Repository: saikumar-voptimai/evonith_bf_webapp

# Evonith BF2 — Blast Furnace Intelligence Platform

Monitoring, modelling and optimisation of **Blast Furnace 2 (BF2)** at Evonith Steel: live telemetry from InfluxDB,
manual plant reports from Neon PostgreSQL, a two-zone energy model of the furnace, blend and fuel optimisers, a
conversational assistant (FurnaceMind) and a live digital twin evaluated every hour.

The platform has three deployable parts that share one Python service layer, plus the shared data library:

| Part | Path | What it is |
|---|---|---|
| **Streamlit app** (legacy) | `src/app.py`, `src/custom_pages/` | The original 11-page dashboard; still the home of the model pages. Served under `/legacy` in production |
| **twin-api** | `src/api/` | FastAPI behind the SPA: sign-in, jobs, event stream, twin, optimiser, reports, FurnaceMind, admin |
| **twin-worker** | `src/worker/` | arq worker on Redis: scheduled and on-demand model runs (twin evaluation, optimiser, calibration, forecasts, reports) |
| **SPA** | `frontend/` | SvelteKit 3 / Svelte 5 / TypeScript single-page app that is replacing the Streamlit pages one by one |
| **Service layer** | `src/services/` | Streamlit-free data assembly and model orchestration shared by the API, the worker and the Streamlit pages |
| `furnace_data/` | editable package | Shared data access: InfluxDB fetchers, Neon offline tables, relational models, dataset pipeline |
| `furnace-data-service/` | FastAPI sidecar | Publishes the hourly ML dataset and offline reports over REST (port 8000 on the plant host) |

`CLAUDE.md` is the detailed reference (furnace basics, data schema, every model and page, the API and worker, the
conventions); this README is the orientation.

---

## Contents

1. [Architecture](#1-architecture)
2. [Quick start](#2-quick-start)
3. [Repository layout](#3-repository-layout)
4. [Pages](#4-pages)
5. [Models](#5-models)
6. [Data sources](#6-data-sources)
7. [Configuration](#7-configuration)
8. [Environment variables](#8-environment-variables)
9. [Tests and checks](#9-tests-and-checks)
10. [Deployment](#10-deployment)
11. [Documentation](#11-documentation)
12. [Domain notes](#12-domain-notes)

---

## 1. Architecture

```
 Browser ──HTTPS──▶ Caddy (one origin)
                     ├── /            SPA build (frontend/build, 200.html fallback)
                     ├── /api/*       twin-api  (uvicorn, :8100)  ──┐
                     └── /legacy/*    Streamlit (:8501)            │   src/services/  (shared, no Streamlit)
                                                                   │        │
                     twin-worker (python -m worker) ◀── Redis ─────┘        │
                       scheduled jobs, SSE events (stream twin:events)      │
                                                                            ▼
        InfluxDB (AWS)          Neon PostgreSQL                 Qdrant            Open-Meteo
        bf2_evonith_raw         offline_feed, plant_master,     FurnaceMind       blast moisture
        online telemetry        ops_config, identity, twin      memory            (Wardha RH)
```

- Every Python process runs with `src/` on the path and `src/` as the working directory: imports are
  `from services.x`, `from utils.x`, never `from src.x`.

## 6. Data sources

| Source | Content | Access |
|---|---|---|
| InfluxDB `bf2_evonith_raw` (AWS eu-central-1) | Online telemetry: `process_params`, `temperature_profile` (110 wall sensors), `heatload_delta_t`, `delta_t`, `cooling_water`, `miscellaneous` | `furnace_data.influx`, field map `src/config/setting_ds_dv.yml → data_mapping` |
| Neon PostgreSQL `offline_feed` | Charge, DPR, hot metal and slag analysis, raw-material chemistry and strength, the historical ML dataset | `furnace_data.offline` (`fetch_offline_data`, `fetch_offline_report`; whitelist `offline_tables.yml`) |
| Neon `plant_master`, `ops_config`, `identity` | Materials, hoppers, units; burden and hopper history (SCD-2); users and roles | `furnace_data.relational` |
| Neon `twin` | Jobs, snapshots, optimiser runs, decisions, shift records and reports, alarms, fact versions, audit log, operator inputs, FurnaceMind conversations | `src/data/twin/` (`TwinStore`), `alembic/twin/` |
| Hourly ML dataset | Merged online + offline hourly rows (IST) | Published by `furnace-data-service`; local rotating cache `src/data/ml/static_dataset_manager.py` |
| Qdrant | FurnaceMind shift summaries (384-dim local embeddings), knowledge documents and skills (1024-dim Voyage) | `agents/memory/`, `agents/embeddings/` |
| Redis | Job queue, event stream `twin:events`, worker heartbeat, live status copies, session revocations | `BF_REDIS_URL` |
| Open-Meteo | Daily relative humidity at Wardha → blast moisture | `utils/coke_energy/weather.py`; shipped record in `assets/coke_energy/` |
| SQLite | Feedback tickets (`src/storage/feedback/tickets.db`, git-ignored); twin-store outbox | `TICKETS_DB_URL`, `BF_TWIN_OUTBOX` |

File: furnace-data-service/data/results/0046b5c045e5.csv
time,COKE_VM%,COKE_ASH%,COKE_IM%,COKE_FC%,COKE_MOIST%,COKE_CALC_MT,NUTCOKE_MOIST%,NUTCOKE_VM%,NUTCOKE_IM%,NUTCOKE_FC%,NUTCOKE_ASH%,NUTCOKE_CALC_MT,PCI_FC%,PCI_CALC_MT,SINTER_COLD_STRENGTH_AI,SINTER_SP_02_COLD_STRENGTH_TI,SINTER_HOT_STRENGTH_RI,SINTER_HOT_STRENGTH_RDI,SINTER_P%,SINTER_SIO2%,SINTER_MGO%,SINTER_FEO%,SINTER_AL2O3%,SINTER_NA2O%,SINTER_TIO2%,SINTER_FE(T)%,SINTER_CAO%,SINTER_K2O%,SINTER_BASICITY,SINTER_MNO%,SINTER_CALC_MT,FLUX_TM%,FLUX_SIO2%,FLUX_FE2O3%,FLUX_AL2O3%,FLUX_LOI%,FLUX_MGO%,FLUX_CAO%,FLUX_CALC_MT,GEOMIN TYPE,ORE_FE(T)%,ORE_LOI%,ORE_TM%,ORE_MGO%,ORE_NA2O%,ORE_P%,ORE_TIO2%,ORE_AL2O3%,ORE_SIO2%,ORE_MNO%,ORE_CAO%,ORE_K2O%,ORE_CALC_MT,LLOYDS_PELLET_PCT_SIO2,LLOYDS_PELLET_PCT_AL2O3,LLOYDS_PELLET_PCT_FE2O3,LLOYDS_PELLET_PCT_MGO,LLOYDS_PELLET_PCT_TIO2,LLOYDS_PELLET_PCT_NA2O,TOTAL_PELLET_CALC_MT,LLOYDS_PELLET_PCT_K2O,LLOYDS_PELLET_PCT_TM,LLOYDS_PELLET_PCT_LOI,LLOYDS_PELLET_PCT_MNO,LLOYDS_PELLET_PCT_CAO,LLOYDS_PELLET_PCT_P,STOCKRODLEVEL,CHEM_PCT_C,CHEM_PCT_CR,CHEM_PCT_FE,CHEM_PCT_MN,CHEM_PCT_P,CHEM_PCT_S,CHEM_PCT_SI,CHEM_PCT_TI,SLAG_BASICITY,SLAG_PCT_AL2O3,SLAG_PCT_CAO,SLAG_PCT_FEO,SLAG_PCT_K2O,SLAG_PCT_MGO,SLAG_PCT_MNO,SLAG_PCT_NA2O,SLAG_PCT_S,SLAG_PCT_SIO2,SLAG_PCT_TIO2,SLAG_T_BASICITY,HMT_GT_1480C,COKE_DISCHARGE_TIME,WEIGHTED_COKE_ANGLE,TOTAL_COKE_PORTIONS,NON_COKE_DISCHARGE_TIME,WEIGHTED_NON_COKE_ANGLE,TOTAL_NON_COKE_PORTIONS,TOTAL HEAT LOAD,FURNACE TOP GAS_UPTAKE TEMP. OCAT-16DEG. OC,FURNACE TOP GAS_UPTAKE TEMP. OC.1BT-12DEG. OC,FURNACE TOP GAS_UPTAKE TEMP. OC.2CT-08DEG. OC,FURNACE TOP GAS_UPTAKE TEMP. OC.3DT-04DEG. OC,FURNACE TOP GAS_UPTAKE TEMP. OC.4AVG.DEG. OC,HEARTH PAD CENTER_TEMP. OCA4.3 MTR.DEG. OC,HEARTH PAD CENTER_TEMP. OC.1B5.4 MTR.DEG. OC,HEARTH PAD CENTER_TEMP. OC.2C5.7 MTR.DEG. OC,HEARTH PAD CENTER_TEMP. OC.3D6.1 MTR.DEG. OC,BOSH - 12975_TEMP. OCAT-07DEG. OC,BOSH - 12975_TEMP. OC.1BT-12DEG. OC,BOSH - 12975_TEMP. OC.2CT-17DEG. OC,BOSH - 12975_TEMP. OC.3DT-03DEG. OC,BELLY - 15162_TEMP. OCAT-07DEG. OC,BELLY - 15162_TEMP. OC.2CT-17DEG. OC,BELLY - 15162_TEMP. OC.3DT-03DEG. OC,LOWER STACK - 18660_TEMP. OCAT-07DEG. OC,LOWER STACK - 18660_TEMP. OC.1BT-12DEG. OC,LOWER STACK - 18660_TEMP. OC.2CT-17DEG. OC,LOWER STACK - 18660_TEMP. OC.3DT-03DEG. OC,PCI_KG/THM,ACT. FUEL RATEKG/THM.,FURNACETOPGASANALYSISCO2ETACO,COKE RATE KG/THM,PRODUCTIONTONNESPERHR,HOT BLAST PRESSUREBAR,TOPPRESSUREBAR,DIFFERENTIAL PRESSURETOTALBAR,HOT BLAST TEMP.OC,OXYGENFLOWNM3/HR.,STEAMKGS/HR.,RAFTOC,PERMEABILITYKGS/HR.,TUYEREVELOCITYM/S,HOT BLAST VOLUMENM3/HR.,O2 ENRICHMENT %,FURNACE TOP GAS ANALYSISCO2%,BOTTOMBAR,FURNACE TOP GAS ANALYSISONLINE (ANALYZER)CO%,TOPBAR,FURNACE TOP GAS ANALYSISH2%,UNITCOST LAKHS/THM
2025-10-01,0.962569761376972,11.423056787064809,0.4977092841309167,87.61437345155822,4.522323640631114,30.676,7.8,1.02,0.51,87.79,11.19,1.927,68.9,7.730160726636693,4.911111111111111,81.04222222222222,65.71,29.32,0.048,5.21,2.07,9.03,2.0,0.032,0.12,55.56,10.21,0.068,1.959692898272553,0.22,74.589,0.0,0.0,0.0,0.0,0.0,0.0,0.0,0.0,1.0,56.40273183256703,3.959290619215382,4.186343822774228,0.0334812205171075,0.0133884277781095,0.0636887800800143,0.3427643458529886,3.923158774705918,10.685517406102583,0.0829882964112975,0.036579685913895,0.0166628948468382,33.494,0.0,0.0,0.0,0.0,0.0,0.0,0.0,0.0,0.0,0.0,0.0,0.0,0.0,1.4199363388888888,3.840470588235294,0.0077294117647058,93.30041176470588,0.6432941176470588,0.1141647058823529,0.0183764705882352,1.9667058823529413,0.1088470588235294,1.0405872073964184,18.376941176470588,36.582,0.2408235294117647,0.4937647058823529,7.627058823529412,0.3908235294117647,0.1708235294117647,0.2545882352941176,35.157411764705884,0.6181176470588235,1.2575437354664558,1513.3294117647058,97.5,26.904761904761905,21.0,60.0,26.5,8.0,6.912950576388888,245.7472222222221,262.7283333333334,264.9925,258.25027777777774,257.9295833333333,67.28944444444424,401.6622222222221,519.0277777777786,682.4877777777763,118.84777777777757,-9.102222222222222,94.68583333333322,87.24694444444448,72.4772222222222,80.28694444444439,156.96472222222232,50.60361111111128,55.585277777777726,39.753055555555605,46.742222222222296,105.344245388889,563.7083333333334,38.81974755555558,420.0,73.38000000000017,2.4951854749999995,1.299134391666667,1.196016908333333,1130.377777777777,3494.544744444444,0.0,2352.767213888889,1324.5068138888892,192.2436563888888,94951.1891111111,3.017645374999999,16.046320277777806,0.9023259797222212,25.290364694444463,0.2936909302777777,3.713388919444447,118.9581125140278
