Repository: saikumar-voptimai/evonith_bf_webapp

# Evonith BF2 — Blast Furnace Intelligence Platform

Monitoring, modelling and optimisation of **Blast Furnace 2 (BF2)** at Evonith Steel: live telemetry from InfluxDB,
manual plant reports from Neon PostgreSQL, a two-zone energy model of the furnace, blend and fuel optimisers, a
conversational assistant (FurnaceMind) and a live digital twin evaluated every hour.

The platform has three deployable parts that share one Python service layer, plus the shared data library:

| Part | Path | What it is |
|---|---|---|
| **Streamlit app** (legacy) | `src/app.py`, `src/custom_pages/` | The original 11-page dashboard; still the home of the model pages. Served under `/legacy` in production |

File: src/assets/data/furnace_dataset_20260617_152856_168598.csv (part 1 of 47)
time,COKE_VM%,COKE_ASH%,COKE_IM%,COKE_FC%,COKE_MOIST%,COKE_CALC_MT,NUTCOKE_MOIST%,NUTCOKE_VM%,NUTCOKE_IM%,NUTCOKE_FC%,NUTCOKE_ASH%,NUTCOKE_CALC_MT,PCI_FC%,PCI_ASH%,PCI_VM%,PCI_IM%,PCI_CALC_MT,SINTER_COLD_STRENGTH_AI,SINTER_COLD_STRENGTH_TI,SINTER_HOT_STRENGTH_RI,SINTER_HOT_STRENGTH_RDI,SINTER_P%,SINTER_SIO2%,SINTER_MGO%,SINTER_FEO%,SINTER_AL2O3%,SINTER_NA2O%,SINTER_TIO2%,SINTER_FE(T)%,SINTER_CAO%,SINTER_K2O%,SINTER_BASICITY,SINTER_MNO%,SINTER_CALC_MT,FLUX_TM%,FLUX_SIO2%,FLUX_FE2O3%,FLUX_AL2O3%,FLUX_LOI%,FLUX_MGO%,FLUX_CAO%,FLUX_CALC_MT,ORE_FE(T)%,ORE_LOI%,ORE_TM%,ORE_MGO%,ORE_NA2O%,ORE_P%,ORE_TIO2%,ORE_AL2O3%,ORE_SIO2%,ORE_MNO%,ORE_CAO%,ORE_K2O%,ORE_CALC_MT,PELLET_PCT_SIO2,PELLET_PCT_AL2O3,PELLET_PCT_FE2O3,PELLET_PCT_MGO,PELLET_PCT_TIO2,PELLET_PCT_NA2O,TOTAL_PELLET_CALC_MT,PELLET_PCT_K2O,PELLET_PCT_TM,PELLET_PCT_LOI,PELLET_PCT_MNO,PELLET_PCT_CAO,PELLET_PCT_P,CHARGES/HRS.,STOCKRODLEVEL,CHEM_PCT_C,CHEM_PCT_CR,CHEM_PCT_FE,CHEM_PCT_MN,CHEM_PCT_P,CHEM_PCT_S,CHEM_PCT_SI,CHEM_PCT_TI,SLAG_BASICITY,SLAG_PCT_AL2O3,SLAG_PCT_CAO,SLAG_PCT_FEO,SLAG_PCT_K2O,SLAG_PCT_MGO,SLAG_PCT_MNO,SLAG_PCT_NA2O,SLAG_PCT_S,SLAG_PCT_SIO2,SLAG_PCT_TIO2,SLAG_T_BASICITY,HMT_GT_1480C,COKE_DISCHARGE_TIME,WEIGHTED_COKE_ANGLE,TOTAL_COKE_PORTIONS,NON_COKE_DISCHARGE_TIME,WEIGHTED_NON_COKE_ANGLE,TOTAL_NON_COKE_PORTIONS,FTG_UPTAKE_TEMP_A,FTG_UPTAKE_TEMP_B,FTG_UPTAKE_TEMP_C,FTG_UPTAKE_TEMP_D,FTG_UPTAKE_TEMP_AVG,BOSH_TEMP_A,BOSH_TEMP_C,BOSH_TEMP_D,BELLY_TEMP_A,BELLY_TEMP_C,BELLY_TEMP_D,LOWER_STACK_TEMP_A,LOWER_STACK_TEMP_B,LOWER_STACK_TEMP_C,LOWER_STACK_TEMP_D,PCI_KG/THM,ACT. FUEL RATEKG/THM.,FURNACETOPGASANALYSISCO2ETACO,COKE RATE KG/THM,PRODUCTIONTONNESPERHR,HOT BLAST PRESSUREBAR,TOPPRESSUREBAR,DIFFERENTIAL PRESSURETOTALBAR,HOT BLAST TEMP.OC,OXYGENFLOWNM3/HR.,STEAMKGS/HR.,RAFTOC,PERMEABILITYKGS/HR.,TUYEREVELOCITYM/S,HOT BLAST VOLUMENM3/HR.,O2 ENRICHMENT %,FURNACE TOP GAS ANALYSISCO2%,BOTTOMBAR,FURNACE TOP GAS ANALYSISONLINE (ANALYZER)CO%,FURNACE TOP GAS ANALYSISH2%,UNITCOST LAKHS/THM
2025-09-06 13:00:00,1.037099923,11.78480606,0.636979193,87.17809401,6.766170049,35.037,9.7,1.035,0.455,87.175,11.79,5.792,70.53,8.58,18.91,1.98,10.35163947,5.134444444,80.35555556,66.01,32.54,0.050807,5.2152,1.90314,9.84,2.1614,0.031413,0.12648,55.29,10.85539,0.072284,2.081490643,0.1717,96.832,0.0,0.0,0.0,0.0,0.0,0.0,0.0,0.0,61.56747819,3.297610475,3.993160682,0.119049235,0.022598671,0.050561394,0.220800077,2.915666121,4.835392702,0.075809762,0.099242823,0.037103938,51.935,0.0,0.0,0.0,0.0,0.0,0.0,0.0,0.0,0.0,0.0,0.0,0.0,0.0,7.0,0.160816031,4.259478261,0.010034783,95.04309565,0.110347826,0.083930435,0.047686957,0.396956522,0.048469565,1.067943203,17.81573913,37.61034783,0.289304348,0.460347826,6.967391304,0.139826087,0.190521739,0.299652174,35.21756522,0.888086957,1.265781495,1483.808696,83.0,26.36363636,11.0,60.0,25.2,10.0,165.6502778,209.9083333,212.1005556,167.4094444,188.7671528,83.2330174825766,80.46602577767985,115.13700265056306,86.48069266304955,70.98706110500581,64.6412716865517,60.044125947279724,26.423246658468315,38.33165920719048,47.410334365902884,118.1017782,559.3666667,40.30468069,375.0,87.65015758,2.656157494,1.318924247,1.3743735532410095,1197.014167,3999.499344,0.0,2368.143464,1442.932108,234.4416711,115615.5081,2.787597328,17.50018428373017,1.03729249,24.55520637096774,3.870997319,109.3984856115
2025-09-06 14:00:00,1.035718736,11.76985115,0.6348836,87.19443012,6.723781913,34.665,9.7,1.035,0.455,87.175,11.79,6.12,70.53,8.58,18.91,1.98,11.99565121,5.134444444,80.35555556,66.01,32.54,0.050807,5.2152,1.90314,9.84,2.1614,0.031413,0.12648,55.29,10.85539,0.072284,2.081490643,0.1717,97.103,0.0,0.0,0.0,0.0,0.0,0.0,0.0,0.0,61.46513491,3.361290274,3.911141404,0.121062512,0.021578773,0.051698345,0.225585676,2.894912258,4.923009845,0.081839662,0.102267705,0.034308558,46.215,0.0,0.0,0.0,0.0,0.0,0.0,0.0,0.0,0.0,0.0,0.0,0.0,0.0,7.0,0.107110794,4.229454545,0.010509091,95.09938182,0.115090909,0.087563636,0.048509091,0.364545455,0.044945455,1.080458865,17.73872727,37.80345455,0.279818182,0.480363636,7.005636364,0.155272727,0.195090909,0.294909091,34.99090909,0.940909091,1.28068661,1476.872727,83.0,26.36363636,11.0,60.0,25.2,10.0,159.6833333,194.1863636,190.100303,159.2112121,175.795303,76.10508919511722,76.17820881698417,107.44813383942646,88.09460639952178,70.71748978375172,61.124644330929485,64.16763953653788,37.91249698673823,40.39395476229383,46.655159403796375,129.4336448,567.7575758,40.18550806,375.0,92.677999,2.668016891,1.318930236,1.4056522558798414,1198.079091,4000.154488,0.0,2322.562079,1419.435939,232.1539494,114719.1561,2.808407467,17.50018428373017,1.04812434,24.55520637096774,4.139607885,110.89995793599999
2025-09-06 15:00:00,1.037815483,11.79255385,0.638064871,87.16963067,6.788130341,40.018,9.7,1.035,0.455,87.175,11.79,6.686,70.53,8.58,18.91,1.98,11.3353132,5.134444444,80.35555556,66.01,32.54,0.050807,5.2152,1.90314,9.84,2.1614,0.031413,0.12648,55.29,10.85539,0.072284,2.081490643,0.1717,110.846,0.0,0.0,0.0,0.0,0.0,0.0,0.0,0.0,61.49717817,3.336311462,3.966201666,0.120086671,0.022186071,0.051219965,0.223765342,2.917818915,4.886545377,0.078804434,0.100857795,0.035984883,56.559,0.0,0.0,0.0,0.0,0.0,0.0,0.0,0.0,0.0,0.0,0.0,0.0,0.0,7.0,0.182292558,4.197857143,0.011,95.13812857,0.120428571,0.090657143,0.048357143,0.350714286,0.042857143,1.092977745,17.61214286,38.02171429,0.273428571,0.500428571,7.045571429,0.17,0.199571429,0.289571429,34.78714286,0.989571429,1.295510864,1469.4,83.0,26.36363636,11.0,60.0,25.2,10.0,185.0238462,230.0392308,228.8884615,185.2261538,207.2944231,77.72538948318078,80.73328266200681,115.18314628759016,85.17493193633285,62.663619666324905,58.00324813550972,56.0556663590896,6.558407390643367,31.08221386080355,43.775162691352634,129.3892492,558.6923077,39.98320169,375.0,87.60629854,2.6842503,1.319284177,1.3830385204441398,1187.854615,3997.934254,0.0,2331.797746,1397.893115,228.3856885,114078.8131,2.823349131,17.50018428373017,1.053966203,24.55520637096774,4.097912238,110.894075519
2025-09-06 16:00:00,1.025459865,11.40306756,0.64091973,87.57147258,6.147368598,29.737,10.3,1.03,0.52,86.835,12.135,5.085,69.99,8.78,19.45,1.78,11.12761778,5.134444444,80.35555556,66.01,32.54,0.051888,5.29392,1.84428,9.13,2.1311,0.032262,0.12648,55.27,10.84512,0.072284,2.048599148,0.1717,83.261,0.0,0.0,0.0,0.0,0.0,0.0,0.0,0.0,61.52135813,3.308675099,3.965441468,0.075790179,0.031075645,0.048474554,0.245588641,3.033525298,4.862548611,0.065010417,0.082467758,0.045390129,40.32,0.0,0.0,0.0,0.0,0.0,0.0,0.0,0.0,0.0,0.0,0.0,0.0,0.0,7.0,0.143634118,4.176428571,0.011,95.04941429,0.124714286,0.087228571,0.041928571,0.457857143,0.051428571,1.096669486,17.03357143,38.33885714,0.307714286,0.504714286,7.101285714,0.17,0.195285714,0.285285714,34.95857143,0.985285714,1.299799835,1463.4,83.0,26.36363636,11.0,60.0,25.2,10.0,162.6546218,205.2613445,203.1109244,156.2016807,181.8071429,83.02335062970957,79.43901088047909,113.0054013035244,86.42990233264655,70.6137933725559,64.97783856670227,61.77028772397975,32.099971189369285,39.98089876491308,46.994180076474564,127.7861628,560.0,39.71743891,375.0,87.07999,2.667070252,1.319302218,1.3719654418380391,1200.681513,3996.530319,0.0,2348.314664,1413.871218,231.4260092,114076.3605,2.821160042,17.50018428373017,1.042826378,24.55520637096774,4.079885445,110.681666571
2025-09-06 17:00:00,1.02451937,11.39017724,0.639038739,87.58530339,6.09259858,34.642,10.3,1.03,0.52,86.835,12.135,6.028,69.99,8.78,19.45,1.78,10.06832593,5.134444444,80.35555556,66.01,32.54,0.051888,5.29392,1.84428,9.13,2.1311,0.032262,0.12648,55.27,10.84512,0.072284,2.048599148,0.1717,96.747,0.0,0.0,0.0,0.0,0.0,0.0,0.0,0.0,61.54126797,3.298996877,3.996638908,0.074989991,0.031538636,0.048086339,0.244096869,3.055675421,4.833541658,0.062963727,0.081319414,0.046982404,49.954,0.0,0.0,0.0,0.0,0.0,0.0,0.0,0.0,0.0,0.0,0.0,0.0,0.0,7.0,0.166345741,4.155,0.011,94.9607,0.129,0.0838,0.0355,0.565,0.06,1.100361227,16.455,38.656,0.342,0.509,7.157,0.17,0.191,0.281,35.13,0.981,1.304088805,1457.4,83.0,26.36363636,11.0,60.0,25.2,10.0,188.9898734,229.0661392,231.6123418,179.1639241,207.2080696,81.24801371934785,83.13570232085081,117.98202141719788,85.96398408516967,66.64938277933805,60.383233507592365,58.0368090441294,11.231539607404443,32.786807239891814,44.47976451383194,115.6215789,555.1740506,39.22643415,375.0,87.07999,2.691178165,1.319092835,1.3921761563351633,1151.291456,4000.230854,0.0,2337.604519,1407.082326,225.2073544,115734.4263,2.785769889,17.50018428373017,1.065789882,24.55520637096774,4.033454899,109.06985920425001
2025-09-06 18:00:00,1.025066867,11.39768118,0.640133734,87.57725196,6.124482251,34.621,10.3,1.03,0.52,86.835,12.135,6.076,69.99,8.78,19.45,1.78,10.82141395,5.134444444,80.35555556,66.01,32.54,0.051888,5.29392,1.84428,9.13,2.1311,0.032262,0.12648,55.27,10.84512,0.072284,2.048599148,0.1717,96.955,0.0,0.0,0.0,0.0,0.0,0.0,0.0,0.0,61.47466485,3.325866297,4.02090079,0.074911277,0.03160898,0.048494557,0.246542886,3.088358721,4.869331685,0.063303493,0.081183906,0.047350965,50.156,0.0,0.0,0.0,0.0,0.0,0.0,0.0,0.0,0.0,0.0,0.0,0.0,0.0,7.0,0.19585702,4.16078125,0.011,94.97809375,0.12640625,0.083359375,0.036515625,0.54328125,0.0605625,1.111925444,16.57875,38.773125,0.364375,0.495625,7.1628125,0.16640625,0.18640625,0.236875,34.8753125,0.99078125,1.3173321,1461.390625,83.0,26.36363636,11.0,60.0,25.2,10.0,170.8825,206.3386111,222.6547222,173.3352778,193.3027778,80.50017657185924,81.63042413563838,112.70572772702567,87.53435542981296,72.20902569732613,64.62451177254906,60.71560155853692,30.006906856973046,39.81036213945826,45.25399118398818,124.2698115,562.5972222,39.65983303,375.0,87.07999,2.655040292,1.318825392,1.3876801424018659,1193.243611,4000.957742,0.0,2351.287844,1434.166264,232.2422447,114750.5778,2.809582247,17.50018428373017,1.032400065,24.55520637096774,4.001366356,110.21575002375
2025-09-06 19:00:00,1.024706409,11.39274078,0.639412818,87.58255281,6.10349087,39.102,10.3,1.03,0.52,86.835,12.135,6.681,69.99,8.78,19.45,1.78,10.36050344,5.134444444,80.35555556,66.01,32.54,0.051888,5.29392,1.84428,9.13,2.1311,0.032262,0.12648,55.27,10.84512,0.072284,2.048599148,0.1717,110.556,0.0,0.0,0.0,0.0,0.0,0.0,0.0,0.0,61.46932389,3.329120694,3.99715852,0.075455276,0.031291256,0.048705126,0.247247163,3.069654271,4.884433074,0.064630242,0.081967291,0.046243143,54.725,0.0,0.0,0.0,0.0,0.0,0.0,0.0,0.0,0.0,0.0,0.0,0.0,0.0,8.0,0.289831495,4.17484375,0.011,95.02778125,0.12171875,0.083828125,0.039796875,0.48234375,0.0586875,1.125885631,16.91625,38.829375,0.383125,0.476875,7.1534375,0.16171875,0.18171875,0.180625,34.4909375,1.00484375,1.333300624,1468.421875,83.0,26.36363636,11.0,60.0,25.2,10.0,198.4061111,232.5111111,242.91,180.0466667,213.4684722,85.65331796559173,86.61050039027374,119.50119185119087,86.11508288507403,72.15844244180965,61.24172343758211,59.7254344221071,14.631133728742725,33.766929445202486,43.188861049249695,118.9768561,561.9027778,39.92901339,375.0,87.07999,2.684919878,1.319250944,1.380277983818527,1185.249167,4004.690828,0.0,2356.642919,1403.073386,229.1370142,114778.5169,2.811552031,17.50018428373017,1.061493572,24.55520637096774,3.901925789,109.51443343325
2025-09-06 20:00:00,1.025406863,11.40234112,0.640813725,87.57225202,6.144282007,34.68,10.3,1.03,0.52,86.835,12.135,5.873,69.99,8.78,19.45,1.78,11.01946227,5.134444444,80.35555556,66.01,32.54,0.051888,5.29392,1.84428,9.13,2.1311,0.032262,0.12648,55.27,10.84512,0.072284,2.048599148,0.1717,97.067,0.0,0.0,0.0,0.0,0.0,0.0,0.0,0.0,61.56092442,3.292324256,3.960109774,0.07564239,0.031148174,0.048169179,0.243955921,3.021648512,4.836963057,0.064349166,0.082267469,0.045573274,47.37,0.0,0.0,0.0,0.0,0.0,0.0,0.0,0.0,0.0,0.0,0.0,0.0,0.0,7.0,-0.111494532,4.178020833,0.011197917,95.03709375,0.121979167,0.084197917,0.0398125,0.467916667,0.05978125,1.121412398,17.384375,38.58479167,0.370208333,0.460104167,7.058958333,0.161979167,0.178020833,0.18375,34.409375,0.994166667,1.326579635,1469.020833,83.0,26.36363636,11.0,60.0,25.2,10.0,172.9738889,193.4008333,198.5869444,163.7463889,182.1770139,81.25983918635376,77.11667664292168,108.2761001981658,89.18540958779693,77.47913555694214,67.7911300860188,66.27059812264471,47.16378263636051,44.70349029929719,48.316452583732556,126.544138,566.5972222,40.01987772,375.0,87.07999,2.623324125,1.319050808,1.390404517605216,1208.638056,3997.957911,0.0,2358.339089,1466.204856,236.3939306,114542.5311,2.810256922,17.50018428373017,1.008088882,24.55520637096774,3.990322747,110.517098285
2025-09-06 21:00:00,1.025634235,11.40545746,0.64126847,87.56890831,6.157523109,29.642,10.3,1.03,0.52,86.835,12.135,5.127,69.99,8.78,19.45,1.78,12.63565283,5.134444444,80.35555556,66.01,32.54,0.051888,5.29392,1.84428,9.13,2.1311,0.032262,0.12648,55.27,10.84512,0.072284,2.048599148,0.1717,83.387,0.0,0.0,0.0,0.0,0.0,0.0,0.0,0.0,61.52354716,3.307065356,3.981617132,0.075429151,0.031286994,0.048343635,0.245172505,3.046541684,4.853290519,0.064140612,0.081947415,0.04612953,41.419,0.0,0.0,0.0,0.0,0.0,0.0,0.0,0.0,0.0,0.0,0.0,0.0,0.0,7.0,0.241077432,4.174895833,0.011510417,95.02303125,0.125104167,0.084510417,0.0379375,0.480416667,0.06259375,1.106267184,17.928125,38.16604167,0.338958333,0.444479167,6.915208333,0.165104167,0.174895833,0.22125,34.503125,0.969166667,1.306722612,1465.895833,83.0,26.36363636,11.0,60.0,25.2,10.0,167.2202778,194.1252778,211.0441667,162.2405556,183.6575694,78.02557430881012,82.94756674382401,107.5643183878399,89.18112458667946,79.14825965509323,57.58213750831338,67.19736584475083,42.908823051909394,40.91420635158796,41.71345914355902,128.4376475,570.0,40.16741458,375.0,98.37966575,2.605902739,1.318904372,1.4102978765664478,1226.164444,3996.165292,0.0,2327.015364,1469.688581,237.4971294,113183.7558,2.843714439,17.50018428373017,0.987413866,24.55520637096774,4.220076228,110.76798829375
2025-09-06 22:00:00,1.026206252,11.41329745,0.642412503,87.5604963,6.19083466,39.573,10.3,1.03,0.52,86.835,12.135,6.553,69.99,8.78,19.45,1.78,11.89905225,5.134444444,80.35555556,66.01,32.54,0.051888,5.29392,1.84428,9.13,2.1311,0.032262,0.12648,55.27,10.84512,0.072284,2.048599148,0.1717,110.673,0.0,0.0,0.0,0.0,0.0,0.0,0.0,0.0,61.48094571,3.324550981,3.990149303,0.075528475,0.031244041,0.04865311,0.246875254,3.061646957,4.87950959,0.064711371,0.082076758,0.046055933,54.118,0.0,0.0,0.0,0.0,0.0,0.0,0.0,0.0,0.0,0.0,0.0,0.0,0.0,7.0,0.322241207,4.171770833,0.011822917,95.00896875,0.128229167,0.084822917,0.0360625,0.492916667,0.06540625,1.09112197,18.471875,37.74729167,0.307708333,0.428854167,6.771458333,0.168229167,0.171770833,0.25875,34.596875,0.944166667,1.286865589,1462.770833,83.0,26.36363636,11.0,60.0,25.2,10.0,197.8493036,233.5512535,245.1027855,174.7880223,212.8228412,81.67194749689855,88.93609198101588,117.53947233732329,86.02722672153172,70.72067151361932,53.6483699431747,60.92764529214597,11.802908797868156,30.908074817417116,38.53900699027379,126.7586002,567.0612813,40.31799217,375.0,93.87175487,2.651353513,1.319218975,1.400387218152048,1182.888579,4001.054323,0.0,2310.833735,1418.829097,227.7762955,113182.3691,2.847143741,17.50018428373017,1.028661022,24.55520637096774,4.111359329,110.5455145265
2025-09-07 03:00:00,1.046,12.08533333,0.602,86.86866667,6.28,4.935,8.15,1.025,0.49,87.315,11.655,0.754,69.76,8.84,19.56,1.84,11.70490403,5.134444444,80.42111111,66.01,32.54,0.051888,5.49072,1.84428,9.2,2.1008,0.032262,0.14,55.03,11.05052,0.071221,2.012581228,0.1717,13.565,0.0,0.0,0.0,0.0,0.0,0.0,0.0,0.0,58.202277589999994,4.234034268,4.105033874,0.059803169,0.021340897,0.076228161,0.4293362294810934,4.423651157,6.4195213985,0.082631661,0.08,0.025018177958795178,7.193,0.0,0.0,0.0,0.0,0.0,0.0,0.0,0.0,0.0,0.0,0.0,0.0,0.0,7.0,0.101842428,4.2465,0.011775,94.95,0.12225,0.084675,0.041675,0.4785,0.064625,1.054034564,17.96225,37.454,0.35225,0.4555,6.592,0.15675,0.17225,0.28,35.537,0.93025,1.239573707,1473.4,83.0,26.36363636,11.0,60.0,25.2,10.0,199.3122222,228.8911111,232.3769444,192.8655556,213.3614583,77.54945455233445,80.1554724293585,113.32872822885702,86.45392434150159,66.31738379274628,59.36673823458483,58.18504949085465,12.724095041898977,32.907920771367785,43.88046450881805,135.3555092,566.3194444,40.49883464,375.0,86.47526875,2.624256486,1.318871206,1.3910478976361975,1206.163056,4000.964075,0.0,2336.651475,1456.764875,234.6498761,114000.0025,2.827392278,17.50018428373017,0.994532712,24.55520637096774,4.045717583,111.684604969
2025-09-07 04:00:00,1.044917364,12.06589744,0.599834728,86.8891852,6.232054683,29.406,8.15,1.025,0.49,87.315,11.655,4.765,69.76,8.84,19.56,1.84,11.99977772,5.134444444,80.42111111,66.01,32.54,0.051888,5.49072,1.84428,9.2,2.1008,0.032262,0.14,55.03,11.05052,0.071221,2.012581228,0.1717,84.035,0.0,0.0,0.0,0.0,0.0,0.0,0.0,0.0,58.202277589999994,4.234034268,4.105033874,0.059803169,0.021340897,0.076228161,0.4293362294810934,4.423651157,6.4195213985,0.082631661,0.08,0.025018177958795178,39.141,0.0,0.0,0.0,0.0,0.0,0.0,0.0,0.0,0.0,0.0,0.0,0.0,0.0,7.0,0.233436247,4.224,0.0114,95.025,0.126,0.0858,0.0428,0.426,0.059,1.064237869,17.966,37.544,0.356,0.448,6.712,0.168,0.176,0.28,35.282,0.964,1.254535209,1467.4,83.0,26.36363636,11.0,60.0,25.2,10.0,186.8469444,221.8672222,217.4208333,171.9938889,199.5322222,79.40744853412781,80.26505488763537,114.55251969281414,86.04615820637872,65.47087541824902,60.45490290754469,59.580252085229375,18.17988378059158,34.51899758660847,45.030644207731285,137.8017811,568.4722222,40.92496861,375.0,87.07999,2.634299386,1.319209958,1.4004379158031928,1188.360556,4000.935808,0.0,2315.176944,1461.926361,233.7056908,115212.1517,2.797502906,17.50018428373017,1.003746176,24.55520637096774,4.125570664,112.00873599575
2025-09-07 05:00:00,1.046109044,12.08729093,0.602218087,86.86660003,6.284829078,34.665,8.15,1.025,0.49,87.315,11.655,5.655,69.76,8.84,19.56,1.84,11.47881142,5.134444444,80.42111111,66.01,32.54,0.051888,5.49072,1.84428,9.2,2.1008,0.032262,0.14,55.03,11.05052,0.071221,2.012581228,0.1717,95.792,0.0,0.0,0.0,0.0,0.0,0.0,0.0,0.0,58.202277589999994,4.234034268,4.105033874,0.059803169,0.021340897,0.076228161,0.4293362294810934,4.423651157,6.4195213985,0.082631661,0.08,0.025018177958795178,45.836,0.0,0.0,0.0,0.0,0.0,0.0,0.0,0.0,0.0,0.0,0.0,0.0,0.0,7.0,0.145618393,4.2015,0.011025,95.1,0.12975,0.086925,0.043925,0.3735,0.053375,1.074441174,17.96975,37.634,0.35975,0.4405,6.832,0.17925,0.17975,0.28,35.027,0.99775,1.269496711,1461.4,83.0,26.36363636,11.0,60.0,25.2,10.0,195.6058333,220.3166667,222.4608333,181.1933333,204.8941667,80.2033080045303,80.46561234510973,113.89679388143462,87.2896895055743,70.30613817656143,61.95090606340818,61.186763578944095,22.9043527757849,36.08543030511762,45.607992606133166,131.8191633,563.3472222,41.11479322,375.0,87.07999,2.671235908,1.318929644,1.4024825917023986,1197.971944,3999.844578,0.0,2338.06375,1428.124556,233.8320386,115726.2736,2.785751711,17.50018428373017,1.036724235,24.55520637096774,4.116705189,111.21603913725001
2025-09-07 06:00:00,1.039407134,11.96697569,0.588814268,86.99361717,5.98803022,34.679,8.15,1.025,0.49,87.315,11.655,5.679,69.76,8.84,19.56,1.84,11.56444358,5.134444444,80.42111111,66.01,32.54,0.051888,5.49072,1.84428,9.2,2.1008,0.032262,0.14,55.03,11.05052,0.071221,2.012581228,0.1717,95.555,0.0,0.0,0.0,0.0,0.0,0.0,0.0,0.0,58.202277589999994,4.234034268,4.105033874,0.059803169,0.021340897,0.076228161,0.4293362294810934,4.423651157,6.4195213985,0.082631661,0.08,0.025018177958795178,45.508,0.0,0.0,0.0,0.0,0.0,0.0,0.0,0.0,0.0,0.0,0.0,0.0,0.0,7.0,0.21160684,4.287652174,0.010513043,94.93456522,0.125130435,0.093817391,0.046434783,0.443043478,0.058843478,1.069894437,18.17452174,37.50365217,0.330782609,0.43026087,6.810782609,0.17026087,0.175130435,0.28,35.05382609,0.965913043,1.26419084,1464.895652,83.0,26.36363636,11.0,60.0,25.2,10.0,186.922314,214.6595041,215.3243802,178.0826446,198.7472107,79.3790606493057,80.39040733303337,112.74655140552838,87.70788424128654,72.43263497458128,59.35418829608426,62.552571187196946,25.84056738866508,36.040193105802445,45.3129077032883,125.4945967,565.0619835,41.42993017,375.0,92.15092831,2.644938938,1.318898343,1.406619048144289,1206.427686,3995.742248,0.0,2342.940041,1457.969302,237.1975934,115867.6835,2.778190955,17.50018428373017,1.015886754,24.55520637096774,4.087585128,110.37803406275
2025-09-07 07:00:00,1.04705065,12.104195,0.6041013,86.84875435,6.326528777,34.472,8.15,1.025,0.49,87.315,11.655,5.757,69.76,8.84,19.56,1.84,11.84854853,5.134444444,80.42111111,66.01,32.54,0.051888,5.49072,1.84428,9.2,2.1008,0.032262,0.14,55.03,11.05052,0.071221,2.012581228,0.1717,96.158,0.0,0.0,0.0,0.0,0.0,0.0,0.0,0.0,58.202277589999994,4.234034268,4.105033874,0.059803169,0.021340897,0.076228161,0.4293362294810934,4.423651157,6.4195213985,0.082631661,0.08,0.025018177958795178,46.733,0.0,0.0,0.0,0.0,0.0,0.0,0.0,0.0,0.0,0.0,0.0,0.0,0.0,7.0,0.190826407,4.379363636,0.01,94.7547,0.120090909,0.100963636,0.048890909,0.520909091,0.065081818,1.064354863,18.378,37.36454545,0.300363636,0.420181818,6.781454545,0.16,0.170090909,0.28,35.10536364,0.929818182,1.257528982,1469.145455,83.0,26.36363636,11.0,60.0,25.2,10.0,182.7477366,215.4839506,219.390535,165.6761317,195.8245885,81.23093921054345,81.61178903030579,112.84366181527895,86.66716647323852,70.03385984564329,61.85195568519653,61.83376582544963,26.884912803322777,37.60479530797487,43.690271679169456,136.0542938,570.0,41.20787733,375.0,87.08691358,2.57983956,1.319366765,1.3843803756581112,1197.979012,4000.575321,0.0,2324.48863,1494.949477,234.1608683,112976.3523,2.852364259,17.50018428373017,0.967332873,24.55520637096774,4.197399864,111.7771939285
2025-09-07 08:00:00,1.021674487,11.45286047,0.629750425,87.52546504,6.347738853,34.739,10.25,1.025,0.57,87.05,11.925,5.833,69.85,8.51,19.89,1.75,11.45138329,5.134444444,80.42111111,66.01,32.54,0.052969,5.81544,1.79523,9.33,2.0907,0.028017,0.12648,55.07,10.67053,0.075473,1.834862022,0.1616,96.137,0.0,0.0,0.0,0.0,0.0,0.0,0.0,0.0,61.51622416,3.946107649,3.770341411,0.063016761,0.026365255,0.05672391,0.262609758,2.76263219,4.648312108,0.046602346,0.045097352,0.033680634,51.668,0.0,0.0,0.0,0.0,0.0,0.0,0.0,0.0,0.0,0.0,0.0,0.0,0.0,7.0,0.236729519,4.341181818,0.01,94.7367,0.125545455,0.098781818,0.042345455,0.575454545,0.069990909,1.062398798,17.658,37.63727273,0.322181818,0.431090909,6.868727273,0.16,0.175545455,0.28,35.42718182,0.918909091,1.256276463,1477.872727,83.0,26.36363636,11.0,60.0,25.2,10.0,186.8113889,210.4641667,218.2547222,174.155,197.4213194,78.50475976559267,80.97265993446095,109.71008856057088,88.4598329348207,74.81137859716682,58.988489419733085,64.61048768249574,31.800253614921644,37.94616286633301,42.935664421449815,124.0364748,569.575,40.59113794,375.0,92.32270833,2.593440489,1.318974867,1.3972895593193282,1196.721389,4000.130619,0.0,2334.644686,1480.226408,233.0925908,112947.5269,2.853559186,17.50018428373017,0.977214246,24.55520637096774,4.127933658,110.184832911
2025-09-07 09:00:00,1.020904538,11.43896088,0.628413146,87.54013459,6.311267606,35.145,10.25,1.025,0.57,87.05,11.925,5.849,69.85,8.51,19.89,1.75,11.94790334,5.134444444,80.42111111,66.01,32.54,0.052969,5.81544,1.79523,9.33,2.0907,0.028017,0.12648,55.07,10.67053,0.075473,1.834862022,0.1616,96.867,0.0,0.0,0.0,0.0,0.0,0.0,0.0,0.0,61.8439608,3.801324442,3.691894513,0.062157017,0.02620869,0.053902071,0.24587867,2.634260685,4.480632717,0.04417763,0.043870466,0.033909569,49.485,0.0,0.0,0.0,0.0,0.0,0.0,0.0,0.0,0.0,0.0,0.0,0.0,0.0,7.0,0.282942621,4.311375,0.01,94.720625,0.1293125,0.09706875,0.037275,0.6206875,0.07365625,1.061064874,17.1298125,37.850375,0.3345,0.43725,6.9241875,0.16,0.1793125,0.28,35.672125,0.9038125,1.255168903,1484.175,83.0,26.36363636,11.0,60.0,25.2,10.0,178.8627778,212.2605556,223.6041667,177.2072222,197.9836806,75.99891803515123,80.05000979921492,110.09057893036629,87.13917639697931,67.35474460622731,60.672832497365576,59.87798632296912,24.10687572148504,37.11974154017278,42.977879648172944,136.8096853,570.0,39.80314106,375.0,87.33229167,2.604813639,1.319030939,1.3933868349057803,1193.121389,4000.875106,0.0,2317.316442,1464.359469,231.4465947,112777.3708,2.856696097,17.50018428373017,0.986305507,24.55520637096774,4.216764736,111.87728330225
2025-09-07 10:00:00,1.021097575,11.4424457,0.62874842,87.53645673,6.320411447,34.804,10.25,1.025,0.57,87.05,11.925,5.798,69.85,8.51,19.89,1.75,11.42601748,5.134444444,80.42111111,66.01,32.54,0.052969,5.81544,1.79523,9.33,2.0907,0.028017,0.12648,55.07,10.67053,0.075473,1.834862022,0.1616,98.929,0.0,0.0,0.0,0.0,0.0,0.0,0.0,0.0,61.89582411,3.778347923,3.67979283,0.062014827,0.026191429,0.053452097,0.243213893,2.614082055,4.454093023,0.043782066,0.043674825,0.033948431,49.235,0.0,0.0,0.0,0.0,0.0,0.0,0.0,0.0,0.0,0.0,0.0,0.0,0.0,7.0,0.277926239,4.318875,0.01,94.713125,0.1255625,0.09744375,0.038775,0.6244375,0.07178125,1.062502303,17.4560625,37.797875,0.3045,0.42225,6.8379375,0.16,0.1755625,0.28,35.574625,0.8700625,1.254707069,1479.675,83.0,26.36363636,11.0,60.0,25.2,10.0,183.9766667,209.8994444,224.3205556,175.125,198.3304167,78.96718028217526,79.17454889026048,109.69269928280704,87.51467891977958,69.53942667787618,66.61201786235273,60.85111645530705,31.288706290558082,40.87494079591083,44.54271835308377,140.9901678,568.7555556,40.78786222,375.0,81.04123611,2.562150247,1.318953189,1.3767865874187328,1193.651667,4003.188839,0.0,2331.559383,1501.947144,232.4697239,111909.7528,2.880483514,17.50018428373017,0.952626581,24.55520637096774,4.066912592,112.4311972335
2025-09-07 11:00:00,1.020809088,11.43723776,0.628247364,87.54195316,6.306746297,29.972,10.25,1.025,0.57,87.05,11.925,4.356,69.85,8.51,19.89,1.75,11.17622813,5.134444444,80.42111111,66.01,32.54,0.052969,5.81544,1.79523,9.33,2.0907,0.028017,0.12648,55.07,10.67053,0.075473,1.834862022,0.1616,84.684,0.0,0.0,0.0,0.0,0.0,0.0,0.0,0.0,61.9979958,3.726271531,3.688670941,0.061091575,0.026944796,0.052206608,0.236169076,2.588553652,4.401291079,0.041760238,0.043133308,0.034300976,44.761,0.0,0.0,0.0,0.0,0.0,0.0,0.0,0.0,0.0,0.0,0.0,0.0,0.0,7.0,0.300705842,4.326375,0.01,94.705625,0.1218125,0.09781875,0.040275,0.6281875,0.06990625,1.063939733,17.7823125,37.745375,0.2745,0.40725,6.7516875,0.16,0.1718125,0.28,35.477125,0.8363125,1.254245235,1475.175,83.0,26.36363636,11.0,60.0,25.2,10.0,191.7111111,213.6905556,226.4983333,173.4786111,201.3446528,81.39392848895085,81.69672715947453,110.76593029161577,87.98352781096656,74.65174476956457,63.40701747997795,63.71084832775534,32.58867975477324,39.72228040447109,43.115730939398844,129.9732483,563.3472222,39.95893925,375.0,85.98868056,2.586544239,1.318986964,1.3772184360614097,1198.021389,4000.780947,0.0,2341.864578,1471.299019,231.0224692,111636.7011,2.886388911,17.50018428373017,0.973553155,24.55520637096774,4.133150019,110.97145539975
2025-09-07 12:00:00,1.021024464,11.44112584,0.628621437,87.5378497,6.316948271,34.623,10.25,1.025,0.57,87.05,11.925,5.167,69.85,8.51,19.89,1.75,10.71742407,5.134444444,80.42111111,66.01,32.54,0.052969,5.81544,1.79523,9.33,2.0907,0.028017,0.12648,55.07,10.67053,0.075473,1.834862022,0.1616,98.576,0.0,0.0,0.0,0.0,0.0,0.0,0.0,0.0,62.03946776,3.712896164,3.654990962,0.061449689,0.026353364,0.052110183,0.235355172,2.561983129,4.380449086,0.042355493,0.043091384,0.034129584,49.79,0.0,0.0,0.0,0.0,0.0,0.0,0.0,0.0,0.0,0.0,0.0,0.0,0.0,7.0,0.06996994,4.2928,0.01,94.805168,0.11752,0.093784,0.043728,0.57296,0.06404,1.060168834,17.71184,37.71752,0.27736,0.41736,6.71992,0.16744,0.17496,0.28248,35.5788,0.84232,1.249049535,1472.008,83.0,26.36363636,11.0,60.0,25.2,10.0,190.8022222,214.9175,232.2691667,181.9280556,204.9792361,82.60124317883543,81.52655934959185,114.19230867314528,87.57719559210571,72.285953393829,68.17304622615296,60.242544173118745,28.638609198010045,40.194389724884914,46.18710237049059,132.3035554,561.0,40.45567575,375.0,81.00631944,2.636855281,1.318701819,1.3845862064270402,1196.726389,3998.826917,0.0,2357.330153,1456.719811,234.3242317,114966.1197,2.802482381,17.50018428373017,1.017746013,24.55520637096774,4.015207075,111.28022109049999
2025-09-07 13:00:00,1.022025781,11.45920226,0.630360567,87.51877196,6.364379111,37.857,10.25,1.025,0.57,87.05,11.925,6.565,69.85,8.51,19.89,1.75,11.48192257,5.134444444,80.42111111,66.01,32.54,0.052969,5.81544,1.79523,9.33,2.0907,0.028017,0.12648,55.07,10.67053,0.075473,1.834862022,0.1616,114.45,0.0,0.0,0.0,0.0,0.0,0.0,0.0,0.0,62.26511549,3.612715712,3.603365881,0.060810855,0.026302984,0.050141157,0.22370486,2.474636148,4.264963497,0.04059546,0.042235286,0.034307331,55.201,0.0,0.0,0.0,0.0,0.0,0.0,0.0,0.0,0.0,0.0,0.0,0.0,0.0,7.0,-0.013292355,4.2208,0.01,95.004848,0.11272,0.085624,0.049008,0.46256,0.05444,1.051525627,17.27024,37.71272,0.31096,0.45096,6.73912,0.18184,0.18456,0.28728,35.8668,0.88552,1.239425379,1470.088,83.0,26.36363636,11.0,60.0,25.2,10.0,198.5669444,224.0513889,233.0522222,181.1166667,209.1968056,81.57400370868157,82.91960097316863,114.94883146713936,86.97779983560372,70.86085013396502,62.00817798846208,60.75858568381892,21.32809449841386,35.92063418990665,43.85950092414373,133.5283028,568.3888889,39.54409672,377.9305556,85.98868056,2.622584661,1.3189363,1.3942201667261915,1197.813056,3999.769869,0.0,2336.585575,1466.808736,234.5050167,114525.6081,2.814108189,17.50018428373017,0.999125439,24.55520637096774,4.210511528,112.175139021
2025-09-07 14:00:00,1.020449679,11.43074946,0.627623126,87.54880086,6.289721627,29.421,10.25,1.025,0.57,87.05,11.925,4.79,69.85,8.51,19.89,1.75,11.56054144,5.134444444,80.42111111,66.01,32.54,0.052969,5.81544,1.79523,9.33,2.0907,0.028017,0.12648,55.07,10.67053,0.075473,1.834862022,0.1616,89.377,0.0,0.0,0.0,0.0,0.0,0.0,0.0,0.0,62.79689999,3.374320362,3.492746949,0.059088188,0.026450073,0.045379538,0.19564249,2.273587382,3.992623379,0.036028091,0.040165017,0.034819403,39.087,0.0,0.0,0.0,0.0,0.0,0.0,0.0,0.0,0.0,0.0,0.0,0.0,0.0,6.0,0.215479054,4.197333333,0.01,95.0946,0.112166667,0.081866667,0.053083333,0.402166667,0.048783333,1.047075324,16.80766667,37.79883333,0.369,0.47,6.760833333,0.192166667,0.19,0.294333333,36.09933333,0.905666667,1.234359896,1467.05,83.0,26.36363636,11.0,60.0,25.2,10.0,194.5477778,215.5275,231.2830556,178.4083333,204.9416667,80.81289449889454,82.99493267576425,112.93534270608473,87.96542859069476,73.53767465803617,62.96554752797891,62.5020956304476,29.012217446025716,38.52338807138605,43.55805987210013,133.3616258,569.9583333,40.5907675,380.0,86.68566667,2.620410519,1.3187549,1.4009154979827105,1197.296111,3998.538925,0.0,2333.513164,1465.403328,234.1648067,114329.6206,2.817957081,17.50018428373017,0.995339756,24.55520637096774,4.145969922,112.6704154185
2025-09-07 15:00:00,1.020044839,11.42344104,0.626919984,87.55651412,6.270545013,34.568,10.25,1.025,0.57,87.05,11.925,5.754,69.85,8.51,19.89,1.75,11.24503622,5.134444444,80.42111111,66.01,32.54,0.052969,5.81544,1.79523,9.33,2.0907,0.028017,0.12648,55.07,10.67053,0.075473,1.834862022,0.1616,103.604,0.0,0.0,0.0,0.0,0.0,0.0,0.0,0.0,63.96598983,2.854485479,3.229098341,0.055703218,0.026281049,0.035135986,0.135072009,1.822701174,3.394227387,0.026764105,0.035711298,0.035772565,42.078,0.0,0.0,0.0,0.0,0.0,0.0,0.0,0.0,0.0,0.0,0.0,0.0,0.0,7.0,0.25772952,4.237333333,0.01,95.0406,0.117166667,0.083866667,0.055583333,0.407166667,0.048283333,1.048108049,16.31766667,38.00383333,0.459,0.47,6.785833333,0.197166667,0.19,0.304333333,36.25933333,0.895666667,1.235255757,1462.55,83.0,26.36363636,11.0,60.0,25.2,10.0,199.1666667,226.9991667,251.8058333,188.5233333,216.62375,81.30809306281009,88.27311080329015,116.03219901445365,87.50299439641014,75.16239666714762,56.79667706104178,61.087250009990925,17.917115801428395,33.77975396633957,39.699460128664526,121.4094406,565.0,39.96730181,380.0,92.62077292,2.632880739,1.318850689,1.399167472432393,1199.893056,3999.039692,0.0,2344.255542,1445.951908,232.9463544,113987.0086,2.829130167,17.50018428373017,1.006276431,24.55520637096774,4.164890336,111.0867508795
2025-09-07 16:00:00,1.031820116,11.4444324,0.625867215,87.52374748,5.580085111,34.778,10.25,1.025,0.57,87.05,11.925,5.95,70.19,8.38,19.65,1.78,11.77462011,5.134444444,80.42111111,66.01,32.54,0.052969,6.33696,1.99143,9.27,2.1816,0.027168,0.13702,54.17,11.21484,0.075473,1.769750795,0.1818,107.277,0.0,0.0,0.0,0.0,0.0,0.0,0.0,0.0,64.24190443,2.735512035,3.149047787,0.055254761,0.025812145,0.03291405,0.121755012,1.708538264,3.253283503,0.025254761,0.034745239,0.035847143,39.802,0.0,0.0,0.0,0.0,0.0,0.0,0.0,0.0,0.0,0.0,0.0,0.0,0.0,7.0,0.249544631,4.250823529,0.009847059,95.01902353,0.118470588,0.084847059,0.057764706,0.413058824,0.046164706,1.040876533,16.09658824,37.97317647,0.496235294,0.471529412,6.772470588,0.204588235,0.19,0.306941176,36.48764706,0.882352941,1.226516374,1460.152941,83.0,26.36363636,11.0,60.0,25.2,10.0,197.5966667,221.6019444,243.4777778,189.4130556,213.0223611,80.11470449501115,81.6643847402433,114.53824725603269,86.66236409895563,66.26633397030793,68.68511751775824,56.843653701992224,20.76736175462696,38.64316661760522,45.17388995080729,154.1327728,569.375,40.41613181,379.5555556,76.39270931,2.617693831,1.318783183,1.3917625741587252,1197.537778,4001.132911,0.0,2330.458464,1476.072175,235.5175283,114894.5289,2.807467144,17.50018428373017,0.994306914,24.55520637096774,4.167100694,115.311481296
2025-09-07 17:00:00,1.032360935,11.45094927,0.62686773,87.5166898,5.603881147,34.732,10.25,1.025,0.57,87.05,11.925,5.975,70.19,8.38,19.65,1.78,12.16902579,5.134444444,80.42111111,66.01,32.54,0.052969,6.33696,1.99143,9.27,2.1816,0.027168,0.13702,54.17,11.21484,0.075473,1.769750795,0.1818,106.845,0.0,0.0,0.0,0.0,0.0,0.0,0.0,0.0,64.24588088,2.73397116,3.147059561,0.055264702,0.025785304,0.032891185,0.121608878,1.706530157,3.251265455,0.025264702,0.034735298,0.035841179,39.875,0.0,0.0,0.0,0.0,0.0,0.0,0.0,0.0,0.0,0.0,0.0,0.0,0.0,7.0,0.254859742,4.229647059,0.009494118,95.03984706,0.114941176,0.084494118,0.059529412,0.420117647,0.041929412,1.022837933,16.22717647,37.63435294,0.464470588,0.475058824,6.708941176,0.215176471,0.19,0.299882353,36.80529412,0.864705882,1.205177057,1460.505882,83.0,26.36363636,11.0,60.0,25.2,10.0,200.0902778,223.7330556,240.6316667,193.6669444,214.5304861,76.45169538318362,82.27691012070287,113.24939799298177,87.25045176726695,67.33438385855521,60.58530016060436,58.492546541273754,16.732034241533995,34.75017802474778,42.91016970954156,141.8276119,567.1,39.76918778,375.0,85.80152778,2.607614708,1.318862753,1.4141140631292506,1196.984167,3998.296547,0.0,2318.005522,1492.019722,236.8033525,115231.7297,2.796456675,17.50018428373017,0.986147989,24.55520637096774,4.150479008,112.54215857675
2025-09-07 18:00:00,1.024734138,11.35904636,0.612758155,87.6162195,5.268302064,34.059,10.25,1.025,0.57,87.05,11.925,5.672,70.19,8.38,19.65,1.78,11.63431498,5.134444444,80.42111111,66.01,32.54,0.052969,6.33696,1.99143,9.27,2.1816,0.027168,0.13702,54.17,11.21484,0.075473,1.769750795,0.1818,106.79,0.0,0.0,0.0,0.0,0.0,0.0,0.0,0.0,64.20525382,2.749714145,3.16737309,0.055163135,0.026059537,0.033124791,0.123101922,1.727046821,3.271883687,0.025163135,0.034836865,0.035902119,40.58,0.0,0.0,0.0,0.0,0.0,0.0,0.0,0.0,0.0,0.0,0.0,0.0,0.0,7.0,0.301184886,4.208470588,0.009141176,95.06067059,0.111411765,0.084141176,0.061294118,0.427176471,0.037694118,1.004799333,16.35776471,37.29552941,0.432705882,0.478588235,6.645411765,0.225764706,0.19,0.292823529,37.12294118,0.847058824,1.18383774,1460.858824,83.0,26.36363636,11.0,60.0,25.2,10.0,207.1686111,242.4638889,260.3283333,198.1347222,227.0238889,81.15423456618089,87.79050426476196,120.35028856112555,85.39013473506094,66.39406743766102,57.66655572852076,55.35678546522914,1.3210640465459846,29.475150651123762,41.042481190663935,133.7123892,564.2944444,40.38135144,375.0,87.01,2.646399881,1.318662011,1.399945533123775,1198.709444,3999.165864,0.0,2334.458225,1453.096017,235.4855464,115665.8531,2.785071525,17.50018428373017,1.026765756,24.55520637096774,4.093275775,111.466891569
2025-09-07 19:00:00,1.033012745,11.45880357,0.628073577,87.50818368,5.632560761,34.603,10.25,1.025,0.57,87.05,11.925,5.681,70.19,8.38,19.65,1.78,11.50451089,5.134444444,80.42111111,66.01,32.54,0.052969,6.33696,1.99143,9.27,2.1816,0.027168,0.13702,54.17,11.21484,0.075473,1.769750795,0.1818,106.881,0.0,0.0,0.0,0.0,0.0,0.0,0.0,0.0,64.32552139,2.703110463,3.107239307,0.055463803,0.025247731,0.032433252,0.118682089,1.6663117,3.210847897,0.025463803,0.034536197,0.035721718,39.769,0.0,0.0,0.0,0.0,0.0,0.0,0.0,0.0,0.0,0.0,0.0,0.0,0.0,7.0,0.249867001,4.255384615,0.009,94.94023077,0.118307692,0.085107692,0.0512,0.496461538,0.044307692,1.014286935,15.98907692,37.69723077,0.395076923,0.435692308,6.744615385,0.205076923,0.176153846,0.287230769,37.16969231,0.787384615,1.195762834,1465.430769,83.0,26.36363636,11.0,60.0,25.2,10.0,203.3769444,240.2508333,250.5394444,189.5180556,220.9213194,82.67417708990251,86.70659230757065,120.15970754569767,85.21890648959024,66.94246503734206,58.40873578589354,56.561367940089355,4.607580491818567,30.338345352744803,42.019460008689805,132.2205596,563.6805556,40.971442,375.0,87.01,2.626852586,1.318950814,1.3916363740888014,1198.558333,3999.040689,0.0,2337.343278,1471.928564,235.9774544,115299.7978,2.794266672,17.50018428373017,1.006122912,24.55520637096774,4.000932314,111.269224147
2025-09-07 20:00:00,1.033516871,11.46487829,0.629006211,87.50160483,5.65474232,29.785,10.25,1.025,0.57,87.05,11.925,5.141,70.19,8.38,19.65,1.78,12.06527493,5.134444444,80.42111111,66.01,32.54,0.052969,6.33696,1.99143,9.27,2.1816,0.027168,0.13702,54.17,11.21484,0.075473,1.769750795,0.1818,91.82,0.0,0.0,0.0,0.0,0.0,0.0,0.0,0.0,64.21906312,2.744363039,3.160468438,0.055197658,0.025966324,0.033045387,0.12259443,1.720073122,3.264875464,0.025197658,0.034802342,0.035881405,35.01,0.0,0.0,0.0,0.0,0.0,0.0,0.0,0.0,0.0,0.0,0.0,0.0,0.0,7.0,0.270551927,4.347692308,0.009,94.72561538,0.132153846,0.086953846,0.0332,0.607230769,0.058153846,1.042125338,15.28753846,38.59261538,0.353538462,0.361846154,6.952307692,0.163538462,0.153076923,0.282615385,37.03584615,0.699692308,1.229864203,1472.815385,83.0,26.36363636,11.0,60.0,25.2,10.0,212.2427778,237.4747222,248.9547222,198.9305556,224.4006944,77.46988331429344,84.15433023873379,116.51720646085134,86.39719115566675,65.60804662430377,57.44962476827156,57.26700770496808,6.164792420395372,30.509363781691484,41.921652560558414,138.6653825,568.2361111,40.99051233,375.0,87.01,2.653203694,1.318807311,1.4167278251948232,1189.846667,3999.966586,0.0,2315.249744,1447.195617,233.7817025,115719.9539,2.7848562,17.50018428373017,1.020486018,24.55520637096774,4.105058817,112.12316318124999
2025-09-07 21:00:00,1.032701797,11.45505666,0.627498325,87.51224155,5.618879082,34.329,10.25,1.025,0.57,87.05,11.925,5.823,70.19,8.38,19.65,1.78,11.46021471,5.134444444,80.42111111,66.01,32.54,0.052969,6.33696,1.99143,9.27,2.1816,0.027168,0.13702,54.17,11.21484,0.075473,1.769750795,0.1818,106.473,0.0,0.0,0.0,0.0,0.0,0.0,0.0,0.0,64.17252235,2.762397589,3.183738825,0.055081306,0.026280474,0.033312996,0.124304804,1.743576213,3.288494907,0.025081306,0.034918694,0.035951216,40.157,0.0,0.0,0.0,0.0,0.0,0.0,0.0,0.0,0.0,0.0,0.0,0.0,0.0,7.0,0.200198543,4.385741935,0.009,94.65633548,0.136645161,0.087245161,0.025683871,0.636451613,0.062896774,1.05898224,14.98309677,39.08070968,0.324129032,0.324193548,7.054064516,0.14,0.142516129,0.281677419,36.90464516,0.644967742,1.250122824,1476.329032,83.0,26.36363636,11.0,60.0,25.2,10.0,196.9213889,236.245,248.0933333,200.0688889,220.3321528,76.78127598266985,82.09994487374412,117.84591268879463,85.11647400410001,59.26360019410657,61.374478678158965,52.35300296527069,0.2308775435625421,30.73702363610802,44.16287782201596,140.7901997,565.0,40.99843336,375.0,81.39923611,2.661397964,1.318766958,1.4020293928256706,1177.615833,3999.930356,0.0,2322.568797,1447.377994,232.7819808,116498.2589,2.767442297,17.50018428373017,1.033273722,24.55520637096774,3.975630128,112.40470146025
