Repository: saikumar-voptimai/evonith_bf_webapp

# Evonith BF2 — Blast Furnace Intelligence Platform

Monitoring, modelling and optimisation of **Blast Furnace 2 (BF2)** at Evonith Steel: live telemetry from InfluxDB,
manual plant reports from Neon PostgreSQL, a two-zone energy model of the furnace, blend and fuel optimisers, a
conversational assistant (FurnaceMind) and a live digital twin evaluated every hour.

The platform has three deployable parts that share one Python service layer, plus the shared data library:

| Part | Path | What it is |
|---|---|---|
| **Streamlit app** (legacy) | `src/app.py`, `src/custom_pages/` | The original 11-page dashboard; still the home of the model pages. Served under `/legacy` in production |

File: src/assets/data/V10_df_filtered.csv (part 2 of 166)
datetime,Hot Blast PressureBar,Hot Blast Temp.oC,Hot Blast VolumeNm3/Hr.,O2 Enrichment %,OxygenFlowNm3/Hr.,PermeabilityKgs/Hr.,RAFToC,SteamKgs/Hr.,TopPressureBar,TuyereVelocitym/s,Differential PressureTotalBar,Charges/Hrs.,StockRodLevel,COKE_ASH%,COKE_FC%,COKE_IM%,COKE_MOIST%,COKE_MT,COKE_VM%,NUTCOKE_ASH%,NUTCOKE_FC%,NUTCOKE_IM%,NUTCOKE_MOIST%,NUTCOKE_MT,NUTCOKE_VM%,PCI_2_%Ash,PCI_2_%FC,PCI_2_%IM,PCI_2_MT,PCI_2_%VM,Sinter_SP_MT,Sinter_SP_02_Al2O3%,Sinter_SP_02_Basicity,Sinter_SP_02_CaO%,Sinter_SP_02_Cold_Strength_AI,Sinter_SP_02_Cold_strength_TI,Sinter_SP_02_Fe(T)%,Sinter_SP_02_FeO%,Sinter_SP_02_Hot_strength_RDI,Sinter_SP_02_Hot_strength_RI,Sinter_SP_02_K2O%,Sinter_SP_02_MgO%,Sinter_SP_02_MnO%,Sinter_SP_02_Na2O%,Sinter_SP_02_P%,Sinter_SP_02_SiO2%,Sinter_SP_02_TiO2%,ORE_%Al2O3,ORE_%CaO,ORE_%Fe(T),ORE_%K2O,ORE_%LOI,ORE_%MgO,ORE_%MnO,ORE_MT,ORE_%Na2O,ORE_%P,ORE_%SiO2,ORE_%TiO2,ORE_%TM,Geomin Type,FLUX_Al2O3%,FLUX_CaO%,FLUX_Fe2O3%,FLUX_LOI%,FLUX_MgO%,FLUX_MT,FLUX_SiO2%,FLUX_TM%,COKE_DISCHARGE_TIME,WEIGHTED_COKE_ANGLE,TOTAL_COKE_PORTIONS,NON_COKE_DISCHARGE_TIME,WEIGHTED_NON_COKE_ANGLE,TOTAL_NON_COKE_PORTIONS,UnitCost Lakhs/Thm,ActualKg/Thm.,FurnaceTopGasAnalysisCO2ETACO,Act. Fuel RateKg/Thm.,Coke Rate Kg/Thm,ProductionTonnesPerHr
2024-01-05 01:00:00,2.69,1147.0,115963.0,2.430027422,3498.0,1179.0,2257.0,0.0,1.28,252.0,1.41,7.0,1.3,10.53570926,88.08299518,0.393886692,2.966798463,283.1816667,0.987408872,10.73,87.8,0.44,6.0,19.208333337,1.03,9.89,69.95,1.32,99.12,18.84,912.4346667,2.389,1.955692952,10.382,5.043333333,79.46777778,55.01135,10.02,26.84,64.66,0.0995,2.07075,0.36,0.047,0.0705,5.3086,0.18,4.38,0.14,61.22,0.022,3.72,0.04,0.06,273.6533333,0.017,0.095,3.53,0.3,2.9,2.0,1.4,0.0,0.76,1.42,0.0,30.6,95.4,0.1,82.0,27.63636364,11.0,75.0,27.2,10.0,119.8,140.0,42.32018561,545.0,405.0,86.78571429
2024-01-05 02:00:00,2.65,1165.0,116482.0,2.420588719,3500.0,1428.0,2253.0,0.0,1.3,260.0,1.35,8.0,1.3,10.53570926,88.08299518,0.393886692,2.966798463,283.1816667,0.987408872,10.73,87.8,0.44,6.0,19.208333337,1.03,9.89,69.95,1.32,99.12,18.84,912.4346667,2.389,1.955692952,10.382,5.043333333,79.46777778,55.01135,10.02,26.84,64.66,0.0995,2.07075,0.36,0.047,0.0705,5.3086,0.18,4.38,0.14,61.22,0.022,3.72,0.04,0.06,273.6533333,0.017,0.095,3.53,0.3,2.9,2.0,1.4,0.0,0.76,1.42,0.0,30.6,95.4,0.1,82.0,27.63636364,11.0,75.0,27.2,10.0,119.8,140.0,42.04281061,545.0,405.0,92.85714286
2024-01-05 03:00:00,2.71,1148.0,117854.0,2.393108454,3501.0,1394.0,2257.0,0.0,1.31,256.0,1.4,7.0,1.3,10.53570926,88.08299518,0.393886692,2.966798463,283.1816667,0.987408872,10.73,87.8,0.44,6.0,19.208333337,1.03,9.89,69.95,1.32,99.12,18.84,912.4346667,2.389,1.955692952,10.382,5.043333333,79.46777778,55.01135,10.02,26.84,64.66,0.0995,2.07075,0.36,0.047,0.0705,5.3086,0.18,4.38,0.14,61.22,0.022,3.72,0.04,0.06,273.6533333,0.017,0.095,3.53,0.3,2.9,2.0,1.4,0.0,0.76,1.42,0.0,30.6,95.4,0.1,82.0,27.63636364,11.0,75.0,27.2,10.0,119.6675,139.0,42.20398593,544.0,405.0,88.92086331
2024-01-05 04:00:00,2.68,1145.0,118420.0,2.380316981,3499.0,1434.0,2286.0,0.0,1.3,259.0,1.38,7.0,1.3,10.53570926,88.08299518,0.393886692,2.966798463,283.1816667,0.987408872,10.73,87.8,0.44,6.0,19.208333337,1.03,9.89,69.95,1.32,99.12,18.84,912.4346667,2.389,1.955692952,10.382,5.043333333,79.46777778,55.01135,10.02,26.84,64.66,0.0995,2.07075,0.36,0.047,0.0705,5.3086,0.18,4.38,0.14,61.22,0.022,3.72,0.04,0.06,273.6533333,0.017,0.095,3.53,0.3,2.9,2.0,1.4,0.0,0.76,1.42,0.0,30.6,95.4,0.1,82.0,27.63636364,11.0,75.0,27.2,10.0,118.74000000000001,132.0,43.49315068,537.0,405.0,87.34848485
2024-01-05 05:00:00,2.67,1146.0,116918.0,2.41294447,3502.0,1422.0,2267.0,0.0,1.3,256.0,1.37,7.0,1.3,10.53570926,88.08299518,0.393886692,2.966798463,283.1816667,0.987408872,10.73,87.8,0.44,6.0,19.208333337,1.03,9.89,69.95,1.32,99.12,18.84,912.4346667,2.389,1.955692952,10.382,5.043333333,79.46777778,55.01135,10.02,26.84,64.66,0.0995,2.07075,0.36,0.047,0.0705,5.3086,0.18,4.38,0.14,61.22,0.022,3.72,0.04,0.06,273.6533333,0.017,0.095,3.53,0.3,2.9,2.0,1.4,0.0,0.76,1.42,0.0,30.6,95.4,0.1,82.0,27.63636364,11.0,75.0,27.2,10.0,119.27,136.0,43.62158501,541.0,405.0,86.98529412
2024-01-05 06:00:00,2.68,1153.0,117741.0,2.396087722,3502.0,1423.0,2263.0,0.0,1.3,259.0,1.38,8.0,1.3,10.53570926,88.08299518,0.393886692,2.966798463,283.1816667,0.987408872,10.73,87.8,0.44,6.0,19.208333337,1.03,9.89,69.95,1.32,99.12,18.84,912.4346667,2.389,1.955692952,10.382,5.043333333,79.46777778,55.01135,10.02,26.84,64.66,0.0995,2.07075,0.36,0.047,0.0705,5.3086,0.18,4.38,0.14,61.22,0.022,3.72,0.04,0.06,273.6533333,0.017,0.095,3.53,0.3,2.9,2.0,1.4,0.0,0.76,1.42,0.0,30.6,95.4,0.1,82.0,27.63636364,11.0,75.0,27.2,10.0,119.27,136.0,44.24144311,541.0,405.0,92.5
2024-01-05 07:00:00,2.71,1168.0,115843.0,2.431153184,3496.0,1331.0,2258.0,0.0,1.26,256.0,1.45,7.0,1.3,10.53570926,88.08299518,0.393886692,2.966798463,283.1816667,0.987408872,10.73,87.8,0.44,6.0,19.208333337,1.03,9.89,69.95,1.32,99.12,18.84,912.4346667,2.389,1.955692952,10.382,5.043333333,79.46777778,55.01135,10.02,26.84,64.66,0.0995,2.07075,0.36,0.047,0.0705,5.3086,0.18,4.38,0.14,61.22,0.022,3.72,0.04,0.06,273.6533333,0.017,0.095,3.53,0.3,2.9,2.0,1.4,0.0,0.76,1.42,0.0,30.6,95.4,0.1,82.0,27.63636364,11.0,75.0,27.2,10.0,120.33,144.0,43.74005908,549.0,405.0,92.63888889
2024-01-05 08:00:00,2.69,1163.0,115479.0,2.442297976,3501.0,1353.0,2265.0,0.0,1.27,255.0,1.42,8.0,1.3,10.45959595,88.16781292,0.391295564,3.179754104,283.1816667,0.981295564,10.8,87.7,0.45,5.8,19.208333337,1.05,10.09,70.08,1.1,99.12,18.73,912.4346667,2.322,1.962002053,10.608,5.043333333,79.46777778,54.87435,10.29,26.84,64.66,0.1025,2.110325,0.34,0.047,0.0725,5.406875,0.175,4.13,0.21,62.08,0.046,3.41,0.1,0.03,273.6533333,0.015,0.078,2.82,0.244,2.0,2.0,1.49,0.0,0.67,1.28,0.0,30.6,95.5,0.1,82.0,27.63636364,11.0,75.0,27.2,10.0,119.8,140.0,42.41450539,545.0,405.0,92.0
2024-01-05 09:00:00,2.64,1154.0,114632.0,2.459630957,3500.0,1424.0,2241.0,0.0,1.3,255.0,1.34,7.0,1.3,10.45959595,88.16781292,0.391295564,3.179754104,283.1816667,0.981295564,10.8,87.7,0.45,5.8,19.208333337,1.05,10.09,70.08,1.1,99.12,18.73,912.4346667,2.322,1.962002053,10.608,5.043333333,79.46777778,54.87435,10.29,26.84,64.66,0.1025,2.110325,0.34,0.047,0.0725,5.406875,0.175,4.13,0.21,62.08,0.046,3.41,0.1,0.03,273.6533333,0.015,0.078,2.82,0.244,2.0,2.0,1.49,0.0,0.67,1.28,0.0,30.6,95.5,0.1,82.0,27.63636364,11.0,75.0,27.2,10.0,119.8,140.0,42.98801973,545.0,405.0,92.71428571
2024-01-05 10:00:00,2.68,1149.0,115445.0,2.442319446,3500.0,1382.0,2269.0,0.0,1.29,253.0,1.39,7.0,1.3,10.45959595,88.16781292,0.391295564,3.179754104,283.1816667,0.981295564,10.8,87.7,0.45,5.8,19.208333337,1.05,10.09,70.08,1.1,99.12,18.73,912.4346667,2.322,1.962002053,10.608,5.043333333,79.46777778,54.87435,10.29,26.84,64.66,0.1025,2.110325,0.34,0.047,0.0725,5.406875,0.175,4.13,0.21,62.08,0.046,3.41,0.1,0.03,273.6533333,0.015,0.078,2.82,0.244,2.0,2.0,1.49,0.0,0.67,1.28,0.0,30.6,95.5,0.1,82.0,27.63636364,11.0,75.0,27.2,10.0,119.8,140.0,43.97113594,545.0,405.0,86.28571429
2024-01-05 11:00:00,2.69,1150.0,117733.0,2.401402448,3500.0,1406.0,2274.0,257.0,1.3,257.0,1.39,7.0,1.3,10.45959595,88.16781292,0.391295564,3.179754104,283.1816667,0.981295564,10.8,87.7,0.45,5.8,19.208333337,1.05,10.09,70.08,1.1,99.12,18.73,912.4346667,2.322,1.962002053,10.608,5.043333333,79.46777778,54.87435,10.29,26.84,64.66,0.1025,2.110325,0.34,0.047,0.0725,5.406875,0.175,4.13,0.21,62.08,0.046,3.41,0.1,0.03,273.6533333,0.015,0.078,2.82,0.244,2.0,2.0,1.49,0.0,0.67,1.28,0.0,30.6,95.5,0.1,82.0,27.63636364,11.0,75.0,27.2,10.0,119.8,140.0,42.5257732,545.0,405.0,86.28571429
2024-01-05 12:00:00,2.72,1149.0,117124.0,2.41068158,3500.0,1330.0,2277.0,131.0,1.25,255.0,1.47,7.0,1.3,10.45959595,88.16781292,0.391295564,3.179754104,283.1816667,0.981295564,10.8,87.7,0.45,5.8,19.208333337,1.05,10.09,70.08,1.1,99.12,18.73,912.4346667,2.322,1.962002053,10.608,5.043333333,79.46777778,54.87435,10.29,26.84,64.66,0.1025,2.110325,0.34,0.047,0.0725,5.406875,0.175,4.13,0.21,62.08,0.046,3.41,0.1,0.03,273.6533333,0.015,0.078,2.82,0.244,2.0,2.0,1.49,0.0,0.67,1.28,0.0,30.6,95.5,0.1,82.0,27.63636364,11.0,75.0,27.2,10.0,118.475,130.0,41.75233645,535.0,405.0,82.23076923
2024-01-05 13:00:00,2.68,1149.0,115319.0,2.444986436,3500.0,1424.0,2306.0,0.0,1.3,260.0,1.38,7.0,1.3,10.45959595,88.16781292,0.391295564,3.179754104,283.1816667,0.981295564,10.8,87.7,0.45,5.8,19.208333337,1.05,10.09,70.08,1.1,99.12,18.73,912.4346667,2.322,1.962002053,10.608,5.043333333,79.46777778,54.87435,10.29,26.84,64.66,0.1025,2.110325,0.34,0.047,0.0725,5.406875,0.175,4.13,0.21,62.08,0.046,3.41,0.1,0.03,273.6533333,0.015,0.078,2.82,0.244,2.0,2.0,1.49,0.0,0.67,1.28,0.0,30.6,95.5,0.1,82.0,27.63636364,11.0,75.0,27.2,10.0,118.475,130.0,41.47727273,535.0,405.0,86.38461538
2024-01-05 14:00:00,2.64,1153.0,118436.0,2.381355217,3501.0,1476.0,2269.0,0.0,1.3,264.0,1.34,8.0,1.3,10.45959595,88.16781292,0.391295564,3.179754104,283.1816667,0.981295564,10.8,87.7,0.45,5.8,19.208333337,1.05,10.09,70.08,1.1,99.12,18.73,912.4346667,2.322,1.962002053,10.608,5.043333333,79.46777778,54.87435,10.29,26.84,64.66,0.1025,2.110325,0.34,0.047,0.0725,5.406875,0.175,4.13,0.21,62.08,0.046,3.41,0.1,0.03,273.6533333,0.015,0.078,2.82,0.244,2.0,2.0,1.49,0.0,0.67,1.28,0.0,30.6,95.5,0.1,82.0,27.63636364,11.0,75.0,27.2,10.0,118.3425,129.0,42.02964652,534.0,405.0,90.15503876
2024-01-05 15:00:00,2.53,1168.0,114600.0,2.459614826,3499.0,1548.0,2237.0,0.0,1.3,265.0,1.23,8.0,1.3,10.45959595,88.16781292,0.391295564,3.179754104,283.1816667,0.981295564,10.8,87.7,0.45,5.8,19.208333337,1.05,10.09,70.08,1.1,99.12,18.73,912.4346667,2.322,1.962002053,10.608,5.043333333,79.46777778,54.87435,10.29,26.84,64.66,0.1025,2.110325,0.34,0.047,0.0725,5.406875,0.175,4.13,0.21,62.08,0.046,3.41,0.1,0.03,273.6533333,0.015,0.078,2.82,0.244,2.0,2.0,1.49,0.0,0.67,1.28,0.0,30.6,95.5,0.1,82.0,27.63636364,11.0,75.0,27.2,10.0,120.1975,143.0,42.94886494,548.0,405.0,99.23076923
2024-01-05 16:00:00,2.63,1179.0,114196.0,2.469016349,3500.0,1427.0,2223.0,0.0,1.3,259.0,1.33,7.0,1.3,10.48,88.12,0.42,3.2,283.1816667,0.98,10.7,87.81,0.46,5.6,19.208333337,1.03,10.39,69.85,1.14,99.12,18.62,912.4346667,2.226,1.970571769,10.6335,5.043333333,79.46777778,54.95315,10.285,26.84,64.66,0.0995,2.13745,0.365,0.04675,0.0725,5.396325,0.165,4.21,0.08,61.44,0.049,3.87,0.06,0.07,273.6533333,0.023,0.099,3.26,0.317,2.6,2.0,0.98,0.0,0.42,1.41,0.0,30.6,96.37,0.1,82.0,27.63636364,11.0,75.0,27.2,10.0,120.595,146.0,43.54876071,551.0,405.0,99.17808219
2024-01-05 17:00:00,2.68,1169.0,115448.0,2.440861246,3498.0,1393.0,2250.0,0.0,1.3,257.0,1.38,7.0,1.3,10.48,88.12,0.42,3.2,283.1816667,0.98,10.7,87.81,0.46,5.6,19.208333337,1.03,10.39,69.85,1.14,99.12,18.62,912.4346667,2.226,1.970571769,10.6335,5.043333333,79.46777778,54.95315,10.285,26.84,64.66,0.0995,2.13745,0.365,0.04675,0.0725,5.396325,0.165,4.21,0.08,61.44,0.049,3.87,0.06,0.07,273.6533333,0.023,0.099,3.26,0.317,2.6,2.0,0.98,0.0,0.42,1.41,0.0,30.6,96.37,0.1,82.0,27.63636364,11.0,75.0,27.2,10.0,120.065,142.0,43.61326747,547.0,405.0,96.12676056
2024-01-05 18:00:00,2.7,1148.0,116229.0,2.424469279,3498.0,1383.0,2262.0,0.0,1.3,254.0,1.4,7.0,1.3,10.48,88.12,0.42,3.2,283.1816667,0.98,10.7,87.81,0.46,5.6,19.208333337,1.03,10.39,69.85,1.14,99.12,18.62,912.4346667,2.226,1.970571769,10.6335,5.043333333,79.46777778,54.95315,10.285,26.84,64.66,0.0995,2.13745,0.365,0.04675,0.0725,5.396325,0.165,4.21,0.08,61.44,0.049,3.87,0.06,0.07,273.6533333,0.023,0.099,3.26,0.317,2.6,2.0,0.98,0.0,0.42,1.41,0.0,30.6,96.37,0.1,82.0,27.63636364,11.0,75.0,27.2,10.0,119.8,140.0,43.48335677,545.0,405.0,88.21428571
2024-01-05 19:00:00,2.72,1144.0,116727.0,2.414821253,3499.0,1374.0,2278.0,0.0,1.3,251.0,1.42,7.0,1.3,10.48,88.12,0.42,3.2,283.1816667,0.98,10.7,87.81,0.46,5.6,19.208333337,1.03,10.39,69.85,1.14,99.12,18.62,912.4346667,2.226,1.970571769,10.6335,5.043333333,79.46777778,54.95315,10.285,26.84,64.66,0.0995,2.13745,0.365,0.04675,0.0725,5.396325,0.165,4.21,0.08,61.44,0.049,3.87,0.06,0.07,273.6533333,0.023,0.099,3.26,0.317,2.6,2.0,0.98,0.0,0.42,1.41,0.0,30.6,96.37,0.1,82.0,27.63636364,11.0,75.0,27.2,10.0,118.6075,131.0,42.34670355,536.0,405.0,88.77862595
2024-01-05 20:00:00,2.64,1146.0,116804.0,2.41391955,3500.0,1457.0,2308.0,0.0,1.3,259.0,1.34,7.0,1.3,10.48,88.12,0.42,3.2,283.1816667,0.98,10.7,87.81,0.46,5.6,19.208333337,1.03,10.39,69.85,1.14,99.12,18.62,912.4346667,2.226,1.970571769,10.6335,5.043333333,79.46777778,54.95315,10.285,26.84,64.66,0.0995,2.13745,0.365,0.04675,0.0725,5.396325,0.165,4.21,0.08,61.44,0.049,3.87,0.06,0.07,273.6533333,0.023,0.099,3.26,0.317,2.6,2.0,0.98,0.0,0.42,1.41,0.0,30.6,96.37,0.1,82.0,27.63636364,11.0,75.0,27.2,10.0,119.1375,135.0,42.96448087,540.0,405.0,89.48148148
2024-01-05 21:00:00,2.7,1148.0,117690.0,2.394388999,3498.0,1400.0,2287.0,0.0,1.3,256.0,1.4,7.0,1.3,10.48,88.12,0.42,3.2,283.1816667,0.98,10.7,87.81,0.46,5.6,19.208333337,1.03,10.39,69.85,1.14,99.12,18.62,912.4346667,2.226,1.970571769,10.6335,5.043333333,79.46777778,54.95315,10.285,26.84,64.66,0.0995,2.13745,0.365,0.04675,0.0725,5.396325,0.165,4.21,0.08,61.44,0.049,3.87,0.06,0.07,273.6533333,0.023,0.099,3.26,0.317,2.6,2.0,0.98,0.0,0.42,1.41,0.0,30.6,96.37,0.1,82.0,27.63636364,11.0,75.0,27.2,10.0,119.005,134.0,41.86851211,539.0,405.0,86.04477612
2024-01-05 22:00:00,2.65,1151.0,115828.0,2.435638445,3502.0,1430.0,2271.0,0.0,1.3,257.0,1.35,7.0,1.3,10.48,88.12,0.42,3.2,283.1816667,0.98,10.7,87.81,0.46,5.6,19.208333337,1.03,10.39,69.85,1.14,99.12,18.62,912.4346667,2.226,1.970571769,10.6335,5.043333333,79.46777778,54.95315,10.285,26.84,64.66,0.0995,2.13745,0.365,0.04675,0.0725,5.396325,0.165,4.21,0.08,61.44,0.049,3.87,0.06,0.07,273.6533333,0.023,0.099,3.26,0.317,2.6,2.0,0.98,0.0,0.42,1.41,0.0,30.6,96.37,0.1,82.0,27.63636364,11.0,75.0,27.2,10.0,119.1375,135.0,43.05993691,540.0,405.0,89.40740741
2024-01-05 23:00:00,2.6,1178.0,114432.0,2.463927309,3500.0,1468.0,2242.0,0.0,1.3,262.0,1.3,8.0,1.3,10.43,88.2,0.39,3.4,299.9203333,0.98,10.65,87.87,0.44,6.1,17.238999997,1.04,10.41,69.71,1.02,92.67333333,18.86,880.324,2.222,1.968539223,10.4673,4.978888889,80.24444444,55.075,9.96,27.73538462,64.66,0.095,2.10075,0.35,0.045,0.071,5.3175,0.16,4.42,0.05,61.48,0.023,3.68,0.03,0.05,264.4466667,0.02,0.084,3.36,0.301,2.5,2.0,1.28,0.0,0.66,1.34,0.0,27.14333333,95.66,0.1,82.0,27.63636364,11.0,75.0,27.2,10.0,121.845,146.0,41.83066362,556.0,410.0,92.53424658
2024-01-06 00:00:00,2.67,1169.0,118210.0,2.383181015,3497.0,1417.0,2301.0,0.0,1.28,264.0,1.39,7.0,1.3,10.84,87.77,0.41,2.5,285.8993333,0.98,10.93,87.59,0.45,5.7,18.624666663,1.03,9.76,70.03,1.09,95.65333333,19.12,929.9203333,2.24,1.897934534,10.04,5.066666667,79.77777778,55.665,10.415,28.65,65.63,0.097,1.97,0.195,0.0465,0.065,5.29,0.16,3.89,0.19,62.74,0.024,3.14,0.03,0.11,65.16666667,0.028,0.082,2.38,0.271,2.8,2.0,1.72,0.0,0.76,1.34,0.0,16.76333333,95.05,0.1,82.0,27.63636364,11.0,75.0,27.2,10.0,120.3125,125.0,40.66974596,540.0,415.0,87.92
2024-01-06 01:00:00,2.66,1163.0,115811.0,2.434605365,3500.0,1416.0,2304.0,0.0,1.3,258.0,1.36,7.0,1.3,10.84,87.77,0.41,2.5,285.8993333,0.98,10.93,87.59,0.45,5.7,18.624666663,1.03,9.76,70.03,1.09,95.65333333,19.12,929.9203333,2.24,1.897934534,10.04,5.066666667,79.77777778,55.665,10.415,28.65,65.63,0.097,1.97,0.195,0.0465,0.065,5.29,0.16,3.89,0.19,62.74,0.024,3.14,0.03,0.11,65.16666667,0.028,0.082,2.38,0.271,2.8,2.0,1.72,0.0,0.76,1.34,0.0,16.76333333,95.05,0.1,82.0,27.63636364,11.0,75.0,27.2,10.0,121.05,140.0,42.54587156,550.0,410.0,87.92857143
2024-01-06 02:00:00,2.63,1168.0,115914.0,2.432443242,3500.0,1455.0,2270.0,0.0,1.3,262.0,1.33,8.0,1.3,10.84,87.77,0.41,2.5,285.8993333,0.98,10.93,87.59,0.45,5.7,18.624666663,1.03,9.76,70.03,1.09,95.65333333,19.12,929.9203333,2.24,1.897934534,10.04,5.066666667,79.77777778,55.665,10.415,28.65,65.63,0.097,1.97,0.195,0.0465,0.065,5.29,0.16,3.89,0.19,62.74,0.024,3.14,0.03,0.11,65.16666667,0.028,0.082,2.38,0.271,2.8,2.0,1.72,0.0,0.76,1.34,0.0,16.76333333,95.05,0.1,82.0,27.63636364,11.0,75.0,27.2,10.0,120.785,138.0,41.1954023,548.0,410.0,86.37681159
2024-01-06 03:00:00,2.63,1173.0,113181.0,2.491145314,3500.0,1431.0,2245.0,0.0,1.3,257.0,1.33,7.0,1.3,10.84,87.77,0.41,2.5,285.8993333,0.98,10.93,87.59,0.45,5.7,18.624666663,1.03,9.76,70.03,1.09,95.65333333,19.12,929.9203333,2.24,1.897934534,10.04,5.066666667,79.77777778,55.665,10.415,28.65,65.63,0.097,1.97,0.195,0.0465,0.065,5.29,0.16,3.89,0.19,62.74,0.024,3.14,0.03,0.11,65.16666667,0.028,0.082,2.38,0.271,2.8,2.0,1.72,0.0,0.76,1.34,0.0,16.76333333,95.05,0.1,82.0,27.63636364,11.0,75.0,27.2,10.0,121.315,142.0,42.97407913,552.0,410.0,94.36619718
2024-01-06 04:00:00,2.67,1178.0,113761.0,2.478451867,3500.0,1389.0,2281.0,0.0,1.3,256.0,1.37,7.0,1.3,10.84,87.77,0.41,2.5,285.8993333,0.98,10.93,87.59,0.45,5.7,18.624666663,1.03,9.76,70.03,1.09,95.65333333,19.12,929.9203333,2.24,1.897934534,10.04,5.066666667,79.77777778,55.665,10.415,28.65,65.63,0.097,1.97,0.195,0.0465,0.065,5.29,0.16,3.89,0.19,62.74,0.024,3.14,0.03,0.11,65.16666667,0.028,0.082,2.38,0.271,2.8,2.0,1.72,0.0,0.76,1.34,0.0,16.76333333,95.05,0.1,82.0,27.63636364,11.0,75.0,27.2,10.0,121.315,142.0,42.34047455,552.0,410.0,86.12676056
2024-01-06 05:00:00,2.61,1187.0,113569.0,2.482639488,3500.0,1441.0,2279.0,0.0,1.3,261.0,1.31,7.0,1.3,10.84,87.77,0.41,2.5,285.8993333,0.98,10.93,87.59,0.45,5.7,18.624666663,1.03,9.76,70.03,1.09,95.65333333,19.12,929.9203333,2.24,1.897934534,10.04,5.066666667,79.77777778,55.665,10.415,28.65,65.63,0.097,1.97,0.195,0.0465,0.065,5.29,0.16,3.89,0.19,62.74,0.024,3.14,0.03,0.11,65.16666667,0.028,0.082,2.38,0.271,2.8,2.0,1.72,0.0,0.76,1.34,0.0,16.76333333,95.05,0.1,82.0,27.63636364,11.0,75.0,27.2,10.0,121.05,140.0,41.38324583,550.0,410.0,91.21428571
2024-01-06 06:00:00,2.64,1183.0,113345.0,2.487542967,3500.0,1412.0,2280.0,0.0,1.3,258.0,1.34,8.0,1.3,10.84,87.77,0.41,2.5,285.8993333,0.98,10.93,87.59,0.45,5.7,18.624666663,1.03,9.76,70.03,1.09,95.65333333,19.12,929.9203333,2.24,1.897934534,10.04,5.066666667,79.77777778,55.665,10.415,28.65,65.63,0.097,1.97,0.195,0.0465,0.065,5.29,0.16,3.89,0.19,62.74,0.024,3.14,0.03,0.11,65.16666667,0.028,0.082,2.38,0.271,2.8,2.0,1.72,0.0,0.76,1.34,0.0,16.76333333,95.05,0.1,82.0,27.63636364,11.0,75.0,27.2,10.0,121.05,140.0,41.23190071,550.0,410.0,90.71428571
2024-01-06 07:00:00,2.65,1185.0,113430.0,2.485679993,3500.0,1403.0,2252.0,0.0,1.3,257.0,1.35,7.0,1.3,10.84,87.77,0.41,2.5,285.8993333,0.98,10.93,87.59,0.45,5.7,18.624666663,1.03,9.76,70.03,1.09,95.65333333,19.12,929.9203333,2.24,1.897934534,10.04,5.066666667,79.77777778,55.665,10.415,28.65,65.63,0.097,1.97,0.195,0.0465,0.065,5.29,0.16,3.89,0.19,62.74,0.024,3.14,0.03,0.11,65.16666667,0.028,0.082,2.38,0.271,2.8,2.0,1.72,0.0,0.76,1.34,0.0,16.76333333,95.05,0.1,82.0,27.63636364,11.0,75.0,27.2,10.0,121.845,146.0,41.57172751,556.0,410.0,93.01369863
2024-01-06 08:00:00,2.68,1149.0,114584.0,2.460660715,3500.0,1387.0,2273.0,0.0,1.3,252.0,1.38,7.0,1.3,10.79,87.88,0.37,2.8,285.8993333,0.96,11.08,87.49,0.41,5.6,18.624666663,1.02,10.12,69.85,1.02,95.65333333,19.01,929.9203333,2.18,1.911053025,9.89,5.066666667,79.77777778,55.855,10.475,28.65,65.63,0.095,1.9,0.215,0.048,0.067,5.175,0.165,3.56,0.18,63.04,0.038,3.19,0.11,0.05,65.16666667,0.021,0.06,2.04,0.21,2.5,2.0,1.13,0.0,1.12,1.45,0.0,16.76333333,95.57,0.1,82.0,27.63636364,11.0,75.0,27.2,10.0,120.3875,135.0,43.07369403,545.0,410.0,88.0
2024-01-06 09:00:00,2.69,1144.0,114274.0,2.466627513,3499.0,1367.0,2297.0,0.0,1.3,249.0,1.39,7.0,1.3,10.79,87.88,0.37,2.8,285.8993333,0.96,11.08,87.49,0.41,5.6,18.624666663,1.02,10.12,69.85,1.02,95.65333333,19.01,929.9203333,2.18,1.911053025,9.89,5.066666667,79.77777778,55.855,10.475,28.65,65.63,0.095,1.9,0.215,0.048,0.067,5.175,0.165,3.56,0.18,63.04,0.038,3.19,0.11,0.05,65.16666667,0.021,0.06,2.04,0.21,2.5,2.0,1.13,0.0,1.12,1.45,0.0,16.76333333,95.57,0.1,82.0,27.63636364,11.0,75.0,27.2,10.0,119.8575,131.0,42.97501719,541.0,410.0,82.44274809
2024-01-06 10:00:00,2.66,1150.0,116796.0,2.414084799,3500.0,1434.0,2287.0,0.0,1.3,258.0,1.36,7.0,1.3,10.79,87.88,0.37,2.8,285.8993333,0.96,11.08,87.49,0.41,5.6,18.624666663,1.02,10.12,69.85,1.02,95.65333333,19.01,929.9203333,2.18,1.911053025,9.89,5.066666667,79.77777778,55.855,10.475,28.65,65.63,0.095,1.9,0.215,0.048,0.067,5.175,0.165,3.56,0.18,63.04,0.038,3.19,0.11,0.05,65.16666667,0.021,0.06,2.04,0.21,2.5,2.0,1.13,0.0,1.12,1.45,0.0,16.76333333,95.57,0.1,82.0,27.63636364,11.0,75.0,27.2,10.0,120.1225,133.0,42.77866789,543.0,410.0,87.21804511
2024-01-06 11:00:00,2.67,1148.0,117159.0,2.406609359,3500.0,1422.0,2283.0,0.0,1.3,257.0,1.37,7.0,1.3,10.79,87.88,0.37,2.8,285.8993333,0.96,11.08,87.49,0.41,5.6,18.624666663,1.02,10.12,69.85,1.02,95.65333333,19.01,929.9203333,2.18,1.911053025,9.89,5.066666667,79.77777778,55.855,10.475,28.65,65.63,0.095,1.9,0.215,0.048,0.067,5.175,0.165,3.56,0.18,63.04,0.038,3.19,0.11,0.05,65.16666667,0.021,0.06,2.04,0.21,2.5,2.0,1.13,0.0,1.12,1.45,0.0,16.76333333,95.57,0.1,82.0,27.63636364,11.0,75.0,27.2,10.0,119.5925,129.0,41.8705694,539.0,410.0,86.27906977
2024-01-06 12:00:00,2.67,1149.0,118523.0,2.38981274,3500.0,1444.0,2258.0,434.0,1.3,261.0,1.37,7.0,1.3,10.79,87.88,0.37,2.8,285.8993333,0.96,11.08,87.49,0.41,5.6,18.624666663,1.02,10.12,69.85,1.02,95.65333333,19.01,929.9203333,2.18,1.911053025,9.89,5.066666667,79.77777778,55.855,10.475,28.65,65.63,0.095,1.9,0.215,0.048,0.067,5.175,0.165,3.56,0.18,63.04,0.038,3.19,0.11,0.05,65.16666667,0.021,0.06,2.04,0.21,2.5,2.0,1.13,0.0,1.12,1.45,0.0,16.76333333,95.57,0.1,82.0,27.63636364,11.0,75.0,27.2,10.0,120.5775,127.0,41.23976608,542.0,415.0,90.70866142
2024-01-06 13:00:00,2.69,1132.0,116678.0,2.453309435,3499.0,1396.0,2210.0,1433.0,1.3,252.0,1.39,7.0,1.3,10.79,87.88,0.37,2.8,285.8993333,0.96,11.08,87.49,0.41,5.6,18.624666663,1.02,10.12,69.85,1.02,95.65333333,19.01,929.9203333,2.18,1.911053025,9.89,5.066666667,79.77777778,55.855,10.475,28.65,65.63,0.095,1.9,0.215,0.048,0.067,5.175,0.165,3.56,0.18,63.04,0.038,3.19,0.11,0.05,65.16666667,0.021,0.06,2.04,0.21,2.5,2.0,1.13,0.0,1.12,1.45,0.0,16.76333333,95.57,0.1,82.0,27.63636364,11.0,75.0,27.2,10.0,120.3125,125.0,42.79155188,540.0,415.0,87.6
2024-01-06 14:00:00,2.66,1128.0,119559.0,2.405420135,3500.0,1484.0,2205.0,1882.0,1.3,260.0,1.36,8.0,1.3,10.79,87.88,0.37,2.8,285.8993333,0.96,11.08,87.49,0.41,5.6,18.624666663,1.02,10.12,69.85,1.02,95.65333333,19.01,929.9203333,2.18,1.911053025,9.89,5.066666667,79.77777778,55.855,10.475,28.65,65.63,0.095,1.9,0.215,0.048,0.067,5.175,0.165,3.56,0.18,63.04,0.038,3.19,0.11,0.05,65.16666667,0.021,0.06,2.04,0.21,2.5,2.0,1.13,0.0,1.12,1.45,0.0,16.76333333,95.57,0.1,82.0,27.63636364,11.0,75.0,27.2,10.0,119.65,120.0,41.46567718,535.0,415.0,86.66666667
2024-01-06 15:00:00,2.63,1140.0,118153.0,2.390976505,3498.0,1484.0,2277.0,237.0,1.3,262.0,1.33,7.0,1.3,10.79,87.88,0.37,2.8,285.8993333,0.96,11.08,87.49,0.41,5.6,18.624666663,1.02,10.12,69.85,1.02,95.65333333,19.01,929.9203333,2.18,1.911053025,9.89,5.066666667,79.77777778,55.855,10.475,28.65,65.63,0.095,1.9,0.215,0.048,0.067,5.175,0.165,3.56,0.18,63.04,0.038,3.19,0.11,0.05,65.16666667,0.021,0.06,2.04,0.21,2.5,2.0,1.13,0.0,1.12,1.45,0.0,16.76333333,95.57,0.1,82.0,27.63636364,11.0,75.0,27.2,10.0,120.3125,125.0,42.80199818,540.0,415.0,89.84
2024-01-06 16:00:00,2.65,1164.0,118234.0,2.384740445,3500.0,1457.0,2288.0,0.0,1.3,262.0,1.35,8.0,1.3,10.93724031,87.68,0.396379845,2.134418642,285.8993333,0.986379845,11.1,87.42,0.43,6.0,18.624666663,1.05,10.17,69.69,1.04,95.65333333,19.1,929.9203333,2.22,1.846131088,9.6,5.066666667,79.77777778,56.075,10.395,28.65,65.63,0.0935,1.895,0.2,0.047,0.0615,5.2,0.16,3.49,0.31,63.54,0.029,2.39,0.09,0.04,65.16666667,0.01,0.063,1.92,0.21,2.2,2.0,0.8,0.0,0.66,1.27,0.0,16.76333333,94.49,0.1,82.0,27.63636364,11.0,75.0,27.2,10.0,121.24000000000001,132.0,40.8956581,547.0,415.0,93.56060606
2024-01-06 17:00:00,2.59,1189.0,114799.0,2.456756288,3501.0,1485.0,2245.0,0.0,1.3,266.0,1.29,7.0,1.3,10.93724031,87.68,0.396379845,2.134418642,285.8993333,0.986379845,11.1,87.42,0.43,6.0,18.624666663,1.05,10.17,69.69,1.04,95.65333333,19.1,929.9203333,2.22,1.846131088,9.6,5.066666667,79.77777778,56.075,10.395,28.65,65.63,0.0935,1.895,0.2,0.047,0.0615,5.2,0.16,3.49,0.31,63.54,0.029,2.39,0.09,0.04,65.16666667,0.01,0.063,1.92,0.21,2.2,2.0,0.8,0.0,0.66,1.27,0.0,16.76333333,94.49,0.1,82.0,27.63636364,11.0,75.0,27.2,10.0,122.4325,141.0,41.22383253,556.0,415.0,100.070922
2024-01-06 18:00:00,2.65,1166.0,114576.0,2.460129738,3499.0,1406.0,2266.0,0.0,1.3,255.0,1.35,7.0,1.3,10.93724031,87.68,0.396379845,2.134418642,285.8993333,0.986379845,11.1,87.42,0.43,6.0,18.624666663,1.05,10.17,69.69,1.04,95.65333333,19.1,929.9203333,2.22,1.846131088,9.6,5.066666667,79.77777778,56.075,10.395,28.65,65.63,0.0935,1.895,0.2,0.047,0.0615,5.2,0.16,3.49,0.31,63.54,0.029,2.39,0.09,0.04,65.16666667,0.01,0.063,1.92,0.21,2.2,2.0,0.8,0.0,0.66,1.27,0.0,16.76333333,94.49,0.1,82.0,27.63636364,11.0,75.0,27.2,10.0,122.035,138.0,42.44821969,553.0,415.0,89.49275362
2024-01-06 19:00:00,2.64,1170.0,116277.0,2.424853851,3500.0,1447.0,2285.0,0.0,1.3,262.0,1.34,7.0,1.3,10.93724031,87.68,0.396379845,2.134418642,285.8993333,0.986379845,11.1,87.42,0.43,6.0,18.624666663,1.05,10.17,69.69,1.04,95.65333333,19.1,929.9203333,2.22,1.846131088,9.6,5.066666667,79.77777778,56.075,10.395,28.65,65.63,0.0935,1.895,0.2,0.047,0.0615,5.2,0.16,3.49,0.31,63.54,0.029,2.39,0.09,0.04,65.16666667,0.01,0.063,1.92,0.21,2.2,2.0,0.8,0.0,0.66,1.27,0.0,16.76333333,94.49,0.1,82.0,27.63636364,11.0,75.0,27.2,10.0,122.035,138.0,41.8135436,553.0,415.0,93.11594203
2024-01-06 20:00:00,2.66,1157.0,114462.0,2.462578514,3499.0,1401.0,2275.0,0.0,1.3,254.0,1.36,7.0,1.3,10.93724031,87.68,0.396379845,2.134418642,285.8993333,0.986379845,11.1,87.42,0.43,6.0,18.624666663,1.05,10.17,69.69,1.04,95.65333333,19.1,929.9203333,2.22,1.846131088,9.6,5.066666667,79.77777778,56.075,10.395,28.65,65.63,0.0935,1.895,0.2,0.047,0.0615,5.2,0.16,3.49,0.31,63.54,0.029,2.39,0.09,0.04,65.16666667,0.01,0.063,1.92,0.21,2.2,2.0,0.8,0.0,0.66,1.27,0.0,16.76333333,94.49,0.1,82.0,27.63636364,11.0,75.0,27.2,10.0,121.6375,135.0,41.4775359,550.0,415.0,89.11111111
2024-01-06 21:00:00,2.68,1133.0,118108.0,2.396924959,3499.0,1429.0,2259.0,409.0,1.3,256.0,1.38,7.0,1.3,10.93724031,87.68,0.396379845,2.134418642,285.8993333,0.986379845,11.1,87.42,0.43,6.0,18.624666663,1.05,10.17,69.69,1.04,95.65333333,19.1,929.9203333,2.22,1.846131088,9.6,5.066666667,79.77777778,56.075,10.395,28.65,65.63,0.0935,1.895,0.2,0.047,0.0615,5.2,0.16,3.49,0.31,63.54,0.029,2.39,0.09,0.04,65.16666667,0.01,0.063,1.92,0.21,2.2,2.0,0.8,0.0,0.66,1.27,0.0,16.76333333,94.49,0.1,82.0,27.63636364,11.0,75.0,27.2,10.0,120.975,130.0,41.03631737,545.0,415.0,87.38461538
2024-01-06 22:00:00,2.68,1143.0,117494.0,2.406249204,3499.0,1407.0,2281.0,282.0,1.29,256.0,1.39,6.0,1.3,10.93724031,87.68,0.396379845,2.134418642,285.8993333,0.986379845,11.1,87.42,0.43,6.0,18.624666663,1.05,10.17,69.69,1.04,95.65333333,19.1,929.9203333,2.22,1.846131088,9.6,5.066666667,79.77777778,56.075,10.395,28.65,65.63,0.0935,1.895,0.2,0.047,0.0615,5.2,0.16,3.49,0.31,63.54,0.029,2.39,0.09,0.04,65.16666667,0.01,0.063,1.92,0.21,2.2,2.0,0.8,0.0,0.66,1.27,0.0,16.76333333,94.49,0.1,82.0,27.63636364,11.0,75.0,27.2,10.0,120.975,130.0,42.0550125,545.0,415.0,85.76923077
2024-01-06 23:00:00,2.67,1152.0,117920.0,2.391769784,3501.0,1415.0,2306.0,0.0,1.28,260.0,1.39,8.0,1.3,10.86469249,87.7451845,0.405061501,2.196309927,289.4793333,0.985061501,10.98,87.53,0.45,5.0,19.172666663,1.04,9.84,70.04,1.06,91.72666667,19.06,911.3956667,2.38,1.765647559,9.455,5.021111111,79.68888889,55.92,10.03,28.035,65.63,0.093,1.845,0.195,0.0465,0.065,5.355,0.17,3.78,0.33,63.26,0.026,2.76,0.1,0.05,66.26333333,0.011,0.068,2.08,0.227,2.9,2.0,0.62,0.0,0.52,1.28,0.0,12.81,96.31,0.1,82.0,27.63636364,11.0,75.0,27.2,10.0,120.975,130.0,41.65904936,545.0,415.0,87.30769231
2024-01-07 00:00:00,2.58,1145.0,117704.0,2.394788399,3499.0,1529.0,2340.0,0.0,1.3,264.0,1.28,7.0,1.3,10.82,87.8,0.4,3.6,302.691,0.98,10.96,87.56,0.43,6.7,25.721,1.05,9.87,69.96,1.1,76.40666667,19.07,893.082,2.23,2.115420233,10.725,4.867777778,79.75444444,55.26,10.25,27.07,64.69,0.072,2.05,0.2,0.0515,0.0615,5.07,0.175,3.241416458,0.058191189,61.77589988,0.021128518,4.120559481,0.085146479,0.093488388,320.5616153,0.015303587,0.106105668,3.489102822,0.250289211,2.857383472,2.0,0.5,0.0,0.93,1.34,0.0,17.91666667,96.31,0.4,82.0,27.63636364,11.0,75.0,27.2,10.0,125.1625,105.0,42.66453382,550.0,445.0,87.61904762
2024-01-07 01:00:00,2.61,1142.0,116970.0,2.411184065,3501.0,1493.0,2348.0,0.0,1.3,261.0,1.31,8.0,1.3,10.82,87.8,0.4,3.6,302.691,0.98,10.96,87.56,0.43,6.7,25.721,1.05,9.87,69.96,1.1,76.40666667,19.07,893.082,2.23,2.115420233,10.725,4.867777778,79.75444444,55.26,10.25,27.07,64.69,0.072,2.05,0.2,0.0515,0.0615,5.07,0.175,3.241416458,0.058191189,61.77589988,0.021128518,4.120559481,0.085146479,0.093488388,320.5616153,0.015303587,0.106105668,3.489102822,0.250289211,2.857383472,2.0,0.5,0.0,0.93,1.34,0.0,17.91666667,96.31,0.4,82.0,27.63636364,11.0,75.0,27.2,10.0,124.5,100.0,41.55784651,545.0,445.0,89.4
2024-01-07 02:00:00,2.62,1132.0,116477.0,2.420692568,3500.0,1473.0,2348.0,0.0,1.3,257.0,1.32,7.0,1.3,10.82,87.8,0.4,3.6,302.691,0.98,10.96,87.56,0.43,6.7,25.721,1.05,9.87,69.96,1.1,76.40666667,19.07,893.082,2.23,2.115420233,10.725,4.867777778,79.75444444,55.26,10.25,27.07,64.69,0.072,2.05,0.2,0.0515,0.0615,5.07,0.175,3.241416458,0.058191189,61.77589988,0.021128518,4.120559481,0.085146479,0.093488388,320.5616153,0.015303587,0.106105668,3.489102822,0.250289211,2.857383472,2.0,0.5,0.0,0.93,1.34,0.0,17.91666667,96.31,0.4,82.0,27.63636364,11.0,75.0,27.2,10.0,124.5,100.0,41.56171285,545.0,445.0,86.4
2024-01-07 03:00:00,2.55,1104.0,111931.0,2.490897088,3461.0,1465.0,2323.0,0.0,1.27,247.0,1.28,7.0,1.3,10.82,87.8,0.4,3.6,302.691,0.98,10.96,87.56,0.43,6.7,25.721,1.05,9.87,69.96,1.1,76.40666667,19.07,893.082,2.23,2.115420233,10.725,4.867777778,79.75444444,55.26,10.25,27.07,64.69,0.072,2.05,0.2,0.0515,0.0615,5.07,0.175,3.241416458,0.058191189,61.77589988,0.021128518,4.120559481,0.085146479,0.093488388,320.5616153,0.015303587,0.106105668,3.489102822,0.250289211,2.857383472,2.0,0.5,0.0,0.93,1.34,0.0,17.91666667,96.31,0.4,82.0,27.63636364,11.0,75.0,27.2,10.0,124.5,100.0,42.8343949,545.0,445.0,86.8
2024-01-07 04:00:00,2.32,1100.0,98375.0,2.475480743,3023.0,1403.0,2300.0,0.0,1.15,231.0,1.17,6.0,1.3,10.82,87.8,0.4,3.6,302.691,0.98,10.96,87.56,0.43,6.7,25.721,1.05,9.87,69.96,1.1,76.40666667,19.07,893.082,2.23,2.115420233,10.725,4.867777778,79.75444444,55.26,10.25,27.07,64.69,0.072,2.05,0.2,0.0515,0.0615,5.07,0.175,3.241416458,0.058191189,61.77589988,0.021128518,4.120559481,0.085146479,0.093488388,320.5616153,0.015303587,0.106105668,3.489102822,0.250289211,2.857383472,2.0,0.5,0.0,0.93,1.34,0.0,17.91666667,96.31,0.4,82.0,27.63636364,11.0,75.0,27.2,10.0,123.325,110.0,42.68574066,545.0,435.0,74.36363636
2024-01-07 05:00:00,2.46,1132.0,110760.0,2.281695017,3137.0,1523.0,2321.0,0.0,1.24,256.0,1.22,7.0,1.3,10.82,87.8,0.4,3.6,302.691,0.98,10.96,87.56,0.43,6.7,25.721,1.05,9.87,69.96,1.1,76.40666667,19.07,893.082,2.23,2.115420233,10.725,4.867777778,79.75444444,55.26,10.25,27.07,64.69,0.072,2.05,0.2,0.0515,0.0615,5.07,0.175,3.241416458,0.058191189,61.77589988,0.021128518,4.120559481,0.085146479,0.093488388,320.5616153,0.015303587,0.106105668,3.489102822,0.250289211,2.857383472,2.0,0.5,0.0,0.93,1.34,0.0,17.91666667,96.31,0.4,82.0,27.63636364,11.0,75.0,27.2,10.0,124.5,100.0,41.347485,545.0,445.0,87.1
2024-01-07 06:00:00,2.48,1120.0,113449.0,2.277323661,3207.0,1515.0,2324.0,0.0,1.23,259.0,1.25,5.0,1.3,10.82,87.8,0.4,3.6,302.691,0.98,10.96,87.56,0.43,6.7,25.721,1.05,9.87,69.96,1.1,76.40666667,19.07,893.082,2.23,2.115420233,10.725,4.867777778,79.75444444,55.26,10.25,27.07,64.69,0.072,2.05,0.2,0.0515,0.0615,5.07,0.175,3.241416458,0.058191189,61.77589988,0.021128518,4.120559481,0.085146479,0.093488388,320.5616153,0.015303587,0.106105668,3.489102822,0.250289211,2.857383472,2.0,0.5,0.0,0.93,1.34,0.0,17.91666667,96.31,0.4,82.0,27.63636364,11.0,75.0,27.2,10.0,125.1625,105.0,39.97671711,550.0,445.0,86.85714286
2024-01-07 08:00:00,2.33,1170.0,106869.0,2.245683111,2979.0,1443.0,2340.0,0.0,1.1,263.0,1.23,7.0,1.3,10.96,87.69,0.38,4.2,302.691,0.97,11.14,87.39,0.44,6.9,25.721,1.03,9.76,69.97,1.09,76.40666667,19.18,893.082,2.225,2.071911742,10.535,4.867777778,79.75444444,55.32,9.84,27.07,64.69,0.0765,2.07,0.215,0.051,0.0615,5.085,0.17,3.674663882,0.075870111,47.35833459,0.024783217,3.391196832,0.072488224,0.051693473,320.5616153,0.015677136,0.083441836,3.104039013,0.294198638,4.276899349,2.0,0.53,0.0,0.92,1.31,0.0,17.91666667,96.6,0.4,82.0,27.63636364,11.0,75.0,27.2,10.0,124.5,100.0,40.37884038,545.0,445.0,89.5
2024-01-07 09:00:00,2.52,1186.0,116075.0,2.431845782,3504.0,1578.0,2327.0,0.0,1.29,274.0,1.23,8.0,1.3,10.96,87.69,0.38,4.2,302.691,0.97,11.14,87.39,0.44,6.9,25.721,1.03,9.76,69.97,1.09,76.40666667,19.18,893.082,2.225,2.071911742,10.535,4.867777778,79.75444444,55.32,9.84,27.07,64.69,0.0765,2.07,0.215,0.051,0.0615,5.085,0.17,3.674663882,0.075870111,47.35833459,0.024783217,3.391196832,0.072488224,0.051693473,320.5616153,0.015677136,0.083441836,3.104039013,0.294198638,4.276899349,2.0,0.53,0.0,0.92,1.31,0.0,17.91666667,96.6,0.4,82.0,27.63636364,11.0,75.0,27.2,10.0,125.9575,111.0,40.46846011,556.0,445.0,99.72972973
2024-01-07 10:00:00,2.6,1186.0,116315.0,2.424062106,3500.0,1487.0,2339.0,0.0,1.29,266.0,1.31,7.0,1.3,10.96,87.69,0.38,4.2,302.691,0.97,11.14,87.39,0.44,6.9,25.721,1.03,9.76,69.97,1.09,76.40666667,19.18,893.082,2.225,2.071911742,10.535,4.867777778,79.75444444,55.32,9.84,27.07,64.69,0.0765,2.07,0.215,0.051,0.0615,5.085,0.17,3.674663882,0.075870111,47.35833459,0.024783217,3.391196832,0.072488224,0.051693473,320.5616153,0.015677136,0.083441836,3.104039013,0.294198638,4.276899349,2.0,0.53,0.0,0.92,1.31,0.0,17.91666667,96.6,0.4,82.0,27.63636364,11.0,75.0,27.2,10.0,125.825,110.0,41.4605693,555.0,445.0,93.54545455
2024-01-07 11:00:00,2.58,1178.0,117253.0,2.40468111,3500.0,1530.0,2365.0,0.0,1.3,270.0,1.28,7.0,1.3,10.96,87.69,0.38,4.2,302.691,0.97,11.14,87.39,0.44,6.9,25.721,1.03,9.76,69.97,1.09,76.40666667,19.18,893.082,2.225,2.071911742,10.535,4.867777778,79.75444444,55.32,9.84,27.07,64.69,0.0765,2.07,0.215,0.051,0.0615,5.085,0.17,3.674663882,0.075870111,47.35833459,0.024783217,3.391196832,0.072488224,0.051693473,320.5616153,0.015677136,0.083441836,3.104039013,0.294198638,4.276899349,2.0,0.53,0.0,0.92,1.31,0.0,17.91666667,96.6,0.4,82.0,27.63636364,11.0,75.0,27.2,10.0,125.1625,105.0,41.76349966,550.0,445.0,88.66666667
2024-01-07 12:00:00,2.55,1175.0,116809.0,2.413127013,3499.0,1553.0,2354.0,0.0,1.3,270.0,1.25,7.0,1.3,10.96,87.69,0.38,4.2,302.691,0.97,11.14,87.39,0.44,6.9,25.721,1.03,9.76,69.97,1.09,76.40666667,19.18,893.082,2.225,2.071911742,10.535,4.867777778,79.75444444,55.32,9.84,27.07,64.69,0.0765,2.07,0.215,0.051,0.0615,5.085,0.17,3.674663882,0.075870111,47.35833459,0.024783217,3.391196832,0.072488224,0.051693473,320.5616153,0.015677136,0.083441836,3.104039013,0.294198638,4.276899349,2.0,0.53,0.0,0.92,1.31,0.0,17.91666667,96.6,0.4,82.0,27.63636364,11.0,75.0,27.2,10.0,125.1625,105.0,41.38165345,550.0,445.0,94.28571429
2024-01-07 13:00:00,2.56,1178.0,117832.0,2.392188428,3499.0,1561.0,2351.0,0.0,1.3,273.0,1.26,8.0,1.3,10.96,87.69,0.38,4.2,302.691,0.97,11.14,87.39,0.44,6.9,25.721,1.03,9.76,69.97,1.09,76.40666667,19.18,893.082,2.225,2.071911742,10.535,4.867777778,79.75444444,55.32,9.84,27.07,64.69,0.0765,2.07,0.215,0.051,0.0615,5.085,0.17,3.674663882,0.075870111,47.35833459,0.024783217,3.391196832,0.072488224,0.051693473,320.5616153,0.015677136,0.083441836,3.104039013,0.294198638,4.276899349,2.0,0.53,0.0,0.92,1.31,0.0,17.91666667,96.6,0.4,82.0,27.63636364,11.0,75.0,27.2,10.0,125.9575,111.0,39.95412844,556.0,445.0,94.14414414
2024-01-07 14:00:00,2.57,1187.0,117430.0,2.400373006,3499.0,1543.0,2329.0,0.0,1.31,273.0,1.26,7.0,1.3,10.96,87.69,0.38,4.2,302.691,0.97,11.14,87.39,0.44,6.9,25.721,1.03,9.76,69.97,1.09,76.40666667,19.18,893.082,2.225,2.071911742,10.535,4.867777778,79.75444444,55.32,9.84,27.07,64.69,0.0765,2.07,0.215,0.051,0.0615,5.085,0.17,3.674663882,0.075870111,47.35833459,0.024783217,3.391196832,0.072488224,0.051693473,320.5616153,0.015677136,0.083441836,3.104039013,0.294198638,4.276899349,2.0,0.53,0.0,0.92,1.31,0.0,17.91666667,96.6,0.4,82.0,27.63636364,11.0,75.0,27.2,10.0,126.4875,115.0,40.59653916,560.0,445.0,100.5217391
2024-01-07 15:00:00,2.6,1179.0,116715.0,2.415069391,3499.0,1510.0,2328.0,0.0,1.31,268.0,1.29,8.0,1.3,10.96,87.69,0.38,4.2,302.691,0.97,11.14,87.39,0.44,6.9,25.721,1.03,9.76,69.97,1.09,76.40666667,19.18,893.082,2.225,2.071911742,10.535,4.867777778,79.75444444,55.32,9.84,27.07,64.69,0.0765,2.07,0.215,0.051,0.0615,5.085,0.17,3.674663882,0.075870111,47.35833459,0.024783217,3.391196832,0.072488224,0.051693473,320.5616153,0.015677136,0.083441836,3.104039013,0.294198638,4.276899349,2.0,0.53,0.0,0.92,1.31,0.0,17.91666667,96.6,0.4,82.0,27.63636364,11.0,75.0,27.2,10.0,126.62,116.0,41.03696815,561.0,445.0,93.79310345
2024-01-07 16:00:00,2.59,1184.0,114190.0,2.469146006,3500.0,1483.0,2318.0,0.0,1.3,263.0,1.29,7.0,1.3,10.98,87.76,0.34,4.0,302.691,0.92,11.22,87.36,0.38,7.1,25.721,1.04,9.82,70.74,1.02,76.40666667,18.42,893.082,2.225,2.024470194,10.74,4.867777778,79.75444444,55.185,9.77,27.07,64.69,0.08,2.08,0.195,0.0515,0.063,5.305,0.175,3.402655072,0.078679086,47.43480541,0.027200881,3.271542845,0.075297199,0.082592196,320.5616153,0.017421202,0.080913759,3.383804562,0.267679692,3.473060093,2.0,0.56,0.0,0.82,1.42,0.0,17.91666667,95.09,0.2,82.0,27.63636364,11.0,75.0,27.2,10.0,127.15,120.0,40.92709061,565.0,445.0,93.25
2024-01-07 17:00:00,2.56,1161.0,115391.0,2.443461729,3500.0,1538.0,2335.0,0.0,1.31,264.0,1.25,7.0,1.3,10.98,87.76,0.34,4.0,302.691,0.92,11.22,87.36,0.38,7.1,25.721,1.04,9.82,70.74,1.02,76.40666667,18.42,893.082,2.225,2.024470194,10.74,4.867777778,79.75444444,55.185,9.77,27.07,64.69,0.08,2.08,0.195,0.0515,0.063,5.305,0.175,3.402655072,0.078679086,47.43480541,0.027200881,3.271542845,0.075297199,0.082592196,320.5616153,0.017421202,0.080913759,3.383804562,0.267679692,3.473060093,2.0,0.56,0.0,0.82,1.42,0.0,17.91666667,95.09,0.2,82.0,27.63636364,11.0,75.0,27.2,10.0,126.4875,115.0,42.82460137,560.0,445.0,87.82608696
2024-01-07 18:00:00,2.59,1143.0,119205.0,2.364650641,3499.0,1522.0,2342.0,0.0,1.3,263.0,1.29,7.0,1.3,10.98,87.76,0.34,4.0,302.691,0.92,11.22,87.36,0.38,7.1,25.721,1.04,9.82,70.74,1.02,76.40666667,18.42,893.082,2.225,2.024470194,10.74,4.867777778,79.75444444,55.185,9.77,27.07,64.69,0.08,2.08,0.195,0.0515,0.063,5.305,0.175,3.402655072,0.078679086,47.43480541,0.027200881,3.271542845,0.075297199,0.082592196,320.5616153,0.017421202,0.080913759,3.383804562,0.267679692,3.473060093,2.0,0.56,0.0,0.82,1.42,0.0,17.91666667,95.09,0.2,82.0,27.63636364,11.0,75.0,27.2,10.0,125.1625,105.0,40.94036697,550.0,445.0,87.61904762
2024-01-07 19:00:00,2.57,1154.0,118879.0,2.371808837,3500.0,1552.0,2331.0,0.0,1.3,264.0,1.27,7.0,1.3,10.98,87.76,0.34,4.0,302.691,0.92,11.22,87.36,0.38,7.1,25.721,1.04,9.82,70.74,1.02,76.40666667,18.42,893.082,2.225,2.024470194,10.74,4.867777778,79.75444444,55.185,9.77,27.07,64.69,0.08,2.08,0.195,0.0515,0.063,5.305,0.175,3.402655072,0.078679086,47.43480541,0.027200881,3.271542845,0.075297199,0.082592196,320.5616153,0.017421202,0.080913759,3.383804562,0.267679692,3.473060093,2.0,0.56,0.0,0.82,1.42,0.0,17.91666667,95.09,0.2,82.0,27.63636364,11.0,75.0,27.2,10.0,125.03,104.0,40.00925069,549.0,445.0,88.26923077
2024-01-07 20:00:00,2.54,1140.0,118593.0,2.376846592,3499.0,1601.0,2348.0,0.0,1.3,271.0,1.24,7.0,1.3,10.98,87.76,0.34,4.0,302.691,0.92,11.22,87.36,0.38,7.1,25.721,1.04,9.82,70.74,1.02,76.40666667,18.42,893.082,2.225,2.024470194,10.74,4.867777778,79.75444444,55.185,9.77,27.07,64.69,0.08,2.08,0.195,0.0515,0.063,5.305,0.175,3.402655072,0.078679086,47.43480541,0.027200881,3.271542845,0.075297199,0.082592196,320.5616153,0.017421202,0.080913759,3.383804562,0.267679692,3.473060093,2.0,0.56,0.0,0.82,1.42,0.0,17.91666667,95.09,0.2,82.0,27.63636364,11.0,75.0,27.2,10.0,124.89750000000001,103.0,39.71027822,548.0,445.0,87.76699029
2024-01-07 21:00:00,2.57,1148.0,118610.0,2.377184932,3500.0,1556.0,2339.0,0.0,1.3,268.0,1.27,8.0,1.3,10.98,87.76,0.34,4.0,302.691,0.92,11.22,87.36,0.38,7.1,25.721,1.04,9.82,70.74,1.02,76.40666667,18.42,893.082,2.225,2.024470194,10.74,4.867777778,79.75444444,55.185,9.77,27.07,64.69,0.08,2.08,0.195,0.0515,0.063,5.305,0.175,3.402655072,0.078679086,47.43480541,0.027200881,3.271542845,0.075297199,0.082592196,320.5616153,0.017421202,0.080913759,3.383804562,0.267679692,3.473060093,2.0,0.56,0.0,0.82,1.42,0.0,17.91666667,95.09,0.2,82.0,27.63636364,11.0,75.0,27.2,10.0,125.1625,105.0,39.80627306,550.0,445.0,91.23809524
2024-01-07 22:00:00,2.6,1150.0,116950.0,2.410219297,3499.0,1506.0,2319.0,0.0,1.3,263.0,1.3,7.0,1.3,10.98,87.76,0.34,4.0,302.691,0.92,11.22,87.36,0.38,7.1,25.721,1.04,9.82,70.74,1.02,76.40666667,18.42,893.082,2.225,2.024470194,10.74,4.867777778,79.75444444,55.185,9.77,27.07,64.69,0.08,2.08,0.195,0.0515,0.063,5.305,0.175,3.402655072,0.078679086,47.43480541,0.027200881,3.271542845,0.075297199,0.082592196,320.5616153,0.017421202,0.080913759,3.383804562,0.267679692,3.473060093,2.0,0.56,0.0,0.82,1.42,0.0,17.91666667,95.09,0.2,82.0,27.63636364,11.0,75.0,27.2,10.0,126.4875,115.0,41.36321195,560.0,445.0,91.04347826
