Repository: saikumar-voptimai/evonith_bf_webapp

# Evonith BF2 — Blast Furnace Intelligence Platform

Monitoring, modelling and optimisation of **Blast Furnace 2 (BF2)** at Evonith Steel: live telemetry from InfluxDB,
manual plant reports from Neon PostgreSQL, a two-zone energy model of the furnace, blend and fuel optimisers, a
conversational assistant (FurnaceMind) and a live digital twin evaluated every hour.

The platform has three deployable parts that share one Python service layer, plus the shared data library:

| Part | Path | What it is |
|---|---|---|
| **Streamlit app** (legacy) | `src/app.py`, `src/custom_pages/` | The original 11-page dashboard; still the home of the model pages. Served under `/legacy` in production |

File: src/assets/data/furnace_dataset_20260525_002530_771382.csv (part 2 of 209)
GO%,ORE_NA2O%,ORE_P%,ORE_TIO2%,ORE_AL2O3%,ORE_SIO2%,ORE_MNO%,ORE_CAO%,ORE_K2O%,ORE_CALC_MT,PELLET_PCT_SIO2,PELLET_PCT_AL2O3,PELLET_PCT_FE2O3,PELLET_PCT_MGO,PELLET_PCT_TIO2,PELLET_PCT_NA2O,TOTAL_PELLET_CALC_MT,PELLET_PCT_K2O,PELLET_PCT_TM,PELLET_PCT_LOI,PELLET_PCT_MNO,PELLET_PCT_CAO,PELLET_PCT_P,CHARGES/HRS.,STOCKRODLEVEL,CHEM_PCT_C,CHEM_PCT_CR,CHEM_PCT_FE,CHEM_PCT_MN,CHEM_PCT_P,CHEM_PCT_S,CHEM_PCT_SI,CHEM_PCT_TI,SLAG_BASICITY,SLAG_PCT_AL2O3,SLAG_PCT_CAO,SLAG_PCT_FEO,SLAG_PCT_K2O,SLAG_PCT_MGO,SLAG_PCT_MNO,SLAG_PCT_NA2O,SLAG_PCT_S,SLAG_PCT_SIO2,SLAG_PCT_TIO2,SLAG_T_BASICITY,HMT_GT_1480C,COKE_DISCHARGE_TIME,WEIGHTED_COKE_ANGLE,TOTAL_COKE_PORTIONS,NON_COKE_DISCHARGE_TIME,WEIGHTED_NON_COKE_ANGLE,TOTAL_NON_COKE_PORTIONS,TOTAL HEAT LOAD,FTG_UPTAKE_TEMP_A,FTG_UPTAKE_TEMP_B,FTG_UPTAKE_TEMP_C,FTG_UPTAKE_TEMP_D,FTG_UPTAKE_TEMP_AVG,HEARTH_TEMP_A,HEARTH_TEMP_B,HEARTH_TEMP_C,HEARTH_TEMP_D,HEARTH_TEMP_AVG,BOSH_TEMP_A,BOSH_TEMP_C,BOSH_TEMP_D,BELLY_TEMP_A,BELLY_TEMP_C,BELLY_TEMP_D,LOWER_STACK_TEMP_A,LOWER_STACK_TEMP_B,LOWER_STACK_TEMP_C,LOWER_STACK_TEMP_D,PCI_KG/THM,ACT. FUEL RATEKG/THM.,FURNACETOPGASANALYSISCO2ETACO,COKE RATE KG/THM,PRODUCTIONTONNESPERHR,HOT BLAST PRESSUREBAR,TOPPRESSUREBAR,DIFFERENTIAL PRESSURETOTALBAR,HOT BLAST TEMP.OC,OXYGENFLOWNM3/HR.,STEAMKGS/HR.,RAFTOC,PERMEABILITYKGS/HR.,TUYEREVELOCITYM/S,HOT BLAST VOLUMENM3/HR.,O2 ENRICHMENT %,BOTTOMBAR,FURNACE TOP GAS ANALYSISH2%,UNITCOST LAKHS/THM,BOSH_TEMP_B,FURNACE TOP GAS ANALYSISCO2%,FURNACE TOP GAS ANALYSISONLINE (ANALYZER)CO%
2025-09-07 19:00:00,1.033012745,11.45880357,0.628073577,87.50818368,5.632560761,34.603,10.25,1.025,0.57,87.05,11.925,5.681,70.19,8.38,19.65,1.78,11.50451089,5.134444444,80.42111111,66.01,32.54,0.052969,6.33696,1.99143,9.27,2.1816,0.027168,0.13702,54.17,11.21484,0.075473,1.769750795,0.1818,106.881,0.0,0.0,0.0,0.0,0.0,0.0,0.0,0.0,64.32552139,2.703110463,3.107239307,0.055463803,0.025247731,0.032433252,0.118682089,1.6663117,3.210847897,0.025463803,0.034536197,0.035721718,39.769,0.0,0.0,0.0,0.0,0.0,0.0,0.0,0.0,0.0,0.0,0.0,0.0,0.0,7.0,0.249867001,4.255384615,0.009,94.94023077,0.118307692,0.085107692,0.0512,0.496461538,0.044307692,1.014286935,15.98907692,37.69723077,0.395076923,0.435692308,6.744615385,0.205076923,0.176153846,0.287230769,37.16969231,0.787384615,1.195762834,1465.430769,83.0,26.36363636,11.0,60.0,25.2,10.0,8.217429975831877,203.3769444,240.2508333,250.5394444,189.5180556,220.9213194,64.19267302139204,332.3858821393569,453.02302983200724,575.8799062068264,356.42036958687436,129.88058336707874,98.39371707347716,127.1758235616951,55.74112927221716,92.65268427587796,66.15655647529428,52.996692049780535,63.70113345676242,49.56493180507502,49.481275470441446,132.2205596,563.6805556,40.971442,375.0,87.01,2.626852586,1.318950814,1.2733786511559426,1198.558333,3999.040689,0.0,2337.343278,1471.928564,235.9774544,115299.7978,2.794266672,1.006122912,4.000932314,111.269224147,57.62819444444473,18.180447263888883,24.43288265277776
2025-09-07 20:00:00,1.033516871,11.46487829,0.629006211,87.50160483,5.65474232,29.785,10.25,1.025,0.57,87.05,11.925,5.141,70.19,8.38,19.65,1.78,12.06527493,5.134444444,80.42111111,66.01,32.54,0.052969,6.33696,1.99143,9.27,2.1816,0.027168,0.13702,54.17,11.21484,0.075473,1.769750795,0.1818,91.82,0.0,0.0,0.0,0.0,0.0,0.0,0.0,0.0,64.21906312,2.744363039,3.160468438,0.055197658,0.025966324,0.033045387,0.12259443,1.720073122,3.264875464,0.025197658,0.034802342,0.035881405,35.01,0.0,0.0,0.0,0.0,0.0,0.0,0.0,0.0,0.0,0.0,0.0,0.0,0.0,7.0,0.270551927,4.347692308,0.009,94.72561538,0.132153846,0.086953846,0.0332,0.607230769,0.058153846,1.042125338,15.28753846,38.59261538,0.353538462,0.361846154,6.952307692,0.163538462,0.153076923,0.282615385,37.03584615,0.699692308,1.229864203,1472.815385,83.0,26.36363636,11.0,60.0,25.2,10.0,7.54596294579774,212.2427778,237.4747222,248.9547222,198.9305556,224.4006944,64.32890108790608,331.44535245214934,452.9158692380623,576.2881694791002,356.36674746074317,128.7917208321362,97.44520550167628,124.19759224858953,56.675129695444554,93.79185093342619,65.7090550860324,54.33531038071746,71.83859168936476,52.146899412241964,49.77553381019138,138.6653825,568.2361111,40.99051233,375.0,87.01,2.653203694,1.318807311,1.2928672339529594,1189.846667,3999.966586,0.0,2315.249744,1447.195617,233.7817025,115719.9539,2.7848562,1.020486018,4.105058817,112.12316318124999,57.62819444444473,18.180447263888883,24.43288265277776
2025-09-07 21:00:00,1.032701797,11.45505666,0.627498325,87.51224155,5.618879082,34.329,10.25,1.025,0.57,87.05,11.925,5.823,70.19,8.38,19.65,1.78,11.46021471,5.134444444,80.42111111,66.01,32.54,0.052969,6.33696,1.99143,9.27,2.1816,0.027168,0.13702,54.17,11.21484,0.075473,1.769750795,0.1818,106.473,0.0,0.0,0.0,0.0,0.0,0.0,0.0,0.0,64.17252235,2.762397589,3.183738825,0.055081306,0.026280474,0.033312996,0.124304804,1.743576213,3.288494907,0.025081306,0.034918694,0.035951216,40.157,0.0,0.0,0.0,0.0,0.0,0.0,0.0,0.0,0.0,0.0,0.0,0.0,0.0,7.0,0.200198543,4.385741935,0.009,94.65633548,0.136645161,0.087245161,0.025683871,0.636451613,0.062896774,1.05898224,14.98309677,39.08070968,0.324129032,0.324193548,7.054064516,0.14,0.142516129,0.281677419,36.90464516,0.644967742,1.250122824,1476.329032,83.0,26.36363636,11.0,60.0,25.2,10.0,8.606544100299047,196.9213889,236.245,248.0933333,200.0688889,220.3321528,64.12232964567576,331.4536874419491,452.55938336824676,582.3536674145173,358.04415209084016,125.75027860809227,96.31107348482318,125.75884957216485,55.72865468779345,84.30247099212494,69.77778027936446,49.007478688779116,58.13321856469021,49.599958704339606,51.3822568068286,140.7901997,565.0,40.99843336,375.0,81.39923611,2.661397964,1.318766958,1.2776816800427808,1177.615833,3999.930356,0.0,2322.568797,1447.377994,232.7819808,116498.2589,2.767442297,1.033273722,3.975630128,112.40470146025,57.62819444444473,18.180447263888883,24.43288265277776
2025-09-07 22:00:00,1.033461023,11.46420533,0.628902893,87.50233364,5.652285032,34.354,10.25,1.025,0.57,87.05,11.925,5.773,70.19,8.38,19.65,1.78,10.94665365,5.134444444,80.42111111,66.01,32.54,0.052969,6.33696,1.99143,9.27,2.1816,0.027168,0.13702,54.17,11.21484,0.075473,1.769750795,0.1818,106.655,0.0,0.0,0.0,0.0,0.0,0.0,0.0,0.0,64.20851651,2.748449853,3.165741745,0.055171291,0.026037514,0.03310603,0.122982018,1.725399163,3.270227872,0.025171291,0.034828709,0.035897225,38.706,0.0,0.0,0.0,0.0,0.0,0.0,0.0,0.0,0.0,0.0,0.0,0.0,0.0,7.0,0.208041897,4.35283871,0.009,94.77710968,0.128903226,0.085503226,0.031877419,0.559032258,0.055735484,1.061478717,15.19793548,39.03619355,0.310580645,0.333870968,7.017290323,0.14,0.148322581,0.285548387,36.77690323,0.633354839,1.252279392,1474.780645,83.0,26.36363636,11.0,60.0,25.2,10.0,8.430569521723868,186.8916667,223.4144444,238.7383333,205.5508333,213.6488194,64.78287540026213,330.7779256586942,451.91083290773037,580.7243393068616,357.06210763898935,121.88079632364021,92.81348397248077,120.75470478055873,56.68968123616642,90.71693371073309,68.18859960181884,52.16348295950365,68.86391431316513,52.22771598990171,52.61082792462396,126.6889286,560.6527778,40.84517719,375.0,86.40576389,2.634536503,1.319091231,1.2872748611422729,1179.426389,4000.544886,0.0,2338.574428,1481.251331,235.2284242,116708.2044,2.762139964,1.01324256,3.827811547,110.5362830395,57.62819444444473,18.180447263888883,24.43288265277776
2025-09-07 23:00:00,1.032291169,11.45010858,0.626738662,87.51760025,5.600811425,33.891,10.25,1.025,0.57,87.05,11.925,5.929,70.19,8.38,19.65,1.78,10.62013293,5.134444444,80.42111111,66.01,32.54,0.052969,6.33696,1.99143,9.27,2.1816,0.027168,0.13702,54.17,11.21484,0.075473,1.769750795,0.1818,106.744,0.0,0.0,0.0,0.0,0.0,0.0,0.0,0.0,64.17042718,2.763209467,3.18478641,0.055076068,0.026294617,0.033325044,0.124381801,1.744634274,3.289558206,0.025076068,0.034923932,0.035954359,38.321,0.0,0.0,0.0,0.0,0.0,0.0,0.0,0.0,0.0,0.0,0.0,0.0,0.0,6.0,0.246265933,4.319935484,0.009,94.89788387,0.12116129,0.08376129,0.038070968,0.481612903,0.048574194,1.063975194,15.41277419,38.99167742,0.297032258,0.343548387,6.980516129,0.14,0.154129032,0.289419355,36.64916129,0.621741935,1.25443596,1473.232258,83.0,26.36363636,11.0,60.0,25.2,10.0,7.232442247778664,201.4455556,217.6447222,229.0394444,220.0344444,217.0410417,65.26373850860621,329.44465291841425,450.8067340971721,582.3161863242921,356.80283922849475,116.69299151735578,87.12422512336435,114.24787750691827,59.0122205089486,95.44434824840965,68.12758920855987,55.69522948629526,79.33439816536404,54.85450476605843,54.48392600533957,122.0564639,556.5833333,40.42518108,375.0,87.01,2.646504414,1.318820542,1.3041954977547954,1177.334444,4000.153058,0.0,2345.067011,1463.59055,233.5228306,116379.0775,2.768687228,1.024188085,3.702064039,109.92248146675,57.62819444444473,18.180447263888883,24.43288265277776
2025-09-08 00:00:00,0.994183462,11.26724117,0.443877692,87.73857537,4.916655172,39.147,10.05,1.045,0.49,87.025,11.93,6.716,69.7,8.86,19.77,1.67,10.36208447,4.733333333,80.82333333,66.01,34.87,0.053,6.3468,1.90314,9.18,2.1412,0.029715,0.14,54.06,11.40997,0.070158,1.797751623,0.17,121.658,0.0,0.0,0.0,0.0,0.0,0.0,0.0,0.0,64.15976824,2.407718233,2.934647791,0.025270921,0.019801324,0.029891631,0.089699578,1.591035506,3.942661034,0.015090307,0.02,0.010418724,43.795,0.0,0.0,0.0,0.0,0.0,0.0,0.0,0.0,0.0,0.0,0.0,0.0,0.0,8.0,0.23226503,4.287032258,0.009,95.01865806,0.113419355,0.082019355,0.044264516,0.404193548,0.041412903,1.066471671,15.6276129,38.94716129,0.283483871,0.353225806,6.943741935,0.14,0.159935484,0.293290323,36.52141935,0.610129032,1.256592528,1471.683871,83.0,26.36363636,11.0,60.0,25.2,10.0,7.284139698826337,188.4613889,214.9116667,224.2322222,207.6205556,208.8064583,65.01199689559883,330.0167631763842,451.0804482239056,581.9620392607256,356.9997695238391,117.69674053544853,87.69618711348936,115.97797837783884,58.25576212032689,93.81934502069186,68.81660442265985,55.184711287178885,78.03367061010947,54.64278298252667,54.555638557792555,119.0907306,550.0,40.43002108,375.0,87.01,2.674607667,1.317051872,1.2931835942834455,1171.1275,4001.036053,0.0,2346.961919,1428.865733,230.5344769,116376.2364,2.771369389,1.052977821,3.673072603,109.5295218045,57.62819444444473,18.180447263888883,24.43288265277776
2025-09-08 01:00:00,0.994080807,11.26542759,0.443946129,87.7404916,4.911066161,39.056,10.05,1.045,0.49,87.025,11.93,6.637,69.7,8.86,19.77,1.67,10.21615812,4.733333333,80.82333333,66.01,34.87,0.053,6.3468,1.90314,9.18,2.1412,0.029715,0.14,54.06,11.40997,0.070158,1.797751623,0.17,121.021,0.0,0.0,0.0,0.0,0.0,0.0,0.0,0.0,64.23133486,2.382437555,2.903046944,0.025828583,0.019392372,0.029668567,0.0870228,1.551999166,3.906970666,0.015276194,0.02,0.010251425,43.158,0.0,0.0,0.0,0.0,0.0,0.0,0.0,0.0,0.0,0.0,0.0,0.0,0.0,8.0,0.226465385,4.254129032,0.009,95.13943226,0.105677419,0.080277419,0.050458065,0.326774194,0.034251613,1.068968148,15.84245161,38.90264516,0.269935484,0.362903226,6.906967742,0.14,0.165741935,0.29716129,36.39367742,0.598516129,1.258749095,1470.135484,83.0,26.36363636,11.0,60.0,25.2,10.0,7.35762704838514,180.095,210.2547222,220.5936111,193.6,201.1358333,65.0370337142823,330.6148654837695,451.1449217040641,582.2576503581129,357.23420170955336,119.74970578452636,88.70437250088274,117.60007652497217,58.22239262183798,95.75780898247353,70.92287095666484,56.28123122760064,80.34728272403571,55.47344966240386,54.836010720128016,117.4136091,552.5138889,40.37294653,375.0,87.01,2.6052356,1.319108689,1.2841961711355927,1181.960556,4000.306639,0.0,2359.905328,1510.502425,236.8272158,116315.2303,2.770351017,0.987017631,3.598540383,109.30730320575,57.62819444444473,18.180447263888883,24.43288265277776
2025-09-08 02:00:00,0.994422005,11.27145542,0.443718663,87.73412257,4.929642492,34.265,10.05,1.045,0.49,87.025,11.93,5.842,69.7,8.86,19.77,1.67,10.7638104,4.733333333,80.82333333,66.01,34.87,0.053,6.3468,1.90314,9.18,2.1412,0.029715,0.14,54.06,11.40997,0.070158,1.797751623,0.17,107.829,0.0,0.0,0.0,0.0,0.0,0.0,0.0,0.0,64.27067808,2.36853969,2.885674612,0.026135154,0.019167554,0.029545938,0.085551261,1.530539227,3.88735015,0.015378385,0.02,0.010159454,38.889,0.0,0.0,0.0,0.0,0.0,0.0,0.0,0.0,0.0,0.0,0.0,0.0,0.0,7.0,0.067586533,4.223846154,0.009123077,95.20830769,0.103692308,0.078753846,0.0518,0.293384615,0.031092308,1.069964504,15.80061538,38.934,0.279692308,0.384769231,6.884923077,0.143692308,0.173692308,0.298769231,36.38861538,0.591230769,1.259175484,1468.876923,83.0,26.36363636,11.0,60.0,25.2,10.0,5.702574801550213,179.6302778,205.1927778,202.5169444,186.8480556,193.5470139,65.13233986628813,330.4711388547742,451.0615668360801,577.2720322619635,355.9240179747513,118.41221172371729,85.17858702758157,114.5946456110153,58.823244090402696,100.5405682176459,66.83579554152294,60.76952703382963,91.75823932955053,56.985633381457134,55.51442867523125,116.213783,561.2222222,40.00547511,375.0,92.62077292,2.627101742,1.318927825,1.2944524544527232,1195.458056,4000.161431,0.0,2356.235267,1482.111742,237.3002353,116157.9525,2.773655281,1.00898428,3.737461433,109.1483262475,57.62819444444473,18.180447263888883,24.43288265277776
2025-09-08 03:00:00,0.994419456,11.27141039,0.443720363,87.73417015,4.929503719,34.416,10.05,1.045,0.49,87.025,11.93,5.86,69.7,8.86,19.77,1.67,11.84562418,4.733333333,80.82333333,66.01,34.87,0.053,6.3468,1.90314,9.18,2.1412,0.029715,0.14,54.06,11.40997,0.070158,1.797751623,0.17,107.188,0.0,0.0,0.0,0.0,0.0,0.0,0.0,0.0,64.25044194,2.375688042,2.894610052,0.02597747,0.019283189,0.029609012,0.086308146,1.541577123,3.897441941,0.015325823,0.02,0.010206759,40.39,0.0,0.0,0.0,0.0,0.0,0.0,0.0,0.0,0.0,0.0,0.0,0.0,0.0,7.0,0.221332437,4.200769231,0.009584615,95.13446154,0.117538462,0.077830769,0.0398,0.381076923,0.038938462,1.066835528,15.05292308,39.174,0.353538462,0.440153846,6.903384615,0.157538462,0.187538462,0.294153846,36.72092308,0.595846154,1.254843879,1468.415385,83.0,26.36363636,11.0,60.0,25.2,10.0,4.5114473244550055,181.0830556,200.3858333,197.9211111,176.7072222,189.0243056,65.07342058423141,330.7180580111736,451.7537788362645,570.6417921213784,354.37327583328533,121.87664976866552,86.83071855619586,113.03965861509917,59.19349982043411,108.52139497483904,62.99236402591656,65.9656807963145,108.94999519793514,61.04790075325147,53.73977957243318,120.16861,572.7361111,39.83614081,375.0,98.57502872,2.652235181,1.319018892,1.3065019902425,1207.216389,3999.644542,0.0,2335.554697,1443.760725,235.8113528,115330.4414,2.793841083,1.031889665,3.935916639,109.672340825,57.62819444444473,18.180447263888883,24.43288265277776
2025-09-08 04:00:00,0.994499399,11.27282272,0.443667067,87.73267789,4.933856167,34.109,10.05,1.045,0.49,87.025,11.93,5.806,69.7,8.86,19.77,1.67,10.90656249,4.733333333,80.82333333,66.01,34.87,0.053,6.3468,1.90314,9.18,2.1412,0.029715,0.14,54.06,11.40997,0.070158,1.797751623,0.17,106.82,0.0,0.0,0.0,0.0,0.0,0.0,0.0,0.0,64.24872129,2.376295857,2.895369821,0.025964062,0.019293021,0.029614375,0.086372503,1.542515662,3.898300034,0.015321354,0.02,0.010210781,38.789,0.0,0.0,0.0,0.0,0.0,0.0,0.0,0.0,0.0,0.0,0.0,0.0,0.0,8.0,0.184693086,4.1794,0.00997,95.06842,0.13,0.07697,0.02891,0.4603,0.04603,1.065722578,14.3887,39.4164,0.4194,0.4876,6.9224,0.1694,0.1991,0.2903,36.9873,0.5994,1.252885483,1467.94,83.0,26.36363636,11.0,60.0,25.2,10.0,5.808456577068526,190.7055556,206.8986111,208.8580556,185.5269444,197.9972917,65.02643355126123,330.60170213610644,450.7861784823394,581.6796889804896,357.0373127510224,119.83979738007228,86.22582516568123,115.27768767890122,59.74618560207164,100.58546430624097,71.42127074311371,60.676065752894544,91.29213192789653,57.954327852796915,55.49769441291355,124.581725,568.25,40.62312261,375.0,87.54544444,2.647472925,1.318833833,1.2878346102202158,1208.653056,4001.733531,0.0,2362.719131,1450.214925,236.5496944,115427.4756,2.793284569,1.0244059,3.831259622,110.2570785625,57.62819444444473,18.180447263888883,24.43288265277776
2025-09-08 05:00:00,0.994511886,11.27304333,0.443658742,87.73244479,4.934536037,34.367,10.05,1.045,0.49,87.025,11.93,5.908,69.7,8.86,19.77,1.67,11.86819436,4.733333333,80.82333333,66.01,34.87,0.053,6.3468,1.90314,9.18,2.1412,0.029715,0.14,54.06,11.40997,0.070158,1.797751623,0.17,106.735,0.0,0.0,0.0,0.0,0.0,0.0,0.0,0.0,64.23319913,2.38177901,2.902223763,0.02584311,0.019381719,0.029662756,0.086953072,1.550982295,3.906040956,0.015281037,0.02,0.010247067,37.504,0.0,0.0,0.0,0.0,0.0,0.0,0.0,0.0,0.0,0.0,0.0,0.0,0.0,7.0,0.040909871,4.1734,0.00967,95.07262,0.13,0.07667,0.02801,0.4633,0.04633,1.082753871,14.4757,39.6804,0.4134,0.4636,6.9464,0.1634,0.1901,0.2933,36.6603,0.5934,1.27228596,1467.34,83.0,26.36363636,11.0,60.0,25.2,10.0,4.482246293538466,223.5916667,224.7375,212.9208333,201.3780556,215.6570139,64.98663815060834,330.0750489786458,451.2381179147851,574.9274610068526,355.27808722123075,120.78247136419384,85.88663657406731,114.82192467082051,59.92057076047671,102.48343330049107,63.433795656234565,62.4798464394035,91.20011009703485,55.33220782986536,53.904128144381964,129.0480119,570.0,40.30263244,375.0,91.96727778,2.613992519,1.319017058,1.312637439197791,1209.333889,4000.769875,0.0,2336.928644,1489.482017,239.0632286,115525.7067,2.789993789,0.998374729,4.003078372,110.84886157675,57.62819444444473,18.180447263888883,24.43288265277776
2025-09-08 06:00:00,0.994665964,11.27576537,0.443556024,87.72956867,4.94292471,38.903,10.05,1.045,0.49,87.025,11.93,6.987,69.7,8.86,19.77,1.67,11.97087624,4.733333333,80.82333333,66.01,34.87,0.053,6.3468,1.90314,9.18,2.1412,0.029715,0.14,54.06,11.40997,0.070158,1.797751623,0.17,119.256,0.0,0.0,0.0,0.0,0.0,0.0,0.0,0.0,64.23467706,2.381256933,2.901571167,0.025854626,0.019373274,0.029658149,0.086897793,1.550176147,3.905303906,0.015284875,0.02,0.010243612,43.089,0.0,0.0,0.0,0.0,0.0,0.0,0.0,0.0,0.0,0.0,0.0,0.0,0.0,7.0,0.205054662,4.1674,0.00937,95.07682,0.13,0.07637,0.02711,0.4663,0.04663,1.099785164,14.5627,39.9444,0.4074,0.4396,6.9704,0.1574,0.1811,0.2963,36.3333,0.5874,1.291686438,1466.74,83.0,26.36363636,11.0,60.0,25.2,10.0,5.00827687017636,182.9754167,203.91,199.05125,180.825,191.6904167,64.56591129179803,330.4878176008549,451.1359683942523,580.9697913222576,357.2248023153398,118.93461239295678,85.27066974065946,114.40069286555953,59.197889868336915,96.16032682645624,70.32679933610555,60.12647787912559,94.25417899892,58.99788983709686,55.61462423146943,137.1955992,570.775,39.81403088,375.0,87.25408333,2.627568008,1.318867521,1.292276052214735,1206.765833,3998.442058,0.0,2331.929454,1472.289979,237.6195558,115405.4408,2.790121079,0.99482412,4.010006767,111.92841689400001,57.62819444444473,18.180447263888883,24.43288265277776
2025-09-08 07:00:00,0.994372011,11.27057219,0.443751993,87.7350558,4.926920579,33.87,10.05,1.045,0.49,87.025,11.93,5.92,69.7,8.86,19.77,1.67,11.6876025,4.733333333,80.82333333,66.01,34.87,0.053,6.3468,1.90314,9.18,2.1412,0.029715,0.14,54.06,11.40997,0.070158,1.797751623,0.17,107.445,0.0,0.0,0.0,0.0,0.0,0.0,0.0,0.0,64.20006458,2.393483682,2.916854602,0.025584919,0.01957106,0.029766032,0.08819239,1.569055685,3.922565198,0.015194973,0.02,0.010324524,40.262,0.0,0.0,0.0,0.0,0.0,0.0,0.0,0.0,0.0,0.0,0.0,0.0,0.0,7.0,0.171410881,4.1614,0.00907,95.08102,0.13,0.07607,0.02621,0.4693,0.04693,1.116816457,14.6497,40.2084,0.4014,0.4156,6.9944,0.1514,0.1721,0.2993,36.0063,0.5814,1.311086915,1466.14,83.0,26.36363636,11.0,60.0,25.2,10.0,7.138181136783913,192.4483607,231.2672131,230.9483607,187.6491803,210.5782787,64.38644570143114,332.0343736807332,452.58717951445954,572.7458358432918,355.4228524883471,125.51514702287453,93.27972172203641,122.97598641669974,56.08264363624375,94.9517654105743,62.777046088083345,55.708119259356124,71.41540286834498,50.505128882103996,50.96180904108739,127.0478734,567.8688525,39.72831852,375.0,91.99368852,2.635058467,1.318307795,1.2792108685488246,1209.32459,3998.124885,0.0,2341.385443,1463.370254,237.4796598,115472.2508,2.792663959,1.003204159,4.010487844,110.5838432255,57.62819444444473,18.180447263888883,24.43288265277776
2025-09-08 08:00:00,1.018029124,11.68293892,0.535192784,87.29903195,5.643786994,33.924,10.05,1.045,0.49,87.025,11.93,4.883,69.71,8.55,19.8,1.94,11.96156985,4.733333333,80.82333333,66.01,34.87,0.052,5.69,1.99143,9.16,2.1008,0.030564,0.13,54.23,11.83104,0.071221,2.079268893,0.17,107.674,0.0,0.0,0.0,0.0,0.0,0.0,0.0,0.0,64.1895896,2.397183932,2.921479915,0.025503296,0.019630917,0.029798682,0.088584181,1.574769307,3.927789081,0.015167765,0.02,0.010349011,40.205,0.0,0.0,0.0,0.0,0.0,0.0,0.0,0.0,0.0,0.0,0.0,0.0,0.0,7.0,0.172252755,4.268727273,0.009,94.86914545,0.134181818,0.083527273,0.023072727,0.557818182,0.054527273,1.115132551,14.65745455,40.26581818,0.379090909,0.389090909,6.912181818,0.145818182,0.165818182,0.291636364,36.10981818,0.571636364,1.30657708,1471.436364,83.0,26.36363636,11.0,60.0,25.2,10.0,5.327241029454527,185.0822581,196.1451613,208.9540323,171.3467742,190.3820565,64.81063075537705,330.73779181064964,451.46419100190275,581.629069198711,357.3701249561582,124.44645099024595,90.07810159965956,115.02563130904197,60.23185972303483,104.36197786153821,74.14036882614103,63.47478746619336,107.80205312129054,64.23208269416608,54.32186131081488,137.604234,568.6290323,40.16360306,375.0,86.92733871,2.659820185,1.318397871,1.2953580032086767,1207.707258,3998.667984,0.0,2332.541129,1433.765347,235.2708863,115202.0226,2.800354694,1.026851255,3.997302508,111.98256100500001,57.62819444444473,18.180447263888883,24.43288265277776
2025-09-08 09:00:00,1.016753493,11.65432834,0.533005987,87.32891817,5.584287907,39.082,10.05,1.045,0.49,87.025,11.93,6.862,69.71,8.55,19.8,1.94,11.51713421,4.733333333,80.82333333,66.01,34.87,0.052,5.69,1.99143,9.16,2.1008,0.030564,0.13,54.23,11.83104,0.071221,2.079268893,0.17,121.197,0.0,0.0,0.0,0.0,0.0,0.0,0.0,0.0,61.74017616,2.276998185,2.774195547,0.025073695,0.018439295,0.028398353,0.082353074,1.472779179,3.736752091,0.014762537,0.019213916,0.009770416,45.186,0.0,0.0,0.0,0.0,0.0,0.0,0.0,0.0,0.0,0.0,0.0,0.0,0.0,8.0,0.266305601,4.410545455,0.009,94.59150909,0.139636364,0.093345455,0.019254545,0.672363636,0.064345455,1.107752715,14.64109091,40.26036364,0.351818182,0.361818182,6.797636364,0.140363636,0.160363636,0.280727273,36.34436364,0.560727273,1.294790193,1478.527273,83.0,26.36363636,11.0,60.0,25.2,10.0,7.219829787359259,196.66,226.984,239.6328,189.7016,213.2446,64.45430577018269,331.74036379321996,452.8521209010729,572.798596704867,355.31944416802696,127.81156446911868,95.93539859318929,121.72433841073803,56.81399030639713,99.56347175197254,63.963181688973776,57.51596960327228,81.46638025829472,54.48064554651824,49.706631944762194,125.2438536,567.2,40.27815664,375.0,91.95768,2.68086796,1.31927432,1.2870685232697046,1188.7056,3999.370408,0.0,2328.340264,1406.837184,229.7704616,114601.156,2.80781632,1.049032337,3.947453712,110.344810602,57.62819444444473,18.180447263888883,24.43288265277776
2025-09-08 10:00:00,1.017227347,11.66495621,0.533818309,87.31781644,5.60638983,34.256,10.05,1.045,0.49,87.025,11.93,5.378,69.71,8.55,19.8,1.94,10.93351102,4.733333333,80.82333333,66.01,34.87,0.052,5.69,1.99143,9.16,2.1008,0.030564,0.13,54.23,11.83104,0.071221,2.079268893,0.17,102.25,0.0,0.0,0.0,0.0,0.0,0.0,0.0,0.0,56.2195469,2.027861499,2.469353599,0.023693752,0.0160887,0.025441579,0.070468136,1.274640061,3.337351967,0.013717764,0.01745954,0.00860546,41.646,0.0,0.0,0.0,0.0,0.0,0.0,0.0,0.0,0.0,0.0,0.0,0.0,0.0,7.0,0.164287757,4.429081081,0.009302703,94.65472973,0.136972973,0.094302703,0.020210811,0.595243243,0.060156757,1.121753493,14.51286486,40.55967568,0.334864865,0.36,6.79,0.136972973,0.16,0.28,36.16324324,0.584216216,1.309526097,1479.908108,83.0,26.36363636,11.0,60.0,25.2,10.0,7.631429373692015,179.3009709,214.9475728,234.9116505,174.3786408,200.8847087,64.34462730940609,332.0512389382547,452.5951354781779,578.704545969462,356.98617282540755,128.42836976895893,96.44965589681969,122.55797150950622,57.107569964708325,98.00032715895367,71.08519335536576,56.905652921078996,83.9292411348607,57.238738057715615,51.073467154509636,125.6163278,565.0,40.44898204,375.0,87.03893204,2.636852097,1.319269621,1.2718118896498822,1181.91165,4003.934981,0.0,2339.038214,1452.595883,231.5070476,114719.9709,2.811716583,1.012214459,3.783823243,110.3941634335,57.62819444444473,18.180447263888883,24.43288265277776
2025-09-08 11:00:00,1.016823509,11.6558987,0.533126015,87.32727779,5.587553667,34.472,10.05,1.045,0.49,87.025,11.93,5.168,69.71,8.55,19.8,1.94,11.12948386,4.733333333,80.82333333,66.01,34.87,0.052,5.69,1.99143,9.16,2.1008,0.030564,0.13,54.23,11.83104,0.071221,2.079268893,0.17,102.961,0.0,0.0,0.0,0.0,0.0,0.0,0.0,0.0,56.1594357,2.019966463,2.459571941,0.023776841,0.015983232,0.025361871,0.069824165,1.264920117,3.325574549,0.013737715,0.017436304,0.008559621,42.938,0.0,0.0,0.0,0.0,0.0,0.0,0.0,0.0,0.0,0.0,0.0,0.0,0.0,7.0,0.057639351,4.438810811,0.009627027,94.7422973,0.13372973,0.094627027,0.021508108,0.504432432,0.054967568,1.137281457,14.37664865,40.88075676,0.318648649,0.36,6.79,0.13372973,0.16,0.28,35.95243243,0.610162162,1.326156486,1480.881081,83.0,26.36363636,11.0,60.0,25.2,10.0,7.518919713855524,199.8257143,215.0628571,244.4257143,196.8857143,214.05,65.11570698089731,331.12072313717823,452.12446348088207,575.1460409160785,355.25365924073185,126.87956556009539,95.54138742429394,117.25507014110548,58.85384695162474,108.5321272710217,67.07853462841192,61.06065762025145,95.09633977453696,59.50925981370173,49.959103289137715,120.4832343,569.4285714,40.59267143,375.0,92.37371429,2.6662532,1.316449657,1.2939966433357952,1198.691429,4002.391457,0.0,2346.58,1409.653229,230.9024143,114162.9457,2.826965229,1.029844406,3.882936457,109.71402854475001,57.62819444444473,18.180447263888883,24.43288265277776
2025-09-08 12:00:00,1.016943653,11.65859336,0.533331977,87.32446299,5.593157527,34.394,10.05,1.045,0.49,87.025,11.93,5.636,69.71,8.55,19.8,1.94,10.79288282,4.733333333,80.82333333,66.01,34.87,0.052,5.69,1.99143,9.16,2.1008,0.030564,0.13,54.23,11.83104,0.071221,2.079268893,0.17,102.876,0.0,0.0,0.0,0.0,0.0,0.0,0.0,0.0,55.83555644,2.0440617,2.489961152,0.02296298,0.016441979,0.025543327,0.072970635,1.30978702,3.357633455,0.013442413,0.01736426,0.00873894,43.76,0.0,0.0,0.0,0.0,0.0,0.0,0.0,0.0,0.0,0.0,0.0,0.0,0.0,7.0,-0.217817981,4.448540541,0.009951351,94.82986486,0.130486486,0.094951351,0.022805405,0.413621622,0.049778378,1.152809422,14.24043243,41.20183784,0.302432432,0.36,6.79,0.130486486,0.16,0.28,35.74162162,0.636108108,1.342786875,1481.854054,83.0,26.36363636,11.0,60.0,25.2,10.0,8.936745466824334,173.7862069,210.9844828,241.6741379,184.3672414,202.7030172,64.61371891680591,331.4390873933806,452.13721001869897,585.6652969047365,358.63926871019083,126.51947365652502,96.96226569436142,122.77951312839738,57.171007604054516,92.7789611375955,76.19031712241349,53.07792797807619,77.45786072357876,57.27649620642265,52.44310531075695,132.4498655,561.8103448,40.01622397,375.0,81.48655172,2.6645065,1.316881483,1.2737348400974922,1177.543103,3996.706379,0.0,2340.404552,1436.550983,231.6197897,116124.0948,2.772134948,1.028960055,3.810514414,111.29960717875,57.62819444444473,18.180447263888883,24.43288265277776
2025-09-08 13:00:00,1.01700406,11.65994821,0.533435532,87.32304773,5.595975107,33.986,10.05,1.045,0.49,87.025,11.93,6.202,69.71,8.55,19.8,1.94,10.68624724,4.733333333,80.82333333,66.01,34.87,0.052,5.69,1.99143,9.16,2.1008,0.030564,0.13,54.23,11.83104,0.071221,2.079268893,0.17,103.613,0.0,0.0,0.0,0.0,0.0,0.0,0.0,0.0,55.30674262,2.04607163,2.493026348,0.022340929,0.016615615,0.025497329,0.074401312,1.328565826,3.35646494,0.013185926,0.01721685,0.008792887,44.367,0.0,0.0,0.0,0.0,0.0,0.0,0.0,0.0,0.0,0.0,0.0,0.0,0.0,7.0,0.299752812,4.3684,0.010816,94.880128,0.13816,0.095,0.020144,0.43264,0.054712,1.171655371,14.22408,41.352,0.31224,0.38448,6.994,0.14224,0.17224,0.28408,35.302,0.69304,1.369910498,1478.328,83.0,26.36363636,11.0,60.0,25.2,10.0,7.698704381126447,157.2626984,195.5809524,221.7079365,173.8071429,187.0896825,65.06310028313591,331.3579718975386,452.0704906946582,578.4033936755991,356.52542199618244,125.04005609859966,93.72548406884917,118.2433514315203,57.73241884013382,102.83260383540994,71.27449508451798,59.447989443607696,96.41446892423903,61.028689530044154,52.98986750047659,116.949659,561.6269841,41.06497833,375.0,91.3747619,2.655721738,1.31844381,1.283425200366754,1183.220635,4000.323706,0.0,2348.491444,1447.148143,233.1169762,116036.5873,2.778422349,1.023896695,3.691899952,109.2458298175,57.62819444444473,18.180447263888883,24.43288265277776
2025-09-08 14:00:00,1.016999503,11.659846,0.53342772,87.3231545,5.595762543,34.221,10.05,1.045,0.49,87.025,11.93,5.655,69.71,8.55,19.8,1.94,10.81692781,4.733333333,80.82333333,66.01,34.87,0.052,5.69,1.99143,9.16,2.1008,0.030564,0.13,54.23,11.83104,0.071221,2.079268893,0.17,95.72,0.0,0.0,0.0,0.0,0.0,0.0,0.0,0.0,47.25607121,1.688857222,2.056084045,0.020213107,0.013281768,0.021241415,0.057675204,1.048521728,2.782766545,0.011625479,0.014663329,0.007133064,46.737,0.0,0.0,0.0,0.0,0.0,0.0,0.0,0.0,0.0,0.0,0.0,0.0,0.0,7.0,0.249513466,4.2724,0.011776,94.923808,0.14776,0.095,0.016784,0.47104,0.061432,1.191086847,14.22888,41.472,0.32664,0.41328,7.234,0.15664,0.18664,0.28888,34.822,0.75544,1.398885868,1474.008,83.0,26.36363636,11.0,60.0,25.2,10.0,7.300250083551305,180.3233871,210.9943548,229.9120968,190.8225806,203.0131048,64.92456027024046,330.94803430993966,452.25935962850724,575.4066845830168,355.6525641283077,124.46204509728437,93.35670412548313,118.08254166428195,57.599241496212485,101.49409237004147,66.37005516543861,58.639402649786405,90.19322944665265,57.91883031570042,51.73930925092523,116.8765835,561.25,41.48699879,375.0,92.55,2.693107218,1.318485427,1.2940598459596335,1171.941129,4001.529226,0.0,2334.514694,1403.589355,228.2615444,115702.7032,2.787062113,1.062056508,3.719991427,109.23614731375,57.62819444444473,18.180447263888883,24.43288265277776
2025-09-08 15:00:00,1.017051619,11.66101487,0.53351706,87.32193351,5.598193351,34.29,10.05,1.045,0.49,87.025,11.93,5.295,69.71,8.55,19.8,1.94,11.3247985,4.733333333,80.82333333,66.01,34.87,0.052,5.69,1.99143,9.16,2.1008,0.030564,0.13,54.23,11.83104,0.071221,2.079268893,0.17,97.978,0.0,0.0,0.0,0.0,0.0,0.0,0.0,0.0,47.82429816,1.749161495,2.130683546,0.019698919,0.014057935,0.021863537,0.062340067,1.119496486,2.873560771,0.01152349,0.014871552,0.007474722,48.658,0.0,0.0,0.0,0.0,0.0,0.0,0.0,0.0,0.0,0.0,0.0,0.0,0.0,7.0,0.287058342,4.2385,0.0117125,94.947225,0.14425,0.092125,0.0174375,0.48575,0.063,1.206092099,14.50025,41.55175,0.304125,0.41425,7.28425,0.145625,0.18425,0.292875,34.457,0.755625,1.417518754,1473.575,83.0,26.36363636,11.0,60.0,25.2,10.0,5.932943719321628,170.5856,209.8504,202.7136,178.2008,190.3376,63.85976185653624,330.9675682991945,451.3852711892306,585.090868826592,358.7117895627849,118.01358341913779,85.99747988799584,118.01727030240059,57.43660935089729,84.58000950801659,72.84422277390672,53.85040755544776,76.9902690598724,55.29111495536181,55.74170944058649,139.1344504,560.0,41.34393968,375.0,81.39464,2.665300896,1.319073032,1.2707143081982961,1178.0888,4001.015488,0.0,2326.046024,1432.48588,230.5817352,115304.6824,2.794468472,1.048606398,3.735347208,112.185314678,57.62819444444473,18.180447263888883,24.43288265277776
2025-09-08 16:00:00,0.967753254,11.49997988,0.591835503,87.53226686,5.791775148,33.8,7.4,1.06,0.52,86.66,12.28,5.294,70.04,8.49,19.81,1.66,10.99091945,4.733333333,80.82333333,66.01,34.87,0.052,5.5104,1.98162,8.88,2.1614,0.028017,0.14,54.44,11.68726,0.072284,2.120945848,0.17,97.753,0.0,0.0,0.0,0.0,0.0,0.0,0.0,0.0,61.05174748,3.628948585,3.598346231,0.095312838,0.022173985,0.053636044,0.247349496,2.812338387,5.652596417,0.03100053,0.058839182,0.014124626,47.165,0.0,0.0,0.0,0.0,0.0,0.0,0.0,0.0,0.0,0.0,0.0,0.0,0.0,7.0,0.330131978,4.2235,0.0113375,94.964475,0.13675,0.088375,0.0193125,0.49325,0.063,1.21975024,14.85275,41.61925,0.270375,0.40675,7.27675,0.126875,0.17675,0.296625,34.127,0.736875,1.433003929,1474.325,83.0,26.36363636,11.0,60.0,25.2,10.0,5.484335843605905,161.1085366,195.9170732,190.5768293,171.4743902,179.7692073,64.43910683789878,330.8499630918985,450.769375360705,583.9251248709766,358.0254623471012,116.37914742478699,83.28762078571701,114.48795299593407,58.6799463980131,92.77380687295641,73.25140187548737,58.40608376327398,89.9342085938674,58.56810482310827,57.038132722907164,128.5832451,560.0,41.44778841,375.0,85.47707317,2.686667134,1.317885744,1.2729058375077815,1197.445122,3998.85,0.0,2350.923037,1406.49128,232.0098939,115245.9463,2.795622988,1.06148721,3.72985122,110.78727997575,57.62819444444473,18.180447263888883,24.43288265277776
2025-09-08 17:00:00,0.967505702,11.49728431,0.591670468,87.53520999,5.783523385,28.501,7.4,1.06,0.52,86.66,12.28,4.548,70.04,8.49,19.81,1.66,11.2244971,4.733333333,80.82333333,66.01,34.87,0.052,5.5104,1.98162,8.88,2.1614,0.028017,0.14,54.44,11.68726,0.072284,2.120945848,0.17,81.732,0.0,0.0,0.0,0.0,0.0,0.0,0.0,0.0,61.10766895,3.596130401,3.619109917,0.094629564,0.022571812,0.053127643,0.241231478,2.769638404,5.659798458,0.0309839,0.059803409,0.013964194,42.423,0.0,0.0,0.0,0.0,0.0,0.0,0.0,0.0,0.0,0.0,0.0,0.0,0.0,6.0,0.10298252,4.213818182,0.011163636,94.95725455,0.131636364,0.085654545,0.020618182,0.515272727,0.064581818,1.233302374,15.22781818,41.67127273,0.241636364,0.399454545,7.262363636,0.11,0.169454545,0.3,33.78909091,0.719454545,1.448235307,1474.890909,83.0,26.36363636,11.0,60.0,25.2,10.0,5.397895916362472,168.1774194,202.8451613,191.833871,168.7790323,182.908871,64.0414828295683,331.0242411340207,450.81030088271723,587.502563956268,359.2566817075309,117.24647900831366,83.74295666637832,117.13532437740889,58.44090809161071,86.707980826354,75.99632655212575,55.90034022064924,81.61302480411263,56.67669804079456,57.4735094625708,139.9388742,560.0,41.00107242,375.0,80.21,2.655829919,1.318313984,1.2665155087620685,1197.041935,4000.957355,0.0,2344.294129,1438.559855,234.1663613,115409.1177,2.792587597,1.033877371,3.77100129,112.2919008315,57.62819444444473,18.180447263888883,24.43288265277776
2025-09-08 18:00:00,0.967103907,11.4929092,0.591402604,87.53998689,5.770130218,33.559,7.4,1.06,0.52,86.66,12.28,5.463,70.04,8.49,19.81,1.66,10.43458997,4.733333333,80.82333333,66.01,34.87,0.052,5.5104,1.98162,8.88,2.1614,0.028017,0.14,54.44,11.68726,0.072284,2.120945848,0.17,98.346,0.0,0.0,0.0,0.0,0.0,0.0,0.0,0.0,61.11175217,3.598027828,3.607836257,0.094858036,0.022432688,0.05314515,0.24210486,2.774028836,5.645556967,0.030946763,0.059450494,0.013981851,49.59,0.0,0.0,0.0,0.0,0.0,0.0,0.0,0.0,0.0,0.0,0.0,0.0,0.0,8.0,0.388495782,4.252,0.0128,94.7298,0.148,0.0922,0.0168,0.668,0.0804,1.24590046,15.806,41.584,0.258,0.394,7.186,0.11,0.164,0.3,33.38,0.714,1.461182522,1473.8,83.0,26.36363636,11.0,60.0,25.2,10.0,6.693624157751302,198.7604396,233.0252747,219.5021978,195.0791209,211.5917582,64.33797662418381,331.708704134279,451.83562193237145,572.8902894170661,355.4948239372699,117.98899157820948,87.90314176483584,119.38290479139513,56.457031132214965,92.97084671507866,60.844506067243074,56.04224791212991,67.80050007925203,48.97249304650948,51.68859916675581,114.76325,556.0989011,41.5513011,375.0,90.92274725,2.689906978,1.319105879,1.276661925762167,1182.607692,3830.477242,0.0,2345.178956,1392.097462,227.3697571,114131.3374,2.703313516,1.063584103,3.66945844,108.956130625,57.62819444444473,18.180447263888883,24.43288265277776
2025-09-08 19:00:00,0.967582226,11.49811757,0.591721484,87.5343002,5.786074205,38.461,7.4,1.06,0.52,86.66,12.28,6.622,70.04,8.49,19.81,1.66,10.02919887,4.733333333,80.82333333,66.01,34.87,0.052,5.5104,1.98162,8.88,2.1614,0.028017,0.14,54.44,11.68726,0.072284,2.120945848,0.17,99.889,0.0,0.0,0.0,0.0,0.0,0.0,0.0,0.0,61.10110584,3.599263817,3.618812416,0.094663193,0.022553253,0.053178172,0.241728689,2.773393869,5.661423393,0.030991861,0.059761054,0.01397811,57.377,0.0,0.0,0.0,0.0,0.0,0.0,0.0,0.0,0.0,0.0,0.0,0.0,0.0,7.0,0.133169847,4.272727273,0.013854545,94.65550909,0.154181818,0.094818182,0.017781818,0.707272727,0.083854545,1.247667877,16.134,41.41818182,0.284545455,0.400181818,7.134363636,0.118727273,0.162909091,0.301454545,33.20072727,0.742,1.462567285,1470.672727,83.0,26.36363636,11.0,60.0,25.2,10.0,7.944120782200599,179.5142857,219.4285714,214.6168067,183.4563025,199.2539916,63.64620600722586,331.80203276153435,450.4693858242468,593.4347026800551,361.1129782905759,113.30179507555592,85.76802438829688,120.18498319797561,57.23047814436997,77.15313013670755,79.07156210416237,48.76694238090457,55.11656614770423,50.88917364847906,55.49671809079928,142.124816,557.8151261,42.06795504,375.0,70.56613445,2.668164412,1.318974008,1.2385473172468504,1183.721849,3790.666824,0.0,2357.474345,1402.297193,227.1295723,113391.6176,2.691892798,1.053724513,3.511467109,112.58153812,57.62819444444473,18.180447263888883,24.43288265277776
2025-09-08 20:00:00,0.966947244,11.49120332,0.591298162,87.54184944,5.764908121,33.74,7.4,1.06,0.52,86.66,12.28,5.935,70.04,8.49,19.81,1.66,11.93924083,4.733333333,80.82333333,66.01,34.87,0.052,5.5104,1.98162,8.88,2.1614,0.028017,0.14,54.44,11.68726,0.072284,2.120945848,0.17,96.122,0.0,0.0,0.0,0.0,0.0,0.0,0.0,0.0,60.05383331,3.981378871,3.922479929,0.092386899,0.02420887,0.059741302,0.284825411,3.166514592,6.326147572,0.033248375,0.064624697,0.015392252,47.082,0.0,0.0,0.0,0.0,0.0,0.0,0.0,0.0,0.0,0.0,0.0,0.0,0.0,7.0,0.101943245,4.245454545,0.013309091,95.00241818,0.132363636,0.086636364,0.031963636,0.434545455,0.053309091,1.219650954,15.774,41.03636364,0.339090909,0.438363636,7.150727273,0.151454545,0.173818182,0.306909091,33.65345455,0.862,1.432155307,1461.945455,83.0,26.36363636,11.0,60.0,25.2,10.0,6.638878931160733,166.3569106,184.1227642,215.9894309,183.5552846,187.5060976,65.67246371021076,330.2858728342519,451.57301704728224,576.6051627251435,355.5136390317165,123.27612348849627,91.48105985727692,111.56494828604013,59.892486804373945,112.19686863859732,69.80947427556167,65.03245466558445,117.22967616655727,66.77059367241174,53.25680831890472,125.0713598,572.601626,41.53439862,375.0,95.45943089,2.683561886,1.318507618,1.310086215559931,1207.986179,4004.113724,0.0,2338.831967,1415.388715,234.8382463,115797.0187,2.786045837,1.069677259,3.848332618,110.3219551735,57.62819444444473,18.180447263888883,24.43288265277776
2025-09-08 21:00:00,0.968037458,11.50307454,0.592024972,87.528888,5.801248599,37.482,7.4,1.06,0.52,86.66,12.28,6.268,70.04,8.49,19.81,1.66,11.97476964,4.733333333,80.82333333,66.01,34.87,0.052,5.5104,1.98162,8.88,2.1614,0.028017,0.14,54.44,11.68726,0.072284,2.120945848,0.17,108.308,0.0,0.0,0.0,0.0,0.0,0.0,0.0,0.0,60.36372254,3.883515652,3.787332624,0.094046207,0.02312343,0.057992719,0.276747842,3.07677828,6.077159978,0.032453459,0.06168646,0.015077817,55.489,0.0,0.0,0.0,0.0,0.0,0.0,0.0,0.0,0.0,0.0,0.0,0.0,0.0,8.0,-0.141576388,4.224,0.0132,95.2022,0.118,0.0832,0.0414,0.282,0.036,1.1815257,15.834,40.378,0.354,0.466,7.054,0.178,0.182,0.306,34.196,0.932,1.387964646,1455.4,83.0,26.36363636,11.0,60.0,25.2,10.0,6.334043097317235,163.8432,182.1312,212.2608,199.2792,189.3786,65.65334334278498,329.64331893338334,451.2082619020273,574.1846580686594,354.48689767374725,117.60221377230417,87.48538552817428,106.2184387708173,60.00185645825334,112.23733533508624,65.36764119952007,65.16883713352806,119.37917491679586,66.92701088602757,52.99227412888699,121.3003408,573.16,40.74261392,373.76,98.72,2.650694384,1.318970552,1.3145357759402325,1209.2752,4002.697152,0.0,2332.419312,1437.523512,234.8364984,114648.212,2.814958608,1.034826313,3.978379632,109.512295156,57.62819444444473,18.180447263888883,24.43288265277776
2025-09-08 22:00:00,0.966471005,11.48601762,0.59098067,87.54751138,5.749033517,33.834,7.4,1.06,0.52,86.66,12.28,5.161,70.04,8.49,19.81,1.66,12.52578606,4.733333333,80.82333333,66.01,34.87,0.052,5.5104,1.98162,8.88,2.1614,0.028017,0.14,54.44,11.68726,0.072284,2.120945848,0.17,96.818,0.0,0.0,0.0,0.0,0.0,0.0,0.0,0.0,60.48204635,3.860497193,3.692990356,0.095609977,0.022146999,0.057507618,0.27807499,3.067604918,5.932741965,0.032029897,0.05914996,0.015055909,48.633,0.0,0.0,0.0,0.0,0.0,0.0,0.0,0.0,0.0,0.0,0.0,0.0,0.0,7.0,-0.125072779,4.210153846,0.013661538,95.20958462,0.113384615,0.085969231,0.044630769,0.286615385,0.036,1.130181861,16.44323077,39.358,0.317076923,0.479846154,6.809384615,0.196461538,0.186615385,0.296769231,34.856,0.936615385,1.32575571,1451.707692,83.0,26.36363636,11.0,60.0,25.2,10.0,4.589376176783517,139.5152,160.4088,182.8056,185.38,167.0274,64.28106324933199,329.51639671876956,449.86628589346196,585.1679622055902,357.4182657432648,107.67836827460772,78.13858306595489,97.69972556769869,61.49571517550248,102.28683542522015,74.37142712827523,64.21756604081796,127.47355052859488,72.89360873799288,55.635848182606786,143.0461664,574.12,40.3847472,370.0,87.56464,2.5653124,1.318671896,1.2792122469263008,1219.0688,4002.038976,0.0,2319.316872,1476.374288,232.6710368,110302.172,2.925700448,0.956932736,4.200555528,111.453617048,57.62819444444473,18.180447263888883,24.43288265277776
