Repository: saikumar-voptimai/evonith_bf_webapp

# Evonith BF2 — Blast Furnace Intelligence Platform

Monitoring, modelling and optimisation of **Blast Furnace 2 (BF2)** at Evonith Steel: live telemetry from InfluxDB,
manual plant reports from Neon PostgreSQL, a two-zone energy model of the furnace, blend and fuel optimisers, a
conversational assistant (FurnaceMind) and a live digital twin evaluated every hour.

The platform has three deployable parts that share one Python service layer, plus the shared data library:

| Part | Path | What it is |
|---|---|---|
| **Streamlit app** (legacy) | `src/app.py`, `src/custom_pages/` | The original 11-page dashboard; still the home of the model pages. Served under `/legacy` in production |

File: src/assets/data/furnace_dataset_20260617_152856_168598.csv (part 2 of 47)
FLUX_FE2O3%,FLUX_AL2O3%,FLUX_LOI%,FLUX_MGO%,FLUX_CAO%,FLUX_CALC_MT,ORE_FE(T)%,ORE_LOI%,ORE_TM%,ORE_MGO%,ORE_NA2O%,ORE_P%,ORE_TIO2%,ORE_AL2O3%,ORE_SIO2%,ORE_MNO%,ORE_CAO%,ORE_K2O%,ORE_CALC_MT,PELLET_PCT_SIO2,PELLET_PCT_AL2O3,PELLET_PCT_FE2O3,PELLET_PCT_MGO,PELLET_PCT_TIO2,PELLET_PCT_NA2O,TOTAL_PELLET_CALC_MT,PELLET_PCT_K2O,PELLET_PCT_TM,PELLET_PCT_LOI,PELLET_PCT_MNO,PELLET_PCT_CAO,PELLET_PCT_P,CHARGES/HRS.,STOCKRODLEVEL,CHEM_PCT_C,CHEM_PCT_CR,CHEM_PCT_FE,CHEM_PCT_MN,CHEM_PCT_P,CHEM_PCT_S,CHEM_PCT_SI,CHEM_PCT_TI,SLAG_BASICITY,SLAG_PCT_AL2O3,SLAG_PCT_CAO,SLAG_PCT_FEO,SLAG_PCT_K2O,SLAG_PCT_MGO,SLAG_PCT_MNO,SLAG_PCT_NA2O,SLAG_PCT_S,SLAG_PCT_SIO2,SLAG_PCT_TIO2,SLAG_T_BASICITY,HMT_GT_1480C,COKE_DISCHARGE_TIME,WEIGHTED_COKE_ANGLE,TOTAL_COKE_PORTIONS,NON_COKE_DISCHARGE_TIME,WEIGHTED_NON_COKE_ANGLE,TOTAL_NON_COKE_PORTIONS,FTG_UPTAKE_TEMP_A,FTG_UPTAKE_TEMP_B,FTG_UPTAKE_TEMP_C,FTG_UPTAKE_TEMP_D,FTG_UPTAKE_TEMP_AVG,BOSH_TEMP_A,BOSH_TEMP_C,BOSH_TEMP_D,BELLY_TEMP_A,BELLY_TEMP_C,BELLY_TEMP_D,LOWER_STACK_TEMP_A,LOWER_STACK_TEMP_B,LOWER_STACK_TEMP_C,LOWER_STACK_TEMP_D,PCI_KG/THM,ACT. FUEL RATEKG/THM.,FURNACETOPGASANALYSISCO2ETACO,COKE RATE KG/THM,PRODUCTIONTONNESPERHR,HOT BLAST PRESSUREBAR,TOPPRESSUREBAR,DIFFERENTIAL PRESSURETOTALBAR,HOT BLAST TEMP.OC,OXYGENFLOWNM3/HR.,STEAMKGS/HR.,RAFTOC,PERMEABILITYKGS/HR.,TUYEREVELOCITYM/S,HOT BLAST VOLUMENM3/HR.,O2 ENRICHMENT %,FURNACE TOP GAS ANALYSISCO2%,BOTTOMBAR,FURNACE TOP GAS ANALYSISONLINE (ANALYZER)CO%,FURNACE TOP GAS ANALYSISH2%,UNITCOST LAKHS/THM
2025-09-07 22:00:00,1.033461023,11.46420533,0.628902893,87.50233364,5.652285032,34.354,10.25,1.025,0.57,87.05,11.925,5.773,70.19,8.38,19.65,1.78,10.94665365,5.134444444,80.42111111,66.01,32.54,0.052969,6.33696,1.99143,9.27,2.1816,0.027168,0.13702,54.17,11.21484,0.075473,1.769750795,0.1818,106.655,0.0,0.0,0.0,0.0,0.0,0.0,0.0,0.0,64.20851651,2.748449853,3.165741745,0.055171291,0.026037514,0.03310603,0.122982018,1.725399163,3.270227872,0.025171291,0.034828709,0.035897225,38.706,0.0,0.0,0.0,0.0,0.0,0.0,0.0,0.0,0.0,0.0,0.0,0.0,0.0,7.0,0.208041897,4.35283871,0.009,94.77710968,0.128903226,0.085503226,0.031877419,0.559032258,0.055735484,1.061478717,15.19793548,39.03619355,0.310580645,0.333870968,7.017290323,0.14,0.148322581,0.285548387,36.77690323,0.633354839,1.252279392,1474.780645,83.0,26.36363636,11.0,60.0,25.2,10.0,186.8916667,223.4144444,238.7383333,205.5508333,213.6488194,72.9348565984277,79.55256065173866,113.48534726668228,86.87078425505925,62.85814213266406,59.89399036401902,54.29209927124805,7.720610327473082,32.50084175180294,44.75911455063007,126.6889286,560.6527778,40.84517719,375.0,86.40576389,2.634536503,1.319091231,1.410784235364661,1179.426389,4000.544886,0.0,2338.574428,1481.251331,235.2284242,116708.2044,2.762139964,17.50018428373017,1.01324256,24.55520637096774,3.827811547,110.5362830395
2025-09-07 23:00:00,1.032291169,11.45010858,0.626738662,87.51760025,5.600811425,33.891,10.25,1.025,0.57,87.05,11.925,5.929,70.19,8.38,19.65,1.78,10.62013293,5.134444444,80.42111111,66.01,32.54,0.052969,6.33696,1.99143,9.27,2.1816,0.027168,0.13702,54.17,11.21484,0.075473,1.769750795,0.1818,106.744,0.0,0.0,0.0,0.0,0.0,0.0,0.0,0.0,64.17042718,2.763209467,3.18478641,0.055076068,0.026294617,0.033325044,0.124381801,1.744634274,3.289558206,0.025076068,0.034923932,0.035954359,38.321,0.0,0.0,0.0,0.0,0.0,0.0,0.0,0.0,0.0,0.0,0.0,0.0,0.0,6.0,0.246265933,4.319935484,0.009,94.89788387,0.12116129,0.08376129,0.038070968,0.481612903,0.048574194,1.063975194,15.41277419,38.99167742,0.297032258,0.343548387,6.980516129,0.14,0.154129032,0.289419355,36.64916129,0.621741935,1.25443596,1473.232258,83.0,26.36363636,11.0,60.0,25.2,10.0,201.4455556,217.6447222,229.0394444,220.0344444,217.0410417,67.99369659726165,74.1025748695707,107.25946317818078,89.2477779487794,65.81480936885794,59.925444792391616,57.60167143723899,15.476482121429399,34.2278574960046,46.32917924691037,122.0564639,556.5833333,40.42518108,375.0,87.01,2.646504414,1.318820542,1.425405626386825,1177.334444,4000.153058,0.0,2345.067011,1463.59055,233.5228306,116379.0775,2.768687228,17.50018428373017,1.024188085,24.55520637096774,3.702064039,109.92248146675
2025-09-08 00:00:00,0.994183462,11.26724117,0.443877692,87.73857537,4.916655172,39.147,10.05,1.045,0.49,87.025,11.93,6.716,69.7,8.86,19.77,1.67,10.36208447,4.733333333,80.82333333,66.01,34.87,0.053,6.3468,1.90314,9.18,2.1412,0.029715,0.14,54.06,11.40997,0.070158,1.797751623,0.17,121.658,0.0,0.0,0.0,0.0,0.0,0.0,0.0,0.0,64.15976824,2.407718233,2.934647791,0.025270921,0.019801324,0.029891631,0.089699578,1.591035506,3.942661034,0.015090307,0.02,0.010418724,43.795,0.0,0.0,0.0,0.0,0.0,0.0,0.0,0.0,0.0,0.0,0.0,0.0,0.0,8.0,0.23226503,4.287032258,0.009,95.01865806,0.113419355,0.082019355,0.044264516,0.404193548,0.041412903,1.066471671,15.6276129,38.94716129,0.283483871,0.353225806,6.943741935,0.14,0.159935484,0.293290323,36.52141935,0.610129032,1.256592528,1471.683871,83.0,26.36363636,11.0,60.0,25.2,10.0,188.4613889,214.9116667,224.2322222,207.6205556,208.8064583,68.47704413917774,71.71668433836405,108.1710701760049,88.27497117086838,65.27342028655289,61.57546493700339,59.60747290463374,22.914654262095382,38.165485812835044,47.64593971773806,119.0907306,550.0,40.43002108,375.0,87.01,2.674607667,1.317051872,1.4321140292428636,1171.1275,4001.036053,0.0,2346.961919,1428.865733,230.5344769,116376.2364,2.771369389,17.50018428373017,1.052977821,24.55520637096774,3.673072603,109.5295218045
2025-09-08 01:00:00,0.994080807,11.26542759,0.443946129,87.7404916,4.911066161,39.056,10.05,1.045,0.49,87.025,11.93,6.637,69.7,8.86,19.77,1.67,10.21615812,4.733333333,80.82333333,66.01,34.87,0.053,6.3468,1.90314,9.18,2.1412,0.029715,0.14,54.06,11.40997,0.070158,1.797751623,0.17,121.021,0.0,0.0,0.0,0.0,0.0,0.0,0.0,0.0,64.23133486,2.382437555,2.903046944,0.025828583,0.019392372,0.029668567,0.0870228,1.551999166,3.906970666,0.015276194,0.02,0.010251425,43.158,0.0,0.0,0.0,0.0,0.0,0.0,0.0,0.0,0.0,0.0,0.0,0.0,0.0,8.0,0.226465385,4.254129032,0.009,95.13943226,0.105677419,0.080277419,0.050458065,0.326774194,0.034251613,1.068968148,15.84245161,38.90264516,0.269935484,0.362903226,6.906967742,0.14,0.165741935,0.29716129,36.39367742,0.598516129,1.258749095,1470.135484,83.0,26.36363636,11.0,60.0,25.2,10.0,180.095,210.2547222,220.5936111,193.6,201.1358333,73.4688396670877,73.83545685300035,110.15102352167435,88.0350908620835,68.99178250886064,64.00427042916374,61.224479386527975,29.75459750538147,40.638396907662255,48.17920269669146,117.4136091,552.5138889,40.37294653,375.0,87.01,2.6052356,1.319108689,1.4196646440411096,1181.960556,4000.306639,0.0,2359.905328,1510.502425,236.8272158,116315.2303,2.770351017,17.50018428373017,0.987017631,24.55520637096774,3.598540383,109.30730320575
2025-09-08 02:00:00,0.994422005,11.27145542,0.443718663,87.73412257,4.929642492,34.265,10.05,1.045,0.49,87.025,11.93,5.842,69.7,8.86,19.77,1.67,10.7638104,4.733333333,80.82333333,66.01,34.87,0.053,6.3468,1.90314,9.18,2.1412,0.029715,0.14,54.06,11.40997,0.070158,1.797751623,0.17,107.829,0.0,0.0,0.0,0.0,0.0,0.0,0.0,0.0,64.27067808,2.36853969,2.885674612,0.026135154,0.019167554,0.029545938,0.085551261,1.530539227,3.88735015,0.015378385,0.02,0.010159454,38.889,0.0,0.0,0.0,0.0,0.0,0.0,0.0,0.0,0.0,0.0,0.0,0.0,0.0,7.0,0.067586533,4.223846154,0.009123077,95.20830769,0.103692308,0.078753846,0.0518,0.293384615,0.031092308,1.069964504,15.80061538,38.934,0.279692308,0.384769231,6.884923077,0.143692308,0.173692308,0.298769231,36.38861538,0.591230769,1.259175484,1468.876923,83.0,26.36363636,11.0,60.0,25.2,10.0,179.6302778,205.1927778,202.5169444,186.8480556,193.5470139,72.47910077734457,71.55165745170449,107.39376816613985,88.74976811019917,71.61731084183731,60.75568332298889,64.96497729466816,35.84151287294975,40.639543908722054,48.67435284603367,116.213783,561.2222222,40.00547511,375.0,92.62077292,2.627101742,1.318927825,1.427965015634427,1195.458056,4000.161431,0.0,2356.235267,1482.111742,237.3002353,116157.9525,2.773655281,17.50018428373017,1.00898428,24.55520637096774,3.737461433,109.1483262475
2025-09-08 03:00:00,0.994419456,11.27141039,0.443720363,87.73417015,4.929503719,34.416,10.05,1.045,0.49,87.025,11.93,5.86,69.7,8.86,19.77,1.67,11.84562418,4.733333333,80.82333333,66.01,34.87,0.053,6.3468,1.90314,9.18,2.1412,0.029715,0.14,54.06,11.40997,0.070158,1.797751623,0.17,107.188,0.0,0.0,0.0,0.0,0.0,0.0,0.0,0.0,64.25044194,2.375688042,2.894610052,0.02597747,0.019283189,0.029609012,0.086308146,1.541577123,3.897441941,0.015325823,0.02,0.010206759,40.39,0.0,0.0,0.0,0.0,0.0,0.0,0.0,0.0,0.0,0.0,0.0,0.0,0.0,7.0,0.221332437,4.200769231,0.009584615,95.13446154,0.117538462,0.077830769,0.0398,0.381076923,0.038938462,1.066835528,15.05292308,39.174,0.353538462,0.440153846,6.903384615,0.157538462,0.187538462,0.294153846,36.72092308,0.595846154,1.254843879,1468.415385,83.0,26.36363636,11.0,60.0,25.2,10.0,181.0830556,200.3858333,197.9211111,176.7072222,189.0243056,72.43369891880434,73.5355221772274,105.60067465573559,89.55926497120225,75.95044422633754,56.94102700637089,69.1911846529861,43.35256817466757,41.24631963823587,46.23729201982434,120.16861,572.7361111,39.83614081,375.0,98.57502872,2.652235181,1.319018892,1.4428565666591198,1207.216389,3999.644542,0.0,2335.554697,1443.760725,235.8113528,115330.4414,2.793841083,17.50018428373017,1.031889665,24.55520637096774,3.935916639,109.672340825
2025-09-08 04:00:00,0.994499399,11.27282272,0.443667067,87.73267789,4.933856167,34.109,10.05,1.045,0.49,87.025,11.93,5.806,69.7,8.86,19.77,1.67,10.90656249,4.733333333,80.82333333,66.01,34.87,0.053,6.3468,1.90314,9.18,2.1412,0.029715,0.14,54.06,11.40997,0.070158,1.797751623,0.17,106.82,0.0,0.0,0.0,0.0,0.0,0.0,0.0,0.0,64.24872129,2.376295857,2.895369821,0.025964062,0.019293021,0.029614375,0.086372503,1.542515662,3.898300034,0.015321354,0.02,0.010210781,38.789,0.0,0.0,0.0,0.0,0.0,0.0,0.0,0.0,0.0,0.0,0.0,0.0,0.0,8.0,0.184693086,4.1794,0.00997,95.06842,0.13,0.07697,0.02891,0.4603,0.04603,1.065722578,14.3887,39.4164,0.4194,0.4876,6.9224,0.1694,0.1991,0.2903,36.9873,0.5994,1.252885483,1467.94,83.0,26.36363636,11.0,60.0,25.2,10.0,190.7055556,206.8986111,208.8580556,185.5269444,197.9972917,76.10389662264652,72.60463194150877,108.07091880416687,88.90604786334993,74.2907997067934,65.10892686548374,66.15512953043958,41.05784858472606,43.24190603930445,49.01685472253766,124.581725,568.25,40.62312261,375.0,87.54544444,2.647472925,1.318833833,1.4177930175509912,1208.653056,4001.733531,0.0,2362.719131,1450.214925,236.5496944,115427.4756,2.793284569,17.50018428373017,1.0244059,24.55520637096774,3.831259622,110.2570785625
2025-09-08 05:00:00,0.994511886,11.27304333,0.443658742,87.73244479,4.934536037,34.367,10.05,1.045,0.49,87.025,11.93,5.908,69.7,8.86,19.77,1.67,11.86819436,4.733333333,80.82333333,66.01,34.87,0.053,6.3468,1.90314,9.18,2.1412,0.029715,0.14,54.06,11.40997,0.070158,1.797751623,0.17,106.735,0.0,0.0,0.0,0.0,0.0,0.0,0.0,0.0,64.23319913,2.38177901,2.902223763,0.02584311,0.019381719,0.029662756,0.086953072,1.550982295,3.906040956,0.015281037,0.02,0.010247067,37.504,0.0,0.0,0.0,0.0,0.0,0.0,0.0,0.0,0.0,0.0,0.0,0.0,0.0,7.0,0.040909871,4.1734,0.00967,95.07262,0.13,0.07667,0.02801,0.4633,0.04633,1.082753871,14.4757,39.6804,0.4134,0.4636,6.9464,0.1634,0.1901,0.2933,36.6603,0.5934,1.27228596,1467.34,83.0,26.36363636,11.0,60.0,25.2,10.0,223.5916667,224.7375,212.9208333,201.3780556,215.6570139,72.40169791741783,71.86883157067828,107.35228485258017,89.16920651223748,72.68432798062236,57.422809474255786,67.54167472996633,30.150010158838768,36.921259293567694,47.05198533055258,129.0480119,570.0,40.30263244,375.0,91.96727778,2.613992519,1.319017058,1.4448009719714627,1209.333889,4000.769875,0.0,2336.928644,1489.482017,239.0632286,115525.7067,2.789993789,17.50018428373017,0.998374729,24.55520637096774,4.003078372,110.84886157675
2025-09-08 06:00:00,0.994665964,11.27576537,0.443556024,87.72956867,4.94292471,38.903,10.05,1.045,0.49,87.025,11.93,6.987,69.7,8.86,19.77,1.67,11.97087624,4.733333333,80.82333333,66.01,34.87,0.053,6.3468,1.90314,9.18,2.1412,0.029715,0.14,54.06,11.40997,0.070158,1.797751623,0.17,119.256,0.0,0.0,0.0,0.0,0.0,0.0,0.0,0.0,64.23467706,2.381256933,2.901571167,0.025854626,0.019373274,0.029658149,0.086897793,1.550176147,3.905303906,0.015284875,0.02,0.010243612,43.089,0.0,0.0,0.0,0.0,0.0,0.0,0.0,0.0,0.0,0.0,0.0,0.0,0.0,7.0,0.205054662,4.1674,0.00937,95.07682,0.13,0.07637,0.02711,0.4663,0.04663,1.099785164,14.5627,39.9444,0.4074,0.4396,6.9704,0.1574,0.1811,0.2963,36.3333,0.5874,1.291686438,1466.74,83.0,26.36363636,11.0,60.0,25.2,10.0,182.9754167,203.91,199.05125,180.825,191.6904167,72.4448802433783,70.13688428928674,106.20812460931042,88.27510281513071,68.71770037301872,63.94712410553899,64.83837660761168,39.03128452089112,42.551139028334994,49.19776874822401,137.1955992,570.775,39.81403088,375.0,87.25408333,2.627568008,1.318867521,1.42790443110645,1206.765833,3998.442058,0.0,2331.929454,1472.289979,237.6195558,115405.4408,2.790121079,17.50018428373017,0.99482412,24.55520637096774,4.010006767,111.92841689400001
2025-09-08 07:00:00,0.994372011,11.27057219,0.443751993,87.7350558,4.926920579,33.87,10.05,1.045,0.49,87.025,11.93,5.92,69.7,8.86,19.77,1.67,11.6876025,4.733333333,80.82333333,66.01,34.87,0.053,6.3468,1.90314,9.18,2.1412,0.029715,0.14,54.06,11.40997,0.070158,1.797751623,0.17,107.445,0.0,0.0,0.0,0.0,0.0,0.0,0.0,0.0,64.20006458,2.393483682,2.916854602,0.025584919,0.01957106,0.029766032,0.08819239,1.569055685,3.922565198,0.015194973,0.02,0.010324524,40.262,0.0,0.0,0.0,0.0,0.0,0.0,0.0,0.0,0.0,0.0,0.0,0.0,0.0,7.0,0.171410881,4.1614,0.00907,95.08102,0.13,0.07607,0.02621,0.4693,0.04693,1.116816457,14.6497,40.2084,0.4014,0.4156,6.9944,0.1514,0.1721,0.2993,36.0063,0.5814,1.311086915,1466.14,83.0,26.36363636,11.0,60.0,25.2,10.0,192.4483607,231.2672131,230.9483607,187.6491803,210.5782787,77.32171338078268,79.28132442628826,115.48811701743129,85.65643530847117,67.13754623855084,56.47871252936295,60.53812205867246,15.226697254586838,33.7303270281145,44.31514985189624,127.0478734,567.8688525,39.72831852,375.0,91.99368852,2.635058467,1.318307795,1.4138062822216741,1209.32459,3998.124885,0.0,2341.385443,1463.370254,237.4796598,115472.2508,2.792663959,17.50018428373017,1.003204159,24.55520637096774,4.010487844,110.5838432255
2025-09-08 08:00:00,1.018029124,11.68293892,0.535192784,87.29903195,5.643786994,33.924,10.05,1.045,0.49,87.025,11.93,4.883,69.71,8.55,19.8,1.94,11.96156985,4.733333333,80.82333333,66.01,34.87,0.052,5.69,1.99143,9.16,2.1008,0.030564,0.13,54.23,11.83104,0.071221,2.079268893,0.17,107.674,0.0,0.0,0.0,0.0,0.0,0.0,0.0,0.0,64.1895896,2.397183932,2.921479915,0.025503296,0.019630917,0.029798682,0.088584181,1.574769307,3.927789081,0.015167765,0.02,0.010349011,40.205,0.0,0.0,0.0,0.0,0.0,0.0,0.0,0.0,0.0,0.0,0.0,0.0,0.0,7.0,0.172252755,4.268727273,0.009,94.86914545,0.134181818,0.083527273,0.023072727,0.557818182,0.054527273,1.115132551,14.65745455,40.26581818,0.379090909,0.389090909,6.912181818,0.145818182,0.165818182,0.291636364,36.10981818,0.571636364,1.30657708,1471.436364,83.0,26.36363636,11.0,60.0,25.2,10.0,185.0822581,196.1451613,208.9540323,171.3467742,190.3820565,76.64944808062631,74.93776635035502,106.8108374524657,89.55854753461671,76.60105312975202,67.02679636433659,68.58988603674126,52.25228683928725,47.25303107184811,47.473925922590624,137.604234,568.6290323,40.16360306,375.0,86.92733871,2.659820185,1.318397871,1.432295149202046,1207.707258,3998.667984,0.0,2332.541129,1433.765347,235.2708863,115202.0226,2.800354694,17.50018428373017,1.026851255,24.55520637096774,3.997302508,111.98256100500001
2025-09-08 09:00:00,1.016753493,11.65432834,0.533005987,87.32891817,5.584287907,39.082,10.05,1.045,0.49,87.025,11.93,6.862,69.71,8.55,19.8,1.94,11.51713421,4.733333333,80.82333333,66.01,34.87,0.052,5.69,1.99143,9.16,2.1008,0.030564,0.13,54.23,11.83104,0.071221,2.079268893,0.17,121.197,0.0,0.0,0.0,0.0,0.0,0.0,0.0,0.0,61.74017616,2.276998185,2.774195547,0.025073695,0.018439295,0.028398353,0.082353074,1.472779179,3.736752091,0.014762537,0.019213916,0.009770416,45.186,0.0,0.0,0.0,0.0,0.0,0.0,0.0,0.0,0.0,0.0,0.0,0.0,0.0,8.0,0.266305601,4.410545455,0.009,94.59150909,0.139636364,0.093345455,0.019254545,0.672363636,0.064345455,1.107752715,14.64109091,40.26036364,0.351818182,0.361818182,6.797636364,0.140363636,0.160363636,0.280727273,36.34436364,0.560727273,1.294790193,1478.527273,83.0,26.36363636,11.0,60.0,25.2,10.0,196.66,226.984,239.6328,189.7016,213.2446,75.76848935881878,80.8933694726694,113.81959357383533,86.92314816476525,69.67490303435466,56.77235039923433,62.05902296985195,20.343580493276818,35.59652101207841,42.45339775189548,125.2438536,567.2,40.27815664,375.0,91.95768,2.68086796,1.31927432,1.4267488852416477,1188.7056,3999.370408,0.0,2328.340264,1406.837184,229.7704616,114601.156,2.80781632,17.50018428373017,1.049032337,24.55520637096774,3.947453712,110.344810602
2025-09-08 10:00:00,1.017227347,11.66495621,0.533818309,87.31781644,5.60638983,34.256,10.05,1.045,0.49,87.025,11.93,5.378,69.71,8.55,19.8,1.94,10.93351102,4.733333333,80.82333333,66.01,34.87,0.052,5.69,1.99143,9.16,2.1008,0.030564,0.13,54.23,11.83104,0.071221,2.079268893,0.17,102.25,0.0,0.0,0.0,0.0,0.0,0.0,0.0,0.0,56.2195469,2.027861499,2.469353599,0.023693752,0.0160887,0.025441579,0.070468136,1.274640061,3.337351967,0.013717764,0.01745954,0.00860546,41.646,0.0,0.0,0.0,0.0,0.0,0.0,0.0,0.0,0.0,0.0,0.0,0.0,0.0,7.0,0.164287757,4.429081081,0.009302703,94.65472973,0.136972973,0.094302703,0.020210811,0.595243243,0.060156757,1.121753493,14.51286486,40.55967568,0.334864865,0.36,6.79,0.136972973,0.16,0.28,36.16324324,0.584216216,1.309526097,1479.908108,83.0,26.36363636,11.0,60.0,25.2,10.0,179.3009709,214.9475728,234.9116505,174.3786408,200.8847087,79.58226861093556,81.32541281952699,114.55341618518091,86.87554649951969,71.31821279919171,63.658024570554105,62.25126666265382,30.761121830811703,40.994255498685014,44.265378563808,125.6163278,565.0,40.44898204,375.0,87.03893204,2.636852097,1.319269621,1.4105444491310686,1181.91165,4003.934981,0.0,2339.038214,1452.595883,231.5070476,114719.9709,2.811716583,17.50018428373017,1.012214459,24.55520637096774,3.783823243,110.3941634335
2025-09-08 11:00:00,1.016823509,11.6558987,0.533126015,87.32727779,5.587553667,34.472,10.05,1.045,0.49,87.025,11.93,5.168,69.71,8.55,19.8,1.94,11.12948386,4.733333333,80.82333333,66.01,34.87,0.052,5.69,1.99143,9.16,2.1008,0.030564,0.13,54.23,11.83104,0.071221,2.079268893,0.17,102.961,0.0,0.0,0.0,0.0,0.0,0.0,0.0,0.0,56.1594357,2.019966463,2.459571941,0.023776841,0.015983232,0.025361871,0.069824165,1.264920117,3.325574549,0.013737715,0.017436304,0.008559621,42.938,0.0,0.0,0.0,0.0,0.0,0.0,0.0,0.0,0.0,0.0,0.0,0.0,0.0,7.0,0.057639351,4.438810811,0.009627027,94.7422973,0.13372973,0.094627027,0.021508108,0.504432432,0.054967568,1.137281457,14.37664865,40.88075676,0.318648649,0.36,6.79,0.13372973,0.16,0.28,35.95243243,0.610162162,1.326156486,1480.881081,83.0,26.36363636,11.0,60.0,25.2,10.0,199.8257143,215.0628571,244.4257143,196.8857143,214.05,74.88466742337181,80.98780381016961,109.87407579104907,89.33231249416016,77.24315609068583,59.25903272219577,65.43685620601926,33.93142895468884,40.3360970727138,42.05712939879737,120.4832343,569.4285714,40.59267143,375.0,92.37371429,2.6662532,1.316449657,1.4318102105534531,1198.691429,4002.391457,0.0,2346.58,1409.653229,230.9024143,114162.9457,2.826965229,17.50018428373017,1.029844406,24.55520637096774,3.882936457,109.71402854475001
2025-09-08 12:00:00,1.016943653,11.65859336,0.533331977,87.32446299,5.593157527,34.394,10.05,1.045,0.49,87.025,11.93,5.636,69.71,8.55,19.8,1.94,10.79288282,4.733333333,80.82333333,66.01,34.87,0.052,5.69,1.99143,9.16,2.1008,0.030564,0.13,54.23,11.83104,0.071221,2.079268893,0.17,102.876,0.0,0.0,0.0,0.0,0.0,0.0,0.0,0.0,55.83555644,2.0440617,2.489961152,0.02296298,0.016441979,0.025543327,0.072970635,1.30978702,3.357633455,0.013442413,0.01736426,0.00873894,43.76,0.0,0.0,0.0,0.0,0.0,0.0,0.0,0.0,0.0,0.0,0.0,0.0,0.0,7.0,-0.217817981,4.448540541,0.009951351,94.82986486,0.130486486,0.094951351,0.022805405,0.413621622,0.049778378,1.152809422,14.24043243,41.20183784,0.302432432,0.36,6.79,0.130486486,0.16,0.28,35.74162162,0.636108108,1.342786875,1481.854054,83.0,26.36363636,11.0,60.0,25.2,10.0,173.7862069,210.9844828,241.6741379,184.3672414,202.7030172,77.24744967876364,80.02263609930353,114.36111162665114,86.8687482660211,67.69145091086301,67.99122268947266,58.6098790127663,29.104460733217707,42.585425355327686,45.827353493774936,132.4498655,561.8103448,40.01622397,375.0,81.48655172,2.6645065,1.316881483,1.4157142113294046,1177.543103,3996.706379,0.0,2340.404552,1436.550983,231.6197897,116124.0948,2.772134948,17.50018428373017,1.028960055,24.55520637096774,3.810514414,111.29960717875
2025-09-08 13:00:00,1.01700406,11.65994821,0.533435532,87.32304773,5.595975107,33.986,10.05,1.045,0.49,87.025,11.93,6.202,69.71,8.55,19.8,1.94,10.68624724,4.733333333,80.82333333,66.01,34.87,0.052,5.69,1.99143,9.16,2.1008,0.030564,0.13,54.23,11.83104,0.071221,2.079268893,0.17,103.613,0.0,0.0,0.0,0.0,0.0,0.0,0.0,0.0,55.30674262,2.04607163,2.493026348,0.022340929,0.016615615,0.025497329,0.074401312,1.328565826,3.35646494,0.013185926,0.01721685,0.008792887,44.367,0.0,0.0,0.0,0.0,0.0,0.0,0.0,0.0,0.0,0.0,0.0,0.0,0.0,7.0,0.299752812,4.3684,0.010816,94.880128,0.13816,0.095,0.020144,0.43264,0.054712,1.171655371,14.22408,41.352,0.31224,0.38448,6.994,0.14224,0.17224,0.28408,35.302,0.69304,1.369910498,1478.328,83.0,26.36363636,11.0,60.0,25.2,10.0,157.2626984,195.5809524,221.7079365,173.8071429,187.0896825,75.6061888949688,78.8055722929534,110.52852610813682,88.39810857876728,73.6171720765173,63.78947795288495,63.30406325051294,40.55932032377723,44.184675271552024,45.62615901083453,116.949659,561.6269841,41.06497833,375.0,91.3747619,2.655721738,1.31844381,1.4243949110298717,1183.220635,4000.323706,0.0,2348.491444,1447.148143,233.1169762,116036.5873,2.778422349,17.50018428373017,1.023896695,24.55520637096774,3.691899952,109.2458298175
2025-09-08 14:00:00,1.016999503,11.659846,0.53342772,87.3231545,5.595762543,34.221,10.05,1.045,0.49,87.025,11.93,5.655,69.71,8.55,19.8,1.94,10.81692781,4.733333333,80.82333333,66.01,34.87,0.052,5.69,1.99143,9.16,2.1008,0.030564,0.13,54.23,11.83104,0.071221,2.079268893,0.17,95.72,0.0,0.0,0.0,0.0,0.0,0.0,0.0,0.0,47.25607121,1.688857222,2.056084045,0.020213107,0.013281768,0.021241415,0.057675204,1.048521728,2.782766545,0.011625479,0.014663329,0.007133064,46.737,0.0,0.0,0.0,0.0,0.0,0.0,0.0,0.0,0.0,0.0,0.0,0.0,0.0,7.0,0.249513466,4.2724,0.011776,94.923808,0.14776,0.095,0.016784,0.47104,0.061432,1.191086847,14.22888,41.472,0.32664,0.41328,7.234,0.15664,0.18664,0.28888,34.822,0.75544,1.398885868,1474.008,83.0,26.36363636,11.0,60.0,25.2,10.0,180.3233871,210.9943548,229.9120968,190.8225806,203.0131048,71.983864258111,77.86320016077246,110.19072769304843,88.3361477835378,70.39725390111494,58.87006635946523,62.37194774117276,28.496406129861384,38.988590175666566,44.16968195822729,116.8765835,561.25,41.48699879,375.0,92.55,2.693107218,1.318485427,1.4366484976403784,1171.941129,4001.529226,0.0,2334.514694,1403.589355,228.2615444,115702.7032,2.787062113,17.50018428373017,1.062056508,24.55520637096774,3.719991427,109.23614731375
2025-09-08 15:00:00,1.017051619,11.66101487,0.53351706,87.32193351,5.598193351,34.29,10.05,1.045,0.49,87.025,11.93,5.295,69.71,8.55,19.8,1.94,11.3247985,4.733333333,80.82333333,66.01,34.87,0.052,5.69,1.99143,9.16,2.1008,0.030564,0.13,54.23,11.83104,0.071221,2.079268893,0.17,97.978,0.0,0.0,0.0,0.0,0.0,0.0,0.0,0.0,47.82429816,1.749161495,2.130683546,0.019698919,0.014057935,0.021863537,0.062340067,1.119496486,2.873560771,0.01152349,0.014871552,0.007474722,48.658,0.0,0.0,0.0,0.0,0.0,0.0,0.0,0.0,0.0,0.0,0.0,0.0,0.0,7.0,0.287058342,4.2385,0.0117125,94.947225,0.14425,0.092125,0.0174375,0.48575,0.063,1.206092099,14.50025,41.55175,0.304125,0.41425,7.28425,0.145625,0.18425,0.292875,34.457,0.755625,1.417518754,1473.575,83.0,26.36363636,11.0,60.0,25.2,10.0,170.5856,209.8504,202.7136,178.2008,190.3376,72.51115345931328,69.61816708348542,109.24723600687705,86.15760860378344,60.21763504579644,66.26319976802105,59.13739316069177,27.478056578554458,40.756369302146894,50.00743091950196,139.1344504,560.0,41.34393968,375.0,81.39464,2.665300896,1.319073032,1.40876631364748,1178.0888,4001.015488,0.0,2326.046024,1432.48588,230.5817352,115304.6824,2.794468472,17.50018428373017,1.048606398,24.55520637096774,3.735347208,112.185314678
2025-09-08 16:00:00,0.967753254,11.49997988,0.591835503,87.53226686,5.791775148,33.8,7.4,1.06,0.52,86.66,12.28,5.294,70.04,8.49,19.81,1.66,10.99091945,4.733333333,80.82333333,66.01,34.87,0.052,5.5104,1.98162,8.88,2.1614,0.028017,0.14,54.44,11.68726,0.072284,2.120945848,0.17,97.753,0.0,0.0,0.0,0.0,0.0,0.0,0.0,0.0,61.05174748,3.628948585,3.598346231,0.095312838,0.022173985,0.053636044,0.247349496,2.812338387,5.652596417,0.03100053,0.058839182,0.014124626,47.165,0.0,0.0,0.0,0.0,0.0,0.0,0.0,0.0,0.0,0.0,0.0,0.0,0.0,7.0,0.330131978,4.2235,0.0113375,94.964475,0.13675,0.088375,0.0193125,0.49325,0.063,1.21975024,14.85275,41.61925,0.270375,0.40675,7.27675,0.126875,0.17675,0.296625,34.127,0.736875,1.433003929,1474.325,83.0,26.36363636,11.0,60.0,25.2,10.0,161.1085366,195.9170732,190.5768293,171.4743902,179.7692073,73.91984954533757,68.90982895829782,106.62452848359779,87.6824184838396,67.64190950663334,67.157299285768,63.306209028128166,41.53826986153172,44.6613876013615,51.02421783721553,128.5832451,560.0,41.44778841,375.0,85.47707317,2.686667134,1.317885744,1.405635319679677,1197.445122,3998.85,0.0,2350.923037,1406.49128,232.0098939,115245.9463,2.795622988,17.50018428373017,1.06148721,24.55520637096774,3.72985122,110.78727997575
2025-09-08 17:00:00,0.967505702,11.49728431,0.591670468,87.53520999,5.783523385,28.501,7.4,1.06,0.52,86.66,12.28,4.548,70.04,8.49,19.81,1.66,11.2244971,4.733333333,80.82333333,66.01,34.87,0.052,5.5104,1.98162,8.88,2.1614,0.028017,0.14,54.44,11.68726,0.072284,2.120945848,0.17,81.732,0.0,0.0,0.0,0.0,0.0,0.0,0.0,0.0,61.10766895,3.596130401,3.619109917,0.094629564,0.022571812,0.053127643,0.241231478,2.769638404,5.659798458,0.0309839,0.059803409,0.013964194,42.423,0.0,0.0,0.0,0.0,0.0,0.0,0.0,0.0,0.0,0.0,0.0,0.0,0.0,6.0,0.10298252,4.213818182,0.011163636,94.95725455,0.131636364,0.085654545,0.020618182,0.515272727,0.064581818,1.233302374,15.22781818,41.67127273,0.241636364,0.399454545,7.262363636,0.11,0.169454545,0.3,33.78909091,0.719454545,1.448235307,1474.890909,83.0,26.36363636,11.0,60.0,25.2,10.0,168.1774194,202.8451613,191.833871,168.7790323,182.908871,76.21549561827942,68.6522209132885,108.84544731187113,86.6282849233958,64.56086640036222,69.96043106508365,61.92224752576141,38.01558850057637,44.33877620437424,52.146790277871986,139.9388742,560.0,41.00107242,375.0,80.21,2.655829919,1.318313984,1.398572907982084,1197.041935,4000.957355,0.0,2344.294129,1438.559855,234.1663613,115409.1177,2.792587597,17.50018428373017,1.033877371,24.55520637096774,3.77100129,112.2919008315
2025-09-08 18:00:00,0.967103907,11.4929092,0.591402604,87.53998689,5.770130218,33.559,7.4,1.06,0.52,86.66,12.28,5.463,70.04,8.49,19.81,1.66,10.43458997,4.733333333,80.82333333,66.01,34.87,0.052,5.5104,1.98162,8.88,2.1614,0.028017,0.14,54.44,11.68726,0.072284,2.120945848,0.17,98.346,0.0,0.0,0.0,0.0,0.0,0.0,0.0,0.0,61.11175217,3.598027828,3.607836257,0.094858036,0.022432688,0.05314515,0.24210486,2.774028836,5.645556967,0.030946763,0.059450494,0.013981851,49.59,0.0,0.0,0.0,0.0,0.0,0.0,0.0,0.0,0.0,0.0,0.0,0.0,0.0,8.0,0.388495782,4.252,0.0128,94.7298,0.148,0.0922,0.0168,0.668,0.0804,1.24590046,15.806,41.584,0.258,0.394,7.186,0.11,0.164,0.3,33.38,0.714,1.461182522,1473.8,83.0,26.36363636,11.0,60.0,25.2,10.0,198.7604396,233.0252747,219.5021978,195.0791209,211.5917582,74.79781950350133,74.84536058117702,112.01959196857965,86.00952150198981,66.57457025606908,55.639753114079184,61.27491540306957,15.423872296521836,33.51673058702512,45.635686309977146,114.76325,556.0989011,41.5513011,375.0,90.92274725,2.689906978,1.319105879,1.4019899051631342,1182.607692,3830.477242,0.0,2345.178956,1392.097462,227.3697571,114131.3374,2.703313516,17.50018428373017,1.063584103,24.55520637096774,3.66945844,108.956130625
2025-09-08 19:00:00,0.967582226,11.49811757,0.591721484,87.5343002,5.786074205,38.461,7.4,1.06,0.52,86.66,12.28,6.622,70.04,8.49,19.81,1.66,10.02919887,4.733333333,80.82333333,66.01,34.87,0.052,5.5104,1.98162,8.88,2.1614,0.028017,0.14,54.44,11.68726,0.072284,2.120945848,0.17,99.889,0.0,0.0,0.0,0.0,0.0,0.0,0.0,0.0,61.10110584,3.599263817,3.618812416,0.094663193,0.022553253,0.053178172,0.241728689,2.773393869,5.661423393,0.030991861,0.059761054,0.01397811,57.377,0.0,0.0,0.0,0.0,0.0,0.0,0.0,0.0,0.0,0.0,0.0,0.0,0.0,7.0,0.133169847,4.272727273,0.013854545,94.65550909,0.154181818,0.094818182,0.017781818,0.707272727,0.083854545,1.247667877,16.134,41.41818182,0.284545455,0.400181818,7.134363636,0.118727273,0.162909091,0.301454545,33.20072727,0.742,1.462567285,1470.672727,83.0,26.36363636,11.0,60.0,25.2,10.0,179.5142857,219.4285714,214.6168067,183.4563025,199.2539916,79.03860364557255,70.67512945717573,111.86302245686721,84.69956432444627,61.150236831403674,73.24244235726401,56.76856445624085,26.54611202726278,43.10056549551942,51.33196922144721,142.124816,557.8151261,42.06795504,375.0,70.56613445,2.668164412,1.318974008,1.3586354914886694,1183.721849,3790.666824,0.0,2357.474345,1402.297193,227.1295723,113391.6176,2.691892798,17.50018428373017,1.053724513,24.55520637096774,3.511467109,112.58153812
2025-09-08 20:00:00,0.966947244,11.49120332,0.591298162,87.54184944,5.764908121,33.74,7.4,1.06,0.52,86.66,12.28,5.935,70.04,8.49,19.81,1.66,11.93924083,4.733333333,80.82333333,66.01,34.87,0.052,5.5104,1.98162,8.88,2.1614,0.028017,0.14,54.44,11.68726,0.072284,2.120945848,0.17,96.122,0.0,0.0,0.0,0.0,0.0,0.0,0.0,0.0,60.05383331,3.981378871,3.922479929,0.092386899,0.02420887,0.059741302,0.284825411,3.166514592,6.326147572,0.033248375,0.064624697,0.015392252,47.082,0.0,0.0,0.0,0.0,0.0,0.0,0.0,0.0,0.0,0.0,0.0,0.0,0.0,7.0,0.101943245,4.245454545,0.013309091,95.00241818,0.132363636,0.086636364,0.031963636,0.434545455,0.053309091,1.219650954,15.774,41.03636364,0.339090909,0.438363636,7.150727273,0.151454545,0.173818182,0.306909091,33.65345455,0.862,1.432155307,1461.945455,83.0,26.36363636,11.0,60.0,25.2,10.0,166.3569106,184.1227642,215.9894309,183.5552846,187.5060976,70.38855880850701,76.28933274850057,103.7975078806335,90.93450805123666,78.59051839362508,61.96112720582869,67.62885649183545,52.51562895417311,46.74426750910183,45.004028115872984,125.0713598,572.601626,41.53439862,375.0,95.45943089,2.683561886,1.318507618,1.452992423256701,1207.986179,4004.113724,0.0,2338.831967,1415.388715,234.8382463,115797.0187,2.786045837,17.50018428373017,1.069677259,24.55520637096774,3.848332618,110.3219551735
2025-09-08 21:00:00,0.968037458,11.50307454,0.592024972,87.528888,5.801248599,37.482,7.4,1.06,0.52,86.66,12.28,6.268,70.04,8.49,19.81,1.66,11.97476964,4.733333333,80.82333333,66.01,34.87,0.052,5.5104,1.98162,8.88,2.1614,0.028017,0.14,54.44,11.68726,0.072284,2.120945848,0.17,108.308,0.0,0.0,0.0,0.0,0.0,0.0,0.0,0.0,60.36372254,3.883515652,3.787332624,0.094046207,0.02312343,0.057992719,0.276747842,3.07677828,6.077159978,0.032453459,0.06168646,0.015077817,55.489,0.0,0.0,0.0,0.0,0.0,0.0,0.0,0.0,0.0,0.0,0.0,0.0,0.0,8.0,-0.141576388,4.224,0.0132,95.2022,0.118,0.0832,0.0414,0.282,0.036,1.1815257,15.834,40.378,0.354,0.466,7.054,0.178,0.182,0.306,34.196,0.932,1.387964646,1455.4,83.0,26.36363636,11.0,60.0,25.2,10.0,163.8432,182.1312,212.2608,199.2792,189.3786,62.230978599564395,72.00057972071718,98.42121524251891,91.603414036141,74.97969297553067,57.39230754403657,66.25126264914346,47.49992715132203,44.42189235239078,44.13800872629841,121.3003408,573.16,40.74261392,373.76,98.72,2.650694384,1.318970552,1.4594186351670788,1209.2752,4002.697152,0.0,2332.419312,1437.523512,234.8364984,114648.212,2.814958608,17.50018428373017,1.034826313,24.55520637096774,3.978379632,109.512295156
2025-09-08 22:00:00,0.966471005,11.48601762,0.59098067,87.54751138,5.749033517,33.834,7.4,1.06,0.52,86.66,12.28,5.161,70.04,8.49,19.81,1.66,12.52578606,4.733333333,80.82333333,66.01,34.87,0.052,5.5104,1.98162,8.88,2.1614,0.028017,0.14,54.44,11.68726,0.072284,2.120945848,0.17,96.818,0.0,0.0,0.0,0.0,0.0,0.0,0.0,0.0,60.48204635,3.860497193,3.692990356,0.095609977,0.022146999,0.057507618,0.27807499,3.067604918,5.932741965,0.032029897,0.05914996,0.015055909,48.633,0.0,0.0,0.0,0.0,0.0,0.0,0.0,0.0,0.0,0.0,0.0,0.0,0.0,7.0,-0.125072779,4.210153846,0.013661538,95.20958462,0.113384615,0.085969231,0.044630769,0.286615385,0.036,1.130181861,16.44323077,39.358,0.317076923,0.479846154,6.809384615,0.196461538,0.186615385,0.296769231,34.856,0.936615385,1.32575571,1451.707692,83.0,26.36363636,11.0,60.0,25.2,10.0,139.5152,160.4088,182.8056,185.38,167.0274,57.705650648341475,61.64135840444533,88.78812978491439,91.50360505470303,68.56757789558316,66.31291431697034,65.66274373991462,62.52491986926674,52.23844877615049,47.68863911338367,143.0461664,574.12,40.3847472,370.0,87.56464,2.5653124,1.318671896,1.4206881977698989,1219.0688,4002.038976,0.0,2319.316872,1476.374288,232.6710368,110302.172,2.925700448,17.50018428373017,0.956932736,24.55520637096774,4.200555528,111.453617048
2025-09-08 23:00:00,0.96717595,11.49369368,0.591450633,87.53913038,5.772531659,29.139,7.4,1.06,0.52,86.66,12.28,4.983,70.04,8.49,19.81,1.66,12.33913287,4.733333333,80.82333333,66.01,34.87,0.052,5.5104,1.98162,8.88,2.1614,0.028017,0.14,54.44,11.68726,0.072284,2.120945848,0.17,83.755,0.0,0.0,0.0,0.0,0.0,0.0,0.0,0.0,60.81949005,3.723413491,3.636732968,0.095438287,0.022160379,0.055215265,0.259896198,2.916522464,5.766578292,0.031419629,0.058959325,0.014504749,41.377,0.0,0.0,0.0,0.0,0.0,0.0,0.0,0.0,0.0,0.0,0.0,0.0,0.0,6.0,0.158781796,4.193707865,0.014179775,95.19450562,0.110898876,0.087820225,0.046910112,0.313370787,0.038606742,1.094045104,16.95831461,38.61269663,0.287303371,0.481910112,6.632696629,0.202808989,0.187303371,0.291797753,35.2941573,0.931910112,1.281975563,1450.52809,83.0,26.36363636,11.0,60.0,25.2,10.0,151.5471545,161.9829268,194.9056911,187.7406504,174.0441057,57.86455511670863,67.05354183221317,88.28672414092577,93.29662897555292,77.50287503541279,59.21876185437489,70.64940855133347,66.33007247766017,50.82957149442858,42.9294051311187,126.4533503,572.6829268,40.61019211,370.0,97.57853659,2.581124268,1.319084602,1.4392935158526587,1211.786992,4000.051634,0.0,2317.426951,1447.454626,228.7941667,109351.9171,2.946932699,17.50018428373017,0.967079615,24.55520637096774,4.232629528,109.25506891475
2025-09-09 00:00:00,0.971907255,11.24776797,0.560377121,87.78032477,4.741483272,33.716,7.4,1.06,0.52,86.66,12.28,5.441,69.92,8.5,19.88,1.7,12.68176591,5.2,80.02222222,66.01,34.87,0.052,5.45,1.88,9.25,2.14,0.03,0.13,54.8,11.32,0.071,2.07706422,0.16,89.591,0.0,0.0,0.0,0.0,0.0,0.0,0.0,0.0,60.93118787,3.679748102,3.613014756,0.095492375,0.022097796,0.054478237,0.254404828,2.869504229,5.705691795,0.031203309,0.058727542,0.014334012,48.591,0.0,0.0,0.0,0.0,0.0,0.0,0.0,0.0,0.0,0.0,0.0,0.0,0.0,7.0,0.191251731,4.17011236,0.014853933,95.11765169,0.114269663,0.087146067,0.046573034,0.401011236,0.048382022,1.099727828,17.21449438,38.62280899,0.277191011,0.451573034,6.642808989,0.175842697,0.177191011,0.298539326,35.12224719,0.901573034,1.288874587,1456.258427,83.0,26.36363636,11.0,60.0,25.2,10.0,147.9643411,166.7511628,199.7364341,188.5736434,175.7563953,55.39696843434612,66.19852167358104,84.40305194764497,94.22976417253304,62.16460259082521,63.559558976494145,60.68283222048481,44.37082254141092,45.699983150318715,41.673118611095504,145.7934054,578.4108527,40.23759814,370.0,86.98449612,2.543750388,1.318746357,1.4031499690488005,1201.75969,3999.736605,0.0,2295.871434,1467.992178,226.2789326,107857.6243,2.992394124,17.50018428373017,0.934162223,24.55520637096774,4.265337899,111.8176262155
2025-09-09 01:00:00,0.975265573,11.31334356,0.561967903,87.71139086,4.91646935,34.209,7.4,1.06,0.52,86.66,12.28,5.863,69.92,8.5,19.88,1.7,11.29620024,5.2,80.02222222,66.01,34.87,0.052,5.45,1.88,9.25,2.14,0.03,0.13,54.8,11.32,0.071,2.07706422,0.16,96.374,0.0,0.0,0.0,0.0,0.0,0.0,0.0,0.0,61.23233018,3.570722676,3.523159261,0.09620212,0.021588377,0.052601847,0.242274174,2.757951566,5.511622617,0.030547327,0.057245063,0.013933201,46.992,0.0,0.0,0.0,0.0,0.0,0.0,0.0,0.0,0.0,0.0,0.0,0.0,0.0,7.0,0.100049436,4.146516854,0.01552809,95.04079775,0.117640449,0.08647191,0.046235955,0.488651685,0.058157303,1.105410552,17.47067416,38.63292135,0.267078652,0.421235955,6.652921348,0.148876404,0.167078652,0.305280899,34.95033708,0.871235955,1.295773612,1461.988764,83.0,26.36363636,11.0,60.0,25.2,10.0,166.2619048,196.434127,215.8722222,200.0896825,194.6644841,58.054909570953384,64.67014144170783,89.30856217779707,90.92870382069674,51.2036049337691,66.37933906666284,53.40654956920818,20.43621849080705,40.08758920682226,42.35489495491116,151.288396,569.4444444,40.32648119,370.0,74.66666667,2.580226214,1.318924333,1.3513453362079897,1168.4,3997.894222,0.0,2306.323619,1396.487984,214.4597008,105560.789,3.057724452,17.50018428373017,0.966311061,24.55520637096774,4.015996992,112.54571247
2025-09-09 02:00:00,0.975336565,11.31472976,0.562001531,87.70993367,4.920168367,29.4,7.4,1.06,0.52,86.66,12.28,4.982,69.92,8.5,19.88,1.7,11.73406651,5.2,80.02222222,66.01,34.87,0.052,5.45,1.88,9.25,2.14,0.03,0.13,54.8,11.32,0.071,2.07706422,0.16,85.408,0.0,0.0,0.0,0.0,0.0,0.0,0.0,0.0,61.52467979,3.454096112,3.468051195,0.096191983,0.021516228,0.050643033,0.227182033,2.630797633,5.360310794,0.030000724,0.056869114,0.013470321,41.41,0.0,0.0,0.0,0.0,0.0,0.0,0.0,0.0,0.0,0.0,0.0,0.0,0.0,7.0,0.196592305,4.154893617,0.015808511,94.91538298,0.123829787,0.086382979,0.041404255,0.59212766,0.070170213,1.117672895,17.6193617,38.77404255,0.261914894,0.403829787,6.68106383,0.131914894,0.161914894,0.304255319,34.69595745,0.855744681,1.310255507,1467.340426,83.0,26.36363636,11.0,60.0,25.2,10.0,168.1868852,202.1811475,215.6868852,196.5418033,195.6491803,61.07293806535668,70.07310826605404,96.8854448641604,90.7252157655901,53.8110450371712,60.5483985333085,54.24277227321832,13.83090238887587,35.408896740537244,42.86291740605489,138.1409566,568.1967213,41.09962533,370.0,84.94270492,2.654388123,1.318763238,1.4021117889806154,1168.447541,3999.629557,0.0,2301.447074,1391.86918,221.4901025,111242.3852,2.89662827,17.50018428373017,1.024303026,24.55520637096774,4.018528,110.8036767495
2025-09-09 03:00:00,0.975154964,11.31118376,0.561915509,87.71366127,4.910706002,39.235,7.4,1.06,0.52,86.66,12.28,7.015,69.92,8.5,19.88,1.7,10.70800552,5.2,80.02222222,66.01,34.87,0.052,5.45,1.88,9.25,2.14,0.03,0.13,54.8,11.32,0.071,2.07706422,0.16,113.722,0.0,0.0,0.0,0.0,0.0,0.0,0.0,0.0,61.46664374,3.48961568,3.442152191,0.096995772,0.021046157,0.051189239,0.2339804,2.677666026,5.347813605,0.030005765,0.055724443,0.01364681,52.04,0.0,0.0,0.0,0.0,0.0,0.0,0.0,0.0,0.0,0.0,0.0,0.0,0.0,7.0,0.199179026,4.23787234,0.015170213,94.67665957,0.136595745,0.087659574,0.026085106,0.732553191,0.087404255,1.145287683,17.51723404,39.22085106,0.268297872,0.416595745,6.751276596,0.138297872,0.168297872,0.285106383,34.24914894,0.874893617,1.342430771,1471.808511,83.0,26.36363636,11.0,60.0,25.2,10.0,169.4406504,198.3073171,231.2113821,205.4829268,201.1105691,63.70645999207204,72.33337422694625,97.89790570816282,91.5974722259509,58.50570555697749,65.94230752208954,53.72967370653814,19.254783527078075,39.05379597952815,43.380906806108456,132.7203276,560.203252,41.09322504,370.0,80.68097561,2.688455033,1.318581732,1.3929787126510942,1169.981301,3971.70578,0.0,2332.342049,1361.861,220.6765528,111734.9973,2.865848748,17.50018428373017,1.047437126,24.55520637096774,3.753952057,110.085443407
2025-09-09 04:00:00,0.97467685,11.30184796,0.561689034,87.72347519,4.885793749,33.978,7.4,1.06,0.52,86.66,12.28,5.819,69.92,8.5,19.88,1.7,9.890146543,5.2,80.02222222,66.01,34.87,0.052,5.45,1.88,9.25,2.14,0.03,0.13,54.8,11.32,0.071,2.07706422,0.16,101.542,0.0,0.0,0.0,0.0,0.0,0.0,0.0,0.0,61.31445849,3.544719279,3.487542125,0.096637519,0.021303341,0.052137574,0.240112751,2.734051673,5.44586595,0.030337217,0.056472985,0.013849409,45.401,0.0,0.0,0.0,0.0,0.0,0.0,0.0,0.0,0.0,0.0,0.0,0.0,0.0,7.0,0.108167398,4.250075188,0.014669173,94.80057895,0.130075188,0.086676692,0.031924812,0.611203008,0.074796992,1.137562547,17.14593985,39.22421053,0.283233083,0.439849624,6.803082707,0.143308271,0.176616541,0.286616541,34.4906015,0.896541353,1.334830168,1473.330827,83.0,26.36363636,11.0,60.0,25.2,10.0,165.0162602,191.2552846,228.8284553,193.1398374,194.5599593,63.902822428274334,71.77275481266852,92.36752929130415,92.48989768924596,62.72503794890713,66.26757657830863,57.6394538419014,30.44150302797692,42.727217238475575,40.18842468378183,123.5033285,555.0,40.57561407,370.0,80.08,2.689607675,1.319058203,1.3539732054559344,1150.937398,3991.658447,0.0,2333.451,1290.908358,206.3673423,106010.7207,3.039397707,17.50018428373017,1.053899311,24.55520637096774,3.609229106,108.86419102625
