Repository: saikumar-voptimai/evonith_bf_webapp

# Evonith BF2 — Blast Furnace Intelligence Platform

Monitoring, modelling and optimisation of **Blast Furnace 2 (BF2)** at Evonith Steel: live telemetry from InfluxDB,
manual plant reports from Neon PostgreSQL, a two-zone energy model of the furnace, blend and fuel optimisers, a
conversational assistant (FurnaceMind) and a live digital twin evaluated every hour.

The platform has three deployable parts that share one Python service layer, plus the shared data library:

| Part | Path | What it is |
|---|---|---|
| **Streamlit app** (legacy) | `src/app.py`, `src/custom_pages/` | The original 11-page dashboard; still the home of the model pages. Served under `/legacy` in production |

File: src/assets/data/V10_df_filtered.csv (part 3 of 166)
datetime,Hot Blast PressureBar,Hot Blast Temp.oC,Hot Blast VolumeNm3/Hr.,O2 Enrichment %,OxygenFlowNm3/Hr.,PermeabilityKgs/Hr.,RAFToC,SteamKgs/Hr.,TopPressureBar,TuyereVelocitym/s,Differential PressureTotalBar,Charges/Hrs.,StockRodLevel,COKE_ASH%,COKE_FC%,COKE_IM%,COKE_MOIST%,COKE_MT,COKE_VM%,NUTCOKE_ASH%,NUTCOKE_FC%,NUTCOKE_IM%,NUTCOKE_MOIST%,NUTCOKE_MT,NUTCOKE_VM%,PCI_2_%Ash,PCI_2_%FC,PCI_2_%IM,PCI_2_MT,PCI_2_%VM,Sinter_SP_MT,Sinter_SP_02_Al2O3%,Sinter_SP_02_Basicity,Sinter_SP_02_CaO%,Sinter_SP_02_Cold_Strength_AI,Sinter_SP_02_Cold_strength_TI,Sinter_SP_02_Fe(T)%,Sinter_SP_02_FeO%,Sinter_SP_02_Hot_strength_RDI,Sinter_SP_02_Hot_strength_RI,Sinter_SP_02_K2O%,Sinter_SP_02_MgO%,Sinter_SP_02_MnO%,Sinter_SP_02_Na2O%,Sinter_SP_02_P%,Sinter_SP_02_SiO2%,Sinter_SP_02_TiO2%,ORE_%Al2O3,ORE_%CaO,ORE_%Fe(T),ORE_%K2O,ORE_%LOI,ORE_%MgO,ORE_%MnO,ORE_MT,ORE_%Na2O,ORE_%P,ORE_%SiO2,ORE_%TiO2,ORE_%TM,Geomin Type,FLUX_Al2O3%,FLUX_CaO%,FLUX_Fe2O3%,FLUX_LOI%,FLUX_MgO%,FLUX_MT,FLUX_SiO2%,FLUX_TM%,COKE_DISCHARGE_TIME,WEIGHTED_COKE_ANGLE,TOTAL_COKE_PORTIONS,NON_COKE_DISCHARGE_TIME,WEIGHTED_NON_COKE_ANGLE,TOTAL_NON_COKE_PORTIONS,UnitCost Lakhs/Thm,ActualKg/Thm.,FurnaceTopGasAnalysisCO2ETACO,Act. Fuel RateKg/Thm.,Coke Rate Kg/Thm,ProductionTonnesPerHr
2024-01-07 23:00:00,2.57,1170.0,118079.0,2.387187219,3499.0,1545.0,2340.0,0.0,1.3,271.0,1.27,7.0,1.3,11.04,87.59,0.4,3.8,311.673,0.97,11.27,87.24,0.44,7.0,27.66066667,1.05,9.88,70.37,1.06,76.25333333,18.69,923.4206667,2.24,1.985687023,10.405,4.91,80.59888889,55.3,10.13,26.8675,64.69,0.0795,1.985,0.225,0.0505,0.063,5.24,0.17,3.717263484,0.198499871,60.6715156,0.022245244,4.438229055,0.101738883,0.103334028,324.742218,0.022901583,0.111440016,4.001782057,0.306154552,3.659570658,2.0,0.84,0.0,1.24,1.34,0.0,14.00333333,95.9,0.5,82.0,27.63636364,11.0,75.0,27.2,10.0,125.9575,111.0,41.9362239,556.0,445.0,88.1981982
2024-01-08 00:00:00,2.67,1171.0,115108.0,2.09971538,3000.0,1444.0,2290.0,0.0,1.34,262.0,1.33,7.0,1.3,10.94,87.67,0.43,3.7,301.7843333,0.94,11.08,87.43,0.47,5.8,20.744000002999996,1.02,10.09,70.21,1.4,83.49220833,18.3,958.7113333,2.105,1.612745827,8.87,5.066666667,79.4,56.57,8.345,31.414,71.2,0.0675,1.8,0.21,0.0435,0.0555,5.5,0.16,2.13,0.07,64.61,0.018,2.39,0.03,0.05,128.8033333,0.02,0.058,2.66,0.082,2.7,2.0,0.5,0.0,0.85,1.32,0.0,14.01333333,96.56,0.4,82.0,27.63636364,11.0,75.0,27.2,10.0,122.7375,115.0,43.34528076,545.0,430.0,97.2173913
2024-01-08 01:00:00,2.57,1085.0,111218.0,2.173118104,3000.0,1464.0,2246.0,0.0,1.3,245.0,1.27,7.0,1.3,10.94,87.67,0.43,3.7,301.7843333,0.94,11.08,87.43,0.47,5.8,20.744000002999996,1.02,10.09,70.21,1.4,83.49220833,18.3,958.7113333,2.105,1.612745827,8.87,5.066666667,79.4,56.57,8.345,31.414,71.2,0.0675,1.8,0.21,0.0435,0.0555,5.5,0.16,2.13,0.07,64.61,0.018,2.39,0.03,0.05,128.8033333,0.02,0.058,2.66,0.082,2.7,2.0,0.5,0.0,0.85,1.32,0.0,14.01333333,96.56,0.4,82.0,27.63636364,11.0,75.0,27.2,10.0,123.9875,115.0,41.32882883,550.0,435.0,88.86956522
2024-01-08 02:00:00,2.61,1095.0,115569.0,2.091343835,3000.0,1466.0,2255.0,0.0,1.3,253.0,1.31,8.0,1.3,10.94,87.67,0.43,3.7,301.7843333,0.94,11.08,87.43,0.47,5.8,20.744000002999996,1.02,10.09,70.21,1.4,83.49220833,18.3,958.7113333,2.105,1.612745827,8.87,5.066666667,79.4,56.57,8.345,31.414,71.2,0.0675,1.8,0.21,0.0435,0.0555,5.5,0.16,2.13,0.07,64.61,0.018,2.39,0.03,0.05,128.8033333,0.02,0.058,2.66,0.082,2.7,2.0,0.5,0.0,0.85,1.32,0.0,14.01333333,96.56,0.4,82.0,27.63636364,11.0,75.0,27.2,10.0,123.9875,115.0,40.71190211,550.0,435.0,87.82608696
2024-01-08 03:00:00,2.66,1108.0,116178.0,2.079693363,2999.0,1425.0,2253.0,0.0,1.3,254.0,1.36,7.0,1.3,10.94,87.67,0.43,3.7,301.7843333,0.94,11.08,87.43,0.47,5.8,20.744000002999996,1.02,10.09,70.21,1.4,83.49220833,18.3,958.7113333,2.105,1.612745827,8.87,5.066666667,79.4,56.57,8.345,31.414,71.2,0.0675,1.8,0.21,0.0435,0.0555,5.5,0.16,2.13,0.07,64.61,0.018,2.39,0.03,0.05,128.8033333,0.02,0.058,2.66,0.082,2.7,2.0,0.5,0.0,0.85,1.32,0.0,14.01333333,96.56,0.4,82.0,27.63636364,11.0,75.0,27.2,10.0,121.885,118.0,42.03539823,543.0,425.0,88.72881356
2024-01-08 04:00:00,2.64,1093.0,116346.0,2.077383944,3000.0,1446.0,2235.0,0.0,1.3,252.0,1.34,7.0,1.3,10.94,87.67,0.43,3.7,301.7843333,0.94,11.08,87.43,0.47,5.8,20.744000002999996,1.02,10.09,70.21,1.4,83.49220833,18.3,958.7113333,2.105,1.612745827,8.87,5.066666667,79.4,56.57,8.345,31.414,71.2,0.0675,1.8,0.21,0.0435,0.0555,5.5,0.16,2.13,0.07,64.61,0.018,2.39,0.03,0.05,128.8033333,0.02,0.058,2.66,0.082,2.7,2.0,0.5,0.0,0.85,1.32,0.0,14.01333333,96.56,0.4,82.0,27.63636364,11.0,75.0,27.2,10.0,121.7525,117.0,43.14586995,542.0,425.0,89.23076923
2024-01-08 05:00:00,2.62,1121.0,116524.0,2.073521057,2999.0,1467.0,2244.0,0.0,1.3,259.0,1.32,7.0,1.3,10.94,87.67,0.43,3.7,301.7843333,0.94,11.08,87.43,0.47,5.8,20.744000002999996,1.02,10.09,70.21,1.4,83.49220833,18.3,958.7113333,2.105,1.612745827,8.87,5.066666667,79.4,56.57,8.345,31.414,71.2,0.0675,1.8,0.21,0.0435,0.0555,5.5,0.16,2.13,0.07,64.61,0.018,2.39,0.03,0.05,128.8033333,0.02,0.058,2.66,0.082,2.7,2.0,0.5,0.0,0.85,1.32,0.0,14.01333333,96.56,0.4,82.0,27.63636364,11.0,75.0,27.2,10.0,122.41499999999999,122.0,42.64049955,547.0,425.0,90.0
2024-01-08 06:00:00,2.59,1157.0,115303.0,2.095467729,2999.0,1487.0,2266.0,0.0,1.3,265.0,1.29,7.0,1.3,10.94,87.67,0.43,3.7,301.7843333,0.94,11.08,87.43,0.47,5.8,20.744000002999996,1.02,10.09,70.21,1.4,83.49220833,18.3,958.7113333,2.105,1.612745827,8.87,5.066666667,79.4,56.57,8.345,31.414,71.2,0.0675,1.8,0.21,0.0435,0.0555,5.5,0.16,2.13,0.07,64.61,0.018,2.39,0.03,0.05,128.8033333,0.02,0.058,2.66,0.082,2.7,2.0,0.5,0.0,0.85,1.32,0.0,14.01333333,96.56,0.4,82.0,27.63636364,11.0,75.0,27.2,10.0,122.8125,125.0,41.61325967,550.0,425.0,90.88
2024-01-08 07:00:00,2.54,1158.0,114769.0,2.105212729,2999.0,1486.0,2242.0,0.0,1.3,265.0,1.24,7.0,1.3,10.94,87.67,0.43,3.7,301.7843333,0.94,11.08,87.43,0.47,5.8,20.744000002999996,1.02,10.09,70.21,1.4,83.49220833,18.3,958.7113333,2.105,1.612745827,8.87,5.066666667,79.4,56.57,8.345,31.414,71.2,0.0675,1.8,0.21,0.0435,0.0555,5.5,0.16,2.13,0.07,64.61,0.018,2.39,0.03,0.05,128.8033333,0.02,0.058,2.66,0.082,2.7,2.0,0.5,0.0,0.85,1.32,0.0,14.01333333,96.56,0.4,82.0,27.63636364,11.0,75.0,27.2,10.0,124.15,120.0,40.76147816,553.0,433.0,97.5
2024-01-08 08:00:00,2.59,1157.0,115303.0,2.095467729,2999.0,1487.0,2266.0,0.0,1.3,265.0,1.29,7.0,1.3,10.74,87.85,0.45,4.0,301.7843333,0.96,10.94,87.57,0.45,8.2,20.744000002999996,1.04,9.91,70.64,1.26,83.49220833,18.19,958.7113333,2.13,1.748583344,9.695,5.066666667,79.4,55.94,8.955,31.496,71.2,0.068,1.73,0.235,0.046,0.056,5.545,0.17,2.84,0.15,63.89,0.023,2.5,0.1,0.06,128.8033333,0.026,0.048,2.69,0.127,3.0,2.0,0.52,0.0,0.7,1.51,0.0,14.01333333,96.28,0.7,82.0,27.63636364,11.0,75.0,27.2,10.0,123.0775,127.0,41.61325967,552.0,425.0,90.94488189
2024-01-08 09:00:00,2.61,1158.0,114521.0,2.110472526,3000.0,1462.0,2260.0,0.0,1.3,263.0,1.31,6.0,1.3,10.74,87.85,0.45,4.0,301.7843333,0.96,10.94,87.57,0.45,8.2,20.744000002999996,1.04,9.91,70.64,1.26,83.49220833,18.19,958.7113333,2.13,1.748583344,9.695,5.066666667,79.4,55.94,8.955,31.496,71.2,0.068,1.73,0.235,0.046,0.056,5.545,0.17,2.84,0.15,63.89,0.023,2.5,0.1,0.06,128.8033333,0.026,0.048,2.69,0.127,3.0,2.0,0.52,0.0,0.7,1.51,0.0,14.01333333,96.28,0.7,82.0,27.63636364,11.0,75.0,27.2,10.0,123.0775,127.0,41.43897996,552.0,425.0,90.5511811
2024-01-08 10:00:00,2.58,1172.0,114177.0,2.115417406,2998.0,1490.0,2262.0,0.0,1.3,267.0,1.28,7.0,1.3,10.74,87.85,0.45,4.0,301.7843333,0.96,10.94,87.57,0.45,8.2,20.744000002999996,1.04,9.91,70.64,1.26,83.49220833,18.19,958.7113333,2.13,1.748583344,9.695,5.066666667,79.4,55.94,8.955,31.496,71.2,0.068,1.73,0.235,0.046,0.056,5.545,0.17,2.84,0.15,63.89,0.023,2.5,0.1,0.06,128.8033333,0.026,0.048,2.69,0.127,3.0,2.0,0.52,0.0,0.7,1.51,0.0,14.01333333,96.28,0.7,82.0,27.63636364,11.0,75.0,27.2,10.0,123.0775,127.0,42.30335812,552.0,425.0,94.01574803
2024-01-08 18:00:00,2.63,1108.0,115006.0,2.100876537,2999.0,1490.0,2278.0,0.0,1.33,254.0,1.3,7.0,1.3,10.89,87.72,0.41,3.4,301.7843333,0.98,11.16,87.34,0.45,7.1,20.744000002999996,1.05,9.67,70.67,1.2,83.49220833,18.46,958.7113333,2.16,1.709295834,9.46,5.066666667,79.4,56.11,8.8,31.455,71.2,0.066,1.745,0.19,0.046,0.056,5.535,0.17,2.35,0.05,64.93,0.018,2.36,0.03,0.06,128.8033333,0.02,0.068,2.0,0.1,2.2,2.0,0.5,0.0,0.8,1.38,0.0,14.01333333,95.6,0.2,82.0,27.63636364,11.0,75.0,27.2,10.0,122.4725,113.0,42.666018,543.0,430.0,85.48672566
2024-01-08 19:00:00,2.63,1137.0,115323.0,2.095802756,3000.0,1494.0,2280.0,0.0,1.33,260.0,1.3,7.0,1.3,10.89,87.72,0.41,3.4,301.7843333,0.98,11.16,87.34,0.45,7.1,20.744000002999996,1.05,9.67,70.67,1.2,83.49220833,18.46,958.7113333,2.16,1.709295834,9.46,5.066666667,79.4,56.11,8.8,31.455,71.2,0.066,1.745,0.19,0.046,0.056,5.535,0.17,2.35,0.05,64.93,0.018,2.36,0.03,0.06,128.8033333,0.02,0.068,2.0,0.1,2.2,2.0,0.5,0.0,0.8,1.38,0.0,14.01333333,95.6,0.2,82.0,27.63636364,11.0,75.0,27.2,10.0,122.605,114.0,43.01932367,544.0,430.0,87.71929825
2024-01-08 20:00:00,2.63,1139.0,115764.0,2.087822783,3000.0,1481.0,2284.0,0.0,1.34,259.0,1.29,7.0,1.3,10.89,87.72,0.41,3.4,301.7843333,0.98,11.16,87.34,0.45,7.1,20.744000002999996,1.05,9.67,70.67,1.2,83.49220833,18.46,958.7113333,2.16,1.709295834,9.46,5.066666667,79.4,56.11,8.8,31.455,71.2,0.066,1.745,0.19,0.046,0.056,5.535,0.17,2.35,0.05,64.93,0.018,2.36,0.03,0.06,128.8033333,0.02,0.068,2.0,0.1,2.2,2.0,0.5,0.0,0.8,1.38,0.0,14.01333333,95.6,0.2,82.0,27.63636364,11.0,75.0,27.2,10.0,122.7375,115.0,42.1402214,545.0,430.0,89.39130435
2024-01-08 21:00:00,2.64,1159.0,114428.0,2.112186932,3000.0,1483.0,2287.0,0.0,1.34,261.0,1.3,7.0,1.3,10.89,87.72,0.41,3.4,301.7843333,0.98,11.16,87.34,0.45,7.1,20.744000002999996,1.05,9.67,70.67,1.2,83.49220833,18.46,958.7113333,2.16,1.709295834,9.46,5.066666667,79.4,56.11,8.8,31.455,71.2,0.066,1.745,0.19,0.046,0.056,5.535,0.17,2.35,0.05,64.93,0.018,2.36,0.03,0.06,128.8033333,0.02,0.068,2.0,0.1,2.2,2.0,0.5,0.0,0.8,1.38,0.0,14.01333333,95.6,0.2,82.0,27.63636364,11.0,75.0,27.2,10.0,123.2675,119.0,42.60597303,549.0,430.0,88.99159664
2024-01-08 22:00:00,2.61,1170.0,113639.0,2.126844568,3000.0,1491.0,2292.0,0.0,1.34,263.0,1.27,7.0,1.3,10.89,87.72,0.41,3.4,301.7843333,0.98,11.16,87.34,0.45,7.1,20.744000002999996,1.05,9.67,70.67,1.2,83.49220833,18.46,958.7113333,2.16,1.709295834,9.46,5.066666667,79.4,56.11,8.8,31.455,71.2,0.066,1.745,0.19,0.046,0.056,5.535,0.17,2.35,0.05,64.93,0.018,2.36,0.03,0.06,128.8033333,0.02,0.068,2.0,0.1,2.2,2.0,0.5,0.0,0.8,1.38,0.0,14.01333333,95.6,0.2,82.0,27.63636364,11.0,75.0,27.2,10.0,123.4,120.0,42.27758007,550.0,430.0,87.83333333
2024-01-08 23:00:00,2.61,1176.0,114304.0,2.114477145,3000.0,1497.0,2283.0,0.0,1.34,265.0,1.27,8.0,1.3,10.91,87.7,0.44,3.8,302.8833333,0.95,11.26,87.25,0.46,7.7,20.004333332999998,1.03,9.46,70.64,1.32,82.89668467,18.58,1015.486333,2.18,1.672960092,9.385,5.0,80.06666667,56.13,8.84,31.291,71.2,0.073,1.72,0.175,0.0415,0.0545,5.61,0.17,2.52,0.08,64.48,0.02,2.46,0.06,0.06,129.2466667,0.032,0.061,2.3,0.091,2.5,2.0,0.61,0.0,1.24,1.34,0.0,18.02,96.03,0.6,82.0,27.63636364,11.0,75.0,27.2,10.0,123.4,120.0,43.18289786,550.0,430.0,94.41666667
2024-01-09 00:00:00,2.7,1099.0,112843.0,2.498602672,3500.0,1293.0,2280.0,0.0,1.25,241.0,1.45,7.0,1.3,11.14,87.52,0.4,3.5,284.628,0.94,11.3,87.22,0.44,6.1,22.042,1.04,10.18,69.7,1.19,86.83529167,18.84,956.5826667,1.805,1.858388691,12.73,4.777777778,82.22222222,52.84,9.23,25.35,65.07,0.103,2.045,0.345,0.0495,0.052,6.85,0.165,1.239369658,0.044066477,33.21510684,0.007160802,1.233861349,0.016524929,0.027541548,153.3864402,0.002754155,0.010465788,4.841804131,0.079870489,2.258406933,1.0,0.65,0.0,1.09,1.26,0.0,14.92,94.46,0.2,82.0,27.63636364,11.0,75.0,27.2,10.0,124.0175,119.0,39.47368421,552.0,433.0,83.1092437
2024-01-09 01:00:00,2.71,1120.0,114179.0,2.469383745,3500.0,1369.0,2263.0,0.0,1.32,248.0,1.39,7.0,1.3,11.14,87.52,0.4,3.5,284.628,0.94,11.3,87.22,0.44,6.1,22.042,1.04,10.18,69.7,1.19,86.83529167,18.84,956.5826667,1.805,1.858388691,12.73,4.777777778,82.22222222,52.84,9.23,25.35,65.07,0.103,2.045,0.345,0.0495,0.052,6.85,0.165,1.239369658,0.044066477,33.21510684,0.007160802,1.233861349,0.016524929,0.027541548,153.3864402,0.002754155,0.010465788,4.841804131,0.079870489,2.258406933,1.0,0.65,0.0,1.09,1.26,0.0,14.92,94.46,0.2,82.0,27.63636364,11.0,75.0,27.2,10.0,124.225,130.0,38.62935736,558.0,428.0,84.92307692
2024-01-09 02:00:00,2.72,1115.0,113449.0,2.484554286,3499.0,1336.0,2242.0,0.0,1.31,245.0,1.41,8.0,1.3,11.14,87.52,0.4,3.5,284.628,0.94,11.3,87.22,0.44,6.1,22.042,1.04,10.18,69.7,1.19,86.83529167,18.84,956.5826667,1.805,1.858388691,12.73,4.777777778,82.22222222,52.84,9.23,25.35,65.07,0.103,2.045,0.345,0.0495,0.052,6.85,0.165,1.239369658,0.044066477,33.21510684,0.007160802,1.233861349,0.016524929,0.027541548,153.3864402,0.002754155,0.010465788,4.841804131,0.079870489,2.258406933,1.0,0.65,0.0,1.09,1.26,0.0,14.92,94.46,0.2,82.0,27.63636364,11.0,75.0,27.2,10.0,124.0925,129.0,39.14278949,557.0,428.0,96.04651163
2024-01-09 03:00:00,2.72,1160.0,113098.0,2.493684291,3501.0,1343.0,2243.0,0.0,1.31,244.0,1.41,7.0,1.3,11.14,87.52,0.4,3.5,284.628,0.94,11.3,87.22,0.44,6.1,22.042,1.04,10.18,69.7,1.19,86.83529167,18.84,956.5826667,1.805,1.858388691,12.73,4.777777778,82.22222222,52.84,9.23,25.35,65.07,0.103,2.045,0.345,0.0495,0.052,6.85,0.165,1.239369658,0.044066477,33.21510684,0.007160802,1.233861349,0.016524929,0.027541548,153.3864402,0.002754155,0.010465788,4.841804131,0.079870489,2.258406933,1.0,0.65,0.0,1.09,1.26,0.0,14.92,94.46,0.2,82.0,27.63636364,11.0,75.0,27.2,10.0,123.96000000000001,128.0,39.49739213,556.0,428.0,88.671875
2024-01-09 04:00:00,2.71,1112.0,111732.0,2.523432573,3500.0,1338.0,2265.0,0.0,1.32,241.0,1.39,7.0,1.3,11.14,87.52,0.4,3.5,284.628,0.94,11.3,87.22,0.44,6.1,22.042,1.04,10.18,69.7,1.19,86.83529167,18.84,956.5826667,1.805,1.858388691,12.73,4.777777778,82.22222222,52.84,9.23,25.35,65.07,0.103,2.045,0.345,0.0495,0.052,6.85,0.165,1.239369658,0.044066477,33.21510684,0.007160802,1.233861349,0.016524929,0.027541548,153.3864402,0.002754155,0.010465788,4.841804131,0.079870489,2.258406933,1.0,0.65,0.0,1.09,1.26,0.0,14.92,94.46,0.2,82.0,27.63636364,11.0,75.0,27.2,10.0,123.695,126.0,39.26453144,554.0,428.0,84.28571429
2024-01-09 05:00:00,2.72,1105.0,112720.0,2.501327536,3500.0,1355.0,2268.0,0.0,1.33,242.0,1.39,7.0,1.3,11.14,87.52,0.4,3.5,284.628,0.94,11.3,87.22,0.44,6.1,22.042,1.04,10.18,69.7,1.19,86.83529167,18.84,956.5826667,1.805,1.858388691,12.73,4.777777778,82.22222222,52.84,9.23,25.35,65.07,0.103,2.045,0.345,0.0495,0.052,6.85,0.165,1.239369658,0.044066477,33.21510684,0.007160802,1.233861349,0.016524929,0.027541548,153.3864402,0.002754155,0.010465788,4.841804131,0.079870489,2.258406933,1.0,0.65,0.0,1.09,1.26,0.0,14.92,94.46,0.2,82.0,27.63636364,11.0,75.0,27.2,10.0,123.2975,123.0,39.30443068,551.0,428.0,83.82113821
2024-01-09 06:00:00,2.71,1105.0,112431.0,2.507753307,3500.0,1349.0,2254.0,0.0,1.32,241.0,1.39,7.0,1.3,11.14,87.52,0.4,3.5,284.628,0.94,11.3,87.22,0.44,6.1,22.042,1.04,10.18,69.7,1.19,86.83529167,18.84,956.5826667,1.805,1.858388691,12.73,4.777777778,82.22222222,52.84,9.23,25.35,65.07,0.103,2.045,0.345,0.0495,0.052,6.85,0.165,1.239369658,0.044066477,33.21510684,0.007160802,1.233861349,0.016524929,0.027541548,153.3864402,0.002754155,0.010465788,4.841804131,0.079870489,2.258406933,1.0,0.65,0.0,1.09,1.26,0.0,14.92,94.46,0.2,82.0,27.63636364,11.0,75.0,27.2,10.0,124.0925,129.0,39.16864608,557.0,428.0,84.10852713
2024-01-09 07:00:00,2.67,1134.0,111955.0,2.518409206,3500.0,1398.0,2262.0,0.0,1.33,248.0,1.34,7.0,1.3,11.14,87.52,0.4,3.5,284.628,0.94,11.3,87.22,0.44,6.1,22.042,1.04,10.18,69.7,1.19,86.83529167,18.84,956.5826667,1.805,1.858388691,12.73,4.777777778,82.22222222,52.84,9.23,25.35,65.07,0.103,2.045,0.345,0.0495,0.052,6.85,0.165,1.239369658,0.044066477,33.21510684,0.007160802,1.233861349,0.016524929,0.027541548,153.3864402,0.002754155,0.010465788,4.841804131,0.079870489,2.258406933,1.0,0.65,0.0,1.09,1.26,0.0,14.92,94.46,0.2,82.0,27.63636364,11.0,75.0,27.2,10.0,124.6225,133.0,38.89416232,561.0,428.0,84.58646617
2024-01-09 16:00:00,2.71,1098.0,109371.0,2.577872963,3500.0,1305.0,2291.0,0.0,1.32,234.0,1.39,7.0,1.3,11.2,87.45,0.4,3.9,284.628,0.95,11.36,87.16,0.44,7.8,22.042,1.04,10.09,69.91,1.19,86.83529167,18.82,956.5826667,2.1,1.832504146,11.05,4.777777778,82.22222222,54.53,9.91,25.85,65.07,0.088,1.79,0.32,0.05,0.067,6.03,0.17,1.013528965,0.055083096,32.85155841,0.007711633,1.178778253,0.016524929,0.027541548,153.3864402,0.002203324,0.009914957,5.662542261,0.051227279,2.203323837,1.0,0.85,0.0,0.84,1.4,0.0,14.92,94.08,0.2,82.0,27.63636364,11.0,75.0,27.2,10.0,123.4575,111.0,39.48850305,546.0,435.0,84.23423423
2024-01-09 17:00:00,2.74,1099.0,113301.0,2.488508427,3500.0,1316.0,2294.0,0.0,1.3,240.0,1.44,7.0,1.3,11.2,87.45,0.4,3.9,284.628,0.95,11.36,87.16,0.44,7.8,22.042,1.04,10.09,69.91,1.19,86.83529167,18.82,956.5826667,2.1,1.832504146,11.05,4.777777778,82.22222222,54.53,9.91,25.85,65.07,0.088,1.79,0.32,0.05,0.067,6.03,0.17,1.013528965,0.055083096,32.85155841,0.007711633,1.178778253,0.016524929,0.027541548,153.3864402,0.002203324,0.009914957,5.662542261,0.051227279,2.203323837,1.0,0.85,0.0,0.84,1.4,0.0,14.92,94.08,0.2,82.0,27.63636364,11.0,75.0,27.2,10.0,123.1925,109.0,38.73239437,544.0,435.0,84.22018349
2024-01-09 19:00:00,2.69,1102.0,113409.0,2.486139998,3500.0,1289.0,2266.0,0.0,1.22,244.0,1.47,7.0,1.3,11.2,87.45,0.4,3.9,284.628,0.95,11.36,87.16,0.44,7.8,22.042,1.04,10.09,69.91,1.19,86.83529167,18.82,956.5826667,2.1,1.832504146,11.05,4.777777778,82.22222222,54.53,9.91,25.85,65.07,0.088,1.79,0.32,0.05,0.067,6.03,0.17,1.013528965,0.055083096,32.85155841,0.007711633,1.178778253,0.016524929,0.027541548,153.3864402,0.002203324,0.009914957,5.662542261,0.051227279,2.203323837,1.0,0.85,0.0,0.84,1.4,0.0,14.92,94.08,0.2,82.0,27.63636364,11.0,75.0,27.2,10.0,125.8425,129.0,40.29495718,564.0,435.0,84.49612403
2024-01-09 21:00:00,2.71,1120.0,111621.0,2.525219203,3499.0,1318.0,2272.0,0.0,1.3,242.0,1.41,7.0,1.3,11.2,87.45,0.4,3.9,284.628,0.95,11.36,87.16,0.44,7.8,22.042,1.04,10.09,69.91,1.19,86.83529167,18.82,956.5826667,2.1,1.832504146,11.05,4.777777778,82.22222222,54.53,9.91,25.85,65.07,0.088,1.79,0.32,0.05,0.067,6.03,0.17,1.013528965,0.055083096,32.85155841,0.007711633,1.178778253,0.016524929,0.027541548,153.3864402,0.002203324,0.009914957,5.662542261,0.051227279,2.203323837,1.0,0.85,0.0,0.84,1.4,0.0,14.92,94.08,0.2,82.0,27.63636364,11.0,75.0,27.2,10.0,125.5775,127.0,40.45966004,562.0,435.0,84.56692913
2024-01-09 22:00:00,2.73,1111.0,112615.0,2.503658347,3500.0,1307.0,2269.0,0.0,1.29,242.0,1.44,7.0,1.3,11.2,87.45,0.4,3.9,284.628,0.95,11.36,87.16,0.44,7.8,22.042,1.04,10.09,69.91,1.19,86.83529167,18.82,956.5826667,2.1,1.832504146,11.05,4.777777778,82.22222222,54.53,9.91,25.85,65.07,0.088,1.79,0.32,0.05,0.067,6.03,0.17,1.013528965,0.055083096,32.85155841,0.007711633,1.178778253,0.016524929,0.027541548,153.3864402,0.002203324,0.009914957,5.662542261,0.051227279,2.203323837,1.0,0.85,0.0,0.84,1.4,0.0,14.92,94.08,0.2,82.0,27.63636364,11.0,75.0,27.2,10.0,125.445,126.0,39.48952564,561.0,435.0,83.96825397
2024-01-10 00:00:00,2.64,1149.0,115200.0,2.44681173,3499.0,1430.0,2302.0,0.0,1.29,222.0,1.35,7.0,1.3,10.4,88.21,0.41,2.9,287.6463333,0.98,10.87,87.64,0.45,5.2,22.236666663,1.04,9.63,69.88,1.15,84.40666667,19.34,928.149,1.935,1.897931548,10.315,4.755555556,82.91111111,55.655,8.89,28.1328,62.39,0.0825,1.645,0.375,0.0565,0.056,5.435,0.165,1.143948122,0.038131604,27.88850193,0.006196386,0.967589453,0.019065802,0.042898055,332.7310065,0.00190658,0.009056256,5.443286481,0.051477665,2.001909214,1.0,0.85,0.0,0.76,1.13,0.0,13.92666667,95.53,0.3,82.0,27.63636364,11.0,60.0,27.0,8.0,123.4,120.0,41.21653358,550.0,430.0,87.16666667
2024-01-10 01:00:00,2.69,1148.0,117150.0,2.40679414,3500.0,1408.0,2308.0,0.0,1.3,227.0,1.39,7.0,1.3,10.4,88.21,0.41,2.9,287.6463333,0.98,10.87,87.64,0.45,5.2,22.236666663,1.04,9.63,69.88,1.15,84.40666667,19.34,928.149,1.935,1.897931548,10.315,4.755555556,82.91111111,55.655,8.89,28.1328,62.39,0.0825,1.645,0.375,0.0565,0.056,5.435,0.165,1.143948122,0.038131604,27.88850193,0.006196386,0.967589453,0.019065802,0.042898055,332.7310065,0.00190658,0.009056256,5.443286481,0.051477665,2.001909214,1.0,0.85,0.0,0.76,1.13,0.0,13.92666667,95.53,0.3,82.0,27.63636364,11.0,60.0,27.0,8.0,123.4,120.0,40.46775337,550.0,430.0,89.25
2024-01-10 02:00:00,2.67,1148.0,117064.0,2.408561265,3500.0,1421.0,2321.0,0.0,1.3,228.0,1.37,7.0,1.3,10.4,88.21,0.41,2.9,287.6463333,0.98,10.87,87.64,0.45,5.2,22.236666663,1.04,9.63,69.88,1.15,84.40666667,19.34,928.149,1.935,1.897931548,10.315,4.755555556,82.91111111,55.655,8.89,28.1328,62.39,0.0825,1.645,0.375,0.0565,0.056,5.435,0.165,1.143948122,0.038131604,27.88850193,0.006196386,0.967589453,0.019065802,0.042898055,332.7310065,0.00190658,0.009056256,5.443286481,0.051477665,2.001909214,1.0,0.85,0.0,0.76,1.13,0.0,13.92666667,95.53,0.3,82.0,27.63636364,11.0,60.0,27.0,8.0,123.0025,117.0,40.08508627,547.0,430.0,89.31623932
2024-01-10 03:00:00,2.62,1150.0,117396.0,2.40175363,3500.0,1438.0,2318.0,0.0,1.25,233.0,1.37,7.0,1.3,10.4,88.21,0.41,2.9,287.6463333,0.98,10.87,87.64,0.45,5.2,22.236666663,1.04,9.63,69.88,1.15,84.40666667,19.34,928.149,1.935,1.897931548,10.315,4.755555556,82.91111111,55.655,8.89,28.1328,62.39,0.0825,1.645,0.375,0.0565,0.056,5.435,0.165,1.143948122,0.038131604,27.88850193,0.006196386,0.967589453,0.019065802,0.042898055,332.7310065,0.00190658,0.009056256,5.443286481,0.051477665,2.001909214,1.0,0.85,0.0,0.76,1.13,0.0,13.92666667,95.53,0.3,82.0,27.63636364,11.0,60.0,27.0,8.0,124.2525,117.0,40.10833726,552.0,435.0,91.28205128
2024-01-10 04:00:00,2.68,1148.0,116904.0,2.411167143,3499.0,1408.0,2312.0,0.0,1.29,227.0,1.39,7.0,1.3,10.4,88.21,0.41,2.9,287.6463333,0.98,10.87,87.64,0.45,5.2,22.236666663,1.04,9.63,69.88,1.15,84.40666667,19.34,928.149,1.935,1.897931548,10.315,4.755555556,82.91111111,55.655,8.89,28.1328,62.39,0.0825,1.645,0.375,0.0565,0.056,5.435,0.165,1.143948122,0.038131604,27.88850193,0.006196386,0.967589453,0.019065802,0.042898055,332.7310065,0.00190658,0.009056256,5.443286481,0.051477665,2.001909214,1.0,0.85,0.0,0.76,1.13,0.0,13.92666667,95.53,0.3,82.0,27.63636364,11.0,60.0,27.0,8.0,123.4,120.0,40.15599149,550.0,430.0,88.58333333
2024-01-10 05:00:00,2.66,1149.0,115849.0,2.433807241,3500.0,1413.0,2288.0,0.0,1.29,228.0,1.37,7.0,1.3,10.4,88.21,0.41,2.9,287.6463333,0.98,10.87,87.64,0.45,5.2,22.236666663,1.04,9.63,69.88,1.15,84.40666667,19.34,928.149,1.935,1.897931548,10.315,4.755555556,82.91111111,55.655,8.89,28.1328,62.39,0.0825,1.645,0.375,0.0565,0.056,5.435,0.165,1.143948122,0.038131604,27.88850193,0.006196386,0.967589453,0.019065802,0.042898055,332.7310065,0.00190658,0.009056256,5.443286481,0.051477665,2.001909214,1.0,0.85,0.0,0.76,1.13,0.0,13.92666667,95.53,0.3,82.0,27.63636364,11.0,60.0,27.0,8.0,123.4,120.0,39.98581225,550.0,430.0,93.25
2024-01-10 06:00:00,2.66,1154.0,115927.0,2.432170625,3500.0,1420.0,2293.0,0.0,1.3,228.0,1.36,7.0,1.3,10.4,88.21,0.41,2.9,287.6463333,0.98,10.87,87.64,0.45,5.2,22.236666663,1.04,9.63,69.88,1.15,84.40666667,19.34,928.149,1.935,1.897931548,10.315,4.755555556,82.91111111,55.655,8.89,28.1328,62.39,0.0825,1.645,0.375,0.0565,0.056,5.435,0.165,1.143948122,0.038131604,27.88850193,0.006196386,0.967589453,0.019065802,0.042898055,332.7310065,0.00190658,0.009056256,5.443286481,0.051477665,2.001909214,1.0,0.85,0.0,0.76,1.13,0.0,13.92666667,95.53,0.3,82.0,27.63636364,11.0,60.0,27.0,8.0,123.4,120.0,40.77738516,550.0,430.0,91.58333333
2024-01-10 07:00:00,2.66,1158.0,116730.0,2.414759227,3499.0,1429.0,2307.0,0.0,1.3,230.0,1.36,7.0,1.3,10.4,88.21,0.41,2.9,287.6463333,0.98,10.87,87.64,0.45,5.2,22.236666663,1.04,9.63,69.88,1.15,84.40666667,19.34,928.149,1.935,1.897931548,10.315,4.755555556,82.91111111,55.655,8.89,28.1328,62.39,0.0825,1.645,0.375,0.0565,0.056,5.435,0.165,1.143948122,0.038131604,27.88850193,0.006196386,0.967589453,0.019065802,0.042898055,332.7310065,0.00190658,0.009056256,5.443286481,0.051477665,2.001909214,1.0,0.85,0.0,0.76,1.13,0.0,13.92666667,95.53,0.3,82.0,27.63636364,11.0,60.0,27.0,8.0,123.5325,121.0,41.10634239,551.0,430.0,88.84297521
2024-01-10 08:00:00,2.69,1149.0,116303.0,2.423619811,3499.0,1400.0,2303.0,0.0,1.3,226.0,1.39,7.0,1.3,10.32,88.36,0.37,2.6,287.6463333,0.95,10.7,87.85,0.42,5.0,22.236666663,1.03,9.51,70.02,1.21,84.40666667,19.26,928.149,1.88,1.925386567,10.33,4.755555556,82.91111111,55.71,8.76,28.1776,62.39,0.095,1.61,0.44,0.056,0.0565,5.365,0.17,1.143948122,0.038131604,27.88850193,0.006196386,0.967589453,0.019065802,0.042898055,332.7310065,0.00190658,0.009056256,5.443286481,0.051477665,2.001909214,1.0,1.37,0.0,1.82,1.17,0.0,13.92666667,94.92,0.2,82.0,27.63636364,11.0,60.0,27.0,8.0,123.4,120.0,40.57279236,550.0,430.0,88.66666667
2024-01-10 09:00:00,2.67,1149.0,115808.0,2.434668398,3500.0,1410.0,2303.0,0.0,1.3,226.0,1.37,7.0,1.3,10.32,88.36,0.37,2.6,287.6463333,0.95,10.7,87.85,0.42,5.0,22.236666663,1.03,9.51,70.02,1.21,84.40666667,19.26,928.149,1.88,1.925386567,10.33,4.755555556,82.91111111,55.71,8.76,28.1776,62.39,0.095,1.61,0.44,0.056,0.0565,5.365,0.17,1.143948122,0.038131604,27.88850193,0.006196386,0.967589453,0.019065802,0.042898055,332.7310065,0.00190658,0.009056256,5.443286481,0.051477665,2.001909214,1.0,1.37,0.0,1.82,1.17,0.0,13.92666667,94.92,0.2,82.0,27.63636364,11.0,60.0,27.0,8.0,123.4,120.0,40.5424868,550.0,430.0,88.33333333
2024-01-10 10:00:00,2.71,1148.0,115219.0,2.447676699,3499.0,1361.0,2305.0,48.0,1.3,222.0,1.41,7.0,1.3,10.32,88.36,0.37,2.6,287.6463333,0.95,10.7,87.85,0.42,5.0,22.236666663,1.03,9.51,70.02,1.21,84.40666667,19.26,928.149,1.88,1.925386567,10.33,4.755555556,82.91111111,55.71,8.76,28.1776,62.39,0.095,1.61,0.44,0.056,0.0565,5.365,0.17,1.143948122,0.038131604,27.88850193,0.006196386,0.967589453,0.019065802,0.042898055,332.7310065,0.00190658,0.009056256,5.443286481,0.051477665,2.001909214,1.0,1.37,0.0,1.82,1.17,0.0,13.92666667,94.92,0.2,82.0,27.63636364,11.0,60.0,27.0,8.0,122.37,116.0,40.08631024,544.0,428.0,88.87931034
2024-01-10 11:00:00,2.71,1149.0,114422.0,2.466287124,3500.0,1359.0,2300.0,80.0,1.3,221.0,1.41,7.0,1.3,10.32,88.36,0.37,2.6,287.6463333,0.95,10.7,87.85,0.42,5.0,22.236666663,1.03,9.51,70.02,1.21,84.40666667,19.26,928.149,1.88,1.925386567,10.33,4.755555556,82.91111111,55.71,8.76,28.1776,62.39,0.095,1.61,0.44,0.056,0.0565,5.365,0.17,1.143948122,0.038131604,27.88850193,0.006196386,0.967589453,0.019065802,0.042898055,332.7310065,0.00190658,0.009056256,5.443286481,0.051477665,2.001909214,1.0,1.37,0.0,1.82,1.17,0.0,13.92666667,94.92,0.2,82.0,27.63636364,11.0,60.0,27.0,8.0,123.4,120.0,39.99042146,550.0,430.0,88.91666667
2024-01-10 12:00:00,2.72,1146.0,113404.0,2.507234842,3499.0,1320.0,2268.0,789.0,1.29,218.0,1.43,7.0,1.3,10.32,88.36,0.37,2.6,287.6463333,0.95,10.7,87.85,0.42,5.0,22.236666663,1.03,9.51,70.02,1.21,84.40666667,19.26,928.149,1.88,1.925386567,10.33,4.755555556,82.91111111,55.71,8.76,28.1776,62.39,0.095,1.61,0.44,0.056,0.0565,5.365,0.17,1.143948122,0.038131604,27.88850193,0.006196386,0.967589453,0.019065802,0.042898055,332.7310065,0.00190658,0.009056256,5.443286481,0.051477665,2.001909214,1.0,1.37,0.0,1.82,1.17,0.0,13.92666667,94.92,0.2,82.0,27.63636364,11.0,60.0,27.0,8.0,123.4,120.0,40.03378378,550.0,430.0,85.33333333
2024-01-10 13:00:00,2.71,1142.0,114314.0,2.484172178,3500.0,1352.0,2264.0,655.0,1.3,220.0,1.41,6.0,1.3,10.32,88.36,0.37,2.6,287.6463333,0.95,10.7,87.85,0.42,5.0,22.236666663,1.03,9.51,70.02,1.21,84.40666667,19.26,928.149,1.88,1.925386567,10.33,4.755555556,82.91111111,55.71,8.76,28.1776,62.39,0.095,1.61,0.44,0.056,0.0565,5.365,0.17,1.143948122,0.038131604,27.88850193,0.006196386,0.967589453,0.019065802,0.042898055,332.7310065,0.00190658,0.009056256,5.443286481,0.051477665,2.001909214,1.0,1.37,0.0,1.82,1.17,0.0,13.92666667,94.92,0.2,82.0,27.63636364,11.0,60.0,27.0,8.0,123.93,124.0,41.17787315,554.0,430.0,82.98387097
2024-01-10 14:00:00,2.69,1150.0,114965.0,2.452510676,3500.0,1380.0,2305.0,0.0,1.3,223.0,1.39,7.0,1.3,10.32,88.36,0.37,2.6,287.6463333,0.95,10.7,87.85,0.42,5.0,22.236666663,1.03,9.51,70.02,1.21,84.40666667,19.26,928.149,1.88,1.925386567,10.33,4.755555556,82.91111111,55.71,8.76,28.1776,62.39,0.095,1.61,0.44,0.056,0.0565,5.365,0.17,1.143948122,0.038131604,27.88850193,0.006196386,0.967589453,0.019065802,0.042898055,332.7310065,0.00190658,0.009056256,5.443286481,0.051477665,2.001909214,1.0,1.37,0.0,1.82,1.17,0.0,13.92666667,94.92,0.2,82.0,27.63636364,11.0,60.0,27.0,8.0,123.4,120.0,40.80812854,550.0,430.0,88.83333333
2024-01-10 15:00:00,2.68,1149.0,114301.0,2.466749564,3500.0,1378.0,2302.0,0.0,1.3,222.0,1.38,7.0,1.3,10.32,88.36,0.37,2.6,287.6463333,0.95,10.7,87.85,0.42,5.0,22.236666663,1.03,9.51,70.02,1.21,84.40666667,19.26,928.149,1.88,1.925386567,10.33,4.755555556,82.91111111,55.71,8.76,28.1776,62.39,0.095,1.61,0.44,0.056,0.0565,5.365,0.17,1.143948122,0.038131604,27.88850193,0.006196386,0.967589453,0.019065802,0.042898055,332.7310065,0.00190658,0.009056256,5.443286481,0.051477665,2.001909214,1.0,1.37,0.0,1.82,1.17,0.0,13.92666667,94.92,0.2,82.0,27.63636364,11.0,60.0,27.0,8.0,123.5325,121.0,40.53732763,551.0,430.0,89.83471074
2024-01-10 16:00:00,2.7,1148.0,113261.0,2.489386769,3500.0,1351.0,2303.0,0.0,1.3,219.0,1.4,7.0,1.3,10.32,88.3,0.4,3.1,287.6463333,0.98,10.86,87.65,0.45,6.5,22.236666663,1.04,9.42,70.38,1.1,84.40666667,19.1,928.149,1.91,1.883901964,10.53,4.755555556,82.91111111,55.395,8.67,28.1552,62.39,0.1025,1.585,0.445,0.0565,0.0585,5.59,0.17,1.143948122,0.038131604,27.88850193,0.006196386,0.967589453,0.019065802,0.042898055,332.7310065,0.00190658,0.009056256,5.443286481,0.051477665,2.001909214,1.0,0.69,0.0,2.02,1.16,0.0,13.92666667,95.0,0.2,82.0,27.63636364,11.0,60.0,27.0,8.0,123.2675,119.0,40.78884079,549.0,430.0,88.06722689
2024-01-10 17:00:00,2.7,1149.0,113519.0,2.497248114,3500.0,1356.0,2281.0,494.0,1.3,220.0,1.4,6.0,1.3,10.32,88.3,0.4,3.1,287.6463333,0.98,10.86,87.65,0.45,6.5,22.236666663,1.04,9.42,70.38,1.1,84.40666667,19.1,928.149,1.91,1.883901964,10.53,4.755555556,82.91111111,55.395,8.67,28.1552,62.39,0.1025,1.585,0.445,0.0565,0.0585,5.59,0.17,1.143948122,0.038131604,27.88850193,0.006196386,0.967589453,0.019065802,0.042898055,332.7310065,0.00190658,0.009056256,5.443286481,0.051477665,2.001909214,1.0,0.69,0.0,2.02,1.16,0.0,13.92666667,95.0,0.2,82.0,27.63636364,11.0,60.0,27.0,8.0,123.4,120.0,40.36458333,550.0,430.0,86.25
2024-01-10 18:00:00,2.71,1150.0,114824.0,2.468757077,3500.0,1358.0,2274.0,495.0,1.3,222.0,1.41,7.0,1.3,10.32,88.3,0.4,3.1,287.6463333,0.98,10.86,87.65,0.45,6.5,22.236666663,1.04,9.42,70.38,1.1,84.40666667,19.1,928.149,1.91,1.883901964,10.53,4.755555556,82.91111111,55.395,8.67,28.1552,62.39,0.1025,1.585,0.445,0.0565,0.0585,5.59,0.17,1.143948122,0.038131604,27.88850193,0.006196386,0.967589453,0.019065802,0.042898055,332.7310065,0.00190658,0.009056256,5.443286481,0.051477665,2.001909214,1.0,0.69,0.0,2.02,1.16,0.0,13.92666667,95.0,0.2,82.0,27.63636364,11.0,60.0,27.0,8.0,123.4,120.0,40.87990488,550.0,430.0,87.5
2024-01-10 19:00:00,2.7,1148.0,112765.0,2.515171048,3500.0,1337.0,2296.0,535.0,1.3,218.0,1.4,7.0,1.3,10.32,88.3,0.4,3.1,287.6463333,0.98,10.86,87.65,0.45,6.5,22.236666663,1.04,9.42,70.38,1.1,84.40666667,19.1,928.149,1.91,1.883901964,10.53,4.755555556,82.91111111,55.395,8.67,28.1552,62.39,0.1025,1.585,0.445,0.0565,0.0585,5.59,0.17,1.143948122,0.038131604,27.88850193,0.006196386,0.967589453,0.019065802,0.042898055,332.7310065,0.00190658,0.009056256,5.443286481,0.051477665,2.001909214,1.0,0.69,0.0,2.02,1.16,0.0,13.92666667,95.0,0.2,82.0,27.63636364,11.0,60.0,27.0,8.0,122.87,116.0,39.95659513,546.0,430.0,83.27586207
2024-01-10 20:00:00,2.68,1149.0,115411.0,2.442340928,3499.0,1396.0,2302.0,0.0,1.3,225.0,1.38,7.0,1.3,10.32,88.3,0.4,3.1,287.6463333,0.98,10.86,87.65,0.45,6.5,22.236666663,1.04,9.42,70.38,1.1,84.40666667,19.1,928.149,1.91,1.883901964,10.53,4.755555556,82.91111111,55.395,8.67,28.1552,62.39,0.1025,1.585,0.445,0.0565,0.0585,5.59,0.17,1.143948122,0.038131604,27.88850193,0.006196386,0.967589453,0.019065802,0.042898055,332.7310065,0.00190658,0.009056256,5.443286481,0.051477665,2.001909214,1.0,0.69,0.0,2.02,1.16,0.0,13.92666667,95.0,0.2,82.0,27.63636364,11.0,60.0,27.0,8.0,123.4,120.0,40.61538462,550.0,430.0,88.5
2024-01-10 21:00:00,2.7,1149.0,114091.0,2.470581634,3499.0,1357.0,2308.0,0.0,1.3,221.0,1.4,7.0,1.3,10.32,88.3,0.4,3.1,287.6463333,0.98,10.86,87.65,0.45,6.5,22.236666663,1.04,9.42,70.38,1.1,84.40666667,19.1,928.149,1.91,1.883901964,10.53,4.755555556,82.91111111,55.395,8.67,28.1552,62.39,0.1025,1.585,0.445,0.0565,0.0585,5.59,0.17,1.143948122,0.038131604,27.88850193,0.006196386,0.967589453,0.019065802,0.042898055,332.7310065,0.00190658,0.009056256,5.443286481,0.051477665,2.001909214,1.0,0.69,0.0,2.02,1.16,0.0,13.92666667,95.0,0.2,82.0,27.63636364,11.0,60.0,27.0,8.0,123.4,120.0,40.68000965,550.0,430.0,87.33333333
2024-01-10 22:00:00,2.65,1146.0,114270.0,2.467418372,3500.0,1401.0,2296.0,0.0,1.29,223.0,1.36,6.0,1.3,10.32,88.3,0.4,3.1,287.6463333,0.98,10.86,87.65,0.45,6.5,22.236666663,1.04,9.42,70.38,1.1,84.40666667,19.1,928.149,1.91,1.883901964,10.53,4.755555556,82.91111111,55.395,8.67,28.1552,62.39,0.1025,1.585,0.445,0.0565,0.0585,5.59,0.17,1.143948122,0.038131604,27.88850193,0.006196386,0.967589453,0.019065802,0.042898055,332.7310065,0.00190658,0.009056256,5.443286481,0.051477665,2.001909214,1.0,0.69,0.0,2.02,1.16,0.0,13.92666667,95.0,0.2,82.0,27.63636364,11.0,60.0,27.0,8.0,124.195,126.0,40.25665399,556.0,430.0,86.19047619
2024-01-10 23:00:00,2.64,1149.0,116409.0,2.422105801,3500.0,1390.0,2309.0,0.0,1.25,229.0,1.39,7.0,1.3,10.41,88.24,0.42,3.3,285.9953333,0.93,10.72,87.81,0.44,4.5,25.40066667,1.03,9.68,70.22,1.08,87.31666667,19.02,937.7303333,1.895,1.863562654,10.295,4.756666667,82.86555556,55.615,9.1,28.0656,62.39,0.096,1.565,0.405,0.0545,0.0565,5.525,0.165,1.143948122,0.038131604,27.88850193,0.006196386,0.967589453,0.019065802,0.042898055,332.7310065,0.00190658,0.009056256,5.443286481,0.051477665,2.001909214,1.0,0.83,0.0,1.04,1.3,0.0,14.93666667,95.19,0.2,82.0,27.63636364,11.0,60.0,27.0,8.0,123.7975,123.0,40.26766847,553.0,430.0,86.66666667
2024-01-11 00:00:00,2.56,1141.0,106088.0,3.797823401,5003.0,1490.0,2357.0,0.0,1.37,227.0,1.19,7.0,1.3,10.97692261,87.63298796,0.415044712,3.348658642,285.606,0.975044712,11.28,87.23,0.45,6.0,23.127333337,1.04,9.54,69.18,1.32,82.90666667,19.96,936.5776667,2.18,1.995439388,10.955,4.8,82.64333333,55.075,9.66,30.86842105,67.18,0.0665,1.775,0.095,0.0525,0.0485,5.49,0.17,1.611213348,0.058358909,13.67120869,0.005835891,1.791364761,0.025373439,0.045672189,271.5297736,0.003552281,0.04973194,1.92838133,0.172031913,0.735829718,1.0,0.48,0.0,0.86,1.16,0.0,27.27333333,94.88,0.1,82.0,27.63636364,11.0,60.0,27.0,8.0,123.93,124.0,39.06140556,554.0,430.0,84.67741935
2024-01-11 01:00:00,2.62,1156.0,111259.0,2.911121923,4021.0,1514.0,2334.0,0.0,1.4,236.0,1.22,7.0,1.3,10.97692261,87.63298796,0.415044712,3.348658642,285.606,0.975044712,11.28,87.23,0.45,6.0,23.127333337,1.04,9.54,69.18,1.32,82.90666667,19.96,936.5776667,2.18,1.995439388,10.955,4.8,82.64333333,55.075,9.66,30.86842105,67.18,0.0665,1.775,0.095,0.0525,0.0485,5.49,0.17,1.611213348,0.058358909,13.67120869,0.005835891,1.791364761,0.025373439,0.045672189,271.5297736,0.003552281,0.04973194,1.92838133,0.172031913,0.735829718,1.0,0.48,0.0,0.86,1.16,0.0,27.27333333,94.88,0.1,82.0,27.63636364,11.0,60.0,27.0,8.0,125.9,120.0,38.80952381,560.0,440.0,86.25
2024-01-11 02:00:00,2.65,1149.0,111433.0,2.905857038,4020.0,1487.0,2340.0,0.0,1.4,236.0,1.25,7.0,1.3,10.97692261,87.63298796,0.415044712,3.348658642,285.606,0.975044712,11.28,87.23,0.45,6.0,23.127333337,1.04,9.54,69.18,1.32,82.90666667,19.96,936.5776667,2.18,1.995439388,10.955,4.8,82.64333333,55.075,9.66,30.86842105,67.18,0.0665,1.775,0.095,0.0525,0.0485,5.49,0.17,1.611213348,0.058358909,13.67120869,0.005835891,1.791364761,0.025373439,0.045672189,271.5297736,0.003552281,0.04973194,1.92838133,0.172031913,0.735829718,1.0,0.48,0.0,0.86,1.16,0.0,27.27333333,94.88,0.1,82.0,27.63636364,11.0,60.0,27.0,8.0,125.37,116.0,39.42422079,556.0,440.0,85.94827586
2024-01-11 03:00:00,2.64,1153.0,111422.0,2.906866144,4021.0,1493.0,2333.0,0.0,1.4,234.0,1.24,7.0,1.3,10.97692261,87.63298796,0.415044712,3.348658642,285.606,0.975044712,11.28,87.23,0.45,6.0,23.127333337,1.04,9.54,69.18,1.32,82.90666667,19.96,936.5776667,2.18,1.995439388,10.955,4.8,82.64333333,55.075,9.66,30.86842105,67.18,0.0665,1.775,0.095,0.0525,0.0485,5.49,0.17,1.611213348,0.058358909,13.67120869,0.005835891,1.791364761,0.025373439,0.045672189,271.5297736,0.003552281,0.04973194,1.92838133,0.172031913,0.735829718,1.0,0.48,0.0,0.86,1.16,0.0,27.27333333,94.88,0.1,82.0,27.63636364,11.0,60.0,27.0,8.0,125.5025,117.0,39.90007138,557.0,440.0,88.03418803
2024-01-11 04:00:00,2.65,1148.0,111463.0,2.90435331,4019.0,1491.0,2346.0,0.0,1.4,235.0,1.25,7.0,1.3,10.97692261,87.63298796,0.415044712,3.348658642,285.606,0.975044712,11.28,87.23,0.45,6.0,23.127333337,1.04,9.54,69.18,1.32,82.90666667,19.96,936.5776667,2.18,1.995439388,10.955,4.8,82.64333333,55.075,9.66,30.86842105,67.18,0.0665,1.775,0.095,0.0525,0.0485,5.49,0.17,1.611213348,0.058358909,13.67120869,0.005835891,1.791364761,0.025373439,0.045672189,271.5297736,0.003552281,0.04973194,1.92838133,0.172031913,0.735829718,1.0,0.48,0.0,0.86,1.16,0.0,27.27333333,94.88,0.1,82.0,27.63636364,11.0,60.0,27.0,8.0,124.84,112.0,39.5565093,552.0,440.0,86.875
2024-01-11 05:00:00,2.64,1148.0,111204.0,2.910389215,4018.0,1503.0,2355.0,0.0,1.4,234.0,1.24,7.0,1.3,10.97692261,87.63298796,0.415044712,3.348658642,285.606,0.975044712,11.28,87.23,0.45,6.0,23.127333337,1.04,9.54,69.18,1.32,82.90666667,19.96,936.5776667,2.18,1.995439388,10.955,4.8,82.64333333,55.075,9.66,30.86842105,67.18,0.0665,1.775,0.095,0.0525,0.0485,5.49,0.17,1.611213348,0.058358909,13.67120869,0.005835891,1.791364761,0.025373439,0.045672189,271.5297736,0.003552281,0.04973194,1.92838133,0.172031913,0.735829718,1.0,0.48,0.0,0.86,1.16,0.0,27.27333333,94.88,0.1,82.0,27.63636364,11.0,60.0,27.0,8.0,124.31,108.0,39.48938201,548.0,440.0,87.77777778
2024-01-11 06:00:00,2.62,1128.0,111220.0,2.908523344,4016.0,1530.0,2334.0,0.0,1.4,235.0,1.22,7.0,1.3,10.97692261,87.63298796,0.415044712,3.348658642,285.606,0.975044712,11.28,87.23,0.45,6.0,23.127333337,1.04,9.54,69.18,1.32,82.90666667,19.96,936.5776667,2.18,1.995439388,10.955,4.8,82.64333333,55.075,9.66,30.86842105,67.18,0.0665,1.775,0.095,0.0525,0.0485,5.49,0.17,1.611213348,0.058358909,13.67120869,0.005835891,1.791364761,0.025373439,0.045672189,271.5297736,0.003552281,0.04973194,1.92838133,0.172031913,0.735829718,1.0,0.48,0.0,0.86,1.16,0.0,27.27333333,94.88,0.1,82.0,27.63636364,11.0,60.0,27.0,8.0,124.31,108.0,38.51094196,548.0,440.0,85.92592593
2024-01-11 07:00:00,2.62,1129.0,111512.0,2.900912437,4016.0,1523.0,2344.0,0.0,1.4,233.0,1.22,7.0,1.3,10.97692261,87.63298796,0.415044712,3.348658642,285.606,0.975044712,11.28,87.23,0.45,6.0,23.127333337,1.04,9.54,69.18,1.32,82.90666667,19.96,936.5776667,2.18,1.995439388,10.955,4.8,82.64333333,55.075,9.66,30.86842105,67.18,0.0665,1.775,0.095,0.0525,0.0485,5.49,0.17,1.611213348,0.058358909,13.67120869,0.005835891,1.791364761,0.025373439,0.045672189,271.5297736,0.003552281,0.04973194,1.92838133,0.172031913,0.735829718,1.0,0.48,0.0,0.86,1.16,0.0,27.27333333,94.88,0.1,82.0,27.63636364,11.0,60.0,27.0,8.0,124.045,106.0,38.66223909,546.0,440.0,85.8490566
2024-01-11 08:00:00,2.59,1145.0,110680.0,2.919067721,4011.0,1553.0,2352.0,0.0,1.4,236.0,1.19,7.0,1.3,10.87513414,87.74991058,0.394955288,3.449552881,285.606,0.98,10.94,87.58,0.48,6.6,23.127333337,1.0,9.57,69.14,1.3,82.90666667,19.99,936.5776667,2.27,1.902275219,10.9,4.8,82.64333333,54.94,10.0,30.64526316,67.18,0.0675,1.69,0.085,0.0545,0.053,5.73,0.17,1.49449553,0.104031098,13.81329994,0.007358297,1.837036951,0.025373439,0.035522814,271.5297736,0.005328422,0.046433393,1.801514137,0.185987305,0.837323472,1.0,0.5,0.0,0.92,1.32,0.0,27.27333333,96.57,0.1,82.0,27.63636364,11.0,60.0,27.0,8.0,124.575,110.0,38.50873053,550.0,440.0,86.63636364
2024-01-11 09:00:00,2.6,1163.0,110334.0,2.926756311,4009.0,1538.0,2343.0,0.0,1.4,237.0,1.2,7.0,1.3,10.87513414,87.74991058,0.394955288,3.449552881,285.606,0.98,10.94,87.58,0.48,6.6,23.127333337,1.0,9.57,69.14,1.3,82.90666667,19.99,936.5776667,2.27,1.902275219,10.9,4.8,82.64333333,54.94,10.0,30.64526316,67.18,0.0675,1.69,0.085,0.0545,0.053,5.73,0.17,1.49449553,0.104031098,13.81329994,0.007358297,1.837036951,0.025373439,0.035522814,271.5297736,0.005328422,0.046433393,1.801514137,0.185987305,0.837323472,1.0,0.5,0.0,0.92,1.32,0.0,27.27333333,96.57,0.1,82.0,27.63636364,11.0,60.0,27.0,8.0,123.9875,115.0,38.54364326,550.0,435.0,87.73913043
2024-01-11 10:00:00,2.59,1154.0,110297.0,2.932845936,4016.0,1546.0,2339.0,0.0,1.4,236.0,1.19,8.0,1.3,10.87513414,87.74991058,0.394955288,3.449552881,285.606,0.98,10.94,87.58,0.48,6.6,23.127333337,1.0,9.57,69.14,1.3,82.90666667,19.99,936.5776667,2.27,1.902275219,10.9,4.8,82.64333333,54.94,10.0,30.64526316,67.18,0.0675,1.69,0.085,0.0545,0.053,5.73,0.17,1.49449553,0.104031098,13.81329994,0.007358297,1.837036951,0.025373439,0.035522814,271.5297736,0.005328422,0.046433393,1.801514137,0.185987305,0.837323472,1.0,0.5,0.0,0.92,1.32,0.0,27.27333333,96.57,0.1,82.0,27.63636364,11.0,60.0,27.0,8.0,124.12,116.0,39.6795476,551.0,435.0,87.93103448
