Repository: saikumar-voptimai/evonith_bf_webapp

# Evonith BF2 — Blast Furnace Intelligence Platform

Monitoring, modelling and optimisation of **Blast Furnace 2 (BF2)** at Evonith Steel: live telemetry from InfluxDB,
manual plant reports from Neon PostgreSQL, a two-zone energy model of the furnace, blend and fuel optimisers, a
conversational assistant (FurnaceMind) and a live digital twin evaluated every hour.

The platform has three deployable parts that share one Python service layer, plus the shared data library:

| Part | Path | What it is |
|---|---|---|
| **Streamlit app** (legacy) | `src/app.py`, `src/custom_pages/` | The original 11-page dashboard; still the home of the model pages. Served under `/legacy` in production |

File: src/assets/data/furnace_dataset_20260525_002530_771382.csv (part 3 of 209)
GO%,ORE_NA2O%,ORE_P%,ORE_TIO2%,ORE_AL2O3%,ORE_SIO2%,ORE_MNO%,ORE_CAO%,ORE_K2O%,ORE_CALC_MT,PELLET_PCT_SIO2,PELLET_PCT_AL2O3,PELLET_PCT_FE2O3,PELLET_PCT_MGO,PELLET_PCT_TIO2,PELLET_PCT_NA2O,TOTAL_PELLET_CALC_MT,PELLET_PCT_K2O,PELLET_PCT_TM,PELLET_PCT_LOI,PELLET_PCT_MNO,PELLET_PCT_CAO,PELLET_PCT_P,CHARGES/HRS.,STOCKRODLEVEL,CHEM_PCT_C,CHEM_PCT_CR,CHEM_PCT_FE,CHEM_PCT_MN,CHEM_PCT_P,CHEM_PCT_S,CHEM_PCT_SI,CHEM_PCT_TI,SLAG_BASICITY,SLAG_PCT_AL2O3,SLAG_PCT_CAO,SLAG_PCT_FEO,SLAG_PCT_K2O,SLAG_PCT_MGO,SLAG_PCT_MNO,SLAG_PCT_NA2O,SLAG_PCT_S,SLAG_PCT_SIO2,SLAG_PCT_TIO2,SLAG_T_BASICITY,HMT_GT_1480C,COKE_DISCHARGE_TIME,WEIGHTED_COKE_ANGLE,TOTAL_COKE_PORTIONS,NON_COKE_DISCHARGE_TIME,WEIGHTED_NON_COKE_ANGLE,TOTAL_NON_COKE_PORTIONS,TOTAL HEAT LOAD,FTG_UPTAKE_TEMP_A,FTG_UPTAKE_TEMP_B,FTG_UPTAKE_TEMP_C,FTG_UPTAKE_TEMP_D,FTG_UPTAKE_TEMP_AVG,HEARTH_TEMP_A,HEARTH_TEMP_B,HEARTH_TEMP_C,HEARTH_TEMP_D,HEARTH_TEMP_AVG,BOSH_TEMP_A,BOSH_TEMP_C,BOSH_TEMP_D,BELLY_TEMP_A,BELLY_TEMP_C,BELLY_TEMP_D,LOWER_STACK_TEMP_A,LOWER_STACK_TEMP_B,LOWER_STACK_TEMP_C,LOWER_STACK_TEMP_D,PCI_KG/THM,ACT. FUEL RATEKG/THM.,FURNACETOPGASANALYSISCO2ETACO,COKE RATE KG/THM,PRODUCTIONTONNESPERHR,HOT BLAST PRESSUREBAR,TOPPRESSUREBAR,DIFFERENTIAL PRESSURETOTALBAR,HOT BLAST TEMP.OC,OXYGENFLOWNM3/HR.,STEAMKGS/HR.,RAFTOC,PERMEABILITYKGS/HR.,TUYEREVELOCITYM/S,HOT BLAST VOLUMENM3/HR.,O2 ENRICHMENT %,BOTTOMBAR,FURNACE TOP GAS ANALYSISH2%,UNITCOST LAKHS/THM,BOSH_TEMP_B,FURNACE TOP GAS ANALYSISCO2%,FURNACE TOP GAS ANALYSISONLINE (ANALYZER)CO%
2025-09-08 23:00:00,0.96717595,11.49369368,0.591450633,87.53913038,5.772531659,29.139,7.4,1.06,0.52,86.66,12.28,4.983,70.04,8.49,19.81,1.66,12.33913287,4.733333333,80.82333333,66.01,34.87,0.052,5.5104,1.98162,8.88,2.1614,0.028017,0.14,54.44,11.68726,0.072284,2.120945848,0.17,83.755,0.0,0.0,0.0,0.0,0.0,0.0,0.0,0.0,60.81949005,3.723413491,3.636732968,0.095438287,0.022160379,0.055215265,0.259896198,2.916522464,5.766578292,0.031419629,0.058959325,0.014504749,41.377,0.0,0.0,0.0,0.0,0.0,0.0,0.0,0.0,0.0,0.0,0.0,0.0,0.0,6.0,0.158781796,4.193707865,0.014179775,95.19450562,0.110898876,0.087820225,0.046910112,0.313370787,0.038606742,1.094045104,16.95831461,38.61269663,0.287303371,0.481910112,6.632696629,0.202808989,0.187303371,0.291797753,35.2941573,0.931910112,1.281975563,1450.52809,83.0,26.36363636,11.0,60.0,25.2,10.0,4.366340934286399,151.5471545,161.9829268,194.9056911,187.7406504,174.0441057,64.75224860203727,329.69288912053224,450.6690801361085,575.1130611164284,354.5433874886492,112.73811312054916,82.22990318222277,96.59906059589915,61.94668717131269,116.90311434429753,67.51978555463074,70.33840075568767,143.3460130836545,75.80959885239953,52.22961491716437,126.4533503,572.6829268,40.61019211,370.0,97.57853659,2.581124268,1.319084602,1.2959734738520552,1211.786992,4000.051634,0.0,2317.426951,1447.454626,228.7941667,109351.9171,2.946932699,0.967079615,4.232629528,109.25506891475,57.62819444444473,18.180447263888883,24.43288265277776
2025-09-09 00:00:00,0.971907255,11.24776797,0.560377121,87.78032477,4.741483272,33.716,7.4,1.06,0.52,86.66,12.28,5.441,69.92,8.5,19.88,1.7,12.68176591,5.2,80.02222222,66.01,34.87,0.052,5.45,1.88,9.25,2.14,0.03,0.13,54.8,11.32,0.071,2.07706422,0.16,89.591,0.0,0.0,0.0,0.0,0.0,0.0,0.0,0.0,60.93118787,3.679748102,3.613014756,0.095492375,0.022097796,0.054478237,0.254404828,2.869504229,5.705691795,0.031203309,0.058727542,0.014334012,48.591,0.0,0.0,0.0,0.0,0.0,0.0,0.0,0.0,0.0,0.0,0.0,0.0,0.0,7.0,0.191251731,4.17011236,0.014853933,95.11765169,0.114269663,0.087146067,0.046573034,0.401011236,0.048382022,1.099727828,17.21449438,38.62280899,0.277191011,0.451573034,6.642808989,0.175842697,0.177191011,0.298539326,35.12224719,0.901573034,1.288874587,1456.258427,83.0,26.36363636,11.0,60.0,25.2,10.0,4.764735918817209,147.9643411,166.7511628,199.7364341,188.5736434,175.7563953,63.61918035107965,329.95894213995547,450.6400883111034,582.8592971874414,356.94998447865703,110.49993626971482,82.01420516017801,97.55279575649013,61.17208227878912,103.54486574609012,72.84483837262054,64.0773353891446,130.04205243423957,74.59865896641978,51.98225964564351,145.7934054,578.4108527,40.23759814,370.0,86.98449612,2.543750388,1.318746357,1.2717837238215222,1201.75969,3999.736605,0.0,2295.871434,1467.992178,226.2789326,107857.6243,2.992394124,0.934162223,4.265337899,111.8176262155,57.62819444444473,18.180447263888883,24.43288265277776
2025-09-09 01:00:00,0.975265573,11.31334356,0.561967903,87.71139086,4.91646935,34.209,7.4,1.06,0.52,86.66,12.28,5.863,69.92,8.5,19.88,1.7,11.29620024,5.2,80.02222222,66.01,34.87,0.052,5.45,1.88,9.25,2.14,0.03,0.13,54.8,11.32,0.071,2.07706422,0.16,96.374,0.0,0.0,0.0,0.0,0.0,0.0,0.0,0.0,61.23233018,3.570722676,3.523159261,0.09620212,0.021588377,0.052601847,0.242274174,2.757951566,5.511622617,0.030547327,0.057245063,0.013933201,46.992,0.0,0.0,0.0,0.0,0.0,0.0,0.0,0.0,0.0,0.0,0.0,0.0,0.0,7.0,0.100049436,4.146516854,0.01552809,95.04079775,0.117640449,0.08647191,0.046235955,0.488651685,0.058157303,1.105410552,17.47067416,38.63292135,0.267078652,0.421235955,6.652921348,0.148876404,0.167078652,0.305280899,34.95033708,0.871235955,1.295773612,1461.988764,83.0,26.36363636,11.0,60.0,25.2,10.0,5.67099509446318,166.2619048,196.434127,215.8722222,200.0896825,194.6644841,62.22303997511945,330.8112174782814,450.4020860363452,590.0094482095092,359.118851880218,107.309826914121,80.72295460339397,102.5832844635305,59.52707144020293,85.4862142951174,75.40519686542672,54.1449581628583,92.37179165917311,64.61277261719319,51.15713377531088,151.288396,569.4444444,40.32648119,370.0,74.66666667,2.580226214,1.318924333,1.227589137097868,1168.4,3997.894222,0.0,2306.323619,1396.487984,214.4597008,105560.789,3.057724452,0.966311061,4.015996992,112.54571247,57.62819444444473,18.180447263888883,24.43288265277776
2025-09-09 02:00:00,0.975336565,11.31472976,0.562001531,87.70993367,4.920168367,29.4,7.4,1.06,0.52,86.66,12.28,4.982,69.92,8.5,19.88,1.7,11.73406651,5.2,80.02222222,66.01,34.87,0.052,5.45,1.88,9.25,2.14,0.03,0.13,54.8,11.32,0.071,2.07706422,0.16,85.408,0.0,0.0,0.0,0.0,0.0,0.0,0.0,0.0,61.52467979,3.454096112,3.468051195,0.096191983,0.021516228,0.050643033,0.227182033,2.630797633,5.360310794,0.030000724,0.056869114,0.013470321,41.41,0.0,0.0,0.0,0.0,0.0,0.0,0.0,0.0,0.0,0.0,0.0,0.0,0.0,7.0,0.196592305,4.154893617,0.015808511,94.91538298,0.123829787,0.086382979,0.041404255,0.59212766,0.070170213,1.117672895,17.6193617,38.77404255,0.261914894,0.403829787,6.68106383,0.131914894,0.161914894,0.304255319,34.69595745,0.855744681,1.310255507,1467.340426,83.0,26.36363636,11.0,60.0,25.2,10.0,6.076637644302863,168.1868852,202.1811475,215.6868852,196.5418033,195.6491803,63.535358224007496,330.53207570257985,451.51974661506716,581.4572094506327,357.2234197490549,114.81611887343166,86.07989682835161,109.82009423174148,58.07984465445257,90.72042528572263,68.94100158176876,55.873333932820316,92.1617151519443,61.122038067052365,52.00434599895192,138.1409566,568.1967213,41.09962533,370.0,84.94270492,2.654388123,1.318763238,1.2713848442624918,1168.447541,3999.629557,0.0,2301.447074,1391.86918,221.4901025,111242.3852,2.89662827,1.024303026,4.018528,110.8036767495,57.62819444444473,18.180447263888883,24.43288265277776
2025-09-09 03:00:00,0.975154964,11.31118376,0.561915509,87.71366127,4.910706002,39.235,7.4,1.06,0.52,86.66,12.28,7.015,69.92,8.5,19.88,1.7,10.70800552,5.2,80.02222222,66.01,34.87,0.052,5.45,1.88,9.25,2.14,0.03,0.13,54.8,11.32,0.071,2.07706422,0.16,113.722,0.0,0.0,0.0,0.0,0.0,0.0,0.0,0.0,61.46664374,3.48961568,3.442152191,0.096995772,0.021046157,0.051189239,0.2339804,2.677666026,5.347813605,0.030005765,0.055724443,0.01364681,52.04,0.0,0.0,0.0,0.0,0.0,0.0,0.0,0.0,0.0,0.0,0.0,0.0,0.0,7.0,0.199179026,4.23787234,0.015170213,94.67665957,0.136595745,0.087659574,0.026085106,0.732553191,0.087404255,1.145287683,17.51723404,39.22085106,0.268297872,0.416595745,6.751276596,0.138297872,0.168297872,0.285106383,34.24914894,0.874893617,1.342430771,1471.808511,83.0,26.36363636,11.0,60.0,25.2,10.0,7.956964900634631,169.4406504,198.3073171,231.2113821,205.4829268,201.1105691,64.19072573822697,330.3350889382197,450.83296024172284,587.7251651971236,358.3999494416913,114.6192576356926,88.11540083998449,110.2211497387299,58.92390444698404,92.97023236330722,74.94871059077381,54.43533192212951,88.46960384594776,61.85734087263451,52.485920668840066,132.7203276,560.203252,41.09322504,370.0,80.68097561,2.688455033,1.318581732,1.266430160379495,1169.981301,3971.70578,0.0,2332.342049,1361.861,220.6765528,111734.9973,2.865848748,1.047437126,3.753952057,110.085443407,57.62819444444473,18.180447263888883,24.43288265277776
2025-09-09 04:00:00,0.97467685,11.30184796,0.561689034,87.72347519,4.885793749,33.978,7.4,1.06,0.52,86.66,12.28,5.819,69.92,8.5,19.88,1.7,9.890146543,5.2,80.02222222,66.01,34.87,0.052,5.45,1.88,9.25,2.14,0.03,0.13,54.8,11.32,0.071,2.07706422,0.16,101.542,0.0,0.0,0.0,0.0,0.0,0.0,0.0,0.0,61.31445849,3.544719279,3.487542125,0.096637519,0.021303341,0.052137574,0.240112751,2.734051673,5.44586595,0.030337217,0.056472985,0.013849409,45.401,0.0,0.0,0.0,0.0,0.0,0.0,0.0,0.0,0.0,0.0,0.0,0.0,0.0,7.0,0.108167398,4.250075188,0.014669173,94.80057895,0.130075188,0.086676692,0.031924812,0.611203008,0.074796992,1.137562547,17.14593985,39.22421053,0.283233083,0.439849624,6.803082707,0.143308271,0.176616541,0.286616541,34.4906015,0.896541353,1.334830168,1473.330827,83.0,26.36363636,11.0,60.0,25.2,10.0,6.690657024589257,165.0162602,191.2552846,228.8284553,193.1398374,194.5599593,63.04261949062907,331.22673086342235,450.78182828407887,586.3276678876234,357.90082374363857,113.22896533551506,86.0009659987831,104.57633612321533,59.98451702624757,98.2928637890742,75.53465339320516,58.27268427180272,102.42675004092773,67.2805316082063,49.73229662328754,123.5033285,555.0,40.57561407,370.0,80.08,2.689607675,1.319058203,1.2319068577774803,1150.937398,3991.658447,0.0,2333.451,1290.908358,206.3673423,106010.7207,3.039397707,1.053899311,3.609229106,108.86419102625,57.62819444444473,18.180447263888883,24.43288265277776
2025-09-09 05:00:00,0.974689795,11.30210073,0.561695166,87.72320948,4.886468253,38.539,7.4,1.06,0.52,86.66,12.28,6.256,69.92,8.5,19.88,1.7,11.16138545,5.2,80.02222222,66.01,34.87,0.052,5.45,1.88,9.25,2.14,0.03,0.13,54.8,11.32,0.071,2.07706422,0.16,113.216,0.0,0.0,0.0,0.0,0.0,0.0,0.0,0.0,61.40183042,3.490209887,3.529616966,0.0953603,0.022051581,0.051302099,0.229559601,2.661681641,5.468241606,0.030338293,0.058298352,0.013576625,54.982,0.0,0.0,0.0,0.0,0.0,0.0,0.0,0.0,0.0,0.0,0.0,0.0,0.0,8.0,0.255889655,4.236541353,0.014218045,95.05636842,0.116541353,0.08487218,0.045458647,0.394661654,0.051338346,1.116986529,16.67676692,39.06631579,0.301278195,0.466917293,6.848195489,0.147819549,0.185639098,0.295639098,34.98233083,0.919097744,1.312765613,1473.781955,83.0,26.36363636,11.0,60.0,25.2,10.0,7.010630501106348,171.596748,194.7666667,231.0650407,200.6682927,199.524187,64.45065704499083,330.53918593259783,451.5850220209854,577.5505917055317,355.6211490133219,118.43771950989856,90.04618015297379,108.11213291747856,59.24238637945193,105.53888276958992,67.96969930987632,60.86431316946985,107.00989849226742,65.36949651903033,50.05102867217308,122.4419041,558.7804878,40.99085309,370.0,91.15658187,2.684926341,1.318539407,1.2814812717441928,1177.204878,3996.060374,0.0,2324.141317,1356.70378,220.375452,110798.5439,2.904432813,1.054101635,3.81558639,108.72355229325001,57.62819444444473,18.180447263888883,24.43288265277776
2025-09-09 06:00:00,0.974725892,11.30280558,0.561712265,87.72246853,4.888349128,28.912,7.4,1.06,0.52,86.66,12.28,4.754,69.92,8.5,19.88,1.7,11.91518981,5.2,80.02222222,66.01,34.87,0.052,5.45,1.88,9.25,2.14,0.03,0.13,54.8,11.32,0.071,2.07706422,0.16,85.011,0.0,0.0,0.0,0.0,0.0,0.0,0.0,0.0,61.21794806,3.571033766,3.542033865,0.095850827,0.021804461,0.052629171,0.241348302,2.754718041,5.537729231,0.030619616,0.057798544,0.013918853,40.396,0.0,0.0,0.0,0.0,0.0,0.0,0.0,0.0,0.0,0.0,0.0,0.0,0.0,6.0,-0.100128987,4.246074074,0.014459259,95.06702222,0.119185185,0.087674074,0.046488889,0.37037037,0.048725926,1.107189911,16.36962963,39.03592593,0.303111111,0.484592593,6.87,0.152296296,0.192296296,0.288518519,35.25674074,0.936888889,1.302046974,1474.0,83.0,26.36363636,11.0,60.0,25.2,10.0,7.53160823467536,176.1581967,211.5393443,230.0909836,195.8237705,203.4030738,64.35423826825212,330.9233857699086,452.0062696992161,580.1471850431607,357.01223958601844,121.2559066227452,91.89876286344011,116.98264044265997,57.24935087146828,92.9734742314123,68.92466707753785,54.77605403702765,82.99129861237893,57.31364863600467,51.92517611617375,137.3106574,566.5163934,39.77673025,370.0,86.77541885,2.666306098,1.318971295,1.2832844168780915,1192.467213,4002.248697,0.0,2320.238836,1420.93323,231.1956557,114571.8279,2.812781664,1.041161437,4.070326738,110.6936621055,57.62819444444473,18.180447263888883,24.43288265277776
2025-09-09 07:00:00,0.974601015,11.30036718,0.561653112,87.7250318,4.881842352,28.773,7.4,1.06,0.52,86.66,12.28,4.724,69.92,8.5,19.88,1.7,11.37577573,5.2,80.02222222,66.01,34.87,0.052,5.45,1.88,9.25,2.14,0.03,0.13,54.8,11.32,0.071,2.07706422,0.16,84.995,0.0,0.0,0.0,0.0,0.0,0.0,0.0,0.0,61.06534003,3.627144855,3.585004859,0.095546969,0.022028895,0.053591011,0.247760376,2.812754403,5.633115415,0.030944841,0.05846493,0.014127859,42.187,0.0,0.0,0.0,0.0,0.0,0.0,0.0,0.0,0.0,0.0,0.0,0.0,0.0,7.0,0.200139347,4.277185185,0.015348148,94.84835556,0.136962963,0.094785185,0.035822222,0.525925926,0.065614815,1.107477246,16.21407407,39.12481481,0.289777778,0.493481481,6.87,0.156740741,0.196740741,0.266296296,35.32785185,0.950222222,1.301942255,1474.0,83.0,26.36363636,11.0,60.0,25.2,10.0,8.81231416468897,216.3454167,260.9629167,285.1,226.4466667,247.21375,63.11415687623122,332.78565937369433,454.3971070318333,560.5629565389964,351.99988125028887,127.33571851809091,100.82171877956907,121.0261472858593,53.761581412591504,96.91787501102073,49.2149357811241,52.119899627102626,62.04588353212239,47.92817726199513,40.505604154174804,116.3010176,564.3333333,41.09956846,370.0,97.81320887,2.7299141,1.311431221,1.263952341695727,1156.347917,3999.916471,0.0,2298.969158,1283.849213,210.9987167,109002.9683,2.964407292,1.101508149,3.889130062,107.909884832,57.62819444444473,18.180447263888883,24.43288265277776
2025-09-09 08:00:00,0.955904667,11.11419605,0.523081572,87.92989928,4.551493826,38.224,9.6,1.025,0.57,87.02,11.955,6.702,69.98,8.72,19.8,1.62,11.73412882,5.2,80.02222222,66.01,34.87,0.054,5.5104,1.8639,9.18,2.0503,0.029715,0.12,54.73,11.46132,0.072284,2.07994338,0.16,114.738,0.0,0.0,0.0,0.0,0.0,0.0,0.0,0.0,60.97404003,3.537832855,3.203343258,0.070882958,0.025331073,0.066686958,0.281271302,3.1874671,5.337541722,0.04470905,0.053976621,0.030696497,54.408,0.0,0.0,0.0,0.0,0.0,0.0,0.0,0.0,0.0,0.0,0.0,0.0,0.0,7.0,0.098549191,4.303,0.0157,94.6746,0.15,0.0997,0.0273,0.651,0.0787,1.115095668,16.082,39.315,0.284,0.491,6.89,0.156,0.197,0.253,35.264,0.948,1.310515852,1474.6,83.0,26.36363636,11.0,60.0,25.2,10.0,5.476210420122555,200.695,230.5797222,234.6025,202.8972222,217.1936111,61.30036612726906,331.54182454834506,451.75202339774046,587.5690979750559,359.31618877907516,113.99182207655092,86.12819898381298,111.53265726701002,57.645814134800084,76.15161684329132,71.92365291964637,49.44710826862885,70.5435902953227,56.94216494267318,48.49055399870017,165.977715,558.625,41.52217997,370.0,70.69701389,2.705905914,1.319138222,1.226855508376261,1139.715,4000.152719,0.0,2274.338808,1276.660019,203.8696347,105916.0544,3.049717464,1.074881752,3.935000358,114.4920472375,57.62819444444473,18.180447263888883,24.43288265277776
2025-09-09 09:00:00,0.956611149,11.12332986,0.523535739,87.92005899,4.572183655,33.563,9.6,1.025,0.57,87.02,11.955,5.991,69.98,8.72,19.8,1.62,12.02695857,5.2,80.02222222,66.01,34.87,0.054,5.5104,1.8639,9.18,2.0503,0.029715,0.12,54.73,11.46132,0.072284,2.07994338,0.16,98.967,0.0,0.0,0.0,0.0,0.0,0.0,0.0,0.0,61.08122788,3.529141546,3.148235719,0.07085463,0.024271345,0.065355767,0.28023659,3.127865231,5.257063285,0.044369809,0.053312302,0.030982623,47.073,0.0,0.0,0.0,0.0,0.0,0.0,0.0,0.0,0.0,0.0,0.0,0.0,0.0,7.0,0.174394374,4.31425,0.014575,94.62435,0.15,0.098575,0.024675,0.69225,0.081325,1.142874577,16.0145,39.78375,0.299,0.45725,6.965,0.141,0.18575,0.26425,34.829,0.903,1.34295482,1476.85,83.0,26.36363636,11.0,60.0,25.2,10.0,6.105758827680333,172.2544444,201.7591667,217.0177778,182.95,193.4953472,64.33356202466986,330.7557273247284,452.266477281281,577.3288518729357,356.41402544738514,122.7562918104249,91.29215490925637,114.99873319215882,58.01940755206972,98.35627979551492,68.22093097495383,59.363940404862376,99.5135573224842,61.77832086865635,52.17715839770269,133.7348252,562.1666667,41.16114583,370.0,89.93138889,2.649823914,1.318892872,1.2938053262212965,1174.492222,4004.722347,0.0,2304.690964,1436.303189,229.1465864,114550.1306,2.816591778,1.018077091,3.911868208,110.219864339,57.62819444444473,18.180447263888883,24.43288265277776
2025-09-09 10:00:00,0.956558687,11.1226516,0.523502013,87.92078971,4.570647274,33.278,9.6,1.025,0.57,87.02,11.955,5.963,69.98,8.72,19.8,1.62,12.26081171,5.2,80.02222222,66.01,34.87,0.054,5.5104,1.8639,9.18,2.0503,0.029715,0.12,54.73,11.46132,0.072284,2.07994338,0.16,98.537,0.0,0.0,0.0,0.0,0.0,0.0,0.0,0.0,60.736407,3.666099116,3.180720273,0.071947411,0.024386305,0.068230337,0.298116234,3.289651151,5.419899045,0.046438768,0.056903831,0.030962628,47.843,0.0,0.0,0.0,0.0,0.0,0.0,0.0,0.0,0.0,0.0,0.0,0.0,0.0,8.0,0.286683971,4.3255,0.01345,94.5741,0.15,0.09745,0.02205,0.7335,0.08395,1.170653486,15.947,40.2525,0.314,0.4235,7.04,0.126,0.1745,0.2755,34.394,0.858,1.375393788,1479.1,83.0,26.36363636,11.0,60.0,25.2,10.0,8.991292858828345,208.0125,243.6794444,264.2730556,223.8494444,234.9536111,64.0826856040062,331.19912310524853,452.8570900312544,576.165811627191,356.02138071353437,123.96310043769678,97.00902486739149,121.78234440861688,55.475860832558766,88.03948156177978,62.35499586348684,49.321688473906164,59.93133013294043,49.42164969440331,47.94605439355304,141.3050147,564.6111111,40.67595436,370.0,86.76841181,2.663949911,1.318764503,1.2857460667938536,1189.666667,3997.976481,0.0,2307.614294,1416.042297,229.969195,114208.7425,2.819514864,1.038814797,3.943351375,111.22291444775,57.62819444444473,18.180447263888883,24.43288265277776
2025-09-09 11:00:00,0.961511514,11.18668457,0.526685973,87.85180392,4.715694327,28.488,9.6,1.025,0.57,87.02,11.955,5.155,69.98,8.72,19.8,1.62,11.20466991,5.2,80.02222222,66.01,34.87,0.054,5.5104,1.8639,9.18,2.0503,0.029715,0.12,54.73,11.46132,0.072284,2.07994338,0.16,83.649,0.0,0.0,0.0,0.0,0.0,0.0,0.0,0.0,60.65306892,3.662758692,3.236980391,0.071876641,0.02551542,0.069395759,0.297572671,3.338766179,5.491370101,0.046611957,0.057285594,0.030656744,43.807,0.0,0.0,0.0,0.0,0.0,0.0,0.0,0.0,0.0,0.0,0.0,0.0,0.0,6.0,-0.018566488,4.333130435,0.013313043,94.61097391,0.153130435,0.098565217,0.023191304,0.687391304,0.080304348,1.168852692,16.12034783,40.20521739,0.31373913,0.41626087,6.947913043,0.132521739,0.173130435,0.283130435,34.40156522,0.830608696,1.370870836,1479.373913,83.0,26.36363636,11.0,60.0,25.2,10.0,7.521596883644577,197.1419444,217.5444444,229.5288889,210.9811111,213.7990972,64.7677101897256,330.02400298005927,450.7201154365754,587.459825591843,358.45007215084706,117.2469217084499,87.8214228570943,116.15557778418165,58.80459789644239,89.77126200521258,73.19472473337046,53.197788003988165,73.46608045056702,54.645498830226,54.765867274489516,138.9631686,558.6111111,39.65604114,370.0,80.630501,2.646745564,1.3187006,1.2865480913298144,1197.591111,3999.268447,0.0,2345.271033,1454.408486,235.2870617,115667.37,2.786221639,1.029031563,3.947980975,110.9126198395,57.62819444444473,18.180447263888883,24.43288265277776
2025-09-09 12:00:00,0.96805817,11.27132349,0.530894538,87.76061834,4.907417846,35.482,9.6,1.025,0.57,87.02,11.955,6.864,69.98,8.72,19.8,1.62,11.68207916,5.2,80.02222222,66.01,34.87,0.054,5.5104,1.8639,9.18,2.0503,0.029715,0.12,54.73,11.46132,0.072284,2.07994338,0.16,109.687,0.0,0.0,0.0,0.0,0.0,0.0,0.0,0.0,60.59056307,3.663688151,3.274614065,0.071855126,0.026258477,0.070225491,0.297623532,3.374659916,5.541948146,0.046772661,0.05761776,0.0304557,60.632,0.0,0.0,0.0,0.0,0.0,0.0,0.0,0.0,0.0,0.0,0.0,0.0,0.0,7.0,-0.340278652,4.338347826,0.013834783,94.70593043,0.158347826,0.101173913,0.026843478,0.583043478,0.072478261,1.147332097,16.45426087,39.81391304,0.303304348,0.426695652,6.744434783,0.153391304,0.178347826,0.288347826,34.70417391,0.814956522,1.341706604,1478.330435,83.0,26.36363636,11.0,60.0,25.2,10.0,8.054966046972368,208.7302778,237.5727778,252.0983333,217.7841667,229.0463889,65.03259304672406,330.876123356262,452.90504013535275,568.8838951487015,353.89137893448486,125.7484760006514,96.08524977617398,120.9221972197669,56.19852611736235,99.53519071456401,57.45958135198477,55.63115540573753,73.81159733615866,50.77331658270954,48.91720047330139,120.8905727,555.0,40.53772164,370.0,96.6335,2.721840361,1.318918217,1.3092060732909914,1184.176667,3998.557861,0.0,2323.262439,1384.351775,229.8090489,116285.1433,2.7697284,1.090966476,3.942724442,108.51800088275,57.62819444444473,18.180447263888883,24.43288265277776
2025-09-09 13:00:00,0.956328996,11.11968201,0.523354354,87.92398899,4.563920584,37.423,9.6,1.025,0.57,87.02,11.955,6.606,69.98,8.72,19.8,1.62,11.28298206,5.2,80.02222222,66.01,34.87,0.054,5.5104,1.8639,9.18,2.0503,0.029715,0.12,54.73,11.46132,0.072284,2.07994338,0.16,109.187,0.0,0.0,0.0,0.0,0.0,0.0,0.0,0.0,60.49892663,3.731571137,3.241419627,0.072434882,0.025337438,0.070582725,0.306578436,3.409002387,5.557472413,0.047604898,0.058992355,0.030710505,57.818,0.0,0.0,0.0,0.0,0.0,0.0,0.0,0.0,0.0,0.0,0.0,0.0,0.0,8.0,-0.260091962,4.311724138,0.013434483,94.82704828,0.148689655,0.096910345,0.033089655,0.504758621,0.064344828,1.124043701,16.62786207,39.36765517,0.311310345,0.438482759,6.668689655,0.16,0.182827586,0.29,35.03186207,0.821310345,1.314430705,1478.282759,83.0,26.36363636,11.0,60.0,25.2,10.0,7.330498510975318,180.5583333,208.5508333,225.5258333,189.7375,201.093125,64.20926798582573,330.29785614609006,451.57795481099106,590.4629523253254,359.94924888779485,121.72680181356,91.70941780896081,119.2257553502865,58.15315245734714,85.65784413204983,78.24241488729244,52.322093921637986,79.66877440095641,58.53909771375799,54.824261900481275,147.8339412,552.25,41.19825311,370.0,76.322,2.713099539,1.3188646,1.2844763722427128,1154.9925,3999.121272,0.0,2311.286497,1392.104997,225.7574103,116394.7931,2.767866961,1.078763075,3.871109844,112.08799720900001,57.62819444444473,18.180447263888883,24.43288265277776
2025-09-09 14:00:00,0.95625433,11.1187167,0.523306355,87.92502897,4.561733959,32.619,9.6,1.025,0.57,87.02,11.955,5.486,69.98,8.72,19.8,1.62,10.82780827,5.2,80.02222222,66.01,34.87,0.054,5.5104,1.8639,9.18,2.0503,0.029715,0.12,54.73,11.46132,0.072284,2.07994338,0.16,96.096,0.0,0.0,0.0,0.0,0.0,0.0,0.0,0.0,60.58237962,3.667292473,3.274914767,0.071884313,0.026250508,0.07028914,0.298095116,3.378402222,5.54550067,0.046824938,0.057707719,0.03045815,52.21,0.0,0.0,0.0,0.0,0.0,0.0,0.0,0.0,0.0,0.0,0.0,0.0,0.0,7.0,0.174367034,4.270344828,0.012606897,94.96028966,0.132137931,0.089462069,0.040537931,0.438551724,0.056068966,1.09993608,16.72717241,38.89593103,0.327862069,0.450896552,6.652137931,0.16,0.186965517,0.29,35.37117241,0.837862069,1.288029887,1478.696552,83.0,26.36363636,11.0,60.0,25.2,10.0,6.14540620069441,187.0925,216.6477778,215.2933333,197.8344444,204.2170139,65.02603430016623,330.48302283879235,451.84140630862925,572.2925509021135,354.71977844518995,120.15152372081218,87.98225144082886,116.24423861281991,57.59748244163178,99.81034903760525,61.31531417322927,59.24094654174931,86.2162886552551,54.46136379817581,53.26938605976913,112.7685254,549.2777778,40.99835722,367.8916667,96.018,2.680346494,1.318758481,1.302569558944462,1171.911111,4001.827097,0.0,2338.287389,1426.403081,230.4253139,116371.8397,2.771157592,1.045195835,3.811567644,106.91474629049999,57.62819444444473,18.180447263888883,24.43288265277776
2025-09-09 15:00:00,0.956223626,11.11831974,0.523286617,87.92545664,4.560834764,32.608,9.6,1.025,0.57,87.02,11.955,5.595,69.98,8.72,19.8,1.62,11.47762424,5.2,80.02222222,66.01,34.87,0.054,5.5104,1.8639,9.18,2.0503,0.029715,0.12,54.73,11.46132,0.072284,2.07994338,0.16,94.387,0.0,0.0,0.0,0.0,0.0,0.0,0.0,0.0,60.1357694,3.908173815,3.232640931,0.07388317,0.024480453,0.073192157,0.329729146,3.57049857,5.700445874,0.050074142,0.063206699,0.030956801,48.96,0.0,0.0,0.0,0.0,0.0,0.0,0.0,0.0,0.0,0.0,0.0,0.0,0.0,7.0,0.14407832,4.2304,0.012,95.06488,0.1216,0.08464,0.0444,0.3916,0.05048,1.082462764,16.6,38.6076,0.356,0.4664,6.6752,0.1648,0.1916,0.2916,35.6664,0.8628,1.269614253,1478.2,83.0,26.36363636,11.0,60.0,25.2,10.0,5.92851268500371,175.9633333,212.8327778,212.7108333,185.3236111,196.7076389,64.26703906013327,331.1734275969292,452.162647573051,573.6610340057414,355.4644599473108,120.73886115082325,88.70803946927018,116.31972431679606,57.12187645200658,96.36140917393647,63.50856990211778,58.38101776895084,87.8108241399687,56.26078074806611,52.333028153506476,123.4943242,553.875,40.37274283,367.0,92.9405,2.684493894,1.318689786,1.2852477007691925,1182.361111,4000.856692,0.0,2323.608544,1400.353903,228.1413147,114471.3292,2.816793175,1.054615042,3.971402378,108.1129979565,57.62819444444473,18.180447263888883,24.43288265277776
2025-09-09 16:00:00,1.008496114,11.22298504,0.477771667,87.76851885,4.99945006,32.549,9.6,1.025,0.57,87.02,11.955,5.846,69.98,8.73,19.52,1.54,11.61306914,5.2,80.02222222,66.01,34.87,0.051,5.64,1.88,9.34,2.06,0.032,0.11,55.05,11.15,0.068,1.98,0.17,93.463,0.0,0.0,0.0,0.0,0.0,0.0,0.0,0.0,60.3400512,3.76246151,3.299178637,0.072642357,0.026363941,0.072323241,0.310516133,3.492396685,5.660888029,0.048269245,0.060217311,0.030435175,54.3,0.0,0.0,0.0,0.0,0.0,0.0,0.0,0.0,0.0,0.0,0.0,0.0,0.0,7.0,0.211064694,4.1944,0.012,95.09068,0.1276,0.08704,0.0384,0.3976,0.05228,1.083233782,15.85,38.8236,0.416,0.4904,6.8072,0.1828,0.1976,0.2976,35.8404,0.9108,1.273157878,1475.2,83.0,26.36363636,11.0,60.0,25.2,10.0,5.82542159168591,172.9255556,198.9527778,211.7430556,173.8002778,189.3554167,64.20522927972206,331.20355408920886,451.67936380131147,580.5760814488051,357.1928198313445,121.93169989020956,89.42704990505418,114.55318879089651,58.895278208630586,99.32841542817397,72.05740339202575,60.42089004290909,99.80299218927257,62.328090168805254,53.025760824184225,133.8134589,560.05,40.83605642,366.2722222,86.785509,2.683838797,1.318854364,1.2767451596721533,1194.209444,3998.904236,0.0,2328.382808,1385.190264,227.5552142,113287.6078,2.845305739,1.052191749,3.967978433,109.29833885425,57.62819444444473,18.180447263888883,24.43288265277776
2025-09-09 17:00:00,1.008236315,11.21894636,0.477700813,87.77281733,4.993073197,32.829,9.6,1.025,0.57,87.02,11.955,5.936,69.98,8.73,19.52,1.54,12.39829283,5.2,80.02222222,66.01,34.87,0.051,5.64,1.88,9.34,2.06,0.032,0.11,55.05,11.15,0.068,1.98,0.17,89.983,0.0,0.0,0.0,0.0,0.0,0.0,0.0,0.0,60.5094125,3.725458581,3.243019195,0.072383752,0.025392807,0.070520468,0.305774705,3.404617767,5.554237211,0.047524512,0.058857148,0.030695023,50.689,0.0,0.0,0.0,0.0,0.0,0.0,0.0,0.0,0.0,0.0,0.0,0.0,0.0,7.0,0.212862481,4.18225,0.012,95.089075,0.13,0.088675,0.0378,0.40675,0.05345,1.081281945,15.7075,38.83125,0.41075,0.5,6.81275,0.18775,0.19775,0.29325,35.91225,0.92325,1.270987694,1473.325,83.0,26.36363636,11.0,60.0,25.2,10.0,5.9755822816457425,183.2511111,209.2888889,223.0236111,186.2916667,200.4638194,64.14593428719816,331.28624521896455,452.28415195308907,574.2571959443142,355.50444139617315,122.88401536536833,91.24299781511178,114.33791510470459,58.11395862715507,101.19539467359255,65.35188674174378,60.42340768384051,98.08264978058024,60.52406202597033,50.403058103023056,135.1909311,564.9166667,41.26092981,365.0,91.709501,2.653320261,1.318790486,1.2853395440308195,1204.505556,4000.507511,0.0,2313.780578,1407.632403,229.65424,112578.0489,2.86317155,1.022193977,4.023815283,109.16279837075,57.62819444444473,18.180447263888883,24.43288265277776
2025-09-09 18:00:00,1.008082557,11.21655611,0.477658879,87.77536134,4.989299116,33.044,9.6,1.025,0.57,87.02,11.955,5.87,69.98,8.73,19.52,1.54,12.39361578,5.2,80.02222222,66.01,34.87,0.051,5.64,1.88,9.34,2.06,0.032,0.11,55.05,11.15,0.068,1.98,0.17,94.624,0.0,0.0,0.0,0.0,0.0,0.0,0.0,0.0,60.7583707,3.59209253,3.265374458,0.07127788,0.026351981,0.068890448,0.288262227,3.297285398,5.467061976,0.045721446,0.055803952,0.030424578,51.875,0.0,0.0,0.0,0.0,0.0,0.0,0.0,0.0,0.0,0.0,0.0,0.0,0.0,7.0,0.270291447,4.186,0.012,95.0692,0.13,0.0898,0.0408,0.418,0.0542,1.077514871,15.97,38.7,0.362,0.5,6.734,0.184,0.194,0.282,35.916,0.912,1.265008305,1472.2,83.0,26.36363636,11.0,60.0,25.2,10.0,7.445337174315341,194.8013889,235.9994444,239.4408333,196.2930556,216.6336806,63.649630007957235,332.07049309831297,452.650509355056,575.8755659835807,356.33922194200494,123.57477273634487,93.41914490726705,121.90129133510652,55.67098749212403,87.98784507471936,63.99313005604468,52.08372261832611,65.00434525597163,50.22657177693632,49.628389388017034,142.8074332,565.0,41.27962333,365.0,86.785509,2.667148811,1.318938192,1.2678496138396222,1209.978056,3998.518856,0.0,2320.326919,1403.092072,231.3018425,113379.3681,2.841735683,1.035588544,4.099593275,110.171984899,57.62819444444473,18.180447263888883,24.43288265277776
2025-09-09 19:00:00,1.008087814,11.21663784,0.477660313,87.77527434,4.989428171,32.842,9.6,1.025,0.57,87.02,11.955,5.331,69.98,8.73,19.52,1.54,12.36308413,5.2,80.02222222,66.01,34.87,0.051,5.64,1.88,9.34,2.06,0.032,0.11,55.05,11.15,0.068,1.98,0.17,93.918,0.0,0.0,0.0,0.0,0.0,0.0,0.0,0.0,60.68375083,3.621930783,3.272137978,0.071516201,0.026370802,0.069509922,0.292158165,3.3322411,5.502123328,0.04617097,0.056583839,0.030421907,52.559,0.0,0.0,0.0,0.0,0.0,0.0,0.0,0.0,0.0,0.0,0.0,0.0,0.0,7.0,0.1327623,4.18975,0.012,95.049325,0.13,0.090925,0.0438,0.42925,0.05495,1.073747797,16.2325,38.56875,0.31325,0.5,6.65525,0.18025,0.19025,0.27075,35.91975,0.90075,1.259028915,1471.075,83.0,26.36363636,11.0,60.0,25.2,10.0,7.794342714074929,192.3725,236.5463889,235.6472222,197.9866667,215.6381944,63.188806303856126,331.6737134951717,451.95637330456975,587.0907090130444,359.46016128974975,120.13949275297405,91.13752533037086,123.23077667866178,55.696733854533036,74.64352130904285,72.12936294509434,46.16553478279904,51.040702956586,48.488041819287034,52.36493610801313,164.6413547,561.0555556,40.29667461,365.0,75.091001,2.677420839,1.31890135,1.255627022189831,1201.936111,3999.453372,0.0,2315.447789,1402.567583,230.8517947,114051.0939,2.824052036,1.04516614,4.071421656,113.06497949775,57.62819444444473,18.180447263888883,24.43288265277776
2025-09-09 20:00:00,1.008012629,11.21546905,0.477639808,87.77651832,4.987582706,33.099,9.6,1.025,0.57,87.02,11.955,5.538,69.98,8.73,19.52,1.54,13.02227906,5.2,80.02222222,66.01,34.87,0.051,5.64,1.88,9.34,2.06,0.032,0.11,55.05,11.15,0.068,1.98,0.17,95.145,0.0,0.0,0.0,0.0,0.0,0.0,0.0,0.0,60.89499624,3.537527491,3.252901188,0.070842144,0.026315481,0.067755349,0.281137944,3.233264583,5.402806825,0.044898993,0.054376914,0.030430027,51.927,0.0,0.0,0.0,0.0,0.0,0.0,0.0,0.0,0.0,0.0,0.0,0.0,0.0,7.0,0.195029152,4.181384615,0.011569231,95.06609231,0.121384615,0.088415385,0.047015385,0.43,0.054138462,1.072040746,16.31461538,38.51692308,0.31,0.482769231,6.697384615,0.171384615,0.185692308,0.278615385,35.92861538,0.917230769,1.258448434,1469.707692,83.0,26.36363636,11.0,60.0,25.2,10.0,6.783078684441477,186.4538889,225.6194444,227.71,204.0588889,210.9605556,63.89006410239634,331.26966417061175,452.23375260556566,574.1825467439672,355.5779953147572,118.88200030998028,89.44019960599539,116.29408392501067,56.25938703555492,89.96292734245986,61.328008191480876,53.99609421709809,74.84344266993406,52.75853994263935,50.486289311297,143.9267789,564.8,40.86943467,363.2083333,90.4785,2.667691392,1.3190183,1.2809615624201856,1218.839167,3998.400592,0.0,2310.855953,1401.969969,232.4845742,113273.9361,2.843196392,1.042526601,4.228403103,109.87238152924999,57.62819444444473,18.180447263888883,24.43288265277776
2025-09-09 21:00:00,1.007773921,11.21175823,0.477574706,87.78046785,4.981723513,33.13,9.6,1.025,0.57,87.02,11.955,4.862,69.98,8.73,19.52,1.54,12.74390438,5.2,80.02222222,66.01,34.87,0.051,5.64,1.88,9.34,2.06,0.032,0.11,55.05,11.15,0.068,1.98,0.17,95.823,0.0,0.0,0.0,0.0,0.0,0.0,0.0,0.0,61.08879274,3.464667677,3.229180147,0.070265777,0.026126561,0.066086654,0.271638314,3.141207257,5.307664728,0.043773087,0.052413285,0.030475245,48.838,0.0,0.0,0.0,0.0,0.0,0.0,0.0,0.0,0.0,0.0,0.0,0.0,0.0,7.0,0.198554639,4.172153846,0.011107692,95.08547692,0.112153846,0.085646154,0.050246154,0.43,0.053215385,1.07048084,16.38384615,38.47076923,0.31,0.464307692,6.748153846,0.162153846,0.181076923,0.287846154,35.93784615,0.935692308,1.258253589,1468.323077,83.0,26.36363636,11.0,60.0,25.2,10.0,7.195114365292326,175.9694444,213.9322222,228.6369444,197.9211111,204.1149306,63.949950700287275,331.02426492244876,452.1641358140327,579.0220031818644,356.8542631122079,119.96914637628713,91.09246624048629,115.92516078543136,56.83658920127823,90.15244075568643,67.05968582729557,53.96281490156562,81.82841150856818,56.92415055534907,51.166003690927944,146.9886058,565.0444444,40.80738194,362.0,86.69994733,2.696321117,1.319113547,1.2808006343270253,1203.957778,3999.987492,0.0,2305.022661,1376.183453,228.9961986,113691.9161,2.835503944,1.062711292,4.226522319,109.9759902685,57.62819444444473,18.180447263888883,24.43288265277776
2025-09-09 22:00:00,1.007771079,11.21171404,0.477573931,87.78051488,4.981653755,33.173,9.6,1.025,0.57,87.02,11.955,5.728,69.98,8.73,19.52,1.54,12.99510603,5.2,80.02222222,66.01,34.87,0.051,5.64,1.88,9.34,2.06,0.032,0.11,55.05,11.15,0.068,1.98,0.17,95.64,0.0,0.0,0.0,0.0,0.0,0.0,0.0,0.0,61.15021119,3.45143838,3.208562036,0.070173738,0.025768648,0.065430432,0.269944175,3.10932232,5.268820873,0.043504713,0.051922557,0.030571045,48.061,0.0,0.0,0.0,0.0,0.0,0.0,0.0,0.0,0.0,0.0,0.0,0.0,0.0,7.0,0.150744073,4.173931624,0.011,95.09668376,0.113931624,0.087752137,0.050606838,0.414273504,0.051820513,1.052051963,16.67128205,38.0,0.341452991,0.471794872,6.701025641,0.175726496,0.18,0.282136752,36.12478632,0.943931624,1.237568904,1464.854701,83.0,26.36363636,11.0,60.0,25.2,10.0,8.548017764002864,170.2622222,216.7266667,241.3455556,206.3844444,208.6797222,63.95432603308064,331.1424990504188,452.4110504894637,579.5855927481228,356.9845809525413,120.14098601939662,93.57112449360021,117.18132722169608,55.825081778550924,87.14474944000335,66.81352411239158,50.670147298650704,74.29686134403433,55.47220499076464,50.07052513451969,151.0531911,567.0,40.16947525,362.0,86.03,2.683123472,1.318797044,1.277589973820891,1208.311389,4001.485586,0.0,2302.163422,1392.859222,230.9134242,113887.2017,2.831967794,1.051633104,4.204282381,110.51454782075,57.62819444444473,18.180447263888883,24.43288265277776
2025-09-09 23:00:00,1.0075,11.2075,0.4775,87.785,4.975,23.616,9.6,1.025,0.57,87.02,11.955,4.352,69.98,8.73,19.52,1.54,12.70241053,5.2,80.02222222,66.01,34.87,0.051,5.64,1.88,9.34,2.06,0.032,0.11,55.05,11.15,0.068,1.98,0.17,69.009,0.0,0.0,0.0,0.0,0.0,0.0,0.0,0.0,61.25168819,3.410527867,3.19980642,0.069846581,0.025753113,0.064592297,0.264601572,3.06187686,5.221433648,0.042890411,0.050857531,0.030571928,34.611,0.0,0.0,0.0,0.0,0.0,0.0,0.0,0.0,0.0,0.0,0.0,0.0,0.0,5.0,0.245438994,4.179059829,0.011,95.10540171,0.119059829,0.09134188,0.050094017,0.393760684,0.050282051,1.028489051,17.02512821,37.4,0.382478632,0.487179487,6.624102564,0.196239316,0.18,0.271880342,36.36581197,0.949059829,1.210648182,1460.752137,83.0,26.36363636,11.0,60.0,25.2,10.0,9.90681626001522,209.1397222,262.8375,281.6655556,254.3894444,252.0080556,63.095624429683575,331.7364891891996,453.27799100880907,567.9375441517318,353.6913862034892,116.82226895420916,95.02008095148494,117.78115479028158,53.01855451289131,81.74998824163083,50.23599019787015,44.25580050530928,42.461641284842585,43.29151189575154,42.957816894874625,138.7324286,566.3694444,39.454421,362.0,91.5605,2.688456389,1.319046633,1.264726824760813,1195.174444,3966.610819,0.0,2291.764333,1340.633689,220.9651519,109976.4334,2.914609667,1.055401942,4.237180089,108.8820467895,57.62819444444473,18.180447263888883,24.43288265277776
2025-09-10 00:00:00,0.984962705,11.26194431,0.464962705,87.75309299,4.473843859,14.077,9.3,1.02,0.515,87.21,11.77,1.755,69.28,9.15,19.98,1.59,11.24306206,5.132222222,80.11222222,66.01,30.95,0.051,5.49,2.0,9.21,2.05,0.03,0.12,54.62,11.27,0.069,2.052823315,0.19,27.789,0.0,0.0,0.0,0.0,0.0,0.0,0.0,0.0,61.50861673,3.168919148,3.535256905,0.115277735,0.021161241,0.052781361,0.275878491,2.917518901,5.237889215,0.02616803,0.091102453,0.011177287,12.962,0.0,0.0,0.0,0.0,0.0,0.0,0.0,0.0,0.0,0.0,0.0,0.0,0.0,6.0,-0.165512747,4.13190184,0.011300613,94.81931288,0.13202454,0.097711656,0.040981595,0.693619632,0.073147239,1.042061327,17.29141104,37.56355828,0.35392638,0.45392638,6.64006135,0.184969325,0.16797546,0.266993865,36.06128834,0.904907975,1.226253588,1458.797546,83.0,26.36363636,11.0,60.0,25.2,10.0,8.550629699373019,217.6816667,281.6555556,276.1383333,259.8161111,258.8229167,59.48440034495749,333.3605986585564,452.7607968424234,572.02780983371,355.66665308730603,100.12862153513808,85.298925275267,109.16073338258172,51.84275622221484,60.70796258524666,48.76033122742855,37.51546772417396,21.232350180043824,40.42109552180567,37.73803614133926,148.1283086,564.4472222,40.09256878,362.0,75.90083333,2.501285936,1.278755603,1.1813078223034077,1132.121944,3665.771847,0.0,2248.356461,1334.750544,197.3591614,97521.35836,3.025758875,0.914600085,4.098926183,110.1270008895,57.62819444444473,18.180447263888883,24.43288265277776
2025-09-10 04:00:00,0.98551449,11.2701659,0.46551449,87.74431961,4.490949181,9.524,9.3,1.02,0.515,87.21,11.77,1.714,69.28,9.15,19.98,1.59,9.4582047,5.132222222,80.11222222,66.01,30.95,0.051,5.49,2.0,9.21,2.05,0.03,0.12,54.62,11.27,0.069,2.052823315,0.19,27.737,0.0,0.0,0.0,0.0,0.0,0.0,0.0,0.0,61.33932624,3.231283558,3.579192385,0.115636201,0.021544954,0.054214918,0.284385365,2.992692794,5.326561315,0.026555366,0.094462705,0.01144047,13.447,0.0,0.0,0.0,0.0,0.0,0.0,0.0,0.0,0.0,0.0,0.0,0.0,0.0,7.0,0.445033682,4.209913043,0.010904348,94.52596522,0.152869565,0.100852174,0.02013913,0.888,0.091356522,1.143570844,16.94782609,39.35521739,0.342782609,0.359478261,7.079130435,0.153304348,0.176173913,0.299043478,34.4213913,0.755652174,1.349274065,1478.278261,83.0,26.36363636,11.0,60.0,25.2,10.0,7.685101901655983,188.0063889,202.0577778,245.4786111,217.9533333,213.3740278,63.76463965579267,328.90862493882497,451.2804411228009,594.0785519337009,360.12246783866675,117.05343544325578,91.27650701029033,110.57193545214102,59.74580155731896,88.05588455307094,79.79398197039887,52.12014482548548,91.37874873457912,65.34830808364165,52.20298920163759,130.3001131,558.6472222,40.42701139,362.0,72.58784722,2.676862247,1.318903744,1.28456445146721,1144.018611,3999.536233,0.0,2283.011178,1382.738217,218.3537431,112267.6931,2.870860189,1.038193513,4.026138106,107.76476498575,57.62819444444473,18.180447263888883,24.43288265277776
2025-09-11 01:00:00,0.998244382,11.31583121,0.549056435,87.68592441,5.310208121,31.328,7.5,1.04,0.52,87.58,11.38,5.708,70.43,8.63,19.18,1.76,5.595295257,5.199166667,80.03416667,66.01,30.95,0.05,5.53,1.84,9.04,2.13,0.03,0.12,54.94,10.98,0.069,1.985533454,0.21,82.1,0.0,0.0,0.0,0.0,0.0,0.0,0.0,0.0,60.96005248,3.523510187,3.819509519,0.072379646,0.025213274,0.050746267,0.237567608,2.986243857,5.566249344,0.05529009,0.154459659,0.027887948,41.918,0.0,0.0,0.0,0.0,0.0,0.0,0.0,0.0,0.0,0.0,0.0,0.0,0.0,6.0,0.264627505,4.206504065,0.01,94.91384553,0.149349593,0.098,0.034130081,0.521300813,0.066869919,1.086441464,18.02276423,37.8895122,0.258699187,0.519349593,6.694552846,0.211300813,0.209349593,0.299349593,34.87512195,0.92,1.278400194,1466.130081,83.0,26.36363636,11.0,60.0,25.2,10.0,17.235991966082167,179.1722222,178.4930556,212.6038889,188.4761111,189.6863194,67.851119695187,333.9199136414814,449.39256309325873,578.4064865054784,360.82343932686007,83.21229504124805,95.1935783391907,108.12688925299116,56.56304732557652,109.40218801411572,70.10482879706464,64.23481605748518,84.08787975369964,62.91109163516783,44.27900929417832,74.60808165,592.8333333,41.73307525,450.0,74.99583333,2.445726397,1.249164447,1.2983634001260667,1155.503333,1102.24713,0.0,2326.329772,1466.613364,232.8480061,105173.7817,0.85283566,0.862676723,3.227277839,122.385570818625,57.62819444444473,18.180447263888883,24.43288265277776
