Repository: saikumar-voptimai/evonith_bf_webapp

# Evonith BF2 — Blast Furnace Intelligence Platform

Monitoring, modelling and optimisation of **Blast Furnace 2 (BF2)** at Evonith Steel: live telemetry from InfluxDB,
manual plant reports from Neon PostgreSQL, a two-zone energy model of the furnace, blend and fuel optimisers, a
conversational assistant (FurnaceMind) and a live digital twin evaluated every hour.

The platform has three deployable parts that share one Python service layer, plus the shared data library:

| Part | Path | What it is |
|---|---|---|
| **Streamlit app** (legacy) | `src/app.py`, `src/custom_pages/` | The original 11-page dashboard; still the home of the model pages. Served under `/legacy` in production |

File: src/assets/data/furnace_dataset_20260617_152856_168598.csv (part 3 of 47)
FLUX_FE2O3%,FLUX_AL2O3%,FLUX_LOI%,FLUX_MGO%,FLUX_CAO%,FLUX_CALC_MT,ORE_FE(T)%,ORE_LOI%,ORE_TM%,ORE_MGO%,ORE_NA2O%,ORE_P%,ORE_TIO2%,ORE_AL2O3%,ORE_SIO2%,ORE_MNO%,ORE_CAO%,ORE_K2O%,ORE_CALC_MT,PELLET_PCT_SIO2,PELLET_PCT_AL2O3,PELLET_PCT_FE2O3,PELLET_PCT_MGO,PELLET_PCT_TIO2,PELLET_PCT_NA2O,TOTAL_PELLET_CALC_MT,PELLET_PCT_K2O,PELLET_PCT_TM,PELLET_PCT_LOI,PELLET_PCT_MNO,PELLET_PCT_CAO,PELLET_PCT_P,CHARGES/HRS.,STOCKRODLEVEL,CHEM_PCT_C,CHEM_PCT_CR,CHEM_PCT_FE,CHEM_PCT_MN,CHEM_PCT_P,CHEM_PCT_S,CHEM_PCT_SI,CHEM_PCT_TI,SLAG_BASICITY,SLAG_PCT_AL2O3,SLAG_PCT_CAO,SLAG_PCT_FEO,SLAG_PCT_K2O,SLAG_PCT_MGO,SLAG_PCT_MNO,SLAG_PCT_NA2O,SLAG_PCT_S,SLAG_PCT_SIO2,SLAG_PCT_TIO2,SLAG_T_BASICITY,HMT_GT_1480C,COKE_DISCHARGE_TIME,WEIGHTED_COKE_ANGLE,TOTAL_COKE_PORTIONS,NON_COKE_DISCHARGE_TIME,WEIGHTED_NON_COKE_ANGLE,TOTAL_NON_COKE_PORTIONS,FTG_UPTAKE_TEMP_A,FTG_UPTAKE_TEMP_B,FTG_UPTAKE_TEMP_C,FTG_UPTAKE_TEMP_D,FTG_UPTAKE_TEMP_AVG,BOSH_TEMP_A,BOSH_TEMP_C,BOSH_TEMP_D,BELLY_TEMP_A,BELLY_TEMP_C,BELLY_TEMP_D,LOWER_STACK_TEMP_A,LOWER_STACK_TEMP_B,LOWER_STACK_TEMP_C,LOWER_STACK_TEMP_D,PCI_KG/THM,ACT. FUEL RATEKG/THM.,FURNACETOPGASANALYSISCO2ETACO,COKE RATE KG/THM,PRODUCTIONTONNESPERHR,HOT BLAST PRESSUREBAR,TOPPRESSUREBAR,DIFFERENTIAL PRESSURETOTALBAR,HOT BLAST TEMP.OC,OXYGENFLOWNM3/HR.,STEAMKGS/HR.,RAFTOC,PERMEABILITYKGS/HR.,TUYEREVELOCITYM/S,HOT BLAST VOLUMENM3/HR.,O2 ENRICHMENT %,FURNACE TOP GAS ANALYSISCO2%,BOTTOMBAR,FURNACE TOP GAS ANALYSISONLINE (ANALYZER)CO%,FURNACE TOP GAS ANALYSISH2%,UNITCOST LAKHS/THM
2025-09-09 05:00:00,0.974689795,11.30210073,0.561695166,87.72320948,4.886468253,38.539,7.4,1.06,0.52,86.66,12.28,6.256,69.92,8.5,19.88,1.7,11.16138545,5.2,80.02222222,66.01,34.87,0.052,5.45,1.88,9.25,2.14,0.03,0.13,54.8,11.32,0.071,2.07706422,0.16,113.216,0.0,0.0,0.0,0.0,0.0,0.0,0.0,0.0,61.40183042,3.490209887,3.529616966,0.0953603,0.022051581,0.051302099,0.229559601,2.661681641,5.468241606,0.030338293,0.058298352,0.013576625,54.982,0.0,0.0,0.0,0.0,0.0,0.0,0.0,0.0,0.0,0.0,0.0,0.0,0.0,8.0,0.255889655,4.236541353,0.014218045,95.05636842,0.116541353,0.08487218,0.045458647,0.394661654,0.051338346,1.116986529,16.67676692,39.06631579,0.301278195,0.466917293,6.848195489,0.147819549,0.185639098,0.295639098,34.98233083,0.919097744,1.312765613,1473.781955,83.0,26.36363636,11.0,60.0,25.2,10.0,171.596748,194.7666667,231.0650407,200.6682927,199.524187,62.927270209909295,75.52466619648837,96.18036570333126,93.0138002413137,65.29206103315653,58.98522144078518,58.6161077367197,24.812651921054623,38.10486297911524,39.7348646550884,122.4419041,558.7804878,40.99085309,370.0,91.15658187,2.684926341,1.318539407,1.4108841300611523,1177.204878,3996.060374,0.0,2324.141317,1356.70378,220.375452,110798.5439,2.904432813,17.50018428373017,1.054101635,24.55520637096774,3.81558639,108.72355229325001
2025-09-09 06:00:00,0.974725892,11.30280558,0.561712265,87.72246853,4.888349128,28.912,7.4,1.06,0.52,86.66,12.28,4.754,69.92,8.5,19.88,1.7,11.91518981,5.2,80.02222222,66.01,34.87,0.052,5.45,1.88,9.25,2.14,0.03,0.13,54.8,11.32,0.071,2.07706422,0.16,85.011,0.0,0.0,0.0,0.0,0.0,0.0,0.0,0.0,61.21794806,3.571033766,3.542033865,0.095850827,0.021804461,0.052629171,0.241348302,2.754718041,5.537729231,0.030619616,0.057798544,0.013918853,40.396,0.0,0.0,0.0,0.0,0.0,0.0,0.0,0.0,0.0,0.0,0.0,0.0,0.0,6.0,-0.100128987,4.246074074,0.014459259,95.06702222,0.119185185,0.087674074,0.046488889,0.37037037,0.048725926,1.107189911,16.36962963,39.03592593,0.303111111,0.484592593,6.87,0.152296296,0.192296296,0.288518519,35.25674074,0.936888889,1.302046974,1474.0,83.0,26.36363636,11.0,60.0,25.2,10.0,176.1581967,211.5393443,230.0909836,195.8237705,203.4030738,68.20657712623608,76.5665749138284,104.72595376607865,89.96956587408502,57.84280666770138,60.73878376908306,53.93046879112026,9.57751670474289,33.675301410038344,42.966971490312744,137.3106574,566.5163934,39.77673025,370.0,86.77541885,2.666306098,1.318971295,1.4125428319732662,1192.467213,4002.248697,0.0,2320.238836,1420.93323,231.1956557,114571.8279,2.812781664,17.50018428373017,1.041161437,24.55520637096774,4.070326738,110.6936621055
2025-09-09 07:00:00,0.974601015,11.30036718,0.561653112,87.7250318,4.881842352,28.773,7.4,1.06,0.52,86.66,12.28,4.724,69.92,8.5,19.88,1.7,11.37577573,5.2,80.02222222,66.01,34.87,0.052,5.45,1.88,9.25,2.14,0.03,0.13,54.8,11.32,0.071,2.07706422,0.16,84.995,0.0,0.0,0.0,0.0,0.0,0.0,0.0,0.0,61.06534003,3.627144855,3.585004859,0.095546969,0.022028895,0.053591011,0.247760376,2.812754403,5.633115415,0.030944841,0.05846493,0.014127859,42.187,0.0,0.0,0.0,0.0,0.0,0.0,0.0,0.0,0.0,0.0,0.0,0.0,0.0,7.0,0.200139347,4.277185185,0.015348148,94.84835556,0.136962963,0.094785185,0.035822222,0.525925926,0.065614815,1.107477246,16.21407407,39.12481481,0.289777778,0.493481481,6.87,0.156740741,0.196740741,0.266296296,35.32785185,0.950222222,1.301942255,1474.0,83.0,26.36363636,11.0,60.0,25.2,10.0,216.3454167,260.9629167,285.1,226.4466667,247.21375,64.93101212525866,86.74032951333713,109.26032899250445,87.86604198293728,54.137562232542564,40.47855962201089,50.04168821476631,-30.996899774697795,16.63865833983033,29.892137405018033,116.3010176,564.3333333,41.09956846,370.0,97.81320887,2.7299141,1.311431221,1.3949418360951684,1156.347917,3999.916471,0.0,2298.969158,1283.849213,210.9987167,109002.9683,2.964407292,17.50018428373017,1.101508149,24.55520637096774,3.889130062,107.909884832
2025-09-09 08:00:00,0.955904667,11.11419605,0.523081572,87.92989928,4.551493826,38.224,9.6,1.025,0.57,87.02,11.955,6.702,69.98,8.72,19.8,1.62,11.73412882,5.2,80.02222222,66.01,34.87,0.054,5.5104,1.8639,9.18,2.0503,0.029715,0.12,54.73,11.46132,0.072284,2.07994338,0.16,114.738,0.0,0.0,0.0,0.0,0.0,0.0,0.0,0.0,60.97404003,3.537832855,3.203343258,0.070882958,0.025331073,0.066686958,0.281271302,3.1874671,5.337541722,0.04470905,0.053976621,0.030696497,54.408,0.0,0.0,0.0,0.0,0.0,0.0,0.0,0.0,0.0,0.0,0.0,0.0,0.0,7.0,0.098549191,4.303,0.0157,94.6746,0.15,0.0997,0.0273,0.651,0.0787,1.115095668,16.082,39.315,0.284,0.491,6.89,0.156,0.197,0.253,35.264,0.948,1.310515852,1474.6,83.0,26.36363636,11.0,60.0,25.2,10.0,200.695,230.5797222,234.6025,202.8972222,217.1936111,62.1658710537466,68.70909334955938,97.39827972466354,88.21492148395436,44.23922581980014,63.062810212007975,50.42049991854901,-2.176938036369279,31.96711704257462,40.451414327685185,165.977715,558.625,41.52217997,370.0,70.69701389,2.705905914,1.319138222,1.3533438556907813,1139.715,4000.152719,0.0,2274.338808,1276.660019,203.8696347,105916.0544,3.049717464,17.50018428373017,1.074881752,24.55520637096774,3.935000358,114.4920472375
2025-09-09 09:00:00,0.956611149,11.12332986,0.523535739,87.92005899,4.572183655,33.563,9.6,1.025,0.57,87.02,11.955,5.991,69.98,8.72,19.8,1.62,12.02695857,5.2,80.02222222,66.01,34.87,0.054,5.5104,1.8639,9.18,2.0503,0.029715,0.12,54.73,11.46132,0.072284,2.07994338,0.16,98.967,0.0,0.0,0.0,0.0,0.0,0.0,0.0,0.0,61.08122788,3.529141546,3.148235719,0.07085463,0.024271345,0.065355767,0.28023659,3.127865231,5.257063285,0.044369809,0.053312302,0.030982623,47.073,0.0,0.0,0.0,0.0,0.0,0.0,0.0,0.0,0.0,0.0,0.0,0.0,0.0,7.0,0.174394374,4.31425,0.014575,94.62435,0.15,0.098575,0.024675,0.69225,0.081325,1.142874577,16.0145,39.78375,0.299,0.45725,6.965,0.141,0.18575,0.26425,34.829,0.903,1.34295482,1476.85,83.0,26.36363636,11.0,60.0,25.2,10.0,172.2544444,201.7591667,217.0177778,182.95,193.4953472,67.87236235225299,75.98915016646832,102.42281578415485,91.11578091691953,61.15729582770075,60.147307193277925,58.00282611406183,20.110828887188177,36.10812983329713,42.9036192139006,133.7348252,562.1666667,41.16114583,370.0,89.93138889,2.649823914,1.318892872,1.4261764039135327,1174.492222,4004.722347,0.0,2304.690964,1436.303189,229.1465864,114550.1306,2.816591778,17.50018428373017,1.018077091,24.55520637096774,3.911868208,110.219864339
2025-09-09 10:00:00,0.956558687,11.1226516,0.523502013,87.92078971,4.570647274,33.278,9.6,1.025,0.57,87.02,11.955,5.963,69.98,8.72,19.8,1.62,12.26081171,5.2,80.02222222,66.01,34.87,0.054,5.5104,1.8639,9.18,2.0503,0.029715,0.12,54.73,11.46132,0.072284,2.07994338,0.16,98.537,0.0,0.0,0.0,0.0,0.0,0.0,0.0,0.0,60.736407,3.666099116,3.180720273,0.071947411,0.024386305,0.068230337,0.298116234,3.289651151,5.419899045,0.046438768,0.056903831,0.030962628,47.843,0.0,0.0,0.0,0.0,0.0,0.0,0.0,0.0,0.0,0.0,0.0,0.0,0.0,8.0,0.286683971,4.3255,0.01345,94.5741,0.15,0.09745,0.02205,0.7335,0.08395,1.170653486,15.947,40.2525,0.314,0.4235,7.04,0.126,0.1745,0.2755,34.394,0.858,1.375393788,1479.1,83.0,26.36363636,11.0,60.0,25.2,10.0,208.0125,243.6794444,264.2730556,223.8494444,234.9536111,66.33196633462347,80.64143943162242,109.40168829355062,88.25900246037386,51.71915145614537,53.668289144094985,48.687002928119995,-17.7606929542236,23.990517077809223,38.7543965042488,141.3050147,564.6111111,40.67595436,370.0,86.76841181,2.663949911,1.318764503,1.4171957994423887,1189.666667,3997.976481,0.0,2307.614294,1416.042297,229.969195,114208.7425,2.819514864,17.50018428373017,1.038814797,24.55520637096774,3.943351375,111.22291444775
2025-09-09 11:00:00,0.961511514,11.18668457,0.526685973,87.85180392,4.715694327,28.488,9.6,1.025,0.57,87.02,11.955,5.155,69.98,8.72,19.8,1.62,11.20466991,5.2,80.02222222,66.01,34.87,0.054,5.5104,1.8639,9.18,2.0503,0.029715,0.12,54.73,11.46132,0.072284,2.07994338,0.16,83.649,0.0,0.0,0.0,0.0,0.0,0.0,0.0,0.0,60.65306892,3.662758692,3.236980391,0.071876641,0.02551542,0.069395759,0.297572671,3.338766179,5.491370101,0.046611957,0.057285594,0.030656744,43.807,0.0,0.0,0.0,0.0,0.0,0.0,0.0,0.0,0.0,0.0,0.0,0.0,0.0,6.0,-0.018566488,4.333130435,0.013313043,94.61097391,0.153130435,0.098565217,0.023191304,0.687391304,0.080304348,1.168852692,16.12034783,40.20521739,0.31373913,0.41626087,6.947913043,0.132521739,0.173130435,0.283130435,34.40156522,0.830608696,1.370870836,1479.373913,83.0,26.36363636,11.0,60.0,25.2,10.0,197.1419444,217.5444444,229.5288889,210.9811111,213.7990972,69.02552378700881,72.78840248637526,104.40786408186109,90.60044614673774,58.40279215731971,65.34510286716875,53.99451314038308,9.718842627810773,34.47506984410863,46.54736153058526,138.9631686,558.6111111,39.65604114,370.0,80.630501,2.646745564,1.3187006,1.4085881018830688,1197.591111,3999.268447,0.0,2345.271033,1454.408486,235.2870617,115667.37,2.786221639,17.50018428373017,1.029031563,24.55520637096774,3.947980975,110.9126198395
2025-09-09 12:00:00,0.96805817,11.27132349,0.530894538,87.76061834,4.907417846,35.482,9.6,1.025,0.57,87.02,11.955,6.864,69.98,8.72,19.8,1.62,11.68207916,5.2,80.02222222,66.01,34.87,0.054,5.5104,1.8639,9.18,2.0503,0.029715,0.12,54.73,11.46132,0.072284,2.07994338,0.16,109.687,0.0,0.0,0.0,0.0,0.0,0.0,0.0,0.0,60.59056307,3.663688151,3.274614065,0.071855126,0.026258477,0.070225491,0.297623532,3.374659916,5.541948146,0.046772661,0.05761776,0.0304557,60.632,0.0,0.0,0.0,0.0,0.0,0.0,0.0,0.0,0.0,0.0,0.0,0.0,0.0,7.0,-0.340278652,4.338347826,0.013834783,94.70593043,0.158347826,0.101173913,0.026843478,0.583043478,0.072478261,1.147332097,16.45426087,39.81391304,0.303304348,0.426695652,6.744434783,0.153391304,0.178347826,0.288347826,34.70417391,0.814956522,1.341706604,1478.330435,83.0,26.36363636,11.0,60.0,25.2,10.0,208.7302778,237.5727778,252.0983333,217.7841667,229.0463889,68.01731768888408,81.85829643814823,109.54609976905138,89.9739611541876,60.174943147127976,49.644436608489116,54.23129723564139,-9.234094878294059,24.13291201675284,39.15400057534866,120.8905727,555.0,40.53772164,370.0,96.6335,2.721840361,1.318918217,1.438970216864258,1184.176667,3998.557861,0.0,2323.262439,1384.351775,229.8090489,116285.1433,2.7697284,17.50018428373017,1.090966476,24.55520637096774,3.942724442,108.51800088275
2025-09-09 13:00:00,0.956328996,11.11968201,0.523354354,87.92398899,4.563920584,37.423,9.6,1.025,0.57,87.02,11.955,6.606,69.98,8.72,19.8,1.62,11.28298206,5.2,80.02222222,66.01,34.87,0.054,5.5104,1.8639,9.18,2.0503,0.029715,0.12,54.73,11.46132,0.072284,2.07994338,0.16,109.187,0.0,0.0,0.0,0.0,0.0,0.0,0.0,0.0,60.49892663,3.731571137,3.241419627,0.072434882,0.025337438,0.070582725,0.306578436,3.409002387,5.557472413,0.047604898,0.058992355,0.030710505,57.818,0.0,0.0,0.0,0.0,0.0,0.0,0.0,0.0,0.0,0.0,0.0,0.0,0.0,8.0,-0.260091962,4.311724138,0.013434483,94.82704828,0.148689655,0.096910345,0.033089655,0.504758621,0.064344828,1.124043701,16.62786207,39.36765517,0.311310345,0.438482759,6.668689655,0.16,0.182827586,0.29,35.03186207,0.821310345,1.314430705,1478.282759,83.0,26.36363636,11.0,60.0,25.2,10.0,180.5583333,208.5508333,225.5258333,189.7375,201.093125,70.44662231630429,74.29455550010346,106.05566131819981,90.0238966791579,55.35760317852913,69.67678272143941,53.32404209544276,15.080598005014622,37.83261291988177,46.8544940595969,147.8339412,552.25,41.19825311,370.0,76.322,2.713099539,1.3188646,1.4162334471955114,1154.9925,3999.121272,0.0,2311.286497,1392.104997,225.7574103,116394.7931,2.767866961,17.50018428373017,1.078763075,24.55520637096774,3.871109844,112.08799720900001
2025-09-09 14:00:00,0.95625433,11.1187167,0.523306355,87.92502897,4.561733959,32.619,9.6,1.025,0.57,87.02,11.955,5.486,69.98,8.72,19.8,1.62,10.82780827,5.2,80.02222222,66.01,34.87,0.054,5.5104,1.8639,9.18,2.0503,0.029715,0.12,54.73,11.46132,0.072284,2.07994338,0.16,96.096,0.0,0.0,0.0,0.0,0.0,0.0,0.0,0.0,60.58237962,3.667292473,3.274914767,0.071884313,0.026250508,0.07028914,0.298095116,3.378402222,5.54550067,0.046824938,0.057707719,0.03045815,52.21,0.0,0.0,0.0,0.0,0.0,0.0,0.0,0.0,0.0,0.0,0.0,0.0,0.0,7.0,0.174367034,4.270344828,0.012606897,94.96028966,0.132137931,0.089462069,0.040537931,0.438551724,0.056068966,1.09993608,16.72717241,38.89593103,0.327862069,0.450896552,6.652137931,0.16,0.186965517,0.29,35.37117241,0.837862069,1.288029887,1478.696552,83.0,26.36363636,11.0,60.0,25.2,10.0,187.0925,216.6477778,215.2933333,197.8344444,204.2170139,68.46158809552463,75.1596996390732,105.14569665419688,91.00565310325348,62.39690271971125,54.56561689771479,58.00271679072384,8.321103460309473,30.0847653504577,44.104748627484994,112.7685254,549.2777778,40.99835722,367.8916667,96.018,2.680346494,1.318758481,1.427350769132068,1171.911111,4001.827097,0.0,2338.287389,1426.403081,230.4253139,116371.8397,2.771157592,17.50018428373017,1.045195835,24.55520637096774,3.811567644,106.91474629049999
2025-09-09 15:00:00,0.956223626,11.11831974,0.523286617,87.92545664,4.560834764,32.608,9.6,1.025,0.57,87.02,11.955,5.595,69.98,8.72,19.8,1.62,11.47762424,5.2,80.02222222,66.01,34.87,0.054,5.5104,1.8639,9.18,2.0503,0.029715,0.12,54.73,11.46132,0.072284,2.07994338,0.16,94.387,0.0,0.0,0.0,0.0,0.0,0.0,0.0,0.0,60.1357694,3.908173815,3.232640931,0.07388317,0.024480453,0.073192157,0.329729146,3.57049857,5.700445874,0.050074142,0.063206699,0.030956801,48.96,0.0,0.0,0.0,0.0,0.0,0.0,0.0,0.0,0.0,0.0,0.0,0.0,0.0,7.0,0.14407832,4.2304,0.012,95.06488,0.1216,0.08464,0.0444,0.3916,0.05048,1.082462764,16.6,38.6076,0.356,0.4664,6.6752,0.1648,0.1916,0.2916,35.6664,0.8628,1.269614253,1478.2,83.0,26.36363636,11.0,60.0,25.2,10.0,175.9633333,212.8327778,212.7108333,185.3236111,196.7076389,69.40316778330259,75.35601433314625,104.59020126564944,90.04761636279622,60.03488887142731,56.54711130627541,57.242634753286126,10.82554467199202,31.85663006637101,43.41010594601789,123.4943242,553.875,40.37274283,367.0,92.9405,2.684493894,1.318689786,1.410918545183179,1182.361111,4000.856692,0.0,2323.608544,1400.353903,228.1413147,114471.3292,2.816793175,17.50018428373017,1.054615042,24.55520637096774,3.971402378,108.1129979565
2025-09-09 16:00:00,1.008496114,11.22298504,0.477771667,87.76851885,4.99945006,32.549,9.6,1.025,0.57,87.02,11.955,5.846,69.98,8.73,19.52,1.54,11.61306914,5.2,80.02222222,66.01,34.87,0.051,5.64,1.88,9.34,2.06,0.032,0.11,55.05,11.15,0.068,1.98,0.17,93.463,0.0,0.0,0.0,0.0,0.0,0.0,0.0,0.0,60.3400512,3.76246151,3.299178637,0.072642357,0.026363941,0.072323241,0.310516133,3.492396685,5.660888029,0.048269245,0.060217311,0.030435175,54.3,0.0,0.0,0.0,0.0,0.0,0.0,0.0,0.0,0.0,0.0,0.0,0.0,0.0,7.0,0.211064694,4.1944,0.012,95.09068,0.1276,0.08704,0.0384,0.3976,0.05228,1.083233782,15.85,38.8236,0.416,0.4904,6.8072,0.1828,0.1976,0.2976,35.8404,0.9108,1.273157878,1475.2,83.0,26.36363636,11.0,60.0,25.2,10.0,172.9255556,198.9527778,211.7430556,173.8002778,189.3554167,72.98695915169219,75.79751285139828,102.57353775311265,91.18026135221086,65.50430232070738,64.4963546542941,60.32267867386392,28.931199141571653,39.5381264506361,44.310282814318484,133.8134589,560.05,40.83605642,366.2722222,86.785509,2.683838797,1.318854364,1.400310643384619,1194.209444,3998.904236,0.0,2328.382808,1385.190264,227.5552142,113287.6078,2.845305739,17.50018428373017,1.052191749,24.55520637096774,3.967978433,109.29833885425
2025-09-09 17:00:00,1.008236315,11.21894636,0.477700813,87.77281733,4.993073197,32.829,9.6,1.025,0.57,87.02,11.955,5.936,69.98,8.73,19.52,1.54,12.39829283,5.2,80.02222222,66.01,34.87,0.051,5.64,1.88,9.34,2.06,0.032,0.11,55.05,11.15,0.068,1.98,0.17,89.983,0.0,0.0,0.0,0.0,0.0,0.0,0.0,0.0,60.5094125,3.725458581,3.243019195,0.072383752,0.025392807,0.070520468,0.305774705,3.404617767,5.554237211,0.047524512,0.058857148,0.030695023,50.689,0.0,0.0,0.0,0.0,0.0,0.0,0.0,0.0,0.0,0.0,0.0,0.0,0.0,7.0,0.212862481,4.18225,0.012,95.089075,0.13,0.088675,0.0378,0.40675,0.05345,1.081281945,15.7075,38.83125,0.41075,0.5,6.81275,0.18775,0.19775,0.29325,35.91225,0.92325,1.270987694,1473.325,83.0,26.36363636,11.0,60.0,25.2,10.0,183.2511111,209.2888889,223.0236111,186.2916667,200.4638194,69.45448686649439,77.3881518274233,102.29896566076035,90.91073598799247,63.670011432212334,57.59289211690549,59.23477248832123,18.281018809084458,34.54489678275823,41.01723743797622,135.1909311,564.9166667,41.26092981,365.0,91.709501,2.653320261,1.318790486,1.4118927648444441,1204.505556,4000.507511,0.0,2313.780578,1407.632403,229.65424,112578.0489,2.86317155,17.50018428373017,1.022193977,24.55520637096774,4.023815283,109.16279837075
2025-09-09 18:00:00,1.008082557,11.21655611,0.477658879,87.77536134,4.989299116,33.044,9.6,1.025,0.57,87.02,11.955,5.87,69.98,8.73,19.52,1.54,12.39361578,5.2,80.02222222,66.01,34.87,0.051,5.64,1.88,9.34,2.06,0.032,0.11,55.05,11.15,0.068,1.98,0.17,94.624,0.0,0.0,0.0,0.0,0.0,0.0,0.0,0.0,60.7583707,3.59209253,3.265374458,0.07127788,0.026351981,0.068890448,0.288262227,3.297285398,5.467061976,0.045721446,0.055803952,0.030424578,51.875,0.0,0.0,0.0,0.0,0.0,0.0,0.0,0.0,0.0,0.0,0.0,0.0,0.0,7.0,0.270291447,4.186,0.012,95.0692,0.13,0.0898,0.0408,0.418,0.0542,1.077514871,15.97,38.7,0.362,0.5,6.734,0.184,0.194,0.282,35.916,0.912,1.265008305,1472.2,83.0,26.36363636,11.0,60.0,25.2,10.0,194.8013889,235.9994444,239.4408333,196.2930556,216.6336806,72.69248366639022,79.31708476012597,109.92773603224418,87.55063155863928,54.876421912610624,56.649691571738614,52.26129262476738,-6.2830617512966,27.330598025079624,41.265779678098056,142.8074332,565.0,41.27962333,365.0,86.785509,2.667148811,1.318938192,1.3910441983906188,1209.978056,3998.518856,0.0,2320.326919,1403.092072,231.3018425,113379.3681,2.841735683,17.50018428373017,1.035588544,24.55520637096774,4.099593275,110.171984899
2025-09-09 19:00:00,1.008087814,11.21663784,0.477660313,87.77527434,4.989428171,32.842,9.6,1.025,0.57,87.02,11.955,5.331,69.98,8.73,19.52,1.54,12.36308413,5.2,80.02222222,66.01,34.87,0.051,5.64,1.88,9.34,2.06,0.032,0.11,55.05,11.15,0.068,1.98,0.17,93.918,0.0,0.0,0.0,0.0,0.0,0.0,0.0,0.0,60.68375083,3.621930783,3.272137978,0.071516201,0.026370802,0.069509922,0.292158165,3.3322411,5.502123328,0.04617097,0.056583839,0.030421907,52.559,0.0,0.0,0.0,0.0,0.0,0.0,0.0,0.0,0.0,0.0,0.0,0.0,0.0,7.0,0.1327623,4.18975,0.012,95.049325,0.13,0.090925,0.0438,0.42925,0.05495,1.073747797,16.2325,38.56875,0.31325,0.5,6.65525,0.18025,0.19025,0.27075,35.91975,0.90075,1.259028915,1471.075,83.0,26.36363636,11.0,60.0,25.2,10.0,192.3725,236.5463889,235.6472222,197.9866667,215.6381944,72.35150029960528,74.95689968354337,110.3951770987712,86.32609645091762,46.92936663294341,64.51372301528093,47.800186424831224,-9.377048512708598,29.233865569662427,45.190000839302826,164.6413547,561.0555556,40.29667461,365.0,75.091001,2.677420839,1.31890135,1.3791769093413184,1201.936111,3999.453372,0.0,2315.447789,1402.567583,230.8517947,114051.0939,2.824052036,17.50018428373017,1.04516614,24.55520637096774,4.071421656,113.06497949775
2025-09-09 20:00:00,1.008012629,11.21546905,0.477639808,87.77651832,4.987582706,33.099,9.6,1.025,0.57,87.02,11.955,5.538,69.98,8.73,19.52,1.54,13.02227906,5.2,80.02222222,66.01,34.87,0.051,5.64,1.88,9.34,2.06,0.032,0.11,55.05,11.15,0.068,1.98,0.17,95.145,0.0,0.0,0.0,0.0,0.0,0.0,0.0,0.0,60.89499624,3.537527491,3.252901188,0.070842144,0.026315481,0.067755349,0.281137944,3.233264583,5.402806825,0.044898993,0.054376914,0.030430027,51.927,0.0,0.0,0.0,0.0,0.0,0.0,0.0,0.0,0.0,0.0,0.0,0.0,0.0,7.0,0.195029152,4.181384615,0.011569231,95.06609231,0.121384615,0.088415385,0.047015385,0.43,0.054138462,1.072040746,16.31461538,38.51692308,0.31,0.482769231,6.697384615,0.171384615,0.185692308,0.278615385,35.92861538,0.917230769,1.258448434,1469.707692,83.0,26.36363636,11.0,60.0,25.2,10.0,186.4538889,225.6194444,227.71,204.0588889,210.9605556,65.5846504705377,74.88819428734035,104.15194236286995,88.6427247092218,53.28741989796964,53.92299482628299,52.533719203071115,-3.4542905399284223,27.57136861649692,41.565424657990135,143.9267789,564.8,40.86943467,363.2083333,90.4785,2.667691392,1.3190183,1.4071785886827881,1218.839167,3998.400592,0.0,2310.855953,1401.969969,232.4845742,113273.9361,2.843196392,17.50018428373017,1.042526601,24.55520637096774,4.228403103,109.87238152924999
2025-09-09 21:00:00,1.007773921,11.21175823,0.477574706,87.78046785,4.981723513,33.13,9.6,1.025,0.57,87.02,11.955,4.862,69.98,8.73,19.52,1.54,12.74390438,5.2,80.02222222,66.01,34.87,0.051,5.64,1.88,9.34,2.06,0.032,0.11,55.05,11.15,0.068,1.98,0.17,95.823,0.0,0.0,0.0,0.0,0.0,0.0,0.0,0.0,61.08879274,3.464667677,3.229180147,0.070265777,0.026126561,0.066086654,0.271638314,3.141207257,5.307664728,0.043773087,0.052413285,0.030475245,48.838,0.0,0.0,0.0,0.0,0.0,0.0,0.0,0.0,0.0,0.0,0.0,0.0,0.0,7.0,0.198554639,4.172153846,0.011107692,95.08547692,0.112153846,0.085646154,0.050246154,0.43,0.053215385,1.07048084,16.38384615,38.47076923,0.31,0.464307692,6.748153846,0.162153846,0.181076923,0.287846154,35.93784615,0.935692308,1.258253589,1468.323077,83.0,26.36363636,11.0,60.0,25.2,10.0,175.9694444,213.9322222,228.6369444,197.9211111,204.1149306,65.63788039226259,75.21024130494645,103.24545216545891,89.35684682628235,54.173609781542666,58.850361433894705,52.65030026178252,5.348368743975357,32.10572745755037,42.19276337740607,146.9886058,565.0444444,40.80738194,362.0,86.69994733,2.696321117,1.319113547,1.4113816844202192,1203.957778,3999.987492,0.0,2305.022661,1376.183453,228.9961986,113691.9161,2.835503944,17.50018428373017,1.062711292,24.55520637096774,4.226522319,109.9759902685
2025-09-09 22:00:00,1.007771079,11.21171404,0.477573931,87.78051488,4.981653755,33.173,9.6,1.025,0.57,87.02,11.955,5.728,69.98,8.73,19.52,1.54,12.99510603,5.2,80.02222222,66.01,34.87,0.051,5.64,1.88,9.34,2.06,0.032,0.11,55.05,11.15,0.068,1.98,0.17,95.64,0.0,0.0,0.0,0.0,0.0,0.0,0.0,0.0,61.15021119,3.45143838,3.208562036,0.070173738,0.025768648,0.065430432,0.269944175,3.10932232,5.268820873,0.043504713,0.051922557,0.030571045,48.061,0.0,0.0,0.0,0.0,0.0,0.0,0.0,0.0,0.0,0.0,0.0,0.0,0.0,7.0,0.150744073,4.173931624,0.011,95.09668376,0.113931624,0.087752137,0.050606838,0.414273504,0.051820513,1.052051963,16.67128205,38.0,0.341452991,0.471794872,6.701025641,0.175726496,0.18,0.282136752,36.12478632,0.943931624,1.237568904,1464.854701,83.0,26.36363636,11.0,60.0,25.2,10.0,170.2622222,216.7266667,241.3455556,206.3844444,208.6797222,63.67555210827271,76.71229850255357,104.31030568301225,88.61299590352644,50.62931748520566,57.98869914726146,48.85619433410841,-2.6123689570972033,30.36509483186478,40.88047428636453,151.0531911,567.0,40.16947525,362.0,86.03,2.683123472,1.318797044,1.411525103337103,1208.311389,4001.485586,0.0,2302.163422,1392.859222,230.9134242,113887.2017,2.831967794,17.50018428373017,1.051633104,24.55520637096774,4.204282381,110.51454782075
2025-09-09 23:00:00,1.0075,11.2075,0.4775,87.785,4.975,23.616,9.6,1.025,0.57,87.02,11.955,4.352,69.98,8.73,19.52,1.54,12.70241053,5.2,80.02222222,66.01,34.87,0.051,5.64,1.88,9.34,2.06,0.032,0.11,55.05,11.15,0.068,1.98,0.17,69.009,0.0,0.0,0.0,0.0,0.0,0.0,0.0,0.0,61.25168819,3.410527867,3.19980642,0.069846581,0.025753113,0.064592297,0.264601572,3.06187686,5.221433648,0.042890411,0.050857531,0.030571928,34.611,0.0,0.0,0.0,0.0,0.0,0.0,0.0,0.0,0.0,0.0,0.0,0.0,0.0,5.0,0.245438994,4.179059829,0.011,95.10540171,0.119059829,0.09134188,0.050094017,0.393760684,0.050282051,1.028489051,17.02512821,37.4,0.382478632,0.487179487,6.624102564,0.196239316,0.18,0.271880342,36.36581197,0.949059829,1.210648182,1460.752137,83.0,26.36363636,11.0,60.0,25.2,10.0,209.1397222,262.8375,281.6655556,254.3894444,252.0080556,55.05559210340937,78.55661372705596,105.33880637959497,86.40940605469041,40.324349314000244,41.33333480743178,41.397382625740306,-46.26307922396535,13.624488334305063,32.94319187680969,138.7324286,566.3694444,39.454421,362.0,91.5605,2.688456389,1.319046633,1.3965712105282573,1195.174444,3966.610819,0.0,2291.764333,1340.633689,220.9651519,109976.4334,2.914609667,17.50018428373017,1.055401942,24.55520637096774,4.237180089,108.8820467895
2025-09-10 00:00:00,0.984962705,11.26194431,0.464962705,87.75309299,4.473843859,14.077,9.3,1.02,0.515,87.21,11.77,1.755,69.28,9.15,19.98,1.59,11.24306206,5.132222222,80.11222222,66.01,30.95,0.051,5.49,2.0,9.21,2.05,0.03,0.12,54.62,11.27,0.069,2.052823315,0.19,27.789,0.0,0.0,0.0,0.0,0.0,0.0,0.0,0.0,61.50861673,3.168919148,3.535256905,0.115277735,0.021161241,0.052781361,0.275878491,2.917518901,5.237889215,0.02616803,0.091102453,0.011177287,12.962,0.0,0.0,0.0,0.0,0.0,0.0,0.0,0.0,0.0,0.0,0.0,0.0,0.0,6.0,-0.165512747,4.13190184,0.011300613,94.81931288,0.13202454,0.097711656,0.040981595,0.693619632,0.073147239,1.042061327,17.29141104,37.56355828,0.35392638,0.45392638,6.64006135,0.184969325,0.16797546,0.266993865,36.06128834,0.904907975,1.226253588,1458.797546,83.0,26.36363636,11.0,60.0,25.2,10.0,217.6816667,281.6555556,276.1383333,259.8161111,258.8229167,52.31670294026293,72.64334689512404,101.7900509272725,78.86884450861373,34.177380243133,40.889832989293666,40.434193086459686,-50.14139197096688,14.208775492877542,31.060416454020697,148.1283086,564.4472222,40.09256878,362.0,75.90083333,2.501285936,1.278755603,1.2887705006418813,1132.121944,3665.771847,0.0,2248.356461,1334.750544,197.3591614,97521.35836,3.025758875,17.50018428373017,0.914600085,24.55520637096774,4.098926183,110.1270008895
2025-09-10 04:00:00,0.98551449,11.2701659,0.46551449,87.74431961,4.490949181,9.524,9.3,1.02,0.515,87.21,11.77,1.714,69.28,9.15,19.98,1.59,9.4582047,5.132222222,80.11222222,66.01,30.95,0.051,5.49,2.0,9.21,2.05,0.03,0.12,54.62,11.27,0.069,2.052823315,0.19,27.737,0.0,0.0,0.0,0.0,0.0,0.0,0.0,0.0,61.33932624,3.231283558,3.579192385,0.115636201,0.021544954,0.054214918,0.284385365,2.992692794,5.326561315,0.026555366,0.094462705,0.01144047,13.447,0.0,0.0,0.0,0.0,0.0,0.0,0.0,0.0,0.0,0.0,0.0,0.0,0.0,7.0,0.445033682,4.209913043,0.010904348,94.52596522,0.152869565,0.100852174,0.02013913,0.888,0.091356522,1.143570844,16.94782609,39.35521739,0.342782609,0.359478261,7.079130435,0.153304348,0.176173913,0.299043478,34.4213913,0.755652174,1.349274065,1478.278261,83.0,26.36363636,11.0,60.0,25.2,10.0,188.0063889,202.0577778,245.4786111,217.9533333,213.3740278,61.99870341445887,74.6512050824394,103.12878336289037,88.49709103211447,61.83016865184396,68.98926628030844,56.048313496236034,25.280608911912395,42.21136784165153,44.41447696233227,130.3001131,558.6472222,40.42701139,362.0,72.58784722,2.676862247,1.318903744,1.4207114314822267,1144.018611,3999.536233,0.0,2283.011178,1382.738217,218.3537431,112267.6931,2.870860189,17.50018428373017,1.038193513,24.55520637096774,4.026138106,107.76476498575
2025-09-11 01:00:00,0.998244382,11.31583121,0.549056435,87.68592441,5.310208121,31.328,7.5,1.04,0.52,87.58,11.38,5.708,70.43,8.63,19.18,1.76,5.595295257,5.199166667,80.03416667,66.01,30.95,0.05,5.53,1.84,9.04,2.13,0.03,0.12,54.94,10.98,0.069,1.985533454,0.21,82.1,0.0,0.0,0.0,0.0,0.0,0.0,0.0,0.0,60.96005248,3.523510187,3.819509519,0.072379646,0.025213274,0.050746267,0.237567608,2.986243857,5.566249344,0.05529009,0.154459659,0.027887948,41.918,0.0,0.0,0.0,0.0,0.0,0.0,0.0,0.0,0.0,0.0,0.0,0.0,0.0,6.0,0.264627505,4.206504065,0.01,94.91384553,0.149349593,0.098,0.034130081,0.521300813,0.066869919,1.086441464,18.02276423,37.8895122,0.258699187,0.519349593,6.694552846,0.211300813,0.209349593,0.299349593,34.87512195,0.92,1.278400194,1466.130081,83.0,26.36363636,11.0,60.0,25.2,10.0,179.1722222,178.4930556,212.6038889,188.4761111,189.6863194,92.33628140501673,92.46261784266525,101.6825104172615,87.39237342577334,108.45383637618681,71.56327188761645,72.5938871036295,91.51154234311252,63.813187017766566,43.34029228243328,74.60808165,592.8333333,41.73307525,450.0,74.99583333,2.445726397,1.249164447,1.3059251555425873,1155.503333,1102.24713,0.0,2326.329772,1466.613364,232.8480061,105173.7817,0.85283566,17.50018428373017,0.862676723,24.55520637096774,3.227277839,122.385570818625
2025-09-11 02:00:00,0.998171974,11.31453445,0.548905037,87.68729358,5.305567445,31.307,7.5,1.04,0.52,87.58,11.38,5.748,70.43,8.63,19.18,1.76,7.648471684,5.199166667,80.03416667,66.01,30.95,0.05,5.53,1.84,9.04,2.13,0.03,0.12,54.94,10.98,0.069,1.985533454,0.21,83.264,0.0,0.0,0.0,0.0,0.0,0.0,0.0,0.0,61.15790325,3.446841703,3.784699884,0.07165858,0.025083446,0.049625231,0.229061279,2.900170932,5.462045024,0.053920347,0.152315953,0.027581611,40.601,0.0,0.0,0.0,0.0,0.0,0.0,0.0,0.0,0.0,0.0,0.0,0.0,0.0,6.0,0.317826052,4.255284553,0.01,94.86018699,0.144471545,0.098,0.035105691,0.531056911,0.065894309,1.082484932,17.59349593,38.03585366,0.248943089,0.514471545,6.728699187,0.221056911,0.204471545,0.294471545,35.13853659,0.92,1.273979142,1467.105691,83.0,26.36363636,11.0,60.0,25.2,10.0,211.8561111,204.1911111,239.4630556,207.3744444,215.7211806,86.53690190895088,92.06448275022478,103.43108199960862,86.80184283008549,97.63229373525257,66.67877340258686,68.56795111716954,66.51967220936416,54.59435196129438,39.84847264690373,103.6378277,565.1527778,40.03379453,406.25,73.8,2.451971569,1.249100564,1.330418949489648,1161.585,1638.651147,0.0,2296.307694,1464.161958,234.2015358,105495.4783,1.266049728,17.50018428373017,0.865813786,24.55520637096774,3.680129578,115.29451217025
2025-09-11 03:00:00,0.998046018,11.31227868,0.548641673,87.6896753,5.297494771,31.075,7.5,1.04,0.52,87.58,11.38,5.319,70.43,8.63,19.18,1.76,8.907657847,5.199166667,80.03416667,66.01,30.95,0.05,5.53,1.84,9.04,2.13,0.03,0.12,54.94,10.98,0.069,1.985533454,0.21,83.548,0.0,0.0,0.0,0.0,0.0,0.0,0.0,0.0,61.28115228,3.393763176,3.766582242,0.070609547,0.025306824,0.048992836,0.222534192,2.843540777,5.408847481,0.052859831,0.150067299,0.027256097,41.457,0.0,0.0,0.0,0.0,0.0,0.0,0.0,0.0,0.0,0.0,0.0,0.0,0.0,6.0,0.333921658,4.296896552,0.01,94.80206897,0.140689655,0.098344828,0.035482759,0.550689655,0.065827586,1.080139187,17.23413793,38.18068966,0.239310345,0.505517241,6.758965517,0.228275862,0.19862069,0.289655172,35.34896552,0.915517241,1.27134956,1468.724138,83.0,26.36363636,11.0,60.0,25.2,10.0,211.5319444,223.8580556,244.2944444,201.1869444,220.2178472,82.81229032012618,85.34378917056415,108.65816829151653,85.52218495286917,79.3940595463148,66.09750510985835,62.226157312830225,34.37310256954561,43.20969296181377,41.50437291584899,120.6999708,572.7361111,40.04913906,400.0,73.8,2.508435325,1.256649642,1.3276763741967532,1156.936111,3040.691464,0.0,2324.257483,1433.743511,233.8873969,107474.6481,2.294360556,17.50018428373017,0.909279249,24.55520637096774,3.897577486,115.992746131
2025-09-11 04:00:00,0.998090855,11.31308168,0.548735425,87.68882746,5.300368466,30.532,7.5,1.04,0.52,87.58,11.38,5.075,70.43,8.63,19.18,1.76,9.583261054,5.199166667,80.03416667,66.01,30.95,0.05,5.53,1.84,9.04,2.13,0.03,0.12,54.94,10.98,0.069,1.985533454,0.21,83.845,0.0,0.0,0.0,0.0,0.0,0.0,0.0,0.0,61.16057993,3.442403027,3.786509913,0.071265204,0.025276267,0.049652236,0.22816076,2.897080261,5.468127574,0.053769275,0.151702902,0.027491332,41.764,0.0,0.0,0.0,0.0,0.0,0.0,0.0,0.0,0.0,0.0,0.0,0.0,0.0,6.0,0.316802361,4.259655172,0.01,94.69489655,0.148965517,0.102482759,0.029275862,0.678965517,0.075758621,1.095512084,17.6437931,38.30896552,0.231034483,0.451724138,6.746551724,0.207586207,0.182068966,0.285517241,34.97655172,0.861724138,1.288426132,1477.413793,83.0,26.36363636,11.0,60.0,25.2,10.0,205.9611111,217.0708333,228.8247222,190.7088889,210.6413889,82.18528141326391,79.59934264643725,105.77718288294446,86.33068803580989,78.03560973891001,68.82167343938646,64.1573411282155,38.682855207460875,44.12717535726066,43.74848004695518,129.8544858,579.9861111,39.68179408,400.0,73.8,2.538246583,1.299037311,1.313988568735789,1183.862778,3545.541331,0.0,2349.691089,1430.837228,233.6253986,106247.8453,2.704221892,17.50018428373017,0.919254662,24.55520637096774,4.092648842,117.2057193685
2025-09-11 05:00:00,0.998307503,11.31696164,0.549188414,87.68473086,5.314253575,30.003,7.5,1.04,0.52,87.58,11.38,5.038,70.43,8.63,19.18,1.76,9.411261503,5.199166667,80.03416667,66.01,30.95,0.05,5.53,1.84,9.04,2.13,0.03,0.12,54.94,10.98,0.069,1.985533454,0.21,83.215,0.0,0.0,0.0,0.0,0.0,0.0,0.0,0.0,61.15413821,3.462123652,3.776092829,0.073231276,0.024295186,0.049475185,0.232415056,2.90963671,5.433580415,0.054485039,0.154730234,0.027937479,38.867,0.0,0.0,0.0,0.0,0.0,0.0,0.0,0.0,0.0,0.0,0.0,0.0,0.0,6.0,0.289856088,4.222413793,0.01,94.58772414,0.157241379,0.10662069,0.023068966,0.807241379,0.085689655,1.110884982,18.05344828,38.43724138,0.222758621,0.397931034,6.734137931,0.186896552,0.165517241,0.28137931,34.60413793,0.807931034,1.305502705,1486.103448,83.0,26.36363636,11.0,60.0,25.2,10.0,226.9397222,236.2130556,246.5744444,210.0594444,229.9466667,78.73364626368522,78.75939360972993,110.77192712344866,86.34814947689571,70.09063873757793,66.76477665979439,59.850808118699234,16.393404409937716,36.32042331745238,44.504105555772256,127.5238686,578.1388889,40.73404811,400.0,73.8,2.599259644,1.305612844,1.3479190797801293,1154.227778,3995.950453,0.0,2353.255853,1410.155458,231.4788453,109278.1161,2.946360994,17.50018428373017,0.96472147,24.55520637096774,3.966724536,116.8969125895
2025-09-11 06:00:00,0.997864467,11.30902728,0.548262068,87.69310826,5.285859036,24.673,7.5,1.04,0.52,87.58,11.38,4.21,70.43,8.63,19.18,1.76,6.567950839,5.199166667,80.03416667,66.01,30.95,0.05,5.53,1.84,9.04,2.13,0.03,0.12,54.94,10.98,0.069,1.985533454,0.21,69.64,0.0,0.0,0.0,0.0,0.0,0.0,0.0,0.0,60.98642832,3.522420996,3.808745462,0.073313396,0.0246736,0.050483604,0.238542225,2.979940487,5.532243647,0.05546331,0.155741832,0.028078349,33.606,0.0,0.0,0.0,0.0,0.0,0.0,0.0,0.0,0.0,0.0,0.0,0.0,0.0,5.0,0.563360981,4.239032258,0.010322581,94.64780645,0.153548387,0.104129032,0.024548387,0.740322581,0.080290323,1.12136577,18.00935484,38.60258065,0.229677419,0.392903226,6.788064516,0.183225806,0.166451613,0.289677419,34.42516129,0.802903226,1.318555706,1486.741935,83.0,26.36363636,11.0,60.0,25.2,10.0,222.3555556,249.9205761,267.8407407,232.662963,243.1949588,70.1850599577889,84.29546052849199,104.53144931425237,84.50897149150182,68.63158307740247,51.16739291429465,56.2515452800055,2.4500326521255147,31.34018434511433,33.506841324798216,83.07111239,554.1358025,41.48597593,400.0,79.06419753,2.419850695,1.183364242,1.306045416238076,1111.127984,2922.682742,0.0,2294.904951,1285.456384,205.0974578,95155.73938,2.367531783,17.50018428373017,0.843302177,24.55520637096774,3.856012325,111.006922391675
2025-09-11 08:00:00,0.98227222,11.77376288,0.713694622,87.24396491,6.966257973,40.291,9.4,0.94,0.54,87.74,11.32,7.156,69.98,8.72,19.62,1.68,8.964727821,5.199166667,80.03416667,66.01,30.95,0.05,5.45,1.96,9.47,2.15,0.034,0.12,54.75,11.09,0.069,2.034862385,0.21,113.268,0.0,0.0,0.0,0.0,0.0,0.0,0.0,0.0,60.81910622,3.660483792,3.619318865,0.067481004,0.024847647,0.053244684,0.231469269,2.789837643,5.951131398,0.067263252,0.091765156,0.01501414,54.879,0.0,0.0,0.0,0.0,0.0,0.0,0.0,0.0,0.0,0.0,0.0,0.0,0.0,8.0,0.229939258,4.288,0.011342857,94.84488571,0.145142857,0.097885714,0.032514286,0.516857143,0.063371429,1.12931134,17.306,38.93371429,0.265428571,0.433714286,6.928857143,0.195142857,0.185142857,0.311714286,34.478,0.852285714,1.330285926,1477.714286,83.0,26.36363636,11.0,60.0,25.2,10.0,194.705571,198.1236769,217.6849582,193.2961003,200.9525766,69.3912775454981,71.19945957727832,92.10585674105614,89.00874779341498,74.46452748419563,68.22026423489639,66.11753400426923,48.76482628848237,47.901085624904454,41.228601880673565,123.4796782,564.6657382,40.28964613,392.7855153,72.60083565,2.61715515,1.27123354,1.3063680275470642,1163.738162,3707.425535,0.0,2319.903181,1251.576836,214.0319465,100963.9205,2.982939318,17.50018428373017,0.994669053,24.55520637096774,4.198712992,114.5574361865
2025-09-11 09:00:00,0.98129367,11.76325136,0.712937035,87.25545497,6.932166572,29.969,9.4,0.94,0.54,87.74,11.32,4.88,69.98,8.72,19.62,1.68,9.758473665,5.199166667,80.03416667,66.01,30.95,0.05,5.45,1.96,9.47,2.15,0.034,0.12,54.75,11.09,0.069,2.034862385,0.21,84.609,0.0,0.0,0.0,0.0,0.0,0.0,0.0,0.0,60.49599834,3.782726723,3.667790206,0.068472642,0.023760656,0.055527358,0.251731484,2.946489571,6.108901149,0.066027811,0.094100665,0.015397521,39.696,0.0,0.0,0.0,0.0,0.0,0.0,0.0,0.0,0.0,0.0,0.0,0.0,0.0,7.0,0.17132059,4.268,0.011914286,94.83802857,0.153714286,0.101028571,0.033371429,0.528285714,0.065657143,1.123806242,16.766,39.05657143,0.291142857,0.456571429,6.960285714,0.203714286,0.193714286,0.314571429,34.758,0.889428571,1.324073456,1470.571429,83.0,26.36363636,11.0,60.0,25.2,10.0,177.3488889,194.6077778,217.9736111,183.0619444,193.2480556,75.36500482421962,77.8234465873992,102.83230474423155,88.9398739564256,78.71305039373061,65.67894452612225,65.92947095186355,44.57018168819599,44.595724318427116,43.7358011079379,114.9814265,569.2083333,41.08532397,390.0,84.87,2.663395333,1.297536344,1.3585213513172407,1171.092778,4003.152803,0.0,2352.319906,1330.304394,229.2181314,108899.2535,2.974136681,17.50018428373017,1.032316467,24.55520637096774,4.056415522,112.73503901125
2025-09-11 10:00:00,0.981747289,11.7681241,0.713288224,87.25012861,6.94797007,34.213,9.4,0.94,0.54,87.74,11.32,5.611,69.98,8.72,19.62,1.68,11.33510637,5.199166667,80.03416667,66.01,30.95,0.05,5.45,1.96,9.47,2.15,0.034,0.12,54.75,11.09,0.069,2.034862385,0.21,99.443,0.0,0.0,0.0,0.0,0.0,0.0,0.0,0.0,60.73007364,3.692355501,3.632778278,0.067703491,0.024779491,0.053844696,0.236092902,2.826431814,6.002757986,0.067399536,0.092392528,0.015115662,47.803,0.0,0.0,0.0,0.0,0.0,0.0,0.0,0.0,0.0,0.0,0.0,0.0,0.0,6.0,0.167245905,4.248,0.012485714,94.83117143,0.162285714,0.104171429,0.034228571,0.539714286,0.067942857,1.118301145,16.226,39.17942857,0.316857143,0.479428571,6.991714286,0.212285714,0.202285714,0.317428571,35.038,0.926571429,1.317860987,1463.428571,83.0,26.36363636,11.0,60.0,25.2,10.0,183.4836111,193.735,213.6033333,169.0302778,189.9630556,81.215234965057,83.43352327228205,109.08036457410121,89.17801431476158,84.6063020592016,64.06839358390877,69.73278634759569,50.0854635725546,44.33458391821935,44.71768204460635,123.6984381,565.3333333,41.65452614,380.3333333,91.635,2.646645044,1.299095244,1.408270305972852,1190.661667,4001.441414,0.0,2338.180653,1412.078947,244.3215417,113952.5725,2.828341336,17.50018428373017,1.030428479,24.55520637096774,3.804422242,111.47337637325
2025-09-11 11:00:00,0.982488766,11.776089,0.71386227,87.24142224,6.973802159,34.27,9.4,0.94,0.54,87.74,11.32,5.292,69.98,8.72,19.62,1.68,10.7956029,5.199166667,80.03416667,66.01,30.95,0.05,5.45,1.96,9.47,2.15,0.034,0.12,54.75,11.09,0.069,2.034862385,0.21,98.783,0.0,0.0,0.0,0.0,0.0,0.0,0.0,0.0,60.4911215,3.781259953,3.668710213,0.068394857,0.024167027,0.055508856,0.250283757,2.93684602,6.126180642,0.066880266,0.094106351,0.015395781,47.597,0.0,0.0,0.0,0.0,0.0,0.0,0.0,0.0,0.0,0.0,0.0,0.0,0.0,7.0,0.262215866,4.236,0.012890909,94.82303636,0.168363636,0.106781818,0.035,0.548363636,0.069563636,1.115275578,15.83381818,39.28727273,0.336181818,0.497272727,7.008545455,0.217272727,0.208363636,0.319454545,35.22836364,0.953454545,1.314222391,1458.145455,83.0,26.36363636,11.0,60.0,25.2,10.0,193.1169444,200.4452778,225.7944444,181.0127778,200.0923611,79.42734581615815,81.06556839562785,107.9827891436776,88.62896241421504,78.95922816013734,69.03972932029542,65.97213377871563,44.4430847436459,44.97512121201355,45.11096947577546,132.9835292,564.375,41.34522342,380.0,81.18,2.694235372,1.299201897,1.3885781374856243,1170.440556,3999.452133,0.0,2334.523408,1343.343478,234.1664906,112166.0871,2.876049564,17.50018428373017,1.07115636,24.55520637096774,3.801697531,112.620317619
