Repository: saikumar-voptimai/evonith_bf_webapp

# Evonith BF2 — Blast Furnace Intelligence Platform

Monitoring, modelling and optimisation of **Blast Furnace 2 (BF2)** at Evonith Steel: live telemetry from InfluxDB,
manual plant reports from Neon PostgreSQL, a two-zone energy model of the furnace, blend and fuel optimisers, a
conversational assistant (FurnaceMind) and a live digital twin evaluated every hour.

The platform has three deployable parts that share one Python service layer, plus the shared data library:

| Part | Path | What it is |
|---|---|---|
| **Streamlit app** (legacy) | `src/app.py`, `src/custom_pages/` | The original 11-page dashboard; still the home of the model pages. Served under `/legacy` in production |

File: src/assets/data/V10_df_filtered.csv (part 4 of 166)
datetime,Hot Blast PressureBar,Hot Blast Temp.oC,Hot Blast VolumeNm3/Hr.,O2 Enrichment %,OxygenFlowNm3/Hr.,PermeabilityKgs/Hr.,RAFToC,SteamKgs/Hr.,TopPressureBar,TuyereVelocitym/s,Differential PressureTotalBar,Charges/Hrs.,StockRodLevel,COKE_ASH%,COKE_FC%,COKE_IM%,COKE_MOIST%,COKE_MT,COKE_VM%,NUTCOKE_ASH%,NUTCOKE_FC%,NUTCOKE_IM%,NUTCOKE_MOIST%,NUTCOKE_MT,NUTCOKE_VM%,PCI_2_%Ash,PCI_2_%FC,PCI_2_%IM,PCI_2_MT,PCI_2_%VM,Sinter_SP_MT,Sinter_SP_02_Al2O3%,Sinter_SP_02_Basicity,Sinter_SP_02_CaO%,Sinter_SP_02_Cold_Strength_AI,Sinter_SP_02_Cold_strength_TI,Sinter_SP_02_Fe(T)%,Sinter_SP_02_FeO%,Sinter_SP_02_Hot_strength_RDI,Sinter_SP_02_Hot_strength_RI,Sinter_SP_02_K2O%,Sinter_SP_02_MgO%,Sinter_SP_02_MnO%,Sinter_SP_02_Na2O%,Sinter_SP_02_P%,Sinter_SP_02_SiO2%,Sinter_SP_02_TiO2%,ORE_%Al2O3,ORE_%CaO,ORE_%Fe(T),ORE_%K2O,ORE_%LOI,ORE_%MgO,ORE_%MnO,ORE_MT,ORE_%Na2O,ORE_%P,ORE_%SiO2,ORE_%TiO2,ORE_%TM,Geomin Type,FLUX_Al2O3%,FLUX_CaO%,FLUX_Fe2O3%,FLUX_LOI%,FLUX_MgO%,FLUX_MT,FLUX_SiO2%,FLUX_TM%,COKE_DISCHARGE_TIME,WEIGHTED_COKE_ANGLE,TOTAL_COKE_PORTIONS,NON_COKE_DISCHARGE_TIME,WEIGHTED_NON_COKE_ANGLE,TOTAL_NON_COKE_PORTIONS,UnitCost Lakhs/Thm,ActualKg/Thm.,FurnaceTopGasAnalysisCO2ETACO,Act. Fuel RateKg/Thm.,Coke Rate Kg/Thm,ProductionTonnesPerHr
2024-01-11 11:00:00,2.61,1159.0,109606.0,3.134909762,4266.0,1504.0,2342.0,0.0,1.4,235.0,1.21,7.0,1.3,10.87513414,87.74991058,0.394955288,3.449552881,285.606,0.98,10.94,87.58,0.48,6.6,23.127333337,1.0,9.57,69.14,1.3,82.90666667,19.99,936.5776667,2.27,1.902275219,10.9,4.8,82.64333333,54.94,10.0,30.64526316,67.18,0.0675,1.69,0.085,0.0545,0.053,5.73,0.17,1.49449553,0.104031098,13.81329994,0.007358297,1.837036951,0.025373439,0.035522814,271.5297736,0.005328422,0.046433393,1.801514137,0.185987305,0.837323472,1.0,0.5,0.0,0.92,1.32,0.0,27.27333333,96.57,0.1,82.0,27.63636364,11.0,60.0,27.0,8.0,123.9875,115.0,39.85898942,550.0,435.0,92.60869565
2024-01-11 12:00:00,2.59,1162.0,107861.0,3.384062892,4532.0,1504.0,2351.0,0.0,1.4,232.0,1.19,7.0,1.3,10.87513414,87.74991058,0.394955288,3.449552881,285.606,0.98,10.94,87.58,0.48,6.6,23.127333337,1.0,9.57,69.14,1.3,82.90666667,19.99,936.5776667,2.27,1.902275219,10.9,4.8,82.64333333,54.94,10.0,30.64526316,67.18,0.0675,1.69,0.085,0.0545,0.053,5.73,0.17,1.49449553,0.104031098,13.81329994,0.007358297,1.837036951,0.025373439,0.035522814,271.5297736,0.005328422,0.046433393,1.801514137,0.185987305,0.837323472,1.0,0.5,0.0,0.92,1.32,0.0,27.27333333,96.57,0.1,82.0,27.63636364,11.0,60.0,27.0,8.0,123.9875,115.0,39.48538012,550.0,435.0,92.52173913
2024-01-11 13:00:00,2.57,1162.0,106801.0,3.770985077,5001.0,1513.0,2357.0,0.0,1.4,230.0,1.17,7.0,1.3,10.87513414,87.74991058,0.394955288,3.449552881,285.606,0.98,10.94,87.58,0.48,6.6,23.127333337,1.0,9.57,69.14,1.3,82.90666667,19.99,936.5776667,2.27,1.902275219,10.9,4.8,82.64333333,54.94,10.0,30.64526316,67.18,0.0675,1.69,0.085,0.0545,0.053,5.73,0.17,1.49449553,0.104031098,13.81329994,0.007358297,1.837036951,0.025373439,0.035522814,271.5297736,0.005328422,0.046433393,1.801514137,0.185987305,0.837323472,1.0,0.5,0.0,0.92,1.32,0.0,27.27333333,96.57,0.1,82.0,27.63636364,11.0,60.0,27.0,8.0,124.91499999999999,122.0,39.59530927,557.0,435.0,91.80327869
2024-01-11 14:00:00,2.56,1172.0,105250.0,3.829563249,5005.0,1515.0,2360.0,0.0,1.4,230.0,1.16,7.0,1.3,10.87513414,87.74991058,0.394955288,3.449552881,285.606,0.98,10.94,87.58,0.48,6.6,23.127333337,1.0,9.57,69.14,1.3,82.90666667,19.99,936.5776667,2.27,1.902275219,10.9,4.8,82.64333333,54.94,10.0,30.64526316,67.18,0.0675,1.69,0.085,0.0545,0.053,5.73,0.17,1.49449553,0.104031098,13.81329994,0.007358297,1.837036951,0.025373439,0.035522814,271.5297736,0.005328422,0.046433393,1.801514137,0.185987305,0.837323472,1.0,0.5,0.0,0.92,1.32,0.0,27.27333333,96.57,0.1,82.0,27.63636364,11.0,60.0,27.0,8.0,124.65,120.0,40.26783653,555.0,435.0,96.25
2024-01-11 15:00:00,2.57,1166.0,105316.0,3.822581613,4999.0,1503.0,2364.0,0.0,1.4,229.0,1.17,7.0,1.3,10.87513414,87.74991058,0.394955288,3.449552881,285.606,0.98,10.94,87.58,0.48,6.6,23.127333337,1.0,9.57,69.14,1.3,82.90666667,19.99,936.5776667,2.27,1.902275219,10.9,4.8,82.64333333,54.94,10.0,30.64526316,67.18,0.0675,1.69,0.085,0.0545,0.053,5.73,0.17,1.49449553,0.104031098,13.81329994,0.007358297,1.837036951,0.025373439,0.035522814,271.5297736,0.005328422,0.046433393,1.801514137,0.185987305,0.837323472,1.0,0.5,0.0,0.92,1.32,0.0,27.27333333,96.57,0.1,82.0,27.63636364,11.0,60.0,27.0,8.0,124.65,120.0,38.48288622,555.0,435.0,91.91666667
2024-01-11 16:00:00,2.57,1154.0,105541.0,3.817489103,5003.0,1498.0,2377.0,0.0,1.4,227.0,1.17,7.0,1.3,10.9281221,87.71719089,0.394865864,2.998211522,285.606,0.959821152,11.31,87.19,0.45,8.5,23.127333337,1.05,9.63,69.21,1.24,82.90666667,19.92,936.5776667,2.25,1.976044851,11.155,4.8,82.64333333,54.755,9.88,30.75684211,67.18,0.0665,1.805,0.095,0.053,0.0495,5.645,0.17,1.370165682,0.035522814,13.74479166,0.004567219,1.844648982,0.017761407,0.050746877,271.5297736,0.003552281,0.046433393,2.111070087,0.150210756,1.065684419,1.0,0.47,0.0,1.0,1.19,0.0,27.27333333,96.57,0.1,82.0,27.63636364,11.0,60.0,27.0,8.0,124.65,120.0,39.47490706,555.0,435.0,86.66666667
2024-01-11 17:00:00,2.56,1149.0,106280.0,3.790968586,5003.0,1528.0,2374.0,0.0,1.4,229.0,1.16,6.0,1.3,10.9281221,87.71719089,0.394865864,2.998211522,285.606,0.959821152,11.31,87.19,0.45,8.5,23.127333337,1.05,9.63,69.21,1.24,82.90666667,19.92,936.5776667,2.25,1.976044851,11.155,4.8,82.64333333,54.755,9.88,30.75684211,67.18,0.0665,1.805,0.095,0.053,0.0495,5.645,0.17,1.370165682,0.035522814,13.74479166,0.004567219,1.844648982,0.017761407,0.050746877,271.5297736,0.003552281,0.046433393,2.111070087,0.150210756,1.065684419,1.0,0.47,0.0,1.0,1.19,0.0,27.27333333,96.57,0.1,82.0,27.63636364,11.0,60.0,27.0,8.0,124.5175,119.0,39.61957782,554.0,435.0,86.38655462
2024-01-11 18:00:00,2.57,1148.0,107172.0,3.759444084,5003.0,1521.0,2368.0,0.0,1.4,230.0,1.17,7.0,1.3,10.9281221,87.71719089,0.394865864,2.998211522,285.606,0.959821152,11.31,87.19,0.45,8.5,23.127333337,1.05,9.63,69.21,1.24,82.90666667,19.92,936.5776667,2.25,1.976044851,11.155,4.8,82.64333333,54.755,9.88,30.75684211,67.18,0.0665,1.805,0.095,0.053,0.0495,5.645,0.17,1.370165682,0.035522814,13.74479166,0.004567219,1.844648982,0.017761407,0.050746877,271.5297736,0.003552281,0.046433393,2.111070087,0.150210756,1.065684419,1.0,0.47,0.0,1.0,1.19,0.0,27.27333333,96.57,0.1,82.0,27.63636364,11.0,60.0,27.0,8.0,124.2525,117.0,39.39116503,552.0,435.0,85.47008547
2024-01-11 19:00:00,2.54,1149.0,105541.0,3.815964397,5001.0,1545.0,2308.0,0.0,1.4,229.0,1.14,7.0,1.3,10.9281221,87.71719089,0.394865864,2.998211522,285.606,0.959821152,11.31,87.19,0.45,8.5,23.127333337,1.05,9.63,69.21,1.24,82.90666667,19.92,936.5776667,2.25,1.976044851,11.155,4.8,82.64333333,54.755,9.88,30.75684211,67.18,0.0665,1.805,0.095,0.053,0.0495,5.645,0.17,1.370165682,0.035522814,13.74479166,0.004567219,1.844648982,0.017761407,0.050746877,271.5297736,0.003552281,0.046433393,2.111070087,0.150210756,1.065684419,1.0,0.47,0.0,1.0,1.19,0.0,27.27333333,96.57,0.1,82.0,27.63636364,11.0,60.0,27.0,8.0,124.65,120.0,38.91203704,555.0,435.0,85.41666667
2024-01-11 20:00:00,2.55,1150.0,105936.0,3.800989189,5000.0,1531.0,2358.0,0.0,1.4,229.0,1.15,7.0,1.3,10.9281221,87.71719089,0.394865864,2.998211522,285.606,0.959821152,11.31,87.19,0.45,8.5,23.127333337,1.05,9.63,69.21,1.24,82.90666667,19.92,936.5776667,2.25,1.976044851,11.155,4.8,82.64333333,54.755,9.88,30.75684211,67.18,0.0665,1.805,0.095,0.053,0.0495,5.645,0.17,1.370165682,0.035522814,13.74479166,0.004567219,1.844648982,0.017761407,0.050746877,271.5297736,0.003552281,0.046433393,2.111070087,0.150210756,1.065684419,1.0,0.47,0.0,1.0,1.19,0.0,27.27333333,96.57,0.1,82.0,27.63636364,11.0,60.0,27.0,8.0,125.3125,125.0,39.69767442,560.0,435.0,85.28
2024-01-11 21:00:00,2.58,1148.0,106513.0,3.780416919,5000.0,1508.0,2352.0,0.0,1.4,228.0,1.18,7.0,1.3,10.9281221,87.71719089,0.394865864,2.998211522,285.606,0.959821152,11.31,87.19,0.45,8.5,23.127333337,1.05,9.63,69.21,1.24,82.90666667,19.92,936.5776667,2.25,1.976044851,11.155,4.8,82.64333333,54.755,9.88,30.75684211,67.18,0.0665,1.805,0.095,0.053,0.0495,5.645,0.17,1.370165682,0.035522814,13.74479166,0.004567219,1.844648982,0.017761407,0.050746877,271.5297736,0.003552281,0.046433393,2.111070087,0.150210756,1.065684419,1.0,0.47,0.0,1.0,1.19,0.0,27.27333333,96.57,0.1,82.0,27.63636364,11.0,60.0,27.0,8.0,125.8425,129.0,39.4217531,564.0,435.0,86.04651163
2024-01-11 22:00:00,2.59,1149.0,106184.0,3.792119663,5000.0,1502.0,2348.0,0.0,1.4,230.0,1.19,7.0,1.3,10.9281221,87.71719089,0.394865864,2.998211522,285.606,0.959821152,11.31,87.19,0.45,8.5,23.127333337,1.05,9.63,69.21,1.24,82.90666667,19.92,936.5776667,2.25,1.976044851,11.155,4.8,82.64333333,54.755,9.88,30.75684211,67.18,0.0665,1.805,0.095,0.053,0.0495,5.645,0.17,1.370165682,0.035522814,13.74479166,0.004567219,1.844648982,0.017761407,0.050746877,271.5297736,0.003552281,0.046433393,2.111070087,0.150210756,1.065684419,1.0,0.47,0.0,1.0,1.19,0.0,27.27333333,96.57,0.1,82.0,27.63636364,11.0,60.0,27.0,8.0,124.8575,131.0,39.88881167,561.0,430.0,85.34351145
2024-01-11 23:00:00,2.57,1150.0,106102.0,3.797322733,5003.0,1529.0,2345.0,0.0,1.4,227.0,1.17,7.0,1.3,11.26463646,87.34536354,0.415051934,3.051558026,276.4716667,0.974948066,11.36,87.14,0.46,7.1,25.376000003,1.04,9.54,69.18,1.32,90.68,19.96,940.0203333,2.31,1.974244163,11.36,4.844444444,82.64444444,54.46,9.51,30.98,68.31,0.0705,1.875,0.085,0.0515,0.0465,5.755,0.17,1.578916781,0.032684583,13.64204212,0.005531237,1.790109472,0.015085192,0.027656186,267.2259012,0.001759939,0.045255577,1.855478638,0.21119269,1.005679478,1.0,0.72,0.0,1.14,1.3,0.0,27.96333333,96.12,0.1,82.0,27.63636364,11.0,60.0,27.0,8.0,124.8575,131.0,38.96921642,561.0,430.0,85.80152672
2024-01-12 00:00:00,2.53,1148.0,94589.0,3.058736238,3592.0,1280.0,2209.0,0.0,1.3,205.0,1.23,6.0,1.3,12.01,86.66,0.38,2.8,256.6293333,0.95,12.06,86.48,0.44,5.2,28.275333330000002,1.02,9.56,70.93,0.96,88.06,18.55,793.2433333,2.13,1.99250587,10.66,4.911111111,81.51111111,55.465,9.84,25.03315789,68.62,0.0615,1.74,0.065,0.047,0.054,5.35,0.16,2.467821188,0.128583869,26.60202438,0.010880174,3.862461618,0.049455334,0.123638336,355.3556667,0.000494553,0.082590408,4.347123896,0.210679725,2.274945383,1.0,0.51,0.0,0.84,1.19,0.0,9.943333333,95.88,0.1,82.0,27.63636364,11.0,60.0,27.0,8.0,122.9625,145.0,41.54394299,560.0,415.0,86.82758621
2024-01-12 01:00:00,2.63,1139.0,103956.0,3.292772303,4250.0,1400.0,2286.0,0.0,1.46,218.0,1.17,7.0,1.3,12.01,86.66,0.38,2.8,256.6293333,0.95,12.06,86.48,0.44,5.2,28.275333330000002,1.02,9.56,70.93,0.96,88.06,18.55,793.2433333,2.13,1.99250587,10.66,4.911111111,81.51111111,55.465,9.84,25.03315789,68.62,0.0615,1.74,0.065,0.047,0.054,5.35,0.16,2.467821188,0.128583869,26.60202438,0.010880174,3.862461618,0.049455334,0.123638336,355.3556667,0.000494553,0.082590408,4.347123896,0.210679725,2.274945383,1.0,0.51,0.0,0.84,1.19,0.0,9.943333333,95.88,0.1,82.0,27.63636364,11.0,60.0,27.0,8.0,120.975,130.0,42.77023865,545.0,415.0,88.07692308
2024-01-12 02:00:00,2.65,1135.0,104121.0,3.28292065,4244.0,1381.0,2295.0,0.0,1.46,216.0,1.19,6.0,1.3,12.01,86.66,0.38,2.8,256.6293333,0.95,12.06,86.48,0.44,5.2,28.275333330000002,1.02,9.56,70.93,0.96,88.06,18.55,793.2433333,2.13,1.99250587,10.66,4.911111111,81.51111111,55.465,9.84,25.03315789,68.62,0.0615,1.74,0.065,0.047,0.054,5.35,0.16,2.467821188,0.128583869,26.60202438,0.010880174,3.862461618,0.049455334,0.123638336,355.3556667,0.000494553,0.082590408,4.347123896,0.210679725,2.274945383,1.0,0.51,0.0,0.84,1.19,0.0,9.943333333,95.88,0.1,82.0,27.63636364,11.0,60.0,27.0,8.0,120.5775,127.0,41.70393034,542.0,415.0,87.95275591
2024-01-12 03:00:00,2.68,1128.0,104133.0,3.350552842,4332.0,1458.0,2301.0,0.0,1.46,213.0,1.22,7.0,1.3,12.01,86.66,0.38,2.8,256.6293333,0.95,12.06,86.48,0.44,5.2,28.275333330000002,1.02,9.56,70.93,0.96,88.06,18.55,793.2433333,2.13,1.99250587,10.66,4.911111111,81.51111111,55.465,9.84,25.03315789,68.62,0.0615,1.74,0.065,0.047,0.054,5.35,0.16,2.467821188,0.128583869,26.60202438,0.010880174,3.862461618,0.049455334,0.123638336,355.3556667,0.000494553,0.082590408,4.347123896,0.210679725,2.274945383,1.0,0.51,0.0,0.84,1.19,0.0,9.943333333,95.88,0.1,82.0,27.63636364,11.0,60.0,27.0,8.0,120.3125,125.0,42.17401446,540.0,415.0,87.2
2024-01-12 04:00:00,2.67,1142.0,104525.0,3.248682572,4216.0,1477.0,2290.0,0.0,1.46,216.0,1.21,7.0,1.3,12.01,86.66,0.38,2.8,256.6293333,0.95,12.06,86.48,0.44,5.2,28.275333330000002,1.02,9.56,70.93,0.96,88.06,18.55,793.2433333,2.13,1.99250587,10.66,4.911111111,81.51111111,55.465,9.84,25.03315789,68.62,0.0615,1.74,0.065,0.047,0.054,5.35,0.16,2.467821188,0.128583869,26.60202438,0.010880174,3.862461618,0.049455334,0.123638336,355.3556667,0.000494553,0.082590408,4.347123896,0.210679725,2.274945383,1.0,0.51,0.0,0.84,1.19,0.0,9.943333333,95.88,0.1,82.0,27.63636364,11.0,60.0,27.0,8.0,120.975,130.0,42.92087344,545.0,415.0,86.84615385
2024-01-12 05:00:00,2.68,1133.0,104328.0,3.261755048,4225.0,1430.0,2269.0,0.0,1.45,217.0,1.23,6.0,1.3,12.01,86.66,0.38,2.8,256.6293333,0.95,12.06,86.48,0.44,5.2,28.275333330000002,1.02,9.56,70.93,0.96,88.06,18.55,793.2433333,2.13,1.99250587,10.66,4.911111111,81.51111111,55.465,9.84,25.03315789,68.62,0.0615,1.74,0.065,0.047,0.054,5.35,0.16,2.467821188,0.128583869,26.60202438,0.010880174,3.862461618,0.049455334,0.123638336,355.3556667,0.000494553,0.082590408,4.347123896,0.210679725,2.274945383,1.0,0.51,0.0,0.84,1.19,0.0,9.943333333,95.88,0.1,82.0,27.63636364,11.0,60.0,27.0,8.0,121.24000000000001,132.0,42.59610821,547.0,415.0,86.28787879
2024-01-12 06:00:00,2.68,1136.0,105220.0,3.230300254,4220.0,1430.0,2291.0,0.0,1.42,216.0,1.26,7.0,1.3,12.01,86.66,0.38,2.8,256.6293333,0.95,12.06,86.48,0.44,5.2,28.275333330000002,1.02,9.56,70.93,0.96,88.06,18.55,793.2433333,2.13,1.99250587,10.66,4.911111111,81.51111111,55.465,9.84,25.03315789,68.62,0.0615,1.74,0.065,0.047,0.054,5.35,0.16,2.467821188,0.128583869,26.60202438,0.010880174,3.862461618,0.049455334,0.123638336,355.3556667,0.000494553,0.082590408,4.347123896,0.210679725,2.274945383,1.0,0.51,0.0,0.84,1.19,0.0,9.943333333,95.88,0.1,82.0,27.63636364,11.0,60.0,27.0,8.0,122.3,140.0,41.45936982,555.0,415.0,87.14285714
2024-01-12 07:00:00,2.69,1133.0,105280.0,3.226931769,4218.0,1476.0,2293.0,0.0,1.41,215.0,1.28,7.0,1.3,12.01,86.66,0.38,2.8,256.6293333,0.95,12.06,86.48,0.44,5.2,28.275333330000002,1.02,9.56,70.93,0.96,88.06,18.55,793.2433333,2.13,1.99250587,10.66,4.911111111,81.51111111,55.465,9.84,25.03315789,68.62,0.0615,1.74,0.065,0.047,0.054,5.35,0.16,2.467821188,0.128583869,26.60202438,0.010880174,3.862461618,0.049455334,0.123638336,355.3556667,0.000494553,0.082590408,4.347123896,0.210679725,2.274945383,1.0,0.51,0.0,0.84,1.19,0.0,9.943333333,95.88,0.1,82.0,27.63636364,11.0,60.0,27.0,8.0,120.445,126.0,41.78571429,541.0,415.0,87.61904762
2024-01-12 08:00:00,2.69,1135.0,105080.0,3.23306894,4218.0,1481.0,2302.0,0.0,1.45,216.0,1.24,7.0,1.3,12.1,86.51,0.43,3.0,256.6293333,0.96,12.12,86.47,0.43,6.3,28.275333330000002,1.03,9.42,70.74,1.12,88.06,18.72,793.2433333,2.2,1.96588825,10.95,4.911111111,81.51111111,54.98,10.13,25.37947368,68.62,0.073,1.885,0.08,0.049,0.0545,5.57,0.17,2.546300831,0.044155506,26.49330344,0.016190352,3.552065129,0.029437004,0.122654183,355.3556667,0.00147185,0.086839161,4.312521061,0.313994707,1.913405249,1.0,0.46,0.0,0.86,1.34,0.0,9.943333333,96.25,0.1,82.0,27.63636364,11.0,60.0,27.0,8.0,120.3125,125.0,41.34317695,540.0,415.0,84.08
2024-01-12 09:00:00,2.67,1125.0,104530.0,3.289333345,4269.0,1400.0,2310.0,0.0,1.42,215.0,1.25,7.0,1.3,12.1,86.51,0.43,3.0,256.6293333,0.96,12.12,86.47,0.43,6.3,28.275333330000002,1.03,9.42,70.74,1.12,88.06,18.72,793.2433333,2.2,1.96588825,10.95,4.911111111,81.51111111,54.98,10.13,25.37947368,68.62,0.073,1.885,0.08,0.049,0.0545,5.57,0.17,2.546300831,0.044155506,26.49330344,0.016190352,3.552065129,0.029437004,0.122654183,355.3556667,0.00147185,0.086839161,4.312521061,0.313994707,1.913405249,1.0,0.46,0.0,0.86,1.34,0.0,9.943333333,96.25,0.1,82.0,27.63636364,11.0,60.0,27.0,8.0,120.18,124.0,42.77023865,539.0,415.0,87.66129032
2024-01-12 10:00:00,2.69,1132.0,105305.0,3.236101807,4231.0,1381.0,2312.0,0.0,1.43,216.0,1.26,6.0,1.3,12.1,86.51,0.43,3.0,256.6293333,0.96,12.12,86.47,0.43,6.3,28.275333330000002,1.03,9.42,70.74,1.12,88.06,18.72,793.2433333,2.2,1.96588825,10.95,4.911111111,81.51111111,54.98,10.13,25.37947368,68.62,0.073,1.885,0.08,0.049,0.0545,5.57,0.17,2.546300831,0.044155506,26.49330344,0.016190352,3.552065129,0.029437004,0.122654183,355.3556667,0.00147185,0.086839161,4.312521061,0.313994707,1.913405249,1.0,0.46,0.0,0.86,1.34,0.0,9.943333333,96.25,0.1,82.0,27.63636364,11.0,60.0,27.0,8.0,120.18,124.0,41.70393034,539.0,415.0,83.87096774
2024-01-12 11:00:00,2.64,1130.0,103616.0,3.346286911,4305.0,1458.0,2311.0,0.0,1.46,216.0,1.18,7.0,1.3,12.1,86.51,0.43,3.0,256.6293333,0.96,12.12,86.47,0.43,6.3,28.275333330000002,1.03,9.42,70.74,1.12,88.06,18.72,793.2433333,2.2,1.96588825,10.95,4.911111111,81.51111111,54.98,10.13,25.37947368,68.62,0.073,1.885,0.08,0.049,0.0545,5.57,0.17,2.546300831,0.044155506,26.49330344,0.016190352,3.552065129,0.029437004,0.122654183,355.3556667,0.00147185,0.086839161,4.312521061,0.313994707,1.913405249,1.0,0.46,0.0,0.86,1.34,0.0,9.943333333,96.25,0.1,82.0,27.63636364,11.0,60.0,27.0,8.0,120.5775,127.0,42.17401446,542.0,415.0,83.93700787
2024-01-12 12:00:00,2.62,1137.0,103050.0,3.368556464,4310.0,1477.0,2316.0,0.0,1.46,216.0,1.16,7.0,1.3,12.1,86.51,0.43,3.0,256.6293333,0.96,12.12,86.47,0.43,6.3,28.275333330000002,1.03,9.42,70.74,1.12,88.06,18.72,793.2433333,2.2,1.96588825,10.95,4.911111111,81.51111111,54.98,10.13,25.37947368,68.62,0.073,1.885,0.08,0.049,0.0545,5.57,0.17,2.546300831,0.044155506,26.49330344,0.016190352,3.552065129,0.029437004,0.122654183,355.3556667,0.00147185,0.086839161,4.312521061,0.313994707,1.913405249,1.0,0.46,0.0,0.86,1.34,0.0,9.943333333,96.25,0.1,82.0,27.63636364,11.0,60.0,27.0,8.0,120.71000000000001,128.0,42.92087344,543.0,415.0,84.296875
2024-01-12 13:00:00,2.65,1142.0,101788.0,3.406334218,4305.0,1430.0,2318.0,0.0,1.46,213.0,1.19,7.0,1.3,12.1,86.51,0.43,3.0,256.6293333,0.96,12.12,86.47,0.43,6.3,28.275333330000002,1.03,9.42,70.74,1.12,88.06,18.72,793.2433333,2.2,1.96588825,10.95,4.911111111,81.51111111,54.98,10.13,25.37947368,68.62,0.073,1.885,0.08,0.049,0.0545,5.57,0.17,2.546300831,0.044155506,26.49330344,0.016190352,3.552065129,0.029437004,0.122654183,355.3556667,0.00147185,0.086839161,4.312521061,0.313994707,1.913405249,1.0,0.46,0.0,0.86,1.34,0.0,9.943333333,96.25,0.1,82.0,27.63636364,11.0,60.0,27.0,8.0,120.71000000000001,128.0,42.59610821,543.0,415.0,83.4375
2024-01-12 14:00:00,2.64,1132.0,101361.0,3.427817828,4314.0,1430.0,2308.0,0.0,1.46,211.0,1.18,7.0,1.3,12.1,86.51,0.43,3.0,256.6293333,0.96,12.12,86.47,0.43,6.3,28.275333330000002,1.03,9.42,70.74,1.12,88.06,18.72,793.2433333,2.2,1.96588825,10.95,4.911111111,81.51111111,54.98,10.13,25.37947368,68.62,0.073,1.885,0.08,0.049,0.0545,5.57,0.17,2.546300831,0.044155506,26.49330344,0.016190352,3.552065129,0.029437004,0.122654183,355.3556667,0.00147185,0.086839161,4.312521061,0.313994707,1.913405249,1.0,0.46,0.0,0.86,1.34,0.0,9.943333333,96.25,0.1,82.0,27.63636364,11.0,60.0,27.0,8.0,120.445,126.0,41.45936982,541.0,415.0,84.52380952
2024-01-12 15:00:00,2.6,1139.0,101194.0,3.433470156,4314.0,1476.0,2294.0,0.0,1.46,214.0,1.14,6.0,1.3,12.1,86.51,0.43,3.0,256.6293333,0.96,12.12,86.47,0.43,6.3,28.275333330000002,1.03,9.42,70.74,1.12,88.06,18.72,793.2433333,2.2,1.96588825,10.95,4.911111111,81.51111111,54.98,10.13,25.37947368,68.62,0.073,1.885,0.08,0.049,0.0545,5.57,0.17,2.546300831,0.044155506,26.49330344,0.016190352,3.552065129,0.029437004,0.122654183,355.3556667,0.00147185,0.086839161,4.312521061,0.313994707,1.913405249,1.0,0.46,0.0,0.86,1.34,0.0,9.943333333,96.25,0.1,82.0,27.63636364,11.0,60.0,27.0,8.0,120.975,130.0,41.78571429,545.0,415.0,87.69230769
2024-01-12 16:00:00,2.6,1137.0,101044.0,3.436970164,4312.0,1481.0,2298.0,0.0,1.46,213.0,1.14,7.0,1.3,12.42,86.21,0.4,2.7,256.6293333,0.97,12.62,85.91,0.44,5.6,28.275333330000002,1.03,9.87,70.49,1.01,88.06,18.63,793.2433333,2.07,2.031441941,10.585,4.911111111,81.51111111,55.635,10.26,25.20631579,68.62,0.0565,1.765,0.07,0.0465,0.0535,5.21,0.16,2.462875654,0.108801736,26.76522699,0.006923747,3.887189285,0.034618734,0.103856202,355.3556667,0.003956427,0.113747269,4.035555289,0.234418285,2.274945383,1.0,0.47,0.0,0.84,1.38,0.0,9.943333333,96.1,0.1,82.0,27.63636364,11.0,60.0,27.0,8.0,121.3725,133.0,41.34317695,548.0,415.0,84.96240602
2024-01-12 17:00:00,2.62,1137.0,101397.0,3.448824043,4342.0,1462.0,2305.0,0.0,1.46,213.0,1.16,6.0,1.3,12.42,86.21,0.4,2.7,256.6293333,0.97,12.62,85.91,0.44,5.6,28.275333330000002,1.03,9.87,70.49,1.01,88.06,18.63,793.2433333,2.07,2.031441941,10.585,4.911111111,81.51111111,55.635,10.26,25.20631579,68.62,0.0565,1.765,0.07,0.0465,0.0535,5.21,0.16,2.462875654,0.108801736,26.76522699,0.006923747,3.887189285,0.034618734,0.103856202,355.3556667,0.003956427,0.113747269,4.035555289,0.234418285,2.274945383,1.0,0.47,0.0,0.84,1.38,0.0,9.943333333,96.1,0.1,82.0,27.63636364,11.0,60.0,27.0,8.0,121.24000000000001,132.0,40.98283565,547.0,415.0,84.84848485
2024-01-12 18:00:00,2.63,1133.0,101931.0,3.437876296,4351.0,1457.0,2324.0,0.0,1.46,213.0,1.17,7.0,1.3,12.42,86.21,0.4,2.7,256.6293333,0.97,12.62,85.91,0.44,5.6,28.275333330000002,1.03,9.87,70.49,1.01,88.06,18.63,793.2433333,2.07,2.031441941,10.585,4.911111111,81.51111111,55.635,10.26,25.20631579,68.62,0.0565,1.765,0.07,0.0465,0.0535,5.21,0.16,2.462875654,0.108801736,26.76522699,0.006923747,3.887189285,0.034618734,0.103856202,355.3556667,0.003956427,0.113747269,4.035555289,0.234418285,2.274945383,1.0,0.47,0.0,0.84,1.38,0.0,9.943333333,96.1,0.1,82.0,27.63636364,11.0,60.0,27.0,8.0,120.5775,127.0,41.42757173,542.0,415.0,80.70866142
2024-01-12 19:00:00,2.63,1131.0,102135.0,3.425499749,4344.0,1458.0,2320.0,0.0,1.46,213.0,1.17,7.0,1.3,12.42,86.21,0.4,2.7,256.6293333,0.97,12.62,85.91,0.44,5.6,28.275333330000002,1.03,9.87,70.49,1.01,88.06,18.63,793.2433333,2.07,2.031441941,10.585,4.911111111,81.51111111,55.635,10.26,25.20631579,68.62,0.0565,1.765,0.07,0.0465,0.0535,5.21,0.16,2.462875654,0.108801736,26.76522699,0.006923747,3.887189285,0.034618734,0.103856202,355.3556667,0.003956427,0.113747269,4.035555289,0.234418285,2.274945383,1.0,0.47,0.0,0.84,1.38,0.0,9.943333333,96.1,0.1,82.0,27.63636364,11.0,60.0,27.0,8.0,120.445,126.0,42.28438228,541.0,415.0,82.85714286
2024-01-12 20:00:00,2.63,1123.0,102494.0,3.397807728,4324.0,1467.0,2313.0,0.0,1.46,213.0,1.17,7.0,1.3,12.42,86.21,0.4,2.7,256.6293333,0.97,12.62,85.91,0.44,5.6,28.275333330000002,1.03,9.87,70.49,1.01,88.06,18.63,793.2433333,2.07,2.031441941,10.585,4.911111111,81.51111111,55.635,10.26,25.20631579,68.62,0.0565,1.765,0.07,0.0465,0.0535,5.21,0.16,2.462875654,0.108801736,26.76522699,0.006923747,3.887189285,0.034618734,0.103856202,355.3556667,0.003956427,0.113747269,4.035555289,0.234418285,2.274945383,1.0,0.47,0.0,0.84,1.38,0.0,9.943333333,96.1,0.1,82.0,27.63636364,11.0,60.0,27.0,8.0,120.18,124.0,41.94071329,539.0,415.0,83.5483871
2024-01-12 21:00:00,2.59,1132.0,99824.0,3.354791129,4158.0,1439.0,2302.0,0.0,1.43,211.0,1.16,6.0,1.3,12.42,86.21,0.4,2.7,256.6293333,0.97,12.62,85.91,0.44,5.6,28.275333330000002,1.03,9.87,70.49,1.01,88.06,18.63,793.2433333,2.07,2.031441941,10.585,4.911111111,81.51111111,55.635,10.26,25.20631579,68.62,0.0565,1.765,0.07,0.0465,0.0535,5.21,0.16,2.462875654,0.108801736,26.76522699,0.006923747,3.887189285,0.034618734,0.103856202,355.3556667,0.003956427,0.113747269,4.035555289,0.234418285,2.274945383,1.0,0.47,0.0,0.84,1.38,0.0,9.943333333,96.1,0.1,82.0,27.63636364,11.0,60.0,27.0,8.0,120.445,126.0,41.71952079,541.0,415.0,80.07936508
2024-01-12 22:00:00,2.43,1136.0,91071.0,2.954971843,3341.0,1327.0,2251.0,0.0,1.25,201.0,1.18,7.0,1.3,12.42,86.21,0.4,2.7,256.6293333,0.97,12.62,85.91,0.44,5.6,28.275333330000002,1.03,9.87,70.49,1.01,88.06,18.63,793.2433333,2.07,2.031441941,10.585,4.911111111,81.51111111,55.635,10.26,25.20631579,68.62,0.0565,1.765,0.07,0.0465,0.0535,5.21,0.16,2.462875654,0.108801736,26.76522699,0.006923747,3.887189285,0.034618734,0.103856202,355.3556667,0.003956427,0.113747269,4.035555289,0.234418285,2.274945383,1.0,0.47,0.0,0.84,1.38,0.0,9.943333333,96.1,0.1,82.0,27.63636364,11.0,60.0,27.0,8.0,120.8425,129.0,42.36160608,544.0,415.0,80.93023256
2024-01-12 23:00:00,2.5,1138.0,90680.0,2.966816715,3340.0,1257.0,2181.0,0.0,1.3,201.0,1.2,6.0,1.3,12.57,86.09,0.38,2.6,248.7553333,0.96,12.48,86.05,0.44,5.9,29.84166666,1.03,9.75,70.41,0.92,87.10333333,18.92,770.1153333,2.105,2.021108806,10.65,4.955555556,81.15666667,55.515,10.01,24.86,68.62,0.0575,1.78,0.07,0.047,0.0555,5.27,0.16,2.641046272,0.079280939,26.53433919,0.010405623,3.855035646,0.044595528,0.113966349,353.2383333,0.001486518,0.110002303,4.296035868,0.277483286,2.328877576,1.0,0.28,0.0,1.07,1.28,0.0,6.293333333,96.28,0.1,82.0,27.63636364,11.0,60.0,27.0,8.0,122.3,140.0,41.9525066,555.0,415.0,85.71428571
2024-01-13 00:00:00,2.65,1134.0,119805.0,2.729867163,4000.0,1425.0,2281.0,1425.0,1.25,233.0,1.4,7.0,1.5,10.9,87.7,0.42,4.0,317.9133333,0.98,11.16,87.35,0.46,7.1,20.825333333,1.03,10.38,70.62,1.26,78.15666667,17.74,925.728,2.315,1.939661634,10.93,4.844444444,80.46666667,54.72,9.615,29.97,66.65,0.12,2.01,0.29,0.0445,0.0755,5.635,0.205,2.76275584,0.089880103,60.18349616,0.025881842,4.748166787,0.05811642,0.09623284,197.4082856,0.007082189,0.129443439,5.371864416,0.291568372,2.843492602,1.0,0.69,0.0,0.84,1.03,0.0,12.21,96.74,0.1,82.0,27.63636364,11.0,60.0,27.75,8.0,122.8525,97.0,41.65885661,537.0,440.0,90.10309278
2024-01-13 02:00:00,2.65,1150.0,120423.0,2.675692293,4000.0,1438.0,2333.0,0.0,1.25,237.0,1.4,7.0,1.5,10.9,87.7,0.42,4.0,317.9133333,0.98,11.16,87.35,0.46,7.1,20.825333333,1.03,10.38,70.62,1.26,78.15666667,17.74,925.728,2.315,1.939661634,10.93,4.844444444,80.46666667,54.72,9.615,29.97,66.65,0.12,2.01,0.29,0.0445,0.0755,5.635,0.205,2.76275584,0.089880103,60.18349616,0.025881842,4.748166787,0.05811642,0.09623284,197.4082856,0.007082189,0.129443439,5.371864416,0.291568372,2.843492602,1.0,0.69,0.0,0.84,1.03,0.0,12.21,96.74,0.1,82.0,27.63636364,11.0,60.0,27.75,8.0,127.5475,123.0,42.93478261,568.0,445.0,91.05691057
2024-01-13 03:00:00,2.6,1152.0,120875.0,2.665693103,4000.0,1490.0,2315.0,0.0,1.25,241.0,1.35,8.0,1.5,10.9,87.7,0.42,4.0,317.9133333,0.98,11.16,87.35,0.46,7.1,20.825333333,1.03,10.38,70.62,1.26,78.15666667,17.74,925.728,2.315,1.939661634,10.93,4.844444444,80.46666667,54.72,9.615,29.97,66.65,0.12,2.01,0.29,0.0445,0.0755,5.635,0.205,2.76275584,0.089880103,60.18349616,0.025881842,4.748166787,0.05811642,0.09623284,197.4082856,0.007082189,0.129443439,5.371864416,0.291568372,2.843492602,1.0,0.69,0.0,0.84,1.03,0.0,12.21,96.74,0.1,82.0,27.63636364,11.0,60.0,27.75,8.0,127.8125,125.0,43.12742193,570.0,445.0,96.4
2024-01-13 04:00:00,2.6,1155.0,119552.0,2.695173738,4000.0,1481.0,2289.0,0.0,1.25,240.0,1.35,8.0,1.5,10.9,87.7,0.42,4.0,317.9133333,0.98,11.16,87.35,0.46,7.1,20.825333333,1.03,10.38,70.62,1.26,78.15666667,17.74,925.728,2.315,1.939661634,10.93,4.844444444,80.46666667,54.72,9.615,29.97,66.65,0.12,2.01,0.29,0.0445,0.0755,5.635,0.205,2.76275584,0.089880103,60.18349616,0.025881842,4.748166787,0.05811642,0.09623284,197.4082856,0.007082189,0.129443439,5.371864416,0.291568372,2.843492602,1.0,0.69,0.0,0.84,1.03,0.0,12.21,96.74,0.1,82.0,27.63636364,11.0,60.0,27.75,8.0,128.475,130.0,42.82753857,575.0,445.0,96.69230769
2024-01-13 05:00:00,2.54,1160.0,111800.0,2.881924878,4000.0,1445.0,2267.0,0.0,1.25,228.0,1.29,7.0,1.5,10.9,87.7,0.42,4.0,317.9133333,0.98,11.16,87.35,0.46,7.1,20.825333333,1.03,10.38,70.62,1.26,78.15666667,17.74,925.728,2.315,1.939661634,10.93,4.844444444,80.46666667,54.72,9.615,29.97,66.65,0.12,2.01,0.29,0.0445,0.0755,5.635,0.205,2.76275584,0.089880103,60.18349616,0.025881842,4.748166787,0.05811642,0.09623284,197.4082856,0.007082189,0.129443439,5.371864416,0.291568372,2.843492602,1.0,0.69,0.0,0.84,1.03,0.0,12.21,96.74,0.1,82.0,27.63636364,11.0,60.0,27.75,8.0,129.1375,135.0,41.73630455,580.0,445.0,90.74074074
2024-01-13 06:00:00,2.57,1155.0,115100.0,2.799352598,4000.0,1455.0,2317.0,0.0,1.25,232.0,1.32,7.0,1.5,10.9,87.7,0.42,4.0,317.9133333,0.98,11.16,87.35,0.46,7.1,20.825333333,1.03,10.38,70.62,1.26,78.15666667,17.74,925.728,2.315,1.939661634,10.93,4.844444444,80.46666667,54.72,9.615,29.97,66.65,0.12,2.01,0.29,0.0445,0.0755,5.635,0.205,2.76275584,0.089880103,60.18349616,0.025881842,4.748166787,0.05811642,0.09623284,197.4082856,0.007082189,0.129443439,5.371864416,0.291568372,2.843492602,1.0,0.69,0.0,0.84,1.03,0.0,12.21,96.74,0.1,82.0,27.63636364,11.0,60.0,27.75,8.0,128.2675,119.0,42.54486884,569.0,450.0,86.97478992
2024-01-13 07:00:00,2.6,1134.0,119876.0,2.687893862,4000.0,1485.0,2347.0,0.0,1.25,236.0,1.35,7.0,1.5,10.9,87.7,0.42,4.0,317.9133333,0.98,11.16,87.35,0.46,7.1,20.825333333,1.03,10.38,70.62,1.26,78.15666667,17.74,925.728,2.315,1.939661634,10.93,4.844444444,80.46666667,54.72,9.615,29.97,66.65,0.12,2.01,0.29,0.0445,0.0755,5.635,0.205,2.76275584,0.089880103,60.18349616,0.025881842,4.748166787,0.05811642,0.09623284,197.4082856,0.007082189,0.129443439,5.371864416,0.291568372,2.843492602,1.0,0.69,0.0,0.84,1.03,0.0,12.21,96.74,0.1,82.0,27.63636364,11.0,60.0,27.75,8.0,127.2075,111.0,40.78146935,561.0,450.0,88.73873874
2024-01-13 08:00:00,2.61,1133.0,120362.0,2.67570981,3998.0,1479.0,2362.0,0.0,1.25,236.0,1.36,7.0,1.5,11.27,87.35,0.41,3.8,317.9133333,0.97,11.49,87.02,0.45,7.0,20.825333333,1.04,10.34,69.53,2.13,78.15666667,18.0,925.728,2.38,1.904798323,11.085,4.844444444,80.46666667,54.43,9.21,29.97,66.65,0.1245,2.03,0.25,0.044,0.08,5.82,0.215,2.79522152,0.09717463,60.55137279,0.0190702,4.78181405,0.04905821,0.121643787,197.4082856,0.004,0.132525629,4.729176326,0.29681494,3.161129436,1.0,0.64,0.0,0.7,1.24,0.0,12.21,96.73,0.2,82.0,27.63636364,11.0,60.0,27.75,8.0,126.4125,105.0,41.69170326,555.0,450.0,86.95238095
2024-01-13 09:00:00,2.62,1129.0,120031.0,2.717309411,4000.0,1466.0,2309.0,1168.0,1.25,234.0,1.37,7.0,1.5,11.27,87.35,0.41,3.8,317.9133333,0.97,11.49,87.02,0.45,7.0,20.825333333,1.04,10.34,69.53,2.13,78.15666667,18.0,925.728,2.38,1.904798323,11.085,4.844444444,80.46666667,54.43,9.21,29.97,66.65,0.1245,2.03,0.25,0.044,0.08,5.82,0.215,2.79522152,0.09717463,60.55137279,0.0190702,4.78181405,0.04905821,0.121643787,197.4082856,0.004,0.132525629,4.729176326,0.29681494,3.161129436,1.0,0.64,0.0,0.7,1.24,0.0,12.21,96.73,0.2,82.0,27.63636364,11.0,60.0,27.75,8.0,126.735,98.0,40.53056517,553.0,455.0,85.20408163
2024-01-13 10:00:00,2.64,1126.0,118594.0,2.76117505,4000.0,1418.0,2297.0,1528.0,1.25,229.0,1.39,7.0,1.5,11.27,87.35,0.41,3.8,317.9133333,0.97,11.49,87.02,0.45,7.0,20.825333333,1.04,10.34,69.53,2.13,78.15666667,18.0,925.728,2.38,1.904798323,11.085,4.844444444,80.46666667,54.43,9.21,29.97,66.65,0.1245,2.03,0.25,0.044,0.08,5.82,0.215,2.79522152,0.09717463,60.55137279,0.0190702,4.78181405,0.04905821,0.121643787,197.4082856,0.004,0.132525629,4.729176326,0.29681494,3.161129436,1.0,0.64,0.0,0.7,1.24,0.0,12.21,96.73,0.2,82.0,27.63636364,11.0,60.0,27.75,8.0,126.3375,95.0,41.56054642,550.0,455.0,85.05263158
2024-01-13 11:00:00,2.56,1130.0,120486.0,2.724205881,4000.0,1536.0,2289.0,1775.0,1.25,239.0,1.31,8.0,1.5,11.27,87.35,0.41,3.8,317.9133333,0.97,11.49,87.02,0.45,7.0,20.825333333,1.04,10.34,69.53,2.13,78.15666667,18.0,925.728,2.38,1.904798323,11.085,4.844444444,80.46666667,54.43,9.21,29.97,66.65,0.1245,2.03,0.25,0.044,0.08,5.82,0.215,2.79522152,0.09717463,60.55137279,0.0190702,4.78181405,0.04905821,0.121643787,197.4082856,0.004,0.132525629,4.729176326,0.29681494,3.161129436,1.0,0.64,0.0,0.7,1.24,0.0,12.21,96.73,0.2,82.0,27.63636364,11.0,60.0,27.75,8.0,125.675,90.0,41.69314571,545.0,455.0,90.55555556
2024-01-13 12:00:00,2.6,1133.0,120218.0,2.722412713,4000.0,1482.0,2299.0,1497.0,1.25,236.0,1.35,8.0,1.5,11.27,87.35,0.41,3.8,317.9133333,0.97,11.49,87.02,0.45,7.0,20.825333333,1.04,10.34,69.53,2.13,78.15666667,18.0,925.728,2.38,1.904798323,11.085,4.844444444,80.46666667,54.43,9.21,29.97,66.65,0.1245,2.03,0.25,0.044,0.08,5.82,0.215,2.79522152,0.09717463,60.55137279,0.0190702,4.78181405,0.04905821,0.121643787,197.4082856,0.004,0.132525629,4.729176326,0.29681494,3.161129436,1.0,0.64,0.0,0.7,1.24,0.0,12.21,96.73,0.2,82.0,27.63636364,11.0,60.0,27.75,8.0,125.3525,97.0,41.99723247,547.0,450.0,90.51546392
2024-01-13 13:00:00,2.6,1137.0,120134.0,2.716855137,4001.0,1477.0,2303.0,1211.0,1.25,237.0,1.35,7.0,1.5,11.27,87.35,0.41,3.8,317.9133333,0.97,11.49,87.02,0.45,7.0,20.825333333,1.04,10.34,69.53,2.13,78.15666667,18.0,925.728,2.38,1.904798323,11.085,4.844444444,80.46666667,54.43,9.21,29.97,66.65,0.1245,2.03,0.25,0.044,0.08,5.82,0.215,2.79522152,0.09717463,60.55137279,0.0190702,4.78181405,0.04905821,0.121643787,197.4082856,0.004,0.132525629,4.729176326,0.29681494,3.161129436,1.0,0.64,0.0,0.7,1.24,0.0,12.21,96.73,0.2,82.0,27.63636364,11.0,60.0,27.75,8.0,125.22,96.0,41.79759704,546.0,450.0,90.9375
2024-01-13 14:00:00,2.61,1135.0,120624.0,2.707760655,3997.0,1473.0,2295.0,1380.0,1.25,237.0,1.36,7.0,1.5,11.27,87.35,0.41,3.8,317.9133333,0.97,11.49,87.02,0.45,7.0,20.825333333,1.04,10.34,69.53,2.13,78.15666667,18.0,925.728,2.38,1.904798323,11.085,4.844444444,80.46666667,54.43,9.21,29.97,66.65,0.1245,2.03,0.25,0.044,0.08,5.82,0.215,2.79522152,0.09717463,60.55137279,0.0190702,4.78181405,0.04905821,0.121643787,197.4082856,0.004,0.132525629,4.729176326,0.29681494,3.161129436,1.0,0.64,0.0,0.7,1.24,0.0,12.21,96.73,0.2,82.0,27.63636364,11.0,60.0,27.75,8.0,125.3525,97.0,42.36111111,547.0,450.0,90.82474227
2024-01-13 15:00:00,2.57,1130.0,120500.0,2.709728069,3999.0,1524.0,2277.0,1302.0,1.25,239.0,1.32,8.0,1.5,11.27,87.35,0.41,3.8,317.9133333,0.97,11.49,87.02,0.45,7.0,20.825333333,1.04,10.34,69.53,2.13,78.15666667,18.0,925.728,2.38,1.904798323,11.085,4.844444444,80.46666667,54.43,9.21,29.97,66.65,0.1245,2.03,0.25,0.044,0.08,5.82,0.215,2.79522152,0.09717463,60.55137279,0.0190702,4.78181405,0.04905821,0.121643787,197.4082856,0.004,0.132525629,4.729176326,0.29681494,3.161129436,1.0,0.64,0.0,0.7,1.24,0.0,12.21,96.73,0.2,82.0,27.63636364,11.0,60.0,27.75,8.0,125.295,106.0,41.63397184,551.0,445.0,90.47169811
2024-01-13 17:00:00,2.6,1133.0,120227.0,2.713006622,3998.0,1508.0,2278.0,1222.0,1.25,240.0,1.35,8.0,1.5,11.32,87.3,0.4,3.7,317.9133333,0.98,11.51,86.99,0.45,6.2,20.825333333,1.05,10.41,70.68,1.22,78.15666667,17.69,925.728,2.35,1.879034175,11.17,4.844444444,80.46666667,54.275,9.795,29.97,66.65,0.1125,2.065,0.255,0.0445,0.081,5.945,0.21,2.624519523,0.05905821,60.73537974,0.02505821,4.855683724,0.042705473,0.232345784,197.4082856,0.007176368,0.145501649,4.590238012,0.275215636,3.215238903,1.0,0.65,0.0,0.76,1.13,0.0,12.21,96.79,0.1,82.0,27.63636364,11.0,60.0,27.75,8.0,124.5,100.0,41.95590994,545.0,445.0,99.0
2024-01-13 18:00:00,2.66,1133.0,120946.0,2.691471553,3999.0,1426.0,2279.0,1012.0,1.25,234.0,1.41,8.0,1.5,11.32,87.3,0.4,3.7,317.9133333,0.98,11.51,86.99,0.45,6.2,20.825333333,1.05,10.41,70.68,1.22,78.15666667,17.69,925.728,2.35,1.879034175,11.17,4.844444444,80.46666667,54.275,9.795,29.97,66.65,0.1125,2.065,0.255,0.0445,0.081,5.945,0.21,2.624519523,0.05905821,60.73537974,0.02505821,4.855683724,0.042705473,0.232345784,197.4082856,0.007176368,0.145501649,4.590238012,0.275215636,3.215238903,1.0,0.65,0.0,0.76,1.13,0.0,12.21,96.79,0.1,82.0,27.63636364,11.0,60.0,27.75,8.0,124.5,100.0,43.12138728,545.0,445.0,97.5
2024-01-13 19:00:00,2.61,1134.0,121180.0,2.691499918,4000.0,1488.0,2279.0,1177.0,1.25,238.0,1.36,8.0,1.5,11.32,87.3,0.4,3.7,317.9133333,0.98,11.51,86.99,0.45,6.2,20.825333333,1.05,10.41,70.68,1.22,78.15666667,17.69,925.728,2.35,1.879034175,11.17,4.844444444,80.46666667,54.275,9.795,29.97,66.65,0.1125,2.065,0.255,0.0445,0.081,5.945,0.21,2.624519523,0.05905821,60.73537974,0.02505821,4.855683724,0.042705473,0.232345784,197.4082856,0.007176368,0.145501649,4.590238012,0.275215636,3.215238903,1.0,0.65,0.0,0.76,1.13,0.0,12.21,96.79,0.1,82.0,27.63636364,11.0,60.0,27.75,8.0,124.5,100.0,42.28156477,545.0,445.0,96.6
2024-01-13 20:00:00,2.65,1133.0,120344.0,2.708035648,4000.0,1435.0,2280.0,1093.0,1.25,234.0,1.4,8.0,1.5,11.32,87.3,0.4,3.7,317.9133333,0.98,11.51,86.99,0.45,6.2,20.825333333,1.05,10.41,70.68,1.22,78.15666667,17.69,925.728,2.35,1.879034175,11.17,4.844444444,80.46666667,54.275,9.795,29.97,66.65,0.1125,2.065,0.255,0.0445,0.081,5.945,0.21,2.624519523,0.05905821,60.73537974,0.02505821,4.855683724,0.042705473,0.232345784,197.4082856,0.007176368,0.145501649,4.590238012,0.275215636,3.215238903,1.0,0.65,0.0,0.76,1.13,0.0,12.21,96.79,0.1,82.0,27.63636364,11.0,60.0,27.75,8.0,123.97,96.0,41.92119375,541.0,445.0,96.5625
2024-01-13 21:00:00,2.63,1133.0,120084.0,2.714454445,3998.0,1461.0,2280.0,1158.0,1.25,236.0,1.38,7.0,1.5,11.32,87.3,0.4,3.7,317.9133333,0.98,11.51,86.99,0.45,6.2,20.825333333,1.05,10.41,70.68,1.22,78.15666667,17.69,925.728,2.35,1.879034175,11.17,4.844444444,80.46666667,54.275,9.795,29.97,66.65,0.1125,2.065,0.255,0.0445,0.081,5.945,0.21,2.624519523,0.05905821,60.73537974,0.02505821,4.855683724,0.042705473,0.232345784,197.4082856,0.007176368,0.145501649,4.590238012,0.275215636,3.215238903,1.0,0.65,0.0,0.76,1.13,0.0,12.21,96.79,0.1,82.0,27.63636364,11.0,60.0,27.75,8.0,124.89750000000001,103.0,41.75544233,548.0,445.0,90.29126214
2024-01-13 22:00:00,2.67,1134.0,117307.0,2.789608686,4001.0,1379.0,2275.0,1427.0,1.25,226.0,1.42,7.0,1.5,11.32,87.3,0.4,3.7,317.9133333,0.98,11.51,86.99,0.45,6.2,20.825333333,1.05,10.41,70.68,1.22,78.15666667,17.69,925.728,2.35,1.879034175,11.17,4.844444444,80.46666667,54.275,9.795,29.97,66.65,0.1125,2.065,0.255,0.0445,0.081,5.945,0.21,2.624519523,0.05905821,60.73537974,0.02505821,4.855683724,0.042705473,0.232345784,197.4082856,0.007176368,0.145501649,4.590238012,0.275215636,3.215238903,1.0,0.65,0.0,0.76,1.13,0.0,12.21,96.79,0.1,82.0,27.63636364,11.0,60.0,27.75,8.0,123.78,104.0,42.19369895,544.0,440.0,90.38461538
2024-01-13 23:00:00,2.65,1134.0,118722.0,2.757065623,4000.0,1407.0,2286.0,1491.0,1.25,236.0,1.4,8.0,1.5,11.2,87.39,0.42,3.5,319.1746667,0.99,11.43,87.09,0.44,7.1,21.020333337,1.04,10.53,70.52,1.2,80.53,17.75,953.5333333,2.305,1.895331037,11.255,4.977777778,79.77777778,54.305,10.425,31.5975,66.65,0.108,2.03,0.245,0.0435,0.073,5.94,0.205,3.252978834,0.182762353,59.64699574,0.030104941,4.910602365,0.128265411,0.250364236,208.4294543,0.011068518,0.131179953,5.026556252,0.305687719,3.107068243,1.0,0.79,0.0,0.66,1.15,0.0,14.06666667,96.77,0.1,82.0,27.63636364,11.0,60.0,27.75,8.0,122.72,96.0,41.74688894,536.0,440.0,89.6875
2024-01-14 00:00:00,2.62,1145.0,117380.0,2.745012937,4000.0,1429.0,2290.0,0.0,1.25,232.0,1.37,7.0,1.5,11.2,87.39,0.42,3.5,319.1746667,0.99,11.43,87.09,0.44,7.1,21.020333337,1.04,10.53,70.52,1.2,80.53,17.75,953.5333333,2.305,1.895331037,11.255,4.977777778,79.77777778,54.305,10.425,31.5975,66.65,0.108,2.03,0.245,0.0435,0.073,5.94,0.205,3.252978834,0.182762353,59.64699574,0.030104941,4.910602365,0.128265411,0.250364236,208.4294543,0.011068518,0.131179953,5.026556252,0.305687719,3.107068243,1.0,0.79,0.0,0.66,1.15,0.0,14.06666667,96.77,0.1,82.0,27.63636364,11.0,60.0,27.75,8.0,126.505,134.0,43.65636704,569.0,435.0,90.52238806
2024-01-14 01:00:00,2.66,1134.0,119785.0,2.741162207,4000.0,1421.0,2280.0,1800.0,1.25,232.0,1.41,8.0,1.5,11.2,87.39,0.42,3.5,319.1746667,0.99,11.43,87.09,0.44,7.1,21.020333337,1.04,10.53,70.52,1.2,80.53,17.75,953.5333333,2.305,1.895331037,11.255,4.977777778,79.77777778,54.305,10.425,31.5975,66.65,0.108,2.03,0.245,0.0435,0.073,5.94,0.205,3.252978834,0.182762353,59.64699574,0.030104941,4.910602365,0.128265411,0.250364236,208.4294543,0.011068518,0.131179953,5.026556252,0.305687719,3.107068243,1.0,0.79,0.0,0.66,1.15,0.0,14.06666667,96.77,0.1,82.0,27.63636364,11.0,60.0,27.75,8.0,122.19,92.0,42.55123187,532.0,440.0,89.45652174
2024-01-14 02:00:00,2.62,1134.0,120577.0,2.714953141,4000.0,1461.0,2290.0,1524.0,1.25,236.0,1.37,8.0,1.5,11.2,87.39,0.42,3.5,319.1746667,0.99,11.43,87.09,0.44,7.1,21.020333337,1.04,10.53,70.52,1.2,80.53,17.75,953.5333333,2.305,1.895331037,11.255,4.977777778,79.77777778,54.305,10.425,31.5975,66.65,0.108,2.03,0.245,0.0435,0.073,5.94,0.205,3.252978834,0.182762353,59.64699574,0.030104941,4.910602365,0.128265411,0.250364236,208.4294543,0.011068518,0.131179953,5.026556252,0.305687719,3.107068243,1.0,0.79,0.0,0.66,1.15,0.0,14.06666667,96.77,0.1,82.0,27.63636364,11.0,60.0,27.75,8.0,121.925,90.0,42.94562973,530.0,440.0,94.33333333
2024-01-14 03:00:00,2.65,1133.0,120297.0,2.714981591,4000.0,1425.0,2285.0,1300.0,1.25,233.0,1.4,8.0,1.5,11.2,87.39,0.42,3.5,319.1746667,0.99,11.43,87.09,0.44,7.1,21.020333337,1.04,10.53,70.52,1.2,80.53,17.75,953.5333333,2.305,1.895331037,11.255,4.977777778,79.77777778,54.305,10.425,31.5975,66.65,0.108,2.03,0.245,0.0435,0.073,5.94,0.205,3.252978834,0.182762353,59.64699574,0.030104941,4.910602365,0.128265411,0.250364236,208.4294543,0.011068518,0.131179953,5.026556252,0.305687719,3.107068243,1.0,0.79,0.0,0.66,1.15,0.0,14.06666667,96.77,0.1,82.0,27.63636364,11.0,60.0,27.75,8.0,122.5875,95.0,43.49724265,535.0,440.0,94.94736842
