Repository: saikumar-voptimai/evonith_bf_webapp

# Evonith BF2 — Blast Furnace Intelligence Platform

Monitoring, modelling and optimisation of **Blast Furnace 2 (BF2)** at Evonith Steel: live telemetry from InfluxDB,
manual plant reports from Neon PostgreSQL, a two-zone energy model of the furnace, blend and fuel optimisers, a
conversational assistant (FurnaceMind) and a live digital twin evaluated every hour.

The platform has three deployable parts that share one Python service layer, plus the shared data library:

| Part | Path | What it is |
|---|---|---|
| **Streamlit app** (legacy) | `src/app.py`, `src/custom_pages/` | The original 11-page dashboard; still the home of the model pages. Served under `/legacy` in production |

File: src/assets/data/furnace_dataset_20260525_002530_771382.csv (part 4 of 209)
GO%,ORE_NA2O%,ORE_P%,ORE_TIO2%,ORE_AL2O3%,ORE_SIO2%,ORE_MNO%,ORE_CAO%,ORE_K2O%,ORE_CALC_MT,PELLET_PCT_SIO2,PELLET_PCT_AL2O3,PELLET_PCT_FE2O3,PELLET_PCT_MGO,PELLET_PCT_TIO2,PELLET_PCT_NA2O,TOTAL_PELLET_CALC_MT,PELLET_PCT_K2O,PELLET_PCT_TM,PELLET_PCT_LOI,PELLET_PCT_MNO,PELLET_PCT_CAO,PELLET_PCT_P,CHARGES/HRS.,STOCKRODLEVEL,CHEM_PCT_C,CHEM_PCT_CR,CHEM_PCT_FE,CHEM_PCT_MN,CHEM_PCT_P,CHEM_PCT_S,CHEM_PCT_SI,CHEM_PCT_TI,SLAG_BASICITY,SLAG_PCT_AL2O3,SLAG_PCT_CAO,SLAG_PCT_FEO,SLAG_PCT_K2O,SLAG_PCT_MGO,SLAG_PCT_MNO,SLAG_PCT_NA2O,SLAG_PCT_S,SLAG_PCT_SIO2,SLAG_PCT_TIO2,SLAG_T_BASICITY,HMT_GT_1480C,COKE_DISCHARGE_TIME,WEIGHTED_COKE_ANGLE,TOTAL_COKE_PORTIONS,NON_COKE_DISCHARGE_TIME,WEIGHTED_NON_COKE_ANGLE,TOTAL_NON_COKE_PORTIONS,TOTAL HEAT LOAD,FTG_UPTAKE_TEMP_A,FTG_UPTAKE_TEMP_B,FTG_UPTAKE_TEMP_C,FTG_UPTAKE_TEMP_D,FTG_UPTAKE_TEMP_AVG,HEARTH_TEMP_A,HEARTH_TEMP_B,HEARTH_TEMP_C,HEARTH_TEMP_D,HEARTH_TEMP_AVG,BOSH_TEMP_A,BOSH_TEMP_C,BOSH_TEMP_D,BELLY_TEMP_A,BELLY_TEMP_C,BELLY_TEMP_D,LOWER_STACK_TEMP_A,LOWER_STACK_TEMP_B,LOWER_STACK_TEMP_C,LOWER_STACK_TEMP_D,PCI_KG/THM,ACT. FUEL RATEKG/THM.,FURNACETOPGASANALYSISCO2ETACO,COKE RATE KG/THM,PRODUCTIONTONNESPERHR,HOT BLAST PRESSUREBAR,TOPPRESSUREBAR,DIFFERENTIAL PRESSURETOTALBAR,HOT BLAST TEMP.OC,OXYGENFLOWNM3/HR.,STEAMKGS/HR.,RAFTOC,PERMEABILITYKGS/HR.,TUYEREVELOCITYM/S,HOT BLAST VOLUMENM3/HR.,O2 ENRICHMENT %,BOTTOMBAR,FURNACE TOP GAS ANALYSISH2%,UNITCOST LAKHS/THM,BOSH_TEMP_B,FURNACE TOP GAS ANALYSISCO2%,FURNACE TOP GAS ANALYSISONLINE (ANALYZER)CO%
2025-09-11 02:00:00,0.998171974,11.31453445,0.548905037,87.68729358,5.305567445,31.307,7.5,1.04,0.52,87.58,11.38,5.748,70.43,8.63,19.18,1.76,7.648471684,5.199166667,80.03416667,66.01,30.95,0.05,5.53,1.84,9.04,2.13,0.03,0.12,54.94,10.98,0.069,1.985533454,0.21,83.264,0.0,0.0,0.0,0.0,0.0,0.0,0.0,0.0,61.15790325,3.446841703,3.784699884,0.07165858,0.025083446,0.049625231,0.229061279,2.900170932,5.462045024,0.053920347,0.152315953,0.027581611,40.601,0.0,0.0,0.0,0.0,0.0,0.0,0.0,0.0,0.0,0.0,0.0,0.0,0.0,6.0,0.317826052,4.255284553,0.01,94.86018699,0.144471545,0.098,0.035105691,0.531056911,0.065894309,1.082484932,17.59349593,38.03585366,0.248943089,0.514471545,6.728699187,0.221056911,0.204471545,0.294471545,35.13853659,0.92,1.273979142,1467.105691,83.0,26.36363636,11.0,60.0,25.2,10.0,15.443235412955445,211.8561111,204.1911111,239.4630556,207.3744444,215.7211806,66.59984222781031,333.3385461132532,450.43090561531244,578.0669483575048,360.0042093624209,92.80962576616812,98.05968811122096,110.56852467576837,56.77508121481233,104.44919695853554,67.85791390828142,60.771164389133276,78.16043554389266,60.537207090773244,42.26304444791816,103.6378277,565.1527778,40.03379453,406.25,73.8,2.451971569,1.249100564,1.2989093532968112,1161.585,1638.651147,0.0,2296.307694,1464.161958,234.2015358,105495.4783,1.266049728,0.865813786,3.680129578,115.29451217025,57.62819444444473,18.180447263888883,24.43288265277776
2025-09-11 03:00:00,0.998046018,11.31227868,0.548641673,87.6896753,5.297494771,31.075,7.5,1.04,0.52,87.58,11.38,5.319,70.43,8.63,19.18,1.76,8.907657847,5.199166667,80.03416667,66.01,30.95,0.05,5.53,1.84,9.04,2.13,0.03,0.12,54.94,10.98,0.069,1.985533454,0.21,83.548,0.0,0.0,0.0,0.0,0.0,0.0,0.0,0.0,61.28115228,3.393763176,3.766582242,0.070609547,0.025306824,0.048992836,0.222534192,2.843540777,5.408847481,0.052859831,0.150067299,0.027256097,41.457,0.0,0.0,0.0,0.0,0.0,0.0,0.0,0.0,0.0,0.0,0.0,0.0,0.0,6.0,0.333921658,4.296896552,0.01,94.80206897,0.140689655,0.098344828,0.035482759,0.550689655,0.065827586,1.080139187,17.23413793,38.18068966,0.239310345,0.505517241,6.758965517,0.228275862,0.19862069,0.289655172,35.34896552,0.915517241,1.27134956,1468.724138,83.0,26.36363636,11.0,60.0,25.2,10.0,10.421269383993874,211.5319444,223.8580556,244.2944444,201.1869444,220.2178472,64.16313289212871,332.73084547059045,451.05147390190666,583.1195662200465,359.2324543617985,108.74287622261367,93.21312555552454,114.80405071833533,57.52434794665755,93.56591301297942,71.25901119309532,55.27071667138776,69.42611457376749,56.20612877567896,46.28874104511796,120.6999708,572.7361111,40.04913906,400.0,73.8,2.508435325,1.256649642,1.2532698137847584,1156.936111,3040.691464,0.0,2324.257483,1433.743511,233.8873969,107474.6481,2.294360556,0.909279249,3.897577486,115.992746131,57.62819444444473,18.180447263888883,24.43288265277776
2025-09-11 04:00:00,0.998090855,11.31308168,0.548735425,87.68882746,5.300368466,30.532,7.5,1.04,0.52,87.58,11.38,5.075,70.43,8.63,19.18,1.76,9.583261054,5.199166667,80.03416667,66.01,30.95,0.05,5.53,1.84,9.04,2.13,0.03,0.12,54.94,10.98,0.069,1.985533454,0.21,83.845,0.0,0.0,0.0,0.0,0.0,0.0,0.0,0.0,61.16057993,3.442403027,3.786509913,0.071265204,0.025276267,0.049652236,0.22816076,2.897080261,5.468127574,0.053769275,0.151702902,0.027491332,41.764,0.0,0.0,0.0,0.0,0.0,0.0,0.0,0.0,0.0,0.0,0.0,0.0,0.0,6.0,0.316802361,4.259655172,0.01,94.69489655,0.148965517,0.102482759,0.029275862,0.678965517,0.075758621,1.095512084,17.6437931,38.30896552,0.231034483,0.451724138,6.746551724,0.207586207,0.182068966,0.285517241,34.97655172,0.861724138,1.288426132,1477.413793,83.0,26.36363636,11.0,60.0,25.2,10.0,7.41746716548414,205.9611111,217.0708333,228.8247222,190.7088889,210.6413889,63.337488720332004,332.3901971764357,450.3827025242614,586.6746685817129,359.1119754345185,110.95804111348565,86.5949251208662,111.10423233380382,59.55640639569531,94.31504062361938,74.92407634509836,57.419776894353106,79.4962619747942,58.744930250389025,49.29635277347202,129.8544858,579.9861111,39.68179408,400.0,73.8,2.538246583,1.299037311,1.2309346015471256,1183.862778,3545.541331,0.0,2349.691089,1430.837228,233.6253986,106247.8453,2.704221892,0.919254662,4.092648842,117.2057193685,57.62819444444473,18.180447263888883,24.43288265277776
2025-09-11 05:00:00,0.998307503,11.31696164,0.549188414,87.68473086,5.314253575,30.003,7.5,1.04,0.52,87.58,11.38,5.038,70.43,8.63,19.18,1.76,9.411261503,5.199166667,80.03416667,66.01,30.95,0.05,5.53,1.84,9.04,2.13,0.03,0.12,54.94,10.98,0.069,1.985533454,0.21,83.215,0.0,0.0,0.0,0.0,0.0,0.0,0.0,0.0,61.15413821,3.462123652,3.776092829,0.073231276,0.024295186,0.049475185,0.232415056,2.90963671,5.433580415,0.054485039,0.154730234,0.027937479,38.867,0.0,0.0,0.0,0.0,0.0,0.0,0.0,0.0,0.0,0.0,0.0,0.0,0.0,6.0,0.289856088,4.222413793,0.01,94.58772414,0.157241379,0.10662069,0.023068966,0.807241379,0.085689655,1.110884982,18.05344828,38.43724138,0.222758621,0.397931034,6.734137931,0.186896552,0.165517241,0.28137931,34.60413793,0.807931034,1.305502705,1486.103448,83.0,26.36363636,11.0,60.0,25.2,10.0,6.7864960613506895,226.9397222,236.2130556,246.5744444,210.0594444,229.9466667,63.31969531841132,331.15225947609184,450.75870118267795,588.7939044114054,358.8072403847901,118.20568357190697,88.06651321539972,115.92900556332953,59.60389389332805,89.668377423891,74.6549574609749,53.2088330926388,67.07621560506779,53.808990872101354,51.01133512058029,127.5238686,578.1388889,40.73404811,400.0,73.8,2.599259644,1.305612844,1.2448645858813046,1154.227778,3995.950453,0.0,2353.255853,1410.155458,231.4788453,109278.1161,2.946360994,0.96472147,3.966724536,116.8969125895,57.62819444444473,18.180447263888883,24.43288265277776
2025-09-11 06:00:00,0.997864467,11.30902728,0.548262068,87.69310826,5.285859036,24.673,7.5,1.04,0.52,87.58,11.38,4.21,70.43,8.63,19.18,1.76,6.567950839,5.199166667,80.03416667,66.01,30.95,0.05,5.53,1.84,9.04,2.13,0.03,0.12,54.94,10.98,0.069,1.985533454,0.21,69.64,0.0,0.0,0.0,0.0,0.0,0.0,0.0,0.0,60.98642832,3.522420996,3.808745462,0.073313396,0.0246736,0.050483604,0.238542225,2.979940487,5.532243647,0.05546331,0.155741832,0.028078349,33.606,0.0,0.0,0.0,0.0,0.0,0.0,0.0,0.0,0.0,0.0,0.0,0.0,0.0,5.0,0.563360981,4.239032258,0.010322581,94.64780645,0.153548387,0.104129032,0.024548387,0.740322581,0.080290323,1.12136577,18.00935484,38.60258065,0.229677419,0.392903226,6.788064516,0.183225806,0.166451613,0.289677419,34.42516129,0.802903226,1.318555706,1486.741935,83.0,26.36363636,11.0,60.0,25.2,10.0,11.057577866687879,222.3555556,249.9205761,267.8407407,232.662963,243.1949588,62.7746332444042,333.2396911321127,452.01565631655643,571.864218482335,356.3043840184986,102.04896581294982,92.46708063514228,111.05425529563706,54.83776268744446,89.09208732312123,56.63761816087688,51.121274702153244,52.79436793060455,50.379822873845626,39.33542641944802,83.07111239,554.1358025,41.48597593,400.0,79.06419753,2.419850695,1.183364242,1.2292922873877656,1111.127984,2922.682742,0.0,2294.904951,1285.456384,205.0974578,95155.73938,2.367531783,0.843302177,3.856012325,111.006922391675,57.62819444444473,18.180447263888883,24.43288265277776
2025-09-11 08:00:00,0.98227222,11.77376288,0.713694622,87.24396491,6.966257973,40.291,9.4,0.94,0.54,87.74,11.32,7.156,69.98,8.72,19.62,1.68,8.964727821,5.199166667,80.03416667,66.01,30.95,0.05,5.45,1.96,9.47,2.15,0.034,0.12,54.75,11.09,0.069,2.034862385,0.21,113.268,0.0,0.0,0.0,0.0,0.0,0.0,0.0,0.0,60.81910622,3.660483792,3.619318865,0.067481004,0.024847647,0.053244684,0.231469269,2.789837643,5.951131398,0.067263252,0.091765156,0.01501414,54.879,0.0,0.0,0.0,0.0,0.0,0.0,0.0,0.0,0.0,0.0,0.0,0.0,0.0,8.0,0.229939258,4.288,0.011342857,94.84488571,0.145142857,0.097885714,0.032514286,0.516857143,0.063371429,1.12931134,17.306,38.93371429,0.265428571,0.433714286,6.928857143,0.195142857,0.185142857,0.311714286,34.478,0.852285714,1.330285926,1477.714286,83.0,26.36363636,11.0,60.0,25.2,10.0,4.89389982219744,194.705571,198.1236769,217.6849582,193.2961003,200.9525766,61.97995554597782,331.53431586194904,449.9146251113908,588.2808439251937,358.81116821264254,105.0739804708747,79.8469332723814,98.43417375300783,61.78202119153463,97.12138122429377,76.04081560132272,61.20879069904356,105.21557355929279,68.81454996498613,48.198605390206495,123.4796782,564.6657382,40.28964613,392.7855153,72.60083565,2.61715515,1.27123354,1.2121842991507954,1163.738162,3707.425535,0.0,2319.903181,1251.576836,214.0319465,100963.9205,2.982939318,0.994669053,4.198712992,114.5574361865,57.62819444444473,18.180447263888883,24.43288265277776
2025-09-11 09:00:00,0.98129367,11.76325136,0.712937035,87.25545497,6.932166572,29.969,9.4,0.94,0.54,87.74,11.32,4.88,69.98,8.72,19.62,1.68,9.758473665,5.199166667,80.03416667,66.01,30.95,0.05,5.45,1.96,9.47,2.15,0.034,0.12,54.75,11.09,0.069,2.034862385,0.21,84.609,0.0,0.0,0.0,0.0,0.0,0.0,0.0,0.0,60.49599834,3.782726723,3.667790206,0.068472642,0.023760656,0.055527358,0.251731484,2.946489571,6.108901149,0.066027811,0.094100665,0.015397521,39.696,0.0,0.0,0.0,0.0,0.0,0.0,0.0,0.0,0.0,0.0,0.0,0.0,0.0,7.0,0.17132059,4.268,0.011914286,94.83802857,0.153714286,0.101028571,0.033371429,0.528285714,0.065657143,1.123806242,16.766,39.05657143,0.291142857,0.456571429,6.960285714,0.203714286,0.193714286,0.314571429,34.758,0.889428571,1.324073456,1470.571429,83.0,26.36363636,11.0,60.0,25.2,10.0,5.7017747546754975,177.3488889,194.6077778,217.9736111,183.0619444,193.2480556,63.80301204564875,331.18339300081425,450.78693296902543,582.6908960770492,357.00905062105954,116.98633299892951,85.8102325480409,107.76968118814156,60.580903735818026,104.46554416319299,73.66307485928499,62.33358914460385,105.8954722848641,65.57042276610653,51.610949631793844,114.9814265,569.2083333,41.08532397,390.0,84.87,2.663395333,1.297536344,1.2508664198274462,1171.092778,4003.152803,0.0,2352.319906,1330.304394,229.2181314,108899.2535,2.974136681,1.032316467,4.056415522,112.73503901125,57.62819444444473,18.180447263888883,24.43288265277776
2025-09-11 10:00:00,0.981747289,11.7681241,0.713288224,87.25012861,6.94797007,34.213,9.4,0.94,0.54,87.74,11.32,5.611,69.98,8.72,19.62,1.68,11.33510637,5.199166667,80.03416667,66.01,30.95,0.05,5.45,1.96,9.47,2.15,0.034,0.12,54.75,11.09,0.069,2.034862385,0.21,99.443,0.0,0.0,0.0,0.0,0.0,0.0,0.0,0.0,60.73007364,3.692355501,3.632778278,0.067703491,0.024779491,0.053844696,0.236092902,2.826431814,6.002757986,0.067399536,0.092392528,0.015115662,47.803,0.0,0.0,0.0,0.0,0.0,0.0,0.0,0.0,0.0,0.0,0.0,0.0,0.0,6.0,0.167245905,4.248,0.012485714,94.83117143,0.162285714,0.104171429,0.034228571,0.539714286,0.067942857,1.118301145,16.226,39.17942857,0.316857143,0.479428571,6.991714286,0.212285714,0.202285714,0.317428571,35.038,0.926571429,1.317860987,1463.428571,83.0,26.36363636,11.0,60.0,25.2,10.0,5.3631684286705905,183.4836111,193.735,213.6033333,169.0302778,189.9630556,64.94097233450384,331.0065070048068,451.7914965526967,577.188063048684,356.0588265428444,126.32725132576462,91.69310237170193,114.11048032009225,60.35206417098193,111.55629239283098,71.57696392796244,66.34877194022789,115.80763256378343,66.12235840017446,52.6823801218282,123.6984381,565.3333333,41.65452614,380.3333333,91.635,2.646645044,1.299095244,1.295004322614322,1190.661667,4001.441414,0.0,2338.180653,1412.078947,244.3215417,113952.5725,2.828341336,1.030428479,3.804422242,111.47337637325,57.62819444444473,18.180447263888883,24.43288265277776
2025-09-11 11:00:00,0.982488766,11.776089,0.71386227,87.24142224,6.973802159,34.27,9.4,0.94,0.54,87.74,11.32,5.292,69.98,8.72,19.62,1.68,10.7956029,5.199166667,80.03416667,66.01,30.95,0.05,5.45,1.96,9.47,2.15,0.034,0.12,54.75,11.09,0.069,2.034862385,0.21,98.783,0.0,0.0,0.0,0.0,0.0,0.0,0.0,0.0,60.4911215,3.781259953,3.668710213,0.068394857,0.024167027,0.055508856,0.250283757,2.93684602,6.126180642,0.066880266,0.094106351,0.015395781,47.597,0.0,0.0,0.0,0.0,0.0,0.0,0.0,0.0,0.0,0.0,0.0,0.0,0.0,7.0,0.262215866,4.236,0.012890909,94.82303636,0.168363636,0.106781818,0.035,0.548363636,0.069563636,1.115275578,15.83381818,39.28727273,0.336181818,0.497272727,7.008545455,0.217272727,0.208363636,0.319454545,35.22836364,0.953454545,1.314222391,1458.145455,83.0,26.36363636,11.0,60.0,25.2,10.0,6.03697798590953,193.1169444,200.4452778,225.7944444,181.0127778,200.0923611,64.26173128525622,330.8134549813457,451.27111073999106,585.8613165667384,358.2288532691631,123.37622439294245,91.01156363438159,113.6491861993289,60.67525010383137,102.64082837442288,77.3672253740396,61.29560460083508,103.52899578708363,65.09332592904536,52.536469190679036,132.9835292,564.375,41.34522342,380.0,81.18,2.694235372,1.299201897,1.2757774827628479,1170.440556,3999.452133,0.0,2334.523408,1343.343478,234.1664906,112166.0871,2.876049564,1.07115636,3.801697531,112.620317619,57.62819444444473,18.180447263888883,24.43288265277776
2025-09-11 12:00:00,0.982535067,11.77658636,0.713898116,87.24087857,6.975415224,34.078,9.4,0.94,0.54,87.74,11.32,5.274,69.98,8.72,19.62,1.68,9.631807511,5.199166667,80.03416667,66.01,30.95,0.05,5.45,1.96,9.47,2.15,0.034,0.12,54.75,11.09,0.069,2.034862385,0.21,99.203,0.0,0.0,0.0,0.0,0.0,0.0,0.0,0.0,60.27983098,3.855815135,3.700713412,0.068892553,0.024143429,0.05691549,0.260683486,3.019766897,6.253568096,0.067488334,0.095585558,0.015634252,48.219,0.0,0.0,0.0,0.0,0.0,0.0,0.0,0.0,0.0,0.0,0.0,0.0,0.0,7.0,0.14278416,4.296,0.0118,94.8034,0.152,0.1046,0.035,0.532,0.0652,1.134565789,16.772,39.26,0.298,0.47,6.894,0.19,0.192,0.314,34.612,0.888,1.333748655,1469.6,83.0,26.36363636,11.0,60.0,25.2,10.0,6.382049001733321,191.4175,210.9925,246.5338889,192.4286111,210.343125,62.14442192424053,332.82012403936733,451.0012955744197,582.1412285916126,356.7385019227369,115.67721656498111,87.31547690099178,105.25962178404964,60.1766928070096,102.72217428208313,72.46480769360215,59.68030847026435,96.22932093614033,64.61365180210996,45.39562161352973,120.4728894,560.0,40.29356178,380.0,79.95,2.721056681,1.298945083,1.1976475583456956,1167.271389,4001.616961,0.0,2355.745728,1187.666264,209.2986003,101199.9793,3.182725072,1.087457308,3.693367431,110.9626578455,57.62819444444473,18.180447263888883,24.43288265277776
2025-09-11 13:00:00,0.982884076,11.78033539,0.714168317,87.23678053,6.987574244,33.841,9.4,0.94,0.54,87.74,11.32,5.41,69.98,8.72,19.62,1.68,9.598814211,5.199166667,80.03416667,66.01,30.95,0.05,5.45,1.96,9.47,2.15,0.034,0.12,54.75,11.09,0.069,2.034862385,0.21,98.969,0.0,0.0,0.0,0.0,0.0,0.0,0.0,0.0,60.26051631,3.861660092,3.703694116,0.068910873,0.024265142,0.057028559,0.261120377,3.02382869,6.269577991,0.067799145,0.095712114,0.015653846,48.672,0.0,0.0,0.0,0.0,0.0,0.0,0.0,0.0,0.0,0.0,0.0,0.0,0.0,7.0,0.148296882,4.312363636,0.011,94.82361818,0.14,0.100818182,0.034418182,0.515636364,0.062145455,1.144674714,17.59236364,39.12654545,0.261272727,0.444181818,6.789636364,0.168545455,0.178545455,0.31,34.18181818,0.837090909,1.343310394,1479.309091,83.0,26.36363636,11.0,60.0,25.2,10.0,7.416901612586116,185.0747222,203.9969444,242.6986111,194.3116667,206.5204861,62.67446815924808,332.61213357558813,451.0126516538666,581.5890266800349,357.10442324578105,112.19152845195977,88.37740107977766,104.45453995441858,59.69557168046138,102.6982833065303,71.84847845337549,59.91019645164985,98.62004413533089,65.91952679577741,45.16863951695808,120.0602153,560.0,40.38370319,380.0,79.95,2.678972086,1.299426106,1.2142610856176481,1166.327222,3726.261822,0.0,2337.437194,1230.749556,212.5582339,101722.3915,2.953983814,1.055570791,3.933658033,110.90797852725,57.62819444444473,18.180447263888883,24.43288265277776
2025-09-11 14:00:00,0.98263325,11.77764104,0.713974129,87.23972571,6.978835808,34.015,9.4,0.94,0.54,87.74,11.32,5.251,69.98,8.72,19.62,1.68,10.10351532,5.199166667,80.03416667,66.01,30.95,0.05,5.45,1.96,9.47,2.15,0.034,0.12,54.75,11.09,0.069,2.034862385,0.21,98.81,0.0,0.0,0.0,0.0,0.0,0.0,0.0,0.0,60.32410172,3.841160733,3.693952927,0.068815349,0.024024954,0.056636223,0.259016382,3.005898277,6.222528045,0.067106633,0.095284257,0.015586484,47.246,0.0,0.0,0.0,0.0,0.0,0.0,0.0,0.0,0.0,0.0,0.0,0.0,0.0,7.0,0.127601094,4.208727273,0.011,94.95343636,0.14,0.092636364,0.032236364,0.499272727,0.062690909,1.129535103,18.08872727,38.70109091,0.228545455,0.422363636,6.713272727,0.163090909,0.173090909,0.31,34.26363636,0.826181818,1.325469687,1484.218182,83.0,26.36363636,11.0,60.0,25.2,10.0,6.221757744654198,180.3525,194.1263889,232.8547222,183.7022222,197.7589583,63.20741254922936,332.4417945161699,451.89003121959666,571.473288758119,354.6117562793869,116.06769494345,90.31084151535774,102.84183495997723,59.908284514643555,114.72094096113682,65.33931634966527,67.05106690905527,121.57682985609478,70.66016203074416,44.03781738344454,111.0032445,562.625,40.81449492,377.1666667,91.02,2.662487081,1.298921547,1.243781751324681,1167.025278,3700.666333,0.0,2315.822539,1258.191347,215.7773506,102770.9937,2.907349572,1.039567982,4.284529319,108.99959657125001,57.62819444444473,18.180447263888883,24.43288265277776
2025-09-11 15:00:00,0.994948384,11.90992941,0.723508426,87.0951222,7.40787918,34.001,9.4,0.94,0.54,87.74,11.32,5.287,69.98,8.72,19.62,1.68,10.59362247,5.199166667,80.03416667,66.01,30.95,0.05,5.45,1.96,9.47,2.15,0.034,0.12,54.75,11.09,0.069,2.034862385,0.21,98.969,0.0,0.0,0.0,0.0,0.0,0.0,0.0,0.0,60.48359519,3.787221691,3.669662115,0.068505175,0.023744151,0.055611824,0.252404679,2.951786615,6.115846234,0.066032353,0.094188555,0.015411789,45.992,0.0,0.0,0.0,0.0,0.0,0.0,0.0,0.0,0.0,0.0,0.0,0.0,0.0,8.0,0.162546432,4.162235294,0.011152941,95.01583529,0.14,0.088764706,0.0336,0.486941176,0.061470588,1.121471147,17.97847059,38.62211765,0.220705882,0.422235294,6.709764706,0.169176471,0.174588235,0.308470588,34.43847059,0.844470588,1.316295865,1485.011765,83.0,26.36363636,11.0,60.0,25.2,10.0,5.022655353599973,175.7402778,192.2075,218.1477778,170.2991667,189.0986806,62.427756421697794,332.833417434626,451.70590158166596,574.232876464877,355.69456832257055,114.3014296224145,87.21884027933245,102.23774626807796,60.004375466094174,109.1744892579793,67.84414858634896,66.63691107230255,121.06824707557763,71.03687158619627,44.99070139216451,122.1659744,565.0,40.56691797,375.0,86.715,2.675371272,1.288456058,1.2278228920317822,1163.6925,3704.02855,0.0,2307.269503,1218.450361,211.5032778,101299.8038,2.945455247,1.047098359,3.932717689,109.936991608,57.62819444444473,18.180447263888883,24.43288265277776
2025-09-11 16:00:00,1.050113693,11.78487686,0.614455235,87.16500945,6.729914803,34.391,9.4,0.94,0.54,87.74,11.32,5.478,69.94,8.46,20.09,1.51,10.6451722,5.199166667,80.03416667,66.01,30.95,0.05,5.33,1.92,9.24,2.08,0.036,0.12,55.1,11.01,0.068,2.065666041,0.2,98.679,0.0,0.0,0.0,0.0,0.0,0.0,0.0,0.0,60.73018822,3.691584158,3.632802501,0.067682751,0.024872809,0.053832246,0.235700261,2.823736738,6.005976863,0.067591454,0.092385201,0.015113872,47.975,0.0,0.0,0.0,0.0,0.0,0.0,0.0,0.0,0.0,0.0,0.0,0.0,0.0,7.0,-0.017914387,4.190470588,0.011505882,94.99007059,0.14,0.090529412,0.0396,0.479882353,0.057941176,1.122659971,17.07494118,38.99623529,0.245411765,0.450470588,6.801529412,0.190352941,0.185176471,0.304941176,34.73494118,0.900941176,1.31845566,1480.423529,83.0,26.36363636,11.0,60.0,25.2,10.0,4.954386520153392,186.3566667,196.2508333,211.3513889,178.7166667,193.1688889,62.66342015397572,332.3848842113784,451.4748194090363,573.4190837706309,355.83301949283316,109.80440303536105,85.27887528804702,101.18885518575723,59.89519120341137,106.60089416222843,65.31279468636684,66.4949301697462,117.66622712828644,69.39004503584843,45.34723676191058,123.6373078,565.1666667,40.78449817,375.0,86.1,2.6857759,1.279254669,1.2437988378157971,1168.727222,3501.473203,0.0,2290.923889,1206.830019,212.4444106,101656.3453,2.779572944,1.061055585,3.870177486,110.1319432835,57.62819444444473,18.180447263888883,24.43288265277776
2025-09-11 17:00:00,1.050367078,11.7872244,0.614552118,87.16240852,6.737590904,34.652,9.4,0.94,0.54,87.74,11.32,5.449,69.94,8.46,20.09,1.51,11.03828096,5.199166667,80.03416667,66.01,30.95,0.05,5.33,1.92,9.24,2.08,0.036,0.12,55.1,11.01,0.068,2.065666041,0.2,105.281,0.0,0.0,0.0,0.0,0.0,0.0,0.0,0.0,63.41590476,2.747427292,3.225809464,0.061454975,0.024724055,0.036008706,0.105370307,1.782473018,4.370941147,0.058937742,0.073614368,0.012090654,36.413,0.0,0.0,0.0,0.0,0.0,0.0,0.0,0.0,0.0,0.0,0.0,0.0,0.0,7.0,0.021350631,4.218705882,0.011858824,94.96430588,0.14,0.092294118,0.0456,0.472823529,0.054411765,1.123848795,16.17141176,39.37035294,0.270117647,0.478705882,6.893294118,0.211529412,0.195764706,0.301411765,35.03141176,0.957411765,1.320615456,1475.835294,83.0,26.36363636,11.0,60.0,25.2,10.0,3.887064701934179,184.8011111,194.1316667,197.4572222,167.4783333,185.9670833,62.90985046355303,332.6115667841439,451.6272932123446,568.3895386542973,354.6657512509314,110.96235698119447,84.00564368111367,101.42695140452301,59.94751481441685,111.12496238577677,61.898596987022216,70.12948499085286,124.38159495434087,69.3482009541118,45.99321740261459,120.4592236,568.6388889,40.67798486,372.2083333,91.635,2.669612339,1.279126903,1.2522348860327064,1181.908889,3498.441675,0.0,2295.475456,1228.991347,216.7328036,102249.7341,2.75562145,1.050635696,3.978587947,109.012930452,57.62819444444473,18.180447263888883,24.43288265277776
2025-09-11 18:00:00,1.050225282,11.7859107,0.614497902,87.16386402,6.733295311,24.547,9.4,0.94,0.54,87.74,11.32,3.663,69.94,8.46,20.09,1.51,11.19600404,5.199166667,80.03416667,66.01,30.95,0.05,5.33,1.92,9.24,2.08,0.036,0.12,55.1,11.01,0.068,2.065666041,0.2,69.665,0.0,0.0,0.0,0.0,0.0,0.0,0.0,0.26,62.13148116,3.198681561,3.420466822,0.064425475,0.024831144,0.044528176,0.167550517,2.279428476,5.154151384,0.063150383,0.082588863,0.013535845,29.99,0.0,0.0,0.0,0.0,0.0,0.0,0.0,0.0,0.0,0.0,0.0,0.0,0.0,5.0,-0.139111125,4.266,0.0124,94.8268,0.156,0.0998,0.0388,0.538,0.0622,1.09949177,15.926,39.208,0.308,0.478,6.706,0.208,0.2,0.292,35.678,0.856,1.287650443,1480.4,83.0,26.36363636,11.0,60.0,25.2,10.0,3.807823914828944,162.9747222,197.4988889,191.0652778,152.6380556,176.0442361,61.93417711263534,333.6860848940346,452.5140378252882,565.342461709485,354.55674028499186,111.402551370826,84.55055229823972,104.39886610715268,57.49489004731174,102.98848327438395,59.165772419079055,66.79256325566678,115.32159252461491,66.55741175601761,44.9127253155712,121.3658975,572.0,40.04535564,372.0,92.25,2.684397425,1.273426631,1.2307392875329035,1167.865833,3512.453419,0.0,2278.02225,1201.602711,212.2257056,101609.9553,2.788258686,1.068896981,4.135625625,109.08098141875,57.62819444444473,18.180447263888883,24.43288265277776
2025-09-11 21:00:00,1.050466464,11.78814518,0.614590119,87.16138835,6.740601711,39.853,9.4,0.94,0.54,87.74,11.32,6.64,69.94,8.46,20.09,1.51,10.61483997,5.199166667,80.03416667,66.01,30.95,0.05,5.33,1.92,9.24,2.08,0.036,0.12,55.1,11.01,0.068,2.065666041,0.2,109.547,0.0,0.0,0.0,0.0,0.0,0.0,0.0,1.14,63.78523235,2.596218806,3.171057445,0.06,0.027431906,0.033215953,0.076131723,1.561792169,4.242240756,0.063369191,0.070842298,0.011626345,45.922,0.0,0.0,0.0,0.0,0.0,0.0,0.0,0.0,0.0,0.0,0.0,0.0,0.0,8.0,0.131891641,4.27372093,0.012875969,94.88502326,0.16503876,0.107643411,0.027968992,0.465193798,0.062534884,1.128273711,15.59294574,39.69968992,0.304806202,0.46875969,7.03744186,0.20751938,0.19,0.289922481,35.18635659,0.920077519,1.328279351,1470.0,83.0,26.36363636,11.0,60.0,25.2,10.0,3.6645142915140667,140.8572222,159.2694444,187.8644444,170.1622222,164.5383333,62.62191127542533,332.1038893228962,450.2923498232576,572.6103805952242,354.37890389001063,103.19139842905142,76.92364644224169,88.42852027254634,61.87436338015495,117.33543307503396,66.15528621674602,72.58609125593946,146.67679871624102,78.88339251555423,46.81097230182675,113.5519894,555.0,41.09122192,372.0,93.48,2.561663961,1.260536014,1.2209763594766965,1175.226111,3725.179447,0.0,2324.218608,1267.4878,202.6120914,98782.50272,3.041169033,0.975769064,3.703623358,108.0456385955,57.62819444444473,18.180447263888883,24.43288265277776
2025-09-11 22:00:00,1.050489606,11.78835958,0.614598967,87.16115081,6.741302759,39.685,9.4,0.94,0.54,87.74,11.32,6.05,69.94,8.46,20.09,1.51,10.03354102,5.199166667,80.03416667,66.01,30.95,0.05,5.33,1.92,9.24,2.08,0.036,0.12,55.1,11.01,0.068,2.065666041,0.2,114.495,0.0,0.0,0.0,0.0,0.0,0.0,0.0,0.0,60.2019973,3.866632302,3.713449526,0.068609671,0.02625982,0.057167474,0.255700253,2.989954814,6.375379621,0.072090904,0.09598185,0.015684266,52.671,0.0,0.0,0.0,0.0,0.0,0.0,0.0,0.0,0.0,0.0,0.0,0.0,0.0,8.0,-0.075535516,4.287674419,0.012410853,94.99386047,0.146434109,0.098806202,0.042852713,0.372170543,0.045790698,1.134158081,15.37899225,39.84852713,0.397829457,0.464108527,7.065348837,0.198217054,0.19,0.327131783,35.1351938,0.882868217,1.335250213,1470.0,83.0,26.36363636,11.0,60.0,25.2,10.0,2.805474130857206,172.0533333,186.4572222,199.9025,188.3636111,186.6941667,62.1869780332567,331.9704228582563,449.96695015693723,572.6281960037799,353.65754572105874,104.50748899608664,74.05409899799125,90.82290106352465,62.06121741035859,113.28632601999885,63.16137921761009,69.52286908276665,126.91130399899212,70.82370494669526,47.170520832220966,108.0443765,556.7111111,41.03997733,371.3833333,92.865,2.542860181,1.269868231,1.2076182218738591,1189.617778,3997.589289,0.0,2354.311681,1299.233608,206.1500378,98944.65525,3.254541133,0.945682922,3.677629881,107.16171321125,57.62819444444473,18.180447263888883,24.43288265277776
2025-09-11 23:00:00,1.051190322,11.79485151,0.614866888,87.15395816,6.762530345,24.716,9.4,0.94,0.54,87.74,11.32,3.838,69.94,8.46,20.09,1.51,11.12008793,5.199166667,80.03416667,66.01,30.95,0.05,5.33,1.92,9.24,2.08,0.036,0.12,55.1,11.01,0.068,2.065666041,0.2,71.455,0.0,0.0,0.0,0.0,0.0,0.0,0.0,0.0,60.75404526,3.684621448,3.629106192,0.067667316,0.024689683,0.053696693,0.235296617,2.81965097,5.985046392,0.06713999,0.092231174,0.015090253,34.381,0.0,0.0,0.0,0.0,0.0,0.0,0.0,0.0,0.0,0.0,0.0,0.0,0.0,4.0,-0.207466306,4.291833333,0.012058333,95.08696667,0.13175,0.09135,0.054366667,0.299333333,0.032341667,1.136460001,15.267,39.91525,0.464833333,0.462916667,7.064916667,0.19175,0.190583333,0.355333333,35.12383333,0.843583333,1.337617014,1469.183333,83.0,26.36363636,11.0,60.0,25.2,10.0,1.488286859727367,156.7480556,165.7922222,185.1122222,173.9536111,170.4015278,62.43632643421353,331.3226507170395,450.61407036293747,569.2505063433863,353.010734008746,107.39667227048342,75.47342819586348,87.83395491913194,62.79258302066544,120.2791539694162,62.77912385307799,75.06243223333988,154.13838594307194,79.14906847752715,47.467127563422586,113.7058184,566.1111111,40.61903919,370.0,97.797,2.551062469,1.271422869,1.2363708216229339,1181.425278,3999.746217,0.0,2314.001633,1305.180994,206.7197122,99987.0755,3.222193403,0.944372797,3.776395308,107.56602093800001,57.62819444444473,18.180447263888883,24.43288265277776
2025-09-12 03:00:00,1.037126333,11.6709637,0.595090238,87.29190997,7.626966782,34.409,9.5,1.04,0.64,87.77,11.19,5.513,69.13,9.25,19.94,1.68,9.392991708,4.933333333,80.59888889,66.01,30.95,0.048,5.26,1.91,9.01,2.05,0.033,0.12,55.12,11.11,0.069,2.11,0.2,97.046,0.0,0.0,0.0,0.0,0.0,0.0,0.0,0.0,60.47024223,3.60597056,4.269168979,0.060290464,0.022818931,0.05012455,0.239290961,2.700251128,6.582976895,0.033512484,0.093102149,0.015242247,48.302,0.0,0.0,0.0,0.0,0.0,0.0,0.0,0.0,0.0,0.0,0.0,0.0,0.0,7.0,0.172631168,4.227714286,0.012,95.0724,0.14,0.094228571,0.032342857,0.375428571,0.045885714,1.095544717,14.81371429,39.67942857,0.408571429,0.482285714,6.8,0.227714286,0.2,0.317714286,36.21914286,0.723714286,1.283296383,1458.142857,83.0,26.36363636,11.0,60.0,25.2,10.0,2.632484980333345,142.7344444,176.1136111,183.3577778,160.0011111,165.5517361,60.87439516066803,332.0805087985728,450.194203011233,586.9368588320681,358.5132837090534,104.68646535320195,74.30138055642266,95.85878492111001,60.893834716590156,92.99311465669649,76.5724331320437,62.11120534081826,117.06218091912122,72.34086140533599,50.66695773174372,122.7842053,551.7083333,42.09018478,370.0,76.5,2.547425494,1.285552272,1.1842369097995225,1110.88,3998.131389,0.0,2315.807581,1327.108986,197.2581403,100242.6449,3.220619411,0.930110985,3.533886319,108.76890720225,57.62819444444473,18.180447263888883,24.43288265277776
2025-09-12 04:00:00,1.036975832,11.66951782,0.594982737,87.29350635,7.621645503,34.178,9.5,1.04,0.64,87.77,11.19,5.671,69.13,9.25,19.94,1.68,11.06172788,4.933333333,80.59888889,66.01,30.95,0.048,5.26,1.91,9.01,2.05,0.033,0.12,55.12,11.11,0.069,2.11,0.2,97.79,0.0,0.0,0.0,0.0,0.0,0.0,0.0,0.0,60.49950465,3.597126117,4.221963648,0.060728064,0.021833426,0.05013212,0.241033092,2.698115162,6.549295455,0.033553465,0.092097749,0.015323307,48.471,0.0,0.0,0.0,0.0,0.0,0.0,0.0,0.0,0.0,0.0,0.0,0.0,0.0,8.0,0.292928053,4.216285714,0.012,95.1044,0.14,0.095371429,0.034057143,0.352571429,0.045314286,1.097930746,15.48228571,39.37657143,0.351428571,0.493714286,6.8,0.216285714,0.2,0.306285714,35.86485714,0.792285714,1.287543523,1463.857143,83.0,26.36363636,11.0,60.0,25.2,10.0,2.8557434692247057,154.5902778,185.0997222,187.6044444,163.8738889,172.7920833,62.514909717427386,331.406355348605,451.7747445169711,574.4372299617537,355.6128691578222,114.33154721154457,81.68190357765297,103.15384002401797,59.410865486033245,101.17718996916079,66.35696033152689,65.21145445374893,121.74519835605851,69.27728757102747,50.58639247524185,122.1146814,560.7638889,41.14501464,370.0,90.58475,2.658721469,1.299031267,1.2513989217546375,1140.864167,3997.137939,0.0,2290.802133,1306.680933,207.5122342,106452.73,3.026175606,1.028734168,3.789448247,108.6801952855,57.62819444444473,18.180447263888883,24.43288265277776
2025-09-12 05:00:00,1.037325829,11.67288029,0.595232735,87.28979389,7.634020383,39.444,9.5,1.04,0.64,87.77,11.19,6.469,69.13,9.25,19.94,1.68,11.616574,4.933333333,80.59888889,66.01,30.95,0.048,5.26,1.91,9.01,2.05,0.033,0.12,55.12,11.11,0.069,2.11,0.2,111.313,0.0,0.0,0.0,0.0,0.0,0.0,0.0,0.0,60.42541973,3.623372349,4.210436386,0.061411904,0.021382586,0.050571856,0.246050658,2.735622777,6.582242336,0.034006511,0.092862197,0.015566681,53.141,0.0,0.0,0.0,0.0,0.0,0.0,0.0,0.0,0.0,0.0,0.0,0.0,0.0,8.0,-0.022177571,4.212061069,0.012206107,95.11829008,0.14,0.095793893,0.034587786,0.342061069,0.045,1.090392864,15.6789313,39.05541985,0.381832061,0.504122137,6.791755725,0.236793893,0.202061069,0.306183206,35.82251908,0.873282443,1.280004261,1463.083969,83.0,26.36363636,11.0,60.0,25.2,10.0,3.3753959853509485,165.7811111,195.9083333,190.5361111,185.0241667,184.3124306,62.56340375639891,330.81776526637424,451.0127040572864,578.5996130731697,356.4451826814181,109.17904810865063,78.25855586902762,102.7579810765657,59.21554304165632,92.55009679108775,66.27696459902022,60.4069508878228,104.50619535867013,64.01817098597883,52.001577749614476,134.2902194,566.8611111,41.46068678,370.0,86.5035,2.628930333,1.299101208,1.2518834871626847,1167.623611,4002.299622,0.0,2297.604528,1343.676572,214.4366611,107103.49,3.011624761,1.006831807,3.877387181,110.2934540705,57.62819444444473,18.180447263888883,24.43288265277776
2025-09-12 06:00:00,1.03673507,11.66720478,0.594810764,87.29606015,7.613132825,34.745,9.5,1.04,0.64,87.77,11.19,5.565,69.13,9.25,19.94,1.68,12.27233211,4.933333333,80.59888889,66.01,30.95,0.048,5.26,1.91,9.01,2.05,0.033,0.12,55.12,11.11,0.069,2.11,0.2,97.59,0.0,0.0,0.0,0.0,0.0,0.0,0.0,0.0,60.55081079,3.57981832,4.200418316,0.060658232,0.021481822,0.049930998,0.239682818,2.679373347,6.514687596,0.033365185,0.091167593,0.015255849,48.767,0.0,0.0,0.0,0.0,0.0,0.0,0.0,0.0,0.0,0.0,0.0,0.0,0.0,7.0,0.031747257,4.216641221,0.012664122,95.1100458,0.14,0.095335878,0.033671756,0.346641221,0.045,1.070725758,15.29877863,38.7119084,0.519236641,0.513282443,6.773435115,0.296335878,0.206641221,0.319923664,36.16145038,0.969465649,1.258059395,1454.381679,83.0,26.36363636,11.0,60.0,25.2,10.0,1.881332239731023,141.8170833,172.82625,167.3616667,153.4545833,158.8648958,62.59203868881857,331.288407505809,451.3133642597157,575.4654480230729,355.9439129433148,111.84446516218244,78.00152062967396,100.56988601240008,59.98963588193467,101.05024254224605,67.68167947501945,67.16763754871027,129.86299791589153,71.49058119524099,52.689618086941095,134.7057328,575.0,41.90139821,370.0,91.10475,2.63334895,1.298769392,1.254140787460598,1182.710833,3999.745792,0.0,2290.492408,1338.121088,215.9544262,106883.4367,3.0162343,1.017446593,3.933195913,110.348509596,57.62819444444473,18.180447263888883,24.43288265277776
2025-09-12 07:00:00,1.035416974,11.65454164,0.593869267,87.31004139,7.566528715,35.278,9.5,1.04,0.64,87.77,11.19,5.625,69.13,9.25,19.94,1.68,13.03790404,4.933333333,80.59888889,66.01,30.95,0.048,5.26,1.91,9.01,2.05,0.033,0.12,55.12,11.11,0.069,2.11,0.2,99.555,0.0,0.0,0.0,0.0,0.0,0.0,0.0,0.0,61.0612638,3.403403955,4.129404607,0.058003477,0.021206171,0.04742801,0.21593518,2.457793785,6.227607997,0.030882877,0.083858757,0.014093981,46.02,0.0,0.0,0.0,0.0,0.0,0.0,0.0,0.0,0.0,0.0,0.0,0.0,0.0,7.0,0.163715395,4.22,0.013145455,95.12305455,0.14,0.096309091,0.037218182,0.328181818,0.042090909,1.057267854,15.18145455,38.41781818,0.588,0.515636364,6.746909091,0.344363636,0.21,0.321272727,36.33727273,1.050181818,1.242942603,1445.527273,83.0,26.36363636,11.0,60.0,25.2,10.0,0.29662246413485605,142.7244813,162.3344398,163.9643154,137.7360996,151.689834,62.471440844637485,331.4712041099948,452.2991985171173,567.9889766868988,354.1749221281746,117.55098260742099,81.24439764441411,98.02067301037323,60.94419446558731,113.47270881285323,64.64165439216978,74.84900813100396,157.91126356133736,79.32728962094355,50.11744508523238,133.2376232,575.0,40.22913498,370.0,97.85452282,2.557137888,1.29896049,1.269660520707774,1175.918257,4007.584419,0.0,2259.586776,1401.592282,216.9601884,105601.7353,3.058889344,0.945969118,4.153243639,110.153985074,57.62819444444473,18.180447263888883,24.43288265277776
2025-09-12 08:00:00,1.036939388,11.22851994,0.614808482,87.73454067,8.150799762,35.323,9.5,1.04,0.64,87.77,11.19,5.669,69.89,8.56,19.96,1.59,11.12401176,4.933333333,80.59888889,66.01,30.95,0.05,5.41,1.97,9.05,2.06,0.038,0.12,54.79,11.11,0.067,2.053604436,0.19,98.751,0.0,0.0,0.0,0.0,0.0,0.0,0.0,0.0,60.83305111,3.482416106,4.156358394,0.059255924,0.021221614,0.048563835,0.226897238,2.558031886,6.354040495,0.032013039,0.087061306,0.014629842,47.858,0.0,0.0,0.0,0.0,0.0,0.0,0.0,0.0,0.0,0.0,0.0,0.0,0.0,7.0,0.066493632,4.22,0.013690909,95.19450909,0.14,0.101218182,0.053036364,0.246363636,0.031181818,1.060885255,15.78690909,38.25963636,0.468,0.499272727,6.697818182,0.360727273,0.21,0.288545455,36.06454545,1.088363636,1.246603015,1436.254545,83.0,26.36363636,11.0,60.0,25.2,10.0,1.4874101828202981,132.6175,151.3908333,152.7419444,141.9955556,144.6864583,62.63787439859334,331.01666058614376,449.5055020298866,587.8661937663678,358.67301188715896,106.86624452208744,72.45235542443018,95.3915821694132,62.94927353912303,102.63941114361626,80.23582501100589,69.2347797599478,139.7123788778971,77.41759249801788,56.24436367849721,136.3311918,575.0,40.2390755,370.0,81.5955,2.551785911,1.299140997,1.2301178218526565,1192.234167,3997.277558,0.0,2329.364292,1403.016353,218.9297836,105239.2043,3.064103103,0.948939716,3.948447122,110.56388291350001,57.62819444444473,18.180447263888883,24.43288265277776
2025-09-12 09:00:00,1.036661044,11.22594804,0.614663743,87.73739091,8.139777328,35.568,9.5,1.04,0.64,87.77,11.19,4.878,69.89,8.56,19.96,1.59,12.90743052,4.933333333,80.59888889,66.01,30.95,0.05,5.41,1.97,9.05,2.06,0.038,0.12,54.79,11.11,0.067,2.053604436,0.19,84.524,0.0,0.0,0.0,0.0,0.0,0.0,0.0,0.0,61.21954791,3.349014415,4.096708835,0.057326244,0.020880702,0.046689255,0.209339474,2.391700267,6.134325891,0.03015851,0.081447508,0.013770248,39.682,0.0,0.0,0.0,0.0,0.0,0.0,0.0,0.0,0.0,0.0,0.0,0.0,0.0,6.0,0.308168479,4.218142857,0.013814286,95.209,0.14,0.103442857,0.057728571,0.227857143,0.030014286,1.072571462,15.86814286,38.456,0.437142857,0.478857143,6.746142857,0.344,0.202571429,0.279285714,35.85614286,1.091428571,1.260732079,1435.271429,83.0,26.36363636,11.0,60.0,25.2,10.0,0.6754873015848091,131.6616667,155.8522222,151.3341667,129.1305556,141.9946528,62.77131154570717,331.111851307599,451.63362322941737,576.7985065337733,356.6983443356189,116.23016024682666,79.57860453595461,101.04078597901906,61.00133999909424,105.34027037707682,72.2807907736811,71.5936089982008,149.4512745027617,77.96514216608787,54.331710728039376,142.1554497,575.0,40.58929839,370.0,90.798,2.575207308,1.299192844,1.2697899462176765,1180.479167,3999.561883,0.0,2270.788056,1419.3835,222.5073461,108533.2103,2.971809528,0.967023388,4.243979925,111.33559708525,57.62819444444473,18.180447263888883,24.43288265277776
2025-09-12 10:00:00,1.037240054,11.23129809,0.614964828,87.73146185,8.16270612,35.113,9.5,1.04,0.64,87.77,11.19,5.697,69.89,8.56,19.96,1.59,12.50973455,4.933333333,80.59888889,66.01,30.95,0.05,5.41,1.97,9.05,2.06,0.038,0.12,54.79,11.11,0.067,2.053604436,0.19,98.508,0.0,0.0,0.0,0.0,0.0,0.0,0.0,0.0,61.33952201,3.307567415,4.079458072,0.056709943,0.020803323,0.046102927,0.203798256,2.339758612,6.06662861,0.029577462,0.079722077,0.013499087,45.984,0.0,0.0,0.0,0.0,0.0,0.0,0.0,0.0,0.0,0.0,0.0,0.0,0.0,6.0,0.332197649,4.213857143,0.013385714,95.149,0.14,0.102157143,0.047871429,0.292142857,0.041585714,1.094809183,15.26385714,39.116,0.522857143,0.453142857,6.921857143,0.284,0.185428571,0.300714286,35.73185714,1.048571429,1.288550917,1445.128571,83.0,26.36363636,11.0,60.0,25.2,10.0,2.7558358265118272,177.3530556,195.4155556,194.2947222,153.2075,180.0677083,62.27741293864442,331.8849976941986,451.845988350538,581.511945354265,357.9724497715691,120.21115883254086,85.37679822201451,109.33533105890211,60.01680254798992,96.30477149638295,73.8899101712717,63.49953719621098,114.1422927615947,68.0098192308316,51.317951223025965,154.3983847,575.0,40.01591811,370.0,81.02244444,2.532982033,1.299163922,1.2493898038139521,1185.453056,4000.749969,0.0,2286.972919,1453.317886,223.7710567,107510.4856,2.999429425,0.928963168,4.210712489,112.95778597275,57.62819444444473,18.180447263888883,24.43288265277776
2025-09-12 11:00:00,1.036534599,11.22477969,0.614597991,87.73868571,8.134770115,34.452,9.5,1.04,0.64,87.77,11.19,5.415,69.89,8.56,19.96,1.59,12.8664362,4.933333333,80.59888889,66.01,30.95,0.05,5.41,1.97,9.05,2.06,0.038,0.12,54.79,11.11,0.067,2.053604436,0.19,110.502,0.0,0.0,0.0,0.0,0.0,0.0,0.0,0.0,59.08184023,4.082000795,4.591730128,0.065741811,0.026477903,0.056479341,0.294572285,3.271234058,7.415491024,0.039714347,0.114738049,0.017959446,32.697,0.0,0.0,0.0,0.0,0.0,0.0,0.0,0.0,0.0,0.0,0.0,0.0,0.0,7.0,0.334011839,4.215625,0.013,95.082325,0.14075,0.10145,0.0386625,0.355625,0.0525625,1.115817695,14.763875,39.71675,0.58875,0.4285,7.0755,0.228125,0.169625,0.318875,35.594875,1.0055,1.314596567,1454.975,83.0,26.36363636,11.0,60.0,25.2,10.0,3.7938465156427696,190.2422222,207.4644444,210.9502778,159.7541667,192.1027778,62.52788471201288,331.9219998534512,452.4483814767204,581.4241670407382,358.1504323608238,124.86426003665811,90.44531601817918,114.56726348823399,59.18727732034744,94.37740115588866,73.6385259207839,60.94518544985067,104.69542174808929,65.0192837801147,50.42311077384514,160.8003025,575.0,40.53936058,370.0,80.015,2.5629219,1.299242272,1.2607624185964845,1185.394444,4001.236267,0.0,2279.585519,1447.891744,226.0586111,109489.2614,2.947681536,0.942848847,4.219843056,113.80604008125,57.62819444444473,18.180447263888883,24.43288265277776
