Repository: saikumar-voptimai/evonith_bf_webapp

# Evonith BF2 — Blast Furnace Intelligence Platform

Monitoring, modelling and optimisation of **Blast Furnace 2 (BF2)** at Evonith Steel: live telemetry from InfluxDB,
manual plant reports from Neon PostgreSQL, a two-zone energy model of the furnace, blend and fuel optimisers, a
conversational assistant (FurnaceMind) and a live digital twin evaluated every hour.

The platform has three deployable parts that share one Python service layer, plus the shared data library:

| Part | Path | What it is |
|---|---|---|
| **Streamlit app** (legacy) | `src/app.py`, `src/custom_pages/` | The original 11-page dashboard; still the home of the model pages. Served under `/legacy` in production |

File: src/assets/data/furnace_dataset_20260617_152856_168598.csv (part 4 of 47)
FLUX_FE2O3%,FLUX_AL2O3%,FLUX_LOI%,FLUX_MGO%,FLUX_CAO%,FLUX_CALC_MT,ORE_FE(T)%,ORE_LOI%,ORE_TM%,ORE_MGO%,ORE_NA2O%,ORE_P%,ORE_TIO2%,ORE_AL2O3%,ORE_SIO2%,ORE_MNO%,ORE_CAO%,ORE_K2O%,ORE_CALC_MT,PELLET_PCT_SIO2,PELLET_PCT_AL2O3,PELLET_PCT_FE2O3,PELLET_PCT_MGO,PELLET_PCT_TIO2,PELLET_PCT_NA2O,TOTAL_PELLET_CALC_MT,PELLET_PCT_K2O,PELLET_PCT_TM,PELLET_PCT_LOI,PELLET_PCT_MNO,PELLET_PCT_CAO,PELLET_PCT_P,CHARGES/HRS.,STOCKRODLEVEL,CHEM_PCT_C,CHEM_PCT_CR,CHEM_PCT_FE,CHEM_PCT_MN,CHEM_PCT_P,CHEM_PCT_S,CHEM_PCT_SI,CHEM_PCT_TI,SLAG_BASICITY,SLAG_PCT_AL2O3,SLAG_PCT_CAO,SLAG_PCT_FEO,SLAG_PCT_K2O,SLAG_PCT_MGO,SLAG_PCT_MNO,SLAG_PCT_NA2O,SLAG_PCT_S,SLAG_PCT_SIO2,SLAG_PCT_TIO2,SLAG_T_BASICITY,HMT_GT_1480C,COKE_DISCHARGE_TIME,WEIGHTED_COKE_ANGLE,TOTAL_COKE_PORTIONS,NON_COKE_DISCHARGE_TIME,WEIGHTED_NON_COKE_ANGLE,TOTAL_NON_COKE_PORTIONS,FTG_UPTAKE_TEMP_A,FTG_UPTAKE_TEMP_B,FTG_UPTAKE_TEMP_C,FTG_UPTAKE_TEMP_D,FTG_UPTAKE_TEMP_AVG,BOSH_TEMP_A,BOSH_TEMP_C,BOSH_TEMP_D,BELLY_TEMP_A,BELLY_TEMP_C,BELLY_TEMP_D,LOWER_STACK_TEMP_A,LOWER_STACK_TEMP_B,LOWER_STACK_TEMP_C,LOWER_STACK_TEMP_D,PCI_KG/THM,ACT. FUEL RATEKG/THM.,FURNACETOPGASANALYSISCO2ETACO,COKE RATE KG/THM,PRODUCTIONTONNESPERHR,HOT BLAST PRESSUREBAR,TOPPRESSUREBAR,DIFFERENTIAL PRESSURETOTALBAR,HOT BLAST TEMP.OC,OXYGENFLOWNM3/HR.,STEAMKGS/HR.,RAFTOC,PERMEABILITYKGS/HR.,TUYEREVELOCITYM/S,HOT BLAST VOLUMENM3/HR.,O2 ENRICHMENT %,FURNACE TOP GAS ANALYSISCO2%,BOTTOMBAR,FURNACE TOP GAS ANALYSISONLINE (ANALYZER)CO%,FURNACE TOP GAS ANALYSISH2%,UNITCOST LAKHS/THM
2025-09-11 12:00:00,0.982535067,11.77658636,0.713898116,87.24087857,6.975415224,34.078,9.4,0.94,0.54,87.74,11.32,5.274,69.98,8.72,19.62,1.68,9.631807511,5.199166667,80.03416667,66.01,30.95,0.05,5.45,1.96,9.47,2.15,0.034,0.12,54.75,11.09,0.069,2.034862385,0.21,99.203,0.0,0.0,0.0,0.0,0.0,0.0,0.0,0.0,60.27983098,3.855815135,3.700713412,0.068892553,0.024143429,0.05691549,0.260683486,3.019766897,6.253568096,0.067488334,0.095585558,0.015634252,48.219,0.0,0.0,0.0,0.0,0.0,0.0,0.0,0.0,0.0,0.0,0.0,0.0,0.0,7.0,0.14278416,4.296,0.0118,94.8034,0.152,0.1046,0.035,0.532,0.0652,1.134565789,16.772,39.26,0.298,0.47,6.894,0.19,0.192,0.314,34.612,0.888,1.333748655,1469.6,83.0,26.36363636,11.0,60.0,25.2,10.0,191.4175,210.9925,246.5338889,192.4286111,210.343125,75.60728851241998,80.42691993609778,100.4619907557381,87.70067178692156,77.45351823115737,63.724695903069374,64.00470186493354,35.7410764202549,42.58896884058265,37.26764111809186,120.4728894,560.0,40.29356178,380.0,79.95,2.721056681,1.298945083,1.2972241882575657,1167.271389,4001.616961,0.0,2355.745728,1187.666264,209.2986003,101199.9793,3.182725072,17.50018428373017,1.087457308,24.55520637096774,3.693367431,110.9626578455
2025-09-11 13:00:00,0.982884076,11.78033539,0.714168317,87.23678053,6.987574244,33.841,9.4,0.94,0.54,87.74,11.32,5.41,69.98,8.72,19.62,1.68,9.598814211,5.199166667,80.03416667,66.01,30.95,0.05,5.45,1.96,9.47,2.15,0.034,0.12,54.75,11.09,0.069,2.034862385,0.21,98.969,0.0,0.0,0.0,0.0,0.0,0.0,0.0,0.0,60.26051631,3.861660092,3.703694116,0.068910873,0.024265142,0.057028559,0.261120377,3.02382869,6.269577991,0.067799145,0.095712114,0.015653846,48.672,0.0,0.0,0.0,0.0,0.0,0.0,0.0,0.0,0.0,0.0,0.0,0.0,0.0,7.0,0.148296882,4.312363636,0.011,94.82361818,0.14,0.100818182,0.034418182,0.515636364,0.062145455,1.144674714,17.59236364,39.12654545,0.261272727,0.444181818,6.789636364,0.168545455,0.178545455,0.31,34.18181818,0.837090909,1.343310394,1479.309091,83.0,26.36363636,11.0,60.0,25.2,10.0,185.0747222,203.9969444,242.6986111,194.3116667,206.5204861,73.8188837543243,80.7089304715376,98.98760525608162,87.88000114225954,78.07568496377786,63.65919755400431,63.87056445010248,40.40876810009917,44.56607545373124,37.44009851796038,120.0602153,560.0,40.38370319,380.0,79.95,2.678972086,1.299426106,1.3102129715504753,1166.327222,3726.261822,0.0,2337.437194,1230.749556,212.5582339,101722.3915,2.953983814,17.50018428373017,1.055570791,24.55520637096774,3.933658033,110.90797852725
2025-09-11 14:00:00,0.98263325,11.77764104,0.713974129,87.23972571,6.978835808,34.015,9.4,0.94,0.54,87.74,11.32,5.251,69.98,8.72,19.62,1.68,10.10351532,5.199166667,80.03416667,66.01,30.95,0.05,5.45,1.96,9.47,2.15,0.034,0.12,54.75,11.09,0.069,2.034862385,0.21,98.81,0.0,0.0,0.0,0.0,0.0,0.0,0.0,0.0,60.32410172,3.841160733,3.693952927,0.068815349,0.024024954,0.056636223,0.259016382,3.005898277,6.222528045,0.067106633,0.095284257,0.015586484,47.246,0.0,0.0,0.0,0.0,0.0,0.0,0.0,0.0,0.0,0.0,0.0,0.0,0.0,7.0,0.127601094,4.208727273,0.011,94.95343636,0.14,0.092636364,0.032236364,0.499272727,0.062690909,1.129535103,18.08872727,38.70109091,0.228545455,0.422363636,6.713272727,0.163090909,0.173090909,0.31,34.26363636,0.826181818,1.325469687,1484.218182,83.0,26.36363636,11.0,60.0,25.2,10.0,180.3525,194.1263889,232.8547222,183.7022222,197.7589583,72.29898685356704,83.07137696786388,97.28923151071521,89.51159378668271,84.21793546393928,57.369268780106864,69.18856027617664,49.44201736455756,44.750746499972934,35.260032642863194,111.0032445,562.625,40.81449492,377.1666667,91.02,2.662487081,1.298921547,1.3456892895593047,1167.025278,3700.666333,0.0,2315.822539,1258.191347,215.7773506,102770.9937,2.907349572,17.50018428373017,1.039567982,24.55520637096774,4.284529319,108.99959657125001
2025-09-11 15:00:00,0.994948384,11.90992941,0.723508426,87.0951222,7.40787918,34.001,9.4,0.94,0.54,87.74,11.32,5.287,69.98,8.72,19.62,1.68,10.59362247,5.199166667,80.03416667,66.01,30.95,0.05,5.45,1.96,9.47,2.15,0.034,0.12,54.75,11.09,0.069,2.034862385,0.21,98.969,0.0,0.0,0.0,0.0,0.0,0.0,0.0,0.0,60.48359519,3.787221691,3.669662115,0.068505175,0.023744151,0.055611824,0.252404679,2.951786615,6.115846234,0.066032353,0.094188555,0.015411789,45.992,0.0,0.0,0.0,0.0,0.0,0.0,0.0,0.0,0.0,0.0,0.0,0.0,0.0,8.0,0.162546432,4.162235294,0.011152941,95.01583529,0.14,0.088764706,0.0336,0.486941176,0.061470588,1.121471147,17.97847059,38.62211765,0.220705882,0.422235294,6.709764706,0.169176471,0.174588235,0.308470588,34.43847059,0.844470588,1.316295865,1485.011765,83.0,26.36363636,11.0,60.0,25.2,10.0,175.7402778,192.2075,218.1477778,170.2991667,189.0986806,73.83218707531131,80.04868595290489,96.23606561943413,88.56816415108145,81.37456935289566,60.37535953697824,69.49893868320123,52.8865931376414,46.42687907548062,36.97450462803447,122.1659744,565.0,40.56691797,375.0,86.715,2.675371272,1.288456058,1.3267493596918831,1163.6925,3704.02855,0.0,2307.269503,1218.450361,211.5032778,101299.8038,2.945455247,17.50018428373017,1.047098359,24.55520637096774,3.932717689,109.936991608
2025-09-11 16:00:00,1.050113693,11.78487686,0.614455235,87.16500945,6.729914803,34.391,9.4,0.94,0.54,87.74,11.32,5.478,69.94,8.46,20.09,1.51,10.6451722,5.199166667,80.03416667,66.01,30.95,0.05,5.33,1.92,9.24,2.08,0.036,0.12,55.1,11.01,0.068,2.065666041,0.2,98.679,0.0,0.0,0.0,0.0,0.0,0.0,0.0,0.0,60.73018822,3.691584158,3.632802501,0.067682751,0.024872809,0.053832246,0.235700261,2.823736738,6.005976863,0.067591454,0.092385201,0.015113872,47.975,0.0,0.0,0.0,0.0,0.0,0.0,0.0,0.0,0.0,0.0,0.0,0.0,0.0,7.0,-0.017914387,4.190470588,0.011505882,94.99007059,0.14,0.090529412,0.0396,0.479882353,0.057941176,1.122659971,17.07494118,38.99623529,0.245411765,0.450470588,6.801529412,0.190352941,0.185176471,0.304941176,34.73494118,0.900941176,1.31845566,1480.423529,83.0,26.36363636,11.0,60.0,25.2,10.0,186.3566667,196.2508333,211.3513889,178.7166667,193.1688889,71.4278227806006,77.70508591418985,94.71383012800348,88.50045152272466,79.71445455604174,58.750256111287115,69.50460859876995,50.8894374469985,45.30018041801847,37.93346544746632,123.6373078,565.1666667,40.78449817,375.0,86.1,2.6857759,1.279254669,1.3376492138402236,1168.727222,3501.473203,0.0,2290.923889,1206.830019,212.4444106,101656.3453,2.779572944,17.50018428373017,1.061055585,24.55520637096774,3.870177486,110.1319432835
2025-09-11 17:00:00,1.050367078,11.7872244,0.614552118,87.16240852,6.737590904,34.652,9.4,0.94,0.54,87.74,11.32,5.449,69.94,8.46,20.09,1.51,11.03828096,5.199166667,80.03416667,66.01,30.95,0.05,5.33,1.92,9.24,2.08,0.036,0.12,55.1,11.01,0.068,2.065666041,0.2,105.281,0.0,0.0,0.0,0.0,0.0,0.0,0.0,0.0,63.41590476,2.747427292,3.225809464,0.061454975,0.024724055,0.036008706,0.105370307,1.782473018,4.370941147,0.058937742,0.073614368,0.012090654,36.413,0.0,0.0,0.0,0.0,0.0,0.0,0.0,0.0,0.0,0.0,0.0,0.0,0.0,7.0,0.021350631,4.218705882,0.011858824,94.96430588,0.14,0.092294118,0.0456,0.472823529,0.054411765,1.123848795,16.17141176,39.37035294,0.270117647,0.478705882,6.893294118,0.211529412,0.195764706,0.301411765,35.03141176,0.957411765,1.320615456,1475.835294,83.0,26.36363636,11.0,60.0,25.2,10.0,184.8011111,194.1316667,197.4572222,167.4783333,185.9670833,74.06166976075258,78.0531438678385,95.43284590950664,88.62213295137977,83.49271684098352,56.32188151767731,72.86521674991045,55.65195318375822,45.038599442803466,38.610913191548164,120.4592236,568.6388889,40.67798486,372.2083333,91.635,2.669612339,1.279126903,1.3430053649935367,1181.908889,3498.441675,0.0,2295.475456,1228.991347,216.7328036,102249.7341,2.75562145,17.50018428373017,1.050635696,24.55520637096774,3.978587947,109.012930452
2025-09-11 18:00:00,1.050225282,11.7859107,0.614497902,87.16386402,6.733295311,24.547,9.4,0.94,0.54,87.74,11.32,3.663,69.94,8.46,20.09,1.51,11.19600404,5.199166667,80.03416667,66.01,30.95,0.05,5.33,1.92,9.24,2.08,0.036,0.12,55.1,11.01,0.068,2.065666041,0.2,69.665,0.0,0.0,0.0,0.0,0.0,0.0,0.0,0.26,62.13148116,3.198681561,3.420466822,0.064425475,0.024831144,0.044528176,0.167550517,2.279428476,5.154151384,0.063150383,0.082588863,0.013535845,29.99,0.0,0.0,0.0,0.0,0.0,0.0,0.0,0.0,0.0,0.0,0.0,0.0,0.0,5.0,-0.139111125,4.266,0.0124,94.8268,0.156,0.0998,0.0388,0.538,0.0622,1.09949177,15.926,39.208,0.308,0.478,6.706,0.208,0.2,0.292,35.678,0.856,1.287650443,1480.4,83.0,26.36363636,11.0,60.0,25.2,10.0,162.9747222,197.4988889,191.0652778,152.6380556,176.0442361,74.07359733654494,78.32055297576896,97.85832580722327,86.13789196607655,75.75930011429585,53.90679387670663,68.99519466646726,45.21338131285984,41.88504916267048,37.85606505205004,121.3658975,572.0,40.04535564,372.0,92.25,2.684397425,1.273426631,1.3248995146711942,1167.865833,3512.453419,0.0,2278.02225,1201.602711,212.2257056,101609.9553,2.788258686,17.50018428373017,1.068896981,24.55520637096774,4.135625625,109.08098141875
2025-09-11 21:00:00,1.050466464,11.78814518,0.614590119,87.16138835,6.740601711,39.853,9.4,0.94,0.54,87.74,11.32,6.64,69.94,8.46,20.09,1.51,10.61483997,5.199166667,80.03416667,66.01,30.95,0.05,5.33,1.92,9.24,2.08,0.036,0.12,55.1,11.01,0.068,2.065666041,0.2,109.547,0.0,0.0,0.0,0.0,0.0,0.0,0.0,1.14,63.78523235,2.596218806,3.171057445,0.06,0.027431906,0.033215953,0.076131723,1.561792169,4.242240756,0.063369191,0.070842298,0.011626345,45.922,0.0,0.0,0.0,0.0,0.0,0.0,0.0,0.0,0.0,0.0,0.0,0.0,0.0,8.0,0.131891641,4.27372093,0.012875969,94.88502326,0.16503876,0.107643411,0.027968992,0.465193798,0.062534884,1.128273711,15.59294574,39.69968992,0.304806202,0.46875969,7.03744186,0.20751938,0.19,0.289922481,35.18635659,0.920077519,1.328279351,1470.0,83.0,26.36363636,11.0,60.0,25.2,10.0,140.8572222,159.2694444,187.8644444,170.1622222,164.5383333,64.13022509762428,71.48296160972508,83.08924868211926,91.19761417042585,84.38028184162624,58.8577169269296,72.69212211032752,71.69783669566931,52.03018396368458,37.75130254926573,113.5519894,555.0,41.09122192,372.0,93.48,2.561663961,1.260536014,1.3171442578398713,1175.226111,3725.179447,0.0,2324.218608,1267.4878,202.6120914,98782.50272,3.041169033,17.50018428373017,0.975769064,24.55520637096774,3.703623358,108.0456385955
2025-09-11 22:00:00,1.050489606,11.78835958,0.614598967,87.16115081,6.741302759,39.685,9.4,0.94,0.54,87.74,11.32,6.05,69.94,8.46,20.09,1.51,10.03354102,5.199166667,80.03416667,66.01,30.95,0.05,5.33,1.92,9.24,2.08,0.036,0.12,55.1,11.01,0.068,2.065666041,0.2,114.495,0.0,0.0,0.0,0.0,0.0,0.0,0.0,0.0,60.2019973,3.866632302,3.713449526,0.068609671,0.02625982,0.057167474,0.255700253,2.989954814,6.375379621,0.072090904,0.09598185,0.015684266,52.671,0.0,0.0,0.0,0.0,0.0,0.0,0.0,0.0,0.0,0.0,0.0,0.0,0.0,8.0,-0.075535516,4.287674419,0.012410853,94.99386047,0.146434109,0.098806202,0.042852713,0.372170543,0.045790698,1.134158081,15.37899225,39.84852713,0.397829457,0.464108527,7.065348837,0.198217054,0.19,0.327131783,35.1351938,0.882868217,1.335250213,1470.0,83.0,26.36363636,11.0,60.0,25.2,10.0,172.0533333,186.4572222,199.9025,188.3636111,186.6941667,65.08962746240971,69.88461042794411,86.66581719493702,90.40880888653558,80.69012782660838,55.83952418375341,70.75772080121814,51.76418982066343,44.24186298027696,38.05250290515424,108.0443765,556.7111111,41.03997733,371.3833333,92.865,2.542860181,1.269868231,1.3030649004536243,1189.617778,3997.589289,0.0,2354.311681,1299.233608,206.1500378,98944.65525,3.254541133,17.50018428373017,0.945682922,24.55520637096774,3.677629881,107.16171321125
2025-09-11 23:00:00,1.051190322,11.79485151,0.614866888,87.15395816,6.762530345,24.716,9.4,0.94,0.54,87.74,11.32,3.838,69.94,8.46,20.09,1.51,11.12008793,5.199166667,80.03416667,66.01,30.95,0.05,5.33,1.92,9.24,2.08,0.036,0.12,55.1,11.01,0.068,2.065666041,0.2,71.455,0.0,0.0,0.0,0.0,0.0,0.0,0.0,0.0,60.75404526,3.684621448,3.629106192,0.067667316,0.024689683,0.053696693,0.235296617,2.81965097,5.985046392,0.06713999,0.092231174,0.015090253,34.381,0.0,0.0,0.0,0.0,0.0,0.0,0.0,0.0,0.0,0.0,0.0,0.0,0.0,4.0,-0.207466306,4.291833333,0.012058333,95.08696667,0.13175,0.09135,0.054366667,0.299333333,0.032341667,1.136460001,15.267,39.91525,0.464833333,0.462916667,7.064916667,0.19175,0.190583333,0.355333333,35.12383333,0.843583333,1.337617014,1469.183333,83.0,26.36363636,11.0,60.0,25.2,10.0,156.7480556,165.7922222,185.1122222,173.9536111,170.4015278,60.98953855810592,69.45041015380907,82.54805434624625,92.1692659945362,82.8035441261294,54.84255940917771,74.49242538700653,66.2585618333178,48.168085179976046,37.49398988650533,113.7058184,566.1111111,40.61903919,370.0,97.797,2.551062469,1.271422869,1.3440020906137446,1181.425278,3999.746217,0.0,2314.001633,1305.180994,206.7197122,99987.0755,3.222193403,17.50018428373017,0.944372797,24.55520637096774,3.776395308,107.56602093800001
2025-09-12 03:00:00,1.037126333,11.6709637,0.595090238,87.29190997,7.626966782,34.409,9.5,1.04,0.64,87.77,11.19,5.513,69.13,9.25,19.94,1.68,9.392991708,4.933333333,80.59888889,66.01,30.95,0.048,5.26,1.91,9.01,2.05,0.033,0.12,55.12,11.11,0.069,2.11,0.2,97.046,0.0,0.0,0.0,0.0,0.0,0.0,0.0,0.0,60.47024223,3.60597056,4.269168979,0.060290464,0.022818931,0.05012455,0.239290961,2.700251128,6.582976895,0.033512484,0.093102149,0.015242247,48.302,0.0,0.0,0.0,0.0,0.0,0.0,0.0,0.0,0.0,0.0,0.0,0.0,0.0,7.0,0.172631168,4.227714286,0.012,95.0724,0.14,0.094228571,0.032342857,0.375428571,0.045885714,1.095544717,14.81371429,39.67942857,0.408571429,0.482285714,6.8,0.227714286,0.2,0.317714286,36.21914286,0.723714286,1.283296383,1458.142857,83.0,26.36363636,11.0,60.0,25.2,10.0,142.7344444,176.1136111,183.3577778,160.0011111,165.5517361,67.03797649584203,64.72714615601826,91.4645025165043,86.56974384714644,70.80493712059814,68.60322845125383,67.55480351220169,61.83387696010652,52.574095282503635,44.20694382362822,122.7842053,551.7083333,42.09018478,370.0,76.5,2.547425494,1.285552272,1.2979394999321103,1110.88,3998.131389,0.0,2315.807581,1327.108986,197.2581403,100242.6449,3.220619411,17.50018428373017,0.930110985,24.55520637096774,3.533886319,108.76890720225
2025-09-12 04:00:00,1.036975832,11.66951782,0.594982737,87.29350635,7.621645503,34.178,9.5,1.04,0.64,87.77,11.19,5.671,69.13,9.25,19.94,1.68,11.06172788,4.933333333,80.59888889,66.01,30.95,0.048,5.26,1.91,9.01,2.05,0.033,0.12,55.12,11.11,0.069,2.11,0.2,97.79,0.0,0.0,0.0,0.0,0.0,0.0,0.0,0.0,60.49950465,3.597126117,4.221963648,0.060728064,0.021833426,0.05013212,0.241033092,2.698115162,6.549295455,0.033553465,0.092097749,0.015323307,48.471,0.0,0.0,0.0,0.0,0.0,0.0,0.0,0.0,0.0,0.0,0.0,0.0,0.0,8.0,0.292928053,4.216285714,0.012,95.1044,0.14,0.095371429,0.034057143,0.352571429,0.045314286,1.097930746,15.48228571,39.37657143,0.351428571,0.493714286,6.8,0.216285714,0.2,0.306285714,35.86485714,0.792285714,1.287543523,1463.857143,83.0,26.36363636,11.0,60.0,25.2,10.0,154.5902778,185.0997222,187.6044444,163.8738889,172.7920833,67.45393991189013,71.2220854071797,98.7431251708003,86.73502181621379,73.2801009697813,58.78512921735147,68.8703407762427,52.19596790430518,45.62263581465929,43.27884615042446,122.1146814,560.7638889,41.14501464,370.0,90.58475,2.658721469,1.299031267,1.3770809310162742,1140.864167,3997.137939,0.0,2290.802133,1306.680933,207.5122342,106452.73,3.026175606,17.50018428373017,1.028734168,24.55520637096774,3.789448247,108.6801952855
2025-09-12 05:00:00,1.037325829,11.67288029,0.595232735,87.28979389,7.634020383,39.444,9.5,1.04,0.64,87.77,11.19,6.469,69.13,9.25,19.94,1.68,11.616574,4.933333333,80.59888889,66.01,30.95,0.048,5.26,1.91,9.01,2.05,0.033,0.12,55.12,11.11,0.069,2.11,0.2,111.313,0.0,0.0,0.0,0.0,0.0,0.0,0.0,0.0,60.42541973,3.623372349,4.210436386,0.061411904,0.021382586,0.050571856,0.246050658,2.735622777,6.582242336,0.034006511,0.092862197,0.015566681,53.141,0.0,0.0,0.0,0.0,0.0,0.0,0.0,0.0,0.0,0.0,0.0,0.0,0.0,8.0,-0.022177571,4.212061069,0.012206107,95.11829008,0.14,0.095793893,0.034587786,0.342061069,0.045,1.090392864,15.6789313,39.05541985,0.381832061,0.504122137,6.791755725,0.236793893,0.202061069,0.306183206,35.82251908,0.873282443,1.280004261,1463.083969,83.0,26.36363636,11.0,60.0,25.2,10.0,165.7811111,195.9083333,190.5361111,185.0241667,184.3124306,63.956734243733365,67.12727895521871,98.39040319124659,85.76552830097592,66.46001470213992,58.871051861873156,64.39677357793178,39.548557752622344,42.10058672743276,45.222995633250605,134.2902194,566.8611111,41.46068678,370.0,86.5035,2.628930333,1.299101208,1.3748001388798572,1167.623611,4002.299622,0.0,2297.604528,1343.676572,214.4366611,107103.49,3.011624761,17.50018428373017,1.006831807,24.55520637096774,3.877387181,110.2934540705
2025-09-12 06:00:00,1.03673507,11.66720478,0.594810764,87.29606015,7.613132825,34.745,9.5,1.04,0.64,87.77,11.19,5.565,69.13,9.25,19.94,1.68,12.27233211,4.933333333,80.59888889,66.01,30.95,0.048,5.26,1.91,9.01,2.05,0.033,0.12,55.12,11.11,0.069,2.11,0.2,97.59,0.0,0.0,0.0,0.0,0.0,0.0,0.0,0.0,60.55081079,3.57981832,4.200418316,0.060658232,0.021481822,0.049930998,0.239682818,2.679373347,6.514687596,0.033365185,0.091167593,0.015255849,48.767,0.0,0.0,0.0,0.0,0.0,0.0,0.0,0.0,0.0,0.0,0.0,0.0,0.0,7.0,0.031747257,4.216641221,0.012664122,95.1100458,0.14,0.095335878,0.033671756,0.346641221,0.045,1.070725758,15.29877863,38.7119084,0.519236641,0.513282443,6.773435115,0.296335878,0.206641221,0.319923664,36.16145038,0.969465649,1.258059395,1454.381679,83.0,26.36363636,11.0,60.0,25.2,10.0,141.8170833,172.82625,167.3616667,153.4545833,158.8648958,67.32712234082695,67.9564134035825,96.10582010367455,86.80942199456601,73.66814572173769,60.68020411241277,70.42576201776626,61.67347455930076,48.58402577736287,45.67531066690955,134.7057328,575.0,41.90139821,370.0,91.10475,2.63334895,1.298769392,1.37765399379778,1182.710833,3999.745792,0.0,2290.492408,1338.121088,215.9544262,106883.4367,3.0162343,17.50018428373017,1.017446593,24.55520637096774,3.933195913,110.348509596
2025-09-12 07:00:00,1.035416974,11.65454164,0.593869267,87.31004139,7.566528715,35.278,9.5,1.04,0.64,87.77,11.19,5.625,69.13,9.25,19.94,1.68,13.03790404,4.933333333,80.59888889,66.01,30.95,0.048,5.26,1.91,9.01,2.05,0.033,0.12,55.12,11.11,0.069,2.11,0.2,99.555,0.0,0.0,0.0,0.0,0.0,0.0,0.0,0.0,61.0612638,3.403403955,4.129404607,0.058003477,0.021206171,0.04742801,0.21593518,2.457793785,6.227607997,0.030882877,0.083858757,0.014093981,46.02,0.0,0.0,0.0,0.0,0.0,0.0,0.0,0.0,0.0,0.0,0.0,0.0,0.0,7.0,0.163715395,4.22,0.013145455,95.12305455,0.14,0.096309091,0.037218182,0.328181818,0.042090909,1.057267854,15.18145455,38.41781818,0.588,0.515636364,6.746909091,0.344363636,0.21,0.321272727,36.33727273,1.050181818,1.242942603,1445.527273,83.0,26.36363636,11.0,60.0,25.2,10.0,142.7244813,162.3344398,163.9643154,137.7360996,151.689834,67.08013546612489,71.12712925411122,93.03198368817176,88.63681631181525,80.86323919389622,57.18348362411511,76.93489935546984,75.88290021861985,51.281859887215376,42.00791939821693,133.2376232,575.0,40.22913498,370.0,97.85452282,2.557137888,1.29896049,1.399691693002826,1175.918257,4007.584419,0.0,2259.586776,1401.592282,216.9601884,105601.7353,3.058889344,17.50018428373017,0.945969118,24.55520637096774,4.153243639,110.153985074
2025-09-12 08:00:00,1.036939388,11.22851994,0.614808482,87.73454067,8.150799762,35.323,9.5,1.04,0.64,87.77,11.19,5.669,69.89,8.56,19.96,1.59,11.12401176,4.933333333,80.59888889,66.01,30.95,0.05,5.41,1.97,9.05,2.06,0.038,0.12,54.79,11.11,0.067,2.053604436,0.19,98.751,0.0,0.0,0.0,0.0,0.0,0.0,0.0,0.0,60.83305111,3.482416106,4.156358394,0.059255924,0.021221614,0.048563835,0.226897238,2.558031886,6.354040495,0.032013039,0.087061306,0.014629842,47.858,0.0,0.0,0.0,0.0,0.0,0.0,0.0,0.0,0.0,0.0,0.0,0.0,0.0,7.0,0.066493632,4.22,0.013690909,95.19450909,0.14,0.101218182,0.053036364,0.246363636,0.031181818,1.060885255,15.78690909,38.25963636,0.468,0.499272727,6.697818182,0.360727273,0.21,0.288545455,36.06454545,1.088363636,1.246603015,1436.254545,83.0,26.36363636,11.0,60.0,25.2,10.0,132.6175,151.3908333,152.7419444,141.9955556,144.6864583,71.62022206388116,63.714861962107506,91.48076821448322,88.57092623217218,80.82817305437919,73.25902377870307,74.35905684734087,87.11962338525075,59.59286171469384,50.00133442590865,136.3311918,575.0,40.2390755,370.0,81.5955,2.551785911,1.299140997,1.3426760378672538,1192.234167,3997.277558,0.0,2329.364292,1403.016353,218.9297836,105239.2043,3.064103103,17.50018428373017,0.948939716,24.55520637096774,3.948447122,110.56388291350001
2025-09-12 09:00:00,1.036661044,11.22594804,0.614663743,87.73739091,8.139777328,35.568,9.5,1.04,0.64,87.77,11.19,4.878,69.89,8.56,19.96,1.59,12.90743052,4.933333333,80.59888889,66.01,30.95,0.05,5.41,1.97,9.05,2.06,0.038,0.12,54.79,11.11,0.067,2.053604436,0.19,84.524,0.0,0.0,0.0,0.0,0.0,0.0,0.0,0.0,61.21954791,3.349014415,4.096708835,0.057326244,0.020880702,0.046689255,0.209339474,2.391700267,6.134325891,0.03015851,0.081447508,0.013770248,39.682,0.0,0.0,0.0,0.0,0.0,0.0,0.0,0.0,0.0,0.0,0.0,0.0,0.0,6.0,0.308168479,4.218142857,0.013814286,95.209,0.14,0.103442857,0.057728571,0.227857143,0.030014286,1.072571462,15.86814286,38.456,0.437142857,0.478857143,6.746142857,0.344,0.202571429,0.279285714,35.85614286,1.091428571,1.260732079,1435.271429,83.0,26.36363636,11.0,60.0,25.2,10.0,131.6616667,155.8522222,151.3341667,129.1305556,141.9946528,70.53901807726135,68.67920432050136,95.83847392576357,87.83811817751622,78.19039955044025,65.19453863880297,74.97000556520953,79.8715712855194,54.65112501812567,47.412586107692604,142.1554497,575.0,40.58929839,370.0,90.798,2.575207308,1.299192844,1.3983412475093153,1180.479167,3999.561883,0.0,2270.788056,1419.3835,222.5073461,108533.2103,2.971809528,17.50018428373017,0.967023388,24.55520637096774,4.243979925,111.33559708525
2025-09-12 10:00:00,1.037240054,11.23129809,0.614964828,87.73146185,8.16270612,35.113,9.5,1.04,0.64,87.77,11.19,5.697,69.89,8.56,19.96,1.59,12.50973455,4.933333333,80.59888889,66.01,30.95,0.05,5.41,1.97,9.05,2.06,0.038,0.12,54.79,11.11,0.067,2.053604436,0.19,98.508,0.0,0.0,0.0,0.0,0.0,0.0,0.0,0.0,61.33952201,3.307567415,4.079458072,0.056709943,0.020803323,0.046102927,0.203798256,2.339758612,6.06662861,0.029577462,0.079722077,0.013499087,45.984,0.0,0.0,0.0,0.0,0.0,0.0,0.0,0.0,0.0,0.0,0.0,0.0,0.0,6.0,0.332197649,4.213857143,0.013385714,95.149,0.14,0.102157143,0.047871429,0.292142857,0.041585714,1.094809183,15.26385714,39.116,0.522857143,0.453142857,6.921857143,0.284,0.185428571,0.300714286,35.73185714,1.048571429,1.288550917,1445.128571,83.0,26.36363636,11.0,60.0,25.2,10.0,177.3530556,195.4155556,194.2947222,153.2075,180.0677083,77.03213063271625,74.26068262555428,104.45333601675466,85.44281392069405,74.8247892706816,66.41990357364583,69.88305666613371,55.96693143231977,48.054141293148696,45.27986236135203,154.3983847,575.0,40.01591811,370.0,81.02244444,2.532982033,1.299163922,1.3706623543553746,1185.453056,4000.749969,0.0,2286.972919,1453.317886,223.7710567,107510.4856,2.999429425,17.50018428373017,0.928963168,24.55520637096774,4.210712489,112.95778597275
2025-09-12 11:00:00,1.036534599,11.22477969,0.614597991,87.73868571,8.134770115,34.452,9.5,1.04,0.64,87.77,11.19,5.415,69.89,8.56,19.96,1.59,12.8664362,4.933333333,80.59888889,66.01,30.95,0.05,5.41,1.97,9.05,2.06,0.038,0.12,54.79,11.11,0.067,2.053604436,0.19,110.502,0.0,0.0,0.0,0.0,0.0,0.0,0.0,0.0,59.08184023,4.082000795,4.591730128,0.065741811,0.026477903,0.056479341,0.294572285,3.271234058,7.415491024,0.039714347,0.114738049,0.017959446,32.697,0.0,0.0,0.0,0.0,0.0,0.0,0.0,0.0,0.0,0.0,0.0,0.0,0.0,7.0,0.334011839,4.215625,0.013,95.082325,0.14075,0.10145,0.0386625,0.355625,0.0525625,1.115817695,14.763875,39.71675,0.58875,0.4285,7.0755,0.228125,0.169625,0.318875,35.594875,1.0055,1.314596567,1454.975,83.0,26.36363636,11.0,60.0,25.2,10.0,190.2422222,207.4644444,210.9502778,159.7541667,192.1027778,79.11663967142596,78.22491066793701,109.44975576084101,84.65342092347765,73.50443633309408,65.79385244097898,67.81999684233091,46.83417703105323,45.17527510633347,44.45510593390523,160.8003025,575.0,40.53936058,370.0,80.015,2.5629219,1.299242272,1.385613330711956,1185.394444,4001.236267,0.0,2279.585519,1447.891744,226.0586111,109489.2614,2.947681536,17.50018428373017,0.942848847,24.55520637096774,4.219843056,113.80604008125
2025-09-12 12:00:00,1.037307036,11.23191701,0.614999658,87.73077596,8.165358607,29.28,9.5,1.04,0.64,87.77,11.19,4.662,69.89,8.56,19.96,1.59,12.18503891,4.933333333,80.59888889,66.01,30.95,0.05,5.41,1.97,9.05,2.06,0.038,0.12,54.79,11.11,0.067,2.053604436,0.19,101.672,0.0,0.0,0.0,0.0,0.0,0.0,0.0,0.0,56.98906833,4.799355732,5.083950057,0.073876504,0.0321284,0.066037003,0.377466334,4.130416799,8.672761862,0.049037003,0.147432009,0.022034552,22.025,0.0,0.0,0.0,0.0,0.0,0.0,0.0,0.0,0.0,0.0,0.0,0.0,0.0,6.0,0.282066495,4.271875,0.013,94.955575,0.14825,0.10595,0.0352875,0.411875,0.0581875,1.125763312,15.202625,39.78425,0.47625,0.4135,7.0305,0.209375,0.165875,0.307625,35.343625,0.9605,1.324683519,1464.725,83.0,26.36363636,11.0,60.0,25.2,10.0,165.8141667,199.8080556,203.1502778,151.2377778,180.0025694,80.48796433321007,77.78978422585479,110.8121787365077,83.835458140947,72.13943141096786,67.7996950116785,65.69781912221043,47.34523042372865,46.358592870876464,46.19781694844592,152.2844331,570.8333333,41.07951419,372.3333333,80.015,2.626607453,1.311536117,1.369899324896771,1183.085,3996.007022,0.0,2298.132406,1398.121272,223.1561628,110157.4061,2.925670697,17.50018428373017,0.984972069,24.55520637096774,4.208678967,113.26102071075
2025-09-12 13:00:00,1.036910411,11.2282522,0.614793414,87.73483739,8.149652281,29.334,9.5,1.04,0.64,87.77,11.19,4.776,69.89,8.56,19.96,1.59,11.1783876,4.933333333,80.59888889,66.01,30.95,0.05,5.41,1.97,9.05,2.06,0.038,0.12,54.79,11.11,0.067,2.053604436,0.19,102.087,0.0,0.0,0.0,0.0,0.0,0.0,0.0,0.0,57.05981745,4.774791733,5.077944189,0.073456093,0.032176446,0.065676651,0.373898848,4.098765876,8.634504484,0.048676651,0.14647107,0.021860381,21.967,0.0,0.0,0.0,0.0,0.0,0.0,0.0,0.0,0.0,0.0,0.0,0.0,0.0,7.0,0.328900735,4.328125,0.013,94.828825,0.15575,0.11045,0.0319125,0.468125,0.0638125,1.135708929,15.641375,39.85175,0.36375,0.3985,6.9855,0.190625,0.162125,0.296375,35.092375,0.9155,1.33477047,1474.475,83.0,26.36363636,11.0,60.0,25.2,10.0,171.7136111,198.5283333,216.0647222,163.9941667,187.5752083,81.06781584656295,80.91511283815561,110.96525764267223,85.56147318921089,80.1061362127653,65.62439541153636,67.79240094130517,50.3250161604696,46.46235030994022,44.74284628214809,130.6580767,565.5972222,41.70233933,375.0,85.554509,2.63455655,1.319026714,1.376861873669962,1186.482222,3998.976394,0.0,2330.940778,1404.929642,224.1842725,110651.7967,2.913219683,17.50018428373017,0.990046927,24.55520637096774,3.950327892,111.06219516275
2025-09-12 14:00:00,1.037267563,11.23155228,0.614979133,87.73118015,8.163795502,34.504,9.5,1.04,0.64,87.77,11.19,5.338,69.89,8.56,19.96,1.59,9.810283349,4.933333333,80.59888889,66.01,30.95,0.05,5.41,1.97,9.05,2.06,0.038,0.12,54.79,11.11,0.067,2.053604436,0.19,119.537,0.0,0.0,0.0,0.0,0.0,0.0,0.0,0.0,56.92702665,4.820896521,5.089216753,0.074245173,0.032086266,0.066353005,0.380594751,4.15817229,8.706310719,0.049353005,0.148274681,0.022187286,24.807,0.0,0.0,0.0,0.0,0.0,0.0,0.0,0.0,0.0,0.0,0.0,0.0,0.0,7.0,0.321940799,4.331111111,0.013,94.71222222,0.162888889,0.114155556,0.026822222,0.566444444,0.073355556,1.149487471,15.97088889,39.96511111,0.297111111,0.378444444,7.009111111,0.177111111,0.157111111,0.292888889,34.77088889,0.878444444,1.35109865,1484.333333,83.0,26.36363636,11.0,60.0,25.2,10.0,183.9863889,210.0608333,221.3358333,175.8355556,197.8046528,78.82064649527177,76.83322711411206,111.49467942588744,84.72366469453394,71.57167932945816,69.94949246653218,63.30837658627826,39.23963018923939,44.98778742611945,46.86467424872586,130.64526,547.9722222,42.78162081,375.0,75.091001,2.617167378,1.319008658,1.3650946737930467,1130.796944,4002.124317,0.0,2323.994797,1418.788242,216.0034283,110340.8964,2.925541814,17.50018428373017,0.966341004,24.55520637096774,3.6932388,111.06049695
2025-09-12 15:00:00,1.038346513,11.24152178,0.615540187,87.7201317,8.206521927,34.775,9.5,1.04,0.64,87.77,11.19,5.463,69.89,8.56,19.96,1.59,9.411754668,4.933333333,80.59888889,66.01,30.95,0.05,5.41,1.97,9.05,2.06,0.038,0.12,54.79,11.11,0.067,2.053604436,0.19,118.637,0.0,0.0,0.0,0.0,0.0,0.0,0.0,0.0,56.30633829,5.036398675,5.141906767,0.077933474,0.031664746,0.069514406,0.411892619,4.435848659,9.041946103,0.052514406,0.156705083,0.023715296,28.981,0.0,0.0,0.0,0.0,0.0,0.0,0.0,0.0,0.0,0.0,0.0,0.0,0.0,7.0,0.185452637,4.264444444,0.013,94.60888889,0.169555556,0.116822222,0.019488889,0.719777778,0.088022222,1.1682783,16.15755556,40.13844444,0.290444444,0.351777778,7.122444444,0.170444444,0.150444444,0.299555556,34.35755556,0.851777778,1.375588437,1494.333333,83.0,26.36363636,11.0,60.0,25.2,10.0,168.3844444,206.6955556,211.5975,167.0491667,188.4316667,83.3266415781091,77.73744476992503,113.98158317648344,84.06442816524694,75.05785057523042,69.53355117152334,63.817241680520084,41.12409352088031,45.02026561541801,48.443656436201465,118.5366994,546.3333333,42.20958631,375.0,79.3995,2.602792217,1.319076169,1.3464713683683074,1161.558056,3998.099044,0.0,2361.139317,1443.816889,223.0978397,111028.1022,2.901078333,17.50018428373017,0.950572164,24.55520637096774,3.573607906,109.4561126705
2025-09-12 16:00:00,1.068667643,11.45407634,0.648828192,87.47725602,8.083945086,34.818,9.75,1.04,0.58,87.725,11.235,5.657,69.68,8.5,20.12,1.7,9.680638961,4.933333333,80.59888889,66.01,30.95,0.049,5.46,2.02,9.13,2.13,0.033,0.12,54.44,11.42,0.069,2.091575092,0.19,119.128,0.0,0.0,0.0,0.0,0.0,0.0,0.0,0.0,56.86129142,4.889602243,4.829702605,0.124158365,0.04488119,0.083673234,0.445519519,4.368017858,8.342027895,0.083564313,0.210049443,0.020653457,27.102,4.79,1.73,63.87,0.08,0.064,0.027,0.0,0.029,2.1,0.53,0.03,1.01,0.046,7.0,0.228914403,4.26,0.0134,94.7164,0.166,0.1126,0.0218,0.63,0.0798,1.164134129,16.75,39.826,0.262,0.342,7.054,0.162,0.15,0.296,34.21,0.842,1.37032325,1493.8,83.0,26.36363636,11.0,60.0,25.2,10.0,161.6997222,190.3813889,198.3441667,156.1163889,176.6354167,82.91825455507387,78.22382070053577,110.52588456936779,86.07446200440057,82.66149030729963,68.3064813446255,69.54969203354707,57.828220741077644,49.06852060816989,48.038218215981615,113.1517096,550.0,42.24147706,375.0,85.554509,2.62301465,1.319022478,1.3679516607809457,1163.533056,3936.384692,0.0,2352.665858,1430.409622,223.1283975,111530.5078,2.844544611,17.50018428373017,0.970645959,24.55520637096774,3.616271211,108.742601522
2025-09-12 17:00:00,1.067603028,11.44603666,0.648167397,87.48636031,8.043563122,34.481,9.75,1.04,0.58,87.725,11.235,5.596,69.68,8.5,20.12,1.7,9.271079363,4.933333333,80.59888889,66.01,30.95,0.049,5.46,2.02,9.13,2.13,0.033,0.12,54.44,11.42,0.069,2.091575092,0.19,119.71,0.0,0.0,0.0,0.0,0.0,0.0,0.0,0.0,56.71886373,4.946621846,4.841834435,0.125856821,0.044832662,0.084765099,0.454921687,4.432559196,8.402080455,0.085020132,0.212111854,0.020920358,27.071,4.79,1.73,63.87,0.08,0.064,0.027,0.0,0.029,2.1,0.53,0.03,1.01,0.046,7.0,0.213468114,4.26,0.013828571,94.83897143,0.161714286,0.107885714,0.0248,0.522857143,0.069942857,1.158351744,17.37142857,39.47885714,0.232,0.333428571,6.972571429,0.153428571,0.15,0.291714286,34.08142857,0.833428571,1.362932708,1492.514286,83.0,26.36363636,11.0,60.0,25.2,10.0,136.2936111,166.9347222,171.9863889,136.4930556,152.9269444,82.26777638282431,74.60960691552184,105.74950950159108,87.22911645028002,85.66939061977115,71.82302639359234,72.9997334963106,76.25899255550928,55.509741308377215,50.296743058239656,107.5905569,546.6555556,43.31523256,375.0,86.17001,2.648353039,1.318977869,1.3633288964284926,1151.882778,3884.949581,0.0,2351.472861,1393.061486,218.666875,111036.5989,2.821098506,17.50018428373017,0.992888268,24.55520637096774,3.442595792,108.00574878925
2025-09-12 18:00:00,1.067430347,11.44473262,0.648060215,87.48783703,8.037013158,34.277,9.75,1.04,0.58,87.725,11.235,5.617,69.68,8.5,20.12,1.7,9.931420845,4.933333333,80.59888889,66.01,30.95,0.049,5.46,2.02,9.13,2.13,0.033,0.12,54.44,11.42,0.069,2.091575092,0.19,118.367,0.0,0.0,0.0,0.0,0.0,0.0,0.0,0.0,56.9033228,4.872775369,4.826122419,0.123657139,0.04489551,0.083351018,0.442744875,4.348971269,8.324305974,0.08313469,0.209440811,0.020574693,27.218,4.79,1.73,63.87,0.08,0.064,0.027,0.0,0.029,2.1,0.53,0.03,1.01,0.046,7.0,0.226473586,4.256571429,0.014,94.888,0.153142857,0.104628571,0.026685714,0.490285714,0.066685714,1.157048388,17.73657143,39.29885714,0.226857143,0.343714286,6.909142857,0.139714286,0.156857143,0.296857143,33.96485714,0.826571429,1.360466821,1488.914286,83.0,26.36363636,11.0,60.0,25.2,10.0,140.2916667,176.6452778,186.2911111,142.2975,161.3813889,84.54570342274206,77.59051128849192,110.41975108474473,86.14748043693001,83.91890571417565,71.39432720483435,70.11032655439533,66.34402034494633,52.432937787929006,49.92823152000176,115.2537971,549.2777778,43.68499119,375.0,86.17001,2.660803244,1.318977894,1.3649345636478354,1180.94,4001.084,0.0,2363.627944,1399.403561,225.2659869,112424.4875,2.867819969,17.50018428373017,1.013757757,24.55520637096774,3.464707111,109.02112811575
2025-09-12 19:00:00,1.068238573,11.45083612,0.648561873,87.48092531,8.067670011,34.983,9.75,1.04,0.58,87.725,11.235,5.616,69.68,8.5,20.12,1.7,10.20151697,4.933333333,80.59888889,66.01,30.95,0.049,5.46,2.02,9.13,2.13,0.033,0.12,54.44,11.42,0.069,2.091575092,0.19,117.736,0.0,0.0,0.0,0.0,0.0,0.0,0.0,0.0,56.97036855,4.845934227,4.820411538,0.122857615,0.044918354,0.082837038,0.438318942,4.318589381,8.296037112,0.082449385,0.208469961,0.020449054,27.215,4.79,1.73,63.87,0.08,0.064,0.027,0.0,0.029,2.1,0.53,0.03,1.01,0.046,7.0,0.216612942,4.250857143,0.014,94.888,0.141714286,0.102342857,0.027828571,0.507428571,0.067828571,1.158731052,17.93085714,39.23028571,0.238285714,0.366571429,6.857714286,0.122571429,0.168285714,0.308285714,33.85628571,0.820857143,1.361284037,1483.771429,83.0,26.36363636,11.0,60.0,25.2,10.0,153.6769444,181.9458333,183.1275,139.98,164.6825694,84.91958276593022,78.94383202534449,111.16927885014607,86.70825141503707,86.64600518228417,66.78452334103643,73.34457342905213,66.0109074499643,50.104225233364375,48.85071579577124,111.2372967,553.0666667,42.32814306,375.0,91.709501,2.653641736,1.318977872,1.3862983226241177,1172.430833,3999.214892,0.0,2349.793008,1416.636225,226.0918197,113283.8778,2.845563478,17.50018428373017,1.019653354,24.55520637096774,3.533203122,108.48894181275
2025-09-12 20:00:00,1.066995244,11.44144684,0.647790151,87.49155792,8.020509242,35.111,9.75,1.04,0.58,87.725,11.235,5.777,69.68,8.5,20.12,1.7,10.74486543,4.933333333,80.59888889,66.01,30.95,0.049,5.46,2.02,9.13,2.13,0.033,0.12,54.44,11.42,0.069,2.091575092,0.19,119.12,0.0,0.0,0.0,0.0,0.0,0.0,0.0,0.0,57.04931933,4.814327015,4.813686599,0.121916124,0.044945254,0.082231794,0.433107114,4.282812706,8.262748664,0.081642392,0.207326722,0.020301105,27.326,4.79,1.73,63.87,0.08,0.064,0.027,0.0,0.029,2.1,0.53,0.03,1.01,0.046,7.0,0.125476331,4.212421053,0.014,95.02650526,0.134631579,0.101463158,0.035515789,0.418736842,0.056726316,1.135981437,18.11031579,38.69926316,0.24,0.439789474,6.753368421,0.146842105,0.186105263,0.293894737,34.07084211,0.889789474,1.334221373,1476.021053,83.0,26.36363636,11.0,60.0,25.2,10.0,124.8930556,152.3666667,146.8408333,125.8808333,137.4953472,80.17531686119366,69.5680641929304,102.85558539591682,87.85042183866153,84.16304636992282,74.23494087289538,74.71507034461149,85.71836033994862,58.27296784231571,53.97073385609315,123.8094418,558.0,42.09189431,375.0,86.785509,2.622090322,1.3187362,1.3845647984397829,1181.206944,4001.437553,0.0,2341.357642,1449.863658,228.8397875,113047.6547,2.853045231,17.50018428373017,1.004799155,24.55520637096774,3.645672564,110.1547510385
2025-09-12 21:00:00,1.068855833,11.45549749,0.648945,87.47564667,8.091083307,35.327,9.75,1.04,0.58,87.725,11.235,5.79,69.68,8.5,20.12,1.7,10.77792773,4.933333333,80.59888889,66.01,30.95,0.049,5.46,2.02,9.13,2.13,0.033,0.12,54.44,11.42,0.069,2.091575092,0.19,119.92,0.0,0.0,0.0,0.0,0.0,0.0,0.0,0.0,57.00154086,4.833454681,4.817756315,0.122485884,0.044928975,0.082598068,0.436261144,4.304463596,8.282893759,0.082130758,0.208018574,0.020390639,26.92,4.79,1.73,63.87,0.08,0.064,0.027,0.0,0.029,2.1,0.53,0.03,1.01,0.046,7.0,0.217412571,4.17488,0.014128,95.1268,0.13384,0.101512,0.039696,0.3592,0.049944,1.120717967,18.23488,38.32296,0.24128,0.5,6.6892,0.16744,0.20128,0.28,34.19704,0.94744,1.316339945,1472.432,83.0,26.36363636,11.0,60.0,25.2,10.0,121.405,150.6630556,150.7263889,126.7725,137.3917361,78.68335690227036,71.18250329896956,101.27460272667038,88.30882653063802,86.49838926710663,70.29089279534392,75.81570113317025,86.24063049882568,57.47860771951585,51.310927502722265,117.5224771,558.5111111,43.50859456,375.0,91.709501,2.657439506,1.316112117,1.3834519783711123,1183.202778,3998.391831,0.0,2340.789747,1389.794903,224.2574731,111637.7544,2.887922847,17.50018428373017,1.038631655,24.55520637096774,3.5649032,109.32172821575
2025-09-12 22:00:00,1.070052947,11.46453777,0.649688036,87.46540928,8.136491089,40.229,9.75,1.04,0.58,87.725,11.235,6.333,69.68,8.5,20.12,1.7,9.288009478,4.933333333,80.59888889,66.01,30.95,0.049,5.46,2.02,9.13,2.13,0.033,0.12,54.44,11.42,0.069,2.091575092,0.19,135.429,0.0,0.0,0.0,0.0,0.0,0.0,0.0,0.0,56.96381039,4.848559724,4.820970154,0.122935822,0.044916119,0.082887314,0.438751869,4.32156122,8.298802263,0.082516418,0.208564926,0.020461343,30.758,4.79,1.73,63.87,0.08,0.064,0.027,0.0,0.029,2.1,0.53,0.03,1.01,0.046,8.0,0.203981791,4.15568,0.014608,95.0548,0.14824,0.103432,0.031056,0.4312,0.060984,1.137898233,18.21568,38.59656,0.24608,0.5,6.7612,0.15784,0.20608,0.28,33.92344,0.93784,1.337236858,1481.552,83.0,26.36363636,11.0,60.0,25.2,10.0,131.8483333,154.9225,163.4458333,128.2716667,144.6220833,74.74208409489552,70.45703172425317,89.67991205144664,88.56102740141381,88.86199654275623,66.79546739319562,78.80938594895895,92.62200608995045,60.12350123111446,42.46088924206995,107.0225846,553.1111111,42.9212645,375.0,86.785509,2.635050858,1.248731056,1.3015959656180094,1135.265278,3682.20435,0.0,2316.086531,1188.938939,192.9862303,98809.65994,3.006319664,17.50018428373017,1.035385269,24.55520637096774,3.462995089,107.9304924595
2025-09-12 23:00:00,1.069384462,11.45948956,0.649273115,87.47112598,8.111134782,35.205,9.75,1.04,0.58,87.725,11.235,5.669,69.68,8.5,20.12,1.7,9.090446277,4.933333333,80.59888889,66.01,30.95,0.049,5.46,2.02,9.13,2.13,0.033,0.12,54.44,11.42,0.069,2.091575092,0.19,111.271,0.0,0.0,0.0,0.0,0.0,0.0,0.0,0.0,56.8939035,4.876546297,4.826924744,0.123769464,0.044892301,0.083423227,0.443366677,4.353239639,8.328277483,0.083230969,0.209577206,0.020592344,29.991,4.79,1.73,63.87,0.08,0.064,0.027,0.0,0.029,2.1,0.53,0.03,1.01,0.046,7.0,0.14545354,4.141929825,0.014961404,95.00634386,0.158842105,0.104807018,0.024964912,0.479578947,0.06857193,1.151709815,18.15985965,38.82810526,0.253473684,0.50077193,6.825403509,0.152315789,0.21077193,0.280385965,33.71350877,0.935017544,1.354162107,1488.729825,83.0,26.36363636,11.0,60.0,25.2,10.0,120.9647222,149.5263889,151.7961111,123.6063889,136.4734028,78.3355697271802,69.78975040981867,90.22683332833277,87.91098336322989,91.53322304387387,69.19477351765227,79.00675150328703,98.38551410038372,62.479679455286714,44.98702427829225,105.4943161,552.5,42.21887406,375.0,86.17001,2.592331294,1.250930708,1.2828635207878565,1166.981111,3500.083997,0.0,2340.182128,1234.40005,200.3464089,99148.8205,2.856304922,17.50018428373017,1.002321196,24.55520637096774,3.410357144,107.72799688325
