Repository: saikumar-voptimai/evonith_bf_webapp

# Evonith BF2 — Blast Furnace Intelligence Platform

Monitoring, modelling and optimisation of **Blast Furnace 2 (BF2)** at Evonith Steel: live telemetry from InfluxDB,
manual plant reports from Neon PostgreSQL, a two-zone energy model of the furnace, blend and fuel optimisers, a
conversational assistant (FurnaceMind) and a live digital twin evaluated every hour.

The platform has three deployable parts that share one Python service layer, plus the shared data library:

| Part | Path | What it is |
|---|---|---|
| **Streamlit app** (legacy) | `src/app.py`, `src/custom_pages/` | The original 11-page dashboard; still the home of the model pages. Served under `/legacy` in production |

File: src/assets/data/V10_df_filtered.csv (part 5 of 166)
datetime,Hot Blast PressureBar,Hot Blast Temp.oC,Hot Blast VolumeNm3/Hr.,O2 Enrichment %,OxygenFlowNm3/Hr.,PermeabilityKgs/Hr.,RAFToC,SteamKgs/Hr.,TopPressureBar,TuyereVelocitym/s,Differential PressureTotalBar,Charges/Hrs.,StockRodLevel,COKE_ASH%,COKE_FC%,COKE_IM%,COKE_MOIST%,COKE_MT,COKE_VM%,NUTCOKE_ASH%,NUTCOKE_FC%,NUTCOKE_IM%,NUTCOKE_MOIST%,NUTCOKE_MT,NUTCOKE_VM%,PCI_2_%Ash,PCI_2_%FC,PCI_2_%IM,PCI_2_MT,PCI_2_%VM,Sinter_SP_MT,Sinter_SP_02_Al2O3%,Sinter_SP_02_Basicity,Sinter_SP_02_CaO%,Sinter_SP_02_Cold_Strength_AI,Sinter_SP_02_Cold_strength_TI,Sinter_SP_02_Fe(T)%,Sinter_SP_02_FeO%,Sinter_SP_02_Hot_strength_RDI,Sinter_SP_02_Hot_strength_RI,Sinter_SP_02_K2O%,Sinter_SP_02_MgO%,Sinter_SP_02_MnO%,Sinter_SP_02_Na2O%,Sinter_SP_02_P%,Sinter_SP_02_SiO2%,Sinter_SP_02_TiO2%,ORE_%Al2O3,ORE_%CaO,ORE_%Fe(T),ORE_%K2O,ORE_%LOI,ORE_%MgO,ORE_%MnO,ORE_MT,ORE_%Na2O,ORE_%P,ORE_%SiO2,ORE_%TiO2,ORE_%TM,Geomin Type,FLUX_Al2O3%,FLUX_CaO%,FLUX_Fe2O3%,FLUX_LOI%,FLUX_MgO%,FLUX_MT,FLUX_SiO2%,FLUX_TM%,COKE_DISCHARGE_TIME,WEIGHTED_COKE_ANGLE,TOTAL_COKE_PORTIONS,NON_COKE_DISCHARGE_TIME,WEIGHTED_NON_COKE_ANGLE,TOTAL_NON_COKE_PORTIONS,UnitCost Lakhs/Thm,ActualKg/Thm.,FurnaceTopGasAnalysisCO2ETACO,Act. Fuel RateKg/Thm.,Coke Rate Kg/Thm,ProductionTonnesPerHr
2024-01-14 04:00:00,2.6,1135.0,119550.0,2.702782126,4000.0,1485.0,2300.0,269.0,1.25,236.0,1.35,8.0,1.5,11.2,87.39,0.42,3.5,319.1746667,0.99,11.43,87.09,0.44,7.1,21.020333337,1.04,10.53,70.52,1.2,80.53,17.75,953.5333333,2.305,1.895331037,11.255,4.977777778,79.77777778,54.305,10.425,31.5975,66.65,0.108,2.03,0.245,0.0435,0.073,5.94,0.205,3.252978834,0.182762353,59.64699574,0.030104941,4.910602365,0.128265411,0.250364236,208.4294543,0.011068518,0.131179953,5.026556252,0.305687719,3.107068243,1.0,0.79,0.0,0.66,1.15,0.0,14.06666667,96.77,0.1,82.0,27.63636364,11.0,60.0,27.75,8.0,124.575,110.0,43.07263866,550.0,440.0,96.09090909
2024-01-14 05:00:00,2.64,1135.0,118256.0,2.724691895,4000.0,1414.0,2300.0,0.0,1.25,231.0,1.39,8.0,1.5,11.2,87.39,0.42,3.5,319.1746667,0.99,11.43,87.09,0.44,7.1,21.020333337,1.04,10.53,70.52,1.2,80.53,17.75,953.5333333,2.305,1.895331037,11.255,4.977777778,79.77777778,54.305,10.425,31.5975,66.65,0.108,2.03,0.245,0.0435,0.073,5.94,0.205,3.252978834,0.182762353,59.64699574,0.030104941,4.910602365,0.128265411,0.250364236,208.4294543,0.011068518,0.131179953,5.026556252,0.305687719,3.107068243,1.0,0.79,0.0,0.66,1.15,0.0,14.06666667,96.77,0.1,82.0,27.63636364,11.0,60.0,27.75,8.0,124.84,112.0,42.28000929,552.0,440.0,95.98214286
2024-01-14 06:00:00,2.63,1145.0,118050.0,2.729443483,4000.0,1416.0,2308.0,0.0,1.25,231.0,1.38,8.0,1.5,11.2,87.39,0.42,3.5,319.1746667,0.99,11.43,87.09,0.44,7.1,21.020333337,1.04,10.53,70.52,1.2,80.53,17.75,953.5333333,2.305,1.895331037,11.255,4.977777778,79.77777778,54.305,10.425,31.5975,66.65,0.108,2.03,0.245,0.0435,0.073,5.94,0.205,3.252978834,0.182762353,59.64699574,0.030104941,4.910602365,0.128265411,0.250364236,208.4294543,0.011068518,0.131179953,5.026556252,0.305687719,3.107068243,1.0,0.79,0.0,0.66,1.15,0.0,14.06666667,96.77,0.1,82.0,27.63636364,11.0,60.0,27.75,8.0,125.2375,115.0,43.63093872,555.0,440.0,95.65217391
2024-01-14 07:00:00,2.65,1133.0,117706.0,2.750607449,3998.0,1397.0,2300.0,501.0,1.25,228.0,1.4,7.0,1.5,11.2,87.39,0.42,3.5,319.1746667,0.99,11.43,87.09,0.44,7.1,21.020333337,1.04,10.53,70.52,1.2,80.53,17.75,953.5333333,2.305,1.895331037,11.255,4.977777778,79.77777778,54.305,10.425,31.5975,66.65,0.108,2.03,0.245,0.0435,0.073,5.94,0.205,3.252978834,0.182762353,59.64699574,0.030104941,4.910602365,0.128265411,0.250364236,208.4294543,0.011068518,0.131179953,5.026556252,0.305687719,3.107068243,1.0,0.79,0.0,0.66,1.15,0.0,14.06666667,96.77,0.1,82.0,27.63636364,11.0,60.0,27.75,8.0,124.575,110.0,43.4792734,550.0,440.0,89.90909091
2024-01-14 08:00:00,2.67,1134.0,117962.0,2.769316587,4000.0,1389.0,2282.0,1296.0,1.25,228.0,1.42,8.0,1.5,11.3,87.31,0.42,3.9,319.1746667,0.97,11.48,87.05,0.43,7.3,21.020333337,1.04,9.82,69.74,2.72,80.53,17.72,953.5333333,2.37,1.921305617,11.345,4.977777778,79.77777778,54.11,9.8,30.5125,66.65,0.1165,2.145,0.275,0.044,0.076,5.905,0.2,2.901287541,0.076895059,59.86718679,0.021036424,5.150624013,0.046552471,0.125182118,208.4294543,0.005620988,0.116492612,5.304630612,0.292582778,3.307068243,1.0,0.98,0.0,1.06,1.09,0.0,14.06666667,96.17,0.2,82.0,27.63636364,11.0,60.0,27.75,8.0,123.1175,99.0,43.17140238,539.0,440.0,91.31313131
2024-01-14 09:00:00,2.67,1133.0,118018.0,2.766891461,4000.0,1386.0,2287.0,1259.0,1.25,228.0,1.42,7.0,1.5,11.3,87.31,0.42,3.9,319.1746667,0.97,11.48,87.05,0.43,7.3,21.020333337,1.04,9.82,69.74,2.72,80.53,17.72,953.5333333,2.37,1.921305617,11.345,4.977777778,79.77777778,54.11,9.8,30.5125,66.65,0.1165,2.145,0.275,0.044,0.076,5.905,0.2,2.901287541,0.076895059,59.86718679,0.021036424,5.150624013,0.046552471,0.125182118,208.4294543,0.005620988,0.116492612,5.304630612,0.292582778,3.307068243,1.0,0.98,0.0,1.06,1.09,0.0,14.06666667,96.17,0.2,82.0,27.63636364,11.0,60.0,27.75,8.0,123.25,100.0,43.71709773,540.0,440.0,91.4
2024-01-14 10:00:00,2.67,1133.0,117998.0,2.767455114,4000.0,1375.0,2287.0,1262.0,1.25,228.0,1.42,8.0,1.5,11.3,87.31,0.42,3.9,319.1746667,0.97,11.48,87.05,0.43,7.3,21.020333337,1.04,9.82,69.74,2.72,80.53,17.72,953.5333333,2.37,1.921305617,11.345,4.977777778,79.77777778,54.11,9.8,30.5125,66.65,0.1165,2.145,0.275,0.044,0.076,5.905,0.2,2.901287541,0.076895059,59.86718679,0.021036424,5.150624013,0.046552471,0.125182118,208.4294543,0.005620988,0.116492612,5.304630612,0.292582778,3.307068243,1.0,0.98,0.0,1.06,1.09,0.0,14.06666667,96.17,0.2,82.0,27.63636364,11.0,60.0,27.75,8.0,123.515,102.0,43.70709382,542.0,440.0,90.39215686
2024-01-14 11:00:00,2.66,1136.0,117439.0,2.773267025,4000.0,1391.0,2286.0,1009.0,1.25,228.0,1.41,8.0,1.5,11.3,87.31,0.42,3.9,319.1746667,0.97,11.48,87.05,0.43,7.3,21.020333337,1.04,9.82,69.74,2.72,80.53,17.72,953.5333333,2.37,1.921305617,11.345,4.977777778,79.77777778,54.11,9.8,30.5125,66.65,0.1165,2.145,0.275,0.044,0.076,5.905,0.2,2.901287541,0.076895059,59.86718679,0.021036424,5.150624013,0.046552471,0.125182118,208.4294543,0.005620988,0.116492612,5.304630612,0.292582778,3.307068243,1.0,0.98,0.0,1.06,1.09,0.0,14.06666667,96.17,0.2,82.0,27.63636364,11.0,60.0,27.75,8.0,122.8525,97.0,43.04357959,537.0,440.0,97.21649485
2024-01-14 12:00:00,2.65,1133.0,117621.0,2.769246836,3999.0,1404.0,2280.0,1043.0,1.25,228.0,1.4,8.0,1.5,11.3,87.31,0.42,3.9,319.1746667,0.97,11.48,87.05,0.43,7.3,21.020333337,1.04,9.82,69.74,2.72,80.53,17.72,953.5333333,2.37,1.921305617,11.345,4.977777778,79.77777778,54.11,9.8,30.5125,66.65,0.1165,2.145,0.275,0.044,0.076,5.905,0.2,2.901287541,0.076895059,59.86718679,0.021036424,5.150624013,0.046552471,0.125182118,208.4294543,0.005620988,0.116492612,5.304630612,0.292582778,3.307068243,1.0,0.98,0.0,1.06,1.09,0.0,14.06666667,96.17,0.2,82.0,27.63636364,11.0,60.0,27.75,8.0,122.8525,97.0,43.88261851,537.0,440.0,97.01030928
2024-01-14 13:00:00,2.64,1133.0,119816.0,2.709236126,3999.0,1439.0,2300.0,735.0,1.25,233.0,1.39,8.0,1.5,11.3,87.31,0.42,3.9,319.1746667,0.97,11.48,87.05,0.43,7.3,21.020333337,1.04,9.82,69.74,2.72,80.53,17.72,953.5333333,2.37,1.921305617,11.345,4.977777778,79.77777778,54.11,9.8,30.5125,66.65,0.1165,2.145,0.275,0.044,0.076,5.905,0.2,2.901287541,0.076895059,59.86718679,0.021036424,5.150624013,0.046552471,0.125182118,208.4294543,0.005620988,0.116492612,5.304630612,0.292582778,3.307068243,1.0,0.98,0.0,1.06,1.09,0.0,14.06666667,96.17,0.2,82.0,27.63636364,11.0,60.0,27.75,8.0,123.3825,101.0,43.21045264,541.0,440.0,95.84158416
2024-01-14 14:00:00,2.62,1134.0,119021.0,2.728322725,3999.0,1446.0,2298.0,765.0,1.25,233.0,1.37,7.0,1.5,11.3,87.31,0.42,3.9,319.1746667,0.97,11.48,87.05,0.43,7.3,21.020333337,1.04,9.82,69.74,2.72,80.53,17.72,953.5333333,2.37,1.921305617,11.345,4.977777778,79.77777778,54.11,9.8,30.5125,66.65,0.1165,2.145,0.275,0.044,0.076,5.905,0.2,2.901287541,0.076895059,59.86718679,0.021036424,5.150624013,0.046552471,0.125182118,208.4294543,0.005620988,0.116492612,5.304630612,0.292582778,3.307068243,1.0,0.98,0.0,1.06,1.09,0.0,14.06666667,96.17,0.2,82.0,27.63636364,11.0,60.0,27.75,8.0,122.985,98.0,43.387471,538.0,440.0,97.44897959
2024-01-14 16:00:00,2.66,1133.0,120873.0,2.695299409,4000.0,1427.0,2289.0,1066.0,1.25,234.0,1.41,8.0,1.5,11.1,87.55,0.38,3.5,319.1746667,0.97,11.3,87.27,0.4,8.4,21.020333337,1.03,10.3,70.78,1.12,80.53,17.8,953.5333333,2.35,1.842582767,11.03,4.977777778,79.77777778,54.235,9.77,31.055,66.65,0.126,2.115,0.36,0.0445,0.0795,5.985,0.205,2.779917189,0.099657412,60.59476702,0.024346918,4.53163013,0.063447529,0.180706824,208.4294543,0.004931482,0.127873789,4.965658376,0.276685554,2.517345887,1.0,1.23,0.0,0.72,1.16,0.0,14.06666667,95.35,0.2,82.0,27.63636364,11.0,60.0,27.75,8.0,122.6625,105.0,43.09018877,540.0,435.0,95.71428571
2024-01-14 17:00:00,2.64,1133.0,121209.0,2.684544158,3999.0,1450.0,2281.0,975.0,1.25,236.0,1.39,8.0,1.5,11.1,87.55,0.38,3.5,319.1746667,0.97,11.3,87.27,0.4,8.4,21.020333337,1.03,10.3,70.78,1.12,80.53,17.8,953.5333333,2.35,1.842582767,11.03,4.977777778,79.77777778,54.235,9.77,31.055,66.65,0.126,2.115,0.36,0.0445,0.0795,5.985,0.205,2.779917189,0.099657412,60.59476702,0.024346918,4.53163013,0.063447529,0.180706824,208.4294543,0.004931482,0.127873789,4.965658376,0.276685554,2.517345887,1.0,1.23,0.0,0.72,1.16,0.0,14.06666667,95.35,0.2,82.0,27.63636364,11.0,60.0,27.75,8.0,122.6625,105.0,42.81352748,540.0,435.0,93.33333333
2024-01-14 18:00:00,2.66,1134.0,118443.0,2.755194941,4000.0,1404.0,2273.0,1203.0,1.25,229.0,1.41,7.0,1.5,11.1,87.55,0.38,3.5,319.1746667,0.97,11.3,87.27,0.4,8.4,21.020333337,1.03,10.3,70.78,1.12,80.53,17.8,953.5333333,2.35,1.842582767,11.03,4.977777778,79.77777778,54.235,9.77,31.055,66.65,0.126,2.115,0.36,0.0445,0.0795,5.985,0.205,2.779917189,0.099657412,60.59476702,0.024346918,4.53163013,0.063447529,0.180706824,208.4294543,0.004931482,0.127873789,4.965658376,0.276685554,2.517345887,1.0,1.23,0.0,0.72,1.16,0.0,14.06666667,95.35,0.2,82.0,27.63636364,11.0,60.0,27.75,8.0,123.325,110.0,43.65266635,545.0,435.0,96.18181818
2024-01-14 19:00:00,2.66,1133.0,117520.0,2.776423905,4001.0,1394.0,2280.0,1157.0,1.25,228.0,1.41,8.0,1.5,11.1,87.55,0.38,3.5,319.1746667,0.97,11.3,87.27,0.4,8.4,21.020333337,1.03,10.3,70.78,1.12,80.53,17.8,953.5333333,2.35,1.842582767,11.03,4.977777778,79.77777778,54.235,9.77,31.055,66.65,0.126,2.115,0.36,0.0445,0.0795,5.985,0.205,2.779917189,0.099657412,60.59476702,0.024346918,4.53163013,0.063447529,0.180706824,208.4294543,0.004931482,0.127873789,4.965658376,0.276685554,2.517345887,1.0,1.23,0.0,0.72,1.16,0.0,14.06666667,95.35,0.2,82.0,27.63636364,11.0,60.0,27.75,8.0,122.6625,105.0,42.89719626,540.0,435.0,86.19047619
2024-01-14 20:00:00,2.67,1133.0,119313.0,2.739326344,3999.0,1403.0,2274.0,1381.0,1.25,230.0,1.42,8.0,1.5,11.1,87.55,0.38,3.5,319.1746667,0.97,11.3,87.27,0.4,8.4,21.020333337,1.03,10.3,70.78,1.12,80.53,17.8,953.5333333,2.35,1.842582767,11.03,4.977777778,79.77777778,54.235,9.77,31.055,66.65,0.126,2.115,0.36,0.0445,0.0795,5.985,0.205,2.779917189,0.099657412,60.59476702,0.024346918,4.53163013,0.063447529,0.180706824,208.4294543,0.004931482,0.127873789,4.965658376,0.276685554,2.517345887,1.0,1.23,0.0,0.72,1.16,0.0,14.06666667,95.35,0.2,82.0,27.63636364,11.0,60.0,27.75,8.0,122.545,106.0,43.8727783,540.0,434.0,92.26415094
2024-01-14 21:00:00,2.62,1134.0,121114.0,2.691698001,4001.0,1474.0,2270.0,1107.0,1.25,237.0,1.37,8.0,1.5,11.1,87.55,0.38,3.5,319.1746667,0.97,11.3,87.27,0.4,8.4,21.020333337,1.03,10.3,70.78,1.12,80.53,17.8,953.5333333,2.35,1.842582767,11.03,4.977777778,79.77777778,54.235,9.77,31.055,66.65,0.126,2.115,0.36,0.0445,0.0795,5.985,0.205,2.779917189,0.099657412,60.59476702,0.024346918,4.53163013,0.063447529,0.180706824,208.4294543,0.004931482,0.127873789,4.965658376,0.276685554,2.517345887,1.0,1.23,0.0,0.72,1.16,0.0,14.06666667,95.35,0.2,82.0,27.63636364,11.0,60.0,27.75,8.0,123.325,110.0,42.70979841,545.0,435.0,95.81818182
2024-01-14 22:00:00,2.65,1132.0,120420.0,2.690346045,4000.0,1434.0,2279.0,525.0,1.25,234.0,1.4,8.0,1.5,11.1,87.55,0.38,3.5,319.1746667,0.97,11.3,87.27,0.4,8.4,21.020333337,1.03,10.3,70.78,1.12,80.53,17.8,953.5333333,2.35,1.842582767,11.03,4.977777778,79.77777778,54.235,9.77,31.055,66.65,0.126,2.115,0.36,0.0445,0.0795,5.985,0.205,2.779917189,0.099657412,60.59476702,0.024346918,4.53163013,0.063447529,0.180706824,208.4294543,0.004931482,0.127873789,4.965658376,0.276685554,2.517345887,1.0,1.23,0.0,0.72,1.16,0.0,14.06666667,95.35,0.2,82.0,27.63636364,11.0,60.0,27.75,8.0,123.325,110.0,42.42353491,545.0,435.0,97.09090909
2024-01-14 23:00:00,2.6,1137.0,120940.0,2.664261309,4000.0,1492.0,2292.0,0.0,1.25,238.0,1.35,8.0,1.5,11.18,87.44,0.4,4.0,313.459,0.98,11.36,87.15,0.45,8.0,18.956666667,1.04,10.52,70.53,1.09,86.15666667,17.86,938.7303333,2.345,1.83696442,11.03,4.844444444,80.71111111,54.275,9.69,32.14,66.65,0.124,2.105,0.315,0.0445,0.079,6.005,0.195,2.338907623,0.140035621,61.86794764,0.017493173,4.25906198,0.070005937,0.129940632,273.2177951,0.004499109,0.108451021,3.993061624,0.222373842,2.699584422,1.0,0.82,0.0,0.54,1.24,0.0,15.06666667,94.22,0.2,82.0,27.63636364,11.0,60.0,27.75,8.0,122.87,116.0,43.02752294,546.0,430.0,96.81034483
2024-01-15 00:00:00,2.53,1153.0,116205.0,2.770672608,3997.0,1537.0,2291.0,0.0,1.27,236.0,1.26,8.0,1.5,11.18,87.44,0.4,4.0,313.459,0.98,11.36,87.15,0.45,8.0,18.956666667,1.04,10.52,70.53,1.09,86.15666667,17.86,938.7303333,2.345,1.83696442,11.03,4.844444444,80.71111111,54.275,9.69,32.14,66.65,0.124,2.105,0.315,0.0445,0.079,6.005,0.195,2.338907623,0.140035621,61.86794764,0.017493173,4.25906198,0.070005937,0.129940632,273.2177951,0.004499109,0.108451021,3.993061624,0.222373842,2.699584422,1.0,0.82,0.0,0.54,1.24,0.0,15.06666667,94.22,0.2,82.0,27.63636364,11.0,60.0,27.75,8.0,125.18,124.0,43.03769401,559.0,435.0,96.69354839
2024-01-15 01:00:00,2.6,1160.0,118200.0,2.725981951,4000.0,1460.0,2284.0,0.0,1.25,238.0,1.35,8.0,1.5,11.18,87.44,0.4,4.0,313.459,0.98,11.36,87.15,0.45,8.0,18.956666667,1.04,10.52,70.53,1.09,86.15666667,17.86,938.7303333,2.345,1.83696442,11.03,4.844444444,80.71111111,54.275,9.69,32.14,66.65,0.124,2.105,0.315,0.0445,0.079,6.005,0.195,2.338907623,0.140035621,61.86794764,0.017493173,4.25906198,0.070005937,0.129940632,273.2177951,0.004499109,0.108451021,3.993061624,0.222373842,2.699584422,1.0,0.82,0.0,0.54,1.24,0.0,15.06666667,94.22,0.2,82.0,27.63636364,11.0,60.0,27.75,8.0,125.8425,129.0,42.21598878,564.0,435.0,99.6124031
2024-01-15 02:00:00,2.63,1143.0,119250.0,2.706087033,4000.0,1439.0,2291.0,145.0,1.25,235.0,1.38,7.0,1.5,11.18,87.44,0.4,4.0,313.459,0.98,11.36,87.15,0.45,8.0,18.956666667,1.04,10.52,70.53,1.09,86.15666667,17.86,938.7303333,2.345,1.83696442,11.03,4.844444444,80.71111111,54.275,9.69,32.14,66.65,0.124,2.105,0.315,0.0445,0.079,6.005,0.195,2.338907623,0.140035621,61.86794764,0.017493173,4.25906198,0.070005937,0.129940632,273.2177951,0.004499109,0.108451021,3.993061624,0.222373842,2.699584422,1.0,0.82,0.0,0.54,1.24,0.0,15.06666667,94.22,0.2,82.0,27.63636364,11.0,60.0,27.75,8.0,125.18,124.0,42.88683603,559.0,435.0,92.74193548
2024-01-15 03:00:00,2.6,1140.0,121391.0,2.670153498,4000.0,1497.0,2299.0,577.0,1.25,240.0,1.35,8.0,1.5,11.18,87.44,0.4,4.0,313.459,0.98,11.36,87.15,0.45,8.0,18.956666667,1.04,10.52,70.53,1.09,86.15666667,17.86,938.7303333,2.345,1.83696442,11.03,4.844444444,80.71111111,54.275,9.69,32.14,66.65,0.124,2.105,0.315,0.0445,0.079,6.005,0.195,2.338907623,0.140035621,61.86794764,0.017493173,4.25906198,0.070005937,0.129940632,273.2177951,0.004499109,0.108451021,3.993061624,0.222373842,2.699584422,1.0,0.82,0.0,0.54,1.24,0.0,15.06666667,94.22,0.2,82.0,27.63636364,11.0,60.0,27.75,8.0,123.4575,111.0,42.1790975,546.0,435.0,90.99099099
2024-01-15 04:00:00,2.64,1135.0,121593.0,2.671879446,4000.0,1464.0,2293.0,802.0,1.25,237.0,1.39,7.0,1.5,11.18,87.44,0.4,4.0,313.459,0.98,11.36,87.15,0.45,8.0,18.956666667,1.04,10.52,70.53,1.09,86.15666667,17.86,938.7303333,2.345,1.83696442,11.03,4.844444444,80.71111111,54.275,9.69,32.14,66.65,0.124,2.105,0.315,0.0445,0.079,6.005,0.195,2.338907623,0.140035621,61.86794764,0.017493173,4.25906198,0.070005937,0.129940632,273.2177951,0.004499109,0.108451021,3.993061624,0.222373842,2.699584422,1.0,0.82,0.0,0.54,1.24,0.0,15.06666667,94.22,0.2,82.0,27.63636364,11.0,60.0,27.75,8.0,124.12,116.0,41.76457038,551.0,435.0,91.98275862
2024-01-15 05:00:00,2.57,1150.0,120400.0,2.676203107,4000.0,1521.0,2310.0,0.0,1.25,243.0,1.32,8.0,1.5,11.18,87.44,0.4,4.0,313.459,0.98,11.36,87.15,0.45,8.0,18.956666667,1.04,10.52,70.53,1.09,86.15666667,17.86,938.7303333,2.345,1.83696442,11.03,4.844444444,80.71111111,54.275,9.69,32.14,66.65,0.124,2.105,0.315,0.0445,0.079,6.005,0.195,2.338907623,0.140035621,61.86794764,0.017493173,4.25906198,0.070005937,0.129940632,273.2177951,0.004499109,0.108451021,3.993061624,0.222373842,2.699584422,1.0,0.82,0.0,0.54,1.24,0.0,15.06666667,94.22,0.2,82.0,27.63636364,11.0,60.0,27.75,8.0,125.0475,123.0,42.70809182,558.0,435.0,93.65853659
2024-01-15 06:00:00,2.59,1153.0,121289.0,2.654608701,3997.0,1504.0,2320.0,0.0,1.25,242.0,1.34,8.0,1.5,11.18,87.44,0.4,4.0,313.459,0.98,11.36,87.15,0.45,8.0,18.956666667,1.04,10.52,70.53,1.09,86.15666667,17.86,938.7303333,2.345,1.83696442,11.03,4.844444444,80.71111111,54.275,9.69,32.14,66.65,0.124,2.105,0.315,0.0445,0.079,6.005,0.195,2.338907623,0.140035621,61.86794764,0.017493173,4.25906198,0.070005937,0.129940632,273.2177951,0.004499109,0.108451021,3.993061624,0.222373842,2.699584422,1.0,0.82,0.0,0.54,1.24,0.0,15.06666667,94.22,0.2,82.0,27.63636364,11.0,60.0,27.75,8.0,124.2525,117.0,41.89623508,552.0,435.0,92.99145299
2024-01-15 07:00:00,2.62,1149.0,121083.0,2.661116771,4000.0,1478.0,2296.0,0.0,1.25,240.0,1.37,8.0,1.5,11.18,87.44,0.4,4.0,313.459,0.98,11.36,87.15,0.45,8.0,18.956666667,1.04,10.52,70.53,1.09,86.15666667,17.86,938.7303333,2.345,1.83696442,11.03,4.844444444,80.71111111,54.275,9.69,32.14,66.65,0.124,2.105,0.315,0.0445,0.079,6.005,0.195,2.338907623,0.140035621,61.86794764,0.017493173,4.25906198,0.070005937,0.129940632,273.2177951,0.004499109,0.108451021,3.993061624,0.222373842,2.699584422,1.0,0.82,0.0,0.54,1.24,0.0,15.06666667,94.22,0.2,82.0,27.63636364,11.0,60.0,27.75,8.0,125.975,130.0,42.69301471,565.0,435.0,96.23076923
2024-01-15 08:00:00,2.63,1147.0,121286.0,2.656001823,3999.0,1464.0,2265.0,0.0,1.25,239.0,1.38,8.0,1.5,11.3,87.31,0.42,3.8,313.459,0.97,11.78,86.73,0.44,8.2,18.956666667,1.05,10.17,68.67,2.6,86.15666667,18.56,938.7303333,2.295,1.88523787,11.235,4.844444444,80.71111111,54.255,9.765,32.14,66.65,0.1235,2.005,0.33,0.0455,0.077,5.96,0.19,1.934094633,0.129970316,61.83324745,0.027486048,4.328812633,0.074997032,0.164919853,273.2177951,0.003498516,0.094956661,4.372758845,0.194390465,2.649495369,1.0,0.6,0.0,0.65,1.14,0.0,15.06666667,96.87,0.1,82.0,27.63636364,11.0,60.0,27.75,8.0,125.975,130.0,42.27567068,565.0,435.0,99.69230769
2024-01-15 09:00:00,2.64,1148.0,119628.0,2.693462575,4000.0,1439.0,2283.0,0.0,1.25,236.0,1.39,7.0,1.5,11.3,87.31,0.42,3.8,313.459,0.97,11.78,86.73,0.44,8.2,18.956666667,1.05,10.17,68.67,2.6,86.15666667,18.56,938.7303333,2.295,1.88523787,11.235,4.844444444,80.71111111,54.255,9.765,32.14,66.65,0.1235,2.005,0.33,0.0455,0.077,5.96,0.19,1.934094633,0.129970316,61.83324745,0.027486048,4.328812633,0.074997032,0.164919853,273.2177951,0.003498516,0.094956661,4.372758845,0.194390465,2.649495369,1.0,0.6,0.0,0.65,1.14,0.0,15.06666667,96.87,0.1,82.0,27.63636364,11.0,60.0,27.75,8.0,125.975,130.0,43.37710205,565.0,435.0,94.30769231
2024-01-15 10:00:00,2.67,1143.0,119752.0,2.690675337,4000.0,1408.0,2313.0,0.0,1.25,233.0,1.42,8.0,1.5,11.3,87.31,0.42,3.8,313.459,0.97,11.78,86.73,0.44,8.2,18.956666667,1.05,10.17,68.67,2.6,86.15666667,18.56,938.7303333,2.295,1.88523787,11.235,4.844444444,80.71111111,54.255,9.765,32.14,66.65,0.1235,2.005,0.33,0.0455,0.077,5.96,0.19,1.934094633,0.129970316,61.83324745,0.027486048,4.328812633,0.074997032,0.164919853,273.2177951,0.003498516,0.094956661,4.372758845,0.194390465,2.649495369,1.0,0.6,0.0,0.65,1.14,0.0,15.06666667,96.87,0.1,82.0,27.63636364,11.0,60.0,27.75,8.0,123.9875,115.0,42.34255171,550.0,435.0,90.0
2024-01-15 11:00:00,2.61,1138.0,117210.0,2.770865142,4000.0,1425.0,2295.0,744.0,1.27,229.0,1.34,7.0,1.5,11.3,87.31,0.42,3.8,313.459,0.97,11.78,86.73,0.44,8.2,18.956666667,1.05,10.17,68.67,2.6,86.15666667,18.56,938.7303333,2.295,1.88523787,11.235,4.844444444,80.71111111,54.255,9.765,32.14,66.65,0.1235,2.005,0.33,0.0455,0.077,5.96,0.19,1.934094633,0.129970316,61.83324745,0.027486048,4.328812633,0.074997032,0.164919853,273.2177951,0.003498516,0.094956661,4.372758845,0.194390465,2.649495369,1.0,0.6,0.0,0.65,1.14,0.0,15.06666667,96.87,0.1,82.0,27.63636364,11.0,60.0,27.75,8.0,123.325,110.0,41.90919674,545.0,435.0,92.72727273
2024-01-15 12:00:00,2.63,1138.0,115539.0,2.828823995,4000.0,1436.0,2285.0,1317.0,1.27,227.0,1.36,7.0,1.5,11.3,87.31,0.42,3.8,313.459,0.97,11.78,86.73,0.44,8.2,18.956666667,1.05,10.17,68.67,2.6,86.15666667,18.56,938.7303333,2.295,1.88523787,11.235,4.844444444,80.71111111,54.255,9.765,32.14,66.65,0.1235,2.005,0.33,0.0455,0.077,5.96,0.19,1.934094633,0.129970316,61.83324745,0.027486048,4.328812633,0.074997032,0.164919853,273.2177951,0.003498516,0.094956661,4.372758845,0.194390465,2.649495369,1.0,0.6,0.0,0.65,1.14,0.0,15.06666667,96.87,0.1,82.0,27.63636364,11.0,60.0,27.75,8.0,122.6625,105.0,42.17798595,540.0,435.0,94.95238095
2024-01-15 13:00:00,2.62,1138.0,117184.0,2.792484161,4000.0,1440.0,2280.0,1447.0,1.27,230.0,1.35,7.0,1.5,11.3,87.31,0.42,3.8,313.459,0.97,11.78,86.73,0.44,8.2,18.956666667,1.05,10.17,68.67,2.6,86.15666667,18.56,938.7303333,2.295,1.88523787,11.235,4.844444444,80.71111111,54.255,9.765,32.14,66.65,0.1235,2.005,0.33,0.0455,0.077,5.96,0.19,1.934094633,0.129970316,61.83324745,0.027486048,4.328812633,0.074997032,0.164919853,273.2177951,0.003498516,0.094956661,4.372758845,0.194390465,2.649495369,1.0,0.6,0.0,0.65,1.14,0.0,15.06666667,96.87,0.1,82.0,27.63636364,11.0,60.0,27.75,8.0,122.6625,105.0,42.08333333,540.0,435.0,88.38095238
2024-01-15 14:00:00,2.61,1137.0,117980.0,2.778181717,4000.0,1454.0,2269.0,1609.0,1.27,231.0,1.34,8.0,1.5,11.3,87.31,0.42,3.8,313.459,0.97,11.78,86.73,0.44,8.2,18.956666667,1.05,10.17,68.67,2.6,86.15666667,18.56,938.7303333,2.295,1.88523787,11.235,4.844444444,80.71111111,54.255,9.765,32.14,66.65,0.1235,2.005,0.33,0.0455,0.077,5.96,0.19,1.934094633,0.129970316,61.83324745,0.027486048,4.328812633,0.074997032,0.164919853,273.2177951,0.003498516,0.094956661,4.372758845,0.194390465,2.649495369,1.0,0.6,0.0,0.65,1.14,0.0,15.06666667,96.87,0.1,82.0,27.63636364,11.0,60.0,27.75,8.0,122.795,106.0,41.96285256,541.0,435.0,91.41509434
2024-01-15 15:00:00,2.62,1135.0,117945.0,2.769839453,4000.0,1470.0,2280.0,1300.0,1.27,232.0,1.35,7.0,1.5,11.3,87.31,0.42,3.8,313.459,0.97,11.78,86.73,0.44,8.2,18.956666667,1.05,10.17,68.67,2.6,86.15666667,18.56,938.7303333,2.295,1.88523787,11.235,4.844444444,80.71111111,54.255,9.765,32.14,66.65,0.1235,2.005,0.33,0.0455,0.077,5.96,0.19,1.934094633,0.129970316,61.83324745,0.027486048,4.328812633,0.074997032,0.164919853,273.2177951,0.003498516,0.094956661,4.372758845,0.194390465,2.649495369,1.0,0.6,0.0,0.65,1.14,0.0,15.06666667,96.87,0.1,82.0,27.63636364,11.0,60.0,27.75,8.0,122.6625,105.0,42.23744292,540.0,435.0,88.47619048
2024-01-15 16:00:00,2.62,1133.0,118237.0,2.758231829,4000.0,1465.0,2278.0,1141.0,1.27,232.0,1.35,8.0,1.5,10.98,87.64,0.4,3.5,313.459,0.98,11.39,87.12,0.45,7.1,18.956666667,1.04,10.5,70.45,1.31,86.15666667,17.74,938.7303333,2.35,1.912457912,11.36,4.844444444,80.71111111,54.1,10.405,32.14,66.65,0.1215,2.065,0.345,0.0445,0.079,5.94,0.19,2.243975896,0.140029684,61.5031584,0.022989907,4.413916528,0.075008905,0.104961411,273.2177951,0.003,0.106454583,4.472818214,0.226871171,2.649436001,1.0,0.69,0.0,1.03,1.18,0.0,15.06666667,95.23,0.1,82.0,27.63636364,11.0,60.0,27.75,8.0,122.9275,107.0,42.51592357,542.0,435.0,90.18691589
2024-01-15 17:00:00,2.63,1132.0,117400.0,2.774732442,4000.0,1441.0,2280.0,1027.0,1.27,230.0,1.36,7.0,1.5,10.98,87.64,0.4,3.5,313.459,0.98,11.39,87.12,0.45,7.1,18.956666667,1.04,10.5,70.45,1.31,86.15666667,17.74,938.7303333,2.35,1.912457912,11.36,4.844444444,80.71111111,54.1,10.405,32.14,66.65,0.1215,2.065,0.345,0.0445,0.079,5.94,0.19,2.243975896,0.140029684,61.5031584,0.022989907,4.413916528,0.075008905,0.104961411,273.2177951,0.003,0.106454583,4.472818214,0.226871171,2.649436001,1.0,0.69,0.0,1.03,1.18,0.0,15.06666667,95.23,0.1,82.0,27.63636364,11.0,60.0,27.75,8.0,122.9275,107.0,42.45152355,542.0,435.0,89.90654206
2024-01-15 18:00:00,2.63,1133.0,118924.0,2.737693088,3999.0,1462.0,2280.0,1012.0,1.27,232.0,1.36,8.0,1.5,10.98,87.64,0.4,3.5,313.459,0.98,11.39,87.12,0.45,7.1,18.956666667,1.04,10.5,70.45,1.31,86.15666667,17.74,938.7303333,2.35,1.912457912,11.36,4.844444444,80.71111111,54.1,10.405,32.14,66.65,0.1215,2.065,0.345,0.0445,0.079,5.94,0.19,2.243975896,0.140029684,61.5031584,0.022989907,4.413916528,0.075008905,0.104961411,273.2177951,0.003,0.106454583,4.472818214,0.226871171,2.649436001,1.0,0.69,0.0,1.03,1.18,0.0,15.06666667,95.23,0.1,82.0,27.63636364,11.0,60.0,27.75,8.0,122.9275,107.0,42.33576642,542.0,435.0,90.0
2024-01-15 19:00:00,2.62,1130.0,118583.0,2.752048841,4000.0,1470.0,2280.0,1208.0,1.27,232.0,1.35,7.0,1.5,10.98,87.64,0.4,3.5,313.459,0.98,11.39,87.12,0.45,7.1,18.956666667,1.04,10.5,70.45,1.31,86.15666667,17.74,938.7303333,2.35,1.912457912,11.36,4.844444444,80.71111111,54.1,10.405,32.14,66.65,0.1215,2.065,0.345,0.0445,0.079,5.94,0.19,2.243975896,0.140029684,61.5031584,0.022989907,4.413916528,0.075008905,0.104961411,273.2177951,0.003,0.106454583,4.472818214,0.226871171,2.649436001,1.0,0.69,0.0,1.03,1.18,0.0,15.06666667,95.23,0.1,82.0,27.63636364,11.0,60.0,27.75,8.0,123.1925,109.0,42.42355089,544.0,435.0,90.91743119
2024-01-15 20:00:00,2.6,1135.0,118585.0,2.744480711,4000.0,1502.0,2288.0,950.0,1.27,235.0,1.33,8.0,1.5,10.98,87.64,0.4,3.5,313.459,0.98,11.39,87.12,0.45,7.1,18.956666667,1.04,10.5,70.45,1.31,86.15666667,17.74,938.7303333,2.35,1.912457912,11.36,4.844444444,80.71111111,54.1,10.405,32.14,66.65,0.1215,2.065,0.345,0.0445,0.079,5.94,0.19,2.243975896,0.140029684,61.5031584,0.022989907,4.413916528,0.075008905,0.104961411,273.2177951,0.003,0.106454583,4.472818214,0.226871171,2.649436001,1.0,0.69,0.0,1.03,1.18,0.0,15.06666667,95.23,0.1,82.0,27.63636364,11.0,60.0,27.75,8.0,123.325,110.0,41.76688252,545.0,435.0,90.90909091
2024-01-15 21:00:00,2.64,1135.0,118370.0,2.763943946,4000.0,1442.0,2295.0,1442.0,1.27,231.0,1.37,8.0,1.5,10.98,87.64,0.4,3.5,313.459,0.98,11.39,87.12,0.45,7.1,18.956666667,1.04,10.5,70.45,1.31,86.15666667,17.74,938.7303333,2.35,1.912457912,11.36,4.844444444,80.71111111,54.1,10.405,32.14,66.65,0.1215,2.065,0.345,0.0445,0.079,5.94,0.19,2.243975896,0.140029684,61.5031584,0.022989907,4.413916528,0.075008905,0.104961411,273.2177951,0.003,0.106454583,4.472818214,0.226871171,2.649436001,1.0,0.69,0.0,1.03,1.18,0.0,15.06666667,95.23,0.1,82.0,27.63636364,11.0,60.0,27.75,8.0,123.59,112.0,41.84559159,547.0,435.0,95.98214286
2024-01-15 22:00:00,2.58,1145.0,118780.0,2.712679565,4000.0,1522.0,2302.0,0.0,1.27,237.0,1.31,8.0,1.5,10.98,87.64,0.4,3.5,313.459,0.98,11.39,87.12,0.45,7.1,18.956666667,1.04,10.5,70.45,1.31,86.15666667,17.74,938.7303333,2.35,1.912457912,11.36,4.844444444,80.71111111,54.1,10.405,32.14,66.65,0.1215,2.065,0.345,0.0445,0.079,5.94,0.19,2.243975896,0.140029684,61.5031584,0.022989907,4.413916528,0.075008905,0.104961411,273.2177951,0.003,0.106454583,4.472818214,0.226871171,2.649436001,1.0,0.69,0.0,1.03,1.18,0.0,15.06666667,95.23,0.1,82.0,27.63636364,11.0,60.0,27.75,8.0,124.12,116.0,42.47567323,551.0,435.0,97.4137931
2024-01-15 23:00:00,2.6,1154.0,118958.0,2.709976551,4002.0,1496.0,2305.0,0.0,1.27,238.0,1.33,8.0,1.5,11.16,87.45,0.42,3.8,310.144,0.97,11.42,87.09,0.46,7.8,19.908999997000002,1.03,10.21,70.73,1.24,81.34666667,17.82,932.3923333,2.345,1.866939021,11.555,4.865555556,80.91222222,53.755,10.43,27.145,66.65,0.1335,2.11,0.335,0.044,0.0745,6.19,0.195,2.263663148,0.184930072,62.01384191,0.028483135,4.008659035,0.11,0.184880712,267.5798679,0.005498766,0.133413207,3.832626574,0.196354797,2.94905392,1.0,0.8,0.0,0.61,1.2,0.0,15.73333333,96.74,0.2,82.0,27.63636364,11.0,60.0,27.75,8.0,125.3125,125.0,42.79909707,560.0,435.0,97.2
2024-01-16 00:00:00,2.6,1135.0,119315.0,2.71438731,4000.0,1500.0,2290.0,490.0,1.27,235.0,1.33,8.0,1.5,11.16,87.45,0.42,3.8,310.144,0.97,11.42,87.09,0.46,7.8,19.908999997000002,1.03,10.21,70.73,1.24,81.34666667,17.82,932.3923333,2.345,1.866939021,11.555,4.865555556,80.91222222,53.755,10.43,27.145,66.65,0.1335,2.11,0.335,0.044,0.0745,6.19,0.195,2.263663148,0.184930072,62.01384191,0.028483135,4.008659035,0.11,0.184880712,267.5798679,0.005498766,0.133413207,3.832626574,0.196354797,2.94905392,1.0,0.8,0.0,0.61,1.2,0.0,15.73333333,96.74,0.2,82.0,27.63636364,11.0,60.0,27.75,8.0,123.7225,113.0,44.05337014,548.0,435.0,96.19469027
2024-01-16 01:00:00,2.58,1152.0,116257.0,2.770818989,3999.0,1477.0,2297.0,0.0,1.27,233.0,1.31,7.0,1.5,11.16,87.45,0.42,3.8,310.144,0.97,11.42,87.09,0.46,7.8,19.908999997000002,1.03,10.21,70.73,1.24,81.34666667,17.82,932.3923333,2.345,1.866939021,11.555,4.865555556,80.91222222,53.755,10.43,27.145,66.65,0.1335,2.11,0.335,0.044,0.0745,6.19,0.195,2.263663148,0.184930072,62.01384191,0.028483135,4.008659035,0.11,0.184880712,267.5798679,0.005498766,0.133413207,3.832626574,0.196354797,2.94905392,1.0,0.8,0.0,0.61,1.2,0.0,15.73333333,96.74,0.2,82.0,27.63636364,11.0,60.0,27.75,8.0,125.3125,125.0,42.40681086,560.0,435.0,93.76
2024-01-16 02:00:00,2.58,1153.0,116155.0,2.773250555,3999.0,1483.0,2302.0,0.0,1.27,233.0,1.31,7.0,1.5,11.16,87.45,0.42,3.8,310.144,0.97,11.42,87.09,0.46,7.8,19.908999997000002,1.03,10.21,70.73,1.24,81.34666667,17.82,932.3923333,2.345,1.866939021,11.555,4.865555556,80.91222222,53.755,10.43,27.145,66.65,0.1335,2.11,0.335,0.044,0.0745,6.19,0.195,2.263663148,0.184930072,62.01384191,0.028483135,4.008659035,0.11,0.184880712,267.5798679,0.005498766,0.133413207,3.832626574,0.196354797,2.94905392,1.0,0.8,0.0,0.61,1.2,0.0,15.73333333,96.74,0.2,82.0,27.63636364,11.0,60.0,27.75,8.0,125.3125,125.0,42.57221458,560.0,435.0,91.12
2024-01-16 03:00:00,2.65,1137.0,116901.0,2.754876038,3998.0,1412.0,2322.0,0.0,1.27,227.0,1.38,7.0,1.5,11.16,87.45,0.42,3.8,310.144,0.97,11.42,87.09,0.46,7.8,19.908999997000002,1.03,10.21,70.73,1.24,81.34666667,17.82,932.3923333,2.345,1.866939021,11.555,4.865555556,80.91222222,53.755,10.43,27.145,66.65,0.1335,2.11,0.335,0.044,0.0745,6.19,0.195,2.263663148,0.184930072,62.01384191,0.028483135,4.008659035,0.11,0.184880712,267.5798679,0.005498766,0.133413207,3.832626574,0.196354797,2.94905392,1.0,0.8,0.0,0.61,1.2,0.0,15.73333333,96.74,0.2,82.0,27.63636364,11.0,60.0,27.75,8.0,124.91499999999999,122.0,42.68125855,557.0,435.0,84.42622951
2024-01-16 04:00:00,2.65,1133.0,117405.0,2.753104417,3999.0,1420.0,2317.0,321.0,1.27,228.0,1.38,7.0,1.5,11.16,87.45,0.42,3.8,310.144,0.97,11.42,87.09,0.46,7.8,19.908999997000002,1.03,10.21,70.73,1.24,81.34666667,17.82,932.3923333,2.345,1.866939021,11.555,4.865555556,80.91222222,53.755,10.43,27.145,66.65,0.1335,2.11,0.335,0.044,0.0745,6.19,0.195,2.263663148,0.184930072,62.01384191,0.028483135,4.008659035,0.11,0.184880712,267.5798679,0.005498766,0.133413207,3.832626574,0.196354797,2.94905392,1.0,0.8,0.0,0.61,1.2,0.0,15.73333333,96.74,0.2,82.0,27.63636364,11.0,60.0,27.75,8.0,124.7825,121.0,41.43444495,556.0,435.0,84.62809917
2024-01-16 05:00:00,2.61,1133.0,118780.0,2.733601734,4000.0,1480.0,2300.0,731.0,1.27,233.0,1.34,8.0,1.5,11.16,87.45,0.42,3.8,310.144,0.97,11.42,87.09,0.46,7.8,19.908999997000002,1.03,10.21,70.73,1.24,81.34666667,17.82,932.3923333,2.345,1.866939021,11.555,4.865555556,80.91222222,53.755,10.43,27.145,66.65,0.1335,2.11,0.335,0.044,0.0745,6.19,0.195,2.263663148,0.184930072,62.01384191,0.028483135,4.008659035,0.11,0.184880712,267.5798679,0.005498766,0.133413207,3.832626574,0.196354797,2.94905392,1.0,0.8,0.0,0.61,1.2,0.0,15.73333333,96.74,0.2,82.0,27.63636364,11.0,60.0,27.75,8.0,124.12,116.0,40.45123063,551.0,435.0,90.60344828
2024-01-16 06:00:00,2.65,1134.0,118737.0,2.74013361,3999.0,1432.0,2285.0,946.0,1.27,230.0,1.38,7.0,1.5,11.16,87.45,0.42,3.8,310.144,0.97,11.42,87.09,0.46,7.8,19.908999997000002,1.03,10.21,70.73,1.24,81.34666667,17.82,932.3923333,2.345,1.866939021,11.555,4.865555556,80.91222222,53.755,10.43,27.145,66.65,0.1335,2.11,0.335,0.044,0.0745,6.19,0.195,2.263663148,0.184930072,62.01384191,0.028483135,4.008659035,0.11,0.184880712,267.5798679,0.005498766,0.133413207,3.832626574,0.196354797,2.94905392,1.0,0.8,0.0,0.61,1.2,0.0,15.73333333,96.74,0.2,82.0,27.63636364,11.0,60.0,27.75,8.0,122.265,102.0,39.91278403,537.0,435.0,91.17647059
2024-01-16 07:00:00,2.59,1133.0,118915.0,2.741531099,4001.0,1505.0,2289.0,1090.0,1.27,235.0,1.32,8.0,1.5,11.16,87.45,0.42,3.8,310.144,0.97,11.42,87.09,0.46,7.8,19.908999997000002,1.03,10.21,70.73,1.24,81.34666667,17.82,932.3923333,2.345,1.866939021,11.555,4.865555556,80.91222222,53.755,10.43,27.145,66.65,0.1335,2.11,0.335,0.044,0.0745,6.19,0.195,2.263663148,0.184930072,62.01384191,0.028483135,4.008659035,0.11,0.184880712,267.5798679,0.005498766,0.133413207,3.832626574,0.196354797,2.94905392,1.0,0.8,0.0,0.61,1.2,0.0,15.73333333,96.74,0.2,82.0,27.63636364,11.0,60.0,27.75,8.0,122.6625,105.0,39.71533517,540.0,435.0,94.28571429
2024-01-16 08:00:00,2.58,1134.0,120037.0,2.704727078,3996.0,1525.0,2279.0,825.0,1.27,237.0,1.31,8.0,1.5,10.98,87.64,0.42,3.7,310.144,0.96,11.27,87.24,0.46,7.4,19.908999997000002,1.03,9.96,69.11,2.54,81.34666667,18.39,932.3923333,2.375,1.874141287,11.825,4.865555556,80.91222222,53.44,10.37,30.475,66.65,0.1305,2.165,0.31,0.0445,0.0765,6.31,0.2,2.163646695,0.205078154,61.87885425,0.017990128,4.483728962,0.080016454,0.079958866,267.5798679,0.003498766,0.099427193,3.957416791,0.236829706,2.799095054,1.0,0.88,0.0,0.88,1.28,0.0,15.73333333,96.27,0.1,82.0,27.63636364,11.0,60.0,27.75,8.0,122.9275,107.0,40.58337161,542.0,435.0,96.72897196
2024-01-16 09:00:00,2.64,1134.0,119383.0,2.724094211,4001.0,1456.0,2279.0,861.0,1.27,233.0,1.37,7.0,1.5,10.98,87.64,0.42,3.7,310.144,0.96,11.27,87.24,0.46,7.4,19.908999997000002,1.03,9.96,69.11,2.54,81.34666667,18.39,932.3923333,2.375,1.874141287,11.825,4.865555556,80.91222222,53.44,10.37,30.475,66.65,0.1305,2.165,0.31,0.0445,0.0765,6.31,0.2,2.163646695,0.205078154,61.87885425,0.017990128,4.483728962,0.080016454,0.079958866,267.5798679,0.003498766,0.099427193,3.957416791,0.236829706,2.799095054,1.0,0.88,0.0,0.88,1.28,0.0,15.73333333,96.27,0.1,82.0,27.63636364,11.0,60.0,27.75,8.0,123.325,110.0,40.62930638,545.0,435.0,96.36363636
2024-01-16 10:00:00,2.65,1134.0,119118.0,2.724987681,4000.0,1436.0,2281.0,703.0,1.27,231.0,1.38,8.0,1.5,10.98,87.64,0.42,3.7,310.144,0.96,11.27,87.24,0.46,7.4,19.908999997000002,1.03,9.96,69.11,2.54,81.34666667,18.39,932.3923333,2.375,1.874141287,11.825,4.865555556,80.91222222,53.44,10.37,30.475,66.65,0.1305,2.165,0.31,0.0445,0.0765,6.31,0.2,2.163646695,0.205078154,61.87885425,0.017990128,4.483728962,0.080016454,0.079958866,267.5798679,0.003498766,0.099427193,3.957416791,0.236829706,2.799095054,1.0,0.88,0.0,0.88,1.28,0.0,15.73333333,96.27,0.1,82.0,27.63636364,11.0,60.0,27.75,8.0,123.325,110.0,41.50856085,545.0,435.0,96.09090909
2024-01-16 11:00:00,2.64,1133.0,118760.0,2.742672866,3999.0,1442.0,2280.0,1052.0,1.27,231.0,1.37,7.0,1.5,10.98,87.64,0.42,3.7,310.144,0.96,11.27,87.24,0.46,7.4,19.908999997000002,1.03,9.96,69.11,2.54,81.34666667,18.39,932.3923333,2.375,1.874141287,11.825,4.865555556,80.91222222,53.44,10.37,30.475,66.65,0.1305,2.165,0.31,0.0445,0.0765,6.31,0.2,2.163646695,0.205078154,61.87885425,0.017990128,4.483728962,0.080016454,0.079958866,267.5798679,0.003498766,0.099427193,3.957416791,0.236829706,2.799095054,1.0,0.88,0.0,0.88,1.28,0.0,15.73333333,96.27,0.1,82.0,27.63636364,11.0,60.0,27.75,8.0,123.325,110.0,41.34760852,545.0,435.0,88.90909091
2024-01-16 12:00:00,2.65,1133.0,118263.0,2.763059126,4000.0,1434.0,2280.0,1326.0,1.27,230.0,1.38,8.0,1.5,10.98,87.64,0.42,3.7,310.144,0.96,11.27,87.24,0.46,7.4,19.908999997000002,1.03,9.96,69.11,2.54,81.34666667,18.39,932.3923333,2.375,1.874141287,11.825,4.865555556,80.91222222,53.44,10.37,30.475,66.65,0.1305,2.165,0.31,0.0445,0.0765,6.31,0.2,2.163646695,0.205078154,61.87885425,0.017990128,4.483728962,0.080016454,0.079958866,267.5798679,0.003498766,0.099427193,3.957416791,0.236829706,2.799095054,1.0,0.88,0.0,0.88,1.28,0.0,15.73333333,96.27,0.1,82.0,27.63636364,11.0,60.0,27.75,8.0,123.325,110.0,42.26804124,545.0,435.0,89.18181818
2024-01-16 13:00:00,2.63,1134.0,119200.0,2.734799203,4000.0,1467.0,2279.0,1110.0,1.27,233.0,1.36,7.0,1.5,10.98,87.64,0.42,3.7,310.144,0.96,11.27,87.24,0.46,7.4,19.908999997000002,1.03,9.96,69.11,2.54,81.34666667,18.39,932.3923333,2.375,1.874141287,11.825,4.865555556,80.91222222,53.44,10.37,30.475,66.65,0.1305,2.165,0.31,0.0445,0.0765,6.31,0.2,2.163646695,0.205078154,61.87885425,0.017990128,4.483728962,0.080016454,0.079958866,267.5798679,0.003498766,0.099427193,3.957416791,0.236829706,2.799095054,1.0,0.88,0.0,0.88,1.28,0.0,15.73333333,96.27,0.1,82.0,27.63636364,11.0,60.0,27.75,8.0,122.6625,105.0,41.87169464,540.0,435.0,95.71428571
2024-01-16 14:00:00,2.63,1133.0,120182.0,2.712009235,4000.0,1476.0,2280.0,1103.0,1.27,235.0,1.36,8.0,1.5,10.98,87.64,0.42,3.7,310.144,0.96,11.27,87.24,0.46,7.4,19.908999997000002,1.03,9.96,69.11,2.54,81.34666667,18.39,932.3923333,2.375,1.874141287,11.825,4.865555556,80.91222222,53.44,10.37,30.475,66.65,0.1305,2.165,0.31,0.0445,0.0765,6.31,0.2,2.163646695,0.205078154,61.87885425,0.017990128,4.483728962,0.080016454,0.079958866,267.5798679,0.003498766,0.099427193,3.957416791,0.236829706,2.799095054,1.0,0.88,0.0,0.88,1.28,0.0,15.73333333,96.27,0.1,82.0,27.63636364,11.0,60.0,27.75,8.0,122.6625,105.0,43.00977495,540.0,435.0,89.52380952
2024-01-16 15:00:00,2.6,1133.0,119642.0,2.718894589,4000.0,1506.0,2281.0,911.0,1.27,236.0,1.33,7.0,1.5,10.98,87.64,0.42,3.7,310.144,0.96,11.27,87.24,0.46,7.4,19.908999997000002,1.03,9.96,69.11,2.54,81.34666667,18.39,932.3923333,2.375,1.874141287,11.825,4.865555556,80.91222222,53.44,10.37,30.475,66.65,0.1305,2.165,0.31,0.0445,0.0765,6.31,0.2,2.163646695,0.205078154,61.87885425,0.017990128,4.483728962,0.080016454,0.079958866,267.5798679,0.003498766,0.099427193,3.957416791,0.236829706,2.799095054,1.0,0.88,0.0,0.88,1.28,0.0,15.73333333,96.27,0.1,82.0,27.63636364,11.0,60.0,27.75,8.0,123.7225,113.0,41.73410405,548.0,435.0,88.05309735
2024-01-16 16:00:00,2.63,1136.0,120068.0,2.698805391,4000.0,1470.0,2292.0,544.0,1.27,235.0,1.36,8.0,1.5,10.89,87.69,0.44,3.5,310.144,0.98,11.18,87.29,0.47,6.8,19.908999997000002,1.06,10.37,70.53,1.39,81.34666667,17.71,932.3923333,2.435,1.949449916,11.905,4.865555556,80.91222222,53.46,10.04,28.81,66.65,0.1285,2.24,0.3,0.0445,0.0725,6.11,0.19,2.208617901,0.185102835,61.85387481,0.016489717,4.358782437,0.075020567,0.139909505,267.5798679,0.003499589,0.100440356,4.03734275,0.222333408,2.549218456,1.0,0.71,0.0,0.69,1.16,0.0,15.73333333,96.43,0.1,82.0,27.63636364,11.0,60.0,27.75,8.0,123.9875,115.0,42.97253635,550.0,435.0,89.91304348
2024-01-16 17:00:00,2.65,1133.0,118686.0,2.730410996,4001.0,1437.0,2297.0,521.0,1.27,230.0,1.38,7.0,1.5,10.89,87.69,0.44,3.5,310.144,0.98,11.18,87.29,0.47,6.8,19.908999997000002,1.06,10.37,70.53,1.39,81.34666667,17.71,932.3923333,2.435,1.949449916,11.905,4.865555556,80.91222222,53.46,10.04,28.81,66.65,0.1285,2.24,0.3,0.0445,0.0725,6.11,0.19,2.208617901,0.185102835,61.85387481,0.016489717,4.358782437,0.075020567,0.139909505,267.5798679,0.003499589,0.100440356,4.03734275,0.222333408,2.549218456,1.0,0.71,0.0,0.69,1.16,0.0,15.73333333,96.43,0.1,82.0,27.63636364,11.0,60.0,27.75,8.0,124.12,116.0,43.34101382,551.0,435.0,89.9137931
2024-01-16 18:00:00,2.66,1133.0,119091.0,2.724239638,3995.0,1432.0,2293.0,774.0,1.27,231.0,1.39,8.0,1.5,10.89,87.69,0.44,3.5,310.144,0.98,11.18,87.29,0.47,6.8,19.908999997000002,1.06,10.37,70.53,1.39,81.34666667,17.71,932.3923333,2.435,1.949449916,11.905,4.865555556,80.91222222,53.46,10.04,28.81,66.65,0.1285,2.24,0.3,0.0445,0.0725,6.11,0.19,2.208617901,0.185102835,61.85387481,0.016489717,4.358782437,0.075020567,0.139909505,267.5798679,0.003499589,0.100440356,4.03734275,0.222333408,2.549218456,1.0,0.71,0.0,0.69,1.16,0.0,15.73333333,96.43,0.1,82.0,27.63636364,11.0,60.0,27.75,8.0,123.1925,109.0,43.57273559,544.0,435.0,90.4587156
2024-01-16 19:00:00,2.64,1136.0,120203.0,2.724074432,4000.0,1466.0,2279.0,1543.0,1.27,233.0,1.37,7.0,1.5,10.89,87.69,0.44,3.5,310.144,0.98,11.18,87.29,0.47,6.8,19.908999997000002,1.06,10.37,70.53,1.39,81.34666667,17.71,932.3923333,2.435,1.949449916,11.905,4.865555556,80.91222222,53.46,10.04,28.81,66.65,0.1285,2.24,0.3,0.0445,0.0725,6.11,0.19,2.208617901,0.185102835,61.85387481,0.016489717,4.358782437,0.075020567,0.139909505,267.5798679,0.003499589,0.100440356,4.03734275,0.222333408,2.549218456,1.0,0.71,0.0,0.69,1.16,0.0,15.73333333,96.43,0.1,82.0,27.63636364,11.0,60.0,27.75,8.0,122.53,104.0,42.96875,539.0,435.0,90.09615385
