Repository: saikumar-voptimai/evonith_bf_webapp

# Evonith BF2 — Blast Furnace Intelligence Platform

Monitoring, modelling and optimisation of **Blast Furnace 2 (BF2)** at Evonith Steel: live telemetry from InfluxDB,
manual plant reports from Neon PostgreSQL, a two-zone energy model of the furnace, blend and fuel optimisers, a
conversational assistant (FurnaceMind) and a live digital twin evaluated every hour.

The platform has three deployable parts that share one Python service layer, plus the shared data library:

| Part | Path | What it is |
|---|---|---|
| **Streamlit app** (legacy) | `src/app.py`, `src/custom_pages/` | The original 11-page dashboard; still the home of the model pages. Served under `/legacy` in production |

File: src/assets/data/furnace_dataset_20260525_002530_771382.csv (part 5 of 209)
GO%,ORE_NA2O%,ORE_P%,ORE_TIO2%,ORE_AL2O3%,ORE_SIO2%,ORE_MNO%,ORE_CAO%,ORE_K2O%,ORE_CALC_MT,PELLET_PCT_SIO2,PELLET_PCT_AL2O3,PELLET_PCT_FE2O3,PELLET_PCT_MGO,PELLET_PCT_TIO2,PELLET_PCT_NA2O,TOTAL_PELLET_CALC_MT,PELLET_PCT_K2O,PELLET_PCT_TM,PELLET_PCT_LOI,PELLET_PCT_MNO,PELLET_PCT_CAO,PELLET_PCT_P,CHARGES/HRS.,STOCKRODLEVEL,CHEM_PCT_C,CHEM_PCT_CR,CHEM_PCT_FE,CHEM_PCT_MN,CHEM_PCT_P,CHEM_PCT_S,CHEM_PCT_SI,CHEM_PCT_TI,SLAG_BASICITY,SLAG_PCT_AL2O3,SLAG_PCT_CAO,SLAG_PCT_FEO,SLAG_PCT_K2O,SLAG_PCT_MGO,SLAG_PCT_MNO,SLAG_PCT_NA2O,SLAG_PCT_S,SLAG_PCT_SIO2,SLAG_PCT_TIO2,SLAG_T_BASICITY,HMT_GT_1480C,COKE_DISCHARGE_TIME,WEIGHTED_COKE_ANGLE,TOTAL_COKE_PORTIONS,NON_COKE_DISCHARGE_TIME,WEIGHTED_NON_COKE_ANGLE,TOTAL_NON_COKE_PORTIONS,TOTAL HEAT LOAD,FTG_UPTAKE_TEMP_A,FTG_UPTAKE_TEMP_B,FTG_UPTAKE_TEMP_C,FTG_UPTAKE_TEMP_D,FTG_UPTAKE_TEMP_AVG,HEARTH_TEMP_A,HEARTH_TEMP_B,HEARTH_TEMP_C,HEARTH_TEMP_D,HEARTH_TEMP_AVG,BOSH_TEMP_A,BOSH_TEMP_C,BOSH_TEMP_D,BELLY_TEMP_A,BELLY_TEMP_C,BELLY_TEMP_D,LOWER_STACK_TEMP_A,LOWER_STACK_TEMP_B,LOWER_STACK_TEMP_C,LOWER_STACK_TEMP_D,PCI_KG/THM,ACT. FUEL RATEKG/THM.,FURNACETOPGASANALYSISCO2ETACO,COKE RATE KG/THM,PRODUCTIONTONNESPERHR,HOT BLAST PRESSUREBAR,TOPPRESSUREBAR,DIFFERENTIAL PRESSURETOTALBAR,HOT BLAST TEMP.OC,OXYGENFLOWNM3/HR.,STEAMKGS/HR.,RAFTOC,PERMEABILITYKGS/HR.,TUYEREVELOCITYM/S,HOT BLAST VOLUMENM3/HR.,O2 ENRICHMENT %,BOTTOMBAR,FURNACE TOP GAS ANALYSISH2%,UNITCOST LAKHS/THM,BOSH_TEMP_B,FURNACE TOP GAS ANALYSISCO2%,FURNACE TOP GAS ANALYSISONLINE (ANALYZER)CO%
2025-09-12 12:00:00,1.037307036,11.23191701,0.614999658,87.73077596,8.165358607,29.28,9.5,1.04,0.64,87.77,11.19,4.662,69.89,8.56,19.96,1.59,12.18503891,4.933333333,80.59888889,66.01,30.95,0.05,5.41,1.97,9.05,2.06,0.038,0.12,54.79,11.11,0.067,2.053604436,0.19,101.672,0.0,0.0,0.0,0.0,0.0,0.0,0.0,0.0,56.98906833,4.799355732,5.083950057,0.073876504,0.0321284,0.066037003,0.377466334,4.130416799,8.672761862,0.049037003,0.147432009,0.022034552,22.025,0.0,0.0,0.0,0.0,0.0,0.0,0.0,0.0,0.0,0.0,0.0,0.0,0.0,6.0,0.282066495,4.271875,0.013,94.955575,0.14825,0.10595,0.0352875,0.411875,0.0581875,1.125763312,15.202625,39.78425,0.47625,0.4135,7.0305,0.209375,0.165875,0.307625,35.343625,0.9605,1.324683519,1464.725,83.0,26.36363636,11.0,60.0,25.2,10.0,4.567871146072051,165.8141667,199.8080556,203.1502778,151.2377778,180.0025694,62.61454840169318,332.2935045407836,452.2378980112979,582.9842912232643,358.6317855561996,122.89547216791817,89.28575469067711,115.54626877371105,58.24545636323725,91.24115710498393,75.28509376158829,58.986108850959766,99.29657751968072,63.826878970288675,51.84058313830159,152.2844331,570.8333333,41.07951419,372.3333333,80.015,2.626607453,1.311536117,1.2470120568557916,1183.085,3996.007022,0.0,2298.132406,1398.121272,223.1561628,110157.4061,2.925670697,0.984972069,4.208678967,113.26102071075,57.62819444444473,18.180447263888883,24.43288265277776
2025-09-12 13:00:00,1.036910411,11.2282522,0.614793414,87.73483739,8.149652281,29.334,9.5,1.04,0.64,87.77,11.19,4.776,69.89,8.56,19.96,1.59,11.1783876,4.933333333,80.59888889,66.01,30.95,0.05,5.41,1.97,9.05,2.06,0.038,0.12,54.79,11.11,0.067,2.053604436,0.19,102.087,0.0,0.0,0.0,0.0,0.0,0.0,0.0,0.0,57.05981745,4.774791733,5.077944189,0.073456093,0.032176446,0.065676651,0.373898848,4.098765876,8.634504484,0.048676651,0.14647107,0.021860381,21.967,0.0,0.0,0.0,0.0,0.0,0.0,0.0,0.0,0.0,0.0,0.0,0.0,0.0,7.0,0.328900735,4.328125,0.013,94.828825,0.15575,0.11045,0.0319125,0.468125,0.0638125,1.135708929,15.641375,39.85175,0.36375,0.3985,6.9855,0.190625,0.162125,0.296375,35.092375,0.9155,1.33477047,1474.475,83.0,26.36363636,11.0,60.0,25.2,10.0,5.6833546189843105,171.7136111,198.5283333,216.0647222,163.9941667,187.5752083,63.64304392720762,331.9976484415892,451.9240159075039,580.1857632210007,357.203035651169,123.63691858586145,90.7697620032843,114.41979078790885,59.00681307435037,101.48254616449731,73.29459918324919,61.51172015103597,103.26276455101566,64.16407814852693,51.21944743949736,130.6580767,565.5972222,41.70233933,375.0,85.554509,2.63455655,1.319026714,1.2570796936839768,1186.482222,3998.976394,0.0,2330.940778,1404.929642,224.1842725,110651.7967,2.913219683,0.990046927,3.950327892,111.06219516275,57.62819444444473,18.180447263888883,24.43288265277776
2025-09-12 14:00:00,1.037267563,11.23155228,0.614979133,87.73118015,8.163795502,34.504,9.5,1.04,0.64,87.77,11.19,5.338,69.89,8.56,19.96,1.59,9.810283349,4.933333333,80.59888889,66.01,30.95,0.05,5.41,1.97,9.05,2.06,0.038,0.12,54.79,11.11,0.067,2.053604436,0.19,119.537,0.0,0.0,0.0,0.0,0.0,0.0,0.0,0.0,56.92702665,4.820896521,5.089216753,0.074245173,0.032086266,0.066353005,0.380594751,4.15817229,8.706310719,0.049353005,0.148274681,0.022187286,24.807,0.0,0.0,0.0,0.0,0.0,0.0,0.0,0.0,0.0,0.0,0.0,0.0,0.0,7.0,0.321940799,4.331111111,0.013,94.71222222,0.162888889,0.114155556,0.026822222,0.566444444,0.073355556,1.149487471,15.97088889,39.96511111,0.297111111,0.378444444,7.009111111,0.177111111,0.157111111,0.292888889,34.77088889,0.878444444,1.35109865,1484.333333,83.0,26.36363636,11.0,60.0,25.2,10.0,5.878749653828251,183.9863889,210.0608333,221.3358333,175.8355556,197.8046528,62.97471245724155,331.46331397561437,451.4463090349065,588.7111456396547,359.4764039489741,120.19115043430762,88.65408257391296,115.68627582851403,58.93020767165427,89.06219626235224,78.01850470047825,55.45087926589008,85.38418205112714,60.60367537375796,52.47421139954024,130.64526,547.9722222,42.78162081,375.0,75.091001,2.617167378,1.319008658,1.2440270825230946,1130.796944,4002.124317,0.0,2323.994797,1418.788242,216.0034283,110340.8964,2.925541814,0.966341004,3.6932388,111.06049695,57.62819444444473,18.180447263888883,24.43288265277776
2025-09-12 15:00:00,1.038346513,11.24152178,0.615540187,87.7201317,8.206521927,34.775,9.5,1.04,0.64,87.77,11.19,5.463,69.89,8.56,19.96,1.59,9.411754668,4.933333333,80.59888889,66.01,30.95,0.05,5.41,1.97,9.05,2.06,0.038,0.12,54.79,11.11,0.067,2.053604436,0.19,118.637,0.0,0.0,0.0,0.0,0.0,0.0,0.0,0.0,56.30633829,5.036398675,5.141906767,0.077933474,0.031664746,0.069514406,0.411892619,4.435848659,9.041946103,0.052514406,0.156705083,0.023715296,28.981,0.0,0.0,0.0,0.0,0.0,0.0,0.0,0.0,0.0,0.0,0.0,0.0,0.0,7.0,0.185452637,4.264444444,0.013,94.60888889,0.169555556,0.116822222,0.019488889,0.719777778,0.088022222,1.1682783,16.15755556,40.13844444,0.290444444,0.351777778,7.122444444,0.170444444,0.150444444,0.299555556,34.35755556,0.851777778,1.375588437,1494.333333,83.0,26.36363636,11.0,60.0,25.2,10.0,6.309368748231066,168.3844444,206.6955556,211.5975,167.0491667,188.4316667,63.41611963940956,332.1002377363688,451.12026580371867,586.3402395506253,358.7861039809939,118.94409921477772,86.77846050445561,116.87567057746375,58.27746186967015,90.98258840320892,76.45315360545506,55.990058813089945,80.82071335135399,57.79811928957948,53.75870054059626,118.5366994,546.3333333,42.20958631,375.0,79.3995,2.602792217,1.319076169,1.2338592033777567,1161.558056,3998.099044,0.0,2361.139317,1443.816889,223.0978397,111028.1022,2.901078333,0.950572164,3.573607906,109.4561126705,57.62819444444473,18.180447263888883,24.43288265277776
2025-09-12 16:00:00,1.068667643,11.45407634,0.648828192,87.47725602,8.083945086,34.818,9.75,1.04,0.58,87.725,11.235,5.657,69.68,8.5,20.12,1.7,9.680638961,4.933333333,80.59888889,66.01,30.95,0.049,5.46,2.02,9.13,2.13,0.033,0.12,54.44,11.42,0.069,2.091575092,0.19,119.128,0.0,0.0,0.0,0.0,0.0,0.0,0.0,0.0,56.86129142,4.889602243,4.829702605,0.124158365,0.04488119,0.083673234,0.445519519,4.368017858,8.342027895,0.083564313,0.210049443,0.020653457,27.102,4.79,1.73,63.87,0.08,0.064,0.027,0.0,0.029,2.1,0.53,0.03,1.01,0.046,7.0,0.228914403,4.26,0.0134,94.7164,0.166,0.1126,0.0218,0.63,0.0798,1.164134129,16.75,39.826,0.262,0.342,7.054,0.162,0.15,0.296,34.21,0.842,1.37032325,1493.8,83.0,26.36363636,11.0,60.0,25.2,10.0,5.329773368707748,161.6997222,190.3813889,198.3441667,156.1163889,176.6354167,63.99059104945036,331.7873585490953,451.2173133608412,581.9354211278143,357.63543679781986,119.88726999514259,86.64022969434106,113.4140486099853,59.45235502162389,101.71441345308995,74.97708561885472,62.743521143908794,103.94542606869148,63.98104466407703,53.94280170924841,113.1517096,550.0,42.24147706,375.0,85.554509,2.62301465,1.319022478,1.254597115493896,1163.533056,3936.384692,0.0,2352.665858,1430.409622,223.1283975,111530.5078,2.844544611,0.970645959,3.616271211,108.742601522,57.62819444444473,18.180447263888883,24.43288265277776
2025-09-12 17:00:00,1.067603028,11.44603666,0.648167397,87.48636031,8.043563122,34.481,9.75,1.04,0.58,87.725,11.235,5.596,69.68,8.5,20.12,1.7,9.271079363,4.933333333,80.59888889,66.01,30.95,0.049,5.46,2.02,9.13,2.13,0.033,0.12,54.44,11.42,0.069,2.091575092,0.19,119.71,0.0,0.0,0.0,0.0,0.0,0.0,0.0,0.0,56.71886373,4.946621846,4.841834435,0.125856821,0.044832662,0.084765099,0.454921687,4.432559196,8.402080455,0.085020132,0.212111854,0.020920358,27.071,4.79,1.73,63.87,0.08,0.064,0.027,0.0,0.029,2.1,0.53,0.03,1.01,0.046,7.0,0.213468114,4.26,0.013828571,94.83897143,0.161714286,0.107885714,0.0248,0.522857143,0.069942857,1.158351744,17.37142857,39.47885714,0.232,0.333428571,6.972571429,0.153428571,0.15,0.291714286,34.08142857,0.833428571,1.362932708,1492.514286,83.0,26.36363636,11.0,60.0,25.2,10.0,4.189590559210387,136.2936111,166.9347222,171.9863889,136.4930556,152.9269444,63.9826806314117,331.6474039342238,450.7374459729485,583.3093071053568,358.1014782284589,116.38087995845055,82.48305339031727,108.82595658012264,60.403202329292384,104.61601749520469,78.04032857363114,66.70862649166259,121.38432368884399,69.97069496473559,56.07370115933719,107.5905569,546.6555556,43.31523256,375.0,86.17001,2.648353039,1.318977869,1.2514442778452723,1151.882778,3884.949581,0.0,2351.472861,1393.061486,218.666875,111036.5989,2.821098506,0.992888268,3.442595792,108.00574878925,57.62819444444473,18.180447263888883,24.43288265277776
2025-09-12 18:00:00,1.067430347,11.44473262,0.648060215,87.48783703,8.037013158,34.277,9.75,1.04,0.58,87.725,11.235,5.617,69.68,8.5,20.12,1.7,9.931420845,4.933333333,80.59888889,66.01,30.95,0.049,5.46,2.02,9.13,2.13,0.033,0.12,54.44,11.42,0.069,2.091575092,0.19,118.367,0.0,0.0,0.0,0.0,0.0,0.0,0.0,0.0,56.9033228,4.872775369,4.826122419,0.123657139,0.04489551,0.083351018,0.442744875,4.348971269,8.324305974,0.08313469,0.209440811,0.020574693,27.218,4.79,1.73,63.87,0.08,0.064,0.027,0.0,0.029,2.1,0.53,0.03,1.01,0.046,7.0,0.226473586,4.256571429,0.014,94.888,0.153142857,0.104628571,0.026685714,0.490285714,0.066685714,1.157048388,17.73657143,39.29885714,0.226857143,0.343714286,6.909142857,0.139714286,0.156857143,0.296857143,33.96485714,0.826571429,1.360466821,1488.914286,83.0,26.36363636,11.0,60.0,25.2,10.0,5.174724484714346,140.2916667,176.6452778,186.2911111,142.2975,161.3813889,64.14932428503597,331.88862506459986,451.0222165682888,583.7175812851777,358.0631279236379,120.24088675594925,85.62203710565059,113.1095122291736,59.58751138448329,102.43956102390337,78.03918523059427,63.64215626074525,110.16338997193787,66.25625395654401,55.808134872344255,115.2537971,549.2777778,43.68499119,375.0,86.17001,2.660803244,1.318977894,1.2503070550509363,1180.94,4001.084,0.0,2363.627944,1399.403561,225.2659869,112424.4875,2.867819969,1.013757757,3.464707111,109.02112811575,57.62819444444473,18.180447263888883,24.43288265277776
2025-09-12 19:00:00,1.068238573,11.45083612,0.648561873,87.48092531,8.067670011,34.983,9.75,1.04,0.58,87.725,11.235,5.616,69.68,8.5,20.12,1.7,10.20151697,4.933333333,80.59888889,66.01,30.95,0.049,5.46,2.02,9.13,2.13,0.033,0.12,54.44,11.42,0.069,2.091575092,0.19,117.736,0.0,0.0,0.0,0.0,0.0,0.0,0.0,0.0,56.97036855,4.845934227,4.820411538,0.122857615,0.044918354,0.082837038,0.438318942,4.318589381,8.296037112,0.082449385,0.208469961,0.020449054,27.215,4.79,1.73,63.87,0.08,0.064,0.027,0.0,0.029,2.1,0.53,0.03,1.01,0.046,7.0,0.216612942,4.250857143,0.014,94.888,0.141714286,0.102342857,0.027828571,0.507428571,0.067828571,1.158731052,17.93085714,39.23028571,0.238285714,0.366571429,6.857714286,0.122571429,0.168285714,0.308285714,33.85628571,0.820857143,1.361284037,1483.771429,83.0,26.36363636,11.0,60.0,25.2,10.0,4.051351928497596,153.6769444,181.9458333,183.1275,139.98,164.6825694,64.32653136130801,331.7666132629023,451.59598185685786,577.3751561554564,356.5531444905039,123.38819400964894,86.58723960212856,113.85651298032779,59.71898250758865,107.7244443345021,73.01304706822843,67.22342333619227,117.40670288077631,66.34131918534896,55.066963833514734,111.2372967,553.0666667,42.32814306,375.0,91.709501,2.653641736,1.318977872,1.2696933344402725,1172.430833,3999.214892,0.0,2349.793008,1416.636225,226.0918197,113283.8778,2.845563478,1.019653354,3.533203122,108.48894181275,57.62819444444473,18.180447263888883,24.43288265277776
2025-09-12 20:00:00,1.066995244,11.44144684,0.647790151,87.49155792,8.020509242,35.111,9.75,1.04,0.58,87.725,11.235,5.777,69.68,8.5,20.12,1.7,10.74486543,4.933333333,80.59888889,66.01,30.95,0.049,5.46,2.02,9.13,2.13,0.033,0.12,54.44,11.42,0.069,2.091575092,0.19,119.12,0.0,0.0,0.0,0.0,0.0,0.0,0.0,0.0,57.04931933,4.814327015,4.813686599,0.121916124,0.044945254,0.082231794,0.433107114,4.282812706,8.262748664,0.081642392,0.207326722,0.020301105,27.326,4.79,1.73,63.87,0.08,0.064,0.027,0.0,0.029,2.1,0.53,0.03,1.01,0.046,7.0,0.125476331,4.212421053,0.014,95.02650526,0.134631579,0.101463158,0.035515789,0.418736842,0.056726316,1.135981437,18.11031579,38.69926316,0.24,0.439789474,6.753368421,0.146842105,0.186105263,0.293894737,34.07084211,0.889789474,1.334221373,1476.021053,83.0,26.36363636,11.0,60.0,25.2,10.0,2.3876954682116036,124.8930556,152.3666667,146.8408333,125.8808333,137.4953472,64.14191235406737,330.8432539222048,450.31954627530934,585.5074353722684,358.5942015503192,115.57085120223049,78.21739319520219,106.3184485908356,61.48245673409065,103.945960623173,80.34109170513588,69.10770201127167,133.85033043860125,73.27139391761995,59.69955728035612,123.8094418,558.0,42.09189431,375.0,86.785509,2.622090322,1.3187362,1.2670871787655087,1181.206944,4001.437553,0.0,2341.357642,1449.863658,228.8397875,113047.6547,2.853045231,1.004799155,3.645672564,110.1547510385,57.62819444444473,18.180447263888883,24.43288265277776
2025-09-12 21:00:00,1.068855833,11.45549749,0.648945,87.47564667,8.091083307,35.327,9.75,1.04,0.58,87.725,11.235,5.79,69.68,8.5,20.12,1.7,10.77792773,4.933333333,80.59888889,66.01,30.95,0.049,5.46,2.02,9.13,2.13,0.033,0.12,54.44,11.42,0.069,2.091575092,0.19,119.92,0.0,0.0,0.0,0.0,0.0,0.0,0.0,0.0,57.00154086,4.833454681,4.817756315,0.122485884,0.044928975,0.082598068,0.436261144,4.304463596,8.282893759,0.082130758,0.208018574,0.020390639,26.92,4.79,1.73,63.87,0.08,0.064,0.027,0.0,0.029,2.1,0.53,0.03,1.01,0.046,7.0,0.217412571,4.17488,0.014128,95.1268,0.13384,0.101512,0.039696,0.3592,0.049944,1.120717967,18.23488,38.32296,0.24128,0.5,6.6892,0.16744,0.20128,0.28,34.19704,0.94744,1.316339945,1472.432,83.0,26.36363636,11.0,60.0,25.2,10.0,2.4276520650353035,121.405,150.6630556,150.7263889,126.7725,137.3917361,64.12595625397324,331.14552508026316,450.6418131629639,580.5128311695205,357.1663842901354,115.99428619731864,79.08444733609487,104.46887712923268,61.299505979969794,109.29443166680943,76.52218863985226,71.19717127027153,140.2994051785435,74.66009346302474,57.7308722864592,117.5224771,558.5111111,43.50859456,375.0,91.709501,2.657439506,1.316112117,1.265585254004464,1183.202778,3998.391831,0.0,2340.789747,1389.794903,224.2574731,111637.7544,2.887922847,1.038631655,3.5649032,109.32172821575,57.62819444444473,18.180447263888883,24.43288265277776
2025-09-12 22:00:00,1.070052947,11.46453777,0.649688036,87.46540928,8.136491089,40.229,9.75,1.04,0.58,87.725,11.235,6.333,69.68,8.5,20.12,1.7,9.288009478,4.933333333,80.59888889,66.01,30.95,0.049,5.46,2.02,9.13,2.13,0.033,0.12,54.44,11.42,0.069,2.091575092,0.19,135.429,0.0,0.0,0.0,0.0,0.0,0.0,0.0,0.0,56.96381039,4.848559724,4.820970154,0.122935822,0.044916119,0.082887314,0.438751869,4.32156122,8.298802263,0.082516418,0.208564926,0.020461343,30.758,4.79,1.73,63.87,0.08,0.064,0.027,0.0,0.029,2.1,0.53,0.03,1.01,0.046,8.0,0.203981791,4.15568,0.014608,95.0548,0.14824,0.103432,0.031056,0.4312,0.060984,1.137898233,18.21568,38.59656,0.24608,0.5,6.7612,0.15784,0.20608,0.28,33.92344,0.93784,1.337236858,1481.552,83.0,26.36363636,11.0,60.0,25.2,10.0,1.885748014836068,131.8483333,154.9225,163.4458333,128.2716667,144.6220833,61.72588049901563,333.05635433374414,450.6581446199031,576.6046234246993,356.48092461998874,106.86421696251742,76.50260941329728,93.52436428827897,61.7829010331989,112.15363236026712,72.96531983753428,73.77602378730703,148.66710252385047,80.17244534950112,49.0077007201798,107.0225846,553.1111111,42.9212645,375.0,86.785509,2.635050858,1.248731056,1.201110412320608,1135.265278,3682.20435,0.0,2316.086531,1188.938939,192.9862303,98809.65994,3.006319664,1.035385269,3.462995089,107.9304924595,57.62819444444473,18.180447263888883,24.43288265277776
2025-09-12 23:00:00,1.069384462,11.45948956,0.649273115,87.47112598,8.111134782,35.205,9.75,1.04,0.58,87.725,11.235,5.669,69.68,8.5,20.12,1.7,9.090446277,4.933333333,80.59888889,66.01,30.95,0.049,5.46,2.02,9.13,2.13,0.033,0.12,54.44,11.42,0.069,2.091575092,0.19,111.271,0.0,0.0,0.0,0.0,0.0,0.0,0.0,0.0,56.8939035,4.876546297,4.826924744,0.123769464,0.044892301,0.083423227,0.443366677,4.353239639,8.328277483,0.083230969,0.209577206,0.020592344,29.991,4.79,1.73,63.87,0.08,0.064,0.027,0.0,0.029,2.1,0.53,0.03,1.01,0.046,7.0,0.14545354,4.141929825,0.014961404,95.00634386,0.158842105,0.104807018,0.024964912,0.479578947,0.06857193,1.151709815,18.15985965,38.82810526,0.253473684,0.50077193,6.825403509,0.152315789,0.21077193,0.280385965,33.71350877,0.935017544,1.354162107,1488.729825,83.0,26.36363636,11.0,60.0,25.2,10.0,2.732070202241644,120.9647222,149.5263889,151.7961111,123.6063889,136.4734028,62.21955516396728,333.4365611565216,449.9415114369784,577.9850336347093,357.0680559275445,101.95945705161483,73.9709858186738,93.44288990030577,61.47087852196631,110.86519284058625,73.95132394464031,73.40328109643042,142.77181688828998,78.20260179233188,50.573959680198755,105.4943161,552.5,42.21887406,375.0,86.17001,2.592331294,1.250930708,1.1955246060713707,1166.981111,3500.083997,0.0,2340.182128,1234.40005,200.3464089,99148.8205,2.856304922,1.002321196,3.410357144,107.72799688325,57.62819444444473,18.180447263888883,24.43288265277776
2025-09-13 00:00:00,1.043106222,11.47611843,0.585487498,87.48077535,6.189561918,35.313,9.75,1.04,0.58,87.725,11.235,5.692,69.33,9.09,19.74,1.84,10.21420351,4.878888889,80.75666667,66.01,27.24,0.046,5.23,1.93,9.15,2.0,0.035,0.11,54.95,11.2,0.068,2.141491396,0.18,115.778,0.0,0.0,0.0,0.0,0.0,0.0,0.0,0.0,56.88252569,4.881101298,4.827893893,0.123905145,0.044888424,0.08351045,0.444117767,4.358395512,8.333074771,0.083347267,0.209741962,0.020613666,31.817,0.0,0.0,0.0,0.0,0.0,0.0,0.0,0.0,0.0,0.0,0.0,0.0,0.0,8.0,0.210135689,4.15245614,0.014750877,95.06276491,0.152526316,0.103754386,0.03022807,0.422736842,0.060782456,1.150515441,17.94091228,38.87231579,0.272421053,0.504982456,6.854877193,0.164947368,0.214982456,0.282491228,33.78719298,0.962385965,1.353395396,1487.25614,83.0,26.36363636,11.0,60.0,25.2,10.0,3.1093134546404144,121.1513889,156.2666667,161.2869444,132.8386111,142.8859028,63.6960527722548,331.527814527751,451.03137795926835,578.4734315401123,356.7631798426183,114.9801836252006,80.55858200715497,104.18114335331964,60.378259711832854,107.76298227611159,74.04886404007823,69.49278568717804,135.55962623720217,73.7837686917447,55.27533906346663,111.3756306,556.5833333,40.87689156,375.0,91.709501,2.650374461,1.283001183,1.2551497455248004,1158.339722,3936.336297,0.0,2330.825975,1338.116439,216.8701133,109640.4519,2.892498219,1.034710875,3.561744475,108.5072710545,57.62819444444473,18.180447263888883,24.43288265277776
2025-09-13 01:00:00,1.042276001,11.46669723,0.585415304,87.49102677,6.172596544,40.681,9.75,1.04,0.58,87.725,11.235,6.327,69.33,9.09,19.74,1.84,11.77970441,4.878888889,80.75666667,66.01,27.24,0.046,5.23,1.93,9.15,2.0,0.035,0.11,54.95,11.2,0.068,2.141491396,0.18,131.775,0.0,0.0,0.0,0.0,0.0,0.0,0.0,0.0,56.84985757,4.894179677,4.830676527,0.124294714,0.044877294,0.083760887,0.446274308,4.373199124,8.346848809,0.083681183,0.21021501,0.020674884,36.51,0.0,0.0,0.0,0.0,0.0,0.0,0.0,0.0,0.0,0.0,0.0,0.0,0.0,7.0,0.181030047,4.162982456,0.014540351,95.11918596,0.146210526,0.102701754,0.035491228,0.365894737,0.052992982,1.149321067,17.72196491,38.91652632,0.291368421,0.509192982,6.884350877,0.177578947,0.219192982,0.284596491,33.86087719,0.989754386,1.352628685,1485.782456,83.0,26.36363636,11.0,60.0,25.2,10.0,4.8768230999082505,133.1547222,174.0447222,191.9225,142.5777778,160.4249306,63.515099313328804,331.5449610507072,452.4652565384482,580.7613569480862,357.8952291817286,123.64871696316698,90.40667359467494,113.08625028767683,58.36328278637073,98.63073602345008,75.53291437339496,62.48073641908428,119.42649253168051,70.22523511690588,53.29319930422564,135.7335406,568.9444444,40.42942664,375.0,86.785509,2.68504845,1.306173464,1.2701389224053057,1155.8325,4004.293222,0.0,2290.865042,1364.313642,220.4283081,112835.7789,2.863526142,1.056461311,3.814171847,111.7346941295,57.62819444444473,18.180447263888883,24.43288265277776
2025-09-13 02:00:00,1.043014773,11.47508068,0.585479545,87.48190455,6.187693182,35.2,9.75,1.04,0.58,87.725,11.235,5.854,69.33,9.09,19.74,1.84,11.82423037,4.878888889,80.75666667,66.01,27.24,0.046,5.23,1.93,9.15,2.0,0.035,0.11,54.95,11.2,0.068,2.141491396,0.18,115.202,0.0,0.0,0.0,0.0,0.0,0.0,0.0,0.0,56.35848995,5.090894144,4.872530669,0.130154294,0.044709877,0.08752776,0.478711268,4.595863159,8.554026812,0.08870368,0.217330214,0.021595675,31.628,0.0,0.0,0.0,0.0,0.0,0.0,0.0,0.0,0.0,0.0,0.0,0.0,0.0,7.0,0.135304192,4.173508772,0.014329825,95.17560702,0.139894737,0.101649123,0.040754386,0.309052632,0.045203509,1.148126693,17.50301754,38.96073684,0.310315789,0.513403509,6.913824561,0.190210526,0.223403509,0.286701754,33.9345614,1.017122807,1.351861974,1484.308772,83.0,26.36363636,11.0,60.0,25.2,10.0,4.051529190461736,146.6852778,171.4566667,186.3630556,146.0266667,162.6329167,64.28303824926448,331.0176733297279,452.02085169801,577.8180112235354,356.7086811116296,123.7813178391707,88.66752714921631,110.72852550923872,59.933828018288715,107.85123583505788,73.44765609983367,67.52246889069892,130.25650777036714,71.7160318684322,54.13291271904252,129.0222161,571.3611111,41.41873161,375.0,91.64491767,2.676898394,1.318780169,1.289156395265427,1175.001111,4004.229764,0.0,2306.609944,1396.661672,225.4366897,113558.7742,2.843424,1.050423462,3.941968925,110.84544363325,57.62819444444473,18.180447263888883,24.43288265277776
2025-09-13 03:00:00,1.040978161,11.45196957,0.585302449,87.50705227,6.146075468,29.443,9.75,1.04,0.58,87.725,11.235,5.003,69.33,9.09,19.74,1.84,12.4947675,4.878888889,80.75666667,66.01,27.24,0.046,5.23,1.93,9.15,2.0,0.035,0.11,54.95,11.2,0.068,2.141491396,0.18,98.819,0.0,0.0,0.0,0.0,0.0,0.0,0.0,0.0,56.2410913,5.137893602,4.882530554,0.131554277,0.044669878,0.08842775,0.486461179,4.649062545,8.60352624,0.089903666,0.219030194,0.021815672,27.82,0.0,0.0,0.0,0.0,0.0,0.0,0.0,0.0,0.0,0.0,0.0,0.0,0.0,6.0,0.221238625,4.184035088,0.014119298,95.23202807,0.133578947,0.100596491,0.046017544,0.252210526,0.037414035,1.146932319,17.28407018,39.00494737,0.329263158,0.517614035,6.943298246,0.202842105,0.227614035,0.288807018,34.00824561,1.044491228,1.351095263,1482.835088,83.0,26.36363636,11.0,60.0,25.2,10.0,3.059878947852198,151.2202778,176.5980556,188.5375,149.6527778,166.5021528,63.17856689847868,331.263389422862,452.55922012971064,574.4854832867234,356.04945482961557,122.16644617176236,87.90511754631028,107.42419566771554,59.52617455487723,105.3204998437123,69.46377436635265,67.40331672835012,133.4613170589559,73.04400254309472,51.176842134339886,136.4429975,576.8055556,42.19165506,375.0,91.575,2.657829278,1.318967658,1.2795090528115531,1160.950833,3998.853547,0.0,2270.254553,1371.333822,217.4536461,109971.0486,2.932440283,1.04445,4.086668936,111.82869716875,57.62819444444473,18.180447263888883,24.43288265277776
2025-09-13 04:00:00,1.039571607,11.43600823,0.58518014,87.52442016,6.117332831,34.501,9.75,1.04,0.58,87.725,11.235,5.918,69.33,9.09,19.74,1.84,11.30396132,4.878888889,80.75666667,66.01,27.24,0.046,5.23,1.93,9.15,2.0,0.035,0.11,54.95,11.2,0.068,2.141491396,0.18,115.459,0.0,0.0,0.0,0.0,0.0,0.0,0.0,0.0,56.60534719,4.99206714,4.851503647,0.127210511,0.044793985,0.085635328,0.462415326,4.483999401,8.449943051,0.086180438,0.21375562,0.02113308,30.027,0.0,0.0,0.0,0.0,0.0,0.0,0.0,0.0,0.0,0.0,0.0,0.0,0.0,7.0,0.327937149,4.234571429,0.016228571,94.95868571,0.144857143,0.113371429,0.037114286,0.435428571,0.059742857,1.086360463,15.86742857,38.98542857,0.362285714,0.505142857,6.648,0.21,0.207714286,0.29,35.922,0.807428571,1.271770762,1458.228571,83.0,26.36363636,11.0,60.0,25.2,10.0,4.3048641864684924,163.0255556,196.7638889,208.7058333,154.2280556,180.6808333,61.93566730228532,332.5761524738633,452.25685441741365,581.2097209086887,357.9124894049923,120.58174461910284,88.2635948135333,110.72632865206762,58.64069365386592,94.49380660362107,73.86520035506855,60.39590942073414,106.5685134661137,67.0258969073864,49.22160108101804,140.2267817,566.7138889,41.62443611,375.0,80.612,2.674109361,1.319114094,1.227763254814813,1154.014167,3996.050647,0.0,2293.999767,1306.99405,207.8816533,106036.0994,3.035436136,1.057470862,3.959908714,112.33004857525,57.62819444444473,18.180447263888883,24.43288265277776
2025-09-13 05:00:00,1.041855314,11.46192334,0.585378723,87.49622135,6.163999886,34.986,9.75,1.04,0.58,87.725,11.235,5.285,69.33,9.09,19.74,1.84,10.83530179,4.878888889,80.75666667,66.01,27.24,0.046,5.23,1.93,9.15,2.0,0.035,0.11,54.95,11.2,0.068,2.141491396,0.18,115.51,0.0,0.0,0.0,0.0,0.0,0.0,0.0,0.0,56.5492888,5.014509596,4.856278637,0.127879009,0.044774885,0.086065077,0.466115944,4.509402351,8.473579255,0.086753436,0.214567368,0.02123813,30.118,0.0,0.0,0.0,0.0,0.0,0.0,0.0,0.0,0.0,0.0,0.0,0.0,0.0,7.0,0.234072849,4.3435,0.0153,94.64985,0.15,0.12395,0.0262,0.612,0.0792,1.10013357,17.5705,38.3325,0.285,0.4575,6.6505,0.193,0.1745,0.2815,34.853,0.9155,1.29105435,1479.75,83.0,26.36363636,11.0,60.0,25.2,10.0,5.15622552293847,163.1591667,196.3325,203.9655556,157.3063889,180.1909028,63.06616134827481,331.8509116627601,451.65070596890007,585.6238842409213,358.92720795144555,120.8496997474469,87.87813097354872,114.72746634844147,58.75213382490142,92.32386774758561,77.213867137422,58.578955053611594,97.2421226708463,63.536478830413785,53.20926482394274,136.4132165,563.4166667,40.73902119,375.0,79.43,2.639266575,1.319024286,1.246376586872629,1162.241667,4001.104856,0.0,2320.488839,1399.587025,220.3066719,110719.0722,2.912125947,1.014116271,3.961829667,111.82475118625,57.62819444444473,18.180447263888883,24.43288265277776
2025-09-13 06:00:00,1.042010287,11.46368195,0.585392199,87.49430776,6.167166738,34.995,9.75,1.04,0.58,87.725,11.235,5.909,69.33,9.09,19.74,1.84,11.0953899,4.878888889,80.75666667,66.01,27.24,0.046,5.23,1.93,9.15,2.0,0.035,0.11,54.95,11.2,0.068,2.141491396,0.18,116.213,0.0,0.0,0.0,0.0,0.0,0.0,0.0,0.0,56.5696259,5.006367824,4.854546346,0.127636488,0.044781815,0.085909171,0.464773418,4.500186559,8.465004411,0.086545561,0.214272879,0.02120002,30.607,0.0,0.0,0.0,0.0,0.0,0.0,0.0,0.0,0.0,0.0,0.0,0.0,0.0,7.0,0.220293207,4.324521739,0.015,94.71378261,0.145565217,0.117017391,0.026773913,0.581217391,0.076121739,1.105512362,18.10965217,38.12686957,0.314347826,0.454434783,6.683304348,0.19,0.174434783,0.28,34.48791304,0.963304348,1.299300882,1480.565217,83.0,26.36363636,11.0,60.0,25.2,10.0,5.195162248504886,152.3621951,193.3577236,196.9142276,160.6747967,175.8272358,63.39537314339718,331.619288478429,451.7107748817502,581.8147481088546,357.87131662742394,118.90902274595058,86.40937082747053,113.71901619417002,58.041937709674535,92.76288842831019,72.99912036535997,58.77373277762703,97.66773031764448,62.43891820831261,53.719093964855254,131.0801348,570.0,40.79423537,375.0,84.64585366,2.655056053,1.318933659,1.2560827890464206,1169.446341,3999.567589,0.0,2319.723785,1398.34224,222.6774081,111894.8878,2.880590894,1.025084163,3.900580614,111.118117861,57.62819444444473,18.180447263888883,24.43288265277776
2025-09-13 07:00:00,1.041232073,11.45485091,0.585324528,87.50391702,6.151264092,29.982,9.75,1.04,0.58,87.725,11.235,5.65,69.33,9.09,19.74,1.84,11.72549997,4.878888889,80.75666667,66.01,27.24,0.046,5.23,1.93,9.15,2.0,0.035,0.11,54.95,11.2,0.068,2.141491396,0.18,97.554,0.0,0.0,0.0,0.0,0.0,0.0,0.0,0.0,56.65269914,4.973110224,4.847470261,0.126645836,0.044810119,0.085272323,0.459289452,4.462541786,8.429977789,0.085696431,0.213069944,0.021044346,26.564,0.0,0.0,0.0,0.0,0.0,0.0,0.0,0.0,0.0,0.0,0.0,0.0,0.0,7.0,0.28669947,4.282782609,0.015,94.83117391,0.140347826,0.107626087,0.02886087,0.523826087,0.070382609,1.104676476,18.29747826,38.01730435,0.366521739,0.459652174,6.698956522,0.19,0.179652174,0.28,34.41486957,0.978956522,1.29932967,1475.347826,83.0,26.36363636,11.0,60.0,25.2,10.0,6.107977607184893,154.7108333,191.2129167,212.5479167,179.38,184.4629167,63.64237763662527,330.8492470529182,451.9577837846504,581.5189167790251,357.498978332664,118.80846240753752,89.08364941384662,111.28249684857664,58.13092988429603,94.32541613541298,71.81317952769325,57.93123407276025,102.46514126981015,64.95404940942208,52.06042169122583,137.0762213,561.375,40.97158204,375.0,85.54,2.646405996,1.318903729,1.2728996688977163,1162.28875,4000.718154,0.0,2296.653888,1410.057604,222.4308792,112008.3587,2.8794974,1.00190609,4.018036279,111.91259932225,57.62819444444473,18.180447263888883,24.43288265277776
2025-09-13 08:00:00,1.00782065,11.40344745,0.600481882,87.5887319,6.495923874,34.469,10.95,1.045,0.66,87.13,11.825,6.232,69.56,8.81,20.17,1.46,10.5421019,4.878888889,80.75666667,66.01,27.24,0.049,5.49,2.01,9.25,2.13,0.034,0.12,54.53,11.23,0.069,2.045537341,0.2,116.178,0.0,0.0,0.0,0.0,0.0,0.0,0.0,0.0,56.82075608,5.268247396,5.954815567,0.09106827,0.036003505,0.083751294,0.503264234,4.460313831,7.731767673,0.075516609,0.128826574,0.028217159,30.526,4.69,1.93,63.83,0.08,0.062,0.025,0.0,0.032,2.8,0.64,0.03,0.97,0.049,7.0,0.305837875,4.2835,0.01465,94.7963,0.14,0.1091,0.02795,0.562,0.0665,1.114106348,18.28240814,38.17795162,0.344642463,0.466523411,6.730928859,0.185308587,0.184964062,0.295125368,34.26999412,0.955653374,1.310528142,1475.7,83.0,26.36363636,11.0,60.0,25.2,10.0,7.484024502511019,153.9858333,186.8452778,225.045,200.45,191.5815278,63.76430689059347,330.1588925373538,450.88016599878375,588.7647107705218,358.6506513448352,113.07131261937285,86.93953896645368,106.89432622577897,59.13377092398388,92.55960102306045,76.36901831325844,55.03817435810774,97.79693020176028,65.98444102366621,52.37009681766224,131.7087731,559.0833333,40.85477492,375.0,80.041,2.671730314,1.30628675,1.2604030404787012,1147.529167,3999.993372,0.0,2316.364356,1352.019372,215.8814542,110475.6525,2.922185042,1.022837827,3.839859819,111.20141243575,57.62819444444473,18.180447263888883,24.43288265277776
2025-09-13 09:00:00,1.008250438,11.40796673,0.600924694,87.58378284,6.505691769,34.26,10.95,1.045,0.66,87.13,11.825,6.041,69.56,8.81,20.17,1.46,10.76252973,4.878888889,80.75666667,66.01,27.24,0.049,5.49,2.01,9.25,2.13,0.034,0.12,54.53,11.23,0.069,2.045537341,0.2,117.506,0.0,0.0,0.0,0.0,0.0,0.0,0.0,0.0,56.83055014,5.264049941,5.953043309,0.090965665,0.0360119,0.083687866,0.502566524,4.45574327,7.728017948,0.075423332,0.128677331,0.028205033,30.756,4.69,1.93,63.83,0.08,0.062,0.025,0.0,0.032,2.8,0.64,0.03,0.97,0.049,7.0,0.160586342,4.28725,0.014275,94.75055,0.14,0.11135,0.026825,0.607,0.06275,1.124269488,18.25284543,38.35789979,0.317473674,0.47351278,6.764066922,0.180282073,0.190282701,0.311331119,34.11998781,0.929567704,1.322524447,1476.45,83.0,26.36363636,11.0,60.0,25.2,10.0,8.559679003046767,146.5498607,180.6473538,228.5835655,183.9690808,184.9374652,65.04302901012628,330.38144309575887,451.6341816741499,586.4042039196747,358.3156622424196,122.32360400165801,94.18576612031444,114.05434358502987,58.71067973060219,100.33328964415347,78.02362337370579,57.52563532085932,103.90905766858192,66.82189918784363,53.411301956423756,126.726388,558.7604457,40.85450866,375.0,84.92729805,2.691552476,1.30841122,1.2863878480943387,1163.737326,3999.142838,0.0,2329.015518,1394.916443,226.7758944,115461.7398,2.790492875,1.051387689,3.779862061,110.54124641,57.62819444444473,18.180447263888883,24.43288265277776
2025-09-13 10:00:00,1.008584922,11.41148388,0.601269314,87.5799312,6.513293685,34.302,10.95,1.045,0.66,87.13,11.825,5.593,69.56,8.81,20.17,1.46,10.68619508,4.878888889,80.75666667,66.01,27.24,0.049,5.49,2.01,9.25,2.13,0.034,0.12,54.53,11.23,0.069,2.045537341,0.2,121.705,0.0,0.0,0.0,0.0,0.0,0.0,0.0,0.0,57.72184219,4.882067634,5.79176189,0.08162832,0.036775865,0.077915689,0.439072576,4.03980698,7.38678042,0.066934836,0.115095738,0.027101529,25.904,4.69,1.93,63.83,0.08,0.062,0.025,0.0,0.032,2.8,0.64,0.03,0.97,0.049,7.0,0.213525498,4.310923077,0.014,94.70346154,0.137538462,0.112753846,0.026615385,0.635076923,0.059630769,1.127955228,18.22306024,38.4262942,0.302787543,0.477365944,6.790952907,0.179014414,0.1955144,0.324641971,34.06861097,0.91175742,1.327290133,1477.615385,83.0,26.36363636,11.0,60.0,25.2,10.0,7.64327780946256,150.8041667,173.4886111,223.2902778,174.1966667,180.4449306,65.18282677256147,330.2426538992529,451.65557812776365,586.2110311838175,358.26148155877934,124.7597520066719,94.678913447836,113.01159455544037,59.97786024282666,106.45066351437993,79.86072389776427,61.6539964856872,117.63541107432665,70.97086964495207,53.671241162924275,124.9262928,558.9583333,41.65589656,375.0,85.54,2.712243542,1.323979417,1.2942293107231364,1157.305833,4001.235114,0.0,2325.686281,1387.757164,224.3642825,115436.6397,2.794332494,1.07609464,3.821686889,110.302733796,57.62819444444473,18.180447263888883,24.43288265277776
2025-09-13 11:00:00,1.006567442,11.39026977,0.599190698,87.60316279,6.46744186,38.7,10.95,1.045,0.66,87.13,11.825,6.455,69.56,8.81,20.17,1.46,10.71165419,4.878888889,80.75666667,66.01,27.24,0.049,5.49,2.01,9.25,2.13,0.034,0.12,54.53,11.23,0.069,2.045537341,0.2,131.508,0.0,0.0,0.0,0.0,0.0,0.0,0.0,0.0,56.75815521,5.295076338,5.966143343,0.091724088,0.035949847,0.084156709,0.5077238,4.489527568,7.755734862,0.076112808,0.129780492,0.028294665,34.714,4.69,1.93,63.83,0.08,0.062,0.025,0.0,0.032,2.8,0.64,0.03,0.97,0.049,7.0,0.057988181,4.389384615,0.014,94.65269231,0.128307692,0.111830769,0.028923077,0.616615385,0.058246154,1.113828116,18.19266324,38.18791578,0.322428724,0.472594542,6.800645676,0.188083604,0.200507018,0.329991852,34.28846511,0.91670445,1.312171616,1479.923077,83.0,26.36363636,11.0,60.0,25.2,10.0,6.543599080559531,153.9797222,163.2905556,212.8080556,175.0927778,176.2927778,65.40396705967201,329.4075579591933,451.135759614297,587.6890914199583,358.3776783632197,122.720816967597,91.78033601074111,108.62882716722552,61.659584634685515,110.3910318111499,81.39333615409154,65.07524316207414,131.2719122696493,75.27160659461111,55.00309974615736,125.2239208,560.0,41.13255494,375.0,85.54,2.680808667,1.329035219,1.3070862705019062,1150.7025,4000.993264,0.0,2319.395103,1424.025408,225.0377936,115331.6506,2.796620325,1.047063818,3.752981925,110.342169506,57.62819444444473,18.180447263888883,24.43288265277776
2025-09-13 12:00:00,1.006774361,11.39244555,0.599403887,87.60078009,6.472144558,28.971,10.95,1.045,0.66,87.13,11.825,4.917,69.56,8.81,20.17,1.46,10.78048081,4.878888889,80.75666667,66.01,27.24,0.049,5.49,2.01,9.25,2.13,0.034,0.12,54.53,11.23,0.069,2.045537341,0.2,99.738,0.0,0.0,0.0,0.0,0.0,0.0,0.0,0.0,56.77531243,5.287723245,5.963038703,0.091544346,0.035964554,0.084045596,0.506501553,4.481520866,7.749166099,0.075949405,0.129519049,0.028273423,26.406,4.69,1.93,63.83,0.08,0.062,0.025,0.0,0.032,2.8,0.64,0.03,0.97,0.049,7.0,0.171655756,4.450526316,0.014063158,94.61975789,0.122526316,0.111189474,0.031252632,0.593052632,0.057631579,1.099271451,18.2527603,37.91821467,0.333783316,0.467776053,6.780987958,0.195851398,0.204052983,0.331345266,34.49414434,0.91982056,1.295858097,1482.631579,83.0,26.36363636,11.0,60.0,25.2,10.0,5.883886608496283,148.3672222,159.6186111,203.4672222,165.5522222,169.2513194,65.16906263177987,329.6524715704806,451.11137467796914,587.4532732170532,358.4716094179897,122.31861471653284,90.39486848818443,108.10663989270435,61.736844853974496,110.20692814997346,81.80274835106209,66.14247212056571,134.49962349384265,76.13312700699755,55.442526358350854,126.0285342,555.1777778,42.44384028,372.4166667,85.54,2.714381472,1.329106339,1.3012886449753815,1152.634722,3999.739883,0.0,2318.546669,1384.081092,222.3290914,114836.6183,2.809277953,1.078093588,3.758608219,109.80294745650001,57.62819444444473,18.180447263888883,24.43288265277776
2025-09-13 13:00:00,1.005951452,11.38379254,0.598556041,87.61025601,6.453442086,38.436,10.95,1.045,0.66,87.13,11.825,6.535,69.56,8.81,20.17,1.46,11.57282109,4.878888889,80.75666667,66.01,27.24,0.049,5.49,2.01,9.25,2.13,0.034,0.12,54.53,11.23,0.069,2.045537341,0.2,126.567,0.0,0.0,0.0,0.0,0.0,0.0,0.0,0.564,55.87452045,5.673776949,6.126039156,0.100981214,0.035192446,0.089879296,0.570672257,4.901890455,8.094040741,0.084528377,0.143245403,0.029388689,30.289,4.69,1.93,63.83,0.08,0.062,0.025,0.0,0.032,2.8,0.64,0.03,0.97,0.049,7.0,0.264180341,4.355789474,0.014694737,94.74733684,0.147789474,0.113084211,0.033778947,0.523578947,0.063947368,1.080848804,19.12730392,37.36660927,0.270558608,0.46253377,6.497175852,0.191906635,0.194579062,0.29673048,34.57224928,0.906458385,1.268789566,1488.947368,83.0,26.36363636,11.0,60.0,25.2,10.0,5.658310416547252,160.2388889,168.3383333,212.4027778,172.6927778,178.4181944,65.14419754138113,329.76564534628284,451.85088005951627,580.4851487029035,356.69978898578256,124.78387160109867,92.79174273654786,108.22601279255628,61.23087846517862,114.10074273650781,75.39100337369777,67.63736806720823,137.27325078426085,75.50171879988369,52.85575171484729,127.1430814,558.5,41.16004922,372.0,91.02202778,2.716009111,1.332973439,1.3135094590061978,1158.579722,3999.747522,0.0,2300.910403,1379.79175,222.2095367,114235.9489,2.82105225,1.083667661,3.903838725,109.8464582855,57.62819444444473,18.180447263888883,24.43288265277776
2025-09-13 14:00:00,1.006488835,11.38944321,0.599109709,87.60406796,6.465655349,38.201,10.95,1.045,0.66,87.13,11.825,6.527,69.56,8.81,20.17,1.46,10.21133418,4.878888889,80.75666667,66.01,27.24,0.049,5.49,2.01,9.25,2.13,0.034,0.12,54.53,11.23,0.069,2.045537341,0.2,137.756,0.0,0.0,0.0,0.0,0.0,0.0,0.0,0.839,54.86857172,6.104897835,6.308067975,0.111519725,0.034330204,0.096394012,0.642334129,5.371333198,8.4791754,0.094108841,0.158574145,0.030634149,24.715,4.69,1.93,63.83,0.08,0.062,0.025,0.0,0.032,2.8,0.64,0.03,0.97,0.049,8.0,0.148194909,4.294170213,0.015,94.84672766,0.157361702,0.113604255,0.037110638,0.472851064,0.063174468,1.072301192,19.43391489,37.14353191,0.243957447,0.458680851,6.370553191,0.196595745,0.192638298,0.281319149,34.63902128,0.91187234,1.256212987,1489.625532,83.0,26.36363636,11.0,60.0,25.2,10.0,5.830863052954271,160.8011111,166.4047222,205.6008333,164.2686111,174.2688194,65.0889279148008,329.6607970095517,450.87612381257657,591.4446764850195,359.59800206268426,123.31765250596304,90.49921032963533,110.63690734868607,62.12882534388076,107.27925989503478,85.22851796826185,64.86630178926504,127.39820739833476,74.33459310667693,56.38467331107462,126.5565428,552.1555556,41.79141936,372.0,80.68594444,2.734603981,1.338527197,1.2969535377903723,1143.011111,3998.868544,0.0,2326.780597,1377.033994,220.4244831,115279.9289,2.797075342,1.091271186,3.769209736,109.768741921,57.62819444444473,18.180447263888883,24.43288265277776
2025-09-13 15:00:00,1.006043797,11.38476357,0.598651185,87.60919264,6.455540849,33.244,10.95,1.045,0.66,87.13,11.825,5.724,69.56,8.81,20.17,1.46,10.10262255,4.878888889,80.75666667,66.01,27.24,0.049,5.49,2.01,9.25,2.13,0.034,0.12,54.53,11.23,0.069,2.045537341,0.2,120.779,0.0,0.0,0.0,0.0,0.0,0.0,0.0,0.748,55.25217785,5.940495207,6.238653532,0.107500994,0.03465901,0.093909705,0.615006759,5.192317003,8.332309052,0.090455449,0.152728718,0.030159208,22.637,4.69,1.93,63.83,0.08,0.062,0.025,0.0,0.032,2.8,0.64,0.03,0.97,0.049,7.0,0.171349747,4.263531915,0.015,94.91974894,0.152255319,0.112838298,0.041195745,0.439659574,0.055770213,1.072991515,19.20923404,37.22778723,0.251617021,0.45612766,6.390978723,0.209361702,0.197744681,0.28387234,34.69519149,0.934851064,1.257193393,1485.029787,83.0,26.36363636,11.0,60.0,25.2,10.0,4.920490417101249,142.1163889,148.0691667,188.3755556,155.9111111,158.6180556,65.62038980192,329.58242084293363,450.6292315745784,584.9260183751344,357.5145958356445,121.18732998110973,87.27280688574037,104.9470620986944,62.961322472199164,118.73843553588364,81.11238319695119,71.43087666777294,147.99974746511987,79.03947677730268,56.69840961570676,111.7620234,548.9305556,41.65993367,372.0,90.39405556,2.714184583,1.338398208,1.3036724374602509,1157.138333,4001.186758,0.0,2340.928894,1391.04425,222.6172342,114548.6097,2.816289061,1.071445772,3.750771586,107.8084681005,57.62819444444473,18.180447263888883,24.43288265277776
