Repository: saikumar-voptimai/evonith_bf_webapp

# Evonith BF2 — Blast Furnace Intelligence Platform

Monitoring, modelling and optimisation of **Blast Furnace 2 (BF2)** at Evonith Steel: live telemetry from InfluxDB,
manual plant reports from Neon PostgreSQL, a two-zone energy model of the furnace, blend and fuel optimisers, a
conversational assistant (FurnaceMind) and a live digital twin evaluated every hour.

The platform has three deployable parts that share one Python service layer, plus the shared data library:

| Part | Path | What it is |
|---|---|---|
| **Streamlit app** (legacy) | `src/app.py`, `src/custom_pages/` | The original 11-page dashboard; still the home of the model pages. Served under `/legacy` in production |

File: src/assets/data/furnace_dataset_20260617_152856_168598.csv (part 5 of 47)
FLUX_FE2O3%,FLUX_AL2O3%,FLUX_LOI%,FLUX_MGO%,FLUX_CAO%,FLUX_CALC_MT,ORE_FE(T)%,ORE_LOI%,ORE_TM%,ORE_MGO%,ORE_NA2O%,ORE_P%,ORE_TIO2%,ORE_AL2O3%,ORE_SIO2%,ORE_MNO%,ORE_CAO%,ORE_K2O%,ORE_CALC_MT,PELLET_PCT_SIO2,PELLET_PCT_AL2O3,PELLET_PCT_FE2O3,PELLET_PCT_MGO,PELLET_PCT_TIO2,PELLET_PCT_NA2O,TOTAL_PELLET_CALC_MT,PELLET_PCT_K2O,PELLET_PCT_TM,PELLET_PCT_LOI,PELLET_PCT_MNO,PELLET_PCT_CAO,PELLET_PCT_P,CHARGES/HRS.,STOCKRODLEVEL,CHEM_PCT_C,CHEM_PCT_CR,CHEM_PCT_FE,CHEM_PCT_MN,CHEM_PCT_P,CHEM_PCT_S,CHEM_PCT_SI,CHEM_PCT_TI,SLAG_BASICITY,SLAG_PCT_AL2O3,SLAG_PCT_CAO,SLAG_PCT_FEO,SLAG_PCT_K2O,SLAG_PCT_MGO,SLAG_PCT_MNO,SLAG_PCT_NA2O,SLAG_PCT_S,SLAG_PCT_SIO2,SLAG_PCT_TIO2,SLAG_T_BASICITY,HMT_GT_1480C,COKE_DISCHARGE_TIME,WEIGHTED_COKE_ANGLE,TOTAL_COKE_PORTIONS,NON_COKE_DISCHARGE_TIME,WEIGHTED_NON_COKE_ANGLE,TOTAL_NON_COKE_PORTIONS,FTG_UPTAKE_TEMP_A,FTG_UPTAKE_TEMP_B,FTG_UPTAKE_TEMP_C,FTG_UPTAKE_TEMP_D,FTG_UPTAKE_TEMP_AVG,BOSH_TEMP_A,BOSH_TEMP_C,BOSH_TEMP_D,BELLY_TEMP_A,BELLY_TEMP_C,BELLY_TEMP_D,LOWER_STACK_TEMP_A,LOWER_STACK_TEMP_B,LOWER_STACK_TEMP_C,LOWER_STACK_TEMP_D,PCI_KG/THM,ACT. FUEL RATEKG/THM.,FURNACETOPGASANALYSISCO2ETACO,COKE RATE KG/THM,PRODUCTIONTONNESPERHR,HOT BLAST PRESSUREBAR,TOPPRESSUREBAR,DIFFERENTIAL PRESSURETOTALBAR,HOT BLAST TEMP.OC,OXYGENFLOWNM3/HR.,STEAMKGS/HR.,RAFTOC,PERMEABILITYKGS/HR.,TUYEREVELOCITYM/S,HOT BLAST VOLUMENM3/HR.,O2 ENRICHMENT %,FURNACE TOP GAS ANALYSISCO2%,BOTTOMBAR,FURNACE TOP GAS ANALYSISONLINE (ANALYZER)CO%,FURNACE TOP GAS ANALYSISH2%,UNITCOST LAKHS/THM
2025-09-13 00:00:00,1.043106222,11.47611843,0.585487498,87.48077535,6.189561918,35.313,9.75,1.04,0.58,87.725,11.235,5.692,69.33,9.09,19.74,1.84,10.21420351,4.878888889,80.75666667,66.01,27.24,0.046,5.23,1.93,9.15,2.0,0.035,0.11,54.95,11.2,0.068,2.141491396,0.18,115.778,0.0,0.0,0.0,0.0,0.0,0.0,0.0,0.0,56.88252569,4.881101298,4.827893893,0.123905145,0.044888424,0.08351045,0.444117767,4.358395512,8.333074771,0.083347267,0.209741962,0.020613666,31.817,0.0,0.0,0.0,0.0,0.0,0.0,0.0,0.0,0.0,0.0,0.0,0.0,0.0,8.0,0.210135689,4.15245614,0.014750877,95.06276491,0.152526316,0.103754386,0.03022807,0.422736842,0.060782456,1.150515441,17.94091228,38.87231579,0.272421053,0.504982456,6.854877193,0.164947368,0.214982456,0.282491228,33.78719298,0.962385965,1.353395396,1487.25614,83.0,26.36363636,11.0,60.0,25.2,10.0,121.1513889,156.2666667,161.2869444,132.8386111,142.8859028,80.87644568360042,75.94301529235831,107.1649805713886,83.71514318033654,92.84289531107265,67.52349030986478,77.45530425612688,88.87985784640455,57.99504509762363,50.0775522116748,111.3756306,556.5833333,40.87689156,375.0,91.709501,2.650374461,1.283001183,1.3663115810645836,1158.339722,3936.336297,0.0,2330.825975,1338.116439,216.8701133,109640.4519,2.892498219,17.50018428373017,1.034710875,24.55520637096774,3.561744475,108.5072710545
2025-09-13 01:00:00,1.042276001,11.46669723,0.585415304,87.49102677,6.172596544,40.681,9.75,1.04,0.58,87.725,11.235,6.327,69.33,9.09,19.74,1.84,11.77970441,4.878888889,80.75666667,66.01,27.24,0.046,5.23,1.93,9.15,2.0,0.035,0.11,54.95,11.2,0.068,2.141491396,0.18,131.775,0.0,0.0,0.0,0.0,0.0,0.0,0.0,0.0,56.84985757,4.894179677,4.830676527,0.124294714,0.044877294,0.083760887,0.446274308,4.373199124,8.346848809,0.083681183,0.21021501,0.020674884,36.51,0.0,0.0,0.0,0.0,0.0,0.0,0.0,0.0,0.0,0.0,0.0,0.0,0.0,7.0,0.181030047,4.162982456,0.014540351,95.11918596,0.146210526,0.102701754,0.035491228,0.365894737,0.052992982,1.149321067,17.72196491,38.91652632,0.291368421,0.509192982,6.884350877,0.177578947,0.219192982,0.284596491,33.86087719,0.989754386,1.352628685,1485.782456,83.0,26.36363636,11.0,60.0,25.2,10.0,133.1547222,174.0447222,191.9225,142.5777778,160.4249306,80.73601111828339,81.5712464730067,114.58238838476895,81.62502498309658,83.83735118494775,67.39243987946932,70.66724623360139,69.2636403844354,52.96178626594735,48.05669960205725,135.7335406,568.9444444,40.42942664,375.0,86.785509,2.68504845,1.306173464,1.3966899017674919,1155.8325,4004.293222,0.0,2290.865042,1364.313642,220.4283081,112835.7789,2.863526142,17.50018428373017,1.056461311,24.55520637096774,3.814171847,111.7346941295
2025-09-13 02:00:00,1.043014773,11.47508068,0.585479545,87.48190455,6.187693182,35.2,9.75,1.04,0.58,87.725,11.235,5.854,69.33,9.09,19.74,1.84,11.82423037,4.878888889,80.75666667,66.01,27.24,0.046,5.23,1.93,9.15,2.0,0.035,0.11,54.95,11.2,0.068,2.141491396,0.18,115.202,0.0,0.0,0.0,0.0,0.0,0.0,0.0,0.0,56.35848995,5.090894144,4.872530669,0.130154294,0.044709877,0.08752776,0.478711268,4.595863159,8.554026812,0.08870368,0.217330214,0.021595675,31.628,0.0,0.0,0.0,0.0,0.0,0.0,0.0,0.0,0.0,0.0,0.0,0.0,0.0,7.0,0.135304192,4.173508772,0.014329825,95.17560702,0.139894737,0.101649123,0.040754386,0.309052632,0.045203509,1.148126693,17.50301754,38.96073684,0.310315789,0.513403509,6.913824561,0.190210526,0.223403509,0.286701754,33.9345614,1.017122807,1.351861974,1484.308772,83.0,26.36363636,11.0,60.0,25.2,10.0,146.6852778,171.4566667,186.3630556,146.0266667,162.6329167,81.76739117156183,81.42447432849944,113.04796736912402,83.40564244210711,91.45529557438795,65.83193389471593,75.62449132263555,77.91380432294989,53.96641805983434,48.54801384878303,129.0222161,571.3611111,41.41873161,375.0,91.64491767,2.676898394,1.318780169,1.4113650736657788,1175.001111,4004.229764,0.0,2306.609944,1396.661672,225.4366897,113558.7742,2.843424,17.50018428373017,1.050423462,24.55520637096774,3.941968925,110.84544363325
2025-09-13 03:00:00,1.040978161,11.45196957,0.585302449,87.50705227,6.146075468,29.443,9.75,1.04,0.58,87.725,11.235,5.003,69.33,9.09,19.74,1.84,12.4947675,4.878888889,80.75666667,66.01,27.24,0.046,5.23,1.93,9.15,2.0,0.035,0.11,54.95,11.2,0.068,2.141491396,0.18,98.819,0.0,0.0,0.0,0.0,0.0,0.0,0.0,0.0,56.2410913,5.137893602,4.882530554,0.131554277,0.044669878,0.08842775,0.486461179,4.649062545,8.60352624,0.089903666,0.219030194,0.021815672,27.82,0.0,0.0,0.0,0.0,0.0,0.0,0.0,0.0,0.0,0.0,0.0,0.0,0.0,6.0,0.221238625,4.184035088,0.014119298,95.23202807,0.133578947,0.100596491,0.046017544,0.252210526,0.037414035,1.146932319,17.28407018,39.00494737,0.329263158,0.517614035,6.943298246,0.202842105,0.227614035,0.288807018,34.00824561,1.044491228,1.351095263,1482.835088,83.0,26.36363636,11.0,60.0,25.2,10.0,151.2202778,176.5980556,188.5375,149.6527778,166.5021528,75.95118027407267,79.50729141737487,108.76892960204867,83.00235612402705,85.96294285645996,61.39845366526474,74.65133954400571,71.5408850490661,51.39237724877778,45.187964929546126,136.4429975,576.8055556,42.19165506,375.0,91.575,2.657829278,1.318967658,1.405953388971898,1160.950833,3998.853547,0.0,2270.254553,1371.333822,217.4536461,109971.0486,2.932440283,17.50018428373017,1.04445,24.55520637096774,4.086668936,111.82869716875
2025-09-13 04:00:00,1.039571607,11.43600823,0.58518014,87.52442016,6.117332831,34.501,9.75,1.04,0.58,87.725,11.235,5.918,69.33,9.09,19.74,1.84,11.30396132,4.878888889,80.75666667,66.01,27.24,0.046,5.23,1.93,9.15,2.0,0.035,0.11,54.95,11.2,0.068,2.141491396,0.18,115.459,0.0,0.0,0.0,0.0,0.0,0.0,0.0,0.0,56.60534719,4.99206714,4.851503647,0.127210511,0.044793985,0.085635328,0.462415326,4.483999401,8.449943051,0.086180438,0.21375562,0.02113308,30.027,0.0,0.0,0.0,0.0,0.0,0.0,0.0,0.0,0.0,0.0,0.0,0.0,0.0,7.0,0.327937149,4.234571429,0.016228571,94.95868571,0.144857143,0.113371429,0.037114286,0.435428571,0.059742857,1.086360463,15.86742857,38.98542857,0.362285714,0.505142857,6.648,0.21,0.207714286,0.29,35.922,0.807428571,1.271770762,1458.228571,83.0,26.36363636,11.0,60.0,25.2,10.0,163.0255556,196.7638889,208.7058333,154.2280556,180.6808333,81.25796654004154,80.73348372540303,112.39297485348224,80.57670872601406,81.69694193821346,65.76800894639565,70.16599192143534,59.10739483554153,49.70583252192134,44.32286735171847,140.2267817,566.7138889,41.62443611,375.0,80.612,2.674109361,1.319114094,1.3435406853650294,1154.014167,3996.050647,0.0,2293.999767,1306.99405,207.8816533,106036.0994,3.035436136,17.50018428373017,1.057470862,24.55520637096774,3.959908714,112.33004857525
2025-09-13 05:00:00,1.041855314,11.46192334,0.585378723,87.49622135,6.163999886,34.986,9.75,1.04,0.58,87.725,11.235,5.285,69.33,9.09,19.74,1.84,10.83530179,4.878888889,80.75666667,66.01,27.24,0.046,5.23,1.93,9.15,2.0,0.035,0.11,54.95,11.2,0.068,2.141491396,0.18,115.51,0.0,0.0,0.0,0.0,0.0,0.0,0.0,0.0,56.5492888,5.014509596,4.856278637,0.127879009,0.044774885,0.086065077,0.466115944,4.509402351,8.473579255,0.086753436,0.214567368,0.02123813,30.118,0.0,0.0,0.0,0.0,0.0,0.0,0.0,0.0,0.0,0.0,0.0,0.0,0.0,7.0,0.234072849,4.3435,0.0153,94.64985,0.15,0.12395,0.0262,0.612,0.0792,1.10013357,17.5705,38.3325,0.285,0.4575,6.6505,0.193,0.1745,0.2815,34.853,0.9155,1.29105435,1479.75,83.0,26.36363636,11.0,60.0,25.2,10.0,163.1591667,196.3325,203.9655556,157.3063889,180.1909028,84.73049607688506,80.48813830653197,117.00455711921538,80.5576187918193,82.74735169259378,69.65399073147879,69.19606960313627,58.898573068737846,50.14751556753943,48.965969325788905,136.4132165,563.4166667,40.73902119,375.0,79.43,2.639266575,1.319024286,1.3603851285771267,1162.241667,4001.104856,0.0,2320.488839,1399.587025,220.3066719,110719.0722,2.912125947,17.50018428373017,1.014116271,24.55520637096774,3.961829667,111.82475118625
2025-09-13 06:00:00,1.042010287,11.46368195,0.585392199,87.49430776,6.167166738,34.995,9.75,1.04,0.58,87.725,11.235,5.909,69.33,9.09,19.74,1.84,11.0953899,4.878888889,80.75666667,66.01,27.24,0.046,5.23,1.93,9.15,2.0,0.035,0.11,54.95,11.2,0.068,2.141491396,0.18,116.213,0.0,0.0,0.0,0.0,0.0,0.0,0.0,0.0,56.5696259,5.006367824,4.854546346,0.127636488,0.044781815,0.085909171,0.464773418,4.500186559,8.465004411,0.086545561,0.214272879,0.02120002,30.607,0.0,0.0,0.0,0.0,0.0,0.0,0.0,0.0,0.0,0.0,0.0,0.0,0.0,7.0,0.220293207,4.324521739,0.015,94.71378261,0.145565217,0.117017391,0.026773913,0.581217391,0.076121739,1.105512362,18.10965217,38.12686957,0.314347826,0.454434783,6.683304348,0.19,0.174434783,0.28,34.48791304,0.963304348,1.299300882,1480.565217,83.0,26.36363636,11.0,60.0,25.2,10.0,152.3621951,193.3577236,196.9142276,160.6747967,175.8272358,81.33436071158712,79.20759178272941,116.17399487522516,80.47106271910275,80.804834089689,65.75716558721133,68.07612959567388,54.93150724406678,47.943433455434175,49.15501201796609,131.0801348,570.0,40.79423537,375.0,84.64585366,2.655056053,1.318933659,1.3722172906791366,1169.446341,3999.567589,0.0,2319.723785,1398.34224,222.6774081,111894.8878,2.880590894,17.50018428373017,1.025084163,24.55520637096774,3.900580614,111.118117861
2025-09-13 07:00:00,1.041232073,11.45485091,0.585324528,87.50391702,6.151264092,29.982,9.75,1.04,0.58,87.725,11.235,5.65,69.33,9.09,19.74,1.84,11.72549997,4.878888889,80.75666667,66.01,27.24,0.046,5.23,1.93,9.15,2.0,0.035,0.11,54.95,11.2,0.068,2.141491396,0.18,97.554,0.0,0.0,0.0,0.0,0.0,0.0,0.0,0.0,56.65269914,4.973110224,4.847470261,0.126645836,0.044810119,0.085272323,0.459289452,4.462541786,8.429977789,0.085696431,0.213069944,0.021044346,26.564,0.0,0.0,0.0,0.0,0.0,0.0,0.0,0.0,0.0,0.0,0.0,0.0,0.0,7.0,0.28669947,4.282782609,0.015,94.83117391,0.140347826,0.107626087,0.02886087,0.523826087,0.070382609,1.104676476,18.29747826,38.01730435,0.366521739,0.459652174,6.698956522,0.19,0.179652174,0.28,34.41486957,0.978956522,1.29932967,1475.347826,83.0,26.36363636,11.0,60.0,25.2,10.0,154.7108333,191.2129167,212.5479167,179.38,184.4629167,73.93619570063197,79.49172703091907,113.01278314782145,81.43699291260148,78.13981066994108,63.18278948876528,65.79663668978688,50.69546794971063,46.93130238126437,46.51606106274228,137.0762213,561.375,40.97158204,375.0,85.54,2.646405996,1.318903729,1.3986046247866777,1162.28875,4000.718154,0.0,2296.653888,1410.057604,222.4308792,112008.3587,2.8794974,17.50018428373017,1.00190609,24.55520637096774,4.018036279,111.91259932225
2025-09-13 08:00:00,1.00782065,11.40344745,0.600481882,87.5887319,6.495923874,34.469,10.95,1.045,0.66,87.13,11.825,6.232,69.56,8.81,20.17,1.46,10.5421019,4.878888889,80.75666667,66.01,27.24,0.049,5.49,2.01,9.25,2.13,0.034,0.12,54.53,11.23,0.069,2.045537341,0.2,116.178,0.0,0.0,0.0,0.0,0.0,0.0,0.0,0.0,56.82075608,5.268247396,5.954815567,0.09106827,0.036003505,0.083751294,0.503264234,4.460313831,7.731767673,0.075516609,0.128826574,0.028217159,30.526,4.69,1.93,63.83,0.08,0.062,0.025,0.0,0.032,2.8,0.64,0.03,0.97,0.049,7.0,0.305837875,4.2835,0.01465,94.7963,0.14,0.1091,0.02795,0.562,0.0665,1.114106348,18.28240814,38.17795162,0.344642463,0.466523411,6.730928859,0.185308587,0.184964062,0.295125368,34.26999412,0.955653374,1.310528142,1475.7,83.0,26.36363636,11.0,60.0,25.2,10.0,153.9858333,186.8452778,225.045,200.45,191.5815278,69.11810775868884,76.66611559107812,108.83473974270973,82.51892030102391,76.88404108542136,66.73051491834619,63.004385192764005,50.57876141215593,49.06920542798227,46.58066722233637,131.7087731,559.0833333,40.85477492,375.0,80.041,2.671730314,1.30628675,1.3846746704674764,1147.529167,3999.993372,0.0,2316.364356,1352.019372,215.8814542,110475.6525,2.922185042,17.50018428373017,1.022837827,24.55520637096774,3.839859819,111.20141243575
2025-09-13 09:00:00,1.008250438,11.40796673,0.600924694,87.58378284,6.505691769,34.26,10.95,1.045,0.66,87.13,11.825,6.041,69.56,8.81,20.17,1.46,10.76252973,4.878888889,80.75666667,66.01,27.24,0.049,5.49,2.01,9.25,2.13,0.034,0.12,54.53,11.23,0.069,2.045537341,0.2,117.506,0.0,0.0,0.0,0.0,0.0,0.0,0.0,0.0,56.83055014,5.264049941,5.953043309,0.090965665,0.0360119,0.083687866,0.502566524,4.45574327,7.728017948,0.075423332,0.128677331,0.028205033,30.756,4.69,1.93,63.83,0.08,0.062,0.025,0.0,0.032,2.8,0.64,0.03,0.97,0.049,7.0,0.160586342,4.28725,0.014275,94.75055,0.14,0.11135,0.026825,0.607,0.06275,1.124269488,18.25284543,38.35789979,0.317473674,0.47351278,6.764066922,0.180282073,0.190282701,0.311331119,34.11998781,0.929567704,1.322524447,1476.45,83.0,26.36363636,11.0,60.0,25.2,10.0,146.5498607,180.6473538,228.5835655,183.9690808,184.9374652,77.60289525479703,84.39209319372833,116.48548241208698,82.80531437091551,85.21817605633936,68.52563756713886,65.69026595807554,59.03346248877875,51.309542752739375,47.52782783646896,126.726388,558.7604457,40.85450866,375.0,84.92729805,2.691552476,1.30841122,1.4135858054106627,1163.737326,3999.142838,0.0,2329.015518,1394.916443,226.7758944,115461.7398,2.790492875,17.50018428373017,1.051387689,24.55520637096774,3.779862061,110.54124641
2025-09-13 10:00:00,1.008584922,11.41148388,0.601269314,87.5799312,6.513293685,34.302,10.95,1.045,0.66,87.13,11.825,5.593,69.56,8.81,20.17,1.46,10.68619508,4.878888889,80.75666667,66.01,27.24,0.049,5.49,2.01,9.25,2.13,0.034,0.12,54.53,11.23,0.069,2.045537341,0.2,121.705,0.0,0.0,0.0,0.0,0.0,0.0,0.0,0.0,57.72184219,4.882067634,5.79176189,0.08162832,0.036775865,0.077915689,0.439072576,4.03980698,7.38678042,0.066934836,0.115095738,0.027101529,25.904,4.69,1.93,63.83,0.08,0.062,0.025,0.0,0.032,2.8,0.64,0.03,0.97,0.049,7.0,0.213525498,4.310923077,0.014,94.70346154,0.137538462,0.112753846,0.026615385,0.635076923,0.059630769,1.127955228,18.22306024,38.4262942,0.302787543,0.477365944,6.790952907,0.179014414,0.1955144,0.324641971,34.06861097,0.91175742,1.327290133,1477.615385,83.0,26.36363636,11.0,60.0,25.2,10.0,150.8041667,173.4886111,223.2902778,174.1966667,180.4449306,79.80460848038751,85.16524990400188,115.39265381241628,84.12797470618565,90.90821021061862,70.32299590323868,70.12189842211254,71.20029013531735,54.82004942037935,47.630605755297125,124.9262928,558.9583333,41.65589656,375.0,85.54,2.712243542,1.323979417,1.4215995936234496,1157.305833,4001.235114,0.0,2325.686281,1387.757164,224.3642825,115436.6397,2.794332494,17.50018428373017,1.07609464,24.55520637096774,3.821686889,110.302733796
2025-09-13 11:00:00,1.006567442,11.39026977,0.599190698,87.60316279,6.46744186,38.7,10.95,1.045,0.66,87.13,11.825,6.455,69.56,8.81,20.17,1.46,10.71165419,4.878888889,80.75666667,66.01,27.24,0.049,5.49,2.01,9.25,2.13,0.034,0.12,54.53,11.23,0.069,2.045537341,0.2,131.508,0.0,0.0,0.0,0.0,0.0,0.0,0.0,0.0,56.75815521,5.295076338,5.966143343,0.091724088,0.035949847,0.084156709,0.5077238,4.489527568,7.755734862,0.076112808,0.129780492,0.028294665,34.714,4.69,1.93,63.83,0.08,0.062,0.025,0.0,0.032,2.8,0.64,0.03,0.97,0.049,7.0,0.057988181,4.389384615,0.014,94.65269231,0.128307692,0.111830769,0.028923077,0.616615385,0.058246154,1.113828116,18.19266324,38.18791578,0.322428724,0.472594542,6.800645676,0.188083604,0.200507018,0.329991852,34.28846511,0.91670445,1.312171616,1479.923077,83.0,26.36363636,11.0,60.0,25.2,10.0,153.9797222,163.2905556,212.8080556,175.0927778,176.2927778,76.94862566811861,81.893208521795,110.79730126795141,85.90618369582836,93.4774297476693,71.72054097393605,73.27422582016197,81.80624820355285,58.018407371533414,48.723125195599636,125.2239208,560.0,41.13255494,375.0,85.54,2.680808667,1.329035219,1.4356584926245852,1150.7025,4000.993264,0.0,2319.395103,1424.025408,225.0377936,115331.6506,2.796620325,17.50018428373017,1.047063818,24.55520637096774,3.752981925,110.342169506
2025-09-13 12:00:00,1.006774361,11.39244555,0.599403887,87.60078009,6.472144558,28.971,10.95,1.045,0.66,87.13,11.825,4.917,69.56,8.81,20.17,1.46,10.78048081,4.878888889,80.75666667,66.01,27.24,0.049,5.49,2.01,9.25,2.13,0.034,0.12,54.53,11.23,0.069,2.045537341,0.2,99.738,0.0,0.0,0.0,0.0,0.0,0.0,0.0,0.0,56.77531243,5.287723245,5.963038703,0.091544346,0.035964554,0.084045596,0.506501553,4.481520866,7.749166099,0.075949405,0.129519049,0.028273423,26.406,4.69,1.93,63.83,0.08,0.062,0.025,0.0,0.032,2.8,0.64,0.03,0.97,0.049,7.0,0.171655756,4.450526316,0.014063158,94.61975789,0.122526316,0.111189474,0.031252632,0.593052632,0.057631579,1.099271451,18.2527603,37.91821467,0.333783316,0.467776053,6.780987958,0.195851398,0.204052983,0.331345266,34.49414434,0.91982056,1.295858097,1482.631579,83.0,26.36363636,11.0,60.0,25.2,10.0,148.3672222,159.6186111,203.4672222,165.5522222,169.2513194,78.15215579518195,81.01259027465053,110.24901085654517,85.7464547934502,93.93465995184062,72.4946127974062,74.45142513196541,85.90574114993171,59.23768602046347,49.37696092664183,126.0285342,555.1777778,42.44384028,372.4166667,85.54,2.714381472,1.329106339,1.4282046512988078,1152.634722,3999.739883,0.0,2318.546669,1384.081092,222.3290914,114836.6183,2.809277953,17.50018428373017,1.078093588,24.55520637096774,3.758608219,109.80294745650001
2025-09-13 13:00:00,1.005951452,11.38379254,0.598556041,87.61025601,6.453442086,38.436,10.95,1.045,0.66,87.13,11.825,6.535,69.56,8.81,20.17,1.46,11.57282109,4.878888889,80.75666667,66.01,27.24,0.049,5.49,2.01,9.25,2.13,0.034,0.12,54.53,11.23,0.069,2.045537341,0.2,126.567,0.0,0.0,0.0,0.0,0.0,0.0,0.0,0.564,55.87452045,5.673776949,6.126039156,0.100981214,0.035192446,0.089879296,0.570672257,4.901890455,8.094040741,0.084528377,0.143245403,0.029388689,30.289,4.69,1.93,63.83,0.08,0.062,0.025,0.0,0.032,2.8,0.64,0.03,0.97,0.049,7.0,0.264180341,4.355789474,0.014694737,94.74733684,0.147789474,0.113084211,0.033778947,0.523578947,0.063947368,1.080848804,19.12730392,37.36660927,0.270558608,0.46253377,6.497175852,0.191906635,0.194579062,0.29673048,34.57224928,0.906458385,1.268789566,1488.947368,83.0,26.36363636,11.0,60.0,25.2,10.0,160.2388889,168.3383333,212.4027778,172.6927778,178.4181944,75.96312717926253,83.29921714725822,110.25916140874666,85.78122680813212,94.05251926785348,65.95388500911196,74.99846029136486,79.02309269718148,55.17341934197752,46.10893132078368,127.1430814,558.5,41.16004922,372.0,91.02202778,2.716009111,1.332973439,1.4437218082469376,1158.579722,3999.747522,0.0,2300.910403,1379.79175,222.2095367,114235.9489,2.82105225,17.50018428373017,1.083667661,24.55520637096774,3.903838725,109.8464582855
2025-09-13 14:00:00,1.006488835,11.38944321,0.599109709,87.60406796,6.465655349,38.201,10.95,1.045,0.66,87.13,11.825,6.527,69.56,8.81,20.17,1.46,10.21133418,4.878888889,80.75666667,66.01,27.24,0.049,5.49,2.01,9.25,2.13,0.034,0.12,54.53,11.23,0.069,2.045537341,0.2,137.756,0.0,0.0,0.0,0.0,0.0,0.0,0.0,0.839,54.86857172,6.104897835,6.308067975,0.111519725,0.034330204,0.096394012,0.642334129,5.371333198,8.4791754,0.094108841,0.158574145,0.030634149,24.715,4.69,1.93,63.83,0.08,0.062,0.025,0.0,0.032,2.8,0.64,0.03,0.97,0.049,8.0,0.148194909,4.294170213,0.015,94.84672766,0.157361702,0.113604255,0.037110638,0.472851064,0.063174468,1.072301192,19.43391489,37.14353191,0.243957447,0.458680851,6.370553191,0.196595745,0.192638298,0.281319149,34.63902128,0.91187234,1.256212987,1489.625532,83.0,26.36363636,11.0,60.0,25.2,10.0,160.8011111,166.4047222,205.6008333,164.2686111,174.2688194,82.06407737333637,81.20004926175355,112.84188661488311,85.44297448882119,94.44628928011787,76.12455752174557,74.74061924127847,85.67407730278148,59.797108747709444,50.98861138334105,126.5565428,552.1555556,41.79141936,372.0,80.68594444,2.734603981,1.338527197,1.420445533494264,1143.011111,3998.868544,0.0,2326.780597,1377.033994,220.4244831,115279.9289,2.797075342,17.50018428373017,1.091271186,24.55520637096774,3.769209736,109.768741921
2025-09-13 15:00:00,1.006043797,11.38476357,0.598651185,87.60919264,6.455540849,33.244,10.95,1.045,0.66,87.13,11.825,5.724,69.56,8.81,20.17,1.46,10.10262255,4.878888889,80.75666667,66.01,27.24,0.049,5.49,2.01,9.25,2.13,0.034,0.12,54.53,11.23,0.069,2.045537341,0.2,120.779,0.0,0.0,0.0,0.0,0.0,0.0,0.0,0.748,55.25217785,5.940495207,6.238653532,0.107500994,0.03465901,0.093909705,0.615006759,5.192317003,8.332309052,0.090455449,0.152728718,0.030159208,22.637,4.69,1.93,63.83,0.08,0.062,0.025,0.0,0.032,2.8,0.64,0.03,0.97,0.049,7.0,0.171349747,4.263531915,0.015,94.91974894,0.152255319,0.112838298,0.041195745,0.439659574,0.055770213,1.072991515,19.20923404,37.22778723,0.251617021,0.45612766,6.390978723,0.209361702,0.197744681,0.28387234,34.69519149,0.934851064,1.257193393,1485.029787,83.0,26.36363636,11.0,60.0,25.2,10.0,142.1163889,148.0691667,188.3755556,155.9111111,158.6180556,80.08401323490341,80.16210701722024,108.00669280591609,87.29000475281745,101.57945083107057,72.52158739190108,79.50845602500407,99.40483496547358,62.448767590947156,50.400364135643144,111.7620234,548.9305556,41.65993367,372.0,90.39405556,2.714184583,1.338398208,1.4251890804991814,1157.138333,4001.186758,0.0,2340.928894,1391.04425,222.6172342,114548.6097,2.816289061,17.50018428373017,1.071445772,24.55520637096774,3.750771586,107.8084681005
2025-09-13 16:00:00,1.021803477,11.44331513,0.554378621,87.5348814,6.785867335,33.136,10.95,1.045,0.66,87.13,11.825,5.76,69.46,8.92,19.9,1.72,11.28101786,4.878888889,80.75666667,66.01,27.24,0.049,5.42,1.96,9.38,2.11,0.035,0.12,55.14,10.87,0.066,2.005535055,0.19,120.602,0.1,95.74,1.29,1.18,1.08,0.0,0.0,0.725,55.42850227,5.864927599,6.206747209,0.105653786,0.034810145,0.092767795,0.602445743,5.110032275,8.264801989,0.088776169,0.15004187,0.029940902,22.928,0.0,0.0,0.0,0.0,0.0,0.0,0.0,0.0,0.0,0.0,0.0,0.0,0.0,7.0,0.216136666,4.232893617,0.015,94.99277021,0.147148936,0.11207234,0.045280851,0.406468085,0.048365957,1.073681839,18.98455319,37.31204255,0.259276596,0.453574468,6.411404255,0.22212766,0.202851064,0.286425532,34.7513617,0.957829787,1.258173799,1480.434043,83.0,26.36363636,11.0,60.0,25.2,10.0,148.4775,157.5969444,198.9441667,157.4761111,165.6236806,78.08244031562162,84.11865910435392,109.22973907255954,86.68898237966623,100.21314890831104,64.51101783410837,79.31311947293372,90.0017325404092,57.41813327428255,45.99136163367295,116.1410723,556.6805556,41.89480469,372.0,97.13202778,2.696429644,1.338368086,1.443284723231741,1160.415833,4000.8122,0.0,2310.234633,1403.581914,223.2544808,114146.1997,2.827225114,17.50018428373017,1.048928566,24.55520637096774,3.946751219,108.38869207975
2025-09-13 17:00:00,1.022448354,11.45075808,0.555050368,87.52679356,6.807631935,33.255,10.95,1.045,0.66,87.13,11.825,5.625,69.46,8.92,19.9,1.72,11.21978406,4.878888889,80.75666667,66.01,27.24,0.049,5.42,1.96,9.38,2.11,0.035,0.12,55.14,10.87,0.066,2.005535055,0.19,120.545,0.1,95.74,1.29,1.18,1.08,0.0,0.0,0.742,55.31983644,5.911498669,6.226410549,0.10679219,0.034717003,0.093471535,0.61018689,5.160742995,8.306405477,0.089811082,0.15169773,0.030075441,23.661,0.0,0.0,0.0,0.0,0.0,0.0,0.0,0.0,0.0,0.0,0.0,0.0,0.0,7.0,0.193438965,4.202255319,0.015,95.06579149,0.142042553,0.111306383,0.049365957,0.373276596,0.040961702,1.074372162,18.75987234,37.39629787,0.26693617,0.451021277,6.431829787,0.234893617,0.207957447,0.288978723,34.80753191,0.980808511,1.259154206,1475.838298,83.0,26.36363636,11.0,60.0,25.2,10.0,168.1213889,171.6577778,217.4483333,173.3722222,182.6499306,79.85723222859502,83.89593554163592,112.05251876273446,85.60872590688999,95.79901159521057,70.2086660568799,75.03997476845709,80.95760512181369,56.803249148272,47.35431297818977,130.1100558,555.3416667,41.27188208,370.3416667,86.23302778,2.712898569,1.338314397,1.4298183148987387,1166.970278,3999.503819,0.0,2318.347031,1388.415692,223.6513219,114304.1911,2.821984492,17.50018428373017,1.069416243,24.55520637096774,3.997315467,109.8249990685
2025-09-13 18:00:00,1.023764663,11.46595049,0.556421524,87.51028485,6.85205739,33.246,10.95,1.045,0.66,87.13,11.825,5.687,69.46,8.92,19.9,1.72,11.57648085,4.878888889,80.75666667,66.01,27.24,0.049,5.42,1.96,9.38,2.11,0.035,0.12,55.14,10.87,0.066,2.005535055,0.19,120.987,0.1,95.74,1.29,1.18,1.08,0.0,0.0,0.863,55.38016402,5.885643993,6.21549413,0.106160186,0.034768712,0.093080843,0.605889268,5.132590126,8.283308634,0.089236533,0.150778453,0.030000749,24.022,0.0,0.0,0.0,0.0,0.0,0.0,0.0,0.0,0.0,0.0,0.0,0.0,0.0,7.0,0.190140256,4.19,0.015654545,95.11136364,0.14,0.105763636,0.045109091,0.346909091,0.0452,1.038276113,19.03,36.70345455,0.263454545,0.495818182,6.335272727,0.246545455,0.216545455,0.276909091,35.36018182,0.950727273,1.217485164,1476.618182,83.0,26.36363636,11.0,60.0,25.2,10.0,166.1141667,184.1722222,226.1830556,172.7841667,187.3134028,81.28428958870512,86.11009354512073,116.96902857253248,83.32500609232989,89.37925991205293,68.92360270859174,70.46183598860145,66.57063009366442,52.617338635295425,46.78116770479356,137.0159883,555.1805556,40.68055542,369.0,84.49,2.708441756,1.338508519,1.4239190119894045,1166.126944,3999.13085,0.0,2307.975378,1402.092411,225.2991108,115083.0686,2.802383944,17.50018428373017,1.067914,24.55520637096774,4.084112986,110.40461844975
2025-09-13 19:00:00,1.022884825,11.45579569,0.555505026,87.52131949,6.822362844,33.028,10.95,1.045,0.66,87.13,11.825,5.69,69.46,8.92,19.9,1.72,11.54897156,4.878888889,80.75666667,66.01,27.24,0.049,5.42,1.96,9.38,2.11,0.035,0.12,55.14,10.87,0.066,2.005535055,0.19,120.977,0.1,95.74,1.29,1.18,1.08,0.0,0.0,0.809,55.32131424,5.910865324,6.226143137,0.106776708,0.034718269,0.093461965,0.610081614,5.160053353,8.30583969,0.089797007,0.151675212,0.030073611,23.991,0.0,0.0,0.0,0.0,0.0,0.0,0.0,0.0,0.0,0.0,0.0,0.0,0.0,7.0,0.226129347,4.202424242,0.01550303,95.10459394,0.14,0.102006061,0.041751515,0.344969697,0.048751515,1.03126486,18.88206061,36.68527273,0.277393939,0.505090909,6.324727273,0.245030303,0.212545455,0.274969697,35.57539394,0.920060606,1.20905733,1477.254545,83.0,26.36363636,11.0,60.0,25.2,10.0,170.9144444,187.1563889,224.6127778,169.2030556,187.9716667,82.36699805177949,87.82428807402047,117.57204422572744,83.62753999392967,92.58992851367867,64.93210807805205,72.95182854311287,66.70948980310271,50.93827695846667,45.39423343841132,128.4578901,557.6333333,40.83590503,369.0,89.90472714,2.730151197,1.338358992,1.4291276152601047,1164.978889,4004.584594,0.0,2307.926189,1377.008108,223.3691233,114890.9381,2.8107385,17.50018428373017,1.083681223,24.55520637096774,4.071598461,109.27067043825
2025-09-13 20:00:00,1.022113265,11.4468906,0.554701318,87.53099613,6.796322698,38.017,10.95,1.045,0.66,87.13,11.825,6.45,69.46,8.92,19.9,1.72,10.19266455,4.878888889,80.75666667,66.01,27.24,0.049,5.42,1.96,9.38,2.11,0.035,0.12,55.14,10.87,0.066,2.005535055,0.19,136.506,0.0,0.0,0.0,0.0,0.0,0.0,0.0,0.0,55.0369397,6.032740128,6.277601387,0.10975587,0.03447452,0.095303629,0.630339915,5.292761473,8.414714514,0.092505336,0.156008538,0.030425694,29.984,0.0,0.0,0.0,0.0,0.0,0.0,0.0,0.0,0.0,0.0,0.0,0.0,0.0,8.0,0.100521876,4.220606061,0.014775758,95.08204848,0.14,0.100551515,0.041387879,0.352242424,0.048387879,1.049096821,18.38751515,37.21981818,0.302848485,0.483272727,6.390181818,0.237757576,0.201636364,0.282242424,35.48084848,0.905515152,1.229210209,1476.163636,83.0,26.36363636,11.0,60.0,25.2,10.0,174.7783333,190.2341667,220.5991667,169.7825,188.8485417,84.77569560221053,86.22234313413975,116.2622431916169,82.34998614627634,91.51418353910407,69.91862500491075,71.71138865934105,70.26233142090086,54.37762276102177,46.74865181269479,127.8950647,547.1666667,41.36962142,369.0,79.69552675,2.735624789,1.338388567,1.391288093035582,1137.651944,3540.449975,0.0,2300.767203,1352.958594,215.5886689,113175.8744,2.532067694,17.50018428373017,1.089972203,24.55520637096774,3.837384231,109.19609607275001
2025-09-13 21:00:00,1.021418707,11.43887424,0.55397782,87.53970705,6.772881356,33.453,10.95,1.045,0.66,87.13,11.825,6.35,69.46,8.92,19.9,1.72,9.637675963,4.878888889,80.75666667,66.01,27.24,0.049,5.42,1.96,9.38,2.11,0.035,0.12,55.14,10.87,0.066,2.005535055,0.19,116.101,0.0,0.0,0.0,0.0,0.0,0.0,0.0,0.0,55.05932487,6.023146485,6.273550738,0.109521359,0.034493707,0.095158658,0.628745238,5.282315062,8.406144194,0.092292144,0.155667431,0.030397979,26.617,0.0,0.0,0.0,0.0,0.0,0.0,0.0,0.0,0.0,0.0,0.0,0.0,0.0,7.0,0.029864624,4.238787879,0.014048485,95.05950303,0.14,0.09909697,0.041024242,0.359515152,0.048024242,1.066928783,17.8929697,37.75436364,0.32830303,0.461454545,6.455636364,0.230484848,0.190727273,0.289515152,35.38630303,0.890969697,1.249363089,1475.072727,83.0,26.36363636,11.0,60.0,25.2,10.0,158.1745645,183.3418118,209.6202091,160.215331,177.8379791,86.95325051531819,86.86539609742296,116.88919870276422,82.90071345241356,96.90352818497314,66.48633253448467,74.30800027586992,73.82674437027208,53.697194858066325,46.97345213260276,108.1639624,547.195122,41.91886087,369.0,89.1024677,2.72576492,1.338487969,1.3829884107804649,1156.409408,3691.845683,0.0,2338.957481,1362.663143,219.1228784,113184.6519,2.635515997,17.50018428373017,1.081427715,24.55520637096774,3.711749108,106.581725018
2025-09-13 22:00:00,1.021107809,11.43528596,0.553653967,87.54360623,6.762388544,33.309,10.95,1.045,0.66,87.13,11.825,7.405,69.46,8.92,19.9,1.72,10.54786008,4.878888889,80.75666667,66.01,27.24,0.049,5.42,1.96,9.38,2.11,0.035,0.12,55.14,10.87,0.066,2.005535055,0.19,116.164,0.0,0.0,0.0,0.0,0.0,0.0,0.0,0.0,55.05975674,6.022961399,6.273472591,0.109516834,0.034494077,0.095155861,0.628714473,5.282113523,8.40597885,0.092288031,0.15566085,0.030397444,26.761,0.0,0.0,0.0,0.0,0.0,0.0,0.0,0.0,0.0,0.0,0.0,0.0,0.0,7.0,0.143782478,4.250666667,0.016133333,95.0836,0.14,0.102733333,0.048466667,0.317333333,0.041066667,1.044349394,17.85466667,37.33666667,0.351333333,0.492,6.401333333,0.267333333,0.211333333,0.279333333,35.75866667,0.922,1.223397085,1473.4,83.0,26.36363636,11.0,60.0,25.2,10.0,159.4414634,184.9390244,212.5658537,156.004878,178.2378049,86.35788041166131,89.4351326927466,117.63413884206786,82.49257410287416,96.06790476681721,63.71653460074337,74.49404772023996,72.54612958280723,52.68776207872935,44.99324556244514,115.8468982,555.2439024,42.27211821,369.0,91.05,2.688255016,1.338335244,1.400011723290146,1154.212195,3601.49065,0.0,2307.080984,1404.082821,221.636848,113689.0967,2.559074439,17.50018428373017,1.043621418,24.55520637096774,3.786415992,107.5997140115
2025-09-13 23:00:00,1.023257167,11.46009313,0.555892882,87.5166497,6.834929373,28.884,10.95,1.045,0.66,87.13,11.825,6.462,69.46,8.92,19.9,1.72,12.27323271,4.878888889,80.75666667,66.01,27.24,0.049,5.42,1.96,9.38,2.11,0.035,0.12,55.14,10.87,0.066,2.005535055,0.19,102.245,0.0,0.0,0.0,0.0,0.0,0.0,0.0,0.0,55.05083666,6.02678429,6.2750867,0.109610283,0.034486431,0.095213629,0.629349922,5.286276227,8.409393966,0.092372984,0.155796775,0.030408488,23.068,0.0,0.0,0.0,0.0,0.0,0.0,0.0,0.0,0.0,0.0,0.0,0.0,0.0,7.0,0.173363849,4.264,0.0177,95.0954,0.139,0.1056,0.0549,0.287,0.0364,1.027715018,17.966,36.972,0.361,0.512,6.344,0.294,0.225,0.271,35.979,0.95,1.204050836,1472.2,83.0,26.36363636,11.0,60.0,25.2,10.0,165.1922481,189.6434109,218.9348837,162.7155039,184.1215116,81.86981045543138,85.97702446042521,117.74246968037453,82.04806162474452,86.18026038428133,66.25280228529125,70.36165153118517,62.183031358742255,50.33684929705848,46.04983225285167,143.3609705,567.255814,41.89408248,369.0,85.61069767,2.65811162,1.338476039,1.4182326942529877,1167.168217,3989.608279,0.0,2288.126062,1444.576907,226.6129915,114086.3651,2.818672233,17.50018428373017,1.007287501,24.55520637096774,4.13185469,111.24532859125
2025-09-14 00:00:00,1.015158671,11.51331842,0.557815063,87.47152291,6.784497473,24.138,10.0,1.025,0.555,87.01,11.965,4.815,69.1,8.85,20.11,1.94,12.18088595,5.176666667,80.06666667,66.01,27.24,0.05,5.3,1.97,9.1,1.89,0.036,0.1,55.2,10.91,0.067,2.058490566,0.2,85.501,0.0,0.0,0.0,0.0,0.0,0.0,0.0,0.0,56.3060393,2.047372799,3.379459046,0.056027048,0.025030263,0.035750804,0.04720541,1.782627201,15.25450829,0.03279459,0.049562133,0.009441082,19.595,4.78,1.66,64.01,0.09,0.06,0.031,0.0,0.03,2.1,0.53,0.03,0.97,0.044,6.0,0.219127518,4.285818182,0.016063636,95.03758182,0.133545455,0.103418182,0.054354545,0.325181818,0.044036364,1.05042113,18.59872727,37.14654545,0.311909091,0.468363636,6.311272727,0.261272727,0.197727273,0.276454545,35.37354545,0.95,1.228866779,1473.290909,83.0,26.36363636,11.0,60.0,25.2,10.0,162.3202778,195.6280556,210.4638889,157.3011111,181.4283333,83.00720816888264,85.91493973606772,117.0397604219402,82.34025286254365,79.39795798039916,65.76859006265764,66.39143248625695,46.72666814255723,44.79463958544694,46.325220524893325,143.2202933,569.0,42.62755781,369.0,85.05,2.692973461,1.338446433,1.3947244325288708,1168.219167,4000.159592,0.0,2291.387831,1404.187978,224.3239739,113934.1631,2.829165744,17.50018428373017,1.041094277,24.55520637096774,3.941237439,111.22668886225
2025-09-14 01:00:00,1.013760737,11.49185603,0.556334898,87.49438324,6.713778473,28.755,10.0,1.025,0.555,87.01,11.965,5.597,69.1,8.85,20.11,1.94,12.03945478,5.176666667,80.06666667,66.01,27.24,0.05,5.3,1.97,9.1,1.89,0.036,0.1,55.2,10.91,0.067,2.058490566,0.2,102.42,0.0,0.0,0.0,0.0,0.0,0.0,0.0,0.0,56.22919209,2.043989589,3.371403783,0.056429811,0.024885268,0.035613864,0.047285962,1.786010411,15.36333489,0.032714038,0.048998265,0.009457192,23.629,4.78,1.66,64.01,0.09,0.06,0.031,0.0,0.03,2.1,0.53,0.03,0.97,0.044,7.0,0.287470865,4.284444444,0.015155556,94.95115556,0.134666667,0.104022222,0.049333333,0.406,0.055222222,1.074679522,18.97733333,37.43111111,0.276888889,0.433777778,6.330444444,0.229111111,0.176888889,0.281555556,34.83688889,0.932888889,1.256439551,1475.866667,83.0,26.36363636,11.0,60.0,25.2,10.0,182.7730556,206.6241667,220.6380556,166.2452778,194.0701389,85.1433489262721,86.22235514334129,119.2856026832699,82.0894003646707,78.73787819503127,68.53416804538591,65.56612276516307,42.50674546833824,44.09834160911297,47.216577947269315,151.2506194,564.7916667,42.71452344,369.0,79.599375,2.692868986,1.338625469,1.3935319892254983,1167.615833,4001.137364,0.0,2295.654883,1409.714428,225.2129456,114469.7028,2.816525439,17.50018428373017,1.041655279,24.55520637096774,3.862533739,112.2907070705
2025-09-14 02:00:00,1.015495251,11.51848591,0.558171442,87.46601884,6.801524445,38.637,10.0,1.025,0.555,87.01,11.965,6.317,69.1,8.85,20.11,1.94,11.55539685,5.176666667,80.06666667,66.01,27.24,0.05,5.3,1.97,9.1,1.89,0.036,0.1,55.2,10.91,0.067,2.058490566,0.2,131.657,0.0,0.0,0.0,0.0,0.0,0.0,0.0,0.0,56.48833768,2.055398514,3.398567891,0.055071605,0.025374222,0.036075654,0.047014321,1.774601486,14.99634779,0.032985679,0.050899752,0.009402864,29.886,4.78,1.66,64.01,0.09,0.06,0.031,0.0,0.03,2.1,0.53,0.03,0.97,0.044,7.0,0.160354288,4.24,0.0156,94.8116,0.148,0.1098,0.036,0.566,0.073,1.10182072,18.884,37.92,0.268,0.416,6.446,0.198,0.168,0.286,34.428,0.884,1.289132151,1481.2,83.0,26.36363636,11.0,60.0,25.2,10.0,204.6786111,212.6947222,229.1619444,190.0327778,209.1420139,81.11344029915114,85.33288758637224,116.37154295396398,83.92629100442181,82.67224762233553,63.71974867847091,67.4858865083134,39.84040838899614,41.518759067081675,45.8235578489202,136.8707292,562.6333333,41.87682697,369.0,84.425625,2.683171694,1.338351761,1.4086862402602538,1168.617778,3999.826792,0.0,2309.888122,1419.739486,225.74693,114270.4628,2.821764217,17.50018428373017,1.029193868,24.55520637096774,3.865379039,110.385371619
2025-09-14 03:00:00,1.015059756,11.51179979,0.55771033,87.47314046,6.779493551,33.804,10.0,1.025,0.555,87.01,11.965,5.65,69.1,8.85,20.11,1.94,11.79707902,5.176666667,80.06666667,66.01,27.24,0.05,5.3,1.97,9.1,1.89,0.036,0.1,55.2,10.91,0.067,2.058490566,0.2,117.127,0.0,0.0,0.0,0.0,0.0,0.0,0.0,0.0,56.61860333,2.06113348,3.412222572,0.054388871,0.025620006,0.036307784,0.046877774,1.76886652,14.81187306,0.033122226,0.05185558,0.009375555,28.611,4.78,1.66,64.01,0.09,0.06,0.031,0.0,0.03,2.1,0.53,0.03,0.97,0.044,7.0,0.078070134,4.205142857,0.015914286,94.69067143,0.159142857,0.1147,0.024557143,0.701857143,0.088014286,1.125677514,18.82571429,38.33771429,0.258714286,0.399571429,6.550428571,0.17,0.160428571,0.29,34.05742857,0.839571429,1.318012356,1486.171429,83.0,26.36363636,11.0,60.0,25.2,10.0,179.5411111,207.1161111,217.0886111,181.7205556,196.3665972,79.64215918164581,80.112989027631,115.71110267386793,81.63805035916363,71.53956688155796,70.462612722063,61.29905369596008,35.82555260765952,43.42115926892172,49.22100475472644,159.0794525,561.2722222,41.21224886,369.0,74.1584085,2.685759775,1.338769561,1.3791388454770444,1167.396944,4000.539628,0.0,2301.722158,1407.922875,223.8460819,113490.7483,2.840669319,17.50018428373017,1.026457857,24.55520637096774,3.879870731,113.32802745625
2025-09-14 04:00:00,1.014474789,11.50281882,0.557090953,87.48270639,6.7499011,28.817,10.0,1.025,0.555,87.01,11.965,4.982,69.1,8.85,20.11,1.94,10.64134873,5.176666667,80.06666667,66.01,27.24,0.05,5.3,1.97,9.1,1.89,0.036,0.1,55.2,10.91,0.067,2.058490566,0.2,99.961,0.0,0.0,0.0,0.0,0.0,0.0,0.0,0.0,56.6857088,2.064087809,3.419256688,0.054037166,0.02574662,0.036427364,0.046807433,1.765912191,14.71684215,0.033192567,0.052347968,0.009361487,24.485,4.78,1.66,64.01,0.09,0.06,0.031,0.0,0.03,2.1,0.53,0.03,0.97,0.044,7.0,0.272581985,4.256571429,0.015057143,94.73738571,0.150571429,0.1117,0.030128571,0.620428571,0.078157143,1.119974676,19.08285714,38.11485714,0.245857143,0.395285714,6.554714286,0.17,0.164714286,0.29,34.03171429,0.835285714,1.312581011,1487.885714,83.0,26.36363636,11.0,60.0,25.2,10.0,182.3897222,199.7,222.0247222,177.3019444,195.3540972,77.57764451224244,85.53272345366454,111.15131165618695,84.63689988237061,84.47674645487291,59.91751015635516,69.6175833455903,47.440028757156256,43.52146169545369,42.1792084766257,119.0323552,555.0,41.70234831,369.0,89.39879167,2.673872244,1.338545944,1.3934941885944632,1127.818333,3912.173003,0.0,2293.016975,1380.236981,212.3341833,110324.4701,2.859295108,17.50018428373017,1.023454299,24.55520637096774,3.755650356,108.021787064
2025-09-14 05:00:00,1.011776383,11.46139035,0.554233817,87.52683327,6.613393488,38.235,10.0,1.025,0.555,87.01,11.965,6.479,69.1,8.85,20.11,1.94,11.21536864,5.176666667,80.06666667,66.01,27.24,0.05,5.3,1.97,9.1,1.89,0.036,0.1,55.2,10.91,0.067,2.058490566,0.2,133.117,0.0,0.0,0.0,0.0,0.0,0.0,0.0,0.0,56.61020969,2.060763948,3.411342735,0.054432863,0.025604169,0.036292826,0.046886573,1.769236052,14.82375966,0.033113427,0.051793991,0.009377315,32.62,4.78,1.66,64.01,0.09,0.06,0.031,0.0,0.03,2.1,0.53,0.03,0.97,0.044,7.0,0.069597442,4.308,0.0142,94.7841,0.142,0.1087,0.0357,0.539,0.0683,1.114271839,19.34,37.892,0.233,0.391,6.559,0.17,0.169,0.29,34.006,0.831,1.307149667,1489.6,83.0,26.36363636,11.0,60.0,25.2,10.0,191.8605556,200.6913889,225.5797222,185.4744444,200.9015278,80.15867876991291,83.53476714662597,113.378298560704,84.47002786125628,82.81047879383573,68.27718074175228,67.42300129357284,48.4415309176473,45.970020900024586,46.54785554104488,139.5713547,561.275,41.2147215,369.0,80.35580556,2.655687314,1.338789433,1.3964652708101672,1161.272778,3999.708408,0.0,2312.354631,1430.55005,223.47334,112855.1233,2.854841617,17.50018428373017,1.018597214,24.55520637096774,3.824315217,110.74320449775
2025-09-14 06:00:00,1.013211297,11.4834205,0.555753138,87.5033682,6.685983264,28.68,10.0,1.025,0.555,87.01,11.965,4.776,69.1,8.85,20.11,1.94,11.98205942,5.176666667,80.06666667,66.01,27.24,0.05,5.3,1.97,9.1,1.89,0.036,0.1,55.2,10.91,0.067,2.058490566,0.2,99.919,0.0,0.0,0.0,0.0,0.0,0.0,0.0,0.0,56.64967673,2.062501491,3.415479741,0.054226013,0.025678635,0.036363156,0.046845203,1.767498509,14.7678687,0.033154797,0.052083582,0.009369041,25.149,4.78,1.66,64.01,0.09,0.06,0.031,0.0,0.03,2.1,0.53,0.03,0.97,0.044,7.0,-0.437807476,4.32,0.014306667,94.79162667,0.143066667,0.10892,0.03608,0.52,0.066,1.101299275,19.11786667,37.7112,0.279066667,0.423733333,6.5692,0.1884,0.185333333,0.293066667,34.2484,0.854533333,1.293127938,1493.986667,83.0,26.36363636,11.0,60.0,25.2,10.0,174.9288066,193.7666667,213.2687243,175.8144033,189.4446502,77.17344274274416,83.79805166596363,111.81957369303898,84.44249304127842,82.50296559495183,61.80900209101057,68.60258487246867,48.710466352383264,44.115323615845654,44.876545966162865,133.9946041,566.0,41.32161897,369.0,89.42195473,2.691001938,1.338747959,1.4110852086299897,1164.944444,4000.562144,0.0,2294.20777,1394.872963,222.2596547,113068.6535,2.851602391,17.50018428373017,1.047277304,24.55520637096774,3.993758095,110.00428504325001
