Repository: saikumar-voptimai/evonith_bf_webapp

# Evonith BF2 — Blast Furnace Intelligence Platform

Monitoring, modelling and optimisation of **Blast Furnace 2 (BF2)** at Evonith Steel: live telemetry from InfluxDB,
manual plant reports from Neon PostgreSQL, a two-zone energy model of the furnace, blend and fuel optimisers, a
conversational assistant (FurnaceMind) and a live digital twin evaluated every hour.

The platform has three deployable parts that share one Python service layer, plus the shared data library:

| Part | Path | What it is |
|---|---|---|
| **Streamlit app** (legacy) | `src/app.py`, `src/custom_pages/` | The original 11-page dashboard; still the home of the model pages. Served under `/legacy` in production |

File: src/assets/data/V10_df_filtered.csv (part 6 of 166)
datetime,Hot Blast PressureBar,Hot Blast Temp.oC,Hot Blast VolumeNm3/Hr.,O2 Enrichment %,OxygenFlowNm3/Hr.,PermeabilityKgs/Hr.,RAFToC,SteamKgs/Hr.,TopPressureBar,TuyereVelocitym/s,Differential PressureTotalBar,Charges/Hrs.,StockRodLevel,COKE_ASH%,COKE_FC%,COKE_IM%,COKE_MOIST%,COKE_MT,COKE_VM%,NUTCOKE_ASH%,NUTCOKE_FC%,NUTCOKE_IM%,NUTCOKE_MOIST%,NUTCOKE_MT,NUTCOKE_VM%,PCI_2_%Ash,PCI_2_%FC,PCI_2_%IM,PCI_2_MT,PCI_2_%VM,Sinter_SP_MT,Sinter_SP_02_Al2O3%,Sinter_SP_02_Basicity,Sinter_SP_02_CaO%,Sinter_SP_02_Cold_Strength_AI,Sinter_SP_02_Cold_strength_TI,Sinter_SP_02_Fe(T)%,Sinter_SP_02_FeO%,Sinter_SP_02_Hot_strength_RDI,Sinter_SP_02_Hot_strength_RI,Sinter_SP_02_K2O%,Sinter_SP_02_MgO%,Sinter_SP_02_MnO%,Sinter_SP_02_Na2O%,Sinter_SP_02_P%,Sinter_SP_02_SiO2%,Sinter_SP_02_TiO2%,ORE_%Al2O3,ORE_%CaO,ORE_%Fe(T),ORE_%K2O,ORE_%LOI,ORE_%MgO,ORE_%MnO,ORE_MT,ORE_%Na2O,ORE_%P,ORE_%SiO2,ORE_%TiO2,ORE_%TM,Geomin Type,FLUX_Al2O3%,FLUX_CaO%,FLUX_Fe2O3%,FLUX_LOI%,FLUX_MgO%,FLUX_MT,FLUX_SiO2%,FLUX_TM%,COKE_DISCHARGE_TIME,WEIGHTED_COKE_ANGLE,TOTAL_COKE_PORTIONS,NON_COKE_DISCHARGE_TIME,WEIGHTED_NON_COKE_ANGLE,TOTAL_NON_COKE_PORTIONS,UnitCost Lakhs/Thm,ActualKg/Thm.,FurnaceTopGasAnalysisCO2ETACO,Act. Fuel RateKg/Thm.,Coke Rate Kg/Thm,ProductionTonnesPerHr
2024-01-16 20:00:00,2.64,1133.0,120003.0,2.730986308,4000.0,1455.0,2270.0,1623.0,1.27,233.0,1.37,8.0,1.5,10.89,87.69,0.44,3.5,310.144,0.98,11.18,87.29,0.47,6.8,19.908999997000002,1.06,10.37,70.53,1.39,81.34666667,17.71,932.3923333,2.435,1.949449916,11.905,4.865555556,80.91222222,53.46,10.04,28.81,66.65,0.1285,2.24,0.3,0.0445,0.0725,6.11,0.19,2.208617901,0.185102835,61.85387481,0.016489717,4.358782437,0.075020567,0.139909505,267.5798679,0.003499589,0.100440356,4.03734275,0.222333408,2.549218456,1.0,0.71,0.0,0.69,1.16,0.0,15.73333333,96.43,0.1,82.0,27.63636364,11.0,60.0,27.75,8.0,122.0,100.0,42.8142329,535.0,435.0,90.3
2024-01-16 21:00:00,2.62,1133.0,120205.0,2.723369832,4000.0,1503.0,2270.0,1520.0,1.27,237.0,1.35,8.0,1.5,10.89,87.69,0.44,3.5,310.144,0.98,11.18,87.29,0.47,6.8,19.908999997000002,1.06,10.37,70.53,1.39,81.34666667,17.71,932.3923333,2.435,1.949449916,11.905,4.865555556,80.91222222,53.46,10.04,28.81,66.65,0.1285,2.24,0.3,0.0445,0.0725,6.11,0.19,2.208617901,0.185102835,61.85387481,0.016489717,4.358782437,0.075020567,0.139909505,267.5798679,0.003499589,0.100440356,4.03734275,0.222333408,2.549218456,1.0,0.71,0.0,0.69,1.16,0.0,15.73333333,96.43,0.1,82.0,27.63636364,11.0,60.0,27.75,8.0,122.39750000000001,103.0,42.26614571,538.0,435.0,95.63106796
2024-01-16 22:00:00,2.64,1134.0,118448.0,2.747464698,3999.0,1438.0,2270.0,966.0,1.27,230.0,1.37,8.0,1.5,10.89,87.69,0.44,3.5,310.144,0.98,11.18,87.29,0.47,6.8,19.908999997000002,1.06,10.37,70.53,1.39,81.34666667,17.71,932.3923333,2.435,1.949449916,11.905,4.865555556,80.91222222,53.46,10.04,28.81,66.65,0.1285,2.24,0.3,0.0445,0.0725,6.11,0.19,2.208617901,0.185102835,61.85387481,0.016489717,4.358782437,0.075020567,0.139909505,267.5798679,0.003499589,0.100440356,4.03734275,0.222333408,2.549218456,1.0,0.71,0.0,0.69,1.16,0.0,15.73333333,96.43,0.1,82.0,27.63636364,11.0,60.0,27.75,8.0,122.9275,107.0,43.71882086,542.0,435.0,96.07476636
2024-01-16 23:00:00,2.63,1133.0,118959.0,2.735588167,4001.0,1463.0,2284.0,920.0,1.27,232.0,1.36,8.0,1.5,10.94,87.68,0.41,3.8,315.74,0.97,11.23,87.28,0.45,6.9,19.366000003,1.04,10.24,70.62,1.36,83.36,17.78,948.588,2.45,1.967627479,11.95,4.955555556,80.46666667,53.42,10.435,25.48,64.17,0.124,2.255,0.315,0.044,0.0705,6.075,0.195,2.556917329,0.136125649,61.19140767,0.031062825,4.323402921,0.102702882,0.161079829,262.54673,0.005306282,0.147386112,4.385189406,0.223529428,3.168455357,1.0,0.93,0.0,0.59,1.3,0.0,20.21,96.53,0.2,82.0,27.63636364,11.0,60.0,27.75,8.0,122.6625,105.0,44.15643474,540.0,435.0,96.28571429
2024-01-17 00:00:00,2.64,1135.0,119281.0,2.707614057,4001.0,1443.0,2300.0,200.0,1.27,232.0,1.37,8.0,1.5,10.94,87.68,0.41,3.8,315.74,0.97,11.23,87.28,0.45,6.9,19.366000003,1.04,10.24,70.62,1.36,83.36,17.78,948.588,2.45,1.967627479,11.95,4.955555556,80.46666667,53.42,10.435,25.48,64.17,0.124,2.255,0.315,0.044,0.0705,6.075,0.195,2.556917329,0.136125649,61.19140767,0.031062825,4.323402921,0.102702882,0.161079829,262.54673,0.005306282,0.147386112,4.385189406,0.223529428,3.168455357,1.0,0.93,0.0,0.59,1.3,0.0,20.21,96.53,0.2,82.0,27.63636364,11.0,60.0,27.75,8.0,123.59,112.0,42.49134948,547.0,435.0,96.07142857
2024-01-17 01:00:00,2.64,1136.0,118281.0,2.734533965,3999.0,1442.0,2299.0,386.0,1.27,231.0,1.37,8.0,1.5,10.94,87.68,0.41,3.8,315.74,0.97,11.23,87.28,0.45,6.9,19.366000003,1.04,10.24,70.62,1.36,83.36,17.78,948.588,2.45,1.967627479,11.95,4.955555556,80.46666667,53.42,10.435,25.48,64.17,0.124,2.255,0.315,0.044,0.0705,6.075,0.195,2.556917329,0.136125649,61.19140767,0.031062825,4.323402921,0.102702882,0.161079829,262.54673,0.005306282,0.147386112,4.385189406,0.223529428,3.168455357,1.0,0.93,0.0,0.59,1.3,0.0,20.21,96.53,0.2,82.0,27.63636364,11.0,60.0,27.75,8.0,123.59,112.0,43.62385321,547.0,435.0,89.82142857
2024-01-17 02:00:00,2.62,1133.0,119665.0,2.699026273,3999.0,1476.0,2305.0,252.0,1.27,234.0,1.35,7.0,1.5,10.94,87.68,0.41,3.8,315.74,0.97,11.23,87.28,0.45,6.9,19.366000003,1.04,10.24,70.62,1.36,83.36,17.78,948.588,2.45,1.967627479,11.95,4.955555556,80.46666667,53.42,10.435,25.48,64.17,0.124,2.255,0.315,0.044,0.0705,6.075,0.195,2.556917329,0.136125649,61.19140767,0.031062825,4.323402921,0.102702882,0.161079829,262.54673,0.005306282,0.147386112,4.385189406,0.223529428,3.168455357,1.0,0.93,0.0,0.59,1.3,0.0,20.21,96.53,0.2,82.0,27.63636364,11.0,60.0,27.75,8.0,123.325,110.0,43.50022967,545.0,435.0,95.0
2024-01-17 03:00:00,2.65,1133.0,118724.0,2.730017888,3998.0,1439.0,2286.0,609.0,1.27,231.0,1.38,8.0,1.5,10.94,87.68,0.41,3.8,315.74,0.97,11.23,87.28,0.45,6.9,19.366000003,1.04,10.24,70.62,1.36,83.36,17.78,948.588,2.45,1.967627479,11.95,4.955555556,80.46666667,53.42,10.435,25.48,64.17,0.124,2.255,0.315,0.044,0.0705,6.075,0.195,2.556917329,0.136125649,61.19140767,0.031062825,4.323402921,0.102702882,0.161079829,262.54673,0.005306282,0.147386112,4.385189406,0.223529428,3.168455357,1.0,0.93,0.0,0.59,1.3,0.0,20.21,96.53,0.2,82.0,27.63636364,11.0,60.0,27.75,8.0,123.06,108.0,43.33102972,543.0,435.0,89.90740741
2024-01-17 04:00:00,2.65,1133.0,117892.0,2.752319791,4000.0,1412.0,2292.0,662.0,1.27,227.0,1.38,8.0,1.5,10.94,87.68,0.41,3.8,315.74,0.97,11.23,87.28,0.45,6.9,19.366000003,1.04,10.24,70.62,1.36,83.36,17.78,948.588,2.45,1.967627479,11.95,4.955555556,80.46666667,53.42,10.435,25.48,64.17,0.124,2.255,0.315,0.044,0.0705,6.075,0.195,2.556917329,0.136125649,61.19140767,0.031062825,4.323402921,0.102702882,0.161079829,262.54673,0.005306282,0.147386112,4.385189406,0.223529428,3.168455357,1.0,0.93,0.0,0.59,1.3,0.0,20.21,96.53,0.2,82.0,27.63636364,11.0,60.0,27.75,8.0,123.1925,109.0,43.02191465,544.0,435.0,90.4587156
2024-01-17 05:00:00,2.64,1134.0,118918.0,2.721166914,4001.0,1447.0,2308.0,385.0,1.27,231.0,1.37,7.0,1.5,10.94,87.68,0.41,3.8,315.74,0.97,11.23,87.28,0.45,6.9,19.366000003,1.04,10.24,70.62,1.36,83.36,17.78,948.588,2.45,1.967627479,11.95,4.955555556,80.46666667,53.42,10.435,25.48,64.17,0.124,2.255,0.315,0.044,0.0705,6.075,0.195,2.556917329,0.136125649,61.19140767,0.031062825,4.323402921,0.102702882,0.161079829,262.54673,0.005306282,0.147386112,4.385189406,0.223529428,3.168455357,1.0,0.93,0.0,0.59,1.3,0.0,20.21,96.53,0.2,82.0,27.63636364,11.0,60.0,27.75,8.0,123.325,110.0,42.71530824,545.0,435.0,90.09090909
2024-01-17 06:00:00,2.62,1132.0,118830.0,2.716063338,3999.0,1468.0,2302.0,183.0,1.27,233.0,1.35,8.0,1.5,10.94,87.68,0.41,3.8,315.74,0.97,11.23,87.28,0.45,6.9,19.366000003,1.04,10.24,70.62,1.36,83.36,17.78,948.588,2.45,1.967627479,11.95,4.955555556,80.46666667,53.42,10.435,25.48,64.17,0.124,2.255,0.315,0.044,0.0705,6.075,0.195,2.556917329,0.136125649,61.19140767,0.031062825,4.323402921,0.102702882,0.161079829,262.54673,0.005306282,0.147386112,4.385189406,0.223529428,3.168455357,1.0,0.93,0.0,0.59,1.3,0.0,20.21,96.53,0.2,82.0,27.63636364,11.0,60.0,27.75,8.0,123.325,110.0,42.91320406,545.0,435.0,95.63636364
2024-01-17 07:00:00,2.59,1133.0,118620.0,2.728149124,4000.0,1498.0,2304.0,413.0,1.27,234.0,1.32,8.0,1.5,10.94,87.68,0.41,3.8,315.74,0.97,11.23,87.28,0.45,6.9,19.366000003,1.04,10.24,70.62,1.36,83.36,17.78,948.588,2.45,1.967627479,11.95,4.955555556,80.46666667,53.42,10.435,25.48,64.17,0.124,2.255,0.315,0.044,0.0705,6.075,0.195,2.556917329,0.136125649,61.19140767,0.031062825,4.323402921,0.102702882,0.161079829,262.54673,0.005306282,0.147386112,4.385189406,0.223529428,3.168455357,1.0,0.93,0.0,0.59,1.3,0.0,20.21,96.53,0.2,82.0,27.63636364,11.0,60.0,27.75,8.0,123.325,110.0,42.76164131,545.0,435.0,89.27272727
2024-01-17 08:00:00,2.61,1134.0,119876.0,2.694882281,3998.0,1500.0,2303.0,298.0,1.27,236.0,1.34,8.0,1.5,10.99,87.62,0.41,3.6,315.74,0.98,11.1,87.44,0.43,8.1,19.366000003,1.03,10.2,69.09,2.01,83.36,18.7,948.588,2.32,1.960056378,11.985,4.955555556,80.46666667,53.485,10.51,25.48,64.17,0.127,2.205,0.305,0.046,0.0735,6.115,0.19,2.523762864,0.213514408,61.05582525,0.022720548,4.531511566,0.082702882,0.122251299,262.54673,0.004882853,0.113485592,4.601131776,0.256195653,2.910798295,1.0,1.17,0.0,1.08,1.3,0.0,20.21,95.83,0.1,82.0,27.63636364,11.0,60.0,27.75,8.0,123.325,110.0,43.64175023,545.0,435.0,94.63636364
2024-01-17 09:00:00,2.62,1139.0,118907.0,2.710461122,4001.0,1467.0,2300.0,0.0,1.27,233.0,1.35,8.0,1.5,10.99,87.62,0.41,3.6,315.74,0.98,11.1,87.44,0.43,8.1,19.366000003,1.03,10.2,69.09,2.01,83.36,18.7,948.588,2.32,1.960056378,11.985,4.955555556,80.46666667,53.485,10.51,25.48,64.17,0.127,2.205,0.305,0.046,0.0735,6.115,0.19,2.523762864,0.213514408,61.05582525,0.022720548,4.531511566,0.082702882,0.122251299,262.54673,0.004882853,0.113485592,4.601131776,0.256195653,2.910798295,1.0,1.17,0.0,1.08,1.3,0.0,20.21,95.83,0.1,82.0,27.63636364,11.0,60.0,27.75,8.0,124.12,116.0,44.01448291,551.0,435.0,95.86206897
2024-01-17 10:00:00,2.63,1152.0,118488.0,2.718001553,3998.0,1458.0,2301.0,0.0,1.27,235.0,1.36,7.0,1.5,10.99,87.62,0.41,3.6,315.74,0.98,11.1,87.44,0.43,8.1,19.366000003,1.03,10.2,69.09,2.01,83.36,18.7,948.588,2.32,1.960056378,11.985,4.955555556,80.46666667,53.485,10.51,25.48,64.17,0.127,2.205,0.305,0.046,0.0735,6.115,0.19,2.523762864,0.213514408,61.05582525,0.022720548,4.531511566,0.082702882,0.122251299,262.54673,0.004882853,0.113485592,4.601131776,0.256195653,2.910798295,1.0,1.17,0.0,1.08,1.3,0.0,20.21,95.83,0.1,82.0,27.63636364,11.0,60.0,27.75,8.0,125.3125,125.0,43.07374225,560.0,435.0,95.2
2024-01-17 11:00:00,2.64,1158.0,114179.0,2.823327947,4002.0,1394.0,2309.0,0.0,1.27,225.0,1.37,8.0,1.5,10.99,87.62,0.41,3.6,315.74,0.98,11.1,87.44,0.43,8.1,19.366000003,1.03,10.2,69.09,2.01,83.36,18.7,948.588,2.32,1.960056378,11.985,4.955555556,80.46666667,53.485,10.51,25.48,64.17,0.127,2.205,0.305,0.046,0.0735,6.115,0.19,2.523762864,0.213514408,61.05582525,0.022720548,4.531511566,0.082702882,0.122251299,262.54673,0.004882853,0.113485592,4.601131776,0.256195653,2.910798295,1.0,1.17,0.0,1.08,1.3,0.0,20.21,95.83,0.1,82.0,27.63636364,11.0,60.0,27.75,8.0,124.65,120.0,42.01661283,555.0,435.0,88.75
2024-01-17 12:00:00,2.63,1158.0,117257.0,2.745830945,3997.0,1442.0,2304.0,0.0,1.27,233.0,1.36,7.0,1.5,10.99,87.62,0.41,3.6,315.74,0.98,11.1,87.44,0.43,8.1,19.366000003,1.03,10.2,69.09,2.01,83.36,18.7,948.588,2.32,1.960056378,11.985,4.955555556,80.46666667,53.485,10.51,25.48,64.17,0.127,2.205,0.305,0.046,0.0735,6.115,0.19,2.523762864,0.213514408,61.05582525,0.022720548,4.531511566,0.082702882,0.122251299,262.54673,0.004882853,0.113485592,4.601131776,0.256195653,2.910798295,1.0,1.17,0.0,1.08,1.3,0.0,20.21,95.83,0.1,82.0,27.63636364,11.0,60.0,27.75,8.0,124.65,120.0,41.42455483,555.0,435.0,91.33333333
2024-01-17 13:00:00,2.65,1158.0,115963.0,2.791887166,4000.0,1402.0,2307.0,446.0,1.27,229.0,1.38,7.0,1.5,10.99,87.62,0.41,3.6,315.74,0.98,11.1,87.44,0.43,8.1,19.366000003,1.03,10.2,69.09,2.01,83.36,18.7,948.588,2.32,1.960056378,11.985,4.955555556,80.46666667,53.485,10.51,25.48,64.17,0.127,2.205,0.305,0.046,0.0735,6.115,0.19,2.523762864,0.213514408,61.05582525,0.022720548,4.531511566,0.082702882,0.122251299,262.54673,0.004882853,0.113485592,4.601131776,0.256195653,2.910798295,1.0,1.17,0.0,1.08,1.3,0.0,20.21,95.83,0.1,82.0,27.63636364,11.0,60.0,27.75,8.0,124.65,120.0,41.86859273,555.0,435.0,87.5
2024-01-17 14:00:00,2.65,1135.0,118557.0,2.739503893,4000.0,1438.0,2306.0,756.0,1.27,234.0,1.38,8.0,1.5,10.99,87.62,0.41,3.6,315.74,0.98,11.1,87.44,0.43,8.1,19.366000003,1.03,10.2,69.09,2.01,83.36,18.7,948.588,2.32,1.960056378,11.985,4.955555556,80.46666667,53.485,10.51,25.48,64.17,0.127,2.205,0.305,0.046,0.0735,6.115,0.19,2.523762864,0.213514408,61.05582525,0.022720548,4.531511566,0.082702882,0.122251299,262.54673,0.004882853,0.113485592,4.601131776,0.256195653,2.910798295,1.0,1.17,0.0,1.08,1.3,0.0,20.21,95.83,0.1,82.0,27.63636364,11.0,60.0,27.75,8.0,123.59,112.0,41.6744403,547.0,435.0,89.91071429
2024-01-17 15:00:00,2.65,1135.0,119804.0,2.713393866,4000.0,1450.0,2289.0,848.0,1.27,233.0,1.38,7.0,1.5,10.99,87.62,0.41,3.6,315.74,0.98,11.1,87.44,0.43,8.1,19.366000003,1.03,10.2,69.09,2.01,83.36,18.7,948.588,2.32,1.960056378,11.985,4.955555556,80.46666667,53.485,10.51,25.48,64.17,0.127,2.205,0.305,0.046,0.0735,6.115,0.19,2.523762864,0.213514408,61.05582525,0.022720548,4.531511566,0.082702882,0.122251299,262.54673,0.004882853,0.113485592,4.601131776,0.256195653,2.910798295,1.0,1.17,0.0,1.08,1.3,0.0,20.21,95.83,0.1,82.0,27.63636364,11.0,60.0,27.75,8.0,123.1925,109.0,42.50465549,544.0,435.0,89.72477064
2024-01-17 16:00:00,2.67,1130.0,119018.0,2.747479966,4000.0,1422.0,2282.0,1401.0,1.27,230.0,1.4,8.0,1.5,11.2,87.41,0.42,3.5,315.74,0.97,11.34,87.17,0.45,9.8,19.366000003,1.04,10.24,71.04,1.12,83.36,17.6,948.588,2.32,1.950537634,12.19,4.955555556,80.46666667,53.245,10.81,25.48,64.17,0.124,2.225,0.3,0.046,0.078,6.25,0.2,2.203494561,0.150811526,61.49591689,0.026486254,3.83863202,0.08,0.164142654,262.54673,0.008189136,0.130278129,4.428428894,0.226213981,2.407198863,1.0,0.58,0.0,0.76,1.2,0.0,20.21,96.78,0.1,82.0,27.63636364,11.0,60.0,27.75,8.0,122.0,100.0,43.08263695,535.0,435.0,88.5
2024-01-17 17:00:00,2.68,1130.0,117300.0,2.802142347,4000.0,1400.0,2270.0,1860.0,1.27,226.0,1.41,7.0,1.5,11.2,87.41,0.42,3.5,315.74,0.97,11.34,87.17,0.45,9.8,19.366000003,1.04,10.24,71.04,1.12,83.36,17.6,948.588,2.32,1.950537634,12.19,4.955555556,80.46666667,53.245,10.81,25.48,64.17,0.124,2.225,0.3,0.046,0.078,6.25,0.2,2.203494561,0.150811526,61.49591689,0.026486254,3.83863202,0.08,0.164142654,262.54673,0.008189136,0.130278129,4.428428894,0.226213981,2.407198863,1.0,0.58,0.0,0.76,1.2,0.0,20.21,96.78,0.1,82.0,27.63636364,11.0,60.0,27.75,8.0,121.3375,95.0,42.90023202,530.0,435.0,88.94736842
2024-01-17 18:00:00,2.62,1131.0,120600.0,2.73350079,4000.0,1489.0,2261.0,2190.0,1.27,236.0,1.35,8.0,1.5,11.2,87.41,0.42,3.5,315.74,0.97,11.34,87.17,0.45,9.8,19.366000003,1.04,10.24,71.04,1.12,83.36,17.6,948.588,2.32,1.950537634,12.19,4.955555556,80.46666667,53.245,10.81,25.48,64.17,0.124,2.225,0.3,0.046,0.078,6.25,0.2,2.203494561,0.150811526,61.49591689,0.026486254,3.83863202,0.08,0.164142654,262.54673,0.008189136,0.130278129,4.428428894,0.226213981,2.407198863,1.0,0.58,0.0,0.76,1.2,0.0,20.21,96.78,0.1,82.0,27.63636364,11.0,60.0,27.75,8.0,121.6025,97.0,43.08219178,532.0,435.0,90.6185567
2024-01-17 19:00:00,2.63,1133.0,119849.0,2.716689693,4000.0,1467.0,2276.0,1000.0,1.27,234.0,1.36,8.0,1.5,11.2,87.41,0.42,3.5,315.74,0.97,11.34,87.17,0.45,9.8,19.366000003,1.04,10.24,71.04,1.12,83.36,17.6,948.588,2.32,1.950537634,12.19,4.955555556,80.46666667,53.245,10.81,25.48,64.17,0.124,2.225,0.3,0.046,0.078,6.25,0.2,2.203494561,0.150811526,61.49591689,0.026486254,3.83863202,0.08,0.164142654,262.54673,0.008189136,0.130278129,4.428428894,0.226213981,2.407198863,1.0,0.58,0.0,0.76,1.2,0.0,20.21,96.78,0.1,82.0,27.63636364,11.0,60.0,27.75,8.0,122.0,100.0,43.07090239,535.0,435.0,95.6
2024-01-17 20:00:00,2.58,1140.0,118802.0,2.717953341,4000.0,1510.0,2282.0,203.0,1.27,236.0,1.31,8.0,1.5,11.2,87.41,0.42,3.5,315.74,0.97,11.34,87.17,0.45,9.8,19.366000003,1.04,10.24,71.04,1.12,83.36,17.6,948.588,2.32,1.950537634,12.19,4.955555556,80.46666667,53.245,10.81,25.48,64.17,0.124,2.225,0.3,0.046,0.078,6.25,0.2,2.203494561,0.150811526,61.49591689,0.026486254,3.83863202,0.08,0.164142654,262.54673,0.008189136,0.130278129,4.428428894,0.226213981,2.407198863,1.0,0.58,0.0,0.76,1.2,0.0,20.21,96.78,0.1,82.0,27.63636364,11.0,60.0,27.75,8.0,125.3125,125.0,42.30503796,560.0,435.0,97.36
2024-01-17 21:00:00,2.59,1160.0,116773.0,2.759272551,4000.0,1478.0,2282.0,0.0,1.27,235.0,1.32,8.0,1.5,11.2,87.41,0.42,3.5,315.74,0.97,11.34,87.17,0.45,9.8,19.366000003,1.04,10.24,71.04,1.12,83.36,17.6,948.588,2.32,1.950537634,12.19,4.955555556,80.46666667,53.245,10.81,25.48,64.17,0.124,2.225,0.3,0.046,0.078,6.25,0.2,2.203494561,0.150811526,61.49591689,0.026486254,3.83863202,0.08,0.164142654,262.54673,0.008189136,0.130278129,4.428428894,0.226213981,2.407198863,1.0,0.58,0.0,0.76,1.2,0.0,20.21,96.78,0.1,82.0,27.63636364,11.0,60.0,27.75,8.0,125.975,130.0,42.72644099,565.0,435.0,95.92307692
2024-01-17 22:00:00,2.62,1149.0,117440.0,2.742925962,3999.0,1455.0,2296.0,0.0,1.27,233.0,1.35,8.0,1.5,11.2,87.41,0.42,3.5,315.74,0.97,11.34,87.17,0.45,9.8,19.366000003,1.04,10.24,71.04,1.12,83.36,17.6,948.588,2.32,1.950537634,12.19,4.955555556,80.46666667,53.245,10.81,25.48,64.17,0.124,2.225,0.3,0.046,0.078,6.25,0.2,2.203494561,0.150811526,61.49591689,0.026486254,3.83863202,0.08,0.164142654,262.54673,0.008189136,0.130278129,4.428428894,0.226213981,2.407198863,1.0,0.58,0.0,0.76,1.2,0.0,20.21,96.78,0.1,82.0,27.63636364,11.0,60.0,27.75,8.0,125.18,124.0,42.93577982,559.0,435.0,95.64516129
2024-01-17 23:00:00,2.59,1144.0,118469.0,2.719116698,3999.0,1494.0,2297.0,0.0,1.27,235.0,1.32,7.0,1.5,11.16,87.46,0.41,3.9,309.8403333,0.97,11.39,87.12,0.46,7.2,21.366999999999997,1.03,10.46,70.42,1.37,83.66333333,17.75,939.4636667,2.33,1.94430873,12.035,4.822222222,80.77777778,53.385,11.125,25.22285714,64.17,0.123,2.22,0.29,0.045,0.078,6.19,0.195,2.088738345,0.330559632,62.01960141,0.032343117,4.217229203,0.114720184,0.172555031,259.5025932,0.006751834,0.128844485,3.737499695,0.186345853,3.16155951,1.0,0.81,0.0,0.56,1.28,0.0,20.34666667,93.67,0.2,82.0,27.63636364,11.0,60.0,27.75,8.0,124.65,120.0,42.34565068,555.0,435.0,95.5
2024-01-18 00:00:00,2.64,1134.0,119340.0,2.731690724,4001.0,1454.0,2283.0,1091.0,1.27,232.0,1.37,8.0,1.5,11.16,87.46,0.41,3.9,309.8403333,0.97,11.39,87.12,0.46,7.2,21.366999999999997,1.03,10.46,70.42,1.37,83.66333333,17.75,939.4636667,2.33,1.94430873,12.035,4.822222222,80.77777778,53.385,11.125,25.22285714,64.17,0.123,2.22,0.29,0.045,0.078,6.19,0.195,2.088738345,0.330559632,62.01960141,0.032343117,4.217229203,0.114720184,0.172555031,259.5025932,0.006751834,0.128844485,3.737499695,0.186345853,3.16155951,1.0,0.81,0.0,0.56,1.28,0.0,20.34666667,93.67,0.2,82.0,27.63636364,11.0,60.0,27.75,8.0,121.4125,105.0,42.6832018,535.0,430.0,96.0952381
2024-01-18 01:00:00,2.66,1134.0,118220.0,2.745274712,4000.0,1418.0,2298.0,684.0,1.27,229.0,1.39,7.0,1.5,11.16,87.46,0.41,3.9,309.8403333,0.97,11.39,87.12,0.46,7.2,21.366999999999997,1.03,10.46,70.42,1.37,83.66333333,17.75,939.4636667,2.33,1.94430873,12.035,4.822222222,80.77777778,53.385,11.125,25.22285714,64.17,0.123,2.22,0.29,0.045,0.078,6.19,0.195,2.088738345,0.330559632,62.01960141,0.032343117,4.217229203,0.114720184,0.172555031,259.5025932,0.006751834,0.128844485,3.737499695,0.186345853,3.16155951,1.0,0.81,0.0,0.56,1.28,0.0,20.34666667,93.67,0.2,82.0,27.63636364,11.0,60.0,27.75,8.0,123.1925,109.0,41.81944767,544.0,435.0,89.44954128
2024-01-18 02:00:00,2.67,1134.0,117430.0,2.769438763,3999.0,1401.0,2300.0,896.0,1.27,227.0,1.4,8.0,1.5,11.16,87.46,0.41,3.9,309.8403333,0.97,11.39,87.12,0.46,7.2,21.366999999999997,1.03,10.46,70.42,1.37,83.66333333,17.75,939.4636667,2.33,1.94430873,12.035,4.822222222,80.77777778,53.385,11.125,25.22285714,64.17,0.123,2.22,0.29,0.045,0.078,6.19,0.195,2.088738345,0.330559632,62.01960141,0.032343117,4.217229203,0.114720184,0.172555031,259.5025932,0.006751834,0.128844485,3.737499695,0.186345853,3.16155951,1.0,0.81,0.0,0.56,1.28,0.0,20.34666667,93.67,0.2,82.0,27.63636364,11.0,60.0,27.75,8.0,122.9275,107.0,41.72429691,542.0,435.0,90.37383178
2024-01-18 03:00:00,2.66,1133.0,118078.0,2.759886439,3999.0,1412.0,2288.0,1093.0,1.27,228.0,1.39,8.0,1.5,11.16,87.46,0.41,3.9,309.8403333,0.97,11.39,87.12,0.46,7.2,21.366999999999997,1.03,10.46,70.42,1.37,83.66333333,17.75,939.4636667,2.33,1.94430873,12.035,4.822222222,80.77777778,53.385,11.125,25.22285714,64.17,0.123,2.22,0.29,0.045,0.078,6.19,0.195,2.088738345,0.330559632,62.01960141,0.032343117,4.217229203,0.114720184,0.172555031,259.5025932,0.006751834,0.128844485,3.737499695,0.186345853,3.16155951,1.0,0.81,0.0,0.56,1.28,0.0,20.34666667,93.67,0.2,82.0,27.63636364,11.0,60.0,27.75,8.0,122.1325,101.0,41.52033272,536.0,435.0,96.13861386
2024-01-18 04:00:00,2.64,1142.0,119450.0,2.721959173,4000.0,1454.0,2299.0,864.0,1.27,234.0,1.37,7.0,1.5,11.16,87.46,0.41,3.9,309.8403333,0.97,11.39,87.12,0.46,7.2,21.366999999999997,1.03,10.46,70.42,1.37,83.66333333,17.75,939.4636667,2.33,1.94430873,12.035,4.822222222,80.77777778,53.385,11.125,25.22285714,64.17,0.123,2.22,0.29,0.045,0.078,6.19,0.195,2.088738345,0.330559632,62.01960141,0.032343117,4.217229203,0.114720184,0.172555031,259.5025932,0.006751834,0.128844485,3.737499695,0.186345853,3.16155951,1.0,0.81,0.0,0.56,1.28,0.0,20.34666667,93.67,0.2,82.0,27.63636364,11.0,60.0,27.75,8.0,122.53,104.0,41.43352601,539.0,435.0,93.55769231
2024-01-18 05:00:00,2.65,1142.0,119108.0,2.732893227,4000.0,1437.0,2300.0,970.0,1.27,232.0,1.38,8.0,1.5,11.16,87.46,0.41,3.9,309.8403333,0.97,11.39,87.12,0.46,7.2,21.366999999999997,1.03,10.46,70.42,1.37,83.66333333,17.75,939.4636667,2.33,1.94430873,12.035,4.822222222,80.77777778,53.385,11.125,25.22285714,64.17,0.123,2.22,0.29,0.045,0.078,6.19,0.195,2.088738345,0.330559632,62.01960141,0.032343117,4.217229203,0.114720184,0.172555031,259.5025932,0.006751834,0.128844485,3.737499695,0.186345853,3.16155951,1.0,0.81,0.0,0.56,1.28,0.0,20.34666667,93.67,0.2,82.0,27.63636364,11.0,60.0,27.75,8.0,122.53,104.0,41.68012924,539.0,435.0,92.59615385
2024-01-18 06:00:00,2.63,1140.0,118963.0,2.735427887,4002.0,1454.0,2301.0,894.0,1.27,233.0,1.36,7.0,1.5,11.16,87.46,0.41,3.9,309.8403333,0.97,11.39,87.12,0.46,7.2,21.366999999999997,1.03,10.46,70.42,1.37,83.66333333,17.75,939.4636667,2.33,1.94430873,12.035,4.822222222,80.77777778,53.385,11.125,25.22285714,64.17,0.123,2.22,0.29,0.045,0.078,6.19,0.195,2.088738345,0.330559632,62.01960141,0.032343117,4.217229203,0.114720184,0.172555031,259.5025932,0.006751834,0.128844485,3.737499695,0.186345853,3.16155951,1.0,0.81,0.0,0.56,1.28,0.0,20.34666667,93.67,0.2,82.0,27.63636364,11.0,60.0,27.75,8.0,122.53,104.0,41.83791272,539.0,435.0,92.01923077
2024-01-18 07:00:00,2.61,1139.0,119615.0,2.707042272,3999.0,1483.0,2305.0,496.0,1.27,235.0,1.34,8.0,1.5,11.16,87.46,0.41,3.9,309.8403333,0.97,11.39,87.12,0.46,7.2,21.366999999999997,1.03,10.46,70.42,1.37,83.66333333,17.75,939.4636667,2.33,1.94430873,12.035,4.822222222,80.77777778,53.385,11.125,25.22285714,64.17,0.123,2.22,0.29,0.045,0.078,6.19,0.195,2.088738345,0.330559632,62.01960141,0.032343117,4.217229203,0.114720184,0.172555031,259.5025932,0.006751834,0.128844485,3.737499695,0.186345853,3.16155951,1.0,0.81,0.0,0.56,1.28,0.0,20.34666667,93.67,0.2,82.0,27.63636364,11.0,60.0,27.75,8.0,124.2525,117.0,41.84707508,552.0,435.0,95.81196581
2024-01-18 08:00:00,2.63,1138.0,121202.0,2.662039365,3998.0,1484.0,2312.0,178.0,1.27,237.0,1.36,8.0,1.5,11.08,87.55,0.42,3.5,309.8403333,0.95,11.48,87.03,0.45,7.3,21.366999999999997,1.04,9.39,68.5,2.35,83.66333333,19.76,939.4636667,2.38,1.977566752,11.755,4.822222222,80.77777778,53.735,10.695,25.39428571,64.17,0.1245,2.2,0.285,0.045,0.0775,5.945,0.19,2.218421842,0.188004601,61.15818865,0.031287153,4.490660369,0.088321104,0.214793558,259.5025932,0.006472018,0.115700908,4.814022518,0.230696307,3.16155951,1.0,0.75,0.0,0.75,1.22,0.0,20.34666667,96.6,0.1,82.0,27.63636364,11.0,60.0,27.75,8.0,123.9875,115.0,41.99541284,550.0,435.0,95.30434783
2024-01-18 09:00:00,2.58,1144.0,120369.0,2.676223105,3999.0,1532.0,2300.0,0.0,1.27,240.0,1.31,8.0,1.5,11.08,87.55,0.42,3.5,309.8403333,0.95,11.48,87.03,0.45,7.3,21.366999999999997,1.04,9.39,68.5,2.35,83.66333333,19.76,939.4636667,2.38,1.977566752,11.755,4.822222222,80.77777778,53.735,10.695,25.39428571,64.17,0.1245,2.2,0.285,0.045,0.0775,5.945,0.19,2.218421842,0.188004601,61.15818865,0.031287153,4.490660369,0.088321104,0.214793558,259.5025932,0.006472018,0.115700908,4.814022518,0.230696307,3.16155951,1.0,0.75,0.0,0.75,1.22,0.0,20.34666667,96.6,0.1,82.0,27.63636364,11.0,60.0,27.75,8.0,124.65,120.0,42.02531646,555.0,435.0,94.41666667
2024-01-18 10:00:00,2.51,1186.0,111753.0,2.883136106,4000.0,1507.0,2267.0,0.0,1.27,234.0,1.24,8.0,1.5,11.08,87.55,0.42,3.5,309.8403333,0.95,11.48,87.03,0.45,7.3,21.366999999999997,1.04,9.39,68.5,2.35,83.66333333,19.76,939.4636667,2.38,1.977566752,11.755,4.822222222,80.77777778,53.735,10.695,25.39428571,64.17,0.1245,2.2,0.285,0.045,0.0775,5.945,0.19,2.218421842,0.188004601,61.15818865,0.031287153,4.490660369,0.088321104,0.214793558,259.5025932,0.006472018,0.115700908,4.814022518,0.230696307,3.16155951,1.0,0.75,0.0,0.75,1.22,0.0,20.34666667,96.6,0.1,82.0,27.63636364,11.0,60.0,27.75,8.0,125.975,130.0,44.18288818,565.0,435.0,94.76923077
2024-01-18 11:00:00,2.55,1181.0,112961.0,2.851612126,3999.0,1471.0,2299.0,0.0,1.27,233.0,1.28,8.0,1.5,11.08,87.55,0.42,3.5,309.8403333,0.95,11.48,87.03,0.45,7.3,21.366999999999997,1.04,9.39,68.5,2.35,83.66333333,19.76,939.4636667,2.38,1.977566752,11.755,4.822222222,80.77777778,53.735,10.695,25.39428571,64.17,0.1245,2.2,0.285,0.045,0.0775,5.945,0.19,2.218421842,0.188004601,61.15818865,0.031287153,4.490660369,0.088321104,0.214793558,259.5025932,0.006472018,0.115700908,4.814022518,0.230696307,3.16155951,1.0,0.75,0.0,0.75,1.22,0.0,20.34666667,96.6,0.1,82.0,27.63636364,11.0,60.0,27.75,8.0,124.5925,129.0,42.38395148,559.0,430.0,90.7751938
2024-01-18 12:00:00,2.63,1139.0,115758.0,2.804959973,3997.0,1424.0,2285.0,783.0,1.27,227.0,1.36,7.0,1.5,11.08,87.55,0.42,3.5,309.8403333,0.95,11.48,87.03,0.45,7.3,21.366999999999997,1.04,9.39,68.5,2.35,83.66333333,19.76,939.4636667,2.38,1.977566752,11.755,4.822222222,80.77777778,53.735,10.695,25.39428571,64.17,0.1245,2.2,0.285,0.045,0.0775,5.945,0.19,2.218421842,0.188004601,61.15818865,0.031287153,4.490660369,0.088321104,0.214793558,259.5025932,0.006472018,0.115700908,4.814022518,0.230696307,3.16155951,1.0,0.75,0.0,0.75,1.22,0.0,20.34666667,96.6,0.1,82.0,27.63636364,11.0,60.0,27.75,8.0,122.605,114.0,42.76655707,544.0,430.0,95.70175439
2024-01-18 13:00:00,2.65,1132.0,118018.0,2.787251565,4000.0,1426.0,2253.0,1943.0,1.27,229.0,1.38,7.0,1.5,11.08,87.55,0.42,3.5,309.8403333,0.95,11.48,87.03,0.45,7.3,21.366999999999997,1.04,9.39,68.5,2.35,83.66333333,19.76,939.4636667,2.38,1.977566752,11.755,4.822222222,80.77777778,53.735,10.695,25.39428571,64.17,0.1245,2.2,0.285,0.045,0.0775,5.945,0.19,2.218421842,0.188004601,61.15818865,0.031287153,4.490660369,0.088321104,0.214793558,259.5025932,0.006472018,0.115700908,4.814022518,0.230696307,3.16155951,1.0,0.75,0.0,0.75,1.22,0.0,20.34666667,96.6,0.1,82.0,27.63636364,11.0,60.0,27.75,8.0,122.605,114.0,42.15456674,544.0,430.0,83.33333333
2024-01-18 14:00:00,2.63,1129.0,118808.0,2.763397372,4001.0,1455.0,2254.0,1752.0,1.27,231.0,1.36,8.0,1.5,11.08,87.55,0.42,3.5,309.8403333,0.95,11.48,87.03,0.45,7.3,21.366999999999997,1.04,9.39,68.5,2.35,83.66333333,19.76,939.4636667,2.38,1.977566752,11.755,4.822222222,80.77777778,53.735,10.695,25.39428571,64.17,0.1245,2.2,0.285,0.045,0.0775,5.945,0.19,2.218421842,0.188004601,61.15818865,0.031287153,4.490660369,0.088321104,0.214793558,259.5025932,0.006472018,0.115700908,4.814022518,0.230696307,3.16155951,1.0,0.75,0.0,0.75,1.22,0.0,20.34666667,96.6,0.1,82.0,27.63636364,11.0,60.0,27.75,8.0,122.34,112.0,42.16923796,542.0,430.0,95.71428571
2024-01-18 15:00:00,2.65,1129.0,118345.0,2.742733347,4000.0,1426.0,2283.0,697.0,1.27,228.0,1.38,7.0,1.5,11.08,87.55,0.42,3.5,309.8403333,0.95,11.48,87.03,0.45,7.3,21.366999999999997,1.04,9.39,68.5,2.35,83.66333333,19.76,939.4636667,2.38,1.977566752,11.755,4.822222222,80.77777778,53.735,10.695,25.39428571,64.17,0.1245,2.2,0.285,0.045,0.0775,5.945,0.19,2.218421842,0.188004601,61.15818865,0.031287153,4.490660369,0.088321104,0.214793558,259.5025932,0.006472018,0.115700908,4.814022518,0.230696307,3.16155951,1.0,0.75,0.0,0.75,1.22,0.0,20.34666667,96.6,0.1,82.0,27.63636364,11.0,60.0,27.75,8.0,123.0025,117.0,43.15420561,547.0,430.0,90.08547009
2024-01-18 16:00:00,2.66,1128.0,119820.0,2.725529268,4000.0,1440.0,2275.0,1286.0,1.27,232.0,1.39,8.0,1.5,11.06,87.57,0.4,3.5,309.8403333,0.97,11.32,87.18,0.45,9.0,21.366999999999997,1.05,9.92,71.0,1.21,83.66333333,17.87,939.4636667,2.34,1.981575174,11.7,4.822222222,80.77777778,53.875,10.415,25.30857143,64.17,0.1205,2.115,0.315,0.044,0.078,5.905,0.195,2.228105338,0.07360092,61.30081705,0.025367429,4.524894296,0.069440368,0.171995399,259.5025932,0.004944037,0.122700908,4.502999634,0.23175227,3.203165031,1.0,0.54,0.0,0.64,1.21,0.0,20.34666667,96.06,0.1,82.0,27.63636364,11.0,60.0,27.75,8.0,121.545,106.0,43.29493088,536.0,430.0,90.18867925
2024-01-18 17:00:00,2.66,1130.0,118900.0,2.748611519,4000.0,1423.0,2275.0,1345.0,1.27,230.0,1.39,7.0,1.5,11.06,87.57,0.4,3.5,309.8403333,0.97,11.32,87.18,0.45,9.0,21.366999999999997,1.05,9.92,71.0,1.21,83.66333333,17.87,939.4636667,2.34,1.981575174,11.7,4.822222222,80.77777778,53.875,10.415,25.30857143,64.17,0.1205,2.115,0.315,0.044,0.078,5.905,0.195,2.228105338,0.07360092,61.30081705,0.025367429,4.524894296,0.069440368,0.171995399,259.5025932,0.004944037,0.122700908,4.502999634,0.23175227,3.203165031,1.0,0.54,0.0,0.64,1.21,0.0,20.34666667,96.06,0.1,82.0,27.63636364,11.0,60.0,27.75,8.0,121.6775,107.0,43.93103448,537.0,430.0,89.71962617
2024-01-18 18:00:00,2.6,1131.0,119599.0,2.711852602,4000.0,1499.0,2287.0,629.0,1.27,235.0,1.33,8.0,1.5,11.06,87.57,0.4,3.5,309.8403333,0.97,11.32,87.18,0.45,9.0,21.366999999999997,1.05,9.92,71.0,1.21,83.66333333,17.87,939.4636667,2.34,1.981575174,11.7,4.822222222,80.77777778,53.875,10.415,25.30857143,64.17,0.1205,2.115,0.315,0.044,0.078,5.905,0.195,2.228105338,0.07360092,61.30081705,0.025367429,4.524894296,0.069440368,0.171995399,259.5025932,0.004944037,0.122700908,4.502999634,0.23175227,3.203165031,1.0,0.54,0.0,0.64,1.21,0.0,20.34666667,96.06,0.1,82.0,27.63636364,11.0,60.0,27.75,8.0,122.87,116.0,43.22832835,546.0,430.0,92.32758621
2024-01-18 19:00:00,2.66,1133.0,120255.0,2.692431423,4000.0,1439.0,2289.0,467.0,1.27,233.0,1.39,8.0,1.5,11.06,87.57,0.4,3.5,309.8403333,0.97,11.32,87.18,0.45,9.0,21.366999999999997,1.05,9.92,71.0,1.21,83.66333333,17.87,939.4636667,2.34,1.981575174,11.7,4.822222222,80.77777778,53.875,10.415,25.30857143,64.17,0.1205,2.115,0.315,0.044,0.078,5.905,0.195,2.228105338,0.07360092,61.30081705,0.025367429,4.524894296,0.069440368,0.171995399,259.5025932,0.004944037,0.122700908,4.502999634,0.23175227,3.203165031,1.0,0.54,0.0,0.64,1.21,0.0,20.34666667,96.06,0.1,82.0,27.63636364,11.0,60.0,27.75,8.0,122.7375,115.0,42.88693234,545.0,430.0,95.65217391
2024-01-18 20:00:00,2.63,1134.0,119805.0,2.691161938,4000.0,1471.0,2301.0,60.0,1.27,235.0,1.36,8.0,1.5,11.06,87.57,0.4,3.5,309.8403333,0.97,11.32,87.18,0.45,9.0,21.366999999999997,1.05,9.92,71.0,1.21,83.66333333,17.87,939.4636667,2.34,1.981575174,11.7,4.822222222,80.77777778,53.875,10.415,25.30857143,64.17,0.1205,2.115,0.315,0.044,0.078,5.905,0.195,2.228105338,0.07360092,61.30081705,0.025367429,4.524894296,0.069440368,0.171995399,259.5025932,0.004944037,0.122700908,4.502999634,0.23175227,3.203165031,1.0,0.54,0.0,0.64,1.21,0.0,20.34666667,96.06,0.1,82.0,27.63636364,11.0,60.0,27.75,8.0,123.2675,119.0,42.40128558,549.0,430.0,96.63865546
2024-01-18 21:00:00,2.65,1135.0,119713.0,2.699572175,4000.0,1450.0,2304.0,286.0,1.27,233.0,1.38,7.0,1.5,11.06,87.57,0.4,3.5,309.8403333,0.97,11.32,87.18,0.45,9.0,21.366999999999997,1.05,9.92,71.0,1.21,83.66333333,17.87,939.4636667,2.34,1.981575174,11.7,4.822222222,80.77777778,53.875,10.415,25.30857143,64.17,0.1205,2.115,0.315,0.044,0.078,5.905,0.195,2.228105338,0.07360092,61.30081705,0.025367429,4.524894296,0.069440368,0.171995399,259.5025932,0.004944037,0.122700908,4.502999634,0.23175227,3.203165031,1.0,0.54,0.0,0.64,1.21,0.0,20.34666667,96.06,0.1,82.0,27.63636364,11.0,60.0,27.75,8.0,123.0025,117.0,43.28836039,547.0,430.0,92.73504274
2024-01-18 22:00:00,2.65,1132.0,120238.0,2.704904425,3999.0,1453.0,2276.0,921.0,1.27,233.0,1.38,8.0,1.5,11.06,87.57,0.4,3.5,309.8403333,0.97,11.32,87.18,0.45,9.0,21.366999999999997,1.05,9.92,71.0,1.21,83.66333333,17.87,939.4636667,2.34,1.981575174,11.7,4.822222222,80.77777778,53.875,10.415,25.30857143,64.17,0.1205,2.115,0.315,0.044,0.078,5.905,0.195,2.228105338,0.07360092,61.30081705,0.025367429,4.524894296,0.069440368,0.171995399,259.5025932,0.004944037,0.122700908,4.502999634,0.23175227,3.203165031,1.0,0.54,0.0,0.64,1.21,0.0,20.34666667,96.06,0.1,82.0,27.63636364,11.0,60.0,27.75,8.0,122.7375,115.0,43.17817014,545.0,430.0,92.17391304
2024-01-18 23:00:00,2.67,1131.0,117339.0,2.772139663,3999.0,1397.0,2279.0,914.0,1.27,226.0,1.4,7.0,1.5,11.16,87.46,0.42,3.9,205.8083333,0.96,11.36,87.17,0.44,6.8,11.834666667,1.03,9.83,69.74,1.23,50.14333333,19.2,562.866,2.355,1.946955862,11.74,5.066666667,80.93333333,53.7,10.23,24.96571429,64.17,0.1205,2.17,0.33,0.044,0.0795,6.03,0.19,1.927031724,0.136357496,62.44436858,0.021633217,4.157925464,0.113634061,0.12089374,151.931399,0.004545531,0.092170305,3.468641906,0.203603667,2.690724884,1.0,0.63,0.0,0.56,1.28,0.0,10.76333333,95.03,0.2,82.0,27.63636364,11.0,60.0,27.75,8.0,121.9425,109.0,41.6856492,539.0,430.0,90.27522936
2024-01-19 01:00:00,2.62,1138.0,120814.0,2.679889392,3999.0,1483.0,2298.0,490.0,1.27,236.0,1.35,8.0,1.5,11.16,87.46,0.42,3.9,205.8083333,0.96,11.36,87.17,0.44,6.8,11.834666667,1.03,9.83,69.74,1.23,50.14333333,19.2,562.866,2.355,1.946955862,11.74,5.066666667,80.93333333,53.7,10.23,24.96571429,64.17,0.1205,2.17,0.33,0.044,0.0795,6.03,0.19,1.927031724,0.136357496,62.44436858,0.021633217,4.157925464,0.113634061,0.12089374,151.931399,0.004545531,0.092170305,3.468641906,0.203603667,2.690724884,1.0,0.63,0.0,0.56,1.28,0.0,10.76333333,95.03,0.2,82.0,27.63636364,11.0,60.0,27.75,8.0,122.075,110.0,41.92738068,540.0,430.0,96.63636364
2024-01-19 02:00:00,2.65,1139.0,119196.0,2.703219751,3999.0,1441.0,2316.0,24.0,1.27,232.0,1.38,8.0,1.5,11.16,87.46,0.42,3.9,205.8083333,0.96,11.36,87.17,0.44,6.8,11.834666667,1.03,9.83,69.74,1.23,50.14333333,19.2,562.866,2.355,1.946955862,11.74,5.066666667,80.93333333,53.7,10.23,24.96571429,64.17,0.1205,2.17,0.33,0.044,0.0795,6.03,0.19,1.927031724,0.136357496,62.44436858,0.021633217,4.157925464,0.113634061,0.12089374,151.931399,0.004545531,0.092170305,3.468641906,0.203603667,2.690724884,1.0,0.63,0.0,0.56,1.28,0.0,10.76333333,95.03,0.2,82.0,27.63636364,11.0,60.0,27.75,8.0,122.2075,111.0,41.93842645,541.0,430.0,96.48648649
2024-01-19 03:00:00,2.64,1144.0,118336.0,2.7221708,3999.0,1444.0,2303.0,0.0,1.27,232.0,1.37,7.0,1.5,11.16,87.46,0.42,3.9,205.8083333,0.96,11.36,87.17,0.44,6.8,11.834666667,1.03,9.83,69.74,1.23,50.14333333,19.2,562.866,2.355,1.946955862,11.74,5.066666667,80.93333333,53.7,10.23,24.96571429,64.17,0.1205,2.17,0.33,0.044,0.0795,6.03,0.19,1.927031724,0.136357496,62.44436858,0.021633217,4.157925464,0.113634061,0.12089374,151.931399,0.004545531,0.092170305,3.468641906,0.203603667,2.690724884,1.0,0.63,0.0,0.56,1.28,0.0,10.76333333,95.03,0.2,82.0,27.63636364,11.0,60.0,27.75,8.0,122.87,116.0,42.08352455,546.0,430.0,96.55172414
2024-01-19 04:00:00,2.66,1134.0,118336.0,2.726367957,4001.0,1424.0,2321.0,99.0,1.27,230.0,1.39,8.0,1.5,11.16,87.46,0.42,3.9,205.8083333,0.96,11.36,87.17,0.44,6.8,11.834666667,1.03,9.83,69.74,1.23,50.14333333,19.2,562.866,2.355,1.946955862,11.74,5.066666667,80.93333333,53.7,10.23,24.96571429,64.17,0.1205,2.17,0.33,0.044,0.0795,6.03,0.19,1.927031724,0.136357496,62.44436858,0.021633217,4.157925464,0.113634061,0.12089374,151.931399,0.004545531,0.092170305,3.468641906,0.203603667,2.690724884,1.0,0.63,0.0,0.56,1.28,0.0,10.76333333,95.03,0.2,82.0,27.63636364,11.0,60.0,27.75,8.0,122.34,112.0,42.03601108,542.0,430.0,93.125
2024-01-19 05:00:00,2.61,1136.0,120142.0,2.681276444,3999.0,1493.0,2328.0,0.0,1.27,236.0,1.34,8.0,1.5,11.16,87.46,0.42,3.9,205.8083333,0.96,11.36,87.17,0.44,6.8,11.834666667,1.03,9.83,69.74,1.23,50.14333333,19.2,562.866,2.355,1.946955862,11.74,5.066666667,80.93333333,53.7,10.23,24.96571429,64.17,0.1205,2.17,0.33,0.044,0.0795,6.03,0.19,1.927031724,0.136357496,62.44436858,0.021633217,4.157925464,0.113634061,0.12089374,151.931399,0.004545531,0.092170305,3.468641906,0.203603667,2.690724884,1.0,0.63,0.0,0.56,1.28,0.0,10.76333333,95.03,0.2,82.0,27.63636364,11.0,60.0,27.75,8.0,122.4725,113.0,42.36016371,543.0,430.0,97.16814159
2024-01-19 06:00:00,2.66,1134.0,118495.0,2.717161727,3997.0,1421.0,2331.0,0.0,1.27,229.0,1.39,7.0,1.5,11.16,87.46,0.42,3.9,205.8083333,0.96,11.36,87.17,0.44,6.8,11.834666667,1.03,9.83,69.74,1.23,50.14333333,19.2,562.866,2.355,1.946955862,11.74,5.066666667,80.93333333,53.7,10.23,24.96571429,64.17,0.1205,2.17,0.33,0.044,0.0795,6.03,0.19,1.927031724,0.136357496,62.44436858,0.021633217,4.157925464,0.113634061,0.12089374,151.931399,0.004545531,0.092170305,3.468641906,0.203603667,2.690724884,1.0,0.63,0.0,0.56,1.28,0.0,10.76333333,95.03,0.2,82.0,27.63636364,11.0,60.0,27.75,8.0,122.075,110.0,43.35521847,540.0,430.0,89.63636364
2024-01-19 07:00:00,2.66,1134.0,120769.0,2.680809144,3999.0,1465.0,2300.0,487.0,1.27,235.0,1.39,8.0,1.5,11.16,87.46,0.42,3.9,205.8083333,0.96,11.36,87.17,0.44,6.8,11.834666667,1.03,9.83,69.74,1.23,50.14333333,19.2,562.866,2.355,1.946955862,11.74,5.066666667,80.93333333,53.7,10.23,24.96571429,64.17,0.1205,2.17,0.33,0.044,0.0795,6.03,0.19,1.927031724,0.136357496,62.44436858,0.021633217,4.157925464,0.113634061,0.12089374,151.931399,0.004545531,0.092170305,3.468641906,0.203603667,2.690724884,1.0,0.63,0.0,0.56,1.28,0.0,10.76333333,95.03,0.2,82.0,27.63636364,11.0,60.0,27.75,8.0,122.075,110.0,43.80221269,540.0,430.0,96.72727273
2024-01-19 08:00:00,2.6,1133.0,118970.0,2.72974334,4001.0,1428.0,2290.0,726.0,1.27,230.0,1.33,8.0,1.5,10.92,87.68,0.44,3.8,205.8083333,0.96,11.08,87.45,0.44,6.2,11.834666667,1.03,9.41,69.45,2.54,50.14333333,18.6,562.866,2.43,1.909952024,11.555,5.066666667,80.93333333,53.71,10.04,25.13714286,64.17,0.126,2.185,0.325,0.0455,0.08,6.05,0.205,1.761593296,0.157285008,62.24071764,0.013816186,4.328844533,0.115463756,0.125438427,151.931399,0.007272344,0.095807743,4.104046562,0.173608733,2.272596793,1.0,0.9,0.0,0.8,1.3,0.0,10.76333333,96.05,0.1,82.0,27.63636364,11.0,60.0,27.75,8.0,122.075,110.0,43.4723788,540.0,430.0,92.90909091
2024-01-19 09:00:00,2.63,1133.0,119743.0,2.700188901,3999.0,1464.0,2297.0,356.0,1.27,233.0,1.36,8.0,1.5,10.92,87.68,0.44,3.8,205.8083333,0.96,11.08,87.45,0.44,6.2,11.834666667,1.03,9.41,69.45,2.54,50.14333333,18.6,562.866,2.43,1.909952024,11.555,5.066666667,80.93333333,53.71,10.04,25.13714286,64.17,0.126,2.185,0.325,0.0455,0.08,6.05,0.205,1.761593296,0.157285008,62.24071764,0.013816186,4.328844533,0.115463756,0.125438427,151.931399,0.007272344,0.095807743,4.104046562,0.173608733,2.272596793,1.0,0.9,0.0,0.8,1.3,0.0,10.76333333,96.05,0.1,82.0,27.63636364,11.0,60.0,27.75,8.0,122.34,112.0,43.15645639,542.0,430.0,97.85714286
2024-01-19 10:00:00,2.66,1134.0,119153.0,2.715335761,3999.0,1426.0,2292.0,417.0,1.27,230.0,1.39,7.0,1.5,10.92,87.68,0.44,3.8,205.8083333,0.96,11.08,87.45,0.44,6.2,11.834666667,1.03,9.41,69.45,2.54,50.14333333,18.6,562.866,2.43,1.909952024,11.555,5.066666667,80.93333333,53.71,10.04,25.13714286,64.17,0.126,2.185,0.325,0.0455,0.08,6.05,0.205,1.761593296,0.157285008,62.24071764,0.013816186,4.328844533,0.115463756,0.125438427,151.931399,0.007272344,0.095807743,4.104046562,0.173608733,2.272596793,1.0,0.9,0.0,0.8,1.3,0.0,10.76333333,96.05,0.1,82.0,27.63636364,11.0,60.0,27.75,8.0,122.7375,115.0,43.00349243,545.0,430.0,94.0
2024-01-19 11:00:00,2.46,1132.0,107629.0,2.773011435,3677.0,1452.0,2283.0,657.0,1.27,218.0,1.19,7.0,1.5,10.92,87.68,0.44,3.8,205.8083333,0.96,11.08,87.45,0.44,6.2,11.834666667,1.03,9.41,69.45,2.54,50.14333333,18.6,562.866,2.43,1.909952024,11.555,5.066666667,80.93333333,53.71,10.04,25.13714286,64.17,0.126,2.185,0.325,0.0455,0.08,6.05,0.205,1.761593296,0.157285008,62.24071764,0.013816186,4.328844533,0.115463756,0.125438427,151.931399,0.007272344,0.095807743,4.104046562,0.173608733,2.272596793,1.0,0.9,0.0,0.8,1.3,0.0,10.76333333,96.05,0.1,82.0,27.63636364,11.0,60.0,27.75,8.0,122.075,110.0,42.25286282,540.0,430.0,90.63636364
2024-01-20 00:00:00,2.65,1142.0,117688.0,2.752887579,3999.0,1421.0,2273.0,541.0,1.27,230.0,1.38,7.0,1.5,11.06,87.56,0.41,3.8,315.4856667,0.97,11.26,87.25,0.45,6.9,19.389000000000003,1.04,9.75,70.07,1.2,59.5,18.98,917.3223333,2.26,1.947021988,11.77,4.711111111,80.86666667,53.775,10.24,24.88,63.61,0.1275,2.085,0.325,0.0455,0.0785,6.045,0.21,2.009605471,0.119061406,61.76652562,0.022014477,4.363649378,0.059530703,0.111010977,259.1960125,0.003906141,0.110346723,4.263399615,0.18726384,2.943684377,1.0,0.68,0.0,0.69,1.12,0.0,16.87333333,96.97,0.2,82.0,27.63636364,11.0,60.0,27.75,8.0,123.5325,121.0,41.28122109,551.0,430.0,92.39669421
