Repository: saikumar-voptimai/evonith_bf_webapp

# Evonith BF2 — Blast Furnace Intelligence Platform

Monitoring, modelling and optimisation of **Blast Furnace 2 (BF2)** at Evonith Steel: live telemetry from InfluxDB,
manual plant reports from Neon PostgreSQL, a two-zone energy model of the furnace, blend and fuel optimisers, a
conversational assistant (FurnaceMind) and a live digital twin evaluated every hour.

The platform has three deployable parts that share one Python service layer, plus the shared data library:

| Part | Path | What it is |
|---|---|---|
| **Streamlit app** (legacy) | `src/app.py`, `src/custom_pages/` | The original 11-page dashboard; still the home of the model pages. Served under `/legacy` in production |

File: src/assets/data/furnace_dataset_20260617_152856_168598.csv (part 6 of 47)
FLUX_FE2O3%,FLUX_AL2O3%,FLUX_LOI%,FLUX_MGO%,FLUX_CAO%,FLUX_CALC_MT,ORE_FE(T)%,ORE_LOI%,ORE_TM%,ORE_MGO%,ORE_NA2O%,ORE_P%,ORE_TIO2%,ORE_AL2O3%,ORE_SIO2%,ORE_MNO%,ORE_CAO%,ORE_K2O%,ORE_CALC_MT,PELLET_PCT_SIO2,PELLET_PCT_AL2O3,PELLET_PCT_FE2O3,PELLET_PCT_MGO,PELLET_PCT_TIO2,PELLET_PCT_NA2O,TOTAL_PELLET_CALC_MT,PELLET_PCT_K2O,PELLET_PCT_TM,PELLET_PCT_LOI,PELLET_PCT_MNO,PELLET_PCT_CAO,PELLET_PCT_P,CHARGES/HRS.,STOCKRODLEVEL,CHEM_PCT_C,CHEM_PCT_CR,CHEM_PCT_FE,CHEM_PCT_MN,CHEM_PCT_P,CHEM_PCT_S,CHEM_PCT_SI,CHEM_PCT_TI,SLAG_BASICITY,SLAG_PCT_AL2O3,SLAG_PCT_CAO,SLAG_PCT_FEO,SLAG_PCT_K2O,SLAG_PCT_MGO,SLAG_PCT_MNO,SLAG_PCT_NA2O,SLAG_PCT_S,SLAG_PCT_SIO2,SLAG_PCT_TIO2,SLAG_T_BASICITY,HMT_GT_1480C,COKE_DISCHARGE_TIME,WEIGHTED_COKE_ANGLE,TOTAL_COKE_PORTIONS,NON_COKE_DISCHARGE_TIME,WEIGHTED_NON_COKE_ANGLE,TOTAL_NON_COKE_PORTIONS,FTG_UPTAKE_TEMP_A,FTG_UPTAKE_TEMP_B,FTG_UPTAKE_TEMP_C,FTG_UPTAKE_TEMP_D,FTG_UPTAKE_TEMP_AVG,BOSH_TEMP_A,BOSH_TEMP_C,BOSH_TEMP_D,BELLY_TEMP_A,BELLY_TEMP_C,BELLY_TEMP_D,LOWER_STACK_TEMP_A,LOWER_STACK_TEMP_B,LOWER_STACK_TEMP_C,LOWER_STACK_TEMP_D,PCI_KG/THM,ACT. FUEL RATEKG/THM.,FURNACETOPGASANALYSISCO2ETACO,COKE RATE KG/THM,PRODUCTIONTONNESPERHR,HOT BLAST PRESSUREBAR,TOPPRESSUREBAR,DIFFERENTIAL PRESSURETOTALBAR,HOT BLAST TEMP.OC,OXYGENFLOWNM3/HR.,STEAMKGS/HR.,RAFTOC,PERMEABILITYKGS/HR.,TUYEREVELOCITYM/S,HOT BLAST VOLUMENM3/HR.,O2 ENRICHMENT %,FURNACE TOP GAS ANALYSISCO2%,BOTTOMBAR,FURNACE TOP GAS ANALYSISONLINE (ANALYZER)CO%,FURNACE TOP GAS ANALYSISH2%,UNITCOST LAKHS/THM
2025-09-14 07:00:00,1.013969536,11.4950617,0.556555979,87.49096876,6.724341242,33.548,10.0,1.025,0.555,87.01,11.965,5.52,69.1,8.85,20.11,1.94,12.00950361,5.176666667,80.06666667,66.01,27.24,0.05,5.3,1.97,9.1,1.89,0.036,0.1,55.2,10.91,0.067,2.058490566,0.2,118.402,0.0,0.0,0.0,0.0,0.0,0.0,0.0,0.0,56.83778772,2.070783107,3.435197874,0.053240106,0.026033562,0.036698364,0.046648021,1.759216893,14.50147672,0.033351979,0.053463851,0.009329604,28.604,4.78,1.66,64.01,0.09,0.06,0.031,0.0,0.03,2.1,0.53,0.03,0.97,0.044,7.0,0.015622999,4.32,0.014706667,94.78722667,0.147066667,0.11012,0.03488,0.52,0.066,1.086114186,18.74986667,37.5432,0.343066667,0.467733333,6.5812,0.2124,0.205333333,0.297066667,34.5724,0.886533333,1.276491745,1499.186667,83.0,26.36363636,11.0,60.0,25.2,10.0,183.5897119,199.3938272,229.5004115,179.8320988,198.0790123,77.59551122662606,86.59747226058882,114.09444635080591,84.22311802428251,80.84790228251182,63.44006986981174,66.90800849774004,44.79025169808176,43.87589571834277,43.63215311508635,140.4365138,563.5514403,41.71317802,369.0,85.51553498,2.680987712,1.338597942,1.4206211608803019,1146.717284,3998.926259,0.0,2277.809938,1414.539021,221.045644,113598.0469,2.837703193,17.50018428373017,1.032384674,24.55520637096774,4.07964677,110.85783807850001
2025-09-14 08:00:00,0.94,10.56,0.49,88.5,4.1,28.817,10.0,1.025,0.555,87.01,11.965,5.836,69.15,8.73,20.26,1.86,11.73508386,5.176666667,80.06666667,66.01,27.24,0.053,6.12,1.97,9.03,1.95,0.034,0.11,54.34,11.14,0.068,1.820261438,0.2,116.118,0.0,0.0,0.0,0.0,0.0,0.0,0.0,0.0,56.62462685,2.061398667,3.412853968,0.054357302,0.025631371,0.036318517,0.04687146,1.768601333,14.80334289,0.03312854,0.051899778,0.009374292,27.898,0.0,0.0,0.0,0.0,0.0,0.0,0.0,0.0,0.0,0.0,0.0,0.0,0.0,8.0,0.055180345,4.299294118,0.015188235,94.85647059,0.146235294,0.110058824,0.037011765,0.474823529,0.060917647,1.068768075,18.576,37.29011765,0.374941176,0.501882353,6.552352941,0.235647059,0.218117647,0.296235294,34.89282353,0.917529412,1.256568678,1497.541176,83.0,26.36363636,11.0,60.0,25.2,10.0,187.1583333,199.7380556,220.9730556,179.0686111,196.7345139,79.28720025292222,84.60701477562444,113.62103420919551,84.35130088984712,82.63342238978328,64.50271874737297,68.30208603816507,47.53838658930317,44.43671590648384,45.377639703528686,137.7518941,561.0,41.57179042,369.0,85.19,2.674141481,1.338708644,1.4096299758080297,1159.842778,4001.366792,0.0,2296.107392,1416.717375,223.02941,113424.95,2.844364531,17.50018428373017,1.028390986,24.55520637096774,4.055627883,110.50212596825
2025-09-14 09:00:00,0.978309048,10.96543743,0.53788631,88.05625352,5.712172453,33.354,10.0,1.025,0.555,87.01,11.965,6.005,69.15,8.73,20.26,1.86,12.52968402,5.176666667,80.06666667,66.01,27.24,0.053,6.12,1.97,9.03,1.95,0.034,0.11,54.34,11.14,0.068,1.820261438,0.2,115.642,0.0,0.0,0.0,0.0,0.0,0.0,0.0,0.0,56.41377293,2.052115789,3.39075188,0.055462406,0.025233534,0.035942782,0.047092481,1.777884211,15.10194211,0.032907519,0.050352632,0.009418496,26.6,0.0,0.0,0.0,0.0,0.0,0.0,0.0,0.0,0.0,0.0,0.0,0.0,0.0,6.0,-0.120042811,4.221647059,0.015894118,95.12823529,0.132117647,0.106529412,0.048305882,0.305411765,0.041858824,1.045479154,18.936,36.80305882,0.318470588,0.508941176,6.411176471,0.256823529,0.211058824,0.282117647,35.20341176,0.945764706,1.227606707,1477.070588,83.0,26.36363636,11.0,60.0,25.2,10.0,176.8680556,205.88,210.9155556,183.7141667,194.3444444,74.16154547679776,81.43850373384277,111.9936876490054,82.75945849281825,75.39238733356387,57.0942787588007,65.11598073141232,33.800985793489076,38.49149043148615,44.51939725913668,138.2210667,562.0888889,41.75151869,369.0,90.64959722,2.623392403,1.338657392,1.4020519143432724,1178.113333,4002.660019,0.0,2287.549806,1458.977403,226.9367233,112364.7986,2.871800297,17.50018428373017,0.984669055,24.55520637096774,4.148598206,110.56429133775
2025-09-14 10:00:00,1.004384508,11.24140271,0.570480635,87.75421278,6.809514723,19.391,10.0,1.025,0.555,87.01,11.965,3.319,69.15,8.73,20.26,1.86,12.10181744,5.176666667,80.06666667,66.01,27.24,0.053,6.12,1.97,9.03,1.95,0.034,0.11,54.34,11.14,0.068,1.820261438,0.2,67.787,0.0,0.0,0.0,0.0,0.0,0.0,0.0,0.0,56.64638985,2.062356786,3.415135204,0.05424324,0.025672434,0.036357298,0.046848648,1.767643214,14.77252339,0.033151352,0.052059464,0.00936973,15.606,0.0,0.0,0.0,0.0,0.0,0.0,0.0,0.0,0.0,0.0,0.0,0.0,0.0,4.0,-0.4790164,4.183157895,0.016,95.11638947,0.146105263,0.104389474,0.044094737,0.344421053,0.045442105,1.036462376,18.90947368,36.75684211,0.277789474,0.499263158,6.309473684,0.265368421,0.204631579,0.274631579,35.46473684,0.917789474,1.214388254,1471.612766,83.0,26.36363636,11.0,60.0,25.2,10.0,164.6247222,189.3194444,202.4522222,163.7166667,180.0282639,79.170180535351,81.68132682607016,110.45795881152213,83.64116476166049,81.4593071063835,64.98129304393262,68.73127328727088,53.51962951932944,46.53467921900737,45.954571570866875,141.0215072,571.8638889,42.13443225,368.0,85.81540278,2.625642942,1.338752647,1.3815464695992283,1180.493611,3997.706314,0.0,2299.785925,1440.908961,224.4152739,110958.2306,2.904136261,17.50018428373017,0.983050281,24.55520637096774,4.067635978,110.685349704
2025-09-14 13:00:00,1.00437247,11.2412753,0.570465587,87.75435223,6.809008097,38.532,10.0,1.025,0.555,87.01,11.965,6.48,69.15,8.73,20.26,1.86,10.63863256,5.176666667,80.06666667,66.01,27.24,0.053,6.12,1.97,9.03,1.95,0.034,0.11,54.34,11.14,0.068,1.820261438,0.2,135.797,0.0,0.0,0.0,0.0,0.0,0.0,0.0,0.0,56.64582831,2.062332064,3.415076342,0.054246183,0.025671374,0.036356298,0.046849237,1.767667936,14.77331862,0.033150763,0.052055344,0.009369847,29.669,0.0,0.0,0.0,0.0,0.0,0.0,0.0,0.0,0.0,0.0,0.0,0.0,0.0,7.0,0.350179424,4.150285714,0.015028571,95.00105714,0.169714286,0.103,0.039,0.468,0.053914286,1.037144892,18.11142857,37.24628571,0.298571429,0.499714286,6.230285714,0.27,0.209714286,0.289428571,35.91228571,0.841428571,1.210631417,1463.187234,83.0,26.36363636,11.0,60.0,25.2,10.0,160.9227778,174.0586111,199.8947222,165.4616667,175.0844444,74.05553080939501,78.47113972655244,94.94637201625928,85.30267571095115,88.61815208916579,64.81505376921393,73.77265457488616,75.52710914432555,54.88097446456422,39.90214024647702,130.6354158,557.0,41.89620503,367.0,81.43758333,2.464554353,1.199520169,1.3090908537588744,1147.405556,3500.373053,0.0,2286.864903,1308.358594,204.9008089,99109.1585,2.849155756,17.50018428373017,0.898682576,24.55520637096774,3.968999139,109.0591925935
2025-09-14 14:00:00,1.002790254,11.22453018,0.568487817,87.77267956,6.742423171,28.277,10.0,1.025,0.555,87.01,11.965,5.259,69.15,8.73,20.26,1.86,11.97754868,5.176666667,80.06666667,66.01,27.24,0.053,6.12,1.97,9.03,1.95,0.034,0.11,54.34,11.14,0.068,1.820261438,0.2,103.772,0.0,0.0,0.0,0.0,0.0,0.0,0.0,0.0,56.68588696,2.064095652,3.419275362,0.054036232,0.025746957,0.036427681,0.046807246,1.765904348,14.71658986,0.033192754,0.052349275,0.009361449,20.7,0.0,0.0,0.0,0.0,0.0,0.0,0.0,0.0,0.0,0.0,0.0,0.0,0.0,6.0,0.261848826,4.157,0.0157,94.9066,0.1735,0.10755,0.0376,0.5435,0.05855,1.03927603,17.887,37.3965,0.321,0.486,6.216,0.284,0.203,0.2935,35.983,0.833,1.212026518,1465.1,83.0,26.36363636,11.0,60.0,25.2,10.0,152.6527778,171.5658333,183.2980556,158.3544444,166.4677778,70.63343063616202,75.2438480193772,98.31624965965275,85.16760574153162,80.64334106537513,63.77808810981122,71.90206536775199,67.53068097881362,51.18369706338336,43.8304998876977,140.5980594,566.5,41.87608444,367.0,85.19,2.522324267,1.234676381,1.36547096098487,1147.599444,3850.095431,0.0,2264.216378,1364.288319,213.9865153,105142.8973,2.947183256,17.50018428373017,0.926107479,24.55520637096774,4.07565745,110.37924287050001
2025-09-14 15:00:00,1.006197787,11.26059324,0.572747233,87.73320897,6.885823515,33.612,10.0,1.025,0.555,87.01,11.965,5.784,69.15,8.73,20.26,1.86,12.09525325,5.176666667,80.06666667,66.01,27.24,0.053,6.12,1.97,9.03,1.95,0.034,0.11,54.34,11.14,0.068,1.820261438,0.2,124.104,0.0,0.0,0.0,0.0,0.0,0.0,0.0,0.0,57.00207781,2.078016004,3.452419058,0.052379047,0.026343543,0.036991124,0.046475809,1.751983996,14.26881852,0.033524191,0.054669334,0.009295162,21.744,0.0,0.0,0.0,0.0,0.0,0.0,0.0,0.0,0.0,0.0,0.0,0.0,0.0,7.0,0.361568328,4.1645,0.01645,94.8076,0.17725,0.112425,0.0361,0.62225,0.063425,1.041387718,17.6695,37.54275,0.3435,0.471,6.201,0.299,0.1955,0.29725,36.0505,0.8255,1.213398391,1467.35,83.0,26.36363636,11.0,60.0,25.2,10.0,177.6369444,209.9322222,212.8833333,167.2005556,191.9132639,78.44188840307464,82.26278965148673,110.9373112002008,81.7109223306451,75.85794440160606,59.495186194484944,66.47486814839388,37.483923642839386,40.53452115521186,42.13898365762513,141.9797306,559.7083333,42.12966769,367.0,85.19,2.539874192,1.248841975,1.3502933001566726,1165.1975,3999.530114,0.0,2285.03755,1380.5298,218.8537733,106839.9008,3.016685694,17.50018428373017,0.949882595,24.55520637096774,4.20511025,110.5623143045
2025-09-14 16:00:00,1.04483367,11.52854217,0.567455981,87.42662416,6.714677425,29.249,10.0,1.005,0.585,87.015,11.98,5.059,69.4,8.66,19.97,1.97,11.39349953,5.176666667,80.06666667,66.01,27.24,0.053,6.3,1.98,9.14,2.06,0.035,0.11,54.32,11.133,0.065,1.767142857,0.21,107.53,0.0,0.0,0.0,0.0,0.0,0.0,0.0,0.0,57.13856544,1.897200949,3.42799051,0.055422644,0.025466508,0.033186603,0.056195376,1.914577356,13.93156974,0.03,0.06644339,0.009635566,18.124,4.91,1.73,63.95,0.12,0.062,0.035,0.0,0.029,2.6,0.47,0.03,1.01,0.045,6.0,0.112379774,4.168222222,0.016644444,94.73695556,0.174666667,0.114222222,0.034111111,0.687111111,0.068066667,1.048475619,17.622,37.70866667,0.342222222,0.451111111,6.214888889,0.292222222,0.186444444,0.298222222,35.96844444,0.805777778,1.221285575,1472.911111,83.0,26.36363636,11.0,60.0,25.2,10.0,174.3716667,186.2052778,209.5211111,153.9319444,181.0075,84.31419480717267,83.54630417028395,109.34603906822214,84.57152306282512,87.93010614858281,70.92258381614019,72.55807838162289,66.95242853933303,52.107414949550005,44.94678219309603,142.9306144,552.0,41.07662658,367.0,79.7135,2.584016492,1.249005328,1.355140197543659,1166.348889,3999.193633,0.0,2308.572508,1349.371569,218.4390503,107804.6139,2.988640683,17.50018428373017,0.988706367,24.55520637096774,4.176424258,110.688306408
2025-09-14 17:00:00,1.043188414,11.51247351,0.565371992,87.44433807,6.662029261,33.697,10.0,1.005,0.585,87.015,11.98,5.195,69.4,8.66,19.97,1.97,11.29058701,5.176666667,80.06666667,66.01,27.24,0.053,6.3,1.98,9.14,2.06,0.035,0.11,54.32,11.133,0.065,1.767142857,0.21,123.205,0.0,0.0,0.0,0.0,0.0,0.0,0.0,0.0,57.15098154,1.897084548,3.429154519,0.05537091,0.025485909,0.033194363,0.056217363,1.91462909,13.91347587,0.03,0.066572724,0.009634273,21.609,4.91,1.73,63.95,0.12,0.062,0.035,0.0,0.029,2.6,0.47,0.03,1.01,0.045,7.0,0.051112935,4.161555556,0.015311111,94.74428889,0.154666667,0.107555556,0.030777778,0.713777778,0.072066667,1.069248108,18.042,37.92866667,0.275555556,0.417777778,6.308222222,0.225555556,0.173111111,0.291555556,35.47511111,0.752444444,1.24708986,1487.577778,83.0,26.36363636,11.0,60.0,25.2,10.0,182.8611111,189.6658333,216.0408333,162.1147222,187.670625,83.01787903723579,85.13097169530684,109.1941488652539,85.35759465127202,90.64376021889979,66.86683743293989,73.79902117935765,64.79311122281524,50.07332488804413,43.24514436707814,133.4876658,552.9861111,40.92186389,367.0,84.5815,2.548836081,1.248869717,1.3684870673200806,1164.886111,4003.780967,0.0,2310.779317,1387.074969,220.7999117,108053.7461,2.984953244,17.50018428373017,0.965003649,24.55520637096774,4.143196994,109.4371157185
2025-09-14 18:00:00,1.04309017,11.51151399,0.565247548,87.44539584,6.658885434,33.448,10.0,1.005,0.585,87.015,11.98,5.345,69.4,8.66,19.97,1.97,11.54621203,5.176666667,80.06666667,66.01,27.24,0.053,6.3,1.98,9.14,2.06,0.035,0.11,54.32,11.133,0.065,1.767142857,0.21,124.712,0.0,0.0,0.0,0.0,0.0,0.0,0.0,0.0,57.71153152,1.891829392,3.48170608,0.053035285,0.026361768,0.033544707,0.057210004,1.916964715,13.09659104,0.03,0.072411787,0.009575882,18.733,4.91,1.73,63.95,0.12,0.062,0.035,0.0,0.029,2.6,0.47,0.03,1.01,0.045,7.0,0.157979048,4.162875,0.0147125,94.853525,0.14425,0.103125,0.0369,0.619375,0.0652375,1.062991726,18.26075,37.718375,0.26,0.435875,6.281125,0.2215,0.17575,0.287125,35.4865,0.760125,1.240009784,1482.0875,83.0,26.36363636,11.0,60.0,25.2,10.0,181.565,194.9922222,221.4177778,178.8344444,194.2023611,81.56518114764509,81.68981713817097,112.04594504564402,83.73696547575756,81.03804910551167,73.44243398494102,66.16065111834985,53.1185893928386,49.29201407915227,47.801105517581576,155.5317703,557.8472222,41.04651483,367.0,74.237,2.544949922,1.248918544,1.3696854029727499,1178.023889,3999.830425,0.0,2318.892353,1431.37215,229.5409644,111181.7786,2.898334019,17.50018428373017,0.953628033,24.55520637096774,4.102277792,112.35795956475
2025-09-14 19:00:00,1.040784983,11.489,0.562327645,87.47021502,6.585119454,38.09,10.0,1.005,0.585,87.015,11.98,6.5,69.4,8.66,19.97,1.97,12.19971984,5.176666667,80.06666667,66.01,27.24,0.053,6.3,1.98,9.14,2.06,0.035,0.11,54.32,11.133,0.065,1.767142857,0.21,142.611,0.0,0.0,0.0,0.0,0.0,0.0,0.0,0.0,57.86057326,1.890432126,3.495678743,0.052414278,0.026594646,0.033637858,0.057473932,1.917585722,12.87939376,0.03,0.073964305,0.009560357,20.619,4.91,1.73,63.95,0.12,0.062,0.035,0.0,0.029,2.6,0.47,0.03,1.01,0.045,7.0,0.111031879,4.166625,0.0143375,94.993775,0.13675,0.099375,0.0459,0.488125,0.0551125,1.048509165,18.41825,37.377125,0.26,0.469625,6.217375,0.2365,0.18325,0.283375,35.6515,0.786375,1.222921424,1470.4625,83.0,26.36363636,11.0,60.0,25.2,10.0,174.3130556,193.8519444,217.9522222,178.2308333,191.0870139,78.4786118311444,84.91071789717869,112.87441780327443,84.28232065452232,83.46666952863535,62.82962718349131,67.96341695523049,48.736604619121806,44.50020981172429,45.04319413720944,137.2664944,564.0,41.21731614,367.0,88.87616667,2.581802122,1.248863714,1.408606747894991,1178.252222,3998.999083,0.0,2304.390806,1423.113217,232.0289339,113521.4431,2.838402144,17.50018428373017,0.982600201,24.55520637096774,4.070384767,109.937810508
2025-09-14 20:00:00,1.038063911,11.4624242,0.558880954,87.49951189,6.498045149,33.046,10.0,1.005,0.585,87.015,11.98,5.981,69.4,8.66,19.97,1.97,12.13944934,5.176666667,80.06666667,66.01,27.24,0.053,6.3,1.98,9.14,2.06,0.035,0.11,54.32,11.133,0.065,1.767142857,0.21,126.493,0.0,0.0,0.0,0.0,0.0,0.0,0.0,0.0,57.99808343,1.889142968,3.508570322,0.051841319,0.026809505,0.033723802,0.057717439,1.918158681,12.67900133,0.03,0.075396702,0.009546033,18.074,4.91,1.73,63.95,0.12,0.062,0.035,0.0,0.029,2.6,0.47,0.03,1.01,0.045,7.0,0.257787817,4.17,0.014033333,95.11206667,0.131333333,0.096466667,0.053166667,0.376333333,0.0466,1.037039669,18.52266667,37.117,0.259666667,0.497666667,6.167333333,0.248333333,0.189666667,0.280333333,35.79166667,0.806333333,1.209353325,1460.233333,83.0,26.36363636,11.0,60.0,25.2,10.0,182.1358333,188.3180556,214.8433333,178.215,190.8780556,78.95349253005304,82.87365652244326,109.35781668367815,85.45309264434931,87.04033578995444,66.56739861572436,70.7803936680119,59.283354329223926,48.45322046849445,45.678003361689775,142.4241281,567.6805556,41.13955058,367.0,85.2345,2.594782778,1.248611747,1.3985333609535457,1189.161944,4000.211414,0.0,2311.277828,1384.52385,229.0798122,111686.4361,2.88487365,17.50018428373017,1.004586895,24.55520637096774,4.063954758,110.62119697325
2025-09-14 21:00:00,1.041378778,11.4947994,0.563079785,87.46382183,6.604120889,28.489,10.0,1.005,0.585,87.015,11.98,5.229,69.4,8.66,19.97,1.97,12.59341569,5.176666667,80.06666667,66.01,27.24,0.053,6.3,1.98,9.14,2.06,0.035,0.11,54.32,11.133,0.065,1.767142857,0.21,108.516,0.0,0.0,0.0,0.0,0.0,0.0,0.0,0.0,58.1786169,1.887450467,3.525495334,0.051089096,0.027091589,0.033836636,0.058037134,1.918910904,12.41591142,0.03,0.077277259,0.009527227,15.646,4.91,1.73,63.95,0.12,0.062,0.035,0.0,0.029,2.6,0.47,0.03,1.01,0.045,7.0,0.233795983,4.17,0.014366667,95.03273333,0.144666667,0.101133333,0.044833333,0.439666667,0.0526,1.052687758,18.14933333,37.587,0.256333333,0.474333333,6.240666667,0.231666667,0.186333333,0.283666667,35.70833333,0.769666667,1.227467582,1462.566667,83.0,26.36363636,11.0,60.0,25.2,10.0,178.7425,206.7488889,225.08,179.8355556,197.6017361,79.28296486951626,84.78930699090225,114.07662201749254,82.2713480566301,77.90168295881944,62.386030720933846,64.65963286489071,37.86563082516312,41.59996870091226,43.8376022078008,148.8055736,571.8194444,40.64268608,367.0,84.63,2.570979547,1.248899269,1.3790181929484617,1192.856389,3998.690633,0.0,2300.087708,1400.842503,229.6716706,110952.0083,2.903129703,17.50018428373017,0.983983437,24.55520637096774,4.163765103,111.466738502
2025-09-14 22:00:00,1.04199287,11.50079703,0.563857635,87.4572101,6.623771829,33.098,10.0,1.005,0.585,87.015,11.98,6.156,69.4,8.66,19.97,1.97,12.5018907,5.176666667,80.06666667,66.01,27.24,0.053,6.3,1.98,9.14,2.06,0.035,0.11,54.32,11.133,0.065,1.767142857,0.21,126.058,0.0,0.0,0.0,0.0,0.0,0.0,0.0,0.0,58.28988716,1.886407308,3.535926921,0.05062547,0.027265449,0.033906179,0.058234175,1.91937453,12.25375819,0.03,0.078436325,0.009515637,18.61,4.91,1.73,63.95,0.12,0.062,0.035,0.0,0.029,2.6,0.47,0.03,1.01,0.045,7.0,0.099909851,4.17,0.0147,94.9534,0.158,0.1058,0.0365,0.503,0.0586,1.068335848,17.776,38.057,0.253,0.451,6.314,0.215,0.183,0.287,35.625,0.733,1.245581838,1464.9,83.0,26.36363636,11.0,60.0,25.2,10.0,188.2855556,216.5838889,238.8997222,197.9258333,210.42375,74.29663499456103,84.18513614337932,112.46916663459368,82.08142010313722,73.70238359775465,58.567128626114865,61.81570520951075,26.229589146103365,37.7149330074965,41.38307236626633,147.7241014,571.9027778,40.55515247,367.0,84.63,2.566052517,1.249124125,1.3776190871608778,1182.699444,4007.378728,0.0,2291.977283,1385.854308,225.2332272,109364.5619,2.951118503,17.50018428373017,0.967461463,24.55520637096774,4.241030064,111.3234434355
2025-09-14 23:00:00,1.030694303,11.39044769,0.549546117,87.57885801,6.262217689,27.452,10.0,1.005,0.585,87.015,11.98,5.246,69.4,8.66,19.97,1.97,12.90269209,5.176666667,80.06666667,66.01,27.24,0.053,6.3,1.98,9.14,2.06,0.035,0.11,54.32,11.133,0.065,1.767142857,0.21,107.992,0.0,0.0,0.0,0.0,0.0,0.0,0.0,0.0,57.82981445,1.89072049,3.492795105,0.05254244,0.026546585,0.033618634,0.057419463,1.91745756,12.92421832,0.03,0.073643901,0.009563561,15.198,4.91,1.73,63.95,0.12,0.062,0.035,0.0,0.029,2.6,0.47,0.03,1.01,0.045,6.0,0.293188519,4.1706,0.015,94.8829,0.1682,0.10976,0.02918,0.56,0.06436,1.084695731,17.3842,38.5448,0.253,0.427,6.389,0.1994,0.1794,0.29,35.5356,0.6976,1.264489346,1467.78,83.0,26.36363636,11.0,60.0,25.2,10.0,225.2480556,236.9755556,264.3358333,217.4155556,235.99375,73.59439631869793,85.88486909496226,112.98278520847236,81.93470797466156,71.98542905317561,57.702946460728356,60.81961068078877,16.274121687771753,34.60928661073474,38.51345116060237,162.7885122,575.0,39.96414769,367.0,79.26045833,2.523212403,1.248960756,1.3776796985832744,1180.443889,3999.061892,0.0,2275.3795,1408.175067,223.7525747,107498.1106,2.994478319,17.50018428373017,0.929958248,24.55520637096774,4.354488189,113.3194778665
2025-09-15 00:00:00,1.025006665,11.3636097,0.632092775,87.61138363,6.864836044,33.759,10.0,1.005,0.585,87.015,11.98,5.85,69.38,8.62,20.17,1.83,12.30169274,5.065555556,80.37777778,66.01,31.18,0.051,6.25,1.98,8.82,1.9,0.031,0.1,54.07,11.69,0.072,1.8704,0.2,127.379,0.0,0.0,0.0,0.0,0.0,0.0,0.0,0.0,58.16785998,1.887551313,3.524486874,0.051133917,0.027074781,0.033829912,0.058018085,1.918866083,12.43158738,0.03,0.077165208,0.009528348,18.855,0.0,0.0,0.0,0.0,0.0,0.0,0.0,0.0,0.0,0.0,0.0,0.0,0.0,7.0,0.241157562,4.1766,0.015,94.8919,0.1502,0.10736,0.03098,0.56,0.06796,1.107461756,16.8262,39.1928,0.283,0.397,6.479,0.1934,0.1734,0.29,35.3916,0.6736,1.290536115,1475.58,83.0,26.36363636,11.0,60.0,25.2,10.0,200.8122222,230.5658333,258.7875,202.7275,223.2232639,72.36524953575014,82.68843417602022,111.57224278259014,84.27676576870954,62.99360006505054,60.30181513473801,56.11971319480094,11.664430319751318,34.9597601483256,39.28202180650679,156.0237522,571.6694444,40.25034064,367.0,78.845,2.539424125,1.275579319,1.3829161133131382,1173.110833,3997.695103,0.0,2286.145047,1447.2918,225.6087606,109475.5572,2.944002886,17.50018428373017,0.92608417,24.55520637096774,4.241640978,112.4231471665
2025-09-15 01:00:00,1.024787102,11.36136833,0.631781728,87.61384456,6.856510955,29.028,10.0,1.005,0.585,87.015,11.98,5.031,69.38,8.62,20.17,1.83,12.15347404,5.065555556,80.37777778,66.01,31.18,0.051,6.25,1.98,8.82,1.9,0.031,0.1,54.07,11.69,0.072,1.8704,0.2,109.395,0.0,0.0,0.0,0.0,0.0,0.0,0.0,0.0,58.02335385,1.888906058,3.510939424,0.051736026,0.02684899,0.033739596,0.057762189,1.918263974,12.64217496,0.03,0.075659936,0.009543401,16.244,0.0,0.0,0.0,0.0,0.0,0.0,0.0,0.0,0.0,0.0,0.0,0.0,0.0,7.0,0.292403456,4.202285714,0.015,94.91835714,0.143714286,0.105442857,0.031257143,0.519142857,0.0648,1.122061076,16.497,39.599,0.298142857,0.383714286,6.515142857,0.193714286,0.17,0.288142857,35.29142857,0.661857143,1.306670107,1482.228571,83.0,26.36363636,11.0,60.0,25.2,10.0,227.3141667,236.7380556,260.8786111,216.5736111,235.3761111,71.85381589435838,81.28199217528962,110.5103295936295,85.70816494637089,66.46736931937181,59.98497513551101,58.81672162795118,13.137771472276995,34.41882149904702,40.15973727479141,154.1438778,570.0,40.22597681,367.0,78.845,2.564822794,1.279242031,1.399398341009505,1176.002778,4001.031117,0.0,2293.227611,1430.552611,225.9411153,110179.2925,2.925011822,17.50018428373017,0.952341277,24.55520637096774,4.224360225,112.1740638085
2025-09-15 02:00:00,1.026237045,11.37616983,0.633835813,87.59759312,6.911487943,38.98,10.0,1.005,0.585,87.015,11.98,6.692,69.38,8.62,20.17,1.83,11.40470658,5.065555556,80.37777778,66.01,31.18,0.051,6.25,1.98,8.82,1.9,0.031,0.1,54.07,11.69,0.072,1.8704,0.2,145.44,0.0,0.0,0.0,0.0,0.0,0.0,0.0,0.0,57.93607251,1.88972432,3.502756798,0.052099698,0.026712613,0.033685045,0.057607628,1.917900302,12.76936934,0.03,0.074750755,0.009552492,21.184,0.0,0.0,0.0,0.0,0.0,0.0,0.0,0.0,0.0,0.0,0.0,0.0,0.0,7.0,0.267735869,4.253714286,0.015,94.96764286,0.152285714,0.104157143,0.029542857,0.424857143,0.0528,1.125980858,16.467,39.689,0.293857143,0.392285714,6.480857143,0.202285714,0.17,0.283857143,35.24857143,0.666142857,1.309841239,1487.371429,83.0,26.36363636,11.0,60.0,25.2,10.0,213.2913889,208.5238889,242.7991667,204.9816667,217.3990278,69.64082769843918,78.4283117469191,104.91047977621932,88.91448127120017,73.0071066967991,65.52170055817228,64.19642977191424,37.74355722565906,43.09313954860579,42.534652360593114,144.6471758,565.6388889,40.68452669,367.0,78.845,2.586656792,1.279231733,1.4256290204795252,1140.898333,4000.827025,0.0,2287.155006,1421.991214,221.6151364,111447.96,2.893492336,17.50018428373017,0.974577144,24.55520637096774,4.053449694,110.9157507935
2025-09-15 03:00:00,1.025561497,11.36927362,0.632878788,87.60516488,6.88587344,33.66,10.0,1.005,0.585,87.015,11.98,5.787,69.38,8.62,20.17,1.83,11.63425961,5.065555556,80.37777778,66.01,31.18,0.051,6.25,1.98,8.82,1.9,0.031,0.1,54.07,11.69,0.072,1.8704,0.2,125.704,0.0,0.0,0.0,0.0,0.0,0.0,0.0,0.0,57.5149345,1.893672489,3.463275109,0.05385444,0.026054585,0.033421834,0.056861863,1.91614556,13.38309025,0.03,0.070363901,0.009596361,20.61,0.0,0.0,0.0,0.0,0.0,0.0,0.0,0.0,0.0,0.0,0.0,0.0,0.0,7.0,0.199480864,4.297,0.01495,95.01995,0.1595,0.1029,0.0282,0.336,0.0415,1.128430321,16.426,39.7625,0.2865,0.4015,6.444,0.2105,0.1705,0.2795,35.2375,0.6715,1.311308257,1490.9,83.0,26.36363636,11.0,60.0,25.2,10.0,185.2033333,205.2352778,219.8005556,179.5936111,197.4581944,71.26582166623126,77.04677661692926,108.13120807651688,87.20766819979346,67.92858820169226,63.05576045596655,63.14814803695688,32.54462292890332,40.28333366112538,44.35407921018569,138.0320517,565.0,41.40593831,367.0,84.28665278,2.606348814,1.281964325,1.4205518379633642,1135.881389,4206.207983,0.0,2287.200208,1420.510075,221.8850028,112549.7931,3.010410586,17.50018428373017,0.988885537,24.55520637096774,4.104697128,110.03924685025001
2025-09-15 04:00:00,1.024074639,11.35409527,0.630772405,87.62183009,6.829496726,33.441,10.0,1.005,0.585,87.015,11.98,5.951,69.38,8.62,20.17,1.83,12.10239892,5.065555556,80.37777778,66.01,31.18,0.051,6.25,1.98,8.82,1.9,0.031,0.1,54.07,11.69,0.072,1.8704,0.2,124.654,0.0,0.0,0.0,0.0,0.0,0.0,0.0,0.0,57.09128622,1.897644192,3.423558083,0.055619641,0.025392635,0.033157054,0.056111653,1.914380359,14.00046936,0.03,0.065950898,0.009640491,22.158,0.0,0.0,0.0,0.0,0.0,0.0,0.0,0.0,0.0,0.0,0.0,0.0,0.0,7.0,0.205812324,4.267,0.01445,95.09945,0.1545,0.1019,0.0302,0.296,0.0365,1.117646907,16.286,39.6875,0.2515,0.4165,6.384,0.2155,0.1755,0.2745,35.5125,0.6865,1.297438257,1479.9,83.0,26.36363636,11.0,60.0,25.2,10.0,187.1287313,213.2044776,227.4104478,193.9485075,205.423041,69.29839878253222,76.43449860552897,109.45399122083623,87.08893541651767,66.18172661503127,58.75619743389734,60.922107910396136,20.08429009482245,34.94452282541829,44.030199022126936,134.7174489,569.4179104,41.5368703,367.0,89.83542239,2.643876873,1.299496993,1.4215458553673117,1174.068284,4499.294985,0.0,2320.046257,1403.072929,226.4750578,113013.8351,3.207168847,17.50018428373017,1.022061893,24.55520637096774,4.218480097,109.60006197925
2025-09-15 05:00:00,1.023832478,11.35162322,0.630429344,87.6245443,6.820314806,28.462,10.0,1.005,0.585,87.015,11.98,5.094,69.38,8.62,20.17,1.83,12.91384617,5.065555556,80.37777778,66.01,31.18,0.051,6.25,1.98,8.82,1.9,0.031,0.1,54.07,11.69,0.072,1.8704,0.2,106.359,0.0,0.0,0.0,0.0,0.0,0.0,0.0,0.0,57.04144161,1.898111485,3.418885151,0.055827327,0.025314753,0.033125901,0.056023386,1.914172673,14.07310748,0.03,0.065431683,0.009645683,18.729,0.0,0.0,0.0,0.0,0.0,0.0,0.0,0.0,0.0,0.0,0.0,0.0,0.0,7.0,0.160571855,4.2395,0.01405,95.15675,0.1515,0.10145,0.0314,0.272,0.03335,1.107472158,16.175,39.6065,0.2235,0.429,6.3235,0.221,0.1795,0.27,35.763,0.699,1.284289292,1470.2,83.0,26.36363636,11.0,60.0,25.2,10.0,187.4697674,214.3100775,239.7286822,206.5116279,212.0050388,64.77688693350817,75.02656710806149,105.86843127252806,86.68697612447141,61.51510110376887,59.450818208725565,57.586618850484285,15.768588470721681,34.999551918193276,42.03175098892075,151.752324,575.0,41.16246651,367.0,85.09817729,2.607564845,1.298797822,1.4074603246838069,1192.497674,4499.71369,0.0,2308.855023,1409.559023,226.4575341,110496.0915,3.279610419,17.50018428373017,0.991866664,24.55520637096774,4.447001519,111.85718293
2025-09-15 06:00:00,1.023531311,11.3485488,0.63000269,87.62791989,6.808895531,33.455,10.0,1.005,0.585,87.015,11.98,5.691,69.38,8.62,20.17,1.83,12.57038518,5.065555556,80.37777778,66.01,31.18,0.051,6.25,1.98,8.82,1.9,0.031,0.1,54.07,11.69,0.072,1.8704,0.2,123.99,0.0,0.0,0.0,0.0,0.0,0.0,0.0,0.0,57.06755556,1.897866667,3.421333333,0.055718519,0.025355556,0.033142222,0.05606963,1.914281481,14.03505185,0.03,0.065703704,0.009642963,21.6,0.0,0.0,0.0,0.0,0.0,0.0,0.0,0.0,0.0,0.0,0.0,0.0,0.0,6.0,0.324774086,4.2345,0.01455,95.01425,0.1665,0.10595,0.0254,0.392,0.04685,1.102775389,16.325,39.4715,0.2585,0.419,6.2585,0.231,0.1745,0.27,35.793,0.689,1.277629642,1472.2,83.0,26.36363636,11.0,60.0,25.2,10.0,184.500813,223.5715447,242.4926829,221.6243902,218.0473577,59.95827089412941,71.92463928463266,105.08253108447464,85.3952384236492,53.69920370130109,56.270634517292024,52.4943366964539,0.19146913443466929,30.21263119206443,41.86776325783096,148.7795618,575.0,40.66001496,367.0,84.49,2.622080569,1.299299228,1.3933467211211439,1186.407317,4499.713276,0.0,2312.444317,1383.715748,222.9502203,109638.7431,3.304307772,17.50018428373017,1.015187318,24.55520637096774,4.45333674,111.4632919385
2025-09-15 07:00:00,1.020650253,11.31913799,0.625921191,87.66021175,6.699655408,38.016,10.0,1.005,0.585,87.015,11.98,6.743,69.38,8.62,20.17,1.83,13.0105764,5.065555556,80.37777778,66.01,31.18,0.051,6.25,1.98,8.82,1.9,0.031,0.1,54.07,11.69,0.072,1.8704,0.2,138.156,0.0,0.0,0.0,0.0,0.0,0.0,0.0,0.0,56.6541372,1.901742464,3.382575362,0.057441095,0.024709589,0.032883836,0.055337535,1.912558905,14.63752298,0.03,0.061397262,0.009686027,24.913,0.0,0.0,0.0,0.0,0.0,0.0,0.0,0.0,0.0,0.0,0.0,0.0,0.0,7.0,0.396888664,4.229272727,0.014963636,94.88836364,0.18,0.109890909,0.020218182,0.498545455,0.058745455,1.098129407,16.44909091,39.34527273,0.291454545,0.411454545,6.200363636,0.241090909,0.170363636,0.270363636,35.82945455,0.681454545,1.27118179,1474.181818,83.0,26.36363636,11.0,60.0,25.2,10.0,193.0979253,225.1767635,231.5792531,224.413278,218.566805,59.49525766877139,67.2589877077049,104.00352752563744,85.11989962638339,50.28791127913405,60.032058679971726,51.940182171277996,0.6381619385643944,31.025242485563155,45.26277222995104,165.1496232,575.0,39.88075349,367.0,78.78053942,2.611022237,1.299194635,1.3929094217404046,1197.713278,4497.657353,0.0,2310.034905,1402.803494,226.6160896,110318.9631,3.284507705,17.50018428373017,0.999721434,24.55520637096774,4.525607091,113.632325074
2025-09-15 08:00:00,1.012065293,11.52800802,0.569329783,87.45992668,6.407248582,28.916,10.1,1.015,0.57,87.13,11.855,5.093,69.07,9.16,19.89,1.88,13.49421219,5.065555556,80.37777778,66.01,31.18,0.051,6.54,1.935,9.205,1.955,0.0335,0.105,53.645,11.775,0.068,1.800662949,0.195,105.393,0.0,0.0,0.0,0.0,0.0,0.0,0.0,0.0,57.02748349,2.07043157,3.613774037,0.059724519,0.028562901,0.03785032,0.055480256,2.013030288,13.93336155,0.03,0.095078045,0.011370064,20.437,4.58,1.98,63.86,0.07,0.075,0.017,0.0,0.035,2.2,0.49,0.03,1.13,0.06,7.0,0.195621127,4.222,0.0146,94.912,0.18,0.1088,0.0224,0.484,0.0562,1.093940508,16.34,39.298,0.306,0.426,6.204,0.252,0.174,0.274,35.924,0.696,1.266640111,1476.0,83.0,26.36363636,11.0,60.0,25.2,10.0,204.1158333,215.69,240.1716667,237.285,224.315625,56.04690262633798,69.68961835263937,103.30453184286881,88.0271055568735,56.23488714890766,59.09142576284978,54.869487934025045,8.801854856529985,32.80988633403407,45.04999127424523,161.1852525,575.0,39.60656342,367.0,83.71865278,2.630055561,1.299119339,1.459071698559121,1188.828611,4499.852575,0.0,2295.276361,1435.88935,232.4946111,114401.5486,3.168577472,17.50018428373017,1.012849602,24.55520637096774,4.570545594,113.10704595625
2025-09-15 09:00:00,1.009156373,11.49794918,0.566517827,87.49289444,6.321920266,38.453,10.1,1.015,0.57,87.13,11.855,6.797,69.07,9.16,19.89,1.88,13.59072865,5.065555556,80.37777778,66.01,31.18,0.051,6.54,1.935,9.205,1.955,0.0335,0.105,53.645,11.775,0.068,1.800662949,0.195,140.939,0.0,0.0,0.0,0.0,0.0,0.0,0.0,0.0,57.10377016,2.073594112,3.625344311,0.059493114,0.028755739,0.038004591,0.055603673,2.015575748,13.81858444,0.03,0.096543613,0.011400918,26.357,4.58,1.98,63.86,0.07,0.075,0.017,0.0,0.035,2.2,0.49,0.03,1.13,0.06,7.0,0.229191248,4.214727273,0.014236364,94.93563636,0.18,0.107709091,0.024581818,0.469454545,0.053654545,1.089751609,16.23090909,39.25072727,0.320545455,0.440545455,6.207636364,0.262909091,0.177636364,0.277636364,36.01854545,0.710545455,1.262098433,1477.818182,83.0,26.36363636,11.0,60.0,25.2,10.0,191.6755556,203.8658333,240.5975,242.6869444,219.7064583,51.65094068492243,68.22767838961094,100.07050831906206,89.08432157597272,55.7930623565893,59.988331540534205,54.03815697065781,12.876999913831412,34.88701461121458,45.035684846177574,161.2568658,575.0,39.65220311,367.0,84.28,2.636903564,1.299406278,1.470034973503681,1189.026111,4546.480967,0.0,2294.824553,1430.982328,232.3598394,114641.3022,3.195515622,17.50018428373017,1.02146663,24.55520637096774,4.599922861,113.1165347185
2025-09-15 10:00:00,1.006947675,11.47512598,0.564382753,87.51792635,6.257131813,28.457,10.1,1.015,0.57,87.13,11.855,5.014,69.07,9.16,19.89,1.88,13.00134906,5.065555556,80.37777778,66.01,31.18,0.051,6.54,1.935,9.205,1.955,0.0335,0.105,53.645,11.775,0.068,1.800662949,0.195,105.626,0.0,0.0,0.0,0.0,0.0,0.0,0.0,0.0,56.9110853,2.065606165,3.596120117,0.060077598,0.028268669,0.037614935,0.055291948,2.009146426,14.10848844,0.03,0.092841881,0.011322987,18.815,4.58,1.98,63.86,0.07,0.075,0.017,0.0,0.035,2.2,0.49,0.03,1.13,0.06,7.0,0.256566485,4.227684211,0.014,94.90988421,0.18,0.107,0.025557895,0.482105263,0.053768421,1.088983507,16.10915789,39.29294737,0.358736842,0.434526316,6.203368421,0.254526316,0.175578947,0.286631579,36.08221053,0.702315789,1.26090673,1478.557895,83.0,26.36363636,11.0,60.0,25.2,10.0,182.3902778,195.4286111,232.8163889,226.5936111,209.3072222,53.124434021407694,63.91641805042899,97.77070161328179,90.62143991792846,57.313912418234,64.37411867036364,57.06431330085937,19.486362696740173,36.915315593126365,46.160117787868614,154.2637525,571.5388889,39.99355239,368.1166667,84.28,2.604114403,1.299208533,1.438273167732439,1193.728611,5264.587956,0.0,2343.883839,1425.793339,228.7049253,111416.0192,3.807558036,17.50018428373017,0.987024072,24.55520637096774,4.590510842,112.46911388125
2025-09-15 11:00:00,1.007551449,11.48136497,0.564966401,87.51108358,6.274842503,38.096,10.1,1.015,0.57,87.13,11.855,6.583,69.07,9.16,19.89,1.88,12.40533031,5.065555556,80.37777778,66.01,31.18,0.051,6.54,1.935,9.205,1.955,0.0335,0.105,53.645,11.775,0.068,1.800662949,0.195,139.322,0.0,0.0,0.0,0.0,0.0,0.0,0.0,0.0,56.67926927,2.055995996,3.560960961,0.060780781,0.027682683,0.037146146,0.054916917,2.001411411,14.45726727,0.03,0.088388388,0.011229229,23.976,4.58,1.98,63.86,0.07,0.075,0.017,0.0,0.035,2.2,0.49,0.03,1.13,0.06,6.0,0.262408931,4.278210526,0.014,94.79241053,0.18,0.107,0.024294737,0.545263158,0.058821053,1.094568311,15.96389474,39.50136842,0.440842105,0.390315789,6.184421053,0.210315789,0.162947368,0.305578947,36.08852632,0.651789474,1.265936411,1477.294737,83.0,26.36363636,11.0,60.0,25.2,10.0,179.6866667,181.9958333,231.2388889,220.1097222,203.2577778,54.88029788143473,64.81837507661642,95.02939854354297,92.52208993939828,65.20841825294389,67.71736581956159,61.41006494146524,35.97267110887316,42.62703629032553,45.93699315031742,147.1918642,570.0,39.95801747,370.0,84.28,2.631606828,1.299133733,1.4359373296812667,1187.677778,5241.634458,0.0,2355.381939,1391.094381,225.3143744,111045.7853,3.816311444,17.50018428373017,1.011453377,24.55520637096774,4.50798125,112.0029220065
2025-09-15 12:00:00,1.00912305,11.49760485,0.566485615,87.4932721,6.320942808,28.85,10.1,1.015,0.57,87.13,11.855,5.043,69.07,9.16,19.89,1.88,12.58594542,5.065555556,80.37777778,66.01,31.18,0.051,6.54,1.935,9.205,1.955,0.0335,0.105,53.645,11.775,0.068,1.800662949,0.195,106.048,0.0,0.0,0.0,0.0,0.0,0.0,0.0,0.0,57.09737715,2.073329083,3.624374693,0.059512506,0.028739578,0.037991663,0.05559333,2.015362433,13.82820304,0.03,0.096420795,0.011398333,20.39,4.58,1.98,63.86,0.07,0.075,0.017,0.0,0.035,2.2,0.49,0.03,1.13,0.06,7.0,0.237945127,4.293538462,0.014,94.68750769,0.176461538,0.108415385,0.024353846,0.634307692,0.061415385,1.090092288,16.62353846,39.14661538,0.382153846,0.397692308,6.130461538,0.203538462,0.163538462,0.299384615,35.90953846,0.643538462,1.260807067,1478.415385,83.0,26.36363636,11.0,60.0,25.2,10.0,173.881337,192.2052925,223.9961003,199.8275766,197.4775766,61.03416071791122,66.71695915836169,97.46256145164203,89.7921751990292,64.15736333508772,65.45718860299041,61.5371865907542,31.914515002372298,40.69054565873295,44.28379856208676,149.3349006,570.0,40.04132084,370.0,84.28,2.61448739,1.299028836,1.386586683103478,1192.629805,5123.969955,0.0,2354.80978,1407.800944,226.9601719,110939.8886,3.825985393,17.50018428373017,0.994332988,24.55520637096774,4.542896585,112.2868743295
2025-09-15 13:00:00,1.01038859,11.5106821,0.567708971,87.47892931,6.358065316,24.19,10.1,1.015,0.57,87.13,11.855,4.19,69.07,9.16,19.89,1.88,12.58283394,5.065555556,80.37777778,66.01,31.18,0.051,6.54,1.935,9.205,1.955,0.0335,0.105,53.645,11.775,0.068,1.800662949,0.195,87.665,0.0,0.0,0.0,0.0,0.0,0.0,0.0,0.0,57.27166572,2.080554393,3.650808754,0.058983825,0.029180146,0.038344117,0.055875293,2.021177926,13.56597716,0.03,0.099769109,0.011468823,15.765,4.58,1.98,63.86,0.07,0.075,0.017,0.0,0.035,2.2,0.49,0.03,1.13,0.06,6.0,0.314398904,4.298153846,0.014,94.58643077,0.171846154,0.110261538,0.024815385,0.731230769,0.063261538,1.082554273,17.52815385,38.62046154,0.280615385,0.420769231,6.065846154,0.208153846,0.168153846,0.285538462,35.67415385,0.648153846,1.252585846,1480.261538,83.0,26.36363636,11.0,60.0,25.2,10.0,183.9288889,196.6616667,228.4366667,195.9302778,201.239375,63.485456315090914,69.19095426215945,99.39518152356965,89.85689789275705,66.20144811857557,65.23317544177331,63.09658059409924,32.81107598774537,40.55462813740113,43.477674227293136,149.2979822,568.9166667,39.90059256,370.0,84.28,2.670026297,1.299001725,1.3939404289912343,1182.201944,5095.483172,0.0,2344.962622,1355.128808,222.5161558,111136.8744,3.796413442,17.50018428373017,1.037023334,24.55520637096774,4.579314519,112.28198264150001
2025-09-15 14:00:00,1.007617584,11.48204837,0.565030331,87.51033405,6.27678246,36.761,10.1,1.015,0.57,87.13,11.855,6.894,69.07,9.16,19.89,1.88,8.700185879,5.065555556,80.37777778,66.01,31.18,0.051,6.54,1.935,9.205,1.955,0.0335,0.105,53.645,11.775,0.068,1.800662949,0.195,140.482,0.0,0.0,0.0,0.0,0.0,0.0,0.0,0.0,57.2254915,2.078640193,3.643805586,0.059123888,0.029063426,0.038250741,0.055800593,2.019637229,13.63544859,0.03,0.098882041,0.011450148,25.636,4.58,1.98,63.86,0.07,0.075,0.017,0.0,0.035,2.2,0.49,0.03,1.13,0.06,7.0,0.633143915,4.272307692,0.014276923,94.55846154,0.172769231,0.108507692,0.022784615,0.783846154,0.067046154,1.087529277,17.76815385,38.56230769,0.264923077,0.427230769,6.095384615,0.204461538,0.17,0.282769231,35.46092308,0.661076923,1.259438319,1478.230769,83.0,26.36363636,11.0,60.0,25.2,10.0,212.7413889,229.3669444,281.7002778,230.1027778,238.4778472,69.2379634020179,81.66025590490099,100.94678408536303,87.19564547130298,74.62447610618119,58.61563751638303,59.76925065299983,20.573040665917233,38.296006954239914,33.40893514790184,110.2748827,541.2777778,40.39910617,370.0,78.89544444,2.487762786,1.188542881,1.3052495161754218,1115.924722,3881.921883,0.0,2352.335789,1335.922039,208.683925,103887.1252,3.126646136,17.50018428373017,0.934096866,24.55520637096774,3.871109864,107.11142195775
2025-09-15 15:00:00,1.004142461,11.44613877,0.561671046,87.54971877,6.174845537,14.081,10.1,1.015,0.57,87.13,11.855,2.656,69.07,9.16,19.89,1.88,10.81289384,5.065555556,80.37777778,66.01,31.18,0.051,6.54,1.935,9.205,1.955,0.0335,0.105,53.645,11.775,0.068,1.800662949,0.195,47.929,0.0,0.0,0.0,0.0,0.0,0.0,0.0,0.0,57.32799879,2.082889738,3.659352699,0.058812946,0.029322545,0.038458036,0.055966429,2.023057594,13.48122123,0.03,0.100851342,0.011491607,9.949,4.58,1.98,63.86,0.07,0.075,0.017,0.0,0.035,2.2,0.49,0.03,1.13,0.06,7.0,0.304748647,4.226153846,0.014738462,94.57923077,0.177384615,0.104353846,0.019092308,0.806923077,0.072123077,1.100846294,17.56507692,38.81615385,0.306461538,0.422615385,6.187692308,0.195230769,0.17,0.287384615,35.26246154,0.679538462,1.276339922,1473.615385,83.0,26.36363636,11.0,60.0,25.2,10.0,150.0805556,158.3813889,204.2547222,181.2227778,173.4848611,63.709443988125855,66.56041727843434,79.95791771991995,89.45347894906297,77.46429427264383,74.75984294011482,67.75510889474819,80.7937585899565,61.703106813255914,40.076340628531,160.2126453,565.9305556,41.81756767,370.0,67.49088889,2.3799752,1.237873675,1.2761701760069026,1174.298611,3482.624914,0.0,2304.469206,1453.721886,214.4906922,99352.41342,2.965136758,17.50018428373017,0.823310464,24.55520637096774,4.183642011,113.72817550225
