Repository: saikumar-voptimai/evonith_bf_webapp

# Evonith BF2 — Blast Furnace Intelligence Platform

Monitoring, modelling and optimisation of **Blast Furnace 2 (BF2)** at Evonith Steel: live telemetry from InfluxDB,
manual plant reports from Neon PostgreSQL, a two-zone energy model of the furnace, blend and fuel optimisers, a
conversational assistant (FurnaceMind) and a live digital twin evaluated every hour.

The platform has three deployable parts that share one Python service layer, plus the shared data library:

| Part | Path | What it is |
|---|---|---|
| **Streamlit app** (legacy) | `src/app.py`, `src/custom_pages/` | The original 11-page dashboard; still the home of the model pages. Served under `/legacy` in production |

File: src/assets/data/V10_df_filtered.csv (part 7 of 166)
datetime,Hot Blast PressureBar,Hot Blast Temp.oC,Hot Blast VolumeNm3/Hr.,O2 Enrichment %,OxygenFlowNm3/Hr.,PermeabilityKgs/Hr.,RAFToC,SteamKgs/Hr.,TopPressureBar,TuyereVelocitym/s,Differential PressureTotalBar,Charges/Hrs.,StockRodLevel,COKE_ASH%,COKE_FC%,COKE_IM%,COKE_MOIST%,COKE_MT,COKE_VM%,NUTCOKE_ASH%,NUTCOKE_FC%,NUTCOKE_IM%,NUTCOKE_MOIST%,NUTCOKE_MT,NUTCOKE_VM%,PCI_2_%Ash,PCI_2_%FC,PCI_2_%IM,PCI_2_MT,PCI_2_%VM,Sinter_SP_MT,Sinter_SP_02_Al2O3%,Sinter_SP_02_Basicity,Sinter_SP_02_CaO%,Sinter_SP_02_Cold_Strength_AI,Sinter_SP_02_Cold_strength_TI,Sinter_SP_02_Fe(T)%,Sinter_SP_02_FeO%,Sinter_SP_02_Hot_strength_RDI,Sinter_SP_02_Hot_strength_RI,Sinter_SP_02_K2O%,Sinter_SP_02_MgO%,Sinter_SP_02_MnO%,Sinter_SP_02_Na2O%,Sinter_SP_02_P%,Sinter_SP_02_SiO2%,Sinter_SP_02_TiO2%,ORE_%Al2O3,ORE_%CaO,ORE_%Fe(T),ORE_%K2O,ORE_%LOI,ORE_%MgO,ORE_%MnO,ORE_MT,ORE_%Na2O,ORE_%P,ORE_%SiO2,ORE_%TiO2,ORE_%TM,Geomin Type,FLUX_Al2O3%,FLUX_CaO%,FLUX_Fe2O3%,FLUX_LOI%,FLUX_MgO%,FLUX_MT,FLUX_SiO2%,FLUX_TM%,COKE_DISCHARGE_TIME,WEIGHTED_COKE_ANGLE,TOTAL_COKE_PORTIONS,NON_COKE_DISCHARGE_TIME,WEIGHTED_NON_COKE_ANGLE,TOTAL_NON_COKE_PORTIONS,UnitCost Lakhs/Thm,ActualKg/Thm.,FurnaceTopGasAnalysisCO2ETACO,Act. Fuel RateKg/Thm.,Coke Rate Kg/Thm,ProductionTonnesPerHr
2024-01-20 09:00:00,2.59,1132.0,120511.0,2.391897817,3503.0,1521.0,2274.0,2033.0,1.27,238.0,1.32,8.0,1.5,11.08,87.59,0.38,4.1,315.4856667,0.95,11.19,87.34,0.42,8.4,19.389000000000003,1.05,9.34,68.6,2.44,59.5,19.62,917.3223333,2.325,1.87468369,11.725,4.711111111,80.86666667,53.545,10.19,24.88,63.61,0.132,2.205,0.33,0.044,0.081,6.255,0.205,1.913504612,0.24054168,61.95580417,0.026350223,4.353035315,0.073826758,0.134837735,259.1960125,0.003906141,0.095144527,3.977333755,0.187747614,3.13429844,1.0,0.55,0.0,0.9,1.28,0.0,16.87333333,96.83,0.1,82.0,27.63636364,11.0,60.0,27.75,8.0,128.365,82.0,41.36564903,552.0,470.0,95.6097561
2024-01-20 10:00:00,2.62,1133.0,120200.0,2.378744789,3501.0,1490.0,2274.0,1313.0,1.27,235.0,1.35,7.0,1.5,11.08,87.59,0.38,4.1,315.4856667,0.95,11.19,87.34,0.42,8.4,19.389000000000003,1.05,9.34,68.6,2.44,59.5,19.62,917.3223333,2.325,1.87468369,11.725,4.711111111,80.86666667,53.545,10.19,24.88,63.61,0.132,2.205,0.33,0.044,0.081,6.255,0.205,1.913504612,0.24054168,61.95580417,0.026350223,4.353035315,0.073826758,0.134837735,259.1960125,0.003906141,0.095144527,3.977333755,0.187747614,3.13429844,1.0,0.55,0.0,0.9,1.28,0.0,16.87333333,96.83,0.1,82.0,27.63636364,11.0,60.0,27.75,8.0,123.8375,95.0,42.55862549,540.0,445.0,90.21052632
2024-01-20 11:00:00,2.6,1133.0,120777.0,2.701206668,3998.0,1510.0,2274.0,1247.0,1.27,237.0,1.33,8.0,1.5,11.08,87.59,0.38,4.1,315.4856667,0.95,11.19,87.34,0.42,8.4,19.389000000000003,1.05,9.34,68.6,2.44,59.5,19.62,917.3223333,2.325,1.87468369,11.725,4.711111111,80.86666667,53.545,10.19,24.88,63.61,0.132,2.205,0.33,0.044,0.081,6.255,0.205,1.913504612,0.24054168,61.95580417,0.026350223,4.353035315,0.073826758,0.134837735,259.1960125,0.003906141,0.095144527,3.977333755,0.187747614,3.13429844,1.0,0.55,0.0,0.9,1.28,0.0,16.87333333,96.83,0.1,82.0,27.63636364,11.0,60.0,27.75,8.0,125.1625,105.0,42.07246711,550.0,445.0,88.76190476
2024-01-20 12:00:00,2.65,1134.0,120592.0,2.359421202,3497.0,1455.0,2274.0,957.0,1.27,234.0,1.38,8.0,1.5,11.08,87.59,0.38,4.1,315.4856667,0.95,11.19,87.34,0.42,8.4,19.389000000000003,1.05,9.34,68.6,2.44,59.5,19.62,917.3223333,2.325,1.87468369,11.725,4.711111111,80.86666667,53.545,10.19,24.88,63.61,0.132,2.205,0.33,0.044,0.081,6.255,0.205,1.913504612,0.24054168,61.95580417,0.026350223,4.353035315,0.073826758,0.134837735,259.1960125,0.003906141,0.095144527,3.977333755,0.187747614,3.13429844,1.0,0.55,0.0,0.9,1.28,0.0,16.87333333,96.83,0.1,82.0,27.63636364,11.0,60.0,27.75,8.0,122.6625,105.0,42.40258243,540.0,435.0,91.61904762
2024-01-20 13:00:00,2.62,1133.0,119109.0,2.386843327,3499.0,1468.0,2274.0,814.0,1.27,233.0,1.35,8.0,1.5,11.08,87.59,0.38,4.1,315.4856667,0.95,11.19,87.34,0.42,8.4,19.389000000000003,1.05,9.34,68.6,2.44,59.5,19.62,917.3223333,2.325,1.87468369,11.725,4.711111111,80.86666667,53.545,10.19,24.88,63.61,0.132,2.205,0.33,0.044,0.081,6.255,0.205,1.913504612,0.24054168,61.95580417,0.026350223,4.353035315,0.073826758,0.134837735,259.1960125,0.003906141,0.095144527,3.977333755,0.187747614,3.13429844,1.0,0.55,0.0,0.9,1.28,0.0,16.87333333,96.83,0.1,82.0,27.63636364,11.0,60.0,27.75,8.0,122.6625,105.0,41.98473282,540.0,435.0,96.47619048
2024-01-20 14:00:00,2.64,1133.0,118814.0,2.384412582,3500.0,1442.0,2271.0,453.0,1.27,232.0,1.37,7.0,1.5,11.08,87.59,0.38,4.1,315.4856667,0.95,11.19,87.34,0.42,8.4,19.389000000000003,1.05,9.34,68.6,2.44,59.5,19.62,917.3223333,2.325,1.87468369,11.725,4.711111111,80.86666667,53.545,10.19,24.88,63.61,0.132,2.205,0.33,0.044,0.081,6.255,0.205,1.913504612,0.24054168,61.95580417,0.026350223,4.353035315,0.073826758,0.134837735,259.1960125,0.003906141,0.095144527,3.977333755,0.187747614,3.13429844,1.0,0.55,0.0,0.9,1.28,0.0,16.87333333,96.83,0.1,82.0,27.63636364,11.0,60.0,27.75,8.0,123.4,120.0,41.40023337,550.0,430.0,97.33333333
2024-01-20 15:00:00,2.63,1135.0,119216.0,2.384160922,3500.0,1466.0,2261.0,766.0,1.27,233.0,1.36,8.0,1.5,11.08,87.59,0.38,4.1,315.4856667,0.95,11.19,87.34,0.42,8.4,19.389000000000003,1.05,9.34,68.6,2.44,59.5,19.62,917.3223333,2.325,1.87468369,11.725,4.711111111,80.86666667,53.545,10.19,24.88,63.61,0.132,2.205,0.33,0.044,0.081,6.255,0.205,1.913504612,0.24054168,61.95580417,0.026350223,4.353035315,0.073826758,0.134837735,259.1960125,0.003906141,0.095144527,3.977333755,0.187747614,3.13429844,1.0,0.55,0.0,0.9,1.28,0.0,16.87333333,96.83,0.1,82.0,27.63636364,11.0,60.0,27.75,8.0,122.605,114.0,41.50011756,544.0,430.0,89.29824561
2024-01-20 16:00:00,2.64,1133.0,119599.0,2.371142188,3499.0,1454.0,2259.0,579.0,1.27,232.0,1.37,7.0,1.5,11.08,87.55,0.4,3.9,315.4856667,0.97,11.42,87.09,0.45,7.1,19.389000000000003,1.04,9.42,70.21,1.19,59.5,19.18,917.3223333,2.37,1.893927712,11.695,4.711111111,80.86666667,53.57,10.405,24.88,63.61,0.1355,2.21,0.33,0.0445,0.079,6.175,0.205,1.892493635,0.122346484,61.71396198,0.041122813,4.123035315,0.06,0.187256602,259.1960125,0.001523465,0.090184219,4.789862389,0.203473274,2.714802736,1.0,0.39,0.0,0.79,1.21,0.0,16.87333333,95.71,0.1,82.0,27.63636364,11.0,60.0,27.75,8.0,123.135,118.0,41.95985832,548.0,430.0,92.20338983
2024-01-20 17:00:00,2.67,1133.0,117925.0,2.416162891,3500.0,1407.0,2260.0,988.0,1.27,228.0,1.4,8.0,1.5,11.08,87.55,0.4,3.9,315.4856667,0.97,11.42,87.09,0.45,7.1,19.389000000000003,1.04,9.42,70.21,1.19,59.5,19.18,917.3223333,2.37,1.893927712,11.695,4.711111111,80.86666667,53.57,10.405,24.88,63.61,0.1355,2.21,0.33,0.0445,0.079,6.175,0.205,1.892493635,0.122346484,61.71396198,0.041122813,4.123035315,0.06,0.187256602,259.1960125,0.001523465,0.090184219,4.789862389,0.203473274,2.714802736,1.0,0.39,0.0,0.79,1.21,0.0,16.87333333,95.71,0.1,82.0,27.63636364,11.0,60.0,27.75,8.0,121.6775,107.0,42.48886806,537.0,430.0,89.71962617
2024-01-20 18:00:00,2.65,1134.0,118711.0,2.403161661,3500.0,1430.0,2258.0,1112.0,1.27,230.0,1.38,7.0,1.5,11.08,87.55,0.4,3.9,315.4856667,0.97,11.42,87.09,0.45,7.1,19.389000000000003,1.04,9.42,70.21,1.19,59.5,19.18,917.3223333,2.37,1.893927712,11.695,4.711111111,80.86666667,53.57,10.405,24.88,63.61,0.1355,2.21,0.33,0.0445,0.079,6.175,0.205,1.892493635,0.122346484,61.71396198,0.041122813,4.123035315,0.06,0.187256602,259.1960125,0.001523465,0.090184219,4.789862389,0.203473274,2.714802736,1.0,0.39,0.0,0.79,1.21,0.0,16.87333333,95.71,0.1,82.0,27.63636364,11.0,60.0,27.75,8.0,122.605,114.0,43.03944316,544.0,430.0,89.56140351
2024-01-20 19:00:00,2.66,1133.0,120871.0,2.413649557,3580.0,1451.0,2261.0,1112.0,1.27,234.0,1.39,8.0,1.5,11.08,87.55,0.4,3.9,315.4856667,0.97,11.42,87.09,0.45,7.1,19.389000000000003,1.04,9.42,70.21,1.19,59.5,19.18,917.3223333,2.37,1.893927712,11.695,4.711111111,80.86666667,53.57,10.405,24.88,63.61,0.1355,2.21,0.33,0.0445,0.079,6.175,0.205,1.892493635,0.122346484,61.71396198,0.041122813,4.123035315,0.06,0.187256602,259.1960125,0.001523465,0.090184219,4.789862389,0.203473274,2.714802736,1.0,0.39,0.0,0.79,1.21,0.0,16.87333333,95.71,0.1,82.0,27.63636364,11.0,60.0,27.75,8.0,121.81,108.0,41.69594753,538.0,430.0,89.62962963
2024-01-20 20:00:00,2.66,1130.0,118089.0,2.777211207,4000.0,1403.0,2252.0,1664.0,1.27,227.0,1.39,8.0,1.5,11.08,87.55,0.4,3.9,315.4856667,0.97,11.42,87.09,0.45,7.1,19.389000000000003,1.04,9.42,70.21,1.19,59.5,19.18,917.3223333,2.37,1.893927712,11.695,4.711111111,80.86666667,53.57,10.405,24.88,63.61,0.1355,2.21,0.33,0.0445,0.079,6.175,0.205,1.892493635,0.122346484,61.71396198,0.041122813,4.123035315,0.06,0.187256602,259.1960125,0.001523465,0.090184219,4.789862389,0.203473274,2.714802736,1.0,0.39,0.0,0.79,1.21,0.0,16.87333333,95.71,0.1,82.0,27.63636364,11.0,60.0,27.75,8.0,121.545,106.0,41.12494237,536.0,430.0,90.47169811
2024-01-20 21:00:00,2.66,1135.0,120271.0,2.720709144,4000.0,1446.0,2260.0,1480.0,1.27,232.0,1.39,8.0,1.5,11.08,87.55,0.4,3.9,315.4856667,0.97,11.42,87.09,0.45,7.1,19.389000000000003,1.04,9.42,70.21,1.19,59.5,19.18,917.3223333,2.37,1.893927712,11.695,4.711111111,80.86666667,53.57,10.405,24.88,63.61,0.1355,2.21,0.33,0.0445,0.079,6.175,0.205,1.892493635,0.122346484,61.71396198,0.041122813,4.123035315,0.06,0.187256602,259.1960125,0.001523465,0.090184219,4.789862389,0.203473274,2.714802736,1.0,0.39,0.0,0.79,1.21,0.0,16.87333333,95.71,0.1,82.0,27.63636364,11.0,60.0,27.75,8.0,121.9425,109.0,41.56557565,539.0,430.0,92.01834862
2024-01-20 22:00:00,2.67,1132.0,118095.0,2.771097468,4000.0,1413.0,2259.0,1463.0,1.27,228.0,1.4,7.0,1.5,11.08,87.55,0.4,3.9,315.4856667,0.97,11.42,87.09,0.45,7.1,19.389000000000003,1.04,9.42,70.21,1.19,59.5,19.18,917.3223333,2.37,1.893927712,11.695,4.711111111,80.86666667,53.57,10.405,24.88,63.61,0.1355,2.21,0.33,0.0445,0.079,6.175,0.205,1.892493635,0.122346484,61.71396198,0.041122813,4.123035315,0.06,0.187256602,259.1960125,0.001523465,0.090184219,4.789862389,0.203473274,2.714802736,1.0,0.39,0.0,0.79,1.21,0.0,16.87333333,95.71,0.1,82.0,27.63636364,11.0,60.0,27.75,8.0,121.9425,109.0,41.70310702,539.0,430.0,84.58715596
2024-01-20 23:00:00,2.6,1147.0,118321.0,2.739182542,4002.0,1483.0,2274.0,508.0,1.27,235.0,1.33,8.0,1.5,11.21,87.43,0.39,3.8,307.425,0.97,11.37,87.14,0.44,6.9,19.88633333,1.05,9.97,69.66,1.13,87.6,19.24,920.7453333,2.22,1.705073321,11.515,4.733333333,81.17888889,53.4,10.755,23.52,63.61,0.1515,2.145,0.36,0.0445,0.0815,6.755,0.21,2.097670991,0.080845953,62.1516241,0.019323237,4.072731039,0.055211488,0.125770233,258.2563587,0.002521149,0.094560312,3.752532585,0.212554044,3.009817217,1.0,0.79,0.0,0.73,1.17,0.0,12.1,93.87,0.2,82.0,27.63636364,11.0,60.0,27.75,8.0,123.5325,121.0,41.05166052,551.0,430.0,96.52892562
2024-01-21 00:00:00,2.65,1138.0,118360.0,2.743022173,4000.0,1431.0,2271.0,719.0,1.27,230.0,1.38,7.0,1.5,11.21,87.43,0.39,3.8,307.425,0.97,11.37,87.14,0.44,6.9,19.88633333,1.05,9.97,69.66,1.13,87.6,19.24,920.7453333,2.22,1.705073321,11.515,4.733333333,81.17888889,53.4,10.755,23.52,63.61,0.1515,2.145,0.36,0.0445,0.0815,6.755,0.21,2.097670991,0.080845953,62.1516241,0.019323237,4.072731039,0.055211488,0.125770233,258.2563587,0.002521149,0.094560312,3.752532585,0.212554044,3.009817217,1.0,0.79,0.0,0.73,1.17,0.0,12.1,93.87,0.2,82.0,27.63636364,11.0,60.0,27.75,8.0,124.385,118.0,42.52400549,553.0,435.0,96.18644068
2024-01-21 01:00:00,2.64,1139.0,119106.0,2.709811788,4001.0,1445.0,2273.0,137.0,1.27,232.0,1.37,8.0,1.5,11.21,87.43,0.39,3.8,307.425,0.97,11.37,87.14,0.44,6.9,19.88633333,1.05,9.97,69.66,1.13,87.6,19.24,920.7453333,2.22,1.705073321,11.515,4.733333333,81.17888889,53.4,10.755,23.52,63.61,0.1515,2.145,0.36,0.0445,0.0815,6.755,0.21,2.097670991,0.080845953,62.1516241,0.019323237,4.072731039,0.055211488,0.125770233,258.2563587,0.002521149,0.094560312,3.752532585,0.212554044,3.009817217,1.0,0.79,0.0,0.73,1.17,0.0,12.1,93.87,0.2,82.0,27.63636364,11.0,60.0,27.75,8.0,123.135,118.0,40.14279134,548.0,430.0,97.03389831
2024-01-21 02:00:00,2.63,1134.0,119297.0,2.703978866,3998.0,1461.0,2274.0,156.0,1.27,233.0,1.36,8.0,1.5,11.21,87.43,0.39,3.8,307.425,0.97,11.37,87.14,0.44,6.9,19.88633333,1.05,9.97,69.66,1.13,87.6,19.24,920.7453333,2.22,1.705073321,11.515,4.733333333,81.17888889,53.4,10.755,23.52,63.61,0.1515,2.145,0.36,0.0445,0.0815,6.755,0.21,2.097670991,0.080845953,62.1516241,0.019323237,4.072731039,0.055211488,0.125770233,258.2563587,0.002521149,0.094560312,3.752532585,0.212554044,3.009817217,1.0,0.79,0.0,0.73,1.17,0.0,12.1,93.87,0.2,82.0,27.63636364,11.0,60.0,27.75,8.0,123.4,120.0,40.66865125,550.0,430.0,96.66666667
2024-01-21 03:00:00,2.64,1134.0,119229.0,2.71295275,3997.0,1456.0,2273.0,442.0,1.27,232.0,1.37,7.0,1.5,11.21,87.43,0.39,3.8,307.425,0.97,11.37,87.14,0.44,6.9,19.88633333,1.05,9.97,69.66,1.13,87.6,19.24,920.7453333,2.22,1.705073321,11.515,4.733333333,81.17888889,53.4,10.755,23.52,63.61,0.1515,2.145,0.36,0.0445,0.0815,6.755,0.21,2.097670991,0.080845953,62.1516241,0.019323237,4.072731039,0.055211488,0.125770233,258.2563587,0.002521149,0.094560312,3.752532585,0.212554044,3.009817217,1.0,0.79,0.0,0.73,1.17,0.0,12.1,93.87,0.2,82.0,27.63636364,11.0,60.0,27.75,8.0,123.135,118.0,41.14690427,548.0,430.0,93.22033898
2024-01-21 04:00:00,2.58,1154.0,115960.0,2.784143911,4006.0,1466.0,2278.0,46.0,1.26,233.0,1.32,8.0,1.5,11.21,87.43,0.39,3.8,307.425,0.97,11.37,87.14,0.44,6.9,19.88633333,1.05,9.97,69.66,1.13,87.6,19.24,920.7453333,2.22,1.705073321,11.515,4.733333333,81.17888889,53.4,10.755,23.52,63.61,0.1515,2.145,0.36,0.0445,0.0815,6.755,0.21,2.097670991,0.080845953,62.1516241,0.019323237,4.072731039,0.055211488,0.125770233,258.2563587,0.002521149,0.094560312,3.752532585,0.212554044,3.009817217,1.0,0.79,0.0,0.73,1.17,0.0,12.1,93.87,0.2,82.0,27.63636364,11.0,60.0,27.75,8.0,124.46000000000001,128.0,41.58931401,558.0,430.0,96.796875
2024-01-21 05:00:00,2.62,1143.0,117949.0,2.739317691,4000.0,1461.0,2274.0,261.0,1.27,233.0,1.35,7.0,1.5,11.21,87.43,0.39,3.8,307.425,0.97,11.37,87.14,0.44,6.9,19.88633333,1.05,9.97,69.66,1.13,87.6,19.24,920.7453333,2.22,1.705073321,11.515,4.733333333,81.17888889,53.4,10.755,23.52,63.61,0.1515,2.145,0.36,0.0445,0.0815,6.755,0.21,2.097670991,0.080845953,62.1516241,0.019323237,4.072731039,0.055211488,0.125770233,258.2563587,0.002521149,0.094560312,3.752532585,0.212554044,3.009817217,1.0,0.79,0.0,0.73,1.17,0.0,12.1,93.87,0.2,82.0,27.63636364,11.0,60.0,27.75,8.0,124.725,130.0,41.84720639,560.0,430.0,96.92307692
2024-01-21 06:00:00,2.61,1146.0,118897.0,2.712043081,4003.0,1484.0,2271.0,0.0,1.27,236.0,1.34,7.0,1.5,11.21,87.43,0.39,3.8,307.425,0.97,11.37,87.14,0.44,6.9,19.88633333,1.05,9.97,69.66,1.13,87.6,19.24,920.7453333,2.22,1.705073321,11.515,4.733333333,81.17888889,53.4,10.755,23.52,63.61,0.1515,2.145,0.36,0.0445,0.0815,6.755,0.21,2.097670991,0.080845953,62.1516241,0.019323237,4.072731039,0.055211488,0.125770233,258.2563587,0.002521149,0.094560312,3.752532585,0.212554044,3.009817217,1.0,0.79,0.0,0.73,1.17,0.0,12.1,93.87,0.2,82.0,27.63636364,11.0,60.0,27.75,8.0,124.5925,129.0,41.94210166,559.0,430.0,96.89922481
2024-01-21 07:00:00,2.52,1149.0,115226.0,2.796293517,4000.0,1542.0,2260.0,0.0,1.27,235.0,1.25,8.0,1.5,11.21,87.43,0.39,3.8,307.425,0.97,11.37,87.14,0.44,6.9,19.88633333,1.05,9.97,69.66,1.13,87.6,19.24,920.7453333,2.22,1.705073321,11.515,4.733333333,81.17888889,53.4,10.755,23.52,63.61,0.1515,2.145,0.36,0.0445,0.0815,6.755,0.21,2.097670991,0.080845953,62.1516241,0.019323237,4.072731039,0.055211488,0.125770233,258.2563587,0.002521149,0.094560312,3.752532585,0.212554044,3.009817217,1.0,0.79,0.0,0.73,1.17,0.0,12.1,93.87,0.2,82.0,27.63636364,11.0,60.0,27.75,8.0,124.725,130.0,41.58169046,560.0,430.0,94.92307692
2024-01-21 08:00:00,2.53,1146.0,113248.0,2.845827787,3999.0,1501.0,2260.0,46.0,1.27,229.0,1.26,7.0,1.5,11.2,87.45,0.39,3.6,307.425,0.96,11.3,87.23,0.43,8.2,19.88633333,1.04,9.42,67.92,2.98,87.6,19.68,920.7453333,2.315,1.816801422,11.49,4.733333333,81.17888889,53.655,10.505,23.52,63.61,0.138,2.2,0.34,0.0455,0.0785,6.325,0.2,2.017958199,0.200135768,61.67360321,0.016928982,4.362323734,0.11746214,0.129712792,258.2563587,0.003521149,0.100137336,4.024647468,0.201005741,2.7619321,1.0,0.6,0.0,0.92,1.36,0.0,12.1,96.34,0.2,82.0,27.63636364,11.0,60.0,27.75,8.0,125.975,130.0,41.83140195,565.0,435.0,89.07692308
2024-01-21 09:00:00,2.61,1141.0,120251.0,2.716631704,4000.0,1500.0,2268.0,1321.0,1.27,237.0,1.34,7.0,1.5,11.2,87.45,0.39,3.6,307.425,0.96,11.3,87.23,0.43,8.2,19.88633333,1.04,9.42,67.92,2.98,87.6,19.68,920.7453333,2.315,1.816801422,11.49,4.733333333,81.17888889,53.655,10.505,23.52,63.61,0.138,2.2,0.34,0.0455,0.0785,6.325,0.2,2.017958199,0.200135768,61.67360321,0.016928982,4.362323734,0.11746214,0.129712792,258.2563587,0.003521149,0.100137336,4.024647468,0.201005741,2.7619321,1.0,0.6,0.0,0.92,1.36,0.0,12.1,96.34,0.2,82.0,27.63636364,11.0,60.0,27.75,8.0,123.9875,115.0,41.78661183,550.0,435.0,81.39130435
2024-01-21 10:00:00,2.64,1139.0,120541.0,2.705292481,3996.0,1467.0,2269.0,1250.0,1.27,236.0,1.37,8.0,1.5,11.2,87.45,0.39,3.6,307.425,0.96,11.3,87.23,0.43,8.2,19.88633333,1.04,9.42,67.92,2.98,87.6,19.68,920.7453333,2.315,1.816801422,11.49,4.733333333,81.17888889,53.655,10.505,23.52,63.61,0.138,2.2,0.34,0.0455,0.0785,6.325,0.2,2.017958199,0.200135768,61.67360321,0.016928982,4.362323734,0.11746214,0.129712792,258.2563587,0.003521149,0.100137336,4.024647468,0.201005741,2.7619321,1.0,0.6,0.0,0.92,1.36,0.0,12.1,96.34,0.2,82.0,27.63636364,11.0,60.0,27.75,8.0,123.9125,105.0,41.50462963,545.0,440.0,89.04761905
2024-01-21 11:00:00,2.62,1134.0,121127.0,2.71720356,4000.0,1497.0,2261.0,2045.0,1.27,237.0,1.35,7.0,1.5,11.2,87.45,0.39,3.6,307.425,0.96,11.3,87.23,0.43,8.2,19.88633333,1.04,9.42,67.92,2.98,87.6,19.68,920.7453333,2.315,1.816801422,11.49,4.733333333,81.17888889,53.655,10.505,23.52,63.61,0.138,2.2,0.34,0.0455,0.0785,6.325,0.2,2.017958199,0.200135768,61.67360321,0.016928982,4.362323734,0.11746214,0.129712792,258.2563587,0.003521149,0.100137336,4.024647468,0.201005741,2.7619321,1.0,0.6,0.0,0.92,1.36,0.0,12.1,96.34,0.2,82.0,27.63636364,11.0,60.0,27.75,8.0,123.25,100.0,40.83697402,540.0,440.0,91.6
2024-01-21 12:00:00,2.62,1138.0,119962.0,2.732750924,3999.0,1486.0,2267.0,1675.0,1.27,236.0,1.35,8.0,1.5,11.2,87.45,0.39,3.6,307.425,0.96,11.3,87.23,0.43,8.2,19.88633333,1.04,9.42,67.92,2.98,87.6,19.68,920.7453333,2.315,1.816801422,11.49,4.733333333,81.17888889,53.655,10.505,23.52,63.61,0.138,2.2,0.34,0.0455,0.0785,6.325,0.2,2.017958199,0.200135768,61.67360321,0.016928982,4.362323734,0.11746214,0.129712792,258.2563587,0.003521149,0.100137336,4.024647468,0.201005741,2.7619321,1.0,0.6,0.0,0.92,1.36,0.0,12.1,96.34,0.2,82.0,27.63636364,11.0,60.0,27.75,8.0,123.25,100.0,40.73560028,540.0,440.0,86.9
2024-01-21 13:00:00,2.63,1148.0,119271.0,2.731953932,4002.0,1458.0,2282.0,1021.0,1.27,235.0,1.36,8.0,1.5,11.2,87.45,0.39,3.6,307.425,0.96,11.3,87.23,0.43,8.2,19.88633333,1.04,9.42,67.92,2.98,87.6,19.68,920.7453333,2.315,1.816801422,11.49,4.733333333,81.17888889,53.655,10.505,23.52,63.61,0.138,2.2,0.34,0.0455,0.0785,6.325,0.2,2.017958199,0.200135768,61.67360321,0.016928982,4.362323734,0.11746214,0.129712792,258.2563587,0.003521149,0.100137336,4.024647468,0.201005741,2.7619321,1.0,0.6,0.0,0.92,1.36,0.0,12.1,96.34,0.2,82.0,27.63636364,11.0,60.0,27.75,8.0,123.9125,105.0,41.52328516,545.0,440.0,97.71428571
2024-01-21 14:00:00,2.61,1149.0,120567.0,2.689167758,3999.0,1503.0,2280.0,625.0,1.27,239.0,1.34,8.0,1.5,11.2,87.45,0.39,3.6,307.425,0.96,11.3,87.23,0.43,8.2,19.88633333,1.04,9.42,67.92,2.98,87.6,19.68,920.7453333,2.315,1.816801422,11.49,4.733333333,81.17888889,53.655,10.505,23.52,63.61,0.138,2.2,0.34,0.0455,0.0785,6.325,0.2,2.017958199,0.200135768,61.67360321,0.016928982,4.362323734,0.11746214,0.129712792,258.2563587,0.003521149,0.100137336,4.024647468,0.201005741,2.7619321,1.0,0.6,0.0,0.92,1.36,0.0,12.1,96.34,0.2,82.0,27.63636364,11.0,60.0,27.75,8.0,123.9875,115.0,41.20454545,550.0,435.0,99.04347826
2024-01-21 15:00:00,2.61,1163.0,116056.0,2.776308312,4000.0,1445.0,2270.0,0.0,1.27,233.0,1.34,7.0,1.5,11.2,87.45,0.39,3.6,307.425,0.96,11.3,87.23,0.43,8.2,19.88633333,1.04,9.42,67.92,2.98,87.6,19.68,920.7453333,2.315,1.816801422,11.49,4.733333333,81.17888889,53.655,10.505,23.52,63.61,0.138,2.2,0.34,0.0455,0.0785,6.325,0.2,2.017958199,0.200135768,61.67360321,0.016928982,4.362323734,0.11746214,0.129712792,258.2563587,0.003521149,0.100137336,4.024647468,0.201005741,2.7619321,1.0,0.6,0.0,0.92,1.36,0.0,12.1,96.34,0.2,82.0,27.63636364,11.0,60.0,27.75,8.0,126.6375,135.0,41.55124654,570.0,435.0,92.14814815
2024-01-21 16:00:00,2.63,1165.0,116592.0,2.767893317,4000.0,1422.0,2275.0,147.0,1.27,231.0,1.36,8.0,1.5,11.28,87.32,0.42,3.8,307.425,0.98,11.5,87.0,0.46,7.8,19.88633333,1.04,9.71,70.07,1.31,87.6,18.91,920.7453333,2.295,1.887432169,11.73,4.733333333,81.17888889,53.615,10.64,23.52,63.61,0.138,2.21,0.285,0.045,0.076,6.215,0.2,2.393425553,0.099154047,61.60460061,0.024027154,4.227958199,0.059577023,0.22111749,258.2563587,0.003478851,0.100616187,4.123937283,0.298244383,2.792898151,1.0,0.93,0.0,0.58,1.3,0.0,12.1,94.51,0.2,82.0,27.63636364,11.0,60.0,27.75,8.0,126.6375,135.0,41.84413761,570.0,435.0,98.96296296
2024-01-21 17:00:00,2.66,1137.0,118785.0,2.755932858,4000.0,1430.0,2266.0,1503.0,1.27,232.0,1.39,7.0,1.5,11.28,87.32,0.42,3.8,307.425,0.98,11.5,87.0,0.46,7.8,19.88633333,1.04,9.71,70.07,1.31,87.6,18.91,920.7453333,2.295,1.887432169,11.73,4.733333333,81.17888889,53.615,10.64,23.52,63.61,0.138,2.21,0.285,0.045,0.076,6.215,0.2,2.393425553,0.099154047,61.60460061,0.024027154,4.227958199,0.059577023,0.22111749,258.2563587,0.003478851,0.100616187,4.123937283,0.298244383,2.792898151,1.0,0.93,0.0,0.58,1.3,0.0,12.1,94.51,0.2,82.0,27.63636364,11.0,60.0,27.75,8.0,123.855,114.0,42.64229523,549.0,435.0,88.07017544
2024-01-21 18:00:00,2.65,1133.0,118132.0,2.757450231,4000.0,1430.0,2259.0,1030.0,1.27,230.0,1.38,7.0,1.5,11.28,87.32,0.42,3.8,307.425,0.98,11.5,87.0,0.46,7.8,19.88633333,1.04,9.71,70.07,1.31,87.6,18.91,920.7453333,2.295,1.887432169,11.73,4.733333333,81.17888889,53.615,10.64,23.52,63.61,0.138,2.21,0.285,0.045,0.076,6.215,0.2,2.393425553,0.099154047,61.60460061,0.024027154,4.227958199,0.059577023,0.22111749,258.2563587,0.003478851,0.100616187,4.123937283,0.298244383,2.792898151,1.0,0.93,0.0,0.58,1.3,0.0,12.1,94.51,0.2,82.0,27.63636364,11.0,60.0,27.75,8.0,122.6625,105.0,41.54165705,540.0,435.0,84.28571429
2024-01-21 19:00:00,2.65,1130.0,119062.0,2.75108711,4000.0,1431.0,2267.0,1560.0,1.27,230.0,1.38,7.0,1.5,11.28,87.32,0.42,3.8,307.425,0.98,11.5,87.0,0.46,7.8,19.88633333,1.04,9.71,70.07,1.31,87.6,18.91,920.7453333,2.295,1.887432169,11.73,4.733333333,81.17888889,53.615,10.64,23.52,63.61,0.138,2.21,0.285,0.045,0.076,6.215,0.2,2.393425553,0.099154047,61.60460061,0.024027154,4.227958199,0.059577023,0.22111749,258.2563587,0.003478851,0.100616187,4.123937283,0.298244383,2.792898151,1.0,0.93,0.0,0.58,1.3,0.0,12.1,94.51,0.2,82.0,27.63636364,11.0,60.0,27.75,8.0,123.06,108.0,42.25287356,543.0,435.0,84.72222222
2024-01-21 20:00:00,2.6,1132.0,118370.0,2.751556672,4000.0,1508.0,2260.0,1020.0,1.27,235.0,1.33,8.0,1.5,11.28,87.32,0.42,3.8,307.425,0.98,11.5,87.0,0.46,7.8,19.88633333,1.04,9.71,70.07,1.31,87.6,18.91,920.7453333,2.295,1.887432169,11.73,4.733333333,81.17888889,53.615,10.64,23.52,63.61,0.138,2.21,0.285,0.045,0.076,6.215,0.2,2.393425553,0.099154047,61.60460061,0.024027154,4.227958199,0.059577023,0.22111749,258.2563587,0.003478851,0.100616187,4.123937283,0.298244383,2.792898151,1.0,0.93,0.0,0.58,1.3,0.0,12.1,94.51,0.2,82.0,27.63636364,11.0,60.0,27.75,8.0,122.6625,105.0,40.12944984,540.0,435.0,88.76190476
2024-01-21 21:00:00,2.58,1170.0,116750.0,2.764173534,4000.0,1527.0,2294.0,148.0,1.27,238.0,1.31,8.0,1.5,11.28,87.32,0.42,3.8,307.425,0.98,11.5,87.0,0.46,7.8,19.88633333,1.04,9.71,70.07,1.31,87.6,18.91,920.7453333,2.295,1.887432169,11.73,4.733333333,81.17888889,53.615,10.64,23.52,63.61,0.138,2.21,0.285,0.045,0.076,6.215,0.2,2.393425553,0.099154047,61.60460061,0.024027154,4.227958199,0.059577023,0.22111749,258.2563587,0.003478851,0.100616187,4.123937283,0.298244383,2.792898151,1.0,0.93,0.0,0.58,1.3,0.0,12.1,94.51,0.2,82.0,27.63636364,11.0,60.0,27.75,8.0,126.6375,135.0,40.48780488,570.0,435.0,98.0
2024-01-21 22:00:00,2.64,1137.0,117010.0,2.793773593,4000.0,1418.0,2265.0,1350.0,1.27,228.0,1.37,7.0,1.5,11.28,87.32,0.42,3.8,307.425,0.98,11.5,87.0,0.46,7.8,19.88633333,1.04,9.71,70.07,1.31,87.6,18.91,920.7453333,2.295,1.887432169,11.73,4.733333333,81.17888889,53.615,10.64,23.52,63.61,0.138,2.21,0.285,0.045,0.076,6.215,0.2,2.393425553,0.099154047,61.60460061,0.024027154,4.227958199,0.059577023,0.22111749,258.2563587,0.003478851,0.100616187,4.123937283,0.298244383,2.792898151,1.0,0.93,0.0,0.58,1.3,0.0,12.1,94.51,0.2,82.0,27.63636364,11.0,60.0,27.75,8.0,123.7225,113.0,40.74762015,548.0,435.0,89.2920354
2024-01-21 23:00:00,2.61,1148.0,119530.0,2.713541035,4000.0,1484.0,2274.0,633.0,1.27,237.0,1.34,7.0,1.5,11.31,87.31,0.4,3.9,310.3836667,0.98,11.6,86.91,0.45,7.0,20.049333333,1.04,9.59,70.39,1.24,86.99666667,18.78,946.9943333,2.26,1.893372538,11.68,4.732222222,81.68888889,53.725,10.815,24.91285714,63.61,0.1355,2.2,0.28,0.044,0.078,6.17,0.19,2.190299917,0.109653083,61.45872303,0.019410241,4.474432624,0.06,0.10239812,262.9446606,0.002,0.101776699,4.381293669,0.245052563,2.86877744,1.0,0.44,0.0,0.43,1.11,0.0,17.31333333,94.73,0.2,82.0,27.63636364,11.0,60.0,27.75,8.0,125.0475,123.0,41.64554045,558.0,435.0,92.68292683
2024-01-22 00:00:00,2.64,1137.0,119436.0,2.72383315,3999.0,1462.0,2270.0,942.0,1.27,233.0,1.37,8.0,1.5,11.31,87.31,0.4,3.9,310.3836667,0.98,11.6,86.91,0.45,7.0,20.049333333,1.04,9.59,70.39,1.24,86.99666667,18.78,946.9943333,2.26,1.893372538,11.68,4.732222222,81.68888889,53.725,10.815,24.91285714,63.61,0.1355,2.2,0.28,0.044,0.078,6.17,0.19,2.190299917,0.109653083,61.45872303,0.019410241,4.474432624,0.06,0.10239812,262.9446606,0.002,0.101776699,4.381293669,0.245052563,2.86877744,1.0,0.44,0.0,0.43,1.11,0.0,17.31333333,94.73,0.2,82.0,27.63636364,11.0,60.0,27.75,8.0,122.7375,115.0,42.67877412,545.0,430.0,92.95652174
2024-01-22 01:00:00,2.63,1133.0,120233.0,2.704505818,4001.0,1474.0,2275.0,855.0,1.27,235.0,1.36,8.0,1.5,11.31,87.31,0.4,3.9,310.3836667,0.98,11.6,86.91,0.45,7.0,20.049333333,1.04,9.59,70.39,1.24,86.99666667,18.78,946.9943333,2.26,1.893372538,11.68,4.732222222,81.68888889,53.725,10.815,24.91285714,63.61,0.1355,2.2,0.28,0.044,0.078,6.17,0.19,2.190299917,0.109653083,61.45872303,0.019410241,4.474432624,0.06,0.10239812,262.9446606,0.002,0.101776699,4.381293669,0.245052563,2.86877744,1.0,0.44,0.0,0.43,1.11,0.0,17.31333333,94.73,0.2,82.0,27.63636364,11.0,60.0,27.75,8.0,124.12,116.0,42.74230593,551.0,435.0,92.84482759
2024-01-22 02:00:00,2.66,1133.0,120229.0,2.709923157,3998.0,1444.0,2274.0,1115.0,1.27,233.0,1.39,7.0,1.5,11.31,87.31,0.4,3.9,310.3836667,0.98,11.6,86.91,0.45,7.0,20.049333333,1.04,9.59,70.39,1.24,86.99666667,18.78,946.9943333,2.26,1.893372538,11.68,4.732222222,81.68888889,53.725,10.815,24.91285714,63.61,0.1355,2.2,0.28,0.044,0.078,6.17,0.19,2.190299917,0.109653083,61.45872303,0.019410241,4.474432624,0.06,0.10239812,262.9446606,0.002,0.101776699,4.381293669,0.245052563,2.86877744,1.0,0.44,0.0,0.43,1.11,0.0,17.31333333,94.73,0.2,82.0,27.63636364,11.0,60.0,27.75,8.0,123.9875,115.0,42.89648841,550.0,435.0,90.08695652
2024-01-22 03:00:00,2.62,1135.0,120150.0,2.722116465,4000.0,1480.0,2275.0,1432.0,1.27,235.0,1.35,8.0,1.5,11.31,87.31,0.4,3.9,310.3836667,0.98,11.6,86.91,0.45,7.0,20.049333333,1.04,9.59,70.39,1.24,86.99666667,18.78,946.9943333,2.26,1.893372538,11.68,4.732222222,81.68888889,53.725,10.815,24.91285714,63.61,0.1355,2.2,0.28,0.044,0.078,6.17,0.19,2.190299917,0.109653083,61.45872303,0.019410241,4.474432624,0.06,0.10239812,262.9446606,0.002,0.101776699,4.381293669,0.245052563,2.86877744,1.0,0.44,0.0,0.43,1.11,0.0,17.31333333,94.73,0.2,82.0,27.63636364,11.0,60.0,27.75,8.0,122.6625,105.0,43.13545725,540.0,435.0,92.85714286
2024-01-22 04:00:00,2.66,1132.0,120330.0,2.716485318,3998.0,1443.0,2270.0,1427.0,1.27,233.0,1.39,8.0,1.5,11.31,87.31,0.4,3.9,310.3836667,0.98,11.6,86.91,0.45,7.0,20.049333333,1.04,9.59,70.39,1.24,86.99666667,18.78,946.9943333,2.26,1.893372538,11.68,4.732222222,81.68888889,53.725,10.815,24.91285714,63.61,0.1355,2.2,0.28,0.044,0.078,6.17,0.19,2.190299917,0.109653083,61.45872303,0.019410241,4.474432624,0.06,0.10239812,262.9446606,0.002,0.101776699,4.381293669,0.245052563,2.86877744,1.0,0.44,0.0,0.43,1.11,0.0,17.31333333,94.73,0.2,82.0,27.63636364,11.0,60.0,27.75,8.0,122.53,104.0,43.25932708,539.0,435.0,93.07692308
2024-01-22 05:00:00,2.63,1134.0,119421.0,2.738992637,4001.0,1460.0,2273.0,1409.0,1.27,233.0,1.36,7.0,1.5,11.31,87.31,0.4,3.9,310.3836667,0.98,11.6,86.91,0.45,7.0,20.049333333,1.04,9.59,70.39,1.24,86.99666667,18.78,946.9943333,2.26,1.893372538,11.68,4.732222222,81.68888889,53.725,10.815,24.91285714,63.61,0.1355,2.2,0.28,0.044,0.078,6.17,0.19,2.190299917,0.109653083,61.45872303,0.019410241,4.474432624,0.06,0.10239812,262.9446606,0.002,0.101776699,4.381293669,0.245052563,2.86877744,1.0,0.44,0.0,0.43,1.11,0.0,17.31333333,94.73,0.2,82.0,27.63636364,11.0,60.0,27.75,8.0,122.6625,105.0,43.23576861,540.0,435.0,90.28571429
2024-01-22 06:00:00,2.63,1136.0,119319.0,2.731494285,4000.0,1464.0,2274.0,1091.0,1.27,233.0,1.36,8.0,1.5,11.31,87.31,0.4,3.9,310.3836667,0.98,11.6,86.91,0.45,7.0,20.049333333,1.04,9.59,70.39,1.24,86.99666667,18.78,946.9943333,2.26,1.893372538,11.68,4.732222222,81.68888889,53.725,10.815,24.91285714,63.61,0.1355,2.2,0.28,0.044,0.078,6.17,0.19,2.190299917,0.109653083,61.45872303,0.019410241,4.474432624,0.06,0.10239812,262.9446606,0.002,0.101776699,4.381293669,0.245052563,2.86877744,1.0,0.44,0.0,0.43,1.11,0.0,17.31333333,94.73,0.2,82.0,27.63636364,11.0,60.0,27.75,8.0,123.1925,109.0,42.7978797,544.0,435.0,96.42201835
2024-01-22 07:00:00,2.59,1147.0,119005.0,2.729086668,4000.0,1506.0,2279.0,755.0,1.27,237.0,1.32,8.0,1.5,11.31,87.31,0.4,3.9,310.3836667,0.98,11.6,86.91,0.45,7.0,20.049333333,1.04,9.59,70.39,1.24,86.99666667,18.78,946.9943333,2.26,1.893372538,11.68,4.732222222,81.68888889,53.725,10.815,24.91285714,63.61,0.1355,2.2,0.28,0.044,0.078,6.17,0.19,2.190299917,0.109653083,61.45872303,0.019410241,4.474432624,0.06,0.10239812,262.9446606,0.002,0.101776699,4.381293669,0.245052563,2.86877744,1.0,0.44,0.0,0.43,1.11,0.0,17.31333333,94.73,0.2,82.0,27.63636364,11.0,60.0,27.75,8.0,123.855,114.0,42.85714286,549.0,435.0,96.14035088
2024-01-22 08:00:00,2.64,1139.0,119307.0,2.703128067,4000.0,1449.0,2289.0,86.0,1.27,233.0,1.37,8.0,1.5,10.87,87.77,0.4,3.4,310.3836667,0.96,11.15,87.38,0.44,8.8,20.049333333,1.03,10.22,66.84,3.74,86.99666667,19.2,946.9943333,2.235,1.91882755,11.835,4.732222222,81.68888889,53.69,10.515,23.98428571,63.61,0.1325,2.13,0.28,0.048,0.076,6.17,0.19,1.959983301,0.100693835,61.87288604,0.019858203,4.263738789,0.05,0.106877744,262.9446606,0.002517346,0.104051203,4.513691789,0.219471894,2.65836992,1.0,0.66,0.0,0.72,1.23,0.0,17.31333333,96.74,0.1,82.0,27.63636364,11.0,60.0,27.75,8.0,123.7975,123.0,42.96347988,553.0,430.0,93.98373984
2024-01-22 09:00:00,2.65,1136.0,119290.0,2.730725709,4000.0,1440.0,2265.0,1041.0,1.27,233.0,1.38,8.0,1.5,10.87,87.77,0.4,3.4,310.3836667,0.96,11.15,87.38,0.44,8.8,20.049333333,1.03,10.22,66.84,3.74,86.99666667,19.2,946.9943333,2.235,1.91882755,11.835,4.732222222,81.68888889,53.69,10.515,23.98428571,63.61,0.1325,2.13,0.28,0.048,0.076,6.17,0.19,1.959983301,0.100693835,61.87288604,0.019858203,4.263738789,0.05,0.106877744,262.9446606,0.002517346,0.104051203,4.513691789,0.219471894,2.65836992,1.0,0.66,0.0,0.72,1.23,0.0,17.31333333,96.74,0.1,82.0,27.63636364,11.0,60.0,27.75,8.0,122.4725,113.0,43.52319706,543.0,430.0,96.37168142
2024-01-22 10:00:00,2.64,1132.0,118524.0,2.751900711,4001.0,1447.0,2265.0,1132.0,1.27,231.0,1.37,7.0,1.5,10.87,87.77,0.4,3.4,310.3836667,0.96,11.15,87.38,0.44,8.8,20.049333333,1.03,10.22,66.84,3.74,86.99666667,19.2,946.9943333,2.235,1.91882755,11.835,4.732222222,81.68888889,53.69,10.515,23.98428571,63.61,0.1325,2.13,0.28,0.048,0.076,6.17,0.19,1.959983301,0.100693835,61.87288604,0.019858203,4.263738789,0.05,0.106877744,262.9446606,0.002517346,0.104051203,4.513691789,0.219471894,2.65836992,1.0,0.66,0.0,0.72,1.23,0.0,17.31333333,96.74,0.1,82.0,27.63636364,11.0,60.0,27.75,8.0,123.93,124.0,42.50693802,554.0,430.0,90.48387097
2024-01-22 11:00:00,2.64,1133.0,118790.0,2.746375473,3998.0,1445.0,2260.0,1227.0,1.27,231.0,1.37,8.0,1.5,10.87,87.77,0.4,3.4,310.3836667,0.96,11.15,87.38,0.44,8.8,20.049333333,1.03,10.22,66.84,3.74,86.99666667,19.2,946.9943333,2.235,1.91882755,11.835,4.732222222,81.68888889,53.69,10.515,23.98428571,63.61,0.1325,2.13,0.28,0.048,0.076,6.17,0.19,1.959983301,0.100693835,61.87288604,0.019858203,4.263738789,0.05,0.106877744,262.9446606,0.002517346,0.104051203,4.513691789,0.219471894,2.65836992,1.0,0.66,0.0,0.72,1.23,0.0,17.31333333,96.74,0.1,82.0,27.63636364,11.0,60.0,27.75,8.0,123.0025,117.0,43.279139,547.0,430.0,95.72649573
2024-01-22 12:00:00,2.63,1133.0,117666.0,2.768631713,4000.0,1439.0,2262.0,1035.0,1.27,229.0,1.36,8.0,1.5,10.87,87.77,0.4,3.4,310.3836667,0.96,11.15,87.38,0.44,8.8,20.049333333,1.03,10.22,66.84,3.74,86.99666667,19.2,946.9943333,2.235,1.91882755,11.835,4.732222222,81.68888889,53.69,10.515,23.98428571,63.61,0.1325,2.13,0.28,0.048,0.076,6.17,0.19,1.959983301,0.100693835,61.87288604,0.019858203,4.263738789,0.05,0.106877744,262.9446606,0.002517346,0.104051203,4.513691789,0.219471894,2.65836992,1.0,0.66,0.0,0.72,1.23,0.0,17.31333333,96.74,0.1,82.0,27.63636364,11.0,60.0,27.75,8.0,123.4,120.0,43.43963554,550.0,430.0,94.41666667
2024-01-22 13:00:00,2.63,1141.0,119010.0,2.712258669,4000.0,1464.0,2280.0,170.0,1.27,234.0,1.36,7.0,1.5,10.87,87.77,0.4,3.4,310.3836667,0.96,11.15,87.38,0.44,8.8,20.049333333,1.03,10.22,66.84,3.74,86.99666667,19.2,946.9943333,2.235,1.91882755,11.835,4.732222222,81.68888889,53.69,10.515,23.98428571,63.61,0.1325,2.13,0.28,0.048,0.076,6.17,0.19,1.959983301,0.100693835,61.87288604,0.019858203,4.263738789,0.05,0.106877744,262.9446606,0.002517346,0.104051203,4.513691789,0.219471894,2.65836992,1.0,0.66,0.0,0.72,1.23,0.0,17.31333333,96.74,0.1,82.0,27.63636364,11.0,60.0,27.75,8.0,124.0625,125.0,44.05195989,555.0,430.0,91.76
2024-01-22 14:00:00,2.64,1145.0,115697.0,2.789985648,4005.0,1405.0,2280.0,53.0,1.27,227.0,1.37,7.0,1.5,10.87,87.77,0.4,3.4,310.3836667,0.96,11.15,87.38,0.44,8.8,20.049333333,1.03,10.22,66.84,3.74,86.99666667,19.2,946.9943333,2.235,1.91882755,11.835,4.732222222,81.68888889,53.69,10.515,23.98428571,63.61,0.1325,2.13,0.28,0.048,0.076,6.17,0.19,1.959983301,0.100693835,61.87288604,0.019858203,4.263738789,0.05,0.106877744,262.9446606,0.002517346,0.104051203,4.513691789,0.219471894,2.65836992,1.0,0.66,0.0,0.72,1.23,0.0,17.31333333,96.74,0.1,82.0,27.63636364,11.0,60.0,27.75,8.0,124.725,130.0,44.34026984,560.0,430.0,95.53846154
2024-01-22 15:00:00,2.6,1145.0,115484.0,2.786565229,3995.0,1443.0,2286.0,0.0,1.27,229.0,1.33,8.0,1.5,10.87,87.77,0.4,3.4,310.3836667,0.96,11.15,87.38,0.44,8.8,20.049333333,1.03,10.22,66.84,3.74,86.99666667,19.2,946.9943333,2.235,1.91882755,11.835,4.732222222,81.68888889,53.69,10.515,23.98428571,63.61,0.1325,2.13,0.28,0.048,0.076,6.17,0.19,1.959983301,0.100693835,61.87288604,0.019858203,4.263738789,0.05,0.106877744,262.9446606,0.002517346,0.104051203,4.513691789,0.219471894,2.65836992,1.0,0.66,0.0,0.72,1.23,0.0,17.31333333,96.74,0.1,82.0,27.63636364,11.0,60.0,27.75,8.0,124.725,130.0,42.75178613,560.0,430.0,96.61538462
2024-01-22 16:00:00,2.64,1134.0,117675.0,2.747139748,4002.0,1435.0,2295.0,263.0,1.27,229.0,1.37,7.0,1.5,10.95,87.71,0.38,3.7,310.3836667,0.96,11.42,87.12,0.42,9.0,20.049333333,1.04,9.7,70.1,1.18,86.99666667,19.02,946.9943333,2.25,1.921115421,12.045,4.732222222,81.68888889,53.445,10.82,24.44857143,63.61,0.125,2.19,0.24,0.045,0.0755,6.27,0.19,2.363708488,0.063091955,61.14976378,0.027132707,4.60036052,0.038959248,0.169275864,262.9446606,0.001,0.12080533,4.667915399,0.286907736,2.472246613,1.0,0.71,0.0,0.63,1.28,0.0,17.31333333,96.49,0.1,82.0,27.63636364,11.0,60.0,27.75,8.0,123.2675,119.0,41.4980228,549.0,430.0,93.1092437
2024-01-22 17:00:00,2.61,1131.0,120128.0,2.692373427,3997.0,1492.0,2292.0,435.0,1.27,235.0,1.34,8.0,1.5,10.95,87.71,0.38,3.7,310.3836667,0.96,11.42,87.12,0.42,9.0,20.049333333,1.04,9.7,70.1,1.18,86.99666667,19.02,946.9943333,2.25,1.921115421,12.045,4.732222222,81.68888889,53.445,10.82,24.44857143,63.61,0.125,2.19,0.24,0.045,0.0755,6.27,0.19,2.363708488,0.063091955,61.14976378,0.027132707,4.60036052,0.038959248,0.169275864,262.9446606,0.001,0.12080533,4.667915399,0.286907736,2.472246613,1.0,0.71,0.0,0.63,1.28,0.0,17.31333333,96.49,0.1,82.0,27.63636364,11.0,60.0,27.75,8.0,122.87,116.0,41.07184648,546.0,430.0,92.84482759
2024-01-22 18:00:00,2.65,1134.0,118367.0,2.744362619,4003.0,1426.0,2289.0,700.0,1.27,229.0,1.38,7.0,1.5,10.95,87.71,0.38,3.7,310.3836667,0.96,11.42,87.12,0.42,9.0,20.049333333,1.04,9.7,70.1,1.18,86.99666667,19.02,946.9943333,2.25,1.921115421,12.045,4.732222222,81.68888889,53.445,10.82,24.44857143,63.61,0.125,2.19,0.24,0.045,0.0755,6.27,0.19,2.363708488,0.063091955,61.14976378,0.027132707,4.60036052,0.038959248,0.169275864,262.9446606,0.001,0.12080533,4.667915399,0.286907736,2.472246613,1.0,0.71,0.0,0.63,1.28,0.0,17.31333333,96.49,0.1,82.0,27.63636364,11.0,60.0,27.75,8.0,122.605,114.0,42.43119266,544.0,430.0,90.43859649
2024-01-22 19:00:00,2.66,1133.0,120344.0,2.69440158,3995.0,1439.0,2290.0,729.0,1.27,233.0,1.39,8.0,1.5,10.95,87.71,0.38,3.7,310.3836667,0.96,11.42,87.12,0.42,9.0,20.049333333,1.04,9.7,70.1,1.18,86.99666667,19.02,946.9943333,2.25,1.921115421,12.045,4.732222222,81.68888889,53.445,10.82,24.44857143,63.61,0.125,2.19,0.24,0.045,0.0755,6.27,0.19,2.363708488,0.063091955,61.14976378,0.027132707,4.60036052,0.038959248,0.169275864,262.9446606,0.001,0.12080533,4.667915399,0.286907736,2.472246613,1.0,0.71,0.0,0.63,1.28,0.0,17.31333333,96.49,0.1,82.0,27.63636364,11.0,60.0,27.75,8.0,122.075,110.0,41.55452436,540.0,430.0,91.63636364
2024-01-22 20:00:00,2.66,1134.0,119008.0,2.719307354,4000.0,1432.0,2291.0,416.0,1.27,231.0,1.39,8.0,1.5,10.95,87.71,0.38,3.7,310.3836667,0.96,11.42,87.12,0.42,9.0,20.049333333,1.04,9.7,70.1,1.18,86.99666667,19.02,946.9943333,2.25,1.921115421,12.045,4.732222222,81.68888889,53.445,10.82,24.44857143,63.61,0.125,2.19,0.24,0.045,0.0755,6.27,0.19,2.363708488,0.063091955,61.14976378,0.027132707,4.60036052,0.038959248,0.169275864,262.9446606,0.001,0.12080533,4.667915399,0.286907736,2.472246613,1.0,0.71,0.0,0.63,1.28,0.0,17.31333333,96.49,0.1,82.0,27.63636364,11.0,60.0,27.75,8.0,122.4725,113.0,41.67809785,543.0,430.0,96.28318584
2024-01-22 21:00:00,2.64,1133.0,120066.0,2.695088629,4000.0,1467.0,2288.0,410.0,1.27,234.0,1.37,7.0,1.5,10.95,87.71,0.38,3.7,310.3836667,0.96,11.42,87.12,0.42,9.0,20.049333333,1.04,9.7,70.1,1.18,86.99666667,19.02,946.9943333,2.25,1.921115421,12.045,4.732222222,81.68888889,53.445,10.82,24.44857143,63.61,0.125,2.19,0.24,0.045,0.0755,6.27,0.19,2.363708488,0.063091955,61.14976378,0.027132707,4.60036052,0.038959248,0.169275864,262.9446606,0.001,0.12080533,4.667915399,0.286907736,2.472246613,1.0,0.71,0.0,0.63,1.28,0.0,17.31333333,96.49,0.1,82.0,27.63636364,11.0,60.0,27.75,8.0,122.7375,115.0,42.94871795,545.0,430.0,96.08695652
2024-01-22 22:00:00,2.66,1133.0,119047.0,2.714007898,3998.0,1425.0,2289.0,309.0,1.27,230.0,1.39,8.0,1.5,10.95,87.71,0.38,3.7,310.3836667,0.96,11.42,87.12,0.42,9.0,20.049333333,1.04,9.7,70.1,1.18,86.99666667,19.02,946.9943333,2.25,1.921115421,12.045,4.732222222,81.68888889,53.445,10.82,24.44857143,63.61,0.125,2.19,0.24,0.045,0.0755,6.27,0.19,2.363708488,0.063091955,61.14976378,0.027132707,4.60036052,0.038959248,0.169275864,262.9446606,0.001,0.12080533,4.667915399,0.286907736,2.472246613,1.0,0.71,0.0,0.63,1.28,0.0,17.31333333,96.49,0.1,82.0,27.63636364,11.0,60.0,27.75,8.0,122.87,116.0,43.18442153,546.0,430.0,96.03448276
2024-01-22 23:00:00,2.64,1141.0,119997.0,2.712446169,4002.0,1462.0,2281.0,922.0,1.27,255.0,1.37,8.0,1.5,11.3,87.32,0.4,3.8,221.803,0.98,11.46,87.05,0.44,6.9,12.971333333,1.05,9.8,70.0,1.23,49.00666667,18.97,614.936,2.265,1.944593427,11.745,4.9,81.73333333,53.83,10.2,26.30571429,63.61,0.114,2.16,0.255,0.0445,0.075,6.04,0.185,1.797329682,0.02930238,62.17649789,0.016029106,4.305412395,0.024476785,0.159593444,172.8636746,0.001,0.099895591,4.012451013,0.195169098,3.165118995,1.0,0.83,0.0,0.98,1.25,0.0,12.51666667,96.1,0.2,82.0,27.63636364,11.0,60.0,27.75,8.0,122.7375,115.0,42.48188406,545.0,430.0,89.73913043
2024-01-23 00:00:00,2.58,1134.0,120307.0,2.386527811,3500.0,1531.0,2268.0,1737.0,1.27,238.0,1.31,8.0,1.5,11.3,87.32,0.4,3.8,221.803,0.98,11.46,87.05,0.44,6.9,12.971333333,1.05,9.8,70.0,1.23,49.00666667,18.97,614.936,2.265,1.944593427,11.745,4.9,81.73333333,53.83,10.2,26.30571429,63.61,0.114,2.16,0.255,0.0445,0.075,6.04,0.185,1.797329682,0.02930238,62.17649789,0.016029106,4.305412395,0.024476785,0.159593444,172.8636746,0.001,0.099895591,4.012451013,0.195169098,3.165118995,1.0,0.83,0.0,0.98,1.25,0.0,12.51666667,96.1,0.2,82.0,27.63636364,11.0,60.0,27.75,8.0,124.8225,93.0,40.34555218,543.0,450.0,90.10752688
