Repository: saikumar-voptimai/evonith_bf_webapp

# Evonith BF2 — Blast Furnace Intelligence Platform

Monitoring, modelling and optimisation of **Blast Furnace 2 (BF2)** at Evonith Steel: live telemetry from InfluxDB,
manual plant reports from Neon PostgreSQL, a two-zone energy model of the furnace, blend and fuel optimisers, a
conversational assistant (FurnaceMind) and a live digital twin evaluated every hour.

The platform has three deployable parts that share one Python service layer, plus the shared data library:

| Part | Path | What it is |
|---|---|---|
| **Streamlit app** (legacy) | `src/app.py`, `src/custom_pages/` | The original 11-page dashboard; still the home of the model pages. Served under `/legacy` in production |

File: src/assets/data/furnace_dataset_20260525_002530_771382.csv (part 7 of 209)
GO%,ORE_NA2O%,ORE_P%,ORE_TIO2%,ORE_AL2O3%,ORE_SIO2%,ORE_MNO%,ORE_CAO%,ORE_K2O%,ORE_CALC_MT,PELLET_PCT_SIO2,PELLET_PCT_AL2O3,PELLET_PCT_FE2O3,PELLET_PCT_MGO,PELLET_PCT_TIO2,PELLET_PCT_NA2O,TOTAL_PELLET_CALC_MT,PELLET_PCT_K2O,PELLET_PCT_TM,PELLET_PCT_LOI,PELLET_PCT_MNO,PELLET_PCT_CAO,PELLET_PCT_P,CHARGES/HRS.,STOCKRODLEVEL,CHEM_PCT_C,CHEM_PCT_CR,CHEM_PCT_FE,CHEM_PCT_MN,CHEM_PCT_P,CHEM_PCT_S,CHEM_PCT_SI,CHEM_PCT_TI,SLAG_BASICITY,SLAG_PCT_AL2O3,SLAG_PCT_CAO,SLAG_PCT_FEO,SLAG_PCT_K2O,SLAG_PCT_MGO,SLAG_PCT_MNO,SLAG_PCT_NA2O,SLAG_PCT_S,SLAG_PCT_SIO2,SLAG_PCT_TIO2,SLAG_T_BASICITY,HMT_GT_1480C,COKE_DISCHARGE_TIME,WEIGHTED_COKE_ANGLE,TOTAL_COKE_PORTIONS,NON_COKE_DISCHARGE_TIME,WEIGHTED_NON_COKE_ANGLE,TOTAL_NON_COKE_PORTIONS,TOTAL HEAT LOAD,FTG_UPTAKE_TEMP_A,FTG_UPTAKE_TEMP_B,FTG_UPTAKE_TEMP_C,FTG_UPTAKE_TEMP_D,FTG_UPTAKE_TEMP_AVG,HEARTH_TEMP_A,HEARTH_TEMP_B,HEARTH_TEMP_C,HEARTH_TEMP_D,HEARTH_TEMP_AVG,BOSH_TEMP_A,BOSH_TEMP_C,BOSH_TEMP_D,BELLY_TEMP_A,BELLY_TEMP_C,BELLY_TEMP_D,LOWER_STACK_TEMP_A,LOWER_STACK_TEMP_B,LOWER_STACK_TEMP_C,LOWER_STACK_TEMP_D,PCI_KG/THM,ACT. FUEL RATEKG/THM.,FURNACETOPGASANALYSISCO2ETACO,COKE RATE KG/THM,PRODUCTIONTONNESPERHR,HOT BLAST PRESSUREBAR,TOPPRESSUREBAR,DIFFERENTIAL PRESSURETOTALBAR,HOT BLAST TEMP.OC,OXYGENFLOWNM3/HR.,STEAMKGS/HR.,RAFTOC,PERMEABILITYKGS/HR.,TUYEREVELOCITYM/S,HOT BLAST VOLUMENM3/HR.,O2 ENRICHMENT %,BOTTOMBAR,FURNACE TOP GAS ANALYSISH2%,UNITCOST LAKHS/THM,BOSH_TEMP_B,FURNACE TOP GAS ANALYSISCO2%,FURNACE TOP GAS ANALYSISONLINE (ANALYZER)CO%
2025-09-14 22:00:00,1.04199287,11.50079703,0.563857635,87.4572101,6.623771829,33.098,10.0,1.005,0.585,87.015,11.98,6.156,69.4,8.66,19.97,1.97,12.5018907,5.176666667,80.06666667,66.01,27.24,0.053,6.3,1.98,9.14,2.06,0.035,0.11,54.32,11.133,0.065,1.767142857,0.21,126.058,0.0,0.0,0.0,0.0,0.0,0.0,0.0,0.0,58.28988716,1.886407308,3.535926921,0.05062547,0.027265449,0.033906179,0.058234175,1.91937453,12.25375819,0.03,0.078436325,0.009515637,18.61,4.91,1.73,63.95,0.12,0.062,0.035,0.0,0.029,2.6,0.47,0.03,1.01,0.045,7.0,0.099909851,4.17,0.0147,94.9534,0.158,0.1058,0.0365,0.503,0.0586,1.068335848,17.776,38.057,0.253,0.451,6.314,0.215,0.183,0.287,35.625,0.733,1.245581838,1464.9,83.0,26.36363636,11.0,60.0,25.2,10.0,6.530429512167331,188.2855556,216.5838889,238.8997222,197.9258333,210.42375,63.10920304525682,331.4322843362369,452.3974994959832,578.3933247241669,356.6173875890126,120.92823388467534,92.05404938208778,112.97960921043462,57.71347080291857,93.56904765676796,67.34054783824631,55.90649241999344,89.81326325249272,60.4722697847985,48.066922095777954,147.7241014,571.9027778,40.55515247,367.0,84.63,2.566052517,1.249124125,1.2648107242309166,1182.699444,4007.378728,0.0,2291.977283,1385.854308,225.2332272,109364.5619,2.951118503,0.967461463,4.241030064,111.3234434355,57.62819444444473,18.180447263888883,24.43288265277776
2025-09-14 23:00:00,1.030694303,11.39044769,0.549546117,87.57885801,6.262217689,27.452,10.0,1.005,0.585,87.015,11.98,5.246,69.4,8.66,19.97,1.97,12.90269209,5.176666667,80.06666667,66.01,27.24,0.053,6.3,1.98,9.14,2.06,0.035,0.11,54.32,11.133,0.065,1.767142857,0.21,107.992,0.0,0.0,0.0,0.0,0.0,0.0,0.0,0.0,57.82981445,1.89072049,3.492795105,0.05254244,0.026546585,0.033618634,0.057419463,1.91745756,12.92421832,0.03,0.073643901,0.009563561,15.198,4.91,1.73,63.95,0.12,0.062,0.035,0.0,0.029,2.6,0.47,0.03,1.01,0.045,6.0,0.293188519,4.1706,0.015,94.8829,0.1682,0.10976,0.02918,0.56,0.06436,1.084695731,17.3842,38.5448,0.253,0.427,6.389,0.1994,0.1794,0.29,35.5356,0.6976,1.264489346,1467.78,83.0,26.36363636,11.0,60.0,25.2,10.0,6.796560064224664,225.2480556,236.9755556,264.3358333,217.4155556,235.99375,62.63143316094589,331.34139225394136,452.61144768210374,580.0748620765801,356.99047103565886,122.88938846375319,95.08459557746805,114.01167118071993,58.191115406867716,91.47989319981673,67.2674894310172,53.76545970071956,81.2896979824835,58.608797224684956,45.21435088742504,162.7885122,575.0,39.96414769,367.0,79.26045833,2.523212403,1.248960756,1.264789885603955,1180.443889,3999.061892,0.0,2275.3795,1408.175067,223.7525747,107498.1106,2.994478319,0.929958248,4.354488189,113.3194778665,57.62819444444473,18.180447263888883,24.43288265277776
2025-09-15 00:00:00,1.025006665,11.3636097,0.632092775,87.61138363,6.864836044,33.759,10.0,1.005,0.585,87.015,11.98,5.85,69.38,8.62,20.17,1.83,12.30169274,5.065555556,80.37777778,66.01,31.18,0.051,6.25,1.98,8.82,1.9,0.031,0.1,54.07,11.69,0.072,1.8704,0.2,127.379,0.0,0.0,0.0,0.0,0.0,0.0,0.0,0.0,58.16785998,1.887551313,3.524486874,0.051133917,0.027074781,0.033829912,0.058018085,1.918866083,12.43158738,0.03,0.077165208,0.009528348,18.855,0.0,0.0,0.0,0.0,0.0,0.0,0.0,0.0,0.0,0.0,0.0,0.0,0.0,7.0,0.241157562,4.1766,0.015,94.8919,0.1502,0.10736,0.03098,0.56,0.06796,1.107461756,16.8262,39.1928,0.283,0.397,6.479,0.1934,0.1734,0.29,35.3916,0.6736,1.290536115,1475.58,83.0,26.36363636,11.0,60.0,25.2,10.0,7.707384596353933,200.8122222,230.5658333,258.7875,202.7275,223.2232639,62.761546360250435,331.8414399171548,452.84779392222964,581.6012347493897,357.72928373306803,124.27911497270983,96.6115298498506,117.94897279116236,56.86181829754655,87.89557385019316,69.82284171071274,51.51958720281712,75.58830222278148,57.38970913356118,46.59945852755921,156.0237522,571.6694444,40.25034064,367.0,78.845,2.539424125,1.275579319,1.2561555028761622,1173.110833,3997.695103,0.0,2286.145047,1447.2918,225.6087606,109475.5572,2.944002886,0.92608417,4.241640978,112.4231471665,57.62819444444473,18.180447263888883,24.43288265277776
2025-09-15 01:00:00,1.024787102,11.36136833,0.631781728,87.61384456,6.856510955,29.028,10.0,1.005,0.585,87.015,11.98,5.031,69.38,8.62,20.17,1.83,12.15347404,5.065555556,80.37777778,66.01,31.18,0.051,6.25,1.98,8.82,1.9,0.031,0.1,54.07,11.69,0.072,1.8704,0.2,109.395,0.0,0.0,0.0,0.0,0.0,0.0,0.0,0.0,58.02335385,1.888906058,3.510939424,0.051736026,0.02684899,0.033739596,0.057762189,1.918263974,12.64217496,0.03,0.075659936,0.009543401,16.244,0.0,0.0,0.0,0.0,0.0,0.0,0.0,0.0,0.0,0.0,0.0,0.0,0.0,7.0,0.292403456,4.202285714,0.015,94.91835714,0.143714286,0.105442857,0.031257143,0.519142857,0.0648,1.122061076,16.497,39.599,0.298142857,0.383714286,6.515142857,0.193714286,0.17,0.288142857,35.29142857,0.661857143,1.306670107,1482.228571,83.0,26.36363636,11.0,60.0,25.2,10.0,7.081052472174051,227.3141667,236.7380556,260.8786111,216.5736111,235.3761111,63.29241793011995,330.94495504202484,452.2885252662164,582.2785560604038,357.4866611009658,123.71447521699886,94.95194432033838,116.52956933005672,58.46481554877218,91.69217156985746,69.35807799452064,53.60012589442175,77.63093742045143,56.975814294531936,47.53246485805549,154.1438778,570.0,40.22597681,367.0,78.845,2.564822794,1.279242031,1.2752379032231493,1176.002778,4001.031117,0.0,2293.227611,1430.552611,225.9411153,110179.2925,2.925011822,0.952341277,4.224360225,112.1740638085,57.62819444444473,18.180447263888883,24.43288265277776
2025-09-15 02:00:00,1.026237045,11.37616983,0.633835813,87.59759312,6.911487943,38.98,10.0,1.005,0.585,87.015,11.98,6.692,69.38,8.62,20.17,1.83,11.40470658,5.065555556,80.37777778,66.01,31.18,0.051,6.25,1.98,8.82,1.9,0.031,0.1,54.07,11.69,0.072,1.8704,0.2,145.44,0.0,0.0,0.0,0.0,0.0,0.0,0.0,0.0,57.93607251,1.88972432,3.502756798,0.052099698,0.026712613,0.033685045,0.057607628,1.917900302,12.76936934,0.03,0.074750755,0.009552492,21.184,0.0,0.0,0.0,0.0,0.0,0.0,0.0,0.0,0.0,0.0,0.0,0.0,0.0,7.0,0.267735869,4.253714286,0.015,94.96764286,0.152285714,0.104157143,0.029542857,0.424857143,0.0528,1.125980858,16.467,39.689,0.293857143,0.392285714,6.480857143,0.202285714,0.17,0.283857143,35.24857143,0.666142857,1.309841239,1487.371429,83.0,26.36363636,11.0,60.0,25.2,10.0,6.0099389666768275,213.2913889,208.5238889,242.7991667,204.9816667,217.3990278,63.93978721026744,329.7302878409449,451.71126833320875,586.250940261296,358.2269071164843,123.18053634033515,93.04808223930192,111.35391935605048,60.922112471322905,99.95044459230058,75.4881802765029,59.49435207437173,105.09828094202585,66.64633015343787,50.389322600675264,144.6471758,565.6388889,40.68452669,367.0,78.845,2.586656792,1.279231733,1.2956887668128616,1140.898333,4000.827025,0.0,2287.155006,1421.991214,221.6151364,111447.96,2.893492336,0.974577144,4.053449694,110.9157507935,57.62819444444473,18.180447263888883,24.43288265277776
2025-09-15 03:00:00,1.025561497,11.36927362,0.632878788,87.60516488,6.88587344,33.66,10.0,1.005,0.585,87.015,11.98,5.787,69.38,8.62,20.17,1.83,11.63425961,5.065555556,80.37777778,66.01,31.18,0.051,6.25,1.98,8.82,1.9,0.031,0.1,54.07,11.69,0.072,1.8704,0.2,125.704,0.0,0.0,0.0,0.0,0.0,0.0,0.0,0.0,57.5149345,1.893672489,3.463275109,0.05385444,0.026054585,0.033421834,0.056861863,1.91614556,13.38309025,0.03,0.070363901,0.009596361,20.61,0.0,0.0,0.0,0.0,0.0,0.0,0.0,0.0,0.0,0.0,0.0,0.0,0.0,7.0,0.199480864,4.297,0.01495,95.01995,0.1595,0.1029,0.0282,0.336,0.0415,1.128430321,16.426,39.7625,0.2865,0.4015,6.444,0.2105,0.1705,0.2795,35.2375,0.6715,1.311308257,1490.9,83.0,26.36363636,11.0,60.0,25.2,10.0,4.427552992997036,185.2033333,205.2352778,219.8005556,179.5936111,197.4581944,63.346803462975245,330.4040665106911,452.40828427788847,581.6594646511547,357.35450201321595,125.95783330920848,90.81502708223024,114.37616424473535,59.24237469515431,95.87157758405846,72.40281094180443,59.35593716792732,104.28253776590111,64.48460160265394,52.18720712577796,138.0320517,565.0,41.40593831,367.0,84.28665278,2.606348814,1.281964325,1.2836355911174306,1135.881389,4206.207983,0.0,2287.200208,1420.510075,221.8850028,112549.7931,3.010410586,0.988885537,4.104697128,110.03924685025001,57.62819444444473,18.180447263888883,24.43288265277776
2025-09-15 04:00:00,1.024074639,11.35409527,0.630772405,87.62183009,6.829496726,33.441,10.0,1.005,0.585,87.015,11.98,5.951,69.38,8.62,20.17,1.83,12.10239892,5.065555556,80.37777778,66.01,31.18,0.051,6.25,1.98,8.82,1.9,0.031,0.1,54.07,11.69,0.072,1.8704,0.2,124.654,0.0,0.0,0.0,0.0,0.0,0.0,0.0,0.0,57.09128622,1.897644192,3.423558083,0.055619641,0.025392635,0.033157054,0.056111653,1.914380359,14.00046936,0.03,0.065950898,0.009640491,22.158,0.0,0.0,0.0,0.0,0.0,0.0,0.0,0.0,0.0,0.0,0.0,0.0,0.0,7.0,0.205812324,4.267,0.01445,95.09945,0.1545,0.1019,0.0302,0.296,0.0365,1.117646907,16.286,39.6875,0.2515,0.4165,6.384,0.2155,0.1755,0.2745,35.5125,0.6865,1.297438257,1479.9,83.0,26.36363636,11.0,60.0,25.2,10.0,4.382889263009275,187.1287313,213.2044776,227.4104478,193.9485075,205.423041,63.58492185803486,330.1762765750215,452.1755971712004,579.1476698347263,355.76049368974253,127.22110161297456,89.02946084822221,114.3586612872348,59.13486758626149,97.35469680924513,68.58466312920694,58.12477184648981,97.05124873327934,60.40033026999503,52.78946538071353,134.7174489,569.4179104,41.5368703,367.0,89.83542239,2.643876873,1.299496993,1.2802717049506394,1174.068284,4499.294985,0.0,2320.046257,1403.072929,226.4750578,113013.8351,3.207168847,1.022061893,4.218480097,109.60006197925,57.62819444444473,18.180447263888883,24.43288265277776
2025-09-15 05:00:00,1.023832478,11.35162322,0.630429344,87.6245443,6.820314806,28.462,10.0,1.005,0.585,87.015,11.98,5.094,69.38,8.62,20.17,1.83,12.91384617,5.065555556,80.37777778,66.01,31.18,0.051,6.25,1.98,8.82,1.9,0.031,0.1,54.07,11.69,0.072,1.8704,0.2,106.359,0.0,0.0,0.0,0.0,0.0,0.0,0.0,0.0,57.04144161,1.898111485,3.418885151,0.055827327,0.025314753,0.033125901,0.056023386,1.914172673,14.07310748,0.03,0.065431683,0.009645683,18.729,0.0,0.0,0.0,0.0,0.0,0.0,0.0,0.0,0.0,0.0,0.0,0.0,0.0,7.0,0.160571855,4.2395,0.01405,95.15675,0.1515,0.10145,0.0314,0.272,0.03335,1.107472158,16.175,39.6065,0.2235,0.429,6.3235,0.221,0.1795,0.27,35.763,0.699,1.284289292,1470.2,83.0,26.36363636,11.0,60.0,25.2,10.0,5.091028192223888,187.4697674,214.3100775,239.7286822,206.5116279,212.0050388,62.983332475900795,330.2401315416531,451.97072136233686,582.6212073088401,356.49871238912607,124.23008477149078,88.972212295438,111.34965241891558,59.13937863434147,93.04724924445833,70.23609100705269,55.10206297365349,93.34202170360307,61.34429652380326,50.981633938080414,151.752324,575.0,41.16246651,367.0,85.09817729,2.607564845,1.298797822,1.265034683739708,1192.497674,4499.71369,0.0,2308.855023,1409.559023,226.4575341,110496.0915,3.279610419,0.991866664,4.447001519,111.85718293,57.62819444444473,18.180447263888883,24.43288265277776
2025-09-15 06:00:00,1.023531311,11.3485488,0.63000269,87.62791989,6.808895531,33.455,10.0,1.005,0.585,87.015,11.98,5.691,69.38,8.62,20.17,1.83,12.57038518,5.065555556,80.37777778,66.01,31.18,0.051,6.25,1.98,8.82,1.9,0.031,0.1,54.07,11.69,0.072,1.8704,0.2,123.99,0.0,0.0,0.0,0.0,0.0,0.0,0.0,0.0,57.06755556,1.897866667,3.421333333,0.055718519,0.025355556,0.033142222,0.05606963,1.914281481,14.03505185,0.03,0.065703704,0.009642963,21.6,0.0,0.0,0.0,0.0,0.0,0.0,0.0,0.0,0.0,0.0,0.0,0.0,0.0,6.0,0.324774086,4.2345,0.01455,95.01425,0.1665,0.10595,0.0254,0.392,0.04685,1.102775389,16.325,39.4715,0.2585,0.419,6.2585,0.231,0.1745,0.27,35.793,0.689,1.277629642,1472.2,83.0,26.36363636,11.0,60.0,25.2,10.0,5.6791953519092715,184.500813,223.5715447,242.4926829,221.6243902,218.0473577,62.604858575219154,330.2379153628284,451.72597327398853,582.4901830168147,356.3422786845775,118.91575467701573,85.99987051536402,110.47128227568507,57.88823520839801,85.32932046234845,66.90437475627724,50.49462245501124,77.37535845474949,56.347947360729236,50.68913161832389,148.7795618,575.0,40.66001496,367.0,84.49,2.622080569,1.299299228,1.2519456729641179,1186.407317,4499.713276,0.0,2312.444317,1383.715748,222.9502203,109638.7431,3.304307772,1.015187318,4.45333674,111.4632919385,57.62819444444473,18.180447263888883,24.43288265277776
2025-09-15 07:00:00,1.020650253,11.31913799,0.625921191,87.66021175,6.699655408,38.016,10.0,1.005,0.585,87.015,11.98,6.743,69.38,8.62,20.17,1.83,13.0105764,5.065555556,80.37777778,66.01,31.18,0.051,6.25,1.98,8.82,1.9,0.031,0.1,54.07,11.69,0.072,1.8704,0.2,138.156,0.0,0.0,0.0,0.0,0.0,0.0,0.0,0.0,56.6541372,1.901742464,3.382575362,0.057441095,0.024709589,0.032883836,0.055337535,1.912558905,14.63752298,0.03,0.061397262,0.009686027,24.913,0.0,0.0,0.0,0.0,0.0,0.0,0.0,0.0,0.0,0.0,0.0,0.0,0.0,7.0,0.396888664,4.229272727,0.014963636,94.88836364,0.18,0.109890909,0.020218182,0.498545455,0.058745455,1.098129407,16.44909091,39.34527273,0.291454545,0.411454545,6.200363636,0.241090909,0.170363636,0.270363636,35.82945455,0.681454545,1.27118179,1474.181818,83.0,26.36363636,11.0,60.0,25.2,10.0,4.892576111747701,193.0979253,225.1767635,231.5792531,224.413278,218.566805,62.479147928543895,329.6627234687634,450.99186552252985,588.1474745638667,357.8455185260359,115.5648375816562,81.99226651112821,109.73277320724145,58.66838095268024,78.90755339997213,70.27674917109282,48.97257953515168,72.24444161281215,55.11335743968845,53.249404232691525,165.1496232,575.0,39.88075349,367.0,78.78053942,2.611022237,1.299194635,1.2541514862219076,1197.713278,4497.657353,0.0,2310.034905,1402.803494,226.6160896,110318.9631,3.284507705,0.999721434,4.525607091,113.632325074,57.62819444444473,18.180447263888883,24.43288265277776
2025-09-15 08:00:00,1.012065293,11.52800802,0.569329783,87.45992668,6.407248582,28.916,10.1,1.015,0.57,87.13,11.855,5.093,69.07,9.16,19.89,1.88,13.49421219,5.065555556,80.37777778,66.01,31.18,0.051,6.54,1.935,9.205,1.955,0.0335,0.105,53.645,11.775,0.068,1.800662949,0.195,105.393,0.0,0.0,0.0,0.0,0.0,0.0,0.0,0.0,57.02748349,2.07043157,3.613774037,0.059724519,0.028562901,0.03785032,0.055480256,2.013030288,13.93336155,0.03,0.095078045,0.011370064,20.437,4.58,1.98,63.86,0.07,0.075,0.017,0.0,0.035,2.2,0.49,0.03,1.13,0.06,7.0,0.195621127,4.222,0.0146,94.912,0.18,0.1088,0.0224,0.484,0.0562,1.093940508,16.34,39.298,0.306,0.426,6.204,0.252,0.174,0.274,35.924,0.696,1.266640111,1476.0,83.0,26.36363636,11.0,60.0,25.2,10.0,5.354576766557344,204.1158333,215.69,240.1716667,237.285,224.315625,64.05978817875325,328.01013207764794,451.1875634107924,586.9691213086209,357.12333596351584,120.22856889913615,86.50847835446615,109.35200526514024,60.14886629290207,89.60632078496752,70.4169482571476,53.06044464970253,90.02563309050856,60.045812261728635,54.163748113207234,161.1852525,575.0,39.60656342,367.0,83.71865278,2.630055561,1.299119339,1.3088921795331547,1188.828611,4499.852575,0.0,2295.276361,1435.88935,232.4946111,114401.5486,3.168577472,1.012849602,4.570545594,113.10704595625,57.62819444444473,18.180447263888883,24.43288265277776
2025-09-15 09:00:00,1.009156373,11.49794918,0.566517827,87.49289444,6.321920266,38.453,10.1,1.015,0.57,87.13,11.855,6.797,69.07,9.16,19.89,1.88,13.59072865,5.065555556,80.37777778,66.01,31.18,0.051,6.54,1.935,9.205,1.955,0.0335,0.105,53.645,11.775,0.068,1.800662949,0.195,140.939,0.0,0.0,0.0,0.0,0.0,0.0,0.0,0.0,57.10377016,2.073594112,3.625344311,0.059493114,0.028755739,0.038004591,0.055603673,2.015575748,13.81858444,0.03,0.096543613,0.011400918,26.357,4.58,1.98,63.86,0.07,0.075,0.017,0.0,0.035,2.2,0.49,0.03,1.13,0.06,7.0,0.229191248,4.214727273,0.014236364,94.93563636,0.18,0.107709091,0.024581818,0.469454545,0.053654545,1.089751609,16.23090909,39.25072727,0.320545455,0.440545455,6.207636364,0.262909091,0.177636364,0.277636364,36.01854545,0.710545455,1.262098433,1477.818182,83.0,26.36363636,11.0,60.0,25.2,10.0,5.756840288211549,191.6755556,203.8658333,240.5975,242.6869444,219.7064583,64.35373200973326,327.40912524135445,450.90664715518227,588.8968562361189,357.23690007994946,118.76320903494384,86.03840685605576,106.2636991345818,60.67035930399655,91.41114193006388,72.15784171499402,53.299448848601884,97.44230720767638,63.34336764341374,54.7719722804384,161.2568658,575.0,39.65220311,367.0,84.28,2.636903564,1.299406278,1.314247646298754,1189.026111,4546.480967,0.0,2294.824553,1430.982328,232.3598394,114641.3022,3.195515622,1.02146663,4.599922861,113.1165347185,57.62819444444473,18.180447263888883,24.43288265277776
2025-09-15 10:00:00,1.006947675,11.47512598,0.564382753,87.51792635,6.257131813,28.457,10.1,1.015,0.57,87.13,11.855,5.014,69.07,9.16,19.89,1.88,13.00134906,5.065555556,80.37777778,66.01,31.18,0.051,6.54,1.935,9.205,1.955,0.0335,0.105,53.645,11.775,0.068,1.800662949,0.195,105.626,0.0,0.0,0.0,0.0,0.0,0.0,0.0,0.0,56.9110853,2.065606165,3.596120117,0.060077598,0.028268669,0.037614935,0.055291948,2.009146426,14.10848844,0.03,0.092841881,0.011322987,18.815,4.58,1.98,63.86,0.07,0.075,0.017,0.0,0.035,2.2,0.49,0.03,1.13,0.06,7.0,0.256566485,4.227684211,0.014,94.90988421,0.18,0.107,0.025557895,0.482105263,0.053768421,1.088983507,16.10915789,39.29294737,0.358736842,0.434526316,6.203368421,0.254526316,0.175578947,0.286631579,36.08221053,0.702315789,1.26090673,1478.557895,83.0,26.36363636,11.0,60.0,25.2,10.0,2.450112531201313,182.3902778,195.4286111,232.8163889,226.5936111,209.3072222,63.147214122812755,327.3733629203749,450.24939177026687,593.6133649758009,356.86655893871153,124.47734814716974,79.95471065385028,102.42738738157854,63.36571906360815,95.9513454961999,78.39382251741927,56.26643323715865,111.12322034967218,67.58514621257937,57.3294846678138,154.2637525,571.5388889,39.99355239,368.1166667,84.28,2.604114403,1.299208533,1.2702751548335602,1193.728611,5264.587956,0.0,2343.883839,1425.793339,228.7049253,111416.0192,3.807558036,0.987024072,4.590510842,112.46911388125,57.62819444444473,18.180447263888883,24.43288265277776
2025-09-15 11:00:00,1.007551449,11.48136497,0.564966401,87.51108358,6.274842503,38.096,10.1,1.015,0.57,87.13,11.855,6.583,69.07,9.16,19.89,1.88,12.40533031,5.065555556,80.37777778,66.01,31.18,0.051,6.54,1.935,9.205,1.955,0.0335,0.105,53.645,11.775,0.068,1.800662949,0.195,139.322,0.0,0.0,0.0,0.0,0.0,0.0,0.0,0.0,56.67926927,2.055995996,3.560960961,0.060780781,0.027682683,0.037146146,0.054916917,2.001411411,14.45726727,0.03,0.088388388,0.011229229,23.976,4.58,1.98,63.86,0.07,0.075,0.017,0.0,0.035,2.2,0.49,0.03,1.13,0.06,6.0,0.262408931,4.278210526,0.014,94.79241053,0.18,0.107,0.024294737,0.545263158,0.058821053,1.094568311,15.96389474,39.50136842,0.440842105,0.390315789,6.184421053,0.210315789,0.162947368,0.305578947,36.08852632,0.651789474,1.265936411,1477.294737,83.0,26.36363636,11.0,60.0,25.2,10.0,2.3018071136610843,179.6866667,181.9958333,231.2388889,220.1097222,203.2577778,63.47165408918812,327.24542347287206,449.86571404869056,595.2030240134467,357.0005623011357,124.95189082222815,80.11523776615469,99.39176734423003,65.00754666692198,104.12376210575667,82.02451309240851,60.425625056576024,126.48015000741316,73.18160422454713,57.43952427476093,147.1918642,570.0,39.95801747,370.0,84.28,2.631606828,1.299133733,1.2704503660008868,1187.677778,5241.634458,0.0,2355.381939,1391.094381,225.3143744,111045.7853,3.816311444,1.011453377,4.50798125,112.0029220065,57.62819444444473,18.180447263888883,24.43288265277776
2025-09-15 12:00:00,1.00912305,11.49760485,0.566485615,87.4932721,6.320942808,28.85,10.1,1.015,0.57,87.13,11.855,5.043,69.07,9.16,19.89,1.88,12.58594542,5.065555556,80.37777778,66.01,31.18,0.051,6.54,1.935,9.205,1.955,0.0335,0.105,53.645,11.775,0.068,1.800662949,0.195,106.048,0.0,0.0,0.0,0.0,0.0,0.0,0.0,0.0,57.09737715,2.073329083,3.624374693,0.059512506,0.028739578,0.037991663,0.05559333,2.015362433,13.82820304,0.03,0.096420795,0.011398333,20.39,4.58,1.98,63.86,0.07,0.075,0.017,0.0,0.035,2.2,0.49,0.03,1.13,0.06,7.0,0.237945127,4.293538462,0.014,94.68750769,0.176461538,0.108415385,0.024353846,0.634307692,0.061415385,1.090092288,16.62353846,39.14661538,0.382153846,0.397692308,6.130461538,0.203538462,0.163538462,0.299384615,35.90953846,0.643538462,1.260807067,1478.415385,83.0,26.36363636,11.0,60.0,25.2,10.0,1.8203774213971684,173.881337,192.2052925,223.9961003,199.8275766,197.4775766,62.25602045270447,329.27541001993114,450.4479699020553,590.230332373463,356.5689762118609,124.18030921645095,79.52137640062152,101.65245097133086,63.1652187084437,99.7064456359252,78.2167504713799,59.703873996517444,116.77785491678448,69.46542197756474,54.815929014304444,149.3349006,570.0,40.04132084,370.0,84.28,2.61448739,1.299028836,1.233461402331573,1192.629805,5123.969955,0.0,2354.80978,1407.800944,226.9601719,110939.8886,3.825985393,0.994332988,4.542896585,112.2868743295,57.62819444444473,18.180447263888883,24.43288265277776
2025-09-15 13:00:00,1.01038859,11.5106821,0.567708971,87.47892931,6.358065316,24.19,10.1,1.015,0.57,87.13,11.855,4.19,69.07,9.16,19.89,1.88,12.58283394,5.065555556,80.37777778,66.01,31.18,0.051,6.54,1.935,9.205,1.955,0.0335,0.105,53.645,11.775,0.068,1.800662949,0.195,87.665,0.0,0.0,0.0,0.0,0.0,0.0,0.0,0.0,57.27166572,2.080554393,3.650808754,0.058983825,0.029180146,0.038344117,0.055875293,2.021177926,13.56597716,0.03,0.099769109,0.011468823,15.765,4.58,1.98,63.86,0.07,0.075,0.017,0.0,0.035,2.2,0.49,0.03,1.13,0.06,6.0,0.314398904,4.298153846,0.014,94.58643077,0.171846154,0.110261538,0.024815385,0.731230769,0.063261538,1.082554273,17.52815385,38.62046154,0.280615385,0.420769231,6.065846154,0.208153846,0.168153846,0.285538462,35.67415385,0.648153846,1.252585846,1480.261538,83.0,26.36363636,11.0,60.0,25.2,10.0,1.6519608696201686,183.9288889,196.6616667,228.4366667,195.9302778,201.239375,62.25093434648065,329.4256565826915,450.90116137019294,588.8880277933433,356.468004822692,127.57490123210528,82.19994610949935,103.81240816055012,63.191744492401526,101.54778808520587,77.98393180810831,60.765633882908816,118.68796738168706,69.78905882809897,53.956747793597266,149.2979822,568.9166667,39.90059256,370.0,84.28,2.670026297,1.299001725,1.2401361018348263,1182.201944,5095.483172,0.0,2344.962622,1355.128808,222.5161558,111136.8744,3.796413442,1.037023334,4.579314519,112.28198264150001,57.62819444444473,18.180447263888883,24.43288265277776
2025-09-15 14:00:00,1.007617584,11.48204837,0.565030331,87.51033405,6.27678246,36.761,10.1,1.015,0.57,87.13,11.855,6.894,69.07,9.16,19.89,1.88,8.700185879,5.065555556,80.37777778,66.01,31.18,0.051,6.54,1.935,9.205,1.955,0.0335,0.105,53.645,11.775,0.068,1.800662949,0.195,140.482,0.0,0.0,0.0,0.0,0.0,0.0,0.0,0.0,57.2254915,2.078640193,3.643805586,0.059123888,0.029063426,0.038250741,0.055800593,2.019637229,13.63544859,0.03,0.098882041,0.011450148,25.636,4.58,1.98,63.86,0.07,0.075,0.017,0.0,0.035,2.2,0.49,0.03,1.13,0.06,7.0,0.633143915,4.272307692,0.014276923,94.55846154,0.172769231,0.108507692,0.022784615,0.783846154,0.067046154,1.087529277,17.76815385,38.56230769,0.264923077,0.427230769,6.095384615,0.204461538,0.17,0.282769231,35.46092308,0.661076923,1.259438319,1478.230769,83.0,26.36363636,11.0,60.0,25.2,10.0,8.868396117424751,212.7413889,229.3669444,281.7002778,230.1027778,238.4778472,62.345663454527596,332.46833601285124,451.0974465370991,581.2797242535407,356.17468923540264,112.97371933989658,90.79882785082094,105.0964676687453,59.28525805026208,100.88584068828078,68.37484432961637,54.85349779660967,79.67980560489764,60.387986609266115,41.753148005183334,110.2748827,541.2777778,40.39910617,370.0,78.89544444,2.487762786,1.188542881,1.2008112685843837,1115.924722,3881.921883,0.0,2352.335789,1335.922039,208.683925,103887.1252,3.126646136,0.934096866,3.871109864,107.11142195775,57.62819444444473,18.180447263888883,24.43288265277776
2025-09-15 15:00:00,1.004142461,11.44613877,0.561671046,87.54971877,6.174845537,14.081,10.1,1.015,0.57,87.13,11.855,2.656,69.07,9.16,19.89,1.88,10.81289384,5.065555556,80.37777778,66.01,31.18,0.051,6.54,1.935,9.205,1.955,0.0335,0.105,53.645,11.775,0.068,1.800662949,0.195,47.929,0.0,0.0,0.0,0.0,0.0,0.0,0.0,0.0,57.32799879,2.082889738,3.659352699,0.058812946,0.029322545,0.038458036,0.055966429,2.023057594,13.48122123,0.03,0.100851342,0.011491607,9.949,4.58,1.98,63.86,0.07,0.075,0.017,0.0,0.035,2.2,0.49,0.03,1.13,0.06,7.0,0.304748647,4.226153846,0.014738462,94.57923077,0.177384615,0.104353846,0.019092308,0.806923077,0.072123077,1.100846294,17.56507692,38.81615385,0.306461538,0.422615385,6.187692308,0.195230769,0.17,0.287384615,35.26246154,0.679538462,1.276339922,1473.615385,83.0,26.36363636,11.0,60.0,25.2,10.0,5.679594619584975,150.0805556,158.3813889,204.2547222,181.2227778,173.4848611,61.45131152250146,332.08812310256536,448.96509858141786,594.3251382580708,360.48427731400017,95.38953894985261,76.7512795295155,86.604961429122,62.952486946166374,99.15938879705368,83.32917240903828,63.510170327197926,129.59934679794014,81.08536741385963,46.827765081714546,160.2126453,565.9305556,41.81756767,370.0,67.49088889,2.3799752,1.237873675,1.1841261439319912,1174.298611,3482.624914,0.0,2304.469206,1453.721886,214.4906922,99352.41342,2.965136758,0.823310464,4.183642011,113.72817550225,57.62819444444473,18.180447263888883,24.43288265277776
2025-09-15 19:00:00,0.732542942,8.140196575,0.441020751,65.87654033,2.765723354,37.492,7.5,1.0,0.57,87.89,11.11,6.958,69.98,9.0,19.55,1.69,8.707065,5.065555556,80.37777778,66.01,31.18,0.049,6.685,1.8,9.52,1.92,0.0365,0.105,53.56,11.87,0.069,1.775712636,0.19,142.083,0.0,0.0,0.0,0.0,0.0,0.0,0.0,0.0,57.4117892,2.30717892,3.510788923,0.07,0.025414945,0.035481334,0.036182554,1.616182199,13.55903844,0.03,0.063610003,0.01,25.313,4.19,2.08,64.02,0.08,0.071,0.023,0.0,0.032,1.1,0.53,0.03,1.09,0.061,8.0,0.617776866,4.231578947,0.014884211,94.61953684,0.167684211,0.108463158,0.019042105,0.769894737,0.068915789,1.128692434,17.45010526,39.22557895,0.290736842,0.446526316,6.356105263,0.187684211,0.198842105,0.288842105,34.754,0.671157895,1.311586939,1476.768421,83.0,26.36363636,11.0,60.0,25.2,10.0,8.776805516264119,162.5966667,163.7177778,207.1816667,203.8438889,184.335,62.24339863874806,332.24010045472033,449.3145860443339,584.9550843882288,359.82586679097847,80.57828967556156,79.05490520002786,82.97175863060588,60.6274179677318,99.26487506539269,72.11517161226868,63.92853121242612,123.72745876412424,79.62176173421057,41.255913052311556,126.1422222,554.3611111,41.30580544,370.0,69.02577778,2.333309136,1.136367361,1.2169346468359787,1149.609722,2428.621092,0.0,2243.932444,1261.873606,194.8472869,90543.27475,2.238138592,0.840006843,4.211958228,109.2138444415,57.62819444444473,18.180447263888883,24.43288265277776
2025-09-15 20:00:00,0.728003025,8.089747902,0.438287536,65.46827205,2.74858285,27.767,7.5,1.0,0.57,87.89,11.11,5.172,69.98,9.0,19.55,1.69,9.171708857,5.065555556,80.37777778,66.01,31.18,0.049,6.685,1.8,9.52,1.92,0.0365,0.105,53.56,11.87,0.069,1.775712636,0.19,106.726,0.0,0.0,0.0,0.0,0.0,0.0,0.0,0.0,57.2893816,2.29493816,3.497457402,0.07,0.025239211,0.035335899,0.036630978,1.625393068,13.73659005,0.03,0.062519242,0.01,18.839,4.19,2.08,64.02,0.08,0.071,0.023,0.0,0.032,1.1,0.53,0.03,1.09,0.061,6.0,0.243225874,4.294736842,0.014252632,94.73701053,0.155052632,0.110989474,0.024726316,0.605684211,0.057547368,1.112492916,17.61431579,38.92873684,0.240210526,0.427578947,6.280315789,0.175052632,0.192526316,0.282526316,34.994,0.677473684,1.291972362,1475.505263,83.0,26.36363636,11.0,60.0,25.2,10.0,6.3411679655411035,131.875,134.2316667,190.1644444,188.1411111,161.1030556,61.8914792444731,333.1342218352871,449.36843360869995,569.2029710051738,354.70057120731434,78.46013928592778,73.99039998132892,68.58039892880743,62.39942852352182,124.17756159231806,62.01696529223939,77.44592024477288,168.96658054351633,91.27039918201905,37.13680819524836,104.2794615,560.0,42.38237472,370.0,87.95316667,2.395873469,1.1582912,1.196580437358385,1166.248611,2578.480997,0.0,2262.625069,1230.573731,194.8932892,91242.31539,2.539860967,0.860131214,4.123079033,106.31702864875,57.62819444444473,18.180447263888883,24.43288265277776
2025-09-15 21:00:00,0.727335988,8.082335626,0.437885952,65.40828639,2.746064446,27.62,7.5,1.0,0.57,87.89,11.11,5.118,69.98,9.0,19.55,1.69,8.775577068,5.065555556,80.37777778,66.01,31.18,0.049,6.685,1.8,9.52,1.92,0.0365,0.105,53.56,11.87,0.069,1.775712636,0.19,107.409,0.0,0.0,0.0,0.0,0.0,0.0,0.0,0.0,57.80138629,2.346138629,3.553220289,0.07,0.025974267,0.035944221,0.034755318,1.586865982,12.99392979,0.03,0.06708166,0.01,20.169,4.19,2.08,64.02,0.08,0.071,0.023,0.0,0.032,1.1,0.53,0.03,1.09,0.061,6.0,0.349843355,4.29,0.0143,94.7561,0.15,0.1123,0.0255,0.594,0.0578,1.12165993,17.536,39.161,0.238,0.423,6.223,0.167,0.19,0.283,34.919,0.677,1.299873509,1474.4,83.0,26.36363636,11.0,60.0,25.2,10.0,3.2850478660752174,116.2733333,130.5686111,159.4494444,158.5477778,141.2097917,60.972522329668166,332.7223413854927,450.80481301629055,565.6143638460882,354.78252887954886,83.09667024646808,73.23068649820473,72.24600596455005,61.091983387230705,116.86460039397144,59.97433386075877,78.4135511941461,177.85643490536927,92.75034526320414,39.365910307204565,97.66919386,551.6388889,43.03166208,370.0,89.85,2.523971908,1.297059475,1.2138439406434811,1128.533056,2686.663675,0.0,2200.754269,1249.208772,183.8173633,91623.59494,2.545542497,0.918735391,4.216475375,105.44116818645,57.62819444444473,18.180447263888883,24.43288265277776
2025-09-15 22:00:00,0.727141623,8.080175796,0.437768937,65.39080743,2.745330619,32.424,7.5,1.0,0.57,87.89,11.11,6.05,69.98,9.0,19.55,1.69,9.779222294,5.065555556,80.37777778,66.01,31.18,0.049,6.685,1.8,9.52,1.92,0.0365,0.105,53.56,11.87,0.069,1.775712636,0.19,125.761,0.0,0.0,0.0,0.0,0.0,0.0,0.0,0.0,57.31969889,2.297969889,3.500759285,0.07,0.025282736,0.035371919,0.036519915,1.623111767,13.69261498,0.03,0.062789396,0.01,23.048,4.19,2.08,64.02,0.08,0.071,0.023,0.0,0.032,1.1,0.53,0.03,1.09,0.061,7.0,0.314323339,4.24,0.0148,94.7096,0.15,0.1128,0.023,0.684,0.0658,1.147737964,17.296,39.746,0.268,0.428,6.178,0.162,0.19,0.288,34.634,0.672,1.32611847,1473.4,83.0,26.36363636,11.0,60.0,25.2,10.0,4.566932281267796,150.7044444,164.5941667,189.9858333,163.4913889,167.1939583,60.5942812191001,333.0399898971297,450.8921736798639,580.0268322534633,358.59248773866244,93.96832116789454,79.45203102666785,87.17071757817644,60.42560997924711,99.50486705625775,71.47716787545278,67.22530246072878,137.98987928936657,82.01919273620831,41.92408458100918,132.5513966,560.0,43.08821503,370.0,73.77683333,2.565023708,1.299078892,1.1984754200304484,1149.929722,3008.254308,0.0,2225.543242,1242.631594,189.79596,94132.18339,2.672777233,0.937283639,4.163925892,110.0630600495,57.62819444444473,18.180447263888883,24.43288265277776
2025-09-15 23:00:00,0.728086435,8.090674778,0.438337752,65.47577302,2.748897766,27.535,7.5,1.0,0.57,87.89,11.11,4.485,69.98,9.0,19.55,1.69,10.21146572,5.065555556,80.37777778,66.01,31.18,0.049,6.685,1.8,9.52,1.92,0.0365,0.105,53.56,11.87,0.069,1.775712636,0.19,107.69,0.0,0.0,0.0,0.0,0.0,0.0,0.0,0.0,57.38608492,2.304608492,3.507989447,0.07,0.025378043,0.035450794,0.036276719,1.618116382,13.59632237,0.03,0.063380955,0.01,20.089,4.19,2.08,64.02,0.08,0.071,0.023,0.0,0.032,1.1,0.53,0.03,1.09,0.061,6.0,0.236265015,4.206909091,0.015,94.78787273,0.156545455,0.110381818,0.023309091,0.638181818,0.0618,1.158099589,17.46509091,39.80327273,0.260363636,0.420181818,6.218909091,0.169818182,0.186727273,0.286727273,34.36945455,0.702727273,1.339065173,1474.309091,83.0,26.36363636,11.0,60.0,25.2,10.0,5.939177451242728,183.3030556,186.3475,225.4955556,194.2188889,197.34125,61.223710132393705,332.5283765276455,451.4371644778129,576.4178393064328,357.0668328056535,99.36746796777179,85.2939858972914,90.39814663260279,60.20845386211616,103.43265130028112,66.64608527736569,65.38762192666715,128.39267978181323,77.88633484285326,39.27035191902949,132.2082711,558.0972222,42.96892103,368.0972222,77.23772222,2.618541808,1.299410469,1.2203975508100569,1148.204722,3112.542939,0.0,2228.213858,1212.857958,189.8373586,95862.80603,2.711763814,0.986593244,4.294126186,109.54190147074999,57.62819444444473,18.180447263888883,24.43288265277776
2025-09-16 00:00:00,0.725190012,8.00668972,0.3847947,65.26710105,2.88596025,27.472,9.85,1.085,0.565,86.965,11.95,4.706,69.3,8.84,20.08,1.78,10.48179442,4.934666667,80.348,66.01,31.18,0.0495,5.845,1.97,9.275,2.22,0.0285,0.135,54.485,11.14,0.07,1.906296654,0.22,107.287,0.0,0.0,0.0,0.0,0.0,0.0,0.0,0.0,57.69053527,2.333280864,3.543165785,0.083294974,0.030192813,0.037647487,0.068169797,2.369755732,12.29831173,0.03,0.061021605,0.011772663,22.68,4.69,1.67,63.97,0.1,0.066,0.042,0.0,0.037,0.7,0.53,0.03,0.99,0.039,7.0,0.32146356,4.185090909,0.015,94.94932727,0.167454545,0.106018182,0.025490909,0.501818182,0.0498,1.157983609,17.90690909,39.50872727,0.227636364,0.403818182,6.317090909,0.186181818,0.181272727,0.281272727,34.11854545,0.757272727,1.34314637,1476.490909,83.0,26.36363636,11.0,60.0,25.2,10.0,5.130286012532764,168.8641667,188.055,214.6444444,185.7088889,189.318125,60.313590138323036,332.96932739726265,452.0028832136941,573.7820803371691,356.864516079238,97.83164225927722,83.58530263557171,90.54008307111462,58.65605668949509,96.35415419000685,63.49399505993519,63.40863773823693,124.47225476458807,76.46596751104781,38.77376111159009,134.6063236,551.3472222,43.38417817,365.0,77.87,2.622954361,1.299107208,1.2084023760874527,1143.048611,3129.413361,0.0,2203.537292,1201.116419,187.6838853,95272.947,2.750695294,1.002855632,4.418989522,109.085337877,57.62819444444473,18.180447263888883,24.43288265277776
2025-09-16 01:00:00,0.725786921,8.013280082,0.385111427,65.32082285,2.888335704,27.417,9.85,1.085,0.565,86.965,11.95,4.875,69.3,8.84,20.08,1.78,9.762729688,4.934666667,80.348,66.01,31.18,0.0495,5.845,1.97,9.275,2.22,0.0285,0.135,54.485,11.14,0.07,1.906296654,0.22,106.15,0.0,0.0,0.0,0.0,0.0,0.0,0.0,0.0,57.4150005,2.305847971,3.513019748,0.082390592,0.029499454,0.037195296,0.06693381,2.337800933,12.75623003,0.03,0.058911382,0.011652079,20.154,4.69,1.67,63.97,0.1,0.066,0.042,0.0,0.037,0.7,0.53,0.03,0.99,0.039,6.0,0.244713113,4.172333333,0.015383333,95.01383333,0.162333333,0.106533333,0.03175,0.450833333,0.047,1.156259013,18.12883333,39.29816667,0.2315,0.384666667,6.439666667,0.1785,0.172333333,0.283833333,33.98716667,0.785333333,1.345744015,1483.9,83.0,26.36363636,11.0,60.0,25.2,10.0,5.125155381753942,160.0930556,187.9013889,207.445,169.8172222,181.3141667,60.255035116371275,333.6850429705343,452.1179157485957,573.5763068344248,357.1233188876402,99.39302288496721,83.81170647671611,93.80628086027787,58.037144112060204,95.52922459347798,64.62370532084611,63.3852288440367,120.39247273326657,74.7949070011696,39.586759016079014,125.3721547,547.2222222,42.80880961,365.0,77.87,2.6100059,1.299161522,1.1964648257026107,1151.023611,3117.371058,0.0,2219.776661,1220.301836,190.688325,95857.94922,2.727926719,0.990577477,4.414906431,107.86181049775,57.62819444444473,18.180447263888883,24.43288265277776
2025-09-16 02:00:00,0.723675894,7.989972628,0.383991291,65.13083048,2.879934681,32.15,9.85,1.085,0.565,86.965,11.95,5.605,69.3,8.84,20.08,1.78,9.92248657,4.934666667,80.348,66.01,31.18,0.0495,5.845,1.97,9.275,2.22,0.0285,0.135,54.485,11.14,0.07,1.906296654,0.22,123.607,0.0,0.0,0.0,0.0,0.0,0.0,0.0,0.0,57.0147939,2.266002456,3.469233468,0.081077004,0.02849237,0.036538502,0.065138572,2.291387476,13.42134362,0.03,0.055846343,0.011476934,22.804,4.69,1.67,63.97,0.1,0.066,0.042,0.0,0.037,0.7,0.53,0.03,0.99,0.039,7.0,0.270004569,4.162333333,0.015883333,95.04883333,0.152333333,0.108533333,0.03925,0.425833333,0.047,1.154044837,18.28383333,39.11316667,0.2465,0.364666667,6.569666667,0.1635,0.162333333,0.288833333,33.89216667,0.805333333,1.347890143,1492.9,83.0,26.36363636,11.0,60.0,25.2,10.0,5.637597144589307,175.8736111,196.2094444,215.8705556,181.0544444,192.2520139,60.38803738870159,333.64918563231197,451.1093634353178,579.7700183306453,358.2016481691295,97.98470167617789,81.8454307808673,94.26480279171918,59.0364824888546,93.07700340625655,68.75522392455338,61.01333293378909,108.18978565101237,71.48358436446988,40.87173915290638,136.8387103,548.125,41.88816394,365.0,72.51227778,2.568319108,1.299265794,1.18312956040915,1149.376944,3196.906544,0.0,2256.224636,1276.152603,194.7833006,96857.90572,2.795027072,0.949900994,4.118971839,109.38112911475,57.62819444444473,18.180447263888883,24.43288265277776
2025-09-16 03:00:00,0.728749606,8.045990551,0.386683465,65.58746457,2.900125984,31.75,9.85,1.085,0.565,86.965,11.95,5.615,69.3,8.84,20.08,1.78,10.26996995,4.934666667,80.348,66.01,31.18,0.0495,5.845,1.97,9.275,2.22,0.0285,0.135,54.485,11.14,0.07,1.906296654,0.22,120.276,0.0,0.0,0.0,0.0,0.0,0.0,0.0,0.0,56.87475652,2.252060004,3.453912092,0.080617363,0.028139978,0.036308681,0.064510396,2.275146817,13.65407532,0.03,0.054773846,0.011415648,21.932,4.69,1.67,63.97,0.1,0.066,0.042,0.0,0.037,0.7,0.53,0.03,0.99,0.039,7.0,0.259233158,4.176428571,0.016,95.09774286,0.146714286,0.106371429,0.042971429,0.370714286,0.043057143,1.147583259,18.12942857,39.01414286,0.276285714,0.392857143,6.580285714,0.173142857,0.173142857,0.303142857,33.99814286,0.846142857,1.341141692,1482.185714,83.0,26.36363636,11.0,60.0,25.2,10.0,6.249622803274974,166.9577778,194.3202778,214.9488889,186.0644444,190.5728472,60.75309735391775,333.98872281095646,450.7055804999296,576.778964327743,357.05571097351554,95.21432354367843,79.9113582635007,92.43090962184456,58.732258290301004,96.07251326346767,65.53949910897603,61.417408999636706,105.81740115100519,69.7094029684816,40.711072789411425,132.9657278,554.7083333,40.77461339,365.0,77.23772222,2.589879825,1.299283864,1.1760310975461576,1153.353889,3203.558686,0.0,2284.038336,1265.156058,196.0605175,97768.981,2.813368303,0.960088579,3.902456253,108.8679589335,57.62819444444473,18.180447263888883,24.43288265277776
2025-09-16 04:00:00,0.731010468,8.070952312,0.387883106,65.79094213,2.909123292,27.512,9.85,1.085,0.565,86.965,11.95,4.975,69.3,8.84,20.08,1.78,10.70327074,4.934666667,80.348,66.01,31.18,0.0495,5.845,1.97,9.275,2.22,0.0285,0.135,54.485,11.14,0.07,1.906296654,0.22,106.217,0.0,0.0,0.0,0.0,0.0,0.0,0.0,0.0,57.53862209,2.318156028,3.526545086,0.082796353,0.029810537,0.037398176,0.067488349,2.352137791,12.55078014,0.03,0.059858156,0.01170618,20.727,4.69,1.67,63.97,0.1,0.066,0.042,0.0,0.037,0.7,0.53,0.03,0.99,0.039,7.0,0.169645743,4.197857143,0.016,95.15088571,0.142428571,0.102942857,0.045542857,0.306428571,0.037914286,1.139828993,17.88085714,38.94128571,0.310571429,0.435714286,6.554571429,0.190285714,0.190285714,0.320285714,34.16528571,0.893285714,1.331686195,1465.471429,83.0,26.36363636,11.0,60.0,25.2,10.0,6.026507684194073,145.4388889,174.0583333,200.0080556,170.2133333,172.4296528,61.24835575138944,333.7182695796938,450.58718110826794,578.5833903340508,357.6214801021978,96.09985572585724,79.93393152689457,91.44491264373195,59.34176560205729,99.50443772336797,69.42916756631764,64.16350954811065,120.36104769696495,74.76935686300078,42.83959913949494,136.7800508,556.2638889,41.03327633,365.0,78.25169444,2.61562415,1.299080744,1.1869707675353314,1164.814444,3198.545333,0.0,2282.093308,1260.159994,199.3881267,99398.59389,2.761343908,0.977030173,3.938970869,109.373356731,57.62819444444473,18.180447263888883,24.43288265277776
