Repository: saikumar-voptimai/evonith_bf_webapp

# Evonith BF2 — Blast Furnace Intelligence Platform

Monitoring, modelling and optimisation of **Blast Furnace 2 (BF2)** at Evonith Steel: live telemetry from InfluxDB,
manual plant reports from Neon PostgreSQL, a two-zone energy model of the furnace, blend and fuel optimisers, a
conversational assistant (FurnaceMind) and a live digital twin evaluated every hour.

The platform has three deployable parts that share one Python service layer, plus the shared data library:

| Part | Path | What it is |
|---|---|---|
| **Streamlit app** (legacy) | `src/app.py`, `src/custom_pages/` | The original 11-page dashboard; still the home of the model pages. Served under `/legacy` in production |

File: src/assets/data/furnace_dataset_20260617_152856_168598.csv (part 7 of 47)
FLUX_FE2O3%,FLUX_AL2O3%,FLUX_LOI%,FLUX_MGO%,FLUX_CAO%,FLUX_CALC_MT,ORE_FE(T)%,ORE_LOI%,ORE_TM%,ORE_MGO%,ORE_NA2O%,ORE_P%,ORE_TIO2%,ORE_AL2O3%,ORE_SIO2%,ORE_MNO%,ORE_CAO%,ORE_K2O%,ORE_CALC_MT,PELLET_PCT_SIO2,PELLET_PCT_AL2O3,PELLET_PCT_FE2O3,PELLET_PCT_MGO,PELLET_PCT_TIO2,PELLET_PCT_NA2O,TOTAL_PELLET_CALC_MT,PELLET_PCT_K2O,PELLET_PCT_TM,PELLET_PCT_LOI,PELLET_PCT_MNO,PELLET_PCT_CAO,PELLET_PCT_P,CHARGES/HRS.,STOCKRODLEVEL,CHEM_PCT_C,CHEM_PCT_CR,CHEM_PCT_FE,CHEM_PCT_MN,CHEM_PCT_P,CHEM_PCT_S,CHEM_PCT_SI,CHEM_PCT_TI,SLAG_BASICITY,SLAG_PCT_AL2O3,SLAG_PCT_CAO,SLAG_PCT_FEO,SLAG_PCT_K2O,SLAG_PCT_MGO,SLAG_PCT_MNO,SLAG_PCT_NA2O,SLAG_PCT_S,SLAG_PCT_SIO2,SLAG_PCT_TIO2,SLAG_T_BASICITY,HMT_GT_1480C,COKE_DISCHARGE_TIME,WEIGHTED_COKE_ANGLE,TOTAL_COKE_PORTIONS,NON_COKE_DISCHARGE_TIME,WEIGHTED_NON_COKE_ANGLE,TOTAL_NON_COKE_PORTIONS,FTG_UPTAKE_TEMP_A,FTG_UPTAKE_TEMP_B,FTG_UPTAKE_TEMP_C,FTG_UPTAKE_TEMP_D,FTG_UPTAKE_TEMP_AVG,BOSH_TEMP_A,BOSH_TEMP_C,BOSH_TEMP_D,BELLY_TEMP_A,BELLY_TEMP_C,BELLY_TEMP_D,LOWER_STACK_TEMP_A,LOWER_STACK_TEMP_B,LOWER_STACK_TEMP_C,LOWER_STACK_TEMP_D,PCI_KG/THM,ACT. FUEL RATEKG/THM.,FURNACETOPGASANALYSISCO2ETACO,COKE RATE KG/THM,PRODUCTIONTONNESPERHR,HOT BLAST PRESSUREBAR,TOPPRESSUREBAR,DIFFERENTIAL PRESSURETOTALBAR,HOT BLAST TEMP.OC,OXYGENFLOWNM3/HR.,STEAMKGS/HR.,RAFTOC,PERMEABILITYKGS/HR.,TUYEREVELOCITYM/S,HOT BLAST VOLUMENM3/HR.,O2 ENRICHMENT %,FURNACE TOP GAS ANALYSISCO2%,BOTTOMBAR,FURNACE TOP GAS ANALYSISONLINE (ANALYZER)CO%,FURNACE TOP GAS ANALYSISH2%,UNITCOST LAKHS/THM
2025-09-15 19:00:00,0.732542942,8.140196575,0.441020751,65.87654033,2.765723354,37.492,7.5,1.0,0.57,87.89,11.11,6.958,69.98,9.0,19.55,1.69,8.707065,5.065555556,80.37777778,66.01,31.18,0.049,6.685,1.8,9.52,1.92,0.0365,0.105,53.56,11.87,0.069,1.775712636,0.19,142.083,0.0,0.0,0.0,0.0,0.0,0.0,0.0,0.0,57.4117892,2.30717892,3.510788923,0.07,0.025414945,0.035481334,0.036182554,1.616182199,13.55903844,0.03,0.063610003,0.01,25.313,4.19,2.08,64.02,0.08,0.071,0.023,0.0,0.032,1.1,0.53,0.03,1.09,0.061,8.0,0.617776866,4.231578947,0.014884211,94.61953684,0.167684211,0.108463158,0.019042105,0.769894737,0.068915789,1.128692434,17.45010526,39.22557895,0.290736842,0.446526316,6.356105263,0.187684211,0.198842105,0.288842105,34.754,0.671157895,1.311586939,1476.768421,83.0,26.36363636,11.0,60.0,25.2,10.0,162.5966667,163.7177778,207.1816667,203.8438889,184.335,57.02784650685558,68.40573139840734,74.60960850321761,89.44599383736195,79.25155750609605,66.27187394005533,67.84070949072239,80.06709777703963,61.05908291950249,35.90158065402602,126.1422222,554.3611111,41.30580544,370.0,69.02577778,2.333309136,1.136367361,1.2856448104735567,1149.609722,2428.621092,0.0,2243.932444,1261.873606,194.8472869,90543.27475,2.238138592,17.50018428373017,0.840006843,24.55520637096774,4.211958228,109.2138444415
2025-09-15 20:00:00,0.728003025,8.089747902,0.438287536,65.46827205,2.74858285,27.767,7.5,1.0,0.57,87.89,11.11,5.172,69.98,9.0,19.55,1.69,9.171708857,5.065555556,80.37777778,66.01,31.18,0.049,6.685,1.8,9.52,1.92,0.0365,0.105,53.56,11.87,0.069,1.775712636,0.19,106.726,0.0,0.0,0.0,0.0,0.0,0.0,0.0,0.0,57.2893816,2.29493816,3.497457402,0.07,0.025239211,0.035335899,0.036630978,1.625393068,13.73659005,0.03,0.062519242,0.01,18.839,4.19,2.08,64.02,0.08,0.071,0.023,0.0,0.032,1.1,0.53,0.03,1.09,0.061,6.0,0.243225874,4.294736842,0.014252632,94.73701053,0.155052632,0.110989474,0.024726316,0.605684211,0.057547368,1.112492916,17.61431579,38.92873684,0.240210526,0.427578947,6.280315789,0.175052632,0.192526316,0.282526316,34.994,0.677473684,1.291972362,1475.505263,83.0,26.36363636,11.0,60.0,25.2,10.0,131.875,134.2316667,190.1644444,188.1411111,161.1030556,51.47236882889689,68.00751263244231,61.82248331748016,92.82757651328785,92.60464833414989,56.03328259248789,77.38349970682904,103.53450263591537,64.88523318044292,29.074086911232826,104.2794615,560.0,42.38237472,370.0,87.95316667,2.395873469,1.1582912,1.2635253847035808,1166.248611,2578.480997,0.0,2262.625069,1230.573731,194.8932892,91242.31539,2.539860967,17.50018428373017,0.860131214,24.55520637096774,4.123079033,106.31702864875
2025-09-15 21:00:00,0.727335988,8.082335626,0.437885952,65.40828639,2.746064446,27.62,7.5,1.0,0.57,87.89,11.11,5.118,69.98,9.0,19.55,1.69,8.775577068,5.065555556,80.37777778,66.01,31.18,0.049,6.685,1.8,9.52,1.92,0.0365,0.105,53.56,11.87,0.069,1.775712636,0.19,107.409,0.0,0.0,0.0,0.0,0.0,0.0,0.0,0.0,57.80138629,2.346138629,3.553220289,0.07,0.025974267,0.035944221,0.034755318,1.586865982,12.99392979,0.03,0.06708166,0.01,20.169,4.19,2.08,64.02,0.08,0.071,0.023,0.0,0.032,1.1,0.53,0.03,1.09,0.061,6.0,0.349843355,4.29,0.0143,94.7561,0.15,0.1123,0.0255,0.594,0.0578,1.12165993,17.536,39.161,0.238,0.423,6.223,0.167,0.19,0.283,34.919,0.677,1.299873509,1474.4,83.0,26.36363636,11.0,60.0,25.2,10.0,116.2733333,130.5686111,159.4494444,158.5477778,141.2097917,48.68579196160485,64.40721884218156,63.60592528695173,92.06963286649307,83.15657772496542,54.15241845060248,77.6577069361314,99.89524503683174,62.65030173976538,31.50556272876446,97.66919386,551.6388889,43.03166208,370.0,89.85,2.523971908,1.297059475,1.299927231062056,1128.533056,2686.663675,0.0,2200.754269,1249.208772,183.8173633,91623.59494,2.545542497,17.50018428373017,0.918735391,24.55520637096774,4.216475375,105.44116818645
2025-09-15 22:00:00,0.727141623,8.080175796,0.437768937,65.39080743,2.745330619,32.424,7.5,1.0,0.57,87.89,11.11,6.05,69.98,9.0,19.55,1.69,9.779222294,5.065555556,80.37777778,66.01,31.18,0.049,6.685,1.8,9.52,1.92,0.0365,0.105,53.56,11.87,0.069,1.775712636,0.19,125.761,0.0,0.0,0.0,0.0,0.0,0.0,0.0,0.0,57.31969889,2.297969889,3.500759285,0.07,0.025282736,0.035371919,0.036519915,1.623111767,13.69261498,0.03,0.062789396,0.01,23.048,4.19,2.08,64.02,0.08,0.071,0.023,0.0,0.032,1.1,0.53,0.03,1.09,0.061,7.0,0.314323339,4.24,0.0148,94.7096,0.15,0.1128,0.023,0.684,0.0658,1.147737964,17.296,39.746,0.268,0.428,6.178,0.162,0.19,0.288,34.634,0.672,1.32611847,1473.4,83.0,26.36363636,11.0,60.0,25.2,10.0,150.7044444,164.5941667,189.9858333,163.4913889,167.1939583,61.011022456770945,68.67548085865451,78.59686760723088,88.54942202760475,75.4615554753928,64.66976921062465,70.63427095552558,78.14281153576883,58.40047505624639,35.639870283359585,132.5513966,560.0,43.08821503,370.0,73.77683333,2.565023708,1.299078892,1.2883665706048253,1149.929722,3008.254308,0.0,2225.543242,1242.631594,189.79596,94132.18339,2.672777233,17.50018428373017,0.937283639,24.55520637096774,4.163925892,110.0630600495
2025-09-15 23:00:00,0.728086435,8.090674778,0.438337752,65.47577302,2.748897766,27.535,7.5,1.0,0.57,87.89,11.11,4.485,69.98,9.0,19.55,1.69,10.21146572,5.065555556,80.37777778,66.01,31.18,0.049,6.685,1.8,9.52,1.92,0.0365,0.105,53.56,11.87,0.069,1.775712636,0.19,107.69,0.0,0.0,0.0,0.0,0.0,0.0,0.0,0.0,57.38608492,2.304608492,3.507989447,0.07,0.025378043,0.035450794,0.036276719,1.618116382,13.59632237,0.03,0.063380955,0.01,20.089,4.19,2.08,64.02,0.08,0.071,0.023,0.0,0.032,1.1,0.53,0.03,1.09,0.061,6.0,0.236265015,4.206909091,0.015,94.78787273,0.156545455,0.110381818,0.023309091,0.638181818,0.0618,1.158099589,17.46509091,39.80327273,0.260363636,0.420181818,6.218909091,0.169818182,0.186727273,0.286727273,34.36945455,0.702727273,1.339065173,1474.309091,83.0,26.36363636,11.0,60.0,25.2,10.0,183.3030556,186.3475,225.4955556,194.2188889,197.34125,59.0170948016746,73.62660123824108,82.26248435478503,88.93036999484212,75.67568894219761,58.691650856289385,68.45229594437095,60.68163646196183,51.446716348089524,31.93283968798751,132.2082711,558.0972222,42.96892103,368.0972222,77.23772222,2.618541808,1.299410469,1.3167878327837126,1148.204722,3112.542939,0.0,2228.213858,1212.857958,189.8373586,95862.80603,2.711763814,17.50018428373017,0.986593244,24.55520637096774,4.294126186,109.54190147074999
2025-09-16 00:00:00,0.725190012,8.00668972,0.3847947,65.26710105,2.88596025,27.472,9.85,1.085,0.565,86.965,11.95,4.706,69.3,8.84,20.08,1.78,10.48179442,4.934666667,80.348,66.01,31.18,0.0495,5.845,1.97,9.275,2.22,0.0285,0.135,54.485,11.14,0.07,1.906296654,0.22,107.287,0.0,0.0,0.0,0.0,0.0,0.0,0.0,0.0,57.69053527,2.333280864,3.543165785,0.083294974,0.030192813,0.037647487,0.068169797,2.369755732,12.29831173,0.03,0.061021605,0.011772663,22.68,4.69,1.67,63.97,0.1,0.066,0.042,0.0,0.037,0.7,0.53,0.03,0.99,0.039,7.0,0.32146356,4.185090909,0.015,94.94932727,0.167454545,0.106018182,0.025490909,0.501818182,0.0498,1.157983609,17.90690909,39.50872727,0.227636364,0.403818182,6.317090909,0.186181818,0.181272727,0.281272727,34.11854545,0.757272727,1.34314637,1476.490909,83.0,26.36363636,11.0,60.0,25.2,10.0,168.8641667,188.055,214.6444444,185.7088889,189.318125,56.343642801038044,71.25121686061789,82.55387161684352,86.4048999436198,69.71110814616486,56.30491794380268,67.4387554669162,55.708775970565,50.04592186727086,32.34004869139743,134.6063236,551.3472222,43.38417817,365.0,77.87,2.622954361,1.299107208,1.3133339329269929,1143.048611,3129.413361,0.0,2203.537292,1201.116419,187.6838853,95272.947,2.750695294,17.50018428373017,1.002855632,24.55520637096774,4.418989522,109.085337877
2025-09-16 01:00:00,0.725786921,8.013280082,0.385111427,65.32082285,2.888335704,27.417,9.85,1.085,0.565,86.965,11.95,4.875,69.3,8.84,20.08,1.78,9.762729688,4.934666667,80.348,66.01,31.18,0.0495,5.845,1.97,9.275,2.22,0.0285,0.135,54.485,11.14,0.07,1.906296654,0.22,106.15,0.0,0.0,0.0,0.0,0.0,0.0,0.0,0.0,57.4150005,2.305847971,3.513019748,0.082390592,0.029499454,0.037195296,0.06693381,2.337800933,12.75623003,0.03,0.058911382,0.011652079,20.154,4.69,1.67,63.97,0.1,0.066,0.042,0.0,0.037,0.7,0.53,0.03,0.99,0.039,6.0,0.244713113,4.172333333,0.015383333,95.01383333,0.162333333,0.106533333,0.03175,0.450833333,0.047,1.156259013,18.12883333,39.29816667,0.2315,0.384666667,6.439666667,0.1785,0.172333333,0.283833333,33.98716667,0.785333333,1.345744015,1483.9,83.0,26.36363636,11.0,60.0,25.2,10.0,160.0930556,187.9013889,207.445,169.8172222,181.3141667,62.277739260493206,72.93443571307925,86.29040887780843,85.53993596829238,71.75127213753223,58.22207741158775,68.25615519415001,58.13001177193462,50.922921981877764,33.743915716022414,125.3721547,547.2222222,42.80880961,365.0,77.87,2.6100059,1.299161522,1.296616703048775,1151.023611,3117.371058,0.0,2219.776661,1220.301836,190.688325,95857.94922,2.727926719,17.50018428373017,0.990577477,24.55520637096774,4.414906431,107.86181049775
2025-09-16 02:00:00,0.723675894,7.989972628,0.383991291,65.13083048,2.879934681,32.15,9.85,1.085,0.565,86.965,11.95,5.605,69.3,8.84,20.08,1.78,9.92248657,4.934666667,80.348,66.01,31.18,0.0495,5.845,1.97,9.275,2.22,0.0285,0.135,54.485,11.14,0.07,1.906296654,0.22,123.607,0.0,0.0,0.0,0.0,0.0,0.0,0.0,0.0,57.0147939,2.266002456,3.469233468,0.081077004,0.02849237,0.036538502,0.065138572,2.291387476,13.42134362,0.03,0.055846343,0.011476934,22.804,4.69,1.67,63.97,0.1,0.066,0.042,0.0,0.037,0.7,0.53,0.03,0.99,0.039,7.0,0.270004569,4.162333333,0.015883333,95.04883333,0.152333333,0.108533333,0.03925,0.425833333,0.047,1.154044837,18.28383333,39.11316667,0.2465,0.364666667,6.569666667,0.1635,0.162333333,0.288833333,33.89216667,0.805333333,1.347890143,1492.9,83.0,26.36363636,11.0,60.0,25.2,10.0,175.8736111,196.2094444,215.8705556,181.0544444,192.2520139,65.84475410366304,72.10092546280843,87.68037878134662,85.25045053786914,73.06003817588777,62.40965474609652,67.41662512917858,56.254290471607646,51.174561909175054,35.54512885298739,136.8387103,548.125,41.88816394,365.0,72.51227778,2.568319108,1.299265794,1.2749869164988656,1149.376944,3196.906544,0.0,2256.224636,1276.152603,194.7833006,96857.90572,2.795027072,17.50018428373017,0.949900994,24.55520637096774,4.118971839,109.38112911475
2025-09-16 03:00:00,0.728749606,8.045990551,0.386683465,65.58746457,2.900125984,31.75,9.85,1.085,0.565,86.965,11.95,5.615,69.3,8.84,20.08,1.78,10.26996995,4.934666667,80.348,66.01,31.18,0.0495,5.845,1.97,9.275,2.22,0.0285,0.135,54.485,11.14,0.07,1.906296654,0.22,120.276,0.0,0.0,0.0,0.0,0.0,0.0,0.0,0.0,56.87475652,2.252060004,3.453912092,0.080617363,0.028139978,0.036308681,0.064510396,2.275146817,13.65407532,0.03,0.054773846,0.011415648,21.932,4.69,1.67,63.97,0.1,0.066,0.042,0.0,0.037,0.7,0.53,0.03,0.99,0.039,7.0,0.259233158,4.176428571,0.016,95.09774286,0.146714286,0.106371429,0.042971429,0.370714286,0.043057143,1.147583259,18.12942857,39.01414286,0.276285714,0.392857143,6.580285714,0.173142857,0.173142857,0.303142857,33.99814286,0.846142857,1.341141692,1482.185714,83.0,26.36363636,11.0,60.0,25.2,10.0,166.9577778,194.3202778,214.9488889,186.0644444,190.5728472,65.7675492114106,72.20512938888557,86.93121600182681,85.06152271572606,75.16395860249747,59.7090525059356,67.02629966589157,55.17662489644027,50.11281654656247,35.12537397233625,132.9657278,554.7083333,40.77461339,365.0,77.23772222,2.589879825,1.299283864,1.261574154405726,1153.353889,3203.558686,0.0,2284.038336,1265.156058,196.0605175,97768.981,2.813368303,17.50018428373017,0.960088579,24.55520637096774,3.902456253,108.8679589335
2025-09-16 04:00:00,0.731010468,8.070952312,0.387883106,65.79094213,2.909123292,27.512,9.85,1.085,0.565,86.965,11.95,4.975,69.3,8.84,20.08,1.78,10.70327074,4.934666667,80.348,66.01,31.18,0.0495,5.845,1.97,9.275,2.22,0.0285,0.135,54.485,11.14,0.07,1.906296654,0.22,106.217,0.0,0.0,0.0,0.0,0.0,0.0,0.0,0.0,57.53862209,2.318156028,3.526545086,0.082796353,0.029810537,0.037398176,0.067488349,2.352137791,12.55078014,0.03,0.059858156,0.01170618,20.727,4.69,1.67,63.97,0.1,0.066,0.042,0.0,0.037,0.7,0.53,0.03,0.99,0.039,7.0,0.169645743,4.197857143,0.016,95.15088571,0.142428571,0.102942857,0.045542857,0.306428571,0.037914286,1.139828993,17.88085714,38.94128571,0.310571429,0.435714286,6.554571429,0.190285714,0.190285714,0.320285714,34.16528571,0.893285714,1.331686195,1465.471429,83.0,26.36363636,11.0,60.0,25.2,10.0,145.4388889,174.0583333,200.0080556,170.2133333,172.4296528,66.72283805064149,71.87065935281083,85.71705136161013,85.96349880719342,78.47225227476821,63.53722816465884,69.22027379753408,70.31559781188434,55.61585773051574,37.20080889942071,136.7800508,556.2638889,41.03327633,365.0,78.25169444,2.61562415,1.299080744,1.2756194888436976,1164.814444,3198.545333,0.0,2282.093308,1260.159994,199.3881267,99398.59389,2.761343908,17.50018428373017,0.977030173,24.55520637096774,3.938970869,109.373356731
2025-09-16 05:00:00,0.727576298,8.033036266,0.386060893,65.48186679,2.895456695,27.491,9.85,1.085,0.565,86.965,11.95,4.951,69.3,8.84,20.08,1.78,11.8078799,4.934666667,80.348,66.01,31.18,0.0495,5.845,1.97,9.275,2.22,0.0285,0.135,54.485,11.14,0.07,1.906296654,0.22,105.513,0.0,0.0,0.0,0.0,0.0,0.0,0.0,0.0,57.53173716,2.317470548,3.525791812,0.082773754,0.029793212,0.037386877,0.067457464,2.35133932,12.56222238,0.03,0.059805427,0.011703167,20.712,4.69,1.67,63.97,0.1,0.066,0.042,0.0,0.037,0.7,0.53,0.03,0.99,0.039,6.0,0.245702182,4.208142857,0.016,95.14162857,0.147428571,0.100442857,0.043657143,0.305285714,0.037414286,1.136062964,17.67314286,39.004,0.311428571,0.409857143,6.463857143,0.207428571,0.2,0.322571429,34.33242857,0.901428571,1.324359626,1457.857143,83.0,26.36363636,11.0,60.0,25.2,10.0,153.645,174.4813889,196.5611111,162.2080556,171.7238889,62.67465999999598,74.37330241265938,83.25666998192582,87.09510053255289,80.73098376553611,53.65903232640639,74.04951667525538,71.64634683283964,52.56838491593004,32.373626256986825,132.51936,563.8055556,42.02531536,365.0,89.10305556,2.627608097,1.299253753,1.3142004132170124,1146.431111,3201.133403,0.0,2230.189594,1242.058256,194.9499964,98807.40222,2.783097975,17.50018428373017,0.993638953,24.55520637096774,4.088115681,108.8088152
2025-09-16 06:00:00,0.730774932,8.068351802,0.387758127,65.76974389,2.908185954,27.254,9.85,1.085,0.565,86.965,11.95,4.947,69.3,8.84,20.08,1.78,10.78661831,4.934666667,80.348,66.01,31.18,0.0495,5.845,1.97,9.275,2.22,0.0285,0.135,54.485,11.14,0.07,1.906296654,0.22,105.294,0.0,0.0,0.0,0.0,0.0,0.0,0.0,0.0,57.29618644,2.294018563,3.500020399,0.082000612,0.029200469,0.037000306,0.066400836,2.324021623,12.95369014,0.03,0.058001428,0.011600082,19.609,4.69,1.67,63.97,0.1,0.066,0.042,0.0,0.037,0.7,0.53,0.03,0.99,0.039,6.0,0.278081573,4.203857143,0.016,95.05077143,0.164571429,0.099157143,0.035942857,0.386714286,0.042985714,1.137512319,17.51885714,39.244,0.268571429,0.294142857,6.288142857,0.224571429,0.2,0.305428571,34.49957143,0.858571429,1.319817042,1462.142857,83.0,26.36363636,11.0,60.0,25.2,10.0,178.6987603,207.222314,224.6632231,177.4995868,197.0209711,68.25884833455547,76.78801772636237,89.3254620905897,84.10065711158177,75.58437475526353,54.6248099247656,68.39125194601516,49.25559751649604,46.66663134573187,30.926540868141345,134.4677351,564.2561983,42.53949839,365.0,80.21714876,2.570095996,1.299291748,1.256721968873033,1147.240496,3199.716562,0.0,2259.588174,1262.043595,192.763224,95999.48802,2.865507463,17.50018428373017,0.949084705,24.55520637096774,3.984638037,109.06697490075
2025-09-16 07:00:00,0.730998833,8.070823855,0.387876932,65.78989501,2.90907699,27.432,9.85,1.085,0.565,86.965,11.95,4.927,69.3,8.84,20.08,1.78,10.82021502,4.934666667,80.348,66.01,31.18,0.0495,5.845,1.97,9.275,2.22,0.0285,0.135,54.485,11.14,0.07,1.906296654,0.22,104.053,0.0,0.0,0.0,0.0,0.0,0.0,0.0,0.0,56.99641013,2.264172125,3.467222115,0.081016663,0.028446109,0.036508332,0.065056107,2.289255442,13.45189607,0.03,0.055705548,0.011468888,20.764,4.69,1.67,63.97,0.1,0.066,0.042,0.0,0.037,0.7,0.53,0.03,0.99,0.039,6.0,0.316918573,4.201846154,0.015907692,94.91278462,0.183692308,0.098092308,0.027430769,0.508,0.052246154,1.141727394,17.36523077,39.53384615,0.23,0.208461538,6.125384615,0.234461538,0.196307692,0.289076923,34.62692308,0.807076923,1.318623883,1466.923077,83.0,26.36363636,11.0,60.0,25.2,10.0,183.1174274,211.6091286,226.1045643,168.9605809,197.4479253,71.86875630706925,78.54965336350867,91.81828265837993,83.48159337619052,75.9646907842511,55.93730046361151,68.97065251587696,49.35456147357036,46.809956852941895,30.86122859017047,138.1451008,560.6846473,41.9294366,365.0,78.325,2.570530954,1.299260349,1.2509643209462513,1143.73112,3203.22468,0.0,2254.958531,1262.288817,192.0915568,95893.70954,2.87100005,17.50018428373017,0.960705693,24.55520637096774,4.003789162,109.554225856
2025-09-16 08:00:00,0.728740625,7.897168819,0.394114828,65.73537887,2.528283803,32.135,9.75,1.03,0.56,87.295,11.675,5.781,69.4,9.05,19.74,1.81,10.07826835,4.934666667,80.348,66.01,31.18,0.0495,5.915,1.975,9.3,1.94,0.0335,0.11,53.725,12.235,0.0675,2.069340551,0.2,119.301,0.0,0.0,0.0,0.0,0.0,0.0,0.0,0.0,56.89035543,2.151925528,3.612135835,0.073414239,0.023755663,0.033731391,0.038357445,1.940970867,14.01448306,0.026585761,0.064142389,0.015121358,27.769,4.61,1.77,64.06,0.11,0.063,0.043,0.0,0.029,0.7,0.49,0.02,0.98,0.044,7.0,0.333370682,4.220914286,0.014994286,94.36204571,0.219657143,0.099022857,0.012022857,0.977542857,0.0938,1.170505492,17.2192,40.26251429,0.230228571,0.389714286,6.081085714,0.179771429,0.16,0.280057143,34.3976,0.679942857,1.347294113,1476.08,83.0,26.36363636,11.0,60.0,25.2,10.0,225.6036111,235.4,251.2811111,191.0280556,225.8281944,75.7680129255167,80.30324707137686,93.6980202749399,83.53465781251316,79.37385953578274,56.726748263508966,69.44002535017623,41.57249993247615,44.25387451284059,29.441343554389334,138.1796669,555.0,41.20826522,365.0,72.93597222,2.530470303,1.299421922,1.2258555986963726,1148.606389,3202.470978,0.0,2283.706503,1287.088889,192.6619372,94790.85661,2.932092017,17.50018428373017,0.925345553,24.55520637096774,4.030614992,109.55880586425
2025-09-16 09:00:00,0.690641533,7.484299065,0.373510217,62.29868525,2.396103279,31.565,9.75,1.03,0.56,87.295,11.675,5.711,69.4,9.05,19.74,1.81,9.88810701,4.934666667,80.348,66.01,31.18,0.0495,5.915,1.975,9.3,1.94,0.0335,0.11,53.725,12.235,0.0675,2.069340551,0.2,119.39,0.0,0.0,0.0,0.0,0.0,0.0,0.0,0.0,57.16504324,2.170680473,3.655416477,0.073702777,0.024073054,0.033962221,0.037373532,1.944433318,13.5906213,0.026297223,0.067027765,0.015554165,26.364,4.61,1.77,64.06,0.11,0.063,0.043,0.0,0.029,0.7,0.49,0.02,0.98,0.044,7.0,0.214523695,4.275771429,0.014651429,94.48478857,0.199085714,0.100394286,0.013394286,0.830114286,0.0818,1.179904767,17.1712,40.41337143,0.243942857,0.372571429,6.146228571,0.166057143,0.16,0.283485714,34.2536,0.676514286,1.359359486,1480.88,83.0,26.36363636,11.0,60.0,25.2,10.0,202.7441667,224.2075,242.4991667,186.4833333,213.9835417,74.27930079177099,78.00455456510167,96.91418530792525,83.68022531589426,74.20533200649766,61.174556625854365,65.98520148909213,39.43270241884369,44.84575524797367,34.09172108472572,136.7649656,551.1527778,41.24051433,365.0,72.3,2.627732678,1.299092797,1.2558542593166955,1128.851944,3473.431453,0.0,2293.628922,1253.725814,194.5597428,99754.17414,2.992639411,17.50018428373017,1.000133328,24.55520637096774,3.842528314,109.371357942
2025-09-16 10:00:00,0.742660307,8.048012719,0.401642819,66.99099099,2.576576577,32.079,9.75,1.03,0.56,87.295,11.675,5.519,69.4,9.05,19.74,1.81,9.760975311,4.934666667,80.348,66.01,31.18,0.0495,5.915,1.975,9.3,1.94,0.0335,0.11,53.725,12.235,0.0675,2.069340551,0.2,119.476,0.0,0.0,0.0,0.0,0.0,0.0,0.0,0.454,58.10069604,2.234564331,3.802840763,0.074685605,0.025154166,0.034748484,0.034022087,1.956227261,12.14684613,0.025314395,0.076856051,0.017028408,27.211,4.61,1.77,64.06,0.11,0.063,0.043,0.0,0.029,0.7,0.49,0.02,0.98,0.044,7.0,0.155178508,4.330628571,0.014308571,94.60753143,0.178514286,0.101765714,0.014765714,0.682685714,0.0698,1.189304042,17.1232,40.56422857,0.257657143,0.355428571,6.211371429,0.152342857,0.16,0.286914286,34.1096,0.673085714,1.37142486,1485.68,83.0,26.36363636,11.0,60.0,25.2,10.0,169.5947222,198.9475,213.8877778,165.0216667,186.8629167,73.3328557126099,75.7006776455008,92.01327753505004,85.39223974644258,80.97366298992318,58.72230030453659,71.36763058712302,56.723006389204784,48.62977500938527,34.64336742281478,117.4916197,550.0,42.7385995,365.0,83.07805556,2.653810539,1.309338875,1.2528635758259659,1141.821944,3601.413286,0.0,2315.093297,1234.281522,194.09389,99240.40194,3.106785375,17.50018428373017,1.027950491,24.55520637096774,3.740306672,106.81763961025
2025-09-16 11:00:00,0.743713965,8.059430925,0.402212654,67.08603519,2.580232123,32.052,9.75,1.03,0.56,87.295,11.675,5.475,69.4,9.05,19.74,1.81,9.698755576,4.934666667,80.348,66.01,31.18,0.0495,5.915,1.975,9.3,1.94,0.0335,0.11,53.725,12.235,0.0675,2.069340551,0.2,119.782,0.0,0.0,0.0,0.0,0.0,0.0,0.0,0.749,59.14148191,2.305626391,3.966830133,0.075778868,0.026356754,0.035623094,0.030294062,1.969346411,10.54084357,0.024221132,0.087788676,0.018668301,24.266,4.61,1.77,64.06,0.11,0.063,0.043,0.0,0.029,0.7,0.49,0.02,0.98,0.044,8.0,0.120555566,4.372888889,0.014044444,94.73808889,0.159555556,0.103266667,0.016622222,0.537555556,0.057977778,1.194686362,17.104,40.63155556,0.269555556,0.344888889,6.262444444,0.144,0.163111111,0.289111111,34.012,0.678888889,1.378818766,1488.577778,83.0,26.36363636,11.0,60.0,25.2,10.0,152.1297222,171.7986111,190.0183333,142.0522222,163.9997222,72.95078515092388,73.57012210421492,86.99078423418044,87.78406685162342,87.17945908439845,62.97819300070819,77.59204769925171,81.81612247781595,56.844868060859994,36.33049569096559,114.9822831,550.0,42.45909981,365.0,84.35,2.663941831,1.318754292,1.2712435960589383,1136.521667,3600.989136,0.0,2299.431953,1239.332172,193.6920322,99952.70853,3.098417033,17.50018428373017,1.029785502,24.55520637096774,3.949676903,106.48515251075
2025-09-16 12:00:00,0.743581904,8.057999813,0.402141234,67.07412274,2.579773951,32.117,9.75,1.03,0.56,87.295,11.675,5.563,69.4,9.05,19.74,1.81,9.862463904,4.934666667,80.348,66.01,31.18,0.0495,5.915,1.975,9.3,1.94,0.0335,0.11,53.725,12.235,0.0675,2.069340551,0.2,119.924,0.0,0.0,0.0,0.0,0.0,0.0,0.0,0.758,59.22673995,2.31144758,3.980263647,0.075868424,0.026455267,0.035694739,0.029988673,1.970421092,10.40928468,0.024131576,0.088684243,0.018802636,24.199,4.61,1.77,64.06,0.11,0.063,0.043,0.0,0.029,0.7,0.49,0.02,0.98,0.044,7.0,0.149480877,4.301777778,0.014488889,94.93897778,0.155111111,0.105933333,0.022844444,0.413111111,0.047755556,1.163916082,17.344,39.94711111,0.265111111,0.393777778,6.186888889,0.184,0.194222222,0.280222222,34.332,0.767777778,1.344169464,1474.355556,83.0,26.36363636,11.0,60.0,25.2,10.0,144.6575,169.7061111,187.5052778,150.7636111,163.158125,62.96019762867081,69.66010768663769,82.82365245295792,87.80958317315884,77.7566283907326,59.4529132534054,74.0690416633029,73.15983262526652,54.28793262593402,35.17250423046676,116.923105,552.3472222,41.72502325,364.0277778,84.35,2.643148719,1.341965064,1.2937724952295353,1130.334444,3598.187831,0.0,2254.513072,1287.367669,194.8136678,100231.1392,3.103943275,17.50018428373017,0.994929032,24.55520637096774,4.242533111,106.49925586250001
2025-09-16 13:00:00,0.737544101,7.992569749,0.398875891,66.5294883,2.558826473,31.972,9.75,1.03,0.56,87.295,11.675,5.63,69.4,9.05,19.74,1.81,10.75577487,4.934666667,80.348,66.01,31.18,0.0495,5.915,1.975,9.3,1.94,0.0335,0.11,53.725,12.235,0.0675,2.069340551,0.2,116.878,0.0,0.0,0.0,0.0,0.0,0.0,0.0,1.203,59.20161333,2.309732003,3.976304622,0.075842031,0.026426234,0.035673625,0.030078675,1.97010437,10.44805673,0.024157969,0.088420308,0.018763046,26.157,4.61,1.77,64.06,0.11,0.063,0.043,0.0,0.029,0.7,0.49,0.02,0.98,0.044,8.0,0.180808733,4.230666667,0.014933333,95.13986667,0.150666667,0.1086,0.029066667,0.288666667,0.037533333,1.133145801,17.584,39.26266667,0.260666667,0.442666667,6.111333333,0.224,0.225333333,0.271333333,34.652,0.856666667,1.309520162,1460.133333,83.0,26.36363636,11.0,60.0,25.2,10.0,148.8730556,182.1161111,204.1544444,160.7908333,173.9836111,60.174050199433,73.73141578986349,85.94446815059771,86.74827082648108,73.67292865509063,52.097184822635086,70.82887405429412,57.24887966652648,47.902875607906125,31.6557445808576,119.8338068,555.5972222,42.22865881,360.0,89.75576389,2.661558719,1.347892564,1.3163350540916234,1136.730556,3596.409772,0.0,2230.837972,1285.422089,196.5353706,101152.3724,3.072550872,17.50018428373017,1.007256161,24.55520637096774,4.361295969,105.877979401
2025-09-16 14:00:00,0.740875356,8.028669676,0.400677489,66.82998111,2.570383889,31.233,9.75,1.03,0.56,87.295,11.675,5.641,69.4,9.05,19.74,1.81,11.03953587,4.934666667,80.348,66.01,31.18,0.0495,5.915,1.975,9.3,1.94,0.0335,0.11,53.725,12.235,0.0675,2.069340551,0.2,117.546,0.0,0.0,0.0,0.0,0.0,0.0,0.0,1.871,58.90591267,2.289542356,3.92971313,0.075531421,0.026084563,0.035425137,0.031137855,1.96637705,10.90434275,0.024468579,0.085314209,0.018297131,26.702,4.61,1.77,64.06,0.11,0.063,0.043,0.0,0.029,0.7,0.49,0.02,0.98,0.044,6.0,0.090071965,4.223290323,0.015,95.11274839,0.156580645,0.108670968,0.027696774,0.316064516,0.039948387,1.128247766,17.42916129,39.29490323,0.256709677,0.469741935,6.040774194,0.23,0.220129032,0.27,34.82832258,0.846967742,1.301709582,1464.251613,83.0,26.36363636,11.0,60.0,25.2,10.0,174.14,186.6741667,226.2341667,173.6336111,190.1704861,60.118919663922924,76.21821044732951,85.48139473084149,88.03881751356823,76.53062041210512,54.98349310791231,71.88367916992601,60.2598205358143,49.75371424507513,29.85759919236898,130.3965826,561.4722222,42.15798181,360.0,84.66123611,2.664838053,1.348086667,1.3310987425351481,1126.403333,3601.490417,0.0,2219.014211,1275.781033,193.8647072,100614.3698,3.086604867,17.50018428373017,1.00478624,24.55520637096774,4.489189508,107.2775471945
2025-09-16 15:00:00,0.742247593,8.043540248,0.401419617,66.95376251,2.575144712,31.269,9.75,1.03,0.56,87.295,11.675,5.425,69.4,9.05,19.74,1.81,11.4746018,4.934666667,80.348,66.01,31.18,0.0495,5.915,1.975,9.3,1.94,0.0335,0.11,53.725,12.235,0.0675,2.069340551,0.2,117.497,0.0,0.0,0.0,0.0,0.0,0.0,0.0,1.869,59.28897252,2.315696653,3.9900692,0.075933795,0.026527174,0.035747036,0.02976576,1.971205536,10.31325564,0.024066205,0.089337947,0.018900692,24.711,4.61,1.77,64.06,0.11,0.063,0.043,0.0,0.029,0.7,0.49,0.02,0.98,0.044,7.0,0.175289617,4.22716129,0.015,95.04539355,0.164322581,0.108283871,0.024987097,0.370258065,0.044593548,1.127915421,17.20464516,39.4536129,0.25283871,0.492967742,5.971096774,0.23,0.208516129,0.27,34.97929032,0.819870968,1.298635247,1471.606452,83.0,26.36363636,11.0,60.0,25.2,10.0,174.0538889,200.2738889,234.6894444,179.8122222,197.2073611,59.226898731647765,76.99713460786002,88.75470083548022,85.90557168675582,69.13691413955229,52.15844423848441,66.86049836622911,43.57528869353462,44.52491698465247,29.02639765226172,136.9447642,565.0,41.285514,360.0,83.79,2.696437686,1.348065575,1.3248014795380925,1108.841667,3602.359411,0.0,2209.976042,1246.512514,189.8366889,100750.7347,3.081273917,17.50018428373017,1.026958632,24.55520637096774,4.579073419,108.1451812565
2025-09-16 16:00:00,0.62500315,6.907251307,0.418816544,56.90105998,2.641765892,31.746,8.9,1.015,0.61,87.975,11.01,5.449,70.39,8.57,19.58,1.46,11.99578832,4.934666667,80.348,66.01,31.18,0.05,5.62,1.865,9.205,2.005,0.0335,0.12,54.12,12.085,0.067,2.150581872,0.2,117.198,0.1,95.74,1.29,1.18,1.08,0.0,0.0,1.843,58.61234267,2.559830071,3.762979023,0.042375874,0.024972343,0.034314895,0.087568811,2.021546154,11.22342201,0.024475175,0.052099301,0.01,25.599,4.15,2.04,64.18,0.09,0.077,0.023,0.0,0.038,2.1,0.37,0.03,1.05,0.054,7.0,0.166550105,4.232461538,0.014876923,94.9752,0.168769231,0.107384615,0.022138462,0.429692308,0.049476923,1.130708123,17.01907692,39.634,0.247538462,0.494,5.952,0.221384615,0.195076923,0.27,35.05307692,0.784,1.300516015,1476.507692,83.0,26.36363636,11.0,60.0,25.2,10.0,176.8422222,200.4222222,223.2580556,166.6313889,191.7884722,59.78195670251307,76.74505568322314,89.84367397112405,85.62088454495628,67.26975222241674,51.82534026954929,68.40672002107573,45.32187933763993,44.42442738017505,29.807578751381016,143.1649161,562.1944444,42.73596358,360.0,83.79,2.703771919,1.347978147,1.3456549818422259,1094.670278,3566.746431,0.0,2175.463292,1240.545783,187.5364564,100636.2304,3.018807325,17.50018428373017,1.038008674,24.55520637096774,4.458453881,108.96935138325
2025-09-16 17:00:00,0.730399111,8.072039656,0.489442703,66.49643862,3.087253973,27.436,8.9,1.015,0.61,87.975,11.01,4.719,70.39,8.57,19.58,1.46,10.93839529,4.934666667,80.348,66.01,31.18,0.05,5.62,1.865,9.205,2.005,0.0335,0.12,54.12,12.085,0.067,2.150581872,0.2,100.78,0.1,95.74,1.29,1.18,1.08,0.0,0.0,1.592,58.91776191,2.598516508,3.803701588,0.040679101,0.025277762,0.034518508,0.089876423,2.029011958,10.74391381,0.02413582,0.05345672,0.01,24.503,4.15,2.04,64.18,0.09,0.077,0.023,0.0,0.038,2.1,0.37,0.03,1.05,0.054,6.0,0.327190346,4.241692308,0.014415385,94.8972,0.164153846,0.105076923,0.018907692,0.503538462,0.055015385,1.142094704,16.94061538,39.874,0.238307692,0.434,6.072,0.189076923,0.176615385,0.27,34.91461538,0.724,1.316023312,1474.661538,83.0,26.36363636,11.0,60.0,25.2,10.0,174.0255556,199.0625,213.22,166.0275,188.0838889,64.22942267737454,74.8760476219093,90.26750485077775,85.64389852001105,71.88619373440997,54.324892537309466,69.77699245298871,49.90930758834736,45.89465375773962,32.71696048329436,130.545355,560.0,42.54729475,360.0,83.79,2.711500078,1.348298833,1.3150471908944015,1096.583611,3553.576397,0.0,2226.971692,1195.815081,181.8215236,97674.29792,3.016350886,17.50018428373017,1.061921196,24.55520637096774,3.914617086,107.2972595375
2025-09-16 18:00:00,0.729549725,8.062652632,0.488873527,66.41910951,3.083663786,31.825,8.9,1.015,0.61,87.975,11.01,5.741,70.39,8.57,19.58,1.46,11.29951853,4.934666667,80.348,66.01,31.18,0.05,5.62,1.865,9.205,2.005,0.0335,0.12,54.12,12.085,0.067,2.150581872,0.2,118.066,0.1,95.74,1.29,1.18,1.08,0.0,0.0,1.861,58.52409704,2.548652291,3.751212938,0.042866128,0.024884097,0.034256065,0.086902066,2.019389039,11.36196765,0.024573226,0.051707098,0.01,25.599,4.15,2.04,64.18,0.09,0.077,0.023,0.0,0.038,2.1,0.37,0.03,1.05,0.054,7.0,0.241193072,4.2494,0.01397,94.83507,0.1591,0.10309,0.01669,0.5634,0.05928,1.149886995,16.8583,40.0582,0.2312,0.3815,6.1707,0.1615,0.1603,0.2703,34.8401,0.6709,1.32702508,1472.67,83.0,26.36363636,11.0,60.0,25.2,10.0,178.1358333,207.0022222,220.1372222,172.2969444,194.3930556,58.56466467151023,71.20282896364445,88.87290402239816,84.17538018575084,58.808942742511704,57.17184640970058,63.905794050460855,37.793231960854655,44.332231744638335,32.52967877858394,154.6814492,556.4166667,42.00524081,360.0,73.05025,2.684373336,1.348046914,1.312307484617076,1096.876944,3577.226139,0.0,2180.723925,1216.933439,182.5262356,97206.38492,3.072909725,17.50018428373017,1.039078474,24.55520637096774,4.328759967,110.495292019
2025-09-16 19:00:00,0.729107043,8.057760306,0.488576884,66.37880714,3.081792654,26.709,8.9,1.015,0.61,87.975,11.01,4.861,70.39,8.57,19.58,1.46,10.0402171,4.934666667,80.348,66.01,31.18,0.05,5.62,1.865,9.205,2.005,0.0335,0.12,54.12,12.085,0.067,2.150581872,0.2,97.993,0.064030524,61.30282345,0.825993757,0.75556018,0.691529657,0.0,0.0,2.883,58.21440294,2.509424372,3.709920392,0.04458665,0.024574403,0.034049602,0.084562156,2.011818739,11.84818739,0.02491733,0.05033068,0.01,22.862,4.15,2.04,64.18,0.09,0.077,0.023,0.0,0.038,2.1,0.37,0.03,1.05,0.054,6.0,0.2778026,4.2434,0.01367,94.91577,0.1501,0.10399,0.02359,0.4974,0.05208,1.125330668,16.7413,39.7402,0.2432,0.3965,6.0777,0.1765,0.1633,0.2733,35.3411,0.6799,1.297477084,1469.37,83.0,26.36363636,11.0,60.0,25.2,10.0,187.0697959,215.037551,232.74,179.4040816,203.5628571,57.109206125678156,74.86119466125922,88.81689451699832,85.14560222856133,63.22308333837242,48.944651789110964,66.07269152506217,32.16208272069912,40.19709133819702,27.972614496402684,122.4681285,554.2040816,42.50485776,360.0,81.98228571,2.718649527,1.348053959,1.3153209694538335,1098.733469,3590.074759,0.0,2185.56778,1175.348024,179.76228,96578.83343,3.126486861,17.50018428373017,1.068084953,24.55520637096774,4.399293722,106.22702702625
2025-09-16 20:00:00,0.723664866,7.997615843,0.484930065,65.88334469,3.058789641,36.105,8.9,1.015,0.61,87.975,11.01,6.427,70.39,8.57,19.58,1.46,9.972675783,4.934666667,80.348,66.01,31.18,0.05,5.62,1.865,9.205,2.005,0.0335,0.12,54.12,12.085,0.067,2.150581872,0.2,130.217,0.057300275,54.85928375,0.739173554,0.676143251,0.618842975,0.0,0.0,4.356,58.52444016,2.548695753,3.751258688,0.042864221,0.02488444,0.034256293,0.086904659,2.019397426,11.36142895,0.024572844,0.051708623,0.01,30.071,4.15,2.04,64.18,0.09,0.077,0.023,0.0,0.038,2.1,0.37,0.03,1.05,0.054,8.0,0.234372898,4.2374,0.01337,94.99647,0.1411,0.10489,0.03049,0.4314,0.04488,1.100774342,16.6243,39.4222,0.2552,0.4115,5.9847,0.1915,0.1663,0.2763,35.8421,0.6889,1.267929089,1466.07,83.0,26.36363636,11.0,60.0,25.2,10.0,207.6479675,208.9829268,230.2943089,186.0601626,208.2463415,60.68943264100841,70.5979820079063,86.78378075892019,87.25750514916413,69.06475943000254,59.7340615804365,69.50777757418106,47.18068672105318,46.601894213876285,32.79910137660511,136.6348228,550.0,42.03895,360.0,72.98780488,2.652003772,1.348266764,1.308831639086463,1117.254472,3794.352439,0.0,2227.910374,1251.598382,187.6451081,97793.45512,3.262977179,17.50018428373017,1.01321835,24.55520637096774,4.344394602,108.104114021
2025-09-16 21:00:00,0.724545706,8.007350479,0.485520318,65.96353739,3.062512777,36.199,8.9,1.015,0.61,87.975,11.01,6.496,70.39,8.57,19.58,1.46,10.17376284,4.934666667,80.348,66.01,31.18,0.05,5.62,1.865,9.205,2.005,0.0335,0.12,54.12,12.085,0.067,2.150581872,0.2,130.283,0.057074176,54.64281593,0.736256868,0.673475275,0.616401099,0.0,0.0,4.368,58.20718584,2.508510206,3.708958112,0.044626745,0.024567186,0.034044791,0.084507626,2.01164232,11.85951824,0.024925349,0.050298604,0.01,31.011,4.15,2.04,64.18,0.09,0.077,0.023,0.0,0.038,2.1,0.37,0.03,1.05,0.054,7.0,0.115913099,4.2314,0.01307,95.07717,0.1321,0.10579,0.03739,0.3654,0.03768,1.076218016,16.5073,39.1042,0.2672,0.4265,5.8917,0.2065,0.1693,0.2793,36.3431,0.6979,1.238381093,1462.77,83.0,26.36363636,11.0,60.0,25.2,10.0,143.9415,166.7205,186.3425,151.1355,162.035,59.68344907938274,66.78318051926996,83.40148305617254,88.66881735484809,72.81579299308504,61.89331146365265,72.77777743986402,69.76546670920652,53.53333124521426,37.231884146698846,122.5578105,556.025,40.63013975,360.0,83.01195,2.696469805,1.34799702,1.3227505532841917,1119.371,3986.897185,0.0,2249.140495,1245.908555,191.299562,100586.2831,3.32528459,17.50018428373017,1.038139344,24.55520637096774,4.45624994,106.23890989125
2025-09-16 22:00:00,0.723372373,7.994383335,0.484734064,65.8567157,3.057553328,32.019,8.9,1.015,0.61,87.975,11.01,5.711,70.39,8.57,19.58,1.46,11.53737542,4.934666667,80.348,66.01,31.18,0.05,5.62,1.865,9.205,2.005,0.0335,0.12,54.12,12.085,0.067,2.150581872,0.2,113.513,0.056118928,53.72826122,0.723934165,0.662203345,0.606084417,0.0,0.0,3.767,58.21209963,2.50913262,3.709613284,0.044599447,0.0245721,0.034048066,0.084544753,2.011762435,11.85180358,0.024919889,0.050320443,0.01,27.462,4.15,2.04,64.18,0.09,0.077,0.023,0.0,0.038,2.1,0.37,0.03,1.05,0.054,7.0,0.221400718,4.2116,0.01346,95.15994,0.1346,0.10646,0.04268,0.2994,0.03186,1.062959236,16.6272,38.7264,0.293,0.476,5.8792,0.2422,0.1838,0.2754,36.4324,0.7598,1.224332413,1464.3,83.0,26.36363636,11.0,60.0,25.2,10.0,152.5027778,181.5322222,192.5477778,158.1022222,171.17125,57.90699884505477,69.07709310948947,85.74161814421794,87.22075855296833,69.07810352064081,53.567251219159374,70.89089258474556,54.80851328653779,46.59978541234278,34.567782087954924,129.4009825,564.25,40.36413594,360.0,89.159875,2.644800397,1.348101786,1.3371246814139828,1138.873333,3947.315739,0.0,2227.708447,1298.244922,196.9028181,100613.6505,3.281390733,17.50018428373017,0.993913057,24.55520637096774,4.639845367,107.14563018125
2025-09-16 23:00:00,0.681003484,7.526141595,0.456342541,61.99939965,2.878468334,32.148,8.9,1.015,0.61,87.975,11.01,5.739,70.39,8.57,19.58,1.46,11.56166038,4.934666667,80.348,66.01,31.18,0.05,5.62,1.865,9.205,2.005,0.0335,0.12,54.12,12.085,0.067,2.150581872,0.2,114.109,0.055076004,52.72976656,0.710480456,0.649896851,0.594820847,0.0,0.0,3.684,58.69798848,2.57067854,3.774398464,0.041900064,0.025057988,0.034371992,0.088215913,2.023639718,11.08895809,0.024380013,0.052479949,0.01,26.557,4.15,2.04,64.18,0.09,0.077,0.023,0.0,0.038,2.1,0.37,0.03,1.05,0.054,7.0,0.164207649,4.198727273,0.014,95.21372727,0.14,0.106781818,0.044709091,0.253090909,0.028963636,1.063904915,16.69309091,38.49654545,0.318909091,0.516909091,6.085272727,0.272363636,0.194545455,0.273272727,36.19927273,0.842,1.232308178,1467.436364,83.0,26.36363636,11.0,60.0,25.2,10.0,164.3369444,181.1244444,194.3441667,155.1830556,173.7471528,66.41211969736113,70.23543141932842,87.46387149122816,87.58253980580417,77.36507609640802,60.491525944356454,74.0058748485844,66.44239114726577,51.16808939629533,36.931678355598905,136.9781797,565.0,41.31774028,360.0,84.405125,2.652199044,1.347861875,1.3102272525996412,1147.391667,3957.858833,0.0,2273.836458,1271.794708,195.0281072,99420.15861,3.297747606,17.50018428373017,1.009826582,24.55520637096774,4.184662742,108.14960881025
2025-09-17 00:00:00,1.071266163,11.66754544,0.710490974,87.26118839,7.875969767,32.018,8.9,1.015,0.61,87.975,11.01,5.733,69.83,8.59,19.96,1.62,12.04186674,5.001111111,80.09,66.84,32.95,0.05,6.12,1.87,9.34,2.1,0.03,0.12,54.38,11.27,0.071,1.841503268,0.2,113.68,0.055,52.657,0.7095,0.649,0.594,0.0,0.0,3.68,58.30588855,2.457014041,3.656559895,0.045505704,0.023744735,0.033611014,0.081029399,1.950436595,11.83450527,0.024566696,0.047915753,0.009809127,27.348,0.0,0.0,0.0,0.0,0.0,0.0,0.0,0.0,0.0,0.0,0.0,0.0,0.0,7.0,0.227436245,4.288,0.014,94.9804,0.142,0.1086,0.0284,0.392,0.0466,1.122642607,15.956,39.276,0.302,0.414,7.374,0.212,0.154,0.292,35.02,0.906,1.333789891,1471.8,83.0,26.36363636,11.0,60.0,25.2,10.0,155.3744444,175.1013889,183.6386111,157.3741667,167.8721528,57.42316785181711,65.36882912787111,78.49274778778886,89.37337456346046,71.58719427854862,55.22004465650036,71.49647544009511,60.6885220264021,48.66899181299394,35.9030708451739,135.05926,565.0,41.90684897,360.0,89.159875,2.645644378,1.348187375,1.3325479282064,1141.268056,3976.154558,0.0,2255.358514,1284.677908,195.4853364,99817.09044,3.298140906,17.50018428373017,0.995381528,24.55520637096774,4.103258403,107.89535194999999
2025-09-17 01:00:00,1.070510492,11.65446289,0.709451926,87.27502662,7.830629502,31.93,8.9,1.015,0.61,87.975,11.01,5.646,69.83,8.59,19.96,1.62,11.57570868,5.001111111,80.09,66.84,32.95,0.05,6.12,1.87,9.34,2.1,0.03,0.12,54.38,11.27,0.071,1.841503268,0.2,113.828,0.054867496,52.53014062,0.707790698,0.647436452,0.592568956,0.0,0.0,3.698,58.9444248,2.109945363,3.303316133,0.051502504,0.01822363,0.030696084,0.057608666,1.540636667,11.70096449,0.02219229,0.031886477,0.008532782,26.356,0.0,0.0,0.0,0.0,0.0,0.0,0.0,0.0,0.0,0.0,0.0,0.0,0.0,7.0,0.120602926,4.349333333,0.014,94.75426667,0.15,0.120866667,0.0364,0.521777778,0.053355556,1.043574955,16.56755556,38.30266667,0.261111111,0.424666667,6.217555556,0.214666667,0.168222222,0.26,36.70711111,0.766444444,1.213007616,1475.533333,83.0,26.36363636,11.0,60.0,25.2,10.0,168.1855556,185.6286111,206.1263889,168.8466667,182.1968056,60.56551797881218,68.54176667715849,81.08855257611393,88.85530280961302,72.80966507116312,57.53316074381442,69.4961484693685,55.57184298812973,48.27255683946977,34.61678555763831,137.1446186,564.9722222,40.83402153,364.8333333,84.405125,2.659304233,1.347869097,1.3120916805091454,1146.841111,3955.781256,0.0,2275.519928,1271.093842,195.3133606,99765.77758,3.312072439,17.50018428373017,1.009485036,24.55520637096774,4.093307908,109.3799952895
