Repository: saikumar-voptimai/evonith_bf_webapp

# Evonith BF2 — Blast Furnace Intelligence Platform

Monitoring, modelling and optimisation of **Blast Furnace 2 (BF2)** at Evonith Steel: live telemetry from InfluxDB,
manual plant reports from Neon PostgreSQL, a two-zone energy model of the furnace, blend and fuel optimisers, a
conversational assistant (FurnaceMind) and a live digital twin evaluated every hour.

The platform has three deployable parts that share one Python service layer, plus the shared data library:

| Part | Path | What it is |
|---|---|---|
| **Streamlit app** (legacy) | `src/app.py`, `src/custom_pages/` | The original 11-page dashboard; still the home of the model pages. Served under `/legacy` in production |

File: src/assets/data/furnace_dataset_20260525_002530_771382.csv (part 8 of 209)
GO%,ORE_NA2O%,ORE_P%,ORE_TIO2%,ORE_AL2O3%,ORE_SIO2%,ORE_MNO%,ORE_CAO%,ORE_K2O%,ORE_CALC_MT,PELLET_PCT_SIO2,PELLET_PCT_AL2O3,PELLET_PCT_FE2O3,PELLET_PCT_MGO,PELLET_PCT_TIO2,PELLET_PCT_NA2O,TOTAL_PELLET_CALC_MT,PELLET_PCT_K2O,PELLET_PCT_TM,PELLET_PCT_LOI,PELLET_PCT_MNO,PELLET_PCT_CAO,PELLET_PCT_P,CHARGES/HRS.,STOCKRODLEVEL,CHEM_PCT_C,CHEM_PCT_CR,CHEM_PCT_FE,CHEM_PCT_MN,CHEM_PCT_P,CHEM_PCT_S,CHEM_PCT_SI,CHEM_PCT_TI,SLAG_BASICITY,SLAG_PCT_AL2O3,SLAG_PCT_CAO,SLAG_PCT_FEO,SLAG_PCT_K2O,SLAG_PCT_MGO,SLAG_PCT_MNO,SLAG_PCT_NA2O,SLAG_PCT_S,SLAG_PCT_SIO2,SLAG_PCT_TIO2,SLAG_T_BASICITY,HMT_GT_1480C,COKE_DISCHARGE_TIME,WEIGHTED_COKE_ANGLE,TOTAL_COKE_PORTIONS,NON_COKE_DISCHARGE_TIME,WEIGHTED_NON_COKE_ANGLE,TOTAL_NON_COKE_PORTIONS,TOTAL HEAT LOAD,FTG_UPTAKE_TEMP_A,FTG_UPTAKE_TEMP_B,FTG_UPTAKE_TEMP_C,FTG_UPTAKE_TEMP_D,FTG_UPTAKE_TEMP_AVG,HEARTH_TEMP_A,HEARTH_TEMP_B,HEARTH_TEMP_C,HEARTH_TEMP_D,HEARTH_TEMP_AVG,BOSH_TEMP_A,BOSH_TEMP_C,BOSH_TEMP_D,BELLY_TEMP_A,BELLY_TEMP_C,BELLY_TEMP_D,LOWER_STACK_TEMP_A,LOWER_STACK_TEMP_B,LOWER_STACK_TEMP_C,LOWER_STACK_TEMP_D,PCI_KG/THM,ACT. FUEL RATEKG/THM.,FURNACETOPGASANALYSISCO2ETACO,COKE RATE KG/THM,PRODUCTIONTONNESPERHR,HOT BLAST PRESSUREBAR,TOPPRESSUREBAR,DIFFERENTIAL PRESSURETOTALBAR,HOT BLAST TEMP.OC,OXYGENFLOWNM3/HR.,STEAMKGS/HR.,RAFTOC,PERMEABILITYKGS/HR.,TUYEREVELOCITYM/S,HOT BLAST VOLUMENM3/HR.,O2 ENRICHMENT %,BOTTOMBAR,FURNACE TOP GAS ANALYSISH2%,UNITCOST LAKHS/THM,BOSH_TEMP_B,FURNACE TOP GAS ANALYSISCO2%,FURNACE TOP GAS ANALYSISONLINE (ANALYZER)CO%
2025-09-16 05:00:00,0.727576298,8.033036266,0.386060893,65.48186679,2.895456695,27.491,9.85,1.085,0.565,86.965,11.95,4.951,69.3,8.84,20.08,1.78,11.8078799,4.934666667,80.348,66.01,31.18,0.0495,5.845,1.97,9.275,2.22,0.0285,0.135,54.485,11.14,0.07,1.906296654,0.22,105.513,0.0,0.0,0.0,0.0,0.0,0.0,0.0,0.0,57.53173716,2.317470548,3.525791812,0.082773754,0.029793212,0.037386877,0.067457464,2.35133932,12.56222238,0.03,0.059805427,0.011703167,20.712,4.69,1.67,63.97,0.1,0.066,0.042,0.0,0.037,0.7,0.53,0.03,0.99,0.039,6.0,0.245702182,4.208142857,0.016,95.14162857,0.147428571,0.100442857,0.043657143,0.305285714,0.037414286,1.136062964,17.67314286,39.004,0.311428571,0.409857143,6.463857143,0.207428571,0.2,0.322571429,34.33242857,0.901428571,1.324359626,1457.857143,83.0,26.36363636,11.0,60.0,25.2,10.0,3.9888786199813495,153.645,174.4813889,196.5611111,162.2080556,171.7238889,60.98368865502577,333.74302694962574,452.1639700643613,565.5068928913631,354.5952475225825,101.74334018262442,83.1100215866954,89.84002951695857,59.16303589005437,109.59923433802561,59.734657330327934,71.02026579736977,143.34199638324958,79.33679343147608,39.31976635832745,132.51936,563.8055556,42.02531536,365.0,89.10305556,2.627608097,1.299253753,1.2147380487939599,1146.431111,3201.133403,0.0,2230.189594,1242.058256,194.9499964,98807.40222,2.783097975,0.993638953,4.088115681,108.8088152,57.62819444444473,18.180447263888883,24.43288265277776
2025-09-16 06:00:00,0.730774932,8.068351802,0.387758127,65.76974389,2.908185954,27.254,9.85,1.085,0.565,86.965,11.95,4.947,69.3,8.84,20.08,1.78,10.78661831,4.934666667,80.348,66.01,31.18,0.0495,5.845,1.97,9.275,2.22,0.0285,0.135,54.485,11.14,0.07,1.906296654,0.22,105.294,0.0,0.0,0.0,0.0,0.0,0.0,0.0,0.0,57.29618644,2.294018563,3.500020399,0.082000612,0.029200469,0.037000306,0.066400836,2.324021623,12.95369014,0.03,0.058001428,0.011600082,19.609,4.69,1.67,63.97,0.1,0.066,0.042,0.0,0.037,0.7,0.53,0.03,0.99,0.039,6.0,0.278081573,4.203857143,0.016,95.05077143,0.164571429,0.099157143,0.035942857,0.386714286,0.042985714,1.137512319,17.51885714,39.244,0.268571429,0.294142857,6.288142857,0.224571429,0.2,0.305428571,34.49957143,0.858571429,1.319817042,1462.142857,83.0,26.36363636,11.0,60.0,25.2,10.0,5.610150040446499,178.6987603,207.222314,224.6632231,177.4995868,197.0209711,59.96387793756554,335.05971429211485,451.9967614047183,569.557968284333,355.69764838076657,100.7713614039788,84.22118085032035,95.19501939721405,57.70277549105189,98.19987354131177,60.427545270224286,62.7657058045144,107.11718140933547,69.12213698547293,36.781870890488435,134.4677351,564.2561983,42.53949839,365.0,80.21714876,2.570095996,1.299291748,1.1695491926898243,1147.240496,3199.716562,0.0,2259.588174,1262.043595,192.763224,95999.48802,2.865507463,0.949084705,3.984638037,109.06697490075,57.62819444444473,18.180447263888883,24.43288265277776
2025-09-16 07:00:00,0.730998833,8.070823855,0.387876932,65.78989501,2.90907699,27.432,9.85,1.085,0.565,86.965,11.95,4.927,69.3,8.84,20.08,1.78,10.82021502,4.934666667,80.348,66.01,31.18,0.0495,5.845,1.97,9.275,2.22,0.0285,0.135,54.485,11.14,0.07,1.906296654,0.22,104.053,0.0,0.0,0.0,0.0,0.0,0.0,0.0,0.0,56.99641013,2.264172125,3.467222115,0.081016663,0.028446109,0.036508332,0.065056107,2.289255442,13.45189607,0.03,0.055705548,0.011468888,20.764,4.69,1.67,63.97,0.1,0.066,0.042,0.0,0.037,0.7,0.53,0.03,0.99,0.039,6.0,0.316918573,4.201846154,0.015907692,94.91278462,0.183692308,0.098092308,0.027430769,0.508,0.052246154,1.141727394,17.36523077,39.53384615,0.23,0.208461538,6.125384615,0.234461538,0.196307692,0.289076923,34.62692308,0.807076923,1.318623883,1466.923077,83.0,26.36363636,11.0,60.0,25.2,10.0,5.38037431944268,183.1174274,211.6091286,226.1045643,168.9605809,197.4479253,59.66150654461538,335.50120189598783,452.3448389929461,569.9100645627382,356.09914097312577,103.63519296992595,85.96611117222248,97.86976458713366,57.47421932387953,96.9348331929018,61.629760314196844,62.53979958018326,105.14716177206884,68.630357589281,36.37394128670184,138.1451008,560.6846473,41.9294366,365.0,78.325,2.570530954,1.299260349,1.164327017061826,1143.73112,3203.22468,0.0,2254.958531,1262.288817,192.0915568,95893.70954,2.87100005,0.960705693,4.003789162,109.554225856,57.62819444444473,18.180447263888883,24.43288265277776
2025-09-16 08:00:00,0.728740625,7.897168819,0.394114828,65.73537887,2.528283803,32.135,9.75,1.03,0.56,87.295,11.675,5.781,69.4,9.05,19.74,1.81,10.07826835,4.934666667,80.348,66.01,31.18,0.0495,5.915,1.975,9.3,1.94,0.0335,0.11,53.725,12.235,0.0675,2.069340551,0.2,119.301,0.0,0.0,0.0,0.0,0.0,0.0,0.0,0.0,56.89035543,2.151925528,3.612135835,0.073414239,0.023755663,0.033731391,0.038357445,1.940970867,14.01448306,0.026585761,0.064142389,0.015121358,27.769,4.61,1.77,64.06,0.11,0.063,0.043,0.0,0.029,0.7,0.49,0.02,0.98,0.044,7.0,0.333370682,4.220914286,0.014994286,94.36204571,0.219657143,0.099022857,0.012022857,0.977542857,0.0938,1.170505492,17.2192,40.26251429,0.230228571,0.389714286,6.081085714,0.179771429,0.16,0.280057143,34.3976,0.679942857,1.347294113,1476.08,83.0,26.36363636,11.0,60.0,25.2,10.0,5.971082200273372,225.6036111,235.4,251.2811111,191.0280556,225.8281944,59.532201326029266,335.6625954281322,451.7172004970162,572.8961529882991,356.38232452225117,103.50099484659935,86.31080677837703,98.8239527813198,58.58689650531003,97.25001075958033,62.40965632291611,60.777227642470194,89.71643638835519,63.933721751730786,34.60436568967313,138.1796669,555.0,41.20826522,365.0,72.93597222,2.530470303,1.299421922,1.1505646538993413,1148.606389,3202.470978,0.0,2283.706503,1287.088889,192.6619372,94790.85661,2.932092017,0.925345553,4.030614992,109.55880586425,57.62819444444473,18.180447263888883,24.43288265277776
2025-09-16 09:00:00,0.690641533,7.484299065,0.373510217,62.29868525,2.396103279,31.565,9.75,1.03,0.56,87.295,11.675,5.711,69.4,9.05,19.74,1.81,9.88810701,4.934666667,80.348,66.01,31.18,0.0495,5.915,1.975,9.3,1.94,0.0335,0.11,53.725,12.235,0.0675,2.069340551,0.2,119.39,0.0,0.0,0.0,0.0,0.0,0.0,0.0,0.0,57.16504324,2.170680473,3.655416477,0.073702777,0.024073054,0.033962221,0.037373532,1.944433318,13.5906213,0.026297223,0.067027765,0.015554165,26.364,4.61,1.77,64.06,0.11,0.063,0.043,0.0,0.029,0.7,0.49,0.02,0.98,0.044,7.0,0.214523695,4.275771429,0.014651429,94.48478857,0.199085714,0.100394286,0.013394286,0.830114286,0.0818,1.179904767,17.1712,40.41337143,0.243942857,0.372571429,6.146228571,0.166057143,0.16,0.283485714,34.2536,0.676514286,1.359359486,1480.88,83.0,26.36363636,11.0,60.0,25.2,10.0,6.056097244295586,202.7441667,224.2075,242.4991667,186.4833333,213.9835417,60.13727101982056,334.5512709594673,451.5726558060256,578.8415159733945,357.546645766309,106.68118019376996,86.03234575930605,102.09946215769881,58.45234244534244,92.49261240348528,67.85267498873262,57.918587410489096,88.1191512722399,63.83382829636857,39.50553665585689,136.7649656,551.1527778,41.24051433,365.0,72.3,2.627732678,1.299092797,1.1649138514480601,1128.851944,3473.431453,0.0,2293.628922,1253.725814,194.5597428,99754.17414,2.992639411,1.000133328,3.842528314,109.371357942,57.62819444444473,18.180447263888883,24.43288265277776
2025-09-16 10:00:00,0.742660307,8.048012719,0.401642819,66.99099099,2.576576577,32.079,9.75,1.03,0.56,87.295,11.675,5.519,69.4,9.05,19.74,1.81,9.760975311,4.934666667,80.348,66.01,31.18,0.0495,5.915,1.975,9.3,1.94,0.0335,0.11,53.725,12.235,0.0675,2.069340551,0.2,119.476,0.0,0.0,0.0,0.0,0.0,0.0,0.0,0.454,58.10069604,2.234564331,3.802840763,0.074685605,0.025154166,0.034748484,0.034022087,1.956227261,12.14684613,0.025314395,0.076856051,0.017028408,27.211,4.61,1.77,64.06,0.11,0.063,0.043,0.0,0.029,0.7,0.49,0.02,0.98,0.044,7.0,0.155178508,4.330628571,0.014308571,94.60753143,0.178514286,0.101765714,0.014765714,0.682685714,0.0698,1.189304042,17.1232,40.56422857,0.257657143,0.355428571,6.211371429,0.152342857,0.16,0.286914286,34.1096,0.673085714,1.37142486,1485.68,83.0,26.36363636,11.0,60.0,25.2,10.0,4.272955310281901,169.5947222,198.9475,213.8877778,165.0216667,186.8629167,60.38796417588243,334.6832973143973,451.31705002285497,572.4798541283735,355.43540606242664,105.42490235207373,80.98287332143123,96.13004693708768,59.32440531393352,103.78610791651363,64.87065035304704,65.34106181224305,112.99712915612103,69.65756729796212,41.04237718564931,117.4916197,550.0,42.7385995,365.0,83.07805556,2.653810539,1.309338875,1.1613814505205258,1141.821944,3601.413286,0.0,2315.093297,1234.281522,194.09389,99240.40194,3.106785375,1.027950491,3.740306672,106.81763961025,57.62819444444473,18.180447263888883,24.43288265277776
2025-09-16 11:00:00,0.743713965,8.059430925,0.402212654,67.08603519,2.580232123,32.052,9.75,1.03,0.56,87.295,11.675,5.475,69.4,9.05,19.74,1.81,9.698755576,4.934666667,80.348,66.01,31.18,0.0495,5.915,1.975,9.3,1.94,0.0335,0.11,53.725,12.235,0.0675,2.069340551,0.2,119.782,0.0,0.0,0.0,0.0,0.0,0.0,0.0,0.749,59.14148191,2.305626391,3.966830133,0.075778868,0.026356754,0.035623094,0.030294062,1.969346411,10.54084357,0.024221132,0.087788676,0.018668301,24.266,4.61,1.77,64.06,0.11,0.063,0.043,0.0,0.029,0.7,0.49,0.02,0.98,0.044,8.0,0.120555566,4.372888889,0.014044444,94.73808889,0.159555556,0.103266667,0.016622222,0.537555556,0.057977778,1.194686362,17.104,40.63155556,0.269555556,0.344888889,6.262444444,0.144,0.163111111,0.289111111,34.012,0.678888889,1.378818766,1488.577778,83.0,26.36363636,11.0,60.0,25.2,10.0,2.51305176408934,152.1297222,171.7986111,190.0183333,142.0522222,163.9997222,60.58257617540536,334.1135006510293,451.1719507584014,573.6453485452572,355.80054815853816,106.26339559598517,79.30385125528059,91.6945584929054,61.25586805580806,111.65267193848501,69.32108672638431,72.14052412774313,142.39641744276338,79.37478979284259,43.062355879341986,114.9822831,550.0,42.45909981,365.0,84.35,2.663941831,1.318754292,1.1749279681204277,1136.521667,3600.989136,0.0,2299.431953,1239.332172,193.6920322,99952.70853,3.098417033,1.029785502,3.949676903,106.48515251075,57.62819444444473,18.180447263888883,24.43288265277776
2025-09-16 12:00:00,0.743581904,8.057999813,0.402141234,67.07412274,2.579773951,32.117,9.75,1.03,0.56,87.295,11.675,5.563,69.4,9.05,19.74,1.81,9.862463904,4.934666667,80.348,66.01,31.18,0.0495,5.915,1.975,9.3,1.94,0.0335,0.11,53.725,12.235,0.0675,2.069340551,0.2,119.924,0.0,0.0,0.0,0.0,0.0,0.0,0.0,0.758,59.22673995,2.31144758,3.980263647,0.075868424,0.026455267,0.035694739,0.029988673,1.970421092,10.40928468,0.024131576,0.088684243,0.018802636,24.199,4.61,1.77,64.06,0.11,0.063,0.043,0.0,0.029,0.7,0.49,0.02,0.98,0.044,7.0,0.149480877,4.301777778,0.014488889,94.93897778,0.155111111,0.105933333,0.022844444,0.413111111,0.047755556,1.163916082,17.344,39.94711111,0.265111111,0.393777778,6.186888889,0.184,0.194222222,0.280222222,34.332,0.767777778,1.344169464,1474.355556,83.0,26.36363636,11.0,60.0,25.2,10.0,2.0710840358946996,144.6575,169.7061111,187.5052778,150.7636111,163.158125,60.062048489610945,333.36223377344515,451.6362012134098,572.6832606423234,355.7183302299992,103.56654791615254,78.43957860778434,88.980768270954,60.507790931368774,106.11265930637677,66.64695268413945,70.22091793766387,144.90366720888892,80.88309583494996,42.414016747768216,116.923105,552.3472222,41.72502325,364.0277778,84.35,2.643148719,1.341965064,1.1848517142525934,1130.334444,3598.187831,0.0,2254.513072,1287.367669,194.8136678,100231.1392,3.103943275,0.994929032,4.242533111,106.49925586250001,57.62819444444473,18.180447263888883,24.43288265277776
2025-09-16 13:00:00,0.737544101,7.992569749,0.398875891,66.5294883,2.558826473,31.972,9.75,1.03,0.56,87.295,11.675,5.63,69.4,9.05,19.74,1.81,10.75577487,4.934666667,80.348,66.01,31.18,0.0495,5.915,1.975,9.3,1.94,0.0335,0.11,53.725,12.235,0.0675,2.069340551,0.2,116.878,0.0,0.0,0.0,0.0,0.0,0.0,0.0,1.203,59.20161333,2.309732003,3.976304622,0.075842031,0.026426234,0.035673625,0.030078675,1.97010437,10.44805673,0.024157969,0.088420308,0.018763046,26.157,4.61,1.77,64.06,0.11,0.063,0.043,0.0,0.029,0.7,0.49,0.02,0.98,0.044,8.0,0.180808733,4.230666667,0.014933333,95.13986667,0.150666667,0.1086,0.029066667,0.288666667,0.037533333,1.133145801,17.584,39.26266667,0.260666667,0.442666667,6.111333333,0.224,0.225333333,0.271333333,34.652,0.856666667,1.309520162,1460.133333,83.0,26.36363636,11.0,60.0,25.2,10.0,3.006742664943417,148.8730556,182.1161111,204.1544444,160.7908333,173.9836111,60.13714049688914,333.58395394089536,452.83702776273725,565.6836780160461,354.14776767862713,107.46978736927208,83.70218916442198,92.49218527778498,58.57553500449476,105.73234039849177,59.72100258974726,68.27233599386403,138.54911360793022,77.76628095445776,39.556576567572606,119.8338068,555.5972222,42.22865881,360.0,89.75576389,2.661558719,1.347892564,1.199492555439801,1136.730556,3596.409772,0.0,2230.837972,1285.422089,196.5353706,101152.3724,3.072550872,1.007256161,4.361295969,105.877979401,57.62819444444473,18.180447263888883,24.43288265277776
2025-09-16 14:00:00,0.740875356,8.028669676,0.400677489,66.82998111,2.570383889,31.233,9.75,1.03,0.56,87.295,11.675,5.641,69.4,9.05,19.74,1.81,11.03953587,4.934666667,80.348,66.01,31.18,0.0495,5.915,1.975,9.3,1.94,0.0335,0.11,53.725,12.235,0.0675,2.069340551,0.2,117.546,0.0,0.0,0.0,0.0,0.0,0.0,0.0,1.871,58.90591267,2.289542356,3.92971313,0.075531421,0.026084563,0.035425137,0.031137855,1.96637705,10.90434275,0.024468579,0.085314209,0.018297131,26.702,4.61,1.77,64.06,0.11,0.063,0.043,0.0,0.029,0.7,0.49,0.02,0.98,0.044,6.0,0.090071965,4.223290323,0.015,95.11274839,0.156580645,0.108670968,0.027696774,0.316064516,0.039948387,1.128247766,17.42916129,39.29490323,0.256709677,0.469741935,6.040774194,0.23,0.220129032,0.27,34.82832258,0.846967742,1.301709582,1464.251613,83.0,26.36363636,11.0,60.0,25.2,10.0,3.5431086395228135,174.14,186.6741667,226.2341667,173.6336111,190.1704861,60.27844151068628,333.0397839821164,452.8572555517436,569.9413396617839,355.01102073654266,111.0297904725359,87.98242168587578,92.57004529969817,60.032766434810306,108.74384606753796,63.920348063108996,68.47449747764296,142.6249182797563,80.68628568007229,38.09799951405037,130.3965826,561.4722222,42.15798181,360.0,84.66123611,2.664838053,1.348086667,1.2107243359515847,1126.403333,3601.490417,0.0,2219.014211,1275.781033,193.8647072,100614.3698,3.086604867,1.00478624,4.489189508,107.2775471945,57.62819444444473,18.180447263888883,24.43288265277776
2025-09-16 15:00:00,0.742247593,8.043540248,0.401419617,66.95376251,2.575144712,31.269,9.75,1.03,0.56,87.295,11.675,5.425,69.4,9.05,19.74,1.81,11.4746018,4.934666667,80.348,66.01,31.18,0.0495,5.915,1.975,9.3,1.94,0.0335,0.11,53.725,12.235,0.0675,2.069340551,0.2,117.497,0.0,0.0,0.0,0.0,0.0,0.0,0.0,1.869,59.28897252,2.315696653,3.9900692,0.075933795,0.026527174,0.035747036,0.02976576,1.971205536,10.31325564,0.024066205,0.089337947,0.018900692,24.711,4.61,1.77,64.06,0.11,0.063,0.043,0.0,0.029,0.7,0.49,0.02,0.98,0.044,7.0,0.175289617,4.22716129,0.015,95.04539355,0.164322581,0.108283871,0.024987097,0.370258065,0.044593548,1.127915421,17.20464516,39.4536129,0.25283871,0.492967742,5.971096774,0.23,0.208516129,0.27,34.97929032,0.819870968,1.298635247,1471.606452,83.0,26.36363636,11.0,60.0,25.2,10.0,4.345651084297359,174.0538889,200.2738889,234.6894444,179.8122222,197.2073611,59.85681885155948,333.508663303656,453.36523638225,568.7256940625008,355.01488019002943,111.09464772842385,89.46173089712747,96.12417966249396,58.0952189224803,100.67019867461784,61.03511637977758,63.54045699413206,125.6299272477853,75.28804577309151,36.97400865798772,136.9447642,565.0,41.285514,360.0,83.79,2.696437686,1.348065575,1.2027552668428607,1108.841667,3602.359411,0.0,2209.976042,1246.512514,189.8366889,100750.7347,3.081273917,1.026958632,4.579073419,108.1451812565,57.62819444444473,18.180447263888883,24.43288265277776
2025-09-16 16:00:00,0.62500315,6.907251307,0.418816544,56.90105998,2.641765892,31.746,8.9,1.015,0.61,87.975,11.01,5.449,70.39,8.57,19.58,1.46,11.99578832,4.934666667,80.348,66.01,31.18,0.05,5.62,1.865,9.205,2.005,0.0335,0.12,54.12,12.085,0.067,2.150581872,0.2,117.198,0.1,95.74,1.29,1.18,1.08,0.0,0.0,1.843,58.61234267,2.559830071,3.762979023,0.042375874,0.024972343,0.034314895,0.087568811,2.021546154,11.22342201,0.024475175,0.052099301,0.01,25.599,4.15,2.04,64.18,0.09,0.077,0.023,0.0,0.038,2.1,0.37,0.03,1.05,0.054,7.0,0.166550105,4.232461538,0.014876923,94.9752,0.168769231,0.107384615,0.022138462,0.429692308,0.049476923,1.130708123,17.01907692,39.634,0.247538462,0.494,5.952,0.221384615,0.195076923,0.27,35.05307692,0.784,1.300516015,1476.507692,83.0,26.36363636,11.0,60.0,25.2,10.0,3.0558162148522996,176.8422222,200.4222222,223.2580556,166.6313889,191.7884722,59.60525410229434,333.398090405538,454.0567173284214,566.998470942132,355.21916559194375,113.99209820216001,90.51243201307315,98.24042596878323,57.82728137302907,98.89004126583387,60.401155458344405,64.96783445365284,131.48208288061423,76.48961352062284,37.425691212965475,143.1649161,562.1944444,42.73596358,360.0,83.79,2.703771919,1.347978147,1.2183154085913266,1094.670278,3566.746431,0.0,2175.463292,1240.545783,187.5364564,100636.2304,3.018807325,1.038008674,4.458453881,108.96935138325,57.62819444444473,18.180447263888883,24.43288265277776
2025-09-16 17:00:00,0.730399111,8.072039656,0.489442703,66.49643862,3.087253973,27.436,8.9,1.015,0.61,87.975,11.01,4.719,70.39,8.57,19.58,1.46,10.93839529,4.934666667,80.348,66.01,31.18,0.05,5.62,1.865,9.205,2.005,0.0335,0.12,54.12,12.085,0.067,2.150581872,0.2,100.78,0.1,95.74,1.29,1.18,1.08,0.0,0.0,1.592,58.91776191,2.598516508,3.803701588,0.040679101,0.025277762,0.034518508,0.089876423,2.029011958,10.74391381,0.02413582,0.05345672,0.01,24.503,4.15,2.04,64.18,0.09,0.077,0.023,0.0,0.038,2.1,0.37,0.03,1.05,0.054,6.0,0.327190346,4.241692308,0.014415385,94.8972,0.164153846,0.105076923,0.018907692,0.503538462,0.055015385,1.142094704,16.94061538,39.874,0.238307692,0.434,6.072,0.189076923,0.176615385,0.27,34.91461538,0.724,1.316023312,1474.661538,83.0,26.36363636,11.0,60.0,25.2,10.0,3.215055726490064,174.0255556,199.0625,213.22,166.0275,188.0838889,60.00938226997019,333.6358821644983,452.87161631937204,569.0726656277265,355.34823435337586,109.36222794300997,85.42329696688917,97.08296917509401,58.45857175579598,99.94293650611502,61.64891380359493,65.35473159525662,124.39933433867785,73.48858675308459,39.696612324562864,130.545355,560.0,42.54729475,360.0,83.79,2.711500078,1.348298833,1.2018750984117288,1096.583611,3553.576397,0.0,2226.971692,1195.815081,181.8215236,97674.29792,3.016350886,1.061921196,3.914617086,107.2972595375,57.62819444444473,18.180447263888883,24.43288265277776
2025-09-16 18:00:00,0.729549725,8.062652632,0.488873527,66.41910951,3.083663786,31.825,8.9,1.015,0.61,87.975,11.01,5.741,70.39,8.57,19.58,1.46,11.29951853,4.934666667,80.348,66.01,31.18,0.05,5.62,1.865,9.205,2.005,0.0335,0.12,54.12,12.085,0.067,2.150581872,0.2,118.066,0.1,95.74,1.29,1.18,1.08,0.0,0.0,1.861,58.52409704,2.548652291,3.751212938,0.042866128,0.024884097,0.034256065,0.086902066,2.019389039,11.36196765,0.024573226,0.051707098,0.01,25.599,4.15,2.04,64.18,0.09,0.077,0.023,0.0,0.038,2.1,0.37,0.03,1.05,0.054,7.0,0.241193072,4.2494,0.01397,94.83507,0.1591,0.10309,0.01669,0.5634,0.05928,1.149886995,16.8583,40.0582,0.2312,0.3815,6.1707,0.1615,0.1603,0.2703,34.8401,0.6709,1.32702508,1472.67,83.0,26.36363636,11.0,60.0,25.2,10.0,3.056615551086068,178.1358333,207.0022222,220.1372222,172.2969444,194.3930556,58.68025165179555,333.3677427800972,453.1922274606629,576.1209671854917,357.62373060843,107.92912966942104,85.74422196386067,97.65815284256291,57.73728419547545,85.38774002027196,65.6988759563876,58.977987144678366,113.52717584517944,73.02814571386888,39.027272126541945,154.6814492,556.4166667,42.00524081,360.0,73.05025,2.684373336,1.348046914,1.1892316962969716,1096.876944,3577.226139,0.0,2180.723925,1216.933439,182.5262356,97206.38492,3.072909725,1.039078474,4.328759967,110.495292019,57.62819444444473,18.180447263888883,24.43288265277776
2025-09-16 19:00:00,0.729107043,8.057760306,0.488576884,66.37880714,3.081792654,26.709,8.9,1.015,0.61,87.975,11.01,4.861,70.39,8.57,19.58,1.46,10.0402171,4.934666667,80.348,66.01,31.18,0.05,5.62,1.865,9.205,2.005,0.0335,0.12,54.12,12.085,0.067,2.150581872,0.2,97.993,0.064030524,61.30282345,0.825993757,0.75556018,0.691529657,0.0,0.0,2.883,58.21440294,2.509424372,3.709920392,0.04458665,0.024574403,0.034049602,0.084562156,2.011818739,11.84818739,0.02491733,0.05033068,0.01,22.862,4.15,2.04,64.18,0.09,0.077,0.023,0.0,0.038,2.1,0.37,0.03,1.05,0.054,6.0,0.2778026,4.2434,0.01367,94.91577,0.1501,0.10399,0.02359,0.4974,0.05208,1.125330668,16.7413,39.7402,0.2432,0.3965,6.0777,0.1765,0.1633,0.2733,35.3411,0.6799,1.297477084,1469.37,83.0,26.36363636,11.0,60.0,25.2,10.0,3.035079659165447,187.0697959,215.037551,232.74,179.4040816,203.5628571,58.75421151043659,333.6789030199813,453.88993392407656,566.4182669924813,354.80787292984763,110.24155711118598,87.86465492877619,96.8481271187404,57.35315573298624,94.78709612318858,57.5508656385606,62.165112468523944,118.33311236370619,72.58537888387886,35.627769848170395,122.4681285,554.2040816,42.50485776,360.0,81.98228571,2.718649527,1.348053959,1.1912456361102732,1098.733469,3590.074759,0.0,2185.56778,1175.348024,179.76228,96578.83343,3.126486861,1.068084953,4.399293722,106.22702702625,57.62819444444473,18.180447263888883,24.43288265277776
2025-09-16 20:00:00,0.723664866,7.997615843,0.484930065,65.88334469,3.058789641,36.105,8.9,1.015,0.61,87.975,11.01,6.427,70.39,8.57,19.58,1.46,9.972675783,4.934666667,80.348,66.01,31.18,0.05,5.62,1.865,9.205,2.005,0.0335,0.12,54.12,12.085,0.067,2.150581872,0.2,130.217,0.057300275,54.85928375,0.739173554,0.676143251,0.618842975,0.0,0.0,4.356,58.52444016,2.548695753,3.751258688,0.042864221,0.02488444,0.034256293,0.086904659,2.019397426,11.36142895,0.024572844,0.051708623,0.01,30.071,4.15,2.04,64.18,0.09,0.077,0.023,0.0,0.038,2.1,0.37,0.03,1.05,0.054,8.0,0.234372898,4.2374,0.01337,94.99647,0.1411,0.10489,0.03049,0.4314,0.04488,1.100774342,16.6243,39.4222,0.2552,0.4115,5.9847,0.1915,0.1663,0.2763,35.8421,0.6889,1.267929089,1466.07,83.0,26.36363636,11.0,60.0,25.2,10.0,2.124849881007478,207.6479675,208.9829268,230.2943089,186.0601626,208.2463415,59.20302954117959,332.4998788726687,452.0409015774909,579.3354629994674,357.11044068567736,109.48012489862165,83.14955618051428,93.96484547577589,61.13707753086447,96.62930363556387,68.9454317199504,63.45116382566502,122.51921849570255,75.25256314366622,40.09319491100732,136.6348228,550.0,42.03895,360.0,72.98780488,2.652003772,1.348266764,1.1892755826744064,1117.254472,3794.352439,0.0,2227.910374,1251.598382,187.6451081,97793.45512,3.262977179,1.01321835,4.344394602,108.104114021,57.62819444444473,18.180447263888883,24.43288265277776
2025-09-16 21:00:00,0.724545706,8.007350479,0.485520318,65.96353739,3.062512777,36.199,8.9,1.015,0.61,87.975,11.01,6.496,70.39,8.57,19.58,1.46,10.17376284,4.934666667,80.348,66.01,31.18,0.05,5.62,1.865,9.205,2.005,0.0335,0.12,54.12,12.085,0.067,2.150581872,0.2,130.283,0.057074176,54.64281593,0.736256868,0.673475275,0.616401099,0.0,0.0,4.368,58.20718584,2.508510206,3.708958112,0.044626745,0.024567186,0.034044791,0.084507626,2.01164232,11.85951824,0.024925349,0.050298604,0.01,31.011,4.15,2.04,64.18,0.09,0.077,0.023,0.0,0.038,2.1,0.37,0.03,1.05,0.054,7.0,0.115913099,4.2314,0.01307,95.07717,0.1321,0.10579,0.03739,0.3654,0.03768,1.076218016,16.5073,39.1042,0.2672,0.4265,5.8917,0.2065,0.1693,0.2793,36.3431,0.6979,1.238381093,1462.77,83.0,26.36363636,11.0,60.0,25.2,10.0,0.6794610311062286,143.9415,166.7205,186.3425,151.1355,162.035,59.92872025364851,332.1926426360682,451.7049142388007,577.278504163894,356.2719729113297,108.87585964940143,77.93991769972008,89.88946714295835,61.509797615541615,103.9414389772632,70.78598742703977,69.36777036470289,149.9039897249292,82.66211008312587,45.286082469237996,122.5578105,556.025,40.63013975,360.0,83.01195,2.696469805,1.34799702,1.1948961122697968,1119.371,3986.897185,0.0,2249.140495,1245.908555,191.299562,100586.2831,3.32528459,1.038139344,4.45624994,106.23890989125,57.62819444444473,18.180447263888883,24.43288265277776
2025-09-16 22:00:00,0.723372373,7.994383335,0.484734064,65.8567157,3.057553328,32.019,8.9,1.015,0.61,87.975,11.01,5.711,70.39,8.57,19.58,1.46,11.53737542,4.934666667,80.348,66.01,31.18,0.05,5.62,1.865,9.205,2.005,0.0335,0.12,54.12,12.085,0.067,2.150581872,0.2,113.513,0.056118928,53.72826122,0.723934165,0.662203345,0.606084417,0.0,0.0,3.767,58.21209963,2.50913262,3.709613284,0.044599447,0.0245721,0.034048066,0.084544753,2.011762435,11.85180358,0.024919889,0.050320443,0.01,27.462,4.15,2.04,64.18,0.09,0.077,0.023,0.0,0.038,2.1,0.37,0.03,1.05,0.054,7.0,0.221400718,4.2116,0.01346,95.15994,0.1346,0.10646,0.04268,0.2994,0.03186,1.062959236,16.6272,38.7264,0.293,0.476,5.8792,0.2422,0.1838,0.2754,36.4324,0.7598,1.224332413,1464.3,83.0,26.36363636,11.0,60.0,25.2,10.0,0.7736826291094587,152.5027778,181.5322222,192.5477778,158.1022222,171.17125,59.858633281957054,332.60683471508946,452.66614628325334,568.7785816379051,354.43667459223235,110.64388940582009,80.31395820260568,92.41253567406304,59.714637549413105,102.9662284915998,61.9927235785537,68.5259635061191,142.8880745004791,78.28853751685082,42.86500605478761,129.4009825,564.25,40.36413594,360.0,89.159875,2.644800397,1.348101786,1.2073550107771636,1138.873333,3947.315739,0.0,2227.708447,1298.244922,196.9028181,100613.6505,3.281390733,0.993913057,4.639845367,107.14563018125,57.62819444444473,18.180447263888883,24.43288265277776
2025-09-16 23:00:00,0.681003484,7.526141595,0.456342541,61.99939965,2.878468334,32.148,8.9,1.015,0.61,87.975,11.01,5.739,70.39,8.57,19.58,1.46,11.56166038,4.934666667,80.348,66.01,31.18,0.05,5.62,1.865,9.205,2.005,0.0335,0.12,54.12,12.085,0.067,2.150581872,0.2,114.109,0.055076004,52.72976656,0.710480456,0.649896851,0.594820847,0.0,0.0,3.684,58.69798848,2.57067854,3.774398464,0.041900064,0.025057988,0.034371992,0.088215913,2.023639718,11.08895809,0.024380013,0.052479949,0.01,26.557,4.15,2.04,64.18,0.09,0.077,0.023,0.0,0.038,2.1,0.37,0.03,1.05,0.054,7.0,0.164207649,4.198727273,0.014,95.21372727,0.14,0.106781818,0.044709091,0.253090909,0.028963636,1.063904915,16.69309091,38.49654545,0.318909091,0.516909091,6.085272727,0.272363636,0.194545455,0.273272727,36.19927273,0.842,1.232308178,1467.436364,83.0,26.36363636,11.0,60.0,25.2,10.0,1.108332680052527,164.3369444,181.1244444,194.3441667,155.1830556,173.7471528,60.278535551432086,332.92772711311204,451.5686823485904,574.8713235006361,355.64530905972583,110.71050056829196,79.08342810072291,92.9003718393545,61.4241144101979,106.03490955587279,68.37074815823958,69.56470080022356,140.13265090354554,77.89657749044284,44.49002991943954,136.9781797,565.0,41.31774028,360.0,84.405125,2.652199044,1.347861875,1.1942392653339717,1147.391667,3957.858833,0.0,2273.836458,1271.794708,195.0281072,99420.15861,3.297747606,1.009826582,4.184662742,108.14960881025,57.62819444444473,18.180447263888883,24.43288265277776
2025-09-17 00:00:00,1.071266163,11.66754544,0.710490974,87.26118839,7.875969767,32.018,8.9,1.015,0.61,87.975,11.01,5.733,69.83,8.59,19.96,1.62,12.04186674,5.001111111,80.09,66.84,32.95,0.05,6.12,1.87,9.34,2.1,0.03,0.12,54.38,11.27,0.071,1.841503268,0.2,113.68,0.055,52.657,0.7095,0.649,0.594,0.0,0.0,3.68,58.30588855,2.457014041,3.656559895,0.045505704,0.023744735,0.033611014,0.081029399,1.950436595,11.83450527,0.024566696,0.047915753,0.009809127,27.348,0.0,0.0,0.0,0.0,0.0,0.0,0.0,0.0,0.0,0.0,0.0,0.0,0.0,7.0,0.227436245,4.288,0.014,94.9804,0.142,0.1086,0.0284,0.392,0.0466,1.122642607,15.956,39.276,0.302,0.414,7.374,0.212,0.154,0.292,35.02,0.906,1.333789891,1471.8,83.0,26.36363636,11.0,60.0,25.2,10.0,0.6015408887533198,155.3744444,175.1013889,183.6386111,157.3741667,167.8721528,60.148784026487235,332.2294503004311,451.5745341560813,572.1296994331332,354.92182800785315,107.70641249271542,76.3638812770218,86.72193972590674,60.83912767286736,107.54789361563593,63.37364018889793,70.40095797458332,147.76683426833227,79.60197429773469,44.66695951569616,135.05926,565.0,41.90684897,360.0,89.159875,2.645644378,1.348187375,1.2073844013389778,1141.268056,3976.154558,0.0,2255.358514,1284.677908,195.4853364,99817.09044,3.298140906,0.995381528,4.103258403,107.89535194999999,57.62819444444473,18.180447263888883,24.43288265277776
2025-09-17 01:00:00,1.070510492,11.65446289,0.709451926,87.27502662,7.830629502,31.93,8.9,1.015,0.61,87.975,11.01,5.646,69.83,8.59,19.96,1.62,11.57570868,5.001111111,80.09,66.84,32.95,0.05,6.12,1.87,9.34,2.1,0.03,0.12,54.38,11.27,0.071,1.841503268,0.2,113.828,0.054867496,52.53014062,0.707790698,0.647436452,0.592568956,0.0,0.0,3.698,58.9444248,2.109945363,3.303316133,0.051502504,0.01822363,0.030696084,0.057608666,1.540636667,11.70096449,0.02219229,0.031886477,0.008532782,26.356,0.0,0.0,0.0,0.0,0.0,0.0,0.0,0.0,0.0,0.0,0.0,0.0,0.0,7.0,0.120602926,4.349333333,0.014,94.75426667,0.15,0.120866667,0.0364,0.521777778,0.053355556,1.043574955,16.56755556,38.30266667,0.261111111,0.424666667,6.217555556,0.214666667,0.168222222,0.26,36.70711111,0.766444444,1.213007616,1475.533333,83.0,26.36363636,11.0,60.0,25.2,10.0,2.249358432633926,168.1855556,185.6286111,206.1263889,168.8466667,182.1968056,60.14055425933948,332.6428099427105,451.36353556957374,575.8135343349461,355.6842109776603,108.45942582515417,79.22129864804856,88.88070163806589,60.77415415685314,106.0917353827848,66.11783960802532,67.17697498940967,135.09400876026436,77.01646083965426,43.166315869490276,137.1446186,564.9722222,40.83402153,364.8333333,84.405125,2.659304233,1.347869097,1.1923428636685849,1146.841111,3955.781256,0.0,2275.519928,1271.093842,195.3133606,99765.77758,3.312072439,1.009485036,4.093307908,109.3799952895,57.62819444444473,18.180447263888883,24.43288265277776
2025-09-17 02:00:00,1.070456473,11.65352768,0.70937765,87.27601585,7.827388358,32.313,8.9,1.015,0.61,87.975,11.01,6.127,69.83,8.59,19.96,1.62,11.30977441,5.001111111,80.09,66.84,32.95,0.05,6.12,1.87,9.34,2.1,0.03,0.12,54.38,11.27,0.071,1.841503268,0.2,115.113,0.051655405,49.45488514,0.66635473,0.609533784,0.557878378,0.0,0.0,2.96,58.30217922,2.520542701,3.721623896,0.044099004,0.024662179,0.034108119,0.085225354,2.013964381,11.71037863,0.024819801,0.050720797,0.01,28.524,0.0,0.0,0.0,0.0,0.0,0.0,0.0,0.0,0.0,0.0,0.0,0.0,0.0,7.0,0.248090182,4.309333333,0.014,94.80026667,0.15,0.112866667,0.0304,0.528444444,0.054688889,1.064550217,16.82088889,38.46266667,0.227777778,0.404666667,6.470888889,0.194666667,0.161555556,0.26,36.13377778,0.753111111,1.243677117,1477.533333,83.0,26.36363636,11.0,60.0,25.2,10.0,3.6618644504796833,178.8486111,194.9272222,222.1911111,167.3422222,190.8272917,60.5452343684824,333.03583061970255,452.2211091407666,574.4185482499865,355.8914031866556,113.93050211666804,86.27832649035436,95.20961827377812,59.7383652920353,106.7510829336822,66.0819074182923,66.03626696814351,128.88168468455228,75.18923317873785,41.55883661912248,134.9776156,565.0,40.53102661,365.0,83.79,2.660718828,1.348342903,1.2053945379932656,1134.805278,3821.152597,0.0,2265.121147,1273.385522,194.2438172,100109.7658,3.161213386,1.00603128,4.145246594,109.134534067,57.62819444444473,18.180447263888883,24.43288265277776
2025-09-17 03:00:00,1.070262147,11.65016341,0.709110451,87.27957444,7.815728792,32.005,8.9,1.015,0.61,87.975,11.01,6.219,69.83,8.59,19.96,1.62,11.31206828,5.001111111,80.09,66.84,32.95,0.05,6.12,1.87,9.34,2.1,0.03,0.12,54.38,11.27,0.071,1.841503268,0.2,115.079,0.053034682,50.77540462,0.684147399,0.625809249,0.572774566,0.0,0.0,3.46,58.15481923,2.501877102,3.701975897,0.044917671,0.024514819,0.034009879,0.084111967,2.010362248,11.94173381,0.024983534,0.050065863,0.01,28.544,0.0,0.0,0.0,0.0,0.0,0.0,0.0,0.0,0.0,0.0,0.0,0.0,0.0,7.0,0.145224029,4.3,0.014,94.80149333,0.15,0.11376,0.030533333,0.536133333,0.05408,1.057204752,16.91986667,38.23933333,0.235333333,0.421466667,6.514666667,0.205333333,0.163066667,0.26,36.1748,0.7592,1.237307338,1478.306667,83.0,26.36363636,11.0,60.0,25.2,10.0,3.9821264125196905,157.6563889,192.2633333,213.3627778,168.8180556,183.0251389,60.316981653264435,333.1643893859845,451.77380257120024,575.9431552333365,356.1132215351655,109.36804484498805,82.26459199302785,94.31354763671627,58.701933540705014,99.9166830374009,65.6724525878905,62.44551252935159,118.5153257410146,72.0742786809223,43.129424198193625,135.0049919,563.875,41.28434083,365.0,83.79,2.669841447,1.348012558,1.1880516331607631,1148.9025,3897.489642,0.0,2281.319442,1268.267564,196.2189647,100332.8861,3.217677381,1.001217571,4.116439994,109.13816142675,57.62819444444473,18.180447263888883,24.43288265277776
2025-09-17 04:00:00,1.065714286,11.57142857,0.702857143,87.36285714,7.542857143,32.69,8.9,1.015,0.61,87.975,11.01,5.723,69.83,8.59,19.96,1.62,10.98753452,5.001111111,80.09,66.84,32.95,0.05,6.12,1.87,9.34,2.1,0.03,0.12,54.38,11.27,0.071,1.841503268,0.2,114.903,0.052664938,50.4214117,0.679377701,0.621446269,0.568781331,0.0,0.0,3.471,58.17209472,2.504065331,3.704279295,0.044821696,0.024532095,0.034021396,0.084242493,2.010784537,11.9146113,0.024964339,0.050142643,0.01,28.042,0.0,0.0,0.0,0.0,0.0,0.0,0.0,0.0,0.0,0.0,0.0,0.0,0.0,7.0,0.169637519,4.3,0.014,94.78909333,0.15,0.11736,0.032533333,0.544133333,0.05288,1.041239936,16.97186667,37.89933333,0.255333333,0.449466667,6.494666667,0.225333333,0.167066667,0.26,36.4028,0.7712,1.219664734,1478.706667,83.0,26.36363636,11.0,60.0,25.2,10.0,4.505886551419408,150.1936111,186.1977778,201.8497222,156.3522222,173.6483333,60.77941544011847,333.5776012143958,451.71084343567696,575.3120373188277,356.60087759518575,107.65553408966828,82.67493365978474,95.76365775610196,58.28308782984558,100.73334087181877,66.2717409903409,63.81714920283409,119.41937059109863,72.18166424975271,43.80904556055234,131.1318119,561.6166667,41.09732492,365.0,83.79,2.666955953,1.348313969,1.1938784813809427,1153.409444,3648.347061,0.0,2282.495036,1272.034881,197.2325214,100509.4392,3.005328606,1.011618171,4.033773792,108.62496507675,57.62819444444473,18.180447263888883,24.43288265277776
2025-09-17 05:00:00,1.061664325,11.50131362,0.697288446,87.43702206,7.299859473,32.734,8.9,1.015,0.61,87.975,11.01,5.439,69.83,8.59,19.96,1.62,11.39857948,5.001111111,80.09,66.84,32.95,0.05,6.12,1.87,9.34,2.1,0.03,0.12,54.38,11.27,0.071,1.841503268,0.2,114.828,0.053140376,50.87659624,0.685510854,0.62705644,0.573916064,0.0,0.0,3.455,58.4264777,2.536287175,3.738197026,0.043408457,0.024786478,0.034190985,0.086164498,2.017002788,11.51523002,0.024681691,0.051273234,0.01,30.128,0.0,0.0,0.0,0.0,0.0,0.0,0.0,0.0,0.0,0.0,0.0,0.0,0.0,7.0,0.123690334,4.294434783,0.01386087,94.75050435,0.151391304,0.119304348,0.032608696,0.583391304,0.054504348,1.029666261,17.07956522,37.63052174,0.268608696,0.457478261,6.488347826,0.23026087,0.167217391,0.258608696,36.54634783,0.77026087,1.207205157,1478.026087,83.0,26.36363636,11.0,60.0,25.2,10.0,4.169467040284204,192.9994444,212.9444444,228.615,160.9880556,198.8867361,60.47359378282065,334.1155299314688,452.8144131216106,571.2434265373837,355.69483710035223,117.45870888945197,89.52296112716309,101.91074215931101,58.31689474794897,104.31136529400106,63.49500741778934,64.47057183103632,113.94597446857928,69.19089954982223,40.34004660282228,136.0374684,564.4111111,39.74525461,365.0,83.79,2.645588106,1.348113817,1.2005733557057037,1151.148056,3725.369331,0.0,2271.686661,1293.901961,198.0106197,100458.1789,3.071906908,1.00362324,4.157134108,109.274964563,57.62819444444473,18.180447263888883,24.43288265277776
2025-09-17 06:00:00,1.060316274,11.47797549,0.695434876,87.46170824,7.218976423,27.824,8.9,1.015,0.61,87.975,11.01,4.624,69.83,8.59,19.96,1.62,11.30987956,5.001111111,80.09,66.84,32.95,0.05,6.12,1.87,9.34,2.1,0.03,0.12,54.38,11.27,0.071,1.841503268,0.2,98.311,0.053391538,51.11705843,0.688750839,0.630020148,0.57662861,0.0,0.0,2.978,58.4863653,2.543872938,3.74618204,0.043075748,0.024846365,0.03423091,0.086616982,2.018466707,11.42120648,0.02461515,0.051539401,0.01,26.192,0.0,0.0,0.0,0.0,0.0,0.0,0.0,0.0,0.0,0.0,0.0,0.0,0.0,7.0,0.21881911,4.273565217,0.01333913,94.63989565,0.156608696,0.116695652,0.027391304,0.708608696,0.063895652,1.030168227,17.34043478,37.55747826,0.263391304,0.410521739,6.519652174,0.19373913,0.156782609,0.253391304,36.45765217,0.73373913,1.208998901,1474.373913,83.0,26.36363636,11.0,60.0,25.2,10.0,3.4914279473979377,170.2742739,195.2348548,216.8124481,155.4448133,184.4415975,59.83200238483492,333.7164919949147,452.1412949614094,578.1205692063222,357.16976432769513,113.33607640008402,85.22038025772721,96.61491951436173,59.26048668088957,100.34445733364532,69.60051389951326,63.689824711109054,122.15050838102422,74.2133216524918,42.036364783421796,143.6652079,565.4813278,39.86891664,365.0,78.72385892,2.688012544,1.347814776,1.1816263620616931,1138.00083,3838.430021,0.0,2267.895909,1236.328867,191.6795083,99268.99477,3.205148012,1.037944629,4.222964257,110.28564004675,57.62819444444473,18.180447263888883,24.43288265277776
2025-09-17 07:00:00,1.059666553,11.4667272,0.69454151,87.47360625,7.179993182,32.269,8.9,1.015,0.61,87.975,11.01,5.413,69.83,8.59,19.96,1.62,10.47598846,5.001111111,80.09,66.84,32.95,0.05,6.12,1.87,9.34,2.1,0.03,0.12,54.38,11.27,0.071,1.841503268,0.2,115.764,0.03401222,32.56329939,0.438757637,0.401344196,0.367331976,0.0,0.0,2.455,58.41322694,2.534608746,3.736430259,0.043482073,0.024773227,0.034182151,0.086064381,2.016678881,11.5360337,0.024696415,0.051214342,0.01,29.201,0.0,0.0,0.0,0.0,0.0,0.0,0.0,0.0,0.0,0.0,0.0,0.0,0.0,6.0,0.23432147,4.261076923,0.013215385,94.60515385,0.158923077,0.114030769,0.025723077,0.754461538,0.067415385,1.029123573,17.40230769,37.48092308,0.267538462,0.387538462,6.619692308,0.177538462,0.153230769,0.252153846,36.42046154,0.719692308,1.210871409,1471.569231,83.0,26.36363636,11.0,60.0,25.2,10.0,2.864546750970831,151.6510373,179.4385892,203.7510373,131.8165975,166.6643154,59.3964001920138,334.8319498902879,451.49816688139293,579.7730256050994,357.46955346853855,111.6741177800563,82.17951648394926,93.08530863115567,60.408782007211485,106.13648644631957,74.02557966099269,67.63412090678835,133.5970021548889,78.68000482276872,42.1389668535163,134.6441548,560.2282158,41.95388145,365.0,77.805,2.638144461,1.347966037,1.1453714581537047,1152.371369,3839.058419,0.0,2302.27968,1245.675548,190.4256087,96227.01967,3.303402598,0.986310285,3.998074203,109.090350511,57.62819444444473,18.180447263888883,24.43288265277776
2025-09-17 08:00:00,1.048441719,11.37916755,0.632647476,87.57239073,7.085021295,33.107,9.4,1.02,0.54,87.99,10.99,5.44,70.09,8.59,19.84,1.48,10.44442539,5.001111111,80.09,66.84,32.95,0.047,5.57,1.84,10.1,2.0,0.032,0.11,54.92,11.18,0.071,2.01,0.19,115.719,0.344375554,27.97251621,0.44806023,0.41343667,32.75943313,16.77320008,20.96288589,2.258,62.87,2.74,5.0,0.14,0.053,0.044,0.041,2.27,3.82,0.03,0.13,0.024,19.36,4.01,2.02,64.24,0.08,0.074,0.033,0.0,0.037,1.7,0.5,0.03,1.04,0.056,7.0,0.176969928,4.264153846,0.013830769,94.71130769,0.155846154,0.111261538,0.030646154,0.652923077,0.060030769,1.025206622,17.09461538,37.39784615,0.289076923,0.409076923,6.847384615,0.199076923,0.162461538,0.258307692,36.47892308,0.747384615,1.212890193,1470.338462,83.0,26.36363636,11.0,60.0,25.2,10.0,4.127693916822139,171.2963889,191.4247222,222.0652778,153.9469444,184.6833333,60.524621816421146,334.1320714042762,451.78454982427155,575.5775496066067,356.05737254001366,114.39444023828929,85.96803916440311,95.8653350592397,60.08272597479983,110.72580567515308,69.0924316700823,67.3287135587561,127.76602850012064,75.12291597486218,41.45480429047052,125.5969839,555.4583333,42.14255467,365.0,83.15825,2.638953086,1.348219911,1.1771998054703312,1154.469167,3821.228486,0.0,2307.814969,1279.979733,195.4781136,98692.37172,3.2082626,0.981063422,3.947442422,107.89160036675,57.62819444444473,18.180447263888883,24.43288265277776
