Repository: saikumar-voptimai/evonith_bf_webapp

# Evonith BF2 — Blast Furnace Intelligence Platform

Monitoring, modelling and optimisation of **Blast Furnace 2 (BF2)** at Evonith Steel: live telemetry from InfluxDB,
manual plant reports from Neon PostgreSQL, a two-zone energy model of the furnace, blend and fuel optimisers, a
conversational assistant (FurnaceMind) and a live digital twin evaluated every hour.

The platform has three deployable parts that share one Python service layer, plus the shared data library:

| Part | Path | What it is |
|---|---|---|
| **Streamlit app** (legacy) | `src/app.py`, `src/custom_pages/` | The original 11-page dashboard; still the home of the model pages. Served under `/legacy` in production |

File: src/assets/data/furnace_dataset_20260617_152856_168598.csv (part 8 of 47)
FLUX_FE2O3%,FLUX_AL2O3%,FLUX_LOI%,FLUX_MGO%,FLUX_CAO%,FLUX_CALC_MT,ORE_FE(T)%,ORE_LOI%,ORE_TM%,ORE_MGO%,ORE_NA2O%,ORE_P%,ORE_TIO2%,ORE_AL2O3%,ORE_SIO2%,ORE_MNO%,ORE_CAO%,ORE_K2O%,ORE_CALC_MT,PELLET_PCT_SIO2,PELLET_PCT_AL2O3,PELLET_PCT_FE2O3,PELLET_PCT_MGO,PELLET_PCT_TIO2,PELLET_PCT_NA2O,TOTAL_PELLET_CALC_MT,PELLET_PCT_K2O,PELLET_PCT_TM,PELLET_PCT_LOI,PELLET_PCT_MNO,PELLET_PCT_CAO,PELLET_PCT_P,CHARGES/HRS.,STOCKRODLEVEL,CHEM_PCT_C,CHEM_PCT_CR,CHEM_PCT_FE,CHEM_PCT_MN,CHEM_PCT_P,CHEM_PCT_S,CHEM_PCT_SI,CHEM_PCT_TI,SLAG_BASICITY,SLAG_PCT_AL2O3,SLAG_PCT_CAO,SLAG_PCT_FEO,SLAG_PCT_K2O,SLAG_PCT_MGO,SLAG_PCT_MNO,SLAG_PCT_NA2O,SLAG_PCT_S,SLAG_PCT_SIO2,SLAG_PCT_TIO2,SLAG_T_BASICITY,HMT_GT_1480C,COKE_DISCHARGE_TIME,WEIGHTED_COKE_ANGLE,TOTAL_COKE_PORTIONS,NON_COKE_DISCHARGE_TIME,WEIGHTED_NON_COKE_ANGLE,TOTAL_NON_COKE_PORTIONS,FTG_UPTAKE_TEMP_A,FTG_UPTAKE_TEMP_B,FTG_UPTAKE_TEMP_C,FTG_UPTAKE_TEMP_D,FTG_UPTAKE_TEMP_AVG,BOSH_TEMP_A,BOSH_TEMP_C,BOSH_TEMP_D,BELLY_TEMP_A,BELLY_TEMP_C,BELLY_TEMP_D,LOWER_STACK_TEMP_A,LOWER_STACK_TEMP_B,LOWER_STACK_TEMP_C,LOWER_STACK_TEMP_D,PCI_KG/THM,ACT. FUEL RATEKG/THM.,FURNACETOPGASANALYSISCO2ETACO,COKE RATE KG/THM,PRODUCTIONTONNESPERHR,HOT BLAST PRESSUREBAR,TOPPRESSUREBAR,DIFFERENTIAL PRESSURETOTALBAR,HOT BLAST TEMP.OC,OXYGENFLOWNM3/HR.,STEAMKGS/HR.,RAFTOC,PERMEABILITYKGS/HR.,TUYEREVELOCITYM/S,HOT BLAST VOLUMENM3/HR.,O2 ENRICHMENT %,FURNACE TOP GAS ANALYSISCO2%,BOTTOMBAR,FURNACE TOP GAS ANALYSISONLINE (ANALYZER)CO%,FURNACE TOP GAS ANALYSISH2%,UNITCOST LAKHS/THM
2025-09-17 02:00:00,1.070456473,11.65352768,0.70937765,87.27601585,7.827388358,32.313,8.9,1.015,0.61,87.975,11.01,6.127,69.83,8.59,19.96,1.62,11.30977441,5.001111111,80.09,66.84,32.95,0.05,6.12,1.87,9.34,2.1,0.03,0.12,54.38,11.27,0.071,1.841503268,0.2,115.113,0.051655405,49.45488514,0.66635473,0.609533784,0.557878378,0.0,0.0,2.96,58.30217922,2.520542701,3.721623896,0.044099004,0.024662179,0.034108119,0.085225354,2.013964381,11.71037863,0.024819801,0.050720797,0.01,28.524,0.0,0.0,0.0,0.0,0.0,0.0,0.0,0.0,0.0,0.0,0.0,0.0,0.0,7.0,0.248090182,4.309333333,0.014,94.80026667,0.15,0.112866667,0.0304,0.528444444,0.054688889,1.064550217,16.82088889,38.46266667,0.227777778,0.404666667,6.470888889,0.194666667,0.161555556,0.26,36.13377778,0.753111111,1.243677117,1477.533333,83.0,26.36363636,11.0,60.0,25.2,10.0,178.8486111,194.9272222,222.1911111,167.3422222,190.8272917,65.46328064782332,74.93808267235897,87.0901386734242,88.21299847530682,75.12579093646849,57.53787303324681,69.21456338821159,52.150252279460915,47.30054220776391,33.32420437268763,134.9776156,565.0,40.53102661,365.0,83.79,2.660718828,1.348342903,1.3251131847484054,1134.805278,3821.152597,0.0,2265.121147,1273.385522,194.2438172,100109.7658,3.161213386,17.50018428373017,1.00603128,24.55520637096774,4.145246594,109.134534067
2025-09-17 03:00:00,1.070262147,11.65016341,0.709110451,87.27957444,7.815728792,32.005,8.9,1.015,0.61,87.975,11.01,6.219,69.83,8.59,19.96,1.62,11.31206828,5.001111111,80.09,66.84,32.95,0.05,6.12,1.87,9.34,2.1,0.03,0.12,54.38,11.27,0.071,1.841503268,0.2,115.079,0.053034682,50.77540462,0.684147399,0.625809249,0.572774566,0.0,0.0,3.46,58.15481923,2.501877102,3.701975897,0.044917671,0.024514819,0.034009879,0.084111967,2.010362248,11.94173381,0.024983534,0.050065863,0.01,28.544,0.0,0.0,0.0,0.0,0.0,0.0,0.0,0.0,0.0,0.0,0.0,0.0,0.0,7.0,0.145224029,4.3,0.014,94.80149333,0.15,0.11376,0.030533333,0.536133333,0.05408,1.057204752,16.91986667,38.23933333,0.235333333,0.421466667,6.514666667,0.205333333,0.163066667,0.26,36.1748,0.7592,1.237307338,1478.306667,83.0,26.36363636,11.0,60.0,25.2,10.0,157.6563889,192.2633333,213.3627778,168.8180556,183.0251389,62.879296745133786,71.34682585856646,86.56596933344115,86.94652464295089,68.89588221029703,57.365664794185065,64.94976796747446,44.69234971066976,45.578753677238836,35.08156174794773,135.0049919,563.875,41.28434083,365.0,83.79,2.669841447,1.348012558,1.3074146014084818,1148.9025,3897.489642,0.0,2281.319442,1268.267564,196.2189647,100332.8861,3.217677381,17.50018428373017,1.001217571,24.55520637096774,4.116439994,109.13816142675
2025-09-17 04:00:00,1.065714286,11.57142857,0.702857143,87.36285714,7.542857143,32.69,8.9,1.015,0.61,87.975,11.01,5.723,69.83,8.59,19.96,1.62,10.98753452,5.001111111,80.09,66.84,32.95,0.05,6.12,1.87,9.34,2.1,0.03,0.12,54.38,11.27,0.071,1.841503268,0.2,114.903,0.052664938,50.4214117,0.679377701,0.621446269,0.568781331,0.0,0.0,3.471,58.17209472,2.504065331,3.704279295,0.044821696,0.024532095,0.034021396,0.084242493,2.010784537,11.9146113,0.024964339,0.050142643,0.01,28.042,0.0,0.0,0.0,0.0,0.0,0.0,0.0,0.0,0.0,0.0,0.0,0.0,0.0,7.0,0.169637519,4.3,0.014,94.78909333,0.15,0.11736,0.032533333,0.544133333,0.05288,1.041239936,16.97186667,37.89933333,0.255333333,0.449466667,6.494666667,0.225333333,0.167066667,0.26,36.4028,0.7712,1.219664734,1478.706667,83.0,26.36363636,11.0,60.0,25.2,10.0,150.1936111,186.1977778,201.8497222,156.3522222,173.6483333,67.39756151145087,72.7830262903524,87.98801144124214,86.61273974532901,73.0250472917163,59.30953858908282,66.96463424268316,53.79673561839763,48.67261297357666,36.683871120445474,131.1318119,561.6166667,41.09732492,365.0,83.79,2.666955953,1.348313969,1.3035758158633792,1153.409444,3648.347061,0.0,2282.495036,1272.034881,197.2325214,100509.4392,3.005328606,17.50018428373017,1.011618171,24.55520637096774,4.033773792,108.62496507675
2025-09-17 05:00:00,1.061664325,11.50131362,0.697288446,87.43702206,7.299859473,32.734,8.9,1.015,0.61,87.975,11.01,5.439,69.83,8.59,19.96,1.62,11.39857948,5.001111111,80.09,66.84,32.95,0.05,6.12,1.87,9.34,2.1,0.03,0.12,54.38,11.27,0.071,1.841503268,0.2,114.828,0.053140376,50.87659624,0.685510854,0.62705644,0.573916064,0.0,0.0,3.455,58.4264777,2.536287175,3.738197026,0.043408457,0.024786478,0.034190985,0.086164498,2.017002788,11.51523002,0.024681691,0.051273234,0.01,30.128,0.0,0.0,0.0,0.0,0.0,0.0,0.0,0.0,0.0,0.0,0.0,0.0,0.0,7.0,0.123690334,4.294434783,0.01386087,94.75050435,0.151391304,0.119304348,0.032608696,0.583391304,0.054504348,1.029666261,17.07956522,37.63052174,0.268608696,0.457478261,6.488347826,0.23026087,0.167217391,0.258608696,36.54634783,0.77026087,1.207205157,1478.026087,83.0,26.36363636,11.0,60.0,25.2,10.0,192.9994444,212.9444444,228.615,160.9880556,198.8867361,73.3376970732744,79.63409691028625,94.1703931538498,86.21482456857777,76.34137782258222,56.130223207780716,69.09958763849787,44.05024377180598,43.843110934444795,33.007739154514795,136.0374684,564.4111111,39.74525461,365.0,83.79,2.645588106,1.348113817,1.3118718044522804,1151.148056,3725.369331,0.0,2271.686661,1293.901961,198.0106197,100458.1789,3.071906908,17.50018428373017,1.00362324,24.55520637096774,4.157134108,109.274964563
2025-09-17 06:00:00,1.060316274,11.47797549,0.695434876,87.46170824,7.218976423,27.824,8.9,1.015,0.61,87.975,11.01,4.624,69.83,8.59,19.96,1.62,11.30987956,5.001111111,80.09,66.84,32.95,0.05,6.12,1.87,9.34,2.1,0.03,0.12,54.38,11.27,0.071,1.841503268,0.2,98.311,0.053391538,51.11705843,0.688750839,0.630020148,0.57662861,0.0,0.0,2.978,58.4863653,2.543872938,3.74618204,0.043075748,0.024846365,0.03423091,0.086616982,2.018466707,11.42120648,0.02461515,0.051539401,0.01,26.192,0.0,0.0,0.0,0.0,0.0,0.0,0.0,0.0,0.0,0.0,0.0,0.0,0.0,7.0,0.21881911,4.273565217,0.01333913,94.63989565,0.156608696,0.116695652,0.027391304,0.708608696,0.063895652,1.030168227,17.34043478,37.55747826,0.263391304,0.410521739,6.519652174,0.19373913,0.156782609,0.253391304,36.45765217,0.73373913,1.208998901,1474.373913,83.0,26.36363636,11.0,60.0,25.2,10.0,170.2742739,195.2348548,216.8124481,155.4448133,184.4415975,68.52194917899442,74.05995294352584,88.30495517045678,86.82674576555095,72.21147283574152,61.28668115433351,67.79698104557818,52.20058587645826,48.56894615130409,34.53972339052551,143.6652079,565.4813278,39.86891664,365.0,78.72385892,2.688012544,1.347814776,1.2983522554148685,1138.00083,3838.430021,0.0,2267.895909,1236.328867,191.6795083,99268.99477,3.205148012,17.50018428373017,1.037944629,24.55520637096774,4.222964257,110.28564004675
2025-09-17 07:00:00,1.059666553,11.4667272,0.69454151,87.47360625,7.179993182,32.269,8.9,1.015,0.61,87.975,11.01,5.413,69.83,8.59,19.96,1.62,10.47598846,5.001111111,80.09,66.84,32.95,0.05,6.12,1.87,9.34,2.1,0.03,0.12,54.38,11.27,0.071,1.841503268,0.2,115.764,0.03401222,32.56329939,0.438757637,0.401344196,0.367331976,0.0,0.0,2.455,58.41322694,2.534608746,3.736430259,0.043482073,0.024773227,0.034182151,0.086064381,2.016678881,11.5360337,0.024696415,0.051214342,0.01,29.201,0.0,0.0,0.0,0.0,0.0,0.0,0.0,0.0,0.0,0.0,0.0,0.0,0.0,6.0,0.23432147,4.261076923,0.013215385,94.60515385,0.158923077,0.114030769,0.025723077,0.754461538,0.067415385,1.029123573,17.40230769,37.48092308,0.267538462,0.387538462,6.619692308,0.177538462,0.153230769,0.252153846,36.42046154,0.719692308,1.210871409,1471.569231,83.0,26.36363636,11.0,60.0,25.2,10.0,151.6510373,179.4385892,203.7510373,131.8165975,166.6643154,74.76466635244543,74.18954622533634,85.74722286989878,87.39117108201177,80.60269517792642,66.29497931597516,72.49924887336826,71.84929631880664,55.62932388554441,34.882990854595946,134.6441548,560.2282158,41.95388145,365.0,77.805,2.638144461,1.347966037,1.2503842946931714,1152.371369,3839.058419,0.0,2302.27968,1245.675548,190.4256087,96227.01967,3.303402598,17.50018428373017,0.986310285,24.55520637096774,3.998074203,109.090350511
2025-09-17 08:00:00,1.048441719,11.37916755,0.632647476,87.57239073,7.085021295,33.107,9.4,1.02,0.54,87.99,10.99,5.44,70.09,8.59,19.84,1.48,10.44442539,5.001111111,80.09,66.84,32.95,0.047,5.57,1.84,10.1,2.0,0.032,0.11,54.92,11.18,0.071,2.01,0.19,115.719,0.344375554,27.97251621,0.44806023,0.41343667,32.75943313,16.77320008,20.96288589,2.258,62.87,2.74,5.0,0.14,0.053,0.044,0.041,2.27,3.82,0.03,0.13,0.024,19.36,4.01,2.02,64.24,0.08,0.074,0.033,0.0,0.037,1.7,0.5,0.03,1.04,0.056,7.0,0.176969928,4.264153846,0.013830769,94.71130769,0.155846154,0.111261538,0.030646154,0.652923077,0.060030769,1.025206622,17.09461538,37.39784615,0.289076923,0.409076923,6.847384615,0.199076923,0.162461538,0.258307692,36.47892308,0.747384615,1.212890193,1470.338462,83.0,26.36363636,11.0,60.0,25.2,10.0,171.2963889,191.4247222,222.0652778,153.9469444,184.6833333,73.42690911383067,77.69249553989397,89.02840579259353,88.01917083256635,82.52397620277901,61.17662653881294,71.67529557035553,61.449931734014115,50.80621799603277,33.592393708618005,125.5969839,555.4583333,42.14255467,365.0,83.15825,2.638953086,1.348219911,1.2850530192871432,1154.469167,3821.228486,0.0,2307.814969,1279.979733,195.4781136,98692.37172,3.2082626,17.50018428373017,0.981063422,24.55520637096774,3.947442422,107.89160036675
2025-09-17 09:00:00,1.045540188,11.34825508,0.630415529,87.60620473,6.971192002,32.609,9.4,1.02,0.54,87.99,10.99,5.359,70.09,8.59,19.84,1.48,10.00235099,5.001111111,80.09,66.84,32.95,0.047,5.57,1.84,10.1,2.0,0.032,0.11,54.92,11.18,0.071,2.01,0.19,115.678,0.344808989,27.76774801,0.446283146,0.412786517,32.85387865,16.82355553,21.02581934,2.225,58.34555823,2.342947147,4.068641456,0.10568679,0.036823773,0.037627547,0.045411698,2.088630178,11.27577024,0.03,0.080981129,0.017137358,26.602,4.01,2.02,64.24,0.08,0.074,0.033,0.0,0.037,1.7,0.5,0.03,1.04,0.056,7.0,0.163599279,4.267230769,0.014446154,94.81746154,0.152769231,0.108492308,0.035569231,0.551384615,0.052646154,1.021289672,16.78692308,37.31476923,0.310615385,0.430615385,7.075076923,0.220615385,0.171692308,0.264461538,36.53738462,0.775076923,1.214908976,1469.107692,83.0,26.36363636,11.0,60.0,25.2,10.0,147.2777778,178.9738889,203.4197222,146.9088889,169.1450694,66.31527293057601,71.33197019760689,85.65394665645572,87.7169562587226,72.09418004343053,64.09896615096602,68.04379974018087,60.498501779571086,52.29941818852497,36.306258358521916,127.521232,553.1527778,42.26527681,365.0,78.43675,2.675013606,1.354592839,1.2970221710388012,1116.790833,3835.85615,0.0,2271.670467,1263.811478,190.4838472,99890.60072,3.197664183,17.50018428373017,1.029560378,24.55520637096774,3.980291911,108.14656324
2025-09-17 10:00:00,1.047562851,11.36980423,0.631971424,87.58263292,7.050542636,32.895,9.4,1.02,0.54,87.99,10.99,5.239,70.09,8.59,19.84,1.48,10.22496718,5.001111111,80.09,66.84,32.95,0.047,5.57,1.84,10.1,2.0,0.032,0.11,54.92,11.18,0.071,2.01,0.19,116.419,0.345438202,27.47048807,0.443703371,0.411842697,32.99098427,16.89665602,21.1171792,2.225,58.28700188,2.337808399,4.056587604,0.105242701,0.036614416,0.037545073,0.045468796,2.086282849,11.3722645,0.03,0.080346716,0.01704854,28.121,4.01,2.02,64.24,0.08,0.074,0.033,0.0,0.037,1.7,0.5,0.03,1.04,0.056,7.0,0.15840072,4.2652,0.014952,94.920056,0.14904,0.106,0.04024,0.45856,0.045952,1.016794683,16.5508,37.21984,0.32664,0.45096,7.24976,0.23904,0.18048,0.26952,36.60536,0.79856,1.21485406,1467.952,83.0,26.36363636,11.0,60.0,25.2,10.0,148.6833333,172.9369444,202.165,129.6741667,163.3648611,71.16294085370549,76.0042111556556,87.93439814358636,88.8344383211715,79.91712479982664,63.92247539417187,73.2344329818064,71.82889953704972,54.70463979302343,35.309533786840944,122.9579408,556.0777778,41.84922247,365.0,83.15825,2.685096731,1.358660006,1.3166472435296923,1144.6,3884.426714,0.0,2266.448928,1278.807906,197.1295761,101448.5248,3.200096025,17.50018428373017,1.031300461,24.55520637096774,4.319629328,107.541927156
2025-09-17 11:00:00,1.049423422,11.38962646,0.633402632,87.56095012,7.123534239,32.901,9.4,1.02,0.54,87.99,10.99,5.339,70.09,8.59,19.84,1.48,10.440709,5.001111111,80.09,66.84,32.95,0.047,5.57,1.84,10.1,2.0,0.032,0.11,54.92,11.18,0.071,2.01,0.19,116.413,0.345064761,27.64691325,0.44523448,0.412402858,32.90961143,16.85327053,21.06295669,2.239,58.50733491,2.357144233,4.101943263,0.106913699,0.037402172,0.037855401,0.045253953,2.095115267,11.00918051,0.03,0.082733856,0.01738274,30.104,4.01,2.02,64.24,0.08,0.074,0.033,0.0,0.037,1.7,0.5,0.03,1.04,0.056,8.0,0.092860672,4.2172,0.014472,94.990616,0.13944,0.106,0.04264,0.44416,0.045472,1.007097349,16.9588,37.01824,0.29304,0.46056,6.94736,0.22944,0.18528,0.26472,36.75896,0.78416,1.196135851,1467.472,83.0,26.36363636,11.0,60.0,25.2,10.0,169.2366667,179.0152778,212.1761111,137.1797222,174.4019444,70.4835180827265,78.21233205598017,86.1343356815986,90.30788952647437,85.87686037447224,58.58751459720844,77.32575255292048,72.97645158757268,52.837231672983094,31.745748547853182,117.1228219,557.4,42.0883815,365.0,89.14325,2.724388261,1.3583411,1.3246468101581406,1149.369167,3953.977425,0.0,2268.036853,1235.066356,194.7762992,101078.5632,3.298508258,17.50018428373017,1.066596635,24.55520637096774,4.455777414,106.76877390175
2025-09-17 12:00:00,1.053011592,11.42785427,0.636162763,87.51913414,7.264300923,38.043,9.4,1.02,0.54,87.99,10.99,6.193,70.09,8.59,19.84,1.48,10.42435146,5.001111111,80.09,66.84,32.95,0.047,5.57,1.84,10.1,2.0,0.032,0.11,54.92,11.18,0.071,2.01,0.19,132.216,0.344493392,27.91684566,0.447577093,0.413259912,32.78511013,16.78689027,20.97999567,2.497,58.58460436,2.363925193,4.117849217,0.107499708,0.037678434,0.037964231,0.045178609,2.098212742,10.88184916,0.03,0.083571011,0.017499942,34.248,4.01,2.02,64.24,0.08,0.074,0.033,0.0,0.037,1.7,0.5,0.03,1.04,0.056,7.0,0.079451732,4.170666667,0.014008333,95.06111667,0.130083333,0.105975,0.044958333,0.428333333,0.044858333,0.997979987,17.35025,36.82941667,0.260166667,0.470083333,6.654333333,0.220166667,0.190083333,0.260083333,36.90425,0.770583333,1.178296204,1466.941667,83.0,26.36363636,11.0,60.0,25.2,10.0,147.6127778,169.4527778,192.8294444,131.0402778,160.2338194,71.2370356494468,73.3710540608116,85.5696410538564,89.22124809888992,82.09063820322558,64.05400650828764,74.70290921629385,76.00857017293038,55.545146298318244,36.5075685173946,123.3998706,555.0,41.10998989,365.0,84.47619444,2.712472561,1.358470686,1.3039888137017868,1156.12,3917.383819,0.0,2288.373569,1239.323189,195.3559597,100421.1078,3.246107231,17.50018428373017,1.05108658,24.55520637096774,4.472286506,107.6004828545
2025-09-17 13:00:00,1.049603651,11.39154659,0.63354127,87.55884976,7.130604765,27.829,9.4,1.02,0.54,87.99,10.99,4.766,70.09,8.59,19.84,1.48,10.71174243,5.001111111,80.09,66.84,32.95,0.047,5.57,1.84,10.1,2.0,0.032,0.11,54.92,11.18,0.071,2.01,0.19,98.917,0.345185185,27.59002116,0.444740741,0.412222222,32.93585185,16.86726111,21.0804419,1.89,58.47847179,2.354611284,4.096001777,0.106694802,0.037298978,0.037814749,0.045282097,2.093958241,11.05674367,0.03,0.082421146,0.01733896,24.761,4.01,2.02,64.24,0.08,0.074,0.033,0.0,0.037,1.7,0.5,0.03,1.04,0.056,7.0,0.143409853,4.210666667,0.014508333,95.12811667,0.135083333,0.104475,0.042458333,0.328333333,0.036358333,1.023081002,16.76525,37.39441667,0.270166667,0.475083333,6.914333333,0.230166667,0.195083333,0.265083333,36.55925,0.805583333,1.212291696,1463.441667,83.0,26.36363636,11.0,60.0,25.2,10.0,139.5019444,161.8652778,180.4452778,122.3825,151.04875,73.41981671035745,71.9224168492122,84.2285562086492,89.20638470740816,84.59316716713738,66.30879813743397,76.38690360336946,84.43221701244772,58.41331156182714,38.08337359899785,127.4145644,559.6388889,41.63871111,365.0,84.07,2.652134722,1.358486972,1.2898659969607758,1154.423056,3877.843617,0.0,2301.156736,1285.241414,196.2633378,99480.87083,3.230304808,17.50018428373017,1.00138798,24.55520637096774,4.114197514,108.132429783
2025-09-17 14:00:00,1.048684918,11.38175855,0.632834552,87.56955653,7.094562177,37.184,9.4,1.02,0.54,87.99,10.99,6.386,70.09,8.59,19.84,1.48,11.23789536,5.001111111,80.09,66.84,32.95,0.047,5.57,1.84,10.1,2.0,0.032,0.11,54.92,11.18,0.071,2.01,0.19,132.394,0.344846797,27.74988639,0.446128134,0.412729805,32.86211699,16.82794796,21.03130893,2.513,58.3516357,2.34348049,4.069892507,0.105732882,0.036845501,0.037636107,0.045405772,2.088873804,11.26575525,0.03,0.081046974,0.017146576,32.188,4.01,2.02,64.24,0.08,0.074,0.033,0.0,0.037,1.7,0.5,0.03,1.04,0.056,7.0,0.108750179,4.249529412,0.014988235,95.19404706,0.139882353,0.103070588,0.040058824,0.230470588,0.027952941,1.048197906,16.18976471,37.95564706,0.280705882,0.480705882,7.169882353,0.240588235,0.200470588,0.269882353,36.21070588,0.841058824,1.246203444,1460.129412,83.0,26.36363636,11.0,60.0,25.2,10.0,151.521727,161.6824513,190.781337,124.386351,157.0929666,73.99172634956687,74.37869231736124,84.00283436564668,90.23342889492244,88.20245924199861,66.73108925347572,78.51064568891921,89.05786939652592,59.70295028479623,36.46966516549186,133.6730744,564.1699164,42.62415708,365.0,84.07,2.686204677,1.358326724,1.3043808498700769,1157.604178,3915.861649,0.0,2292.353897,1256.270641,195.6356398,100100.6751,3.259608618,17.50018428373017,1.029757975,24.55520637096774,4.056777387,108.961682358
2025-09-17 15:00:00,1.049918138,11.39489708,0.633783183,87.55518478,7.14294233,38.235,9.4,1.02,0.54,87.99,10.99,6.574,70.09,8.59,19.84,1.48,11.55513429,5.001111111,80.09,66.84,32.95,0.047,5.57,1.84,10.1,2.0,0.032,0.11,54.92,11.18,0.071,2.01,0.19,131.945,0.339249147,30.3943896,0.469078498,0.42112628,31.64238908,16.17762663,20.2185474,2.637,58.31426049,2.340200541,4.0621988,0.105449429,0.036711874,0.037583465,0.045442216,2.087375556,11.3273454,0.03,0.080642042,0.017089886,32.163,4.01,2.02,64.24,0.08,0.074,0.033,0.0,0.037,1.7,0.5,0.03,1.04,0.056,8.0,-0.026346074,4.221294118,0.014282353,95.19687059,0.132823529,0.107305882,0.043588235,0.258705882,0.025129412,1.074252262,16.17564706,38.29447059,0.323058824,0.523058824,7.162823529,0.275882353,0.228705882,0.262823529,35.65305882,0.904588235,1.275174291,1467.894118,83.0,26.36363636,11.0,60.0,25.2,10.0,140.4627778,153.8052778,183.0025,130.3516667,151.9055556,67.17680097762684,71.24957241266168,79.94024935240793,91.12834763646606,85.85683618328841,62.71937020727198,78.10855930938331,87.79915519392648,58.37169240186941,36.05804702754226,129.1817989,567.4222222,41.30374681,365.0,89.448625,2.698913283,1.358394125,1.3218685628486915,1159.614444,4001.599631,0.0,2284.8762,1235.278533,193.9298708,99242.215,3.317446178,17.50018428373017,1.049331162,24.55520637096774,4.208333319,108.36658835425
2025-09-17 16:00:00,0.991406516,11.19867867,0.587512779,87.80991481,6.090907194,28.759,9.4,1.02,0.54,87.99,10.99,5.074,69.57,8.74,19.7,1.99,11.90935944,5.001111111,80.09,66.84,32.95,0.054,5.73,2.02,10.04,2.09,0.034,0.11,54.37,11.34,0.069,1.979057592,0.2,98.805,0.341283569,29.43326574,0.460737369,0.418074647,32.08568958,16.41398079,20.51393917,2.197,58.3336149,2.341899032,4.066182916,0.105596213,0.036781072,0.037610725,0.045423344,2.08815141,11.2954515,0.03,0.080851732,0.017119243,24.186,0.0,0.0,0.0,0.0,0.0,0.0,0.0,0.0,0.0,0.0,0.0,0.0,0.0,7.0,0.059601101,4.215538462,0.014276923,95.20021538,0.132769231,0.109553846,0.046661538,0.256153846,0.024830769,1.087439221,16.00384615,38.51584615,0.348307692,0.553846154,7.232,0.298307692,0.234461538,0.262769231,35.41892308,0.949384615,1.291625573,1465.184615,83.0,26.36363636,11.0,60.0,25.2,10.0,122.7547222,146.125,175.7575,118.1402778,140.694375,69.09388712752644,72.3224552810294,82.28629751025035,90.51530970390627,85.14366843068547,64.50359678937826,77.27119530121942,90.53962530393324,59.77905998957391,37.546846301754684,132.2282692,570.0,41.5113135,365.0,90.06666667,2.655502444,1.358595458,1.3291259244959905,1173.155556,4000.744528,0.0,2282.434728,1283.571272,198.7463222,99574.949,3.261341394,17.50018428373017,1.00718786,24.55520637096774,4.282246656,108.770245669
2025-09-17 17:00:00,0.991366634,11.18595637,0.585598451,87.82267699,6.048632458,33.052,9.4,1.02,0.54,87.99,10.99,5.567,69.57,8.74,19.7,1.99,11.82158455,5.001111111,80.09,66.84,32.95,0.054,5.73,2.02,10.04,2.09,0.034,0.11,54.37,11.34,0.069,1.979057592,0.2,115.675,0.340430528,29.83626832,0.464234834,0.419354207,31.89981213,16.31487667,20.39008037,2.555,58.3509463,2.343419989,4.069750592,0.105727653,0.036843037,0.037635136,0.045406445,2.088846168,11.26689132,0.03,0.081039505,0.017145531,27.465,0.0,0.0,0.0,0.0,0.0,0.0,0.0,0.0,0.0,0.0,0.0,0.0,0.0,7.0,0.171962645,4.224769231,0.014738462,95.20390769,0.137384615,0.110476923,0.049430769,0.233076923,0.026215385,1.092047915,15.72692308,38.65892308,0.362153846,0.576923077,7.352,0.312153846,0.225230769,0.267384615,35.40046154,0.981692308,1.299730476,1455.492308,83.0,26.36363636,11.0,60.0,25.2,10.0,136.6661111,162.3133333,212.0313889,133.2863889,161.0743056,72.01171980379843,78.61189096297694,87.81940366881165,89.25562589906454,83.58665282815417,65.96232177853258,72.57933661640044,77.93843756989918,57.431211616841495,34.812771576034024,139.652505,568.5694444,41.600199,365.0,84.65,2.670789858,1.358588239,1.3204139876632348,1175.803056,3978.170081,0.0,2287.632028,1269.770561,198.8529647,99893.99522,3.245377383,17.50018428373017,1.025257865,24.55520637096774,4.311246142,109.7539569125
2025-09-17 18:00:00,0.991350688,11.18086952,0.584833031,87.82777979,6.031729436,28.119,9.4,1.02,0.54,87.99,10.99,4.793,69.57,8.74,19.7,1.99,11.49675502,5.001111111,80.09,66.84,32.95,0.054,5.73,2.02,10.04,2.09,0.034,0.11,54.37,11.34,0.069,1.979057592,0.2,98.99,0.335086207,32.36109134,0.486146552,0.42737069,30.73528448,15.69398642,19.61410135,2.32,58.26241127,2.335650393,4.051525614,0.105056207,0.036526498,0.037510438,0.045492773,2.085297093,11.41278706,0.03,0.080080295,0.017011241,24.908,0.0,0.0,0.0,0.0,0.0,0.0,0.0,0.0,0.0,0.0,0.0,0.0,0.0,7.0,0.170895268,4.238,0.0148,95.201,0.14,0.1112,0.05,0.218,0.027,1.092271932,15.67,38.662,0.36,0.564,7.446,0.31,0.212,0.272,35.396,0.998,1.302634211,1450.4,83.0,26.36363636,11.0,60.0,25.2,10.0,124.92,146.6344444,194.0816667,126.4433333,148.0198611,71.95522580641858,74.86964240513713,85.17819784876511,90.50321747291707,86.21771340581097,70.44956159989422,74.77812856173409,90.67376810973747,62.09777506205674,38.34170853599501,137.1661822,570.0,40.99752778,365.0,83.81625,2.689400794,1.358638844,1.323711548629458,1180.111111,4017.529603,0.0,2303.304778,1259.641681,199.4772392,100274.0877,3.2441884,17.50018428373017,1.034522758,24.55520637096774,4.29808065,109.4245191415
2025-09-17 19:00:00,0.991404176,11.19793225,0.587400463,87.81066358,6.088426901,37.976,9.4,1.02,0.54,87.99,10.99,6.816,69.57,8.74,19.7,1.99,12.52353751,5.001111111,80.09,66.84,32.95,0.054,5.73,2.02,10.04,2.09,0.034,0.11,54.37,11.34,0.069,1.979057592,0.2,130.892,0.323794997,37.69540868,0.532440513,0.444307505,28.27492984,14.38220115,17.97465243,3.278,58.21535368,2.331520746,4.041838786,0.104699324,0.036358253,0.03744416,0.045538658,2.083410711,11.49033266,0.03,0.079570462,0.016939865,32.826,0.0,0.0,0.0,0.0,0.0,0.0,0.0,0.0,0.0,0.0,0.0,0.0,0.0,7.0,0.259280516,4.256461538,0.014338462,95.18946154,0.14,0.111661538,0.047692308,0.213384615,0.027,1.08676214,15.90076923,38.482,0.336923077,0.504,7.506,0.286923077,0.193538462,0.276615385,35.40984615,0.993384615,1.298736417,1451.323077,83.0,26.36363636,11.0,60.0,25.2,10.0,146.1361111,186.7027778,246.3138889,153.7480556,183.2252083,71.23200040907989,85.92265293700977,96.26618621731599,87.05851845303778,77.28140757601227,58.35903597958156,65.46383727720277,49.68928374310906,47.606259990210674,31.08522797408726,140.7491578,574.2222222,40.36320919,365.0,88.97770833,2.685293628,1.358587036,1.3437592573585344,1186.541944,4007.772603,0.0,2277.686611,1277.842903,202.9786114,101679.2897,3.189940739,17.50018428373017,1.027637026,24.55520637096774,4.449749211,109.8992634085
2025-09-17 20:00:00,0.991318219,11.17051201,0.583274534,87.83816977,5.997312636,32.597,9.4,1.02,0.54,87.99,10.99,5.642,69.57,8.74,19.7,1.99,11.67542389,5.001111111,80.09,66.84,32.95,0.054,5.73,2.02,10.04,2.09,0.034,0.11,54.37,11.34,0.069,1.979057592,0.2,114.136,0.324991358,37.13021045,0.52753543,0.442512962,28.53561701,14.52119152,18.14836043,2.893,58.07405803,2.319121019,4.012753008,0.103627742,0.035853079,0.037245152,0.045676433,2.077746638,11.72317197,0.03,0.078039632,0.016725548,28.26,0.0,0.0,0.0,0.0,0.0,0.0,0.0,0.0,0.0,0.0,0.0,0.0,0.0,7.0,0.043108369,4.262888889,0.014118519,95.18005185,0.141185185,0.112,0.044814815,0.217111111,0.02782963,1.08634878,15.98703704,38.43888889,0.321185185,0.463555556,7.567777778,0.26762963,0.18,0.283555556,35.38444444,0.997111111,1.30022719,1452.474074,83.0,26.36363636,11.0,60.0,25.2,10.0,131.9822222,161.7394444,199.355,144.1975,159.3185417,70.73443067848353,70.95795632548958,88.52197093006568,88.0981228351641,74.63189475472979,74.57673834497376,66.81141082212648,72.46030413293636,58.485425190734645,42.15877844122123,158.543273,576.5277778,41.34746128,365.0,73.641875,2.669142164,1.358602069,1.3138822976238327,1190.0925,4003.795583,0.0,2307.842333,1293.324681,204.3289983,101556.6753,3.183341331,17.50018428373017,1.023701834,24.55520637096774,4.204523489,112.2569836725
2025-09-17 21:00:00,0.991319617,11.17095782,0.583341616,87.83772256,5.998794012,33.002,9.4,1.02,0.54,87.99,10.99,5.543,69.57,8.74,19.7,1.99,12.99816643,5.001111111,80.09,66.84,32.95,0.054,5.73,2.02,10.04,2.09,0.034,0.11,54.37,11.34,0.069,1.979057592,0.2,114.603,0.325544418,36.8689282,0.525267888,0.441683374,28.65612859,14.58544458,18.22866291,2.893,58.24851106,2.334430548,4.048664249,0.104950788,0.0364768,0.037490861,0.045506327,2.08473988,11.43569304,0.03,0.079929697,0.016990158,27.026,0.0,0.0,0.0,0.0,0.0,0.0,0.0,0.0,0.0,0.0,0.0,0.0,0.0,7.0,0.04479417,4.236222222,0.014562963,95.1764963,0.14562963,0.112,0.04037037,0.243777778,0.030940741,1.099950609,15.67592593,38.77222222,0.32562963,0.476888889,7.634444444,0.258740741,0.18,0.296888889,35.25111111,1.023777778,1.316536522,1454.251852,83.0,26.36363636,11.0,60.0,25.2,10.0,142.3769444,174.2883333,188.2055556,146.3038889,162.7936806,60.19942641065478,70.55621540076615,84.07355762426606,88.31499577421593,70.90154456451273,53.73856281494575,70.00107218912427,57.17546511302845,47.263362753490945,35.27236916886706,139.7489514,580.0,41.795656,365.0,93.01083333,2.699407553,1.358444183,1.3552016996717653,1164.533333,4001.557456,0.0,2241.923006,1243.708883,195.7575281,99801.05706,3.232974356,17.50018428373017,1.049083625,24.55520637096774,4.359600075,109.7667360605
2025-09-17 22:00:00,0.991330945,11.17457154,0.583885372,87.83409752,6.010801975,28.754,9.4,1.02,0.54,87.99,10.99,4.768,69.57,8.74,19.7,1.99,12.8033014,5.001111111,80.09,66.84,32.95,0.054,5.73,2.02,10.04,2.09,0.034,0.11,54.37,11.34,0.069,1.979057592,0.2,98.165,0.326565698,36.38644372,0.521080639,0.440151453,28.87866558,14.70409444,18.37694968,2.443,58.20463527,2.330580126,4.039632395,0.104618036,0.036319931,0.037429064,0.04554911,2.082981045,11.5079954,0.03,0.079454337,0.016923607,26.115,0.0,0.0,0.0,0.0,0.0,0.0,0.0,0.0,0.0,0.0,0.0,0.0,0.0,6.0,0.279274152,4.20995122,0.015,95.17293659,0.14995122,0.11197561,0.035956098,0.270195122,0.034034146,1.11327041,15.37063415,39.09902439,0.329853659,0.489463415,7.700634146,0.249853659,0.179853659,0.309707317,35.12087805,1.050146341,1.332531212,1456.082927,83.0,26.36363636,11.0,60.0,25.2,10.0,136.1075,166.9222222,176.5186111,144.5358333,156.0210417,56.089206402184544,64.7495184534426,75.58759364121883,88.75106747825085,69.84017688955151,54.25037211708606,71.38175028014427,64.11756036325863,49.9403868145002,34.17184916951098,141.8298036,580.0,41.52718731,365.0,90.27229167,2.656306178,1.341273675,1.3134628257824623,1173.609167,4000.771228,0.0,2243.513028,1211.350842,190.1454678,95226.07814,3.389439492,17.50018428373017,1.022779132,24.55520637096774,4.440353308,110.04244897699999
2025-09-17 23:00:00,0.991385469,11.19196469,0.586502524,87.81664984,6.068597413,28.918,9.4,1.02,0.54,87.99,10.99,4.772,69.57,8.74,19.7,1.99,13.35254222,5.001111111,80.09,66.84,32.95,0.054,5.73,2.02,10.04,2.09,0.034,0.11,54.37,11.34,0.069,1.979057592,0.2,98.97,0.328887036,35.28977158,0.511563151,0.436669446,29.3844852,14.97378188,18.71400086,2.399,58.00362541,2.312940041,3.998254418,0.103093584,0.035601261,0.037145951,0.045745111,2.074923229,11.839237,0.03,0.077276548,0.016618717,23.316,0.0,0.0,0.0,0.0,0.0,0.0,0.0,0.0,0.0,0.0,0.0,0.0,0.0,7.0,0.287447171,4.20702439,0.015,95.16913171,0.14702439,0.110512195,0.033321951,0.281902439,0.036082927,1.109950584,15.40868293,39.0404878,0.321073171,0.457268293,7.738682927,0.241073171,0.171073171,0.292146341,35.17356098,1.058926829,1.329962042,1461.058537,83.0,26.36363636,11.0,60.0,25.2,10.0,179.9388889,196.1919444,214.9072222,166.9752778,189.5033333,59.15329439267802,67.63288647998661,82.06530377201284,86.94742125813681,62.21973404169398,61.115917951848786,65.34586687979521,46.66811889138489,47.26403847938271,34.12111480443801,181.3172494,580.0,40.40793339,365.0,73.641875,2.600208122,1.329137611,1.3143950649509362,1165.629444,3999.247889,0.0,2223.013189,1258.116111,193.0022381,95708.46842,3.367497486,17.50018428373017,0.970095371,24.55520637096774,4.622685228,115.2745355455
2025-09-18 03:00:00,0.987856537,11.01162139,0.560814941,88.00052207,5.481578947,4.712,9.35,1.025,0.52,87.675,11.3,0.796,69.77,8.54,19.87,1.82,12.06840856,5.09,80.31222222,66.84,32.95,0.05,5.67,2.03,9.88,2.09,0.035,0.11,54.46,11.47,0.07,2.02292769,0.2,16.533,0.2,96.17,0.99,0.66,1.25,0.0,0.0,0.176,56.27215686,5.246993464,5.277777778,0.06875817,0.031222222,0.091908497,0.470705882,5.87503268,7.326928105,0.13503268,0.068496732,0.040333333,3.672,4.2,2.06,64.04,0.09,0.075,0.038,0.0,0.035,1.1,0.48,0.03,1.08,0.058,7.0,0.169074682,4.2704,0.01436,95.07616,0.14,0.10636,0.03084,0.3228,0.03908,1.099350869,15.39979171,38.86279164,0.325601828,0.369838925,7.861013365,0.248705121,0.136838232,0.282051661,35.35074003,1.066227493,1.321722378,1468.52,83.0,26.36363636,11.0,60.0,25.2,10.0,173.3616667,199.1361111,204.4997222,157.3025,183.575,67.62573141509807,71.01948484813639,89.56877284013751,87.41374455422437,68.68454828075522,58.21887425738291,66.24349333563836,44.569725439784634,44.05603330981117,36.56359931389193,145.3977683,570.0,39.42254736,365.0,83.00270833,2.634070308,1.329009864,1.313794382956042,1177.580556,4000.865828,0.0,2279.342219,1269.998519,199.8774553,99316.37533,3.248979772,17.50018428373017,0.992103793,24.55520637096774,4.413154292,110.51520429975
2025-09-18 04:00:00,0.987984843,11.01400423,0.561108213,87.99801093,5.49294325,28.37,9.35,1.025,0.52,87.675,11.3,4.774,69.77,8.54,19.87,1.82,12.12513506,5.09,80.31222222,66.84,32.95,0.05,5.67,2.03,9.88,2.09,0.035,0.11,54.46,11.47,0.07,2.02292769,0.2,99.458,0.2,96.17,0.99,0.66,1.25,0.0,0.0,1.025,56.91568894,4.987412707,5.180791561,0.065905634,0.032192084,0.08894186,0.433737019,5.514472156,7.090167634,0.123622537,0.069637746,0.037423747,24.458,4.2,2.06,64.04,0.09,0.075,0.038,0.0,0.035,1.1,0.48,0.03,1.08,0.058,7.0,0.204694895,4.3052,0.014,95.035672,0.14048,0.106048,0.033192,0.3276,0.037808,1.098029662,15.33702017,38.84225256,0.34048272,0.364885401,7.87805238,0.266538868,0.12994187,0.301516846,35.37451579,1.059513396,1.320733887,1465.856,83.0,26.36363636,11.0,60.0,25.2,10.0,179.7122222,210.9241667,224.9147222,164.3858333,194.9842361,68.596949768934,74.32531002347346,94.04908898338972,86.03934542762158,63.954649852719626,59.306616667460034,61.79079160871126,32.770323479420085,41.5941914176193,35.4458648070965,154.81078,570.0,39.09279367,365.0,78.32229167,2.654389225,1.329071964,1.315254463780083,1165.671111,3998.293414,0.0,2268.307078,1259.566958,198.45808,99899.10908,3.2257632,17.50018428373017,1.007308427,24.55520637096774,4.440530117,111.76242835
2025-09-18 05:00:00,0.988040702,11.0150416,0.56123589,87.9969177,5.49789072,37.738,9.35,1.025,0.52,87.675,11.3,6.964,69.77,8.54,19.87,1.82,11.91922836,5.09,80.31222222,66.84,32.95,0.05,5.67,2.03,9.88,2.09,0.035,0.11,54.46,11.47,0.07,2.02292769,0.2,132.423,0.2,96.17,0.99,0.66,1.25,0.0,0.0,1.387,57.05626428,4.930709,5.159605561,0.065282516,0.032403944,0.088293817,0.425661414,5.435710084,7.038448868,0.121130066,0.069886993,0.036788167,32.299,4.2,2.06,64.04,0.09,0.075,0.038,0.0,0.035,1.1,0.48,0.03,1.08,0.058,7.0,0.231693097,4.2572,0.014,95.102392,0.14528,0.106528,0.035112,0.3036,0.035888,1.09962335,15.27297639,38.84615883,0.345281349,0.372506207,7.873992356,0.283410027,0.135013196,0.3158781,35.32686077,1.069842776,1.322513291,1464.416,83.0,26.36363636,11.0,60.0,25.2,10.0,210.9244444,219.6469444,229.1522222,174.62,208.5859028,70.18720903152382,75.30365861997824,92.95989297782742,87.78874907892353,72.29350931785888,55.643426509568485,67.34365357402228,36.44078377420266,40.31669410183885,34.14145963970441,143.6004753,570.0,39.89684567,365.0,83.00270833,2.641995303,1.329225667,1.3233545460270142,1176.858056,3999.869494,0.0,2283.757239,1262.741272,199.5120342,99408.97872,3.24574625,17.50018428373017,0.998700215,24.55520637096774,4.455648758,110.27706297725
2025-09-18 06:00:00,0.988155627,11.01717592,0.561498575,87.99466845,5.508069793,28.427,9.35,1.025,0.52,87.675,11.3,5.074,69.77,8.54,19.87,1.82,11.87171008,5.09,80.31222222,66.84,32.95,0.05,5.67,2.03,9.88,2.09,0.035,0.11,54.46,11.47,0.07,2.02292769,0.2,99.057,0.2,96.17,0.99,0.66,1.25,0.0,0.0,1.026,57.26367108,4.847047568,5.128347443,0.06436316,0.032716526,0.087337686,0.413746555,5.319503436,6.962142288,0.11745264,0.070254736,0.035850423,26.341,4.2,2.06,64.04,0.09,0.075,0.038,0.0,0.035,1.1,0.48,0.03,1.08,0.058,6.0,0.132536182,4.21016,0.014008,95.16724,0.15,0.107008,0.03708,0.28048,0.034024,1.100863921,15.21608,38.84552,0.34944,0.38032,7.8648,0.29968,0.14024,0.32976,35.28664,1.0784,1.32375146,1463.016,83.0,26.36363636,11.0,60.0,25.2,10.0,189.3189076,193.6,218.0382353,169.4109244,192.5920168,67.50427063628058,71.83898696956989,87.63102911421998,89.57985870807147,74.29478717788584,63.21131922747597,68.37216296386705,54.95153973432275,48.593517307989856,36.70561369279659,150.9356866,570.0,40.21459403,365.0,78.65409664,2.665410727,1.33429434,1.3289447079585808,1177.759244,3999.590807,0.0,2286.232588,1249.137803,199.0823496,99676.38874,3.235965408,17.50018428373017,1.017100842,24.55520637096774,4.361249731,111.2489784745
2025-09-18 07:00:00,0.987593003,11.0067272,0.560212579,88.0056798,5.45823742,32.929,9.35,1.025,0.52,87.675,11.3,6.09,69.77,8.54,19.87,1.82,12.64029281,5.09,80.31222222,66.84,32.95,0.05,5.67,2.03,9.88,2.09,0.035,0.11,54.46,11.47,0.07,2.02292769,0.2,116.044,0.2,96.17,0.99,0.66,1.25,0.0,0.0,1.212,57.16632643,4.886313366,5.143018181,0.064794652,0.032569818,0.087786438,0.419338695,5.37404406,6.997956147,0.119178609,0.070082139,0.036290545,29.097,4.2,2.06,64.04,0.09,0.075,0.038,0.0,0.035,1.1,0.48,0.03,1.08,0.058,7.0,0.338541602,4.21976,0.014488,95.12164,0.15,0.107488,0.04188,0.30928,0.035464,1.081270615,15.58088,38.57672,0.31584,0.39952,7.5528,0.28048,0.15464,0.31536,35.68504,0.9824,1.293056738,1463.976,83.0,26.36363636,11.0,60.0,25.2,10.0,217.2244813,241.8410788,262.4419087,195.633195,229.285166,65.96897549415104,81.4744959450592,97.33268190406177,85.86072740890373,65.41417077971096,45.199761901492025,60.84267684178647,9.014275500358622,30.352932679330692,28.020946637861442,142.1362622,574.4813278,39.64794249,369.4813278,88.93080913,2.667751942,1.347925456,1.3357313176266505,1179.086722,4001.897585,0.0,2262.252378,1254.670332,198.1624066,99440.36714,3.248362913,17.50018428373017,1.010633917,24.55520637096774,4.52691573,111.20338669149999
2025-09-18 08:00:00,0.998852685,11.32279945,0.48590179,87.67834787,5.754153281,28.327,9.35,1.025,0.52,87.675,11.3,5.415,69.76,8.66,19.78,1.8,12.33120608,5.09,80.31222222,66.84,32.95,0.05,5.12,2.08,9.88,2.13,0.035,0.13,55.04,11.14,0.068,2.17578125,0.2,99.509,0.2,96.17,0.99,0.66,1.25,0.0,0.0,1.032,57.12611051,4.902535211,5.14907909,0.064972914,0.032509209,0.087971831,0.421648971,5.396576381,7.012751896,0.119891658,0.070010834,0.036472373,24.921,0.0,0.0,0.0,0.0,0.0,0.0,0.0,0.0,0.0,0.0,0.0,0.0,0.0,6.0,0.241539156,4.22936,0.014968,95.07604,0.15,0.107968,0.04668,0.33808,0.036904,1.061677309,15.94568,38.30792,0.28224,0.41872,7.2408,0.26128,0.16904,0.30096,36.08344,0.8864,1.262362017,1464.936,83.0,26.36363636,11.0,60.0,25.2,10.0,190.5830556,213.5652778,238.9897222,184.9655556,207.0259028,64.58403170703065,72.6029478040923,91.11743085693163,86.55887787369943,61.90637773071842,60.91551565878083,59.4840418230572,29.586624156723076,41.80100823497999,34.80615280006839,167.4455431,575.0,40.04627753,370.0,73.64308333,2.639427328,1.34804145,1.3126133422032784,1176.619722,4003.994775,0.0,2271.167992,1278.912711,198.8425475,98897.53531,3.260909803,17.50018428373017,0.980659964,24.55520637096774,4.493722642,114.68653446075001
2025-09-18 09:00:00,0.997611257,11.25369331,0.485074171,87.74869544,5.452072539,28.178,9.35,1.025,0.52,87.675,11.3,5.513,69.76,8.66,19.78,1.8,12.2242604,5.09,80.31222222,66.84,32.95,0.05,5.12,2.08,9.88,2.13,0.035,0.13,55.04,11.14,0.068,2.17578125,0.2,100.027,0.2,96.17,0.99,0.66,1.25,0.0,0.0,1.025,57.19197243,4.875968569,5.139153092,0.064680973,0.032608469,0.087668212,0.417865414,5.359675024,6.988520783,0.118723893,0.070127611,0.036174593,24.371,0.0,0.0,0.0,0.0,0.0,0.0,0.0,0.0,0.0,0.0,0.0,0.0,0.0,7.0,0.202217675,4.220666667,0.014533333,94.96706667,0.159333333,0.1066,0.038133333,0.447333333,0.046333333,1.067474529,16.082,38.416,0.256666667,0.406,7.145333333,0.246,0.165333333,0.286,35.98866667,0.866,1.266013098,1467.333333,83.0,26.36363636,11.0,60.0,25.2,10.0,185.0741667,209.8505556,229.5536111,181.1227778,201.4002778,63.37892249789854,73.12784129919186,90.0145162300503,87.32914315075553,65.61360568471588,54.92417360137256,62.40899116308623,31.64063012357292,40.14638134283085,33.667416688194564,147.2640803,570.9027778,41.14639853,370.0,83.00911111,2.622958408,1.347872647,1.3246753374320377,1176.059444,3999.869072,0.0,2273.56715,1300.619192,200.1939039,99252.38536,3.249829808,17.50018428373017,0.966561277,24.55520637096774,4.395343025,112.01249063975
2025-09-18 10:00:00,0.99,10.83,0.48,88.18,3.6,37.705,9.35,1.025,0.52,87.675,11.3,6.374,69.76,8.66,19.78,1.8,11.5377172,5.09,80.31222222,66.84,32.95,0.05,5.12,2.08,9.88,2.13,0.035,0.13,55.04,11.14,0.068,2.17578125,0.2,132.243,0.2,96.17,0.99,0.66,1.25,0.0,0.0,1.493,57.26347168,4.847128001,5.128377495,0.064364044,0.032716225,0.087338606,0.41375801,5.319615157,6.962215649,0.117456176,0.070254382,0.035851325,32.117,0.0,0.0,0.0,0.0,0.0,0.0,0.0,0.0,0.0,0.0,0.0,0.0,0.0,7.0,0.316784152,4.210666667,0.014033333,94.85356667,0.169333333,0.1051,0.028633333,0.562333333,0.056333333,1.075085359,16.202,38.551,0.231666667,0.391,7.065333333,0.231,0.160333333,0.271,35.85866667,0.851,1.27211745,1469.833333,83.0,26.36363636,11.0,60.0,25.2,10.0,207.155,234.0319444,242.6152778,192.6519444,219.1135417,67.78549007688753,72.76060621129535,95.77573320724007,85.0412735038494,59.633096983200744,58.46379394878673,57.648196379146725,14.99823964367397,36.18697829009952,35.70553726762667,156.9524919,570.0,41.28706933,370.0,73.51088889,2.635569278,1.348085436,1.2969651976687797,1171.021389,4000.255925,0.0,2291.589169,1287.0196,198.9519261,99386.15725,3.246305628,17.50018428373017,0.979138447,24.55520637096774,4.266750275,113.29620517675001
