Repository: saikumar-voptimai/evonith_bf_webapp

# Evonith BF2 — Blast Furnace Intelligence Platform

Monitoring, modelling and optimisation of **Blast Furnace 2 (BF2)** at Evonith Steel: live telemetry from InfluxDB,
manual plant reports from Neon PostgreSQL, a two-zone energy model of the furnace, blend and fuel optimisers, a
conversational assistant (FurnaceMind) and a live digital twin evaluated every hour.

The platform has three deployable parts that share one Python service layer, plus the shared data library:

| Part | Path | What it is |
|---|---|---|
| **Streamlit app** (legacy) | `src/app.py`, `src/custom_pages/` | The original 11-page dashboard; still the home of the model pages. Served under `/legacy` in production |

File: src/assets/data/V10_df_filtered.csv (part 9 of 166)
datetime,Hot Blast PressureBar,Hot Blast Temp.oC,Hot Blast VolumeNm3/Hr.,O2 Enrichment %,OxygenFlowNm3/Hr.,PermeabilityKgs/Hr.,RAFToC,SteamKgs/Hr.,TopPressureBar,TuyereVelocitym/s,Differential PressureTotalBar,Charges/Hrs.,StockRodLevel,COKE_ASH%,COKE_FC%,COKE_IM%,COKE_MOIST%,COKE_MT,COKE_VM%,NUTCOKE_ASH%,NUTCOKE_FC%,NUTCOKE_IM%,NUTCOKE_MOIST%,NUTCOKE_MT,NUTCOKE_VM%,PCI_2_%Ash,PCI_2_%FC,PCI_2_%IM,PCI_2_MT,PCI_2_%VM,Sinter_SP_MT,Sinter_SP_02_Al2O3%,Sinter_SP_02_Basicity,Sinter_SP_02_CaO%,Sinter_SP_02_Cold_Strength_AI,Sinter_SP_02_Cold_strength_TI,Sinter_SP_02_Fe(T)%,Sinter_SP_02_FeO%,Sinter_SP_02_Hot_strength_RDI,Sinter_SP_02_Hot_strength_RI,Sinter_SP_02_K2O%,Sinter_SP_02_MgO%,Sinter_SP_02_MnO%,Sinter_SP_02_Na2O%,Sinter_SP_02_P%,Sinter_SP_02_SiO2%,Sinter_SP_02_TiO2%,ORE_%Al2O3,ORE_%CaO,ORE_%Fe(T),ORE_%K2O,ORE_%LOI,ORE_%MgO,ORE_%MnO,ORE_MT,ORE_%Na2O,ORE_%P,ORE_%SiO2,ORE_%TiO2,ORE_%TM,Geomin Type,FLUX_Al2O3%,FLUX_CaO%,FLUX_Fe2O3%,FLUX_LOI%,FLUX_MgO%,FLUX_MT,FLUX_SiO2%,FLUX_TM%,COKE_DISCHARGE_TIME,WEIGHTED_COKE_ANGLE,TOTAL_COKE_PORTIONS,NON_COKE_DISCHARGE_TIME,WEIGHTED_NON_COKE_ANGLE,TOTAL_NON_COKE_PORTIONS,UnitCost Lakhs/Thm,ActualKg/Thm.,FurnaceTopGasAnalysisCO2ETACO,Act. Fuel RateKg/Thm.,Coke Rate Kg/Thm,ProductionTonnesPerHr
2024-01-26 10:00:00,2.66,1133.0,118811.0,2.739848433,4000.0,1427.0,2264.0,972.0,1.27,230.0,1.39,8.0,1.5,11.14,87.46,0.43,3.8,301.4486667,0.97,11.36,87.15,0.45,10.6,20.308000003,1.04,10.16,67.99,2.49,93.06,19.36,938.4256667,2.17,1.871941109,12.125,4.933333333,81.2,53.345,9.9,26.908,64.58,0.121,2.15,0.245,0.047,0.071,6.48,0.185,2.651621112,0.158071288,64.36066404,0.014793762,3.291483163,0.042017822,0.034663696,272.3233333,0.004201782,0.070578614,1.296369634,0.21250287,2.726013195,1.0,0.59,0.0,0.68,1.26,0.0,21.77,96.78,0.2,82.0,27.63636364,11.0,60.0,27.75,8.0,121.5325,121.0,42.75345352,543.0,422.0,91.15702479
2024-01-26 11:00:00,2.64,1133.0,120108.0,2.721537434,4000.0,1469.0,2255.0,1378.0,1.27,234.0,1.37,7.0,1.5,11.14,87.46,0.43,3.8,301.4486667,0.97,11.36,87.15,0.45,10.6,20.308000003,1.04,10.16,67.99,2.49,93.06,19.36,938.4256667,2.17,1.871941109,12.125,4.933333333,81.2,53.345,9.9,26.908,64.58,0.121,2.15,0.245,0.047,0.071,6.48,0.185,2.651621112,0.158071288,64.36066404,0.014793762,3.291483163,0.042017822,0.034663696,272.3233333,0.004201782,0.070578614,1.296369634,0.21250287,2.726013195,1.0,0.59,0.0,0.68,1.26,0.0,21.77,96.78,0.2,82.0,27.63636364,11.0,60.0,27.75,8.0,120.7375,115.0,43.04177244,537.0,422.0,91.65217391
2024-01-26 12:00:00,2.64,1134.0,119723.0,2.739331138,4000.0,1461.0,2255.0,1687.0,1.27,233.0,1.37,8.0,1.5,11.14,87.46,0.43,3.8,301.4486667,0.97,11.36,87.15,0.45,10.6,20.308000003,1.04,10.16,67.99,2.49,93.06,19.36,938.4256667,2.17,1.871941109,12.125,4.933333333,81.2,53.345,9.9,26.908,64.58,0.121,2.15,0.245,0.047,0.071,6.48,0.185,2.651621112,0.158071288,64.36066404,0.014793762,3.291483163,0.042017822,0.034663696,272.3233333,0.004201782,0.070578614,1.296369634,0.21250287,2.726013195,1.0,0.59,0.0,0.68,1.26,0.0,21.77,96.78,0.2,82.0,27.63636364,11.0,60.0,27.75,8.0,119.28,104.0,42.86706809,526.0,422.0,91.25
2024-01-26 13:00:00,2.62,1133.0,119962.0,2.719318567,4000.0,1483.0,2265.0,1183.0,1.27,235.0,1.35,8.0,1.5,11.14,87.46,0.43,3.8,301.4486667,0.97,11.36,87.15,0.45,10.6,20.308000003,1.04,10.16,67.99,2.49,93.06,19.36,938.4256667,2.17,1.871941109,12.125,4.933333333,81.2,53.345,9.9,26.908,64.58,0.121,2.15,0.245,0.047,0.071,6.48,0.185,2.651621112,0.158071288,64.36066404,0.014793762,3.291483163,0.042017822,0.034663696,272.3233333,0.004201782,0.070578614,1.296369634,0.21250287,2.726013195,1.0,0.59,0.0,0.68,1.26,0.0,21.77,96.78,0.2,82.0,27.63636364,11.0,60.0,27.75,8.0,121.5325,121.0,43.38842975,543.0,422.0,94.21487603
2024-01-26 14:00:00,2.58,1132.0,120650.0,2.676427236,4000.0,1499.0,2278.0,209.0,1.27,236.0,1.31,8.0,1.5,11.14,87.46,0.43,3.8,301.4486667,0.97,11.36,87.15,0.45,10.6,20.308000003,1.04,10.16,67.99,2.49,93.06,19.36,938.4256667,2.17,1.871941109,12.125,4.933333333,81.2,53.345,9.9,26.908,64.58,0.121,2.15,0.245,0.047,0.071,6.48,0.185,2.651621112,0.158071288,64.36066404,0.014793762,3.291483163,0.042017822,0.034663696,272.3233333,0.004201782,0.070578614,1.296369634,0.21250287,2.726013195,1.0,0.59,0.0,0.68,1.26,0.0,21.77,96.78,0.2,82.0,27.63636364,11.0,60.0,27.75,8.0,122.725,130.0,42.99087292,552.0,422.0,91.53846154
2024-01-26 15:00:00,2.61,1141.0,117512.0,2.741931488,4000.0,1461.0,2279.0,0.0,1.27,232.0,1.34,7.0,1.5,11.14,87.46,0.43,3.8,301.4486667,0.97,11.36,87.15,0.45,10.6,20.308000003,1.04,10.16,67.99,2.49,93.06,19.36,938.4256667,2.17,1.871941109,12.125,4.933333333,81.2,53.345,9.9,26.908,64.58,0.121,2.15,0.245,0.047,0.071,6.48,0.185,2.651621112,0.158071288,64.36066404,0.014793762,3.291483163,0.042017822,0.034663696,272.3233333,0.004201782,0.070578614,1.296369634,0.21250287,2.726013195,1.0,0.59,0.0,0.68,1.26,0.0,21.77,96.78,0.2,82.0,27.63636364,11.0,60.0,27.75,8.0,122.46000000000001,128.0,42.71321462,550.0,422.0,96.875
2024-01-26 16:00:00,2.63,1141.0,116892.0,2.756465346,4000.0,1432.0,2275.0,0.0,1.27,229.0,1.36,8.0,1.5,10.94,87.67,0.41,4.8,301.4486667,0.98,11.36,87.14,0.46,10.3,20.308000003,1.04,10.18,69.52,1.2,93.06,19.1,938.4256667,2.205,1.877559756,12.005,4.933333333,81.2,53.39,9.965,26.9425,64.58,0.116,2.24,0.25,0.044,0.073,6.395,0.185,2.510231343,0.174080199,64.75918516,0.014394653,2.920988776,0.052017822,0.034663696,272.3233333,0.006201782,0.065448548,1.335697027,0.115237855,2.465924085,1.0,0.56,0.0,0.59,1.3,0.0,21.77,96.65,0.2,82.0,27.63636364,11.0,60.0,27.75,8.0,122.5925,129.0,43.50950394,551.0,422.0,96.66666667
2024-01-26 17:00:00,2.69,1136.0,117860.0,2.7386667,4000.0,1384.0,2284.0,167.0,1.27,227.0,1.42,7.0,1.2,10.94,87.67,0.41,4.8,301.4486667,0.98,11.36,87.14,0.46,10.3,20.308000003,1.04,10.18,69.52,1.2,93.06,19.1,938.4256667,2.205,1.877559756,12.005,4.933333333,81.2,53.39,9.965,26.9425,64.58,0.116,2.24,0.25,0.044,0.073,6.395,0.185,2.510231343,0.174080199,64.75918516,0.014394653,2.920988776,0.052017822,0.034663696,272.3233333,0.006201782,0.065448548,1.335697027,0.115237855,2.465924085,1.0,0.56,0.0,0.59,1.3,0.0,21.77,96.65,0.2,82.0,27.63636364,11.0,60.0,27.75,8.0,121.4,120.0,42.92728548,542.0,422.0,96.66666667
2024-01-26 18:00:00,2.64,1134.0,118211.0,2.751082415,4000.0,1443.0,2276.0,876.0,1.27,230.0,1.37,8.0,1.2,10.94,87.67,0.41,4.8,301.4486667,0.98,11.36,87.14,0.46,10.3,20.308000003,1.04,10.18,69.52,1.2,93.06,19.1,938.4256667,2.205,1.877559756,12.005,4.933333333,81.2,53.39,9.965,26.9425,64.58,0.116,2.24,0.25,0.044,0.073,6.395,0.185,2.510231343,0.174080199,64.75918516,0.014394653,2.920988776,0.052017822,0.034663696,272.3233333,0.006201782,0.065448548,1.335697027,0.115237855,2.465924085,1.0,0.56,0.0,0.59,1.3,0.0,21.77,96.65,0.2,82.0,27.63636364,11.0,60.0,27.75,8.0,121.135,118.0,42.67898383,540.0,422.0,92.11864407
2024-01-26 19:00:00,2.63,1140.0,120260.0,2.695315932,4000.0,1468.0,2273.0,574.0,1.27,235.0,1.36,7.0,1.2,10.94,87.67,0.41,4.8,301.4486667,0.98,11.36,87.14,0.46,10.3,20.308000003,1.04,10.18,69.52,1.2,93.06,19.1,938.4256667,2.205,1.877559756,12.005,4.933333333,81.2,53.39,9.965,26.9425,64.58,0.116,2.24,0.25,0.044,0.073,6.395,0.185,2.510231343,0.174080199,64.75918516,0.014394653,2.920988776,0.052017822,0.034663696,272.3233333,0.006201782,0.065448548,1.335697027,0.115237855,2.465924085,1.0,0.56,0.0,0.59,1.3,0.0,21.77,96.65,0.2,82.0,27.63636364,11.0,60.0,27.75,8.0,121.93,124.0,42.40315472,546.0,422.0,93.38709677
2024-01-26 20:00:00,2.66,1138.0,118852.0,2.735250845,4000.0,1429.0,2280.0,846.0,1.27,231.0,1.39,8.0,1.2,10.94,87.67,0.41,4.8,301.4486667,0.98,11.36,87.14,0.46,10.3,20.308000003,1.04,10.18,69.52,1.2,93.06,19.1,938.4256667,2.205,1.877559756,12.005,4.933333333,81.2,53.39,9.965,26.9425,64.58,0.116,2.24,0.25,0.044,0.073,6.395,0.185,2.510231343,0.174080199,64.75918516,0.014394653,2.920988776,0.052017822,0.034663696,272.3233333,0.006201782,0.065448548,1.335697027,0.115237855,2.465924085,1.0,0.56,0.0,0.59,1.3,0.0,21.77,96.65,0.2,82.0,27.63636364,11.0,60.0,27.75,8.0,122.0625,125.0,43.04407713,547.0,422.0,93.52
2024-01-26 21:00:00,2.63,1137.0,118046.0,2.733240003,3998.0,1448.0,2277.0,176.0,1.27,231.0,1.36,7.0,1.2,10.94,87.67,0.41,4.8,301.4486667,0.98,11.36,87.14,0.46,10.3,20.308000003,1.04,10.18,69.52,1.2,93.06,19.1,938.4256667,2.205,1.877559756,12.005,4.933333333,81.2,53.39,9.965,26.9425,64.58,0.116,2.24,0.25,0.044,0.073,6.395,0.185,2.510231343,0.174080199,64.75918516,0.014394653,2.920988776,0.052017822,0.034663696,272.3233333,0.006201782,0.065448548,1.335697027,0.115237855,2.465924085,1.0,0.56,0.0,0.59,1.3,0.0,21.77,96.65,0.2,82.0,27.63636364,11.0,60.0,27.75,8.0,122.725,130.0,43.33101369,552.0,422.0,93.23076923
2024-01-26 22:00:00,2.63,1140.0,120165.0,2.690565432,3999.0,1469.0,2278.0,352.0,1.27,235.0,1.36,8.0,1.2,10.94,87.67,0.41,4.8,301.4486667,0.98,11.36,87.14,0.46,10.3,20.308000003,1.04,10.18,69.52,1.2,93.06,19.1,938.4256667,2.205,1.877559756,12.005,4.933333333,81.2,53.39,9.965,26.9425,64.58,0.116,2.24,0.25,0.044,0.073,6.395,0.185,2.510231343,0.174080199,64.75918516,0.014394653,2.920988776,0.052017822,0.034663696,272.3233333,0.006201782,0.065448548,1.335697027,0.115237855,2.465924085,1.0,0.56,0.0,0.59,1.3,0.0,21.77,96.65,0.2,82.0,27.63636364,11.0,60.0,27.75,8.0,122.195,126.0,42.42636746,548.0,422.0,93.73015873
2024-01-26 23:00:00,2.61,1133.0,117633.0,2.76053159,4002.0,1478.0,2269.0,687.0,1.28,231.0,1.33,7.0,1.2,10.91,87.71,0.42,3.8,291.365,0.96,11.24,87.26,0.45,7.1,20.635333333,1.05,10.51,69.15,1.38,79.49,18.96,896.34,2.325,1.878760618,11.985,4.746666667,81.17333333,53.375,10.3,27.0805,64.58,0.1235,2.175,0.25,0.0455,0.0735,6.38,0.2,2.198179233,0.2015746,59.76316778,0.02361009,2.896680158,0.07758028,0.023497082,257.4163615,0.003715537,0.049624882,1.351462787,0.154457004,2.595678053,1.0,0.74,0.0,1.14,1.32,0.0,27.91666667,94.1,0.1,82.0,27.63636364,11.0,60.0,27.75,8.0,122.99000000000001,132.0,42.87725886,554.0,422.0,90.90909091
2024-01-27 00:00:00,2.51,1133.0,110826.0,2.945775618,4002.0,1528.0,2265.0,1122.0,1.3,224.0,1.21,7.0,1.2,10.91,87.71,0.42,3.8,291.365,0.96,11.24,87.26,0.45,7.1,20.635333333,1.05,10.51,69.15,1.38,79.49,18.96,896.34,2.325,1.878760618,11.985,4.746666667,81.17333333,53.375,10.3,27.0805,64.58,0.1235,2.175,0.25,0.0455,0.0735,6.38,0.2,2.198179233,0.2015746,59.76316778,0.02361009,2.896680158,0.07758028,0.023497082,257.4163615,0.003715537,0.049624882,1.351462787,0.154457004,2.595678053,1.0,0.74,0.0,1.14,1.32,0.0,27.91666667,94.1,0.1,82.0,27.63636364,11.0,60.0,27.75,8.0,119.4875,115.0,43.95680147,532.0,417.0,87.73913043
2024-01-27 01:00:00,2.5,1135.0,110183.0,2.957536624,4000.0,1508.0,2268.0,999.0,1.3,222.0,1.2,7.0,1.2,10.91,87.71,0.42,3.8,291.365,0.96,11.24,87.26,0.45,7.1,20.635333333,1.05,10.51,69.15,1.38,79.49,18.96,896.34,2.325,1.878760618,11.985,4.746666667,81.17333333,53.375,10.3,27.0805,64.58,0.1235,2.175,0.25,0.0455,0.0735,6.38,0.2,2.198179233,0.2015746,59.76316778,0.02361009,2.896680158,0.07758028,0.023497082,257.4163615,0.003715537,0.049624882,1.351462787,0.154457004,2.595678053,1.0,0.74,0.0,1.14,1.32,0.0,27.91666667,94.1,0.1,82.0,27.63636364,11.0,60.0,27.75,8.0,121.4,120.0,43.85026738,542.0,422.0,85.5
2024-01-27 02:00:00,2.51,1133.0,110422.0,2.95554763,3999.0,1495.0,2267.0,1154.0,1.3,221.0,1.21,7.0,1.2,10.91,87.71,0.42,3.8,291.365,0.96,11.24,87.26,0.45,7.1,20.635333333,1.05,10.51,69.15,1.38,79.49,18.96,896.34,2.325,1.878760618,11.985,4.746666667,81.17333333,53.375,10.3,27.0805,64.58,0.1235,2.175,0.25,0.0455,0.0735,6.38,0.2,2.198179233,0.2015746,59.76316778,0.02361009,2.896680158,0.07758028,0.023497082,257.4163615,0.003715537,0.049624882,1.351462787,0.154457004,2.595678053,1.0,0.74,0.0,1.14,1.32,0.0,27.91666667,94.1,0.1,82.0,27.63636364,11.0,60.0,27.75,8.0,121.135,118.0,42.36738476,540.0,422.0,85.33898305
2024-01-27 03:00:00,2.51,1133.0,106968.0,3.075043006,4001.0,1469.0,2263.0,1742.0,1.3,215.0,1.21,7.0,1.2,10.91,87.71,0.42,3.8,291.365,0.96,11.24,87.26,0.45,7.1,20.635333333,1.05,10.51,69.15,1.38,79.49,18.96,896.34,2.325,1.878760618,11.985,4.746666667,81.17333333,53.375,10.3,27.0805,64.58,0.1235,2.175,0.25,0.0455,0.0735,6.38,0.2,2.198179233,0.2015746,59.76316778,0.02361009,2.896680158,0.07758028,0.023497082,257.4163615,0.003715537,0.049624882,1.351462787,0.154457004,2.595678053,1.0,0.74,0.0,1.14,1.32,0.0,27.91666667,94.1,0.1,82.0,27.63636364,11.0,60.0,27.75,8.0,120.34,112.0,43.02405498,534.0,422.0,84.64285714
2024-01-27 04:00:00,2.53,1116.0,104519.0,3.115013604,3999.0,1394.0,2267.0,897.0,1.28,207.0,1.25,7.0,1.2,10.91,87.71,0.42,3.8,291.365,0.96,11.24,87.26,0.45,7.1,20.635333333,1.05,10.51,69.15,1.38,79.49,18.96,896.34,2.325,1.878760618,11.985,4.746666667,81.17333333,53.375,10.3,27.0805,64.58,0.1235,2.175,0.25,0.0455,0.0735,6.38,0.2,2.198179233,0.2015746,59.76316778,0.02361009,2.896680158,0.07758028,0.023497082,257.4163615,0.003715537,0.049624882,1.351462787,0.154457004,2.595678053,1.0,0.74,0.0,1.14,1.32,0.0,27.91666667,94.1,0.1,82.0,27.63636364,11.0,60.0,27.75,8.0,120.605,114.0,41.95189639,536.0,422.0,85.0877193
2024-01-27 05:00:00,2.52,1124.0,111937.0,2.916110704,4000.0,1527.0,2263.0,1164.0,1.3,224.0,1.22,7.0,1.2,10.91,87.71,0.42,3.8,291.365,0.96,11.24,87.26,0.45,7.1,20.635333333,1.05,10.51,69.15,1.38,79.49,18.96,896.34,2.325,1.878760618,11.985,4.746666667,81.17333333,53.375,10.3,27.0805,64.58,0.1235,2.175,0.25,0.0455,0.0735,6.38,0.2,2.198179233,0.2015746,59.76316778,0.02361009,2.896680158,0.07758028,0.023497082,257.4163615,0.003715537,0.049624882,1.351462787,0.154457004,2.595678053,1.0,0.74,0.0,1.14,1.32,0.0,27.91666667,94.1,0.1,82.0,27.63636364,11.0,60.0,27.75,8.0,121.135,118.0,42.97464016,540.0,422.0,85.25423729
2024-01-27 06:00:00,2.5,1133.0,112347.0,2.899149425,3999.0,1567.0,2268.0,996.0,1.3,228.0,1.2,8.0,1.2,10.91,87.71,0.42,3.8,291.365,0.96,11.24,87.26,0.45,7.1,20.635333333,1.05,10.51,69.15,1.38,79.49,18.96,896.34,2.325,1.878760618,11.985,4.746666667,81.17333333,53.375,10.3,27.0805,64.58,0.1235,2.175,0.25,0.0455,0.0735,6.38,0.2,2.198179233,0.2015746,59.76316778,0.02361009,2.896680158,0.07758028,0.023497082,257.4163615,0.003715537,0.049624882,1.351462787,0.154457004,2.595678053,1.0,0.74,0.0,1.14,1.32,0.0,27.91666667,94.1,0.1,82.0,27.63636364,11.0,60.0,27.75,8.0,121.2675,119.0,43.57914082,541.0,422.0,91.00840336
2024-01-27 07:00:00,2.52,1134.0,107167.0,3.042258461,4000.0,1462.0,2262.0,1015.0,1.3,216.0,1.22,7.0,1.2,10.91,87.71,0.42,3.8,291.365,0.96,11.24,87.26,0.45,7.1,20.635333333,1.05,10.51,69.15,1.38,79.49,18.96,896.34,2.325,1.878760618,11.985,4.746666667,81.17333333,53.375,10.3,27.0805,64.58,0.1235,2.175,0.25,0.0455,0.0735,6.38,0.2,2.198179233,0.2015746,59.76316778,0.02361009,2.896680158,0.07758028,0.023497082,257.4163615,0.003715537,0.049624882,1.351462787,0.154457004,2.595678053,1.0,0.74,0.0,1.14,1.32,0.0,27.91666667,94.1,0.1,82.0,27.63636364,11.0,60.0,27.75,8.0,121.2675,119.0,44.20306426,541.0,422.0,85.04201681
2024-01-27 08:00:00,2.52,1133.0,98783.0,3.333503196,4001.0,1352.0,2229.0,1699.0,1.3,199.0,1.22,7.0,1.2,11.11,87.53,0.4,3.9,291.365,0.96,11.32,87.21,0.44,7.3,20.635333333,1.03,10.09,68.39,2.1,79.49,19.42,896.34,2.275,1.944928323,12.01,4.746666667,81.17333333,53.565,9.59,27.0115,64.58,0.1295,2.105,0.265,0.0515,0.0715,6.175,0.2,2.591610324,0.114765821,59.59468769,0.018363738,3.145369608,0.038255274,0.037155369,257.4163615,0.003113607,0.056234045,1.35323333,0.184997176,2.74325997,1.0,0.72,0.0,0.83,1.2,0.0,27.91666667,96.47,0.1,82.0,27.63636364,11.0,60.0,27.75,8.0,119.9425,109.0,43.57374018,531.0,422.0,85.13761468
2024-01-27 09:00:00,2.52,1132.0,101274.0,3.23768751,3998.0,1383.0,2228.0,1460.0,1.3,203.0,1.22,8.0,1.2,11.11,87.53,0.4,3.9,291.365,0.96,11.32,87.21,0.44,7.3,20.635333333,1.03,10.09,68.39,2.1,79.49,19.42,896.34,2.275,1.944928323,12.01,4.746666667,81.17333333,53.565,9.59,27.0115,64.58,0.1295,2.105,0.265,0.0515,0.0715,6.175,0.2,2.591610324,0.114765821,59.59468769,0.018363738,3.145369608,0.038255274,0.037155369,257.4163615,0.003113607,0.056234045,1.35323333,0.184997176,2.74325997,1.0,0.72,0.0,0.83,1.2,0.0,27.91666667,96.47,0.1,82.0,27.63636364,11.0,60.0,27.75,8.0,119.81,108.0,43.25259516,530.0,422.0,90.64814815
2024-01-27 10:00:00,2.51,1134.0,109750.0,2.981598048,4000.0,1511.0,2258.0,1358.0,1.3,221.0,1.21,7.0,1.2,11.11,87.53,0.4,3.9,291.365,0.96,11.32,87.21,0.44,7.3,20.635333333,1.03,10.09,68.39,2.1,79.49,19.42,896.34,2.275,1.944928323,12.01,4.746666667,81.17333333,53.565,9.59,27.0115,64.58,0.1295,2.105,0.265,0.0515,0.0715,6.175,0.2,2.591610324,0.114765821,59.59468769,0.018363738,3.145369608,0.038255274,0.037155369,257.4163615,0.003113607,0.056234045,1.35323333,0.184997176,2.74325997,1.0,0.72,0.0,0.83,1.2,0.0,27.91666667,96.47,0.1,82.0,27.63636364,11.0,60.0,27.75,8.0,120.4725,113.0,43.50754936,535.0,422.0,86.72566372
2024-01-27 11:00:00,2.52,1133.0,111043.0,2.923795827,4001.0,1511.0,2296.0,657.0,1.3,223.0,1.22,8.0,1.2,11.11,87.53,0.4,3.9,291.365,0.96,11.32,87.21,0.44,7.3,20.635333333,1.03,10.09,68.39,2.1,79.49,19.42,896.34,2.275,1.944928323,12.01,4.746666667,81.17333333,53.565,9.59,27.0115,64.58,0.1295,2.105,0.265,0.0515,0.0715,6.175,0.2,2.591610324,0.114765821,59.59468769,0.018363738,3.145369608,0.038255274,0.037155369,257.4163615,0.003113607,0.056234045,1.35323333,0.184997176,2.74325997,1.0,0.72,0.0,0.83,1.2,0.0,27.91666667,96.47,0.1,82.0,27.63636364,11.0,60.0,27.75,8.0,119.6775,107.0,44.31082331,529.0,422.0,90.93457944
2024-01-27 12:00:00,2.51,1133.0,111161.0,2.934626543,4000.0,1533.0,2280.0,1101.0,1.3,224.0,1.21,7.0,1.2,11.11,87.53,0.4,3.9,291.365,0.96,11.32,87.21,0.44,7.3,20.635333333,1.03,10.09,68.39,2.1,79.49,19.42,896.34,2.275,1.944928323,12.01,4.746666667,81.17333333,53.565,9.59,27.0115,64.58,0.1295,2.105,0.265,0.0515,0.0715,6.175,0.2,2.591610324,0.114765821,59.59468769,0.018363738,3.145369608,0.038255274,0.037155369,257.4163615,0.003113607,0.056234045,1.35323333,0.184997176,2.74325997,1.0,0.72,0.0,0.83,1.2,0.0,27.91666667,96.47,0.1,82.0,27.63636364,11.0,60.0,27.75,8.0,120.34,112.0,43.59091951,534.0,422.0,87.05357143
2024-01-27 13:00:00,2.55,1134.0,110283.0,2.950418161,4000.0,1476.0,2281.0,868.0,1.3,220.0,1.25,7.0,1.2,11.11,87.53,0.4,3.9,291.365,0.96,11.32,87.21,0.44,7.3,20.635333333,1.03,10.09,68.39,2.1,79.49,19.42,896.34,2.275,1.944928323,12.01,4.746666667,81.17333333,53.565,9.59,27.0115,64.58,0.1295,2.105,0.265,0.0515,0.0715,6.175,0.2,2.591610324,0.114765821,59.59468769,0.018363738,3.145369608,0.038255274,0.037155369,257.4163615,0.003113607,0.056234045,1.35323333,0.184997176,2.74325997,1.0,0.72,0.0,0.83,1.2,0.0,27.91666667,96.47,0.1,82.0,27.63636364,11.0,60.0,27.75,8.0,120.34,112.0,43.51937269,534.0,422.0,91.25
2024-01-27 14:00:00,2.52,1133.0,109660.0,2.980374325,4000.0,1499.0,2265.0,1250.0,1.3,221.0,1.22,7.0,1.2,11.11,87.53,0.4,3.9,291.365,0.96,11.32,87.21,0.44,7.3,20.635333333,1.03,10.09,68.39,2.1,79.49,19.42,896.34,2.275,1.944928323,12.01,4.746666667,81.17333333,53.565,9.59,27.0115,64.58,0.1295,2.105,0.265,0.0515,0.0715,6.175,0.2,2.591610324,0.114765821,59.59468769,0.018363738,3.145369608,0.038255274,0.037155369,257.4163615,0.003113607,0.056234045,1.35323333,0.184997176,2.74325997,1.0,0.72,0.0,0.83,1.2,0.0,27.91666667,96.47,0.1,82.0,27.63636364,11.0,60.0,27.75,8.0,120.7375,115.0,45.07531866,537.0,422.0,87.2173913
2024-01-27 15:00:00,2.48,1133.0,108618.0,3.001322828,3999.0,1534.0,2265.0,1041.0,1.3,221.0,1.18,7.0,1.2,11.11,87.53,0.4,3.9,291.365,0.96,11.32,87.21,0.44,7.3,20.635333333,1.03,10.09,68.39,2.1,79.49,19.42,896.34,2.275,1.944928323,12.01,4.746666667,81.17333333,53.565,9.59,27.0115,64.58,0.1295,2.105,0.265,0.0515,0.0715,6.175,0.2,2.591610324,0.114765821,59.59468769,0.018363738,3.145369608,0.038255274,0.037155369,257.4163615,0.003113607,0.056234045,1.35323333,0.184997176,2.74325997,1.0,0.72,0.0,0.83,1.2,0.0,27.91666667,96.47,0.1,82.0,27.63636364,11.0,60.0,27.75,8.0,119.9425,109.0,44.42374854,531.0,422.0,92.01834862
2024-01-27 16:00:00,2.49,1133.0,109615.0,2.980904017,3999.0,1531.0,2270.0,1251.0,1.3,222.0,1.19,7.0,1.2,11.22,87.44,0.38,3.7,291.365,0.96,11.84,86.68,0.45,9.7,20.635333333,1.03,10.26,69.54,1.18,79.49,19.02,896.34,2.24,1.895399659,12.035,4.746666667,81.17333333,53.385,9.725,27.046,64.58,0.1275,2.18,0.275,0.0455,0.072,6.35,0.19,2.625006544,0.046444212,59.43301822,0.022079275,3.222369764,0.037155369,0.037155369,257.4163615,0.004042491,0.067273683,1.480467019,0.166535516,2.404401685,1.0,0.62,0.0,0.68,1.13,0.0,27.91666667,96.8,0.1,82.0,27.63636364,11.0,60.0,27.75,8.0,119.545,106.0,43.31107529,528.0,422.0,89.24528302
2024-01-27 17:00:00,2.49,1134.0,109497.0,2.987476017,4001.0,1535.0,2270.0,1304.0,1.3,222.0,1.19,8.0,1.2,11.22,87.44,0.38,3.7,291.365,0.96,11.84,86.68,0.45,9.7,20.635333333,1.03,10.26,69.54,1.18,79.49,19.02,896.34,2.24,1.895399659,12.035,4.746666667,81.17333333,53.385,9.725,27.046,64.58,0.1275,2.18,0.275,0.0455,0.072,6.35,0.19,2.625006544,0.046444212,59.43301822,0.022079275,3.222369764,0.037155369,0.037155369,257.4163615,0.004042491,0.067273683,1.480467019,0.166535516,2.404401685,1.0,0.62,0.0,0.68,1.13,0.0,27.91666667,96.8,0.1,82.0,27.63636364,11.0,60.0,27.75,8.0,119.545,106.0,44.29297597,528.0,422.0,87.9245283
2024-01-27 18:00:00,2.49,1137.0,111228.0,2.921324756,3999.0,1557.0,2280.0,775.0,1.3,226.0,1.19,7.0,1.2,11.22,87.44,0.38,3.7,291.365,0.96,11.84,86.68,0.45,9.7,20.635333333,1.03,10.26,69.54,1.18,79.49,19.02,896.34,2.24,1.895399659,12.035,4.746666667,81.17333333,53.385,9.725,27.046,64.58,0.1275,2.18,0.275,0.0455,0.072,6.35,0.19,2.625006544,0.046444212,59.43301822,0.022079275,3.222369764,0.037155369,0.037155369,257.4163615,0.004042491,0.067273683,1.480467019,0.166535516,2.404401685,1.0,0.62,0.0,0.68,1.13,0.0,27.91666667,96.8,0.1,82.0,27.63636364,11.0,60.0,27.75,8.0,120.075,110.0,43.14312011,532.0,422.0,94.36363636
2024-01-27 19:00:00,2.47,1138.0,110484.0,2.940922682,3999.0,1569.0,2273.0,768.0,1.3,226.0,1.17,7.0,1.2,11.22,87.44,0.38,3.7,291.365,0.96,11.84,86.68,0.45,9.7,20.635333333,1.03,10.26,69.54,1.18,79.49,19.02,896.34,2.24,1.895399659,12.035,4.746666667,81.17333333,53.385,9.725,27.046,64.58,0.1275,2.18,0.275,0.0455,0.072,6.35,0.19,2.625006544,0.046444212,59.43301822,0.022079275,3.222369764,0.037155369,0.037155369,257.4163615,0.004042491,0.067273683,1.480467019,0.166535516,2.404401685,1.0,0.62,0.0,0.68,1.13,0.0,27.91666667,96.8,0.1,82.0,27.63636364,11.0,60.0,27.75,8.0,120.87,116.0,43.27566321,538.0,422.0,91.20689655
2024-01-27 20:00:00,2.5,1134.0,108201.0,2.997040475,4000.0,1551.0,2276.0,561.0,1.3,219.0,1.2,7.0,1.2,11.22,87.44,0.38,3.7,291.365,0.96,11.84,86.68,0.45,9.7,20.635333333,1.03,10.26,69.54,1.18,79.49,19.02,896.34,2.24,1.895399659,12.035,4.746666667,81.17333333,53.385,9.725,27.046,64.58,0.1275,2.18,0.275,0.0455,0.072,6.35,0.19,2.625006544,0.046444212,59.43301822,0.022079275,3.222369764,0.037155369,0.037155369,257.4163615,0.004042491,0.067273683,1.480467019,0.166535516,2.404401685,1.0,0.62,0.0,0.68,1.13,0.0,27.91666667,96.8,0.1,82.0,27.63636364,11.0,60.0,27.75,8.0,119.7525,117.0,43.80278475,534.0,417.0,91.28205128
2024-01-27 21:00:00,2.51,1133.0,110982.0,2.936815352,3999.0,1518.0,2271.0,1045.0,1.3,223.0,1.21,7.0,1.2,11.22,87.44,0.38,3.7,291.365,0.96,11.84,86.68,0.45,9.7,20.635333333,1.03,10.26,69.54,1.18,79.49,19.02,896.34,2.24,1.895399659,12.035,4.746666667,81.17333333,53.385,9.725,27.046,64.58,0.1275,2.18,0.275,0.0455,0.072,6.35,0.19,2.625006544,0.046444212,59.43301822,0.022079275,3.222369764,0.037155369,0.037155369,257.4163615,0.004042491,0.067273683,1.480467019,0.166535516,2.404401685,1.0,0.62,0.0,0.68,1.13,0.0,27.91666667,96.8,0.1,82.0,27.63636364,11.0,60.0,27.75,8.0,118.9575,111.0,43.63386098,528.0,417.0,87.2972973
2024-01-27 22:00:00,2.51,1132.0,110249.0,2.962342357,3999.0,1517.0,2266.0,1216.0,1.3,222.0,1.21,7.0,1.2,11.22,87.44,0.38,3.7,291.365,0.96,11.84,86.68,0.45,9.7,20.635333333,1.03,10.26,69.54,1.18,79.49,19.02,896.34,2.24,1.895399659,12.035,4.746666667,81.17333333,53.385,9.725,27.046,64.58,0.1275,2.18,0.275,0.0455,0.072,6.35,0.19,2.625006544,0.046444212,59.43301822,0.022079275,3.222369764,0.037155369,0.037155369,257.4163615,0.004042491,0.067273683,1.480467019,0.166535516,2.404401685,1.0,0.62,0.0,0.68,1.13,0.0,27.91666667,96.8,0.1,82.0,27.63636364,11.0,60.0,27.75,8.0,119.09,112.0,43.16366126,529.0,417.0,88.75
2024-01-27 23:00:00,2.51,1110.0,109750.0,2.982765133,4000.0,1493.0,2255.0,1392.0,1.28,217.0,1.23,8.0,1.2,11.14,87.5,0.41,3.9,291.4753333,0.95,11.39,87.11,0.46,8.8,18.536000002999998,1.04,10.4,69.59,1.12,84.59666667,18.89,899.278,2.245,1.841835399,12.045,4.906666667,81.22666667,53.26,9.965,27.184,64.58,0.131,2.175,0.28,0.0455,0.074,6.54,0.19,2.445101867,0.120614376,58.99527687,0.026705262,2.818570754,0.065019013,0.04636102,246.6878408,0.003052873,0.058253472,1.884983461,0.175742036,2.498951704,1.0,0.62,0.0,0.66,1.3,0.0,24.53666667,96.61,0.2,82.0,27.63636364,11.0,60.0,27.75,8.0,118.56,108.0,44.30087679,525.0,417.0,85.18518519
2024-01-28 00:00:00,2.52,1113.0,110985.0,2.926816982,4000.0,1487.0,2260.0,724.0,1.29,219.0,1.23,7.0,1.2,11.14,87.5,0.41,3.9,291.4753333,0.95,11.39,87.11,0.46,8.8,18.536000002999998,1.04,10.4,69.59,1.12,84.59666667,18.89,899.278,2.245,1.841835399,12.045,4.906666667,81.22666667,53.26,9.965,27.184,64.58,0.131,2.175,0.28,0.0455,0.074,6.54,0.19,2.445101867,0.120614376,58.99527687,0.026705262,2.818570754,0.065019013,0.04636102,246.6878408,0.003052873,0.058253472,1.884983461,0.175742036,2.498951704,1.0,0.62,0.0,0.66,1.3,0.0,24.53666667,96.61,0.2,82.0,27.63636364,11.0,60.0,27.75,8.0,123.4,120.0,42.85383368,550.0,430.0,87.83333333
2024-01-28 01:00:00,2.5,1138.0,111620.0,2.907169038,4000.0,1564.0,2279.0,636.0,1.3,227.0,1.2,7.0,1.2,11.14,87.5,0.41,3.9,291.4753333,0.95,11.39,87.11,0.46,8.8,18.536000002999998,1.04,10.4,69.59,1.12,84.59666667,18.89,899.278,2.245,1.841835399,12.045,4.906666667,81.22666667,53.26,9.965,27.184,64.58,0.131,2.175,0.28,0.0455,0.074,6.54,0.19,2.445101867,0.120614376,58.99527687,0.026705262,2.818570754,0.065019013,0.04636102,246.6878408,0.003052873,0.058253472,1.884983461,0.175742036,2.498951704,1.0,0.62,0.0,0.66,1.3,0.0,24.53666667,96.61,0.2,82.0,27.63636364,11.0,60.0,27.75,8.0,119.885,118.0,43.86206897,535.0,417.0,91.69491525
2024-01-28 02:00:00,2.49,1138.0,111779.0,2.913158553,4000.0,1568.0,2269.0,947.0,1.3,228.0,1.19,8.0,1.2,11.14,87.5,0.41,3.9,291.4753333,0.95,11.39,87.11,0.46,8.8,18.536000002999998,1.04,10.4,69.59,1.12,84.59666667,18.89,899.278,2.245,1.841835399,12.045,4.906666667,81.22666667,53.26,9.965,27.184,64.58,0.131,2.175,0.28,0.0455,0.074,6.54,0.19,2.445101867,0.120614376,58.99527687,0.026705262,2.818570754,0.065019013,0.04636102,246.6878408,0.003052873,0.058253472,1.884983461,0.175742036,2.498951704,1.0,0.62,0.0,0.66,1.3,0.0,24.53666667,96.61,0.2,82.0,27.63636364,11.0,60.0,27.75,8.0,119.885,118.0,43.1408776,535.0,417.0,91.27118644
2024-01-28 03:00:00,2.48,1139.0,111438.0,2.909658513,4000.0,1575.0,2275.0,566.0,1.3,228.0,1.18,7.0,1.2,11.14,87.5,0.41,3.9,291.4753333,0.95,11.39,87.11,0.46,8.8,18.536000002999998,1.04,10.4,69.59,1.12,84.59666667,18.89,899.278,2.245,1.841835399,12.045,4.906666667,81.22666667,53.26,9.965,27.184,64.58,0.131,2.175,0.28,0.0455,0.074,6.54,0.19,2.445101867,0.120614376,58.99527687,0.026705262,2.818570754,0.065019013,0.04636102,246.6878408,0.003052873,0.058253472,1.884983461,0.175742036,2.498951704,1.0,0.62,0.0,0.66,1.3,0.0,24.53666667,96.61,0.2,82.0,27.63636364,11.0,60.0,27.75,8.0,120.15,120.0,42.86045433,537.0,417.0,90.33333333
2024-01-28 04:00:00,2.48,1138.0,111166.0,2.909938627,4000.0,1571.0,2279.0,356.0,1.3,227.0,1.18,8.0,1.2,11.14,87.5,0.41,3.9,291.4753333,0.95,11.39,87.11,0.46,8.8,18.536000002999998,1.04,10.4,69.59,1.12,84.59666667,18.89,899.278,2.245,1.841835399,12.045,4.906666667,81.22666667,53.26,9.965,27.184,64.58,0.131,2.175,0.28,0.0455,0.074,6.54,0.19,2.445101867,0.120614376,58.99527687,0.026705262,2.818570754,0.065019013,0.04636102,246.6878408,0.003052873,0.058253472,1.884983461,0.175742036,2.498951704,1.0,0.62,0.0,0.66,1.3,0.0,24.53666667,96.61,0.2,82.0,27.63636364,11.0,60.0,27.75,8.0,120.5475,123.0,43.12906221,540.0,417.0,91.04065041
2024-01-28 05:00:00,2.53,1131.0,110355.0,2.928975956,4000.0,1498.0,2277.0,283.0,1.3,221.0,1.23,7.0,1.2,11.14,87.5,0.41,3.9,291.4753333,0.95,11.39,87.11,0.46,8.8,18.536000002999998,1.04,10.4,69.59,1.12,84.59666667,18.89,899.278,2.245,1.841835399,12.045,4.906666667,81.22666667,53.26,9.965,27.184,64.58,0.131,2.175,0.28,0.0455,0.074,6.54,0.19,2.445101867,0.120614376,58.99527687,0.026705262,2.818570754,0.065019013,0.04636102,246.6878408,0.003052873,0.058253472,1.884983461,0.175742036,2.498951704,1.0,0.62,0.0,0.66,1.3,0.0,24.53666667,96.61,0.2,82.0,27.63636364,11.0,60.0,27.75,8.0,120.5475,123.0,44.20640405,540.0,417.0,91.38211382
2024-01-28 06:00:00,2.53,1109.0,111531.0,2.930765104,4000.0,1476.0,2240.0,1282.0,1.27,218.0,1.26,7.0,1.2,11.14,87.5,0.41,3.9,291.4753333,0.95,11.39,87.11,0.46,8.8,18.536000002999998,1.04,10.4,69.59,1.12,84.59666667,18.89,899.278,2.245,1.841835399,12.045,4.906666667,81.22666667,53.26,9.965,27.184,64.58,0.131,2.175,0.28,0.0455,0.074,6.54,0.19,2.445101867,0.120614376,58.99527687,0.026705262,2.818570754,0.065019013,0.04636102,246.6878408,0.003052873,0.058253472,1.884983461,0.175742036,2.498951704,1.0,0.62,0.0,0.66,1.3,0.0,24.53666667,96.61,0.2,82.0,27.63636364,11.0,60.0,27.75,8.0,118.9575,111.0,44.44444444,528.0,417.0,85.31531532
2024-01-28 07:00:00,2.49,1124.0,109798.0,2.935965658,4000.0,1536.0,2288.0,46.0,1.3,221.0,1.19,7.0,1.2,11.14,87.5,0.41,3.9,291.4753333,0.95,11.39,87.11,0.46,8.8,18.536000002999998,1.04,10.4,69.59,1.12,84.59666667,18.89,899.278,2.245,1.841835399,12.045,4.906666667,81.22666667,53.26,9.965,27.184,64.58,0.131,2.175,0.28,0.0455,0.074,6.54,0.19,2.445101867,0.120614376,58.99527687,0.026705262,2.818570754,0.065019013,0.04636102,246.6878408,0.003052873,0.058253472,1.884983461,0.175742036,2.498951704,1.0,0.62,0.0,0.66,1.3,0.0,24.53666667,96.61,0.2,82.0,27.63636364,11.0,60.0,27.75,8.0,120.945,126.0,42.60829704,543.0,417.0,87.06349206
2024-01-28 08:00:00,2.41,1149.0,109691.0,2.937296481,4000.0,1648.0,2283.0,0.0,1.3,230.0,1.11,7.0,1.2,11.04,87.64,0.37,4.1,291.4753333,0.95,11.26,87.29,0.42,7.7,18.536000002999998,1.03,10.24,68.26,2.44,84.59666667,19.06,899.278,2.25,1.905137529,11.745,4.906666667,81.22666667,53.685,9.035,27.115,64.58,0.1325,2.22,0.295,0.044,0.0685,6.165,0.18,3.442263296,0.040330997,58.14869062,0.03043686,3.240349413,0.030907347,0.027892335,246.6878408,0.003090735,0.052015211,1.99052278,0.241364051,2.84574761,1.0,0.94,0.0,0.74,1.18,0.0,24.53666667,96.31,0.1,82.0,27.63636364,11.0,60.0,27.75,8.0,122.4025,137.0,42.32816478,554.0,417.0,91.75182482
2024-01-28 09:00:00,2.37,1169.0,106583.0,3.022132856,3999.0,1662.0,2252.0,0.0,1.3,229.0,1.07,7.0,1.2,11.04,87.64,0.37,4.1,291.4753333,0.95,11.26,87.29,0.42,7.7,18.536000002999998,1.03,10.24,68.26,2.44,84.59666667,19.06,899.278,2.25,1.905137529,11.745,4.906666667,81.22666667,53.685,9.035,27.115,64.58,0.1325,2.22,0.295,0.044,0.0685,6.165,0.18,3.442263296,0.040330997,58.14869062,0.03043686,3.240349413,0.030907347,0.027892335,246.6878408,0.003090735,0.052015211,1.99052278,0.241364051,2.84574761,1.0,0.94,0.0,0.74,1.18,0.0,24.53666667,96.31,0.1,82.0,27.63636364,11.0,60.0,27.75,8.0,122.9325,141.0,43.33864723,558.0,417.0,97.37588652
2024-01-28 10:00:00,2.37,1185.0,104218.0,3.091435839,4000.0,1623.0,2249.0,0.0,1.3,227.0,1.07,7.0,1.2,11.04,87.64,0.37,4.1,291.4753333,0.95,11.26,87.29,0.42,7.7,18.536000002999998,1.03,10.24,68.26,2.44,84.59666667,19.06,899.278,2.25,1.905137529,11.745,4.906666667,81.22666667,53.685,9.035,27.115,64.58,0.1325,2.22,0.295,0.044,0.0685,6.165,0.18,3.442263296,0.040330997,58.14869062,0.03043686,3.240349413,0.030907347,0.027892335,246.6878408,0.003090735,0.052015211,1.99052278,0.241364051,2.84574761,1.0,0.94,0.0,0.74,1.18,0.0,24.53666667,96.31,0.1,82.0,27.63636364,11.0,60.0,27.75,8.0,123.595,146.0,42.65249538,563.0,417.0,94.24657534
2024-01-28 11:00:00,2.44,1183.0,101292.0,3.179081303,3998.0,1486.0,2240.0,0.0,1.3,216.0,1.14,7.0,1.2,11.04,87.64,0.37,4.1,291.4753333,0.95,11.26,87.29,0.42,7.7,18.536000002999998,1.03,10.24,68.26,2.44,84.59666667,19.06,899.278,2.25,1.905137529,11.745,4.906666667,81.22666667,53.685,9.035,27.115,64.58,0.1325,2.22,0.295,0.044,0.0685,6.165,0.18,3.442263296,0.040330997,58.14869062,0.03043686,3.240349413,0.030907347,0.027892335,246.6878408,0.003090735,0.052015211,1.99052278,0.241364051,2.84574761,1.0,0.94,0.0,0.74,1.18,0.0,24.53666667,96.31,0.1,82.0,27.63636364,11.0,60.0,27.75,8.0,121.6375,135.0,43.54541263,550.0,415.0,103.8518519
2024-01-28 12:00:00,2.56,1139.0,102022.0,3.15556201,3997.0,1351.0,2284.0,0.0,1.3,204.0,1.26,7.0,1.2,11.04,87.64,0.37,4.1,291.4753333,0.95,11.26,87.29,0.42,7.7,18.536000002999998,1.03,10.24,68.26,2.44,84.59666667,19.06,899.278,2.25,1.905137529,11.745,4.906666667,81.22666667,53.685,9.035,27.115,64.58,0.1325,2.22,0.295,0.044,0.0685,6.165,0.18,3.442263296,0.040330997,58.14869062,0.03043686,3.240349413,0.030907347,0.027892335,246.6878408,0.003090735,0.052015211,1.99052278,0.241364051,2.84574761,1.0,0.94,0.0,0.74,1.18,0.0,24.53666667,96.31,0.1,82.0,27.63636364,11.0,60.0,27.75,8.0,118.9875,115.0,42.40241636,530.0,415.0,90.86956522
2024-01-28 13:00:00,2.6,1130.0,104069.0,3.152570561,3999.0,1336.0,2259.0,1526.0,1.3,204.0,1.3,7.0,1.2,11.04,87.64,0.37,4.1,291.4753333,0.95,11.26,87.29,0.42,7.7,18.536000002999998,1.03,10.24,68.26,2.44,84.59666667,19.06,899.278,2.25,1.905137529,11.745,4.906666667,81.22666667,53.685,9.035,27.115,64.58,0.1325,2.22,0.295,0.044,0.0685,6.165,0.18,3.442263296,0.040330997,58.14869062,0.03043686,3.240349413,0.030907347,0.027892335,246.6878408,0.003090735,0.052015211,1.99052278,0.241364051,2.84574761,1.0,0.94,0.0,0.74,1.18,0.0,24.53666667,96.31,0.1,82.0,27.63636364,11.0,60.0,27.75,8.0,117.795,106.0,42.09916589,521.0,415.0,85.8490566
2024-01-28 14:00:00,2.55,1128.0,101785.0,3.24992296,4001.0,1353.0,2250.0,2112.0,1.3,202.0,1.25,7.0,1.2,11.04,87.64,0.37,4.1,291.4753333,0.95,11.26,87.29,0.42,7.7,18.536000002999998,1.03,10.24,68.26,2.44,84.59666667,19.06,899.278,2.25,1.905137529,11.745,4.906666667,81.22666667,53.685,9.035,27.115,64.58,0.1325,2.22,0.295,0.044,0.0685,6.165,0.18,3.442263296,0.040330997,58.14869062,0.03043686,3.240349413,0.030907347,0.027892335,246.6878408,0.003090735,0.052015211,1.99052278,0.241364051,2.84574761,1.0,0.94,0.0,0.74,1.18,0.0,24.53666667,96.31,0.1,82.0,27.63636364,11.0,60.0,27.75,8.0,117.19,92.0,43.51127474,512.0,420.0,85.86956522
2024-01-28 15:00:00,2.54,1128.0,102362.0,3.2353706,4000.0,1356.0,2252.0,2237.0,1.28,204.0,1.26,7.0,1.2,11.04,87.64,0.37,4.1,291.4753333,0.95,11.26,87.29,0.42,7.7,18.536000002999998,1.03,10.24,68.26,2.44,84.59666667,19.06,899.278,2.25,1.905137529,11.745,4.906666667,81.22666667,53.685,9.035,27.115,64.58,0.1325,2.22,0.295,0.044,0.0685,6.165,0.18,3.442263296,0.040330997,58.14869062,0.03043686,3.240349413,0.030907347,0.027892335,246.6878408,0.003090735,0.052015211,1.99052278,0.241364051,2.84574761,1.0,0.94,0.0,0.74,1.18,0.0,24.53666667,96.31,0.1,82.0,27.63636364,11.0,60.0,27.75,8.0,121.66,88.0,43.35246843,528.0,440.0,84.54545455
2024-01-28 16:00:00,2.5,1131.0,110343.0,2.980781514,4001.0,1513.0,2272.0,1789.0,1.28,223.0,1.22,8.0,1.2,11.19,87.44,0.4,3.7,291.4753333,0.97,11.36,87.15,0.44,7.2,18.536000002999998,1.05,10.58,69.71,1.19,84.59666667,18.52,899.278,2.26,1.867680108,12.13,4.906666667,81.22666667,53.13,9.55,27.1495,64.58,0.13,2.305,0.255,0.045,0.0715,6.495,0.185,2.882888206,0.065019013,58.72692693,0.035675965,3.380554404,0.024688016,0.030718039,246.6878408,0.00243094,0.058705028,1.584941109,0.173911315,2.781661219,1.0,0.8,0.0,0.54,1.03,0.0,24.53666667,96.09,0.1,82.0,27.63636364,11.0,60.0,27.75,8.0,122.985,98.0,42.39853245,538.0,440.0,85.10204082
2024-01-28 17:00:00,2.49,1135.0,109627.0,2.981808479,3999.0,1530.0,2280.0,1287.0,1.3,222.0,1.19,7.0,1.2,11.19,87.44,0.4,3.7,291.4753333,0.97,11.36,87.15,0.44,7.2,18.536000002999998,1.05,10.58,69.71,1.19,84.59666667,18.52,899.278,2.26,1.867680108,12.13,4.906666667,81.22666667,53.13,9.55,27.1495,64.58,0.13,2.305,0.255,0.045,0.0715,6.495,0.185,2.882888206,0.065019013,58.72692693,0.035675965,3.380554404,0.024688016,0.030718039,246.6878408,0.00243094,0.058705028,1.584941109,0.173911315,2.781661219,1.0,0.8,0.0,0.54,1.03,0.0,24.53666667,96.09,0.1,82.0,27.63636364,11.0,60.0,27.75,8.0,123.515,102.0,43.8952164,542.0,440.0,89.60784314
2024-01-28 18:00:00,2.49,1138.0,108768.0,2.988043697,3999.0,1522.0,2294.0,778.0,1.3,221.0,1.19,7.0,1.2,11.19,87.44,0.4,3.7,291.4753333,0.97,11.36,87.15,0.44,7.2,18.536000002999998,1.05,10.58,69.71,1.19,84.59666667,18.52,899.278,2.26,1.867680108,12.13,4.906666667,81.22666667,53.13,9.55,27.1495,64.58,0.13,2.305,0.255,0.045,0.0715,6.495,0.185,2.882888206,0.065019013,58.72692693,0.035675965,3.380554404,0.024688016,0.030718039,246.6878408,0.00243094,0.058705028,1.584941109,0.173911315,2.781661219,1.0,0.8,0.0,0.54,1.03,0.0,24.53666667,96.09,0.1,82.0,27.63636364,11.0,60.0,27.75,8.0,122.4725,113.0,43.27164725,543.0,430.0,87.43362832
2024-01-28 20:00:00,2.48,1142.0,109988.0,2.942512005,3999.0,1554.0,2300.0,417.0,1.3,225.0,1.18,7.0,1.2,11.19,87.44,0.4,3.7,291.4753333,0.97,11.36,87.15,0.44,7.2,18.536000002999998,1.05,10.58,69.71,1.19,84.59666667,18.52,899.278,2.26,1.867680108,12.13,4.906666667,81.22666667,53.13,9.55,27.1495,64.58,0.13,2.305,0.255,0.045,0.0715,6.495,0.185,2.882888206,0.065019013,58.72692693,0.035675965,3.380554404,0.024688016,0.030718039,246.6878408,0.00243094,0.058705028,1.584941109,0.173911315,2.781661219,1.0,0.8,0.0,0.54,1.03,0.0,24.53666667,96.09,0.1,82.0,27.63636364,11.0,60.0,27.75,8.0,123.0025,117.0,42.42837653,547.0,430.0,91.28205128
2024-01-28 21:00:00,2.52,1137.0,108952.0,2.978359641,3999.0,1480.0,2288.0,644.0,1.28,220.0,1.24,7.0,1.2,11.19,87.44,0.4,3.7,291.4753333,0.97,11.36,87.15,0.44,7.2,18.536000002999998,1.05,10.58,69.71,1.19,84.59666667,18.52,899.278,2.26,1.867680108,12.13,4.906666667,81.22666667,53.13,9.55,27.1495,64.58,0.13,2.305,0.255,0.045,0.0715,6.495,0.185,2.882888206,0.065019013,58.72692693,0.035675965,3.380554404,0.024688016,0.030718039,246.6878408,0.00243094,0.058705028,1.584941109,0.173911315,2.781661219,1.0,0.8,0.0,0.54,1.03,0.0,24.53666667,96.09,0.1,82.0,27.63636364,11.0,60.0,27.75,8.0,122.87,116.0,43.43320568,546.0,430.0,87.5
2024-01-28 22:00:00,2.51,1133.0,101452.0,3.194305078,4001.0,1327.0,2276.0,456.0,1.24,205.0,1.27,7.0,1.2,11.19,87.44,0.4,3.7,291.4753333,0.97,11.36,87.15,0.44,7.2,18.536000002999998,1.05,10.58,69.71,1.19,84.59666667,18.52,899.278,2.26,1.867680108,12.13,4.906666667,81.22666667,53.13,9.55,27.1495,64.58,0.13,2.305,0.255,0.045,0.0715,6.495,0.185,2.882888206,0.065019013,58.72692693,0.035675965,3.380554404,0.024688016,0.030718039,246.6878408,0.00243094,0.058705028,1.584941109,0.173911315,2.781661219,1.0,0.8,0.0,0.54,1.03,0.0,24.53666667,96.09,0.1,82.0,27.63636364,11.0,60.0,27.75,8.0,123.4,120.0,43.31282752,550.0,430.0,90.5
2024-01-28 23:00:00,2.5,1134.0,110224.0,2.939851603,3998.0,1493.0,2271.0,549.0,1.27,223.0,1.23,7.0,1.2,11.2,87.42,0.44,3.5,297.49,0.94,11.38,87.12,0.46,7.9,19.13866667,1.04,10.5,69.6,1.1,80.04,18.8,897.881,2.185,1.846718707,12.17,4.85,80.98333333,53.15,9.73,27.2875,64.58,0.12365,2.25,0.255,0.045,0.07,6.59,0.17,2.913700817,0.019670425,58.4589787,0.021487992,2.958066052,0.051543228,0.031622726,221.7982927,0.001842575,0.05358358,1.452621942,0.148896758,2.756360261,1.0,0.63,0.0,0.5,1.28,0.0,29.47333333,95.85,0.1,82.0,27.63636364,11.0,60.0,27.75,8.0,122.7375,115.0,43.29183956,545.0,430.0,90.69565217
2024-01-29 00:00:00,2.44,1133.0,111468.0,2.921400504,4000.0,1630.0,2282.0,948.0,1.3,229.0,1.14,7.0,1.2,11.2,87.42,0.44,3.5,297.49,0.94,11.38,87.12,0.46,7.9,19.13866667,1.04,10.5,69.6,1.1,80.04,18.8,897.881,2.185,1.846718707,12.17,4.85,80.98333333,53.15,9.73,27.2875,64.58,0.12365,2.25,0.255,0.045,0.07,6.59,0.17,2.913700817,0.019670425,58.4589787,0.021487992,2.958066052,0.051543228,0.031622726,221.7982927,0.001842575,0.05358358,1.452621942,0.148896758,2.756360261,1.0,0.63,0.0,0.5,1.28,0.0,29.47333333,95.85,0.1,82.0,27.63636364,11.0,60.0,27.75,8.0,125.37,116.0,43.51872872,556.0,440.0,91.89655172
2024-01-29 01:00:00,2.52,1130.0,111612.0,2.918179296,3999.0,1496.0,2262.0,988.0,1.28,224.0,1.24,8.0,1.2,11.2,87.42,0.44,3.5,297.49,0.94,11.38,87.12,0.46,7.9,19.13866667,1.04,10.5,69.6,1.1,80.04,18.8,897.881,2.185,1.846718707,12.17,4.85,80.98333333,53.15,9.73,27.2875,64.58,0.12365,2.25,0.255,0.045,0.07,6.59,0.17,2.913700817,0.019670425,58.4589787,0.021487992,2.958066052,0.051543228,0.031622726,221.7982927,0.001842575,0.05358358,1.452621942,0.148896758,2.756360261,1.0,0.63,0.0,0.5,1.28,0.0,29.47333333,95.85,0.1,82.0,27.63636364,11.0,60.0,27.75,8.0,123.4,120.0,42.52422704,550.0,430.0,88.0
2024-01-29 02:00:00,2.54,1103.0,105549.0,3.103381287,3999.0,1369.0,2253.0,1413.0,1.28,206.0,1.26,7.0,1.2,11.2,87.42,0.44,3.5,297.49,0.94,11.38,87.12,0.46,7.9,19.13866667,1.04,10.5,69.6,1.1,80.04,18.8,897.881,2.185,1.846718707,12.17,4.85,80.98333333,53.15,9.73,27.2875,64.58,0.12365,2.25,0.255,0.045,0.07,6.59,0.17,2.913700817,0.019670425,58.4589787,0.021487992,2.958066052,0.051543228,0.031622726,221.7982927,0.001842575,0.05358358,1.452621942,0.148896758,2.756360261,1.0,0.63,0.0,0.5,1.28,0.0,29.47333333,95.85,0.1,82.0,27.63636364,11.0,60.0,27.75,8.0,121.4125,105.0,41.7423713,535.0,430.0,85.14285714
