Repository: saikumar-voptimai/evonith_bf_webapp

# Evonith BF2 — Blast Furnace Intelligence Platform

Monitoring, modelling and optimisation of **Blast Furnace 2 (BF2)** at Evonith Steel: live telemetry from InfluxDB,
manual plant reports from Neon PostgreSQL, a two-zone energy model of the furnace, blend and fuel optimisers, a
conversational assistant (FurnaceMind) and a live digital twin evaluated every hour.

The platform has three deployable parts that share one Python service layer, plus the shared data library:

| Part | Path | What it is |
|---|---|---|
| **Streamlit app** (legacy) | `src/app.py`, `src/custom_pages/` | The original 11-page dashboard; still the home of the model pages. Served under `/legacy` in production |

File: src/assets/data/V10_df_filtered.csv (part 10 of 166)
datetime,Hot Blast PressureBar,Hot Blast Temp.oC,Hot Blast VolumeNm3/Hr.,O2 Enrichment %,OxygenFlowNm3/Hr.,PermeabilityKgs/Hr.,RAFToC,SteamKgs/Hr.,TopPressureBar,TuyereVelocitym/s,Differential PressureTotalBar,Charges/Hrs.,StockRodLevel,COKE_ASH%,COKE_FC%,COKE_IM%,COKE_MOIST%,COKE_MT,COKE_VM%,NUTCOKE_ASH%,NUTCOKE_FC%,NUTCOKE_IM%,NUTCOKE_MOIST%,NUTCOKE_MT,NUTCOKE_VM%,PCI_2_%Ash,PCI_2_%FC,PCI_2_%IM,PCI_2_MT,PCI_2_%VM,Sinter_SP_MT,Sinter_SP_02_Al2O3%,Sinter_SP_02_Basicity,Sinter_SP_02_CaO%,Sinter_SP_02_Cold_Strength_AI,Sinter_SP_02_Cold_strength_TI,Sinter_SP_02_Fe(T)%,Sinter_SP_02_FeO%,Sinter_SP_02_Hot_strength_RDI,Sinter_SP_02_Hot_strength_RI,Sinter_SP_02_K2O%,Sinter_SP_02_MgO%,Sinter_SP_02_MnO%,Sinter_SP_02_Na2O%,Sinter_SP_02_P%,Sinter_SP_02_SiO2%,Sinter_SP_02_TiO2%,ORE_%Al2O3,ORE_%CaO,ORE_%Fe(T),ORE_%K2O,ORE_%LOI,ORE_%MgO,ORE_%MnO,ORE_MT,ORE_%Na2O,ORE_%P,ORE_%SiO2,ORE_%TiO2,ORE_%TM,Geomin Type,FLUX_Al2O3%,FLUX_CaO%,FLUX_Fe2O3%,FLUX_LOI%,FLUX_MgO%,FLUX_MT,FLUX_SiO2%,FLUX_TM%,COKE_DISCHARGE_TIME,WEIGHTED_COKE_ANGLE,TOTAL_COKE_PORTIONS,NON_COKE_DISCHARGE_TIME,WEIGHTED_NON_COKE_ANGLE,TOTAL_NON_COKE_PORTIONS,UnitCost Lakhs/Thm,ActualKg/Thm.,FurnaceTopGasAnalysisCO2ETACO,Act. Fuel RateKg/Thm.,Coke Rate Kg/Thm,ProductionTonnesPerHr
2024-01-29 04:00:00,2.51,1133.0,111652.0,2.915835714,3998.0,1537.0,2270.0,971.0,1.3,225.0,1.21,7.0,1.2,11.2,87.42,0.44,3.5,297.49,0.94,11.38,87.12,0.46,7.9,19.13866667,1.04,10.5,69.6,1.1,80.04,18.8,897.881,2.185,1.846718707,12.17,4.85,80.98333333,53.15,9.73,27.2875,64.58,0.12365,2.25,0.255,0.045,0.07,6.59,0.17,2.913700817,0.019670425,58.4589787,0.021487992,2.958066052,0.051543228,0.031622726,221.7982927,0.001842575,0.05358358,1.452621942,0.148896758,2.756360261,1.0,0.63,0.0,0.5,1.28,0.0,29.47333333,95.85,0.1,82.0,27.63636364,11.0,60.0,27.75,8.0,123.4,120.0,42.27642276,550.0,430.0,87.25
2024-01-29 05:00:00,2.54,1126.0,112328.0,2.912465589,4000.0,1514.0,2264.0,1367.0,1.3,224.0,1.24,7.0,1.2,11.2,87.42,0.44,3.5,297.49,0.94,11.38,87.12,0.46,7.9,19.13866667,1.04,10.5,69.6,1.1,80.04,18.8,897.881,2.185,1.846718707,12.17,4.85,80.98333333,53.15,9.73,27.2875,64.58,0.12365,2.25,0.255,0.045,0.07,6.59,0.17,2.913700817,0.019670425,58.4589787,0.021487992,2.958066052,0.051543228,0.031622726,221.7982927,0.001842575,0.05358358,1.452621942,0.148896758,2.756360261,1.0,0.63,0.0,0.5,1.28,0.0,29.47333333,95.85,0.1,82.0,27.63636364,11.0,60.0,27.75,8.0,122.34,112.0,42.32816478,542.0,430.0,84.73214286
2024-01-29 06:00:00,2.55,1112.0,112337.0,2.912516143,3999.0,1496.0,2252.0,1398.0,1.3,222.0,1.25,7.0,1.2,11.2,87.42,0.44,3.5,297.49,0.94,11.38,87.12,0.46,7.9,19.13866667,1.04,10.5,69.6,1.1,80.04,18.8,897.881,2.185,1.846718707,12.17,4.85,80.98333333,53.15,9.73,27.2875,64.58,0.12365,2.25,0.255,0.045,0.07,6.59,0.17,2.913700817,0.019670425,58.4589787,0.021487992,2.958066052,0.051543228,0.031622726,221.7982927,0.001842575,0.05358358,1.452621942,0.148896758,2.756360261,1.0,0.63,0.0,0.5,1.28,0.0,29.47333333,95.85,0.1,82.0,27.63636364,11.0,60.0,27.75,8.0,123.0025,117.0,43.03099885,547.0,430.0,85.2991453
2024-01-29 07:00:00,2.49,1133.0,111679.0,2.901805746,3999.0,1560.0,2280.0,541.0,1.3,226.0,1.19,8.0,1.2,11.2,87.42,0.44,3.5,297.49,0.94,11.38,87.12,0.46,7.9,19.13866667,1.04,10.5,69.6,1.1,80.04,18.8,897.881,2.185,1.846718707,12.17,4.85,80.98333333,53.15,9.73,27.2875,64.58,0.12365,2.25,0.255,0.045,0.07,6.59,0.17,2.913700817,0.019670425,58.4589787,0.021487992,2.958066052,0.051543228,0.031622726,221.7982927,0.001842575,0.05358358,1.452621942,0.148896758,2.756360261,1.0,0.63,0.0,0.5,1.28,0.0,29.47333333,95.85,0.1,82.0,27.63636364,11.0,60.0,27.75,8.0,123.66499999999999,122.0,43.47332577,552.0,430.0,88.68852459
2024-01-29 08:00:00,2.54,1129.0,101883.0,3.181025398,4000.0,1340.0,2269.0,484.0,1.27,203.0,1.27,7.0,1.2,11.01,87.63,0.39,4.2,297.49,0.97,11.28,87.26,0.43,7.4,19.13866667,1.03,10.03,68.77,1.74,80.04,19.46,897.881,2.21,1.894030885,12.245,4.85,80.98333333,53.165,9.815,27.2185,64.58,0.1235,2.27,0.23,0.047,0.07,6.47,0.17,2.551164814,0.074947676,58.50083174,0.028684381,3.352469148,0.031622726,0.056772003,221.7982927,0.002913338,0.059808095,1.924223408,0.154697854,3.617857725,1.0,0.58,0.0,0.76,1.24,0.0,29.47333333,96.92,0.1,82.0,27.63636364,11.0,60.0,27.75,8.0,123.2675,119.0,43.54765162,549.0,430.0,88.31932773
2024-01-29 09:00:00,2.53,1132.0,99571.0,3.243786688,4000.0,1337.0,2273.0,202.0,1.29,199.0,1.24,7.0,1.2,11.01,87.63,0.39,4.2,297.49,0.97,11.28,87.26,0.43,7.4,19.13866667,1.03,10.03,68.77,1.74,80.04,19.46,897.881,2.21,1.894030885,12.245,4.85,80.98333333,53.165,9.815,27.2185,64.58,0.1235,2.27,0.23,0.047,0.07,6.47,0.17,2.551164814,0.074947676,58.50083174,0.028684381,3.352469148,0.031622726,0.056772003,221.7982927,0.002913338,0.059808095,1.924223408,0.154697854,3.617857725,1.0,0.58,0.0,0.76,1.24,0.0,29.47333333,96.92,0.1,82.0,27.63636364,11.0,60.0,27.75,8.0,123.5325,121.0,41.7551963,551.0,430.0,91.07438017
2024-01-29 10:00:00,2.55,1134.0,103901.0,3.125938336,3999.0,1346.0,2288.0,691.0,1.29,207.0,1.26,7.0,1.2,11.01,87.63,0.39,4.2,297.49,0.97,11.28,87.26,0.43,7.4,19.13866667,1.03,10.03,68.77,1.74,80.04,19.46,897.881,2.21,1.894030885,12.245,4.85,80.98333333,53.165,9.815,27.2185,64.58,0.1235,2.27,0.23,0.047,0.07,6.47,0.17,2.551164814,0.074947676,58.50083174,0.028684381,3.352469148,0.031622726,0.056772003,221.7982927,0.002913338,0.059808095,1.924223408,0.154697854,3.617857725,1.0,0.58,0.0,0.76,1.24,0.0,29.47333333,96.92,0.1,82.0,27.63636364,11.0,60.0,27.75,8.0,122.34,112.0,42.73934952,542.0,430.0,87.5
2024-01-29 11:00:00,2.5,1133.0,111131.0,2.925323445,4001.0,1529.0,2282.0,774.0,1.29,225.0,1.21,7.0,1.2,11.01,87.63,0.39,4.2,297.49,0.97,11.28,87.26,0.43,7.4,19.13866667,1.03,10.03,68.77,1.74,80.04,19.46,897.881,2.21,1.894030885,12.245,4.85,80.98333333,53.165,9.815,27.2185,64.58,0.1235,2.27,0.23,0.047,0.07,6.47,0.17,2.551164814,0.074947676,58.50083174,0.028684381,3.352469148,0.031622726,0.056772003,221.7982927,0.002913338,0.059808095,1.924223408,0.154697854,3.617857725,1.0,0.58,0.0,0.76,1.24,0.0,29.47333333,96.92,0.1,82.0,27.63636364,11.0,60.0,27.75,8.0,122.605,114.0,42.6124686,544.0,430.0,87.45614035
2024-01-29 12:00:00,2.48,1147.0,109213.0,2.958768209,4000.0,1538.0,2291.0,256.0,1.3,224.0,1.18,7.0,1.2,11.01,87.63,0.39,4.2,297.49,0.97,11.28,87.26,0.43,7.4,19.13866667,1.03,10.03,68.77,1.74,80.04,19.46,897.881,2.21,1.894030885,12.245,4.85,80.98333333,53.165,9.815,27.2185,64.58,0.1235,2.27,0.23,0.047,0.07,6.47,0.17,2.551164814,0.074947676,58.50083174,0.028684381,3.352469148,0.031622726,0.056772003,221.7982927,0.002913338,0.059808095,1.924223408,0.154697854,3.617857725,1.0,0.58,0.0,0.76,1.24,0.0,29.47333333,96.92,0.1,82.0,27.63636364,11.0,60.0,27.75,8.0,124.5925,129.0,43.0875576,559.0,430.0,90.93023256
2024-01-29 13:00:00,2.44,1159.0,107041.0,3.017941392,3999.0,1586.0,2284.0,249.0,1.3,225.0,1.14,7.0,1.2,11.01,87.63,0.39,4.2,297.49,0.97,11.28,87.26,0.43,7.4,19.13866667,1.03,10.03,68.77,1.74,80.04,19.46,897.881,2.21,1.894030885,12.245,4.85,80.98333333,53.165,9.815,27.2185,64.58,0.1235,2.27,0.23,0.047,0.07,6.47,0.17,2.551164814,0.074947676,58.50083174,0.028684381,3.352469148,0.031622726,0.056772003,221.7982927,0.002913338,0.059808095,1.924223408,0.154697854,3.617857725,1.0,0.58,0.0,0.76,1.24,0.0,29.47333333,96.92,0.1,82.0,27.63636364,11.0,60.0,27.75,8.0,125.1225,133.0,42.37560193,563.0,430.0,90.60150376
2024-01-29 14:00:00,2.47,1150.0,107936.0,2.988511574,3999.0,1531.0,2288.0,123.0,1.3,223.0,1.17,7.0,1.2,11.01,87.63,0.39,4.2,297.49,0.97,11.28,87.26,0.43,7.4,19.13866667,1.03,10.03,68.77,1.74,80.04,19.46,897.881,2.21,1.894030885,12.245,4.85,80.98333333,53.165,9.815,27.2185,64.58,0.1235,2.27,0.23,0.047,0.07,6.47,0.17,2.551164814,0.074947676,58.50083174,0.028684381,3.352469148,0.031622726,0.056772003,221.7982927,0.002913338,0.059808095,1.924223408,0.154697854,3.617857725,1.0,0.58,0.0,0.76,1.24,0.0,29.47333333,96.92,0.1,82.0,27.63636364,11.0,60.0,27.75,8.0,124.725,130.0,43.35776454,560.0,430.0,90.92307692
2024-01-29 15:00:00,2.53,1136.0,109727.0,2.96714915,3998.0,1483.0,2268.0,960.0,1.3,220.0,1.23,7.0,1.2,11.01,87.63,0.39,4.2,297.49,0.97,11.28,87.26,0.43,7.4,19.13866667,1.03,10.03,68.77,1.74,80.04,19.46,897.881,2.21,1.894030885,12.245,4.85,80.98333333,53.165,9.815,27.2185,64.58,0.1235,2.27,0.23,0.047,0.07,6.47,0.17,2.551164814,0.074947676,58.50083174,0.028684381,3.352469148,0.031622726,0.056772003,221.7982927,0.002913338,0.059808095,1.924223408,0.154697854,3.617857725,1.0,0.58,0.0,0.76,1.24,0.0,29.47333333,96.92,0.1,82.0,27.63636364,11.0,60.0,27.75,8.0,122.87,116.0,43.27055581,546.0,430.0,84.9137931
2024-01-29 16:00:00,2.48,1132.0,110617.0,2.963488241,4002.0,1563.0,2264.0,1480.0,1.3,225.0,1.18,7.0,1.2,10.97,87.66,0.4,4.5,297.49,0.97,11.2,87.31,0.44,7.1,19.13866667,1.05,10.63,69.47,1.21,80.04,18.69,897.881,2.145,1.840402614,11.935,4.85,80.98333333,53.41,9.695,27.253,64.58,0.128,2.255,0.255,0.046,0.067,6.485,0.17,2.350476464,0.059511429,59.11858311,0.029032775,3.051189402,0.051293151,0.032867401,221.7982927,0.001967042,0.054927715,1.675481487,0.154498935,2.756360261,1.0,0.7,0.0,0.67,1.07,0.0,29.47333333,96.1,0.1,82.0,27.63636364,11.0,60.0,27.75,8.0,123.9875,115.0,41.60296502,550.0,435.0,86.7826087
2024-01-29 17:00:00,2.5,1133.0,112177.0,2.916430918,3998.0,1556.0,2280.0,1411.0,1.3,227.0,1.2,7.0,1.2,10.97,87.66,0.4,4.5,297.49,0.97,11.2,87.31,0.44,7.1,19.13866667,1.05,10.63,69.47,1.21,80.04,18.69,897.881,2.145,1.840402614,11.935,4.85,80.98333333,53.41,9.695,27.253,64.58,0.128,2.255,0.255,0.046,0.067,6.485,0.17,2.350476464,0.059511429,59.11858311,0.029032775,3.051189402,0.051293151,0.032867401,221.7982927,0.001967042,0.054927715,1.675481487,0.154498935,2.756360261,1.0,0.7,0.0,0.67,1.07,0.0,29.47333333,96.1,0.1,82.0,27.63636364,11.0,60.0,27.75,8.0,124.1775,107.0,43.66842226,547.0,440.0,84.85981308
2024-01-29 18:00:00,2.54,1132.0,112797.0,2.911742064,3999.0,1520.0,2274.0,1744.0,1.3,226.0,1.24,7.0,1.2,10.97,87.66,0.4,4.5,297.49,0.97,11.2,87.31,0.44,7.1,19.13866667,1.05,10.63,69.47,1.21,80.04,18.69,897.881,2.145,1.840402614,11.935,4.85,80.98333333,53.41,9.695,27.253,64.58,0.128,2.255,0.255,0.046,0.067,6.485,0.17,2.350476464,0.059511429,59.11858311,0.029032775,3.051189402,0.051293151,0.032867401,221.7982927,0.001967042,0.054927715,1.675481487,0.154498935,2.756360261,1.0,0.7,0.0,0.67,1.07,0.0,29.47333333,96.1,0.1,82.0,27.63636364,11.0,60.0,27.75,8.0,124.31,108.0,43.55504587,548.0,440.0,84.72222222
2024-01-29 19:00:00,2.5,1118.0,112836.0,2.909612999,4000.0,1565.0,2260.0,1688.0,1.3,226.0,1.2,7.0,1.2,10.97,87.66,0.4,4.5,297.49,0.97,11.2,87.31,0.44,7.1,19.13866667,1.05,10.63,69.47,1.21,80.04,18.69,897.881,2.145,1.840402614,11.935,4.85,80.98333333,53.41,9.695,27.253,64.58,0.128,2.255,0.255,0.046,0.067,6.485,0.17,2.350476464,0.059511429,59.11858311,0.029032775,3.051189402,0.051293151,0.032867401,221.7982927,0.001967042,0.054927715,1.675481487,0.154498935,2.756360261,1.0,0.7,0.0,0.67,1.07,0.0,29.47333333,96.1,0.1,82.0,27.63636364,11.0,60.0,27.75,8.0,124.045,106.0,42.81774305,546.0,440.0,84.71698113
2024-01-29 20:00:00,2.54,1120.0,112840.0,2.911731465,4000.0,1521.0,2262.0,1756.0,1.3,223.0,1.24,7.0,1.2,10.97,87.66,0.4,4.5,297.49,0.97,11.2,87.31,0.44,7.1,19.13866667,1.05,10.63,69.47,1.21,80.04,18.69,897.881,2.145,1.840402614,11.935,4.85,80.98333333,53.41,9.695,27.253,64.58,0.128,2.255,0.255,0.046,0.067,6.485,0.17,2.350476464,0.059511429,59.11858311,0.029032775,3.051189402,0.051293151,0.032867401,221.7982927,0.001967042,0.054927715,1.675481487,0.154498935,2.756360261,1.0,0.7,0.0,0.67,1.07,0.0,29.47333333,96.1,0.1,82.0,27.63636364,11.0,60.0,27.75,8.0,123.64750000000001,103.0,42.74755927,543.0,440.0,87.2815534
2024-01-29 21:00:00,2.51,1130.0,113150.0,2.91120448,4000.0,1557.0,2275.0,1989.0,1.3,228.0,1.21,7.0,1.2,10.97,87.66,0.4,4.5,297.49,0.97,11.2,87.31,0.44,7.1,19.13866667,1.05,10.63,69.47,1.21,80.04,18.69,897.881,2.145,1.840402614,11.935,4.85,80.98333333,53.41,9.695,27.253,64.58,0.128,2.255,0.255,0.046,0.067,6.485,0.17,2.350476464,0.059511429,59.11858311,0.029032775,3.051189402,0.051293151,0.032867401,221.7982927,0.001967042,0.054927715,1.675481487,0.154498935,2.756360261,1.0,0.7,0.0,0.67,1.07,0.0,29.47333333,96.1,0.1,82.0,27.63636364,11.0,60.0,27.75,8.0,122.72,96.0,42.13069489,536.0,440.0,84.89583333
2024-01-29 22:00:00,2.46,1134.0,112206.0,2.915468744,3998.0,1606.0,2274.0,1405.0,1.3,229.0,1.16,8.0,1.2,10.97,87.66,0.4,4.5,297.49,0.97,11.2,87.31,0.44,7.1,19.13866667,1.05,10.63,69.47,1.21,80.04,18.69,897.881,2.145,1.840402614,11.935,4.85,80.98333333,53.41,9.695,27.253,64.58,0.128,2.255,0.255,0.046,0.067,6.485,0.17,2.350476464,0.059511429,59.11858311,0.029032775,3.051189402,0.051293151,0.032867401,221.7982927,0.001967042,0.054927715,1.675481487,0.154498935,2.756360261,1.0,0.7,0.0,0.67,1.07,0.0,29.47333333,96.1,0.1,82.0,27.63636364,11.0,60.0,27.75,8.0,123.64750000000001,103.0,42.58460141,543.0,440.0,88.83495146
2024-01-29 23:00:00,2.47,1133.0,111417.0,2.928827199,3999.0,1583.0,2281.0,1154.0,1.3,227.0,1.17,7.0,1.2,11.08,87.54,0.43,3.8,301.2026667,0.95,11.21,87.29,0.47,7.0,18.93233333,1.03,10.48,69.58,1.18,75.61666667,18.76,893.99,2.115,1.866175469,12.28,4.733333333,81.77777778,53.17,9.795,27.391,64.58,0.1345,2.255,0.215,0.045,0.0665,6.58,0.17,2.724289488,0.229270979,60.58060767,0.016815075,3.147065052,0.082269472,0.033268969,271.0924579,0.006335686,0.058543348,1.258724063,0.162520432,2.242009995,1.0,0.67,0.0,0.73,1.02,0.0,31.1,94.9,0.1,82.0,27.63636364,11.0,60.0,27.75,8.0,124.1775,107.0,43.43273389,547.0,440.0,87.85046729
2024-01-30 00:00:00,2.54,1124.0,112936.0,2.926853925,3999.0,1524.0,2269.0,2315.0,1.3,225.0,1.24,7.0,1.2,11.08,87.54,0.43,3.8,301.2026667,0.95,11.21,87.29,0.47,7.0,18.93233333,1.03,10.48,69.58,1.18,75.61666667,18.76,893.99,2.115,1.866175469,12.28,4.733333333,81.77777778,53.17,9.795,27.391,64.58,0.1345,2.255,0.215,0.045,0.0665,6.58,0.17,2.724289488,0.229270979,60.58060767,0.016815075,3.147065052,0.082269472,0.033268969,271.0924579,0.006335686,0.058543348,1.258724063,0.162520432,2.242009995,1.0,0.67,0.0,0.73,1.02,0.0,31.1,94.9,0.1,82.0,27.63636364,11.0,60.0,27.75,8.0,120.7325,81.0,43.81408066,521.0,440.0,91.35802469
2024-01-30 01:00:00,2.47,1134.0,111788.0,2.907495284,4000.0,1594.0,2280.0,781.0,1.3,228.0,1.17,7.0,1.2,11.08,87.54,0.43,3.8,301.2026667,0.95,11.21,87.29,0.47,7.0,18.93233333,1.03,10.48,69.58,1.18,75.61666667,18.76,893.99,2.115,1.866175469,12.28,4.733333333,81.77777778,53.17,9.795,27.391,64.58,0.1345,2.255,0.215,0.045,0.0665,6.58,0.17,2.724289488,0.229270979,60.58060767,0.016815075,3.147065052,0.082269472,0.033268969,271.0924579,0.006335686,0.058543348,1.258724063,0.162520432,2.242009995,1.0,0.67,0.0,0.73,1.02,0.0,31.1,94.9,0.1,82.0,27.63636364,11.0,60.0,27.75,8.0,124.4425,109.0,43.49612049,549.0,440.0,91.65137615
2024-01-30 02:00:00,2.51,1133.0,111988.0,2.913651723,4000.0,1537.0,2273.0,1130.0,1.3,226.0,1.21,7.0,1.2,11.08,87.54,0.43,3.8,301.2026667,0.95,11.21,87.29,0.47,7.0,18.93233333,1.03,10.48,69.58,1.18,75.61666667,18.76,893.99,2.115,1.866175469,12.28,4.733333333,81.77777778,53.17,9.795,27.391,64.58,0.1345,2.255,0.215,0.045,0.0665,6.58,0.17,2.724289488,0.229270979,60.58060767,0.016815075,3.147065052,0.082269472,0.033268969,271.0924579,0.006335686,0.058543348,1.258724063,0.162520432,2.242009995,1.0,0.67,0.0,0.73,1.02,0.0,31.1,94.9,0.1,82.0,27.63636364,11.0,60.0,27.75,8.0,125.105,114.0,43.77731769,554.0,440.0,85.52631579
2024-01-30 03:00:00,2.51,1133.0,112283.0,2.916109531,4000.0,1544.0,2269.0,1442.0,1.3,226.0,1.21,7.0,1.2,11.08,87.54,0.43,3.8,301.2026667,0.95,11.21,87.29,0.47,7.0,18.93233333,1.03,10.48,69.58,1.18,75.61666667,18.76,893.99,2.115,1.866175469,12.28,4.733333333,81.77777778,53.17,9.795,27.391,64.58,0.1345,2.255,0.215,0.045,0.0665,6.58,0.17,2.724289488,0.229270979,60.58060767,0.016815075,3.147065052,0.082269472,0.033268969,271.0924579,0.006335686,0.058543348,1.258724063,0.162520432,2.242009995,1.0,0.67,0.0,0.73,1.02,0.0,31.1,94.9,0.1,82.0,27.63636364,11.0,60.0,27.75,8.0,124.575,110.0,43.94567219,550.0,440.0,85.72727273
2024-01-30 04:00:00,2.53,1131.0,102806.0,3.217979151,4000.0,1359.0,2263.0,2161.0,1.27,206.0,1.26,7.0,1.2,11.08,87.54,0.43,3.8,301.2026667,0.95,11.21,87.29,0.47,7.0,18.93233333,1.03,10.48,69.58,1.18,75.61666667,18.76,893.99,2.115,1.866175469,12.28,4.733333333,81.77777778,53.17,9.795,27.391,64.58,0.1345,2.255,0.215,0.045,0.0665,6.58,0.17,2.724289488,0.229270979,60.58060767,0.016815075,3.147065052,0.082269472,0.033268969,271.0924579,0.006335686,0.058543348,1.258724063,0.162520432,2.242009995,1.0,0.67,0.0,0.73,1.02,0.0,31.1,94.9,0.1,82.0,27.63636364,11.0,60.0,27.75,8.0,122.72,96.0,43.58208955,536.0,440.0,85.10416667
2024-01-30 06:00:00,2.51,1133.0,105488.0,3.110941058,4000.0,1447.0,2280.0,1546.0,1.29,213.0,1.22,8.0,1.2,11.08,87.54,0.43,3.8,301.2026667,0.95,11.21,87.29,0.47,7.0,18.93233333,1.03,10.48,69.58,1.18,75.61666667,18.76,893.99,2.115,1.866175469,12.28,4.733333333,81.77777778,53.17,9.795,27.391,64.58,0.1345,2.255,0.215,0.045,0.0665,6.58,0.17,2.724289488,0.229270979,60.58060767,0.016815075,3.147065052,0.082269472,0.033268969,271.0924579,0.006335686,0.058543348,1.258724063,0.162520432,2.242009995,1.0,0.67,0.0,0.73,1.02,0.0,31.1,94.9,0.1,82.0,27.63636364,11.0,60.0,27.75,8.0,123.3825,101.0,43.32418839,541.0,440.0,85.44554455
2024-01-30 07:00:00,2.5,1130.0,111577.0,2.927752501,4000.0,1528.0,2266.0,1228.0,1.28,225.0,1.22,8.0,1.2,11.08,87.54,0.43,3.8,301.2026667,0.95,11.21,87.29,0.47,7.0,18.93233333,1.03,10.48,69.58,1.18,75.61666667,18.76,893.99,2.115,1.866175469,12.28,4.733333333,81.77777778,53.17,9.795,27.391,64.58,0.1345,2.255,0.215,0.045,0.0665,6.58,0.17,2.724289488,0.229270979,60.58060767,0.016815075,3.147065052,0.082269472,0.033268969,271.0924579,0.006335686,0.058543348,1.258724063,0.162520432,2.242009995,1.0,0.67,0.0,0.73,1.02,0.0,31.1,94.9,0.1,82.0,27.63636364,11.0,60.0,27.75,8.0,124.575,110.0,44.02198809,550.0,440.0,88.63636364
2024-01-30 08:00:00,2.53,1129.0,111896.0,2.911775381,3999.0,1519.0,2261.0,1021.0,1.3,224.0,1.23,7.0,1.2,10.96,87.71,0.37,4.0,301.2026667,0.96,11.19,87.33,0.44,8.1,18.93233333,1.04,10.68,68.31,1.87,75.61666667,19.14,893.99,2.14,1.901732655,12.01,4.733333333,81.77777778,53.635,9.93,27.322,64.58,0.123,2.1,0.205,0.047,0.0655,6.32,0.165,2.308295006,0.133075877,60.99453939,0.014296291,3.037454109,0.0609503,0.023468869,271.0924579,0.004831291,0.043404564,1.467450391,0.134856094,2.10188437,1.0,0.62,0.0,0.79,1.22,0.0,31.1,96.63,0.1,82.0,27.63636364,11.0,60.0,27.75,8.0,124.9725,113.0,44.17276051,553.0,440.0,93.09734513
2024-01-30 09:00:00,2.55,1144.0,111300.0,2.915135647,4002.0,1548.0,2280.0,578.0,1.31,227.0,1.24,8.0,1.2,10.96,87.71,0.37,4.0,301.2026667,0.96,11.19,87.33,0.44,8.1,18.93233333,1.04,10.68,68.31,1.87,75.61666667,19.14,893.99,2.14,1.901732655,12.01,4.733333333,81.77777778,53.635,9.93,27.322,64.58,0.123,2.1,0.205,0.047,0.0655,6.32,0.165,2.308295006,0.133075877,60.99453939,0.014296291,3.037454109,0.0609503,0.023468869,271.0924579,0.004831291,0.043404564,1.467450391,0.134856094,2.10188437,1.0,0.62,0.0,0.79,1.22,0.0,31.1,96.63,0.1,82.0,27.63636364,11.0,60.0,27.75,8.0,125.7675,119.0,43.81584975,559.0,440.0,90.33613445
2024-01-30 10:00:00,2.53,1123.0,111082.0,2.932848686,4000.0,1496.0,2270.0,984.0,1.3,221.0,1.23,7.0,1.2,10.96,87.71,0.37,4.0,301.2026667,0.96,11.19,87.33,0.44,8.1,18.93233333,1.04,10.68,68.31,1.87,75.61666667,19.14,893.99,2.14,1.901732655,12.01,4.733333333,81.77777778,53.635,9.93,27.322,64.58,0.123,2.1,0.205,0.047,0.0655,6.32,0.165,2.308295006,0.133075877,60.99453939,0.014296291,3.037454109,0.0609503,0.023468869,271.0924579,0.004831291,0.043404564,1.467450391,0.134856094,2.10188437,1.0,0.62,0.0,0.79,1.22,0.0,31.1,96.63,0.1,82.0,27.63636364,11.0,60.0,27.75,8.0,125.2375,115.0,43.10625436,555.0,440.0,84.69565217
2024-01-30 11:00:00,2.47,1139.0,110364.0,2.952163326,4000.0,1552.0,2270.0,985.0,1.28,226.0,1.19,7.0,1.2,10.96,87.71,0.37,4.0,301.2026667,0.96,11.19,87.33,0.44,8.1,18.93233333,1.04,10.68,68.31,1.87,75.61666667,19.14,893.99,2.14,1.901732655,12.01,4.733333333,81.77777778,53.635,9.93,27.322,64.58,0.123,2.1,0.205,0.047,0.0655,6.32,0.165,2.308295006,0.133075877,60.99453939,0.014296291,3.037454109,0.0609503,0.023468869,271.0924579,0.004831291,0.043404564,1.467450391,0.134856094,2.10188437,1.0,0.62,0.0,0.79,1.22,0.0,31.1,96.63,0.1,82.0,27.63636364,11.0,60.0,27.75,8.0,126.2975,123.0,44.02111545,563.0,440.0,85.12195122
2024-01-30 12:00:00,2.53,1123.0,111082.0,2.932848686,4000.0,1496.0,2270.0,984.0,1.3,221.0,1.23,7.0,1.2,10.96,87.71,0.37,4.0,301.2026667,0.96,11.19,87.33,0.44,8.1,18.93233333,1.04,10.68,68.31,1.87,75.61666667,19.14,893.99,2.14,1.901732655,12.01,4.733333333,81.77777778,53.635,9.93,27.322,64.58,0.123,2.1,0.205,0.047,0.0655,6.32,0.165,2.308295006,0.133075877,60.99453939,0.014296291,3.037454109,0.0609503,0.023468869,271.0924579,0.004831291,0.043404564,1.467450391,0.134856094,2.10188437,1.0,0.62,0.0,0.79,1.22,0.0,31.1,96.63,0.1,82.0,27.63636364,11.0,60.0,27.75,8.0,125.2375,115.0,43.10625436,555.0,440.0,83.56521739
2024-01-30 13:00:00,2.46,1135.0,111541.0,2.931692486,4000.0,1609.0,2273.0,1318.0,1.3,229.0,1.16,7.0,1.2,10.96,87.71,0.37,4.0,301.2026667,0.96,11.19,87.33,0.44,8.1,18.93233333,1.04,10.68,68.31,1.87,75.61666667,19.14,893.99,2.14,1.901732655,12.01,4.733333333,81.77777778,53.635,9.93,27.322,64.58,0.123,2.1,0.205,0.047,0.0655,6.32,0.165,2.308295006,0.133075877,60.99453939,0.014296291,3.037454109,0.0609503,0.023468869,271.0924579,0.004831291,0.043404564,1.467450391,0.134856094,2.10188437,1.0,0.62,0.0,0.79,1.22,0.0,31.1,96.63,0.1,82.0,27.63636364,11.0,60.0,27.75,8.0,124.575,110.0,43.85964912,550.0,440.0,84.72727273
2024-01-30 14:00:00,2.47,1143.0,112307.0,2.908856345,3999.0,1607.0,2283.0,1262.0,1.3,231.0,1.17,7.0,1.2,10.96,87.71,0.37,4.0,301.2026667,0.96,11.19,87.33,0.44,8.1,18.93233333,1.04,10.68,68.31,1.87,75.61666667,19.14,893.99,2.14,1.901732655,12.01,4.733333333,81.77777778,53.635,9.93,27.322,64.58,0.123,2.1,0.205,0.047,0.0655,6.32,0.165,2.308295006,0.133075877,60.99453939,0.014296291,3.037454109,0.0609503,0.023468869,271.0924579,0.004831291,0.043404564,1.467450391,0.134856094,2.10188437,1.0,0.62,0.0,0.79,1.22,0.0,31.1,96.63,0.1,82.0,27.63636364,11.0,60.0,27.75,8.0,124.84,112.0,44.30322288,552.0,440.0,91.25
2024-01-30 15:00:00,2.51,1148.0,110915.0,2.929273996,4000.0,1534.0,2284.0,742.0,1.3,226.0,1.21,7.0,1.2,10.96,87.71,0.37,4.0,301.2026667,0.96,11.19,87.33,0.44,8.1,18.93233333,1.04,10.68,68.31,1.87,75.61666667,19.14,893.99,2.14,1.901732655,12.01,4.733333333,81.77777778,53.635,9.93,27.322,64.58,0.123,2.1,0.205,0.047,0.0655,6.32,0.165,2.308295006,0.133075877,60.99453939,0.014296291,3.037454109,0.0609503,0.023468869,271.0924579,0.004831291,0.043404564,1.467450391,0.134856094,2.10188437,1.0,0.62,0.0,0.79,1.22,0.0,31.1,96.63,0.1,82.0,27.63636364,11.0,60.0,27.75,8.0,125.7675,119.0,43.73303167,559.0,440.0,88.40336134
2024-01-30 16:00:00,2.51,1143.0,107938.0,3.006754406,3998.0,1488.0,2281.0,672.0,1.3,219.0,1.21,7.0,1.2,11.06,87.6,0.38,5.0,301.2026667,0.96,11.48,87.04,0.44,7.8,18.93233333,1.04,10.29,69.78,1.16,75.61666667,18.77,893.99,2.3,1.919125601,12.1,4.733333333,81.77777778,53.43,9.48,27.3565,64.58,0.127,2.135,0.195,0.045,0.0685,6.305,0.17,2.491920427,0.082269472,60.86025827,0.014751917,3.006765563,0.028712713,0.023468869,271.0924579,0.002905651,0.055603317,1.550407451,0.116751594,2.291010497,1.0,0.7,0.0,0.89,1.32,0.0,31.1,94.55,0.1,82.0,27.63636364,11.0,60.0,27.75,8.0,125.9,120.0,42.69559197,560.0,440.0,88.33333333
2024-01-30 17:00:00,2.54,1135.0,107154.0,3.051598482,4001.0,1436.0,2271.0,1244.0,1.29,215.0,1.25,7.0,1.2,11.06,87.6,0.38,5.0,301.2026667,0.96,11.48,87.04,0.44,7.8,18.93233333,1.04,10.29,69.78,1.16,75.61666667,18.77,893.99,2.3,1.919125601,12.1,4.733333333,81.77777778,53.43,9.48,27.3565,64.58,0.127,2.135,0.195,0.045,0.0685,6.305,0.17,2.491920427,0.082269472,60.86025827,0.014751917,3.006765563,0.028712713,0.023468869,271.0924579,0.002905651,0.055603317,1.550407451,0.116751594,2.291010497,1.0,0.7,0.0,0.89,1.32,0.0,31.1,94.55,0.1,82.0,27.63636364,11.0,60.0,27.75,8.0,124.4425,109.0,43.39407745,549.0,440.0,86.05504587
2024-01-30 18:00:00,2.52,1130.0,104780.0,3.116214251,4000.0,1392.0,2267.0,1118.0,1.27,210.0,1.25,7.0,1.2,11.06,87.6,0.38,5.0,301.2026667,0.96,11.48,87.04,0.44,7.8,18.93233333,1.04,10.29,69.78,1.16,75.61666667,18.77,893.99,2.3,1.919125601,12.1,4.733333333,81.77777778,53.43,9.48,27.3565,64.58,0.127,2.135,0.195,0.045,0.0685,6.305,0.17,2.491920427,0.082269472,60.86025827,0.014751917,3.006765563,0.028712713,0.023468869,271.0924579,0.002905651,0.055603317,1.550407451,0.116751594,2.291010497,1.0,0.7,0.0,0.89,1.32,0.0,31.1,94.55,0.1,82.0,27.63636364,11.0,60.0,27.75,8.0,124.575,110.0,43.36387127,550.0,440.0,85.72727273
2024-01-30 19:00:00,2.48,1133.0,110727.0,2.946832295,4002.0,1555.0,2266.0,1074.0,1.29,225.0,1.19,7.0,1.2,11.06,87.6,0.38,5.0,301.2026667,0.96,11.48,87.04,0.44,7.8,18.93233333,1.04,10.29,69.78,1.16,75.61666667,18.77,893.99,2.3,1.919125601,12.1,4.733333333,81.77777778,53.43,9.48,27.3565,64.58,0.127,2.135,0.195,0.045,0.0685,6.305,0.17,2.491920427,0.082269472,60.86025827,0.014751917,3.006765563,0.028712713,0.023468869,271.0924579,0.002905651,0.055603317,1.550407451,0.116751594,2.291010497,1.0,0.7,0.0,0.89,1.32,0.0,31.1,94.55,0.1,82.0,27.63636364,11.0,60.0,27.75,8.0,125.7675,119.0,42.67530664,559.0,440.0,85.21008403
2024-01-30 20:00:00,2.49,1134.0,111421.0,2.938389859,4000.0,1558.0,2262.0,1423.0,1.3,226.0,1.19,7.0,1.2,11.06,87.6,0.38,5.0,301.2026667,0.96,11.48,87.04,0.44,7.8,18.93233333,1.04,10.29,69.78,1.16,75.61666667,18.77,893.99,2.3,1.919125601,12.1,4.733333333,81.77777778,53.43,9.48,27.3565,64.58,0.127,2.135,0.195,0.045,0.0685,6.305,0.17,2.491920427,0.082269472,60.86025827,0.014751917,3.006765563,0.028712713,0.023468869,271.0924579,0.002905651,0.055603317,1.550407451,0.116751594,2.291010497,1.0,0.7,0.0,0.89,1.32,0.0,31.1,94.55,0.1,82.0,27.63636364,11.0,60.0,27.75,8.0,124.575,110.0,42.39105104,550.0,440.0,85.54545455
2024-01-30 21:00:00,2.51,1133.0,111629.0,2.943258365,4001.0,1542.0,2260.0,1714.0,1.3,225.0,1.21,7.0,1.2,11.06,87.6,0.38,5.0,301.2026667,0.96,11.48,87.04,0.44,7.8,18.93233333,1.04,10.29,69.78,1.16,75.61666667,18.77,893.99,2.3,1.919125601,12.1,4.733333333,81.77777778,53.43,9.48,27.3565,64.58,0.127,2.135,0.195,0.045,0.0685,6.305,0.17,2.491920427,0.082269472,60.86025827,0.014751917,3.006765563,0.028712713,0.023468869,271.0924579,0.002905651,0.055603317,1.550407451,0.116751594,2.291010497,1.0,0.7,0.0,0.89,1.32,0.0,31.1,94.55,0.1,82.0,27.63636364,11.0,60.0,27.75,8.0,124.045,106.0,41.87558032,546.0,440.0,85.56603774
2024-01-30 22:00:00,2.51,1131.0,108954.0,3.019285399,4000.0,1484.0,2258.0,1803.0,1.29,219.0,1.22,6.0,1.2,11.06,87.6,0.38,5.0,301.2026667,0.96,11.48,87.04,0.44,7.8,18.93233333,1.04,10.29,69.78,1.16,75.61666667,18.77,893.99,2.3,1.919125601,12.1,4.733333333,81.77777778,53.43,9.48,27.3565,64.58,0.127,2.135,0.195,0.045,0.0685,6.305,0.17,2.491920427,0.082269472,60.86025827,0.014751917,3.006765563,0.028712713,0.023468869,271.0924579,0.002905651,0.055603317,1.550407451,0.116751594,2.291010497,1.0,0.7,0.0,0.89,1.32,0.0,31.1,94.55,0.1,82.0,27.63636364,11.0,60.0,27.75,8.0,123.64750000000001,103.0,42.38106182,543.0,440.0,85.63106796
2024-01-30 23:00:00,2.52,1128.0,112773.0,2.927353178,4000.0,1543.0,2266.0,2177.0,1.3,226.0,1.22,8.0,1.2,11.19,87.45,0.4,3.8,299.482,0.96,11.36,87.15,0.47,7.4,18.954333333,1.02,10.38,69.46,1.18,77.55,18.98,898.0653333,2.3,1.943542314,12.205,4.9,81.36666667,53.335,9.785,27.4945,64.58,0.123,2.21,0.19,0.045,0.0675,6.28,0.17,2.414115061,0.190956051,60.54727008,0.016514429,2.989175002,0.070042287,0.047751,268.3350421,0.001917081,0.050176972,1.393452741,0.132533094,2.512369094,1.0,0.81,0.0,0.67,1.1,0.0,26.15666667,96.31,0.1,82.0,27.63636364,11.0,60.0,27.75,8.0,123.3825,101.0,43.31660584,541.0,440.0,79.10891089
2024-01-31 00:00:00,2.54,1133.0,113843.0,2.87844462,4000.0,1531.0,2269.0,1533.0,1.3,228.0,1.24,7.0,1.2,11.19,87.45,0.4,3.8,299.482,0.96,11.36,87.15,0.47,7.4,18.954333333,1.02,10.38,69.46,1.18,77.55,18.98,898.0653333,2.3,1.943542314,12.205,4.9,81.36666667,53.335,9.785,27.4945,64.58,0.123,2.21,0.19,0.045,0.0675,6.28,0.17,2.414115061,0.190956051,60.54727008,0.016514429,2.989175002,0.070042287,0.047751,268.3350421,0.001917081,0.050176972,1.393452741,0.132533094,2.512369094,1.0,0.81,0.0,0.67,1.1,0.0,26.15666667,96.31,0.1,82.0,27.63636364,11.0,60.0,27.75,8.0,124.045,106.0,42.9030039,546.0,440.0,90.37735849
2024-01-31 01:00:00,2.51,1121.0,112904.0,2.917159623,4000.0,1556.0,2271.0,1973.0,1.3,226.0,1.21,8.0,1.2,11.19,87.45,0.4,3.8,299.482,0.96,11.36,87.15,0.47,7.4,18.954333333,1.02,10.38,69.46,1.18,77.55,18.98,898.0653333,2.3,1.943542314,12.205,4.9,81.36666667,53.335,9.785,27.4945,64.58,0.123,2.21,0.19,0.045,0.0675,6.28,0.17,2.414115061,0.190956051,60.54727008,0.016514429,2.989175002,0.070042287,0.047751,268.3350421,0.001917081,0.050176972,1.393452741,0.132533094,2.512369094,1.0,0.81,0.0,0.67,1.1,0.0,26.15666667,96.31,0.1,82.0,27.63636364,11.0,60.0,27.75,8.0,122.3225,93.0,43.91677974,533.0,440.0,91.1827957
2024-01-31 02:00:00,2.5,1131.0,112568.0,2.912077439,4000.0,1559.0,2284.0,1548.0,1.3,227.0,1.2,7.0,1.2,11.19,87.45,0.4,3.8,299.482,0.96,11.36,87.15,0.47,7.4,18.954333333,1.02,10.38,69.46,1.18,77.55,18.98,898.0653333,2.3,1.943542314,12.205,4.9,81.36666667,53.335,9.785,27.4945,64.58,0.123,2.21,0.19,0.045,0.0675,6.28,0.17,2.414115061,0.190956051,60.54727008,0.016514429,2.989175002,0.070042287,0.047751,268.3350421,0.001917081,0.050176972,1.393452741,0.132533094,2.512369094,1.0,0.81,0.0,0.67,1.1,0.0,26.15666667,96.31,0.1,82.0,27.63636364,11.0,60.0,27.75,8.0,122.72,96.0,44.60136674,536.0,440.0,91.25
2024-01-31 03:00:00,2.51,1131.0,112389.0,2.904326203,3999.0,1545.0,2295.0,1189.0,1.3,226.0,1.21,8.0,1.2,11.19,87.45,0.4,3.8,299.482,0.96,11.36,87.15,0.47,7.4,18.954333333,1.02,10.38,69.46,1.18,77.55,18.98,898.0653333,2.3,1.943542314,12.205,4.9,81.36666667,53.335,9.785,27.4945,64.58,0.123,2.21,0.19,0.045,0.0675,6.28,0.17,2.414115061,0.190956051,60.54727008,0.016514429,2.989175002,0.070042287,0.047751,268.3350421,0.001917081,0.050176972,1.393452741,0.132533094,2.512369094,1.0,0.81,0.0,0.67,1.1,0.0,26.15666667,96.31,0.1,82.0,27.63636364,11.0,60.0,27.75,8.0,122.985,98.0,44.74761255,538.0,440.0,91.12244898
2024-01-31 04:00:00,2.49,1132.0,112042.0,2.903321374,4000.0,1566.0,2300.0,857.0,1.3,227.0,1.19,7.0,1.2,11.19,87.45,0.4,3.8,299.482,0.96,11.36,87.15,0.47,7.4,18.954333333,1.02,10.38,69.46,1.18,77.55,18.98,898.0653333,2.3,1.943542314,12.205,4.9,81.36666667,53.335,9.785,27.4945,64.58,0.123,2.21,0.19,0.045,0.0675,6.28,0.17,2.414115061,0.190956051,60.54727008,0.016514429,2.989175002,0.070042287,0.047751,268.3350421,0.001917081,0.050176972,1.393452741,0.132533094,2.512369094,1.0,0.81,0.0,0.67,1.1,0.0,26.15666667,96.31,0.1,82.0,27.63636364,11.0,60.0,27.75,8.0,123.64750000000001,103.0,44.47713898,543.0,440.0,91.65048544
2024-01-31 05:00:00,2.43,1140.0,111745.0,2.896558921,4000.0,1644.0,2310.0,410.0,1.3,232.0,1.13,7.0,1.2,11.19,87.45,0.4,3.8,299.482,0.96,11.36,87.15,0.47,7.4,18.954333333,1.02,10.38,69.46,1.18,77.55,18.98,898.0653333,2.3,1.943542314,12.205,4.9,81.36666667,53.335,9.785,27.4945,64.58,0.123,2.21,0.19,0.045,0.0675,6.28,0.17,2.414115061,0.190956051,60.54727008,0.016514429,2.989175002,0.070042287,0.047751,268.3350421,0.001917081,0.050176972,1.393452741,0.132533094,2.512369094,1.0,0.81,0.0,0.67,1.1,0.0,26.15666667,96.31,0.1,82.0,27.63636364,11.0,60.0,27.75,8.0,124.575,110.0,44.85094851,550.0,440.0,93.72727273
2024-01-31 06:00:00,2.46,1148.0,111109.0,2.899111181,3999.0,1601.0,2298.0,0.0,1.3,230.0,1.16,7.0,1.2,11.19,87.45,0.4,3.8,299.482,0.96,11.36,87.15,0.47,7.4,18.954333333,1.02,10.38,69.46,1.18,77.55,18.98,898.0653333,2.3,1.943542314,12.205,4.9,81.36666667,53.335,9.785,27.4945,64.58,0.123,2.21,0.19,0.045,0.0675,6.28,0.17,2.414115061,0.190956051,60.54727008,0.016514429,2.989175002,0.070042287,0.047751,268.3350421,0.001917081,0.050176972,1.393452741,0.132533094,2.512369094,1.0,0.81,0.0,0.67,1.1,0.0,26.15666667,96.31,0.1,82.0,27.63636364,11.0,60.0,27.75,8.0,127.6225,133.0,44.58133698,573.0,440.0,93.7593985
2024-01-31 07:00:00,2.48,1151.0,111220.0,2.896219782,3999.0,1571.0,2287.0,0.0,1.3,229.0,1.18,8.0,1.2,11.19,87.45,0.4,3.8,299.482,0.96,11.36,87.15,0.47,7.4,18.954333333,1.02,10.38,69.46,1.18,77.55,18.98,898.0653333,2.3,1.943542314,12.205,4.9,81.36666667,53.335,9.785,27.4945,64.58,0.123,2.21,0.19,0.045,0.0675,6.28,0.17,2.414115061,0.190956051,60.54727008,0.016514429,2.989175002,0.070042287,0.047751,268.3350421,0.001917081,0.050176972,1.393452741,0.132533094,2.512369094,1.0,0.81,0.0,0.67,1.1,0.0,26.15666667,96.31,0.1,82.0,27.63636364,11.0,60.0,27.75,8.0,127.0925,129.0,43.91353811,569.0,440.0,93.79844961
2024-01-31 08:00:00,2.52,1152.0,106641.0,3.020490348,3999.0,1454.0,2288.0,0.0,1.3,217.0,1.22,7.0,1.2,11.02,87.6,0.4,4.6,299.482,0.98,11.22,87.29,0.45,7.3,18.954333333,1.04,9.88,67.52,2.69,77.55,19.91,898.0653333,2.24,1.940330914,12.165,4.9,81.36666667,53.465,9.91,27.4255,64.58,0.125,2.13,0.195,0.046,0.067,6.27,0.17,2.445063684,0.184411,60.47802779,0.024288367,3.161312291,0.052631715,0.028228143,268.3350421,0.008156395,0.061951506,1.304543742,0.166040433,2.948112903,1.0,0.62,0.0,0.72,1.28,0.0,26.15666667,96.89,0.1,82.0,27.63636364,11.0,60.0,27.75,8.0,126.695,126.0,43.90857143,566.0,440.0,91.26984127
2024-01-31 09:00:00,2.53,1141.0,104164.0,3.107760063,4001.0,1391.0,2289.0,376.0,1.27,212.0,1.26,7.0,1.2,11.02,87.6,0.4,4.6,299.482,0.98,11.22,87.29,0.45,7.3,18.954333333,1.04,9.88,67.52,2.69,77.55,19.91,898.0653333,2.24,1.940330914,12.165,4.9,81.36666667,53.465,9.91,27.4255,64.58,0.125,2.13,0.195,0.046,0.067,6.27,0.17,2.445063684,0.184411,60.47802779,0.024288367,3.161312291,0.052631715,0.028228143,268.3350421,0.008156395,0.061951506,1.304543742,0.166040433,2.948112903,1.0,0.62,0.0,0.72,1.28,0.0,26.15666667,96.89,0.1,82.0,27.63636364,11.0,60.0,27.75,8.0,125.635,118.0,43.20074006,558.0,440.0,88.55932203
2024-01-31 10:00:00,2.56,1131.0,107654.0,3.033032127,3992.0,1362.0,2268.0,1318.0,1.25,214.0,1.31,7.0,1.2,11.02,87.6,0.4,4.6,299.482,0.98,11.22,87.29,0.45,7.3,18.954333333,1.04,9.88,67.52,2.69,77.55,19.91,898.0653333,2.24,1.940330914,12.165,4.9,81.36666667,53.465,9.91,27.4255,64.58,0.125,2.13,0.195,0.046,0.067,6.27,0.17,2.445063684,0.184411,60.47802779,0.024288367,3.161312291,0.052631715,0.028228143,268.3350421,0.008156395,0.061951506,1.304543742,0.166040433,2.948112903,1.0,0.62,0.0,0.72,1.28,0.0,26.15666667,96.89,0.1,82.0,27.63636364,11.0,60.0,27.75,8.0,123.9125,105.0,43.05620065,545.0,440.0,87.61904762
2024-01-31 11:00:00,2.53,1129.0,104688.0,3.131125024,4000.0,1396.0,2273.0,1440.0,1.28,209.0,1.25,7.0,1.2,11.02,87.6,0.4,4.6,299.482,0.98,11.22,87.29,0.45,7.3,18.954333333,1.04,9.88,67.52,2.69,77.55,19.91,898.0653333,2.24,1.940330914,12.165,4.9,81.36666667,53.465,9.91,27.4255,64.58,0.125,2.13,0.195,0.046,0.067,6.27,0.17,2.445063684,0.184411,60.47802779,0.024288367,3.161312291,0.052631715,0.028228143,268.3350421,0.008156395,0.061951506,1.304543742,0.166040433,2.948112903,1.0,0.62,0.0,0.72,1.28,0.0,26.15666667,96.89,0.1,82.0,27.63636364,11.0,60.0,27.75,8.0,123.64750000000001,103.0,42.13470054,543.0,440.0,87.37864078
2024-01-31 12:00:00,2.53,1132.0,111412.0,2.953572009,4000.0,1507.0,2270.0,1869.0,1.29,224.0,1.24,7.0,1.2,11.02,87.6,0.4,4.6,299.482,0.98,11.22,87.29,0.45,7.3,18.954333333,1.04,9.88,67.52,2.69,77.55,19.91,898.0653333,2.24,1.940330914,12.165,4.9,81.36666667,53.465,9.91,27.4255,64.58,0.125,2.13,0.195,0.046,0.067,6.27,0.17,2.445063684,0.184411,60.47802779,0.024288367,3.161312291,0.052631715,0.028228143,268.3350421,0.008156395,0.061951506,1.304543742,0.166040433,2.948112903,1.0,0.62,0.0,0.72,1.28,0.0,26.15666667,96.89,0.1,82.0,27.63636364,11.0,60.0,27.75,8.0,122.5875,95.0,42.13233575,535.0,440.0,84.73684211
2024-01-31 13:00:00,2.46,1134.0,110001.0,2.962956746,4000.0,1576.0,2293.0,1013.0,1.3,225.0,1.16,7.0,1.2,11.02,87.6,0.4,4.6,299.482,0.98,11.22,87.29,0.45,7.3,18.954333333,1.04,9.88,67.52,2.69,77.55,19.91,898.0653333,2.24,1.940330914,12.165,4.9,81.36666667,53.465,9.91,27.4255,64.58,0.125,2.13,0.195,0.046,0.067,6.27,0.17,2.445063684,0.184411,60.47802779,0.024288367,3.161312291,0.052631715,0.028228143,268.3350421,0.008156395,0.061951506,1.304543742,0.166040433,2.948112903,1.0,0.62,0.0,0.72,1.28,0.0,26.15666667,96.89,0.1,82.0,27.63636364,11.0,60.0,27.75,8.0,123.9125,105.0,42.1470245,545.0,440.0,89.14285714
2024-01-31 14:00:00,2.51,1139.0,109325.0,2.967483982,3999.0,1511.0,2299.0,625.0,1.3,222.0,1.21,7.0,1.2,11.02,87.6,0.4,4.6,299.482,0.98,11.22,87.29,0.45,7.3,18.954333333,1.04,9.88,67.52,2.69,77.55,19.91,898.0653333,2.24,1.940330914,12.165,4.9,81.36666667,53.465,9.91,27.4255,64.58,0.125,2.13,0.195,0.046,0.067,6.27,0.17,2.445063684,0.184411,60.47802779,0.024288367,3.161312291,0.052631715,0.028228143,268.3350421,0.008156395,0.061951506,1.304543742,0.166040433,2.948112903,1.0,0.62,0.0,0.72,1.28,0.0,26.15666667,96.89,0.1,82.0,27.63636364,11.0,60.0,27.75,8.0,124.31,108.0,42.40874215,548.0,440.0,91.66666667
2024-01-31 15:00:00,2.47,1143.0,109869.0,2.962891398,4000.0,1566.0,2290.0,905.0,1.3,226.0,1.17,7.0,1.2,11.02,87.6,0.4,4.6,299.482,0.98,11.22,87.29,0.45,7.3,18.954333333,1.04,9.88,67.52,2.69,77.55,19.91,898.0653333,2.24,1.940330914,12.165,4.9,81.36666667,53.465,9.91,27.4255,64.58,0.125,2.13,0.195,0.046,0.067,6.27,0.17,2.445063684,0.184411,60.47802779,0.024288367,3.161312291,0.052631715,0.028228143,268.3350421,0.008156395,0.061951506,1.304543742,0.166040433,2.948112903,1.0,0.62,0.0,0.72,1.28,0.0,26.15666667,96.89,0.1,82.0,27.63636364,11.0,60.0,27.75,8.0,124.1775,107.0,42.63547939,547.0,440.0,90.93457944
2024-01-31 16:00:00,2.49,1144.0,110991.0,2.940808798,3999.0,1557.0,2272.0,1172.0,1.3,227.0,1.19,7.0,1.2,11.18,87.47,0.39,4.2,299.482,0.96,11.48,87.05,0.44,7.8,18.954333333,1.03,10.68,70.14,0.92,77.55,18.26,898.0653333,2.3,1.924220311,12.265,4.9,81.36666667,53.21,9.62,27.46,64.58,0.1265,2.22,0.19,0.0455,0.0705,6.375,0.18,2.296721772,0.095502001,60.9888069,0.014214891,2.840033095,0.028580191,0.037285477,268.3350421,0.004322233,0.043555201,1.22161955,0.127757994,2.714638614,1.0,0.63,0.0,0.57,1.26,0.0,26.15666667,96.04,0.1,82.0,27.63636364,11.0,60.0,27.75,8.0,125.2375,115.0,43.04651163,555.0,440.0,89.30434783
2024-01-31 17:00:00,2.53,1127.0,110362.0,2.94513719,3999.0,1501.0,2276.0,796.0,1.3,221.0,1.23,7.0,1.2,11.18,87.47,0.39,4.2,299.482,0.96,11.48,87.05,0.44,7.8,18.954333333,1.03,10.68,70.14,0.92,77.55,18.26,898.0653333,2.3,1.924220311,12.265,4.9,81.36666667,53.21,9.62,27.46,64.58,0.1265,2.22,0.19,0.0455,0.0705,6.375,0.18,2.296721772,0.095502001,60.9888069,0.014214891,2.840033095,0.028580191,0.037285477,268.3350421,0.004322233,0.043555201,1.22161955,0.127757994,2.714638614,1.0,0.63,0.0,0.57,1.26,0.0,26.15666667,96.04,0.1,82.0,27.63636364,11.0,60.0,27.75,8.0,125.635,118.0,43.80088393,558.0,440.0,85.08474576
2024-01-31 18:00:00,2.51,1133.0,110937.0,2.937753345,3999.0,1523.0,2276.0,1037.0,1.3,223.0,1.21,7.0,1.2,11.18,87.47,0.39,4.2,299.482,0.96,11.48,87.05,0.44,7.8,18.954333333,1.03,10.68,70.14,0.92,77.55,18.26,898.0653333,2.3,1.924220311,12.265,4.9,81.36666667,53.21,9.62,27.46,64.58,0.1265,2.22,0.19,0.0455,0.0705,6.375,0.18,2.296721772,0.095502001,60.9888069,0.014214891,2.840033095,0.028580191,0.037285477,268.3350421,0.004322233,0.043555201,1.22161955,0.127757994,2.714638614,1.0,0.63,0.0,0.57,1.26,0.0,26.15666667,96.04,0.1,82.0,27.63636364,11.0,60.0,27.75,8.0,124.575,110.0,42.61495588,550.0,440.0,87.90909091
2024-01-31 19:00:00,2.52,1107.0,111821.0,2.929305932,4000.0,1513.0,2261.0,1471.0,1.29,221.0,1.23,7.0,1.2,11.18,87.47,0.39,4.2,299.482,0.96,11.48,87.05,0.44,7.8,18.954333333,1.03,10.68,70.14,0.92,77.55,18.26,898.0653333,2.3,1.924220311,12.265,4.9,81.36666667,53.21,9.62,27.46,64.58,0.1265,2.22,0.19,0.0455,0.0705,6.375,0.18,2.296721772,0.095502001,60.9888069,0.014214891,2.840033095,0.028580191,0.037285477,268.3350421,0.004322233,0.043555201,1.22161955,0.127757994,2.714638614,1.0,0.63,0.0,0.57,1.26,0.0,26.15666667,96.04,0.1,82.0,27.63636364,11.0,60.0,27.75,8.0,124.575,110.0,43.78017935,550.0,440.0,82.54545455
2024-01-31 20:00:00,2.53,1116.0,112411.0,2.914539616,4000.0,1518.0,2250.0,1497.0,1.3,222.0,1.23,7.0,1.2,11.18,87.47,0.39,4.2,299.482,0.96,11.48,87.05,0.44,7.8,18.954333333,1.03,10.68,70.14,0.92,77.55,18.26,898.0653333,2.3,1.924220311,12.265,4.9,81.36666667,53.21,9.62,27.46,64.58,0.1265,2.22,0.19,0.0455,0.0705,6.375,0.18,2.296721772,0.095502001,60.9888069,0.014214891,2.840033095,0.028580191,0.037285477,268.3350421,0.004322233,0.043555201,1.22161955,0.127757994,2.714638614,1.0,0.63,0.0,0.57,1.26,0.0,26.15666667,96.04,0.1,82.0,27.63636364,11.0,60.0,27.75,8.0,124.7075,111.0,42.34192037,551.0,440.0,84.41441441
2024-01-31 21:00:00,2.53,1102.0,112593.0,2.907327635,3999.0,1461.0,2260.0,1445.0,1.25,221.0,1.28,7.0,1.2,11.18,87.47,0.39,4.2,299.482,0.96,11.48,87.05,0.44,7.8,18.954333333,1.03,10.68,70.14,0.92,77.55,18.26,898.0653333,2.3,1.924220311,12.265,4.9,81.36666667,53.21,9.62,27.46,64.58,0.1265,2.22,0.19,0.0455,0.0705,6.375,0.18,2.296721772,0.095502001,60.9888069,0.014214891,2.840033095,0.028580191,0.037285477,268.3350421,0.004322233,0.043555201,1.22161955,0.127757994,2.714638614,1.0,0.63,0.0,0.57,1.26,0.0,26.15666667,96.04,0.1,82.0,27.63636364,11.0,60.0,27.75,8.0,124.045,106.0,41.9182536,546.0,440.0,84.24528302
