Repository: saikumar-voptimai/evonith_bf_webapp

# Evonith BF2 — Blast Furnace Intelligence Platform

Monitoring, modelling and optimisation of **Blast Furnace 2 (BF2)** at Evonith Steel: live telemetry from InfluxDB,
manual plant reports from Neon PostgreSQL, a two-zone energy model of the furnace, blend and fuel optimisers, a
conversational assistant (FurnaceMind) and a live digital twin evaluated every hour.

The platform has three deployable parts that share one Python service layer, plus the shared data library:

| Part | Path | What it is |
|---|---|---|
| **Streamlit app** (legacy) | `src/app.py`, `src/custom_pages/` | The original 11-page dashboard; still the home of the model pages. Served under `/legacy` in production |

File: src/assets/data/furnace_dataset_20260525_002530_771382.csv (part 10 of 209)
GO%,ORE_NA2O%,ORE_P%,ORE_TIO2%,ORE_AL2O3%,ORE_SIO2%,ORE_MNO%,ORE_CAO%,ORE_K2O%,ORE_CALC_MT,PELLET_PCT_SIO2,PELLET_PCT_AL2O3,PELLET_PCT_FE2O3,PELLET_PCT_MGO,PELLET_PCT_TIO2,PELLET_PCT_NA2O,TOTAL_PELLET_CALC_MT,PELLET_PCT_K2O,PELLET_PCT_TM,PELLET_PCT_LOI,PELLET_PCT_MNO,PELLET_PCT_CAO,PELLET_PCT_P,CHARGES/HRS.,STOCKRODLEVEL,CHEM_PCT_C,CHEM_PCT_CR,CHEM_PCT_FE,CHEM_PCT_MN,CHEM_PCT_P,CHEM_PCT_S,CHEM_PCT_SI,CHEM_PCT_TI,SLAG_BASICITY,SLAG_PCT_AL2O3,SLAG_PCT_CAO,SLAG_PCT_FEO,SLAG_PCT_K2O,SLAG_PCT_MGO,SLAG_PCT_MNO,SLAG_PCT_NA2O,SLAG_PCT_S,SLAG_PCT_SIO2,SLAG_PCT_TIO2,SLAG_T_BASICITY,HMT_GT_1480C,COKE_DISCHARGE_TIME,WEIGHTED_COKE_ANGLE,TOTAL_COKE_PORTIONS,NON_COKE_DISCHARGE_TIME,WEIGHTED_NON_COKE_ANGLE,TOTAL_NON_COKE_PORTIONS,TOTAL HEAT LOAD,FTG_UPTAKE_TEMP_A,FTG_UPTAKE_TEMP_B,FTG_UPTAKE_TEMP_C,FTG_UPTAKE_TEMP_D,FTG_UPTAKE_TEMP_AVG,HEARTH_TEMP_A,HEARTH_TEMP_B,HEARTH_TEMP_C,HEARTH_TEMP_D,HEARTH_TEMP_AVG,BOSH_TEMP_A,BOSH_TEMP_C,BOSH_TEMP_D,BELLY_TEMP_A,BELLY_TEMP_C,BELLY_TEMP_D,LOWER_STACK_TEMP_A,LOWER_STACK_TEMP_B,LOWER_STACK_TEMP_C,LOWER_STACK_TEMP_D,PCI_KG/THM,ACT. FUEL RATEKG/THM.,FURNACETOPGASANALYSISCO2ETACO,COKE RATE KG/THM,PRODUCTIONTONNESPERHR,HOT BLAST PRESSUREBAR,TOPPRESSUREBAR,DIFFERENTIAL PRESSURETOTALBAR,HOT BLAST TEMP.OC,OXYGENFLOWNM3/HR.,STEAMKGS/HR.,RAFTOC,PERMEABILITYKGS/HR.,TUYEREVELOCITYM/S,HOT BLAST VOLUMENM3/HR.,O2 ENRICHMENT %,BOTTOMBAR,FURNACE TOP GAS ANALYSISH2%,UNITCOST LAKHS/THM,BOSH_TEMP_B,FURNACE TOP GAS ANALYSISCO2%,FURNACE TOP GAS ANALYSISONLINE (ANALYZER)CO%
2025-09-18 16:00:00,0.966231571,11.16825243,0.548936833,87.865516,5.606736186,33.372,10.2,1.025,0.565,87.865,11.11,6.33,70.32,8.57,19.23,1.88,10.36681776,5.09,80.31222222,66.84,32.95,0.047,5.02,1.94,9.14,2.03,0.034,0.13,55.29,10.92,0.07,2.175298805,0.18,115.968,0.3,96.31,1.03,0.6,1.24,0.0,0.0,1.765,56.95344174,5.180368296,4.742687917,0.064686625,0.026062675,0.093809175,0.494592505,4.279679087,7.853502046,0.147701917,0.111044583,0.041946371,27.858,4.0,1.95,64.28,0.08,0.074,0.035,0.0,0.037,1.0,0.58,0.02,1.03,0.055,7.0,0.224361561,4.2816,0.01404,94.9802,0.1512,0.10912,0.03572,0.3828,0.04532,1.102336624,16.28561642,38.822,0.408046534,0.43820943,7.017837962,0.230214614,0.189301472,0.310523345,35.218,0.960965698,1.30160416,1474.6,83.0,26.36363636,11.0,60.0,25.2,10.0,0.6644904343221611,155.7766667,169.9936111,191.8336111,157.8408333,168.8611806,60.24798794244734,331.77145050458273,451.9268923958705,571.8793077834572,354.6584389426578,110.40734258672974,78.97098302260635,86.01034390012543,61.458694547516245,112.84817698525228,64.54550239575879,72.28495987650302,157.8404145960678,83.54776110793327,43.78943152758082,115.2349497,559.7222222,41.82265583,370.0,89.96244444,2.727129097,1.347787739,1.2138264761368875,1075.8925,4001.531911,0.0,2247.286414,1179.238319,177.9612847,97417.11514,3.322369564,1.066857109,3.803272889,107.76863083525001,57.62819444444473,18.180447263888883,24.43288265277776
2025-09-18 17:00:00,0.9658411,11.1577097,0.548481283,87.8764492,5.57289534,32.725,10.2,1.025,0.565,87.865,11.11,6.293,70.32,8.57,19.23,1.88,10.63271385,5.09,80.31222222,66.84,32.95,0.047,5.02,1.94,9.14,2.03,0.034,0.13,55.29,10.92,0.07,2.175298805,0.18,113.576,0.274443561,72.04671701,0.82554849,0.530997615,12.35193959,5.898426073,7.439479332,2.516,56.84,5.235,4.75,0.065,0.026,0.095,0.5025,4.32,7.905,0.15,0.11,0.0425,27.878,4.0,1.95,64.28,0.08,0.074,0.035,0.0,0.037,1.0,0.58,0.02,1.03,0.055,7.0,0.193609289,4.249846154,0.014430769,95.09498462,0.145692308,0.111153846,0.043753846,0.302461538,0.037676923,1.092122861,16.21676923,38.71369231,0.384153846,0.487384615,6.867846154,0.268769231,0.202923077,0.305692308,35.45123077,0.985846154,1.285897261,1468.830769,83.0,26.36363636,11.0,60.0,25.2,10.0,1.0984903669680506,168.6580556,181.6202778,198.9827778,150.7355556,174.9991667,60.135973925473166,332.50355327921915,452.0215580588221,574.9017087950148,355.77246602668833,114.27647239478358,81.59201141741984,91.73438212718582,61.16019347049013,109.43187122052677,67.87891881643387,70.2131067966101,145.7539764284047,79.94532368658284,43.96313570307285,124.8006915,564.8194444,42.41662836,370.0,85.19755556,2.668812633,1.328451158,1.2039475741163324,1102.353889,4000.612325,0.0,2261.068347,1220.3266,185.1704267,97942.77717,3.303455631,1.015484222,3.822820192,109.03609162375,57.62819444444473,18.180447263888883,24.43288265277776
2025-09-18 18:00:00,0.966341196,11.17121229,0.549064728,87.86244652,5.616236972,32.814,10.2,1.025,0.565,87.865,11.11,5.658,70.32,8.57,19.23,1.88,10.7602861,5.09,80.31222222,66.84,32.95,0.047,5.02,1.94,9.14,2.03,0.034,0.13,55.29,10.92,0.07,2.175298805,0.18,112.452,0.259649123,58.00087719,0.707192982,0.491052632,18.7845614,9.312982456,11.74614035,3.648,56.49582612,5.400748561,4.77218432,0.065950757,0.025809849,0.098612875,0.526490757,4.442330678,8.061240996,0.156972215,0.106830811,0.04417967,26.237,4.0,1.95,64.28,0.08,0.074,0.035,0.0,0.037,1.0,0.58,0.02,1.03,0.055,7.0,0.20591529,4.217538462,0.014892308,95.21175385,0.141076923,0.113461538,0.052061538,0.219384615,0.029830769,1.080670533,16.13830769,38.58907692,0.356461538,0.538153846,6.715538462,0.310307692,0.216769231,0.301076923,35.70969231,1.013538462,1.268748396,1463.292308,83.0,26.36363636,11.0,60.0,25.2,10.0,-0.16668426316697094,144.1933333,159.3875,174.7158333,131.4863889,152.4457639,59.994983528661365,332.155890301308,451.8233707894134,577.2799476347201,356.5926571426005,112.53545007666162,78.66435503769884,88.26824609146828,61.92828891339489,109.9047243996373,71.71892510341252,73.08914591412977,162.84409934071013,86.16837256350001,46.21057767363497,127.2503086,564.8333333,42.33898047,370.0,84.56,2.68059165,1.3482133,1.2063445262245143,1088.0125,3999.724653,0.0,2245.156889,1229.720164,183.1118631,98091.55483,3.297139536,1.018517639,3.771034269,109.3606658895,57.62819444444473,18.180447263888883,24.43288265277776
2025-09-18 19:00:00,0.966567274,11.1773164,0.549328486,87.85611633,5.635830419,32.598,10.2,1.025,0.565,87.865,11.11,5.621,70.32,8.57,19.23,1.88,11.64920778,5.09,80.31222222,66.84,32.95,0.047,5.02,1.94,9.14,2.03,0.034,0.13,55.29,10.92,0.07,2.175298805,0.18,114.886,0.260094681,58.42389028,0.710757449,0.492255639,18.59083264,9.210147591,11.61643832,3.591,56.76243686,5.272353151,4.754999466,0.065214263,0.025957147,0.095814199,0.507906565,4.347568482,7.940210523,0.151571261,0.109285791,0.042878531,28.073,4.0,1.95,64.28,0.08,0.074,0.035,0.0,0.037,1.0,0.58,0.02,1.03,0.055,6.0,0.231908009,4.220222222,0.015,95.1608,0.150222222,0.111955556,0.045311111,0.261333333,0.035155556,1.092753963,16.18644444,38.70311111,0.35,0.519333333,6.823111111,0.294444444,0.204666667,0.294888889,35.42244444,1.035333333,1.285430724,1463.533333,83.0,26.36363636,11.0,60.0,25.2,10.0,2.117170736320233,157.7661111,174.135,201.2130556,152.1338889,171.3120139,60.53206115551909,332.5711413712691,451.6766576957548,577.3928620649369,356.2572093747331,113.57792420081095,82.17955220263404,91.27242829416795,61.208608141415695,109.70103571110036,70.36516735233603,69.3335371186545,145.7311695300848,80.73547331197747,44.534568479086836,137.7626275,572.5972222,42.08283725,368.8611111,84.56,2.6629653,1.348191636,1.2029029908760975,1155.689167,4002.045314,0.0,2273.540753,1249.639186,193.7350289,98414.80764,3.287999225,1.005645468,3.928739089,110.46882591875001,57.62819444444473,18.180447263888883,24.43288265277776
2025-09-18 20:00:00,0.966359884,11.17171686,0.549086531,87.86192326,5.617856576,18.895,10.2,1.025,0.565,87.865,11.11,2.411,70.32,8.57,19.23,1.88,11.89834299,5.09,80.31222222,66.84,32.95,0.047,5.02,1.94,9.14,2.03,0.034,0.13,55.29,10.92,0.07,2.175298805,0.18,49.078,0.259779077,58.12425601,0.708232619,0.491403509,18.72805718,9.282988954,11.70831059,1.539,56.87597189,5.217676523,4.74768137,0.06490063,0.026019874,0.094622395,0.499992567,4.307214413,7.888670221,0.149271288,0.110331233,0.042324447,12.378,4.0,1.95,64.28,0.08,0.074,0.035,0.0,0.037,1.0,0.58,0.02,1.03,0.055,4.0,0.23754463,4.217555556,0.015,95.06928889,0.158222222,0.110888889,0.036288889,0.348444444,0.044311111,1.106746567,16.24822222,38.89866667,0.339333333,0.481111111,6.912,0.264666667,0.188222222,0.286444444,35.14688889,1.032222222,1.303419466,1467.133333,83.0,26.36363636,11.0,60.0,25.2,10.0,3.440467868498814,197.5344444,211.9102778,232.6294444,177.9336111,205.0019444,60.34228749330039,333.0774233852834,452.49913713872917,572.4197768763825,355.2255783285442,116.22264995067901,86.99960310521509,97.63616708709725,59.298030810001194,104.44503920623117,62.79298647982048,64.18397312706645,118.54415968025909,70.75139255816251,40.73014040545578,140.7088811,581.1944444,41.3322985,365.0,84.56,2.702514047,1.347898658,1.2066620686885852,1161.859167,3930.7842,0.0,2265.613411,1212.0702,192.1584644,98344.23914,3.236231269,1.02453939,4.222117736,109.89392674575001,57.62819444444473,18.180447263888883,24.43288265277776
2025-09-19 00:00:00,1.018553725,11.23187579,0.64484298,87.74957048,8.229502887,28.404,10.2,1.025,0.565,87.865,11.11,4.933,69.81,8.59,19.68,1.92,9.184196669,4.823333333,80.49,66.84,32.95,0.049,4.97,1.92,9.02,2.1,0.035,0.13,55.39,10.73,0.065,2.158953722,0.17,97.401,0.269039146,66.91576512,0.782313167,0.516405694,14.70177936,7.145765125,9.012704626,2.529,57.09377886,5.112784213,4.733642247,0.064298953,0.026140209,0.092336023,0.484810258,4.229798674,7.789794679,0.144858992,0.112336822,0.041261484,25.034,0.0,0.0,0.0,0.0,0.0,0.0,0.0,0.0,0.0,0.0,0.0,0.0,0.0,6.0,0.335725847,4.318,0.014,94.64315,0.15,0.11695,0.026,0.667,0.0649,1.090008144,15.831,38.9485,0.2655,0.421,7.1555,0.19,0.1755,0.2655,35.742,0.8855,1.290206428,1480.8,83.0,26.36363636,11.0,60.0,25.2,10.0,3.606816495243848,153.5730556,160.8758333,190.3569444,177.0638889,170.4674306,60.85375372450541,331.6286845525912,449.6022641800734,584.3088902237749,357.97728864660917,94.26431316305076,73.49160795878562,80.35137665178564,62.375324945524554,105.94573283529371,72.59598798899415,68.09845057930221,142.70859789762062,82.59184360353474,45.27313509624433,118.8971439,555.0,42.29767303,365.0,77.24488889,2.46075255,1.226064531,1.1948835998747291,1102.916944,3500.680861,0.0,2279.595406,1279.710631,189.4600636,94403.06228,3.011529694,0.885300038,3.656764422,107.00387156675,57.62819444444473,18.180447263888883,24.43288265277776
2025-09-19 01:00:00,1.018634277,11.22854094,0.644907421,87.75282478,8.212264778,33.107,10.2,1.025,0.565,87.865,11.11,5.701,69.81,8.59,19.68,1.92,9.821323128,4.823333333,80.49,66.84,32.95,0.049,4.97,1.92,9.02,2.1,0.035,0.13,55.39,10.73,0.065,2.158953722,0.17,114.374,0.269264656,67.12986445,0.784117248,0.517014571,14.60372755,7.093717384,8.947058624,2.951,57.08941237,5.114887046,4.733923696,0.064311016,0.026137797,0.092381859,0.485114626,4.231350669,7.791776891,0.144947447,0.112296615,0.041282794,29.304,0.0,0.0,0.0,0.0,0.0,0.0,0.0,0.0,0.0,0.0,0.0,0.0,0.0,7.0,0.469698555,4.297391304,0.014,94.69726087,0.148956522,0.120478261,0.026365217,0.632173913,0.063373913,1.072639859,15.39886957,38.80208696,0.271043478,0.431565217,7.268782609,0.19,0.181043478,0.270521739,36.17504348,0.891043478,1.273586219,1470.208696,83.0,26.36363636,11.0,60.0,25.2,10.0,1.012962335223989,148.5425,177.9161111,184.8544444,163.5980556,168.7277778,59.35367621310943,332.64620952102234,450.62901278570183,576.8120740743659,355.737236004251,100.65662712679938,71.15477450191172,83.61917758916937,60.82040732285782,101.79504863903264,65.6182138179475,66.88738722021756,134.66533256209277,77.09287655292484,44.66520562530015,117.0285636,547.3472222,42.73221097,365.3333333,83.92244444,2.593380181,1.286109297,1.1644277748776792,1118.225278,3991.083469,0.0,2287.347719,1216.003699,185.4891217,94777.95489,3.411283433,0.971480244,3.8076855,106.839618002,57.62819444444473,18.180447263888883,24.43288265277776
2025-09-19 02:00:00,1.018535736,11.23262053,0.644828589,87.74884373,8.233352514,33.02,10.2,1.025,0.565,87.865,11.11,5.761,69.81,8.59,19.68,1.92,9.26043829,4.823333333,80.49,66.84,32.95,0.049,4.97,1.92,9.02,2.1,0.035,0.13,55.39,10.73,0.065,2.158953722,0.17,114.753,0.269183253,67.05258065,0.783466026,0.516794784,14.63912148,7.112505148,8.970754976,2.914,57.11747221,5.101373882,4.732115051,0.064233502,0.0261533,0.092087308,0.483158705,4.221377282,7.77903886,0.144379016,0.112554993,0.041145854,29.413,0.0,0.0,0.0,0.0,0.0,0.0,0.0,0.0,0.0,0.0,0.0,0.0,0.0,7.0,0.326775954,4.271304348,0.014,94.81986957,0.138521739,0.11526087,0.030017391,0.553913043,0.057113043,1.083766427,15.48756522,38.82295652,0.281478261,0.447217391,7.456608696,0.19,0.191478261,0.27573913,35.82547826,0.901478261,1.291967045,1472.295652,83.0,26.36363636,11.0,60.0,25.2,10.0,1.8002948725534083,173.2247222,188.6625,199.4808333,166.5025,181.9676389,59.51598051982323,332.519458368011,450.19676893330245,586.1154576882597,358.17298781650106,104.15630094814307,73.98972062794161,88.75119264750685,61.80956932866408,97.88238951041603,74.07198381068835,63.98381704660818,122.61087804277142,74.97942171323274,45.97628385032286,125.5565635,552.1666667,42.02066556,370.0,73.75511111,2.555519317,1.292423292,1.1616977710861391,1126.289167,3996.393567,0.0,2303.549233,1267.529597,190.4869781,96014.35422,3.379924631,0.939932864,4.198334625,109.13624466375,57.62819444444473,18.180447263888883,24.43288265277776
2025-09-19 03:00:00,1.018523276,11.23313636,0.644818621,87.74834037,8.236018841,32.694,10.2,1.025,0.565,87.865,11.11,5.712,69.81,8.59,19.68,1.92,10.39599652,4.823333333,80.49,66.84,32.95,0.049,4.97,1.92,9.02,2.1,0.035,0.13,55.39,10.73,0.065,2.158953722,0.17,114.918,0.269059829,66.93540171,0.782478632,0.516461538,14.69278632,7.140991453,9.006683761,2.925,56.70151211,5.301693523,4.758926475,0.065382563,0.025923487,0.09645374,0.512153345,4.369223135,7.96786789,0.152805464,0.108724789,0.043175862,28.113,0.0,0.0,0.0,0.0,0.0,0.0,0.0,0.0,0.0,0.0,0.0,0.0,0.0,7.0,0.189282325,4.252095238,0.014,94.92649524,0.128952381,0.110790476,0.034466667,0.482666667,0.050533333,1.091011897,15.50342857,38.82638095,0.293142857,0.464190476,7.612095238,0.192095238,0.198952381,0.278952381,35.58819048,0.917333333,1.304908394,1474.419048,83.0,26.36363636,11.0,60.0,25.2,10.0,2.767045805958233,180.5227778,197.2458333,208.6952778,160.1641667,186.6570139,60.48273251441215,332.76067829764713,451.21942957639726,582.3677559434868,357.65088050139707,113.28567814917457,81.37744514761827,97.61705754868726,60.5947331845035,100.32114836670712,72.45888083932758,63.84669757373433,117.72434278818689,71.66803543703037,46.18698964471301,133.4831822,559.25,41.65107164,370.0,77.88244444,2.635730081,1.299175992,1.1909890256006048,1148.274167,3999.591461,0.0,2301.902778,1242.838061,196.1679481,99566.55889,3.248433464,1.005964576,4.098066153,110.18652164150001,57.62819444444473,18.180447263888883,24.43288265277776
2025-09-19 04:00:00,1.018514486,11.23350027,0.644811589,87.74798524,8.237899958,33.066,10.2,1.025,0.565,87.865,11.11,5.73,69.81,8.59,19.68,1.92,10.21090566,4.823333333,80.49,66.84,32.95,0.049,4.97,1.92,9.02,2.1,0.035,0.13,55.39,10.73,0.065,2.158953722,0.17,115.854,0.269443508,67.2996661,0.785548061,0.51749747,14.5259629,7.052438449,8.894994941,2.965,56.51324067,5.392361997,4.771061835,0.06590265,0.02581947,0.09843007,0.52527687,4.436140977,8.053335497,0.156619434,0.106991166,0.044094682,27.735,0.0,0.0,0.0,0.0,0.0,0.0,0.0,0.0,0.0,0.0,0.0,0.0,0.0,7.0,0.219503642,4.26352381,0.014,94.96192381,0.123238095,0.109647619,0.042466667,0.442666667,0.042533333,1.080968842,15.19485714,38.75209524,0.310285714,0.487047619,7.62352381,0.20352381,0.193238095,0.273238095,35.85104762,0.957333333,1.293619348,1476.704762,83.0,26.36363636,11.0,60.0,25.2,10.0,2.5583742753836844,170.5636111,195.4013889,202.2519444,143.5905556,177.951875,61.140556730407816,333.4702972426045,452.12064588746534,572.0041466421475,355.18189054938875,118.75711787705225,84.31880315417011,101.0202263256559,59.579335750278815,109.94313429218414,65.93649264215078,68.4339152374107,125.56007156255166,71.03165078676116,45.52478350167569,114.3119883,559.2083333,41.59664125,370.0,89.32488889,2.666839397,1.299350197,1.2038542619213972,1144.175,3998.497569,0.0,2313.864247,1233.920875,197.0934861,101022.8421,3.195575383,1.036443784,3.861713917,107.64633844975,57.62819444444473,18.180447263888883,24.43288265277776
2025-09-19 05:00:00,1.017681047,11.26800467,0.644144837,87.71431428,8.41625603,32.754,10.2,1.025,0.565,87.865,11.11,5.673,69.81,8.59,19.68,1.92,10.83591734,4.823333333,80.49,66.84,32.95,0.049,4.97,1.92,9.02,2.1,0.035,0.13,55.39,10.73,0.065,2.158953722,0.17,115.431,0.271645491,69.39022932,0.803163929,0.523442826,13.56854044,6.544220638,8.253997521,3.227,56.12178091,5.580882676,4.796294048,0.066984031,0.025603194,0.102539316,0.552563707,4.57527861,8.23104237,0.164549558,0.103386565,0.046005121,26.363,0.0,0.0,0.0,0.0,0.0,0.0,0.0,0.0,0.0,0.0,0.0,0.0,0.0,7.0,0.260030955,4.254833333,0.013783333,95.02836667,0.12,0.109433333,0.050033333,0.3875,0.03605,1.060647179,14.93333333,38.49116667,0.3525,0.513,7.552,0.225166667,0.200833333,0.27,36.3055,0.982166667,1.268775825,1478.0,83.0,26.36363636,11.0,60.0,25.2,10.0,0.7836434228064917,170.4755556,183.6425,187.71,138.4022222,170.0575694,60.529286779640316,332.88393007156344,451.71634501022487,575.6595076809649,356.1551039633576,115.69664353575513,80.52355741627797,95.31250909202555,61.22426063106069,109.23524488972004,69.34207848173614,70.92369126574667,140.6860129025893,77.0358146819402,46.273071675576446,127.1857775,565.0,41.27136253,370.0,85.19755556,2.678365244,1.308308042,1.204117147349905,1137.779722,3998.875078,0.0,2286.189369,1213.071386,192.3999939,99289.89842,3.248946817,1.04750099,3.914166981,109.35211551875,57.62819444444473,18.180447263888883,24.43288265277776
2025-09-19 06:00:00,1.018745138,11.2239513,0.64499611,87.75730356,8.188540532,32.135,10.2,1.025,0.565,87.865,11.11,5.568,69.81,8.59,19.68,1.92,11.03249384,4.823333333,80.49,66.84,32.95,0.049,4.97,1.92,9.02,2.1,0.035,0.13,55.39,10.73,0.065,2.158953722,0.17,116.166,0.271820449,69.55633416,0.804563591,0.523915212,13.49246883,6.503840399,8.203067332,3.208,56.74008051,5.283119609,4.756440483,0.065276021,0.025944796,0.096048879,0.509464922,4.355514664,7.950359402,0.152024152,0.109079931,0.042987637,27.824,0.0,0.0,0.0,0.0,0.0,0.0,0.0,0.0,0.0,0.0,0.0,0.0,0.0,7.0,0.276874971,4.219833333,0.013283333,95.13536667,0.12,0.110433333,0.057033333,0.3125,0.03155,1.026884259,14.73333333,37.98616667,0.4275,0.543,7.372,0.260166667,0.225833333,0.27,37.0105,0.987166667,1.226207216,1478.0,83.0,26.36363636,11.0,60.0,25.2,10.0,1.527997741129738,178.8046025,195.7543933,200.2539749,145.6481172,180.115272,60.43130275118253,333.06292533791543,452.2083932737947,574.7375484955119,356.0929550117593,117.74841927665197,83.40599204349176,98.76207707414886,60.14557442488518,105.61091679862386,67.60298614928521,67.95423470990545,129.84875865281333,73.56026960119675,45.088942115692184,130.4694163,565.7949791,40.18152833,370.0,84.56,2.661764561,1.318967799,1.2058215404486927,1135.772385,3999.166544,0.0,2278.430833,1240.301368,193.7745159,99784.79301,3.232067406,1.019614064,4.056168163,109.78719765975,57.62819444444473,18.180447263888883,24.43288265277776
2025-09-19 07:00:00,1.018737778,11.22425599,0.644990222,87.75700623,8.190115521,27.614,10.2,1.025,0.565,87.865,11.11,4.792,69.81,8.59,19.68,1.92,10.82262982,4.823333333,80.49,66.84,32.95,0.049,4.97,1.92,9.02,2.1,0.035,0.13,55.39,10.73,0.065,2.158953722,0.17,96.728,0.271113602,68.88525411,0.798908819,0.522006726,13.79980568,6.666980568,8.408830344,2.676,56.69312706,5.305731627,4.759466948,0.065405726,0.025918855,0.09654176,0.512737828,4.372203457,7.971674363,0.152975327,0.108647579,0.043216783,22.737,0.0,0.0,0.0,0.0,0.0,0.0,0.0,0.0,0.0,0.0,0.0,0.0,0.0,6.0,0.370919814,4.2065,0.013325,95.1089,0.1265,0.110025,0.0532,0.34475,0.0368,1.010250164,15.0425,37.63175,0.41475,0.55025,7.22125,0.26375,0.23025,0.2635,37.25075,0.96725,1.20410104,1477.35,83.0,26.36363636,11.0,60.0,25.2,10.0,1.8258606419738896,168.3430962,193.5945607,198.7698745,144.4460251,176.2883891,60.14026603067416,333.4257398225248,452.1648684170721,574.3410161440248,356.04457902407563,115.36740971873166,82.40818734955775,97.55751278855354,59.58764982575018,103.88344022166973,66.94931568003837,66.98402728810018,127.68690465234754,73.34539666791292,44.47747830503303,127.9875807,561.0878661,41.55152264,370.0,84.56,2.634772544,1.319337347,1.1927368842069184,1133.82887,3968.448021,0.0,2280.448678,1253.518586,192.8286808,98810.31276,3.244798808,1.001808605,3.957389042,109.45835444275,57.62819444444473,18.180447263888883,24.43288265277776
2025-09-19 08:00:00,0.797188561,8.331181863,0.516488363,65.72501559,5.651430644,32.398,10.0,1.04,0.515,87.785,11.175,6.067,69.25,9.07,19.73,1.95,11.45707044,4.823333333,80.49,66.84,32.95,0.05,5.18,2.12,9.33,2.18,0.036,0.13,55.06,10.98,0.065,2.11969112,0.17,115.086,0.483719413,68.65405873,0.946391517,0.642091354,13.87969984,6.709389886,8.462319739,3.065,56.87931989,4.830237194,4.449994379,0.070004497,0.031999888,0.087003372,0.449048226,5.045304081,7.615382771,0.065007307,0.105000562,0.025000562,26.687,4.04,2.04,64.1,0.1,0.085,0.023,0.0,0.022,1.6,0.6,0.03,1.16,0.048,7.0,0.182722235,4.219076923,0.014,94.93566154,0.139538462,0.107861538,0.037323077,0.494,0.052538462,1.015223575,15.89876923,37.49138462,0.300923077,0.527692308,7.130153846,0.229538462,0.21,0.250923077,36.92923077,0.919538462,1.208298563,1476.046154,83.0,26.36363636,11.0,60.0,25.2,10.0,2.6599988944728494,200.13,211.1011111,220.4788889,164.2347222,198.9861806,60.296854930660665,332.92280304248925,452.247501607805,577.8415036266651,356.9517205764344,117.71767160108736,85.9546056406924,100.80589867379194,59.80742164605009,100.09037395590173,68.32506214757518,63.710745670836786,115.8987340918334,70.27011474823155,43.65472899117421,144.7375472,565.125,41.77649525,370.0,79.15755556,2.635175492,1.319112903,1.207260661736525,1143.078611,3947.729942,0.0,2268.254,1263.474861,195.7674294,99601.79028,3.199287158,0.997283153,4.086041983,111.677725004,57.62819444444473,18.180447263888883,24.43288265277776
2025-09-19 09:00:00,0.792690894,8.284178076,0.513574382,65.35420089,5.619545775,32.649,10.0,1.04,0.515,87.785,11.175,5.544,69.25,9.07,19.73,1.95,11.97422741,4.823333333,80.49,66.84,32.95,0.05,5.18,2.12,9.33,2.18,0.036,0.13,55.06,10.98,0.065,2.11969112,0.17,115.133,0.484810544,68.91282043,0.949146623,0.643291598,13.7610939,6.646431631,8.382912685,3.035,56.69193916,4.895588159,4.448445778,0.071243377,0.031968916,0.087932533,0.462335223,5.129083398,7.720842503,0.067020488,0.105155422,0.025155422,26.991,4.04,2.04,64.1,0.1,0.085,0.023,0.0,0.022,1.6,0.6,0.03,1.16,0.048,7.0,0.302376149,4.209846154,0.014,95.01227692,0.134923077,0.106476923,0.040553846,0.434,0.047923077,1.013071456,15.68646154,37.50523077,0.310153846,0.504615385,7.231692308,0.224923077,0.21,0.260153846,37.02153846,0.914923077,1.20840229,1476.507692,83.0,26.36363636,11.0,60.0,25.2,10.0,2.907924973554316,184.3094444,201.4144444,216.3861111,162.0902778,191.0500694,60.42135189309452,332.54782667137283,452.2488365860008,580.2374776212322,357.5519245014641,117.63798300223182,86.11384508254838,100.41222269773075,59.636309995512896,97.91301374626255,70.62785979263018,62.62309481537079,119.0570124304041,72.13713236100637,44.88771481130769,152.4990756,570.0,41.15922631,370.0,78.52,2.634813797,1.318977903,1.2124970390422884,1147.410833,3998.399092,0.0,2259.898844,1279.305008,198.8124483,100838.6179,3.201628169,0.985051613,4.180893139,112.706127517,57.62819444444473,18.180447263888883,24.43288265277776
2025-09-19 10:00:00,0.785661562,8.210716603,0.509020167,64.7746605,5.569713419,32.975,10.0,1.04,0.515,87.785,11.175,5.626,69.25,9.07,19.73,1.95,11.46333175,4.823333333,80.49,66.84,32.95,0.05,5.18,2.12,9.33,2.18,0.036,0.13,55.06,10.98,0.065,2.11969112,0.17,115.793,0.482745098,68.423,0.943931373,0.641019608,13.98560784,6.765607843,8.53322549,3.06,56.69361943,4.895002149,4.448459665,0.071232268,0.031969193,0.087924201,0.462216077,5.128332139,7.719896833,0.067002436,0.105154034,0.025154034,27.916,4.04,2.04,64.1,0.1,0.085,0.023,0.0,0.022,1.6,0.6,0.03,1.16,0.048,7.0,0.264402546,4.200615385,0.014,95.08889231,0.130307692,0.105092308,0.043784615,0.374,0.043307692,1.010919337,15.47415385,37.51907692,0.319384615,0.481538462,7.333230769,0.220307692,0.21,0.269384615,37.11384615,0.910307692,1.208506016,1476.969231,83.0,26.36363636,11.0,60.0,25.2,10.0,3.5630763483544428,183.5686111,211.8419444,219.3902778,165.8616667,195.165625,60.694063154170315,333.0909861598613,452.42380865533613,574.9383415202062,356.12296193245095,117.59742636295857,86.1086962972736,103.11007160851673,58.26676748483459,98.26690607405811,65.05126437318376,61.480793292798865,107.19248944908875,66.4530864274391,44.39683754482978,136.59435,562.4444444,40.47824936,370.0,83.92244444,2.653428772,1.318886894,1.2080563473084358,1154.924167,4000.074847,0.0,2283.670383,1268.030836,199.9669989,101420.9428,3.184534136,1.000724846,4.120611467,110.598751375,57.62819444444473,18.180447263888883,24.43288265277776
2025-09-19 11:00:00,0.784281664,8.196295695,0.508126148,64.66089339,5.559931042,37.559,10.0,1.04,0.515,87.785,11.175,6.671,69.25,9.07,19.73,1.95,11.39056246,4.823333333,80.49,66.84,32.95,0.05,5.18,2.12,9.33,2.18,0.036,0.13,55.06,10.98,0.065,2.11969112,0.17,131.482,0.482487165,68.36183115,0.943280091,0.640735881,14.01364518,6.780490588,8.551996577,3.506,56.88983002,4.826571679,4.45008124,0.069935008,0.032001625,0.086951256,0.448302962,5.040604924,7.609467567,0.064894388,0.104991876,0.024991876,32.004,4.04,2.04,64.1,0.1,0.085,0.023,0.0,0.022,1.6,0.6,0.03,1.16,0.048,8.0,0.190561023,4.187076923,0.013569231,95.15516923,0.121384615,0.109307692,0.0608,0.318307692,0.034384615,1.004058512,15.31784615,37.37353846,0.367384615,0.497230769,7.331384615,0.263076923,0.227230769,0.261384615,37.22338462,0.961692308,1.201017787,1466.230769,83.0,26.36363636,11.0,60.0,25.2,10.0,2.235321707272746,169.8544444,193.4525,191.1277778,154.8930556,177.3319444,61.21234431365513,332.2816486198299,451.53789544450746,577.7429634282526,356.7120015671807,114.00076521537298,80.5307861898194,99.61331431984746,59.69329889484841,100.1573468814783,68.12044454772939,64.91129930099109,119.70466650635144,69.87288386759091,48.554470815268544,134.7039079,565.0,41.66775531,370.0,84.56,2.655148772,1.318815144,1.2202483591961906,1160.0425,4001.695444,0.0,2292.370942,1288.161328,203.7750711,103020.5728,3.138582961,1.000852692,4.113007953,110.34826779675001,57.62819444444473,18.180447263888883,24.43288265277776
2025-09-19 12:00:00,0.782409747,8.176732852,0.506913357,64.50656137,5.54666065,32.686,10.0,1.04,0.515,87.785,11.175,5.792,69.25,9.07,19.73,1.95,11.64490302,4.823333333,80.49,66.84,32.95,0.05,5.18,2.12,9.33,2.18,0.036,0.13,55.06,10.98,0.065,2.11969112,0.17,115.307,0.484945884,68.94491637,0.949488357,0.643440472,13.74638242,6.638622499,8.373063299,3.049,56.78308527,4.863800014,4.449199052,0.070640759,0.031983981,0.087480569,0.455872136,5.088331298,7.669544573,0.066041233,0.105080095,0.025080095,27.842,4.04,2.04,64.1,0.1,0.085,0.023,0.0,0.022,1.6,0.6,0.03,1.16,0.048,7.0,0.15137249,4.173230769,0.013107692,95.22070769,0.112153846,0.113923077,0.0788,0.262923077,0.025153846,0.99686135,15.16553846,37.21661538,0.418153846,0.515692308,7.322153846,0.309230769,0.245692308,0.252153846,37.33415385,1.017076923,1.192987276,1454.692308,83.0,26.36363636,11.0,60.0,25.2,10.0,1.9187712940137658,161.4916667,188.4375,188.8908333,159.4558333,174.5689583,61.07315902761405,332.2988443095626,451.63801509414395,572.6663055360792,355.1673583569822,111.37701964826147,78.89714286850833,95.12149456857489,59.57613503344851,104.06983550104235,63.25397754760222,66.89267960315786,127.79919822090288,71.78086075882379,46.95975026560836,129.4418253,568.4583333,41.70020717,370.0,89.96244444,2.644728064,1.318795294,1.219010024351436,1164.488056,4000.757764,0.0,2285.719914,1275.503122,201.63963,101315.9568,3.1881169,0.999885725,4.125345608,109.65104185225,57.62819444444473,18.180447263888883,24.43288265277776
2025-09-19 13:00:00,0.780177057,8.153399668,0.505466826,64.32248498,5.530832659,23.467,10.0,1.04,0.515,87.785,11.175,3.875,69.25,9.07,19.73,1.95,12.13275631,4.823333333,80.49,66.84,32.95,0.05,5.18,2.12,9.33,2.18,0.036,0.13,55.06,10.98,0.065,2.11969112,0.17,82.344,0.484748858,68.89819178,0.948990868,0.643223744,13.76779909,6.649990868,8.387401826,2.19,56.89479501,4.824840086,4.450122273,0.069902182,0.032002445,0.086926636,0.447950899,5.03838504,7.60667322,0.064841045,0.104987773,0.024987773,20.855,4.04,2.04,64.1,0.1,0.085,0.023,0.0,0.022,1.6,0.6,0.03,1.16,0.048,5.0,0.309331502,4.219538462,0.013353846,95.02758462,0.127692308,0.114646154,0.061769231,0.398615385,0.0368,1.014371865,15.29630769,37.47015385,0.405732025,0.505414019,7.377115784,0.286638182,0.230269541,0.251425793,36.95331689,1.03,1.214081173,1461.2,83.0,26.36363636,11.0,60.0,25.2,10.0,0.8430544944376521,157.9441667,184.8769444,180.7475,143.3108333,166.7198611,60.08936074407299,333.0278589639653,451.6359688765375,575.1485252734108,356.16787197351783,111.11166357019626,77.57283226652592,93.85714704873453,59.96961819772676,101.46538975527272,66.62833646605466,67.57590380909645,132.2264832597481,74.37532004238079,46.39481773197549,142.4073289,570.0,40.85605083,370.0,85.19755556,2.652898261,1.318992994,1.1961462504225233,1174.503333,3998.317703,0.0,2275.176022,1241.768247,198.2178561,99219.55742,3.262395583,1.01597371,4.278613703,111.36897107925,57.62819444444473,18.180447263888883,24.43288265277776
2025-09-19 14:00:00,0.781965429,8.172089416,0.506625489,64.46992913,5.54351079,32.947,10.0,1.04,0.515,87.785,11.175,5.332,69.25,9.07,19.73,1.95,11.4463306,4.823333333,80.49,66.84,32.95,0.05,5.18,2.12,9.33,2.18,0.036,0.13,55.06,10.98,0.065,2.11969112,0.17,115.839,0.481767594,68.19118494,0.941463175,0.639944354,14.09186252,6.82200982,8.604363339,3.055,56.97910708,4.795435381,4.450819067,0.069344747,0.032016381,0.08650856,0.441972407,5.000688486,7.559221551,0.063935213,0.104918093,0.024918093,29.79,4.04,2.04,64.1,0.1,0.085,0.023,0.0,0.022,1.6,0.6,0.03,1.16,0.048,7.0,0.414663017,4.284153846,0.013815385,94.75573846,0.150769231,0.114184615,0.034076923,0.592461538,0.0548,1.039402107,15.51323077,37.84861538,0.374078146,0.486388826,7.451614634,0.243122768,0.204534161,0.253285524,36.42286065,1.03,1.24403902,1473.2,83.0,26.36363636,11.0,60.0,25.2,10.0,0.8862026211008356,221.1116667,234.5533333,213.4544444,166.9938889,209.0283333,59.55581731668592,333.749936687508,452.34884753953736,569.3187188245679,354.7448134309617,115.85843916964723,81.12789873558464,101.090952231665,59.02401843220416,98.78759315370854,58.52252650226268,64.41146056120644,103.57203680140783,62.775123351151464,42.32746572150029,135.3634177,568.1527778,41.10777236,370.0,84.56,2.636200264,1.318868792,1.1913096428983216,1158.585,4000.2388,0.0,2281.863214,1242.299633,194.7786217,98081.62936,3.300402189,1.003848269,4.220904067,110.43565284525,57.62819444444473,18.180447263888883,24.43288265277776
2025-09-19 15:00:00,0.780773047,8.159628178,0.50585296,64.37162194,5.535057749,33.161,10.0,1.04,0.515,87.785,11.175,6.733,69.25,9.07,19.73,1.95,10.50007725,4.823333333,80.49,66.84,32.95,0.05,5.18,2.12,9.33,2.18,0.036,0.13,55.06,10.98,0.065,2.11969112,0.17,116.586,0.480331675,67.85065672,0.937837479,0.638364842,14.24794693,6.904862355,8.708862355,3.015,56.63116743,4.91678293,4.447943532,0.071645174,0.031958871,0.088233881,0.466644492,5.156254894,7.75504544,0.067673408,0.105205647,0.025205647,27.839,4.04,2.04,64.1,0.1,0.085,0.023,0.0,0.022,1.6,0.6,0.03,1.16,0.048,7.0,0.331406004,4.3568,0.01364,94.64988,0.1528,0.1104,0.02516,0.634,0.05732,1.055488558,15.654,38.08752273,0.399619623,0.433766294,7.516421872,0.218622223,0.174796629,0.262304825,36.08647736,1.025036036,1.263788063,1478.36,83.0,26.36363636,11.0,60.0,25.2,10.0,2.555194472107871,186.3337047,213.1752089,202.5643454,164.9824513,191.7639276,59.80222144594036,333.2555142059877,450.7210649435967,584.3791182046641,358.35124224423464,108.37558140815047,76.63633346071053,99.19438141011148,59.49452252028408,88.82077243850415,71.08627971868985,58.85194726332594,94.87028668885144,63.994745279527784,47.17362903170824,142.357207,560.9888579,40.19100769,370.0,73.75866295,2.635971148,1.326202738,1.1680510704936113,1160.726184,3999.93485,0.0,2315.319159,1260.141571,196.7741337,99000.32638,3.272016028,0.994231354,4.028898078,111.3623299275,57.62819444444473,18.180447263888883,24.43288265277776
2025-09-19 16:00:00,0.685596709,8.179242462,0.420204435,64.85523709,4.054604195,28.322,10.0,1.04,0.515,87.785,11.175,5.048,69.29,8.96,19.89,1.86,11.70899193,4.823333333,80.49,66.84,32.95,0.047,5.44,1.98,9.46,2.03,0.034,0.13,54.7,11.41,0.068,2.097426471,0.17,99.859,0.481608747,68.15351425,0.941062085,0.639769621,14.10912925,6.831175322,8.615923467,2.561,52.66550007,4.070660732,4.055506097,0.05755367,0.029261186,0.074547503,0.342782121,4.17518941,6.405831595,0.049180229,0.09474614,0.021975704,21.567,0.0,0.0,0.0,0.0,0.0,0.0,0.0,0.0,0.0,0.0,0.0,0.0,0.0,7.0,0.42760473,4.4348,0.01304,94.65468,0.1408,0.1044,0.02876,0.574,0.04952,1.065612482,15.744,38.23339394,0.46329134,0.358745538,7.574768038,0.206798256,0.142390996,0.276097172,35.87947602,1.016762763,1.276731236,1478.96,83.0,26.36363636,11.0,60.0,25.2,10.0,3.798392836608599,171.1577778,188.5858333,192.9580556,170.2747222,180.7440972,63.02359870924617,330.38148784668135,451.1579717498545,583.9075665650497,358.131805236213,115.64009224452437,83.02129552111505,103.96962890047186,59.90302298648237,97.48915070764224,72.43584741473948,62.0653360853604,114.37966531021299,68.2785476670638,53.292847973252066,140.6462992,565.0,40.84959461,370.0,83.25133333,2.683288253,1.339061903,1.2713678879077526,1158.001111,3999.798578,0.0,2292.729728,1373.793047,216.7084275,110509.0986,2.927651719,1.035114341,4.146846061,111.13563464399999,57.62819444444473,18.180447263888883,24.43288265277776
2025-09-19 17:00:00,0.685612298,8.17942844,0.420213989,64.85671176,4.054696387,32.525,10.0,1.04,0.515,87.785,11.175,5.374,69.29,8.96,19.89,1.86,11.01387234,4.823333333,80.49,66.84,32.95,0.047,5.44,1.98,9.46,2.03,0.034,0.13,54.7,11.41,0.068,2.097426471,0.17,116.07,0.485676655,69.11821864,0.951333553,0.64424432,13.66694765,6.59645703,8.319881462,3.037,57.44989865,4.620541073,4.452983397,0.066038569,0.032084395,0.084013961,0.406644556,4.776973222,7.277064716,0.058583823,0.104463067,0.024497772,25.357,0.0,0.0,0.0,0.0,0.0,0.0,0.0,0.0,0.0,0.0,0.0,0.0,0.0,7.0,0.344930792,4.398,0.013466667,94.6858,0.14,0.1082,0.0318,0.57,0.052733333,1.068277621,15.792,38.3116633,0.417352598,0.375330215,7.527950817,0.203205329,0.154122998,0.283075553,35.86302716,0.966645979,1.278185907,1477.133333,83.0,26.36363636,11.0,60.0,25.2,10.0,3.9098642142507316,176.7672222,183.4030556,192.54,167.0605556,179.9427083,63.42802176863667,330.0732257848413,450.53563474538527,589.4119971711563,359.3597053831115,116.36713730822976,82.90138585714233,104.25713950471183,61.33017129770794,99.77828485405087,78.40410161858159,63.160734774499275,117.38875840062555,70.11263342323593,55.053667923076404,139.1091263,562.3194444,41.30018911,370.0,79.17433333,2.718436417,1.346063642,1.2723305762890607,1156.195556,3998.728239,0.0,2311.661006,1353.001764,215.7675006,111258.3478,2.907208758,1.063539159,3.999887456,110.93195923475,57.62819444444473,18.180447263888883,24.43288265277776
2025-09-19 18:00:00,0.685548999,8.178673277,0.420175193,64.85072389,4.054322039,32.878,10.0,1.04,0.515,87.785,11.175,5.573,69.29,8.96,19.89,1.86,10.73186857,4.823333333,80.49,66.84,32.95,0.047,5.44,1.98,9.46,2.03,0.034,0.13,54.7,11.41,0.068,2.097426471,0.17,116.351,0.487723785,69.60369565,0.956502558,0.646496164,13.44442455,6.478337596,8.170901535,3.128,56.93369297,4.811274021,4.450443744,0.069645005,0.032008875,0.086733754,0.44519268,5.020993472,7.584781062,0.064423133,0.104955626,0.024955626,27.268,0.0,0.0,0.0,0.0,0.0,0.0,0.0,0.0,0.0,0.0,0.0,0.0,0.0,6.0,0.266928048,4.353,0.013966667,94.7188,0.14,0.1127,0.0348,0.57,0.056733333,1.070409989,15.837,38.38510396,0.363584537,0.398458138,7.473621926,0.200200333,0.169007687,0.289567222,35.8601892,0.913540374,1.278819971,1475.133333,83.0,26.36363636,11.0,60.0,25.2,10.0,3.7555509726960565,166.6666667,172.2797222,190.7113889,161.0777778,172.6838889,63.65288400370701,330.03739033105353,450.7669811706909,586.5083462946403,358.4790589559298,117.6765976339656,83.99160313160964,102.08232127939499,61.76427738902112,106.92726990048618,77.63697378230756,66.65136702514397,131.5133285837287,74.44492319177662,54.330001880514175,128.7573581,555.3055556,40.69540936,370.0,83.34955556,2.705017736,1.348096983,1.2776300160867415,1143.908333,4000.158517,0.0,2309.130458,1362.328747,213.8014386,110759.7081,2.919157522,1.048615032,3.976835792,109.56034994825,57.62819444444473,18.180447263888883,24.43288265277776
2025-09-19 19:00:00,0.680710052,8.120944115,0.417209387,64.39297508,4.025704609,33.068,10.0,1.04,0.515,87.785,11.175,5.631,69.29,8.96,19.89,1.86,10.8341148,4.823333333,80.49,66.84,32.95,0.047,5.44,1.98,9.46,2.03,0.034,0.13,54.7,11.41,0.068,2.097426471,0.17,115.894,0.486987407,69.42906361,0.954643203,0.645686148,13.52446884,6.520826606,8.224491443,3.097,57.0018982,4.787486744,4.451007423,0.069194062,0.032020148,0.086395546,0.44035631,4.990498409,7.546394486,0.06369035,0.104899258,0.024899258,28.29,0.0,0.0,0.0,0.0,0.0,0.0,0.0,0.0,0.0,0.0,0.0,0.0,0.0,6.0,0.387700352,4.245,0.0154,94.9163,0.14,0.1074,0.0392,0.486,0.0507,1.056146318,15.707,38.138,0.402,0.47,7.449,0.221,0.191,0.29,36.112,0.917,1.262427309,1489.0,83.0,26.36363636,11.0,60.0,25.2,10.0,4.104620530811644,175.7597222,190.1202778,191.6963889,179.9697222,184.3865278,63.17004952242223,329.7752334587955,450.3069544495036,589.8448600966518,359.39935835940014,111.83665302917754,79.99078608229789,103.34535813299718,60.48234111014459,92.77840304183337,75.93611222204271,59.53143793905079,105.65947277761177,66.37677976219703,55.41650212196794,138.3273468,555.0,40.96373069,370.0,78.32229167,2.706042531,1.347759336,1.2681482537187374,1146.193889,4000.522661,0.0,2307.991594,1365.357569,214.541165,111056.2364,2.912787136,1.062441996,4.041610381,110.828373451,57.62819444444473,18.180447263888883,24.43288265277776
2025-09-19 20:00:00,0.681391131,8.129069466,0.417626823,64.457403,4.029732498,33.196,10.0,1.04,0.515,87.785,11.175,5.587,69.29,8.96,19.89,1.86,10.41869007,4.823333333,80.49,66.84,32.95,0.047,5.44,1.98,9.46,2.03,0.034,0.13,54.7,11.41,0.068,2.097426471,0.17,115.236,0.487880752,69.64092029,0.956898898,0.646668827,13.42736228,6.469280622,8.159478289,3.086,56.97875269,4.795558978,4.450816138,0.06934709,0.032016323,0.086510317,0.441997536,5.000846936,7.559421004,0.063939021,0.104918386,0.024918386,29.223,0.0,0.0,0.0,0.0,0.0,0.0,0.0,0.0,0.0,0.0,0.0,0.0,0.0,8.0,0.37622404,4.254,0.0151,94.9694,0.1355,0.10545,0.0428,0.432,0.04575,1.042168116,15.6005,37.8635,0.429,0.491,7.53,0.2255,0.2,0.2855,36.3325,0.9335,1.249413635,1488.25,83.0,26.36363636,11.0,60.0,25.2,10.0,4.009869706383526,181.9019444,194.5272222,208.6075,186.5219444,192.8896528,62.619042556884935,330.0417178153408,451.3242934096663,582.7724459423198,357.50421467571755,114.35950254596571,83.63102215966109,101.12341099078083,60.11385896143101,98.7633619477271,70.25954198911504,61.52566958839668,114.90533884510238,69.24603778106011,50.74973060130916,125.5222906,554.625,41.29970542,370.0,83.00270833,2.708401558,1.3482277,1.2668050242922295,1129.803611,4004.544683,0.0,2280.994358,1331.859125,207.2595747,108616.4398,2.997748953,1.067925214,4.141340344,109.1317035045,57.62819444444473,18.180447263888883,24.43288265277776
2025-09-19 21:00:00,0.68336017,8.152560308,0.418833653,64.64366769,4.041377349,33.412,10.0,1.04,0.515,87.785,11.175,5.455,69.29,8.96,19.89,1.86,9.598319813,4.823333333,80.49,66.84,32.95,0.047,5.44,1.98,9.46,2.03,0.034,0.13,54.7,11.41,0.068,2.097426471,0.17,114.406,0.4885585,69.80164835,0.958610213,0.64741435,13.35369101,6.430174531,8.110155139,3.094,56.74132247,4.87836522,4.448853905,0.070916876,0.031977078,0.087687657,0.458833497,5.107003754,7.693049087,0.066489924,0.10511461,0.02511461,27.441,0.0,0.0,0.0,0.0,0.0,0.0,0.0,0.0,0.0,0.0,0.0,0.0,0.0,7.0,0.292385231,4.30208,0.014,94.966176,0.12744,0.106128,0.04756,0.39592,0.040696,1.033013214,15.44016,37.71376,0.43232,0.48256,7.62464,0.22512,0.2,0.27744,36.5084,0.9564,1.241863959,1476.16,83.0,26.36363636,11.0,60.0,25.2,10.0,0.659834285344715,189.5377778,211.7269444,201.9922222,201.9422222,201.2997917,58.73386414123003,329.7003693031703,452.21149099053605,582.4634553592963,358.1542812338226,103.09069739769032,75.68687666384825,91.60980233830242,58.62255705445756,76.05416715538809,63.80685088212956,55.04688979611129,108.45729387133657,70.1256942682069,45.84424780546146,131.49359,553.0694444,41.07403653,370.0,72.99458333,2.712335942,1.347935986,1.2273917692138538,1068.886389,3995.130036,0.0,2165.484675,1243.464228,185.3981978,101622.1,3.240804933,1.067159301,4.773943861,109.922900675,57.62819444444473,18.180447263888883,24.43288265277776
