Repository: saikumar-voptimai/evonith_bf_webapp

# Evonith BF2 — Blast Furnace Intelligence Platform

Monitoring, modelling and optimisation of **Blast Furnace 2 (BF2)** at Evonith Steel: live telemetry from InfluxDB,
manual plant reports from Neon PostgreSQL, a two-zone energy model of the furnace, blend and fuel optimisers, a
conversational assistant (FurnaceMind) and a live digital twin evaluated every hour.

The platform has three deployable parts that share one Python service layer, plus the shared data library:

| Part | Path | What it is |
|---|---|---|
| **Streamlit app** (legacy) | `src/app.py`, `src/custom_pages/` | The original 11-page dashboard; still the home of the model pages. Served under `/legacy` in production |

File: src/assets/data/furnace_dataset_20260617_152856_168598.csv (part 10 of 47)
FLUX_FE2O3%,FLUX_AL2O3%,FLUX_LOI%,FLUX_MGO%,FLUX_CAO%,FLUX_CALC_MT,ORE_FE(T)%,ORE_LOI%,ORE_TM%,ORE_MGO%,ORE_NA2O%,ORE_P%,ORE_TIO2%,ORE_AL2O3%,ORE_SIO2%,ORE_MNO%,ORE_CAO%,ORE_K2O%,ORE_CALC_MT,PELLET_PCT_SIO2,PELLET_PCT_AL2O3,PELLET_PCT_FE2O3,PELLET_PCT_MGO,PELLET_PCT_TIO2,PELLET_PCT_NA2O,TOTAL_PELLET_CALC_MT,PELLET_PCT_K2O,PELLET_PCT_TM,PELLET_PCT_LOI,PELLET_PCT_MNO,PELLET_PCT_CAO,PELLET_PCT_P,CHARGES/HRS.,STOCKRODLEVEL,CHEM_PCT_C,CHEM_PCT_CR,CHEM_PCT_FE,CHEM_PCT_MN,CHEM_PCT_P,CHEM_PCT_S,CHEM_PCT_SI,CHEM_PCT_TI,SLAG_BASICITY,SLAG_PCT_AL2O3,SLAG_PCT_CAO,SLAG_PCT_FEO,SLAG_PCT_K2O,SLAG_PCT_MGO,SLAG_PCT_MNO,SLAG_PCT_NA2O,SLAG_PCT_S,SLAG_PCT_SIO2,SLAG_PCT_TIO2,SLAG_T_BASICITY,HMT_GT_1480C,COKE_DISCHARGE_TIME,WEIGHTED_COKE_ANGLE,TOTAL_COKE_PORTIONS,NON_COKE_DISCHARGE_TIME,WEIGHTED_NON_COKE_ANGLE,TOTAL_NON_COKE_PORTIONS,FTG_UPTAKE_TEMP_A,FTG_UPTAKE_TEMP_B,FTG_UPTAKE_TEMP_C,FTG_UPTAKE_TEMP_D,FTG_UPTAKE_TEMP_AVG,BOSH_TEMP_A,BOSH_TEMP_C,BOSH_TEMP_D,BELLY_TEMP_A,BELLY_TEMP_C,BELLY_TEMP_D,LOWER_STACK_TEMP_A,LOWER_STACK_TEMP_B,LOWER_STACK_TEMP_C,LOWER_STACK_TEMP_D,PCI_KG/THM,ACT. FUEL RATEKG/THM.,FURNACETOPGASANALYSISCO2ETACO,COKE RATE KG/THM,PRODUCTIONTONNESPERHR,HOT BLAST PRESSUREBAR,TOPPRESSUREBAR,DIFFERENTIAL PRESSURETOTALBAR,HOT BLAST TEMP.OC,OXYGENFLOWNM3/HR.,STEAMKGS/HR.,RAFTOC,PERMEABILITYKGS/HR.,TUYEREVELOCITYM/S,HOT BLAST VOLUMENM3/HR.,O2 ENRICHMENT %,FURNACE TOP GAS ANALYSISCO2%,BOTTOMBAR,FURNACE TOP GAS ANALYSISONLINE (ANALYZER)CO%,FURNACE TOP GAS ANALYSISH2%,UNITCOST LAKHS/THM
2025-09-19 20:00:00,0.681391131,8.129069466,0.417626823,64.457403,4.029732498,33.196,10.0,1.04,0.515,87.785,11.175,5.587,69.29,8.96,19.89,1.86,10.41869007,4.823333333,80.49,66.84,32.95,0.047,5.44,1.98,9.46,2.03,0.034,0.13,54.7,11.41,0.068,2.097426471,0.17,115.236,0.487880752,69.64092029,0.956898898,0.646668827,13.42736228,6.469280622,8.159478289,3.086,56.97875269,4.795558978,4.450816138,0.06934709,0.032016323,0.086510317,0.441997536,5.000846936,7.559421004,0.063939021,0.104918386,0.024918386,29.223,0.0,0.0,0.0,0.0,0.0,0.0,0.0,0.0,0.0,0.0,0.0,0.0,0.0,8.0,0.37622404,4.254,0.0151,94.9694,0.1355,0.10545,0.0428,0.432,0.04575,1.042168116,15.6005,37.8635,0.429,0.491,7.53,0.2255,0.2,0.2855,36.3325,0.9335,1.249413635,1488.25,83.0,26.36363636,11.0,60.0,25.2,10.0,181.9019444,194.5272222,208.6075,186.5219444,192.8896528,62.076695677874966,68.44520410631412,94.53748931909772,88.11164315148048,70.1828790565084,61.54586215338088,66.40482965097564,47.004226255638514,46.23965090115035,43.53192533663214,125.5222906,554.625,41.29970542,370.0,83.00270833,2.708401558,1.3482277,1.4071095403932394,1129.803611,4004.544683,0.0,2280.994358,1331.859125,207.2595747,108616.4398,2.997748953,17.50018428373017,1.067925214,24.55520637096774,4.141340344,109.1317035045
2025-09-19 21:00:00,0.68336017,8.152560308,0.418833653,64.64366769,4.041377349,33.412,10.0,1.04,0.515,87.785,11.175,5.455,69.29,8.96,19.89,1.86,9.598319813,4.823333333,80.49,66.84,32.95,0.047,5.44,1.98,9.46,2.03,0.034,0.13,54.7,11.41,0.068,2.097426471,0.17,114.406,0.4885585,69.80164835,0.958610213,0.64741435,13.35369101,6.430174531,8.110155139,3.094,56.74132247,4.87836522,4.448853905,0.070916876,0.031977078,0.087687657,0.458833497,5.107003754,7.693049087,0.066489924,0.10511461,0.02511461,27.441,0.0,0.0,0.0,0.0,0.0,0.0,0.0,0.0,0.0,0.0,0.0,0.0,0.0,7.0,0.292385231,4.30208,0.014,94.966176,0.12744,0.106128,0.04756,0.39592,0.040696,1.033013214,15.44016,37.71376,0.43232,0.48256,7.62464,0.22512,0.2,0.27744,36.5084,0.9564,1.241863959,1476.16,83.0,26.36363636,11.0,60.0,25.2,10.0,189.5377778,211.7269444,201.9922222,201.9422222,201.2997917,39.96690722660867,54.78587586542099,81.23317459092661,86.43492392527548,42.5181718170555,53.689846405383065,58.554196873764596,18.825846446208857,38.04067817218512,38.462477581136525,131.49359,553.0694444,41.07403653,370.0,72.99458333,2.712335942,1.347935986,1.3851090033039573,1068.886389,3995.130036,0.0,2165.484675,1243.464228,185.3981978,101622.1,3.240804933,17.50018428373017,1.067159301,24.55520637096774,4.773943861,109.922900675
2025-09-19 22:00:00,0.684445357,8.16550671,0.419498767,64.74632293,4.047795125,32.859,10.0,1.04,0.515,87.785,11.175,5.085,69.29,8.96,19.89,1.86,9.865487797,4.823333333,80.49,66.84,32.95,0.047,5.44,1.98,9.46,2.03,0.034,0.13,54.7,11.41,0.068,2.097426471,0.17,115.114,0.487297039,69.50249284,0.955425024,0.646026743,13.49081184,6.50296084,8.201957975,3.141,56.67043132,4.903089243,4.448268027,0.071385578,0.031965361,0.088039184,0.463860325,5.138699717,7.732947333,0.067251564,0.105173197,0.025173197,26.848,0.0,0.0,0.0,0.0,0.0,0.0,0.0,0.0,0.0,0.0,0.0,0.0,0.0,7.0,0.248896158,4.23488,0.014,95.094336,0.11784,0.106608,0.05716,0.34312,0.032056,1.034451924,15.06576,37.91536,0.40352,0.49216,7.56704,0.24432,0.2,0.26784,36.6524,0.9804,1.240915772,1461.76,83.0,26.36363636,11.0,60.0,25.2,10.0,182.7463889,205.4155556,193.9805556,185.5786111,191.9302778,53.39620342870069,60.695397715500334,81.4434611004545,87.17837166326245,64.9476795613175,49.38242881963748,68.32840852429314,38.71985740759317,40.86750700567124,36.31118234822701,112.5129584,558.1805556,41.47252567,370.0,87.683125,2.693632569,1.347984192,1.3205090907879247,1114.796111,4000.579875,0.0,2268.072294,1202.633758,183.8267347,96967.77658,3.349940411,17.50018428373017,1.044730508,24.55520637096774,4.219079547,107.407966988
2025-09-19 23:00:00,0.691433538,8.248876462,0.423781846,65.40738231,4.089123077,32.5,10.0,1.04,0.515,87.785,11.175,5.357,69.29,8.96,19.89,1.86,11.62051555,4.823333333,80.49,66.84,32.95,0.047,5.44,1.98,9.46,2.03,0.034,0.13,54.7,11.41,0.068,2.097426471,0.17,114.936,0.478297615,67.3682795,0.932701479,0.636127377,14.4690492,7.022227588,8.856891035,3.313,56.74495162,4.877099516,4.448883898,0.070892882,0.031977678,0.087669661,0.458576158,5.105381133,7.691006565,0.066450933,0.10511161,0.02511161,28.94,0.0,0.0,0.0,0.0,0.0,0.0,0.0,0.0,0.0,0.0,0.0,0.0,0.0,8.0,0.262047366,4.1855,0.0141375,95.183875,0.1155,0.107,0.061975,0.3055,0.0265125,1.036510226,14.81389583,38.05955183,0.378897174,0.504224586,7.554437809,0.260677038,0.199203188,0.263934944,36.71920673,0.999345875,1.242256234,1452.3375,83.0,26.36363636,11.0,60.0,25.2,10.0,182.5241667,200.2588889,186.3747222,180.1155556,187.3183333,58.87433207334351,59.92930691560174,81.42126899056382,86.68508928086933,68.88848851683588,54.685217297513276,69.76541628435535,48.84690677319526,44.7708547147036,38.93708880431214,137.8515883,570.0,40.69885983,370.0,84.29729167,2.648276672,1.348183125,1.3004239092424883,1185.605278,4001.850617,0.0,2295.827903,1238.046667,194.5501989,96433.55653,3.351008725,17.50018428373017,0.997517089,24.55520637096774,4.210841031,110.76533544975
2025-09-20 00:00:00,0.736623331,8.244228792,0.431557103,65.42554492,3.683116654,36.767,9.1,1.03,0.54,87.92,11.05,6.339,69.27,8.92,19.91,1.9,11.10385286,4.998888889,80.24444444,65.0,30.27,0.049,5.54,1.99,9.79,2.17,0.036,0.14,54.52,11.26,0.065,2.032490975,0.16,130.417,0.2,66.13392867,0.917027741,0.702655218,14.68727345,6.914623514,9.145247028,3.785,56.75125701,5.10630752,4.409652076,0.089517396,0.02795174,0.069640853,0.374077441,4.674579125,8.185274972,0.045723906,0.108069585,0.024248036,32.076,4.18,2.06,64.08,0.12,0.072,0.044,0.0,0.035,1.8,0.48,0.02,1.08,0.059,7.0,0.160231321,4.2155,0.0148875,95.101375,0.1455,0.107,0.045475,0.3355,0.0347625,1.041328536,15.10787308,37.94801635,0.372881762,0.527267783,7.742280407,0.264369975,0.194856943,0.285398273,36.4421525,0.995777923,1.253791582,1465.0875,97.5,25.30769231,13.0,60.0,25.125,8.0,176.9902778,182.61,175.7130556,154.7147222,172.5070139,70.58981831118592,68.5437815514426,89.0185524403787,89.05573246946093,82.38164258373422,60.34481669656245,79.65517145020354,70.30765085165615,49.801317409480106,39.26437052262868,125.1029693,570.0,40.16277836,370.0,88.75770833,2.657877556,1.347925122,1.2948322011533306,1177.895833,3997.837386,0.0,2306.602792,1232.182094,193.4303181,96563.43306,3.343944469,17.50018428373017,1.015608014,24.55520637096774,4.188159078,109.07614343225
2025-09-20 01:00:00,0.735688403,8.233765159,0.431009368,65.34250635,3.678442016,27.542,9.1,1.03,0.54,87.92,11.05,5.2,69.27,8.92,19.91,1.9,11.86440346,4.998888889,80.24444444,65.0,30.27,0.049,5.54,1.99,9.79,2.17,0.036,0.14,54.52,11.26,0.065,2.032490975,0.16,97.865,0.2,65.12474527,0.907802038,0.699941776,15.15973799,7.15720524,9.466084425,2.748,56.96076396,5.013917446,4.40198485,0.089900757,0.027990076,0.068337425,0.36090898,4.571646616,8.097676915,0.045148864,0.10960303,0.023653826,24.687,4.18,2.06,64.08,0.12,0.072,0.044,0.0,0.035,1.8,0.48,0.02,1.08,0.059,7.0,0.270518197,4.14304,0.014288,95.1468,0.13,0.107016,0.068496,0.35848,0.03188,1.009742704,15.23912,37.43856,0.40256,0.56696,7.3456,0.27272,0.23272,0.25712,37.0792,1.00696,1.207849394,1454.44,97.5,25.30769231,13.0,60.0,25.125,8.0,178.9358333,192.0794444,177.8438889,155.0419444,175.9752778,68.02576375516676,68.6492808154291,90.14413462194264,87.66240036903963,75.65928570651005,56.41900499401652,76.98414623982248,58.57622191427993,45.477130454317326,37.7540667871649,132.8228767,574.2222222,40.17459478,370.0,89.325,2.662643853,1.348109011,1.3021659258588552,1171.202778,3999.404564,0.0,2275.365508,1223.448881,191.7703861,96495.619,3.3492085,17.50018428373017,1.032966686,24.55520637096774,4.231714572,110.09903116275
2025-09-20 02:00:00,0.738646962,8.266877107,0.432742664,65.60528015,3.693234809,27.878,9.1,1.03,0.54,87.92,11.05,4.943,69.27,8.92,19.91,1.9,11.15292971,4.998888889,80.24444444,65.0,30.27,0.049,5.54,1.99,9.79,2.17,0.036,0.14,54.52,11.26,0.065,2.032490975,0.16,98.603,0.2,63.90666667,0.896666667,0.696666667,15.73,7.45,9.853333333,2.568,57.20195385,4.907555574,4.393158139,0.090342093,0.028034209,0.066836884,0.345749104,4.453148015,7.996831737,0.04448686,0.111368372,0.022969756,23.707,4.18,2.06,64.08,0.12,0.072,0.044,0.0,0.035,1.8,0.48,0.02,1.08,0.059,6.0,0.199940804,4.18144,0.014768,95.1348,0.13,0.110376,0.052656,0.33928,0.03668,1.022394387,15.35432,37.73616,0.34016,0.52856,7.3216,0.24392,0.20392,0.25232,36.9112,0.96856,1.22075241,1456.84,97.5,25.30769231,13.0,60.0,25.125,8.0,201.2047222,201.2513889,189.035,159.3652778,187.7140972,75.64612535986095,71.25601299211789,95.10640674191237,87.84797593520429,81.04150188404248,62.0411568827287,78.26352753452825,60.85871384002439,46.973041040199874,39.96401513442272,132.74907,571.125,39.54143167,370.0,84.015125,2.689770531,1.348099975,1.296060882291921,1178.478333,4000.958408,0.0,2307.514769,1216.181778,193.9510472,97761.84464,3.305907328,17.50018428373017,1.053583042,24.55520637096774,4.231738672,110.08925177500001
2025-09-20 03:00:00,0.735866353,8.235756762,0.431113621,65.35831156,3.679331766,32.758,9.1,1.03,0.54,87.92,11.05,5.717,69.27,8.92,19.91,1.9,11.33647975,4.998888889,80.24444444,65.0,30.27,0.049,5.54,1.99,9.79,2.17,0.036,0.14,54.52,11.26,0.065,2.032490975,0.16,115.089,0.2,63.48238397,0.89278798,0.695525876,15.92863439,7.551986644,9.988220367,2.995,56.92534371,5.029537357,4.403281108,0.089835945,0.027983594,0.068557788,0.363135304,4.589048881,8.112486664,0.045246083,0.109343778,0.023754286,29.807,4.18,2.06,64.08,0.12,0.072,0.044,0.0,0.035,1.8,0.48,0.02,1.08,0.059,7.0,0.224461759,4.206888889,0.015,95.036,0.133444444,0.112688889,0.0419,0.409222222,0.044855556,1.038407395,15.596,38.00055556,0.303111111,0.475555556,7.31,0.219666667,0.183111111,0.253444444,36.59922222,0.939666667,1.238153617,1461.444444,97.5,25.30769231,13.0,60.0,25.125,8.0,208.0069444,216.0602778,205.9163889,177.4919444,201.8688889,72.04879865251257,72.20508743609648,97.77964055186132,86.49388151691412,73.56453510971198,58.47040828473703,72.5955502774382,41.85394710410253,41.06643981373287,38.609006876568884,135.9779267,570.0,40.19627797,370.0,83.37,2.657873508,1.347954694,1.3056169370517976,1170.299167,3998.926175,0.0,2295.452175,1258.096883,196.2576481,98610.93156,3.277712919,17.50018428373017,1.019822916,24.55520637096774,4.325078764,110.51707528775
2025-09-20 04:00:00,0.73515523,8.22779793,0.430697004,65.2951509,3.675776151,27.733,9.1,1.03,0.54,87.92,11.05,4.852,69.27,8.92,19.91,1.9,11.77927189,4.998888889,80.24444444,65.0,30.27,0.049,5.54,1.99,9.79,2.17,0.036,0.14,54.52,11.26,0.065,2.032490975,0.16,98.274,0.2,63.435423,0.892358674,0.69539961,15.95061988,7.563274854,10.0031501,2.565,57.01431821,4.990300661,4.400024951,0.089998752,0.027999875,0.068004242,0.357542854,4.545334969,8.075285067,0.045001871,0.10999501,0.023501934,24.047,4.18,2.06,64.08,0.12,0.072,0.044,0.0,0.035,1.8,0.48,0.02,1.08,0.059,7.0,0.336485435,4.220666667,0.014993939,94.85775758,0.14,0.114024242,0.035975758,0.560545455,0.056036364,1.057192429,15.95345455,38.22769697,0.28969697,0.40969697,7.310424242,0.199878788,0.169939394,0.259939394,36.15963636,0.91969697,1.259363297,1468.2,97.5,25.30769231,13.0,60.0,25.125,8.0,201.1597222,223.4497222,216.3869444,188.5716667,207.3920139,70.19232030498125,72.03403527352367,101.6734886127546,84.48920981381079,63.971104733807636,60.32931304787451,65.06132051846234,26.423539093333716,38.03724890937487,40.10001260297358,150.8999875,568.6111111,40.09821847,370.0,78.060125,2.711709022,1.348197625,1.3111785786209116,1173.916944,3997.624053,0.0,2288.268358,1230.669328,197.8201042,100405.231,3.210590592,17.50018428373017,1.066263894,24.55520637096774,4.232534397,112.49424834375
2025-09-20 05:00:00,0.73880915,8.26869231,0.432837684,65.61968545,3.694045752,32.523,9.1,1.03,0.54,87.92,11.05,5.456,69.27,8.92,19.91,1.9,10.23619749,4.998888889,80.24444444,65.0,30.27,0.049,5.54,1.99,9.79,2.17,0.036,0.14,54.52,11.26,0.065,2.032490975,0.16,114.288,0.2,63.5122438,0.893060951,0.695606162,15.91465506,7.544809109,9.978727395,2.986,57.50142884,4.775490666,4.382198395,0.09089008,0.028089008,0.064973727,0.326925744,4.30601346,7.871616669,0.04366488,0.113560321,0.022120376,26.301,4.18,2.06,64.08,0.12,0.072,0.044,0.0,0.035,1.8,0.48,0.02,1.08,0.059,6.0,0.322135709,4.260666667,0.014630303,94.78321212,0.14,0.115478788,0.034521212,0.593272727,0.058218182,1.054003658,16.16072727,38.08951515,0.271515152,0.391515152,7.335878788,0.192606061,0.16630303,0.25630303,36.13781818,0.901515152,1.257001818,1480.2,97.5,25.30769231,13.0,60.0,25.125,8.0,220.7786111,236.3022222,234.0,210.5919444,225.4181944,69.2204694133369,70.93120156834998,101.95089368390077,84.6583821311657,62.32323129019295,62.2606972963423,62.46792091108202,17.485909468428986,36.348545682396605,40.18295603474158,141.962135,560.625,38.97312831,370.0,72.105125,2.660517886,1.348286811,1.295031744242556,1142.433333,4002.236561,0.0,2309.583989,1268.511597,194.3541783,99572.62572,3.242976036,17.50018428373017,1.014077659,24.55520637096774,4.065353311,111.3099828875
2025-09-20 06:00:00,0.705450009,7.895339497,0.413293945,62.65678718,3.527250046,32.666,9.1,1.03,0.54,87.92,11.05,5.233,69.27,8.92,19.91,1.9,10.7162138,4.998888889,80.24444444,65.0,30.27,0.049,5.54,1.99,9.79,2.17,0.036,0.14,54.52,11.26,0.065,2.032490975,0.16,114.463,0.2,63.1111499,0.889394251,0.694527721,16.10243326,7.641221766,10.1062423,2.922,56.8964846,5.042263883,4.404337252,0.089783137,0.027978314,0.068737333,0.36494923,4.603227604,8.124553101,0.045325294,0.10913255,0.023836137,29.604,4.18,2.06,64.08,0.12,0.072,0.044,0.0,0.035,1.8,0.48,0.02,1.08,0.059,7.0,0.170018373,4.300666667,0.014266667,94.70866667,0.14,0.116933333,0.033066667,0.626,0.0604,1.050814887,16.368,37.95133333,0.253333333,0.373333333,7.361333333,0.185333333,0.162666667,0.252666667,36.116,0.883333333,1.254640339,1492.2,97.5,25.30769231,13.0,60.0,25.125,8.0,207.526556,228.7605809,231.2568465,202.5817427,217.5314315,70.93205004803065,75.60710398334508,106.153922034398,85.12628266541807,66.51643093616076,58.866006144692676,63.81972013664736,20.004269977510603,35.65599968442443,40.329752146306504,131.6005851,560.0,39.35977747,370.0,81.42983402,2.630238245,1.348049801,1.3363485838857097,1151.518257,4000.369751,0.0,2307.608784,1349.163627,205.3704672,103763.6724,3.116824257,17.50018428373017,0.980369588,24.55520637096774,4.13596656,109.93707752575
2025-09-20 07:00:00,0.745252444,8.340805127,0.436612543,66.19196704,3.726262218,37.137,9.1,1.03,0.54,87.92,11.05,6.081,69.27,8.92,19.91,1.9,11.82853476,4.998888889,80.24444444,65.0,30.27,0.049,5.54,1.99,9.79,2.17,0.036,0.14,54.52,11.26,0.065,2.032490975,0.16,131.559,0.2,58.99556321,0.851770582,0.683461936,18.02920772,8.630502928,11.4146607,2.903,57.21467754,4.901944581,4.392692496,0.090365375,0.028036538,0.066757724,0.344949362,4.446896763,7.99151177,0.044451937,0.111461501,0.022933668,32.624,4.18,2.06,64.08,0.12,0.072,0.044,0.0,0.035,1.8,0.48,0.02,1.08,0.059,8.0,0.232974039,4.315454545,0.013854545,94.74374545,0.134181818,0.118290909,0.0416,0.577272727,0.0556,1.04103621,16.33527273,37.76709091,0.269090909,0.378909091,7.361090909,0.197454545,0.165818182,0.252909091,36.28618182,0.893272727,1.243944249,1495.327273,97.5,25.30769231,13.0,60.0,25.125,8.0,206.5291667,229.14625,230.2629167,206.0120833,217.9876042,73.15183597823761,78.45427817421124,114.86056731041073,84.66303915573457,64.53919545250386,60.412112495950254,61.01811396441636,14.12698819557636,33.6765560989456,45.135803402707225,141.5422771,564.7916667,39.92379817,370.0,83.56891667,2.65054125,1.347824488,1.4046595554172712,1168.731667,3998.157671,0.0,2300.436125,1444.398346,224.7902079,112840.9808,2.859892258,17.50018428373017,0.992825179,24.55520637096774,4.217532279,111.25435171575
2025-09-20 08:00:00,1.041430395,11.44079771,0.571101286,87.5177719,6.440760345,32.117,9.1,1.03,0.54,87.92,11.05,5.289,69.48,8.68,20.12,1.72,11.85539686,4.998888889,80.24444444,65.0,30.27,0.048,5.58,2.01,9.18,2.2,0.032,0.13,54.84,11.0,0.07,1.971326165,0.16,107.51,0.2,59.14972058,0.85317985,0.683876427,17.9570366,8.593447462,11.36565132,2.541,57.22807777,4.896035239,4.392202095,0.090389895,0.02803899,0.066674356,0.344107097,4.440313119,7.98590893,0.044415157,0.111559581,0.022895662,28.264,0.0,0.0,0.0,0.0,0.0,0.0,0.0,0.0,0.0,0.0,0.0,0.0,0.0,7.0,0.136781428,4.260909091,0.013309091,95.08029091,0.112363636,0.119381818,0.0776,0.304545455,0.0316,1.013135292,15.64254545,37.45618182,0.378181818,0.449818182,7.290181818,0.262909091,0.187636364,0.263818182,36.98436364,0.980545455,1.210327978,1474.054545,97.5,25.30769231,13.0,60.0,25.125,8.0,189.7369444,207.0280556,216.0625,187.3130556,200.0351389,74.29012229091904,77.8608843275955,111.10191597895991,86.31846212462762,70.57193647982047,64.82848416599228,65.57897455657155,35.08314041828123,41.03159885734932,45.91050912577566,141.7262028,560.3194444,39.98827422,370.0,83.65,2.652460256,1.348366417,1.4059849601471879,1167.830278,4000.294131,0.0,2298.305856,1436.718181,223.3050389,112273.3281,2.878490586,17.50018428373017,0.985675371,24.55520637096774,4.188673478,111.278721871
2025-09-20 09:00:00,1.041541555,11.44253351,0.571246649,87.51592493,6.44691689,27.602,9.1,1.03,0.54,87.92,11.05,4.642,69.48,8.68,20.12,1.72,12.07080848,4.998888889,80.24444444,65.0,30.27,0.048,5.58,2.01,9.18,2.2,0.032,0.13,54.84,11.0,0.07,1.971326165,0.16,99.008,0.2,59.20042864,0.853643411,0.684012768,17.93329685,8.58125855,11.34953032,2.193,57.08098553,4.960901167,4.397585159,0.090120742,0.028012074,0.067589477,0.353352511,4.512580761,8.047410443,0.044818887,0.110482968,0.02331285,25.012,0.0,0.0,0.0,0.0,0.0,0.0,0.0,0.0,0.0,0.0,0.0,0.0,0.0,7.0,0.2022632,4.232166667,0.01365,95.18021667,0.113,0.117833333,0.085,0.232333333,0.0258,1.00695422,15.10483333,37.52483333,0.435666667,0.474833333,7.297666667,0.2935,0.1935,0.272166667,37.2695,1.0235,1.20278232,1457.45,97.5,25.30769231,13.0,60.0,25.125,8.0,171.2838889,194.0416667,200.3941667,179.1316667,186.2128472,71.44641524986827,75.67978435256549,106.85240000760952,86.95424310675173,71.9698519449687,62.322693445571716,67.50067910140345,42.301689748021886,42.48724070544865,45.52896458942155,135.6863503,566.5416667,40.27386344,370.0,88.96111111,2.602450606,1.348075261,1.4032051977205067,1176.466667,4001.388414,0.0,2297.571342,1476.855131,225.2867708,111000.5914,2.911004128,17.50018428373017,0.953521956,24.55520637096774,4.348162631,110.47844141475
2025-09-20 10:00:00,1.044914755,11.49520732,0.575657756,87.45987792,6.633740265,33.257,9.1,1.03,0.54,87.92,11.05,5.398,69.48,8.68,20.12,1.72,12.29012467,4.998888889,80.24444444,65.0,30.27,0.048,5.58,2.01,9.18,2.2,0.032,0.13,54.84,11.0,0.07,1.971326165,0.16,116.22,0.2,58.74111111,0.849444444,0.682777778,18.14833333,8.691666667,11.49555556,2.574,57.22330209,4.898141256,4.392376868,0.090381157,0.028038116,0.066704068,0.34440727,4.442659449,7.987905714,0.044428265,0.111524626,0.022909207,28.912,0.0,0.0,0.0,0.0,0.0,0.0,0.0,0.0,0.0,0.0,0.0,0.0,0.0,6.0,0.262993624,4.237166667,0.01515,94.97071667,0.143,0.112833333,0.055,0.422333333,0.0438,1.029176021,14.76983333,38.08983333,0.425666667,0.439833333,7.407666667,0.2785,0.1785,0.277166667,37.0145,1.0085,1.229329,1446.95,97.5,25.30769231,13.0,60.0,25.125,8.0,180.4286111,210.8652778,214.1563889,182.9705556,197.1052083,74.05649512077065,78.83104937482014,110.32128430359622,85.21883644367418,70.2249135106996,58.76161437846228,65.38581448181543,29.71013172127988,37.83752994293606,43.060321048879715,137.1283087,572.8194444,40.49109608,370.0,89.625,2.651901647,1.347975767,1.3818604203946765,1193.385833,3998.852661,0.0,2303.433369,1403.568675,221.9275467,109481.6153,2.950363306,17.50018428373017,1.005831903,24.55520637096774,4.385553286,110.66950090275
2025-09-20 11:00:00,1.044700007,11.49185396,0.575376932,87.46344604,6.621846545,28.334,9.1,1.03,0.54,87.92,11.05,4.657,69.48,8.68,20.12,1.72,12.14282004,4.998888889,80.24444444,65.0,30.27,0.048,5.58,2.01,9.18,2.2,0.032,0.13,54.84,11.0,0.07,1.971326165,0.16,99.86,0.2,58.85000917,0.850439963,0.683070577,18.09735105,8.665490376,11.46093492,2.182,57.0542011,4.972712782,4.398565376,0.090071731,0.028007173,0.067756114,0.355036033,4.525740174,8.058609422,0.044892403,0.110286925,0.023388817,23.839,0.0,0.0,0.0,0.0,0.0,0.0,0.0,0.0,0.0,0.0,0.0,0.0,0.0,7.0,0.365325126,4.2452,0.01444,94.78752,0.1496,0.11208,0.03436,0.6002,0.0566,1.061871436,14.671,38.7584,0.407,0.3836,7.522,0.2362,0.1622,0.2878,36.519,0.9454,1.267941223,1451.14,97.5,25.30769231,13.0,60.0,25.125,8.0,213.3213889,243.0591667,234.8030556,207.21,224.5984028,72.66881768528361,77.11892233449454,114.71237313342489,82.70926171866014,57.8518497528255,59.24930180532375,58.05857186279232,2.7652520083718173,30.413815913330893,43.57492386097759,153.7011783,568.5694444,40.01257064,370.0,79.00277778,2.673385975,1.348061917,1.3727773828194574,1169.421111,4000.175331,0.0,2288.117228,1382.2146,217.0209781,109498.9972,2.9511213,17.50018428373017,1.023299959,24.55520637096774,4.466644161,112.86540612475
2025-09-20 12:00:00,1.04416101,11.4834373,0.574672089,87.47240169,6.591994378,33.439,9.1,1.03,0.54,87.92,11.05,5.421,69.48,8.68,20.12,1.72,11.84717204,4.998888889,80.24444444,65.0,30.27,0.048,5.58,2.01,9.18,2.2,0.032,0.13,54.84,11.0,0.07,1.971326165,0.16,115.992,0.2,56.83462178,0.832015794,0.677651704,19.04088529,9.149937656,12.10166251,2.406,57.13362107,4.93768952,4.395658881,0.090217056,0.028021706,0.06726201,0.350044129,4.486720482,8.025402719,0.044674416,0.110868224,0.023163563,27.873,0.0,0.0,0.0,0.0,0.0,0.0,0.0,0.0,0.0,0.0,0.0,0.0,0.0,6.0,0.240462658,4.2572,0.01084,94.63872,0.1256,0.11688,0.02596,0.7622,0.0626,1.108263113,14.881,39.5624,0.377,0.2996,7.642,0.1582,0.1442,0.3058,35.709,0.8194,1.322331466,1474.54,97.5,25.30769231,13.0,60.0,25.125,8.0,222.1255556,244.65,239.8225,206.9961111,228.3985417,77.91733404853716,78.13581080047555,116.41517669190944,81.75735882863572,58.639828403231775,67.76100478251104,56.95453590630805,9.262790684268907,35.380393751826645,45.73757828692587,176.6842842,563.5916667,38.96825947,370.0,67.05277778,2.631711281,1.34789495,1.3542144333367578,1171.989444,3669.559767,0.0,2284.158753,1424.327864,220.0007139,109598.0317,2.706352203,17.50018428373017,0.986710586,24.55520637096774,4.459064753,115.91066765650001
2025-09-20 13:00:00,1.044218293,11.4843318,0.574746998,87.47144991,6.595166975,33.478,9.1,1.03,0.54,87.92,11.05,5.305,69.48,8.68,20.12,1.72,12.07333525,4.998888889,80.24444444,65.0,30.27,0.048,5.58,2.01,9.18,2.2,0.032,0.13,54.84,11.0,0.07,1.971326165,0.16,116.248,0.2,56.80670257,0.831760563,0.677576636,19.05395609,9.156648716,12.11053853,2.414,57.49655588,4.777639583,4.382376729,0.090881164,0.028088116,0.065004044,0.327232032,4.308407585,7.873654127,0.043678255,0.113524654,0.022134196,29.427,0.0,0.0,0.0,0.0,0.0,0.0,0.0,0.0,0.0,0.0,0.0,0.0,0.0,7.0,0.140091077,4.272266667,0.011226667,94.69477333,0.1292,0.114933333,0.02952,0.6896,0.05848,1.102602782,15.17226667,39.31146667,0.348533333,0.326,7.611733333,0.161466667,0.155333333,0.3008,35.658,0.823733333,1.316089158,1480.613333,97.5,25.30769231,13.0,60.0,25.125,8.0,192.9055556,215.4797222,215.5525,189.06,203.2494444,75.97519826161289,75.81501491022638,113.5261845034082,84.56557533781557,64.47739385843983,68.66412002115345,61.84691429936484,27.38365898309422,40.00687026793939,48.365215631246585,158.1371908,564.4194444,39.46890422,370.0,76.34722222,2.666811222,1.347712925,1.3898116824307938,1176.094167,3998.956167,0.0,2300.8532,1428.595003,224.9810886,112865.4847,2.866784556,17.50018428373017,1.015238262,24.55520637096774,4.404128078,113.45317778100001
2025-09-20 14:00:00,1.04368164,11.47595176,0.574045222,87.4803666,6.565444679,33.17,9.1,1.03,0.54,87.92,11.05,4.925,69.48,8.68,20.12,1.72,11.8898426,4.998888889,80.24444444,65.0,30.27,0.048,5.58,2.01,9.18,2.2,0.032,0.13,54.84,11.0,0.07,1.971326165,0.16,114.28,0.2,57.03780447,0.833873239,0.678198012,18.94576222,9.101097763,12.03706711,2.414,57.42187896,4.810571219,4.385109645,0.090744518,0.028074452,0.06546864,0.331925815,4.345096981,7.904877691,0.043883223,0.112978071,0.022345997,30.006,0.0,0.0,0.0,0.0,0.0,0.0,0.0,0.0,0.0,0.0,0.0,0.0,0.0,7.0,0.202381605,4.288266667,0.012826667,94.81317333,0.1412,0.110933333,0.03672,0.5456,0.05128,1.081100535,15.48826667,38.73946667,0.320533333,0.386,7.535733333,0.189466667,0.175333333,0.2888,35.838,0.867733333,1.291393466,1481.413333,97.5,25.30769231,13.0,60.0,25.125,8.0,222.0672222,240.6125,239.3333333,206.8469444,227.215,77.23461100090765,81.25058274399564,118.17952608487289,84.11236771148916,66.41756885957454,59.911608860564414,61.63331866917724,10.298814087488154,31.92702407721754,44.380167298645745,143.1757902,564.6416667,39.79256892,370.0,83.04366667,2.674137506,1.347675539,1.3988867489578174,1176.890556,3998.741558,0.0,2306.849167,1422.703186,225.0936314,113040.7617,2.862278844,17.50018428373017,1.024371346,24.55520637096774,4.411377942,111.4707922015
2025-09-20 15:00:00,1.04472044,11.49217303,0.575403653,87.46310653,6.622978231,28.527,9.1,1.03,0.54,87.92,11.05,5.244,69.48,8.68,20.12,1.72,11.75751255,4.998888889,80.24444444,65.0,30.27,0.048,5.58,2.01,9.18,2.2,0.032,0.13,54.84,11.0,0.07,1.971326165,0.16,99.724,0.2,53.86679651,0.804884675,0.669671963,20.43031779,9.863326499,13.04518708,1.951,56.97595939,5.007216443,4.40142875,0.089928562,0.027992856,0.068242888,0.359953879,4.564180975,8.091323474,0.045107156,0.10971425,0.023610728,23.937,0.0,0.0,0.0,0.0,0.0,0.0,0.0,0.0,0.0,0.0,0.0,0.0,0.0,7.0,-0.0560847,4.296,0.014,94.8588,0.152666667,0.1076,0.039466667,0.482666667,0.0488,1.070628601,15.74,38.428,0.304,0.426,7.452,0.207333333,0.187333333,0.281333333,35.89533333,0.889333333,1.278227427,1484.133333,97.5,25.30769231,13.0,60.0,25.125,8.0,188.4808333,197.4563889,206.6602778,184.9919444,194.3973611,72.93050176473963,75.4627269371315,106.93350021971473,87.6653128505454,73.91238928398099,65.89218235614229,68.62146234144913,45.39737575985862,44.148211397207994,46.35535775341873,139.6213342,564.3888889,39.91995744,370.0,84.21,2.695846933,1.347633372,1.4048053067815656,1169.546944,4001.205217,0.0,2301.515744,1376.635061,219.0541731,111284.9644,2.909318092,17.50018428373017,1.051305955,24.55520637096774,4.313038519,110.9998267815
2025-09-20 16:00:00,0.76857569,8.851615671,0.434412346,64.63832937,5.383742753,29.839,9.95,1.02,0.535,87.77,11.21,5.79,69.27,8.77,20.13,1.83,11.55805513,4.998888889,80.24444444,65.0,30.27,0.045,5.51,1.98,10.24,2.03,0.036,0.11,54.92,10.94,0.068,1.985480944,0.16,115.215,0.368478737,54.73420868,0.625580886,0.517935116,20.2344235,10.10083297,13.03814117,2.281,57.67343809,4.616728074,5.044336079,0.044757261,0.028113278,0.078611617,0.411763257,4.846630545,7.138184511,0.059838174,0.090161826,0.027805808,27.684,3.8,1.9,64.46,0.1,0.067,0.038,0.0,0.031,1.1,0.56,0.03,1.0,0.053,7.0,0.147969932,4.281,0.014,94.7043,0.162666667,0.1061,0.029966667,0.642666667,0.0593,1.090490025,15.815,38.833,0.319,0.411,7.347,0.197333333,0.177333333,0.286333333,35.61533333,0.849333333,1.296767933,1492.133333,97.5,25.30769231,13.0,60.0,25.125,8.0,187.7427778,197.1788889,205.6155556,179.7,192.5593056,65.73699543954939,74.779790670568,98.55167458120388,87.45059754536655,70.61740964600995,59.36846233147233,69.97723104968816,46.96810639001262,44.222919252698716,39.66264003526484,137.2527625,564.0,40.69366847,370.0,84.21,2.670347769,1.333979581,1.385126685552851,1141.818889,3657.160464,0.0,2231.783853,1304.741378,203.3066406,104435.6462,2.845638989,17.50018428373017,1.03826021,24.55520637096774,4.515456256,110.68599103125
2025-09-20 17:00:00,0.602613711,6.940246796,0.34060775,50.68068644,4.221207154,33.55,9.95,1.02,0.535,87.77,11.21,5.921,69.27,8.77,20.13,1.83,10.19352691,4.998888889,80.24444444,65.0,30.27,0.045,5.51,1.98,10.24,2.03,0.036,0.11,54.92,10.94,0.068,1.985480944,0.16,113.07,0.366331439,54.05508964,0.620284215,0.516432007,20.5464976,10.26574552,13.25101006,2.287,57.02675306,4.896583532,5.08575232,0.046532242,0.027284954,0.081451588,0.453711992,5.16376062,7.407390079,0.061021495,0.088978505,0.029225794,25.541,3.8,1.9,64.46,0.1,0.067,0.038,0.0,0.031,1.1,0.56,0.03,1.0,0.053,6.0,0.155209468,4.265733333,0.014,94.6406,0.164666667,0.105213333,0.025133333,0.720533333,0.06412,1.104028495,15.784214,39.12112041,0.345787388,0.411695179,7.294120827,0.193792722,0.172570929,0.287374736,35.43507816,0.836378989,1.309869978,1495.013333,97.5,25.30769231,13.0,60.0,25.125,8.0,196.1305556,205.8938889,220.3444444,182.9836111,201.338125,75.61968002781686,80.42769999030962,105.72419630521478,86.33093149109905,76.49753903206073,64.70501886435133,68.91647284746142,47.565063918034355,46.07986438746272,41.37725993049146,129.2829833,560.0,40.92864867,370.0,78.846625,2.652789789,1.341346017,1.363218609932177,1125.798333,3370.905872,0.0,2269.177414,1352.574681,205.3079275,106322.2965,2.585598989,17.50018428373017,1.019878368,24.55520637096774,4.163073883,109.62999528725
2025-09-20 18:00:00,0.696325104,8.019512313,0.393575059,58.56195044,4.87763962,33.054,9.95,1.02,0.535,87.77,11.21,6.087,69.27,8.77,20.13,1.83,11.38947383,4.998888889,80.24444444,65.0,30.27,0.045,5.51,1.98,10.24,2.03,0.036,0.11,54.92,10.94,0.068,1.985480944,0.16,112.852,0.353981481,50.14920988,0.589820988,0.507787037,22.34135802,11.21422222,14.47530247,3.24,57.37825643,4.744469084,5.063240668,0.045567457,0.027735187,0.079907932,0.430910905,4.991385685,7.26106434,0.060378305,0.089621695,0.028453966,27.914,3.8,1.9,64.46,0.1,0.067,0.038,0.0,0.031,1.1,0.56,0.03,1.0,0.053,7.0,-0.067589263,4.249733333,0.014,94.8266,0.144666667,0.106013333,0.033133333,0.572533333,0.05332,1.100178844,15.46251648,39.08782196,0.404990093,0.4555521,7.384573927,0.208015428,0.182211914,0.277529994,35.52912124,0.897800199,1.308016258,1483.813333,97.5,25.30769231,13.0,60.0,25.125,8.0,196.2472222,215.4233333,225.0883333,185.5311111,205.5725,76.35692685028243,78.65636096599445,112.15209734398981,85.35921378857728,68.44943346602548,66.80333491359113,64.25563766034583,31.05576421037682,40.771810009546385,44.807316847982264,145.6547583,564.2916667,39.69568422,370.0,78.195,2.647685936,1.347521864,1.3802503923752478,1151.622222,4000.250389,0.0,2296.114289,1414.751781,217.2218394,110289.5144,2.941257756,17.50018428373017,1.012832667,24.55520637096774,4.344931519,111.79925547475
2025-09-20 19:00:00,0.760526771,8.758917016,0.429862958,63.96140366,5.32736144,32.946,9.95,1.02,0.535,87.77,11.21,6.756,69.27,8.77,20.13,1.83,11.31049977,4.998888889,80.24444444,65.0,30.27,0.045,5.51,1.98,10.24,2.03,0.036,0.11,54.92,10.94,0.068,1.985480944,0.16,114.979,0.351946928,49.50574849,0.584802423,0.50636285,22.63704644,11.37047592,14.67699452,3.467,57.40219821,4.734108185,5.061707342,0.045501743,0.027765853,0.079802789,0.429357865,4.979644793,7.251097725,0.060334495,0.089665505,0.028401395,28.969,3.8,1.9,64.46,0.1,0.067,0.038,0.0,0.031,1.1,0.56,0.03,1.0,0.053,7.0,0.106664836,4.233733333,0.014,95.0126,0.124666667,0.106813333,0.041133333,0.424533333,0.04252,1.096329192,15.14081896,39.0545235,0.464192798,0.49940902,7.475027027,0.222238135,0.191852898,0.267685252,35.62316433,0.959221409,1.306162538,1472.613333,97.5,25.30769231,13.0,60.0,25.125,8.0,167.4030556,195.3180556,193.2911111,168.3169444,181.0822917,76.33297623338899,73.99591967356827,107.76907800645111,85.8587391058254,71.45933065572234,67.65639553119973,67.20707303066192,45.06151248052356,44.76827953148582,47.61927947924417,137.1033605,565.5,40.21546278,370.0,82.49615278,2.621941669,1.347590561,1.3623663874527054,1177.228611,3997.507353,0.0,2318.600722,1435.600803,221.0457358,109406.0717,2.9579313,17.50018428373017,0.988593798,24.55520637096774,4.276700753,110.66619526625
2025-09-20 20:00:00,0.757631087,8.725567693,0.428226267,63.71787247,5.307077666,28.378,9.95,1.02,0.535,87.77,11.21,5.681,69.27,8.77,20.13,1.83,11.90428147,4.998888889,80.24444444,65.0,30.27,0.045,5.51,1.98,10.24,2.03,0.036,0.11,54.92,10.94,0.068,1.985480944,0.16,99.368,0.351716016,49.43271871,0.58423284,0.506201211,22.67060565,11.38820996,14.6998856,2.972,57.30486134,4.776231092,5.067941176,0.045768908,0.027641176,0.080230252,0.435671849,5.027378151,7.291617647,0.060512605,0.089487395,0.028615126,23.8,3.8,1.9,64.46,0.1,0.067,0.038,0.0,0.031,1.1,0.56,0.03,1.0,0.053,6.0,0.171699456,4.23,0.013640625,95.1178125,0.11640625,0.109515625,0.049109375,0.32890625,0.034609375,1.07182646,15.10321882,38.57354544,0.464348082,0.5349271,7.544241293,0.234341053,0.207003139,0.267045531,36.00264713,0.965088656,1.281386395,1461.375,97.5,25.30769231,13.0,60.0,25.125,8.0,181.7247222,203.0666667,202.3869444,179.6358333,191.7035417,72.86857962989109,74.0990779525436,106.64369316773603,86.0082087962389,69.26082348458459,64.36893446749366,66.5916092754737,38.65966831253269,42.04157821655744,45.6152385933558,143.2697253,573.4166667,40.95759678,370.0,83.09,2.601043989,1.347852786,1.375933582579009,1174.606389,3998.156747,0.0,2298.313914,1449.722228,220.7807528,108871.1336,2.972485631,17.50018428373017,0.962765108,24.55520637096774,4.392007431,111.48323860225
2025-09-20 21:00:00,0.936151035,10.78156554,0.529128846,78.73165877,6.557579713,26.815,9.95,1.02,0.535,87.77,11.21,5.971,69.27,8.77,20.13,1.83,10.19637862,4.998888889,80.24444444,65.0,30.27,0.045,5.51,1.98,10.24,2.03,0.036,0.11,54.92,10.94,0.068,1.985480944,0.16,98.079,0.355422823,50.60505816,0.593376297,0.508795976,22.13188306,11.10352719,14.33241748,3.181,57.59408109,4.651070123,5.049418411,0.044975075,0.028011632,0.07896012,0.416910934,4.885546693,7.171219674,0.059983383,0.090016617,0.02798006,24.072,3.8,1.9,64.46,0.1,0.067,0.038,0.0,0.031,1.1,0.56,0.03,1.0,0.053,6.0,0.320429903,4.23,0.013171875,95.1984375,0.11171875,0.112796875,0.057078125,0.24921875,0.027578125,1.041038008,15.1520831,37.95631707,0.446532412,0.567907271,7.606991567,0.245798819,0.223830111,0.269207338,36.46900289,0.954048176,1.249633862,1450.125,97.5,25.30769231,13.0,60.0,25.125,8.0,200.9413889,227.6302778,226.6294444,198.0319444,213.3082639,75.99939405816093,80.77482643465369,111.43849498706169,83.97219024059763,70.42343687937449,58.47012893928422,63.59800881386187,23.244213939444023,36.86284164535235,41.86787878753702,122.7148708,572.8611111,41.69969981,370.0,83.09,2.608281836,1.335774725,1.3550706899170235,1158.828889,3435.604153,0.0,2294.883681,1372.770206,209.5107447,104613.2339,2.586345566,17.50018428373017,0.951229642,24.55520637096774,4.303417556,108.759720381
2025-09-20 22:00:00,0.763894989,8.797708475,0.431766733,64.24467569,5.350955239,38.158,9.95,1.02,0.535,87.77,11.21,7.459,69.27,8.77,20.13,1.83,8.356962011,4.998888889,80.24444444,65.0,30.27,0.045,5.51,1.98,10.24,2.03,0.036,0.11,54.92,10.94,0.068,1.985480944,0.16,130.375,0.357949549,51.40417727,0.599608887,0.510564684,21.76466559,10.90947466,14.08193474,4.321,57.65649734,4.624059248,5.04542103,0.044803758,0.028091579,0.078686014,0.412862158,4.854938175,7.145236697,0.059869172,0.090130828,0.027843007,30.651,3.8,1.9,64.46,0.1,0.067,0.038,0.0,0.031,1.1,0.56,0.03,1.0,0.053,8.0,0.446926227,4.23,0.013678571,95.16794643,0.113392857,0.113321429,0.053553571,0.277678571,0.030428571,1.040275911,15.19905335,37.90953906,0.456543946,0.566764791,7.619233182,0.24505564,0.217838264,0.268459583,36.44564197,0.965263065,1.24934192,1451.767857,97.5,25.30769231,13.0,60.0,25.125,8.0,176.6294444,207.7313889,208.8002778,192.6536111,196.4536806,71.13707271328627,73.5541735959741,97.43722651604631,83.95268967110317,70.17988370250998,63.52532993925635,64.21494385143959,42.20597698059413,46.31735596047521,40.31170114451615,115.2865936,552.5833333,42.299984,370.0,72.48858478,2.439875006,1.285016394,1.2699745156837543,1126.173889,2893.900061,0.0,2284.879214,1347.876236,190.2490297,92729.75628,2.453284528,17.50018428373017,0.853568557,24.55520637096774,3.888615594,107.775473652
2025-09-20 23:00:00,0.765420334,8.815275732,0.432628884,64.3729594,5.361640022,33.402,9.95,1.02,0.535,87.77,11.21,5.858,69.27,8.77,20.13,1.83,11.34783422,4.998888889,80.24444444,65.0,30.27,0.045,5.51,1.98,10.24,2.03,0.036,0.11,54.92,10.94,0.068,1.985480944,0.16,111.725,0.36269882,52.90621344,0.611323756,0.513889174,21.07443817,10.54473063,13.61112365,3.898,57.94826379,4.497796184,5.026735165,0.044002936,0.028465297,0.077404697,0.393936045,4.711857832,7.02377857,0.05933529,0.09066471,0.027202349,28.614,3.8,1.9,64.46,0.1,0.067,0.038,0.0,0.031,1.1,0.56,0.03,1.0,0.053,7.0,0.128112024,4.23,0.01475,95.073125,0.11875,0.11225,0.043375,0.36875,0.039,1.056897493,15.24492707,38.19302179,0.482665966,0.545867093,7.602232943,0.237248756,0.198635524,0.266027344,36.13876087,0.98936264,1.267264005,1460.875,97.5,25.30769231,13.0,60.0,25.125,8.0,151.7236111,162.8316667,176.7763889,160.1541667,162.8714583,67.0688711521519,65.10191628599698,88.38564791907153,89.11254989693543,75.21723444241718,72.53141047465908,73.2762826845917,75.81457291495315,56.508108281184874,44.280488683220455,148.5646739,570.0,41.23504528,370.0,76.38312608,2.560169025,1.298688903,1.311870356367161,1174.001111,4000.128011,0.0,2300.820044,1316.911872,204.0677733,99521.94864,3.246514436,17.50018428373017,0.953266358,24.55520637096774,4.263044942,112.18481929175
2025-09-21 00:00:00,0.78932274,8.660522532,0.444223496,63.97552592,5.176488669,19.195,9.95,1.02,0.535,87.77,11.21,3.332,69.7,8.65,19.96,1.69,10.3018552,4.973333333,80.49333333,65.0,30.27,0.045,5.29,2.02,9.32,2.08,0.034,0.12,54.75,11.21,0.067,2.119092628,0.16,63.286,0.362522442,52.85043088,0.610888689,0.513765709,21.10007181,10.55827648,13.62860862,2.228,58.32368235,4.335332343,5.00269189,0.04297251,0.028946162,0.075756015,0.369583643,4.527755044,6.867497285,0.05864834,0.09135166,0.026378008,17.497,0.0,0.0,0.0,0.0,0.0,0.0,0.0,0.0,0.0,0.0,0.0,0.0,0.0,6.0,0.354234096,4.238896552,0.014,94.74953793,0.157793103,0.102772414,0.028634483,0.651448276,0.056917241,1.091864997,15.72238287,38.6014019,0.315187804,0.373267401,8.064039672,0.191738747,0.146184285,0.270572132,35.36968578,0.845539405,1.319982373,1474.337931,97.5,25.30769231,13.0,60.0,25.125,8.0,169.6927778,183.1205556,185.1566667,164.5072222,175.6193056,66.5065723748551,68.36527883467082,85.31724864931999,89.26418113037795,83.16525805090276,54.85352113071389,78.75976473898064,67.59812118554805,48.375900286204285,35.08832280146872,110.9224714,571.7777778,41.16894897,370.0,92.874375,2.543876936,1.294552353,1.2678445794494877,1167.796111,3963.645347,0.0,2319.353869,1257.591164,192.5145194,93970.25408,3.429504742,17.50018428373017,0.91494572,24.55520637096774,4.100284497,107.1972274605
2025-09-21 02:00:00,0.656679539,7.205148985,0.369573136,53.22464019,4.306596044,38.326,9.95,1.02,0.535,87.77,11.21,6.099,69.7,8.65,19.96,1.69,9.55620415,4.973333333,80.49333333,65.0,30.27,0.045,5.29,2.02,9.32,2.08,0.034,0.12,54.75,11.21,0.067,2.119092628,0.16,131.009,0.363267148,53.08595668,0.612725632,0.514287004,20.99184116,10.50108303,13.55478339,4.432,57.90663343,4.515811885,5.029401336,0.0441172,0.028411973,0.07758752,0.396636496,4.732273087,7.041108684,0.059411467,0.090588533,0.02729376,31.587,0.0,0.0,0.0,0.0,0.0,0.0,0.0,0.0,0.0,0.0,0.0,0.0,0.0,7.0,0.121928052,4.23062069,0.014,95.12857241,0.141241379,0.108565517,0.063393103,0.287310345,0.026296552,1.01575578,14.96360461,37.54788754,0.36800032,0.519714756,7.725384985,0.305440884,0.190845888,0.308823126,36.97569633,0.994601567,1.224757779,1469.372414,97.5,25.30769231,13.0,60.0,25.125,8.0,144.7111111,149.2933333,158.7608333,149.7044444,150.6174306,71.60402580610247,57.2873314663058,80.76339236375513,89.87494574645258,81.36106379112135,83.28014636364207,77.00491490818574,98.74777891005556,66.39789020830172,47.18932936788349,146.5475067,575.4861111,41.52783644,373.0972222,65.20891667,2.468782061,1.288820186,1.220039230924534,1188.353611,3996.879617,0.0,2363.2523,1326.966408,199.2437142,93740.88172,3.440740589,17.50018428373017,0.881878428,24.55520637096774,4.014459519,112.69185018774999
