Repository: saikumar-voptimai/evonith_bf_webapp

# Evonith BF2 — Blast Furnace Intelligence Platform

Monitoring, modelling and optimisation of **Blast Furnace 2 (BF2)** at Evonith Steel: live telemetry from InfluxDB,
manual plant reports from Neon PostgreSQL, a two-zone energy model of the furnace, blend and fuel optimisers, a
conversational assistant (FurnaceMind) and a live digital twin evaluated every hour.

The platform has three deployable parts that share one Python service layer, plus the shared data library:

| Part | Path | What it is |
|---|---|---|
| **Streamlit app** (legacy) | `src/app.py`, `src/custom_pages/` | The original 11-page dashboard; still the home of the model pages. Served under `/legacy` in production |

File: src/assets/data/V10_df_filtered.csv (part 11 of 166)
datetime,Hot Blast PressureBar,Hot Blast Temp.oC,Hot Blast VolumeNm3/Hr.,O2 Enrichment %,OxygenFlowNm3/Hr.,PermeabilityKgs/Hr.,RAFToC,SteamKgs/Hr.,TopPressureBar,TuyereVelocitym/s,Differential PressureTotalBar,Charges/Hrs.,StockRodLevel,COKE_ASH%,COKE_FC%,COKE_IM%,COKE_MOIST%,COKE_MT,COKE_VM%,NUTCOKE_ASH%,NUTCOKE_FC%,NUTCOKE_IM%,NUTCOKE_MOIST%,NUTCOKE_MT,NUTCOKE_VM%,PCI_2_%Ash,PCI_2_%FC,PCI_2_%IM,PCI_2_MT,PCI_2_%VM,Sinter_SP_MT,Sinter_SP_02_Al2O3%,Sinter_SP_02_Basicity,Sinter_SP_02_CaO%,Sinter_SP_02_Cold_Strength_AI,Sinter_SP_02_Cold_strength_TI,Sinter_SP_02_Fe(T)%,Sinter_SP_02_FeO%,Sinter_SP_02_Hot_strength_RDI,Sinter_SP_02_Hot_strength_RI,Sinter_SP_02_K2O%,Sinter_SP_02_MgO%,Sinter_SP_02_MnO%,Sinter_SP_02_Na2O%,Sinter_SP_02_P%,Sinter_SP_02_SiO2%,Sinter_SP_02_TiO2%,ORE_%Al2O3,ORE_%CaO,ORE_%Fe(T),ORE_%K2O,ORE_%LOI,ORE_%MgO,ORE_%MnO,ORE_MT,ORE_%Na2O,ORE_%P,ORE_%SiO2,ORE_%TiO2,ORE_%TM,Geomin Type,FLUX_Al2O3%,FLUX_CaO%,FLUX_Fe2O3%,FLUX_LOI%,FLUX_MgO%,FLUX_MT,FLUX_SiO2%,FLUX_TM%,COKE_DISCHARGE_TIME,WEIGHTED_COKE_ANGLE,TOTAL_COKE_PORTIONS,NON_COKE_DISCHARGE_TIME,WEIGHTED_NON_COKE_ANGLE,TOTAL_NON_COKE_PORTIONS,UnitCost Lakhs/Thm,ActualKg/Thm.,FurnaceTopGasAnalysisCO2ETACO,Act. Fuel RateKg/Thm.,Coke Rate Kg/Thm,ProductionTonnesPerHr
2024-01-31 22:00:00,2.5,1133.0,113304.0,2.901399618,4000.0,1496.0,2260.0,1812.0,1.24,229.0,1.26,7.0,1.2,11.18,87.47,0.39,4.2,299.482,0.96,11.48,87.05,0.44,7.8,18.954333333,1.03,10.68,70.14,0.92,77.55,18.26,898.0653333,2.3,1.924220311,12.265,4.9,81.36666667,53.21,9.62,27.46,64.58,0.1265,2.22,0.19,0.0455,0.0705,6.375,0.18,2.296721772,0.095502001,60.9888069,0.014214891,2.840033095,0.028580191,0.037285477,268.3350421,0.004322233,0.043555201,1.22161955,0.127757994,2.714638614,1.0,0.63,0.0,0.57,1.26,0.0,26.15666667,96.04,0.1,82.0,27.63636364,11.0,60.0,27.75,8.0,123.1175,99.0,42.57471264,539.0,440.0,90.4040404
2024-01-31 23:00:00,2.53,1133.0,113502.0,2.889488341,4000.0,1536.0,2272.0,1603.0,1.29,228.0,1.24,8.0,1.2,11.08,87.54,0.41,3.9,317.856,0.97,11.38,87.14,0.44,7.3,17.864666667,1.04,10.28,70.36,1.02,70.58,18.34,880.9343333,2.38,1.977113442,12.1,4.906666667,81.90666667,53.455,10.06,27.598,64.58,0.1165,2.23,0.18,0.0455,0.0695,6.12,0.18,2.682650571,0.170697464,64.03639042,0.017904099,2.985902396,0.084869225,0.070261549,258.46,0.01805231,0.061738451,1.375292115,0.171110733,2.993897186,1.0,0.52,0.0,0.58,1.06,0.0,32.54333333,96.8,0.1,82.0,27.63636364,11.0,60.0,27.75,8.0,123.515,102.0,42.67589389,542.0,440.0,90.49019608
2024-02-01 00:00:00,2.7,1133.0,119431.0,2.69750943,3999.0,1614.0,2340.0,10.0,1.47,228.0,1.23,7.0,1.5,10.88,87.74,0.4,4.1,321.9096667,0.98,11.16,87.37,0.44,7.1,20.586333330000002,1.03,10.21,71.01,1.04,65.06666667,17.74,930.986,2.005,1.855498414,11.355,4.984166667,81.08416667,54.19,9.98,25.1,66.32040614868008,0.1085,2.135,0.33,0.0455,0.0755,6.12,0.22,2.412994263,0.09675247,60.29271198,0.035922777,4.434748806,0.056649506,0.149691106,211.8095558,0.005005148,0.145696254,5.997489802,0.202222203,3.362376475,1.0,0.64,0.0,0.86,1.11,0.0,16.47,94.87,0.2,82.0,27.63636364,11.0,60.0,27.75,8.0,125.6925,109.0,44.12168344,554.0,445.0,86.42201835
2024-02-01 04:00:00,2.69,1133.0,118123.0,2.775397446,3998.0,1610.0,2306.0,1677.0,1.47,226.0,1.22,7.0,1.5,10.88,87.74,0.4,4.1,321.9096667,0.98,11.16,87.37,0.44,7.1,20.586333330000002,1.03,10.21,71.01,1.04,65.06666667,17.74,930.986,2.005,1.855498414,11.355,4.984166667,81.08416667,54.19,9.98,25.1,66.15899714041407,0.1085,2.135,0.33,0.0455,0.0755,6.12,0.22,2.412994263,0.09675247,60.29271198,0.035922777,4.434748806,0.056649506,0.149691106,211.8095558,0.005005148,0.145696254,5.997489802,0.202222203,3.362376475,1.0,0.64,0.0,0.86,1.11,0.0,16.47,94.87,0.2,82.0,27.63636364,11.0,60.0,27.75,8.0,124.9375,75.0,44.25483504,535.0,460.0,104.9333333
2024-02-01 05:00:00,2.71,1129.0,117755.0,2.78710509,3999.0,1580.0,2298.0,1750.0,1.47,224.0,1.24,7.0,1.5,10.88,87.74,0.4,4.1,321.9096667,0.98,11.16,87.37,0.44,7.1,20.586333330000002,1.03,10.21,71.01,1.04,65.06666667,17.74,930.986,2.005,1.855498414,11.355,4.984166667,81.08416667,54.19,9.98,25.1,66.12101855023384,0.1085,2.135,0.33,0.0455,0.0755,6.12,0.22,2.412994263,0.09675247,60.29271198,0.035922777,4.434748806,0.056649506,0.149691106,211.8095558,0.005005148,0.145696254,5.997489802,0.202222203,3.362376475,1.0,0.64,0.0,0.86,1.11,0.0,16.47,94.87,0.2,82.0,27.63636364,11.0,60.0,27.75,8.0,126.925,90.0,43.96003633,550.0,460.0,92.44444444
2024-02-01 06:00:00,2.7,1118.0,113390.0,2.862176481,3999.0,1474.0,2342.0,680.0,1.43,214.0,1.27,7.0,1.5,10.88,87.74,0.4,4.1,321.9096667,0.98,11.16,87.37,0.44,7.1,20.586333330000002,1.03,10.21,71.01,1.04,65.06666667,17.74,930.986,2.005,1.855498414,11.355,4.984166667,81.08416667,54.19,9.98,25.1,66.32990079622513,0.1085,2.135,0.33,0.0455,0.0755,6.12,0.22,2.412994263,0.09675247,60.29271198,0.035922777,4.434748806,0.056649506,0.149691106,211.8095558,0.005005148,0.145696254,5.997489802,0.202222203,3.362376475,1.0,0.64,0.0,0.86,1.11,0.0,16.47,94.87,0.2,82.0,27.63636364,11.0,60.0,27.75,8.0,125.0125,85.0,43.4981685,540.0,455.0,87.05882353
2024-02-01 07:00:00,2.71,1133.0,117003.0,2.787803594,3999.0,1551.0,2325.0,1169.0,1.45,223.0,1.26,7.0,1.5,10.88,87.74,0.4,4.1,321.9096667,0.98,11.16,87.37,0.44,7.1,20.586333330000002,1.03,10.21,71.01,1.04,65.06666667,17.74,930.986,2.005,1.855498414,11.355,4.984166667,81.08416667,54.19,9.98,25.1,66.24919629209214,0.1085,2.135,0.33,0.0455,0.0755,6.12,0.22,2.412994263,0.09675247,60.29271198,0.035922777,4.434748806,0.056649506,0.149691106,211.8095558,0.005005148,0.145696254,5.997489802,0.202222203,3.362376475,1.0,0.64,0.0,0.86,1.11,0.0,16.47,94.87,0.2,82.0,27.63636364,11.0,60.0,27.75,8.0,125.41,88.0,42.97235023,543.0,455.0,93.52272727
2024-02-01 08:00:00,2.72,1125.0,116652.0,2.830914232,4000.0,1551.0,2268.0,2279.0,1.47,219.0,1.25,7.0,1.5,10.86,87.74,0.42,3.7,321.9096667,0.98,11.39,87.12,0.45,7.2,20.586333330000002,1.04,10.83,68.97,2.68,65.06666667,17.52,930.986,1.945,1.849267752,11.455,4.984166667,81.08416667,54.065,9.765,25.46,65.97859883705796,0.109,2.12,0.355,0.046,0.0765,6.195,0.22,2.500673415,0.053299012,58.98812591,0.029603172,5.076863725,0.05,0.096546541,211.8095558,0.007020593,0.140438428,6.934499684,0.252170721,3.095881416,1.0,0.49,0.0,0.93,1.06,0.0,16.47,96.89,0.1,82.0,27.63636364,11.0,60.0,27.75,8.0,124.35,80.0,42.95302013,535.0,455.0,89.375
2024-02-01 09:00:00,2.68,1128.0,117411.0,2.811929153,4000.0,1614.0,2260.0,2271.0,1.47,224.0,1.21,8.0,1.5,10.86,87.74,0.42,3.7,321.9096667,0.98,11.39,87.12,0.45,7.2,20.586333330000002,1.04,10.83,68.97,2.68,65.06666667,17.52,930.986,1.945,1.849267752,11.455,4.984166667,81.08416667,54.065,9.765,25.46,65.94062024687773,0.109,2.12,0.355,0.046,0.0765,6.195,0.22,2.500673415,0.053299012,58.98812591,0.029603172,5.076863725,0.05,0.096546541,211.8095558,0.007020593,0.140438428,6.934499684,0.252170721,3.095881416,1.0,0.49,0.0,0.93,1.06,0.0,16.47,96.89,0.1,82.0,27.63636364,11.0,60.0,27.75,8.0,124.08500000000001,78.0,43.8137164,533.0,455.0,90.12820513
2024-02-01 10:00:00,2.69,1130.0,116954.0,2.798662507,4000.0,1586.0,2311.0,1467.0,1.47,222.0,1.22,7.0,1.5,10.86,87.74,0.42,3.7,321.9096667,0.98,11.39,87.12,0.45,7.2,20.586333330000002,1.04,10.83,68.97,2.68,65.06666667,17.52,930.986,1.945,1.849267752,11.455,4.984166667,81.08416667,54.065,9.765,25.46,66.18273375927673,0.109,2.12,0.355,0.046,0.0765,6.195,0.22,2.500673415,0.053299012,58.98812591,0.029603172,5.076863725,0.05,0.096546541,211.8095558,0.007020593,0.140438428,6.934499684,0.252170721,3.095881416,1.0,0.49,0.0,0.93,1.06,0.0,16.47,96.89,0.1,82.0,27.63636364,11.0,60.0,27.75,8.0,125.0125,85.0,43.93450185,540.0,455.0,86.35294118
2024-02-01 11:00:00,2.7,1130.0,119313.0,2.735266831,4000.0,1633.0,2317.0,1217.0,1.47,229.0,1.23,8.0,1.5,10.86,87.74,0.42,3.7,321.9096667,0.98,11.39,87.12,0.45,7.2,20.586333330000002,1.04,10.83,68.97,2.68,65.06666667,17.52,930.986,1.945,1.849267752,11.455,4.984166667,81.08416667,54.065,9.765,25.46,66.2112177019119,0.109,2.12,0.355,0.046,0.0765,6.195,0.22,2.500673415,0.053299012,58.98812591,0.029603172,5.076863725,0.05,0.096546541,211.8095558,0.007020593,0.140438428,6.934499684,0.252170721,3.095881416,1.0,0.49,0.0,0.93,1.06,0.0,16.47,96.89,0.1,82.0,27.63636364,11.0,60.0,27.75,8.0,125.675,90.0,44.34822242,545.0,455.0,89.88888889
2024-02-01 12:00:00,2.7,1130.0,118239.0,2.763480148,4000.0,1604.0,2317.0,1321.0,1.47,226.0,1.23,7.0,1.5,10.86,87.74,0.42,3.7,321.9096667,0.98,11.39,87.12,0.45,7.2,20.586333330000002,1.04,10.83,68.97,2.68,65.06666667,17.52,930.986,1.945,1.849267752,11.455,4.984166667,81.08416667,54.065,9.765,25.46,66.2112177019119,0.109,2.12,0.355,0.046,0.0765,6.195,0.22,2.500673415,0.053299012,58.98812591,0.029603172,5.076863725,0.05,0.096546541,211.8095558,0.007020593,0.140438428,6.934499684,0.252170721,3.095881416,1.0,0.49,0.0,0.93,1.06,0.0,16.47,96.89,0.1,82.0,27.63636364,11.0,60.0,27.75,8.0,123.895,86.0,44.23697556,536.0,450.0,90.69767442
2024-02-01 13:00:00,2.69,1130.0,118369.0,2.766239958,4000.0,1605.0,2319.0,1519.0,1.47,225.0,1.22,7.0,1.5,10.86,87.74,0.42,3.7,321.9096667,0.98,11.39,87.12,0.45,7.2,20.586333330000002,1.04,10.83,68.97,2.68,65.06666667,17.52,930.986,1.945,1.849267752,11.455,4.984166667,81.08416667,54.065,9.765,25.46,66.22071234945696,0.109,2.12,0.355,0.046,0.0765,6.195,0.22,2.500673415,0.053299012,58.98812591,0.029603172,5.076863725,0.05,0.096546541,211.8095558,0.007020593,0.140438428,6.934499684,0.252170721,3.095881416,1.0,0.49,0.0,0.93,1.06,0.0,16.47,96.89,0.1,82.0,27.63636364,11.0,60.0,27.75,8.0,123.7625,85.0,43.23570432,535.0,450.0,88.94117647
2024-02-01 14:00:00,2.69,1130.0,117921.0,2.769581432,4000.0,1609.0,2316.0,1272.0,1.47,224.0,1.22,8.0,1.5,10.86,87.74,0.42,3.7,321.9096667,0.98,11.39,87.12,0.45,7.2,20.586333330000002,1.04,10.83,68.97,2.68,65.06666667,17.52,930.986,1.945,1.849267752,11.455,4.984166667,81.08416667,54.065,9.765,25.46,66.20647037813937,0.109,2.12,0.355,0.046,0.0765,6.195,0.22,2.500673415,0.053299012,58.98812591,0.029603172,5.076863725,0.05,0.096546541,211.8095558,0.007020593,0.140438428,6.934499684,0.252170721,3.095881416,1.0,0.49,0.0,0.93,1.06,0.0,16.47,96.89,0.1,82.0,27.63636364,11.0,60.0,27.75,8.0,124.8225,93.0,43.05942433,543.0,450.0,90.96774194
2024-02-01 15:00:00,2.71,1135.0,116595.0,2.782745543,4000.0,1564.0,2332.0,649.0,1.47,223.0,1.24,7.0,1.5,10.86,87.74,0.42,3.7,321.9096667,0.98,11.39,87.12,0.45,7.2,20.586333330000002,1.04,10.83,68.97,2.68,65.06666667,17.52,930.986,1.945,1.849267752,11.455,4.984166667,81.08416667,54.065,9.765,25.46,66.28242755849985,0.109,2.12,0.355,0.046,0.0765,6.195,0.22,2.500673415,0.053299012,58.98812591,0.029603172,5.076863725,0.05,0.096546541,211.8095558,0.007020593,0.140438428,6.934499684,0.252170721,3.095881416,1.0,0.49,0.0,0.93,1.06,0.0,16.47,96.89,0.1,82.0,27.63636364,11.0,60.0,27.75,8.0,124.69,92.0,43.46610762,542.0,450.0,92.7173913
2024-02-01 16:00:00,2.67,1130.0,117750.0,2.775368386,4002.0,1630.0,2304.0,1283.0,1.47,227.0,1.2,7.0,1.5,10.96,87.64,0.44,3.5,321.9096667,0.96,11.2,87.31,0.45,8.5,20.586333330000002,1.04,10.36,70.74,1.18,65.06666667,17.72,930.986,2.015,1.879407568,11.605,4.984166667,81.08416667,53.925,10.045,25.28,66.14950249286902,0.113,2.13,0.35,0.046,0.0785,6.175,0.225,2.443200192,0.09324753,58.93410615,0.035933073,5.000832007,0.070051482,0.156340612,211.8095558,0.003010296,0.132716847,6.727592767,0.215598438,2.929386357,1.0,0.66,0.0,0.93,1.28,0.0,16.47,96.33,0.2,82.0,27.63636364,11.0,60.0,27.75,8.0,124.69,92.0,44.70723307,542.0,450.0,93.47826087
2024-02-01 18:00:00,2.7,1132.0,119808.0,2.708709964,3999.0,1609.0,2328.0,710.0,1.47,229.0,1.23,7.0,1.5,10.96,87.64,0.44,3.5,321.9096667,0.96,11.2,87.31,0.45,8.5,20.586333330000002,1.04,10.36,70.74,1.18,65.06666667,17.72,930.986,2.015,1.879407568,11.605,4.984166667,81.08416667,53.925,10.045,25.28,66.26343826340972,0.113,2.13,0.35,0.046,0.0785,6.175,0.225,2.443200192,0.09324753,58.93410615,0.035933073,5.000832007,0.070051482,0.156340612,211.8095558,0.003010296,0.132716847,6.727592767,0.215598438,2.929386357,1.0,0.66,0.0,0.93,1.28,0.0,16.47,96.33,0.2,82.0,27.63636364,11.0,60.0,27.75,8.0,125.03,104.0,44.70723307,549.0,445.0,93.07692308
2024-02-01 19:00:00,2.7,1134.0,118112.0,2.750736258,4003.0,1587.0,2329.0,714.0,1.45,226.0,1.25,8.0,1.5,10.96,87.64,0.44,3.5,321.9096667,0.96,11.2,87.31,0.45,8.5,20.586333330000002,1.04,10.36,70.74,1.18,65.06666667,17.72,930.986,2.015,1.879407568,11.605,4.984166667,81.08416667,53.925,10.045,25.28,66.26818558718226,0.113,2.13,0.35,0.046,0.0785,6.175,0.225,2.443200192,0.09324753,58.93410615,0.035933073,5.000832007,0.070051482,0.156340612,211.8095558,0.003010296,0.132716847,6.727592767,0.215598438,2.929386357,1.0,0.66,0.0,0.93,1.28,0.0,16.47,96.33,0.2,82.0,27.63636364,11.0,60.0,27.75,8.0,123.5725,93.0,44.20141262,538.0,445.0,92.58064516
2024-02-01 20:00:00,2.63,1133.0,119830.0,2.700332973,3998.0,1626.0,2338.0,455.0,1.4,233.0,1.23,7.0,1.5,10.96,87.64,0.44,3.5,321.9096667,0.96,11.2,87.31,0.45,8.5,20.586333330000002,1.04,10.36,70.74,1.18,65.06666667,17.72,930.986,2.015,1.879407568,11.605,4.984166667,81.08416667,53.925,10.045,25.28,66.31091150113502,0.113,2.13,0.35,0.046,0.0785,6.175,0.225,2.443200192,0.09324753,58.93410615,0.035933073,5.000832007,0.070051482,0.156340612,211.8095558,0.003010296,0.132716847,6.727592767,0.215598438,2.929386357,1.0,0.66,0.0,0.93,1.28,0.0,16.47,96.33,0.2,82.0,27.63636364,11.0,60.0,27.75,8.0,123.8375,95.0,42.69533056,540.0,445.0,92.42105263
2024-02-01 21:00:00,2.68,1134.0,119980.0,2.68422351,3998.0,1660.0,2339.0,0.0,1.47,231.0,1.21,8.0,1.5,10.96,87.64,0.44,3.5,321.9096667,0.96,11.2,87.31,0.45,8.5,20.586333330000002,1.04,10.36,70.74,1.18,65.06666667,17.72,930.986,2.015,1.879407568,11.605,4.984166667,81.08416667,53.925,10.045,25.28,66.31565882490754,0.113,2.13,0.35,0.046,0.0785,6.175,0.225,2.443200192,0.09324753,58.93410615,0.035933073,5.000832007,0.070051482,0.156340612,211.8095558,0.003010296,0.132716847,6.727592767,0.215598438,2.929386357,1.0,0.66,0.0,0.93,1.28,0.0,16.47,96.33,0.2,82.0,27.63636364,11.0,60.0,27.75,8.0,125.75,100.0,44.08405665,550.0,450.0,93.1
2024-02-01 22:00:00,2.67,1134.0,119896.0,2.68677434,3999.0,1611.0,2341.0,0.0,1.43,231.0,1.24,7.0,1.5,10.96,87.64,0.44,3.5,321.9096667,0.96,11.2,87.31,0.45,8.5,20.586333330000002,1.04,10.36,70.74,1.18,65.06666667,17.72,930.986,2.015,1.879407568,11.605,4.984166667,81.08416667,53.925,10.045,25.28,66.32515347245261,0.113,2.13,0.35,0.046,0.0785,6.175,0.225,2.443200192,0.09324753,58.93410615,0.035933073,5.000832007,0.070051482,0.156340612,211.8095558,0.003010296,0.132716847,6.727592767,0.215598438,2.929386357,1.0,0.66,0.0,0.93,1.28,0.0,16.47,96.33,0.2,82.0,27.63636364,11.0,60.0,27.75,8.0,127.075,110.0,44.44696798,560.0,450.0,92.54545455
2024-02-03 00:00:00,2.7,1150.0,103504.0,3.123553662,4000.0,1229.0,2321.0,288.0,1.3,233.0,1.4,7.0,1.3,11.1,87.55,0.39,3.7,307.878,0.96,11.26,87.27,0.44,8.0,18.746000003,1.03,11.06,70.51,0.97,78.85666667,17.46,898.4906667,2.281389508,1.921935695,10.94456755,4.911111111,81.0,54.65800082,10.21103099,29.12,70.44,0.109909459,2.154441968,0.219305246,0.049395787,0.069,5.694441968,0.184652623,4.746122943,0.10332761,59.02453294,0.042665522,4.581181332,0.12332761,0.133173078,201.2072613,0.010987981,0.104929602,5.136789168,0.390444026,2.666552199,2.0,0.56,0.0,0.8,1.32,0.0,21.68666667,96.71,0.1,82.0,27.63636364,11.0,60.0,27.75,8.0,125.295,106.0,40.61566736,551.0,445.0,92.64150943
2024-02-03 01:00:00,2.67,1148.0,107186.0,3.009210831,4000.0,1302.0,2320.0,95.0,1.3,243.0,1.37,7.0,1.3,11.1,87.55,0.39,3.7,307.878,0.96,11.26,87.27,0.44,8.0,18.746000003,1.03,11.06,70.51,0.97,78.85666667,17.46,898.4906667,2.281389508,1.921935695,10.94456755,4.911111111,81.0,54.65800082,10.21103099,29.12,70.44,0.109909459,2.154441968,0.219305246,0.049395787,0.069,5.694441968,0.184652623,4.746122943,0.10332761,59.02453294,0.042665522,4.581181332,0.12332761,0.133173078,201.2072613,0.010987981,0.104929602,5.136789168,0.390444026,2.666552199,2.0,0.56,0.0,0.8,1.32,0.0,21.68666667,96.71,0.1,82.0,27.63636364,11.0,60.0,27.75,8.0,125.825,110.0,41.17514124,555.0,445.0,92.72727273
2024-02-03 02:00:00,2.66,1152.0,107289.0,3.00306081,3999.0,1319.0,2314.0,23.0,1.3,245.0,1.36,8.0,1.3,11.1,87.55,0.39,3.7,307.878,0.96,11.26,87.27,0.44,8.0,18.746000003,1.03,11.06,70.51,0.97,78.85666667,17.46,898.4906667,2.281389508,1.921935695,10.94456755,4.911111111,81.0,54.65800082,10.21103099,29.12,70.44,0.109909459,2.154441968,0.219305246,0.049395787,0.069,5.694441968,0.184652623,4.746122943,0.10332761,59.02453294,0.042665522,4.581181332,0.12332761,0.133173078,201.2072613,0.010987981,0.104929602,5.136789168,0.390444026,2.666552199,2.0,0.56,0.0,0.8,1.32,0.0,21.68666667,96.71,0.1,82.0,27.63636364,11.0,60.0,27.75,8.0,126.7525,117.0,40.85241442,562.0,445.0,98.54700855
2024-02-03 03:00:00,2.7,1156.0,106050.0,3.037311001,3999.0,1252.0,2296.0,0.0,1.29,240.0,1.41,7.0,1.3,11.1,87.55,0.39,3.7,307.878,0.96,11.26,87.27,0.44,8.0,18.746000003,1.03,11.06,70.51,0.97,78.85666667,17.46,898.4906667,2.281389508,1.921935695,10.94456755,4.911111111,81.0,54.65800082,10.21103099,29.12,70.44,0.109909459,2.154441968,0.219305246,0.049395787,0.069,5.694441968,0.184652623,4.746122943,0.10332761,59.02453294,0.042665522,4.581181332,0.12332761,0.133173078,201.2072613,0.010987981,0.104929602,5.136789168,0.390444026,2.666552199,2.0,0.56,0.0,0.8,1.32,0.0,21.68666667,96.71,0.1,82.0,27.63636364,11.0,60.0,27.75,8.0,126.4875,115.0,40.90597117,560.0,445.0,98.86956522
2024-02-03 04:00:00,2.7,1151.0,102425.0,3.146298567,4001.0,1203.0,2303.0,0.0,1.27,231.0,1.43,6.0,1.3,11.1,87.55,0.39,3.7,307.878,0.96,11.26,87.27,0.44,8.0,18.746000003,1.03,11.06,70.51,0.97,78.85666667,17.46,898.4906667,2.281389508,1.921935695,10.94456755,4.911111111,81.0,54.65800082,10.21103099,29.12,70.44,0.109909459,2.154441968,0.219305246,0.049395787,0.069,5.694441968,0.184652623,4.746122943,0.10332761,59.02453294,0.042665522,4.581181332,0.12332761,0.133173078,201.2072613,0.010987981,0.104929602,5.136789168,0.390444026,2.666552199,2.0,0.56,0.0,0.8,1.32,0.0,21.68666667,96.71,0.1,82.0,27.63636364,11.0,60.0,27.75,8.0,126.62,116.0,40.73988439,561.0,445.0,96.46551724
2024-02-03 05:00:00,2.68,1152.0,102673.0,3.141093222,3999.0,1230.0,2314.0,104.0,1.29,233.0,1.39,7.0,1.3,11.1,87.55,0.39,3.7,307.878,0.96,11.26,87.27,0.44,8.0,18.746000003,1.03,11.06,70.51,0.97,78.85666667,17.46,898.4906667,2.281389508,1.921935695,10.94456755,4.911111111,81.0,54.65800082,10.21103099,29.12,70.44,0.109909459,2.154441968,0.219305246,0.049395787,0.069,5.694441968,0.184652623,4.746122943,0.10332761,59.02453294,0.042665522,4.581181332,0.12332761,0.133173078,201.2072613,0.010987981,0.104929602,5.136789168,0.390444026,2.666552199,2.0,0.56,0.0,0.8,1.32,0.0,21.68666667,96.71,0.1,82.0,27.63636364,11.0,60.0,27.75,8.0,126.4875,115.0,40.04624277,560.0,445.0,89.73913043
2024-02-03 06:00:00,2.71,1147.0,104924.0,3.097637337,3999.0,1214.0,2298.0,756.0,1.27,235.0,1.44,7.0,1.3,11.1,87.55,0.39,3.7,307.878,0.96,11.26,87.27,0.44,8.0,18.746000003,1.03,11.06,70.51,0.97,78.85666667,17.46,898.4906667,2.281389508,1.921935695,10.94456755,4.911111111,81.0,54.65800082,10.21103099,29.12,70.44,0.109909459,2.154441968,0.219305246,0.049395787,0.069,5.694441968,0.184652623,4.746122943,0.10332761,59.02453294,0.042665522,4.581181332,0.12332761,0.133173078,201.2072613,0.010987981,0.104929602,5.136789168,0.390444026,2.666552199,2.0,0.56,0.0,0.8,1.32,0.0,21.68666667,96.71,0.1,82.0,27.63636364,11.0,60.0,27.75,8.0,125.825,110.0,40.3106166,555.0,445.0,87.18181818
2024-02-03 07:00:00,2.7,1148.0,104355.0,3.116917271,3999.0,1244.0,2319.0,816.0,1.3,235.0,1.4,7.0,1.3,11.1,87.55,0.39,3.7,307.878,0.96,11.26,87.27,0.44,8.0,18.746000003,1.03,11.06,70.51,0.97,78.85666667,17.46,898.4906667,2.281389508,1.921935695,10.94456755,4.911111111,81.0,54.65800082,10.21103099,29.12,70.44,0.109909459,2.154441968,0.219305246,0.049395787,0.069,5.694441968,0.184652623,4.746122943,0.10332761,59.02453294,0.042665522,4.581181332,0.12332761,0.133173078,201.2072613,0.010987981,0.104929602,5.136789168,0.390444026,2.666552199,2.0,0.56,0.0,0.8,1.32,0.0,21.68666667,96.71,0.1,82.0,27.63636364,11.0,60.0,27.75,8.0,125.1625,105.0,40.64381658,550.0,445.0,88.57142857
2024-02-03 08:00:00,2.69,1149.0,105223.0,3.090860901,4000.0,1265.0,2325.0,792.0,1.3,238.0,1.39,7.0,1.3,11.4,87.2,0.42,3.5,307.878,0.98,11.48,87.03,0.45,7.8,18.746000003,1.04,11.47,69.82,1.03,78.85666667,17.68,898.4906667,2.367915738,1.900762378,11.03673689,4.911111111,81.0,54.48395787,9.745199511,29.12,70.44,0.110743164,2.114168524,0.21,0.049,0.071208426,5.80652623,0.185347377,4.989690936,0.06996566,58.7842067,0.045334478,4.604629134,0.063276099,0.163207418,201.2072613,0.00965522,0.094924451,5.316978041,0.446500688,2.867067305,2.0,0.82,0.0,0.76,1.27,0.0,21.68666667,96.92,0.1,82.0,27.63636364,11.0,60.0,27.75,8.0,125.1625,105.0,40.90595539,550.0,445.0,85.80952381
2024-02-03 09:00:00,2.66,1150.0,104163.0,3.093839686,4001.0,1276.0,2334.0,0.0,1.3,237.0,1.36,8.0,1.3,11.4,87.2,0.42,3.5,307.878,0.98,11.48,87.03,0.45,7.8,18.746000003,1.04,11.47,69.82,1.03,78.85666667,17.68,898.4906667,2.367915738,1.900762378,11.03673689,4.911111111,81.0,54.48395787,9.745199511,29.12,70.44,0.110743164,2.114168524,0.21,0.049,0.071208426,5.80652623,0.185347377,4.989690936,0.06996566,58.7842067,0.045334478,4.604629134,0.063276099,0.163207418,201.2072613,0.00965522,0.094924451,5.316978041,0.446500688,2.867067305,2.0,0.82,0.0,0.76,1.27,0.0,21.68666667,96.92,0.1,82.0,27.63636364,11.0,60.0,27.75,8.0,125.9575,111.0,41.45113298,556.0,445.0,92.88288288
2024-02-03 10:00:00,2.65,1152.0,100931.0,3.192835591,4001.0,1244.0,2334.0,0.0,1.3,231.0,1.35,7.0,1.3,11.4,87.2,0.42,3.5,307.878,0.98,11.48,87.03,0.45,7.8,18.746000003,1.04,11.47,69.82,1.03,78.85666667,17.68,898.4906667,2.367915738,1.900762378,11.03673689,4.911111111,81.0,54.48395787,9.745199511,29.12,70.44,0.110743164,2.114168524,0.21,0.049,0.071208426,5.80652623,0.185347377,4.989690936,0.06996566,58.7842067,0.045334478,4.604629134,0.063276099,0.163207418,201.2072613,0.00965522,0.094924451,5.316978041,0.446500688,2.867067305,2.0,0.82,0.0,0.76,1.27,0.0,21.68666667,96.92,0.1,82.0,27.63636364,11.0,60.0,27.75,8.0,125.9575,111.0,41.49988498,556.0,445.0,86.84684685
2024-02-03 11:00:00,2.65,1151.0,101680.0,3.167750879,3999.0,1252.0,2338.0,0.0,1.3,232.0,1.35,7.0,1.3,11.4,87.2,0.42,3.5,307.878,0.98,11.48,87.03,0.45,7.8,18.746000003,1.04,11.47,69.82,1.03,78.85666667,17.68,898.4906667,2.367915738,1.900762378,11.03673689,4.911111111,81.0,54.48395787,9.745199511,29.12,70.44,0.110743164,2.114168524,0.21,0.049,0.071208426,5.80652623,0.185347377,4.989690936,0.06996566,58.7842067,0.045334478,4.604629134,0.063276099,0.163207418,201.2072613,0.00965522,0.094924451,5.316978041,0.446500688,2.867067305,2.0,0.82,0.0,0.76,1.27,0.0,21.68666667,96.92,0.1,82.0,27.63636364,11.0,60.0,27.75,8.0,125.1625,105.0,41.92589204,550.0,445.0,87.23809524
2024-02-03 12:00:00,2.65,1152.0,102514.0,3.143746304,3997.0,1264.0,2347.0,87.0,1.3,234.0,1.35,7.0,1.3,11.4,87.2,0.42,3.5,307.878,0.98,11.48,87.03,0.45,7.8,18.746000003,1.04,11.47,69.82,1.03,78.85666667,17.68,898.4906667,2.367915738,1.900762378,11.03673689,4.911111111,81.0,54.48395787,9.745199511,29.12,70.44,0.110743164,2.114168524,0.21,0.049,0.071208426,5.80652623,0.185347377,4.989690936,0.06996566,58.7842067,0.045334478,4.604629134,0.063276099,0.163207418,201.2072613,0.00965522,0.094924451,5.316978041,0.446500688,2.867067305,2.0,0.82,0.0,0.76,1.27,0.0,21.68666667,96.92,0.1,82.0,27.63636364,11.0,60.0,27.75,8.0,125.1625,105.0,40.85116067,550.0,445.0,89.52380952
2024-02-03 13:00:00,2.68,1150.0,101014.0,3.187823851,3998.0,1222.0,2325.0,0.0,1.3,229.0,1.38,7.0,1.3,11.4,87.2,0.42,3.5,307.878,0.98,11.48,87.03,0.45,7.8,18.746000003,1.04,11.47,69.82,1.03,78.85666667,17.68,898.4906667,2.367915738,1.900762378,11.03673689,4.911111111,81.0,54.48395787,9.745199511,29.12,70.44,0.110743164,2.114168524,0.21,0.049,0.071208426,5.80652623,0.185347377,4.989690936,0.06996566,58.7842067,0.045334478,4.604629134,0.063276099,0.163207418,201.2072613,0.00965522,0.094924451,5.316978041,0.446500688,2.867067305,2.0,0.82,0.0,0.76,1.27,0.0,21.68666667,96.92,0.1,82.0,27.63636364,11.0,60.0,27.75,8.0,125.825,110.0,42.52093234,555.0,445.0,89.63636364
2024-02-03 14:00:00,2.67,1168.0,101294.0,3.180607691,4000.0,1238.0,2335.0,0.0,1.3,227.0,1.37,7.0,1.3,11.4,87.2,0.42,3.5,307.878,0.98,11.48,87.03,0.45,7.8,18.746000003,1.04,11.47,69.82,1.03,78.85666667,17.68,898.4906667,2.367915738,1.900762378,11.03673689,4.911111111,81.0,54.48395787,9.745199511,29.12,70.44,0.110743164,2.114168524,0.21,0.049,0.071208426,5.80652623,0.185347377,4.989690936,0.06996566,58.7842067,0.045334478,4.604629134,0.063276099,0.163207418,201.2072613,0.00965522,0.094924451,5.316978041,0.446500688,2.867067305,2.0,0.82,0.0,0.76,1.27,0.0,21.68666667,96.92,0.1,82.0,27.63636364,11.0,60.0,27.75,8.0,125.9575,111.0,42.60435572,556.0,445.0,89.90990991
2024-02-03 15:00:00,2.66,1159.0,100973.0,3.209327087,4000.0,1238.0,2327.0,471.0,1.3,231.0,1.36,7.0,1.3,11.4,87.2,0.42,3.5,307.878,0.98,11.48,87.03,0.45,7.8,18.746000003,1.04,11.47,69.82,1.03,78.85666667,17.68,898.4906667,2.367915738,1.900762378,11.03673689,4.911111111,81.0,54.48395787,9.745199511,29.12,70.44,0.110743164,2.114168524,0.21,0.049,0.071208426,5.80652623,0.185347377,4.989690936,0.06996566,58.7842067,0.045334478,4.604629134,0.063276099,0.163207418,201.2072613,0.00965522,0.094924451,5.316978041,0.446500688,2.867067305,2.0,0.82,0.0,0.76,1.27,0.0,21.68666667,96.92,0.1,82.0,27.63636364,11.0,60.0,27.75,8.0,125.6925,109.0,42.43108902,554.0,445.0,85.68807339
2024-02-03 16:00:00,2.64,1146.0,105550.0,3.065380425,4000.0,1238.0,2323.0,358.0,1.3,241.0,1.34,7.0,1.3,11.18,87.46,0.4,4.4,307.878,0.96,11.3,87.25,0.43,7.3,18.746000003,1.02,11.16,69.94,1.08,78.85666667,17.82,898.4906667,2.375,1.904844291,11.01,4.911111111,81.0,54.515,10.515,29.12,70.44,0.1105,2.135,0.195,0.0485,0.071,5.78,0.18,4.776088603,0.17336195,59.08749997,0.054680975,4.481404545,0.08331044,0.209708106,201.2072613,0.009320742,0.097934753,5.037201254,0.441128435,2.333276099,2.0,1.0,0.0,1.38,1.42,0.0,21.68666667,93.57,0.2,82.0,27.63636364,11.0,60.0,27.75,8.0,125.1625,105.0,42.3566879,550.0,445.0,85.9047619
2024-02-03 17:00:00,2.67,1148.0,109915.0,2.946349796,3999.0,1335.0,2350.0,473.0,1.3,249.0,1.37,7.0,1.3,11.18,87.46,0.4,4.4,307.878,0.96,11.3,87.25,0.43,7.3,18.746000003,1.02,11.16,69.94,1.08,78.85666667,17.82,898.4906667,2.375,1.904844291,11.01,4.911111111,81.0,54.515,10.515,29.12,70.44,0.1105,2.135,0.195,0.0485,0.071,5.78,0.18,4.776088603,0.17336195,59.08749997,0.054680975,4.481404545,0.08331044,0.209708106,201.2072613,0.009320742,0.097934753,5.037201254,0.441128435,2.333276099,2.0,1.0,0.0,1.38,1.42,0.0,21.68666667,93.57,0.2,82.0,27.63636364,11.0,60.0,27.75,8.0,125.6925,109.0,41.39834407,554.0,445.0,90.64220183
2024-02-03 18:00:00,2.67,1149.0,110537.0,2.931185137,3999.0,1345.0,2320.0,518.0,1.3,251.0,1.37,8.0,1.3,11.18,87.46,0.4,4.4,307.878,0.96,11.3,87.25,0.43,7.3,18.746000003,1.02,11.16,69.94,1.08,78.85666667,17.82,898.4906667,2.375,1.904844291,11.01,4.911111111,81.0,54.515,10.515,29.12,70.44,0.1105,2.135,0.195,0.0485,0.071,5.78,0.18,4.776088603,0.17336195,59.08749997,0.054680975,4.481404545,0.08331044,0.209708106,201.2072613,0.009320742,0.097934753,5.037201254,0.441128435,2.333276099,2.0,1.0,0.0,1.38,1.42,0.0,21.68666667,93.57,0.2,82.0,27.63636364,11.0,60.0,27.75,8.0,125.6925,109.0,41.23168498,554.0,445.0,90.36697248
2024-02-03 19:00:00,2.67,1145.0,110747.0,2.934813489,3999.0,1323.0,2321.0,796.0,1.3,249.0,1.37,7.0,1.3,11.18,87.46,0.4,4.4,307.878,0.96,11.3,87.25,0.43,7.3,18.746000003,1.02,11.16,69.94,1.08,78.85666667,17.82,898.4906667,2.375,1.904844291,11.01,4.911111111,81.0,54.515,10.515,29.12,70.44,0.1105,2.135,0.195,0.0485,0.071,5.78,0.18,4.776088603,0.17336195,59.08749997,0.054680975,4.481404545,0.08331044,0.209708106,201.2072613,0.009320742,0.097934753,5.037201254,0.441128435,2.333276099,2.0,1.0,0.0,1.38,1.42,0.0,21.68666667,93.57,0.2,82.0,27.63636364,11.0,60.0,27.75,8.0,125.1625,105.0,40.42896679,550.0,445.0,87.52380952
2024-02-03 20:00:00,2.67,1149.0,110335.0,2.949719953,4000.0,1355.0,2319.0,889.0,1.3,253.0,1.37,7.0,1.3,11.18,87.46,0.4,4.4,307.878,0.96,11.3,87.25,0.43,7.3,18.746000003,1.02,11.16,69.94,1.08,78.85666667,17.82,898.4906667,2.375,1.904844291,11.01,4.911111111,81.0,54.515,10.515,29.12,70.44,0.1105,2.135,0.195,0.0485,0.071,5.78,0.18,4.776088603,0.17336195,59.08749997,0.054680975,4.481404545,0.08331044,0.209708106,201.2072613,0.009320742,0.097934753,5.037201254,0.441128435,2.333276099,2.0,1.0,0.0,1.38,1.42,0.0,21.68666667,93.57,0.2,82.0,27.63636364,11.0,60.0,27.75,8.0,125.295,106.0,40.60786106,551.0,445.0,88.01886792
2024-02-03 21:00:00,2.69,1149.0,106330.0,3.055086484,4000.0,1272.0,2316.0,700.0,1.3,240.0,1.39,7.0,1.3,11.18,87.46,0.4,4.4,307.878,0.96,11.3,87.25,0.43,7.3,18.746000003,1.02,11.16,69.94,1.08,78.85666667,17.82,898.4906667,2.375,1.904844291,11.01,4.911111111,81.0,54.515,10.515,29.12,70.44,0.1105,2.135,0.195,0.0485,0.071,5.78,0.18,4.776088603,0.17336195,59.08749997,0.054680975,4.481404545,0.08331044,0.209708106,201.2072613,0.009320742,0.097934753,5.037201254,0.441128435,2.333276099,2.0,1.0,0.0,1.38,1.42,0.0,21.68666667,93.57,0.2,82.0,27.63636364,11.0,60.0,27.75,8.0,125.295,106.0,40.51527588,551.0,445.0,86.13207547
2024-02-03 22:00:00,2.68,1149.0,103525.0,3.120811767,4000.0,1248.0,2319.0,232.0,1.3,234.0,1.38,7.0,1.3,11.18,87.46,0.4,4.4,307.878,0.96,11.3,87.25,0.43,7.3,18.746000003,1.02,11.16,69.94,1.08,78.85666667,17.82,898.4906667,2.375,1.904844291,11.01,4.911111111,81.0,54.515,10.515,29.12,70.44,0.1105,2.135,0.195,0.0485,0.071,5.78,0.18,4.776088603,0.17336195,59.08749997,0.054680975,4.481404545,0.08331044,0.209708106,201.2072613,0.009320742,0.097934753,5.037201254,0.441128435,2.333276099,2.0,1.0,0.0,1.38,1.42,0.0,21.68666667,93.57,0.2,82.0,27.63636364,11.0,60.0,27.75,8.0,125.6925,109.0,40.71869993,554.0,445.0,93.02752294
2024-02-03 23:00:00,2.68,1150.0,103293.0,3.130443369,4000.0,1242.0,2333.0,301.0,1.3,234.0,1.38,8.0,1.3,11.33,87.35,0.37,4.5,305.945,0.95,11.41,87.1,0.46,7.7,19.070333333,1.03,11.04,70.33,1.14,79.09333333,17.49,886.0866667,2.385848318,1.878966503,11.00787568,4.8,81.62222222,54.46432057,10.82889288,27.9275,70.44,0.111225019,2.107232212,0.212232212,0.046083034,0.071027678,5.858375291,0.180553558,4.726578367,0.09,59.58971229,0.039738365,4.499206941,0.04,0.178666557,234.1344321,0.0082327,0.097303122,4.541143527,0.371427581,2.2,2.0,1.06,0.0,0.69,1.41,0.0,17.82666667,96.13,0.1,82.0,27.63636364,11.0,60.0,27.75,8.0,125.295,106.0,40.43678161,551.0,445.0,94.43396226
2024-02-04 00:00:00,2.66,1155.0,114960.0,2.451216598,3498.0,1413.0,2265.0,0.0,1.3,255.0,1.36,7.0,1.3,10.62,88.01,0.41,3.0,290.606,0.96,10.98,87.55,0.45,5.8,18.997333333,1.02,10.85,70.42,0.92,90.26333333,17.81,964.6453333,2.23,1.922384966,11.64,4.866666667,81.73333333,53.73,8.69,30.72,65.75,0.099,2.29,0.24,0.041,0.0635,6.055,0.165,4.92660606,0.104770785,59.46035743,0.036798135,4.360554774,0.095045843,0.059816628,312.3742092,0.027284382,0.112128516,4.677438996,0.386514374,2.048624708,2.0,0.77,0.0,0.58,1.22,0.0,14.81666667,96.78,0.1,82.0,27.63636364,11.0,60.0,27.75,8.0,121.77,136.0,42.57195915,551.0,415.0,88.23529412
2024-02-04 01:00:00,2.73,1126.0,108449.0,2.619058311,3500.0,1225.0,2252.0,642.0,1.28,231.0,1.45,8.0,1.3,10.62,88.01,0.41,3.0,290.606,0.96,10.98,87.55,0.45,5.8,18.997333333,1.02,10.85,70.42,0.92,90.26333333,17.81,964.6453333,2.23,1.922384966,11.64,4.866666667,81.73333333,53.73,8.69,30.72,65.75,0.099,2.29,0.24,0.041,0.0635,6.055,0.165,4.92660606,0.104770785,59.46035743,0.036798135,4.360554774,0.095045843,0.059816628,312.3742092,0.027284382,0.112128516,4.677438996,0.386514374,2.048624708,2.0,0.77,0.0,0.58,1.22,0.0,14.81666667,96.78,0.1,82.0,27.63636364,11.0,60.0,27.75,8.0,119.5175,119.0,44.86044929,534.0,415.0,84.78991597
2024-02-04 02:00:00,2.69,1134.0,105360.0,2.692601102,3498.0,1218.0,2262.0,572.0,1.28,228.0,1.41,7.0,1.3,10.62,88.01,0.41,3.0,290.606,0.96,10.98,87.55,0.45,5.8,18.997333333,1.02,10.85,70.42,0.92,90.26333333,17.81,964.6453333,2.23,1.922384966,11.64,4.866666667,81.73333333,53.73,8.69,30.72,65.75,0.099,2.29,0.24,0.041,0.0635,6.055,0.165,4.92660606,0.104770785,59.46035743,0.036798135,4.360554774,0.095045843,0.059816628,312.3742092,0.027284382,0.112128516,4.677438996,0.386514374,2.048624708,2.0,0.77,0.0,0.58,1.22,0.0,14.81666667,96.78,0.1,82.0,27.63636364,11.0,60.0,27.75,8.0,119.5175,119.0,44.3259192,534.0,415.0,86.05042017
2024-02-04 03:00:00,2.7,1122.0,106365.0,2.666246057,3501.0,1223.0,2213.0,475.0,1.28,228.0,1.42,8.0,1.3,10.62,88.01,0.41,3.0,290.606,0.96,10.98,87.55,0.45,5.8,18.997333333,1.02,10.85,70.42,0.92,90.26333333,17.81,964.6453333,2.23,1.922384966,11.64,4.866666667,81.73333333,53.73,8.69,30.72,65.75,0.099,2.29,0.24,0.041,0.0635,6.055,0.165,4.92660606,0.104770785,59.46035743,0.036798135,4.360554774,0.095045843,0.059816628,312.3742092,0.027284382,0.112128516,4.677438996,0.386514374,2.048624708,2.0,0.77,0.0,0.58,1.22,0.0,14.81666667,96.78,0.1,82.0,27.63636364,11.0,60.0,27.75,8.0,119.5175,119.0,43.98648649,534.0,415.0,86.21848739
2024-02-04 04:00:00,2.62,1156.0,111004.0,2.541422679,3502.0,1400.0,2258.0,0.0,1.3,249.0,1.32,7.0,1.3,10.62,88.01,0.41,3.0,290.606,0.96,10.98,87.55,0.45,5.8,18.997333333,1.02,10.85,70.42,0.92,90.26333333,17.81,964.6453333,2.23,1.922384966,11.64,4.866666667,81.73333333,53.73,8.69,30.72,65.75,0.099,2.29,0.24,0.041,0.0635,6.055,0.165,4.92660606,0.104770785,59.46035743,0.036798135,4.360554774,0.095045843,0.059816628,312.3742092,0.027284382,0.112128516,4.677438996,0.386514374,2.048624708,2.0,0.77,0.0,0.58,1.22,0.0,14.81666667,96.78,0.1,82.0,27.63636364,11.0,60.0,27.75,8.0,121.24000000000001,132.0,44.28119349,547.0,415.0,96.74242424
2024-02-04 05:00:00,2.63,1157.0,114846.0,2.453648349,3498.0,1443.0,2253.0,0.0,1.3,257.0,1.33,8.0,1.3,10.62,88.01,0.41,3.0,290.606,0.96,10.98,87.55,0.45,5.8,18.997333333,1.02,10.85,70.42,0.92,90.26333333,17.81,964.6453333,2.23,1.922384966,11.64,4.866666667,81.73333333,53.73,8.69,30.72,65.75,0.099,2.29,0.24,0.041,0.0635,6.055,0.165,4.92660606,0.104770785,59.46035743,0.036798135,4.360554774,0.095045843,0.059816628,312.3742092,0.027284382,0.112128516,4.677438996,0.386514374,2.048624708,2.0,0.77,0.0,0.58,1.22,0.0,14.81666667,96.78,0.1,82.0,27.63636364,11.0,60.0,27.75,8.0,121.24000000000001,132.0,44.57776772,547.0,415.0,97.04545455
2024-02-04 06:00:00,2.67,1148.0,115897.0,2.432105146,3499.0,1408.0,2264.0,0.0,1.3,255.0,1.37,7.0,1.3,10.62,88.01,0.41,3.0,290.606,0.96,10.98,87.55,0.45,5.8,18.997333333,1.02,10.85,70.42,0.92,90.26333333,17.81,964.6453333,2.23,1.922384966,11.64,4.866666667,81.73333333,53.73,8.69,30.72,65.75,0.099,2.29,0.24,0.041,0.0635,6.055,0.165,4.92660606,0.104770785,59.46035743,0.036798135,4.360554774,0.095045843,0.059816628,312.3742092,0.027284382,0.112128516,4.677438996,0.386514374,2.048624708,2.0,0.77,0.0,0.58,1.22,0.0,14.81666667,96.78,0.1,82.0,27.63636364,11.0,60.0,27.75,8.0,121.24000000000001,132.0,44.50474898,547.0,415.0,91.43939394
2024-02-04 07:00:00,2.64,1155.0,114896.0,2.453982662,3500.0,1425.0,2252.0,0.0,1.3,256.0,1.34,8.0,1.3,10.62,88.01,0.41,3.0,290.606,0.96,10.98,87.55,0.45,5.8,18.997333333,1.02,10.85,70.42,0.92,90.26333333,17.81,964.6453333,2.23,1.922384966,11.64,4.866666667,81.73333333,53.73,8.69,30.72,65.75,0.099,2.29,0.24,0.041,0.0635,6.055,0.165,4.92660606,0.104770785,59.46035743,0.036798135,4.360554774,0.095045843,0.059816628,312.3742092,0.027284382,0.112128516,4.677438996,0.386514374,2.048624708,2.0,0.77,0.0,0.58,1.22,0.0,14.81666667,96.78,0.1,82.0,27.63636364,11.0,60.0,27.75,8.0,121.505,134.0,43.73144554,549.0,415.0,91.86567164
2024-02-04 08:00:00,2.66,1157.0,113202.0,2.490683455,3500.0,1381.0,2274.0,0.0,1.29,251.0,1.37,7.0,1.3,10.72,87.92,0.4,3.8,290.606,0.96,10.88,87.66,0.43,7.0,18.997333333,1.03,10.68,70.46,1.18,90.26333333,17.68,964.6453333,2.165,1.946030741,11.755,4.866666667,81.73333333,53.85,8.9,30.32,65.75,0.107,2.24,0.225,0.0435,0.066,6.04,0.175,4.796147629,0.107247863,59.40567833,0.035293551,4.568536126,0.092477078,0.059816628,312.3742092,0.031284382,0.108614763,4.632026409,0.378991452,2.274312354,2.0,0.75,0.0,0.75,1.38,0.0,14.81666667,96.31,0.1,82.0,27.63636364,11.0,60.0,27.75,8.0,120.8425,129.0,44.05997693,544.0,415.0,91.5503876
2024-02-04 09:00:00,2.71,1146.0,113834.0,2.476863403,3500.0,1326.0,2284.0,0.0,1.28,247.0,1.43,7.0,1.3,10.72,87.92,0.4,3.8,290.606,0.96,10.88,87.66,0.43,7.0,18.997333333,1.03,10.68,70.46,1.18,90.26333333,17.68,964.6453333,2.165,1.946030741,11.755,4.866666667,81.73333333,53.85,8.9,30.32,65.75,0.107,2.24,0.225,0.0435,0.066,6.04,0.175,4.796147629,0.107247863,59.40567833,0.035293551,4.568536126,0.092477078,0.059816628,312.3742092,0.031284382,0.108614763,4.632026409,0.378991452,2.274312354,2.0,0.75,0.0,0.75,1.38,0.0,14.81666667,96.31,0.1,82.0,27.63636364,11.0,60.0,27.75,8.0,120.0475,123.0,43.68553747,538.0,415.0,91.8699187
2024-02-04 10:00:00,2.7,1144.0,113947.0,2.474408559,3500.0,1349.0,2299.0,0.0,1.29,248.0,1.41,7.0,1.3,10.72,87.92,0.4,3.8,290.606,0.96,10.88,87.66,0.43,7.0,18.997333333,1.03,10.68,70.46,1.18,90.26333333,17.68,964.6453333,2.165,1.946030741,11.755,4.866666667,81.73333333,53.85,8.9,30.32,65.75,0.107,2.24,0.225,0.0435,0.066,6.04,0.175,4.796147629,0.107247863,59.40567833,0.035293551,4.568536126,0.092477078,0.059816628,312.3742092,0.031284382,0.108614763,4.632026409,0.378991452,2.274312354,2.0,0.75,0.0,0.75,1.38,0.0,14.81666667,96.31,0.1,82.0,27.63636364,11.0,60.0,27.75,8.0,119.91499999999999,122.0,43.04267161,537.0,415.0,88.7704918
2024-02-04 11:00:00,2.7,1149.0,113816.0,2.475840143,3498.0,1349.0,2299.0,0.0,1.29,248.0,1.41,7.0,1.3,10.72,87.92,0.4,3.8,290.606,0.96,10.88,87.66,0.43,7.0,18.997333333,1.03,10.68,70.46,1.18,90.26333333,17.68,964.6453333,2.165,1.946030741,11.755,4.866666667,81.73333333,53.85,8.9,30.32,65.75,0.107,2.24,0.225,0.0435,0.066,6.04,0.175,4.796147629,0.107247863,59.40567833,0.035293551,4.568536126,0.092477078,0.059816628,312.3742092,0.031284382,0.108614763,4.632026409,0.378991452,2.274312354,2.0,0.75,0.0,0.75,1.38,0.0,14.81666667,96.31,0.1,82.0,27.63636364,11.0,60.0,27.75,8.0,119.7825,121.0,43.64880274,536.0,415.0,86.7768595
2024-02-04 12:00:00,2.64,1146.0,113441.0,2.496524254,3500.0,1379.0,2282.0,405.0,1.27,251.0,1.37,7.0,1.3,10.72,87.92,0.4,3.8,290.606,0.96,10.88,87.66,0.43,7.0,18.997333333,1.03,10.68,70.46,1.18,90.26333333,17.68,964.6453333,2.165,1.946030741,11.755,4.866666667,81.73333333,53.85,8.9,30.32,65.75,0.107,2.24,0.225,0.0435,0.066,6.04,0.175,4.796147629,0.107247863,59.40567833,0.035293551,4.568536126,0.092477078,0.059816628,312.3742092,0.031284382,0.108614763,4.632026409,0.378991452,2.274312354,2.0,0.75,0.0,0.75,1.38,0.0,14.81666667,96.31,0.1,82.0,27.63636364,11.0,60.0,27.75,8.0,119.5175,119.0,43.05936073,534.0,415.0,90.75630252
2024-02-04 13:00:00,2.64,1149.0,113807.0,2.475328391,3497.0,1398.0,2308.0,0.0,1.29,252.0,1.35,7.0,1.3,10.72,87.92,0.4,3.8,290.606,0.96,10.88,87.66,0.43,7.0,18.997333333,1.03,10.68,70.46,1.18,90.26333333,17.68,964.6453333,2.165,1.946030741,11.755,4.866666667,81.73333333,53.85,8.9,30.32,65.75,0.107,2.24,0.225,0.0435,0.066,6.04,0.175,4.796147629,0.107247863,59.40567833,0.035293551,4.568536126,0.092477078,0.059816628,312.3742092,0.031284382,0.108614763,4.632026409,0.378991452,2.274312354,2.0,0.75,0.0,0.75,1.38,0.0,14.81666667,96.31,0.1,82.0,27.63636364,11.0,60.0,27.75,8.0,119.65,120.0,43.75576037,535.0,415.0,87.91666667
2024-02-04 14:00:00,2.72,1148.0,115626.0,2.453504833,3499.0,1354.0,2276.0,595.0,1.29,251.0,1.43,7.0,1.3,10.72,87.92,0.4,3.8,290.606,0.96,10.88,87.66,0.43,7.0,18.997333333,1.03,10.68,70.46,1.18,90.26333333,17.68,964.6453333,2.165,1.946030741,11.755,4.866666667,81.73333333,53.85,8.9,30.32,65.75,0.107,2.24,0.225,0.0435,0.066,6.04,0.175,4.796147629,0.107247863,59.40567833,0.035293551,4.568536126,0.092477078,0.059816628,312.3742092,0.031284382,0.108614763,4.632026409,0.378991452,2.274312354,2.0,0.75,0.0,0.75,1.38,0.0,14.81666667,96.31,0.1,82.0,27.63636364,11.0,60.0,27.75,8.0,120.5775,127.0,43.88952819,542.0,415.0,85.59055118
2024-02-04 15:00:00,2.64,1150.0,115471.0,2.45437976,3500.0,1383.0,2285.0,477.0,1.25,256.0,1.39,7.0,1.3,10.72,87.92,0.4,3.8,290.606,0.96,10.88,87.66,0.43,7.0,18.997333333,1.03,10.68,70.46,1.18,90.26333333,17.68,964.6453333,2.165,1.946030741,11.755,4.866666667,81.73333333,53.85,8.9,30.32,65.75,0.107,2.24,0.225,0.0435,0.066,6.04,0.175,4.796147629,0.107247863,59.40567833,0.035293551,4.568536126,0.092477078,0.059816628,312.3742092,0.031284382,0.108614763,4.632026409,0.378991452,2.274312354,2.0,0.75,0.0,0.75,1.38,0.0,14.81666667,96.31,0.1,82.0,27.63636364,11.0,60.0,27.75,8.0,119.385,118.0,42.96330701,533.0,415.0,89.23728814
2024-02-04 16:00:00,2.64,1149.0,115279.0,2.449719473,3500.0,1440.0,2300.0,147.0,1.3,256.0,1.34,8.0,1.3,10.7,87.94,0.41,3.4,290.606,0.95,10.78,87.76,0.44,5.9,18.997333333,1.02,10.76,70.24,1.12,90.26333333,17.88,964.6453333,2.395,1.844380579,11.085,4.866666667,81.73333333,53.9,9.815,30.52,65.75,0.112,2.315,0.225,0.0415,0.0695,6.01,0.17,4.725139081,0.099724942,59.85127274,0.034541259,4.104133638,0.082477078,0.062293706,312.3742092,0.024522922,0.110853302,4.618265724,0.371376845,1.949541569,2.0,1.19,0.0,1.0,1.16,0.0,14.81666667,96.06,0.1,82.0,27.63636364,11.0,60.0,27.75,8.0,119.65,120.0,43.43963554,535.0,415.0,86.16666667
