Repository: saikumar-voptimai/evonith_bf_webapp

# Evonith BF2 — Blast Furnace Intelligence Platform

Monitoring, modelling and optimisation of **Blast Furnace 2 (BF2)** at Evonith Steel: live telemetry from InfluxDB,
manual plant reports from Neon PostgreSQL, a two-zone energy model of the furnace, blend and fuel optimisers, a
conversational assistant (FurnaceMind) and a live digital twin evaluated every hour.

The platform has three deployable parts that share one Python service layer, plus the shared data library:

| Part | Path | What it is |
|---|---|---|
| **Streamlit app** (legacy) | `src/app.py`, `src/custom_pages/` | The original 11-page dashboard; still the home of the model pages. Served under `/legacy` in production |

File: src/assets/data/V10_df_filtered.csv (part 12 of 166)
datetime,Hot Blast PressureBar,Hot Blast Temp.oC,Hot Blast VolumeNm3/Hr.,O2 Enrichment %,OxygenFlowNm3/Hr.,PermeabilityKgs/Hr.,RAFToC,SteamKgs/Hr.,TopPressureBar,TuyereVelocitym/s,Differential PressureTotalBar,Charges/Hrs.,StockRodLevel,COKE_ASH%,COKE_FC%,COKE_IM%,COKE_MOIST%,COKE_MT,COKE_VM%,NUTCOKE_ASH%,NUTCOKE_FC%,NUTCOKE_IM%,NUTCOKE_MOIST%,NUTCOKE_MT,NUTCOKE_VM%,PCI_2_%Ash,PCI_2_%FC,PCI_2_%IM,PCI_2_MT,PCI_2_%VM,Sinter_SP_MT,Sinter_SP_02_Al2O3%,Sinter_SP_02_Basicity,Sinter_SP_02_CaO%,Sinter_SP_02_Cold_Strength_AI,Sinter_SP_02_Cold_strength_TI,Sinter_SP_02_Fe(T)%,Sinter_SP_02_FeO%,Sinter_SP_02_Hot_strength_RDI,Sinter_SP_02_Hot_strength_RI,Sinter_SP_02_K2O%,Sinter_SP_02_MgO%,Sinter_SP_02_MnO%,Sinter_SP_02_Na2O%,Sinter_SP_02_P%,Sinter_SP_02_SiO2%,Sinter_SP_02_TiO2%,ORE_%Al2O3,ORE_%CaO,ORE_%Fe(T),ORE_%K2O,ORE_%LOI,ORE_%MgO,ORE_%MnO,ORE_MT,ORE_%Na2O,ORE_%P,ORE_%SiO2,ORE_%TiO2,ORE_%TM,Geomin Type,FLUX_Al2O3%,FLUX_CaO%,FLUX_Fe2O3%,FLUX_LOI%,FLUX_MgO%,FLUX_MT,FLUX_SiO2%,FLUX_TM%,COKE_DISCHARGE_TIME,WEIGHTED_COKE_ANGLE,TOTAL_COKE_PORTIONS,NON_COKE_DISCHARGE_TIME,WEIGHTED_NON_COKE_ANGLE,TOTAL_NON_COKE_PORTIONS,UnitCost Lakhs/Thm,ActualKg/Thm.,FurnaceTopGasAnalysisCO2ETACO,Act. Fuel RateKg/Thm.,Coke Rate Kg/Thm,ProductionTonnesPerHr
2024-02-04 17:00:00,2.58,1153.0,115599.0,2.439764157,3501.0,1511.0,2307.0,0.0,1.3,262.0,1.28,7.0,1.3,10.7,87.94,0.41,3.4,290.606,0.95,10.78,87.76,0.44,5.9,18.997333333,1.02,10.76,70.24,1.12,90.26333333,17.88,964.6453333,2.395,1.844380579,11.085,4.866666667,81.73333333,53.9,9.815,30.52,65.75,0.112,2.315,0.225,0.0415,0.0695,6.01,0.17,4.725139081,0.099724942,59.85127274,0.034541259,4.104133638,0.082477078,0.062293706,312.3742092,0.024522922,0.110853302,4.618265724,0.371376845,1.949541569,2.0,1.19,0.0,1.0,1.16,0.0,14.81666667,96.06,0.1,82.0,27.63636364,11.0,60.0,27.75,8.0,119.65,120.0,42.23769939,535.0,415.0,88.91666667
2024-02-04 18:00:00,2.59,1169.0,116281.0,2.424770485,3500.0,1498.0,2307.0,0.0,1.3,265.0,1.29,8.0,1.3,10.7,87.94,0.41,3.4,290.606,0.95,10.78,87.76,0.44,5.9,18.997333333,1.02,10.76,70.24,1.12,90.26333333,17.88,964.6453333,2.395,1.844380579,11.085,4.866666667,81.73333333,53.9,9.815,30.52,65.75,0.112,2.315,0.225,0.0415,0.0695,6.01,0.17,4.725139081,0.099724942,59.85127274,0.034541259,4.104133638,0.082477078,0.062293706,312.3742092,0.024522922,0.110853302,4.618265724,0.371376845,1.949541569,2.0,1.19,0.0,1.0,1.16,0.0,14.81666667,96.06,0.1,82.0,27.63636364,11.0,60.0,27.75,8.0,119.385,118.0,41.4865461,533.0,415.0,96.18644068
2024-02-04 19:00:00,2.58,1178.0,112015.0,2.575277622,3581.0,1455.0,2280.0,0.0,1.3,277.0,1.28,8.0,1.3,10.7,87.94,0.41,3.4,290.606,0.95,10.78,87.76,0.44,5.9,18.997333333,1.02,10.76,70.24,1.12,90.26333333,17.88,964.6453333,2.395,1.844380579,11.085,4.866666667,81.73333333,53.9,9.815,30.52,65.75,0.112,2.315,0.225,0.0415,0.0695,6.01,0.17,4.725139081,0.099724942,59.85127274,0.034541259,4.104133638,0.082477078,0.062293706,312.3742092,0.024522922,0.110853302,4.618265724,0.371376845,1.949541569,2.0,1.19,0.0,1.0,1.16,0.0,14.81666667,96.06,0.1,82.0,27.63636364,11.0,60.0,27.75,8.0,119.91499999999999,122.0,41.51665167,537.0,415.0,105.4098361
2024-02-04 20:00:00,2.59,1169.0,116281.0,2.424770485,3500.0,1386.0,2307.0,0.0,1.3,265.0,1.29,7.0,1.3,10.7,87.94,0.41,3.4,290.606,0.95,10.78,87.76,0.44,5.9,18.997333333,1.02,10.76,70.24,1.12,90.26333333,17.88,964.6453333,2.395,1.844380579,11.085,4.866666667,81.73333333,53.9,9.815,30.52,65.75,0.112,2.315,0.225,0.0415,0.0695,6.01,0.17,4.725139081,0.099724942,59.85127274,0.034541259,4.104133638,0.082477078,0.062293706,312.3742092,0.024522922,0.110853302,4.618265724,0.371376845,1.949541569,2.0,1.19,0.0,1.0,1.16,0.0,14.81666667,96.06,0.1,82.0,27.63636364,11.0,60.0,27.75,8.0,120.3125,125.0,39.97737557,540.0,415.0,98.8
2024-02-04 21:00:00,2.68,1173.0,116209.0,2.426964771,3501.0,1397.0,2322.0,0.0,1.3,259.0,1.38,7.0,1.3,10.7,87.94,0.41,3.4,290.606,0.95,10.78,87.76,0.44,5.9,18.997333333,1.02,10.76,70.24,1.12,90.26333333,17.88,964.6453333,2.395,1.844380579,11.085,4.866666667,81.73333333,53.9,9.815,30.52,65.75,0.112,2.315,0.225,0.0415,0.0695,6.01,0.17,4.725139081,0.099724942,59.85127274,0.034541259,4.104133638,0.082477078,0.062293706,312.3742092,0.024522922,0.110853302,4.618265724,0.371376845,1.949541569,2.0,1.19,0.0,1.0,1.16,0.0,14.81666667,96.06,0.1,82.0,27.63636364,11.0,60.0,27.75,8.0,119.7825,121.0,42.47324072,536.0,415.0,84.1322314
2024-02-04 22:00:00,2.69,1167.0,116339.0,2.423562324,3500.0,1390.0,2312.0,0.0,1.3,257.0,1.39,7.0,1.3,10.7,87.94,0.41,3.4,290.606,0.95,10.78,87.76,0.44,5.9,18.997333333,1.02,10.76,70.24,1.12,90.26333333,17.88,964.6453333,2.395,1.844380579,11.085,4.866666667,81.73333333,53.9,9.815,30.52,65.75,0.112,2.315,0.225,0.0415,0.0695,6.01,0.17,4.725139081,0.099724942,59.85127274,0.034541259,4.104133638,0.082477078,0.062293706,312.3742092,0.024522922,0.110853302,4.618265724,0.371376845,1.949541569,2.0,1.19,0.0,1.0,1.16,0.0,14.81666667,96.06,0.1,82.0,27.63636364,11.0,60.0,27.75,8.0,120.3125,125.0,41.15762983,540.0,415.0,86.64
2024-02-04 23:00:00,2.62,1168.0,115097.0,2.449699619,3500.0,1456.0,2282.0,0.0,1.3,260.0,1.32,8.0,1.3,10.65,87.96,0.42,3.5,287.714,0.97,10.76,87.75,0.46,6.6,19.152666662999998,1.03,10.96,70.37,0.98,90.16666667,17.69,964.339,2.315,1.886741001,11.305,5.268333333,80.23166667,53.895,9.735,31.32,65.75,0.101,2.325,0.175,0.041,0.0725,5.995,0.165,4.663756402,0.105266505,59.65308325,0.03740609,4.091497718,0.097703045,0.05837564,310.0548774,0.014770304,0.106552035,4.634810037,0.371066021,2.793274048,2.0,0.57,0.0,0.68,1.28,0.0,20.15666667,96.98,0.1,82.0,27.63636364,11.0,60.0,27.75,8.0,120.8425,129.0,40.97349177,544.0,415.0,85.58139535
2024-02-05 01:00:00,2.68,1161.0,115027.0,2.451189528,3500.0,1386.0,2270.0,0.0,1.3,254.0,1.38,7.0,1.3,10.43,88.2,0.39,3.4,299.9203333,0.98,10.65,87.87,0.44,6.1,17.238999997,1.04,10.41,69.71,1.02,92.67333333,18.86,880.324,2.222,1.968539223,10.4673,4.978888889,80.24444444,55.075,9.96,27.73538462,64.66,0.095,2.10075,0.35,0.045,0.071,5.3175,0.16,4.42,0.05,61.48,0.023,3.68,0.03,0.05,264.4466667,0.02,0.084,3.36,0.301,2.5,2.0,1.28,0.0,0.66,1.34,0.0,27.14333333,95.66,0.1,82.0,27.63636364,11.0,60.0,27.75,8.0,121.05,140.0,41.96242171,550.0,410.0,91.71428571
2024-02-05 02:00:00,2.63,1178.0,115685.0,2.437255526,3500.0,1448.0,2238.0,0.0,1.3,263.0,1.33,8.0,1.3,10.43,88.2,0.39,3.4,299.9203333,0.98,10.65,87.87,0.44,6.1,17.238999997,1.04,10.41,69.71,1.02,92.67333333,18.86,880.324,2.222,1.968539223,10.4673,4.978888889,80.24444444,55.075,9.96,27.73538462,64.66,0.095,2.10075,0.35,0.045,0.071,5.3175,0.16,4.42,0.05,61.48,0.023,3.68,0.03,0.05,264.4466667,0.02,0.084,3.36,0.301,2.5,2.0,1.28,0.0,0.66,1.34,0.0,27.14333333,95.66,0.1,82.0,27.63636364,11.0,60.0,27.75,8.0,121.7125,145.0,43.50501367,555.0,410.0,95.86206897
2024-02-05 03:00:00,2.64,1168.0,116288.0,2.424624608,3500.0,1444.0,2242.0,0.0,1.3,261.0,1.34,7.0,1.3,10.43,88.2,0.39,3.4,299.9203333,0.98,10.65,87.87,0.44,6.1,17.238999997,1.04,10.41,69.71,1.02,92.67333333,18.86,880.324,2.222,1.968539223,10.4673,4.978888889,80.24444444,55.075,9.96,27.73538462,64.66,0.095,2.10075,0.35,0.045,0.071,5.3175,0.16,4.42,0.05,61.48,0.023,3.68,0.03,0.05,264.4466667,0.02,0.084,3.36,0.301,2.5,2.0,1.28,0.0,0.66,1.34,0.0,27.14333333,95.66,0.1,82.0,27.63636364,11.0,60.0,27.75,8.0,121.7125,145.0,43.39322265,555.0,410.0,95.31034483
2024-02-05 04:00:00,2.68,1165.0,116523.0,2.418355574,3498.0,1411.0,2244.0,0.0,1.3,259.0,1.38,7.0,1.3,10.43,88.2,0.39,3.4,299.9203333,0.98,10.65,87.87,0.44,6.1,17.238999997,1.04,10.41,69.71,1.02,92.67333333,18.86,880.324,2.222,1.968539223,10.4673,4.978888889,80.24444444,55.075,9.96,27.73538462,64.66,0.095,2.10075,0.35,0.045,0.071,5.3175,0.16,4.42,0.05,61.48,0.023,3.68,0.03,0.05,264.4466667,0.02,0.084,3.36,0.301,2.5,2.0,1.28,0.0,0.66,1.34,0.0,27.14333333,95.66,0.1,82.0,27.63636364,11.0,60.0,27.75,8.0,122.375,150.0,42.86365709,560.0,410.0,94.0
2024-02-05 05:00:00,2.7,1145.0,116330.0,2.430939368,3501.0,1378.0,2252.0,250.0,1.3,251.0,1.4,7.0,1.3,10.43,88.2,0.39,3.4,299.9203333,0.98,10.65,87.87,0.44,6.1,17.238999997,1.04,10.41,69.71,1.02,92.67333333,18.86,880.324,2.222,1.968539223,10.4673,4.978888889,80.24444444,55.075,9.96,27.73538462,64.66,0.095,2.10075,0.35,0.045,0.071,5.3175,0.16,4.42,0.05,61.48,0.023,3.68,0.03,0.05,264.4466667,0.02,0.084,3.36,0.301,2.5,2.0,1.28,0.0,0.66,1.34,0.0,27.14333333,95.66,0.1,82.0,27.63636364,11.0,60.0,27.75,8.0,121.05,140.0,42.4152154,550.0,410.0,89.07142857
2024-02-05 06:00:00,2.65,1150.0,116226.0,2.425917268,3500.0,1429.0,2293.3436881457983,0.0,1.3,257.0,1.35,6.0,1.3,10.43,88.2,0.39,3.4,299.9203333,0.98,10.65,87.87,0.44,6.1,17.238999997,1.04,10.41,69.71,1.02,92.67333333,18.86,880.324,2.222,1.968539223,10.4673,4.978888889,80.24444444,55.075,9.96,27.73538462,64.66,0.095,2.10075,0.35,0.045,0.071,5.3175,0.16,4.42,0.05,61.48,0.023,3.68,0.03,0.05,264.4466667,0.02,0.084,3.36,0.301,2.5,2.0,1.28,0.0,0.66,1.34,0.0,27.14333333,95.66,0.1,82.0,27.63636364,11.0,60.0,27.75,8.0,121.05,140.0,42.10405157,550.0,410.0,89.78571429
2024-02-05 07:00:00,2.67,1147.0,117288.0,2.403963935,3500.0,1426.0,2293.3436881457983,0.0,1.3,258.0,1.37,8.0,1.3,10.43,88.2,0.39,3.4,299.9203333,0.98,10.65,87.87,0.44,6.1,17.238999997,1.04,10.41,69.71,1.02,92.67333333,18.86,880.324,2.222,1.968539223,10.4673,4.978888889,80.24444444,55.075,9.96,27.73538462,64.66,0.095,2.10075,0.35,0.045,0.071,5.3175,0.16,4.42,0.05,61.48,0.023,3.68,0.03,0.05,264.4466667,0.02,0.084,3.36,0.301,2.5,2.0,1.28,0.0,0.66,1.34,0.0,27.14333333,95.66,0.1,82.0,27.63636364,11.0,60.0,27.75,8.0,120.3875,135.0,42.04857929,545.0,410.0,88.07407407
2024-02-05 08:00:00,2.63,1152.0,117157.0,2.406650419,3500.0,1466.0,2293.3436881457983,0.0,1.3,261.0,1.33,7.0,1.3,10.48,88.14,0.4,3.2,299.9203333,0.98,10.82,87.69,0.44,5.8,17.238999997,1.05,10.34,69.91,1.07,92.67333333,18.68,880.324,2.344,1.928430039,10.3865,4.978888889,80.24444444,55.0115,9.665,27.13846154,64.66,0.0925,2.13415,0.37,0.0475,0.0705,5.38635,0.165,3.96,0.06,62.06,0.025,3.13,0.09,0.04,264.4466667,0.014,0.088,3.3,0.321,3.2,2.0,0.95,0.0,0.76,1.28,0.0,27.14333333,96.34,0.1,82.0,27.63636364,11.0,60.0,27.75,8.0,120.3875,135.0,41.85082873,545.0,410.0,92.59259259
2024-02-05 09:00:00,2.65,1167.0,115194.0,2.449035864,3502.0,1424.0,2254.0,0.0,1.3,258.0,1.35,8.0,1.3,10.48,88.14,0.4,3.2,299.9203333,0.98,10.82,87.69,0.44,5.8,17.238999997,1.05,10.34,69.91,1.07,92.67333333,18.68,880.324,2.344,1.928430039,10.3865,4.978888889,80.24444444,55.0115,9.665,27.13846154,64.66,0.0925,2.13415,0.37,0.0475,0.0705,5.38635,0.165,3.96,0.06,62.06,0.025,3.13,0.09,0.04,264.4466667,0.014,0.088,3.3,0.321,3.2,2.0,0.95,0.0,0.76,1.28,0.0,27.14333333,96.34,0.1,82.0,27.63636364,11.0,60.0,27.75,8.0,121.4475,143.0,42.17230199,553.0,410.0,93.91608392
2024-02-05 10:00:00,2.58,1167.0,113634.0,2.481928725,3501.0,1278.0,2235.0,0.0,1.3,260.0,1.28,7.0,1.3,10.48,88.14,0.4,3.2,299.9203333,0.98,10.82,87.69,0.44,5.8,17.238999997,1.05,10.34,69.91,1.07,92.67333333,18.68,880.324,2.344,1.928430039,10.3865,4.978888889,80.24444444,55.0115,9.665,27.13846154,64.66,0.0925,2.13415,0.37,0.0475,0.0705,5.38635,0.165,3.96,0.06,62.06,0.025,3.13,0.09,0.04,264.4466667,0.014,0.088,3.3,0.321,3.2,2.0,0.95,0.0,0.76,1.28,0.0,27.14333333,96.34,0.1,82.0,27.63636364,11.0,60.0,27.75,8.0,121.7125,145.0,42.80425729,555.0,410.0,92.48275862
2024-02-05 11:00:00,2.58,1172.0,111462.0,2.528819266,3499.0,1447.0,2225.0,0.0,1.29,256.0,1.29,8.0,1.3,10.48,88.14,0.4,3.2,299.9203333,0.98,10.82,87.69,0.44,5.8,17.238999997,1.05,10.34,69.91,1.07,92.67333333,18.68,880.324,2.344,1.928430039,10.3865,4.978888889,80.24444444,55.0115,9.665,27.13846154,64.66,0.0925,2.13415,0.37,0.0475,0.0705,5.38635,0.165,3.96,0.06,62.06,0.025,3.13,0.09,0.04,264.4466667,0.014,0.088,3.3,0.321,3.2,2.0,0.95,0.0,0.76,1.28,0.0,27.14333333,96.34,0.1,82.0,27.63636364,11.0,60.0,27.75,8.0,122.2425,149.0,43.9542094,559.0,410.0,92.88590604
2024-02-05 12:00:00,2.65,1163.0,113050.0,2.492605981,3498.0,1394.0,2293.3436881457983,0.0,1.29,253.0,1.36,7.0,1.3,10.48,88.14,0.4,3.2,299.9203333,0.98,10.82,87.69,0.44,5.8,17.238999997,1.05,10.34,69.91,1.07,92.67333333,18.68,880.324,2.344,1.928430039,10.3865,4.978888889,80.24444444,55.0115,9.665,27.13846154,64.66,0.0925,2.13415,0.37,0.0475,0.0705,5.38635,0.165,3.96,0.06,62.06,0.025,3.13,0.09,0.04,264.4466667,0.014,0.088,3.3,0.321,3.2,2.0,0.95,0.0,0.76,1.28,0.0,27.14333333,96.34,0.1,82.0,27.63636364,11.0,60.0,27.75,8.0,121.1825,141.0,43.54277765,551.0,410.0,92.41134752
2024-02-05 13:00:00,2.7,1147.0,116423.0,2.420431602,3498.0,1384.0,2263.0,0.0,1.3,254.0,1.4,6.0,1.3,10.48,88.14,0.4,3.2,299.9203333,0.98,10.82,87.69,0.44,5.8,17.238999997,1.05,10.34,69.91,1.07,92.67333333,18.68,880.324,2.344,1.928430039,10.3865,4.978888889,80.24444444,55.0115,9.665,27.13846154,64.66,0.0925,2.13415,0.37,0.0475,0.0705,5.38635,0.165,3.96,0.06,62.06,0.025,3.13,0.09,0.04,264.4466667,0.014,0.088,3.3,0.321,3.2,2.0,0.95,0.0,0.76,1.28,0.0,27.14333333,96.34,0.1,82.0,27.63636364,11.0,60.0,27.75,8.0,120.785,138.0,43.65353605,548.0,410.0,90.43478261
2024-02-05 14:00:00,2.72,1141.0,117202.0,2.405726904,3500.0,1368.0,2255.0,0.0,1.3,253.0,1.42,7.0,1.3,10.48,88.14,0.4,3.2,299.9203333,0.98,10.82,87.69,0.44,5.8,17.238999997,1.05,10.34,69.91,1.07,92.67333333,18.68,880.324,2.344,1.928430039,10.3865,4.978888889,80.24444444,55.0115,9.665,27.13846154,64.66,0.0925,2.13415,0.37,0.0475,0.0705,5.38635,0.165,3.96,0.06,62.06,0.025,3.13,0.09,0.04,264.4466667,0.014,0.088,3.3,0.321,3.2,2.0,0.95,0.0,0.76,1.28,0.0,27.14333333,96.34,0.1,82.0,27.63636364,11.0,60.0,27.75,8.0,119.99000000000001,132.0,42.98871748,542.0,410.0,86.74242424
2024-02-05 15:00:00,2.7,1148.0,116500.0,2.420906031,3501.0,1380.0,2272.0,0.0,1.29,254.0,1.41,7.0,1.3,10.48,88.14,0.4,3.2,299.9203333,0.98,10.82,87.69,0.44,5.8,17.238999997,1.05,10.34,69.91,1.07,92.67333333,18.68,880.324,2.344,1.928430039,10.3865,4.978888889,80.24444444,55.0115,9.665,27.13846154,64.66,0.0925,2.13415,0.37,0.0475,0.0705,5.38635,0.165,3.96,0.06,62.06,0.025,3.13,0.09,0.04,264.4466667,0.014,0.088,3.3,0.321,3.2,2.0,0.95,0.0,0.76,1.28,0.0,27.14333333,96.34,0.1,82.0,27.63636364,11.0,60.0,27.75,8.0,120.9175,139.0,42.81416339,549.0,410.0,86.54676259
2024-02-05 16:00:00,2.7,1147.0,116360.0,2.421741331,3498.0,1390.0,2281.0,0.0,1.3,254.0,1.4,7.0,1.3,10.39,88.23,0.41,3.8,299.9203333,0.97,10.62,87.91,0.44,6.2,17.238999997,1.03,10.25,70.23,1.03,92.67333333,18.49,880.324,2.358,1.969872242,10.557,4.978888889,80.24444444,54.99255,10.31,27.43692308,64.66,0.094,2.0615,0.365,0.049,0.072,5.3594,0.17,4.12,0.09,61.56,0.044,3.78,0.08,0.06,264.4466667,0.026,0.064,3.21,0.242,3.0,2.0,0.73,0.0,0.51,1.46,0.0,27.14333333,96.2,0.1,82.0,27.63636364,11.0,60.0,27.75,8.0,119.725,130.0,42.75512555,540.0,410.0,86.15384615
2024-02-05 17:00:00,2.68,1129.0,116749.0,2.418450925,3501.0,1405.0,2214.0,105.0,1.3,252.0,1.38,7.0,1.3,10.39,88.23,0.41,3.8,299.9203333,0.97,10.62,87.91,0.44,6.2,17.238999997,1.03,10.25,70.23,1.03,92.67333333,18.49,880.324,2.358,1.969872242,10.557,4.978888889,80.24444444,54.99255,10.31,27.43692308,64.66,0.094,2.0615,0.365,0.049,0.072,5.3594,0.17,4.12,0.09,61.56,0.044,3.78,0.08,0.06,264.4466667,0.026,0.064,3.21,0.242,3.0,2.0,0.73,0.0,0.51,1.46,0.0,27.14333333,96.2,0.1,82.0,27.63636364,11.0,60.0,27.75,8.0,119.99000000000001,132.0,43.12138728,542.0,410.0,86.51515152
2024-02-05 18:00:00,2.68,1147.0,116995.0,2.425605523,3497.0,1407.0,2254.0,686.0,1.3,256.0,1.38,7.0,1.3,10.39,88.23,0.41,3.8,299.9203333,0.97,10.62,87.91,0.44,6.2,17.238999997,1.03,10.25,70.23,1.03,92.67333333,18.49,880.324,2.358,1.969872242,10.557,4.978888889,80.24444444,54.99255,10.31,27.43692308,64.66,0.094,2.0615,0.365,0.049,0.072,5.3594,0.17,4.12,0.09,61.56,0.044,3.78,0.08,0.06,264.4466667,0.026,0.064,3.21,0.242,3.0,2.0,0.73,0.0,0.51,1.46,0.0,27.14333333,96.2,0.1,82.0,27.63636364,11.0,60.0,27.75,8.0,119.725,130.0,43.34400732,540.0,410.0,86.30769231
2024-02-05 19:00:00,2.68,1127.0,117640.0,2.440418223,3501.0,1389.0,2248.0,1665.0,1.26,254.0,1.42,7.0,1.3,10.39,88.23,0.41,3.8,299.9203333,0.97,10.62,87.91,0.44,6.2,17.238999997,1.03,10.25,70.23,1.03,92.67333333,18.49,880.324,2.358,1.969872242,10.557,4.978888889,80.24444444,54.99255,10.31,27.43692308,64.66,0.094,2.0615,0.365,0.049,0.072,5.3594,0.17,4.12,0.09,61.56,0.044,3.78,0.08,0.06,264.4466667,0.026,0.064,3.21,0.242,3.0,2.0,0.73,0.0,0.51,1.46,0.0,27.14333333,96.2,0.1,82.0,27.63636364,11.0,60.0,27.75,8.0,119.725,130.0,42.81780633,540.0,410.0,79.30769231
2024-02-05 20:00:00,2.69,1127.0,119250.0,2.411107374,3500.0,1416.0,2208.0,1856.0,1.28,257.0,1.41,7.0,1.3,10.39,88.23,0.41,3.8,299.9203333,0.97,10.62,87.91,0.44,6.2,17.238999997,1.03,10.25,70.23,1.03,92.67333333,18.49,880.324,2.358,1.969872242,10.557,4.978888889,80.24444444,54.99255,10.31,27.43692308,64.66,0.094,2.0615,0.365,0.049,0.072,5.3594,0.17,4.12,0.09,61.56,0.044,3.78,0.08,0.06,264.4466667,0.026,0.064,3.21,0.242,3.0,2.0,0.73,0.0,0.51,1.46,0.0,27.14333333,96.2,0.1,82.0,27.63636364,11.0,60.0,27.75,8.0,118.4,120.0,39.90284525,530.0,410.0,85.16666667
2024-02-05 21:00:00,2.61,1119.0,120497.0,2.379906477,3492.0,1526.0,2239.0,1843.0,1.29,264.0,1.32,8.0,1.3,10.39,88.23,0.41,3.8,299.9203333,0.97,10.62,87.91,0.44,6.2,17.238999997,1.03,10.25,70.23,1.03,92.67333333,18.49,880.324,2.358,1.969872242,10.557,4.978888889,80.24444444,54.99255,10.31,27.43692308,64.66,0.094,2.0615,0.365,0.049,0.072,5.3594,0.17,4.12,0.09,61.56,0.044,3.78,0.08,0.06,264.4466667,0.026,0.064,3.21,0.242,3.0,2.0,0.73,0.0,0.51,1.46,0.0,27.14333333,96.2,0.1,82.0,27.63636364,11.0,60.0,27.75,8.0,117.7375,115.0,40.97693351,525.0,410.0,74.17391304
2024-02-05 22:00:00,2.67,1114.0,119175.0,2.315250553,3425.0,1449.0,2360.0,0.0,1.3,256.0,1.37,7.0,1.3,10.39,88.23,0.41,3.8,299.9203333,0.97,10.62,87.91,0.44,6.2,17.238999997,1.03,10.25,70.23,1.03,92.67333333,18.49,880.324,2.358,1.969872242,10.557,4.978888889,80.24444444,54.99255,10.31,27.43692308,64.66,0.094,2.0615,0.365,0.049,0.072,5.3594,0.17,4.12,0.09,61.56,0.044,3.78,0.08,0.06,264.4466667,0.026,0.064,3.21,0.242,3.0,2.0,0.73,0.0,0.51,1.46,0.0,27.14333333,96.2,0.1,82.0,27.63636364,11.0,60.0,27.75,8.0,118.135,118.0,40.37847697,528.0,410.0,77.54237288
2024-02-06 00:00:00,2.65,1171.0,114058.0,2.472001896,3500.0,1412.0,2310.0,0.0,1.3,257.0,1.35,7.0,1.3,10.86469249,87.7451845,0.405061501,2.196309927,289.4793333,0.985061501,10.98,87.53,0.45,5.0,19.172666663,1.04,9.84,70.04,1.06,91.72666667,19.06,911.3956667,2.38,1.765647559,9.455,5.021111111,79.68888889,55.92,10.03,28.035,65.63,0.093,1.845,0.195,0.0465,0.065,5.355,0.17,3.78,0.33,63.26,0.026,2.76,0.1,0.05,66.26333333,0.011,0.068,2.08,0.227,2.9,2.0,0.62,0.0,0.52,1.28,0.0,12.81,96.31,0.1,82.0,24.36363636,11.0,60.0,27.75,8.0,120.71000000000001,128.0,41.97897623,543.0,415.0,87.578125
2024-02-06 01:00:00,2.68,1151.0,115071.0,2.450252802,3500.0,1387.0,2305.0,0.0,1.29,253.0,1.39,7.0,1.3,10.86469249,87.7451845,0.405061501,2.196309927,289.4793333,0.985061501,10.98,87.53,0.45,5.0,19.172666663,1.04,9.84,70.04,1.06,91.72666667,19.06,911.3956667,2.38,1.765647559,9.455,5.021111111,79.68888889,55.92,10.03,28.035,65.63,0.093,1.845,0.195,0.0465,0.065,5.355,0.17,3.78,0.33,63.26,0.026,2.76,0.1,0.05,66.26333333,0.011,0.068,2.08,0.227,2.9,2.0,0.62,0.0,0.52,1.28,0.0,12.81,96.31,0.1,82.0,24.36363636,11.0,60.0,27.75,8.0,120.71000000000001,128.0,41.29046968,543.0,415.0,87.890625
2024-02-06 02:00:00,2.68,1160.0,116029.0,2.43072765,3501.0,1397.0,2300.0,0.0,1.3,256.0,1.38,7.0,1.3,10.86469249,87.7451845,0.405061501,2.196309927,289.4793333,0.985061501,10.98,87.53,0.45,5.0,19.172666663,1.04,9.84,70.04,1.06,91.72666667,19.06,911.3956667,2.38,1.765647559,9.455,5.021111111,79.68888889,55.92,10.03,28.035,65.63,0.093,1.845,0.195,0.0465,0.065,5.355,0.17,3.78,0.33,63.26,0.026,2.76,0.1,0.05,66.26333333,0.011,0.068,2.08,0.227,2.9,2.0,0.62,0.0,0.52,1.28,0.0,12.81,96.31,0.1,82.0,24.36363636,11.0,60.0,27.75,8.0,120.0475,123.0,42.3566879,538.0,415.0,93.33333333
2024-02-06 03:00:00,2.68,1146.0,115693.0,2.43708709,3500.0,1400.0,2286.0,0.0,1.3,254.0,1.38,7.0,1.3,10.86469249,87.7451845,0.405061501,2.196309927,289.4793333,0.985061501,10.98,87.53,0.45,5.0,19.172666663,1.04,9.84,70.04,1.06,91.72666667,19.06,911.3956667,2.38,1.765647559,9.455,5.021111111,79.68888889,55.92,10.03,28.035,65.63,0.093,1.845,0.195,0.0465,0.065,5.355,0.17,3.78,0.33,63.26,0.026,2.76,0.1,0.05,66.26333333,0.011,0.068,2.08,0.227,2.9,2.0,0.62,0.0,0.52,1.28,0.0,12.81,96.31,0.1,82.0,24.36363636,11.0,60.0,27.75,8.0,121.3725,133.0,43.37626495,548.0,415.0,87.96992481
2024-02-06 04:00:00,2.66,1156.0,116970.0,2.410495743,3500.0,1430.0,2311.0,0.0,1.3,259.0,1.36,7.0,1.3,10.86469249,87.7451845,0.405061501,2.196309927,289.4793333,0.985061501,10.98,87.53,0.45,5.0,19.172666663,1.04,9.84,70.04,1.06,91.72666667,19.06,911.3956667,2.38,1.765647559,9.455,5.021111111,79.68888889,55.92,10.03,28.035,65.63,0.093,1.845,0.195,0.0465,0.065,5.355,0.17,3.78,0.33,63.26,0.026,2.76,0.1,0.05,66.26333333,0.011,0.068,2.08,0.227,2.9,2.0,0.62,0.0,0.52,1.28,0.0,12.81,96.31,0.1,82.0,24.36363636,11.0,60.0,27.75,8.0,119.65,120.0,42.55173982,535.0,415.0,87.0
2024-02-06 05:00:00,2.68,1151.0,116932.0,2.410590104,3499.0,1406.0,2306.0,0.0,1.29,257.0,1.39,7.0,1.3,10.86469249,87.7451845,0.405061501,2.196309927,289.4793333,0.985061501,10.98,87.53,0.45,5.0,19.172666663,1.04,9.84,70.04,1.06,91.72666667,19.06,911.3956667,2.38,1.765647559,9.455,5.021111111,79.68888889,55.92,10.03,28.035,65.63,0.093,1.845,0.195,0.0465,0.065,5.355,0.17,3.78,0.33,63.26,0.026,2.76,0.1,0.05,66.26333333,0.011,0.068,2.08,0.227,2.9,2.0,0.62,0.0,0.52,1.28,0.0,12.81,96.31,0.1,82.0,24.36363636,11.0,60.0,27.75,8.0,119.91499999999999,122.0,42.24137931,537.0,415.0,87.13114754
2024-02-06 06:00:00,2.65,1148.0,116837.0,2.413927244,3501.0,1429.0,2302.0,0.0,1.28,259.0,1.37,8.0,1.3,10.86469249,87.7451845,0.405061501,2.196309927,289.4793333,0.985061501,10.98,87.53,0.45,5.0,19.172666663,1.04,9.84,70.04,1.06,91.72666667,19.06,911.3956667,2.38,1.765647559,9.455,5.021111111,79.68888889,55.92,10.03,28.035,65.63,0.093,1.845,0.195,0.0465,0.065,5.355,0.17,3.78,0.33,63.26,0.026,2.76,0.1,0.05,66.26333333,0.011,0.068,2.08,0.227,2.9,2.0,0.62,0.0,0.52,1.28,0.0,12.81,96.31,0.1,82.0,24.36363636,11.0,60.0,27.75,8.0,119.5175,119.0,40.89227924,534.0,415.0,94.53781513
2024-02-06 07:00:00,2.66,1151.0,118442.0,2.379875098,3499.0,1454.0,2272.0,0.0,1.3,262.0,1.36,8.0,1.3,10.86469249,87.7451845,0.405061501,2.196309927,289.4793333,0.985061501,10.98,87.53,0.45,5.0,19.172666663,1.04,9.84,70.04,1.06,91.72666667,19.06,911.3956667,2.38,1.765647559,9.455,5.021111111,79.68888889,55.92,10.03,28.035,65.63,0.093,1.845,0.195,0.0465,0.065,5.355,0.17,3.78,0.33,63.26,0.026,2.76,0.1,0.05,66.26333333,0.011,0.068,2.08,0.227,2.9,2.0,0.62,0.0,0.52,1.28,0.0,12.81,96.31,0.1,82.0,24.36363636,11.0,60.0,27.75,8.0,120.975,130.0,41.49783747,545.0,415.0,94.38461538
2024-02-06 08:00:00,2.68,1152.0,117399.76,2.402362556,3501.0,1421.0,2281.0,0.0,1.3,258.0,1.38,7.0,1.3,10.94456949,87.70036901,0.37,2.349384988,289.4793333,0.985061501,11.04,87.47,0.46,5.9,19.172666663,1.03,10.01,69.89,1.14,91.72666667,18.96,911.3956667,2.335,1.858118046,9.69,5.021111111,79.68888889,55.885,10.455,28.445,65.63,0.096,1.87,0.21,0.046,0.0625,5.215,0.16,4.08,0.33,62.94,0.02,3.04,0.08,0.03,66.26333333,0.039,0.054,1.99,0.235,3.1,2.0,1.45,0.0,0.59,1.26,0.0,12.81,95.68,0.1,82.0,24.36363636,11.0,60.0,27.75,8.0,121.3725,133.0,42.30769231,548.0,415.0,93.98496241
2024-02-06 09:00:00,2.65,1156.0,118235.0,2.384720287,3500.0,1455.0,2267.0,0.0,1.3,263.0,1.35,7.0,1.3,10.94456949,87.70036901,0.37,2.349384988,289.4793333,0.985061501,11.04,87.47,0.46,5.9,19.172666663,1.03,10.01,69.89,1.14,91.72666667,18.96,911.3956667,2.335,1.858118046,9.69,5.021111111,79.68888889,55.885,10.455,28.445,65.63,0.096,1.87,0.21,0.046,0.0625,5.215,0.16,4.08,0.33,62.94,0.02,3.04,0.08,0.03,66.26333333,0.039,0.054,1.99,0.235,3.1,2.0,1.45,0.0,0.59,1.26,0.0,12.81,95.68,0.1,82.0,24.36363636,11.0,60.0,27.75,8.0,121.6375,135.0,42.03428571,550.0,415.0,91.18518519
2024-02-06 10:00:00,2.68,1165.0,116512.0,2.419965811,3500.0,1406.0,2277.0,0.0,1.3,258.0,1.38,7.0,1.3,10.94456949,87.70036901,0.37,2.349384988,289.4793333,0.985061501,11.04,87.47,0.46,5.9,19.172666663,1.03,10.01,69.89,1.14,91.72666667,18.96,911.3956667,2.335,1.858118046,9.69,5.021111111,79.68888889,55.885,10.455,28.445,65.63,0.096,1.87,0.21,0.046,0.0625,5.215,0.16,4.08,0.33,62.94,0.02,3.04,0.08,0.03,66.26333333,0.039,0.054,1.99,0.235,3.1,2.0,1.45,0.0,0.59,1.26,0.0,12.81,95.68,0.1,82.0,24.36363636,11.0,60.0,27.75,8.0,121.6375,135.0,42.40594519,550.0,415.0,90.81481481
2024-02-06 11:00:00,2.67,1158.0,117014.0,2.409589856,3500.0,1415.0,2277.0,0.0,1.29,261.0,1.38,7.0,1.3,10.94456949,87.70036901,0.37,2.349384988,289.4793333,0.985061501,11.04,87.47,0.46,5.9,19.172666663,1.03,10.01,69.89,1.14,91.72666667,18.96,911.3956667,2.335,1.858118046,9.69,5.021111111,79.68888889,55.885,10.455,28.445,65.63,0.096,1.87,0.21,0.046,0.0625,5.215,0.16,4.08,0.33,62.94,0.02,3.04,0.08,0.03,66.26333333,0.039,0.054,1.99,0.235,3.1,2.0,1.45,0.0,0.59,1.26,0.0,12.81,95.68,0.1,82.0,24.36363636,11.0,60.0,27.75,8.0,120.975,130.0,42.02630972,545.0,415.0,92.53846154
2024-02-06 12:00:00,2.65,1148.0,116182.0,2.426835476,3500.0,1430.0,2284.0,0.0,1.3,257.0,1.35,8.0,1.3,10.94456949,87.70036901,0.37,2.349384988,289.4793333,0.985061501,11.04,87.47,0.46,5.9,19.172666663,1.03,10.01,69.89,1.14,91.72666667,18.96,911.3956667,2.335,1.858118046,9.69,5.021111111,79.68888889,55.885,10.455,28.445,65.63,0.096,1.87,0.21,0.046,0.0625,5.215,0.16,4.08,0.33,62.94,0.02,3.04,0.08,0.03,66.26333333,0.039,0.054,1.99,0.235,3.1,2.0,1.45,0.0,0.59,1.26,0.0,12.81,95.68,0.1,82.0,24.36363636,11.0,60.0,27.75,8.0,120.975,130.0,40.57903339,545.0,415.0,90.0
2024-02-06 13:00:00,2.66,1141.0,117425.0,2.406539103,3500.0,1437.0,2280.0,211.0,1.3,258.0,1.36,7.0,1.3,10.94456949,87.70036901,0.37,2.349384988,289.4793333,0.985061501,11.04,87.47,0.46,5.9,19.172666663,1.03,10.01,69.89,1.14,91.72666667,18.96,911.3956667,2.335,1.858118046,9.69,5.021111111,79.68888889,55.885,10.455,28.445,65.63,0.096,1.87,0.21,0.046,0.0625,5.215,0.16,4.08,0.33,62.94,0.02,3.04,0.08,0.03,66.26333333,0.039,0.054,1.99,0.235,3.1,2.0,1.45,0.0,0.59,1.26,0.0,12.81,95.68,0.1,82.0,24.36363636,11.0,60.0,27.75,8.0,120.445,126.0,41.73099415,541.0,415.0,87.46031746
2024-02-06 14:00:00,2.66,1147.0,119459.0,2.369146847,3499.0,1462.0,2288.0,386.0,1.3,263.0,1.36,6.0,1.3,10.94456949,87.70036901,0.37,2.349384988,289.4793333,0.985061501,11.04,87.47,0.46,5.9,19.172666663,1.03,10.01,69.89,1.14,91.72666667,18.96,911.3956667,2.335,1.858118046,9.69,5.021111111,79.68888889,55.885,10.455,28.445,65.63,0.096,1.87,0.21,0.046,0.0625,5.215,0.16,4.08,0.33,62.94,0.02,3.04,0.08,0.03,66.26333333,0.039,0.054,1.99,0.235,3.1,2.0,1.45,0.0,0.59,1.26,0.0,12.81,95.68,0.1,82.0,24.36363636,11.0,60.0,27.75,8.0,120.3125,125.0,41.71220401,540.0,415.0,83.6
2024-02-06 15:00:00,2.65,1141.0,118452.0,2.386697364,3501.0,1469.0,2282.0,226.0,1.3,261.0,1.35,8.0,1.3,10.94456949,87.70036901,0.37,2.349384988,289.4793333,0.985061501,11.04,87.47,0.46,5.9,19.172666663,1.03,10.01,69.89,1.14,91.72666667,18.96,911.3956667,2.335,1.858118046,9.69,5.021111111,79.68888889,55.885,10.455,28.445,65.63,0.096,1.87,0.21,0.046,0.0625,5.215,0.16,4.08,0.33,62.94,0.02,3.04,0.08,0.03,66.26333333,0.039,0.054,1.99,0.235,3.1,2.0,1.45,0.0,0.59,1.26,0.0,12.81,95.68,0.1,82.0,24.36363636,11.0,60.0,27.75,8.0,120.3125,125.0,39.70251716,540.0,415.0,90.8
2024-02-06 16:00:00,2.68,1138.0,116583.0,2.417111666,3498.0,1402.0,2290.0,0.0,1.3,254.0,1.38,7.0,1.3,10.76,87.86,0.4,2.7,289.4793333,0.98,10.96,87.55,0.44,7.2,19.172666663,1.05,10.06,69.95,1.09,91.72666667,18.9,911.3956667,2.335,1.860982421,9.835,5.021111111,79.68888889,55.665,10.325,28.24,65.63,0.0925,1.955,0.22,0.047,0.0625,5.285,0.17,3.6,0.02,63.21,0.032,3.19,0.02,0.04,66.26333333,0.017,0.06,2.24,0.307,3.4,2.0,1.68,0.0,0.95,1.39,0.0,12.81,93.76,0.1,82.0,24.36363636,11.0,60.0,27.75,8.0,120.3125,125.0,41.17512574,540.0,415.0,89.6
2024-02-06 17:00:00,2.69,1134.0,116038.0,2.435483907,3500.0,1394.0,2262.0,216.0,1.3,251.0,1.39,7.0,1.3,10.76,87.86,0.4,2.7,289.4793333,0.98,10.96,87.55,0.44,7.2,19.172666663,1.05,10.06,69.95,1.09,91.72666667,18.9,911.3956667,2.335,1.860982421,9.835,5.021111111,79.68888889,55.665,10.325,28.24,65.63,0.0925,1.955,0.22,0.047,0.0625,5.285,0.17,3.6,0.02,63.21,0.032,3.19,0.02,0.04,66.26333333,0.017,0.06,2.24,0.307,3.4,2.0,1.68,0.0,0.95,1.39,0.0,12.81,93.76,0.1,82.0,24.36363636,11.0,60.0,27.75,8.0,120.975,130.0,40.19856846,545.0,415.0,90.15384615
2024-02-06 18:00:00,2.65,1152.0,118305.0,2.3826295,3499.0,1458.0,2289.0,0.0,1.3,262.0,1.35,7.0,1.3,10.76,87.86,0.4,2.7,289.4793333,0.98,10.96,87.55,0.44,7.2,19.172666663,1.05,10.06,69.95,1.09,91.72666667,18.9,911.3956667,2.335,1.860982421,9.835,5.021111111,79.68888889,55.665,10.325,28.24,65.63,0.0925,1.955,0.22,0.047,0.0625,5.285,0.17,3.6,0.02,63.21,0.032,3.19,0.02,0.04,66.26333333,0.017,0.06,2.24,0.307,3.4,2.0,1.68,0.0,0.95,1.39,0.0,12.81,93.76,0.1,82.0,24.36363636,11.0,60.0,27.75,8.0,120.975,130.0,40.48620851,545.0,415.0,88.53846154
2024-02-06 19:00:00,2.64,1147.0,117711.0,2.401215185,3501.0,1477.0,2280.0,205.0,1.3,263.0,1.34,7.0,1.3,10.76,87.86,0.4,2.7,289.4793333,0.98,10.96,87.55,0.44,7.2,19.172666663,1.05,10.06,69.95,1.09,91.72666667,18.9,911.3956667,2.335,1.860982421,9.835,5.021111111,79.68888889,55.665,10.325,28.24,65.63,0.0925,1.955,0.22,0.047,0.0625,5.285,0.17,3.6,0.02,63.21,0.032,3.19,0.02,0.04,66.26333333,0.017,0.06,2.24,0.307,3.4,2.0,1.68,0.0,0.95,1.39,0.0,12.81,93.76,0.1,82.0,24.36363636,11.0,60.0,27.75,8.0,120.975,130.0,40.36061026,545.0,415.0,86.30769231
2024-02-06 20:00:00,2.64,1148.0,118386.0,2.384959066,3499.0,1485.0,2292.0,158.0,1.3,264.0,1.34,8.0,1.3,10.76,87.86,0.4,2.7,289.4793333,0.98,10.96,87.55,0.44,7.2,19.172666663,1.05,10.06,69.95,1.09,91.72666667,18.9,911.3956667,2.335,1.860982421,9.835,5.021111111,79.68888889,55.665,10.325,28.24,65.63,0.0925,1.955,0.22,0.047,0.0625,5.285,0.17,3.6,0.02,63.21,0.032,3.19,0.02,0.04,66.26333333,0.017,0.06,2.24,0.307,3.4,2.0,1.68,0.0,0.95,1.39,0.0,12.81,93.76,0.1,82.0,24.36363636,11.0,60.0,27.75,8.0,120.975,130.0,40.17959936,545.0,415.0,86.76923077
2024-02-06 21:00:00,2.65,1149.0,118171.0,2.388796854,3498.0,1464.0,2272.0,165.0,1.3,260.0,1.35,7.0,1.3,10.76,87.86,0.4,2.7,289.4793333,0.98,10.96,87.55,0.44,7.2,19.172666663,1.05,10.06,69.95,1.09,91.72666667,18.9,911.3956667,2.335,1.860982421,9.835,5.021111111,79.68888889,55.665,10.325,28.24,65.63,0.0925,1.955,0.22,0.047,0.0625,5.285,0.17,3.6,0.02,63.21,0.032,3.19,0.02,0.04,66.26333333,0.017,0.06,2.24,0.307,3.4,2.0,1.68,0.0,0.95,1.39,0.0,12.81,93.76,0.1,82.0,24.36363636,11.0,60.0,27.75,8.0,120.975,130.0,41.84397163,545.0,415.0,88.84615385
2024-02-06 22:00:00,2.68,1145.0,117214.0,2.411237431,3500.0,1419.0,2266.0,225.0,1.3,254.0,1.38,7.0,1.3,10.76,87.86,0.4,2.7,289.4793333,0.98,10.96,87.55,0.44,7.2,19.172666663,1.05,10.06,69.95,1.09,91.72666667,18.9,911.3956667,2.335,1.860982421,9.835,5.021111111,79.68888889,55.665,10.325,28.24,65.63,0.0925,1.955,0.22,0.047,0.0625,5.285,0.17,3.6,0.02,63.21,0.032,3.19,0.02,0.04,66.26333333,0.017,0.06,2.24,0.307,3.4,2.0,1.68,0.0,0.95,1.39,0.0,12.81,93.76,0.1,82.0,24.36363636,11.0,60.0,27.75,8.0,120.975,130.0,42.44851259,545.0,415.0,87.69230769
2024-02-06 23:00:00,2.66,1153.0,117540.0,2.405787994,3500.0,1443.0,2287.0,274.0,1.3,260.0,1.36,7.0,1.3,10.93850913,87.69656541,0.4,2.358199782,288.7353333,0.964925457,11.02,87.52,0.44,5.6,19.39866667,1.02,10.0,69.9,1.12,95.24333333,18.98,919.9706667,2.395,1.80675578,10.235,5.087777778,79.77888889,55.21,10.08,27.83,65.63,0.093,1.93,0.22,0.048,0.0675,5.665,0.175,3.25,0.23,63.35,0.028,3.32,0.05,0.05,84.03,0.043,0.072,2.1,0.273,3.6,2.0,0.77,0.0,0.43,1.3,0.0,11.85,96.28,0.1,82.0,24.36363636,11.0,60.0,27.75,8.0,121.1075,131.0,40.67954387,546.0,415.0,87.40458015
2024-02-07 00:00:00,2.61,1144.0,118339.0,2.381945331,3499.0,1509.0,2344.0,0.0,1.3,263.0,1.31,7.0,1.3,11.04,87.59,0.4,3.8,311.673,0.97,11.27,87.24,0.44,7.0,27.66066667,1.05,9.88,70.37,1.06,76.25333333,18.69,923.4206667,2.24,1.985687023,10.405,4.91,80.59888889,55.3,10.13,26.8675,64.69,0.0795,1.985,0.225,0.0505,0.063,5.24,0.17,3.717263484,0.198499871,60.6715156,0.022245244,4.438229055,0.101738883,0.103334028,324.742218,0.022901583,0.111440016,4.001782057,0.306154552,3.659570658,2.0,0.84,0.0,1.24,1.34,0.0,14.00333333,95.9,0.5,82.0,24.36363636,11.0,60.0,27.75,8.0,124.6325,101.0,41.19944853,546.0,445.0,87.62376238
2024-02-07 01:00:00,2.6,1148.0,118483.0,2.379052026,3499.0,1522.0,2348.0,0.0,1.3,264.0,1.3,8.0,1.3,11.04,87.59,0.4,3.8,311.673,0.97,11.27,87.24,0.44,7.0,27.66066667,1.05,9.88,70.37,1.06,76.25333333,18.69,923.4206667,2.24,1.985687023,10.405,4.91,80.59888889,55.3,10.13,26.8675,64.69,0.0795,1.985,0.225,0.0505,0.063,5.24,0.17,3.717263484,0.198499871,60.6715156,0.022245244,4.438229055,0.101738883,0.103334028,324.742218,0.022901583,0.111440016,4.001782057,0.306154552,3.659570658,2.0,0.84,0.0,1.24,1.34,0.0,14.00333333,95.9,0.5,82.0,24.36363636,11.0,60.0,27.75,8.0,124.6325,101.0,41.86835558,546.0,445.0,87.12871287
2024-02-07 02:00:00,2.61,1143.0,118543.0,2.377848555,3499.0,1508.0,2346.0,0.0,1.3,264.0,1.31,7.0,1.3,11.04,87.59,0.4,3.8,311.673,0.97,11.27,87.24,0.44,7.0,27.66066667,1.05,9.88,70.37,1.06,76.25333333,18.69,923.4206667,2.24,1.985687023,10.405,4.91,80.59888889,55.3,10.13,26.8675,64.69,0.0795,1.985,0.225,0.0505,0.063,5.24,0.17,3.717263484,0.198499871,60.6715156,0.022245244,4.438229055,0.101738883,0.103334028,324.742218,0.022901583,0.111440016,4.001782057,0.306154552,3.659570658,2.0,0.84,0.0,1.24,1.34,0.0,14.00333333,95.9,0.5,82.0,24.36363636,11.0,60.0,27.75,8.0,125.03,104.0,43.27417095,549.0,445.0,87.59615385
2024-02-07 03:00:00,2.6,1148.0,118532.0,2.378748361,3500.0,1523.0,2340.0,0.0,1.3,266.0,1.3,7.0,1.3,11.04,87.59,0.4,3.8,311.673,0.97,11.27,87.24,0.44,7.0,27.66066667,1.05,9.88,70.37,1.06,76.25333333,18.69,923.4206667,2.24,1.985687023,10.405,4.91,80.59888889,55.3,10.13,26.8675,64.69,0.0795,1.985,0.225,0.0505,0.063,5.24,0.17,3.717263484,0.198499871,60.6715156,0.022245244,4.438229055,0.101738883,0.103334028,324.742218,0.022901583,0.111440016,4.001782057,0.306154552,3.659570658,2.0,0.84,0.0,1.24,1.34,0.0,14.00333333,95.9,0.5,82.0,24.36363636,11.0,60.0,27.75,8.0,125.295,106.0,41.92589204,551.0,445.0,90.09433962
2024-02-07 04:00:00,2.59,1144.0,118582.0,2.377066952,3499.0,1559.0,2347.0,0.0,1.3,267.0,1.29,8.0,1.3,11.04,87.59,0.4,3.8,311.673,0.97,11.27,87.24,0.44,7.0,27.66066667,1.05,9.88,70.37,1.06,76.25333333,18.69,923.4206667,2.24,1.985687023,10.405,4.91,80.59888889,55.3,10.13,26.8675,64.69,0.0795,1.985,0.225,0.0505,0.063,5.24,0.17,3.717263484,0.198499871,60.6715156,0.022245244,4.438229055,0.101738883,0.103334028,324.742218,0.022901583,0.111440016,4.001782057,0.306154552,3.659570658,2.0,0.84,0.0,1.24,1.34,0.0,14.00333333,95.9,0.5,82.0,24.36363636,11.0,60.0,27.75,8.0,125.03,104.0,41.67236272,549.0,445.0,87.98076923
2024-02-07 05:00:00,2.58,1147.0,118825.0,2.372886101,3500.0,1543.0,2337.0,0.0,1.3,267.0,1.28,7.0,1.3,11.04,87.59,0.4,3.8,311.673,0.97,11.27,87.24,0.44,7.0,27.66066667,1.05,9.88,70.37,1.06,76.25333333,18.69,923.4206667,2.24,1.985687023,10.405,4.91,80.59888889,55.3,10.13,26.8675,64.69,0.0795,1.985,0.225,0.0505,0.063,5.24,0.17,3.717263484,0.198499871,60.6715156,0.022245244,4.438229055,0.101738883,0.103334028,324.742218,0.022901583,0.111440016,4.001782057,0.306154552,3.659570658,2.0,0.84,0.0,1.24,1.34,0.0,14.00333333,95.9,0.5,82.0,24.36363636,11.0,60.0,27.75,8.0,125.295,106.0,42.28650138,551.0,445.0,90.09433962
2024-02-07 06:00:00,2.56,1153.0,118713.0,2.37512355,3500.0,1571.0,2334.0,0.0,1.3,270.0,1.26,7.0,1.3,11.04,87.59,0.4,3.8,311.673,0.97,11.27,87.24,0.44,7.0,27.66066667,1.05,9.88,70.37,1.06,76.25333333,18.69,923.4206667,2.24,1.985687023,10.405,4.91,80.59888889,55.3,10.13,26.8675,64.69,0.0795,1.985,0.225,0.0505,0.063,5.24,0.17,3.717263484,0.198499871,60.6715156,0.022245244,4.438229055,0.101738883,0.103334028,324.742218,0.022901583,0.111440016,4.001782057,0.306154552,3.659570658,2.0,0.84,0.0,1.24,1.34,0.0,14.00333333,95.9,0.5,82.0,24.36363636,11.0,60.0,27.75,8.0,125.56,108.0,42.6868409,553.0,445.0,89.90740741
2024-02-07 07:00:00,2.56,1175.0,116881.0,2.41233019,3500.0,1552.0,2333.0,0.0,1.3,270.0,1.26,7.0,1.3,11.04,87.59,0.4,3.8,311.673,0.97,11.27,87.24,0.44,7.0,27.66066667,1.05,9.88,70.37,1.06,76.25333333,18.69,923.4206667,2.24,1.985687023,10.405,4.91,80.59888889,55.3,10.13,26.8675,64.69,0.0795,1.985,0.225,0.0505,0.063,5.24,0.17,3.717263484,0.198499871,60.6715156,0.022245244,4.438229055,0.101738883,0.103334028,324.742218,0.022901583,0.111440016,4.001782057,0.306154552,3.659570658,2.0,0.84,0.0,1.24,1.34,0.0,14.00333333,95.9,0.5,82.0,24.36363636,11.0,60.0,27.75,8.0,125.825,110.0,42.34728895,555.0,445.0,96.90909091
2024-02-07 08:00:00,2.57,1188.0,118637.0,2.376644224,3500.0,1556.0,2354.0,0.0,1.3,275.0,1.27,8.0,1.3,11.09,87.52,0.41,3.9,311.673,0.98,11.2,87.31,0.45,6.9,27.66066667,1.04,9.8,70.39,1.05,76.25333333,18.76,923.4206667,2.21,2.005844473,10.27,4.91,80.59888889,55.605,10.26,27.0025,64.69,0.0815,1.99,0.23,0.0505,0.061,5.12,0.155,3.773544396,0.128426718,60.7909099,0.025486115,4.137819217,0.094634615,0.109400754,324.742218,0.022771524,0.103369626,4.19273423,0.313751723,3.91332098,2.0,0.74,0.0,0.99,1.3,0.0,14.00333333,96.35,0.2,82.0,24.36363636,11.0,60.0,27.75,8.0,125.56,108.0,42.11490043,553.0,445.0,93.88888889
2024-02-07 09:00:00,2.56,1168.0,118286.0,2.383012001,3499.0,1559.0,2358.0,0.0,1.3,272.0,1.26,7.0,1.3,11.09,87.52,0.41,3.9,311.673,0.98,11.2,87.31,0.45,6.9,27.66066667,1.04,9.8,70.39,1.05,76.25333333,18.76,923.4206667,2.21,2.005844473,10.27,4.91,80.59888889,55.605,10.26,27.0025,64.69,0.0815,1.99,0.23,0.0505,0.061,5.12,0.155,3.773544396,0.128426718,60.7909099,0.025486115,4.137819217,0.094634615,0.109400754,324.742218,0.022771524,0.103369626,4.19273423,0.313751723,3.91332098,2.0,0.74,0.0,0.99,1.3,0.0,14.00333333,96.35,0.2,82.0,24.36363636,11.0,60.0,27.75,8.0,125.295,106.0,41.44616788,551.0,445.0,87.64150943
2024-02-07 10:00:00,2.58,1169.0,118567.0,2.378046568,3500.0,1546.0,2359.0,0.0,1.3,272.0,1.28,7.0,1.3,11.09,87.52,0.41,3.9,311.673,0.98,11.2,87.31,0.45,6.9,27.66066667,1.04,9.8,70.39,1.05,76.25333333,18.76,923.4206667,2.21,2.005844473,10.27,4.91,80.59888889,55.605,10.26,27.0025,64.69,0.0815,1.99,0.23,0.0505,0.061,5.12,0.155,3.773544396,0.128426718,60.7909099,0.025486115,4.137819217,0.094634615,0.109400754,324.742218,0.022771524,0.103369626,4.19273423,0.313751723,3.91332098,2.0,0.74,0.0,0.99,1.3,0.0,14.00333333,96.35,0.2,82.0,24.36363636,11.0,60.0,27.75,8.0,125.4275,107.0,41.80533394,552.0,445.0,89.1588785
2024-02-07 11:00:00,2.6,1175.0,116924.0,2.410754944,3499.0,1496.0,2362.0,0.0,1.3,267.0,1.3,7.0,1.3,11.09,87.52,0.41,3.9,311.673,0.98,11.2,87.31,0.45,6.9,27.66066667,1.04,9.8,70.39,1.05,76.25333333,18.76,923.4206667,2.21,2.005844473,10.27,4.91,80.59888889,55.605,10.26,27.0025,64.69,0.0815,1.99,0.23,0.0505,0.061,5.12,0.155,3.773544396,0.128426718,60.7909099,0.025486115,4.137819217,0.094634615,0.109400754,324.742218,0.022771524,0.103369626,4.19273423,0.313751723,3.91332098,2.0,0.74,0.0,0.99,1.3,0.0,14.00333333,96.35,0.2,82.0,24.36363636,11.0,60.0,27.75,8.0,125.295,106.0,40.97302283,551.0,445.0,87.54716981
2024-02-07 12:00:00,2.62,1168.0,117938.0,2.390722274,3500.0,1487.0,2358.0,0.0,1.3,267.0,1.32,8.0,1.3,11.09,87.52,0.41,3.9,311.673,0.98,11.2,87.31,0.45,6.9,27.66066667,1.04,9.8,70.39,1.05,76.25333333,18.76,923.4206667,2.21,2.005844473,10.27,4.91,80.59888889,55.605,10.26,27.0025,64.69,0.0815,1.99,0.23,0.0505,0.061,5.12,0.155,3.773544396,0.128426718,60.7909099,0.025486115,4.137819217,0.094634615,0.109400754,324.742218,0.022771524,0.103369626,4.19273423,0.313751723,3.91332098,2.0,0.74,0.0,0.99,1.3,0.0,14.00333333,96.35,0.2,82.0,24.36363636,11.0,60.0,27.75,8.0,125.4275,107.0,41.19562689,552.0,445.0,87.19626168
2024-02-07 13:00:00,2.64,1153.0,118011.0,2.389244239,3500.0,1465.0,2368.0,0.0,1.3,263.0,1.34,7.0,1.3,11.09,87.52,0.41,3.9,311.673,0.98,11.2,87.31,0.45,6.9,27.66066667,1.04,9.8,70.39,1.05,76.25333333,18.76,923.4206667,2.21,2.005844473,10.27,4.91,80.59888889,55.605,10.26,27.0025,64.69,0.0815,1.99,0.23,0.0505,0.061,5.12,0.155,3.773544396,0.128426718,60.7909099,0.025486115,4.137819217,0.094634615,0.109400754,324.742218,0.022771524,0.103369626,4.19273423,0.313751723,3.91332098,2.0,0.74,0.0,0.99,1.3,0.0,14.00333333,96.35,0.2,82.0,24.36363636,11.0,60.0,27.75,8.0,124.5,100.0,41.05625718,545.0,445.0,83.0
2024-02-07 14:00:00,2.6,1149.0,118220.0,2.385022695,3500.0,1574.0,2382.0,0.0,1.3,265.0,1.3,7.0,1.3,11.09,87.52,0.41,3.9,311.673,0.98,11.2,87.31,0.45,6.9,27.66066667,1.04,9.8,70.39,1.05,76.25333333,18.76,923.4206667,2.21,2.005844473,10.27,4.91,80.59888889,55.605,10.26,27.0025,64.69,0.0815,1.99,0.23,0.0505,0.061,5.12,0.155,3.773544396,0.128426718,60.7909099,0.025486115,4.137819217,0.094634615,0.109400754,324.742218,0.022771524,0.103369626,4.19273423,0.313751723,3.91332098,2.0,0.74,0.0,0.99,1.3,0.0,14.00333333,96.35,0.2,82.0,24.36363636,11.0,60.0,27.75,8.0,124.235,98.0,41.09494109,543.0,445.0,87.14285714
