Repository: saikumar-voptimai/evonith_bf_webapp

# Evonith BF2 — Blast Furnace Intelligence Platform

Monitoring, modelling and optimisation of **Blast Furnace 2 (BF2)** at Evonith Steel: live telemetry from InfluxDB,
manual plant reports from Neon PostgreSQL, a two-zone energy model of the furnace, blend and fuel optimisers, a
conversational assistant (FurnaceMind) and a live digital twin evaluated every hour.

The platform has three deployable parts that share one Python service layer, plus the shared data library:

| Part | Path | What it is |
|---|---|---|
| **Streamlit app** (legacy) | `src/app.py`, `src/custom_pages/` | The original 11-page dashboard; still the home of the model pages. Served under `/legacy` in production |

File: src/assets/data/furnace_dataset_20260525_002530_771382.csv (part 12 of 209)
GO%,ORE_NA2O%,ORE_P%,ORE_TIO2%,ORE_AL2O3%,ORE_SIO2%,ORE_MNO%,ORE_CAO%,ORE_K2O%,ORE_CALC_MT,PELLET_PCT_SIO2,PELLET_PCT_AL2O3,PELLET_PCT_FE2O3,PELLET_PCT_MGO,PELLET_PCT_TIO2,PELLET_PCT_NA2O,TOTAL_PELLET_CALC_MT,PELLET_PCT_K2O,PELLET_PCT_TM,PELLET_PCT_LOI,PELLET_PCT_MNO,PELLET_PCT_CAO,PELLET_PCT_P,CHARGES/HRS.,STOCKRODLEVEL,CHEM_PCT_C,CHEM_PCT_CR,CHEM_PCT_FE,CHEM_PCT_MN,CHEM_PCT_P,CHEM_PCT_S,CHEM_PCT_SI,CHEM_PCT_TI,SLAG_BASICITY,SLAG_PCT_AL2O3,SLAG_PCT_CAO,SLAG_PCT_FEO,SLAG_PCT_K2O,SLAG_PCT_MGO,SLAG_PCT_MNO,SLAG_PCT_NA2O,SLAG_PCT_S,SLAG_PCT_SIO2,SLAG_PCT_TIO2,SLAG_T_BASICITY,HMT_GT_1480C,COKE_DISCHARGE_TIME,WEIGHTED_COKE_ANGLE,TOTAL_COKE_PORTIONS,NON_COKE_DISCHARGE_TIME,WEIGHTED_NON_COKE_ANGLE,TOTAL_NON_COKE_PORTIONS,TOTAL HEAT LOAD,FTG_UPTAKE_TEMP_A,FTG_UPTAKE_TEMP_B,FTG_UPTAKE_TEMP_C,FTG_UPTAKE_TEMP_D,FTG_UPTAKE_TEMP_AVG,HEARTH_TEMP_A,HEARTH_TEMP_B,HEARTH_TEMP_C,HEARTH_TEMP_D,HEARTH_TEMP_AVG,BOSH_TEMP_A,BOSH_TEMP_C,BOSH_TEMP_D,BELLY_TEMP_A,BELLY_TEMP_C,BELLY_TEMP_D,LOWER_STACK_TEMP_A,LOWER_STACK_TEMP_B,LOWER_STACK_TEMP_C,LOWER_STACK_TEMP_D,PCI_KG/THM,ACT. FUEL RATEKG/THM.,FURNACETOPGASANALYSISCO2ETACO,COKE RATE KG/THM,PRODUCTIONTONNESPERHR,HOT BLAST PRESSUREBAR,TOPPRESSUREBAR,DIFFERENTIAL PRESSURETOTALBAR,HOT BLAST TEMP.OC,OXYGENFLOWNM3/HR.,STEAMKGS/HR.,RAFTOC,PERMEABILITYKGS/HR.,TUYEREVELOCITYM/S,HOT BLAST VOLUMENM3/HR.,O2 ENRICHMENT %,BOTTOMBAR,FURNACE TOP GAS ANALYSISH2%,UNITCOST LAKHS/THM,BOSH_TEMP_B,FURNACE TOP GAS ANALYSISCO2%,FURNACE TOP GAS ANALYSISONLINE (ANALYZER)CO%
2025-09-21 02:00:00,0.656679539,7.205148985,0.369573136,53.22464019,4.306596044,38.326,9.95,1.02,0.535,87.77,11.21,6.099,69.7,8.65,19.96,1.69,9.55620415,4.973333333,80.49333333,65.0,30.27,0.045,5.29,2.02,9.32,2.08,0.034,0.12,54.75,11.21,0.067,2.119092628,0.16,131.009,0.363267148,53.08595668,0.612725632,0.514287004,20.99184116,10.50108303,13.55478339,4.432,57.90663343,4.515811885,5.029401336,0.0441172,0.028411973,0.07758752,0.396636496,4.732273087,7.041108684,0.059411467,0.090588533,0.02729376,31.587,0.0,0.0,0.0,0.0,0.0,0.0,0.0,0.0,0.0,0.0,0.0,0.0,0.0,7.0,0.121928052,4.23062069,0.014,95.12857241,0.141241379,0.108565517,0.063393103,0.287310345,0.026296552,1.01575578,14.96360461,37.54788754,0.36800032,0.519714756,7.725384985,0.305440884,0.190845888,0.308823126,36.97569633,0.994601567,1.224757779,1469.372414,97.5,25.30769231,13.0,60.0,25.125,8.0,-0.07273614131548811,144.7111111,149.2933333,158.7608333,149.7044444,150.6174306,60.23118766334257,332.4155480718352,447.4574455454,598.5423541848957,360.5065661610522,94.33723098391681,62.25661060409942,84.65713290017055,66.74479008329503,98.49213574308152,90.29135427929978,69.57076739773959,140.53371873465468,82.42862289873446,52.94049015922786,146.5475067,575.4861111,41.52783644,373.0972222,65.20891667,2.468782061,1.288820186,1.1340763655262363,1188.353611,3996.879617,0.0,2363.2523,1326.966408,199.2437142,93740.88172,3.440740589,0.881878428,4.014459519,112.69185018774999,57.62819444444473,18.180447263888883,24.43288265277776
2025-09-21 03:00:00,0.7923007,8.693196982,0.445899464,64.21689301,5.196018544,33.003,9.95,1.02,0.535,87.77,11.21,5.152,69.7,8.65,19.96,1.69,11.09935752,4.973333333,80.49333333,65.0,30.27,0.045,5.29,2.02,9.32,2.08,0.034,0.12,54.75,11.21,0.067,2.119092628,0.16,115.152,0.363083633,53.02791688,0.61227296,0.514158543,21.01851206,10.51517701,13.57297589,3.898,57.94389945,4.499684869,5.027014674,0.044014915,0.028459707,0.077423863,0.394219148,4.713998076,7.025595381,0.059343276,0.090656724,0.027211932,29.099,0.0,0.0,0.0,0.0,0.0,0.0,0.0,0.0,0.0,0.0,0.0,0.0,0.0,7.0,0.136764117,4.207826087,0.014,95.14325217,0.144434783,0.107669565,0.059791304,0.295478261,0.027547826,1.006251365,14.7727687,37.43849537,0.414396124,0.530718078,7.753563707,0.300925561,0.194202743,0.301463546,37.20642977,0.9870364,1.214641421,1471.66087,97.5,25.30769231,13.0,60.0,25.125,8.0,-0.8467693058668715,144.7411111,159.2594444,156.5897222,146.3011111,151.7228472,61.59119724772506,332.2541935111574,450.34264698737286,572.4258817465432,354.34254784302766,105.80957220354169,70.54413498784739,91.10128326015408,63.60860800404605,112.5568595098951,68.71902298299179,76.2402416224032,154.86644905966705,79.60251161888081,49.9830414844374,121.0074456,577.2722222,41.14136564,375.7166667,91.72458333,2.643361681,1.319723022,1.208512276350172,1178.919444,3998.626225,0.0,2314.344172,1245.969186,198.3655375,98760.01753,3.27102195,1.005567506,4.127371053,109.96265321700001,57.62819444444473,18.180447263888883,24.43288265277776
2025-09-21 04:00:00,0.799251387,8.769460572,0.449811246,64.78025431,5.241602122,32.794,9.95,1.02,0.535,87.77,11.21,5.603,69.7,8.65,19.96,1.69,10.06993929,4.973333333,80.49333333,65.0,30.27,0.045,5.29,2.02,9.32,2.08,0.034,0.12,54.75,11.21,0.067,2.119092628,0.16,115.036,0.36201849,52.69104777,0.609645609,0.513412943,21.17331279,10.59697997,13.67856703,3.894,57.91947673,4.510253896,5.028578801,0.044081949,0.028428424,0.077531118,0.395803385,4.725974817,7.035762205,0.059387966,0.090612034,0.027265559,29.067,0.0,0.0,0.0,0.0,0.0,0.0,0.0,0.0,0.0,0.0,0.0,0.0,0.0,7.0,0.329110203,4.18173913,0.014,95.12707826,0.149652174,0.106104348,0.052486957,0.337217391,0.031721739,1.001785219,14.61520689,37.40275586,0.464319495,0.530741337,7.81659644,0.285580874,0.194211254,0.289430129,37.33617407,0.964983659,1.211141994,1474.791304,97.5,25.30769231,13.0,60.0,25.125,8.0,0.7548504054494884,165.2141667,198.1022222,173.6775,164.3938889,175.3469444,61.39314690476479,332.92522621493964,450.68765819005245,571.0596076342936,354.3126628078845,105.81284899422138,71.58567403413907,101.02677190082855,60.43345619415585,98.11386444804651,63.11733948598017,66.67211266994187,110.14447578799177,63.84669213536056,49.78880960920725,112.1136354,578.0,40.18794753,378.0,89.81904167,2.6880706,1.338524172,1.1956710792018428,1167.311944,3998.665206,0.0,2336.321092,1242.058431,197.7553806,100396.7803,3.214582086,1.041762978,4.078116947,109.3550566905,57.62819444444473,18.180447263888883,24.43288265277776
2025-09-21 05:00:00,0.798791289,8.764412327,0.449552307,64.74296278,5.238584731,32.969,9.95,1.02,0.535,87.77,11.21,5.506,69.7,8.65,19.96,1.69,11.32588187,4.973333333,80.49333333,65.0,30.27,0.045,5.29,2.02,9.32,2.08,0.034,0.12,54.75,11.21,0.067,2.119092628,0.16,114.677,0.355189322,50.53120948,0.592800327,0.508632525,22.16581858,11.12146009,14.35556524,3.671,57.35840068,4.753061735,5.064512307,0.045621956,0.027709754,0.07999513,0.432198894,5.001122812,7.269329999,0.060414637,0.089585363,0.028497565,30.388,0.0,0.0,0.0,0.0,0.0,0.0,0.0,0.0,0.0,0.0,0.0,0.0,0.0,7.0,0.358662102,4.229,0.014,95.07,0.143,0.1067,0.0576,0.347,0.0327,1.006942692,14.80087149,37.47311832,0.400628897,0.516090991,7.812525502,0.270777763,0.18662947,0.312820355,37.2150491,0.911488116,1.216872653,1470.8,97.5,25.30769231,13.0,60.0,25.125,8.0,-1.2144965882608147,193.3388889,212.1455556,179.2894444,165.2958333,187.5174306,59.8222670931388,333.070089778132,451.42427042995297,570.9377195869386,354.7950192444301,107.44757790202479,72.253330204912,99.71416059281876,60.84784389230844,92.98088032295237,62.24064301794202,66.5937814505123,113.24609109675733,65.66869374908194,46.64893390941208,135.0247078,579.25,40.92366375,378.0,83.88006944,2.621527703,1.338324064,1.1901979750787013,1151.990556,4002.518731,0.0,2278.854342,1267.549958,193.2596806,97375.22992,3.316351647,0.981303748,4.351417875,112.3907737835,57.62819444444473,18.180447263888883,24.43288265277776
2025-09-21 06:00:00,0.796523932,8.739534678,0.448276259,64.55919089,5.22371509,33.407,9.95,1.02,0.535,87.77,11.21,5.222,69.7,8.65,19.96,1.69,10.57825458,4.973333333,80.49333333,65.0,30.27,0.045,5.29,2.02,9.32,2.08,0.034,0.12,54.75,11.21,0.067,2.119092628,0.16,114.493,0.35460723,50.34711335,0.591364501,0.508225061,22.25041587,11.16616472,14.41326991,3.679,57.3556744,4.754241546,5.064686909,0.045629439,0.027706262,0.080007102,0.432375741,5.002459764,7.270464912,0.060419626,0.089580374,0.028503551,30.694,0.0,0.0,0.0,0.0,0.0,0.0,0.0,0.0,0.0,0.0,0.0,0.0,0.0,7.0,0.077220607,4.240068966,0.014,95.09068966,0.137517241,0.107993103,0.062234483,0.317724138,0.029772414,1.003810795,14.72843839,37.44169132,0.38777587,0.504690667,7.834569422,0.279515637,0.180717729,0.314618173,37.30190093,0.926081858,1.2138435,1466.517241,97.5,25.30769231,13.0,60.0,25.125,8.0,1.0047046446040042,198.7568465,213.4078838,189.3788382,168.1365145,192.4200207,61.312347157016816,332.4962261810184,450.8267275757002,579.9819496038168,357.02623538548426,111.50606204045967,76.28223014854032,107.53052557540937,61.15230953192936,91.07037842031701,70.89164783034191,63.15443600358705,99.22229861491405,62.11655380138939,50.64708021142223,135.0768465,578.0,40.16202083,378.0,78.31286307,2.68413456,1.320788025,1.207988932154306,1161.876349,3997.245448,0.0,2317.830382,1250.775124,200.8734988,102146.7405,3.154878759,1.031678549,4.209265004,112.39768216125,57.62819444444473,18.180447263888883,24.43288265277776
2025-09-21 07:00:00,0.79794016,8.755073663,0.449073299,64.67397781,5.23300291,32.988,9.95,1.02,0.535,87.77,11.21,5.341,69.7,8.65,19.96,1.69,9.65719167,4.973333333,80.49333333,65.0,30.27,0.045,5.29,2.02,9.32,2.08,0.034,0.12,54.75,11.21,0.067,2.119092628,0.16,114.154,0.370167721,55.26837778,0.629747044,0.519117404,19.98895793,9.971119054,12.87070663,3.637,57.48591764,4.697878277,5.056345622,0.045271955,0.027873088,0.079435128,0.423927209,4.938589337,7.216246546,0.060181303,0.089818697,0.028217564,29.674,0.0,0.0,0.0,0.0,0.0,0.0,0.0,0.0,0.0,0.0,0.0,0.0,0.0,7.0,0.214632169,4.223517241,0.014,95.16517241,0.13337931,0.109648276,0.065958621,0.263931034,0.024393103,0.994694383,14.46759604,37.33735221,0.414224746,0.496155768,7.877218659,0.303921713,0.176280794,0.300334211,37.53935013,0.987565733,1.204534944,1462.37931,97.5,25.30769231,13.0,60.0,25.125,8.0,2.4355998806365307,167.064876,199.3152893,182.9512397,163.1801653,178.1278926,61.37518185348858,333.5130610331316,451.72623817342424,567.0070031054881,354.5391807748638,104.35441583617832,77.79894052398662,102.30982194343915,58.818659155941475,97.79587140080423,60.230727467796044,66.55368090342995,111.42881412019665,65.62072091212661,45.59860689239348,109.0449463,563.5578512,40.10010236,378.0,88.56157025,2.567848128,1.274988893,1.208810372097584,1123.916529,3518.384223,0.0,2285.47045,1273.835219,194.7740145,98658.28322,2.887275409,0.95429545,4.160162215,108.94845538475,57.62819444444473,18.180447263888883,24.43288265277776
2025-09-21 08:00:00,0.809659695,8.71770576,0.454740377,64.41415923,4.695286818,33.279,9.8,1.02,0.5,87.865,11.115,5.366,69.29,8.89,20.08,1.74,10.36441777,4.973333333,80.49333333,65.0,30.27,0.048,5.57,2.23,9.18,2.14,0.036,0.12,54.74,10.98,0.068,1.971274686,0.17,114.932,0.279041586,58.85889838,0.730121179,0.591916827,18.33202424,9.030501239,11.7139631,3.631,57.0466949,4.272441245,4.873364387,0.058668219,0.017866822,0.06510163,0.309982426,5.185618604,8.035361705,0.053446256,0.063446256,0.024156539,28.338,3.73,2.08,64.28,0.11,0.098,0.0321,0.0,0.025,1.2,0.5,0.03,1.13,0.047,7.0,0.226158461,4.208086957,0.013904348,95.23365217,0.127130435,0.111382609,0.074069565,0.212347826,0.019426087,0.988090371,14.24773293,37.24941938,0.470378484,0.498133744,7.891773199,0.329477718,0.17574966,0.289767287,37.69867166,1.048895938,1.197425578,1455.843478,97.5,25.30769231,13.0,60.0,25.125,8.0,0.0470463701877577,170.8130556,189.1655556,173.4747222,152.2066667,171.415,61.046746001924305,332.7483319487006,450.9577935415527,575.3741526961231,355.823585480792,108.96876563917297,74.35511508204179,100.3721585797758,61.76451360986617,99.79370328240401,69.30817767715902,69.07215863303841,125.01770163365997,70.5594127511603,49.321891014419435,123.46738,570.0888889,40.72866539,375.7,83.94458333,2.622970439,1.299051219,1.2014695562383875,1145.194722,3940.563492,0.0,2304.607992,1256.671747,196.7133314,99595.89961,3.192780661,0.982869465,4.279248628,110.28442785,57.62819444444473,18.180447263888883,24.43288265277776
2025-09-21 09:00:00,0.81069799,8.728885205,0.455323529,64.49676291,4.701307977,33.181,9.8,1.02,0.5,87.865,11.115,5.125,69.29,8.89,20.08,1.74,11.01468065,4.973333333,80.49333333,65.0,30.27,0.048,5.57,2.23,9.18,2.14,0.036,0.12,54.74,10.98,0.068,1.971274686,0.17,115.62,0.280879658,57.99031765,0.722217471,0.588240684,18.73088577,9.240500916,11.9863653,3.274,57.00177437,4.288329168,4.877936451,0.058896823,0.017889682,0.065341664,0.312302749,5.211260264,8.055897894,0.05371296,0.06371296,0.024301321,28.01,3.73,2.08,64.28,0.11,0.098,0.0321,0.0,0.025,1.2,0.5,0.03,1.13,0.047,7.0,0.260340625,4.197652174,0.013382609,95.2753913,0.111478261,0.113469565,0.101721739,0.170608696,0.016295652,0.992677956,14.21041365,37.23456913,0.658853876,0.546941797,7.781178632,0.360156134,0.192617094,0.295758072,37.50997,1.10954162,1.200112604,1438.626087,97.5,25.30769231,13.0,60.0,25.125,8.0,1.0750003419993135,187.69,219.7244444,197.0947222,163.9661111,192.1188194,60.460195893575175,333.33611863415763,452.34036031767886,571.8067043344666,355.43538835313643,114.30878530391203,80.15137135698679,109.02133666458573,58.819867182621365,89.21980722861605,63.851724842191274,61.91201535891847,98.57736365909025,61.51555437442219,46.71219410064206,132.2290594,568.1194444,40.10115569,375.0,83.3,2.648341003,1.299148839,1.2015039093699476,1136.14,3998.806644,0.0,2280.557083,1247.078819,196.5138306,100906.6653,3.198900864,1.009261574,4.294833436,111.2703503705,57.62819444444473,18.180447263888883,24.43288265277776
2025-09-21 10:00:00,0.775948312,8.354731138,0.435806586,61.73218008,4.49979158,33.586,9.8,1.02,0.5,87.865,11.115,5.021,69.29,8.89,20.08,1.74,11.22859653,4.973333333,80.49333333,65.0,30.27,0.048,5.57,2.23,9.18,2.14,0.036,0.12,54.74,10.98,0.068,1.971274686,0.17,112.158,0.290591116,53.40116824,0.680458202,0.568817768,20.83827212,10.35003498,13.42560336,2.859,56.85284747,4.341003059,4.893094406,0.05965472,0.017965472,0.066137456,0.319995411,5.296271125,8.123982372,0.054597174,0.064597174,0.024781323,27.456,3.73,2.08,64.28,0.11,0.098,0.0321,0.0,0.025,1.2,0.5,0.03,1.13,0.047,7.0,0.279464497,4.188666667,0.013133333,95.2888,0.102666667,0.115,0.116133333,0.16,0.0156,0.995288347,14.27852093,37.17931229,0.755984648,0.57719429,7.734931795,0.374810181,0.20355155,0.304775073,37.35523708,1.135682163,1.202355454,1426.4,97.5,25.30769231,13.0,60.0,25.125,8.0,0.37552536212595555,158.2266667,190.8880556,171.36,147.33,166.9511806,60.606978690114865,333.63831812824793,450.78836893493065,575.8620450106313,355.96021623161147,107.54237628425052,72.82970316333602,100.961479817774,60.84534796330978,95.40504414016544,69.30049757808345,66.58923823797852,115.73334547275583,67.76243822883413,49.244639285089455,134.7970772,574.925,40.52929022,375.0,83.3,2.579764594,1.305081192,1.176748092196385,1197.507222,4001.915522,0.0,2322.491406,1293.46985,204.7561431,98841.10103,3.270362786,0.951279465,4.396813906,111.610612729,57.62819444444473,18.180447263888883,24.43288265277776
2025-09-21 11:00:00,0.821177149,8.841715604,0.461209084,65.33045418,4.76207753,33.819,9.8,1.02,0.5,87.865,11.115,4.959,69.29,8.89,20.08,1.74,11.49242316,4.973333333,80.49333333,65.0,30.27,0.048,5.57,2.23,9.18,2.14,0.036,0.12,54.74,10.98,0.068,1.971274686,0.17,114.999,0.290272374,53.55178988,0.681828794,0.569455253,20.76910506,10.31361868,13.37836576,2.827,56.96327161,4.301947192,4.881855307,0.059092765,0.017909277,0.065547404,0.314291568,5.233238514,8.073500088,0.05394156,0.06394156,0.024425418,28.405,3.73,2.08,64.28,0.11,0.098,0.0321,0.0,0.025,1.2,0.5,0.03,1.13,0.047,7.0,0.361842438,4.183666667,0.013633333,95.2243,0.112666667,0.115,0.094133333,0.235,0.0216,0.992461456,14.63655128,37.01293734,0.601917717,0.556418993,7.865641215,0.345397213,0.198170319,0.322114167,37.29391818,1.066933578,1.203376822,1427.9,97.5,25.30769231,13.0,60.0,25.125,8.0,-1.6768667619751767,185.1238889,200.6761111,179.8552778,151.0636111,179.1797222,59.581980205079866,334.1006210017788,451.5666501183895,566.1508297651886,353.36058011021584,109.09354576395444,73.1379596972377,95.63295166173287,61.79720614565625,104.98221896960922,61.260401708136,72.60808801812132,132.2777631212624,71.55864776623403,43.81272802626498,129.7033928,575.0,40.69751236,375.0,88.60541667,2.559421508,1.318822394,1.1722561519337245,1179.610556,3998.521122,0.0,2291.826739,1272.208828,194.6711603,94480.56208,3.417344892,0.937261168,4.335535622,110.935699546,57.62819444444473,18.180447263888883,24.43288265277776
2025-09-21 12:00:00,0.811678845,8.73944619,0.45587442,64.57479685,4.706996039,29.288,9.8,1.02,0.5,87.865,11.115,4.546,69.29,8.89,20.08,1.74,11.37583619,4.973333333,80.49333333,65.0,30.27,0.048,5.57,2.23,9.18,2.14,0.036,0.12,54.74,10.98,0.068,1.971274686,0.17,99.415,0.290138549,53.61502852,0.682404238,0.569722901,20.7400652,10.29832926,13.35853301,2.454,56.85514227,4.340191412,4.892860838,0.059643042,0.017964304,0.066125194,0.319876875,5.2949612,8.122933264,0.054583549,0.064583549,0.024773927,23.196,3.73,2.08,64.28,0.11,0.098,0.0321,0.0,0.025,1.2,0.5,0.03,1.13,0.047,6.0,0.25544991,4.181777778,0.014,95.1754,0.12,0.114466667,0.076044444,0.291777778,0.026533333,0.995865866,14.87438163,37.01553153,0.504037478,0.531920275,7.948830766,0.318586604,0.190383147,0.32866405,37.17117253,1.016491981,1.209710868,1430.066667,97.5,25.30769231,13.0,60.0,25.125,8.0,-1.357851374604266,170.6769444,184.7463889,176.2488889,141.0025,168.1686806,59.12056185829529,334.30016748148375,450.6218489090774,576.8940964258101,356.0375856708625,106.24679144130519,71.3131973140091,92.62888964867642,63.18758302753599,101.92294241330217,72.04033148785466,71.56443172904619,136.5868694836542,76.49200455720455,45.1238558836512,144.6168193,575.0,41.50018889,375.0,78.66191667,2.547091964,1.318810347,1.1444179439914632,1191.960556,3999.476667,0.0,2304.589419,1262.160994,193.5390119,92855.00322,3.478914472,0.921350817,4.300741064,112.91172855725,57.62819444444473,18.180447263888883,24.43288265277776
2025-09-21 13:00:00,0.81718276,8.798707527,0.45896566,65.01267228,4.738913723,38.701,9.8,1.02,0.5,87.865,11.115,6.649,69.29,8.89,20.08,1.74,11.23111337,4.973333333,80.49333333,65.0,30.27,0.048,5.57,2.23,9.18,2.14,0.036,0.12,54.74,10.98,0.068,1.971274686,0.17,131.462,0.291162228,53.13128935,0.678002421,0.567675545,20.96220339,10.4152845,13.51024213,3.304,56.64064124,4.416058188,4.914693004,0.06073465,0.018073465,0.067271383,0.330956699,5.417403263,8.220996075,0.055857092,0.065857092,0.025465278,30.831,3.73,2.08,64.28,0.11,0.098,0.0321,0.0,0.025,1.2,0.5,0.03,1.13,0.047,7.0,0.343671211,4.188444444,0.014,95.1694,0.12,0.112466667,0.068711111,0.298444444,0.028533333,1.016406355,14.78166198,37.48279087,0.560670647,0.49718215,7.90134068,0.298932482,0.17597964,0.305543604,36.87950335,1.016394605,1.230654778,1434.066667,97.5,25.30769231,13.0,60.0,25.125,8.0,-0.38195228336778086,170.1391667,190.7225,182.8494444,162.3916667,176.5256944,59.12199047814144,333.9187429253402,450.0943773466028,578.2523835952021,356.0126605475183,100.61790860061902,68.6340467281958,90.61548043471026,62.5717483407315,96.39989004675999,69.99159540557801,67.41245319519876,123.46518402398151,72.73069269131469,45.140713927140595,144.3495067,575.0,41.14415553,375.0,77.805,2.520672561,1.326014536,1.138604335846197,1199.026111,3999.702692,0.0,2312.989967,1291.016378,194.9918397,92539.72722,3.491803503,0.897838556,4.242123189,112.87630963775,57.62819444444473,18.180447263888883,24.43288265277776
2025-09-21 14:00:00,0.812303442,8.74617131,0.456225221,64.62448801,4.710618136,29.864,9.8,1.02,0.5,87.865,11.115,4.354,69.29,8.89,20.08,1.74,11.71843919,4.973333333,80.49333333,65.0,30.27,0.048,5.57,2.23,9.18,2.14,0.036,0.12,54.74,10.98,0.068,1.971274686,0.17,98.615,0.290857375,53.27534742,0.679313287,0.56828525,20.89605039,10.3804551,13.46506298,2.461,56.5759936,4.438923383,4.921272916,0.061063646,0.018106365,0.067616828,0.334296005,5.454305604,8.250550847,0.05624092,0.06624092,0.025673642,23.128,3.73,2.08,64.28,0.11,0.098,0.0321,0.0,0.025,1.2,0.5,0.03,1.13,0.047,6.0,0.28411657,4.1785,0.0142875,95.1303375,0.12575,0.1117125,0.0598125,0.346,0.0336,1.020467173,14.88986572,37.54592047,0.515844073,0.483107988,7.936573734,0.274607899,0.172624272,0.293519674,36.79284129,0.995094881,1.236178615,1445.925,97.5,25.30769231,13.0,60.0,25.125,8.0,-1.0451808785115304,166.9061111,179.7155556,185.0866667,148.8061111,170.1286111,58.91766585611322,333.7673549716301,451.04970650039735,577.443050992839,356.16096405094777,106.57886678054999,73.60173915996842,90.48823066353356,63.16047758043345,101.51034787399459,72.35570841951201,70.88282541902032,143.65902283568164,80.20596070392158,43.65366943801174,150.6129322,576.2222222,40.82372283,376.2222222,77.805,2.471325953,1.328654217,1.1532989708470707,1170.2425,4003.118664,0.0,2272.217483,1353.575592,194.0124892,92564.19708,3.4958086,0.853791193,4.362469475,114.0117690665,57.62819444444473,18.180447263888883,24.43288265277776
2025-09-21 15:00:00,0.809124259,8.711940651,0.454439652,64.37156148,4.692181776,30.026,9.8,1.02,0.5,87.865,11.115,4.217,69.29,8.89,20.08,1.74,11.21473593,4.973333333,80.49333333,65.0,30.27,0.048,5.57,2.23,9.18,2.14,0.036,0.12,54.74,10.98,0.068,1.971274686,0.17,100.689,0.309540287,44.44673752,0.598976767,0.530919427,24.95024221,12.51497776,16.23387049,2.023,56.90704473,4.32183405,4.887578144,0.059378907,0.017937891,0.065847853,0.317195908,5.265334091,8.099205164,0.054275392,0.064275392,0.024606641,24.634,3.73,2.08,64.28,0.11,0.098,0.0321,0.0,0.025,1.2,0.5,0.03,1.13,0.047,6.0,0.39326504,4.1635,0.0146625,95.0812125,0.13325,0.1113375,0.0504375,0.406,0.0396,1.019512438,15.05922006,37.48605406,0.440138447,0.475322859,7.996983398,0.248861872,0.172631381,0.284872945,36.76857271,0.967342267,1.237009385,1460.175,97.5,25.30769231,13.0,60.0,25.125,8.0,0.020999263184890538,180.9427778,196.4944444,196.7516667,166.0288889,185.0544444,59.09244135290557,334.0859607961883,450.53265444205437,576.9603529544861,355.68038547124706,103.86519108088288,72.15144132566785,91.93935814482634,62.57808985369891,99.03992789773173,69.45255052136704,67.68574486380689,124.11989747317692,73.13737444765026,43.24324652188478,143.9305925,580.0,41.12423022,380.0,77.91766667,2.5315433,1.328815175,1.1408744809034501,1191.853333,3998.788225,0.0,2307.036303,1280.331944,192.9339433,92137.65697,3.504663217,0.905341622,4.358233664,114.07080350625,57.62819444444473,18.180447263888883,24.43288265277776
2025-09-21 16:00:00,0.984979941,11.38518102,0.574498027,87.62983904,5.200804005,30.659,9.8,1.02,0.5,87.865,11.115,4.282,69.68,8.57,20.1,1.65,10.3633663,4.973333333,80.49333333,65.0,30.27,0.048,5.73,2.19,9.17,2.08,0.034,0.11,54.6,11.08,0.066,1.933682373,0.18,100.807,0.310068426,44.1971652,0.596705767,0.529863148,25.06484848,12.57531769,16.31214076,2.046,56.93978954,4.310252556,4.88424534,0.059212267,0.017921227,0.06567288,0.31550451,5.246642614,8.084235318,0.054080978,0.064080978,0.024501102,24.945,0.0,0.0,0.0,0.0,0.0,0.0,0.0,0.0,0.0,0.0,0.0,0.0,0.0,7.0,0.34905373,4.151666667,0.014966667,95.04076667,0.14,0.1108,0.042266667,0.455,0.044533333,1.018108047,15.19343932,37.43198835,0.375548257,0.469012074,8.044708586,0.226672769,0.172638495,0.277092038,36.76653129,0.942368825,1.23691785,1472.6,97.5,25.30769231,13.0,60.0,25.125,8.0,0.9283043658890904,166.1130556,183.2838889,194.1641667,162.6961111,176.5643056,59.34621889916134,334.07353736972107,449.4970522916224,584.5218491884889,357.2789528266382,100.75946539084958,70.15387670946421,90.06680616988695,63.55875432113618,98.8927682073392,76.84894123268805,66.89036485775975,124.26102094719525,75.22679116493461,45.21762985129082,142.0559502,581.1666667,41.17822172,381.7222222,72.95270833,2.576260206,1.328915847,1.123153650713821,1196.325833,3998.391542,0.0,2340.132458,1229.932842,190.4166453,91882.8,3.5170517,0.948586875,4.161265397,114.2529689515,57.62819444444473,18.180447263888883,24.43288265277776
2025-09-21 17:00:00,0.983437696,11.36305945,0.571943684,87.65350285,5.142487876,30.311,9.8,1.02,0.5,87.865,11.115,4.181,69.68,8.57,20.1,1.65,10.97437794,4.973333333,80.49333333,65.0,30.27,0.048,5.73,2.19,9.17,2.08,0.034,0.11,54.6,11.08,0.066,1.933682373,0.18,100.785,0.307888631,45.22722738,0.606078886,0.534222738,24.59183295,12.3262761,15.98909513,1.724,56.82247289,4.35174623,4.896185965,0.059809298,0.01798093,0.066299763,0.321564377,5.313609622,8.137868628,0.054777515,0.064777515,0.024879222,24.069,0.0,0.0,0.0,0.0,0.0,0.0,0.0,0.0,0.0,0.0,0.0,0.0,0.0,7.0,0.212812384,4.168333333,0.014633333,95.07843333,0.14,0.1088,0.044933333,0.405,0.039866667,1.012656741,15.01144279,37.43012895,0.410996994,0.475970385,7.978273505,0.236495982,0.172645657,0.277103534,36.96453429,0.942407921,1.228525566,1468.6,97.5,25.30769231,13.0,60.0,25.125,8.0,2.0556561086413723,184.4336111,200.8952778,206.8211111,170.8261111,190.7440278,60.668837699111535,333.3647987606318,450.7227161320563,580.2370786668437,356.6317651279317,109.73708482630448,77.92872084400845,100.86620853920735,61.80811157978541,97.61394586624868,72.6743862669154,64.54105976676558,111.75363308409646,68.78035867453312,46.30301797485663,141.2907706,580.3472222,40.36883081,385.0,77.67229167,2.635541219,1.345682089,1.1755256638334504,1190.661944,3995.366031,0.0,2322.921128,1261.896211,198.0471244,97506.79886,3.310706889,0.984355604,4.256510461,114.9710271045,57.62819444444473,18.180447263888883,24.43288265277776
2025-09-21 18:00:00,0.983529985,11.36438323,0.572096538,87.65208679,5.145977572,36.918,9.8,1.02,0.5,87.865,11.115,5.637,69.68,8.57,20.1,1.65,10.92161935,4.973333333,80.49333333,65.0,30.27,0.048,5.73,2.19,9.17,2.08,0.034,0.11,54.6,11.08,0.066,1.933682373,0.18,115.494,0.297472456,50.1493908,0.650868438,0.555055087,22.33152301,11.13622813,14.44541802,1.543,56.71706175,4.389029051,4.906914835,0.060345742,0.018034574,0.066863029,0.327009279,5.373780699,8.186059133,0.055403365,0.065403365,0.02521897,27.159,0.0,0.0,0.0,0.0,0.0,0.0,0.0,0.0,0.0,0.0,0.0,0.0,0.0,7.0,0.136239527,4.185,0.0143,95.1161,0.14,0.1068,0.0476,0.355,0.0352,1.007205435,14.82944626,37.42826954,0.44644573,0.482928696,7.911838423,0.246319195,0.172652819,0.277115029,37.1625373,0.942447016,1.220133281,1464.6,97.5,25.30769231,13.0,60.0,25.125,8.0,1.7082399794150547,152.4175,182.0652778,183.4855556,158.1105556,169.0197222,61.193659038047755,333.22436048187234,450.4903248378254,577.479270582449,355.8700945497803,106.99239819089263,74.57237374894626,98.55332531244377,61.480001136714,100.43897393285727,71.12858842328077,66.96860700132089,121.42445504882197,70.73850590293198,48.69446968562856,129.9569425,580.0972222,40.60517061,385.0,84.04029167,2.638868792,1.3477726,1.1812786549647536,1199.53,3999.387903,0.0,2333.791064,1274.567889,201.3696169,98601.06681,3.270072022,0.992970268,4.105460694,113.46929488125,57.62819444444473,18.180447263888883,24.43288265277776
2025-09-21 19:00:00,0.983375016,11.36216038,0.57183987,87.6544646,5.140117785,31.668,9.8,1.02,0.5,87.865,11.115,3.998,69.68,8.57,20.1,1.65,11.12325056,4.973333333,80.49333333,65.0,30.27,0.048,5.73,2.19,9.17,2.08,0.034,0.11,54.6,11.08,0.066,1.933682373,0.18,98.627,0.298412698,49.70507937,0.646825397,0.553174603,22.53555556,11.24365079,14.5847619,1.323,56.62261108,4.422435267,4.916528134,0.060826407,0.018082641,0.067367727,0.331888028,5.427695287,8.22923887,0.055964141,0.065964141,0.025523391,22.979,0.0,0.0,0.0,0.0,0.0,0.0,0.0,0.0,0.0,0.0,0.0,0.0,0.0,6.0,0.24467054,4.200666667,0.014,95.14613333,0.140666667,0.1052,0.049533333,0.312666667,0.031133333,1.005493596,14.66980508,37.47671846,0.47337769,0.487096768,7.865844022,0.256460953,0.171935348,0.277887136,37.27489013,0.9459844,1.216534998,1461.0,97.5,25.30769231,13.0,60.0,25.125,8.0,1.068353553072697,144.5392758,177.0272981,182.7178273,148.7896936,163.2685237,60.87406062038928,333.83736851680936,451.2070070324585,570.2804863031799,354.083326669584,109.02972116442604,76.01401782919568,96.40347605656137,61.24802830736372,107.6603636800528,66.59303806610349,70.91739442962506,135.02361255137606,74.18865410765932,45.998709537536556,123.0576234,585.0,41.25661139,385.0,90.39058496,2.607894323,1.347716713,1.1776140828947577,1196.422006,4001.393652,0.0,2321.786671,1285.706223,199.3463198,96999.24454,3.32920632,0.971702246,4.132355504,112.5551351005,57.62819444444473,18.180447263888883,24.43288265277776
2025-09-21 20:00:00,0.983803961,11.36831307,0.572550311,87.64788297,5.156337291,31.504,9.8,1.02,0.5,87.865,11.115,4.038,69.68,8.57,20.1,1.65,11.04255959,4.973333333,80.49333333,65.0,30.27,0.048,5.73,2.19,9.17,2.08,0.034,0.11,54.6,11.08,0.066,1.933682373,0.18,101.159,0.300711462,48.61879842,0.636940711,0.548577075,23.03438735,11.50628458,14.92543874,1.265,56.85967479,4.338588307,4.892399513,0.059619976,0.017961998,0.066100974,0.319642753,5.292373934,8.120861145,0.054556638,0.064556638,0.024759318,24.63,0.0,0.0,0.0,0.0,0.0,0.0,0.0,0.0,0.0,0.0,0.0,0.0,0.0,6.0,0.340115679,4.207333333,0.014,95.10746667,0.147333333,0.1072,0.044866667,0.339333333,0.032466667,1.037436955,14.71136214,37.97794239,0.423658668,0.466152691,8.003815751,0.269469625,0.164696171,0.285504738,36.61639145,0.981006375,1.256082723,1461.0,97.5,25.30769231,13.0,60.0,25.125,8.0,1.562402000246223,165.6597222,196.8005556,201.665,155.2683333,179.8484028,59.707809076304656,334.6369392103864,451.21729713092515,575.7703058044702,355.7378961534851,109.21724139772462,77.3709083718206,99.07814119621725,60.853140211571485,98.31365555926857,70.00863364167498,65.59990790545254,116.14228492736582,70.278009071757,43.855835528408925,137.5867489,587.5,40.44139033,385.0,80.25888889,2.571248772,1.347600175,1.146139944418278,1193.414444,4000.543969,0.0,2319.211897,1290.551969,196.0201078,94640.77444,3.412012033,0.942866551,4.086033931,114.48024422925,57.62819444444473,18.180447263888883,24.43288265277776
2025-09-21 21:00:00,0.983830952,11.36870021,0.572595014,87.64746884,5.15735786,26.312,9.8,1.02,0.5,87.865,11.115,3.368,69.68,8.57,20.1,1.65,11.64862007,4.973333333,80.49333333,65.0,30.27,0.048,5.73,2.19,9.17,2.08,0.034,0.11,54.6,11.08,0.066,1.933682373,0.18,84.074,0.314130435,42.27766304,0.57923913,0.52173913,25.94630435,13.03940217,16.91413043,0.92,56.86141033,4.337974463,4.892222867,0.059611143,0.017961114,0.066091701,0.319553105,5.291383246,8.120067711,0.054546334,0.064546334,0.024753724,20.676,0.0,0.0,0.0,0.0,0.0,0.0,0.0,0.0,0.0,0.0,0.0,0.0,0.0,6.0,0.370637544,4.220285714,0.014,95.02925714,0.15,0.108,0.042314286,0.398,0.038142857,1.047608359,14.88949405,38.09915201,0.41471642,0.447089707,8.007812802,0.257864774,0.161806524,0.284604811,36.3678141,0.96964481,1.267799083,1461.342857,97.5,25.30769231,13.0,60.0,25.125,8.0,2.8851999955357854,194.3311111,219.4708333,237.3791667,180.7494444,207.9826389,59.34797558962113,334.8006765054371,451.9779574347143,573.5124695623266,355.06559229891366,112.22022401303205,83.09349570204148,101.08953633909974,60.046547784707315,96.86150267760775,66.17972299556484,62.048684639109496,104.31652106631729,67.11247623681933,39.2779363045389,147.5609869,590.0,40.83206281,391.9166667,78.94105556,2.570227983,1.347953411,1.1473610244203702,1198.24,3998.973308,0.0,2299.518961,1274.930039,194.1309647,93336.65117,3.454851992,0.935549993,4.260103233,117.53099743925,57.62819444444473,18.180447263888883,24.43288265277776
2025-09-21 22:00:00,0.982644735,11.35168542,0.570630343,87.66566984,5.112504058,36.964,9.8,1.02,0.5,87.865,11.115,2.064,69.68,8.57,20.1,1.65,11.90567385,4.973333333,80.49333333,65.0,30.27,0.048,5.73,2.19,9.17,2.08,0.034,0.11,54.6,11.08,0.066,1.933682373,0.18,88.064,0.296684657,50.52166538,0.654255975,0.556630686,22.16057055,11.04622205,14.32866615,1.297,56.76159682,4.373277459,4.902382003,0.0601191,0.01801191,0.066625055,0.324708866,5.348359065,8.165699162,0.05513895,0.06513895,0.02507543,20.403,0.0,0.0,0.0,0.0,0.0,0.0,0.0,0.0,0.0,0.0,0.0,0.0,0.0,6.0,0.332469024,4.237428571,0.014,94.92468571,0.15,0.108,0.041171429,0.478,0.046714286,1.043265126,15.15867585,37.96701875,0.432958689,0.429280784,7.922493402,0.229850908,0.161816565,0.278026531,36.39251764,0.927360884,1.260961199,1461.914286,97.5,25.30769231,13.0,60.0,25.125,8.0,4.151441989600073,213.0019444,245.7819444,258.74,193.3930556,227.7292361,58.83099264411659,335.2928138390601,452.5650361621685,575.136155033278,355.88929674008745,114.5232366663108,86.83853101208003,108.03067050006817,58.090446492968965,85.52601354911724,65.19617437894611,54.694748372061156,77.05972664275895,58.993823983266495,37.75479939790141,161.8168575,590.0,41.17616947,395.0,73.57499111,2.543913075,1.347730956,1.138660060668665,1196.9975,4000.794269,0.0,2290.774142,1309.873239,196.3409172,93846.83022,3.440136497,0.902773656,4.270801194,120.19073361875,57.62819444444473,18.180447263888883,24.43288265277776
2025-09-21 23:00:00,0.982726532,11.35285869,0.570765818,87.66441478,5.115596982,42.941,9.8,1.02,0.5,87.865,11.115,2.049,69.68,8.57,20.1,1.65,11.09160007,4.973333333,80.49333333,65.0,30.27,0.048,5.73,2.19,9.17,2.08,0.034,0.11,54.6,11.08,0.066,1.933682373,0.18,101.563,0.30472879,46.72041029,0.619666203,0.54054242,23.90614743,11.96526426,15.52080668,1.438,56.4882961,4.469941075,4.930198871,0.061509944,0.018150994,0.068085441,0.338825927,5.504365333,8.29064326,0.056761601,0.066761601,0.025956298,24.438,0.0,0.0,0.0,0.0,0.0,0.0,0.0,0.0,0.0,0.0,0.0,0.0,0.0,7.0,0.295350625,4.21705,0.014,94.948015,0.15,0.106725,0.03947,0.47725,0.04749,1.050093743,15.34716381,38.00432712,0.400485627,0.413365763,7.968913602,0.220657868,0.156324804,0.282945177,36.19554252,0.910273705,1.270303364,1462.0,97.5,25.30769231,13.0,60.0,25.125,8.0,4.596945996580757,235.3530556,255.0491667,273.135,203.3277778,241.71625,59.28072204872572,334.968164409313,452.53332835461475,575.6890683236097,355.7854427761256,117.35851820289245,89.31789563417735,110.02232649660462,58.81632620119988,89.19464156563646,65.71997000473203,55.17855853987882,74.39658023460157,57.8672538559405,37.315191400701636,152.14817,579.9027778,39.85492192,400.75,72.89999,2.525929081,1.347844292,1.1488883362071887,1175.556389,4000.916628,0.0,2301.389233,1338.4401,195.7917375,94370.71942,3.419401006,0.882529485,4.233169347,120.347132525,57.62819444444473,18.180447263888883,24.43288265277776
2025-09-22 00:00:00,0.980705993,11.28917909,0.607294479,87.73011491,5.349419538,42.38,8.3,1.04,0.54,88.06,10.9,2.052,69.08,9.12,19.98,1.82,9.896404735,4.934666667,80.75733333,65.0,27.96,0.047,5.37,2.14,9.52,2.01,0.032,0.11,54.94,10.85,0.069,2.020484171,0.18,102.9,0.651430565,46.8035799,0.871123517,0.694277739,23.84059316,11.52044662,15.03829728,1.433,56.80492046,4.762594994,5.586057351,0.107294559,0.027196676,0.07069622,0.371282602,5.517082784,7.497258081,0.056638971,0.156638971,0.029778397,19.738,3.94,2.18,64.14,0.14,0.067,0.04,0.0,0.029,1.0,0.49,0.03,1.06,0.05,7.0,0.159206732,4.19005,0.014,94.993915,0.15,0.105225,0.03767,0.46225,0.04689,1.058893863,15.52141168,38.07153696,0.359062802,0.39778496,8.038581968,0.21478615,0.149862137,0.289892693,35.95944764,0.89763301,1.282500831,1462.0,97.5,25.30769231,13.0,60.0,25.125,8.0,5.183086117407484,227.6655556,256.9033333,268.3080556,204.6427778,239.3799306,59.48254300605587,335.182826309005,451.9053029951593,576.9838327944998,355.9219499776442,113.93104034150683,86.26599971231134,110.73108455708109,58.35807309610374,86.61256142692002,65.82604920750867,53.229630256357694,62.8458132399212,53.83315738937814,38.9041750548692,135.75317,575.0,38.79030572,405.0,72.89999,2.512438044,1.347654433,1.1344887863596158,1168.148889,3999.551767,0.0,2336.033597,1356.781967,196.0270053,94628.61597,3.409345031,0.870221578,4.207473253,119.23729502500001,57.62819444444473,18.180447263888883,24.43288265277776
2025-09-22 01:00:00,0.980773315,11.29076956,0.607513272,87.72845713,5.354132018,42.57,8.3,1.04,0.54,88.06,10.9,1.763,69.08,9.12,19.98,1.82,8.960070082,4.934666667,80.75733333,65.0,27.96,0.047,5.37,2.14,9.52,2.01,0.032,0.11,54.94,10.85,0.069,2.020484171,0.18,89.805,0.652421652,45.88464387,0.861509972,0.69031339,24.27746439,11.74245014,15.32809117,1.404,58.53858223,4.187839458,5.13747914,0.094633382,0.023918537,0.061797023,0.302028301,4.548154821,6.708310799,0.04782856,0.131498484,0.024800565,29.363,3.94,2.18,64.14,0.14,0.067,0.04,0.0,0.029,1.0,0.49,0.03,1.06,0.05,7.0,0.067726774,4.16305,0.014,95.039815,0.15,0.103725,0.03587,0.44725,0.04629,1.067693983,15.69565954,38.1387468,0.317639977,0.382204157,8.108250334,0.208914432,0.143399471,0.296840208,35.72335276,0.884992315,1.294698298,1462.0,97.5,25.30769231,13.0,60.0,25.125,8.0,6.636888137583995,214.9833333,258.1897222,264.3555556,195.6988889,233.306875,60.74244970722024,335.4034717575114,452.2458194093156,574.0227280797385,355.46758181702603,117.48986219736972,89.39638732895723,118.38789951667141,56.68819494382163,87.58853056063703,64.22895353995108,52.268250897952754,52.48093188942261,48.64208773553476,41.208540958752266,114.4325697,568.6944444,38.57136144,405.0,78.29999889,2.559321033,1.347850981,1.1518214255484398,1163.275,3941.187172,0.0,2364.013244,1362.228633,201.0048283,98783.11919,3.223148531,0.905967788,4.037889008,116.41231548525,57.62819444444473,18.180447263888883,24.43288265277776
2025-09-22 02:00:00,0.98082543,11.29200079,0.607682649,87.72717378,5.357780128,30.263,8.3,1.04,0.54,88.06,10.9,0.291,69.08,9.12,19.98,1.82,9.08037596,4.934666667,80.75733333,65.0,27.96,0.047,5.37,2.14,9.52,2.01,0.032,0.11,54.94,10.85,0.069,2.020484171,0.18,67.562,0.632621951,64.24292683,1.053567073,0.769512195,15.5497561,7.307317073,9.538658537,1.64,56.82134061,4.757155545,5.584457513,0.107192751,0.02718795,0.070598776,0.370449232,5.507672828,7.490058809,0.056566251,0.156566251,0.029721675,16.664,3.94,2.18,64.14,0.14,0.067,0.04,0.0,0.029,1.0,0.49,0.03,1.06,0.05,5.0,0.123615649,4.14256,0.014,94.856408,0.1624,0.105728,0.030536,0.63096,0.057408,1.092760482,15.85027104,38.49536851,0.294940157,0.36429951,8.165532481,0.198749139,0.137580536,0.300153474,35.24847164,0.844633509,1.324513246,1461.752,97.5,25.30769231,13.0,60.0,25.125,8.0,6.7100750096253705,218.5577778,243.6741667,253.4563889,196.0752778,227.9409028,61.44764249545344,334.5986753626636,451.66519586440984,576.8497335930693,356.53372277088886,113.14261564577421,88.53123452839945,114.49016672348637,58.16630375130203,91.23319084783492,67.29898116013983,55.72788291233627,66.4784923451724,54.01987208770623,42.21102655347497,119.9964226,597.0416667,38.03112781,446.4861111,75.67205556,2.551669306,1.347855164,1.1772223514543136,1161.606667,3647.472517,0.0,2343.995383,1367.983508,200.8876608,98670.23772,2.988926519,0.906454863,4.138237842,127.5210537695,57.62819444444473,18.180447263888883,24.43288265277776
2025-09-23 01:00:00,0.97897515,11.24903719,0.560548644,87.77198766,5.181055709,30.785,9.85,1.03,0.525,87.75,11.22,3.725,69.98,9.0,19.55,1.69,6.872888374,4.977777778,80.11111111,65.0,27.96,0.046,5.06,2.02,9.32,2.01,0.032,0.11,55.57,10.36,0.068,2.04743083,0.19,100.675,0.784505364,59.54632896,0.752765197,0.611454112,18.14996424,8.388760429,11.56486293,1.678,56.86592601,4.652845625,5.543063789,0.088057861,0.029916765,0.094764762,0.42230377,4.403557031,8.505366374,0.058890206,0.171809343,0.010833531,25.302,3.69,2.06,64.32,0.11,0.131,0.046,0.0,0.025,1.0,0.54,0.03,1.12,0.047,6.0,0.400773214,4.185478261,0.013,94.55844348,0.158347826,0.104226087,0.025826087,0.879826087,0.074852174,1.104009986,16.2813913,38.68469565,0.261652174,0.421043478,7.841130435,0.124434783,0.196086957,0.302782609,35.07852174,0.701043478,1.327690052,1467.930435,97.5,25.30769231,13.0,60.0,25.125,8.0,4.004943336172062,159.1441667,174.5030556,189.67,183.9533333,176.8176389,62.30159547188825,330.90893871611695,450.3153509687777,583.3264961167831,358.0153890876804,99.00553314105758,76.94741814380232,96.95336159118162,61.48499311465061,96.29415733126979,73.97566229255182,64.39719181666075,121.27480022123929,73.79807203827679,49.47155800836556,89.05364708,578.5277778,42.54036067,455.9444444,77.17694444,2.504931006,1.277387769,1.2292399746774,1078.143889,3468.668292,0.0,2280.867661,1378.383439,196.5730456,101039.4407,2.794813436,0.862467719,3.826268353,125.78571933810001,57.62819444444473,18.180447263888883,24.43288265277776
2025-09-23 02:00:00,0.979065336,11.2503539,0.560735027,87.77058076,5.184482759,30.856,9.85,1.03,0.525,87.75,11.22,3.594,69.98,9.0,19.55,1.69,7.823673258,4.977777778,80.11111111,65.0,27.96,0.046,5.06,2.02,9.32,2.01,0.032,0.11,55.57,10.36,0.068,2.04743083,0.19,100.905,0.784723854,59.61472385,0.753384254,0.611621622,18.11795535,8.372890717,11.54298472,1.702,56.82210639,4.668907623,5.545013061,0.088603657,0.029940157,0.094971384,0.4251692,4.423634529,8.526340537,0.05920209,0.172706008,0.010880313,25.266,3.69,2.06,64.32,0.11,0.131,0.046,0.0,0.025,1.0,0.54,0.03,1.12,0.047,6.0,0.493576504,4.227217391,0.013,94.73896522,0.150521739,0.10213913,0.02973913,0.67373913,0.064678261,1.075213766,16.13008696,38.24904348,0.269478261,0.457565217,7.830695652,0.129652174,0.209130435,0.300173913,35.57678261,0.737565217,1.295333198,1475.495652,97.5,25.30769231,13.0,60.0,25.125,8.0,7.363898727989181,163.9180556,188.2130556,190.0861111,183.8916667,181.5272222,62.64842056998211,333.2555279970119,449.59783634259696,582.4263905124698,359.2068805525978,88.51247657331055,77.07964703199296,100.12044091256581,59.07508626484807,89.22789855525576,71.48140050260332,60.40255388471334,91.68479194718958,64.76356739296875,46.96675051605389,108.5132996,579.4583333,42.05257125,436.0,72.09875,2.369092347,1.244782614,1.2048686279601715,1137.118889,2766.482957,0.0,2306.582353,1414.478233,200.5511928,95214.55572,2.333139507,0.756515917,3.551359933,123.378012197,57.62819444444473,18.180447263888883,24.43288265277776
