Repository: saikumar-voptimai/evonith_bf_webapp

# Evonith BF2 — Blast Furnace Intelligence Platform

Monitoring, modelling and optimisation of **Blast Furnace 2 (BF2)** at Evonith Steel: live telemetry from InfluxDB,
manual plant reports from Neon PostgreSQL, a two-zone energy model of the furnace, blend and fuel optimisers, a
conversational assistant (FurnaceMind) and a live digital twin evaluated every hour.

The platform has three deployable parts that share one Python service layer, plus the shared data library:

| Part | Path | What it is |
|---|---|---|
| **Streamlit app** (legacy) | `src/app.py`, `src/custom_pages/` | The original 11-page dashboard; still the home of the model pages. Served under `/legacy` in production |

File: src/assets/data/furnace_dataset_20260617_152856_168598.csv (part 12 of 47)
FLUX_FE2O3%,FLUX_AL2O3%,FLUX_LOI%,FLUX_MGO%,FLUX_CAO%,FLUX_CALC_MT,ORE_FE(T)%,ORE_LOI%,ORE_TM%,ORE_MGO%,ORE_NA2O%,ORE_P%,ORE_TIO2%,ORE_AL2O3%,ORE_SIO2%,ORE_MNO%,ORE_CAO%,ORE_K2O%,ORE_CALC_MT,PELLET_PCT_SIO2,PELLET_PCT_AL2O3,PELLET_PCT_FE2O3,PELLET_PCT_MGO,PELLET_PCT_TIO2,PELLET_PCT_NA2O,TOTAL_PELLET_CALC_MT,PELLET_PCT_K2O,PELLET_PCT_TM,PELLET_PCT_LOI,PELLET_PCT_MNO,PELLET_PCT_CAO,PELLET_PCT_P,CHARGES/HRS.,STOCKRODLEVEL,CHEM_PCT_C,CHEM_PCT_CR,CHEM_PCT_FE,CHEM_PCT_MN,CHEM_PCT_P,CHEM_PCT_S,CHEM_PCT_SI,CHEM_PCT_TI,SLAG_BASICITY,SLAG_PCT_AL2O3,SLAG_PCT_CAO,SLAG_PCT_FEO,SLAG_PCT_K2O,SLAG_PCT_MGO,SLAG_PCT_MNO,SLAG_PCT_NA2O,SLAG_PCT_S,SLAG_PCT_SIO2,SLAG_PCT_TIO2,SLAG_T_BASICITY,HMT_GT_1480C,COKE_DISCHARGE_TIME,WEIGHTED_COKE_ANGLE,TOTAL_COKE_PORTIONS,NON_COKE_DISCHARGE_TIME,WEIGHTED_NON_COKE_ANGLE,TOTAL_NON_COKE_PORTIONS,FTG_UPTAKE_TEMP_A,FTG_UPTAKE_TEMP_B,FTG_UPTAKE_TEMP_C,FTG_UPTAKE_TEMP_D,FTG_UPTAKE_TEMP_AVG,BOSH_TEMP_A,BOSH_TEMP_C,BOSH_TEMP_D,BELLY_TEMP_A,BELLY_TEMP_C,BELLY_TEMP_D,LOWER_STACK_TEMP_A,LOWER_STACK_TEMP_B,LOWER_STACK_TEMP_C,LOWER_STACK_TEMP_D,PCI_KG/THM,ACT. FUEL RATEKG/THM.,FURNACETOPGASANALYSISCO2ETACO,COKE RATE KG/THM,PRODUCTIONTONNESPERHR,HOT BLAST PRESSUREBAR,TOPPRESSUREBAR,DIFFERENTIAL PRESSURETOTALBAR,HOT BLAST TEMP.OC,OXYGENFLOWNM3/HR.,STEAMKGS/HR.,RAFTOC,PERMEABILITYKGS/HR.,TUYEREVELOCITYM/S,HOT BLAST VOLUMENM3/HR.,O2 ENRICHMENT %,FURNACE TOP GAS ANALYSISCO2%,BOTTOMBAR,FURNACE TOP GAS ANALYSISONLINE (ANALYZER)CO%,FURNACE TOP GAS ANALYSISH2%,UNITCOST LAKHS/THM
2025-09-23 06:00:00,0.979507024,11.25680255,0.561647849,87.76369043,5.201266899,34.099,9.85,1.03,0.525,87.75,11.22,5.393,69.98,9.0,19.55,1.69,10.24872946,4.977777778,80.11111111,65.0,27.96,0.046,5.06,2.02,9.32,2.01,0.032,0.11,55.57,10.36,0.068,2.04743083,0.19,116.415,0.782508924,58.92137685,0.747108618,0.609923508,18.44244263,8.533768485,11.76477307,1.961,56.22587413,4.887455391,5.571535848,0.096030038,0.03025843,0.0977828,0.464157697,4.696819238,8.811725729,0.063445736,0.18490649,0.01151686,27.965,3.69,2.06,64.32,0.11,0.131,0.046,0.0,0.025,1.0,0.54,0.03,1.12,0.047,7.0,0.513911586,4.237672727,0.014,94.48679273,0.161963636,0.113214545,0.019803636,0.881963636,0.084589091,1.106950994,16.53236364,38.43516364,0.237672727,0.471781818,8.033745455,0.141963636,0.213927273,0.271963636,34.7216,0.835890909,1.338326369,1477.643636,97.5,25.30769231,13.0,60.0,25.125,8.0,200.1401639,236.4836066,221.4672131,193.8922131,212.9957992,80.99566533555179,77.18680982392405,117.29730461599135,79.90327784214281,67.25177319231886,65.26113477009149,62.227664455820644,17.620568497910767,36.2633706296772,47.003486409657995,136.9523684,570.0,40.47684357,400.0,74.8342623,2.540503254,1.298813902,1.3110423064043129,1164.143443,4000.490861,0.0,2334.971959,1432.304328,217.8737635,106410.907,3.033048984,17.50018428373017,0.902909299,24.55520637096774,4.054341225,118.14618881300001
2025-09-23 07:00:00,0.978411482,11.24080763,0.559383729,87.78078089,5.159636299,33.654,9.85,1.03,0.525,87.75,11.22,5.573,69.98,9.0,19.55,1.69,10.09864277,4.977777778,80.11111111,65.0,27.96,0.046,5.06,2.02,9.32,2.01,0.032,0.11,55.57,10.36,0.068,2.04743083,0.19,116.316,0.872288136,87.02526271,1.001483051,0.678754237,5.289788136,2.012805085,2.774881356,1.18,57.03815022,4.58971718,5.53540257,0.08591272,0.029824831,0.093952672,0.411041779,4.324646475,8.422931658,0.057664411,0.168285182,0.010649662,27.933,3.69,2.06,64.32,0.11,0.131,0.046,0.0,0.025,1.0,0.54,0.03,1.12,0.047,7.0,0.368040264,4.2176,0.014,94.52738,0.1588,0.1134,0.02024,0.8656,0.08298,1.104883875,16.6864,38.357,0.223,0.4612,8.0188,0.1388,0.21,0.267,34.7162,0.821,1.33586641,1479.76,97.5,25.30769231,13.0,60.0,25.125,8.0,178.726971,199.2821577,196.8858921,167.319917,185.5537344,83.98487695580855,76.1301263742115,111.68164191205365,83.35668818154195,80.27275326220553,73.36867388539271,71.06333665084796,55.079108775819805,49.00754489212332,49.654495952291185,133.2450557,573.8174274,41.08580809,400.0,75.79,2.536030822,1.300039278,1.3229122574315917,1171.00083,3998.915344,0.0,2345.256448,1444.445925,220.1331203,106868.3614,3.019664639,17.50018428373017,0.887263134,24.55520637096774,4.079044651,117.65496988025001
2025-09-23 08:00:00,0.994652187,11.10854746,0.584652187,87.89680036,5.533555489,33.61,9.85,1.03,0.525,87.75,11.22,5.707,69.96,8.38,20.08,1.58,10.04950838,4.977777778,80.11111111,65.0,27.96,0.044,5.29,2.02,9.29,2.09,0.034,0.11,55.33,10.47,0.069,1.979206049,0.17,119.396,0.9,95.7,1.08,0.7,1.23,0.0,0.0,0.998,51.97754553,4.869324633,5.261741503,0.099741945,0.028802256,0.095392612,0.486116641,4.76142815,8.637937772,0.065037234,0.189327582,0.011632014,27.126,0.0,0.0,0.0,0.0,0.0,0.0,0.0,0.0,0.0,0.0,0.0,0.0,0.0,7.0,0.333617478,4.1936,0.014,94.72118,0.1468,0.1074,0.02264,0.7216,0.07278,1.090322048,16.9504,38.027,0.253,0.4732,8.0068,0.1268,0.21,0.237,34.8782,0.731,1.31989074,1477.36,97.5,25.30769231,13.0,60.0,25.125,8.0,183.0063889,207.8119444,212.7044444,179.9738889,195.8741667,74.44511753343176,75.77160669905834,105.59771168129656,83.30904292809265,74.32517052983536,64.44954924739429,69.11821519433434,42.80334122119666,44.15729380071774,42.4586318769981,127.6332442,570.6666667,41.76384703,389.6666667,78.73738889,2.613007894,1.319161694,1.3117760001433363,1126.079722,3999.244197,0.0,2304.545044,1312.988792,198.8217911,101836.2426,3.175066997,17.50018428373017,0.941178678,24.55520637096774,4.015825928,114.3280715315
2025-09-23 09:00:00,0.993684572,11.09796061,0.583684572,87.90835482,5.495989257,33.51,9.85,1.03,0.525,87.75,11.22,5.736,69.96,8.38,20.08,1.58,10.59903463,4.977777778,80.11111111,65.0,27.96,0.044,5.29,2.02,9.29,2.09,0.034,0.11,55.33,10.47,0.069,1.979206049,0.17,117.705,0.9,95.7,1.08,0.7,1.23,0.0,0.0,1.209,56.26759929,4.872161114,5.569679747,0.095510329,0.030236157,0.097586053,0.461429228,4.677701392,8.791754075,0.063148759,0.184052684,0.011472314,29.383,0.0,0.0,0.0,0.0,0.0,0.0,0.0,0.0,0.0,0.0,0.0,0.0,0.0,7.0,0.337744095,4.214125,0.014,94.8363625,0.141625,0.10465,0.0261125,0.601,0.062125,1.075704058,17.009,37.736,0.283,0.484875,7.998375,0.13625,0.208375,0.221625,35.08375,0.72875,1.303696487,1475.1875,97.5,25.30769231,13.0,60.0,25.125,8.0,181.7063889,215.4513889,219.1002778,178.0433333,198.5753472,77.7474302079167,81.42636759308924,114.14518578559093,82.25344398614627,73.76406942477462,61.053957127771795,67.20670340790426,32.69968045561461,39.7286763628114,43.068837192314035,125.2060006,567.9166667,41.04965936,383.4027778,84.65276889,2.655365794,1.328974292,1.3523165978323262,1132.58,3998.607344,0.0,2298.312561,1343.953333,207.2050508,106801.4197,3.020800456,17.50018428373017,0.982833316,24.55520637096774,4.017795103,112.44048952950001
2025-09-23 10:00:00,0.994601923,11.10799751,0.584601923,87.89740057,5.531604067,28.914,9.85,1.03,0.525,87.75,11.22,4.983,69.96,8.38,20.08,1.58,10.78275699,4.977777778,80.11111111,65.0,27.96,0.044,5.29,2.02,9.29,2.09,0.034,0.11,55.33,10.47,0.069,1.979206049,0.17,100.895,0.9,95.7,1.08,0.7,1.23,0.0,0.0,0.966,52.95283304,4.311173574,5.15482465,0.08132693,0.027807297,0.08793777,0.389752613,4.074855725,7.889969329,0.054446911,0.158860729,0.010027725,24.779,0.0,0.0,0.0,0.0,0.0,0.0,0.0,0.0,0.0,0.0,0.0,0.0,0.0,7.0,0.29852916,4.292875,0.014,94.8487375,0.145375,0.10615,0.0309875,0.511,0.050875,1.061012623,16.799,37.496,0.313,0.496125,7.994625,0.17375,0.204625,0.225375,35.34625,0.84125,1.287216394,1473.3125,97.5,25.30769231,13.0,60.0,25.125,8.0,183.0330556,201.975,209.8236111,174.6347222,192.3665972,80.90031419020613,81.14923239193142,113.45181889827762,84.1444911678297,82.07185939791827,65.63961236081548,71.61335949400902,49.40809242178324,45.08976077764397,46.095099796826545,126.3653844,570.3472222,41.47676894,380.0,85.32999,2.665127397,1.340782931,1.369166340790737,1163.0075,3999.480253,0.0,2321.076247,1376.014769,215.8585033,109175.1306,2.956152019,17.50018428373017,0.989391181,24.55520637096774,4.033034325,111.743413433
2025-09-23 11:00:00,0.994896182,11.11121705,0.584896182,87.89388677,5.543028229,38.577,9.85,1.03,0.525,87.75,11.22,6.763,69.96,8.38,20.08,1.58,11.02940924,4.977777778,80.11111111,65.0,27.96,0.044,5.29,2.02,9.29,2.09,0.034,0.11,55.33,10.47,0.069,1.979206049,0.17,134.726,0.9,95.7,1.08,0.7,1.23,0.0,0.0,1.383,56.85544243,4.656688362,5.543530141,0.088188439,0.029922362,0.094814195,0.422989307,4.408360453,8.510384317,0.058964823,0.172023865,0.010844723,32.265,0.0,0.0,0.0,0.0,0.0,0.0,0.0,0.0,0.0,0.0,0.0,0.0,0.0,7.0,0.32444262,4.371625,0.014,94.8611125,0.149125,0.10765,0.0358625,0.421,0.039625,1.046321189,16.589,37.256,0.343,0.507375,7.990875,0.21125,0.200875,0.229125,35.60875,0.95375,1.2707363,1471.4375,97.5,25.30769231,13.0,60.0,25.125,8.0,193.7608333,227.3044444,239.7111111,193.6163889,213.5981944,77.72819649348742,85.17323278371711,118.30845190537673,81.71351785438682,72.30562145249814,58.93067050882851,64.17537260942836,21.068701459556053,35.90796647425903,41.82735004330391,129.2559537,577.5694444,41.4918175,379.625,85.32999,2.663455583,1.347796133,1.3710211508792662,1143.687778,4000.861533,0.0,2297.699175,1383.294186,212.6691444,108873.8758,2.964657086,17.50018428373017,0.995259412,24.55520637096774,4.081010481,112.03266386525
2025-09-23 12:00:00,0.992968302,11.09012378,0.582968302,87.91690792,5.468181147,33.851,9.85,1.03,0.525,87.75,11.22,5.851,69.96,8.38,20.08,1.58,11.94689162,4.977777778,80.11111111,65.0,27.96,0.044,5.29,2.02,9.29,2.09,0.034,0.11,55.33,10.47,0.069,1.979206049,0.17,117.368,0.9,95.7,1.08,0.7,1.23,0.0,0.0,1.769,40.1245543,2.058667388,3.523526779,0.023892287,0.018214941,0.049439057,0.099131359,1.644504326,4.285888781,0.019289124,0.057100179,0.004208526,26.812,0.0,0.0,0.0,0.0,0.0,0.0,0.0,0.0,0.0,0.0,0.0,0.0,0.0,6.0,0.197992733,4.282666667,0.013233333,94.58493333,0.15,0.114133333,0.031633333,0.760333333,0.063066667,1.060818108,16.52466667,37.79033333,0.273333333,0.448666667,7.798333333,0.166333333,0.2,0.283666667,35.624,0.788333333,1.279722836,1480.2,97.5,25.30769231,13.0,60.0,25.125,8.0,154.9694444,199.1816667,218.5755556,162.3586111,183.7713194,80.38690951205962,85.45583626606094,117.16256554533868,81.9041945450879,74.92248821945583,64.74776906266177,66.1851856217427,41.12645312497136,43.75018885479194,43.87817079407529,140.0081217,575.0,41.69750592,375.0,85.32999,2.615033358,1.347773803,1.3732658661618704,1163.333889,4000.772161,0.0,2289.138244,1454.784819,221.2795475,110323.3697,2.935530622,17.50018428373017,0.955296718,24.55520637096774,4.265705403,112.30107612525
2025-09-23 13:00:00,0.994292603,11.10461319,0.584292603,87.90109421,5.519595191,29.446,9.85,1.03,0.525,87.75,11.22,4.979,69.96,8.38,20.08,1.58,12.00205655,4.977777778,80.11111111,65.0,27.96,0.044,5.29,2.02,9.29,2.09,0.034,0.11,55.33,10.47,0.069,1.979206049,0.17,99.662,0.9,95.7,1.08,0.7,1.23,0.0,0.0,1.784,33.24094318,1.413260058,2.826520116,0.010666114,0.014399253,0.036798092,0.034664869,1.013280796,3.141170469,0.010666114,0.031998341,0.002666528,24.11,0.0,0.0,0.0,0.0,0.0,0.0,0.0,0.0,0.0,0.0,0.0,0.0,0.0,7.0,0.348053739,4.357333333,0.013766667,94.71006667,0.142333333,0.1091,0.028466667,0.586333333,0.0526,1.022658595,16.704,36.89666667,0.349666667,0.476,7.832,0.188333333,0.192333333,0.231,36.08533333,0.937,1.239700935,1463.833333,97.5,25.30769231,13.0,60.0,25.125,8.0,183.9227778,211.6316667,211.4530556,163.6255556,192.6582639,84.09579452938914,82.2269777937316,116.83110131939583,81.70804797371488,76.02388489756618,67.28143251423137,68.88488160940037,42.246468327523985,43.605603076596864,45.95311234339077,150.1905013,575.6527778,41.59178231,375.0,79.91222111,2.611111092,1.347711103,1.3538269949084594,1178.660833,3998.762139,0.0,2298.667306,1442.100333,221.3408614,109100.9969,2.974087481,17.50018428373017,0.94989387,24.55520637096774,4.230404422,113.65024142225
2025-09-23 14:00:00,0.993740198,11.09856922,0.583740198,87.90769058,5.49814885,34.303,9.85,1.03,0.525,87.75,11.22,5.744,69.96,8.38,20.08,1.58,11.86321138,4.977777778,80.11111111,65.0,27.96,0.044,5.29,2.02,9.29,2.09,0.034,0.11,55.33,10.47,0.069,1.979206049,0.17,115.317,0.9,95.7,1.08,0.7,1.23,0.0,0.0,2.11,36.40956818,1.547976186,3.095952372,0.011682839,0.015771833,0.040305795,0.037969227,1.109869718,3.440596126,0.011682839,0.035048517,0.00292071,25.867,0.0,0.0,0.0,0.0,0.0,0.0,0.0,0.0,0.0,0.0,0.0,0.0,0.0,6.0,0.404510915,4.39,0.014,94.73092727,0.14,0.105745455,0.027581818,0.541818182,0.049927273,1.014995914,16.86454545,36.65781818,0.417636364,0.477454545,7.776363636,0.2,0.181636364,0.218363636,36.11709091,0.974909091,1.230298561,1460.090909,97.5,25.30769231,13.0,60.0,25.125,8.0,212.9694444,252.9488889,247.1825,192.1380556,226.3097222,82.75401812798623,86.19355529910925,123.90329670793916,78.49477798528093,65.46299719900833,58.748363784805065,60.68364620982922,4.2436305649473525,30.588034936615436,41.73385402099781,149.7218575,575.625,39.85309447,375.0,79.235,2.662462933,1.347662869,1.3425363709570426,1166.120556,3999.253944,0.0,2290.233131,1368.660958,213.7737114,107853.4081,2.994506103,17.50018428373017,0.996104986,24.55520637096774,4.205037903,113.58814611875
2025-09-23 15:00:00,0.99446987,11.10655269,0.58446987,87.89897744,5.526477293,34.218,9.85,1.03,0.525,87.75,11.22,5.966,69.96,8.38,20.08,1.58,11.99954255,4.977777778,80.11111111,65.0,27.96,0.044,5.29,2.02,9.29,2.09,0.034,0.11,55.33,10.47,0.069,1.979206049,0.17,108.284,0.9,95.7,1.08,0.7,1.23,0.0,0.0,2.082,34.57074948,1.469797627,2.939595255,0.011092812,0.014975297,0.038270202,0.03605164,1.053817167,3.266833217,0.011092812,0.033278437,0.002773203,28.66,0.0,0.0,0.0,0.0,0.0,0.0,0.0,0.0,0.0,0.0,0.0,0.0,0.0,7.0,0.350447185,4.39,0.014,94.67474545,0.14,0.104109091,0.027036364,0.596363636,0.053745455,1.022315165,17.00090909,36.77236364,0.466727273,0.461090909,7.667272727,0.2,0.170727273,0.229272727,35.96981818,0.942181818,1.235472637,1462.818182,97.5,25.30769231,13.0,60.0,25.125,8.0,201.7138889,241.5480556,235.6005556,182.7955556,215.4145139,80.77133256887373,84.40380291993762,121.53242296285424,79.11979086985161,64.91647555574235,60.095810584035746,61.85610329783401,11.692944084539647,33.26255524747194,42.529872512025705,151.4424503,576.2638889,40.13031453,375.0,79.235,2.662225814,1.347623747,1.3539070574221475,1149.401111,3998.603556,0.0,2272.724706,1372.471253,211.8722286,108196.8656,2.985517681,17.50018428373017,0.992182643,24.55520637096774,4.089618692,113.81612466474999
2025-09-23 16:00:00,0.997725009,10.98505692,0.562847741,88.01721807,5.415546069,33.732,9.35,1.025,0.56,87.325,11.65,5.985,69.42,8.78,20.06,1.74,9.891069938,4.977777778,80.11111111,65.0,27.96,0.049,5.36,1.95,9.62,2.11,0.033,0.11,55.2,10.83,0.064,2.020522388,0.17,106.742,0.3,81.60165396,1.022421354,0.763303146,7.699122974,3.294232602,4.239180172,2.098,49.64561864,1.704767859,2.830938136,0.036012504,0.025270342,0.0272325,0.059639613,1.256855331,3.230949204,0.0178874,0.071731483,0.013853536,33.428,4.04,2.02,64.22,0.11,0.073,0.036,0.0,0.036,0.9,0.4,0.03,1.05,0.058,7.0,0.281640236,4.354363636,0.013745455,94.81074545,0.132363636,0.098145455,0.035909091,0.508363636,0.046363636,1.010007508,16.36090909,36.88181818,0.503090909,0.467636364,7.601454545,0.222909091,0.177636364,0.242727273,36.53781818,0.884,1.218271011,1460.709091,97.5,25.30769231,13.0,60.0,25.125,8.0,196.8725,215.5897222,228.1561111,183.3025,205.9802083,83.81290290102714,84.592893951471,116.88304307898696,83.68408377383597,83.49653741276745,64.59516483880412,70.58061405360846,41.32069083809483,42.45862709964494,44.3915926861618,116.8428401,570.0,40.77876469,375.0,84.65276889,2.620334189,1.347577911,1.3556233351315774,1153.001389,4001.445958,0.0,2338.33215,1423.609839,215.5836383,108488.7892,2.975898964,17.50018428373017,0.95552739,24.55520637096774,3.857735322,109.23167631325
2025-09-23 17:00:00,0.997725783,10.98506571,0.562848937,88.01720851,5.415599531,33.251,9.35,1.025,0.56,87.325,11.65,5.728,69.42,8.78,20.06,1.74,11.53726154,4.977777778,80.11111111,65.0,27.96,0.049,5.36,1.95,9.62,2.11,0.033,0.11,55.2,10.83,0.064,2.020522388,0.17,111.985,0.3,56.44053221,0.823221289,0.658319328,19.51114846,9.394061625,12.0887395,1.785,32.23407115,1.308843304,2.130675147,0.00710225,0.019784841,0.020292144,0.042106199,0.974022924,2.085017822,0.010146072,0.060876433,0.010146072,28.616,4.04,2.02,64.22,0.11,0.073,0.036,0.0,0.036,0.9,0.4,0.03,1.05,0.058,7.0,0.240922589,4.316181818,0.013472727,94.96047273,0.124181818,0.091872727,0.045454545,0.410181818,0.038181818,0.996297929,15.66545455,36.99090909,0.538545455,0.475818182,7.538727273,0.247454545,0.185818182,0.256363636,37.15690909,0.824,1.199471121,1458.254545,97.5,25.30769231,13.0,60.0,25.125,8.0,201.8188889,235.7744444,234.1677778,187.3097222,214.7677083,80.65776846665818,84.99279300497456,119.70947924898414,80.66957901001248,71.78883514251339,57.73558427157778,65.03671566222386,18.229944436390042,34.09497408170586,41.990867672922434,135.207581,571.0,39.66231953,375.0,85.32999,2.597652172,1.347643622,1.3578494228334796,1162.355278,4000.249311,0.0,2297.189044,1444.800958,217.6971781,108121.5783,2.986532114,17.50018428373017,0.932589016,24.55520637096774,4.163974117,111.6650044825
2025-09-23 18:00:00,0.998566986,10.99462484,0.564148978,88.00680818,5.473719013,33.119,9.35,1.025,0.56,87.325,11.65,5.658,69.42,8.78,20.06,1.74,11.72378901,4.977777778,80.11111111,65.0,27.96,0.049,5.36,1.95,9.62,2.11,0.033,0.11,55.2,10.83,0.064,2.020522388,0.17,111.679,0.3,55.61538715,0.816688633,0.654876442,19.8985173,9.594102142,12.34616145,1.821,34.10298306,1.301304487,2.133350415,0.014238734,0.019536944,0.020390353,0.043150018,0.965245492,2.211186305,0.011340678,0.058498222,0.010258816,31.223,4.04,2.02,64.22,0.11,0.073,0.036,0.0,0.036,0.9,0.4,0.03,1.05,0.058,7.0,0.156845172,4.278,0.0132,95.1102,0.116,0.0856,0.055,0.312,0.03,0.98258835,14.97,37.1,0.574,0.484,7.476,0.272,0.194,0.27,37.776,0.764,1.180671231,1455.8,97.5,25.30769231,13.0,60.0,25.125,8.0,201.4680556,227.2641667,225.6377778,182.9419444,209.3279861,81.11272667842667,83.45690221932419,117.2287302148415,81.67297315402976,75.22439318989484,60.03540997232565,67.80255640735959,28.555482525167577,37.44769939059019,43.07328952104433,138.1727997,575.0,40.88150819,375.0,84.84874764,2.607646867,1.348025186,1.3586573270019602,1174.679167,3999.181169,0.0,2301.440761,1430.665744,218.271705,107790.3922,2.992868044,17.50018428373017,0.936268626,24.55520637096774,4.256751553,112.05789596025001
2025-09-23 19:00:00,0.994996171,10.9540474,0.558630447,88.05095643,5.227008204,27.425,9.35,1.025,0.56,87.325,11.65,5.152,69.42,8.78,20.06,1.74,11.24861934,4.977777778,80.11111111,65.0,27.96,0.049,5.36,1.95,9.62,2.11,0.033,0.11,55.2,10.83,0.064,2.020522388,0.17,100.318,0.3,58.9214012,0.842862275,0.668670659,18.34649102,8.792622754,11.31477844,1.67,32.1490016,1.305389111,2.125052042,0.007083507,0.019732626,0.020238591,0.041995076,0.971452362,2.079515212,0.010119295,0.060715773,0.010119295,24.98,4.04,2.02,64.22,0.11,0.073,0.036,0.0,0.036,0.9,0.4,0.03,1.05,0.058,6.0,0.08304281,4.2468,0.013,95.13536,0.1148,0.08132,0.05656,0.3232,0.02896,0.97853843,14.5032,37.3368,0.5584,0.474,7.4012,0.2756,0.1952,0.2784,38.158,0.7024,1.172496496,1456.88,97.5,25.30769231,13.0,60.0,25.125,8.0,198.0783333,221.5325,216.03,174.7638889,202.6011806,81.47644735850565,81.0804589601155,112.34274390246753,82.23249345408155,78.59722594914149,60.39767275276243,71.06154639117423,37.779139946990654,40.186057594642485,42.075054981845355,132.8054232,580.0,40.35058122,375.0,84.7,2.596229497,1.347568867,1.3236733577473194,1178.618056,3996.922856,0.0,2313.086903,1386.949186,211.1861536,103723.7191,3.107379294,17.50018428373017,0.935988094,24.55520637096774,4.304301675,111.346718574
2025-09-23 20:00:00,0.998514365,10.99402687,0.564067654,88.00745877,5.470083368,33.346,9.35,1.025,0.56,87.325,11.65,5.898,69.42,8.78,20.06,1.74,11.52753111,4.977777778,80.11111111,65.0,27.96,0.049,5.36,1.95,9.62,2.11,0.033,0.11,55.2,10.83,0.064,2.020522388,0.17,118.02,0.3,60.13296883,0.852454231,0.673725878,17.777714,8.498901534,10.93680356,2.021,31.93142837,1.296554693,2.11067043,0.007035568,0.019599083,0.020101623,0.041710868,0.964877911,2.065441778,0.010050812,0.060304869,0.010050812,28.34,4.04,2.02,64.22,0.11,0.073,0.036,0.0,0.036,0.9,0.4,0.03,1.05,0.058,7.0,0.279177592,4.2348,0.013,94.81796,0.1328,0.08252,0.03616,0.6352,0.04756,1.001052574,14.6652,37.9248,0.4024,0.414,7.2932,0.2216,0.1772,0.2724,37.888,0.6364,1.193540933,1467.68,97.5,25.30769231,13.0,60.0,25.125,8.0,200.8358333,229.4455556,215.5258333,179.3241667,206.2828472,79.8173344409833,78.52342042531694,113.63342685680774,80.81668223086811,70.60892929213605,61.866986620667774,67.00744015888745,27.600078038336505,37.907825910800746,43.6795971783867,145.3253677,579.0555556,40.89801436,375.0,79.32222222,2.643546578,1.347432592,1.3226135999679394,1170.892778,4007.240531,0.0,2298.973475,1343.855019,208.6208847,104338.6092,3.097051675,17.50018428373017,0.975990965,24.55520637096774,4.09048675,113.00561122025
2025-09-23 21:00:00,0.998598285,10.99498051,0.564197349,88.0064212,5.475881506,33.352,9.35,1.025,0.56,87.325,11.65,5.61,69.42,8.78,20.06,1.74,11.28594694,4.977777778,80.11111111,65.0,27.96,0.049,5.36,1.95,9.62,2.11,0.033,0.11,55.2,10.83,0.064,2.020522388,0.17,117.496,0.3,59.90875492,0.850679134,0.672790354,17.88297244,8.553257874,11.00675197,2.032,32.24343707,1.309223601,2.131294235,0.007104314,0.019790589,0.02029804,0.042118434,0.974305936,2.085623644,0.01014902,0.060894121,0.01014902,28.117,4.04,2.02,64.22,0.11,0.073,0.036,0.0,0.036,0.9,0.4,0.03,1.05,0.058,6.0,0.37813233,4.255714286,0.013,94.73034286,0.137428571,0.083257143,0.0316,0.695714286,0.052942857,1.012738026,14.82514286,38.08542857,0.337428571,0.395142857,7.314285714,0.205142857,0.17,0.27,37.60771429,0.682,1.207261716,1474.314286,97.5,25.30769231,13.0,60.0,25.125,8.0,200.5387187,235.5356546,218.7571031,188.5671309,210.8496518,79.00049653975753,77.63277054899629,114.74140804961564,80.0056889090553,67.5275882910903,61.12854933607899,64.09545374054821,19.180814665533603,35.46741349218749,44.322223415880686,143.4958289,576.2534819,40.92816159,375.0,78.65,2.639517487,1.3478721,1.314656869008098,1176.240947,3999.555538,0.0,2311.38463,1353.38339,210.2861836,104656.5671,3.081841153,17.50018428373017,0.967370898,24.55520637096774,4.202364142,112.76319732925
2025-09-23 22:00:00,0.998499509,10.99385806,0.564044695,88.00764244,5.469056974,28.504,9.35,1.025,0.56,87.325,11.65,4.798,69.42,8.78,20.06,1.74,10.98361872,4.977777778,80.11111111,65.0,27.96,0.049,5.36,1.95,9.62,2.11,0.033,0.11,55.2,10.83,0.064,2.020522388,0.17,101.204,0.3,60.20613033,0.853033449,0.674031142,17.74336794,8.481164937,10.91397924,1.734,32.35374146,1.313702439,2.138585366,0.007128618,0.019858293,0.02036748,0.04226252,0.977639024,2.092758537,0.01018374,0.061102439,0.01018374,24.6,4.04,2.02,64.22,0.11,0.073,0.036,0.0,0.036,0.9,0.4,0.03,1.05,0.058,7.0,0.231357919,4.298571429,0.013,94.79591429,0.133142857,0.083685714,0.0376,0.588571429,0.049514286,1.017204351,14.98371429,37.96114286,0.333142857,0.403714286,7.421428571,0.213714286,0.17,0.27,37.32057143,0.802,1.216100061,1478.171429,97.5,25.30769231,13.0,60.0,25.125,8.0,214.3252778,228.5288889,215.5330556,186.9244444,211.3279167,81.89401608184943,78.06570808464261,113.948782580279,82.160295135426,75.9438614402655,64.6035279064019,69.40035720416631,33.81316688804799,39.82097776527948,45.861762965745285,139.8566997,575.0,40.25462147,375.0,78.53480556,2.631823794,1.347715964,1.3320620044074098,1176.769167,3997.230619,0.0,2322.580175,1375.962653,213.2217142,105907.8731,3.044763742,17.50018428373017,0.958248901,24.55520637096774,4.147095264,112.28101271025
2025-09-23 23:00:00,0.999268411,11.00259558,0.565232999,87.99813601,5.522181124,32.983,9.35,1.025,0.56,87.325,11.65,5.648,69.42,8.78,20.06,1.74,10.85758501,4.977777778,80.11111111,65.0,27.96,0.049,5.36,1.95,9.62,2.11,0.033,0.11,55.2,10.83,0.064,2.020522388,0.17,117.946,0.3,63.73137445,0.880942731,0.688740088,16.08842291,7.626537445,9.814202643,2.27,31.7800077,1.290406356,2.10066151,0.007002205,0.019506143,0.0200063,0.041513073,0.960302405,2.055647335,0.01000315,0.0600189,0.01000315,28.571,4.04,2.02,64.22,0.11,0.073,0.036,0.0,0.036,0.9,0.4,0.03,1.05,0.058,7.0,0.19232879,4.30952,0.013384,94.840544,0.13384,0.085408,0.040208,0.52792,0.049176,1.018658477,15.23952,37.7612,0.33768,0.41256,7.49744,0.22256,0.17,0.27,37.06904,0.89256,1.220915761,1480.616,97.5,25.30769231,13.0,60.0,25.125,8.0,206.3505556,223.2938889,222.9577778,190.8983333,210.8751389,81.3576298610443,79.57134249727956,114.48765777254897,82.49576803269215,76.6810804760932,65.91869638253795,68.07279934815881,34.89070869706916,41.029949570951935,45.73644406322087,138.3517627,575.0,40.14020978,375.0,78.47811111,2.648570075,1.347723164,1.3387386703748316,1178.783889,3999.558956,0.0,2329.274772,1374.480319,214.6709933,106855.0272,3.018928,17.50018428373017,0.974729896,24.55520637096774,4.006904244,112.08160855775
2025-09-24 00:00:00,1.012400761,11.23090742,0.527160685,87.75669181,4.924423606,28.366,9.35,1.025,0.56,87.325,11.65,4.938,69.28,8.92,19.98,1.82,11.55201052,5.154444444,80.64555556,62.52,26.24,0.051,5.34,2.0,9.34,2.03,0.032,0.11,55.3,10.52,0.065,1.970037453,0.16,99.72,0.3,63.77396462,0.881279917,0.688917794,16.06842872,7.616212279,9.800915713,1.922,57.32959645,4.670087622,4.998124152,0.086828829,0.036007034,0.080903863,0.440659385,4.478985561,7.681605578,0.059906208,0.204800691,0.018503517,24.309,0.0,0.0,0.0,0.0,0.0,0.0,0.0,0.0,0.0,0.0,0.0,0.0,0.0,7.0,0.212895263,4.23272,0.014824,94.827584,0.14824,0.090688,0.033488,0.59512,0.057336,1.011829058,15.76272,37.3532,0.36648,0.42216,7.48784,0.23216,0.17,0.27,36.91544,0.90216,1.214669187,1479.176,97.5,25.30769231,13.0,60.0,25.125,8.0,188.8319444,223.8341667,224.9827778,187.4780556,206.2817361,82.3076529678591,83.94126509032668,123.17239241334727,83.52025218560502,67.8232973190556,62.896326098782865,64.76946056066345,21.22332843584104,34.49445645152417,42.352095868408895,138.1912192,575.0,41.16773206,375.0,83.59438889,2.643265286,1.347710536,1.3261569659514387,1185.728056,4001.618992,0.0,2313.311808,1366.100428,214.1968769,106044.945,3.043167325,17.50018428373017,0.966171518,24.55520637096774,4.029377247,112.060336544
2025-09-24 01:00:00,1.012382531,11.23072968,0.527144278,87.75688779,4.923858465,33.179,9.35,1.025,0.56,87.325,11.65,4.714,69.28,8.92,19.98,1.82,11.54777967,5.154444444,80.64555556,62.52,26.24,0.051,5.34,2.0,9.34,2.03,0.032,0.11,55.3,10.52,0.065,1.970037453,0.16,116.223,0.3,61.00590332,0.859365234,0.677368164,17.36791016,8.287275391,10.66447266,2.048,57.31392163,4.675362921,5.000138586,0.087012646,0.03599948,0.081007103,0.441562104,4.485444341,7.690620171,0.060006929,0.205014725,0.01849974,28.863,0.0,0.0,0.0,0.0,0.0,0.0,0.0,0.0,0.0,0.0,0.0,0.0,0.0,6.0,0.312667573,4.187032258,0.015787097,94.79847742,0.157870968,0.095354839,0.028567742,0.65283871,0.064070968,1.010263315,16.20135484,37.09593548,0.377935484,0.420064516,7.495612903,0.236451613,0.167870968,0.27,36.72258065,0.903612903,1.214397524,1478.851613,97.5,25.30769231,13.0,60.0,25.125,8.0,196.4475,226.6666667,234.0086111,194.1997222,212.830625,80.7384923316277,84.75513157809405,121.45054925785726,83.9957535156075,68.95120690756272,61.03352137828189,65.29443627522872,20.34758746212549,33.91602962216826,40.074001479283666,137.0168447,574.0972222,40.47102761,375.0,84.28,2.643020164,1.348080053,1.3229919828342758,1184.378333,4000.722519,0.0,2310.139486,1347.894108,210.9482408,104519.4867,3.0885974,17.50018428373017,0.966656981,24.55520637096774,4.146516519,111.90473192275
2025-09-24 02:00:00,1.012282605,11.2297554,0.527054345,87.75796199,4.920760769,33.361,9.35,1.025,0.56,87.325,11.65,4.948,69.28,8.92,19.98,1.82,10.53751778,5.154444444,80.64555556,62.52,26.24,0.051,5.34,2.0,9.34,2.03,0.032,0.11,55.3,10.52,0.065,1.970037453,0.16,106.761,0.3,56.79039757,0.825991165,0.659779128,19.34690226,9.309243512,11.97959139,1.811,57.40579386,4.644443673,4.988331713,0.085935269,0.036043756,0.080402,0.436271149,4.447588554,7.637784415,0.059416586,0.203760244,0.018521878,28.796,0.0,0.0,0.0,0.0,0.0,0.0,0.0,0.0,0.0,0.0,0.0,0.0,0.0,7.0,0.291553729,4.279935484,0.014625806,94.69744516,0.146258065,0.097290323,0.031664516,0.668322581,0.064458065,1.032144858,16.26329032,37.51012903,0.312129032,0.365870968,7.580774194,0.217096774,0.156258065,0.27,36.35483871,0.868774194,1.240741375,1483.496774,97.5,25.30769231,13.0,60.0,25.125,8.0,205.3902778,237.2172222,252.0986111,209.4386111,226.0361806,84.51929825504016,84.95912097624952,125.66955682909155,82.84951160358318,66.25305383468122,68.46883497991018,60.23410804127789,12.351754743381889,34.2661795577099,42.66055354684042,143.1509689,570.0,40.91293736,375.0,73.61122222,2.608952956,1.347790067,1.2969229427782454,1189.244444,4000.454961,0.0,2346.1104,1392.608322,214.9843192,105165.5786,3.068471094,17.50018428373017,0.93460726,24.55520637096774,3.96959395,112.71750337925
2025-09-24 03:00:00,1.01233461,11.23026245,0.527101149,87.75740294,4.922372905,28.463,9.35,1.025,0.56,87.325,11.65,4.862,69.28,8.92,19.98,1.82,11.13409969,5.154444444,80.64555556,62.52,26.24,0.051,5.34,2.0,9.34,2.03,0.032,0.11,55.3,10.52,0.065,1.970037453,0.16,98.91,0.3,56.03932008,0.820044901,0.656645285,19.69949968,9.491327774,12.21390635,1.559,57.29927005,4.680293854,5.002021519,0.087184464,0.035992419,0.081103603,0.442405893,4.491481497,7.699046299,0.060101076,0.205214786,0.01849621,24.536,0.0,0.0,0.0,0.0,0.0,0.0,0.0,0.0,0.0,0.0,0.0,0.0,0.0,6.0,0.293794189,4.37283871,0.013464516,94.5964129,0.134645161,0.099225806,0.03476129,0.683806452,0.064845161,1.054026401,16.32522581,37.92432258,0.246322581,0.311677419,7.665935484,0.197741935,0.144645161,0.27,35.98709677,0.833935484,1.267085227,1488.141935,97.5,25.30769231,13.0,60.0,25.125,8.0,200.7622222,241.1741667,252.7291667,213.1830556,226.9621528,81.15510827230582,85.25095459104227,126.43148491088742,82.10607541026596,61.81429969104357,63.65888792160183,57.91493850663343,2.8256928617822723,30.32407034582483,41.570967444055725,143.5280361,570.0,40.35686886,375.0,77.57438889,2.591957586,1.347582106,1.312795525397684,1187.798889,4000.612031,0.0,2328.023525,1423.590547,217.7474264,106142.3597,3.041613269,17.50018428373017,0.920172619,24.55520637096774,4.067354692,112.76746478325
2025-09-24 04:00:00,1.012933998,11.23610648,0.527640598,87.75095952,4.940953942,28.681,9.35,1.025,0.56,87.325,11.65,4.86,69.28,8.92,19.98,1.82,11.18074277,5.154444444,80.64555556,62.52,26.24,0.051,5.34,2.0,9.34,2.03,0.032,0.11,55.3,10.52,0.065,1.970037453,0.16,98.81,0.3,56.34454253,0.82246134,0.657918814,19.55621134,9.417332474,12.11868557,1.552,57.24588151,4.698261564,5.008882698,0.087810546,0.03596669,0.081455238,0.445480559,4.513480149,7.729750072,0.060444135,0.205943787,0.018483345,24.407,0.0,0.0,0.0,0.0,0.0,0.0,0.0,0.0,0.0,0.0,0.0,0.0,0.0,7.0,0.288306009,4.365692308,0.013,94.60086154,0.127230769,0.098338462,0.034615385,0.695538462,0.064723077,1.066206485,16.53,38.04015385,0.242153846,0.298307692,7.705538462,0.178923077,0.142769231,0.272769231,35.67938462,0.814461538,1.282185961,1488.892308,97.5,25.30769231,13.0,60.0,25.125,8.0,200.3613889,229.3033333,242.4805556,206.9608333,219.7765278,80.27629260571604,85.27762553465469,123.35441697219743,84.20319349582272,68.66654254809998,61.91937685468264,63.29409448805657,15.934301538299337,33.005979784277685,41.194223710044525,133.7499193,573.3611111,39.72599281,375.0,83.59438889,2.612549808,1.347602636,1.3350516122950897,1183.888611,4000.691564,0.0,2323.905972,1408.582194,216.9586456,106600.1281,3.029766858,17.50018428373017,0.941398982,24.55520637096774,4.129436736,111.47186430725
2025-09-24 05:00:00,1.013165236,11.23836105,0.527848712,87.74847371,4.948122318,33.552,9.35,1.025,0.56,87.325,11.65,5.673,69.28,8.92,19.98,1.82,10.22719719,5.154444444,80.64555556,62.52,26.24,0.051,5.34,2.0,9.34,2.03,0.032,0.11,55.3,10.52,0.065,1.970037453,0.16,115.23,0.3,56.29126993,0.822039582,0.657696537,19.58122045,9.430247389,12.13530511,1.819,57.19309993,4.716025002,5.015665872,0.088429511,0.035941253,0.081802876,0.448520269,4.535228701,7.760104776,0.060783294,0.206664499,0.018470626,27.678,0.0,0.0,0.0,0.0,0.0,0.0,0.0,0.0,0.0,0.0,0.0,0.0,0.0,7.0,0.314174871,4.291846154,0.013,94.67563077,0.122615385,0.095569231,0.032307692,0.704769231,0.064261538,1.071918931,16.83,37.95707692,0.279076923,0.312153846,7.714769231,0.160461538,0.147384615,0.277384615,35.41169231,0.805230769,1.289791282,1487.046154,97.5,25.30769231,13.0,60.0,25.125,8.0,221.7152778,256.0330556,266.4413889,223.0483333,241.8095139,66.0051480820523,85.97255573751406,119.248957322354,82.19446982535271,50.79617488104114,50.227842047214665,56.88913387022748,-12.365691150242128,23.991467106650376,31.79548433032268,129.5473814,563.4166667,40.219346,375.0,78.94561111,2.65837985,1.347947992,1.3495266943000328,1109.908611,3554.579647,0.0,2188.008178,1301.860681,194.876,102212.7192,2.848944806,17.50018428373017,0.975851927,24.55520637096774,4.660124128,110.9150280355
2025-09-24 06:00:00,1.013124721,11.23796603,0.527812249,87.74890925,4.946866339,33.555,9.35,1.025,0.56,87.325,11.65,4.646,69.28,8.92,19.98,1.82,9.685499374,5.154444444,80.64555556,62.52,26.24,0.051,5.34,2.0,9.34,2.03,0.032,0.11,55.3,10.52,0.065,1.970037453,0.16,113.581,0.3,55.81789386,0.818291874,0.655721393,19.80344942,9.545008292,12.28298507,1.809,57.3990315,4.64671952,4.989200771,0.08601457,0.036040497,0.08044654,0.436660596,4.450374973,7.641673452,0.059460039,0.203852582,0.018520249,28.002,0.0,0.0,0.0,0.0,0.0,0.0,0.0,0.0,0.0,0.0,0.0,0.0,0.0,6.0,0.139372584,4.232068966,0.012641379,94.77771034,0.118206897,0.092386207,0.033689655,0.672344828,0.060951724,1.073027229,16.81351724,37.95124138,0.303586207,0.330758621,7.71462069,0.153586207,0.15537931,0.28537931,35.36937931,0.814344828,1.291154608,1483.668966,97.5,25.30769231,13.0,60.0,25.125,8.0,183.4971193,219.8703704,234.6576132,199.5847737,209.4024691,66.83046082709023,78.33532235971104,112.63540939001989,84.05600443242716,54.241111486945556,62.546275026046274,59.91143326945328,15.18621427936614,35.56398307491958,37.597199092550696,132.2149226,560.0,40.79779671,375.0,73.25572016,2.657595477,1.347325827,1.3207542999179742,1122.350617,3793.84644,0.0,2228.119033,1293.441815,195.5383992,101620.6269,3.054482267,17.50018428373017,0.975790859,24.55520637096774,4.493467551,111.2684772445
2025-09-24 07:00:00,1.012881376,11.23559342,0.527593239,87.7515252,4.939322666,33.248,9.35,1.025,0.56,87.325,11.65,5.436,69.28,8.92,19.98,1.82,10.13195054,5.154444444,80.64555556,62.52,26.24,0.051,5.34,2.0,9.34,2.03,0.032,0.11,55.3,10.52,0.065,1.970037453,0.16,111.319,0.3,62.28361963,0.869480887,0.682699387,16.76807928,7.977517697,10.26586126,2.119,57.48002856,4.619460269,4.978791511,0.085064725,0.036079532,0.079913065,0.431995946,4.417000282,7.595092012,0.058939576,0.202746598,0.018539766,28.366,0.0,0.0,0.0,0.0,0.0,0.0,0.0,0.0,0.0,0.0,0.0,0.0,0.0,7.0,0.350388357,4.190689655,0.011813793,94.91550345,0.114068966,0.088662069,0.039896552,0.585448276,0.053917241,1.068114718,16.38317241,38.04641379,0.311862069,0.355586207,7.702206897,0.161862069,0.167793103,0.297793103,35.6217931,0.847448276,1.284355324,1478.289655,97.5,25.30769231,13.0,60.0,25.125,8.0,204.1581967,227.1520492,234.1987705,198.6872951,216.0490779,72.15826895018199,82.94349144375822,114.5444380698074,84.94164434497429,65.59958787883767,56.02675863320337,66.40968466666757,20.177971265226233,33.600113732086534,35.7496790271493,121.211268,560.7991803,40.20635066,375.0,83.58918033,2.657755943,1.34752998,1.3309294030197905,1135.126639,3695.840348,0.0,2245.87025,1294.279061,197.0188836,101418.3868,2.968402615,17.50018428373017,0.976886222,24.55520637096774,4.34663402,109.81049301
2025-09-24 08:00:00,1.008913632,11.20639126,0.465198751,87.78469511,4.266826223,28.83,8.4,1.03,0.52,87.685,11.285,5.215,69.7,8.5,20.21,1.59,10.72307627,5.154444444,80.64555556,62.52,26.24,0.051,5.28,1.99,10.22,1.97,0.033,0.11,55.49,10.41,0.07,1.971590909,0.16,98.054,0.166666667,65.23,0.586666667,0.606666667,15.8,7.25,9.853333333,1.992,57.47339524,4.730504643,4.381227291,0.111433185,0.022556318,0.079542592,0.376954784,4.233439645,7.691392814,0.136245458,0.171808639,0.017180864,24.77,4.13,1.67,64.36,0.07,0.102,0.01,0.0,0.023,1.5,0.58,0.04,1.05,0.045,6.0,0.236704003,4.150785714,0.011021429,95.04907143,0.110142857,0.085035714,0.045885714,0.500928571,0.047128571,1.063349592,15.96507143,38.13928571,0.319714286,0.380428571,7.688571429,0.17,0.180071429,0.309928571,35.86714286,0.879714286,1.277711866,1473.085714,97.5,25.30769231,13.0,60.0,25.125,8.0,194.6075,226.1786111,234.9102778,197.4533333,213.2874306,73.83530046339581,82.889545293167,116.33237639285124,84.39294390285221,64.95831849784378,57.074771963890925,64.83430096013129,17.463477227413648,32.899455905291404,36.77894925204251,126.8073522,568.0416667,40.44400406,375.0,84.56194444,2.687688828,1.347616506,1.320618271243739,1147.635,3900.991222,0.0,2273.720297,1269.100764,198.1069369,102004.772,3.103485389,17.50018428373017,1.000977331,24.55520637096774,4.339305206,110.5519741665
2025-09-24 09:00:00,1.008731428,11.20395635,0.464850908,87.78731222,4.25821295,29.143,8.4,1.03,0.52,87.685,11.285,5.57,69.7,8.5,20.21,1.59,9.279958866,5.154444444,80.64555556,62.52,26.24,0.051,5.28,1.99,10.22,1.97,0.033,0.11,55.49,10.41,0.07,1.971590909,0.16,96.624,0.166869301,65.13425532,0.586139818,0.606778116,15.84446809,7.272036474,9.883282675,1.974,57.55302773,4.695038069,4.374535485,0.110161742,0.022576394,0.07920131,0.372839323,4.197236972,7.659807487,0.134907097,0.170671032,0.017067103,25.349,4.13,1.67,64.36,0.07,0.102,0.01,0.0,0.023,1.5,0.58,0.04,1.05,0.045,6.0,0.638062853,4.197928571,0.012307143,94.93335714,0.118714286,0.087178571,0.039028571,0.556642857,0.054842857,1.067280241,16.26935714,38.09642857,0.302571429,0.406142857,7.602857143,0.17,0.184357143,0.305642857,35.69571429,0.862571429,1.280262123,1478.228571,97.5,25.30769231,13.0,60.0,25.125,8.0,216.5263889,269.5763889,261.0280556,215.1502778,240.5702778,70.56028978285502,86.32406985844173,114.4967665810325,79.8055593557113,55.941282440359714,41.34175979807762,59.32523899294435,-15.472376444616998,20.851104284218763,25.825587911666247,109.653301,556.0,40.83068317,375.0,84.63,2.463400928,1.265057744,1.2338684545650904,1095.473056,3300.510989,0.0,2232.924925,1283.276875,181.9305511,91415.78889,2.960340633,17.50018428373017,0.846105771,24.55520637096774,4.155044383,108.2790623825
2025-09-24 10:00:00,1.005767252,11.16434419,0.459192027,87.82988856,4.118088298,32.662,8.4,1.03,0.52,87.685,11.285,6.06,69.7,8.5,20.21,1.59,9.960627808,5.154444444,80.64555556,62.52,26.24,0.051,5.28,1.99,10.22,1.97,0.033,0.11,55.49,10.41,0.07,1.971590909,0.16,115.607,0.170732861,63.3087234,0.576094563,0.608903073,16.69232624,7.692198582,10.45431678,2.115,57.69640452,4.631181182,4.362487015,0.107872533,0.022612539,0.078586838,0.365429514,4.132054753,7.602938713,0.132497403,0.168622793,0.016862279,29.843,4.13,1.67,64.36,0.07,0.102,0.01,0.0,0.023,1.5,0.58,0.04,1.05,0.045,7.0,0.328190353,4.245071429,0.013592857,94.81764286,0.127285714,0.089321429,0.032171429,0.612357143,0.062557143,1.071210891,16.57364286,38.05357143,0.285428571,0.431857143,7.517142857,0.17,0.188642857,0.301357143,35.52428571,0.845428571,1.282812379,1483.371429,97.5,25.30769231,13.0,60.0,25.125,8.0,162.5236111,186.9769444,197.6619444,160.7972222,176.9899306,82.45905615045939,76.39110307356859,107.76839931432895,85.33315390042372,74.64774220416177,76.69196226418659,70.99948087500337,62.56077563611285,52.20737633891268,42.934850603465506,145.2359707,566.9722222,40.90449425,375.0,68.582375,2.558151642,1.281871531,1.2411988550790278,1154.9575,3643.847675,0.0,2311.182206,1270.568525,196.6224031,97197.57478,3.049621417,17.50018428373017,0.923926146,24.55520637096774,3.990017389,112.99376611775
2025-09-24 11:00:00,1.008908042,11.20631656,0.46518808,87.7847754,4.266561988,29.296,8.4,1.03,0.52,87.685,11.285,5.304,69.7,8.5,20.21,1.59,9.406365866,5.154444444,80.64555556,62.52,26.24,0.051,5.28,1.99,10.22,1.97,0.033,0.11,55.49,10.41,0.07,1.971590909,0.16,96.468,0.171774648,62.81647887,0.573385915,0.609476056,16.92094648,7.805492958,10.60829296,1.775,51.3110071,4.795193777,4.085158052,0.118890698,0.02028992,0.077158685,0.399656492,4.352069823,7.441621671,0.1424212,0.172109619,0.017210962,22.113,4.13,1.67,64.36,0.07,0.102,0.01,0.0,0.023,1.5,0.58,0.04,1.05,0.045,6.0,0.370082868,4.234228571,0.014,94.69595429,0.134685714,0.094217143,0.028125714,0.7284,0.070388571,1.076459114,16.54582857,38.13605714,0.282342857,0.432971429,7.576685714,0.167657143,0.19,0.295314286,35.42782857,0.835314286,1.2903322,1485.702857,97.5,25.30769231,13.0,60.0,25.125,8.0,187.8047222,219.0511111,201.9383333,171.0930556,194.9718056,84.20839725747311,76.28227787829294,113.90871057305864,83.97623742219537,71.3299153699976,66.7129852825745,70.05740882781643,35.901727806282224,39.70300113902775,42.27464878969279,121.5297981,564.4722222,40.61733764,375.0,77.39966667,2.641287989,1.319405272,1.2338498735735723,1151.610833,4000.987883,0.0,2345.068964,1240.226964,194.0156956,98303.89194,3.301953253,17.50018428373017,0.991374013,24.55520637096774,3.781491136,109.85269824825
