Repository: saikumar-voptimai/evonith_bf_webapp

# Evonith BF2 — Blast Furnace Intelligence Platform

Monitoring, modelling and optimisation of **Blast Furnace 2 (BF2)** at Evonith Steel: live telemetry from InfluxDB,
manual plant reports from Neon PostgreSQL, a two-zone energy model of the furnace, blend and fuel optimisers, a
conversational assistant (FurnaceMind) and a live digital twin evaluated every hour.

The platform has three deployable parts that share one Python service layer, plus the shared data library:

| Part | Path | What it is |
|---|---|---|
| **Streamlit app** (legacy) | `src/app.py`, `src/custom_pages/` | The original 11-page dashboard; still the home of the model pages. Served under `/legacy` in production |

File: src/assets/data/V10_df_filtered.csv (part 13 of 166)
datetime,Hot Blast PressureBar,Hot Blast Temp.oC,Hot Blast VolumeNm3/Hr.,O2 Enrichment %,OxygenFlowNm3/Hr.,PermeabilityKgs/Hr.,RAFToC,SteamKgs/Hr.,TopPressureBar,TuyereVelocitym/s,Differential PressureTotalBar,Charges/Hrs.,StockRodLevel,COKE_ASH%,COKE_FC%,COKE_IM%,COKE_MOIST%,COKE_MT,COKE_VM%,NUTCOKE_ASH%,NUTCOKE_FC%,NUTCOKE_IM%,NUTCOKE_MOIST%,NUTCOKE_MT,NUTCOKE_VM%,PCI_2_%Ash,PCI_2_%FC,PCI_2_%IM,PCI_2_MT,PCI_2_%VM,Sinter_SP_MT,Sinter_SP_02_Al2O3%,Sinter_SP_02_Basicity,Sinter_SP_02_CaO%,Sinter_SP_02_Cold_Strength_AI,Sinter_SP_02_Cold_strength_TI,Sinter_SP_02_Fe(T)%,Sinter_SP_02_FeO%,Sinter_SP_02_Hot_strength_RDI,Sinter_SP_02_Hot_strength_RI,Sinter_SP_02_K2O%,Sinter_SP_02_MgO%,Sinter_SP_02_MnO%,Sinter_SP_02_Na2O%,Sinter_SP_02_P%,Sinter_SP_02_SiO2%,Sinter_SP_02_TiO2%,ORE_%Al2O3,ORE_%CaO,ORE_%Fe(T),ORE_%K2O,ORE_%LOI,ORE_%MgO,ORE_%MnO,ORE_MT,ORE_%Na2O,ORE_%P,ORE_%SiO2,ORE_%TiO2,ORE_%TM,Geomin Type,FLUX_Al2O3%,FLUX_CaO%,FLUX_Fe2O3%,FLUX_LOI%,FLUX_MgO%,FLUX_MT,FLUX_SiO2%,FLUX_TM%,COKE_DISCHARGE_TIME,WEIGHTED_COKE_ANGLE,TOTAL_COKE_PORTIONS,NON_COKE_DISCHARGE_TIME,WEIGHTED_NON_COKE_ANGLE,TOTAL_NON_COKE_PORTIONS,UnitCost Lakhs/Thm,ActualKg/Thm.,FurnaceTopGasAnalysisCO2ETACO,Act. Fuel RateKg/Thm.,Coke Rate Kg/Thm,ProductionTonnesPerHr
2024-02-07 15:00:00,2.57,1150.0,118027.0,2.388238367,3499.0,1546.0,2356.0,0.0,1.3,267.0,1.27,7.0,1.3,11.09,87.52,0.41,3.9,311.673,0.98,11.2,87.31,0.45,6.9,27.66066667,1.04,9.8,70.39,1.05,76.25333333,18.76,923.4206667,2.21,2.005844473,10.27,4.91,80.59888889,55.605,10.26,27.0025,64.69,0.0815,1.99,0.23,0.0505,0.061,5.12,0.155,3.773544396,0.128426718,60.7909099,0.025486115,4.137819217,0.094634615,0.109400754,324.742218,0.022771524,0.103369626,4.19273423,0.313751723,3.91332098,2.0,0.74,0.0,0.99,1.3,0.0,14.00333333,96.35,0.2,82.0,24.36363636,11.0,60.0,27.75,8.0,124.5,100.0,41.68001831,545.0,445.0,87.1
2024-02-07 16:00:00,2.61,1145.0,117760.0,2.394333926,3500.0,1498.0,2350.0,0.0,1.3,263.0,1.31,8.0,1.3,10.82,87.81,0.4,4.3,311.673,0.97,11.02,87.53,0.42,7.0,27.66066667,1.03,9.84,70.24,1.12,76.25333333,18.8,923.4206667,2.225,1.995012407,10.235,4.91,80.59888889,55.675,10.025,26.935,64.69,0.0885,1.885,0.195,0.0535,0.0615,5.13,0.165,3.711101742,0.081524559,60.82906587,0.026542133,4.160985561,0.099461692,0.107052977,324.742218,0.013367987,0.103940749,4.231270747,0.315995295,3.655502809,2.0,0.75,0.0,0.8,1.41,0.0,14.00333333,96.41,0.2,82.0,24.36363636,11.0,60.0,27.75,8.0,123.97,96.0,40.51365109,541.0,445.0,94.58333333
2024-02-07 17:00:00,2.59,1149.0,118692.0,2.375543542,3500.0,1532.0,2354.0,0.0,1.3,267.0,1.29,7.0,1.3,10.82,87.81,0.4,4.3,311.673,0.97,11.02,87.53,0.42,7.0,27.66066667,1.03,9.84,70.24,1.12,76.25333333,18.8,923.4206667,2.225,1.995012407,10.235,4.91,80.59888889,55.675,10.025,26.935,64.69,0.0885,1.885,0.195,0.0535,0.0615,5.13,0.165,3.711101742,0.081524559,60.82906587,0.026542133,4.160985561,0.099461692,0.107052977,324.742218,0.013367987,0.103940749,4.231270747,0.315995295,3.655502809,2.0,0.75,0.0,0.8,1.41,0.0,14.00333333,96.41,0.2,82.0,24.36363636,11.0,60.0,27.75,8.0,124.6325,101.0,42.24852071,546.0,445.0,90.2970297
2024-02-07 18:00:00,2.59,1150.0,119363.0,2.36219685,3500.0,1544.0,2354.0,0.0,1.3,269.0,1.29,7.0,1.3,10.82,87.81,0.4,4.3,311.673,0.97,11.02,87.53,0.42,7.0,27.66066667,1.03,9.84,70.24,1.12,76.25333333,18.8,923.4206667,2.225,1.995012407,10.235,4.91,80.59888889,55.675,10.025,26.935,64.69,0.0885,1.885,0.195,0.0535,0.0615,5.13,0.165,3.711101742,0.081524559,60.82906587,0.026542133,4.160985561,0.099461692,0.107052977,324.742218,0.013367987,0.103940749,4.231270747,0.315995295,3.655502809,2.0,0.75,0.0,0.8,1.41,0.0,14.00333333,96.41,0.2,82.0,24.36363636,11.0,60.0,27.75,8.0,124.765,102.0,40.73053067,547.0,445.0,94.11764706
2024-02-07 19:00:00,2.53,1157.0,116723.0,2.415593736,3500.0,1590.0,2325.0,0.0,1.3,269.0,1.23,8.0,1.3,10.82,87.81,0.4,4.3,311.673,0.97,11.02,87.53,0.42,7.0,27.66066667,1.03,9.84,70.24,1.12,76.25333333,18.8,923.4206667,2.225,1.995012407,10.235,4.91,80.59888889,55.675,10.025,26.935,64.69,0.0885,1.885,0.195,0.0535,0.0615,5.13,0.165,3.711101742,0.081524559,60.82906587,0.026542133,4.160985561,0.099461692,0.107052977,324.742218,0.013367987,0.103940749,4.231270747,0.315995295,3.655502809,2.0,0.75,0.0,0.8,1.41,0.0,14.00333333,96.41,0.2,82.0,24.36363636,11.0,60.0,27.75,8.0,125.4275,107.0,39.95464853,552.0,445.0,95.14018692
2024-02-07 20:00:00,2.56,1183.0,114033.0,2.472543529,3500.0,1514.0,2314.0,0.0,1.3,266.0,1.26,7.0,1.3,10.82,87.81,0.4,4.3,311.673,0.97,11.02,87.53,0.42,7.0,27.66066667,1.03,9.84,70.24,1.12,76.25333333,18.8,923.4206667,2.225,1.995012407,10.235,4.91,80.59888889,55.675,10.025,26.935,64.69,0.0885,1.885,0.195,0.0535,0.0615,5.13,0.165,3.711101742,0.081524559,60.82906587,0.026542133,4.160985561,0.099461692,0.107052977,324.742218,0.013367987,0.103940749,4.231270747,0.315995295,3.655502809,2.0,0.75,0.0,0.8,1.41,0.0,14.00333333,96.41,0.2,82.0,24.36363636,11.0,60.0,27.75,8.0,126.4875,115.0,41.71611136,560.0,445.0,97.47826087
2024-02-07 21:00:00,2.58,1176.0,117826.0,2.392993502,3500.0,1537.0,2318.0,0.0,1.3,271.0,1.28,7.0,1.3,10.82,87.81,0.4,4.3,311.673,0.97,11.02,87.53,0.42,7.0,27.66066667,1.03,9.84,70.24,1.12,76.25333333,18.8,923.4206667,2.225,1.995012407,10.235,4.91,80.59888889,55.675,10.025,26.935,64.69,0.0885,1.885,0.195,0.0535,0.0615,5.13,0.165,3.711101742,0.081524559,60.82906587,0.026542133,4.160985561,0.099461692,0.107052977,324.742218,0.013367987,0.103940749,4.231270747,0.315995295,3.655502809,2.0,0.75,0.0,0.8,1.41,0.0,14.00333333,96.41,0.2,82.0,24.36363636,11.0,60.0,27.75,8.0,126.4875,115.0,41.31094005,560.0,445.0,98.60869565
2024-02-07 22:00:00,2.56,1164.0,116112.0,2.428297695,3500.0,1538.0,2308.0,0.0,1.3,266.0,1.26,7.0,1.3,10.82,87.81,0.4,4.3,311.673,0.97,11.02,87.53,0.42,7.0,27.66066667,1.03,9.84,70.24,1.12,76.25333333,18.8,923.4206667,2.225,1.995012407,10.235,4.91,80.59888889,55.675,10.025,26.935,64.69,0.0885,1.885,0.195,0.0535,0.0615,5.13,0.165,3.711101742,0.081524559,60.82906587,0.026542133,4.160985561,0.099461692,0.107052977,324.742218,0.013367987,0.103940749,4.231270747,0.315995295,3.655502809,2.0,0.75,0.0,0.8,1.41,0.0,14.00333333,96.41,0.2,82.0,24.36363636,11.0,60.0,27.75,8.0,126.7525,117.0,40.63226406,562.0,445.0,94.61538462
2024-02-07 23:00:00,2.62,1144.0,117930.0,2.390201637,3499.0,1492.0,2336.0,0.0,1.3,262.0,1.32,8.0,1.3,10.93,87.7,0.42,3.6,308.5653333,0.95,11.1,87.42,0.44,7.6,26.827666663000002,1.04,9.94,69.96,1.16,79.14666667,18.94,908.43,2.21,1.996212121,10.45,4.801111111,80.73222222,55.42,9.99,26.8,65.33,0.086,1.925,0.225,0.0515,0.0645,5.235,0.17,4.348851636,0.172224659,58.80680558,0.028666301,5.397715806,0.129998433,0.106664578,318.6700184,0.034332602,0.129553815,4.918806201,0.407990913,3.899968666,2.0,0.86,0.0,1.22,1.48,0.0,17.19333333,95.29,0.2,82.0,24.36363636,11.0,60.0,27.75,8.0,125.1625,105.0,40.93620927,550.0,445.0,88.19047619
2024-02-08 00:00:00,2.62,1171.0,115038.0,2.100992412,3000.0,1545.0,2287.0,0.0,1.37,266.0,1.25,7.0,1.3,10.91,87.7,0.44,3.8,302.8833333,0.95,11.26,87.25,0.46,7.7,20.004333332999998,1.03,9.46,70.64,1.32,82.89668467,18.58,1015.486333,2.18,1.672960092,9.385,5.0,80.06666667,56.13,8.84,31.291,71.2,0.073,1.72,0.175,0.0415,0.0545,5.61,0.17,2.52,0.08,64.48,0.02,2.46,0.06,0.06,129.2466667,0.032,0.061,2.3,0.091,2.5,2.0,0.61,0.0,1.24,1.34,0.0,18.02,96.03,0.6,82.0,24.36363636,11.0,60.0,27.75,8.0,123.4,120.0,41.29389129,550.0,430.0,92.08333333
2024-02-08 01:00:00,2.69,1149.0,115447.0,2.093552796,3000.0,1426.0,2295.0,0.0,1.34,257.0,1.35,7.0,1.3,10.91,87.7,0.44,3.8,302.8833333,0.95,11.26,87.25,0.46,7.7,20.004333332999998,1.03,9.46,70.64,1.32,82.89668467,18.58,1015.486333,2.18,1.672960092,9.385,5.0,80.06666667,56.13,8.84,31.291,71.2,0.073,1.72,0.175,0.0415,0.0545,5.61,0.17,2.52,0.08,64.48,0.02,2.46,0.06,0.06,129.2466667,0.032,0.061,2.3,0.091,2.5,2.0,0.61,0.0,1.24,1.34,0.0,18.02,96.03,0.6,82.0,24.36363636,11.0,60.0,27.75,8.0,122.075,110.0,42.57521059,540.0,430.0,90.0
2024-02-08 02:00:00,2.7,1148.0,115406.0,2.0942962,3000.0,1417.0,2286.0,0.0,1.34,256.0,1.36,7.0,1.3,10.91,87.7,0.44,3.8,302.8833333,0.95,11.26,87.25,0.46,7.7,20.004333332999998,1.03,9.46,70.64,1.32,82.89668467,18.58,1015.486333,2.18,1.672960092,9.385,5.0,80.06666667,56.13,8.84,31.291,71.2,0.073,1.72,0.175,0.0415,0.0545,5.61,0.17,2.52,0.08,64.48,0.02,2.46,0.06,0.06,129.2466667,0.032,0.061,2.3,0.091,2.5,2.0,0.61,0.0,1.24,1.34,0.0,18.02,96.03,0.6,82.0,24.36363636,11.0,60.0,27.75,8.0,122.605,114.0,42.57689513,544.0,430.0,88.85964912
2024-02-08 03:00:00,2.67,1151.0,115221.0,2.097657158,3000.0,1445.0,2298.0,0.0,1.34,259.0,1.33,7.0,1.3,10.91,87.7,0.44,3.8,302.8833333,0.95,11.26,87.25,0.46,7.7,20.004333332999998,1.03,9.46,70.64,1.32,82.89668467,18.58,1015.486333,2.18,1.672960092,9.385,5.0,80.06666667,56.13,8.84,31.291,71.2,0.073,1.72,0.175,0.0415,0.0545,5.61,0.17,2.52,0.08,64.48,0.02,2.46,0.06,0.06,129.2466667,0.032,0.061,2.3,0.091,2.5,2.0,0.61,0.0,1.24,1.34,0.0,18.02,96.03,0.6,82.0,24.36363636,11.0,60.0,27.75,8.0,122.4725,113.0,42.62175915,543.0,430.0,88.9380531
2024-02-08 04:00:00,2.62,1162.0,115320.0,2.094460703,2998.0,1496.0,2301.0,0.0,1.34,264.0,1.28,8.0,1.3,10.91,87.7,0.44,3.8,302.8833333,0.95,11.26,87.25,0.46,7.7,20.004333332999998,1.03,9.46,70.64,1.32,82.89668467,18.58,1015.486333,2.18,1.672960092,9.385,5.0,80.06666667,56.13,8.84,31.291,71.2,0.073,1.72,0.175,0.0415,0.0545,5.61,0.17,2.52,0.08,64.48,0.02,2.46,0.06,0.06,129.2466667,0.032,0.061,2.3,0.091,2.5,2.0,0.61,0.0,1.24,1.34,0.0,18.02,96.03,0.6,82.0,24.36363636,11.0,60.0,27.75,8.0,122.34,112.0,42.69147137,542.0,430.0,95.08928571
2024-02-08 05:00:00,2.61,1167.0,115270.0,2.096765909,3000.0,1508.0,2295.0,0.0,1.34,266.0,1.27,7.0,1.3,10.91,87.7,0.44,3.8,302.8833333,0.95,11.26,87.25,0.46,7.7,20.004333332999998,1.03,9.46,70.64,1.32,82.89668467,18.58,1015.486333,2.18,1.672960092,9.385,5.0,80.06666667,56.13,8.84,31.291,71.2,0.073,1.72,0.175,0.0415,0.0545,5.61,0.17,2.52,0.08,64.48,0.02,2.46,0.06,0.06,129.2466667,0.032,0.061,2.3,0.091,2.5,2.0,0.61,0.0,1.24,1.34,0.0,18.02,96.03,0.6,82.0,24.36363636,11.0,60.0,27.75,8.0,122.605,114.0,42.69771955,544.0,430.0,95.78947368
2024-02-08 06:00:00,2.63,1176.0,115183.0,2.09764975,2999.0,1492.0,2295.0,0.0,1.34,267.0,1.29,7.0,1.3,10.91,87.7,0.44,3.8,302.8833333,0.95,11.26,87.25,0.46,7.7,20.004333332999998,1.03,9.46,70.64,1.32,82.89668467,18.58,1015.486333,2.18,1.672960092,9.385,5.0,80.06666667,56.13,8.84,31.291,71.2,0.073,1.72,0.175,0.0415,0.0545,5.61,0.17,2.52,0.08,64.48,0.02,2.46,0.06,0.06,129.2466667,0.032,0.061,2.3,0.091,2.5,2.0,0.61,0.0,1.24,1.34,0.0,18.02,96.03,0.6,82.0,24.36363636,11.0,60.0,27.75,8.0,122.34,112.0,42.65241681,542.0,430.0,94.64285714
2024-02-08 07:00:00,2.63,1161.0,115243.0,2.096558172,2999.0,1472.0,2297.0,0.0,1.34,263.0,1.29,7.0,1.3,10.91,87.7,0.44,3.8,302.8833333,0.95,11.26,87.25,0.46,7.7,20.004333332999998,1.03,9.46,70.64,1.32,82.89668467,18.58,1015.486333,2.18,1.672960092,9.385,5.0,80.06666667,56.13,8.84,31.291,71.2,0.073,1.72,0.175,0.0415,0.0545,5.61,0.17,2.52,0.08,64.48,0.02,2.46,0.06,0.06,129.2466667,0.032,0.061,2.3,0.091,2.5,2.0,0.61,0.0,1.24,1.34,0.0,18.02,96.03,0.6,82.0,24.36363636,11.0,60.0,27.75,8.0,122.7375,115.0,42.70375793,545.0,430.0,90.0
2024-02-08 08:00:00,2.64,1128.0,114217.0,2.116086955,3000.0,1501.0,2268.0,0.0,1.37,255.0,1.27,7.0,1.3,10.84,87.76,0.42,3.6,302.8833333,0.98,11.12,87.39,0.45,10.6,20.004333332999998,1.04,9.9,70.14,1.42,82.89668467,18.54,1015.486333,2.09,1.721233873,9.38,5.0,80.06666667,56.27,9.915,31.373,71.2,0.0735,1.795,0.16,0.04,0.0525,5.45,0.155,2.35,0.27,63.86,0.024,3.16,0.08,0.05,129.2466667,0.024,0.046,2.5,0.094,3.1,2.0,0.6,0.0,1.04,1.35,0.0,18.02,96.25,0.4,82.0,24.36363636,11.0,60.0,27.75,8.0,122.87,116.0,42.29268293,546.0,430.0,91.20689655
2024-02-08 09:00:00,2.63,1120.0,114882.0,2.103843965,3000.0,1551.0,2261.0,0.0,1.4,255.0,1.23,7.0,1.3,10.84,87.76,0.42,3.6,302.8833333,0.98,11.12,87.39,0.45,10.6,20.004333332999998,1.04,9.9,70.14,1.42,82.89668467,18.54,1015.486333,2.09,1.721233873,9.38,5.0,80.06666667,56.27,9.915,31.373,71.2,0.0735,1.795,0.16,0.04,0.0525,5.45,0.155,2.35,0.27,63.86,0.024,3.16,0.08,0.05,129.2466667,0.024,0.046,2.5,0.094,3.1,2.0,0.6,0.0,1.04,1.35,0.0,18.02,96.25,0.4,82.0,24.36363636,11.0,60.0,27.75,8.0,122.7375,115.0,42.68351969,545.0,430.0,89.56521739
2024-02-08 10:00:00,2.63,1114.0,115026.0,2.104807603,3000.0,1557.0,2250.0,158.0,1.4,254.0,1.23,7.0,1.3,10.84,87.76,0.42,3.6,302.8833333,0.98,11.12,87.39,0.45,10.6,20.004333332999998,1.04,9.9,70.14,1.42,82.89668467,18.54,1015.486333,2.09,1.721233873,9.38,5.0,80.06666667,56.27,9.915,31.373,71.2,0.0735,1.795,0.16,0.04,0.0525,5.45,0.155,2.35,0.27,63.86,0.024,3.16,0.08,0.05,129.2466667,0.024,0.046,2.5,0.094,3.1,2.0,0.6,0.0,1.04,1.35,0.0,18.02,96.25,0.4,82.0,24.36363636,11.0,60.0,27.75,8.0,122.7375,115.0,43.27132158,545.0,430.0,89.82608696
2024-02-08 11:00:00,2.64,1113.0,115555.0,2.098013862,2999.0,1552.0,2250.0,315.0,1.4,255.0,1.24,7.0,1.3,10.84,87.76,0.42,3.6,302.8833333,0.98,11.12,87.39,0.45,10.6,20.004333332999998,1.04,9.9,70.14,1.42,82.89668467,18.54,1015.486333,2.09,1.721233873,9.38,5.0,80.06666667,56.27,9.915,31.373,71.2,0.0735,1.795,0.16,0.04,0.0525,5.45,0.155,2.35,0.27,63.86,0.024,3.16,0.08,0.05,129.2466667,0.024,0.046,2.5,0.094,3.1,2.0,0.6,0.0,1.04,1.35,0.0,18.02,96.25,0.4,82.0,24.36363636,11.0,60.0,27.75,8.0,122.4725,113.0,43.91891892,543.0,430.0,88.76106195
2024-02-08 12:00:00,2.65,1114.0,115765.0,2.097631279,3000.0,1539.0,2250.0,436.0,1.4,254.0,1.25,7.0,1.3,10.84,87.76,0.42,3.6,302.8833333,0.98,11.12,87.39,0.45,10.6,20.004333332999998,1.04,9.9,70.14,1.42,82.89668467,18.54,1015.486333,2.09,1.721233873,9.38,5.0,80.06666667,56.27,9.915,31.373,71.2,0.0735,1.795,0.16,0.04,0.0525,5.45,0.155,2.35,0.27,63.86,0.024,3.16,0.08,0.05,129.2466667,0.024,0.046,2.5,0.094,3.1,2.0,0.6,0.0,1.04,1.35,0.0,18.02,96.25,0.4,82.0,24.36363636,11.0,60.0,27.75,8.0,122.34,112.0,43.76510391,542.0,430.0,89.375
2024-02-08 13:00:00,2.62,1114.0,115854.0,2.096329655,3000.0,1556.0,2250.0,450.0,1.38,257.0,1.24,7.0,1.3,10.84,87.76,0.42,3.6,302.8833333,0.98,11.12,87.39,0.45,10.6,20.004333332999998,1.04,9.9,70.14,1.42,82.89668467,18.54,1015.486333,2.09,1.721233873,9.38,5.0,80.06666667,56.27,9.915,31.373,71.2,0.0735,1.795,0.16,0.04,0.0525,5.45,0.155,2.35,0.27,63.86,0.024,3.16,0.08,0.05,129.2466667,0.024,0.046,2.5,0.094,3.1,2.0,0.6,0.0,1.04,1.35,0.0,18.02,96.25,0.4,82.0,24.36363636,11.0,60.0,27.75,8.0,122.075,110.0,43.24454044,540.0,430.0,86.45454545
2024-02-08 14:00:00,2.66,1111.0,114906.0,2.112996656,2999.0,1520.0,2247.0,450.0,1.4,251.0,1.26,7.0,1.3,10.84,87.76,0.42,3.6,302.8833333,0.98,11.12,87.39,0.45,10.6,20.004333332999998,1.04,9.9,70.14,1.42,82.89668467,18.54,1015.486333,2.09,1.721233873,9.38,5.0,80.06666667,56.27,9.915,31.373,71.2,0.0735,1.795,0.16,0.04,0.0525,5.45,0.155,2.35,0.27,63.86,0.024,3.16,0.08,0.05,129.2466667,0.024,0.046,2.5,0.094,3.1,2.0,0.6,0.0,1.04,1.35,0.0,18.02,96.25,0.4,82.0,24.36363636,11.0,60.0,27.75,8.0,121.81,108.0,43.53790614,538.0,430.0,89.16666667
2024-02-08 15:00:00,2.66,1111.0,114355.0,2.117472982,3000.0,1509.0,2250.0,171.0,1.4,250.0,1.26,7.0,1.3,10.84,87.76,0.42,3.6,302.8833333,0.98,11.12,87.39,0.45,10.6,20.004333332999998,1.04,9.9,70.14,1.42,82.89668467,18.54,1015.486333,2.09,1.721233873,9.38,5.0,80.06666667,56.27,9.915,31.373,71.2,0.0735,1.795,0.16,0.04,0.0525,5.45,0.155,2.35,0.27,63.86,0.024,3.16,0.08,0.05,129.2466667,0.024,0.046,2.5,0.094,3.1,2.0,0.6,0.0,1.04,1.35,0.0,18.02,96.25,0.4,82.0,24.36363636,11.0,60.0,27.75,8.0,122.7375,115.0,43.48349795,545.0,430.0,89.2173913
2024-02-08 16:00:00,2.64,1109.0,114585.0,2.111403596,2994.0,1548.0,2249.0,276.0,1.4,252.0,1.24,7.0,1.3,11.24,87.38,0.4,4.1,302.8833333,0.98,11.7,86.81,0.45,7.5,20.004333332999998,1.04,9.96,71.22,1.4,82.89668467,17.42,1015.486333,2.09,1.815359863,9.885,5.0,80.06666667,55.9,9.7,31.332,71.2,0.0605,1.855,0.135,0.0405,0.0525,5.445,0.15,2.72,0.04,64.06,0.018,2.98,0.03,0.07,129.2466667,0.031,0.052,2.27,0.098,2.9,2.0,0.52,0.0,0.97,1.48,0.0,18.02,96.12,0.6,82.0,24.36363636,11.0,60.0,27.75,8.0,122.075,110.0,42.88840263,540.0,430.0,89.36363636
2024-02-08 17:00:00,2.66,1111.0,115295.0,2.098186963,3001.0,1506.0,2251.0,52.0,1.4,251.0,1.26,7.0,1.3,11.24,87.38,0.4,4.1,302.8833333,0.98,11.7,86.81,0.45,7.5,20.004333332999998,1.04,9.96,71.22,1.4,82.89668467,17.42,1015.486333,2.09,1.815359863,9.885,5.0,80.06666667,55.9,9.7,31.332,71.2,0.0605,1.855,0.135,0.0405,0.0525,5.445,0.15,2.72,0.04,64.06,0.018,2.98,0.03,0.07,129.2466667,0.031,0.052,2.27,0.098,2.9,2.0,0.52,0.0,0.97,1.48,0.0,18.02,96.12,0.6,82.0,24.36363636,11.0,60.0,27.75,8.0,122.7375,115.0,42.73566569,545.0,430.0,88.34782609
2024-02-08 18:00:00,2.58,1110.0,115789.0,2.087372223,3000.0,1590.0,2258.0,0.0,1.4,257.0,1.18,7.0,1.3,11.24,87.38,0.4,4.1,302.8833333,0.98,11.7,86.81,0.45,7.5,20.004333332999998,1.04,9.96,71.22,1.4,82.89668467,17.42,1015.486333,2.09,1.815359863,9.885,5.0,80.06666667,55.9,9.7,31.332,71.2,0.0605,1.855,0.135,0.0405,0.0525,5.445,0.15,2.72,0.04,64.06,0.018,2.98,0.03,0.07,129.2466667,0.031,0.052,2.27,0.098,2.9,2.0,0.52,0.0,0.97,1.48,0.0,18.02,96.12,0.6,82.0,24.36363636,11.0,60.0,27.75,8.0,123.2675,119.0,42.30862111,549.0,430.0,88.57142857
2024-02-08 19:00:00,2.58,1120.0,115089.0,2.10006185,3000.0,1626.0,2250.0,0.0,1.4,259.0,1.18,7.0,1.3,11.24,87.38,0.4,4.1,302.8833333,0.98,11.7,86.81,0.45,7.5,20.004333332999998,1.04,9.96,71.22,1.4,82.89668467,17.42,1015.486333,2.09,1.815359863,9.885,5.0,80.06666667,55.9,9.7,31.332,71.2,0.0605,1.855,0.135,0.0405,0.0525,5.445,0.15,2.72,0.04,64.06,0.018,2.98,0.03,0.07,129.2466667,0.031,0.052,2.27,0.098,2.9,2.0,0.52,0.0,0.97,1.48,0.0,18.02,96.12,0.6,82.0,24.36363636,11.0,60.0,27.75,8.0,124.0625,125.0,41.60654161,555.0,430.0,88.64
2024-02-08 20:00:00,2.59,1119.0,114978.0,2.102088248,3000.0,1612.0,2248.0,0.0,1.4,258.0,1.19,7.0,1.3,11.24,87.38,0.4,4.1,302.8833333,0.98,11.7,86.81,0.45,7.5,20.004333332999998,1.04,9.96,71.22,1.4,82.89668467,17.42,1015.486333,2.09,1.815359863,9.885,5.0,80.06666667,55.9,9.7,31.332,71.2,0.0605,1.855,0.135,0.0405,0.0525,5.445,0.15,2.72,0.04,64.06,0.018,2.98,0.03,0.07,129.2466667,0.031,0.052,2.27,0.098,2.9,2.0,0.52,0.0,0.97,1.48,0.0,18.02,96.12,0.6,82.0,24.36363636,11.0,60.0,27.75,8.0,124.0625,125.0,41.57249339,555.0,430.0,87.76
2024-02-08 21:00:00,2.6,1125.0,113943.0,2.121172986,3000.0,1582.0,2235.0,0.0,1.4,256.0,1.2,7.0,1.3,11.24,87.38,0.4,4.1,302.8833333,0.98,11.7,86.81,0.45,7.5,20.004333332999998,1.04,9.96,71.22,1.4,82.89668467,17.42,1015.486333,2.09,1.815359863,9.885,5.0,80.06666667,55.9,9.7,31.332,71.2,0.0605,1.855,0.135,0.0405,0.0525,5.445,0.15,2.72,0.04,64.06,0.018,2.98,0.03,0.07,129.2466667,0.031,0.052,2.27,0.098,2.9,2.0,0.52,0.0,0.97,1.48,0.0,18.02,96.12,0.6,82.0,24.36363636,11.0,60.0,27.75,8.0,124.725,130.0,41.36604137,560.0,430.0,87.92307692
2024-02-08 22:00:00,2.49,1145.0,112831.0,2.142067527,3000.0,1596.0,2250.0,0.0,1.31,265.0,1.18,7.0,1.3,11.24,87.38,0.4,4.1,302.8833333,0.98,11.7,86.81,0.45,7.5,20.004333332999998,1.04,9.96,71.22,1.4,82.89668467,17.42,1015.486333,2.09,1.815359863,9.885,5.0,80.06666667,55.9,9.7,31.332,71.2,0.0605,1.855,0.135,0.0405,0.0525,5.445,0.15,2.72,0.04,64.06,0.018,2.98,0.03,0.07,129.2466667,0.031,0.052,2.27,0.098,2.9,2.0,0.52,0.0,0.97,1.48,0.0,18.02,96.12,0.6,82.0,24.36363636,11.0,60.0,27.75,8.0,124.46000000000001,128.0,40.41425819,558.0,430.0,93.203125
2024-02-08 23:00:00,2.52,1169.0,113459.0,2.13021706,3000.0,1559.0,2279.0,0.0,1.3,274.0,1.22,8.0,1.3,10.99,87.61,0.44,4.5,299.7296667,0.96,11.1,87.41,0.46,7.5,19.353,1.03,10.01,70.02,1.35,80.743676,18.62,1007.222,2.125,1.822697979,9.76,4.844444444,80.82333333,56.02,9.85,31.25,68.7,0.067,1.89,0.145,0.0415,0.051,5.355,0.15,2.87,0.03,64.2,0.023,2.56,0.03,0.07,126.1233333,0.024,0.048,2.34,0.105,3.4,2.0,0.53,0.0,0.76,1.36,0.0,22.28,96.65,0.9,82.0,24.36363636,11.0,60.0,27.75,8.0,124.0625,125.0,40.5907575,555.0,430.0,94.96
2024-02-09 16:00:00,2.72,1142.0,113698.0,2.479824372,3500.0,1305.0,2273.0,0.0,1.27,250.0,1.45,7.0,1.3,11.244,87.376,0.42,3.2,289.998,0.96,11.41,87.11,0.45,6.4,22.126333337,1.03,9.93,69.93,1.21,83.428155,18.93,938.1506667,1.845,1.755649718,12.535,4.711111111,82.17777778,52.68,9.34,24.85,65.07,0.1025,2.07,0.4,0.049,0.0525,7.14,0.17,1.205517023,0.086108359,36.96508829,0.006765657,1.279324187,0.036903582,0.030752985,174.5359012,0.004305418,0.010456015,5.55398914,0.08303306,2.521744792,1.0,0.51,0.0,0.96,1.18,0.0,10.21333333,95.11,0.4,82.0,25.45454545,11.0,60.0,27.75,8.0,127.225,130.0,40.5919153,570.0,440.0,87.69230769
2024-02-09 17:00:00,2.69,1116.0,112502.0,2.5061716,3500.0,1324.0,2277.0,0.0,1.27,242.0,1.42,7.0,1.3,11.244,87.376,0.42,3.2,289.998,0.96,11.41,87.11,0.45,6.4,22.126333337,1.03,9.93,69.93,1.21,83.428155,18.93,938.1506667,1.845,1.755649718,12.535,4.711111111,82.17777778,52.68,9.34,24.85,65.07,0.1025,2.07,0.4,0.049,0.0525,7.14,0.17,1.205517023,0.086108359,36.96508829,0.006765657,1.279324187,0.036903582,0.030752985,174.5359012,0.004305418,0.010456015,5.55398914,0.08303306,2.521744792,1.0,0.51,0.0,0.96,1.18,0.0,10.21333333,95.11,0.4,82.0,25.45454545,11.0,60.0,27.75,8.0,125.9,120.0,39.10614525,560.0,440.0,88.75
2024-02-09 18:00:00,2.7,1109.0,113134.0,2.492179618,3500.0,1316.0,2293.0,0.0,1.27,244.0,1.43,7.0,1.3,11.244,87.376,0.42,3.2,289.998,0.96,11.41,87.11,0.45,6.4,22.126333337,1.03,9.93,69.93,1.21,83.428155,18.93,938.1506667,1.845,1.755649718,12.535,4.711111111,82.17777778,52.68,9.34,24.85,65.07,0.1025,2.07,0.4,0.049,0.0525,7.14,0.17,1.205517023,0.086108359,36.96508829,0.006765657,1.279324187,0.036903582,0.030752985,174.5359012,0.004305418,0.010456015,5.55398914,0.08303306,2.521744792,1.0,0.51,0.0,0.96,1.18,0.0,10.21333333,95.11,0.4,82.0,25.45454545,11.0,60.0,27.75,8.0,125.9,120.0,39.17624521,560.0,440.0,89.16666667
2024-02-09 19:00:00,2.7,1102.0,113660.0,2.480652968,3500.0,1322.0,2282.0,0.0,1.27,244.0,1.43,6.0,1.3,11.244,87.376,0.42,3.2,289.998,0.96,11.41,87.11,0.45,6.4,22.126333337,1.03,9.93,69.93,1.21,83.428155,18.93,938.1506667,1.845,1.755649718,12.535,4.711111111,82.17777778,52.68,9.34,24.85,65.07,0.1025,2.07,0.4,0.049,0.0525,7.14,0.17,1.205517023,0.086108359,36.96508829,0.006765657,1.279324187,0.036903582,0.030752985,174.5359012,0.004305418,0.010456015,5.55398914,0.08303306,2.521744792,1.0,0.51,0.0,0.96,1.18,0.0,10.21333333,95.11,0.4,82.0,25.45454545,11.0,60.0,27.75,8.0,125.635,118.0,38.78859857,558.0,440.0,85.42372881
2024-02-09 20:00:00,2.7,1109.0,113996.0,2.473345581,3500.0,1329.0,2286.0,0.0,1.27,246.0,1.43,7.0,1.3,11.244,87.376,0.42,3.2,289.998,0.96,11.41,87.11,0.45,6.4,22.126333337,1.03,9.93,69.93,1.21,83.428155,18.93,938.1506667,1.845,1.755649718,12.535,4.711111111,82.17777778,52.68,9.34,24.85,65.07,0.1025,2.07,0.4,0.049,0.0525,7.14,0.17,1.205517023,0.086108359,36.96508829,0.006765657,1.279324187,0.036903582,0.030752985,174.5359012,0.004305418,0.010456015,5.55398914,0.08303306,2.521744792,1.0,0.51,0.0,0.96,1.18,0.0,10.21333333,95.11,0.4,82.0,25.45454545,11.0,60.0,27.75,8.0,125.9,120.0,38.92045455,560.0,440.0,84.33333333
2024-02-09 21:00:00,2.68,1111.0,114194.0,2.469059567,3500.0,1351.0,2284.0,0.0,1.27,248.0,1.41,7.0,1.3,11.244,87.376,0.42,3.2,289.998,0.96,11.41,87.11,0.45,6.4,22.126333337,1.03,9.93,69.93,1.21,83.428155,18.93,938.1506667,1.845,1.755649718,12.535,4.711111111,82.17777778,52.68,9.34,24.85,65.07,0.1025,2.07,0.4,0.049,0.0525,7.14,0.17,1.205517023,0.086108359,36.96508829,0.006765657,1.279324187,0.036903582,0.030752985,174.5359012,0.004305418,0.010456015,5.55398914,0.08303306,2.521744792,1.0,0.51,0.0,0.96,1.18,0.0,10.21333333,95.11,0.4,82.0,25.45454545,11.0,60.0,27.75,8.0,125.9,120.0,38.79351454,560.0,440.0,84.66666667
2024-02-09 22:00:00,2.64,1138.0,115224.0,2.447001117,3500.0,1406.0,2296.0,0.0,1.27,259.0,1.37,7.0,1.3,11.244,87.376,0.42,3.2,289.998,0.96,11.41,87.11,0.45,6.4,22.126333337,1.03,9.93,69.93,1.21,83.428155,18.93,938.1506667,1.845,1.755649718,12.535,4.711111111,82.17777778,52.68,9.34,24.85,65.07,0.1025,2.07,0.4,0.049,0.0525,7.14,0.17,1.205517023,0.086108359,36.96508829,0.006765657,1.279324187,0.036903582,0.030752985,174.5359012,0.004305418,0.010456015,5.55398914,0.08303306,2.521744792,1.0,0.51,0.0,0.96,1.18,0.0,10.21333333,95.11,0.4,82.0,25.45454545,11.0,60.0,27.75,8.0,126.2975,123.0,38.76444235,563.0,440.0,85.20325203
2024-02-09 23:00:00,2.64,1154.0,115017.0,2.45140252,3500.0,1397.0,2289.0,0.0,1.27,257.0,1.37,7.0,1.3,11.09,87.54,0.42,3.0,291.8153333,0.95,11.45,87.03,0.48,5.6,22.128999996999998,1.04,9.84,70.18,1.16,79.140669,18.82,919.757,1.955,1.833987656,12.04,4.8,82.82222222,53.505,9.46,25.615,65.07,0.109,1.955,0.37,0.0515,0.0525,6.565,0.175,1.211400577,0.091123052,32.01099223,0.005896197,1.093476627,0.021440718,0.037521257,147.3769042,0.001608054,0.011792395,5.215454695,0.062178083,2.358478999,1.0,0.64,0.0,0.85,1.22,0.0,16.84666667,95.96,0.3,82.0,25.45454545,11.0,60.0,27.75,8.0,126.5625,125.0,38.85365281,565.0,440.0,86.08
2024-02-10 00:00:00,2.64,1148.0,117002.0,2.409836849,3500.0,1361.0,2354.0,0.0,1.2,230.0,1.44,7.0,1.3,10.41,88.24,0.42,3.3,285.9953333,0.93,10.72,87.81,0.44,4.5,25.40066667,1.03,9.68,70.22,1.08,87.31666667,19.02,937.7303333,1.895,1.863562654,10.295,4.756666667,82.86555556,55.615,9.1,28.0656,62.39,0.096,1.565,0.405,0.0545,0.0565,5.525,0.165,1.143948122,0.038131604,27.88850193,0.006196386,0.967589453,0.019065802,0.042898055,332.7310065,0.00190658,0.009056256,5.443286481,0.051477665,2.001909214,1.0,0.83,0.0,1.04,1.3,0.0,14.93666667,95.19,0.2,82.0,25.54545455,11.0,60.0,27.875,8.0,122.7375,115.0,39.44194845,545.0,430.0,79.82608696
2024-02-10 01:00:00,2.69,1148.0,116104.0,2.379229432,3429.0,1356.0,2325.0,0.0,1.26,225.0,1.43,7.0,1.3,10.41,88.24,0.42,3.3,285.9953333,0.93,10.72,87.81,0.44,4.5,25.40066667,1.03,9.68,70.22,1.08,87.31666667,19.02,937.7303333,1.895,1.863562654,10.295,4.756666667,82.86555556,55.615,9.1,28.0656,62.39,0.096,1.565,0.405,0.0545,0.0565,5.525,0.165,1.143948122,0.038131604,27.88850193,0.006196386,0.967589453,0.019065802,0.042898055,332.7310065,0.00190658,0.009056256,5.443286481,0.051477665,2.001909214,1.0,0.83,0.0,1.04,1.3,0.0,14.93666667,95.19,0.2,82.0,25.54545455,11.0,60.0,27.875,8.0,123.66499999999999,122.0,40.50245023,552.0,430.0,86.55737705
2024-02-10 02:00:00,2.68,1175.0,115613.0,2.438076104,3499.0,1402.0,2302.0,0.0,1.3,229.0,1.38,7.0,1.3,10.41,88.24,0.42,3.3,285.9953333,0.93,10.72,87.81,0.44,4.5,25.40066667,1.03,9.68,70.22,1.08,87.31666667,19.02,937.7303333,1.895,1.863562654,10.295,4.756666667,82.86555556,55.615,9.1,28.0656,62.39,0.096,1.565,0.405,0.0545,0.0565,5.525,0.165,1.143948122,0.038131604,27.88850193,0.006196386,0.967589453,0.019065802,0.042898055,332.7310065,0.00190658,0.009056256,5.443286481,0.051477665,2.001909214,1.0,0.83,0.0,1.04,1.3,0.0,14.93666667,95.19,0.2,82.0,25.54545455,11.0,60.0,27.875,8.0,124.3275,127.0,41.01110324,557.0,430.0,88.03149606
2024-02-10 03:00:00,2.66,1153.0,116741.0,2.415221494,3500.0,1410.0,2326.0,0.0,1.28,229.0,1.38,7.0,1.3,10.41,88.24,0.42,3.3,285.9953333,0.93,10.72,87.81,0.44,4.5,25.40066667,1.03,9.68,70.22,1.08,87.31666667,19.02,937.7303333,1.895,1.863562654,10.295,4.756666667,82.86555556,55.615,9.1,28.0656,62.39,0.096,1.565,0.405,0.0545,0.0565,5.525,0.165,1.143948122,0.038131604,27.88850193,0.006196386,0.967589453,0.019065802,0.042898055,332.7310065,0.00190658,0.009056256,5.443286481,0.051477665,2.001909214,1.0,0.83,0.0,1.04,1.3,0.0,14.93666667,95.19,0.2,82.0,25.54545455,11.0,60.0,27.875,8.0,123.4,120.0,40.56128568,550.0,430.0,85.41666667
2024-02-10 04:00:00,2.68,1149.0,117247.0,2.406762803,3500.0,1413.0,2326.0,76.72,1.3,228.0,1.38,7.0,1.3,10.41,88.24,0.42,3.3,285.9953333,0.93,10.72,87.81,0.44,4.5,25.40066667,1.03,9.68,70.22,1.08,87.31666667,19.02,937.7303333,1.895,1.863562654,10.295,4.756666667,82.86555556,55.615,9.1,28.0656,62.39,0.096,1.565,0.405,0.0545,0.0565,5.525,0.165,1.143948122,0.038131604,27.88850193,0.006196386,0.967589453,0.019065802,0.042898055,332.7310065,0.00190658,0.009056256,5.443286481,0.051477665,2.001909214,1.0,0.83,0.0,1.04,1.3,0.0,14.93666667,95.19,0.2,82.0,25.54545455,11.0,60.0,27.875,8.0,123.0025,117.0,40.32450489,547.0,430.0,87.86324786
2024-02-10 05:00:00,2.64,1149.0,117734.0,2.394178524,3499.0,1465.0,2306.0,0.0,1.3,232.0,1.34,7.0,1.3,10.41,88.24,0.42,3.3,285.9953333,0.93,10.72,87.81,0.44,4.5,25.40066667,1.03,9.68,70.22,1.08,87.31666667,19.02,937.7303333,1.895,1.863562654,10.295,4.756666667,82.86555556,55.615,9.1,28.0656,62.39,0.096,1.565,0.405,0.0545,0.0565,5.525,0.165,1.143948122,0.038131604,27.88850193,0.006196386,0.967589453,0.019065802,0.042898055,332.7310065,0.00190658,0.009056256,5.443286481,0.051477665,2.001909214,1.0,0.83,0.0,1.04,1.3,0.0,14.93666667,95.19,0.2,82.0,25.54545455,11.0,60.0,27.875,8.0,123.66499999999999,122.0,40.4260355,552.0,430.0,87.95081967
2024-02-10 06:00:00,2.63,1152.0,117431.0,2.400352577,3499.0,1468.0,2299.0,0.0,1.3,232.0,1.33,7.0,1.3,10.41,88.24,0.42,3.3,285.9953333,0.93,10.72,87.81,0.44,4.5,25.40066667,1.03,9.68,70.22,1.08,87.31666667,19.02,937.7303333,1.895,1.863562654,10.295,4.756666667,82.86555556,55.615,9.1,28.0656,62.39,0.096,1.565,0.405,0.0545,0.0565,5.525,0.165,1.143948122,0.038131604,27.88850193,0.006196386,0.967589453,0.019065802,0.042898055,332.7310065,0.00190658,0.009056256,5.443286481,0.051477665,2.001909214,1.0,0.83,0.0,1.04,1.3,0.0,14.93666667,95.19,0.2,82.0,25.54545455,11.0,60.0,27.875,8.0,124.3275,127.0,40.72590148,557.0,430.0,89.68503937
2024-02-10 07:00:00,2.62,1165.0,117701.0,2.395533455,3500.0,1484.0,2300.0,0.0,1.3,235.0,1.32,7.0,1.3,10.41,88.24,0.42,3.3,285.9953333,0.93,10.72,87.81,0.44,4.5,25.40066667,1.03,9.68,70.22,1.08,87.31666667,19.02,937.7303333,1.895,1.863562654,10.295,4.756666667,82.86555556,55.615,9.1,28.0656,62.39,0.096,1.565,0.405,0.0545,0.0565,5.525,0.165,1.143948122,0.038131604,27.88850193,0.006196386,0.967589453,0.019065802,0.042898055,332.7310065,0.00190658,0.009056256,5.443286481,0.051477665,2.001909214,1.0,0.83,0.0,1.04,1.3,0.0,14.93666667,95.19,0.2,82.0,25.54545455,11.0,60.0,27.875,8.0,124.46000000000001,128.0,40.73027091,558.0,430.0,88.359375
2024-02-10 08:00:00,2.68,1157.0,117222.0,2.404629837,3499.0,1413.0,2293.0,0.0,1.3,229.0,1.38,7.0,1.3,10.32,88.33,0.41,2.7,285.9953333,0.94,10.84,87.67,0.45,8.5,25.40066667,1.04,9.61,69.99,1.16,87.31666667,19.24,937.7303333,1.905,1.89025588,10.585,4.756666667,82.86555556,55.325,8.9,28.1104,62.39,0.0915,1.595,0.4,0.056,0.058,5.6,0.17,1.143948122,0.038131604,27.88850193,0.006196386,0.967589453,0.019065802,0.042898055,332.7310065,0.00190658,0.009056256,5.443286481,0.051477665,2.001909214,1.0,0.91,0.0,0.95,1.18,0.0,14.93666667,96.92,0.1,82.0,25.54545455,11.0,60.0,27.875,8.0,124.3275,127.0,40.08600096,557.0,430.0,88.58267717
2024-02-10 09:00:00,2.67,1154.0,116971.0,2.410475147,3500.0,1407.0,2293.0,0.0,1.3,227.0,1.37,7.0,1.3,10.32,88.33,0.41,2.7,285.9953333,0.94,10.84,87.67,0.45,8.5,25.40066667,1.04,9.61,69.99,1.16,87.31666667,19.24,937.7303333,1.905,1.89025588,10.585,4.756666667,82.86555556,55.325,8.9,28.1104,62.39,0.0915,1.595,0.4,0.056,0.058,5.6,0.17,1.143948122,0.038131604,27.88850193,0.006196386,0.967589453,0.019065802,0.042898055,332.7310065,0.00190658,0.009056256,5.443286481,0.051477665,2.001909214,1.0,0.91,0.0,0.95,1.18,0.0,14.93666667,96.92,0.1,82.0,25.54545455,11.0,60.0,27.875,8.0,123.93,124.0,40.42809043,554.0,430.0,88.70967742
2024-02-10 10:00:00,2.69,1150.0,116870.0,2.412557114,3500.0,1389.0,2300.0,0.0,1.3,225.0,1.39,7.0,1.3,10.32,88.33,0.41,2.7,285.9953333,0.94,10.84,87.67,0.45,8.5,25.40066667,1.04,9.61,69.99,1.16,87.31666667,19.24,937.7303333,1.905,1.89025588,10.585,4.756666667,82.86555556,55.325,8.9,28.1104,62.39,0.0915,1.595,0.4,0.056,0.058,5.6,0.17,1.143948122,0.038131604,27.88850193,0.006196386,0.967589453,0.019065802,0.042898055,332.7310065,0.00190658,0.009056256,5.443286481,0.051477665,2.001909214,1.0,0.91,0.0,0.95,1.18,0.0,14.93666667,96.92,0.1,82.0,25.54545455,11.0,60.0,27.875,8.0,123.7975,123.0,39.25143954,553.0,430.0,88.29268293
2024-02-10 11:00:00,2.68,1148.0,116771.0,2.414601346,3500.0,1412.0,2289.0,0.0,1.3,214.0,1.38,7.0,1.3,10.32,88.33,0.41,2.7,285.9953333,0.94,10.84,87.67,0.45,8.5,25.40066667,1.04,9.61,69.99,1.16,87.31666667,19.24,937.7303333,1.905,1.89025588,10.585,4.756666667,82.86555556,55.325,8.9,28.1104,62.39,0.0915,1.595,0.4,0.056,0.058,5.6,0.17,1.143948122,0.038131604,27.88850193,0.006196386,0.967589453,0.019065802,0.042898055,332.7310065,0.00190658,0.009056256,5.443286481,0.051477665,2.001909214,1.0,0.91,0.0,0.95,1.18,0.0,14.93666667,96.92,0.1,82.0,25.54545455,11.0,60.0,27.875,8.0,123.7975,123.0,39.72831268,553.0,430.0,82.92682927
2024-02-10 12:00:00,2.68,1149.0,116131.0,2.427900633,3500.0,1398.0,2293.0,0.0,1.3,226.0,1.38,7.0,1.3,10.32,88.33,0.41,2.7,285.9953333,0.94,10.84,87.67,0.45,8.5,25.40066667,1.04,9.61,69.99,1.16,87.31666667,19.24,937.7303333,1.905,1.89025588,10.585,4.756666667,82.86555556,55.325,8.9,28.1104,62.39,0.0915,1.595,0.4,0.056,0.058,5.6,0.17,1.143948122,0.038131604,27.88850193,0.006196386,0.967589453,0.019065802,0.042898055,332.7310065,0.00190658,0.009056256,5.443286481,0.051477665,2.001909214,1.0,0.91,0.0,0.95,1.18,0.0,14.93666667,96.92,0.1,82.0,25.54545455,11.0,60.0,27.875,8.0,123.7975,123.0,39.70973114,553.0,430.0,88.21138211
2024-02-10 13:00:00,2.7,1149.0,116386.0,2.422584179,3500.0,1385.0,2299.0,0.0,1.3,225.0,1.4,7.0,1.3,10.32,88.33,0.41,2.7,285.9953333,0.94,10.84,87.67,0.45,8.5,25.40066667,1.04,9.61,69.99,1.16,87.31666667,19.24,937.7303333,1.905,1.89025588,10.585,4.756666667,82.86555556,55.325,8.9,28.1104,62.39,0.0915,1.595,0.4,0.056,0.058,5.6,0.17,1.143948122,0.038131604,27.88850193,0.006196386,0.967589453,0.019065802,0.042898055,332.7310065,0.00190658,0.009056256,5.443286481,0.051477665,2.001909214,1.0,0.91,0.0,0.95,1.18,0.0,14.93666667,96.92,0.1,82.0,25.54545455,11.0,60.0,27.875,8.0,123.66499999999999,122.0,39.5863747,552.0,430.0,87.21311475
2024-02-10 14:00:00,2.69,1148.0,115885.0,2.442435975,3500.0,1349.0,2278.0,358.0,1.3,224.0,1.39,6.0,1.3,10.32,88.33,0.41,2.7,285.9953333,0.94,10.84,87.67,0.45,8.5,25.40066667,1.04,9.61,69.99,1.16,87.31666667,19.24,937.7303333,1.905,1.89025588,10.585,4.756666667,82.86555556,55.325,8.9,28.1104,62.39,0.0915,1.595,0.4,0.056,0.058,5.6,0.17,1.143948122,0.038131604,27.88850193,0.006196386,0.967589453,0.019065802,0.042898055,332.7310065,0.00190658,0.009056256,5.443286481,0.051477665,2.001909214,1.0,0.91,0.0,0.95,1.18,0.0,14.93666667,96.92,0.1,82.0,25.54545455,11.0,60.0,27.875,8.0,124.0625,125.0,39.48259188,555.0,430.0,84.88
2024-02-10 15:00:00,2.64,1149.0,116075.0,2.429071294,3500.0,1421.0,2298.0,0.0,1.28,228.0,1.36,7.0,1.3,10.32,88.33,0.41,2.7,285.9953333,0.94,10.84,87.67,0.45,8.5,25.40066667,1.04,9.61,69.99,1.16,87.31666667,19.24,937.7303333,1.905,1.89025588,10.585,4.756666667,82.86555556,55.325,8.9,28.1104,62.39,0.0915,1.595,0.4,0.056,0.058,5.6,0.17,1.143948122,0.038131604,27.88850193,0.006196386,0.967589453,0.019065802,0.042898055,332.7310065,0.00190658,0.009056256,5.443286481,0.051477665,2.001909214,1.0,0.91,0.0,0.95,1.18,0.0,14.93666667,96.92,0.1,82.0,25.54545455,11.0,60.0,27.875,8.0,123.93,124.0,39.56749049,554.0,430.0,87.90322581
2024-02-10 16:00:00,2.67,1149.0,116445.0,2.421357413,3500.0,1415.0,2319.0,0.0,1.3,227.0,1.37,7.0,1.3,10.72,87.93,0.38,2.8,285.9953333,0.97,10.92,87.65,0.4,9.0,25.40066667,1.03,9.52,70.0,1.0,87.31666667,19.48,937.7303333,1.88,1.92491923,10.895,4.756666667,82.86555556,55.165,8.67,28.088,62.39,0.0935,1.595,0.365,0.056,0.0575,5.66,0.17,1.143948122,0.038131604,27.88850193,0.006196386,0.967589453,0.019065802,0.042898055,332.7310065,0.00190658,0.009056256,5.443286481,0.051477665,2.001909214,1.0,0.87,0.0,1.16,1.38,0.0,14.93666667,95.61,0.2,82.0,25.54545455,11.0,60.0,27.875,8.0,123.135,118.0,38.70192308,548.0,430.0,86.44067797
2024-02-10 17:00:00,2.65,1148.0,117574.0,2.397434787,3499.0,1454.0,2308.0,0.0,1.3,231.0,1.35,7.0,1.3,10.72,87.93,0.38,2.8,285.9953333,0.97,10.92,87.65,0.4,9.0,25.40066667,1.03,9.52,70.0,1.0,87.31666667,19.48,937.7303333,1.88,1.92491923,10.895,4.756666667,82.86555556,55.165,8.67,28.088,62.39,0.0935,1.595,0.365,0.056,0.0575,5.66,0.17,1.143948122,0.038131604,27.88850193,0.006196386,0.967589453,0.019065802,0.042898055,332.7310065,0.00190658,0.009056256,5.443286481,0.051477665,2.001909214,1.0,0.87,0.0,1.16,1.38,0.0,14.93666667,95.61,0.2,82.0,25.54545455,11.0,60.0,27.875,8.0,123.2675,119.0,39.80146537,549.0,430.0,86.38655462
2024-02-10 18:00:00,2.66,1156.0,118054.0,2.388374471,3500.0,1448.0,2306.0,0.0,1.3,232.0,1.36,7.0,1.3,10.72,87.93,0.38,2.8,285.9953333,0.97,10.92,87.65,0.4,9.0,25.40066667,1.03,9.52,70.0,1.0,87.31666667,19.48,937.7303333,1.88,1.92491923,10.895,4.756666667,82.86555556,55.165,8.67,28.088,62.39,0.0935,1.595,0.365,0.056,0.0575,5.66,0.17,1.143948122,0.038131604,27.88850193,0.006196386,0.967589453,0.019065802,0.042898055,332.7310065,0.00190658,0.009056256,5.443286481,0.051477665,2.001909214,1.0,0.87,0.0,1.16,1.38,0.0,14.93666667,95.61,0.2,82.0,25.54545455,11.0,60.0,27.875,8.0,124.0625,125.0,40.52256532,555.0,430.0,89.2
2024-02-10 19:00:00,2.64,1189.0,117095.0,2.407236392,3499.0,1458.0,2302.0,0.0,1.3,237.0,1.34,7.0,1.3,10.72,87.93,0.38,2.8,285.9953333,0.97,10.92,87.65,0.4,9.0,25.40066667,1.03,9.52,70.0,1.0,87.31666667,19.48,937.7303333,1.88,1.92491923,10.895,4.756666667,82.86555556,55.165,8.67,28.088,62.39,0.0935,1.595,0.365,0.056,0.0575,5.66,0.17,1.143948122,0.038131604,27.88850193,0.006196386,0.967589453,0.019065802,0.042898055,332.7310065,0.00190658,0.009056256,5.443286481,0.051477665,2.001909214,1.0,0.87,0.0,1.16,1.38,0.0,14.93666667,95.61,0.2,82.0,25.54545455,11.0,60.0,27.875,8.0,124.195,126.0,38.83309421,556.0,430.0,93.73015873
2024-02-10 20:00:00,2.7,1178.0,115644.0,2.43742292,3499.0,1375.0,2290.0,0.0,1.3,228.0,1.4,7.0,1.3,10.72,87.93,0.38,2.8,285.9953333,0.97,10.92,87.65,0.4,9.0,25.40066667,1.03,9.52,70.0,1.0,87.31666667,19.48,937.7303333,1.88,1.92491923,10.895,4.756666667,82.86555556,55.165,8.67,28.088,62.39,0.0935,1.595,0.365,0.056,0.0575,5.66,0.17,1.143948122,0.038131604,27.88850193,0.006196386,0.967589453,0.019065802,0.042898055,332.7310065,0.00190658,0.009056256,5.443286481,0.051477665,2.001909214,1.0,0.87,0.0,1.16,1.38,0.0,14.93666667,95.61,0.2,82.0,25.54545455,11.0,60.0,27.875,8.0,124.8575,131.0,40.26559165,561.0,430.0,93.81679389
2024-02-10 21:00:00,2.64,1179.0,112157.0,2.513876124,3500.0,1399.0,2286.0,0.0,1.3,225.0,1.34,7.0,1.3,10.72,87.93,0.38,2.8,285.9953333,0.97,10.92,87.65,0.4,9.0,25.40066667,1.03,9.52,70.0,1.0,87.31666667,19.48,937.7303333,1.88,1.92491923,10.895,4.756666667,82.86555556,55.165,8.67,28.088,62.39,0.0935,1.595,0.365,0.056,0.0575,5.66,0.17,1.143948122,0.038131604,27.88850193,0.006196386,0.967589453,0.019065802,0.042898055,332.7310065,0.00190658,0.009056256,5.443286481,0.051477665,2.001909214,1.0,0.87,0.0,1.16,1.38,0.0,14.93666667,95.61,0.2,82.0,25.54545455,11.0,60.0,27.875,8.0,125.3875,135.0,39.46864528,565.0,430.0,88.37037037
2024-02-10 22:00:00,2.65,1169.0,113819.0,2.477189633,3500.0,1404.0,2294.0,0.0,1.3,226.0,1.35,7.0,1.3,10.72,87.93,0.38,2.8,285.9953333,0.97,10.92,87.65,0.4,9.0,25.40066667,1.03,9.52,70.0,1.0,87.31666667,19.48,937.7303333,1.88,1.92491923,10.895,4.756666667,82.86555556,55.165,8.67,28.088,62.39,0.0935,1.595,0.365,0.056,0.0575,5.66,0.17,1.143948122,0.038131604,27.88850193,0.006196386,0.967589453,0.019065802,0.042898055,332.7310065,0.00190658,0.009056256,5.443286481,0.051477665,2.001909214,1.0,0.87,0.0,1.16,1.38,0.0,14.93666667,95.61,0.2,82.0,25.54545455,11.0,60.0,27.875,8.0,125.3875,135.0,40.7929305,565.0,430.0,86.81481481
2024-02-10 23:00:00,2.67,1148.0,116506.0,2.420090367,3500.0,1420.0,2318.0,0.0,1.3,227.0,1.37,7.0,1.3,10.77,87.88,0.4,3.1,287.9846667,0.95,10.88,87.69,0.41,10.1,25.90033333,1.02,9.41,70.23,1.1,89.2,19.26,948.0206667,1.88,1.918393016,10.58,4.843333333,82.73444444,55.445,8.9,27.9984,62.39,0.093,1.6,0.355,0.0555,0.0555,5.515,0.165,1.143948122,0.038131604,27.88850193,0.006196386,0.967589453,0.019065802,0.042898055,8.095877714,0.00190658,0.009056256,5.443286481,0.051477665,2.001909214,1.0,0.91,0.0,1.16,1.34,0.0,18.33666667,95.86,0.2,82.0,25.54545455,11.0,60.0,27.875,8.0,123.135,118.0,40.10989011,548.0,430.0,86.27118644
2024-02-11 00:00:00,2.59,1166.0,106599.0,3.707926956,4908.0,1589.0,2316.0,0.0,1.45,229.0,1.14,7.0,1.3,11.26463646,87.34536354,0.415051934,3.051558026,276.4716667,0.974948066,11.36,87.14,0.46,7.1,25.376000003,1.04,9.54,69.18,1.32,90.68,19.96,940.0203333,2.31,1.974244163,11.36,4.844444444,82.64444444,54.46,9.51,30.98,68.31,0.0705,1.875,0.085,0.0515,0.0465,5.755,0.17,1.578916781,0.032684583,13.64204212,0.005531237,1.790109472,0.015085192,0.027656186,267.2259012,0.001759939,0.045255577,1.855478638,0.21119269,1.005679478,1.0,0.72,0.0,1.14,1.3,0.0,27.96333333,96.12,0.1,82.0,25.54545455,11.0,60.0,27.875,8.0,125.4625,145.0,39.10405973,570.0,425.0,85.51724138
2024-02-11 01:00:00,2.58,1140.0,106038.0,3.796577434,4999.0,1495.0,2348.0,0.0,1.4,225.0,1.18,7.0,1.3,11.26463646,87.34536354,0.415051934,3.051558026,276.4716667,0.974948066,11.36,87.14,0.46,7.1,25.376000003,1.04,9.54,69.18,1.32,90.68,19.96,940.0203333,2.31,1.974244163,11.36,4.844444444,82.64444444,54.46,9.51,30.98,68.31,0.0705,1.875,0.085,0.0515,0.0465,5.755,0.17,1.578916781,0.032684583,13.64204212,0.005531237,1.790109472,0.015085192,0.027656186,267.2259012,0.001759939,0.045255577,1.855478638,0.21119269,1.005679478,1.0,0.72,0.0,1.14,1.3,0.0,27.96333333,96.12,0.1,82.0,25.54545455,11.0,60.0,27.875,8.0,124.195,126.0,39.46753853,556.0,430.0,84.92063492
