Repository: saikumar-voptimai/evonith_bf_webapp

# Evonith BF2 — Blast Furnace Intelligence Platform

Monitoring, modelling and optimisation of **Blast Furnace 2 (BF2)** at Evonith Steel: live telemetry from InfluxDB,
manual plant reports from Neon PostgreSQL, a two-zone energy model of the furnace, blend and fuel optimisers, a
conversational assistant (FurnaceMind) and a live digital twin evaluated every hour.

The platform has three deployable parts that share one Python service layer, plus the shared data library:

| Part | Path | What it is |
|---|---|---|
| **Streamlit app** (legacy) | `src/app.py`, `src/custom_pages/` | The original 11-page dashboard; still the home of the model pages. Served under `/legacy` in production |

File: src/assets/data/furnace_dataset_20260525_002530_771382.csv (part 13 of 209)
GO%,ORE_NA2O%,ORE_P%,ORE_TIO2%,ORE_AL2O3%,ORE_SIO2%,ORE_MNO%,ORE_CAO%,ORE_K2O%,ORE_CALC_MT,PELLET_PCT_SIO2,PELLET_PCT_AL2O3,PELLET_PCT_FE2O3,PELLET_PCT_MGO,PELLET_PCT_TIO2,PELLET_PCT_NA2O,TOTAL_PELLET_CALC_MT,PELLET_PCT_K2O,PELLET_PCT_TM,PELLET_PCT_LOI,PELLET_PCT_MNO,PELLET_PCT_CAO,PELLET_PCT_P,CHARGES/HRS.,STOCKRODLEVEL,CHEM_PCT_C,CHEM_PCT_CR,CHEM_PCT_FE,CHEM_PCT_MN,CHEM_PCT_P,CHEM_PCT_S,CHEM_PCT_SI,CHEM_PCT_TI,SLAG_BASICITY,SLAG_PCT_AL2O3,SLAG_PCT_CAO,SLAG_PCT_FEO,SLAG_PCT_K2O,SLAG_PCT_MGO,SLAG_PCT_MNO,SLAG_PCT_NA2O,SLAG_PCT_S,SLAG_PCT_SIO2,SLAG_PCT_TIO2,SLAG_T_BASICITY,HMT_GT_1480C,COKE_DISCHARGE_TIME,WEIGHTED_COKE_ANGLE,TOTAL_COKE_PORTIONS,NON_COKE_DISCHARGE_TIME,WEIGHTED_NON_COKE_ANGLE,TOTAL_NON_COKE_PORTIONS,TOTAL HEAT LOAD,FTG_UPTAKE_TEMP_A,FTG_UPTAKE_TEMP_B,FTG_UPTAKE_TEMP_C,FTG_UPTAKE_TEMP_D,FTG_UPTAKE_TEMP_AVG,HEARTH_TEMP_A,HEARTH_TEMP_B,HEARTH_TEMP_C,HEARTH_TEMP_D,HEARTH_TEMP_AVG,BOSH_TEMP_A,BOSH_TEMP_C,BOSH_TEMP_D,BELLY_TEMP_A,BELLY_TEMP_C,BELLY_TEMP_D,LOWER_STACK_TEMP_A,LOWER_STACK_TEMP_B,LOWER_STACK_TEMP_C,LOWER_STACK_TEMP_D,PCI_KG/THM,ACT. FUEL RATEKG/THM.,FURNACETOPGASANALYSISCO2ETACO,COKE RATE KG/THM,PRODUCTIONTONNESPERHR,HOT BLAST PRESSUREBAR,TOPPRESSUREBAR,DIFFERENTIAL PRESSURETOTALBAR,HOT BLAST TEMP.OC,OXYGENFLOWNM3/HR.,STEAMKGS/HR.,RAFTOC,PERMEABILITYKGS/HR.,TUYEREVELOCITYM/S,HOT BLAST VOLUMENM3/HR.,O2 ENRICHMENT %,BOTTOMBAR,FURNACE TOP GAS ANALYSISH2%,UNITCOST LAKHS/THM,BOSH_TEMP_B,FURNACE TOP GAS ANALYSISCO2%,FURNACE TOP GAS ANALYSISONLINE (ANALYZER)CO%
2025-09-23 03:00:00,0.979149168,11.25157785,0.560908281,87.76927298,5.187668384,30.288,9.85,1.03,0.525,87.75,11.22,3.612,69.98,9.0,19.55,1.69,8.873485235,4.977777778,80.11111111,65.0,27.96,0.046,5.06,2.02,9.32,2.01,0.032,0.11,55.57,10.36,0.068,2.04743083,0.19,100.642,0.784232365,59.46087137,0.751991701,0.611244813,18.18995851,8.408589212,11.59219917,1.687,56.82740727,4.666964594,5.544777257,0.088537632,0.029937327,0.094946389,0.424822567,4.421205742,8.52380328,0.059164361,0.172597538,0.010874654,24.939,3.69,2.06,64.32,0.11,0.131,0.046,0.0,0.025,1.0,0.54,0.03,1.12,0.047,6.0,0.553826957,4.296581818,0.014,94.41610182,0.168509091,0.110596364,0.019149091,0.888509091,0.086552727,1.108987448,16.10690909,38.58570909,0.296581818,0.511054545,8.079563636,0.148509091,0.227018182,0.278509091,34.7936,0.855527273,1.341201009,1469.789091,97.5,25.30769231,13.0,60.0,25.125,8.0,6.903641925468563,182.8002778,209.1069444,200.9644444,192.8530556,196.4311806,62.46087565035041,332.96611741189537,449.9256766926874,584.153077294865,359.3577486372882,94.53106535228746,78.30907685074156,106.35579911745839,58.498374132351884,82.05785846932184,71.22861718479118,55.89595990730089,74.31895474198267,58.08870596466461,48.36384927207232,125.6729147,572.7916667,41.94240622,410.0,70.60777778,2.492613422,1.280829231,1.2089283293978212,1148.6875,3079.538633,0.0,2312.574211,1383.873092,206.0795781,100411.6386,2.490668106,0.848842468,3.652520564,119.15166119775,57.62819444444473,18.180447263888883,24.43288265277776
2025-09-23 04:00:00,0.979428056,11.25564962,0.56148465,87.76492232,5.198266144,34.951,9.85,1.03,0.525,87.75,11.22,4.212,69.98,9.0,19.55,1.69,9.562902203,4.977777778,80.11111111,65.0,27.96,0.046,5.06,2.02,9.32,2.01,0.032,0.11,55.57,10.36,0.068,2.04743083,0.19,116.596,0.783484848,59.22687374,0.749873737,0.610671717,18.2994697,8.462883838,11.66705051,1.98,56.73301807,4.70156277,5.548976064,0.089713298,0.029987713,0.095391463,0.430994815,4.464453463,8.568982452,0.05983617,0.17452899,0.010975426,26.613,3.69,2.06,64.32,0.11,0.131,0.046,0.0,0.025,1.0,0.54,0.03,1.12,0.047,7.0,0.46905919,4.276945455,0.014,94.43966545,0.166327273,0.111469091,0.019367273,0.886327273,0.085898182,1.10830863,16.24872727,38.53552727,0.276945455,0.497963636,8.064290909,0.146327273,0.222654545,0.276327273,34.7696,0.848981818,1.340242796,1472.407273,97.5,25.30769231,13.0,60.0,25.125,8.0,4.518786865554176,198.5563889,220.4372222,212.3619444,204.4655556,208.9552778,62.585388613046156,331.322438389859,450.02985578035873,586.6070885406848,358.1243407253873,107.44363935336077,77.67497334722628,110.13786205391699,60.18801449143283,84.01308459368357,72.8946889384747,55.02973631882767,74.26307691536472,55.6290147904229,52.55361457302219,127.2640324,575.0,42.1929795,410.0,75.14222222,2.550990144,1.299094606,1.2218090714302416,1156.055278,3967.695289,0.0,2346.358125,1407.518961,214.3828706,105667.0783,3.027226664,0.901605772,3.825689622,119.362484293,57.62819444444473,18.180447263888883,24.43288265277776
2025-09-23 05:00:00,0.97944286,11.25586576,0.561515244,87.76469138,5.198828682,29.454,9.85,1.03,0.525,87.75,11.22,4.685,69.98,9.0,19.55,1.69,9.903412529,4.977777778,80.11111111,65.0,27.96,0.046,5.06,2.02,9.32,2.01,0.032,0.11,55.57,10.36,0.068,2.04743083,0.19,96.915,0.7843288,59.49105855,0.752264932,0.611318746,18.17583087,8.401584861,11.58254287,1.691,56.08206704,4.940167598,5.577932961,0.097821229,0.030335196,0.098460894,0.473561453,4.762709497,8.880558659,0.064469274,0.187849162,0.011670391,24.344,3.69,2.06,64.32,0.11,0.131,0.046,0.0,0.025,1.0,0.54,0.03,1.12,0.047,6.0,0.392597448,4.257309091,0.014,94.46322909,0.164145455,0.112341818,0.019585455,0.884145455,0.085243636,1.107629812,16.39054545,38.48534545,0.257309091,0.484872727,8.049018182,0.144145455,0.218290909,0.274145455,34.7456,0.842436364,1.339284582,1475.025455,97.5,25.30769231,13.0,60.0,25.125,8.0,4.173232814322972,198.2494444,217.3977778,210.0527778,189.8716667,203.8929167,62.380541009354815,331.5723469411702,450.16309994039426,590.7126424798982,359.48019323290896,111.23152465781327,79.52087331054135,112.80718538029737,60.61287725558284,82.60355710220125,78.34803833932834,55.146293804159285,76.76161261677095,57.40929814603326,53.44582660440608,140.2595131,570.4027778,41.668382,400.3888889,70.60777778,2.563584986,1.299092161,1.2179553685416442,1160.975,4005.438456,0.0,2342.585747,1402.485231,215.6880664,106263.4514,3.039381914,0.917373842,3.947024514,118.68160771075,57.62819444444473,18.180447263888883,24.43288265277776
2025-09-23 06:00:00,0.979507024,11.25680255,0.561647849,87.76369043,5.201266899,34.099,9.85,1.03,0.525,87.75,11.22,5.393,69.98,9.0,19.55,1.69,10.24872946,4.977777778,80.11111111,65.0,27.96,0.046,5.06,2.02,9.32,2.01,0.032,0.11,55.57,10.36,0.068,2.04743083,0.19,116.415,0.782508924,58.92137685,0.747108618,0.609923508,18.44244263,8.533768485,11.76477307,1.961,56.22587413,4.887455391,5.571535848,0.096030038,0.03025843,0.0977828,0.464157697,4.696819238,8.811725729,0.063445736,0.18490649,0.01151686,27.965,3.69,2.06,64.32,0.11,0.131,0.046,0.0,0.025,1.0,0.54,0.03,1.12,0.047,7.0,0.513911586,4.237672727,0.014,94.48679273,0.161963636,0.113214545,0.019803636,0.881963636,0.084589091,1.106950994,16.53236364,38.43516364,0.237672727,0.471781818,8.033745455,0.141963636,0.213927273,0.271963636,34.7216,0.835890909,1.338326369,1477.643636,97.5,25.30769231,13.0,60.0,25.125,8.0,4.943188898919843,200.1401639,236.4836066,221.4672131,193.8922131,212.9957992,62.00300184111109,332.50756634278036,451.2157095214317,583.6401314099138,358.0609337799632,113.47976804755002,82.60935499626473,117.79120567568746,57.951071708570794,78.00660048208493,70.78092163111731,51.52535412147523,59.790167703208226,50.555975587532764,50.82379618650968,136.9523684,570.0,40.47684357,400.0,74.8342623,2.540503254,1.298813902,1.2116100474222389,1164.143443,4000.490861,0.0,2334.971959,1432.304328,217.8737635,106410.907,3.033048984,0.902909299,4.054341225,118.14618881300001,57.62819444444473,18.180447263888883,24.43288265277776
2025-09-23 07:00:00,0.978411482,11.24080763,0.559383729,87.78078089,5.159636299,33.654,9.85,1.03,0.525,87.75,11.22,5.573,69.98,9.0,19.55,1.69,10.09864277,4.977777778,80.11111111,65.0,27.96,0.046,5.06,2.02,9.32,2.01,0.032,0.11,55.57,10.36,0.068,2.04743083,0.19,116.316,0.872288136,87.02526271,1.001483051,0.678754237,5.289788136,2.012805085,2.774881356,1.18,57.03815022,4.58971718,5.53540257,0.08591272,0.029824831,0.093952672,0.411041779,4.324646475,8.422931658,0.057664411,0.168285182,0.010649662,27.933,3.69,2.06,64.32,0.11,0.131,0.046,0.0,0.025,1.0,0.54,0.03,1.12,0.047,7.0,0.368040264,4.2176,0.014,94.52738,0.1588,0.1134,0.02024,0.8656,0.08298,1.104883875,16.6864,38.357,0.223,0.4612,8.0188,0.1388,0.21,0.267,34.7162,0.821,1.33586641,1479.76,97.5,25.30769231,13.0,60.0,25.125,8.0,3.6044939893521217,178.726971,199.2821577,196.8858921,167.319917,185.5537344,62.7583593071068,331.9245041563789,450.46607670311994,587.4585217469802,358.7795473164767,114.41656912672775,80.79186600019595,112.0564170825038,61.08423628906186,91.47879720450516,79.07280365065712,60.546407024246236,96.08587304232314,62.909910562202256,53.838662853354386,133.2450557,573.8174274,41.08580809,400.0,75.79,2.536030822,1.300039278,1.2238375960051364,1171.00083,3998.915344,0.0,2345.256448,1444.445925,220.1331203,106868.3614,3.019664639,0.887263134,4.079044651,117.65496988025001,57.62819444444473,18.180447263888883,24.43288265277776
2025-09-23 08:00:00,0.994652187,11.10854746,0.584652187,87.89680036,5.533555489,33.61,9.85,1.03,0.525,87.75,11.22,5.707,69.96,8.38,20.08,1.58,10.04950838,4.977777778,80.11111111,65.0,27.96,0.044,5.29,2.02,9.29,2.09,0.034,0.11,55.33,10.47,0.069,1.979206049,0.17,119.396,0.9,95.7,1.08,0.7,1.23,0.0,0.0,0.998,51.97754553,4.869324633,5.261741503,0.099741945,0.028802256,0.095392612,0.486116641,4.76142815,8.637937772,0.065037234,0.189327582,0.011632014,27.126,0.0,0.0,0.0,0.0,0.0,0.0,0.0,0.0,0.0,0.0,0.0,0.0,0.0,7.0,0.333617478,4.1936,0.014,94.72118,0.1468,0.1074,0.02264,0.7216,0.07278,1.090322048,16.9504,38.027,0.253,0.4732,8.0068,0.1268,0.21,0.237,34.8782,0.731,1.31989074,1477.36,97.5,25.30769231,13.0,60.0,25.125,8.0,3.133024918530296,183.0063889,207.8119444,212.7044444,179.9738889,195.8741667,61.349454674532566,332.4090915026682,451.4169873608285,580.133373568377,356.8632557353522,112.61715769300798,81.58141666749489,106.88423483025088,60.18106067460571,91.87868830658692,71.26133515384615,60.39609202794787,100.34531677390288,64.76481186856984,47.89953078718068,127.6332442,570.6666667,41.76384703,389.6666667,78.73738889,2.613007894,1.319161694,1.2056596924128067,1126.079722,3999.244197,0.0,2304.545044,1312.988792,198.8217911,101836.2426,3.175066997,0.941178678,4.015825928,114.3280715315,57.62819444444473,18.180447263888883,24.43288265277776
2025-09-23 09:00:00,0.993684572,11.09796061,0.583684572,87.90835482,5.495989257,33.51,9.85,1.03,0.525,87.75,11.22,5.736,69.96,8.38,20.08,1.58,10.59903463,4.977777778,80.11111111,65.0,27.96,0.044,5.29,2.02,9.29,2.09,0.034,0.11,55.33,10.47,0.069,1.979206049,0.17,117.705,0.9,95.7,1.08,0.7,1.23,0.0,0.0,1.209,56.26759929,4.872161114,5.569679747,0.095510329,0.030236157,0.097586053,0.461429228,4.677701392,8.791754075,0.063148759,0.184052684,0.011472314,29.383,0.0,0.0,0.0,0.0,0.0,0.0,0.0,0.0,0.0,0.0,0.0,0.0,0.0,7.0,0.337744095,4.214125,0.014,94.8363625,0.141625,0.10465,0.0261125,0.601,0.062125,1.075704058,17.009,37.736,0.283,0.484875,7.998375,0.13625,0.208375,0.221625,35.08375,0.72875,1.303696487,1475.1875,97.5,25.30769231,13.0,60.0,25.125,8.0,4.315960177585296,181.7063889,215.4513889,219.1002778,178.0433333,198.5753472,62.389517629116426,332.3349335492043,452.5126175944896,575.2391051699285,356.0261663995965,119.83780123103332,88.01243769426189,115.4030791955155,58.25864091368334,92.11192451777396,67.60906311580939,58.953802414937,92.62248960274998,60.34960709799841,48.54933119995958,125.2060006,567.9166667,41.04965936,383.4027778,84.65276889,2.655365794,1.328974292,1.238798402170093,1132.58,3998.607344,0.0,2298.312561,1343.953333,207.2050508,106801.4197,3.020800456,0.982833316,4.017795103,112.44048952950001,57.62819444444473,18.180447263888883,24.43288265277776
2025-09-23 10:00:00,0.994601923,11.10799751,0.584601923,87.89740057,5.531604067,28.914,9.85,1.03,0.525,87.75,11.22,4.983,69.96,8.38,20.08,1.58,10.78275699,4.977777778,80.11111111,65.0,27.96,0.044,5.29,2.02,9.29,2.09,0.034,0.11,55.33,10.47,0.069,1.979206049,0.17,100.895,0.9,95.7,1.08,0.7,1.23,0.0,0.0,0.966,52.95283304,4.311173574,5.15482465,0.08132693,0.027807297,0.08793777,0.389752613,4.074855725,7.889969329,0.054446911,0.158860729,0.010027725,24.779,0.0,0.0,0.0,0.0,0.0,0.0,0.0,0.0,0.0,0.0,0.0,0.0,0.0,7.0,0.29852916,4.292875,0.014,94.8487375,0.145375,0.10615,0.0309875,0.511,0.050875,1.061012623,16.799,37.496,0.313,0.496125,7.994625,0.17375,0.204625,0.225375,35.34625,0.84125,1.287216394,1473.3125,97.5,25.30769231,13.0,60.0,25.125,8.0,4.127738253736581,183.0330556,201.975,209.8236111,174.6347222,192.3665972,63.50685829589291,331.5836273115752,451.6965425658096,578.4191265328708,356.46711193222035,120.34920393869174,86.90824859676292,114.07391011262831,60.22971022873157,99.46636251356688,71.95419154700235,62.96260720540235,104.76258669790403,63.78744254689657,51.534006888887056,126.3653844,570.3472222,41.47676894,380.0,85.32999,2.665127397,1.340782931,1.2591085568772018,1163.0075,3999.480253,0.0,2321.076247,1376.014769,215.8585033,109175.1306,2.956152019,0.989391181,4.033034325,111.743413433,57.62819444444473,18.180447263888883,24.43288265277776
2025-09-23 11:00:00,0.994896182,11.11121705,0.584896182,87.89388677,5.543028229,38.577,9.85,1.03,0.525,87.75,11.22,6.763,69.96,8.38,20.08,1.58,11.02940924,4.977777778,80.11111111,65.0,27.96,0.044,5.29,2.02,9.29,2.09,0.034,0.11,55.33,10.47,0.069,1.979206049,0.17,134.726,0.9,95.7,1.08,0.7,1.23,0.0,0.0,1.383,56.85544243,4.656688362,5.543530141,0.088188439,0.029922362,0.094814195,0.422989307,4.408360453,8.510384317,0.058964823,0.172023865,0.010844723,32.265,0.0,0.0,0.0,0.0,0.0,0.0,0.0,0.0,0.0,0.0,0.0,0.0,0.0,7.0,0.32444262,4.371625,0.014,94.8611125,0.149125,0.10765,0.0358625,0.421,0.039625,1.046321189,16.589,37.256,0.343,0.507375,7.990875,0.21125,0.200875,0.229125,35.60875,0.95375,1.2707363,1471.4375,97.5,25.30769231,13.0,60.0,25.125,8.0,5.889432541065659,193.7608333,227.3044444,239.7111111,193.6163889,213.5981944,62.93580504442365,332.14823677706795,452.93400721724095,574.4906945136512,355.7723744862919,123.09316953953925,92.77493660957771,119.53227187930126,57.38736658989062,91.23584490092031,65.99783364016366,55.98441096685599,81.85304895833973,56.76969399378126,47.5346484882779,129.2559537,577.5694444,41.4918175,379.625,85.32999,2.663455583,1.347796133,1.253889936534184,1143.687778,4000.861533,0.0,2297.699175,1383.294186,212.6691444,108873.8758,2.964657086,0.995259412,4.081010481,112.03266386525,57.62819444444473,18.180447263888883,24.43288265277776
2025-09-23 12:00:00,0.992968302,11.09012378,0.582968302,87.91690792,5.468181147,33.851,9.85,1.03,0.525,87.75,11.22,5.851,69.96,8.38,20.08,1.58,11.94689162,4.977777778,80.11111111,65.0,27.96,0.044,5.29,2.02,9.29,2.09,0.034,0.11,55.33,10.47,0.069,1.979206049,0.17,117.368,0.9,95.7,1.08,0.7,1.23,0.0,0.0,1.769,40.1245543,2.058667388,3.523526779,0.023892287,0.018214941,0.049439057,0.099131359,1.644504326,4.285888781,0.019289124,0.057100179,0.004208526,26.812,0.0,0.0,0.0,0.0,0.0,0.0,0.0,0.0,0.0,0.0,0.0,0.0,0.0,6.0,0.197992733,4.282666667,0.013233333,94.58493333,0.15,0.114133333,0.031633333,0.760333333,0.063066667,1.060818108,16.52466667,37.79033333,0.273333333,0.448666667,7.798333333,0.166333333,0.2,0.283666667,35.624,0.788333333,1.279722836,1480.2,97.5,25.30769231,13.0,60.0,25.125,8.0,5.568831803292326,154.9694444,199.1816667,218.5755556,162.3586111,183.7713194,63.01400326521883,332.50308556229214,453.094613864837,576.9086010405722,356.8295703222367,124.9387421693216,93.49985229046972,118.95422247700618,57.49799720440437,93.15409501618285,71.9180786921213,58.68499982116114,100.06234926352869,63.833152461251004,49.47543380771226,140.0081217,575.0,41.69750592,375.0,85.32999,2.615033358,1.347773803,1.252129032650999,1163.333889,4000.772161,0.0,2289.138244,1454.784819,221.2795475,110323.3697,2.935530622,0.955296718,4.265705403,112.30107612525,57.62819444444473,18.180447263888883,24.43288265277776
2025-09-23 13:00:00,0.994292603,11.10461319,0.584292603,87.90109421,5.519595191,29.446,9.85,1.03,0.525,87.75,11.22,4.979,69.96,8.38,20.08,1.58,12.00205655,4.977777778,80.11111111,65.0,27.96,0.044,5.29,2.02,9.29,2.09,0.034,0.11,55.33,10.47,0.069,1.979206049,0.17,99.662,0.9,95.7,1.08,0.7,1.23,0.0,0.0,1.784,33.24094318,1.413260058,2.826520116,0.010666114,0.014399253,0.036798092,0.034664869,1.013280796,3.141170469,0.010666114,0.031998341,0.002666528,24.11,0.0,0.0,0.0,0.0,0.0,0.0,0.0,0.0,0.0,0.0,0.0,0.0,0.0,7.0,0.348053739,4.357333333,0.013766667,94.71006667,0.142333333,0.1091,0.028466667,0.586333333,0.0526,1.022658595,16.704,36.89666667,0.349666667,0.476,7.832,0.188333333,0.192333333,0.231,36.08533333,0.937,1.239700935,1463.833333,97.5,25.30769231,13.0,60.0,25.125,8.0,3.976319881856355,183.9227778,211.6316667,211.4530556,163.6255556,192.6582639,62.53841431417668,332.49695362175265,452.3416596086207,580.1502506153433,357.65525892990604,122.81587099508187,89.00694188844746,118.33848942109123,58.90474139545777,90.26594200448409,73.49773153637622,59.313067101985155,94.13699635318154,61.33101356888869,50.56048839535742,150.1905013,575.6527778,41.59178231,375.0,79.91222111,2.611111092,1.347711103,1.2432195911392938,1178.660833,3998.762139,0.0,2298.667306,1442.100333,221.3408614,109100.9969,2.974087481,0.94989387,4.230404422,113.65024142225,57.62819444444473,18.180447263888883,24.43288265277776
2025-09-23 14:00:00,0.993740198,11.09856922,0.583740198,87.90769058,5.49814885,34.303,9.85,1.03,0.525,87.75,11.22,5.744,69.96,8.38,20.08,1.58,11.86321138,4.977777778,80.11111111,65.0,27.96,0.044,5.29,2.02,9.29,2.09,0.034,0.11,55.33,10.47,0.069,1.979206049,0.17,115.317,0.9,95.7,1.08,0.7,1.23,0.0,0.0,2.11,36.40956818,1.547976186,3.095952372,0.011682839,0.015771833,0.040305795,0.037969227,1.109869718,3.440596126,0.011682839,0.035048517,0.00292071,25.867,0.0,0.0,0.0,0.0,0.0,0.0,0.0,0.0,0.0,0.0,0.0,0.0,0.0,6.0,0.404510915,4.39,0.014,94.73092727,0.14,0.105745455,0.027581818,0.541818182,0.049927273,1.014995914,16.86454545,36.65781818,0.417636364,0.477454545,7.776363636,0.2,0.181636364,0.218363636,36.11709091,0.974909091,1.230298561,1460.090909,97.5,25.30769231,13.0,60.0,25.125,8.0,5.761451145113028,212.9694444,252.9488889,247.1825,192.1380556,226.3097222,61.84923610633795,333.26540197297714,453.376563722079,575.4305253176298,356.6652875163469,124.57588956684984,93.64879975431973,125.4101628739259,55.81095538922466,79.57891565084935,65.0991431908231,50.647851844081686,57.95930063667278,49.13230960039386,46.20859259299826,149.7218575,575.625,39.85309447,375.0,79.235,2.662462933,1.347662869,1.2313064595366843,1166.120556,3999.253944,0.0,2290.233131,1368.660958,213.7737114,107853.4081,2.994506103,0.996104986,4.205037903,113.58814611875,57.62819444444473,18.180447263888883,24.43288265277776
2025-09-23 15:00:00,0.99446987,11.10655269,0.58446987,87.89897744,5.526477293,34.218,9.85,1.03,0.525,87.75,11.22,5.966,69.96,8.38,20.08,1.58,11.99954255,4.977777778,80.11111111,65.0,27.96,0.044,5.29,2.02,9.29,2.09,0.034,0.11,55.33,10.47,0.069,1.979206049,0.17,108.284,0.9,95.7,1.08,0.7,1.23,0.0,0.0,2.082,34.57074948,1.469797627,2.939595255,0.011092812,0.014975297,0.038270202,0.03605164,1.053817167,3.266833217,0.011092812,0.033278437,0.002773203,28.66,0.0,0.0,0.0,0.0,0.0,0.0,0.0,0.0,0.0,0.0,0.0,0.0,0.0,7.0,0.350447185,4.39,0.014,94.67474545,0.14,0.104109091,0.027036364,0.596363636,0.053745455,1.022315165,17.00090909,36.77236364,0.466727273,0.461090909,7.667272727,0.2,0.170727273,0.229272727,35.96981818,0.942181818,1.235472637,1462.818182,97.5,25.30769231,13.0,60.0,25.125,8.0,4.996399079974395,201.7138889,241.5480556,235.6005556,182.7955556,215.4145139,61.76180774642585,332.94664591276165,453.4637686968287,576.0975295205011,356.9961170546325,124.39732093225535,92.83713917020387,123.67957582179316,56.18260453651072,80.05214029781621,66.64940367568646,52.35324432332689,68.71069824889503,52.949042551205004,47.11343228545773,151.4424503,576.2638889,40.13031453,375.0,79.235,2.662225814,1.347623747,1.237733123872247,1149.401111,3998.603556,0.0,2272.724706,1372.471253,211.8722286,108196.8656,2.985517681,0.992182643,4.089618692,113.81612466474999,57.62819444444473,18.180447263888883,24.43288265277776
2025-09-23 16:00:00,0.997725009,10.98505692,0.562847741,88.01721807,5.415546069,33.732,9.35,1.025,0.56,87.325,11.65,5.985,69.42,8.78,20.06,1.74,9.891069938,4.977777778,80.11111111,65.0,27.96,0.049,5.36,1.95,9.62,2.11,0.033,0.11,55.2,10.83,0.064,2.020522388,0.17,106.742,0.3,81.60165396,1.022421354,0.763303146,7.699122974,3.294232602,4.239180172,2.098,49.64561864,1.704767859,2.830938136,0.036012504,0.025270342,0.0272325,0.059639613,1.256855331,3.230949204,0.0178874,0.071731483,0.013853536,33.428,4.04,2.02,64.22,0.11,0.073,0.036,0.0,0.036,0.9,0.4,0.03,1.05,0.058,7.0,0.281640236,4.354363636,0.013745455,94.81074545,0.132363636,0.098145455,0.035909091,0.508363636,0.046363636,1.010007508,16.36090909,36.88181818,0.503090909,0.467636364,7.601454545,0.222909091,0.177636364,0.242727273,36.53781818,0.884,1.218271011,1460.709091,97.5,25.30769231,13.0,60.0,25.125,8.0,5.151816880797895,196.8725,215.5897222,228.1561111,183.3025,205.9802083,63.49671992362708,332.0257977728595,451.84498421742677,577.8108607808466,356.17393465364563,122.23370291788262,89.51945182771672,116.90038755735257,59.782730622581774,99.83078123951316,71.00294048685248,61.08695482801707,93.54254918510752,60.23777436304496,49.8327202726171,116.8428401,570.0,40.77876469,375.0,84.65276889,2.620334189,1.347577911,1.2492485144839058,1153.001389,4001.445958,0.0,2338.33215,1423.609839,215.5836383,108488.7892,2.975898964,0.95552739,3.857735322,109.23167631325,57.62819444444473,18.180447263888883,24.43288265277776
2025-09-23 17:00:00,0.997725783,10.98506571,0.562848937,88.01720851,5.415599531,33.251,9.35,1.025,0.56,87.325,11.65,5.728,69.42,8.78,20.06,1.74,11.53726154,4.977777778,80.11111111,65.0,27.96,0.049,5.36,1.95,9.62,2.11,0.033,0.11,55.2,10.83,0.064,2.020522388,0.17,111.985,0.3,56.44053221,0.823221289,0.658319328,19.51114846,9.394061625,12.0887395,1.785,32.23407115,1.308843304,2.130675147,0.00710225,0.019784841,0.020292144,0.042106199,0.974022924,2.085017822,0.010146072,0.060876433,0.010146072,28.616,4.04,2.02,64.22,0.11,0.073,0.036,0.0,0.036,0.9,0.4,0.03,1.05,0.058,7.0,0.240922589,4.316181818,0.013472727,94.96047273,0.124181818,0.091872727,0.045454545,0.410181818,0.038181818,0.996297929,15.66545455,36.99090909,0.538545455,0.475818182,7.538727273,0.247454545,0.185818182,0.256363636,37.15690909,0.824,1.199471121,1458.254545,97.5,25.30769231,13.0,60.0,25.125,8.0,5.014917144958886,201.8188889,235.7744444,234.1677778,187.3097222,214.7677083,62.48715657681932,332.71899232415404,453.0645819652704,572.4928385696468,355.52826552480354,123.4307505745816,91.5303347561915,120.7913453436044,57.077219866710394,89.2472391520144,64.00149328799073,56.210910591191976,77.39261626461804,54.308523426944745,47.20475096241023,135.207581,571.0,39.66231953,375.0,85.32999,2.597652172,1.347643622,1.245692542729357,1162.355278,4000.249311,0.0,2297.189044,1444.800958,217.6971781,108121.5783,2.986532114,0.932589016,4.163974117,111.6650044825,57.62819444444473,18.180447263888883,24.43288265277776
2025-09-23 18:00:00,0.998566986,10.99462484,0.564148978,88.00680818,5.473719013,33.119,9.35,1.025,0.56,87.325,11.65,5.658,69.42,8.78,20.06,1.74,11.72378901,4.977777778,80.11111111,65.0,27.96,0.049,5.36,1.95,9.62,2.11,0.033,0.11,55.2,10.83,0.064,2.020522388,0.17,111.679,0.3,55.61538715,0.816688633,0.654876442,19.8985173,9.594102142,12.34616145,1.821,34.10298306,1.301304487,2.133350415,0.014238734,0.019536944,0.020390353,0.043150018,0.965245492,2.211186305,0.011340678,0.058498222,0.010258816,31.223,4.04,2.02,64.22,0.11,0.073,0.036,0.0,0.036,0.9,0.4,0.03,1.05,0.058,7.0,0.156845172,4.278,0.0132,95.1102,0.116,0.0856,0.055,0.312,0.03,0.98258835,14.97,37.1,0.574,0.484,7.476,0.272,0.194,0.27,37.776,0.764,1.180671231,1455.8,97.5,25.30769231,13.0,60.0,25.125,8.0,4.334559074160666,201.4680556,227.2641667,225.6377778,182.9419444,209.3279861,62.63958181687792,332.4535941621335,452.61283026661556,574.106901803636,355.79643094509896,122.42189927676615,89.5941763202059,118.22051455451499,58.301667322337615,92.4667395166353,66.19464114711343,58.844853037423235,86.73421013345938,57.345218711326616,48.26867870875283,138.1727997,575.0,40.88150819,375.0,84.84874764,2.607646867,1.348025186,1.2486721101490332,1174.679167,3999.181169,0.0,2301.440761,1430.665744,218.271705,107790.3922,2.992868044,0.936268626,4.256751553,112.05789596025001,57.62819444444473,18.180447263888883,24.43288265277776
2025-09-23 19:00:00,0.994996171,10.9540474,0.558630447,88.05095643,5.227008204,27.425,9.35,1.025,0.56,87.325,11.65,5.152,69.42,8.78,20.06,1.74,11.24861934,4.977777778,80.11111111,65.0,27.96,0.049,5.36,1.95,9.62,2.11,0.033,0.11,55.2,10.83,0.064,2.020522388,0.17,100.318,0.3,58.9214012,0.842862275,0.668670659,18.34649102,8.792622754,11.31477844,1.67,32.1490016,1.305389111,2.125052042,0.007083507,0.019732626,0.020238591,0.041995076,0.971452362,2.079515212,0.010119295,0.060715773,0.010119295,24.98,4.04,2.02,64.22,0.11,0.073,0.036,0.0,0.036,0.9,0.4,0.03,1.05,0.058,6.0,0.08304281,4.2468,0.013,95.13536,0.1148,0.08132,0.05656,0.3232,0.02896,0.97853843,14.5032,37.3368,0.5584,0.474,7.4012,0.2756,0.1952,0.2784,38.158,0.7024,1.172496496,1456.88,97.5,25.30769231,13.0,60.0,25.125,8.0,3.1173173729497705,198.0783333,221.5325,216.03,174.7638889,202.6011806,61.90272569077133,333.0525052577542,452.1154152723281,573.3594755870051,355.41743252261244,118.69540152535583,85.18066843479144,112.88516916111479,59.311571159972296,95.73432255837662,66.14663539270447,61.93452592245578,95.16021076750081,60.18486110765024,47.302613748402344,132.8054232,580.0,40.35058122,375.0,84.7,2.596229497,1.347568867,1.2217772758184806,1178.618056,3996.922856,0.0,2313.086903,1386.949186,211.1861536,103723.7191,3.107379294,0.935988094,4.304301675,111.346718574,57.62819444444473,18.180447263888883,24.43288265277776
2025-09-23 20:00:00,0.998514365,10.99402687,0.564067654,88.00745877,5.470083368,33.346,9.35,1.025,0.56,87.325,11.65,5.898,69.42,8.78,20.06,1.74,11.52753111,4.977777778,80.11111111,65.0,27.96,0.049,5.36,1.95,9.62,2.11,0.033,0.11,55.2,10.83,0.064,2.020522388,0.17,118.02,0.3,60.13296883,0.852454231,0.673725878,17.777714,8.498901534,10.93680356,2.021,31.93142837,1.296554693,2.11067043,0.007035568,0.019599083,0.020101623,0.041710868,0.964877911,2.065441778,0.010050812,0.060304869,0.010050812,28.34,4.04,2.02,64.22,0.11,0.073,0.036,0.0,0.036,0.9,0.4,0.03,1.05,0.058,7.0,0.279177592,4.2348,0.013,94.81796,0.1328,0.08252,0.03616,0.6352,0.04756,1.001052574,14.6652,37.9248,0.4024,0.414,7.2932,0.2216,0.1772,0.2724,37.888,0.6364,1.193540933,1467.68,97.5,25.30769231,13.0,60.0,25.125,8.0,3.1702503796409474,200.8358333,229.4455556,215.5258333,179.3241667,206.2828472,61.452210992362126,332.8659948016569,452.09027737659903,577.3253495524112,356.7178607955979,117.15158131952336,84.23368036226267,114.88691071390163,58.54195225351599,85.55396085195167,67.67753096830754,57.342649902615676,82.08559578134295,56.877985728225674,48.252389434661325,145.3253677,579.0555556,40.89801436,375.0,79.32222222,2.643546578,1.347432592,1.2181091818848913,1170.892778,4007.240531,0.0,2298.973475,1343.855019,208.6208847,104338.6092,3.097051675,0.975990965,4.09048675,113.00561122025,57.62819444444473,18.180447263888883,24.43288265277776
2025-09-23 21:00:00,0.998598285,10.99498051,0.564197349,88.0064212,5.475881506,33.352,9.35,1.025,0.56,87.325,11.65,5.61,69.42,8.78,20.06,1.74,11.28594694,4.977777778,80.11111111,65.0,27.96,0.049,5.36,1.95,9.62,2.11,0.033,0.11,55.2,10.83,0.064,2.020522388,0.17,117.496,0.3,59.90875492,0.850679134,0.672790354,17.88297244,8.553257874,11.00675197,2.032,32.24343707,1.309223601,2.131294235,0.007104314,0.019790589,0.02029804,0.042118434,0.974305936,2.085623644,0.01014902,0.060894121,0.01014902,28.117,4.04,2.02,64.22,0.11,0.073,0.036,0.0,0.036,0.9,0.4,0.03,1.05,0.058,6.0,0.37813233,4.255714286,0.013,94.73034286,0.137428571,0.083257143,0.0316,0.695714286,0.052942857,1.012738026,14.82514286,38.08542857,0.337428571,0.395142857,7.314285714,0.205142857,0.17,0.27,37.60771429,0.682,1.207261716,1474.314286,97.5,25.30769231,13.0,60.0,25.125,8.0,3.9191939423975413,200.5387187,235.5356546,218.7571031,188.5671309,210.8496518,61.53098961003229,332.86555281517514,451.81314178148017,578.1787824269928,356.8320230305029,114.63411629552002,83.06852429144027,115.65712367093643,57.85772443747233,81.42720097194467,66.69918928742382,54.35583137045924,70.1866553968146,53.063605212512634,48.650514746423994,143.4958289,576.2534819,40.92816159,375.0,78.65,2.639517487,1.3478721,1.2127740008739785,1176.240947,3999.555538,0.0,2311.38463,1353.38339,210.2861836,104656.5671,3.081841153,0.967370898,4.202364142,112.76319732925,57.62819444444473,18.180447263888883,24.43288265277776
2025-09-23 22:00:00,0.998499509,10.99385806,0.564044695,88.00764244,5.469056974,28.504,9.35,1.025,0.56,87.325,11.65,4.798,69.42,8.78,20.06,1.74,10.98361872,4.977777778,80.11111111,65.0,27.96,0.049,5.36,1.95,9.62,2.11,0.033,0.11,55.2,10.83,0.064,2.020522388,0.17,101.204,0.3,60.20613033,0.853033449,0.674031142,17.74336794,8.481164937,10.91397924,1.734,32.35374146,1.313702439,2.138585366,0.007128618,0.019858293,0.02036748,0.04226252,0.977639024,2.092758537,0.01018374,0.061102439,0.01018374,24.6,4.04,2.02,64.22,0.11,0.073,0.036,0.0,0.036,0.9,0.4,0.03,1.05,0.058,7.0,0.231357919,4.298571429,0.013,94.79591429,0.133142857,0.083685714,0.0376,0.588571429,0.049514286,1.017204351,14.98371429,37.96114286,0.333142857,0.403714286,7.421428571,0.213714286,0.17,0.27,37.32057143,0.802,1.216100061,1478.171429,97.5,25.30769231,13.0,60.0,25.125,8.0,3.300686165349319,214.3252778,228.5288889,215.5330556,186.9244444,211.3279167,62.29780120176743,332.1413120179811,451.30845313151366,580.3163361777481,357.0714145153074,116.58836063698448,83.03484473840183,114.51386866820228,60.01931217942081,89.49121270975996,70.17068604840796,58.8966840700962,83.23735545085115,56.818029875882566,50.274527323759514,139.8566997,575.0,40.25462147,375.0,78.53480556,2.631823794,1.347715964,1.2322199261509998,1176.769167,3997.230619,0.0,2322.580175,1375.962653,213.2217142,105907.8731,3.044763742,0.958248901,4.147095264,112.28101271025,57.62819444444473,18.180447263888883,24.43288265277776
2025-09-23 23:00:00,0.999268411,11.00259558,0.565232999,87.99813601,5.522181124,32.983,9.35,1.025,0.56,87.325,11.65,5.648,69.42,8.78,20.06,1.74,10.85758501,4.977777778,80.11111111,65.0,27.96,0.049,5.36,1.95,9.62,2.11,0.033,0.11,55.2,10.83,0.064,2.020522388,0.17,117.946,0.3,63.73137445,0.880942731,0.688740088,16.08842291,7.626537445,9.814202643,2.27,31.7800077,1.290406356,2.10066151,0.007002205,0.019506143,0.0200063,0.041513073,0.960302405,2.055647335,0.01000315,0.0600189,0.01000315,28.571,4.04,2.02,64.22,0.11,0.073,0.036,0.0,0.036,0.9,0.4,0.03,1.05,0.058,7.0,0.19232879,4.30952,0.013384,94.840544,0.13384,0.085408,0.040208,0.52792,0.049176,1.018658477,15.23952,37.7612,0.33768,0.41256,7.49744,0.22256,0.17,0.27,37.06904,0.89256,1.220915761,1480.616,97.5,25.30769231,13.0,60.0,25.125,8.0,4.458763426145751,206.3505556,223.2938889,222.9577778,190.8983333,210.8751389,62.741698284229344,331.9510279845159,451.26531500664237,582.012862629062,357.3399252784545,117.24575838617409,85.10467934817501,114.9836636026648,59.91738869146941,90.6084490996895,72.05033369670112,57.92623650449636,83.37532159133072,57.71575307042589,50.429200150586894,138.3517627,575.0,40.14020978,375.0,78.47811111,2.648570075,1.347723164,1.2362717172916633,1178.783889,3999.558956,0.0,2329.274772,1374.480319,214.6709933,106855.0272,3.018928,0.974729896,4.006904244,112.08160855775,57.62819444444473,18.180447263888883,24.43288265277776
2025-09-24 00:00:00,1.012400761,11.23090742,0.527160685,87.75669181,4.924423606,28.366,9.35,1.025,0.56,87.325,11.65,4.938,69.28,8.92,19.98,1.82,11.55201052,5.154444444,80.64555556,62.52,26.24,0.051,5.34,2.0,9.34,2.03,0.032,0.11,55.3,10.52,0.065,1.970037453,0.16,99.72,0.3,63.77396462,0.881279917,0.688917794,16.06842872,7.616212279,9.800915713,1.922,57.32959645,4.670087622,4.998124152,0.086828829,0.036007034,0.080903863,0.440659385,4.478985561,7.681605578,0.059906208,0.204800691,0.018503517,24.309,0.0,0.0,0.0,0.0,0.0,0.0,0.0,0.0,0.0,0.0,0.0,0.0,0.0,7.0,0.212895263,4.23272,0.014824,94.827584,0.14824,0.090688,0.033488,0.59512,0.057336,1.011829058,15.76272,37.3532,0.36648,0.42216,7.48784,0.23216,0.17,0.27,36.91544,0.90216,1.214669187,1479.176,97.5,25.30769231,13.0,60.0,25.125,8.0,4.005196598282907,188.8319444,223.8341667,224.9827778,187.4780556,206.2817361,62.88966178481199,333.1692328531121,452.59774564772226,572.7245020221183,355.1133734880093,120.86812266400034,88.6531848390884,125.15204432043933,59.15738001525679,87.40151949962348,69.39303476867035,58.605993098300445,82.08220523577867,55.914799193488946,48.62649138071386,138.1912192,575.0,41.16773206,375.0,83.59438889,2.643265286,1.347710536,1.231256706488184,1185.728056,4001.618992,0.0,2313.311808,1366.100428,214.1968769,106044.945,3.043167325,0.966171518,4.029377247,112.060336544,57.62819444444473,18.180447263888883,24.43288265277776
2025-09-24 01:00:00,1.012382531,11.23072968,0.527144278,87.75688779,4.923858465,33.179,9.35,1.025,0.56,87.325,11.65,4.714,69.28,8.92,19.98,1.82,11.54777967,5.154444444,80.64555556,62.52,26.24,0.051,5.34,2.0,9.34,2.03,0.032,0.11,55.3,10.52,0.065,1.970037453,0.16,116.223,0.3,61.00590332,0.859365234,0.677368164,17.36791016,8.287275391,10.66447266,2.048,57.31392163,4.675362921,5.000138586,0.087012646,0.03599948,0.081007103,0.441562104,4.485444341,7.690620171,0.060006929,0.205014725,0.01849974,28.863,0.0,0.0,0.0,0.0,0.0,0.0,0.0,0.0,0.0,0.0,0.0,0.0,0.0,6.0,0.312667573,4.187032258,0.015787097,94.79847742,0.157870968,0.095354839,0.028567742,0.65283871,0.064070968,1.010263315,16.20135484,37.09593548,0.377935484,0.420064516,7.495612903,0.236451613,0.167870968,0.27,36.72258065,0.903612903,1.214397524,1478.851613,97.5,25.30769231,13.0,60.0,25.125,8.0,4.0701963077628704,196.4475,226.6666667,234.0086111,194.1997222,212.830625,62.71501204298607,333.2433293743182,452.69015254227037,571.1965754197093,354.5356741722878,120.91480429768554,89.41396016184072,123.41031357845179,59.45901432334031,90.15554023133865,67.92778643992219,59.36753005934841,84.70574351581995,56.906022553442504,46.789542002903545,137.0168447,574.0972222,40.47102761,375.0,84.28,2.643020164,1.348080053,1.2281375709460653,1184.378333,4000.722519,0.0,2310.139486,1347.894108,210.9482408,104519.4867,3.0885974,0.966656981,4.146516519,111.90473192275,57.62819444444473,18.180447263888883,24.43288265277776
2025-09-24 02:00:00,1.012282605,11.2297554,0.527054345,87.75796199,4.920760769,33.361,9.35,1.025,0.56,87.325,11.65,4.948,69.28,8.92,19.98,1.82,10.53751778,5.154444444,80.64555556,62.52,26.24,0.051,5.34,2.0,9.34,2.03,0.032,0.11,55.3,10.52,0.065,1.970037453,0.16,106.761,0.3,56.79039757,0.825991165,0.659779128,19.34690226,9.309243512,11.97959139,1.811,57.40579386,4.644443673,4.988331713,0.085935269,0.036043756,0.080402,0.436271149,4.447588554,7.637784415,0.059416586,0.203760244,0.018521878,28.796,0.0,0.0,0.0,0.0,0.0,0.0,0.0,0.0,0.0,0.0,0.0,0.0,0.0,7.0,0.291553729,4.279935484,0.014625806,94.69744516,0.146258065,0.097290323,0.031664516,0.668322581,0.064458065,1.032144858,16.26329032,37.51012903,0.312129032,0.365870968,7.580774194,0.217096774,0.156258065,0.27,36.35483871,0.868774194,1.240741375,1483.496774,97.5,25.30769231,13.0,60.0,25.125,8.0,6.284360331776014,205.3902778,237.2172222,252.0986111,209.4386111,226.0361806,62.88602550847679,333.1941629569405,451.73157726888417,582.2107520149658,357.1185530356983,118.83931167805963,89.8747937166671,127.1325745206056,59.39849614654878,80.90477294668119,75.6687906296269,52.1204148112449,59.648167732616685,51.48326426659507,48.36073061975485,143.1509689,570.0,40.91293736,375.0,73.61122222,2.608952956,1.347790067,1.2089526314536294,1189.244444,4000.454961,0.0,2346.1104,1392.608322,214.9843192,105165.5786,3.068471094,0.93460726,3.96959395,112.71750337925,57.62819444444473,18.180447263888883,24.43288265277776
2025-09-24 03:00:00,1.01233461,11.23026245,0.527101149,87.75740294,4.922372905,28.463,9.35,1.025,0.56,87.325,11.65,4.862,69.28,8.92,19.98,1.82,11.13409969,5.154444444,80.64555556,62.52,26.24,0.051,5.34,2.0,9.34,2.03,0.032,0.11,55.3,10.52,0.065,1.970037453,0.16,98.91,0.3,56.03932008,0.820044901,0.656645285,19.69949968,9.491327774,12.21390635,1.559,57.29927005,4.680293854,5.002021519,0.087184464,0.035992419,0.081103603,0.442405893,4.491481497,7.699046299,0.060101076,0.205214786,0.01849621,24.536,0.0,0.0,0.0,0.0,0.0,0.0,0.0,0.0,0.0,0.0,0.0,0.0,0.0,6.0,0.293794189,4.37283871,0.013464516,94.5964129,0.134645161,0.099225806,0.03476129,0.683806452,0.064845161,1.054026401,16.32522581,37.92432258,0.246322581,0.311677419,7.665935484,0.197741935,0.144645161,0.27,35.98709677,0.833935484,1.267085227,1488.141935,97.5,25.30769231,13.0,60.0,25.125,8.0,6.419675671245997,200.7622222,241.1741667,252.7291667,213.1830556,226.9621528,62.88394224802482,333.16198074688464,452.3469397430625,577.7769782384994,356.16870922519365,119.3494141031041,90.9916627303404,128.25516721096915,58.08987261550293,78.99236414628115,70.87086343324404,50.96659171862902,56.75297766943591,49.621691276506915,47.58167601838614,143.5280361,570.0,40.35686886,375.0,77.57438889,2.591957586,1.347582106,1.2191568875926144,1187.798889,4000.612031,0.0,2328.023525,1423.590547,217.7474264,106142.3597,3.041613269,0.920172619,4.067354692,112.76746478325,57.62819444444473,18.180447263888883,24.43288265277776
2025-09-24 04:00:00,1.012933998,11.23610648,0.527640598,87.75095952,4.940953942,28.681,9.35,1.025,0.56,87.325,11.65,4.86,69.28,8.92,19.98,1.82,11.18074277,5.154444444,80.64555556,62.52,26.24,0.051,5.34,2.0,9.34,2.03,0.032,0.11,55.3,10.52,0.065,1.970037453,0.16,98.81,0.3,56.34454253,0.82246134,0.657918814,19.55621134,9.417332474,12.11868557,1.552,57.24588151,4.698261564,5.008882698,0.087810546,0.03596669,0.081455238,0.445480559,4.513480149,7.729750072,0.060444135,0.205943787,0.018483345,24.407,0.0,0.0,0.0,0.0,0.0,0.0,0.0,0.0,0.0,0.0,0.0,0.0,0.0,7.0,0.288306009,4.365692308,0.013,94.60086154,0.127230769,0.098338462,0.034615385,0.695538462,0.064723077,1.066206485,16.53,38.04015385,0.242153846,0.298307692,7.705538462,0.178923077,0.142769231,0.272769231,35.67938462,0.814461538,1.282185961,1488.892308,97.5,25.30769231,13.0,60.0,25.125,8.0,5.266680024096999,200.3613889,229.3033333,242.4805556,206.9608333,219.7765278,63.41483002759951,332.67774297674293,452.37713559138393,573.6333191677569,354.8918623597263,120.65686491926567,90.39689562334999,125.00282881483056,59.42669721361944,89.2959263305512,69.04468382012023,57.23123859838472,77.19159276266063,54.70518444653519,47.9082948161642,133.7499193,573.3611111,39.72599281,375.0,83.59438889,2.612549808,1.347602636,1.2394614404468995,1183.888611,4000.691564,0.0,2323.905972,1408.582194,216.9586456,106600.1281,3.029766858,0.941398982,4.129436736,111.47186430725,57.62819444444473,18.180447263888883,24.43288265277776
2025-09-24 05:00:00,1.013165236,11.23836105,0.527848712,87.74847371,4.948122318,33.552,9.35,1.025,0.56,87.325,11.65,5.673,69.28,8.92,19.98,1.82,10.22719719,5.154444444,80.64555556,62.52,26.24,0.051,5.34,2.0,9.34,2.03,0.032,0.11,55.3,10.52,0.065,1.970037453,0.16,115.23,0.3,56.29126993,0.822039582,0.657696537,19.58122045,9.430247389,12.13530511,1.819,57.19309993,4.716025002,5.015665872,0.088429511,0.035941253,0.081802876,0.448520269,4.535228701,7.760104776,0.060783294,0.206664499,0.018470626,27.678,0.0,0.0,0.0,0.0,0.0,0.0,0.0,0.0,0.0,0.0,0.0,0.0,0.0,7.0,0.314174871,4.291846154,0.013,94.67563077,0.122615385,0.095569231,0.032307692,0.704769231,0.064261538,1.071918931,16.83,37.95707692,0.279076923,0.312153846,7.714769231,0.160461538,0.147384615,0.277384615,35.41169231,0.805230769,1.289791282,1487.046154,97.5,25.30769231,13.0,60.0,25.125,8.0,5.4647461900100325,221.7152778,256.0330556,266.4413889,223.0483333,241.8095139,61.081677743686825,333.13175163845847,454.97912769877126,565.0258955182974,354.5081087693523,118.00102487576622,97.14967827604234,125.03915589062981,55.824778019786294,75.75983639419115,58.20856481894772,51.83847354311993,68.35683117074737,54.20492466607495,38.530555648934055,129.5473814,563.4166667,40.219346,375.0,78.94561111,2.65837985,1.347947992,1.240967906858236,1109.908611,3554.579647,0.0,2188.008178,1301.860681,194.876,102212.7192,2.848944806,0.975851927,4.660124128,110.9150280355,57.62819444444473,18.180447263888883,24.43288265277776
