Repository: saikumar-voptimai/evonith_bf_webapp

# Evonith BF2 — Blast Furnace Intelligence Platform

Monitoring, modelling and optimisation of **Blast Furnace 2 (BF2)** at Evonith Steel: live telemetry from InfluxDB,
manual plant reports from Neon PostgreSQL, a two-zone energy model of the furnace, blend and fuel optimisers, a
conversational assistant (FurnaceMind) and a live digital twin evaluated every hour.

The platform has three deployable parts that share one Python service layer, plus the shared data library:

| Part | Path | What it is |
|---|---|---|
| **Streamlit app** (legacy) | `src/app.py`, `src/custom_pages/` | The original 11-page dashboard; still the home of the model pages. Served under `/legacy` in production |

File: src/assets/data/furnace_dataset_20260617_152856_168598.csv (part 13 of 47)
FLUX_FE2O3%,FLUX_AL2O3%,FLUX_LOI%,FLUX_MGO%,FLUX_CAO%,FLUX_CALC_MT,ORE_FE(T)%,ORE_LOI%,ORE_TM%,ORE_MGO%,ORE_NA2O%,ORE_P%,ORE_TIO2%,ORE_AL2O3%,ORE_SIO2%,ORE_MNO%,ORE_CAO%,ORE_K2O%,ORE_CALC_MT,PELLET_PCT_SIO2,PELLET_PCT_AL2O3,PELLET_PCT_FE2O3,PELLET_PCT_MGO,PELLET_PCT_TIO2,PELLET_PCT_NA2O,TOTAL_PELLET_CALC_MT,PELLET_PCT_K2O,PELLET_PCT_TM,PELLET_PCT_LOI,PELLET_PCT_MNO,PELLET_PCT_CAO,PELLET_PCT_P,CHARGES/HRS.,STOCKRODLEVEL,CHEM_PCT_C,CHEM_PCT_CR,CHEM_PCT_FE,CHEM_PCT_MN,CHEM_PCT_P,CHEM_PCT_S,CHEM_PCT_SI,CHEM_PCT_TI,SLAG_BASICITY,SLAG_PCT_AL2O3,SLAG_PCT_CAO,SLAG_PCT_FEO,SLAG_PCT_K2O,SLAG_PCT_MGO,SLAG_PCT_MNO,SLAG_PCT_NA2O,SLAG_PCT_S,SLAG_PCT_SIO2,SLAG_PCT_TIO2,SLAG_T_BASICITY,HMT_GT_1480C,COKE_DISCHARGE_TIME,WEIGHTED_COKE_ANGLE,TOTAL_COKE_PORTIONS,NON_COKE_DISCHARGE_TIME,WEIGHTED_NON_COKE_ANGLE,TOTAL_NON_COKE_PORTIONS,FTG_UPTAKE_TEMP_A,FTG_UPTAKE_TEMP_B,FTG_UPTAKE_TEMP_C,FTG_UPTAKE_TEMP_D,FTG_UPTAKE_TEMP_AVG,BOSH_TEMP_A,BOSH_TEMP_C,BOSH_TEMP_D,BELLY_TEMP_A,BELLY_TEMP_C,BELLY_TEMP_D,LOWER_STACK_TEMP_A,LOWER_STACK_TEMP_B,LOWER_STACK_TEMP_C,LOWER_STACK_TEMP_D,PCI_KG/THM,ACT. FUEL RATEKG/THM.,FURNACETOPGASANALYSISCO2ETACO,COKE RATE KG/THM,PRODUCTIONTONNESPERHR,HOT BLAST PRESSUREBAR,TOPPRESSUREBAR,DIFFERENTIAL PRESSURETOTALBAR,HOT BLAST TEMP.OC,OXYGENFLOWNM3/HR.,STEAMKGS/HR.,RAFTOC,PERMEABILITYKGS/HR.,TUYEREVELOCITYM/S,HOT BLAST VOLUMENM3/HR.,O2 ENRICHMENT %,FURNACE TOP GAS ANALYSISCO2%,BOTTOMBAR,FURNACE TOP GAS ANALYSISONLINE (ANALYZER)CO%,FURNACE TOP GAS ANALYSISH2%,UNITCOST LAKHS/THM
2025-09-24 12:00:00,1.008595161,11.20213533,0.464590762,87.7892695,4.251771251,38.645,8.4,1.03,0.52,87.685,11.285,6.925,69.7,8.5,20.21,1.59,9.614503774,5.154444444,80.64555556,62.52,26.24,0.051,5.28,1.99,10.22,1.97,0.033,0.11,55.49,10.41,0.07,1.971590909,0.16,132.528,0.169723992,63.78541401,0.578717622,0.608348195,16.47092994,7.582484076,10.30520594,2.355,57.23692718,4.835822348,4.401098556,0.115208726,0.022496704,0.080556026,0.389175612,4.340943189,7.785185185,0.140219711,0.175186755,0.017518675,31.86,4.13,1.67,64.36,0.07,0.102,0.01,0.0,0.023,1.5,0.58,0.04,1.05,0.045,7.0,0.338352436,4.196514286,0.014,94.57149714,0.141542857,0.100388571,0.025382857,0.8724,0.078274286,1.08231792,16.36411429,38.27662857,0.285771429,0.422685714,7.703542857,0.164228571,0.19,0.288457143,35.36611429,0.828457143,1.30015499,1486.731429,97.5,25.30769231,13.0,60.0,25.125,8.0,204.2997222,233.8316667,224.5916667,183.4122222,211.5338194,81.65299847169979,78.35140313933317,114.86611015802936,83.17515742550574,65.95823653652343,64.9357214009773,66.75613577054449,23.19905992460201,36.22142814462257,38.94689465922605,130.9696492,561.6527778,40.77684069,375.0,73.41016667,2.689244081,1.346987117,1.2354397373732247,1142.728333,3998.287306,0.0,2316.746136,1211.676544,188.6984536,97429.48336,3.340422561,17.50018428373017,1.021598456,24.55520637096774,3.982863964,111.10347851899999
2025-09-24 13:00:00,1.008380749,11.19927,0.464181429,87.79234925,4.241635388,28.507,8.4,1.03,0.52,87.685,11.285,5.214,69.7,8.5,20.21,1.59,9.197833901,5.154444444,80.64555556,62.52,26.24,0.051,5.28,1.99,10.22,1.97,0.033,0.11,55.49,10.41,0.07,1.971590909,0.16,93.552,0.210327133,44.60042976,0.473149455,0.630679923,25.38128929,11.99807569,16.30635022,3.118,57.27509095,4.818825037,4.397891516,0.114599388,0.022506325,0.080392467,0.387203283,4.323593104,7.770047958,0.139578303,0.174641558,0.017464156,24.188,4.13,1.67,64.36,0.07,0.102,0.01,0.0,0.023,1.5,0.58,0.04,1.05,0.045,6.0,0.164804204,4.1588,0.014,94.44704,0.1484,0.10656,0.02264,1.0164,0.08616,1.088176725,16.1824,38.4172,0.2892,0.4124,7.8304,0.1608,0.19,0.2816,35.3044,0.8216,1.30997778,1487.76,97.5,25.30769231,13.0,60.0,25.125,8.0,198.0991667,213.6838889,211.9833333,179.8141667,200.8951389,73.01413027691814,75.365064202448,107.03123503626946,86.40343034260113,68.08826929356519,62.780763909432366,71.40535746499353,37.441514422912405,39.93435672960901,37.58428848661755,117.8939931,554.7222222,40.47358436,375.0,78.01783333,2.648843289,1.3475592,1.2789109459140535,1123.106389,4001.610311,0.0,2273.514625,1258.209614,189.3117772,98029.75108,3.348586467,17.50018428373017,0.976710358,24.55520637096774,4.344473383,109.37095408575
2025-09-24 14:00:00,1.008644863,11.20279953,0.464685647,87.78855561,4.254120779,33.052,8.4,1.03,0.52,87.685,11.285,6.013,69.7,8.5,20.21,1.59,9.844051667,5.154444444,80.64555556,62.52,26.24,0.051,5.28,1.99,10.22,1.97,0.033,0.11,55.49,10.41,0.07,1.971590909,0.16,113.945,0.210769231,44.39153846,0.472,0.630923077,25.47830769,12.04615385,16.37169231,3.64,57.25658303,4.827068061,4.399446804,0.114894893,0.02250166,0.080471787,0.388159784,4.332007209,7.777388915,0.139889361,0.174905957,0.017490596,28.019,4.13,1.67,64.36,0.07,0.102,0.01,0.0,0.023,1.5,0.58,0.04,1.05,0.045,7.0,0.286383414,4.311,0.013425,94.428925,0.14425,0.103975,0.0266,0.89475,0.077075,1.056219033,16.21475,37.7485,0.31875,0.4215,7.929,0.1715,0.2015,0.27425,35.75,0.86025,1.278018058,1481.1,97.5,25.30769231,13.0,60.0,25.125,8.0,202.8947222,216.4,215.2191667,182.5597222,204.2684028,75.60826726320516,78.16102133539117,109.11071511169843,86.51834046704542,72.72901060433594,60.01623529708607,72.88168458835423,37.4792478323111,38.55689383233672,37.10042173604154,118.12862,561.2916667,40.98652478,375.0,83.33333333,2.646970575,1.34759655,1.286523001701296,1154.408889,3997.965431,0.0,2290.538642,1269.368175,195.0221206,98792.72147,3.311501703,17.50018428373017,0.971289807,24.55520637096774,4.359680439,109.40204215
2025-09-24 15:00:00,1.008837953,11.20537991,0.465054273,87.78578213,4.263248674,28.467,8.4,1.03,0.52,87.685,11.285,5.128,69.7,8.5,20.21,1.59,10.72546243,5.154444444,80.64555556,62.52,26.24,0.051,5.28,1.99,10.22,1.97,0.033,0.11,55.49,10.41,0.07,1.971590909,0.16,98.598,0.205178211,47.03329523,0.486536651,0.627848016,24.25135844,11.43813046,15.54533961,2.974,56.59212141,5.123004751,4.455283915,0.125503944,0.022334148,0.08331948,0.422499608,4.634085982,8.04094008,0.151056783,0.184398266,0.018439827,21.679,4.13,1.67,64.36,0.07,0.102,0.01,0.0,0.023,1.5,0.58,0.04,1.05,0.045,7.0,0.395072842,4.390551724,0.01317931,94.44381379,0.138206897,0.100103448,0.028924138,0.814068966,0.071151724,1.040667105,16.28613793,37.39855172,0.327448276,0.417448276,8.001517241,0.171034483,0.202827586,0.271793103,35.94296552,0.872068966,1.263312844,1476.896552,97.5,25.30769231,13.0,60.0,25.125,8.0,191.7775,217.4311111,208.3758333,173.5816667,197.7915278,78.35318936935352,76.96209482317127,111.04189404093205,84.49761102387288,68.05472623095142,63.34623228082198,69.9683299276681,34.633183141951804,38.866205723985715,39.07637816517253,136.3406242,565.5138889,40.95595,375.0,78.66666667,2.679824056,1.347850975,1.2643580014421663,1164.374167,4000.462431,0.0,2293.746128,1231.937936,193.6678686,98345.49758,3.315062744,17.50018428373017,1.012169561,24.55520637096774,4.336291128,111.81513270650001
2025-09-24 16:00:00,0.988854076,11.13494185,0.509838859,87.87620407,5.700089689,33.449,8.4,1.03,0.52,87.685,11.285,6.004,69.5,8.75,19.87,1.88,10.89340583,5.154444444,80.64555556,62.52,26.24,0.049,5.17,2.08,9.91,2.0,0.033,0.11,55.5,10.56,0.07,2.042553191,0.16,114.92,0.200797546,49.10315951,0.49792638,0.62543865,23.29002147,10.96173313,14.8978773,3.26,56.93794959,4.968980436,4.426222724,0.119982318,0.022421332,0.081837359,0.404626975,4.476864936,7.903771257,0.145244545,0.179457863,0.017945786,26.58,0.0,0.0,0.0,0.0,0.0,0.0,0.0,0.0,0.0,0.0,0.0,0.0,0.0,6.0,0.373446245,4.299517241,0.013593103,94.45953793,0.134068966,0.098034483,0.026441379,0.892689655,0.076117241,1.061619582,16.32337931,37.78751724,0.298482759,0.388482759,8.051172414,0.150344828,0.186275862,0.275931034,35.60365517,0.830689655,1.287800377,1478.965517,97.5,25.30769231,13.0,60.0,25.125,8.0,207.1441667,225.3836111,219.5433333,178.6077778,207.6697222,77.12534819283877,78.79739715590948,112.02466478456797,84.67843412128084,66.74386051564244,61.69886903309121,69.90595684382362,29.890936535681874,37.00509023826695,37.26753492174477,139.6590492,562.8888889,41.53831956,375.0,78.0,2.675359208,1.342615503,1.2829953932824105,1154.898611,4001.368661,0.0,2268.339483,1236.549364,193.5697964,98677.45533,3.309041517,17.50018428373017,1.003273662,24.55520637096774,4.498344228,112.254824019
2025-09-24 17:00:00,0.988446845,11.12894445,0.50913546,87.88260871,5.677506865,33.139,8.4,1.03,0.52,87.685,11.285,5.987,69.5,8.75,19.87,1.88,10.38207821,5.154444444,80.64555556,62.52,26.24,0.049,5.17,2.08,9.91,2.0,0.033,0.11,55.5,10.56,0.07,2.042553191,0.16,114.495,0.183586304,57.23547123,0.542675609,0.615972467,19.51301447,9.090010589,12.35405577,2.833,56.70603732,5.072269092,4.445711149,0.123685118,0.022362867,0.082831269,0.416612357,4.582297318,7.995756625,0.14914223,0.182770895,0.01827709,25.508,0.0,0.0,0.0,0.0,0.0,0.0,0.0,0.0,0.0,0.0,0.0,0.0,0.0,7.0,0.339503646,4.210733333,0.013993333,94.47397333,0.130066667,0.096013333,0.023986667,0.9702,0.081033333,1.082226777,16.3604,38.1692,0.270066667,0.360066667,8.100933333,0.13,0.17,0.28,35.26913333,0.7902,1.311915934,1481.133333,97.5,25.30769231,13.0,60.0,25.125,8.0,201.5527778,219.2833333,216.1772222,171.2158333,202.0572917,84.26072955901151,80.450916858317,113.97999199523443,84.97787158816152,74.67650391303437,66.00300260673791,72.3749901490016,40.429136834770986,40.79116698681149,39.310140813747864,133.1035668,561.7083333,41.25839772,375.0,78.0,2.638366339,1.32855655,1.2598896023828436,1161.689722,4001.045131,0.0,2316.516547,1255.158042,195.9934236,98541.03022,3.299267797,17.50018428373017,0.978755895,24.55520637096774,4.384186908,111.386222601
2025-09-24 18:00:00,0.989125087,11.1389331,0.510306969,87.87194181,5.715118467,28.7,8.4,1.03,0.52,87.685,11.285,5.679,69.5,8.75,19.87,1.88,10.174605,5.154444444,80.64555556,62.52,26.24,0.049,5.17,2.08,9.91,2.0,0.033,0.11,55.5,10.56,0.07,2.042553191,0.16,98.868,0.1,96.73,0.76,0.57,1.17,0.0,0.0,1.695,56.95768538,4.960190543,4.424564253,0.119667208,0.022426307,0.081752777,0.403607016,4.467892611,7.895943276,0.144912851,0.179175923,0.017917592,22.777,0.0,0.0,0.0,0.0,0.0,0.0,0.0,0.0,0.0,0.0,0.0,0.0,0.0,6.0,0.274772317,4.254733333,0.013593333,94.41237333,0.134066667,0.096813333,0.023186667,0.9822,0.083033333,1.082462281,16.3844,38.1212,0.274066667,0.364066667,8.156933333,0.13,0.17,0.28,35.21713333,0.8022,1.314084908,1489.133333,97.5,25.30769231,13.0,60.0,25.125,8.0,192.5113889,215.7586111,209.1183333,170.9136111,197.0754861,82.16288251817423,78.80046975432576,114.5817845863577,84.81350573114887,71.15066477995168,66.40540463502015,70.60386549611215,37.98888444868305,40.346671743812834,41.143358063247476,130.4436539,566.1388889,40.39719358,375.0,78.0,2.634343567,1.328734383,1.275567884133831,1169.557222,3994.911061,0.0,2308.244628,1285.514,201.3458894,100598.6656,3.237541475,17.50018428373017,0.981282913,24.55520637096774,4.5686728,111.03378414175
2025-09-24 19:00:00,0.98863921,11.13177746,0.509467726,87.87958333,5.688174374,33.216,8.4,1.03,0.52,87.685,11.285,6.105,69.5,8.75,19.87,1.88,10.07249643,5.154444444,80.64555556,62.52,26.24,0.049,5.17,2.08,9.91,2.0,0.033,0.11,55.5,10.56,0.07,2.042553191,0.16,115.248,0.1,96.73,0.76,0.57,1.17,0.0,0.0,1.983,57.10240716,4.895734625,4.412402759,0.117356524,0.022462792,0.081132541,0.396127697,4.402098929,7.838541025,0.142480552,0.177108469,0.017710847,27.252,0.0,0.0,0.0,0.0,0.0,0.0,0.0,0.0,0.0,0.0,0.0,0.0,0.0,7.0,0.326604993,4.298733333,0.013193333,94.35077333,0.138066667,0.097613333,0.022386667,0.9942,0.085033333,1.082697784,16.4084,38.0732,0.278066667,0.368066667,8.212933333,0.13,0.17,0.28,35.16513333,0.8142,1.316253882,1497.133333,97.5,25.30769231,13.0,60.0,25.125,8.0,190.8568465,209.0070539,206.4921162,167.4406639,193.4491701,84.0357009706907,80.63401669114725,114.53161493019006,86.02193388566886,77.86780873610695,65.51936729555972,73.99914878879596,46.298796752850194,42.006502772304835,41.01998344727458,121.3493121,568.2987552,40.47696415,375.0,83.00414938,2.633924203,1.328918257,1.2853079283394635,1171.938589,3999.401539,0.0,2323.200751,1293.624012,202.8367274,101120.2944,3.217224656,17.50018428373017,0.981966522,24.55520637096774,4.652909842,109.82878385325
2025-09-24 20:00:00,0.988479285,11.12942219,0.509191492,87.88209852,5.679305793,33.333,8.4,1.03,0.52,87.685,11.285,5.663,69.5,8.75,19.87,1.88,9.690637649,5.154444444,80.64555556,62.52,26.24,0.049,5.17,2.08,9.91,2.0,0.033,0.11,55.5,10.56,0.07,2.042553191,0.16,115.378,0.1,96.73,0.76,0.57,1.17,0.0,0.0,1.98,56.60290893,5.118200224,4.454377401,0.125331706,0.022336868,0.083273247,0.421942101,4.629181738,8.036661332,0.15087548,0.184244158,0.018424416,24.992,0.0,0.0,0.0,0.0,0.0,0.0,0.0,0.0,0.0,0.0,0.0,0.0,0.0,7.0,0.287494579,4.301130435,0.013269565,94.43206087,0.137304348,0.097191304,0.024156522,0.91373913,0.081147826,1.073713576,16.40382609,37.88017391,0.28,0.380782609,8.253478261,0.132695652,0.175391304,0.277304348,35.28286957,0.830782609,1.307642836,1495.878261,97.5,25.30769231,13.0,60.0,25.125,8.0,192.9741667,212.6875,219.2691667,174.6916667,199.905625,82.36499426475342,82.01836172755628,117.78249309197713,85.72722443835818,72.80217697775981,67.78697948322332,70.14548168210692,38.653712690744385,41.053726823273706,41.60023480963096,123.2121761,560.0,40.44103158,375.0,78.65,2.672586267,1.3292154,1.310548189963347,1158.740833,4001.420725,0.0,2303.08145,1293.580933,204.5144692,104120.3308,3.14503725,17.50018428373017,1.010180307,24.55520637096774,4.52319635,110.07561333325
2025-09-24 21:00:00,0.988498877,11.12971074,0.509225333,87.88179039,5.680392274,33.395,8.4,1.03,0.52,87.685,11.285,6.072,69.5,8.75,19.87,1.88,9.638045467,5.154444444,80.64555556,62.52,26.24,0.049,5.17,2.08,9.91,2.0,0.033,0.11,55.5,10.56,0.07,2.042553191,0.16,115.893,0.1,96.73,0.76,0.57,1.17,0.0,0.0,1.959,56.85486575,5.005984161,4.433204559,0.121308866,0.022400386,0.082193432,0.408920804,4.514636662,7.936725517,0.146640912,0.180644775,0.018064477,25.885,0.0,0.0,0.0,0.0,0.0,0.0,0.0,0.0,0.0,0.0,0.0,0.0,0.0,7.0,0.192347958,4.264608696,0.013791304,94.64701739,0.132086957,0.095626087,0.028330435,0.746782609,0.071756522,1.056104475,16.37252174,37.55147826,0.28,0.401652174,8.279565217,0.137913043,0.185826087,0.272086957,35.5593913,0.851652174,1.288947254,1485.965217,97.5,25.30769231,13.0,60.0,25.125,8.0,179.1120968,214.1185484,215.8032258,167.7395161,194.1933468,83.40860480778639,81.96844829289805,119.45249951332606,84.19790289989345,69.07189902978035,67.6953149503953,67.56387381619038,33.3758487255908,39.85418060062152,41.885365608684694,123.5190299,554.8790323,41.47038653,375.0,78.02883065,2.69727254,1.329301016,1.2923239978761587,1163.858871,3998.52325,0.0,2305.947,1263.830831,203.2452669,103706.4918,3.154500855,17.50018428373017,1.036507304,24.55520637096774,4.347581621,110.11627146175
2025-09-24 22:00:00,0.989149361,11.13929059,0.510348896,87.87156005,5.716464559,33.563,8.4,1.03,0.52,87.685,11.285,5.684,69.5,8.75,19.87,1.88,9.588823471,5.154444444,80.64555556,62.52,26.24,0.049,5.17,2.08,9.91,2.0,0.033,0.11,55.5,10.56,0.07,2.042553191,0.16,116.06,0.1,96.73,0.76,0.57,1.17,0.0,0.0,1.952,57.32418842,4.796958101,4.393765679,0.113815479,0.022518703,0.08018205,0.384665893,4.301272326,7.750574007,0.138753136,0.173940165,0.017394017,26.707,0.0,0.0,0.0,0.0,0.0,0.0,0.0,0.0,0.0,0.0,0.0,0.0,0.0,7.0,0.18659201,4.236285714,0.014,94.67951429,0.13,0.095342857,0.028971429,0.745142857,0.070742857,1.04117835,16.15428571,37.40971429,0.286857143,0.41,8.228285714,0.146857143,0.193428571,0.266571429,35.934,0.863428571,1.270209202,1483.371429,97.5,25.30769231,13.0,60.0,25.125,8.0,175.5146341,195.995935,201.2121951,152.1739837,181.224187,84.04633299667546,83.65690703736354,114.45975695406693,87.28991357118625,82.5008558633968,63.52343645657167,77.28142859482438,55.67124729226822,44.13797261320314,39.58215663245019,107.0837541,555.0,41.84113439,375.0,89.5450813,2.695488911,1.330859659,1.3082903303056441,1147.73252,4000.754301,0.0,2308.79448,1251.374154,198.5160724,102359.6571,3.190318813,17.50018428373017,1.042257159,24.55520637096774,4.30821378,107.93859741825
2025-09-24 23:00:00,0.989035665,11.13761615,0.510152512,87.87334818,5.710159592,33.899,8.4,1.03,0.52,87.685,11.285,5.559,69.5,8.75,19.87,1.88,9.669939364,5.154444444,80.64555556,62.52,26.24,0.049,5.17,2.08,9.91,2.0,0.033,0.11,55.5,10.56,0.07,2.042553191,0.16,116.686,0.1,96.73,0.76,0.57,1.17,0.0,0.0,1.756,57.22884691,4.839421123,4.40177757,0.115337738,0.022494667,0.080590656,0.389593206,4.344616655,7.788390132,0.140355514,0.175302187,0.017530219,27.847,0.0,0.0,0.0,0.0,0.0,0.0,0.0,0.0,0.0,0.0,0.0,0.0,0.0,7.0,0.197588227,4.213428571,0.014,94.59037143,0.13,0.095914286,0.027257143,0.853714286,0.075314286,1.028040874,15.81142857,37.39257143,0.298285714,0.41,8.125428571,0.158285714,0.199142857,0.260857143,36.374,0.869142857,1.251442836,1485.657143,97.5,25.30769231,13.0,60.0,25.125,8.0,188.0322034,210.5228814,223.9669492,164.1728814,196.6737288,87.67296322740737,87.42063947802946,119.5574181276684,86.00847316579129,81.39590376305443,65.02832286833214,73.70393032698033,45.04769180381754,41.74634713005308,38.98299274378573,113.1140659,555.0,40.69185958,375.0,85.48838983,2.708320949,1.338258441,1.2975076716829699,1149.286441,4003.064593,0.0,2325.711432,1247.043797,198.1266508,102342.8117,3.175318102,17.50018428373017,1.048797441,24.55520637096774,4.406240212,108.73761373175
2025-09-25 00:00:00,1.008625,11.20034091,0.487659091,87.79103409,5.727159091,29.04,8.95,1.04,0.46,87.75,11.21,4.83,69.28,9.01,20.03,1.68,9.000897884,4.865555556,80.37555556,62.52,26.24,0.049,5.23,2.08,9.4,2.0,0.032,0.11,55.78,10.13,0.068,1.936902486,0.17,99.799,0.2,96.04,1.11,0.74,1.24,0.0,0.0,1.503,57.15214324,4.743568639,4.850935329,0.075021585,0.029499281,0.084551083,0.412519467,4.638921186,7.908043416,0.060057559,0.114964026,0.021015829,24.323,4.41,1.78,64.13,0.07,0.104,0.018,0.0,0.025,0.7,0.46,0.04,1.04,0.047,7.0,0.266298394,4.2131875,0.01431875,94.6847375,0.13,0.094725,0.0327375,0.761625,0.06866875,1.006826982,15.6930625,37.1381875,0.3414375,0.441875,7.81675,0.1886875,0.206375,0.2631875,36.905375,0.901875,1.218914354,1481.85625,97.5,25.30769231,13.0,60.0,25.125,8.0,164.2680672,201.2470588,211.7957983,162.307563,184.9046218,83.91326336650042,82.24562015411924,118.5900975614925,82.96685478459719,76.94787773519164,70.49096743142908,73.23214433604502,49.72107236277037,46.595584463880186,43.387082272114455,113.3950378,556.1344538,40.79961118,375.0,79.37647059,2.677550109,1.345836311,1.2944662585850852,1154.610924,4001.135597,0.0,2315.611328,1288.406958,201.3399529,102657.3918,3.18316258,17.50018428373017,1.009332161,24.55520637096774,4.356690605,108.7748425085
2025-09-25 01:00:00,1.009020149,11.20572931,0.48859308,87.78525054,5.745479645,34.046,8.95,1.04,0.46,87.75,11.21,5.642,69.28,9.01,20.03,1.68,10.51966682,4.865555556,80.37555556,62.52,26.24,0.049,5.23,2.08,9.4,2.0,0.032,0.11,55.78,10.13,0.068,1.936902486,0.17,111.38,0.2,96.04,1.11,0.74,1.24,0.0,0.0,1.715,57.25054694,4.698872452,4.839220602,0.074751245,0.029508292,0.083911279,0.406013288,4.589809449,7.869925499,0.059336652,0.115414592,0.020817579,27.919,4.41,1.78,64.13,0.07,0.104,0.018,0.0,0.025,0.7,0.46,0.04,1.04,0.047,6.0,0.349433813,4.2169375,0.01469375,94.8114875,0.13,0.093225,0.0394875,0.634125,0.06004375,0.984187841,15.6143125,36.8419375,0.3901875,0.479375,7.47175,0.2224375,0.213875,0.2669375,37.452875,0.939375,1.183957262,1476.98125,97.5,25.30769231,13.0,60.0,25.125,8.0,169.5588235,203.7470588,212.0201681,163.9478992,187.3184874,80.02441124518788,82.8666078102642,117.16167722340728,82.9991628653795,74.97969912857684,64.80154151804261,73.80413739483336,46.015215188192144,43.75905402948763,40.94197947637291,124.9414613,564.0756303,41.42168462,375.0,84.19676471,2.651642193,1.347824042,1.3202745400237634,1166.909244,4000.650908,0.0,2280.215101,1316.092042,204.4874739,102630.4985,3.180660235,17.50018428373017,0.987800989,24.55520637096774,4.479774563,110.30474362225
2025-09-25 02:00:00,1.009078858,11.20652988,0.488731847,87.78439126,5.748201608,33.947,8.95,1.04,0.46,87.75,11.21,5.582,69.28,9.01,20.03,1.68,10.83799754,4.865555556,80.37555556,62.52,26.24,0.049,5.23,2.08,9.4,2.0,0.032,0.11,55.78,10.13,0.068,1.936902486,0.17,115.643,0.2,96.04,1.11,0.74,1.24,0.0,0.0,1.481,57.1315765,4.752910306,4.85338375,0.075078087,0.029497397,0.084684805,0.413879282,4.649185719,7.9160102,0.060208231,0.114869856,0.021057263,28.43,4.41,1.78,64.13,0.07,0.104,0.018,0.0,0.025,0.7,0.46,0.04,1.04,0.047,7.0,0.137985543,4.229777778,0.014755556,94.86158889,0.13,0.092611111,0.043411111,0.572777778,0.055077778,0.970889531,15.70155556,36.65377778,0.414111111,0.500222222,7.181444444,0.242666667,0.215111111,0.27,37.75822222,0.951666667,1.161098507,1473.488889,97.5,25.30769231,13.0,60.0,25.125,8.0,181.7944,211.3944,223.456,175.8816,198.1316,82.42993281905848,84.82790177375435,118.823957262565,82.9331225588765,78.3530155860555,64.0338405758882,73.71240536501341,42.96671273226633,42.359316952014936,40.515265272329,127.221476,566.36,40.90722528,375.0,85.19,2.649710592,1.348399312,1.313222461041288,1177.8624,4000.628536,0.0,2307.28272,1314.500984,205.325448,102458.2594,3.17625404,17.50018428373017,0.987247657,24.55520637096774,4.307662072,110.60684557
2025-09-25 03:00:00,1.008559722,11.19945075,0.487504797,87.79198952,5.724132566,19.281,8.95,1.04,0.46,87.75,11.21,3.121,69.28,9.01,20.03,1.68,10.59933572,4.865555556,80.37555556,62.52,26.24,0.049,5.23,2.08,9.4,2.0,0.032,0.11,55.78,10.13,0.068,1.936902486,0.17,66.287,0.2,96.04,1.11,0.74,1.24,0.0,0.0,0.849,57.22803422,4.70909801,4.841900688,0.074813093,0.02950623,0.084057653,0.407501767,4.601045192,7.878646085,0.059501581,0.115311512,0.020862935,16.131,4.41,1.78,64.13,0.07,0.104,0.018,0.0,0.025,0.7,0.46,0.04,1.04,0.047,4.0,0.315284551,4.283111111,0.013422222,94.57025556,0.13,0.095944444,0.034744444,0.806111111,0.066411111,0.999200384,16.52822222,36.94711111,0.327444444,0.446888889,7.134777778,0.202666667,0.188444444,0.27,36.98488889,0.851666667,1.192132337,1476.155556,97.5,25.30769231,13.0,60.0,25.125,8.0,185.4097561,221.2853659,226.4422764,182.7495935,203.971748,83.47836120576363,83.32244727063741,121.5661788854074,81.41373572189437,72.97084756663315,66.38366562907109,69.68555896675653,32.892356749856106,40.266076601438606,42.55905417776272,132.827748,566.3414634,40.56869618,375.0,79.79760163,2.677469065,1.348280821,1.2991613827994544,1161.069919,3997.739976,0.0,2317.638138,1288.925951,201.9437228,102567.4115,3.156005642,17.50018428373017,1.010882423,24.55520637096774,3.971036545,111.34967661
2025-09-25 04:00:00,1.00863674,11.200501,0.48768684,87.79086226,5.727703402,28.982,8.95,1.04,0.46,87.75,11.21,3.883,69.28,9.01,20.03,1.68,6.245155259,4.865555556,80.37555556,62.52,26.24,0.049,5.23,2.08,9.4,2.0,0.032,0.11,55.78,10.13,0.068,1.936902486,0.17,82.686,0.2,96.04,1.11,0.74,1.24,0.0,0.0,1.057,57.19899424,4.722288332,4.845357829,0.074892873,0.029503571,0.084246466,0.40942181,4.61553859,7.889895089,0.059714328,0.115178545,0.02092144,20.303,4.41,1.78,64.13,0.07,0.104,0.018,0.0,0.025,0.7,0.46,0.04,1.04,0.047,5.0,0.744384202,4.265833333,0.013341667,94.634825,0.126583333,0.094266667,0.037808333,0.763833333,0.063508333,0.998331882,16.48591667,36.88283333,0.327333333,0.46075,7.198583333,0.2105,0.197083333,0.273416667,36.94841667,0.847333333,1.193148692,1472.9,97.5,25.30769231,13.0,60.0,25.125,8.0,221.3710744,277.1272727,264.3322314,218.2619835,245.2731405,77.41716762598787,93.98428128601935,129.4465335019213,76.1499777657634,59.155508524523384,46.88160755395231,59.296276180724334,-14.463415579662978,24.299444211239205,33.05584028407415,78.94766777,551.0743802,42.06116066,375.0,79.105,2.417976992,1.229622204,1.3125873355552995,1082.499174,2481.517121,0.0,2188.138554,1286.441893,180.4598091,90315.1881,2.057369593,17.50018428373017,0.793285545,24.55520637096774,3.996546884,104.210565979525
2025-09-25 07:00:00,1.00864847,11.20066095,0.487714565,87.79069058,5.728247229,28.686,8.95,1.04,0.46,87.75,11.21,4.599,69.28,9.01,20.03,1.68,9.401319037,4.865555556,80.37555556,62.52,26.24,0.049,5.23,2.08,9.4,2.0,0.032,0.11,55.78,10.13,0.068,1.936902486,0.17,100.091,0.154613466,74.24538653,0.858104738,0.572069825,0.958603491,0.0,0.0,1.604,57.12966298,4.753779454,4.85361155,0.075083343,0.029497222,0.084697246,0.4140058,4.650140731,7.91675143,0.060222249,0.114861094,0.021061119,24.657,4.41,1.78,64.13,0.07,0.104,0.018,0.0,0.025,0.7,0.46,0.04,1.04,0.047,7.0,0.289796489,4.239096774,0.014,94.94938065,0.12,0.089,0.051606452,0.487870968,0.049045161,0.973735023,15.95864516,36.28677419,0.484258065,0.526516129,7.499870968,0.25,0.223483871,0.28,37.26529032,0.96516129,1.174996668,1464.348387,97.5,25.30769231,13.0,60.0,25.125,8.0,142.8491379,160.4025862,174.5456897,157.4267241,158.8060345,75.25822124794684,74.57563416431066,102.88468230464949,86.82199495470194,85.56877665310856,71.72165130673989,81.07572072154085,85.09219529308291,57.76875370957771,44.536067552889776,113.258611,557.112069,42.89723776,375.0,83.0075431,2.579421991,1.294407431,1.308943425156285,1160.867241,3640.958474,0.0,2294.326784,1299.284862,201.92695,100023.8803,2.979607043,17.50018428373017,0.936646895,24.55520637096774,4.098045336,108.7567659575
2025-09-25 08:00:00,1.013049428,11.22147694,0.473537808,87.76547363,5.657355196,33.908,8.95,1.04,0.46,87.75,11.21,5.548,69.33,8.78,19.96,1.93,9.275080836,4.865555556,80.37555556,62.52,26.24,0.048,5.0,2.14,10.17,2.01,0.039,0.12,55.92,9.89,0.069,1.978,0.18,116.516,0.240283688,58.24987234,0.759531915,0.715829787,18.89231206,8.761702128,11.90785816,2.115,57.14464999,4.746972168,4.851827383,0.07504217,0.029498594,0.084599803,0.4130149,4.64266095,7.910946022,0.060112454,0.114929716,0.021030925,28.456,0.0,0.0,0.0,0.0,0.0,0.0,0.0,0.0,0.0,0.0,0.0,0.0,0.0,7.0,0.574368841,4.2624,0.01396,94.93608,0.1204,0.0892,0.05216,0.4768,0.049,0.971820058,16.018,36.1364,0.54,0.53,7.5848,0.25,0.22,0.28,37.1852,1.0,1.175801027,1464.6,97.5,25.30769231,13.0,60.0,25.125,8.0,185.2541667,203.6008333,218.7633333,202.27,202.4720833,69.04005754789307,78.13043374163519,107.39212530520469,84.2779655426223,73.37582631618824,62.41604687699875,71.94879048116962,45.819269221725335,44.86228894761009,39.26522447695821,116.3918932,557.0,42.04671425,375.0,79.688375,2.587444483,1.29892935,1.3203743089240862,1139.416667,3414.366383,0.0,2254.657158,1285.836125,197.1177292,99058.65242,2.824018825,17.50018428373017,0.977876606,24.55520637096774,4.168402733,109.171925849
2025-09-25 09:00:00,1.013040074,11.22128156,0.473520141,87.76567837,5.656804387,28.996,8.95,1.04,0.46,87.75,11.21,4.962,69.33,8.78,19.96,1.93,9.978066022,4.865555556,80.37555556,62.52,26.24,0.048,5.0,2.14,10.17,2.01,0.039,0.12,55.92,9.89,0.069,1.978,0.18,100.113,0.240066043,58.45404513,0.761425427,0.715960374,18.79694001,8.714364337,11.84352229,1.817,57.20109228,4.721335372,4.845108061,0.074887109,0.029503763,0.084232825,0.409283093,4.614491488,7.889082384,0.059698958,0.115188151,0.020917213,24.847,0.0,0.0,0.0,0.0,0.0,0.0,0.0,0.0,0.0,0.0,0.0,0.0,0.0,6.0,0.467502083,4.2864,0.01356,94.73688,0.1244,0.0912,0.04376,0.6448,0.059,0.982873943,16.298,36.2004,0.54,0.53,7.6328,0.25,0.22,0.28,36.8372,1.0,1.190125106,1470.6,97.5,25.30769231,13.0,60.0,25.125,8.0,139.1855932,166.8838983,171.1084746,160.7144068,159.4730932,68.9189077997782,68.8872789770765,98.59714180942782,85.4488587043297,74.64807530863845,69.89460615059897,77.11884589527094,73.15448614517595,54.39278560248461,43.309292891109564,126.033422,562.5847458,42.57026034,375.0,79.17,2.575292686,1.298955008,1.2818587677183642,1158.381356,3802.366881,0.0,2274.964686,1268.481644,195.6327364,96780.68898,3.207612,17.50018428373017,0.960738838,24.55520637096774,4.258989534,110.449428415
2025-09-25 10:00:00,1.013280135,11.22629615,0.473973588,87.76042371,5.670941284,33.773,8.95,1.04,0.46,87.75,11.21,5.999,69.33,8.78,19.96,1.93,8.919578834,4.865555556,80.37555556,62.52,26.24,0.048,5.0,2.14,10.17,2.01,0.039,0.12,55.92,9.89,0.069,1.978,0.18,116.418,0.23928401,59.18767064,0.768229117,0.716429594,18.45425298,8.544272076,11.61235322,2.095,57.30313229,4.674987533,4.832960442,0.074606779,0.029513107,0.083569378,0.402536492,4.56356493,7.8495559,0.058951412,0.115655368,0.020711638,29.678,0.0,0.0,0.0,0.0,0.0,0.0,0.0,0.0,0.0,0.0,0.0,0.0,0.0,7.0,0.407977286,4.3104,0.01316,94.53768,0.1284,0.0932,0.03536,0.8128,0.069,0.993927827,16.578,36.2644,0.54,0.53,7.6808,0.25,0.22,0.28,36.4892,1.0,1.204449185,1476.6,97.5,25.30769231,13.0,60.0,25.125,8.0,170.7322581,189.7185484,191.4193548,165.7653226,179.408871,80.3411984698364,75.2437239248116,110.19886056861935,85.13274427636833,80.9841561347269,71.91836336400056,78.09324704867149,64.21062149945982,50.615802117580245,45.24343807235367,112.6636205,559.1129032,42.41533323,375.0,79.17,2.605590008,1.308199976,1.287188271340707,1157.86371,3998.537016,0.0,2326.557968,1292.462742,201.2308839,100674.4523,3.242799798,17.50018428373017,0.982377504,24.55520637096774,4.057716306,108.67792971625
2025-09-25 11:00:00,1.013204173,11.22470939,0.473830104,87.76208644,5.666467958,33.55,8.95,1.04,0.46,87.75,11.21,5.969,69.33,8.78,19.96,1.93,9.852182649,4.865555556,80.37555556,62.52,26.24,0.048,5.0,2.14,10.17,2.01,0.039,0.12,55.92,9.89,0.069,1.978,0.18,107.919,0.232440056,65.60798307,0.827771509,0.720535966,15.45523272,7.055712271,9.589280677,2.127,58.15113315,4.289814978,4.732007958,0.072277107,0.029590763,0.078055819,0.346469035,4.140341054,7.521072048,0.052738951,0.119538155,0.019003212,35.185,0.0,0.0,0.0,0.0,0.0,0.0,0.0,0.0,0.0,0.0,0.0,0.0,0.0,7.0,0.355399,4.270909091,0.013,94.68676364,0.123454545,0.090072727,0.039854545,0.713090909,0.062854545,1.004772528,16.47072727,36.46018182,0.510545455,0.516909091,7.866909091,0.240181818,0.216727273,0.286545455,36.28781818,1.003272727,1.221582081,1474.090909,97.5,25.30769231,13.0,60.0,25.125,8.0,189.0280992,209.1132231,212.9892562,178.3603306,197.3727273,81.40925957492476,81.32083131858954,116.63361521496046,84.09741226354598,79.9291689138006,65.23810130772236,75.92664119501492,47.545145666539725,43.51040820705777,42.56274850256138,116.5175249,564.9173554,41.52403116,375.0,84.5553719,2.637800818,1.343943744,1.3164337930049879,1157.444628,4000.922322,0.0,2315.36219,1323.488256,203.5045719,102584.8083,3.171443686,17.50018428373017,0.991534637,24.55520637096774,4.137994545,109.18857204925
2025-09-25 12:00:00,1.017467605,11.31376775,0.481883254,87.66876465,5.917536735,32.258,8.95,1.04,0.46,87.75,11.21,5.317,69.33,8.78,19.96,1.93,11.19797502,4.865555556,80.37555556,62.52,26.24,0.048,5.0,2.14,10.17,2.01,0.039,0.12,55.92,9.89,0.069,1.978,0.18,106.151,0.232550645,65.50424033,0.826809392,0.720469613,15.50369245,7.079765193,9.621970534,2.172,58.15630441,4.287466129,4.731392332,0.0722629,0.029591237,0.078022197,0.346127126,4.137760161,7.519068896,0.052701067,0.119561833,0.018992793,34.69,0.0,0.0,0.0,0.0,0.0,0.0,0.0,0.0,0.0,0.0,0.0,0.0,0.0,6.0,0.319633886,4.189090909,0.013,95.06803636,0.112545455,0.083527273,0.052945455,0.434909091,0.045945455,1.015477773,16.10527273,36.74381818,0.461454545,0.495090909,8.145090909,0.223818182,0.211272727,0.297454545,36.18418182,1.008727273,1.240587521,1465.909091,97.5,25.30769231,13.0,60.0,25.125,8.0,181.18,219.8625,221.4633333,188.7216667,202.806875,78.21371605494647,80.06453425286736,118.60651434624972,81.22713356442088,67.86886188378736,64.5971684271085,67.76769192702162,28.680058625018717,38.902524491346995,42.558671545727194,140.2732067,572.875,40.46350125,375.0,79.82975,2.603262425,1.348113875,1.3054802023098182,1163.191667,4003.746392,0.0,2300.906033,1361.217192,205.7013242,102255.1562,3.17031085,17.50018428373017,0.962208178,24.55520637096774,4.02958625,112.33619988775
2025-09-25 13:00:00,1.013267532,11.2260329,0.473949784,87.76069957,5.670199134,28.875,8.95,1.04,0.46,87.75,11.21,4.182,69.33,8.78,19.96,1.93,11.10793821,4.865555556,80.37555556,62.52,26.24,0.048,5.0,2.14,10.17,2.01,0.039,0.12,55.92,9.89,0.069,1.978,0.18,94.162,0.23199572,66.02481541,0.831637239,0.720802568,15.26052434,6.959069021,9.457934724,1.869,57.8932445,4.406951215,4.762708988,0.072985592,0.029567147,0.079732568,0.363519915,4.269049218,7.620968476,0.054628245,0.118357347,0.019522767,27.693,0.0,0.0,0.0,0.0,0.0,0.0,0.0,0.0,0.0,0.0,0.0,0.0,0.0,7.0,0.296988353,4.163866667,0.013,95.08217333,0.116133333,0.08568,0.048026667,0.4436,0.04752,1.006113161,15.8912,36.6628,0.400933333,0.49,8.2468,0.232266667,0.203866667,0.287733333,36.44213333,1.034533333,1.23241529,1466.453333,97.5,25.30769231,13.0,60.0,25.125,8.0,169.1290323,202.1193548,195.5846774,176.166129,185.7497984,77.59592733479963,76.50288258144877,113.79311645110194,82.938621948704,73.63211314425246,64.76336074387635,73.11050636664487,45.2954528947385,43.0757715689128,44.44564929742329,131.187332,575.0,40.118035,375.0,84.67233871,2.615752403,1.347962516,1.3089687140783615,1171.826613,4000.316516,0.0,2310.227573,1342.45896,205.6575806,102100.2665,3.173280121,17.50018428373017,0.980643724,24.55520637096774,4.094422089,111.13232149
2025-09-25 14:00:00,1.013313221,11.22698728,0.474036083,87.7596995,5.672889659,33.478,8.95,1.04,0.46,87.75,11.21,5.064,69.33,8.78,19.96,1.93,11.23890618,4.865555556,80.37555556,62.52,26.24,0.048,5.0,2.14,10.17,2.01,0.039,0.12,55.92,9.89,0.069,1.978,0.18,106.693,0.225316456,72.29063291,0.889746835,0.724810127,12.33367089,5.506329114,7.483544304,1.975,57.87592332,4.190572828,4.679647405,0.071338464,0.029388331,0.076513614,0.334053169,4.035481741,7.40822443,0.05125843,0.119349657,0.018563201,35.735,0.0,0.0,0.0,0.0,0.0,0.0,0.0,0.0,0.0,0.0,0.0,0.0,0.0,6.0,0.448722399,4.20062069,0.013,94.95418621,0.122137931,0.090137931,0.041931034,0.524206897,0.05377931,1.004906346,15.81641379,36.68758621,0.384965517,0.470758621,8.278551724,0.237862069,0.193586207,0.284275862,36.51096552,1.02862069,1.231657953,1470.77931,97.5,25.30769231,13.0,60.0,25.125,8.0,199.1173554,228.3958678,215.6512397,206.5421488,212.4266529,70.77218598763227,75.58841880360785,114.37372977183352,82.04966656115636,64.81312263218615,57.37555810694552,68.41120614446837,20.113395911579914,33.860436928239736,41.74389696036923,132.8123008,566.9008264,40.24627455,375.0,84.62247934,2.613528678,1.34705186,1.3247288587047281,1146.454545,4000.607488,0.0,2284.739008,1344.078248,201.8490612,101768.5926,3.182562372,17.50018428373017,0.978497029,24.55520637096774,4.18412338,111.347629856
2025-09-25 15:00:00,1.013027625,11.2210215,0.473496625,87.76595087,5.656071255,28.742,8.95,1.04,0.46,87.75,11.21,4.837,69.33,8.78,19.96,1.93,11.49313337,4.865555556,80.37555556,62.52,26.24,0.048,5.0,2.14,10.17,2.01,0.039,0.12,55.92,9.89,0.069,1.978,0.18,95.164,0.2,96.04,1.11,0.74,1.24,0.0,0.0,0.403,47.70746554,3.999895369,4.06456345,0.06292789,0.024656168,0.071176211,0.349839731,3.915764228,6.640565217,0.050759986,0.095773418,0.017721244,28.29,0.0,0.0,0.0,0.0,0.0,0.0,0.0,0.0,0.0,0.0,0.0,0.0,0.0,7.0,0.529683439,4.279241379,0.013,94.79777241,0.126275862,0.094275862,0.039862069,0.590413793,0.059158621,1.017045159,15.82882759,36.91517241,0.413931034,0.433517241,8.295103448,0.233724138,0.181172414,0.292551724,36.29993103,0.987241379,1.245574951,1476.158621,97.5,25.30769231,13.0,60.0,25.125,8.0,189.1043103,224.1784483,220.9637931,213.7698276,212.0040948,69.39157794694887,74.56144034720457,114.90863843367093,81.50826792014394,60.65985342268834,61.86834555257056,64.17254497444358,17.842576279220793,35.32931762906283,43.546839360213085,145.1210069,569.7413793,39.88821293,375.0,79.19689655,2.594251293,1.348140776,1.3251288684675602,1158.325862,3998.837224,0.0,2289.201388,1379.421431,207.0432578,103169.4812,3.143903319,17.50018428373017,0.954953333,24.55520637096774,4.286722828,112.97853341425
2025-09-25 16:00:00,0.964786949,11.46483132,0.580005546,87.57038174,5.604482854,32.457,9.1,1.025,0.575,87.81,11.165,5.541,69.15,8.89,20.14,1.82,11.22759732,4.865555556,80.37555556,62.52,26.24,0.049,5.15,2.22,9.83,2.2,0.034,0.13,55.49,10.21,0.063,1.982524272,0.19,111.087,0.3,96.1,0.87,0.64,1.28,0.0,0.0,0.466,58.46697582,4.148952526,4.470711222,0.087124136,0.02753166,0.07511669,0.414993329,4.103569812,7.288400941,0.055341315,0.055341315,0.022371962,33.576,0.0,0.0,0.0,0.0,0.0,0.0,0.0,0.0,0.0,0.0,0.0,0.0,0.0,7.0,0.219682961,4.35,0.013,94.66604615,0.130923077,0.097630769,0.037076923,0.641692308,0.063630769,1.029981808,15.81876923,37.17907692,0.424307692,0.395384615,8.318307692,0.226307692,0.169076923,0.296307692,36.09707692,0.947230769,1.260425608,1480.169231,97.5,25.30769231,13.0,60.0,25.125,8.0,210.1115702,234.3652893,234.6256198,231.8198347,227.7305785,69.7494340983402,75.09324379612157,115.29167056474945,82.02798867635008,63.036621511626095,61.265252847361694,64.19683825411724,13.444949130645114,33.59838762435033,43.067813367437054,142.9902868,571.0330579,39.9961914,375.0,78.52,2.571704198,1.34182557,1.3223425441991026,1173.33719,4012.811909,0.0,2310.481901,1397.824529,210.3669364,103088.4491,3.160779661,17.50018428373017,0.947533984,24.55520637096774,4.137348876,112.696213001
2025-09-25 17:00:00,0.955901827,11.3651205,0.568652335,87.67897767,5.328056842,38.422,9.1,1.025,0.575,87.81,11.165,6.286,69.15,8.89,20.14,1.82,10.779082,4.865555556,80.37555556,62.52,26.24,0.049,5.15,2.22,9.83,2.2,0.034,0.13,55.49,10.21,0.063,1.982524272,0.19,128.028,0.3,96.1,0.87,0.64,1.28,0.0,0.0,0.547,58.32607671,4.207303401,4.491772307,0.087028421,0.027634572,0.07618893,0.424736909,4.17398355,7.345985776,0.056059339,0.056059339,0.022324086,36.839,0.0,0.0,0.0,0.0,0.0,0.0,0.0,0.0,0.0,0.0,0.0,0.0,0.0,8.0,0.146520654,4.351555556,0.013,94.75346667,0.14,0.094155556,0.028133333,0.559777778,0.059911111,1.049541601,15.61027027,37.75697297,0.270378378,0.35027027,8.397189189,0.190216216,0.160108108,0.26,35.97491892,0.919675676,1.282962178,1472.488889,97.5,25.30769231,13.0,60.0,25.125,8.0,165.5637931,180.6146552,190.2560345,186.0982759,180.6331897,72.84789261721693,73.06472957601397,107.24936394837391,86.13582798433745,79.11430211425909,69.15547771483804,76.07580329438477,62.88973514817587,49.69693166126645,46.26620830327923,128.5012303,567.4568966,39.97625095,375.0,83.88310345,2.590871353,1.317785043,1.3328690341001777,1169.210345,3988.987336,0.0,2318.760586,1348.077293,208.3715155,102871.566,3.139694147,17.50018428373017,0.969560598,24.55520637096774,4.112936974,110.77641301475
2025-09-25 18:00:00,0.956204666,11.36851902,0.569039295,87.67527631,5.337478483,33.694,9.1,1.025,0.575,87.81,11.165,5.595,69.15,8.89,20.14,1.82,10.34449894,4.865555556,80.37555556,62.52,26.24,0.049,5.15,2.22,9.83,2.2,0.034,0.13,55.49,10.21,0.063,1.982524272,0.19,111.502,0.3,96.1,0.87,0.64,1.28,0.0,0.0,0.463,58.53407936,4.120750155,4.456044637,0.087290763,0.027462492,0.074601364,0.410789833,4.070551767,7.259646621,0.055034098,0.055034098,0.022345319,33.873,0.0,0.0,0.0,0.0,0.0,0.0,0.0,0.0,0.0,0.0,0.0,0.0,0.0,7.0,0.012274943,4.413142857,0.013,94.69068571,0.14,0.100771429,0.034228571,0.552285714,0.055885714,1.036216119,15.62648649,37.57535135,0.293081081,0.366486486,8.228540541,0.203189189,0.166594595,0.26,36.27005405,0.900216216,1.263194968,1492.514286,97.5,25.30769231,13.0,60.0,25.125,8.0,154.6324561,177.6210526,184.7368421,169.6991228,171.6723684,80.59697757776496,76.62913004277047,114.3265172880901,85.48361104816246,82.39390869569957,72.79547908139187,76.54378113718931,66.41625647868113,51.124402124533276,49.365516928282275,122.1868435,560.745614,40.23113816,375.0,84.66131579,2.59916643,1.327078026,1.3403979766379992,1171.296491,4007.704246,0.0,2339.198254,1399.155623,215.9696991,106636.5526,3.045286614,17.50018428373017,0.97806249,24.55520637096774,3.965719395,109.93975676375
2025-09-25 19:00:00,0.956332859,11.36995764,0.569203097,87.6737095,5.341466718,28.799,9.1,1.025,0.575,87.81,11.165,4.804,69.15,8.89,20.14,1.82,10.54940226,4.865555556,80.37555556,62.52,26.24,0.049,5.15,2.22,9.83,2.2,0.034,0.13,55.49,10.21,0.063,1.982524272,0.19,94.946,0.3,96.1,0.87,0.64,1.28,0.0,0.0,0.411,58.6437876,4.073648205,4.420901986,0.087854654,0.027300876,0.073747606,0.404969584,4.017814393,7.209434652,0.054615489,0.054615489,0.022182698,29.557,0.0,0.0,0.0,0.0,0.0,0.0,0.0,0.0,0.0,0.0,0.0,0.0,0.0,7.0,0.212971624,4.387428571,0.013,94.70825714,0.14,0.099914286,0.035085714,0.560857143,0.055457143,1.022890637,15.6427027,37.39372973,0.315783784,0.382702703,8.059891892,0.216162162,0.173081081,0.26,36.56518919,0.880756757,1.243427758,1486.942857,97.5,25.30769231,13.0,60.0,25.125,8.0,186.9277778,194.3055556,200.5269841,178.3039683,190.0160714,80.5540623425295,81.17279867166165,116.5923742208069,86.24598583310058,85.57770434118629,65.71268979708597,79.4880486893108,59.404862968429086,46.20778831341089,45.572382780571246,116.7624825,560.0,39.95467087,375.0,90.34924603,2.618611278,1.347873294,1.372357519043963,1148.410317,4001.527468,0.0,2314.315,1406.67327,212.0924063,107020.1048,3.027620579,17.50018428373017,0.971971891,24.55520637096774,4.010898889,109.22102893125
