Repository: saikumar-voptimai/evonith_bf_webapp

# Evonith BF2 — Blast Furnace Intelligence Platform

Monitoring, modelling and optimisation of **Blast Furnace 2 (BF2)** at Evonith Steel: live telemetry from InfluxDB,
manual plant reports from Neon PostgreSQL, a two-zone energy model of the furnace, blend and fuel optimisers, a
conversational assistant (FurnaceMind) and a live digital twin evaluated every hour.

The platform has three deployable parts that share one Python service layer, plus the shared data library:

| Part | Path | What it is |
|---|---|---|
| **Streamlit app** (legacy) | `src/app.py`, `src/custom_pages/` | The original 11-page dashboard; still the home of the model pages. Served under `/legacy` in production |

File: src/assets/data/V10_df_filtered.csv (part 14 of 166)
datetime,Hot Blast PressureBar,Hot Blast Temp.oC,Hot Blast VolumeNm3/Hr.,O2 Enrichment %,OxygenFlowNm3/Hr.,PermeabilityKgs/Hr.,RAFToC,SteamKgs/Hr.,TopPressureBar,TuyereVelocitym/s,Differential PressureTotalBar,Charges/Hrs.,StockRodLevel,COKE_ASH%,COKE_FC%,COKE_IM%,COKE_MOIST%,COKE_MT,COKE_VM%,NUTCOKE_ASH%,NUTCOKE_FC%,NUTCOKE_IM%,NUTCOKE_MOIST%,NUTCOKE_MT,NUTCOKE_VM%,PCI_2_%Ash,PCI_2_%FC,PCI_2_%IM,PCI_2_MT,PCI_2_%VM,Sinter_SP_MT,Sinter_SP_02_Al2O3%,Sinter_SP_02_Basicity,Sinter_SP_02_CaO%,Sinter_SP_02_Cold_Strength_AI,Sinter_SP_02_Cold_strength_TI,Sinter_SP_02_Fe(T)%,Sinter_SP_02_FeO%,Sinter_SP_02_Hot_strength_RDI,Sinter_SP_02_Hot_strength_RI,Sinter_SP_02_K2O%,Sinter_SP_02_MgO%,Sinter_SP_02_MnO%,Sinter_SP_02_Na2O%,Sinter_SP_02_P%,Sinter_SP_02_SiO2%,Sinter_SP_02_TiO2%,ORE_%Al2O3,ORE_%CaO,ORE_%Fe(T),ORE_%K2O,ORE_%LOI,ORE_%MgO,ORE_%MnO,ORE_MT,ORE_%Na2O,ORE_%P,ORE_%SiO2,ORE_%TiO2,ORE_%TM,Geomin Type,FLUX_Al2O3%,FLUX_CaO%,FLUX_Fe2O3%,FLUX_LOI%,FLUX_MgO%,FLUX_MT,FLUX_SiO2%,FLUX_TM%,COKE_DISCHARGE_TIME,WEIGHTED_COKE_ANGLE,TOTAL_COKE_PORTIONS,NON_COKE_DISCHARGE_TIME,WEIGHTED_NON_COKE_ANGLE,TOTAL_NON_COKE_PORTIONS,UnitCost Lakhs/Thm,ActualKg/Thm.,FurnaceTopGasAnalysisCO2ETACO,Act. Fuel RateKg/Thm.,Coke Rate Kg/Thm,ProductionTonnesPerHr
2024-02-11 02:00:00,2.59,1137.0,106050.0,3.797665622,5001.0,1483.0,2352.0,0.0,1.4,225.0,1.19,7.0,1.3,11.26463646,87.34536354,0.415051934,3.051558026,276.4716667,0.974948066,11.36,87.14,0.46,7.1,25.376000003,1.04,9.54,69.18,1.32,90.68,19.96,940.0203333,2.31,1.974244163,11.36,4.844444444,82.64444444,54.46,9.51,30.98,68.31,0.0705,1.875,0.085,0.0515,0.0465,5.755,0.17,1.578916781,0.032684583,13.64204212,0.005531237,1.790109472,0.015085192,0.027656186,267.2259012,0.001759939,0.045255577,1.855478638,0.21119269,1.005679478,1.0,0.72,0.0,1.14,1.3,0.0,27.96333333,96.12,0.1,82.0,25.54545455,11.0,60.0,27.875,8.0,123.7975,123.0,39.65436712,553.0,430.0,85.36585366
2024-02-11 03:00:00,2.61,1128.0,106812.0,3.769843771,5000.0,1477.0,2362.0,0.0,1.4,224.0,1.21,7.0,1.3,11.26463646,87.34536354,0.415051934,3.051558026,276.4716667,0.974948066,11.36,87.14,0.46,7.1,25.376000003,1.04,9.54,69.18,1.32,90.68,19.96,940.0203333,2.31,1.974244163,11.36,4.844444444,82.64444444,54.46,9.51,30.98,68.31,0.0705,1.875,0.085,0.0515,0.0465,5.755,0.17,1.578916781,0.032684583,13.64204212,0.005531237,1.790109472,0.015085192,0.027656186,267.2259012,0.001759939,0.045255577,1.855478638,0.21119269,1.005679478,1.0,0.72,0.0,1.14,1.3,0.0,27.96333333,96.12,0.1,82.0,25.54545455,11.0,60.0,27.875,8.0,123.0025,117.0,39.33054393,547.0,430.0,85.04273504
2024-02-11 04:00:00,2.59,1129.0,106120.0,3.795162809,5001.0,1501.0,2363.0,0.0,1.4,226.0,1.19,7.0,1.3,11.26463646,87.34536354,0.415051934,3.051558026,276.4716667,0.974948066,11.36,87.14,0.46,7.1,25.376000003,1.04,9.54,69.18,1.32,90.68,19.96,940.0203333,2.31,1.974244163,11.36,4.844444444,82.64444444,54.46,9.51,30.98,68.31,0.0705,1.875,0.085,0.0515,0.0465,5.755,0.17,1.578916781,0.032684583,13.64204212,0.005531237,1.790109472,0.015085192,0.027656186,267.2259012,0.001759939,0.045255577,1.855478638,0.21119269,1.005679478,1.0,0.72,0.0,1.14,1.3,0.0,27.96333333,96.12,0.1,82.0,25.54545455,11.0,60.0,27.875,8.0,123.0025,117.0,39.1831972,547.0,430.0,85.04273504
2024-02-11 05:00:00,2.59,1130.0,106005.0,3.796999249,4998.0,1507.0,2359.0,0.0,1.4,226.0,1.19,7.0,1.3,11.26463646,87.34536354,0.415051934,3.051558026,276.4716667,0.974948066,11.36,87.14,0.46,7.1,25.376000003,1.04,9.54,69.18,1.32,90.68,19.96,940.0203333,2.31,1.974244163,11.36,4.844444444,82.64444444,54.46,9.51,30.98,68.31,0.0705,1.875,0.085,0.0515,0.0465,5.755,0.17,1.578916781,0.032684583,13.64204212,0.005531237,1.790109472,0.015085192,0.027656186,267.2259012,0.001759939,0.045255577,1.855478638,0.21119269,1.005679478,1.0,0.72,0.0,1.14,1.3,0.0,27.96333333,96.12,0.1,82.0,25.54545455,11.0,60.0,27.875,8.0,123.2675,119.0,38.50105067,549.0,430.0,85.96638655
2024-02-11 06:00:00,2.58,1126.0,106580.0,3.784939204,5002.0,1507.0,2351.0,122.0,1.4,224.0,1.18,7.0,1.3,11.26463646,87.34536354,0.415051934,3.051558026,276.4716667,0.974948066,11.36,87.14,0.46,7.1,25.376000003,1.04,9.54,69.18,1.32,90.68,19.96,940.0203333,2.31,1.974244163,11.36,4.844444444,82.64444444,54.46,9.51,30.98,68.31,0.0705,1.875,0.085,0.0515,0.0465,5.755,0.17,1.578916781,0.032684583,13.64204212,0.005531237,1.790109472,0.015085192,0.027656186,267.2259012,0.001759939,0.045255577,1.855478638,0.21119269,1.005679478,1.0,0.72,0.0,1.14,1.3,0.0,27.96333333,96.12,0.1,82.0,25.54545455,11.0,60.0,27.875,8.0,123.4,120.0,38.34794647,550.0,430.0,85.58333333
2024-02-11 08:00:00,2.52,1159.0,104085.0,3.866203536,4997.0,1498.0,2357.0,0.0,1.36,229.0,1.16,8.0,1.3,10.87598675,87.76896132,0.395155803,3.248441974,276.4716667,0.959896132,11.33,87.2,0.44,6.5,25.376000003,1.03,9.52,69.4,1.12,90.68,19.96,940.0203333,2.345,2.022485738,11.73,4.844444444,82.64444444,54.145,9.415,30.98,68.31,0.0685,1.86,0.08,0.055,0.0475,5.8,0.175,1.485891429,0.045255577,13.58170136,0.005531237,1.790109472,0.017599391,0.030170384,267.2259012,0.002262779,0.037210141,2.124497898,0.146829204,0.879969544,1.0,0.43,0.0,1.03,1.12,0.0,27.96333333,96.61,0.1,82.0,25.54545455,11.0,60.0,27.875,8.0,123.7975,123.0,38.3882954,553.0,430.0,91.46341463
2024-02-11 09:00:00,2.58,1145.0,104688.0,3.818592056,4964.0,1457.0,2353.0,0.0,1.38,223.0,1.2,7.0,1.3,10.87598675,87.76896132,0.395155803,3.248441974,276.4716667,0.959896132,11.33,87.2,0.44,6.5,25.376000003,1.03,9.52,69.4,1.12,90.68,19.96,940.0203333,2.345,2.022485738,11.73,4.844444444,82.64444444,54.145,9.415,30.98,68.31,0.0685,1.86,0.08,0.055,0.0475,5.8,0.175,1.485891429,0.045255577,13.58170136,0.005531237,1.790109472,0.017599391,0.030170384,267.2259012,0.002262779,0.037210141,2.124497898,0.146829204,0.879969544,1.0,0.43,0.0,1.03,1.12,0.0,27.96333333,96.61,0.1,82.0,25.54545455,11.0,60.0,27.875,8.0,124.0625,125.0,39.04695813,555.0,430.0,86.4
2024-02-11 10:00:00,2.51,1156.0,104783.0,3.304439086,4299.0,1568.0,2320.0,0.0,1.4,229.0,1.11,7.0,1.3,10.87598675,87.76896132,0.395155803,3.248441974,276.4716667,0.959896132,11.33,87.2,0.44,6.5,25.376000003,1.03,9.52,69.4,1.12,90.68,19.96,940.0203333,2.345,2.022485738,11.73,4.844444444,82.64444444,54.145,9.415,30.98,68.31,0.0685,1.86,0.08,0.055,0.0475,5.8,0.175,1.485891429,0.045255577,13.58170136,0.005531237,1.790109472,0.017599391,0.030170384,267.2259012,0.002262779,0.037210141,2.124497898,0.146829204,0.879969544,1.0,0.43,0.0,1.03,1.12,0.0,27.96333333,96.61,0.1,82.0,25.54545455,11.0,60.0,27.875,8.0,123.66499999999999,122.0,38.58304297,552.0,430.0,90.16393443
2024-02-11 11:00:00,2.56,1184.0,108167.0,2.522445236,3387.0,1541.0,2308.0,0.0,1.39,238.0,1.17,7.0,1.3,10.87598675,87.76896132,0.395155803,3.248441974,276.4716667,0.959896132,11.33,87.2,0.44,6.5,25.376000003,1.03,9.52,69.4,1.12,90.68,19.96,940.0203333,2.345,2.022485738,11.73,4.844444444,82.64444444,54.145,9.415,30.98,68.31,0.0685,1.86,0.08,0.055,0.0475,5.8,0.175,1.485891429,0.045255577,13.58170136,0.005531237,1.790109472,0.017599391,0.030170384,267.2259012,0.002262779,0.037210141,2.124497898,0.146829204,0.879969544,1.0,0.43,0.0,1.03,1.12,0.0,27.96333333,96.61,0.1,82.0,25.54545455,11.0,60.0,27.875,8.0,123.66499999999999,122.0,39.03133903,552.0,430.0,90.81967213
2024-02-11 12:00:00,2.52,1159.0,106475.0,3.573943269,4725.0,1589.0,2337.0,0.0,1.4,234.0,1.12,7.0,1.3,10.87598675,87.76896132,0.395155803,3.248441974,276.4716667,0.959896132,11.33,87.2,0.44,6.5,25.376000003,1.03,9.52,69.4,1.12,90.68,19.96,940.0203333,2.345,2.022485738,11.73,4.844444444,82.64444444,54.145,9.415,30.98,68.31,0.0685,1.86,0.08,0.055,0.0475,5.8,0.175,1.485891429,0.045255577,13.58170136,0.005531237,1.790109472,0.017599391,0.030170384,267.2259012,0.002262779,0.037210141,2.124497898,0.146829204,0.879969544,1.0,0.43,0.0,1.03,1.12,0.0,27.96333333,96.61,0.1,82.0,25.54545455,11.0,60.0,27.875,8.0,124.0625,125.0,38.84792627,555.0,430.0,91.92
2024-02-11 13:00:00,2.53,1167.0,105394.0,3.786928044,4956.0,1535.0,2321.0,0.0,1.39,232.0,1.14,7.0,1.3,10.87598675,87.76896132,0.395155803,3.248441974,276.4716667,0.959896132,11.33,87.2,0.44,6.5,25.376000003,1.03,9.52,69.4,1.12,90.68,19.96,940.0203333,2.345,2.022485738,11.73,4.844444444,82.64444444,54.145,9.415,30.98,68.31,0.0685,1.86,0.08,0.055,0.0475,5.8,0.175,1.485891429,0.045255577,13.58170136,0.005531237,1.790109472,0.017599391,0.030170384,267.2259012,0.002262779,0.037210141,2.124497898,0.146829204,0.879969544,1.0,0.43,0.0,1.03,1.12,0.0,27.96333333,96.61,0.1,82.0,25.54545455,11.0,60.0,27.875,8.0,123.475,130.0,38.38642176,555.0,425.0,95.38461538
2024-02-11 14:00:00,2.55,1177.0,104867.0,3.809010853,4960.0,1507.0,2345.0,0.0,1.39,231.0,1.16,7.0,1.3,10.87598675,87.76896132,0.395155803,3.248441974,276.4716667,0.959896132,11.33,87.2,0.44,6.5,25.376000003,1.03,9.52,69.4,1.12,90.68,19.96,940.0203333,2.345,2.022485738,11.73,4.844444444,82.64444444,54.145,9.415,30.98,68.31,0.0685,1.86,0.08,0.055,0.0475,5.8,0.175,1.485891429,0.045255577,13.58170136,0.005531237,1.790109472,0.017599391,0.030170384,267.2259012,0.002262779,0.037210141,2.124497898,0.146829204,0.879969544,1.0,0.43,0.0,1.03,1.12,0.0,27.96333333,96.61,0.1,82.0,25.54545455,11.0,60.0,27.875,8.0,124.1375,135.0,39.09568395,560.0,425.0,90.07407407
2024-02-11 15:00:00,2.58,1177.0,103726.0,3.898964025,5022.0,1525.0,2325.0,0.0,1.45,226.0,1.13,7.0,1.3,10.87598675,87.76896132,0.395155803,3.248441974,276.4716667,0.959896132,11.33,87.2,0.44,6.5,25.376000003,1.03,9.52,69.4,1.12,90.68,19.96,940.0203333,2.345,2.022485738,11.73,4.844444444,82.64444444,54.145,9.415,30.98,68.31,0.0685,1.86,0.08,0.055,0.0475,5.8,0.175,1.485891429,0.045255577,13.58170136,0.005531237,1.790109472,0.017599391,0.030170384,267.2259012,0.002262779,0.037210141,2.124497898,0.146829204,0.879969544,1.0,0.43,0.0,1.03,1.12,0.0,27.96333333,96.61,0.1,82.0,25.54545455,11.0,60.0,27.875,8.0,124.4025,137.0,39.48507633,562.0,425.0,93.06569343
2024-02-11 16:00:00,2.55,1185.0,104943.0,3.801654625,4954.0,1493.0,2322.0,0.0,1.42,224.0,1.13,7.0,1.3,10.99875358,87.65619449,0.390103868,3.05259671,276.4716667,0.954948066,11.07,87.46,0.43,6.0,25.376000003,1.04,9.46,68.3,0.92,90.68,21.32,940.0203333,2.385,1.946748911,11.515,4.844444444,82.64444444,54.15,9.12,30.98,68.31,0.0765,1.885,0.075,0.0525,0.045,5.915,0.17,1.455721045,0.075425961,13.61438594,0.006788336,1.835365048,0.002011359,0.045255577,267.2259012,0.002262779,0.0379644,1.943475592,0.183033665,0.5782657,1.0,0.48,0.0,0.82,1.3,0.0,27.96333333,94.91,0.1,82.0,25.54545455,11.0,60.0,27.875,8.0,124.4025,137.0,39.01035673,562.0,425.0,93.57664234
2024-02-11 17:00:00,2.63,1166.0,106604.0,3.797571293,5027.0,1478.0,2361.0,0.0,1.45,224.0,1.18,7.0,1.3,10.99875358,87.65619449,0.390103868,3.05259671,276.4716667,0.954948066,11.07,87.46,0.43,6.0,25.376000003,1.04,9.46,68.3,0.92,90.68,21.32,940.0203333,2.385,1.946748911,11.515,4.844444444,82.64444444,54.15,9.12,30.98,68.31,0.0765,1.885,0.075,0.0525,0.045,5.915,0.17,1.455721045,0.075425961,13.61438594,0.006788336,1.835365048,0.002011359,0.045255577,267.2259012,0.002262779,0.0379644,1.943475592,0.183033665,0.5782657,1.0,0.48,0.0,0.82,1.3,0.0,27.96333333,94.91,0.1,82.0,25.54545455,11.0,60.0,27.875,8.0,123.475,130.0,38.48646147,555.0,425.0,84.61538462
2024-02-11 18:00:00,2.6,1149.0,106788.0,3.783499169,5017.0,1545.0,2361.0,0.0,1.45,227.0,1.15,7.0,1.3,10.99875358,87.65619449,0.390103868,3.05259671,276.4716667,0.954948066,11.07,87.46,0.43,6.0,25.376000003,1.04,9.46,68.3,0.92,90.68,21.32,940.0203333,2.385,1.946748911,11.515,4.844444444,82.64444444,54.15,9.12,30.98,68.31,0.0765,1.885,0.075,0.0525,0.045,5.915,0.17,1.455721045,0.075425961,13.61438594,0.006788336,1.835365048,0.002011359,0.045255577,267.2259012,0.002262779,0.0379644,1.943475592,0.183033665,0.5782657,1.0,0.48,0.0,0.82,1.3,0.0,27.96333333,94.91,0.1,82.0,25.54545455,11.0,60.0,27.875,8.0,123.475,130.0,38.67124857,555.0,425.0,83.15384615
2024-02-11 19:00:00,2.6,1156.0,106539.0,3.796110042,5022.0,1542.0,2355.0,0.0,1.45,228.0,1.15,7.0,1.3,10.99875358,87.65619449,0.390103868,3.05259671,276.4716667,0.954948066,11.07,87.46,0.43,6.0,25.376000003,1.04,9.46,68.3,0.92,90.68,21.32,940.0203333,2.385,1.946748911,11.515,4.844444444,82.64444444,54.15,9.12,30.98,68.31,0.0765,1.885,0.075,0.0525,0.045,5.915,0.17,1.455721045,0.075425961,13.61438594,0.006788336,1.835365048,0.002011359,0.045255577,267.2259012,0.002262779,0.0379644,1.943475592,0.183033665,0.5782657,1.0,0.48,0.0,0.82,1.3,0.0,27.96333333,94.91,0.1,82.0,25.54545455,11.0,60.0,27.875,8.0,123.8725,133.0,39.30302331,558.0,425.0,84.36090226
2024-02-11 20:00:00,2.56,1163.0,106452.0,3.794674692,5016.0,1534.0,2325.0,0.0,1.45,231.0,1.11,7.0,1.3,10.99875358,87.65619449,0.390103868,3.05259671,276.4716667,0.954948066,11.07,87.46,0.43,6.0,25.376000003,1.04,9.46,68.3,0.92,90.68,21.32,940.0203333,2.385,1.946748911,11.515,4.844444444,82.64444444,54.15,9.12,30.98,68.31,0.0765,1.885,0.075,0.0525,0.045,5.915,0.17,1.455721045,0.075425961,13.61438594,0.006788336,1.835365048,0.002011359,0.045255577,267.2259012,0.002262779,0.0379644,1.943475592,0.183033665,0.5782657,1.0,0.48,0.0,0.82,1.3,0.0,27.96333333,94.91,0.1,82.0,25.54545455,11.0,60.0,27.875,8.0,124.8,140.0,39.06759907,565.0,425.0,87.71428571
2024-02-11 21:00:00,2.61,1153.0,106854.0,3.78041132,5016.0,1556.0,2321.0,0.0,1.45,227.0,1.16,7.0,1.3,10.99875358,87.65619449,0.390103868,3.05259671,276.4716667,0.954948066,11.07,87.46,0.43,6.0,25.376000003,1.04,9.46,68.3,0.92,90.68,21.32,940.0203333,2.385,1.946748911,11.515,4.844444444,82.64444444,54.15,9.12,30.98,68.31,0.0765,1.885,0.075,0.0525,0.045,5.915,0.17,1.455721045,0.075425961,13.61438594,0.006788336,1.835365048,0.002011359,0.045255577,267.2259012,0.002262779,0.0379644,1.943475592,0.183033665,0.5782657,1.0,0.48,0.0,0.82,1.3,0.0,27.96333333,94.91,0.1,82.0,25.54545455,11.0,60.0,27.875,8.0,125.3875,135.0,38.69606004,565.0,430.0,90.37037037
2024-02-11 22:00:00,2.59,1152.0,106726.0,3.71558134,4924.0,1604.0,2328.0,0.0,1.45,228.0,1.14,7.0,1.3,10.99875358,87.65619449,0.390103868,3.05259671,276.4716667,0.954948066,11.07,87.46,0.43,6.0,25.376000003,1.04,9.46,68.3,0.92,90.68,21.32,940.0203333,2.385,1.946748911,11.515,4.844444444,82.64444444,54.15,9.12,30.98,68.31,0.0765,1.885,0.075,0.0525,0.045,5.915,0.17,1.455721045,0.075425961,13.61438594,0.006788336,1.835365048,0.002011359,0.045255577,267.2259012,0.002262779,0.0379644,1.943475592,0.183033665,0.5782657,1.0,0.48,0.0,0.82,1.3,0.0,27.96333333,94.91,0.1,82.0,25.54545455,11.0,60.0,27.875,8.0,124.1375,135.0,38.76404494,560.0,425.0,86.2962963
2024-02-11 23:00:00,2.56,1153.0,106039.0,3.715350667,4892.0,1549.0,2310.0,0.0,1.45,230.0,1.11,7.0,1.3,10.91180045,87.71198842,0.396211136,3.02422272,279.125,0.98,11.34,87.17,0.45,6.3,25.762666669999998,1.04,9.59,69.17,1.08,90.36,20.16,943.9293333,2.43,1.924062914,11.39,4.822222222,81.97777778,54.3,9.55,30.74,68.31,0.0865,1.81,0.07,0.0485,0.045,5.92,0.175,1.477114335,0.030145191,13.55528733,0.005777828,1.803687232,0.020096794,0.050241984,272.2035708,0.002763309,0.048483515,2.017215665,0.161527979,0.904355715,1.0,0.49,0.0,0.58,1.32,0.0,18.17666667,96.72,0.1,82.0,25.54545455,11.0,60.0,27.875,8.0,125.4625,145.0,38.92538714,570.0,425.0,84.96551724
2024-02-12 00:00:00,2.49,1128.0,96906.0,3.553714991,4276.0,1415.0,2300.0,0.0,1.35,210.0,1.14,7.0,1.3,12.57,86.09,0.38,2.6,248.7553333,0.96,12.48,86.05,0.44,5.9,29.84166666,1.03,9.75,70.41,0.92,87.10333333,18.92,770.1153333,2.105,2.021108806,10.65,4.955555556,81.15666667,55.515,10.01,24.86,68.62,0.0575,1.78,0.07,0.047,0.0555,5.27,0.16,2.641046272,0.079280939,26.53433919,0.010405623,3.855035646,0.044595528,0.113966349,353.2383333,0.001486518,0.110002303,4.296035868,0.277483286,2.328877576,1.0,0.28,0.0,1.07,1.28,0.0,6.293333333,96.28,0.1,82.0,25.54545455,11.0,60.0,27.875,8.0,121.24000000000001,132.0,41.98725513,547.0,415.0,81.66666667
2024-02-12 01:00:00,2.58,1145.0,100841.0,3.431912992,4297.0,1413.0,2258.0,0.0,1.38,215.0,1.2,7.0,1.3,12.57,86.09,0.38,2.6,248.7553333,0.96,12.48,86.05,0.44,5.9,29.84166666,1.03,9.75,70.41,0.92,87.10333333,18.92,770.1153333,2.105,2.021108806,10.65,4.955555556,81.15666667,55.515,10.01,24.86,68.62,0.0575,1.78,0.07,0.047,0.0555,5.27,0.16,2.641046272,0.079280939,26.53433919,0.010405623,3.855035646,0.044595528,0.113966349,353.2383333,0.001486518,0.110002303,4.296035868,0.277483286,2.328877576,1.0,0.28,0.0,1.07,1.28,0.0,6.293333333,96.28,0.1,82.0,25.54545455,11.0,60.0,27.875,8.0,122.9625,145.0,41.30792755,560.0,415.0,86.62068966
2024-02-12 02:00:00,2.62,1147.0,101372.0,3.408393658,4290.0,1388.0,2261.0,0.0,1.4,214.0,1.22,6.0,1.3,12.57,86.09,0.38,2.6,248.7553333,0.96,12.48,86.05,0.44,5.9,29.84166666,1.03,9.75,70.41,0.92,87.10333333,18.92,770.1153333,2.105,2.021108806,10.65,4.955555556,81.15666667,55.515,10.01,24.86,68.62,0.0575,1.78,0.07,0.047,0.0555,5.27,0.16,2.641046272,0.079280939,26.53433919,0.010405623,3.855035646,0.044595528,0.113966349,353.2383333,0.001486518,0.110002303,4.296035868,0.277483286,2.328877576,1.0,0.28,0.0,1.07,1.28,0.0,6.293333333,96.28,0.1,82.0,25.54545455,11.0,60.0,27.875,8.0,122.3,140.0,40.78542702,555.0,415.0,88.28571429
2024-02-12 03:00:00,2.67,1149.0,103869.0,3.324970941,4288.0,1417.0,2280.0,0.0,1.45,217.0,1.22,7.0,1.3,12.57,86.09,0.38,2.6,248.7553333,0.96,12.48,86.05,0.44,5.9,29.84166666,1.03,9.75,70.41,0.92,87.10333333,18.92,770.1153333,2.105,2.021108806,10.65,4.955555556,81.15666667,55.515,10.01,24.86,68.62,0.0575,1.78,0.07,0.047,0.0555,5.27,0.16,2.641046272,0.079280939,26.53433919,0.010405623,3.855035646,0.044595528,0.113966349,353.2383333,0.001486518,0.110002303,4.296035868,0.277483286,2.328877576,1.0,0.28,0.0,1.07,1.28,0.0,6.293333333,96.28,0.1,82.0,25.54545455,11.0,60.0,27.875,8.0,122.035,138.0,40.55661275,553.0,415.0,87.75362319
2024-02-12 04:00:00,2.67,1148.0,104228.0,3.287274536,4254.0,1431.0,2287.0,0.0,1.46,217.0,1.21,7.0,1.3,12.57,86.09,0.38,2.6,248.7553333,0.96,12.48,86.05,0.44,5.9,29.84166666,1.03,9.75,70.41,0.92,87.10333333,18.92,770.1153333,2.105,2.021108806,10.65,4.955555556,81.15666667,55.515,10.01,24.86,68.62,0.0575,1.78,0.07,0.047,0.0555,5.27,0.16,2.641046272,0.079280939,26.53433919,0.010405623,3.855035646,0.044595528,0.113966349,353.2383333,0.001486518,0.110002303,4.296035868,0.277483286,2.328877576,1.0,0.28,0.0,1.07,1.28,0.0,6.293333333,96.28,0.1,82.0,25.54545455,11.0,60.0,27.875,8.0,121.1075,131.0,40.42250178,546.0,415.0,87.78625954
2024-02-12 05:00:00,2.68,1136.0,104637.0,3.274435327,4254.0,1437.0,2299.0,0.0,1.46,216.0,1.22,6.0,1.3,12.57,86.09,0.38,2.6,248.7553333,0.96,12.48,86.05,0.44,5.9,29.84166666,1.03,9.75,70.41,0.92,87.10333333,18.92,770.1153333,2.105,2.021108806,10.65,4.955555556,81.15666667,55.515,10.01,24.86,68.62,0.0575,1.78,0.07,0.047,0.0555,5.27,0.16,2.641046272,0.079280939,26.53433919,0.010405623,3.855035646,0.044595528,0.113966349,353.2383333,0.001486518,0.110002303,4.296035868,0.277483286,2.328877576,1.0,0.28,0.0,1.07,1.28,0.0,6.293333333,96.28,0.1,82.0,25.54545455,11.0,60.0,27.875,8.0,120.5775,127.0,40.73372781,542.0,415.0,87.4015748
2024-02-12 06:00:00,2.69,1134.0,104328.0,3.269469222,4235.0,1415.0,2301.0,0.0,1.46,214.0,1.23,7.0,1.3,12.57,86.09,0.38,2.6,248.7553333,0.96,12.48,86.05,0.44,5.9,29.84166666,1.03,9.75,70.41,0.92,87.10333333,18.92,770.1153333,2.105,2.021108806,10.65,4.955555556,81.15666667,55.515,10.01,24.86,68.62,0.0575,1.78,0.07,0.047,0.0555,5.27,0.16,2.641046272,0.079280939,26.53433919,0.010405623,3.855035646,0.044595528,0.113966349,353.2383333,0.001486518,0.110002303,4.296035868,0.277483286,2.328877576,1.0,0.28,0.0,1.07,1.28,0.0,6.293333333,96.28,0.1,82.0,25.54545455,11.0,60.0,27.875,8.0,120.18,124.0,40.80037888,539.0,415.0,86.12903226
2024-02-12 07:00:00,2.67,1124.0,104667.0,3.268115104,4247.0,1428.0,2301.0,0.0,1.45,215.0,1.22,7.0,1.3,12.57,86.09,0.38,2.6,248.7553333,0.96,12.48,86.05,0.44,5.9,29.84166666,1.03,9.75,70.41,0.92,87.10333333,18.92,770.1153333,2.105,2.021108806,10.65,4.955555556,81.15666667,55.515,10.01,24.86,68.62,0.0575,1.78,0.07,0.047,0.0555,5.27,0.16,2.641046272,0.079280939,26.53433919,0.010405623,3.855035646,0.044595528,0.113966349,353.2383333,0.001486518,0.110002303,4.296035868,0.277483286,2.328877576,1.0,0.28,0.0,1.07,1.28,0.0,6.293333333,96.28,0.1,82.0,25.54545455,11.0,60.0,27.875,8.0,120.445,126.0,40.69877243,541.0,415.0,84.92063492
2024-02-12 08:00:00,2.67,1123.0,104887.0,3.265869364,4253.0,1438.0,2305.0,0.0,1.45,215.0,1.22,7.0,1.3,12.32,86.34,0.38,3.1,248.7553333,0.96,12.48,86.05,0.44,5.9,29.84166666,1.03,9.55,70.53,0.71,87.10333333,19.21,770.1153333,2.105,2.021108806,10.65,4.955555556,81.15666667,55.515,10.01,24.86,68.62,0.0575,1.78,0.07,0.047,0.0555,5.27,0.16,2.641046272,0.079280939,26.53433919,0.010405623,3.855035646,0.044595528,0.113966349,353.2383333,0.001486518,0.110002303,4.296035868,0.277483286,2.328877576,1.0,0.28,0.0,1.07,1.28,0.0,6.293333333,96.28,0.1,82.0,25.54545455,11.0,60.0,27.875,8.0,120.0475,123.0,41.09168242,538.0,415.0,85.20325203
2024-02-12 09:00:00,2.68,1121.0,104640.0,3.273572408,4253.0,1408.0,2300.0,0.0,1.44,214.0,1.24,6.0,1.3,12.32,86.34,0.38,3.1,248.7553333,0.96,12.48,86.05,0.44,5.9,29.84166666,1.03,9.55,70.53,0.71,87.10333333,19.21,770.1153333,2.105,2.021108806,10.65,4.955555556,81.15666667,55.515,10.01,24.86,68.62,0.0575,1.78,0.07,0.047,0.0555,5.27,0.16,2.641046272,0.079280939,26.53433919,0.010405623,3.855035646,0.044595528,0.113966349,353.2383333,0.001486518,0.110002303,4.296035868,0.277483286,2.328877576,1.0,0.28,0.0,1.07,1.28,0.0,6.293333333,96.28,0.1,82.0,25.54545455,11.0,60.0,27.875,8.0,120.3125,125.0,40.75309819,540.0,415.0,84.4
2024-02-12 10:00:00,2.68,1121.0,103880.0,3.328492742,4293.0,1484.0,2297.0,0.0,1.46,215.0,1.22,7.0,1.3,12.32,86.34,0.38,3.1,248.7553333,0.96,12.48,86.05,0.44,5.9,29.84166666,1.03,9.55,70.53,0.71,87.10333333,19.21,770.1153333,2.105,2.021108806,10.65,4.955555556,81.15666667,55.515,10.01,24.86,68.62,0.0575,1.78,0.07,0.047,0.0555,5.27,0.16,2.641046272,0.079280939,26.53433919,0.010405623,3.855035646,0.044595528,0.113966349,353.2383333,0.001486518,0.110002303,4.296035868,0.277483286,2.328877576,1.0,0.28,0.0,1.07,1.28,0.0,6.293333333,96.28,0.1,82.0,25.54545455,11.0,60.0,27.875,8.0,120.3125,125.0,41.70627376,540.0,415.0,85.04
2024-02-12 11:00:00,2.6,1133.0,103365.0,3.365306202,4319.0,1510.0,2298.0,0.0,1.39,217.0,1.21,7.0,1.3,12.32,86.34,0.38,3.1,248.7553333,0.96,12.48,86.05,0.44,5.9,29.84166666,1.03,9.55,70.53,0.71,87.10333333,19.21,770.1153333,2.105,2.021108806,10.65,4.955555556,81.15666667,55.515,10.01,24.86,68.62,0.0575,1.78,0.07,0.047,0.0555,5.27,0.16,2.641046272,0.079280939,26.53433919,0.010405623,3.855035646,0.044595528,0.113966349,353.2383333,0.001486518,0.110002303,4.296035868,0.277483286,2.328877576,1.0,0.28,0.0,1.07,1.28,0.0,6.293333333,96.28,0.1,82.0,25.54545455,11.0,60.0,27.875,8.0,120.5775,127.0,42.17007435,542.0,415.0,85.27559055
2024-02-12 12:00:00,2.52,1133.0,98101.0,3.539992082,4312.0,1449.0,2237.0,0.0,1.37,211.0,1.15,6.0,1.3,12.32,86.34,0.38,3.1,248.7553333,0.96,12.48,86.05,0.44,5.9,29.84166666,1.03,9.55,70.53,0.71,87.10333333,19.21,770.1153333,2.105,2.021108806,10.65,4.955555556,81.15666667,55.515,10.01,24.86,68.62,0.0575,1.78,0.07,0.047,0.0555,5.27,0.16,2.641046272,0.079280939,26.53433919,0.010405623,3.855035646,0.044595528,0.113966349,353.2383333,0.001486518,0.110002303,4.296035868,0.277483286,2.328877576,1.0,0.28,0.0,1.07,1.28,0.0,6.293333333,96.28,0.1,82.0,25.54545455,11.0,60.0,27.875,8.0,120.8425,129.0,42.51858736,544.0,415.0,87.90697674
2024-02-12 13:00:00,2.46,1117.0,95488.0,3.633409004,4308.0,1403.0,2298.0,0.0,1.33,207.0,1.13,6.0,1.3,12.32,86.34,0.38,3.1,248.7553333,0.96,12.48,86.05,0.44,5.9,29.84166666,1.03,9.55,70.53,0.71,87.10333333,19.21,770.1153333,2.105,2.021108806,10.65,4.955555556,81.15666667,55.515,10.01,24.86,68.62,0.0575,1.78,0.07,0.047,0.0555,5.27,0.16,2.641046272,0.079280939,26.53433919,0.010405623,3.855035646,0.044595528,0.113966349,353.2383333,0.001486518,0.110002303,4.296035868,0.277483286,2.328877576,1.0,0.28,0.0,1.07,1.28,0.0,6.293333333,96.28,0.1,82.0,25.54545455,11.0,60.0,27.875,8.0,120.0475,123.0,43.15593772,538.0,415.0,80.89430894
2024-02-12 14:00:00,2.46,1103.0,95902.0,3.615220141,4305.0,1408.0,2312.0,0.0,1.36,204.0,1.1,6.0,1.3,12.32,86.34,0.38,3.1,248.7553333,0.96,12.48,86.05,0.44,5.9,29.84166666,1.03,9.55,70.53,0.71,87.10333333,19.21,770.1153333,2.105,2.021108806,10.65,4.955555556,81.15666667,55.515,10.01,24.86,68.62,0.0575,1.78,0.07,0.047,0.0555,5.27,0.16,2.641046272,0.079280939,26.53433919,0.010405623,3.855035646,0.044595528,0.113966349,353.2383333,0.001486518,0.110002303,4.296035868,0.277483286,2.328877576,1.0,0.28,0.0,1.07,1.28,0.0,6.293333333,96.28,0.1,82.0,25.54545455,11.0,60.0,27.875,8.0,119.91499999999999,122.0,43.4792734,537.0,415.0,78.27868852
2024-02-12 15:00:00,2.47,1128.0,94997.0,3.647937223,4303.0,1422.0,2307.0,0.0,1.37,206.0,1.1,7.0,1.3,12.32,86.34,0.38,3.1,248.7553333,0.96,12.48,86.05,0.44,5.9,29.84166666,1.03,9.55,70.53,0.71,87.10333333,19.21,770.1153333,2.105,2.021108806,10.65,4.955555556,81.15666667,55.515,10.01,24.86,68.62,0.0575,1.78,0.07,0.047,0.0555,5.27,0.16,2.641046272,0.079280939,26.53433919,0.010405623,3.855035646,0.044595528,0.113966349,353.2383333,0.001486518,0.110002303,4.296035868,0.277483286,2.328877576,1.0,0.28,0.0,1.07,1.28,0.0,6.293333333,96.28,0.1,82.0,25.54545455,11.0,60.0,27.875,8.0,120.71000000000001,128.0,43.73389553,543.0,415.0,80.859375
2024-02-12 16:00:00,2.47,1126.0,95518.0,3.628899121,4304.0,1443.0,2301.0,0.0,1.37,207.0,1.1,6.0,1.3,12.06,86.54,0.44,3.9,248.7553333,0.96,12.48,86.05,0.44,5.9,29.84166666,1.03,9.92,70.44,1.02,87.10333333,18.62,770.1153333,2.105,2.021108806,10.65,4.955555556,81.15666667,55.515,10.01,24.86,68.62,0.0575,1.78,0.07,0.047,0.0555,5.27,0.16,2.641046272,0.079280939,26.53433919,0.010405623,3.855035646,0.044595528,0.113966349,353.2383333,0.001486518,0.110002303,4.296035868,0.277483286,2.328877576,1.0,0.28,0.0,1.07,1.28,0.0,6.293333333,96.28,0.1,82.0,25.54545455,11.0,60.0,27.875,8.0,120.975,130.0,43.281471,545.0,415.0,81.76923077
2024-02-12 17:00:00,2.48,1128.0,95558.0,3.629065528,4306.0,1433.0,2298.0,0.0,1.37,207.0,1.11,6.0,1.3,12.06,86.54,0.44,3.9,248.7553333,0.96,12.48,86.05,0.44,5.9,29.84166666,1.03,9.92,70.44,1.02,87.10333333,18.62,770.1153333,2.105,2.021108806,10.65,4.955555556,81.15666667,55.515,10.01,24.86,68.62,0.0575,1.78,0.07,0.047,0.0555,5.27,0.16,2.641046272,0.079280939,26.53433919,0.010405623,3.855035646,0.044595528,0.113966349,353.2383333,0.001486518,0.110002303,4.296035868,0.277483286,2.328877576,1.0,0.28,0.0,1.07,1.28,0.0,6.293333333,96.28,0.1,82.0,25.54545455,11.0,60.0,27.875,8.0,120.975,130.0,41.99052133,545.0,415.0,81.30769231
2024-02-12 18:00:00,2.49,1129.0,95741.0,3.619613443,4303.0,1419.0,2298.0,0.0,1.37,207.0,1.12,7.0,1.3,12.06,86.54,0.44,3.9,248.7553333,0.96,12.48,86.05,0.44,5.9,29.84166666,1.03,9.92,70.44,1.02,87.10333333,18.62,770.1153333,2.105,2.021108806,10.65,4.955555556,81.15666667,55.515,10.01,24.86,68.62,0.0575,1.78,0.07,0.047,0.0555,5.27,0.16,2.641046272,0.079280939,26.53433919,0.010405623,3.855035646,0.044595528,0.113966349,353.2383333,0.001486518,0.110002303,4.296035868,0.277483286,2.328877576,1.0,0.28,0.0,1.07,1.28,0.0,6.293333333,96.28,0.1,82.0,25.54545455,11.0,60.0,27.875,8.0,120.975,130.0,41.88965191,545.0,415.0,82.0
2024-02-12 19:00:00,2.5,1128.0,95900.0,3.614456399,4304.0,1410.0,2309.0,0.0,1.37,207.0,1.13,6.0,1.3,12.06,86.54,0.44,3.9,248.7553333,0.96,12.48,86.05,0.44,5.9,29.84166666,1.03,9.92,70.44,1.02,87.10333333,18.62,770.1153333,2.105,2.021108806,10.65,4.955555556,81.15666667,55.515,10.01,24.86,68.62,0.0575,1.78,0.07,0.047,0.0555,5.27,0.16,2.641046272,0.079280939,26.53433919,0.010405623,3.855035646,0.044595528,0.113966349,353.2383333,0.001486518,0.110002303,4.296035868,0.277483286,2.328877576,1.0,0.28,0.0,1.07,1.28,0.0,6.293333333,96.28,0.1,82.0,25.54545455,11.0,60.0,27.875,8.0,120.975,130.0,41.80657366,545.0,415.0,82.15384615
2024-02-12 20:00:00,2.49,1129.0,96441.0,3.595032145,4305.0,1433.0,2301.0,0.0,1.37,209.0,1.12,6.0,1.3,12.06,86.54,0.44,3.9,248.7553333,0.96,12.48,86.05,0.44,5.9,29.84166666,1.03,9.92,70.44,1.02,87.10333333,18.62,770.1153333,2.105,2.021108806,10.65,4.955555556,81.15666667,55.515,10.01,24.86,68.62,0.0575,1.78,0.07,0.047,0.0555,5.27,0.16,2.641046272,0.079280939,26.53433919,0.010405623,3.855035646,0.044595528,0.113966349,353.2383333,0.001486518,0.110002303,4.296035868,0.277483286,2.328877576,1.0,0.28,0.0,1.07,1.28,0.0,6.293333333,96.28,0.1,82.0,25.54545455,11.0,60.0,27.875,8.0,120.975,130.0,41.63323106,545.0,415.0,81.84615385
2024-02-12 21:00:00,2.48,1133.0,96275.0,3.597882285,4301.0,1441.0,2305.0,0.0,1.37,209.0,1.11,6.0,1.3,12.06,86.54,0.44,3.9,248.7553333,0.96,12.48,86.05,0.44,5.9,29.84166666,1.03,9.92,70.44,1.02,87.10333333,18.62,770.1153333,2.105,2.021108806,10.65,4.955555556,81.15666667,55.515,10.01,24.86,68.62,0.0575,1.78,0.07,0.047,0.0555,5.27,0.16,2.641046272,0.079280939,26.53433919,0.010405623,3.855035646,0.044595528,0.113966349,353.2383333,0.001486518,0.110002303,4.296035868,0.277483286,2.328877576,1.0,0.28,0.0,1.07,1.28,0.0,6.293333333,96.28,0.1,82.0,25.54545455,11.0,60.0,27.875,8.0,120.975,130.0,41.85333648,545.0,415.0,82.0
2024-02-12 22:00:00,2.49,1129.0,96273.0,3.598792794,4302.0,1435.0,2309.0,0.0,1.37,208.0,1.12,7.0,1.3,12.06,86.54,0.44,3.9,248.7553333,0.96,12.48,86.05,0.44,5.9,29.84166666,1.03,9.92,70.44,1.02,87.10333333,18.62,770.1153333,2.105,2.021108806,10.65,4.955555556,81.15666667,55.515,10.01,24.86,68.62,0.0575,1.78,0.07,0.047,0.0555,5.27,0.16,2.641046272,0.079280939,26.53433919,0.010405623,3.855035646,0.044595528,0.113966349,353.2383333,0.001486518,0.110002303,4.296035868,0.277483286,2.328877576,1.0,0.28,0.0,1.07,1.28,0.0,6.293333333,96.28,0.1,82.0,25.54545455,11.0,60.0,27.875,8.0,120.975,130.0,41.84397163,545.0,415.0,81.15384615
2024-02-12 23:00:00,2.49,1130.0,96346.0,3.596903551,4303.0,1407.0,2307.0,0.0,1.35,209.0,1.14,6.0,1.3,12.42,86.21,0.39,3.1,244.6136667,0.98,12.58,85.93,0.45,7.7,28.69033333,1.04,9.83,70.22,0.89,83.45666667,19.06,758.0156667,2.1,2.025553901,10.705,5.11,81.04444444,55.4,9.66,26.03,68.62,0.059,1.89,0.07,0.046,0.053,5.285,0.16,2.868860369,0.149679671,26.78767186,0.010477577,3.77192772,0.049893224,0.184604928,350.2653333,0.01995729,0.096792854,3.996447227,0.291376427,2.843913757,1.0,0.45,0.0,1.04,1.24,0.0,10.51666667,96.12,0.1,82.0,25.54545455,11.0,60.0,27.875,8.0,121.24000000000001,132.0,41.8516769,547.0,415.0,81.13636364
2024-02-13 00:00:00,2.71,1129.0,104980.0,3.090801386,3998.0,1275.0,2283.0,637.0,1.34,232.0,1.37,7.0,1.2,10.86,87.79,0.37,4.2,592.8796667,0.98,11.24,87.28,0.44,7.8,19.276999996999997,1.04,10.14,69.85,1.16,77.83,18.85,902.1156667,2.17,1.858497457,11.465,5.216666667,80.7,53.845,9.58,29.595,64.58,0.1235,2.4,0.255,0.046,0.064,6.17,0.17,3.179570217,0.045823019,61.68419458,0.023896481,3.587076018,0.051929267,0.065921252,316.375321,0.009775917,0.064797628,4.363985231,0.24016354,2.562817978,2.0,0.56,0.0,0.48,1.11,0.0,21.97666667,95.63,0.1,82.0,25.54545455,11.0,60.0,27.875,8.0,123.9125,105.0,41.77040111,545.0,440.0,91.23809524
2024-02-13 01:00:00,2.67,1133.0,111063.0,2.942350076,4002.0,1406.0,2275.0,1210.0,1.35,250.0,1.32,7.0,1.2,10.86,87.79,0.37,4.2,592.8796667,0.98,11.24,87.28,0.44,7.8,19.276999996999997,1.04,10.14,69.85,1.16,77.83,18.85,902.1156667,2.17,1.858497457,11.465,5.216666667,80.7,53.845,9.58,29.595,64.58,0.1235,2.4,0.255,0.046,0.064,6.17,0.17,3.179570217,0.045823019,61.68419458,0.023896481,3.587076018,0.051929267,0.065921252,316.375321,0.009775917,0.064797628,4.363985231,0.24016354,2.562817978,2.0,0.56,0.0,0.48,1.11,0.0,21.97666667,95.63,0.1,82.0,25.54545455,11.0,60.0,27.875,8.0,125.105,114.0,42.41457859,554.0,440.0,85.78947368
2024-02-13 02:00:00,2.7,1130.0,110993.0,2.93142565,3995.0,1373.0,2278.0,980.0,1.35,246.0,1.35,7.0,1.2,10.86,87.79,0.37,4.2,592.8796667,0.98,11.24,87.28,0.44,7.8,19.276999996999997,1.04,10.14,69.85,1.16,77.83,18.85,902.1156667,2.17,1.858497457,11.465,5.216666667,80.7,53.845,9.58,29.595,64.58,0.1235,2.4,0.255,0.046,0.064,6.17,0.17,3.179570217,0.045823019,61.68419458,0.023896481,3.587076018,0.051929267,0.065921252,316.375321,0.009775917,0.064797628,4.363985231,0.24016354,2.562817978,2.0,0.56,0.0,0.48,1.11,0.0,21.97666667,95.63,0.1,82.0,25.54545455,11.0,60.0,27.875,8.0,124.4425,109.0,42.70857407,549.0,440.0,85.87155963
2024-02-13 03:00:00,2.69,1130.0,111319.0,2.930508854,3999.0,1387.0,2276.0,1126.0,1.35,246.0,1.34,7.0,1.2,10.86,87.79,0.37,4.2,592.8796667,0.98,11.24,87.28,0.44,7.8,19.276999996999997,1.04,10.14,69.85,1.16,77.83,18.85,902.1156667,2.17,1.858497457,11.465,5.216666667,80.7,53.845,9.58,29.595,64.58,0.1235,2.4,0.255,0.046,0.064,6.17,0.17,3.179570217,0.045823019,61.68419458,0.023896481,3.587076018,0.051929267,0.065921252,316.375321,0.009775917,0.064797628,4.363985231,0.24016354,2.562817978,2.0,0.56,0.0,0.48,1.11,0.0,21.97666667,95.63,0.1,82.0,25.54545455,11.0,60.0,27.875,8.0,124.31,108.0,42.77536066,548.0,440.0,85.64814815
2024-02-13 04:00:00,2.63,1130.0,111400.0,2.926069846,3999.0,1384.0,2275.0,1057.0,1.35,246.0,1.28,7.0,1.2,10.86,87.79,0.37,4.2,592.8796667,0.98,11.24,87.28,0.44,7.8,19.276999996999997,1.04,10.14,69.85,1.16,77.83,18.85,902.1156667,2.17,1.858497457,11.465,5.216666667,80.7,53.845,9.58,29.595,64.58,0.1235,2.4,0.255,0.046,0.064,6.17,0.17,3.179570217,0.045823019,61.68419458,0.023896481,3.587076018,0.051929267,0.065921252,316.375321,0.009775917,0.064797628,4.363985231,0.24016354,2.562817978,2.0,0.56,0.0,0.48,1.11,0.0,21.97666667,95.63,0.1,82.0,25.54545455,11.0,60.0,27.875,8.0,124.31,108.0,43.02961276,548.0,440.0,86.11111111
2024-02-13 05:00:00,2.63,1130.0,111690.0,2.910884409,4000.0,1381.0,2277.0,806.0,1.34,244.0,1.29,7.0,1.2,10.86,87.79,0.37,4.2,592.8796667,0.98,11.24,87.28,0.44,7.8,19.276999996999997,1.04,10.14,69.85,1.16,77.83,18.85,902.1156667,2.17,1.858497457,11.465,5.216666667,80.7,53.845,9.58,29.595,64.58,0.1235,2.4,0.255,0.046,0.064,6.17,0.17,3.179570217,0.045823019,61.68419458,0.023896481,3.587076018,0.051929267,0.065921252,316.375321,0.009775917,0.064797628,4.363985231,0.24016354,2.562817978,2.0,0.56,0.0,0.48,1.11,0.0,21.97666667,95.63,0.1,82.0,25.54545455,11.0,60.0,27.875,8.0,124.1775,107.0,43.71534196,547.0,440.0,85.98130841
2024-02-13 06:00:00,2.68,1126.0,112010.0,2.914481656,4000.0,1406.0,2281.0,1173.0,1.35,250.0,1.33,8.0,1.2,10.86,87.79,0.37,4.2,592.8796667,0.98,11.24,87.28,0.44,7.8,19.276999996999997,1.04,10.14,69.85,1.16,77.83,18.85,902.1156667,2.17,1.858497457,11.465,5.216666667,80.7,53.845,9.58,29.595,64.58,0.1235,2.4,0.255,0.046,0.064,6.17,0.17,3.179570217,0.045823019,61.68419458,0.023896481,3.587076018,0.051929267,0.065921252,316.375321,0.009775917,0.064797628,4.363985231,0.24016354,2.562817978,2.0,0.56,0.0,0.48,1.11,0.0,21.97666667,95.63,0.1,82.0,25.54545455,11.0,60.0,27.875,8.0,124.1775,107.0,42.91507096,547.0,440.0,92.52336449
2024-02-13 07:00:00,2.67,1127.0,109009.0,2.982093825,4000.0,1352.0,2276.0,777.0,1.32,244.0,1.35,7.0,1.2,10.86,87.79,0.37,4.2,592.8796667,0.98,11.24,87.28,0.44,7.8,19.276999996999997,1.04,10.14,69.85,1.16,77.83,18.85,902.1156667,2.17,1.858497457,11.465,5.216666667,80.7,53.845,9.58,29.595,64.58,0.1235,2.4,0.255,0.046,0.064,6.17,0.17,3.179570217,0.045823019,61.68419458,0.023896481,3.587076018,0.051929267,0.065921252,316.375321,0.009775917,0.064797628,4.363985231,0.24016354,2.562817978,2.0,0.56,0.0,0.48,1.11,0.0,21.97666667,95.63,0.1,82.0,25.54545455,11.0,60.0,27.875,8.0,124.045,106.0,42.75,546.0,440.0,86.50943396
2024-02-13 08:00:00,2.64,1121.0,103957.0,3.146809006,4000.0,1259.0,2264.0,1265.0,1.26,233.0,1.38,7.0,1.2,10.98,87.62,0.42,3.8,592.8796667,0.98,11.18,87.32,0.45,9.8,19.276999996999997,1.05,9.29,69.15,3.1,77.83,18.46,902.1156667,2.145,1.891216035,11.205,5.216666667,80.7,54.325,9.665,28.545,64.58,0.1215,2.275,0.25,0.0455,0.0615,5.925,0.17,2.998741446,0.074205047,62.11901382,0.033879155,3.649466358,0.060028066,0.064045824,316.375321,0.009589548,0.072661117,3.79934154,0.215140854,3.105383901,2.0,0.64,0.0,0.69,1.26,0.0,21.97666667,96.65,0.1,82.0,25.54545455,11.0,60.0,27.875,8.0,124.1775,107.0,41.85779817,547.0,440.0,86.54205607
2024-02-13 09:00:00,2.54,1131.0,104880.0,3.109289203,3999.0,1273.0,2272.0,1034.0,1.17,244.0,1.37,8.0,1.2,10.98,87.62,0.42,3.8,592.8796667,0.98,11.18,87.32,0.45,9.8,19.276999996999997,1.05,9.29,69.15,3.1,77.83,18.46,902.1156667,2.145,1.891216035,11.205,5.216666667,80.7,54.325,9.665,28.545,64.58,0.1215,2.275,0.25,0.0455,0.0615,5.925,0.17,2.998741446,0.074205047,62.11901382,0.033879155,3.649466358,0.060028066,0.064045824,316.375321,0.009589548,0.072661117,3.79934154,0.215140854,3.105383901,2.0,0.64,0.0,0.69,1.26,0.0,21.97666667,96.65,0.1,82.0,25.54545455,11.0,60.0,27.875,8.0,124.31,108.0,41.12277499,548.0,440.0,87.87037037
2024-02-13 10:00:00,2.62,1133.0,104769.0,3.089857116,4001.0,1319.0,2278.0,379.0,1.29,239.0,1.33,7.0,1.2,10.98,87.62,0.42,3.8,592.8796667,0.98,11.18,87.32,0.45,9.8,19.276999996999997,1.05,9.29,69.15,3.1,77.83,18.46,902.1156667,2.145,1.891216035,11.205,5.216666667,80.7,54.325,9.665,28.545,64.58,0.1215,2.275,0.25,0.0455,0.0615,5.925,0.17,2.998741446,0.074205047,62.11901382,0.033879155,3.649466358,0.060028066,0.064045824,316.375321,0.009589548,0.072661117,3.79934154,0.215140854,3.105383901,2.0,0.64,0.0,0.69,1.26,0.0,21.97666667,96.65,0.1,82.0,25.54545455,11.0,60.0,27.875,8.0,124.575,110.0,42.11374626,550.0,440.0,98.81818182
2024-02-13 11:00:00,2.61,1133.0,103740.0,3.110965071,4000.0,1328.0,2279.0,142.0,1.3,237.0,1.31,7.0,1.2,10.98,87.62,0.42,3.8,592.8796667,0.98,11.18,87.32,0.45,9.8,19.276999996999997,1.05,9.29,69.15,3.1,77.83,18.46,902.1156667,2.145,1.891216035,11.205,5.216666667,80.7,54.325,9.665,28.545,64.58,0.1215,2.275,0.25,0.0455,0.0615,5.925,0.17,2.998741446,0.074205047,62.11901382,0.033879155,3.649466358,0.060028066,0.064045824,316.375321,0.009589548,0.072661117,3.79934154,0.215140854,3.105383901,2.0,0.64,0.0,0.69,1.26,0.0,21.97666667,96.65,0.1,82.0,25.54545455,11.0,60.0,27.875,8.0,124.575,110.0,42.90950745,550.0,440.0,98.18181818
2024-02-13 12:00:00,2.64,1132.0,103337.0,3.143441729,4001.0,1334.0,2281.0,658.0,1.35,234.0,1.29,7.0,1.2,10.98,87.62,0.42,3.8,592.8796667,0.98,11.18,87.32,0.45,9.8,19.276999996999997,1.05,9.29,69.15,3.1,77.83,18.46,902.1156667,2.145,1.891216035,11.205,5.216666667,80.7,54.325,9.665,28.545,64.58,0.1215,2.275,0.25,0.0455,0.0615,5.925,0.17,2.998741446,0.074205047,62.11901382,0.033879155,3.649466358,0.060028066,0.064045824,316.375321,0.009589548,0.072661117,3.79934154,0.215140854,3.105383901,2.0,0.64,0.0,0.69,1.26,0.0,21.97666667,96.65,0.1,82.0,25.54545455,11.0,60.0,27.875,8.0,124.1775,107.0,41.84807781,547.0,440.0,94.57943925
2024-02-13 13:00:00,2.63,1134.0,104240.0,3.094992959,4000.0,1357.0,2281.0,114.0,1.35,237.0,1.28,7.0,1.2,10.98,87.62,0.42,3.8,592.8796667,0.98,11.18,87.32,0.45,9.8,19.276999996999997,1.05,9.29,69.15,3.1,77.83,18.46,902.1156667,2.145,1.891216035,11.205,5.216666667,80.7,54.325,9.665,28.545,64.58,0.1215,2.275,0.25,0.0455,0.0615,5.925,0.17,2.998741446,0.074205047,62.11901382,0.033879155,3.649466358,0.060028066,0.064045824,316.375321,0.009589548,0.072661117,3.79934154,0.215140854,3.105383901,2.0,0.64,0.0,0.69,1.26,0.0,21.97666667,96.65,0.1,82.0,25.54545455,11.0,60.0,27.875,8.0,125.105,114.0,41.84960299,554.0,440.0,101.2280702
2024-02-13 14:00:00,2.66,1134.0,107556.0,3.00257356,4000.0,1367.0,2286.0,202.0,1.35,242.0,1.31,7.0,1.2,10.98,87.62,0.42,3.8,592.8796667,0.98,11.18,87.32,0.45,9.8,19.276999996999997,1.05,9.29,69.15,3.1,77.83,18.46,902.1156667,2.145,1.891216035,11.205,5.216666667,80.7,54.325,9.665,28.545,64.58,0.1215,2.275,0.25,0.0455,0.0615,5.925,0.17,2.998741446,0.074205047,62.11901382,0.033879155,3.649466358,0.060028066,0.064045824,316.375321,0.009589548,0.072661117,3.79934154,0.215140854,3.105383901,2.0,0.64,0.0,0.69,1.26,0.0,21.97666667,96.65,0.1,82.0,25.54545455,11.0,60.0,27.875,8.0,125.635,118.0,42.98385263,558.0,440.0,86.44067797
2024-02-13 15:00:00,2.66,1134.0,106834.0,3.03533035,3997.0,1361.0,2280.0,617.0,1.35,241.0,1.31,7.0,1.2,10.98,87.62,0.42,3.8,592.8796667,0.98,11.18,87.32,0.45,9.8,19.276999996999997,1.05,9.29,69.15,3.1,77.83,18.46,902.1156667,2.145,1.891216035,11.205,5.216666667,80.7,54.325,9.665,28.545,64.58,0.1215,2.275,0.25,0.0455,0.0615,5.925,0.17,2.998741446,0.074205047,62.11901382,0.033879155,3.649466358,0.060028066,0.064045824,316.375321,0.009589548,0.072661117,3.79934154,0.215140854,3.105383901,2.0,0.64,0.0,0.69,1.26,0.0,21.97666667,96.65,0.1,82.0,25.54545455,11.0,60.0,27.875,8.0,125.37,116.0,43.59853681,556.0,440.0,90.51724138
2024-02-13 16:00:00,2.65,1134.0,107176.0,3.039562825,3999.0,1369.0,2273.0,968.0,1.35,242.0,1.3,7.0,1.2,10.86,87.73,0.45,3.6,592.8796667,0.96,11.02,87.49,0.46,9.5,19.276999996999997,1.03,9.4,70.82,1.2,77.83,18.58,902.1156667,2.13,1.916591853,11.46,5.216666667,80.7,54.125,9.565,29.07,64.58,0.116,2.28,0.235,0.0455,0.063,5.98,0.165,3.566664458,0.101657778,61.59874462,0.031070679,4.029063712,0.077817865,0.061903494,316.375321,0.006978923,0.080847027,3.497184907,0.275439573,2.845959532,2.0,0.58,0.0,0.58,1.28,0.0,21.97666667,96.26,0.1,82.0,25.54545455,11.0,60.0,27.875,8.0,124.7075,111.0,43.34548769,551.0,440.0,86.84684685
