Repository: saikumar-voptimai/evonith_bf_webapp

# Evonith BF2 — Blast Furnace Intelligence Platform

Monitoring, modelling and optimisation of **Blast Furnace 2 (BF2)** at Evonith Steel: live telemetry from InfluxDB,
manual plant reports from Neon PostgreSQL, a two-zone energy model of the furnace, blend and fuel optimisers, a
conversational assistant (FurnaceMind) and a live digital twin evaluated every hour.

The platform has three deployable parts that share one Python service layer, plus the shared data library:

| Part | Path | What it is |
|---|---|---|
| **Streamlit app** (legacy) | `src/app.py`, `src/custom_pages/` | The original 11-page dashboard; still the home of the model pages. Served under `/legacy` in production |

File: src/assets/data/furnace_dataset_20260525_002530_771382.csv (part 14 of 209)
GO%,ORE_NA2O%,ORE_P%,ORE_TIO2%,ORE_AL2O3%,ORE_SIO2%,ORE_MNO%,ORE_CAO%,ORE_K2O%,ORE_CALC_MT,PELLET_PCT_SIO2,PELLET_PCT_AL2O3,PELLET_PCT_FE2O3,PELLET_PCT_MGO,PELLET_PCT_TIO2,PELLET_PCT_NA2O,TOTAL_PELLET_CALC_MT,PELLET_PCT_K2O,PELLET_PCT_TM,PELLET_PCT_LOI,PELLET_PCT_MNO,PELLET_PCT_CAO,PELLET_PCT_P,CHARGES/HRS.,STOCKRODLEVEL,CHEM_PCT_C,CHEM_PCT_CR,CHEM_PCT_FE,CHEM_PCT_MN,CHEM_PCT_P,CHEM_PCT_S,CHEM_PCT_SI,CHEM_PCT_TI,SLAG_BASICITY,SLAG_PCT_AL2O3,SLAG_PCT_CAO,SLAG_PCT_FEO,SLAG_PCT_K2O,SLAG_PCT_MGO,SLAG_PCT_MNO,SLAG_PCT_NA2O,SLAG_PCT_S,SLAG_PCT_SIO2,SLAG_PCT_TIO2,SLAG_T_BASICITY,HMT_GT_1480C,COKE_DISCHARGE_TIME,WEIGHTED_COKE_ANGLE,TOTAL_COKE_PORTIONS,NON_COKE_DISCHARGE_TIME,WEIGHTED_NON_COKE_ANGLE,TOTAL_NON_COKE_PORTIONS,TOTAL HEAT LOAD,FTG_UPTAKE_TEMP_A,FTG_UPTAKE_TEMP_B,FTG_UPTAKE_TEMP_C,FTG_UPTAKE_TEMP_D,FTG_UPTAKE_TEMP_AVG,HEARTH_TEMP_A,HEARTH_TEMP_B,HEARTH_TEMP_C,HEARTH_TEMP_D,HEARTH_TEMP_AVG,BOSH_TEMP_A,BOSH_TEMP_C,BOSH_TEMP_D,BELLY_TEMP_A,BELLY_TEMP_C,BELLY_TEMP_D,LOWER_STACK_TEMP_A,LOWER_STACK_TEMP_B,LOWER_STACK_TEMP_C,LOWER_STACK_TEMP_D,PCI_KG/THM,ACT. FUEL RATEKG/THM.,FURNACETOPGASANALYSISCO2ETACO,COKE RATE KG/THM,PRODUCTIONTONNESPERHR,HOT BLAST PRESSUREBAR,TOPPRESSUREBAR,DIFFERENTIAL PRESSURETOTALBAR,HOT BLAST TEMP.OC,OXYGENFLOWNM3/HR.,STEAMKGS/HR.,RAFTOC,PERMEABILITYKGS/HR.,TUYEREVELOCITYM/S,HOT BLAST VOLUMENM3/HR.,O2 ENRICHMENT %,BOTTOMBAR,FURNACE TOP GAS ANALYSISH2%,UNITCOST LAKHS/THM,BOSH_TEMP_B,FURNACE TOP GAS ANALYSISCO2%,FURNACE TOP GAS ANALYSISONLINE (ANALYZER)CO%
2025-09-24 06:00:00,1.013124721,11.23796603,0.527812249,87.74890925,4.946866339,33.555,9.35,1.025,0.56,87.325,11.65,4.646,69.28,8.92,19.98,1.82,9.685499374,5.154444444,80.64555556,62.52,26.24,0.051,5.34,2.0,9.34,2.03,0.032,0.11,55.3,10.52,0.065,1.970037453,0.16,113.581,0.3,55.81789386,0.818291874,0.655721393,19.80344942,9.545008292,12.28298507,1.809,57.3990315,4.64671952,4.989200771,0.08601457,0.036040497,0.08044654,0.436660596,4.450374973,7.641673452,0.059460039,0.203852582,0.018520249,28.002,0.0,0.0,0.0,0.0,0.0,0.0,0.0,0.0,0.0,0.0,0.0,0.0,0.0,6.0,0.139372584,4.232068966,0.012641379,94.77771034,0.118206897,0.092386207,0.033689655,0.672344828,0.060951724,1.073027229,16.81351724,37.95124138,0.303586207,0.330758621,7.71462069,0.153586207,0.15537931,0.28537931,35.36937931,0.814344828,1.291154608,1483.668966,97.5,25.30769231,13.0,60.0,25.125,8.0,3.9019872641853084,183.4971193,219.8703704,234.6576132,199.5847737,209.4024691,60.90900954470735,332.62702884883373,453.1991112866916,576.9693771339515,356.8013874727493,113.45321382105212,88.53366465775886,117.82424934317537,58.66879431560483,76.75602454941469,71.03281535976713,54.640283506647364,87.30749415910496,62.60599950796577,44.237081355857214,132.2149226,560.0,40.79779671,375.0,73.25572016,2.657595477,1.347325827,1.2125226897162626,1122.350617,3793.84644,0.0,2228.119033,1293.441815,195.5383992,101620.6269,3.054482267,0.975790859,4.493467551,111.2684772445,57.62819444444473,18.180447263888883,24.43288265277776
2025-09-24 07:00:00,1.012881376,11.23559342,0.527593239,87.7515252,4.939322666,33.248,9.35,1.025,0.56,87.325,11.65,5.436,69.28,8.92,19.98,1.82,10.13195054,5.154444444,80.64555556,62.52,26.24,0.051,5.34,2.0,9.34,2.03,0.032,0.11,55.3,10.52,0.065,1.970037453,0.16,111.319,0.3,62.28361963,0.869480887,0.682699387,16.76807928,7.977517697,10.26586126,2.119,57.48002856,4.619460269,4.978791511,0.085064725,0.036079532,0.079913065,0.431995946,4.417000282,7.595092012,0.058939576,0.202746598,0.018539766,28.366,0.0,0.0,0.0,0.0,0.0,0.0,0.0,0.0,0.0,0.0,0.0,0.0,0.0,7.0,0.350388357,4.190689655,0.011813793,94.91550345,0.114068966,0.088662069,0.039896552,0.585448276,0.053917241,1.068114718,16.38317241,38.04641379,0.311862069,0.355586207,7.702206897,0.161862069,0.167793103,0.297793103,35.6217931,0.847448276,1.284355324,1478.289655,97.5,25.30769231,13.0,60.0,25.125,8.0,3.37999506697642,204.1581967,227.1520492,234.1987705,198.6872951,216.0490779,61.79355930890959,333.0562304649508,453.45973049219435,566.4741015513955,354.03674191129664,116.3594205890748,89.77189443685782,118.41233227561007,59.13097344709044,90.02685794618588,63.0564311507606,61.225230848538956,95.34090884674728,61.33151983448069,42.688037133301336,121.211268,560.7991803,40.20635066,375.0,83.58918033,2.657755943,1.34752998,1.2332865258821342,1135.126639,3695.840348,0.0,2245.87025,1294.279061,197.0188836,101418.3868,2.968402615,0.976886222,4.34663402,109.81049301,57.62819444444473,18.180447263888883,24.43288265277776
2025-09-24 08:00:00,1.008913632,11.20639126,0.465198751,87.78469511,4.266826223,28.83,8.4,1.03,0.52,87.685,11.285,5.215,69.7,8.5,20.21,1.59,10.72307627,5.154444444,80.64555556,62.52,26.24,0.051,5.28,1.99,10.22,1.97,0.033,0.11,55.49,10.41,0.07,1.971590909,0.16,98.054,0.166666667,65.23,0.586666667,0.606666667,15.8,7.25,9.853333333,1.992,57.47339524,4.730504643,4.381227291,0.111433185,0.022556318,0.079542592,0.376954784,4.233439645,7.691392814,0.136245458,0.171808639,0.017180864,24.77,4.13,1.67,64.36,0.07,0.102,0.01,0.0,0.023,1.5,0.58,0.04,1.05,0.045,6.0,0.236704003,4.150785714,0.011021429,95.04907143,0.110142857,0.085035714,0.045885714,0.500928571,0.047128571,1.063349592,15.96507143,38.13928571,0.319714286,0.380428571,7.688571429,0.17,0.180071429,0.309928571,35.86714286,0.879714286,1.277711866,1473.085714,97.5,25.30769231,13.0,60.0,25.125,8.0,3.522311448579984,194.6075,226.1786111,234.9102778,197.4533333,213.2874306,61.85188797586727,333.252054803476,453.1858446677204,567.9559263796124,353.9480443970438,117.81369935672274,88.83292940022926,119.34993394342267,59.056788125271765,89.30764452547925,64.39948083017525,59.855402307782754,90.86682283104518,59.65468279023994,43.95365645798923,126.8073522,568.0416667,40.44400406,375.0,84.56194444,2.687688828,1.347616506,1.2215047095327172,1147.635,3900.991222,0.0,2273.720297,1269.100764,198.1069369,102004.772,3.103485389,1.000977331,4.339305206,110.5519741665,57.62819444444473,18.180447263888883,24.43288265277776
2025-09-24 09:00:00,1.008731428,11.20395635,0.464850908,87.78731222,4.25821295,29.143,8.4,1.03,0.52,87.685,11.285,5.57,69.7,8.5,20.21,1.59,9.279958866,5.154444444,80.64555556,62.52,26.24,0.051,5.28,1.99,10.22,1.97,0.033,0.11,55.49,10.41,0.07,1.971590909,0.16,96.624,0.166869301,65.13425532,0.586139818,0.606778116,15.84446809,7.272036474,9.883282675,1.974,57.55302773,4.695038069,4.374535485,0.110161742,0.022576394,0.07920131,0.372839323,4.197236972,7.659807487,0.134907097,0.170671032,0.017067103,25.349,4.13,1.67,64.36,0.07,0.102,0.01,0.0,0.023,1.5,0.58,0.04,1.05,0.045,6.0,0.638062853,4.197928571,0.012307143,94.93335714,0.118714286,0.087178571,0.039028571,0.556642857,0.054842857,1.067280241,16.26935714,38.09642857,0.302571429,0.406142857,7.602857143,0.17,0.184357143,0.305642857,35.69571429,0.862571429,1.280262123,1478.228571,97.5,25.30769231,13.0,60.0,25.125,8.0,5.153270083680738,216.5263889,269.5763889,261.0280556,215.1502778,240.5702778,59.333507301276455,336.43429991646786,454.5625324896684,552.9334914539402,351.57919780139827,106.88218752160037,89.80422557504312,118.18696407374293,54.3025043863119,78.84320802157163,46.486839149413996,53.99969681633942,57.37870556819857,49.027707463718805,31.973345329951812,109.653301,556.0,40.83068317,375.0,84.63,2.463400928,1.265057744,1.1600406480608214,1095.473056,3300.510989,0.0,2232.924925,1283.276875,181.9305511,91415.78889,2.960340633,0.846105771,4.155044383,108.2790623825,57.62819444444473,18.180447263888883,24.43288265277776
2025-09-24 10:00:00,1.005767252,11.16434419,0.459192027,87.82988856,4.118088298,32.662,8.4,1.03,0.52,87.685,11.285,6.06,69.7,8.5,20.21,1.59,9.960627808,5.154444444,80.64555556,62.52,26.24,0.051,5.28,1.99,10.22,1.97,0.033,0.11,55.49,10.41,0.07,1.971590909,0.16,115.607,0.170732861,63.3087234,0.576094563,0.608903073,16.69232624,7.692198582,10.45431678,2.115,57.69640452,4.631181182,4.362487015,0.107872533,0.022612539,0.078586838,0.365429514,4.132054753,7.602938713,0.132497403,0.168622793,0.016862279,29.843,4.13,1.67,64.36,0.07,0.102,0.01,0.0,0.023,1.5,0.58,0.04,1.05,0.045,7.0,0.328190353,4.245071429,0.013592857,94.81764286,0.127285714,0.089321429,0.032171429,0.612357143,0.062557143,1.071210891,16.57364286,38.05357143,0.285428571,0.431857143,7.517142857,0.17,0.188642857,0.301357143,35.52428571,0.845428571,1.282812379,1483.371429,97.5,25.30769231,13.0,60.0,25.125,8.0,2.902504147970575,162.5236111,186.9769444,197.6619444,160.7972222,176.9899306,61.24637335436948,334.08696726499136,450.72063759652355,584.9761458259542,358.63220287563723,106.54644830583682,79.72757924149548,110.69599513918143,62.29566394824881,87.70555322343739,82.7365177999454,63.15269033209486,107.01338929535805,69.72774020707107,47.9543143608756,145.2359707,566.9722222,40.90449425,375.0,68.582375,2.558151642,1.281871531,1.1682100508100006,1154.9575,3643.847675,0.0,2311.182206,1270.568525,196.6224031,97197.57478,3.049621417,0.923926146,3.990017389,112.99376611775,57.62819444444473,18.180447263888883,24.43288265277776
2025-09-24 11:00:00,1.008908042,11.20631656,0.46518808,87.7847754,4.266561988,29.296,8.4,1.03,0.52,87.685,11.285,5.304,69.7,8.5,20.21,1.59,9.406365866,5.154444444,80.64555556,62.52,26.24,0.051,5.28,1.99,10.22,1.97,0.033,0.11,55.49,10.41,0.07,1.971590909,0.16,96.468,0.171774648,62.81647887,0.573385915,0.609476056,16.92094648,7.805492958,10.60829296,1.775,51.3110071,4.795193777,4.085158052,0.118890698,0.02028992,0.077158685,0.399656492,4.352069823,7.441621671,0.1424212,0.172109619,0.017210962,22.113,4.13,1.67,64.36,0.07,0.102,0.01,0.0,0.023,1.5,0.58,0.04,1.05,0.045,6.0,0.370082868,4.234228571,0.014,94.69595429,0.134685714,0.094217143,0.028125714,0.7284,0.070388571,1.076459114,16.54582857,38.13605714,0.282342857,0.432971429,7.576685714,0.167657143,0.19,0.295314286,35.42782857,0.835314286,1.2903322,1485.702857,97.5,25.30769231,13.0,60.0,25.125,8.0,1.1854867069607025,187.8047222,219.0511111,201.9383333,171.0930556,194.9718056,60.85605160242942,334.4125892404992,451.12348306443363,575.8020022387834,355.5975301346084,110.59873768271063,76.71841054236998,114.98423301752113,61.2746803032485,87.15049430586276,72.03933260107823,62.17331315854446,88.1275209013543,58.941373469194886,47.82450553850258,121.5297981,564.4722222,40.61733764,375.0,77.39966667,2.641287989,1.319405272,1.1593794216113962,1151.610833,4000.987883,0.0,2345.068964,1240.226964,194.0156956,98303.89194,3.301953253,0.991374013,3.781491136,109.85269824825,57.62819444444473,18.180447263888883,24.43288265277776
2025-09-24 12:00:00,1.008595161,11.20213533,0.464590762,87.7892695,4.251771251,38.645,8.4,1.03,0.52,87.685,11.285,6.925,69.7,8.5,20.21,1.59,9.614503774,5.154444444,80.64555556,62.52,26.24,0.051,5.28,1.99,10.22,1.97,0.033,0.11,55.49,10.41,0.07,1.971590909,0.16,132.528,0.169723992,63.78541401,0.578717622,0.608348195,16.47092994,7.582484076,10.30520594,2.355,57.23692718,4.835822348,4.401098556,0.115208726,0.022496704,0.080556026,0.389175612,4.340943189,7.785185185,0.140219711,0.175186755,0.017518675,31.86,4.13,1.67,64.36,0.07,0.102,0.01,0.0,0.023,1.5,0.58,0.04,1.05,0.045,7.0,0.338352436,4.196514286,0.014,94.57149714,0.141542857,0.100388571,0.025382857,0.8724,0.078274286,1.08231792,16.36411429,38.27662857,0.285771429,0.422685714,7.703542857,0.164228571,0.19,0.288457143,35.36611429,0.828457143,1.30015499,1486.731429,97.5,25.30769231,13.0,60.0,25.125,8.0,1.8342234638183612,204.2997222,233.8316667,224.5916667,183.4122222,211.5338194,60.166463613985584,334.5638932872264,451.84457275489865,576.2283415866436,355.90670422816066,112.93515721210942,80.93149567583733,116.89276841789042,60.51074567680905,82.51473715165196,71.32013952586209,58.6266643827488,79.64971893897759,57.59037691878364,44.69640696779886,130.9696492,561.6527778,40.77684069,375.0,73.41016667,2.689244081,1.346987117,1.1550322624367189,1142.728333,3998.287306,0.0,2316.746136,1211.676544,188.6984536,97429.48336,3.340422561,1.021598456,3.982863964,111.10347851899999,57.62819444444473,18.180447263888883,24.43288265277776
2025-09-24 13:00:00,1.008380749,11.19927,0.464181429,87.79234925,4.241635388,28.507,8.4,1.03,0.52,87.685,11.285,5.214,69.7,8.5,20.21,1.59,9.197833901,5.154444444,80.64555556,62.52,26.24,0.051,5.28,1.99,10.22,1.97,0.033,0.11,55.49,10.41,0.07,1.971590909,0.16,93.552,0.210327133,44.60042976,0.473149455,0.630679923,25.38128929,11.99807569,16.30635022,3.118,57.27509095,4.818825037,4.397891516,0.114599388,0.022506325,0.080392467,0.387203283,4.323593104,7.770047958,0.139578303,0.174641558,0.017464156,24.188,4.13,1.67,64.36,0.07,0.102,0.01,0.0,0.023,1.5,0.58,0.04,1.05,0.045,6.0,0.164804204,4.1588,0.014,94.44704,0.1484,0.10656,0.02264,1.0164,0.08616,1.088176725,16.1824,38.4172,0.2892,0.4124,7.8304,0.1608,0.19,0.2816,35.3044,0.8216,1.30997778,1487.76,97.5,25.30769231,13.0,60.0,25.125,8.0,0.013716505907353849,198.0991667,213.6838889,211.9833333,179.8141667,200.8951389,60.27932252424358,333.24747867028157,452.1865496310738,573.1316852013839,354.9575427115499,113.11194106578688,80.14764296870045,110.253208145613,62.173095606015664,91.43515906699065,70.1944099364958,65.20707446001819,110.840534126761,67.42131135105019,44.62859432194836,117.8939931,554.7222222,40.47358436,375.0,78.01783333,2.648843289,1.3475592,1.1845186366647265,1123.106389,4001.610311,0.0,2273.514625,1258.209614,189.3117772,98029.75108,3.348586467,0.976710358,4.344473383,109.37095408575,57.62819444444473,18.180447263888883,24.43288265277776
2025-09-24 14:00:00,1.008644863,11.20279953,0.464685647,87.78855561,4.254120779,33.052,8.4,1.03,0.52,87.685,11.285,6.013,69.7,8.5,20.21,1.59,9.844051667,5.154444444,80.64555556,62.52,26.24,0.051,5.28,1.99,10.22,1.97,0.033,0.11,55.49,10.41,0.07,1.971590909,0.16,113.945,0.210769231,44.39153846,0.472,0.630923077,25.47830769,12.04615385,16.37169231,3.64,57.25658303,4.827068061,4.399446804,0.114894893,0.02250166,0.080471787,0.388159784,4.332007209,7.777388915,0.139889361,0.174905957,0.017490596,28.019,4.13,1.67,64.36,0.07,0.102,0.01,0.0,0.023,1.5,0.58,0.04,1.05,0.045,7.0,0.286383414,4.311,0.013425,94.428925,0.14425,0.103975,0.0266,0.89475,0.077075,1.056219033,16.21475,37.7485,0.31875,0.4215,7.929,0.1715,0.2015,0.27425,35.75,0.86025,1.278018058,1481.1,97.5,25.30769231,13.0,60.0,25.125,8.0,0.42599232161903444,202.8947222,216.4,215.2191667,182.5597222,204.2684028,60.97282009925068,333.40869811222365,452.2409206975846,568.9946300260099,353.72161369222715,114.96346335757866,81.45616169420448,111.48548424294495,62.09471772748808,96.98544009945914,66.93947339864668,66.99087826114561,111.20906314747405,65.82424503078846,44.378441389464584,118.12862,561.2916667,40.98652478,375.0,83.33333333,2.646970575,1.34759655,1.195909446090034,1154.408889,3997.965431,0.0,2290.538642,1269.368175,195.0221206,98792.72147,3.311501703,0.971289807,4.359680439,109.40204215,57.62819444444473,18.180447263888883,24.43288265277776
2025-09-24 15:00:00,1.008837953,11.20537991,0.465054273,87.78578213,4.263248674,28.467,8.4,1.03,0.52,87.685,11.285,5.128,69.7,8.5,20.21,1.59,10.72546243,5.154444444,80.64555556,62.52,26.24,0.051,5.28,1.99,10.22,1.97,0.033,0.11,55.49,10.41,0.07,1.971590909,0.16,98.598,0.205178211,47.03329523,0.486536651,0.627848016,24.25135844,11.43813046,15.54533961,2.974,56.59212141,5.123004751,4.455283915,0.125503944,0.022334148,0.08331948,0.422499608,4.634085982,8.04094008,0.151056783,0.184398266,0.018439827,21.679,4.13,1.67,64.36,0.07,0.102,0.01,0.0,0.023,1.5,0.58,0.04,1.05,0.045,7.0,0.395072842,4.390551724,0.01317931,94.44381379,0.138206897,0.100103448,0.028924138,0.814068966,0.071151724,1.040667105,16.28613793,37.39855172,0.327448276,0.417448276,8.001517241,0.171034483,0.202827586,0.271793103,35.94296552,0.872068966,1.263312844,1476.896552,97.5,25.30769231,13.0,60.0,25.125,8.0,0.6307041084650393,191.7775,217.4311111,208.3758333,173.5816667,197.7915278,60.48369215516685,334.0513079747182,452.0849875451973,572.7714366147252,355.08024857290536,113.57127438577652,80.22178117319748,113.59890442105564,61.1739232976109,88.418926811456,69.81116651935038,63.40414803382987,100.26442223103298,63.23330902481043,45.433640411796304,136.3406242,565.5138889,40.95595,375.0,78.66666667,2.679824056,1.347850975,1.1774441182685336,1164.374167,4000.462431,0.0,2293.746128,1231.937936,193.6678686,98345.49758,3.315062744,1.012169561,4.336291128,111.81513270650001,57.62819444444473,18.180447263888883,24.43288265277776
2025-09-24 16:00:00,0.988854076,11.13494185,0.509838859,87.87620407,5.700089689,33.449,8.4,1.03,0.52,87.685,11.285,6.004,69.5,8.75,19.87,1.88,10.89340583,5.154444444,80.64555556,62.52,26.24,0.049,5.17,2.08,9.91,2.0,0.033,0.11,55.5,10.56,0.07,2.042553191,0.16,114.92,0.200797546,49.10315951,0.49792638,0.62543865,23.29002147,10.96173313,14.8978773,3.26,56.93794959,4.968980436,4.426222724,0.119982318,0.022421332,0.081837359,0.404626975,4.476864936,7.903771257,0.145244545,0.179457863,0.017945786,26.58,0.0,0.0,0.0,0.0,0.0,0.0,0.0,0.0,0.0,0.0,0.0,0.0,0.0,6.0,0.373446245,4.299517241,0.013593103,94.45953793,0.134068966,0.098034483,0.026441379,0.892689655,0.076117241,1.061619582,16.32337931,37.78751724,0.298482759,0.388482759,8.051172414,0.150344828,0.186275862,0.275931034,35.60365517,0.830689655,1.287800377,1478.965517,97.5,25.30769231,13.0,60.0,25.125,8.0,0.5109711454605588,207.1441667,225.3836111,219.5433333,178.6077778,207.6697222,60.33015029388585,333.8209526987624,452.7361929272183,571.5904546075474,354.9476238465719,117.12422261041499,83.65978964122043,115.30587141510775,61.10329879890057,88.55893296422789,68.79214537086594,63.258084163894154,101.21344026230027,63.62355095733291,43.897172955292916,139.6590492,562.8888889,41.53831956,375.0,78.0,2.675359208,1.342615503,1.1897396031322462,1154.898611,4001.368661,0.0,2268.339483,1236.549364,193.5697964,98677.45533,3.309041517,1.003273662,4.498344228,112.254824019,57.62819444444473,18.180447263888883,24.43288265277776
2025-09-24 17:00:00,0.988446845,11.12894445,0.50913546,87.88260871,5.677506865,33.139,8.4,1.03,0.52,87.685,11.285,5.987,69.5,8.75,19.87,1.88,10.38207821,5.154444444,80.64555556,62.52,26.24,0.049,5.17,2.08,9.91,2.0,0.033,0.11,55.5,10.56,0.07,2.042553191,0.16,114.495,0.183586304,57.23547123,0.542675609,0.615972467,19.51301447,9.090010589,12.35405577,2.833,56.70603732,5.072269092,4.445711149,0.123685118,0.022362867,0.082831269,0.416612357,4.582297318,7.995756625,0.14914223,0.182770895,0.01827709,25.508,0.0,0.0,0.0,0.0,0.0,0.0,0.0,0.0,0.0,0.0,0.0,0.0,0.0,7.0,0.339503646,4.210733333,0.013993333,94.47397333,0.130066667,0.096013333,0.023986667,0.9702,0.081033333,1.082226777,16.3604,38.1692,0.270066667,0.360066667,8.100933333,0.13,0.17,0.28,35.26913333,0.7902,1.311915934,1481.133333,97.5,25.30769231,13.0,60.0,25.125,8.0,1.1455135962596756,201.5527778,219.2833333,216.1772222,171.2158333,202.0572917,60.94884589234511,334.2700980794765,451.9298191935174,574.0497049680852,355.26783054925795,116.79766360435568,82.52470688790673,115.83419220400071,61.88898660679862,93.09526744480576,72.36470999132803,64.71173120107355,100.40455354569093,63.20310842807384,45.53160882575652,133.1035668,561.7083333,41.25839772,375.0,78.0,2.638366339,1.32855655,1.1780341904496312,1161.689722,4001.045131,0.0,2316.516547,1255.158042,195.9934236,98541.03022,3.299267797,0.978755895,4.384186908,111.386222601,57.62819444444473,18.180447263888883,24.43288265277776
2025-09-24 18:00:00,0.989125087,11.1389331,0.510306969,87.87194181,5.715118467,28.7,8.4,1.03,0.52,87.685,11.285,5.679,69.5,8.75,19.87,1.88,10.174605,5.154444444,80.64555556,62.52,26.24,0.049,5.17,2.08,9.91,2.0,0.033,0.11,55.5,10.56,0.07,2.042553191,0.16,98.868,0.1,96.73,0.76,0.57,1.17,0.0,0.0,1.695,56.95768538,4.960190543,4.424564253,0.119667208,0.022426307,0.081752777,0.403607016,4.467892611,7.895943276,0.144912851,0.179175923,0.017917592,22.777,0.0,0.0,0.0,0.0,0.0,0.0,0.0,0.0,0.0,0.0,0.0,0.0,0.0,6.0,0.274772317,4.254733333,0.013593333,94.41237333,0.134066667,0.096813333,0.023186667,0.9822,0.083033333,1.082462281,16.3844,38.1212,0.274066667,0.364066667,8.156933333,0.13,0.17,0.28,35.21713333,0.8022,1.314084908,1489.133333,97.5,25.30769231,13.0,60.0,25.125,8.0,1.2486742665260948,192.5113889,215.7586111,209.1183333,170.9136111,197.0754861,61.19108401491759,333.77292309200766,451.9590417227505,575.12943704788,355.6838078949432,115.9778509987126,81.97696906382527,116.81738444319107,61.38623991403824,89.62125365992534,72.74395749722356,63.327083627591264,98.40990369209128,62.577951471254686,47.22102544356987,130.4436539,566.1388889,40.39719358,375.0,78.0,2.634343567,1.328734383,1.18898612258452,1169.557222,3994.911061,0.0,2308.244628,1285.514,201.3458894,100598.6656,3.237541475,0.981282913,4.5686728,111.03378414175,57.62819444444473,18.180447263888883,24.43288265277776
2025-09-24 19:00:00,0.98863921,11.13177746,0.509467726,87.87958333,5.688174374,33.216,8.4,1.03,0.52,87.685,11.285,6.105,69.5,8.75,19.87,1.88,10.07249643,5.154444444,80.64555556,62.52,26.24,0.049,5.17,2.08,9.91,2.0,0.033,0.11,55.5,10.56,0.07,2.042553191,0.16,115.248,0.1,96.73,0.76,0.57,1.17,0.0,0.0,1.983,57.10240716,4.895734625,4.412402759,0.117356524,0.022462792,0.081132541,0.396127697,4.402098929,7.838541025,0.142480552,0.177108469,0.017710847,27.252,0.0,0.0,0.0,0.0,0.0,0.0,0.0,0.0,0.0,0.0,0.0,0.0,0.0,7.0,0.326604993,4.298733333,0.013193333,94.35077333,0.138066667,0.097613333,0.022386667,0.9942,0.085033333,1.082697784,16.4084,38.0732,0.278066667,0.368066667,8.212933333,0.13,0.17,0.28,35.16513333,0.8142,1.316253882,1497.133333,97.5,25.30769231,13.0,60.0,25.125,8.0,1.1728810377000514,190.8568465,209.0070539,206.4921162,167.4406639,193.4491701,61.86831964486143,333.6763215313273,451.89126581341725,572.1852055101539,354.6734547377409,117.63351908061583,82.51638256804539,116.07470719938529,62.074622195366366,97.86718706598879,71.63783298584883,67.1257601174095,108.34125328337632,64.56262164407482,47.53622853946233,121.3493121,568.2987552,40.47696415,375.0,83.00414938,2.633924203,1.328918257,1.2003565817155326,1171.938589,3999.401539,0.0,2323.200751,1293.624012,202.8367274,101120.2944,3.217224656,0.981966522,4.652909842,109.82878385325,57.62819444444473,18.180447263888883,24.43288265277776
2025-09-24 20:00:00,0.988479285,11.12942219,0.509191492,87.88209852,5.679305793,33.333,8.4,1.03,0.52,87.685,11.285,5.663,69.5,8.75,19.87,1.88,9.690637649,5.154444444,80.64555556,62.52,26.24,0.049,5.17,2.08,9.91,2.0,0.033,0.11,55.5,10.56,0.07,2.042553191,0.16,115.378,0.1,96.73,0.76,0.57,1.17,0.0,0.0,1.98,56.60290893,5.118200224,4.454377401,0.125331706,0.022336868,0.083273247,0.421942101,4.629181738,8.036661332,0.15087548,0.184244158,0.018424416,24.992,0.0,0.0,0.0,0.0,0.0,0.0,0.0,0.0,0.0,0.0,0.0,0.0,0.0,7.0,0.287494579,4.301130435,0.013269565,94.43206087,0.137304348,0.097191304,0.024156522,0.91373913,0.081147826,1.073713576,16.40382609,37.88017391,0.28,0.380782609,8.253478261,0.132695652,0.175391304,0.277304348,35.28286957,0.830782609,1.307642836,1495.878261,97.5,25.30769231,13.0,60.0,25.125,8.0,2.3530276753171506,192.9741667,212.6875,219.2691667,174.6916667,199.905625,62.08919046462636,333.0353845365442,452.34030768350914,576.4545576846687,355.99018435075914,120.59845218971826,86.90467106701908,120.2969511791941,61.37667694137363,92.23466876478528,74.92544604269318,63.01889462580459,100.7825309314514,63.69506432108973,48.048475414395476,123.2121761,560.0,40.44103158,375.0,78.65,2.672586267,1.3292154,1.2153016142599835,1158.740833,4001.420725,0.0,2303.08145,1293.580933,204.5144692,104120.3308,3.14503725,1.010180307,4.52319635,110.07561333325,57.62819444444473,18.180447263888883,24.43288265277776
2025-09-24 21:00:00,0.988498877,11.12971074,0.509225333,87.88179039,5.680392274,33.395,8.4,1.03,0.52,87.685,11.285,6.072,69.5,8.75,19.87,1.88,9.638045467,5.154444444,80.64555556,62.52,26.24,0.049,5.17,2.08,9.91,2.0,0.033,0.11,55.5,10.56,0.07,2.042553191,0.16,115.893,0.1,96.73,0.76,0.57,1.17,0.0,0.0,1.959,56.85486575,5.005984161,4.433204559,0.121308866,0.022400386,0.082193432,0.408920804,4.514636662,7.936725517,0.146640912,0.180644775,0.018064477,25.885,0.0,0.0,0.0,0.0,0.0,0.0,0.0,0.0,0.0,0.0,0.0,0.0,0.0,7.0,0.192347958,4.264608696,0.013791304,94.64701739,0.132086957,0.095626087,0.028330435,0.746782609,0.071756522,1.056104475,16.37252174,37.55147826,0.28,0.401652174,8.279565217,0.137913043,0.185826087,0.272086957,35.5593913,0.851652174,1.288947254,1485.965217,97.5,25.30769231,13.0,60.0,25.125,8.0,2.6914981818990356,179.1120968,214.1185484,215.8032258,167.7395161,194.1933468,61.66802313176319,333.7008741490619,452.52220842705,576.2552021739186,356.2265431819627,119.64050955194084,86.4920371808178,121.9569888183508,60.063272370074664,87.04230214652608,74.48450425540648,60.45499741171582,92.36752435953288,61.29512030865696,47.952983817774786,123.5190299,554.8790323,41.47038653,375.0,78.02883065,2.69727254,1.329301016,1.1984973323656185,1163.858871,3998.52325,0.0,2305.947,1263.830831,203.2452669,103706.4918,3.154500855,1.036507304,4.347581621,110.11627146175,57.62819444444473,18.180447263888883,24.43288265277776
2025-09-24 22:00:00,0.989149361,11.13929059,0.510348896,87.87156005,5.716464559,33.563,8.4,1.03,0.52,87.685,11.285,5.684,69.5,8.75,19.87,1.88,9.588823471,5.154444444,80.64555556,62.52,26.24,0.049,5.17,2.08,9.91,2.0,0.033,0.11,55.5,10.56,0.07,2.042553191,0.16,116.06,0.1,96.73,0.76,0.57,1.17,0.0,0.0,1.952,57.32418842,4.796958101,4.393765679,0.113815479,0.022518703,0.08018205,0.384665893,4.301272326,7.750574007,0.138753136,0.173940165,0.017394017,26.707,0.0,0.0,0.0,0.0,0.0,0.0,0.0,0.0,0.0,0.0,0.0,0.0,0.0,7.0,0.18659201,4.236285714,0.014,94.67951429,0.13,0.095342857,0.028971429,0.745142857,0.070742857,1.04117835,16.15428571,37.40971429,0.286857143,0.41,8.228285714,0.146857143,0.193428571,0.266571429,35.934,0.863428571,1.270209202,1483.371429,97.5,25.30769231,13.0,60.0,25.125,8.0,0.7875728602877956,175.5146341,195.995935,201.2121951,152.1739837,181.224187,62.20240175585221,333.67743585024425,452.7238558202147,566.8734801586683,353.4694298238194,122.15668248552163,85.74124497969996,116.23182319260731,61.98207618873684,106.21478396155777,69.95039703722085,71.6127601047695,126.35706870986768,69.56138259372256,46.915089638334834,107.0837541,555.0,41.84113439,375.0,89.5450813,2.695488911,1.330859659,1.2154812165251152,1147.73252,4000.754301,0.0,2308.79448,1251.374154,198.5160724,102359.6571,3.190318813,1.042257159,4.30821378,107.93859741825,57.62819444444473,18.180447263888883,24.43288265277776
2025-09-24 23:00:00,0.989035665,11.13761615,0.510152512,87.87334818,5.710159592,33.899,8.4,1.03,0.52,87.685,11.285,5.559,69.5,8.75,19.87,1.88,9.669939364,5.154444444,80.64555556,62.52,26.24,0.049,5.17,2.08,9.91,2.0,0.033,0.11,55.5,10.56,0.07,2.042553191,0.16,116.686,0.1,96.73,0.76,0.57,1.17,0.0,0.0,1.756,57.22884691,4.839421123,4.40177757,0.115337738,0.022494667,0.080590656,0.389593206,4.344616655,7.788390132,0.140355514,0.175302187,0.017530219,27.847,0.0,0.0,0.0,0.0,0.0,0.0,0.0,0.0,0.0,0.0,0.0,0.0,0.0,7.0,0.197588227,4.213428571,0.014,94.59037143,0.13,0.095914286,0.027257143,0.853714286,0.075314286,1.028040874,15.81142857,37.39257143,0.298285714,0.41,8.125428571,0.158285714,0.199142857,0.260857143,36.374,0.869142857,1.251442836,1485.657143,97.5,25.30769231,13.0,60.0,25.125,8.0,2.655242029644725,188.0322034,210.5228814,223.9669492,164.1728814,196.6737288,62.35426912697936,334.06106426023285,452.7521961649367,569.9882716910224,354.2271295530761,124.33131346877826,89.61817208691124,120.96999004968404,61.21414062639969,102.20639591155759,71.77176651985698,66.9087265726462,108.24634291933272,64.7224833715419,45.960051212927574,113.1140659,555.0,40.69185958,375.0,85.48838983,2.708320949,1.338258441,1.2078142692013707,1149.286441,4003.064593,0.0,2325.711432,1247.043797,198.1266508,102342.8117,3.175318102,1.048797441,4.406240212,108.73761373175,57.62819444444473,18.180447263888883,24.43288265277776
2025-09-25 00:00:00,1.008625,11.20034091,0.487659091,87.79103409,5.727159091,29.04,8.95,1.04,0.46,87.75,11.21,4.83,69.28,9.01,20.03,1.68,9.000897884,4.865555556,80.37555556,62.52,26.24,0.049,5.23,2.08,9.4,2.0,0.032,0.11,55.78,10.13,0.068,1.936902486,0.17,99.799,0.2,96.04,1.11,0.74,1.24,0.0,0.0,1.503,57.15214324,4.743568639,4.850935329,0.075021585,0.029499281,0.084551083,0.412519467,4.638921186,7.908043416,0.060057559,0.114964026,0.021015829,24.323,4.41,1.78,64.13,0.07,0.104,0.018,0.0,0.025,0.7,0.46,0.04,1.04,0.047,7.0,0.266298394,4.2131875,0.01431875,94.6847375,0.13,0.094725,0.0327375,0.761625,0.06866875,1.006826982,15.6930625,37.1381875,0.3414375,0.441875,7.81675,0.1886875,0.206375,0.2631875,36.905375,0.901875,1.218914354,1481.85625,97.5,25.30769231,13.0,60.0,25.125,8.0,2.7776117622381804,164.2680672,201.2470588,211.7957983,162.307563,184.9046218,61.76728007781703,333.7216015139448,452.28184176312215,576.5725536821785,356.0783905541641,118.42973185526624,85.67082861404104,119.00361903123684,60.61617817559569,91.390152887049,76.02920650336361,62.49233124865739,102.0868228904904,65.01514203764107,48.03634343663761,113.3950378,556.1344538,40.79961118,375.0,79.37647059,2.677550109,1.345836311,1.191791060013552,1154.610924,4001.135597,0.0,2315.611328,1288.406958,201.3399529,102657.3918,3.18316258,1.009332161,4.356690605,108.7748425085,57.62819444444473,18.180447263888883,24.43288265277776
2025-09-25 01:00:00,1.009020149,11.20572931,0.48859308,87.78525054,5.745479645,34.046,8.95,1.04,0.46,87.75,11.21,5.642,69.28,9.01,20.03,1.68,10.51966682,4.865555556,80.37555556,62.52,26.24,0.049,5.23,2.08,9.4,2.0,0.032,0.11,55.78,10.13,0.068,1.936902486,0.17,111.38,0.2,96.04,1.11,0.74,1.24,0.0,0.0,1.715,57.25054694,4.698872452,4.839220602,0.074751245,0.029508292,0.083911279,0.406013288,4.589809449,7.869925499,0.059336652,0.115414592,0.020817579,27.919,4.41,1.78,64.13,0.07,0.104,0.018,0.0,0.025,0.7,0.46,0.04,1.04,0.047,6.0,0.349433813,4.2169375,0.01469375,94.8114875,0.13,0.093225,0.0394875,0.634125,0.06004375,0.984187841,15.6143125,36.8419375,0.3901875,0.479375,7.47175,0.2224375,0.213875,0.2669375,37.452875,0.939375,1.183957262,1476.98125,97.5,25.30769231,13.0,60.0,25.125,8.0,1.9841501026532598,169.5588235,203.7470588,212.0201681,163.9478992,187.3184874,61.62711158813525,333.60450960887954,453.1104387056981,570.4040659331853,354.7159048541325,120.64932038421495,87.44762698402381,118.32083805612379,60.18460901497612,93.62031042230706,70.56430292894876,64.40491398691279,110.23519537529131,66.3461481524306,46.207458043976885,124.9414613,564.0756303,41.42168462,375.0,84.19676471,2.651642193,1.347824042,1.2105003279020456,1166.909244,4000.650908,0.0,2280.215101,1316.092042,204.4874739,102630.4985,3.180660235,0.987800989,4.479774563,110.30474362225,57.62819444444473,18.180447263888883,24.43288265277776
2025-09-25 02:00:00,1.009078858,11.20652988,0.488731847,87.78439126,5.748201608,33.947,8.95,1.04,0.46,87.75,11.21,5.582,69.28,9.01,20.03,1.68,10.83799754,4.865555556,80.37555556,62.52,26.24,0.049,5.23,2.08,9.4,2.0,0.032,0.11,55.78,10.13,0.068,1.936902486,0.17,115.643,0.2,96.04,1.11,0.74,1.24,0.0,0.0,1.481,57.1315765,4.752910306,4.85338375,0.075078087,0.029497397,0.084684805,0.413879282,4.649185719,7.9160102,0.060208231,0.114869856,0.021057263,28.43,4.41,1.78,64.13,0.07,0.104,0.018,0.0,0.025,0.7,0.46,0.04,1.04,0.047,7.0,0.137985543,4.229777778,0.014755556,94.86158889,0.13,0.092611111,0.043411111,0.572777778,0.055077778,0.970889531,15.70155556,36.65377778,0.414111111,0.500222222,7.181444444,0.242666667,0.215111111,0.27,37.75822222,0.951666667,1.161098507,1473.488889,97.5,25.30769231,13.0,60.0,25.125,8.0,2.9232931608394495,181.7944,211.3944,223.456,175.8816,198.1316,62.13132012722299,333.73711570124254,452.71691788103305,570.1022253100704,354.2632776369483,120.55359619488387,87.9972073839471,119.0146137056951,60.41011505779755,96.19081809225986,69.564370907387,63.90964330167512,102.99391959459611,63.42945762321912,45.79268132377746,127.221476,566.36,40.90722528,375.0,85.19,2.649710592,1.348399312,1.210352717089529,1177.8624,4000.628536,0.0,2307.28272,1314.500984,205.325448,102458.2594,3.17625404,0.987247657,4.307662072,110.60684557,57.62819444444473,18.180447263888883,24.43288265277776
2025-09-25 03:00:00,1.008559722,11.19945075,0.487504797,87.79198952,5.724132566,19.281,8.95,1.04,0.46,87.75,11.21,3.121,69.28,9.01,20.03,1.68,10.59933572,4.865555556,80.37555556,62.52,26.24,0.049,5.23,2.08,9.4,2.0,0.032,0.11,55.78,10.13,0.068,1.936902486,0.17,66.287,0.2,96.04,1.11,0.74,1.24,0.0,0.0,0.849,57.22803422,4.70909801,4.841900688,0.074813093,0.02950623,0.084057653,0.407501767,4.601045192,7.878646085,0.059501581,0.115311512,0.020862935,16.131,4.41,1.78,64.13,0.07,0.104,0.018,0.0,0.025,0.7,0.46,0.04,1.04,0.047,4.0,0.315284551,4.283111111,0.013422222,94.57025556,0.13,0.095944444,0.034744444,0.806111111,0.066411111,0.999200384,16.52822222,36.94711111,0.327444444,0.446888889,7.134777778,0.202666667,0.188444444,0.27,36.98488889,0.851666667,1.192132337,1476.155556,97.5,25.30769231,13.0,60.0,25.125,8.0,3.647012193425411,185.4097561,221.2853659,226.4422764,182.7495935,203.971748,61.95527119889327,333.7827556655422,452.34123309761,574.7748051773276,355.5627991527718,118.31540300631312,86.78881695401415,121.71569952793836,59.67109561109216,87.05814692853784,71.64209143074069,58.83964108555162,84.56376361289715,58.31593132000953,47.000408816541885,132.827748,566.3414634,40.56869618,375.0,79.79760163,2.677469065,1.348280821,1.1995787383907992,1161.069919,3997.739976,0.0,2317.638138,1288.925951,201.9437228,102567.4115,3.156005642,1.010882423,3.971036545,111.34967661,57.62819444444473,18.180447263888883,24.43288265277776
2025-09-25 04:00:00,1.00863674,11.200501,0.48768684,87.79086226,5.727703402,28.982,8.95,1.04,0.46,87.75,11.21,3.883,69.28,9.01,20.03,1.68,6.245155259,4.865555556,80.37555556,62.52,26.24,0.049,5.23,2.08,9.4,2.0,0.032,0.11,55.78,10.13,0.068,1.936902486,0.17,82.686,0.2,96.04,1.11,0.74,1.24,0.0,0.0,1.057,57.19899424,4.722288332,4.845357829,0.074892873,0.029503571,0.084246466,0.40942181,4.61553859,7.889895089,0.059714328,0.115178545,0.02092144,20.303,4.41,1.78,64.13,0.07,0.104,0.018,0.0,0.025,0.7,0.46,0.04,1.04,0.047,5.0,0.744384202,4.265833333,0.013341667,94.634825,0.126583333,0.094266667,0.037808333,0.763833333,0.063508333,0.998331882,16.48591667,36.88283333,0.327333333,0.46075,7.198583333,0.2105,0.197083333,0.273416667,36.94841667,0.847333333,1.193148692,1472.9,97.5,25.30769231,13.0,60.0,25.125,8.0,9.810492646048559,221.3710744,277.1272727,264.3322314,218.2619835,245.2731405,61.790138245514896,335.4320245166717,455.5249512886374,555.7362244185723,354.5831053115286,106.7208526843973,100.7999142155788,133.31347236155142,50.79472511249589,68.43110652746412,48.353921949916625,47.60858720687864,31.73849791074322,41.769676775967206,34.67331494838568,78.94766777,551.0743802,42.06116066,375.0,79.105,2.417976992,1.229622204,1.2349092092709173,1082.499174,2481.517121,0.0,2188.138554,1286.441893,180.4598091,90315.1881,2.057369593,0.793285545,3.996546884,104.210565979525,57.62819444444473,18.180447263888883,24.43288265277776
2025-09-25 07:00:00,1.00864847,11.20066095,0.487714565,87.79069058,5.728247229,28.686,8.95,1.04,0.46,87.75,11.21,4.599,69.28,9.01,20.03,1.68,9.401319037,4.865555556,80.37555556,62.52,26.24,0.049,5.23,2.08,9.4,2.0,0.032,0.11,55.78,10.13,0.068,1.936902486,0.17,100.091,0.154613466,74.24538653,0.858104738,0.572069825,0.958603491,0.0,0.0,1.604,57.12966298,4.753779454,4.85361155,0.075083343,0.029497222,0.084697246,0.4140058,4.650140731,7.91675143,0.060222249,0.114861094,0.021061119,24.657,4.41,1.78,64.13,0.07,0.104,0.018,0.0,0.025,0.7,0.46,0.04,1.04,0.047,7.0,0.289796489,4.239096774,0.014,94.94938065,0.12,0.089,0.051606452,0.487870968,0.049045161,0.973735023,15.95864516,36.28677419,0.484258065,0.526516129,7.499870968,0.25,0.223483871,0.28,37.26529032,0.96516129,1.174996668,1464.348387,97.5,25.30769231,13.0,60.0,25.125,8.0,1.4169716850521468,142.8491379,160.4025862,174.5456897,157.4267241,158.8060345,62.49267359200218,332.57212281274764,450.9067504215286,575.7439849117325,355.80858307242727,105.82783325136361,77.52574330382714,103.95243212149813,63.50646121880328,103.14950502418549,76.34232155277007,72.31402660529983,141.20717194185642,77.8670364045131,49.44054588145961,113.258611,557.112069,42.89723776,375.0,83.0075431,2.579421991,1.294407431,1.215437790274052,1160.867241,3640.958474,0.0,2294.326784,1299.284862,201.92695,100023.8803,2.979607043,0.936646895,4.098045336,108.7567659575,57.62819444444473,18.180447263888883,24.43288265277776
2025-09-25 08:00:00,1.013049428,11.22147694,0.473537808,87.76547363,5.657355196,33.908,8.95,1.04,0.46,87.75,11.21,5.548,69.33,8.78,19.96,1.93,9.275080836,4.865555556,80.37555556,62.52,26.24,0.048,5.0,2.14,10.17,2.01,0.039,0.12,55.92,9.89,0.069,1.978,0.18,116.516,0.240283688,58.24987234,0.759531915,0.715829787,18.89231206,8.761702128,11.90785816,2.115,57.14464999,4.746972168,4.851827383,0.07504217,0.029498594,0.084599803,0.4130149,4.64266095,7.910946022,0.060112454,0.114929716,0.021030925,28.456,0.0,0.0,0.0,0.0,0.0,0.0,0.0,0.0,0.0,0.0,0.0,0.0,0.0,7.0,0.574368841,4.2624,0.01396,94.93608,0.1204,0.0892,0.05216,0.4768,0.049,0.971820058,16.018,36.1364,0.54,0.53,7.5848,0.25,0.22,0.28,37.1852,1.0,1.175801027,1464.6,97.5,25.30769231,13.0,60.0,25.125,8.0,4.071382712779311,185.2541667,203.6008333,218.7633333,202.27,202.4720833,62.11941666848651,332.59249294116245,451.9706041430766,572.01443826039,355.3496015794715,104.69151671341515,83.92269081971565,109.55009236980965,60.53612523487517,91.324842706791,67.41586002880688,62.851959625450405,105.40923741991026,66.82032136846792,43.931087584455376,116.3918932,557.0,42.04671425,375.0,79.688375,2.587444483,1.29892935,1.2256062579296467,1139.416667,3414.366383,0.0,2254.657158,1285.836125,197.1177292,99058.65242,2.824018825,0.977876606,4.168402733,109.171925849,57.62819444444473,18.180447263888883,24.43288265277776
2025-09-25 09:00:00,1.013040074,11.22128156,0.473520141,87.76567837,5.656804387,28.996,8.95,1.04,0.46,87.75,11.21,4.962,69.33,8.78,19.96,1.93,9.978066022,4.865555556,80.37555556,62.52,26.24,0.048,5.0,2.14,10.17,2.01,0.039,0.12,55.92,9.89,0.069,1.978,0.18,100.113,0.240066043,58.45404513,0.761425427,0.715960374,18.79694001,8.714364337,11.84352229,1.817,57.20109228,4.721335372,4.845108061,0.074887109,0.029503763,0.084232825,0.409283093,4.614491488,7.889082384,0.059698958,0.115188151,0.020917213,24.847,0.0,0.0,0.0,0.0,0.0,0.0,0.0,0.0,0.0,0.0,0.0,0.0,0.0,6.0,0.467502083,4.2864,0.01356,94.73688,0.1244,0.0912,0.04376,0.6448,0.059,0.982873943,16.298,36.2004,0.54,0.53,7.6328,0.25,0.22,0.28,36.8372,1.0,1.190125106,1470.6,97.5,25.30769231,13.0,60.0,25.125,8.0,0.02618056233463051,139.1855932,166.8838983,171.1084746,160.7144068,159.4730932,60.832152583940285,332.8612943198924,450.8980099649659,577.0591786403807,356.06289344383214,101.94379192120212,72.83677914144536,100.3488661939549,63.004436153860794,93.40350787497533,75.11402803253887,68.85891218662837,134.76513543455695,76.78824720600738,48.31819105924697,126.033422,562.5847458,42.57026034,375.0,79.17,2.575292686,1.298955008,1.1834915951694365,1158.381356,3802.366881,0.0,2274.964686,1268.481644,195.6327364,96780.68898,3.207612,0.960738838,4.258989534,110.449428415,57.62819444444473,18.180447263888883,24.43288265277776
2025-09-25 10:00:00,1.013280135,11.22629615,0.473973588,87.76042371,5.670941284,33.773,8.95,1.04,0.46,87.75,11.21,5.999,69.33,8.78,19.96,1.93,8.919578834,4.865555556,80.37555556,62.52,26.24,0.048,5.0,2.14,10.17,2.01,0.039,0.12,55.92,9.89,0.069,1.978,0.18,116.418,0.23928401,59.18767064,0.768229117,0.716429594,18.45425298,8.544272076,11.61235322,2.095,57.30313229,4.674987533,4.832960442,0.074606779,0.029513107,0.083569378,0.402536492,4.56356493,7.8495559,0.058951412,0.115655368,0.020711638,29.678,0.0,0.0,0.0,0.0,0.0,0.0,0.0,0.0,0.0,0.0,0.0,0.0,0.0,7.0,0.407977286,4.3104,0.01316,94.53768,0.1284,0.0932,0.03536,0.8128,0.069,0.993927827,16.578,36.2644,0.54,0.53,7.6808,0.25,0.22,0.28,36.4892,1.0,1.204449185,1476.6,97.5,25.30769231,13.0,60.0,25.125,8.0,0.7943000221782484,170.7322581,189.7185484,191.4193548,165.7653226,179.408871,61.76168971369441,332.90767117535574,450.92584534353585,578.492489614192,355.98570558481345,111.32819472139907,77.33491234694777,110.21501380099741,63.26957458811245,96.16359521156738,76.94323356411098,67.41639520591417,117.02732717670663,69.26961750232616,49.94718472360042,112.6636205,559.1129032,42.41533323,375.0,79.17,2.605590008,1.308199976,1.1916947424829354,1157.86371,3998.537016,0.0,2326.557968,1292.462742,201.2308839,100674.4523,3.242799798,0.982377504,4.057716306,108.67792971625,57.62819444444473,18.180447263888883,24.43288265277776
