Repository: saikumar-voptimai/evonith_bf_webapp

# Evonith BF2 — Blast Furnace Intelligence Platform

Monitoring, modelling and optimisation of **Blast Furnace 2 (BF2)** at Evonith Steel: live telemetry from InfluxDB,
manual plant reports from Neon PostgreSQL, a two-zone energy model of the furnace, blend and fuel optimisers, a
conversational assistant (FurnaceMind) and a live digital twin evaluated every hour.

The platform has three deployable parts that share one Python service layer, plus the shared data library:

| Part | Path | What it is |
|---|---|---|
| **Streamlit app** (legacy) | `src/app.py`, `src/custom_pages/` | The original 11-page dashboard; still the home of the model pages. Served under `/legacy` in production |

File: src/assets/data/furnace_dataset_20260617_152856_168598.csv (part 14 of 47)
FLUX_FE2O3%,FLUX_AL2O3%,FLUX_LOI%,FLUX_MGO%,FLUX_CAO%,FLUX_CALC_MT,ORE_FE(T)%,ORE_LOI%,ORE_TM%,ORE_MGO%,ORE_NA2O%,ORE_P%,ORE_TIO2%,ORE_AL2O3%,ORE_SIO2%,ORE_MNO%,ORE_CAO%,ORE_K2O%,ORE_CALC_MT,PELLET_PCT_SIO2,PELLET_PCT_AL2O3,PELLET_PCT_FE2O3,PELLET_PCT_MGO,PELLET_PCT_TIO2,PELLET_PCT_NA2O,TOTAL_PELLET_CALC_MT,PELLET_PCT_K2O,PELLET_PCT_TM,PELLET_PCT_LOI,PELLET_PCT_MNO,PELLET_PCT_CAO,PELLET_PCT_P,CHARGES/HRS.,STOCKRODLEVEL,CHEM_PCT_C,CHEM_PCT_CR,CHEM_PCT_FE,CHEM_PCT_MN,CHEM_PCT_P,CHEM_PCT_S,CHEM_PCT_SI,CHEM_PCT_TI,SLAG_BASICITY,SLAG_PCT_AL2O3,SLAG_PCT_CAO,SLAG_PCT_FEO,SLAG_PCT_K2O,SLAG_PCT_MGO,SLAG_PCT_MNO,SLAG_PCT_NA2O,SLAG_PCT_S,SLAG_PCT_SIO2,SLAG_PCT_TIO2,SLAG_T_BASICITY,HMT_GT_1480C,COKE_DISCHARGE_TIME,WEIGHTED_COKE_ANGLE,TOTAL_COKE_PORTIONS,NON_COKE_DISCHARGE_TIME,WEIGHTED_NON_COKE_ANGLE,TOTAL_NON_COKE_PORTIONS,FTG_UPTAKE_TEMP_A,FTG_UPTAKE_TEMP_B,FTG_UPTAKE_TEMP_C,FTG_UPTAKE_TEMP_D,FTG_UPTAKE_TEMP_AVG,BOSH_TEMP_A,BOSH_TEMP_C,BOSH_TEMP_D,BELLY_TEMP_A,BELLY_TEMP_C,BELLY_TEMP_D,LOWER_STACK_TEMP_A,LOWER_STACK_TEMP_B,LOWER_STACK_TEMP_C,LOWER_STACK_TEMP_D,PCI_KG/THM,ACT. FUEL RATEKG/THM.,FURNACETOPGASANALYSISCO2ETACO,COKE RATE KG/THM,PRODUCTIONTONNESPERHR,HOT BLAST PRESSUREBAR,TOPPRESSUREBAR,DIFFERENTIAL PRESSURETOTALBAR,HOT BLAST TEMP.OC,OXYGENFLOWNM3/HR.,STEAMKGS/HR.,RAFTOC,PERMEABILITYKGS/HR.,TUYEREVELOCITYM/S,HOT BLAST VOLUMENM3/HR.,O2 ENRICHMENT %,FURNACE TOP GAS ANALYSISCO2%,BOTTOMBAR,FURNACE TOP GAS ANALYSISONLINE (ANALYZER)CO%,FURNACE TOP GAS ANALYSISH2%,UNITCOST LAKHS/THM
2025-09-25 20:00:00,0.956105717,11.36740861,0.568912861,87.67648568,5.334400096,33.372,9.1,1.025,0.575,87.81,11.165,5.581,69.15,8.89,20.14,1.82,10.48102538,4.865555556,80.37555556,62.52,26.24,0.049,5.15,2.22,9.83,2.2,0.034,0.13,55.49,10.21,0.063,1.982524272,0.19,111.297,0.3,96.1,0.87,0.64,1.28,0.0,0.0,0.785,58.32388338,4.211243031,4.526159409,0.086137713,0.02778424,0.076239928,0.421678891,4.171284014,7.356648486,0.055815278,0.055815278,0.022686575,33.185,0.0,0.0,0.0,0.0,0.0,0.0,0.0,0.0,0.0,0.0,0.0,0.0,0.0,7.0,0.275651679,4.361714286,0.013,94.72582857,0.14,0.099057143,0.035942857,0.569428571,0.055028571,1.009565155,15.65891892,37.21210811,0.338486486,0.398918919,7.891243243,0.229135135,0.179567568,0.26,36.86032432,0.861297297,1.223660547,1481.371429,97.5,25.30769231,13.0,60.0,25.125,8.0,219.7016393,224.854918,222.2032787,194.1491803,215.2272541,85.58732308655766,83.90990664339421,123.50563299436322,84.13081256507076,82.45936272522579,64.99693654759832,76.0516281618163,39.99955680719137,39.85985137039715,45.32846695967298,122.5044678,558.5655738,39.2944709,375.0,85.55627049,2.610890467,1.347601107,1.3553814844055603,1163.983607,4000.506779,0.0,2329.834459,1419.051852,215.6096197,107342.1156,3.020132148,17.50018428373017,0.958883551,24.55520637096774,4.115769246,109.9818419835
2025-09-25 21:00:00,0.956200401,11.36847117,0.569033846,87.67532843,5.33734581,32.914,9.1,1.025,0.575,87.81,11.165,5.537,69.15,8.89,20.14,1.82,10.64584178,4.865555556,80.37555556,62.52,26.24,0.049,5.15,2.22,9.83,2.2,0.034,0.13,55.49,10.21,0.063,1.982524272,0.19,108.357,0.3,96.1,0.87,0.64,1.28,0.0,0.0,0.513,59.08659851,3.885451121,4.300614234,0.089567852,0.026742267,0.070323333,0.379446043,3.802550299,7.012947503,0.052764325,0.052764325,0.021756217,36.631,0.0,0.0,0.0,0.0,0.0,0.0,0.0,0.0,0.0,0.0,0.0,0.0,0.0,7.0,0.260094842,4.297,0.013,94.86595,0.133,0.09445,0.04055,0.507,0.04905,1.022413388,15.5375,37.3435,0.34,0.4315,8.0795,0.244,0.1835,0.2635,36.5335,0.93,1.243700821,1477.5,97.5,25.30769231,13.0,60.0,25.125,8.0,190.2884298,223.2520661,218.8661157,181.0942149,203.3752066,87.43953332758105,83.7909011963159,127.30957869358119,81.19875125016353,73.46204195770275,69.1313487402877,69.52922778108606,32.108973634788526,39.86337448026986,47.1248331376226,133.8312843,557.3966942,38.97011041,375.0,79.54673554,2.614270058,1.348257107,1.3301857345670007,1165.402479,3986.78138,0.0,2326.011678,1424.030388,216.651005,107772.481,2.99657943,17.50018428373017,0.959576788,24.55520637096774,4.131442256,111.48264516975
2025-09-25 22:00:00,0.956119144,11.36755928,0.568930017,87.67632157,5.334817814,19.019,9.1,1.025,0.575,87.81,11.165,3.041,69.15,8.89,20.14,1.82,10.83460238,4.865555556,80.37555556,62.52,26.24,0.049,5.15,2.22,9.83,2.2,0.034,0.13,55.49,10.21,0.063,1.982524272,0.19,60.514,0.0,0.0,0.0,0.0,0.0,0.0,0.0,0.0,59.83783091,3.564894744,4.082180524,0.092849337,0.025732136,0.064499555,0.337498835,3.438953789,6.675486467,0.049731458,0.049731458,0.020879495,23.609,0.0,0.0,0.0,0.0,0.0,0.0,0.0,0.0,0.0,0.0,0.0,0.0,0.0,7.0,0.21753302,4.2295,0.013,95.014825,0.1255,0.089575,0.045425,0.4395,0.042675,1.037131171,15.40625,37.49725,0.34,0.46525,8.29325,0.259,0.18725,0.26725,36.16225,1.005,1.266584486,1473.75,97.5,25.30769231,13.0,60.0,25.125,8.0,197.6701613,210.3177419,212.4790323,188.6435484,202.277621,79.25620385388555,80.65599449806794,119.12601672914273,84.37190848559558,76.9157574057541,65.93060732069615,74.26478244394582,43.44903473057735,42.12542606334593,45.37375852048865,128.638424,560.766129,39.39698573,375.0,84.22524194,2.628539831,1.347407734,1.366091035231779,1139.797581,4001.91779,0.0,2297.912815,1393.04371,209.9308984,106864.7766,3.032114734,17.50018428373017,0.978874946,24.55520637096774,4.062943355,110.79459118
2025-09-25 23:00:00,0.956753576,11.37467902,0.569740681,87.6685674,5.354555704,28.382,9.1,1.025,0.575,87.81,11.165,4.607,69.15,8.89,20.14,1.82,10.79465882,4.865555556,80.37555556,62.52,26.24,0.049,5.15,2.22,9.83,2.2,0.034,0.13,55.49,10.21,0.063,1.982524272,0.19,91.838,0.0,0.0,0.0,0.0,0.0,0.0,0.0,0.0,59.68968629,3.626718802,4.109634451,0.092610071,0.025863424,0.065632282,0.347243076,3.512396709,6.737555073,0.050446614,0.050446614,0.020885785,33.183,0.0,0.0,0.0,0.0,0.0,0.0,0.0,0.0,0.0,0.0,0.0,0.0,0.0,7.0,0.137930864,4.176,0.012866667,95.12,0.12,0.0864,0.048733333,0.396666667,0.039333333,1.04944267,15.27933333,37.69133333,0.346666667,0.478,8.39,0.27,0.186,0.272666667,35.91533333,1.054666667,1.283056012,1471.4,97.5,25.30769231,13.0,60.0,25.125,8.0,181.687395,198.0310924,192.0218487,176.2764706,187.0042017,80.35302614147503,77.05783160776538,115.7851494883592,84.5232821627821,78.9604732660215,68.40676319039476,76.33631787345652,54.2530704017222,45.79477783308751,47.43681103837929,128.2680143,561.6302521,40.44398303,375.0,84.15705882,2.61143684,1.347749277,1.3419658966688848,1162.252941,3994.873294,0.0,2315.802807,1390.298538,211.0552042,105472.1798,3.066985168,17.50018428373017,0.962603055,24.55520637096774,3.945737975,110.74551189475
2025-09-26 00:00:00,1.001194426,11.46007963,0.531493033,87.53872595,4.987325813,37.675,9.1,1.025,0.575,87.81,11.165,6.14,69.1,9.0,20.06,1.84,11.49602154,4.888888889,81.55666667,62.52,26.24,0.049,5.22,2.13,9.55,2.03,0.033,0.11,55.28,10.48,0.066,2.007662835,0.19,122.324,0.0,0.0,0.0,0.0,0.0,0.0,0.0,0.0,56.85432412,3.842488119,4.300822846,0.064396726,0.025879983,0.065579908,0.349362756,3.8482069,10.24353978,0.059732025,0.05661137,0.021878707,45.452,0.0,0.0,0.0,0.0,0.0,0.0,0.0,0.0,0.0,0.0,0.0,0.0,0.0,7.0,0.359553876,4.161,0.012366667,95.105,0.12,0.0879,0.047733333,0.421666667,0.044333333,1.055136882,15.16433333,37.99633333,0.371666667,0.433,8.165,0.27,0.171,0.282666667,36.01033333,1.034666667,1.281894156,1472.9,82.5,24.27272727,11.0,60.0,25.125,8.0,194.242623,222.6327869,206.5057377,191.5352459,203.7290984,76.52910339324006,76.86918582180633,120.16172984761839,83.33887363218591,69.75180851494542,56.58666824273287,69.40312663792602,30.625248999445375,35.27563463469133,43.062851875216964,128.4967066,567.1967213,40.79137123,375.0,89.46549566,2.611471615,1.34778791,1.345570513553334,1171.210656,4000.367057,0.0,2302.616943,1393.959008,212.9401459,105494.7,3.067520869,17.50018428373017,0.95892385,24.55520637096774,4.039067254,110.7758136245
2025-09-26 01:00:00,1.000954118,11.45704574,0.531192648,87.54200014,4.979816192,28.508,9.1,1.025,0.575,87.81,11.165,4.606,69.1,9.0,20.06,1.84,11.60466905,4.888888889,81.55666667,62.52,26.24,0.049,5.22,2.13,9.55,2.03,0.033,0.11,55.28,10.48,0.066,2.007662835,0.19,87.11,0.0,0.0,0.0,0.0,0.0,0.0,0.0,0.0,56.83561714,3.780435304,4.258127804,0.063302678,0.025622746,0.064176295,0.3398069,3.785000975,10.40739459,0.059683973,0.056344509,0.021698325,35.883,0.0,0.0,0.0,0.0,0.0,0.0,0.0,0.0,0.0,0.0,0.0,0.0,0.0,6.0,0.31028859,4.163176471,0.012094118,95.06529412,0.120941176,0.089470588,0.047376471,0.453176471,0.048470588,1.054934282,15.13741176,38.12494118,0.379647059,0.401882353,7.998117647,0.264352941,0.161882353,0.290941176,36.14211765,1.006823529,1.276237651,1473.435294,82.5,24.27272727,11.0,60.0,25.125,8.0,196.1421488,213.4909091,209.3214876,179.7752066,199.682438,80.19151398081976,79.17350482814149,120.17208615779742,84.3920181540336,74.84925750070761,62.24971309520578,72.54528661038663,44.72159042670904,40.9454800584402,43.13833980512126,135.7738446,571.5702479,40.63792074,375.0,85.47057851,2.622424488,1.347894793,1.3504468190206511,1166.009917,4001.124554,0.0,2295.252223,1379.902983,211.2536843,105517.3264,3.06875186,17.50018428373017,0.973460902,24.55520637096774,4.105209298,111.7400344095
2025-09-26 02:00:00,1.00176566,11.46729145,0.532207075,87.53094289,5.005176866,33.302,9.1,1.025,0.575,87.81,11.165,5.171,69.1,9.0,20.06,1.84,11.03976025,4.888888889,81.55666667,62.52,26.24,0.049,5.22,2.13,9.55,2.03,0.033,0.11,55.28,10.48,0.066,2.007662835,0.19,105.217,0.0,0.0,0.0,0.0,0.0,0.0,0.0,0.0,56.79687176,3.753263101,4.235086389,0.062626265,0.025480483,0.063514611,0.335845022,3.759584528,10.51960586,0.059798071,0.056323324,0.021570023,42.193,0.0,0.0,0.0,0.0,0.0,0.0,0.0,0.0,0.0,0.0,0.0,0.0,0.0,7.0,0.260666155,4.212588235,0.012447059,94.95764706,0.124470588,0.091235294,0.048788235,0.502588235,0.050235294,1.038515443,15.35270588,37.76847059,0.340823529,0.408941176,7.991058824,0.243176471,0.168941176,0.294470588,36.37505882,0.957411765,1.258220861,1471.317647,82.5,24.27272727,11.0,60.0,25.125,8.0,199.2880952,220.4150794,216.1349206,181.152381,204.247619,80.0143023098039,80.14802618036785,121.29632152774572,83.85869984492595,72.77690067209738,60.94081423921247,71.28054999970337,38.44392644767089,38.99187038103233,41.83400249396932,130.2319246,566.8650794,39.83933095,375.0,84.77,2.620551794,1.348052381,1.3436733318789231,1139.927778,4000.769587,0.0,2289.494405,1374.554095,206.3503365,104794.4167,3.091932603,17.50018428373017,0.981123169,24.55520637096774,4.077174238,111.0057300095
2025-09-26 03:00:00,1.00166892,11.46607011,0.532086149,87.53226097,5.002153735,33.291,9.1,1.025,0.575,87.81,11.165,5.485,69.1,9.0,20.06,1.84,11.02624383,4.888888889,81.55666667,62.52,26.24,0.049,5.22,2.13,9.55,2.03,0.033,0.11,55.28,10.48,0.066,2.007662835,0.19,105.328,0.0,0.0,0.0,0.0,0.0,0.0,0.0,0.0,56.87841737,3.743443814,4.24034979,0.062998952,0.025521707,0.063422655,0.333717451,3.743330156,10.43362681,0.059416698,0.056016489,0.021677874,41.968,0.0,0.0,0.0,0.0,0.0,0.0,0.0,0.0,0.0,0.0,0.0,0.0,0.0,7.0,0.370883561,4.262,0.0128,94.85,0.128,0.093,0.0502,0.552,0.052,1.022096605,15.568,37.412,0.302,0.416,7.984,0.222,0.176,0.298,36.608,0.908,1.240204071,1469.2,82.5,24.27272727,11.0,60.0,25.125,8.0,197.4483051,235.7745763,233.079661,185.2177966,212.8800847,84.33851548997649,82.59476240800136,125.86132607367618,81.033640189278,68.25228123176436,62.29135210154283,65.73358648189188,24.33298262606104,35.99076443056776,40.91491756810093,138.8111958,570.0423729,38.79291754,375.0,79.43338983,2.606802669,1.347891653,1.2969710904798097,1170.84322,3999.9365,0.0,2313.672746,1370.040585,208.4146686,103038.4975,3.143218576,17.50018428373017,0.968136908,24.55520637096774,4.195430212,112.1424834435
2025-09-26 04:00:00,1.001570335,11.46482548,0.531962919,87.53360419,4.999072969,28.478,9.1,1.025,0.575,87.81,11.165,4.738,69.1,9.0,20.06,1.84,10.83797269,4.888888889,81.55666667,62.52,26.24,0.049,5.22,2.13,9.55,2.03,0.033,0.11,55.28,10.48,0.066,2.007662835,0.19,90.313,0.0,0.0,0.0,0.0,0.0,0.0,0.0,0.0,56.81607455,3.794904325,4.26468311,0.063403385,0.025659551,0.064466763,0.342209158,3.801507577,10.40084393,0.059800907,0.056481584,0.021701803,36.164,0.0,0.0,0.0,0.0,0.0,0.0,0.0,0.0,0.0,0.0,0.0,0.0,0.0,6.0,0.217260531,4.238,0.012653333,94.75953333,0.133466667,0.094693333,0.045453333,0.656266667,0.059933333,1.0161019,15.95693333,37.16146667,0.283466667,0.416533333,7.928,0.213466667,0.176533333,0.293066667,36.5736,0.886933333,1.23286653,1468.0,82.5,24.27272727,11.0,60.0,25.125,8.0,196.838843,233.6173554,234.0239669,194.8115702,214.8229339,81.75841042129173,80.7702846653244,124.21714631607135,81.48685650128925,67.37852169524132,62.81513792854477,64.64394983145309,23.59282021168235,36.18091294728639,41.608681738069734,137.6862439,575.0,39.12786545,375.0,78.715,2.609594942,1.34756838,1.2995175790999947,1172.693388,4000.885174,0.0,2321.056289,1365.876083,208.6223174,103172.3636,3.13669314,17.50018428373017,0.967676258,24.55520637096774,4.185438661,111.99342731675
2025-09-26 05:00:00,1.001107797,11.45898594,0.531384746,87.53990626,4.984618662,9.388,9.1,1.025,0.575,87.81,11.165,1.584,69.1,9.0,20.06,1.84,10.849738,4.888888889,81.55666667,62.52,26.24,0.049,5.22,2.13,9.55,2.03,0.033,0.11,55.28,10.48,0.066,2.007662835,0.19,30.265,0.0,0.0,0.0,0.0,0.0,0.0,0.0,0.0,56.79198691,3.756720041,4.236621901,0.062648933,0.025489067,0.063583678,0.336420541,3.763544249,10.51832645,0.059826963,0.056356749,0.021570506,11.616,0.0,0.0,0.0,0.0,0.0,0.0,0.0,0.0,0.0,0.0,0.0,0.0,0.0,7.0,0.415785674,4.142682927,0.012107317,94.69707805,0.140536585,0.096,0.034892683,0.803756098,0.072946341,1.024568231,16.46160976,37.10917073,0.290536585,0.411073171,7.834292683,0.219463415,0.172682927,0.280536585,36.22082927,0.896780488,1.240867548,1468.268293,82.5,24.27272727,11.0,60.0,25.125,8.0,203.6447154,231.0495935,245.6512195,198.3268293,219.6680894,77.21130488732217,84.53441174576407,122.31459253201598,83.09914039903558,69.84938799882411,57.517907163534545,66.9143138663473,25.714681702396206,35.682467440707654,37.18591452703507,129.039404,567.4796748,40.08371878,375.0,84.08081301,2.623562537,1.338636951,1.3386035074453708,1151.285366,3912.524691,0.0,2277.931585,1346.228943,205.4287171,103467.639,3.070403341,17.50018428373017,0.97262209,24.55520637096774,4.300521276,110.84772103
2025-09-26 06:00:00,1.004947986,11.50746833,0.536184983,87.48758369,5.104624575,19.418,9.1,1.025,0.575,87.81,11.165,2.361,69.1,9.0,20.06,1.84,8.495372108,4.888888889,81.55666667,62.52,26.24,0.049,5.22,2.13,9.55,2.03,0.033,0.11,55.28,10.48,0.066,2.007662835,0.19,45.288,0.0,0.0,0.0,0.0,0.0,0.0,0.0,0.0,56.70419441,3.846927851,4.282333836,0.063496694,0.025751537,0.065447048,0.351149577,3.863936318,10.43239937,0.060405405,0.057104744,0.021647141,17.242,0.0,0.0,0.0,0.0,0.0,0.0,0.0,0.0,0.0,0.0,0.0,0.0,0.0,7.0,-0.066156622,4.157317073,0.012692683,94.65932195,0.143463415,0.096,0.034307317,0.824243902,0.072653659,1.036729501,16.47039024,37.32282927,0.293463415,0.416926829,7.857707317,0.216536585,0.187317073,0.283463415,36.00717073,0.879219512,1.254986379,1469.731707,82.5,24.27272727,11.0,60.0,25.125,8.0,176.2333333,213.9222222,241.9777778,193.5666667,206.425,77.1839851560589,83.55807321726822,120.53841029520851,84.42663746932081,73.62209179204757,61.29129498702828,67.0762252316344,34.70151429433338,40.04273774497092,38.358432034982314,100.2167289,560.0,40.38834333,375.0,84.77,2.603684333,1.330753222,1.317350698529461,1146.666667,4000.271444,0.0,2319.674778,1359.864889,206.4419667,103421.2667,3.152676556,17.50018428373017,0.956500689,24.55520637096774,4.373070778,107.02871657925
2025-09-27 07:00:00,1.004798976,11.40077849,0.514557746,87.59442254,4.81917029,33.578,8.0,1.06,0.52,87.56,11.38,5.801,69.54,8.94,19.71,1.81,11.22717995,4.955555556,80.80111111,64.84,28.69,0.048,4.86,2.18,9.74,2.05,0.033,0.11,56.1,9.79,0.068,2.014403292,0.19,106.783,0.0,0.0,0.0,0.0,0.0,0.0,0.0,0.0,56.49183453,4.153729959,4.57950668,0.075333505,0.024685457,0.062254085,0.367482297,3.713043936,10.39586665,0.0541074,0.175452467,0.01176038,38.92,0.0,0.0,0.0,0.0,0.0,0.0,0.0,0.0,0.0,0.0,0.0,0.0,0.0,7.0,0.459484526,4.2468,0.01392,94.97596,0.1364,0.101,0.05044,0.4272,0.04828,0.990443581,16.0512,36.4976,0.3548,0.4264,8.0464,0.262,0.1728,0.2736,36.8528,0.9776,1.208813798,1470.36,97.5,25.30769231,13.0,60.0,25.125,8.0,207.8233333,229.6738889,239.8777778,222.6594444,225.0086111,71.64513133350357,76.09191217356081,113.43000845273184,83.5152476993322,66.70114715090932,61.45769139230342,60.099205118230685,18.270331392396997,35.85117998139253,44.25434211855189,141.9275639,578.1111111,39.26633572,380.0,79.105,2.649643072,1.319020061,1.362775307197494,1184.155,4003.623778,0.0,2326.428844,1365.006017,219.4484506,108933.0561,2.976247661,17.50018428373017,1.01459126,24.55520637096774,4.267811211,113.80540221675
2025-09-27 08:00:00,0.970385256,11.49782134,0.573101962,87.5317934,5.185353746,33.64,8.0,1.06,0.52,87.56,11.38,5.682,69.59,8.64,20.16,1.61,12.04549316,4.955555556,80.80111111,64.84,28.69,0.048,4.96,2.19,9.17,2.06,0.035,0.11,55.78,9.93,0.068,2.002016129,0.19,106.668,0.0,0.0,0.0,0.0,0.0,0.0,0.0,0.0,56.15059037,4.270296702,4.597484779,0.078533293,0.024631643,0.063888702,0.386126698,3.834806744,10.61107909,0.055491336,0.183883854,0.012046888,36.299,0.0,0.0,0.0,0.0,0.0,0.0,0.0,0.0,0.0,0.0,0.0,0.0,0.0,7.0,0.454916206,4.3248,0.01212,94.89256,0.1304,0.101,0.05284,0.4392,0.04708,1.005563731,16.1532,36.7436,0.3128,0.4204,8.1904,0.232,0.1608,0.2796,36.5408,0.9236,1.229712965,1470.96,97.5,25.30769231,13.0,60.0,25.125,8.0,198.2066667,215.5647222,235.8502778,222.7094444,218.0827778,66.28284163977051,75.75506294478015,108.56205469009618,85.13788888629134,68.8342996524413,58.515464812517706,62.25385961803636,26.559795918576242,37.73437177239083,42.36399322363708,142.5552994,576.9861111,39.12022458,380.0,84.49698611,2.628383753,1.318950722,1.3884511050065849,1187.502778,3996.944222,0.0,2304.867981,1388.674747,221.0559933,108865.6117,2.975640653,17.50018428373017,0.984708478,24.55520637096774,4.387426058,113.8885771705
2025-09-27 09:00:00,0.970117008,11.49411617,0.572682825,87.53576682,5.178144588,28.716,8.0,1.06,0.52,87.56,11.38,4.296,69.59,8.64,20.16,1.61,11.33374607,4.955555556,80.80111111,64.84,28.69,0.048,4.96,2.19,9.17,2.06,0.035,0.11,55.78,9.93,0.068,2.002016129,0.19,91.53,0.0,0.0,0.0,0.0,0.0,0.0,0.0,0.0,56.48746046,4.196027988,4.597067662,0.076033148,0.02481726,0.062924081,0.372589382,3.743047992,10.32007164,0.054391828,0.177332362,0.011739429,32.943,0.0,0.0,0.0,0.0,0.0,0.0,0.0,0.0,0.0,0.0,0.0,0.0,0.0,7.0,0.515434408,4.354,0.0116,94.9614,0.122,0.1062,0.0618,0.348,0.035,0.992033731,16.312,36.264,0.414,0.384,8.272,0.27,0.156,0.276,36.556,1.016,1.218314115,1465.4,97.5,25.30769231,13.0,60.0,25.125,8.0,195.7388889,233.1002778,248.3383333,229.3747222,226.6380556,69.12118153200817,76.90347396436938,114.63185290694496,82.25207642767046,61.43384144926961,59.16427081394616,55.4230461539224,7.188681823411059,32.86079836510223,43.05483810355891,142.0304281,577.1111111,38.25436817,380.0,79.79801389,2.605243694,1.318951922,1.357323561782357,1185.8875,4002.587656,0.0,2325.118703,1414.628125,222.6217906,109115.1889,2.975113606,17.50018428373017,0.959851556,24.55520637096774,4.35373265,113.81903172324999
2025-09-27 11:00:00,0.97139914,11.51182562,0.574686156,87.51677524,5.212601892,29.075,8.0,1.06,0.52,87.56,11.38,4.676,69.59,8.64,20.16,1.61,12.16655105,4.955555556,80.80111111,64.84,28.69,0.048,4.96,2.19,9.17,2.06,0.035,0.11,55.78,9.93,0.068,2.002016129,0.19,90.864,0.0,0.0,0.0,0.0,0.0,0.0,0.0,0.0,56.74180211,4.099704898,4.579657795,0.073495829,0.024826712,0.061555559,0.357566597,3.645712218,10.17784263,0.053298621,0.170638159,0.011531582,35.242,0.0,0.0,0.0,0.0,0.0,0.0,0.0,0.0,0.0,0.0,0.0,0.0,0.0,6.0,0.344447184,4.3972,0.011,94.96788,0.122,0.11064,0.06444,0.3012,0.02564,0.975645206,16.5736,35.604,0.5268,0.3348,8.44,0.3156,0.1476,0.2676,36.4948,1.1624,1.206934926,1463.48,97.5,25.30769231,13.0,60.0,25.125,8.0,204.6713889,209.4113889,250.5825,232.2941667,224.2398611,63.31423616412059,77.39897684990036,104.27979511717196,87.00694820152114,73.56692402026209,58.09944848431901,64.30947589958524,33.98957749303531,40.316104627191365,39.041610224250974,142.8166574,585.0,38.37774972,380.0,85.19,2.546223864,1.318983883,1.393686644998015,1190.041389,4000.144717,0.0,2300.775603,1454.474981,222.4685525,106921.9861,3.035501731,17.50018428373017,0.917536251,24.55520637096774,4.583783419,113.9232071055
2025-09-27 12:00:00,0.980124826,11.63234915,0.58832004,87.38752602,5.447104689,27.959,8.0,1.06,0.52,87.56,11.38,4.634,69.59,8.64,20.16,1.61,11.99757744,4.955555556,80.80111111,64.84,28.69,0.048,4.96,2.19,9.17,2.06,0.035,0.11,55.78,9.93,0.068,2.002016129,0.19,91.429,0.0,0.0,0.0,0.0,0.0,0.0,0.0,0.0,56.57935153,4.16961814,4.594341421,0.075251878,0.02484792,0.062563114,0.368162854,3.713730503,10.25253235,0.054051704,0.175278163,0.011659272,34.62,0.0,0.0,0.0,0.0,0.0,0.0,0.0,0.0,0.0,0.0,0.0,0.0,0.0,6.0,0.432857023,4.4092,0.011,94.79268,0.142,0.10504,0.04684,0.4532,0.04004,0.984676026,16.6296,35.744,0.4548,0.3428,8.54,0.2916,0.1436,0.2636,36.3028,1.1664,1.219949932,1474.28,97.5,25.30769231,13.0,60.0,25.125,8.0,203.5522222,222.05,256.3061111,231.5891667,228.374375,63.50274914090386,75.8647282349084,102.96512704416386,84.68234505126858,67.28273438921678,57.4237231538992,60.82103475767795,23.233426923905654,37.787929368294606,36.654701859680856,150.3493239,588.4166667,39.01650167,380.0,79.79801389,2.501643658,1.318793408,1.3335395035439863,1197.241944,4000.327372,0.0,2303.794819,1436.807239,215.6586825,101773.3843,3.188302417,17.50018428373017,0.874943653,24.55520637096774,4.586596561,114.92128541675001
2025-09-27 13:00:00,0.970971267,11.50591562,0.574017604,87.52311311,5.201102792,29.652,8.0,1.06,0.52,87.56,11.38,4.664,69.59,8.64,20.16,1.61,12.1762747,4.955555556,80.80111111,64.84,28.69,0.048,4.96,2.19,9.17,2.06,0.035,0.11,55.78,9.93,0.068,2.002016129,0.19,91.981,0.0,0.0,0.0,0.0,0.0,0.0,0.0,0.0,56.25565581,4.340154377,4.636863341,0.079255014,0.024991579,0.065067481,0.393002456,3.871030934,10.34123794,0.055756389,0.185879773,0.01189486,34.202,0.0,0.0,0.0,0.0,0.0,0.0,0.0,0.0,0.0,0.0,0.0,0.0,0.0,7.0,0.415722201,4.4215,0.01097,94.62957,0.1591,0.10009,0.03139,0.5942,0.05318,0.992978431,16.6737,35.8841,0.3864,0.3473,8.6234,0.2673,0.1394,0.2645,36.1378,1.1616,1.231605538,1483.64,97.5,25.30769231,13.0,60.0,25.125,8.0,231.1925,249.0697222,262.7188889,237.9886111,245.2424306,66.7635305926562,77.38869893025446,110.01154379662866,82.710447111359,62.4279947383323,54.02318558874941,58.67362366394701,4.336904027005858,30.32165918440375,37.36546886921235,153.925475,584.5555556,38.43669231,380.0,79.105,2.538857472,1.319189461,1.3435067965852616,1189.479167,3996.395425,0.0,2294.238642,1418.079669,216.0052311,103651.5014,3.125460633,17.50018428373017,0.903716494,24.55520637096774,4.654216517,115.3951254375
2025-09-27 14:00:00,0.971229238,11.50947885,0.574420684,87.51929192,5.208035766,34.558,8.0,1.06,0.52,87.56,11.38,5.388,69.59,8.64,20.16,1.61,10.69927644,4.955555556,80.80111111,64.84,28.69,0.048,4.96,2.19,9.17,2.06,0.035,0.11,55.78,9.93,0.068,2.002016129,0.19,106.61,0.0,0.0,0.0,0.0,0.0,0.0,0.0,0.0,56.14376787,4.392712397,4.648847722,0.0805356,0.02502049,0.065831507,0.4008262,3.920949339,10.38419979,0.056303867,0.189266866,0.011980148,40.702,0.0,0.0,0.0,0.0,0.0,0.0,0.0,0.0,0.0,0.0,0.0,0.0,0.0,5.0,0.271608357,4.4365,0.01067,94.57527,0.1501,0.10099,0.03529,0.6362,0.05498,0.994725101,16.6107,36.0251,0.3504,0.3203,8.5574,0.2403,0.1334,0.3095,36.2158,1.0776,1.231026539,1480.04,97.5,25.30769231,13.0,60.0,25.125,8.0,248.055,251.5347222,274.6697222,248.2136111,255.6182639,72.77483412599992,80.88400886812275,114.71389841052665,84.28066136684657,71.61636556283355,57.83535920443728,61.000261180098875,9.396344266536744,32.06868118141563,39.67656368026543,135.2541109,575.3472222,38.20867881,380.0,79.105,2.574620508,1.318956747,1.3572253399617007,1184.597778,3999.302947,0.0,2340.014931,1421.252678,219.7976953,106900.3364,3.0330776,17.50018428373017,0.938368791,24.55520637096774,4.476425853,112.92116969425
2025-09-27 16:00:00,0.948356708,11.34325042,0.593470936,87.70839287,5.371703272,34.011,9.4,1.035,0.55,87.655,11.31,5.585,69.98,8.48,19.78,1.76,9.395474123,4.955555556,80.80111111,64.84,28.69,0.05,5.03,2.23,9.02,2.08,0.034,0.12,55.44,10.28,0.068,2.043737575,0.23,109.179,0.0,0.0,0.0,0.0,0.0,0.0,0.0,0.0,56.03144443,4.537622325,4.311453498,0.076192572,0.024761486,0.084445004,0.414432954,4.610649378,9.359583267,0.061469986,0.175753162,0.027086255,37.482,0.0,0.0,0.0,0.0,0.0,0.0,0.0,0.0,0.0,0.0,0.0,0.0,0.0,7.0,0.189652086,4.4665,0.01007,94.46667,0.1321,0.10279,0.04309,0.7202,0.05858,0.99821844,16.4847,36.3071,0.2784,0.2663,8.4254,0.1863,0.1214,0.3995,36.3718,0.9096,1.229868543,1472.84,97.5,25.30769231,13.0,60.0,25.125,8.0,226.9197222,252.6030556,287.0227778,249.34,253.9713889,59.409240554211664,73.25558615166847,102.22887424621061,82.28390087435665,52.42802605556574,59.47670810965853,52.75622179937548,-2.649192201455776,32.70707236848131,32.80697491404,149.1824614,554.4166667,38.50677903,380.0,62.97975,2.466029214,1.285920661,1.2700761636777391,1102.419167,4009.417689,0.0,2279.135297,1376.705472,194.1458961,96983.12678,3.394465778,17.50018428373017,0.842030701,24.55520637096774,4.759516486,114.7666761355
2025-09-27 17:00:00,0.948833747,11.35062862,0.59401158,87.70053763,5.383788255,29.016,9.4,1.035,0.55,87.655,11.31,4.76,69.98,8.48,19.78,1.76,9.031303762,4.955555556,80.80111111,64.84,28.69,0.05,5.03,2.23,9.02,2.08,0.034,0.12,55.44,10.28,0.068,2.043737575,0.23,93.881,0.0,0.0,0.0,0.0,0.0,0.0,0.0,0.0,56.01394741,4.536537634,4.310742693,0.076276553,0.024744689,0.084344322,0.414670139,4.612898094,9.384254967,0.061490065,0.175933435,0.027056302,32.059,0.0,0.0,0.0,0.0,0.0,0.0,0.0,0.0,0.0,0.0,0.0,0.0,0.0,5.0,0.330358846,4.443290323,0.010593548,94.39494194,0.14483871,0.108045161,0.038954839,0.792322581,0.067012903,0.996251763,16.6896129,36.21832258,0.249225806,0.268903226,8.33283871,0.182967742,0.125935484,0.398129032,36.3543871,0.916709677,1.225458717,1481.793548,97.5,25.30769231,13.0,60.0,25.125,8.0,206.3622222,216.4263889,244.6247222,212.8397222,220.0632639,70.28546924629006,75.84953711526546,104.4191975911906,86.12574670850788,74.90518338902422,63.30730676082919,66.24832139616538,37.577860596980486,42.816950412400814,39.26996465518198,117.3273716,557.6388889,39.68625369,380.0,76.97525,2.5616399,1.305637572,1.3182381427538123,1118.183333,3993.087164,0.0,2327.443489,1359.695147,201.7711269,102334.7379,3.187468603,17.50018428373017,0.93559103,24.55520637096774,4.433344608,110.545876737
2025-09-27 18:00:00,0.949037543,11.35378066,0.594242549,87.69718179,5.388951086,34.121,9.4,1.035,0.55,87.655,11.31,5.422,69.98,8.48,19.78,1.76,9.763119229,4.955555556,80.80111111,64.84,28.69,0.05,5.03,2.23,9.02,2.08,0.034,0.12,55.44,10.28,0.068,2.043737575,0.23,109.292,0.0,0.0,0.0,0.0,0.0,0.0,0.0,0.0,55.98027435,4.555951486,4.317003866,0.07639982,0.024720036,0.084677401,0.417670039,4.635743869,9.38771993,0.061705471,0.176895292,0.027059928,37.762,0.0,0.0,0.0,0.0,0.0,0.0,0.0,0.0,0.0,0.0,0.0,0.0,0.0,7.0,0.422329698,4.408451613,0.011367742,94.31790968,0.164193548,0.114625806,0.032374194,0.873612903,0.077464516,0.993154936,16.97606452,36.0596129,0.222129032,0.280516129,8.232193548,0.18683871,0.133677419,0.382645161,36.30793548,0.951548387,1.219882986,1494.567742,97.5,25.30769231,13.0,60.0,25.125,8.0,223.0166667,252.6622222,269.3694444,237.8177778,245.7165278,63.99005739006003,79.26513707154085,110.19844412221592,82.99533254696621,61.72261721038245,48.279635066448066,58.11577044555335,-3.4304324489332885,27.010129568262656,34.046998913742726,115.5671117,567.875,40.47239764,384.7083333,84.48008333,2.599508847,1.307178942,1.3376913990980615,1121.765556,3992.923281,0.0,2290.761736,1338.847728,202.1673739,103397.7392,3.167209475,17.50018428373017,0.977975446,24.55520637096774,4.405357819,111.48972562525
2025-09-27 19:00:00,0.948803511,11.35016097,0.593977312,87.70103552,5.383022279,34.292,9.4,1.035,0.55,87.655,11.31,5.346,69.98,8.48,19.78,1.76,9.166059302,4.955555556,80.80111111,64.84,28.69,0.05,5.03,2.23,9.02,2.08,0.034,0.12,55.44,10.28,0.068,2.043737575,0.23,109.701,0.0,0.0,0.0,0.0,0.0,0.0,0.0,0.0,55.86158178,4.636730228,4.343454823,0.076812294,0.024637541,0.086154011,0.429704884,4.726906429,9.374656046,0.062566256,0.180638829,0.027107893,37.287,0.0,0.0,0.0,0.0,0.0,0.0,0.0,0.0,0.0,0.0,0.0,0.0,0.0,7.0,0.235624732,4.395333333,0.011933333,94.2496,0.179333333,0.1198,0.026533333,0.932,0.085466667,0.99110282,17.20733333,35.932,0.205333333,0.291333333,8.16,0.19,0.142,0.368,36.25466667,0.98,1.216179503,1503.066667,97.5,25.30769231,13.0,60.0,25.125,8.0,217.6447222,234.3483333,225.1011111,219.5294444,224.1559028,60.96178277024947,64.91060269707279,100.45856283952872,83.75871760197936,55.71144730486543,60.66008088281262,60.69470295933249,16.09265496470232,36.00693459049447,41.14569829371591,132.7168969,558.2916667,39.63700006,385.0,69.06475,2.571329167,1.288405453,1.3074521025317911,1113.589167,4001.566042,0.0,2272.797861,1315.450719,198.0923775,101184.7888,3.258262039,17.50018428373017,0.969566527,24.55520637096774,4.399707422,113.83498883925
2025-09-27 20:00:00,0.948798746,11.35008726,0.593971912,87.70111399,5.382901554,29.336,9.4,1.035,0.55,87.655,11.31,4.793,69.98,8.48,19.78,1.76,9.370128385,4.955555556,80.80111111,64.84,28.69,0.05,5.03,2.23,9.02,2.08,0.034,0.12,55.44,10.28,0.068,2.043737575,0.23,94.62,0.0,0.0,0.0,0.0,0.0,0.0,0.0,0.0,55.86371931,4.673916742,4.35668918,0.07673594,0.024652812,0.087074236,0.434059099,4.758544616,9.295788089,0.062868424,0.181676516,0.027217139,30.796,0.0,0.0,0.0,0.0,0.0,0.0,0.0,0.0,0.0,0.0,0.0,0.0,0.0,7.0,0.279285976,4.478969697,0.011569697,94.22014545,0.17569697,0.118709091,0.023987879,0.888363636,0.082557576,0.993704414,17.19278788,35.94290909,0.234424242,0.298606061,8.214545455,0.19,0.152909091,0.357090909,36.1710303,0.98,1.220816025,1492.521212,97.5,25.30769231,13.0,60.0,25.125,8.0,197.5894444,205.0875,218.0008333,216.1252778,209.2007639,62.23674454472507,69.41656892009529,99.0136243522471,87.35637606843372,72.15293400204172,59.08737111855987,67.55934649458692,40.328542353992134,42.05008819505072,41.529328085333304,112.811223,561.2777778,39.6852745,385.0,83.06025,2.517670503,1.279331242,1.353597880253841,1128.45,3946.825694,0.0,2306.029328,1407.348786,209.7971136,104418.5339,3.100624764,17.50018428373017,0.921040667,24.55520637096774,4.195738511,111.1974870475
2025-09-27 21:00:00,0.94835277,11.3431895,0.593466472,87.70845773,5.371603499,34.3,9.4,1.035,0.55,87.655,11.31,5.711,69.98,8.48,19.78,1.76,10.47629864,4.955555556,80.80111111,64.84,28.69,0.05,5.03,2.23,9.02,2.08,0.034,0.12,55.44,10.28,0.068,2.043737575,0.23,110.924,0.0,0.0,0.0,0.0,0.0,0.0,0.0,0.0,55.95181309,4.630413722,4.342894422,0.076400457,0.024719909,0.086381391,0.42707285,4.705052191,9.271806839,0.062364793,0.179368544,0.027228417,36.788,0.0,0.0,0.0,0.0,0.0,0.0,0.0,0.0,0.0,0.0,0.0,0.0,0.0,6.0,0.527639327,4.562606061,0.011206061,94.19069091,0.172060606,0.117618182,0.021442424,0.844727273,0.079648485,0.996306008,17.17824242,35.95381818,0.263515152,0.305878788,8.269090909,0.19,0.163818182,0.346181818,36.08739394,0.98,1.225452548,1481.975758,97.5,25.30769231,13.0,60.0,25.125,8.0,197.1611111,225.8163889,226.8794444,220.3019444,217.5397222,65.45160559987303,72.54268382813096,105.99265853856559,83.88491861068965,65.88500672665259,54.149192859880856,61.927729642570085,18.695822072827923,34.34846473709528,40.835337866262506,122.9756854,570.1805556,39.89743444,385.0,85.19,2.49861345,1.279090103,1.3376573945239598,1152.744167,3919.42635,0.0,2314.359347,1433.073025,215.1141556,104685.5531,3.052775683,17.50018428373017,0.908692566,24.55520637096774,3.976835778,112.54427831550001
2025-09-27 22:00:00,0.948212462,11.34101941,0.593307457,87.71076813,5.36804903,29.37,9.4,1.035,0.55,87.655,11.31,4.684,69.98,8.48,19.78,1.76,10.78491492,4.955555556,80.80111111,64.84,28.69,0.05,5.03,2.23,9.02,2.08,0.034,0.12,55.44,10.28,0.068,2.043737575,0.23,94.757,0.0,0.0,0.0,0.0,0.0,0.0,0.0,0.0,56.23736511,4.491843525,4.29904612,0.075308646,0.024938271,0.084195423,0.404716213,4.533762847,9.189071814,0.060752377,0.17195722,0.027271936,31.136,0.0,0.0,0.0,0.0,0.0,0.0,0.0,0.0,0.0,0.0,0.0,0.0,0.0,6.0,0.320233142,4.567904762,0.010752381,94.13982857,0.17247619,0.117990476,0.018514286,0.889333333,0.0832,1.011265749,17.25666667,36.18285714,0.257714286,0.30752381,8.304952381,0.182571429,0.16752381,0.335047619,35.78990476,0.957714286,1.243351006,1474.514286,97.5,25.30769231,13.0,60.0,25.125,8.0,194.205,224.1588889,212.7775,219.5883333,212.6824306,61.58532652200881,66.93490528634439,103.45853860026563,83.2612880796926,58.37749898103152,56.441164074476575,59.81313436139496,16.573443562869215,34.61447830278179,43.31659764979531,135.1240517,568.7916667,39.71678094,385.0,79.81491667,2.521990667,1.279466253,1.339164764432487,1136.53,3895.606947,0.0,2290.625547,1405.888519,211.3165658,104645.8861,3.034785539,17.50018428373017,0.935263104,24.55520637096774,4.014716775,114.15393685025
2025-09-27 23:00:00,0.948985403,11.35297423,0.594183457,87.69804036,5.387630208,29.184,9.4,1.035,0.55,87.655,11.31,4.65,69.98,8.48,19.78,1.76,10.01703069,4.955555556,80.80111111,64.84,28.69,0.05,5.03,2.23,9.02,2.08,0.034,0.12,55.44,10.28,0.068,2.043737575,0.23,92.519,0.0,0.0,0.0,0.0,0.0,0.0,0.0,0.0,56.30938347,4.253572533,4.215844233,0.075395957,0.024920809,0.07866214,0.375026278,4.315450059,9.584430737,0.058674197,0.164273187,0.026703537,33.64,0.0,0.0,0.0,0.0,0.0,0.0,0.0,0.0,0.0,0.0,0.0,0.0,0.0,7.0,0.430434433,4.470761905,0.010180952,94.06097143,0.178190476,0.12027619,0.015085714,1.049333333,0.0952,1.042386144,17.45666667,36.69714286,0.206285714,0.301809524,8.316380952,0.165428571,0.161809524,0.323619048,35.2127619,0.906285714,1.278591995,1471.085714,97.5,25.30769231,13.0,60.0,25.125,8.0,205.6911111,219.2388889,208.2680556,235.3697222,217.1419444,57.74569967000852,62.04375267047513,98.60263522833749,85.44876772783167,61.04584038401134,58.02465378711938,61.85123758622899,22.340855134538288,36.36645375627117,45.205213434446065,126.6642447,570.0,40.27098911,385.0,79.08333333,2.543370542,1.296674908,1.3453968342425666,1130.566111,3961.770942,0.0,2311.781569,1400.200439,208.9575325,104651.9361,3.087734711,17.50018428373017,0.944316583,24.55520637096774,3.884420069,113.03301242275
2025-09-28 00:00:00,1.005810886,11.38139364,0.620648709,87.61279547,5.103381007,34.191,9.4,1.035,0.55,87.655,11.31,5.494,69.68,8.76,19.84,1.72,10.15091865,4.866666667,81.08888889,64.84,28.69,0.05,5.16,2.22,9.34,2.19,0.031,0.13,55.62,10.04,0.068,1.945736434,0.21,106.61,0.0,0.0,0.0,0.0,0.0,0.0,0.0,0.0,56.32672648,4.195860162,4.195689764,0.075417578,0.024916484,0.077321479,0.367837091,4.262590163,9.680321194,0.058171002,0.16241323,0.026565709,39.789,0.0,0.0,0.0,0.0,0.0,0.0,0.0,0.0,0.0,0.0,0.0,0.0,0.0,6.0,0.453590175,4.427941176,0.010401961,94.14372549,0.175980392,0.119794118,0.014401961,1.015588235,0.092166667,1.072215284,17.52803922,37.1654902,0.19,0.291960784,8.392352941,0.155980392,0.155980392,0.322813725,34.6722549,0.865882353,1.31433411,1479.647059,97.5,25.30769231,13.0,60.0,25.125,8.0,202.4791667,240.4133333,213.4433333,232.6561111,222.2479861,60.28914956985338,61.438567767852646,105.98352578452943,81.01544737047956,49.65124609708005,57.84996390912724,54.915719626742856,2.0822578769714255,31.001779786410204,46.243281390212914,138.8177217,570.0,41.05107942,385.0,73.12408333,2.512176869,1.299181997,1.317958522676372,1126.5,4007.914711,0.0,2306.991333,1439.888586,210.2719633,104640.0019,3.124358119,17.50018428373017,0.918800556,24.55520637096774,3.786225239,114.64334812525
2025-09-28 01:00:00,1.005767708,11.38038761,0.620614167,87.61384468,5.101869797,29.308,9.4,1.035,0.55,87.655,11.31,4.92,69.68,8.76,19.84,1.72,9.892269707,4.866666667,81.08888889,64.84,28.69,0.05,5.16,2.22,9.34,2.19,0.031,0.13,55.62,10.04,0.068,1.945736434,0.21,91.281,0.0,0.0,0.0,0.0,0.0,0.0,0.0,0.0,56.38487429,4.169358584,4.187369634,0.075192188,0.024961562,0.076918388,0.363487517,4.229187816,9.659961001,0.057856767,0.160953113,0.026579461,33.847,0.0,0.0,0.0,0.0,0.0,0.0,0.0,0.0,0.0,0.0,0.0,0.0,0.0,6.0,0.463792864,4.410294118,0.010990196,94.30137255,0.170098039,0.118029412,0.014990196,0.892058824,0.082166667,1.101446037,17.53980392,37.61254902,0.19,0.280196078,8.498235294,0.150098039,0.150098039,0.326931373,34.14872549,0.830588235,1.350308453,1493.764706,97.5,25.30769231,13.0,60.0,25.125,8.0,206.021727,229.6660167,226.1947075,230.4718663,223.0885794,61.303013166254686,66.7559746162971,104.77798210308654,83.55376459105031,59.90910163786174,57.450884979958204,59.94926259509205,16.22458297951107,34.98898526211426,43.09528487672239,127.2334741,570.0,41.35066432,385.0,77.74895543,2.482393025,1.299201747,1.3406102680583163,1114.936769,4006.388504,0.0,2305.182008,1475.467312,210.3266933,104661.0922,3.123739493,17.50018428373017,0.891063389,24.55520637096774,3.762992602,113.10843531825
2025-09-28 02:00:00,1.005944951,11.38451737,0.620755961,87.60953768,5.108073296,39.129,9.4,1.035,0.55,87.655,11.31,6.566,69.68,8.76,19.84,1.72,9.476092663,4.866666667,81.08888889,64.84,28.69,0.05,5.16,2.22,9.34,2.19,0.031,0.13,55.62,10.04,0.068,1.945736434,0.21,122.06,0.0,0.0,0.0,0.0,0.0,0.0,0.0,0.0,56.47098014,4.119385928,4.171242285,0.074877567,0.025024487,0.076058599,0.355777488,4.170485019,9.651774661,0.057303243,0.158484121,0.026569251,44.555,0.0,0.0,0.0,0.0,0.0,0.0,0.0,0.0,0.0,0.0,0.0,0.0,0.0,7.0,0.532710389,4.415086207,0.011,94.18040517,0.175086207,0.122577586,0.014491379,0.991724138,0.08962931,1.110198954,17.48913793,37.78275862,0.174741379,0.300344828,8.510172414,0.155086207,0.160172414,0.320387931,34.03318966,0.814741379,1.360257333,1496.034483,97.5,25.30769231,13.0,60.0,25.125,8.0,210.4344444,224.9580556,220.8022222,225.9436111,220.5345833,64.26719666507213,66.84129934325122,104.06574798024658,84.62135129817557,66.04786542507037,59.27459999965504,63.644840626222106,26.144677349197934,37.7968914820753,43.99699123882931,120.7837953,570.0,41.06025536,385.0,78.455,2.495723992,1.299148242,1.3367195732843689,1121.571667,3995.854389,0.0,2322.576039,1457.390942,210.3337681,104479.7394,3.119797892,17.50018428373017,0.90479915,24.55520637096774,3.742147308,112.25385287725
2025-09-28 03:00:00,1.006081312,11.38769457,0.62086505,87.60622412,5.112845917,29.27,9.4,1.035,0.55,87.655,11.31,4.869,69.68,8.76,19.84,1.72,9.873706565,4.866666667,81.08888889,64.84,28.69,0.05,5.16,2.22,9.34,2.19,0.031,0.13,55.62,10.04,0.068,1.945736434,0.21,92.128,0.0,0.0,0.0,0.0,0.0,0.0,0.0,0.0,56.80385093,3.965886433,4.122978214,0.073590504,0.025281899,0.073707229,0.330666393,3.977729924,9.538884825,0.055489674,0.150074408,0.026642873,31.717,0.0,0.0,0.0,0.0,0.0,0.0,0.0,0.0,0.0,0.0,0.0,0.0,0.0,6.0,0.414124758,4.418396947,0.011,94.0669542,0.179770992,0.126633588,0.013977099,1.086564885,0.09670229,1.116918323,17.44,37.91870229,0.161374046,0.319770992,8.517938931,0.160687023,0.17,0.314068702,33.95038168,0.800916031,1.367817365,1497.908397,97.5,25.30769231,13.0,60.0,25.125,8.0,199.9313889,232.3972222,211.8319444,215.7869444,214.986875,65.76965708610624,66.17426098813091,107.13782384083692,82.22546914881931,59.67221928522321,57.53492004027731,60.624979715871206,15.882554746058759,34.284610817455835,44.79058919738898,125.8518458,570.0,40.41673719,385.0,78.455,2.514375111,1.299119925,1.3210474212720187,1127.991389,3997.736361,0.0,2315.914186,1437.211567,210.2576567,104600.6625,3.119139722,17.50018428373017,0.920505349,24.55520637096774,3.813721661,112.9253695685
2025-09-28 04:00:00,1.005828685,11.38180836,0.620662948,87.61236296,5.104003972,34.241,9.4,1.035,0.55,87.655,11.31,5.655,69.68,8.76,19.84,1.72,9.678322821,4.866666667,81.08888889,64.84,28.69,0.05,5.16,2.22,9.34,2.19,0.031,0.13,55.62,10.04,0.068,1.945736434,0.21,107.403,0.0,0.0,0.0,0.0,0.0,0.0,0.0,0.0,56.11540385,4.324288941,4.237322424,0.076179409,0.024764118,0.079573335,0.387443502,4.411641986,9.688569851,0.059577029,0.168638121,0.026607249,39.842,0.0,0.0,0.0,0.0,0.0,0.0,0.0,0.0,0.0,0.0,0.0,0.0,0.0,7.0,0.427689444,4.386335878,0.011,94.18603817,0.17519084,0.119305344,0.013519084,1.017862595,0.090748092,1.091594838,17.44,37.49274809,0.188854962,0.31519084,8.476717557,0.174427481,0.17,0.315442748,34.35801527,0.819236641,1.338370379,1496.076336,97.5,25.30769231,13.0,60.0,25.125,8.0,198.095,226.6225,208.1994444,223.8127778,214.1824306,59.595193596463474,62.90570725287077,103.24421629960293,83.25970387743746,56.87631538086356,56.806592490780716,60.09057012482296,16.225307259011515,34.560271063367296,44.950023361043904,123.3614533,565.6111111,40.12529922,385.0,78.455,2.503383742,1.299332131,1.33881828831767,1100.376389,4001.656092,0.0,2298.930686,1450.370308,207.0185044,104684.3578,3.118158381,17.50018428373017,0.904455956,24.55520637096774,3.737445344,112.59539256225
