Repository: saikumar-voptimai/evonith_bf_webapp

# Evonith BF2 — Blast Furnace Intelligence Platform

Monitoring, modelling and optimisation of **Blast Furnace 2 (BF2)** at Evonith Steel: live telemetry from InfluxDB,
manual plant reports from Neon PostgreSQL, a two-zone energy model of the furnace, blend and fuel optimisers, a
conversational assistant (FurnaceMind) and a live digital twin evaluated every hour.

The platform has three deployable parts that share one Python service layer, plus the shared data library:

| Part | Path | What it is |
|---|---|---|
| **Streamlit app** (legacy) | `src/app.py`, `src/custom_pages/` | The original 11-page dashboard; still the home of the model pages. Served under `/legacy` in production |

File: src/assets/data/V10_df_filtered.csv (part 15 of 166)
datetime,Hot Blast PressureBar,Hot Blast Temp.oC,Hot Blast VolumeNm3/Hr.,O2 Enrichment %,OxygenFlowNm3/Hr.,PermeabilityKgs/Hr.,RAFToC,SteamKgs/Hr.,TopPressureBar,TuyereVelocitym/s,Differential PressureTotalBar,Charges/Hrs.,StockRodLevel,COKE_ASH%,COKE_FC%,COKE_IM%,COKE_MOIST%,COKE_MT,COKE_VM%,NUTCOKE_ASH%,NUTCOKE_FC%,NUTCOKE_IM%,NUTCOKE_MOIST%,NUTCOKE_MT,NUTCOKE_VM%,PCI_2_%Ash,PCI_2_%FC,PCI_2_%IM,PCI_2_MT,PCI_2_%VM,Sinter_SP_MT,Sinter_SP_02_Al2O3%,Sinter_SP_02_Basicity,Sinter_SP_02_CaO%,Sinter_SP_02_Cold_Strength_AI,Sinter_SP_02_Cold_strength_TI,Sinter_SP_02_Fe(T)%,Sinter_SP_02_FeO%,Sinter_SP_02_Hot_strength_RDI,Sinter_SP_02_Hot_strength_RI,Sinter_SP_02_K2O%,Sinter_SP_02_MgO%,Sinter_SP_02_MnO%,Sinter_SP_02_Na2O%,Sinter_SP_02_P%,Sinter_SP_02_SiO2%,Sinter_SP_02_TiO2%,ORE_%Al2O3,ORE_%CaO,ORE_%Fe(T),ORE_%K2O,ORE_%LOI,ORE_%MgO,ORE_%MnO,ORE_MT,ORE_%Na2O,ORE_%P,ORE_%SiO2,ORE_%TiO2,ORE_%TM,Geomin Type,FLUX_Al2O3%,FLUX_CaO%,FLUX_Fe2O3%,FLUX_LOI%,FLUX_MgO%,FLUX_MT,FLUX_SiO2%,FLUX_TM%,COKE_DISCHARGE_TIME,WEIGHTED_COKE_ANGLE,TOTAL_COKE_PORTIONS,NON_COKE_DISCHARGE_TIME,WEIGHTED_NON_COKE_ANGLE,TOTAL_NON_COKE_PORTIONS,UnitCost Lakhs/Thm,ActualKg/Thm.,FurnaceTopGasAnalysisCO2ETACO,Act. Fuel RateKg/Thm.,Coke Rate Kg/Thm,ProductionTonnesPerHr
2024-02-13 17:00:00,2.65,1134.0,107455.0,3.032190338,3999.0,1376.0,2275.0,985.0,1.35,243.0,1.3,7.0,1.2,10.86,87.73,0.45,3.6,592.8796667,0.96,11.02,87.49,0.46,9.5,19.276999996999997,1.03,9.4,70.82,1.2,77.83,18.58,902.1156667,2.13,1.916591853,11.46,5.216666667,80.7,54.125,9.565,29.07,64.58,0.116,2.28,0.235,0.0455,0.063,5.98,0.165,3.566664458,0.101657778,61.59874462,0.031070679,4.029063712,0.077817865,0.061903494,316.375321,0.006978923,0.080847027,3.497184907,0.275439573,2.845959532,2.0,0.58,0.0,0.58,1.28,0.0,21.97666667,96.26,0.1,82.0,25.54545455,11.0,60.0,27.875,8.0,124.84,112.0,43.48916762,552.0,440.0,88.92857143
2024-02-13 18:00:00,2.67,1131.0,105579.0,3.092004247,3999.0,1307.0,2277.0,1130.0,1.31,237.0,1.36,6.0,1.2,10.86,87.73,0.45,3.6,592.8796667,0.96,11.02,87.49,0.46,9.5,19.276999996999997,1.03,9.4,70.82,1.2,77.83,18.58,902.1156667,2.13,1.916591853,11.46,5.216666667,80.7,54.125,9.565,29.07,64.58,0.116,2.28,0.235,0.0455,0.063,5.98,0.165,3.566664458,0.101657778,61.59874462,0.031070679,4.029063712,0.077817865,0.061903494,316.375321,0.006978923,0.080847027,3.497184907,0.275439573,2.845959532,2.0,0.58,0.0,0.58,1.28,0.0,21.97666667,96.26,0.1,82.0,25.54545455,11.0,60.0,27.875,8.0,123.9125,105.0,42.27567068,545.0,440.0,88.85714286
2024-02-13 19:00:00,2.64,1132.0,104431.0,3.133833634,4000.0,1306.0,2271.0,1305.0,1.3,236.0,1.34,7.0,1.2,10.86,87.73,0.45,3.6,592.8796667,0.96,11.02,87.49,0.46,9.5,19.276999996999997,1.03,9.4,70.82,1.2,77.83,18.58,902.1156667,2.13,1.916591853,11.46,5.216666667,80.7,54.125,9.565,29.07,64.58,0.116,2.28,0.235,0.0455,0.063,5.98,0.165,3.566664458,0.101657778,61.59874462,0.031070679,4.029063712,0.077817865,0.061903494,316.375321,0.006978923,0.080847027,3.497184907,0.275439573,2.845959532,2.0,0.58,0.0,0.58,1.28,0.0,21.97666667,96.26,0.1,82.0,25.54545455,11.0,60.0,27.875,8.0,123.9125,105.0,42.39280775,545.0,440.0,88.0952381
2024-02-13 20:00:00,2.67,1132.0,105508.0,3.099994913,4000.0,1283.0,2273.0,1268.0,1.3,237.0,1.37,7.0,1.2,10.86,87.73,0.45,3.6,592.8796667,0.96,11.02,87.49,0.46,9.5,19.276999996999997,1.03,9.4,70.82,1.2,77.83,18.58,902.1156667,2.13,1.916591853,11.46,5.216666667,80.7,54.125,9.565,29.07,64.58,0.116,2.28,0.235,0.0455,0.063,5.98,0.165,3.566664458,0.101657778,61.59874462,0.031070679,4.029063712,0.077817865,0.061903494,316.375321,0.006978923,0.080847027,3.497184907,0.275439573,2.845959532,2.0,0.58,0.0,0.58,1.28,0.0,21.97666667,96.26,0.1,82.0,25.54545455,11.0,60.0,27.875,8.0,123.515,102.0,42.63012437,542.0,440.0,88.82352941
2024-02-13 21:00:00,2.67,1129.0,104613.0,3.133255675,4000.0,1267.0,2276.0,1436.0,1.3,232.0,1.37,8.0,1.2,10.86,87.73,0.45,3.6,592.8796667,0.96,11.02,87.49,0.46,9.5,19.276999996999997,1.03,9.4,70.82,1.2,77.83,18.58,902.1156667,2.13,1.916591853,11.46,5.216666667,80.7,54.125,9.565,29.07,64.58,0.116,2.28,0.235,0.0455,0.063,5.98,0.165,3.566664458,0.101657778,61.59874462,0.031070679,4.029063712,0.077817865,0.061903494,316.375321,0.006978923,0.080847027,3.497184907,0.275439573,2.845959532,2.0,0.58,0.0,0.58,1.28,0.0,21.97666667,96.26,0.1,82.0,25.54545455,11.0,60.0,27.875,8.0,123.3825,101.0,41.55124654,541.0,440.0,88.71287129
2024-02-13 22:00:00,2.68,1131.0,104231.0,3.135415652,4000.0,1283.0,2275.0,1186.0,1.33,233.0,1.35,7.0,1.2,10.86,87.73,0.45,3.6,592.8796667,0.96,11.02,87.49,0.46,9.5,19.276999996999997,1.03,9.4,70.82,1.2,77.83,18.58,902.1156667,2.13,1.916591853,11.46,5.216666667,80.7,54.125,9.565,29.07,64.58,0.116,2.28,0.235,0.0455,0.063,5.98,0.165,3.566664458,0.101657778,61.59874462,0.031070679,4.029063712,0.077817865,0.061903494,316.375321,0.006978923,0.080847027,3.497184907,0.275439573,2.845959532,2.0,0.58,0.0,0.58,1.28,0.0,21.97666667,96.26,0.1,82.0,25.54545455,11.0,60.0,27.875,8.0,124.575,110.0,41.37851544,550.0,440.0,88.27272727
2024-02-13 23:00:00,2.71,1131.0,105521.0,3.092946978,4000.0,1287.0,2278.0,1088.0,1.34,234.0,1.37,8.0,1.2,11.01,87.63,0.38,3.3,609.5073333,0.98,11.21,87.3,0.44,7.5,20.633333337,1.05,9.67,70.44,1.24,83.73333333,18.65,910.955,2.16,1.912241396,11.585,4.640666667,81.68,53.95,9.47,30.12,68.67,0.1225,2.29,0.235,0.045,0.064,6.06,0.17,3.327939084,0.070845904,62.1367414,0.051698077,3.641709513,0.070606741,0.070289293,320.9635467,0.010941093,0.083388381,3.344885558,0.248030648,2.880488252,2.0,0.63,0.0,0.74,1.2,0.0,28.06333333,96.75,0.1,82.0,25.54545455,11.0,60.0,27.875,8.0,123.515,102.0,41.77040111,542.0,440.0,90.88235294
2024-02-14 00:00:00,2.72,1143.0,106306.0,3.054808603,4000.0,1244.0,2285.0,673.0,1.29,237.0,1.43,7.0,1.2,11.01,87.63,0.38,3.3,609.5073333,0.98,11.21,87.3,0.44,7.5,20.633333337,1.05,9.67,70.44,1.24,83.73333333,18.65,910.955,2.16,1.912241396,11.585,4.640666667,81.68,53.95,9.47,30.12,68.67,0.1225,2.29,0.235,0.045,0.064,6.06,0.17,3.327939084,0.070845904,62.1367414,0.051698077,3.641709513,0.070606741,0.070289293,320.9635467,0.010941093,0.083388381,3.344885558,0.248030648,2.880488252,2.0,0.63,0.0,0.74,1.2,0.0,28.06333333,96.75,0.1,82.0,25.54545455,11.0,60.0,27.875,8.0,125.9,120.0,41.67828917,560.0,440.0,84.75
2024-02-14 01:00:00,2.72,1130.0,104803.0,3.108027207,4003.0,1260.0,2277.0,855.0,1.34,231.0,1.38,7.0,1.2,11.01,87.63,0.38,3.3,609.5073333,0.98,11.21,87.3,0.44,7.5,20.633333337,1.05,9.67,70.44,1.24,83.73333333,18.65,910.955,2.16,1.912241396,11.585,4.640666667,81.68,53.95,9.47,30.12,68.67,0.1225,2.29,0.235,0.045,0.064,6.06,0.17,3.327939084,0.070845904,62.1367414,0.051698077,3.641709513,0.070606741,0.070289293,320.9635467,0.010941093,0.083388381,3.344885558,0.248030648,2.880488252,2.0,0.63,0.0,0.74,1.2,0.0,28.06333333,96.75,0.1,82.0,25.54545455,11.0,60.0,27.875,8.0,124.31,108.0,41.89439555,548.0,440.0,85.46296296
2024-02-14 02:00:00,2.67,1129.0,104731.0,3.108787347,4000.0,1320.0,2274.0,880.0,1.35,233.0,1.32,8.0,1.2,11.01,87.63,0.38,3.3,609.5073333,0.98,11.21,87.3,0.44,7.5,20.633333337,1.05,9.67,70.44,1.24,83.73333333,18.65,910.955,2.16,1.912241396,11.585,4.640666667,81.68,53.95,9.47,30.12,68.67,0.1225,2.29,0.235,0.045,0.064,6.06,0.17,3.327939084,0.070845904,62.1367414,0.051698077,3.641709513,0.070606741,0.070289293,320.9635467,0.010941093,0.083388381,3.344885558,0.248030648,2.880488252,2.0,0.63,0.0,0.74,1.2,0.0,28.06333333,96.75,0.1,82.0,25.54545455,11.0,60.0,27.875,8.0,124.045,106.0,42.28993536,546.0,440.0,91.13207547
2024-02-14 03:00:00,2.69,1132.0,107181.0,3.029772003,3998.0,1326.0,2281.0,718.0,1.35,239.0,1.34,7.0,1.2,11.01,87.63,0.38,3.3,609.5073333,0.98,11.21,87.3,0.44,7.5,20.633333337,1.05,9.67,70.44,1.24,83.73333333,18.65,910.955,2.16,1.912241396,11.585,4.640666667,81.68,53.95,9.47,30.12,68.67,0.1225,2.29,0.235,0.045,0.064,6.06,0.17,3.327939084,0.070845904,62.1367414,0.051698077,3.641709513,0.070606741,0.070289293,320.9635467,0.010941093,0.083388381,3.344885558,0.248030648,2.880488252,2.0,0.63,0.0,0.74,1.2,0.0,28.06333333,96.75,0.1,82.0,25.54545455,11.0,60.0,27.875,8.0,124.575,110.0,41.83156926,550.0,440.0,84.63636364
2024-02-14 04:00:00,2.7,1134.0,106687.0,3.029570983,3999.0,1317.0,2277.0,294.0,1.35,238.0,1.35,8.0,1.2,11.01,87.63,0.38,3.3,609.5073333,0.98,11.21,87.3,0.44,7.5,20.633333337,1.05,9.67,70.44,1.24,83.73333333,18.65,910.955,2.16,1.912241396,11.585,4.640666667,81.68,53.95,9.47,30.12,68.67,0.1225,2.29,0.235,0.045,0.064,6.06,0.17,3.327939084,0.070845904,62.1367414,0.051698077,3.641709513,0.070606741,0.070289293,320.9635467,0.010941093,0.083388381,3.344885558,0.248030648,2.880488252,2.0,0.63,0.0,0.74,1.2,0.0,28.06333333,96.75,0.1,82.0,25.54545455,11.0,60.0,27.875,8.0,125.9,120.0,42.18282293,560.0,440.0,91.58333333
2024-02-14 05:00:00,2.69,1143.0,107241.0,3.007352706,4000.0,1329.0,2279.0,86.0,1.35,241.0,1.34,7.0,1.2,11.01,87.63,0.38,3.3,609.5073333,0.98,11.21,87.3,0.44,7.5,20.633333337,1.05,9.67,70.44,1.24,83.73333333,18.65,910.955,2.16,1.912241396,11.585,4.640666667,81.68,53.95,9.47,30.12,68.67,0.1225,2.29,0.235,0.045,0.064,6.06,0.17,3.327939084,0.070845904,62.1367414,0.051698077,3.641709513,0.070606741,0.070289293,320.9635467,0.010941093,0.083388381,3.344885558,0.248030648,2.880488252,2.0,0.63,0.0,0.74,1.2,0.0,28.06333333,96.75,0.1,82.0,25.54545455,11.0,60.0,27.875,8.0,125.9,120.0,42.21198157,560.0,440.0,98.0
2024-02-14 06:00:00,2.7,1143.0,106993.0,3.012941475,3999.0,1305.0,2280.0,68.0,1.35,239.0,1.35,7.0,1.2,11.01,87.63,0.38,3.3,609.5073333,0.98,11.21,87.3,0.44,7.5,20.633333337,1.05,9.67,70.44,1.24,83.73333333,18.65,910.955,2.16,1.912241396,11.585,4.640666667,81.68,53.95,9.47,30.12,68.67,0.1225,2.29,0.235,0.045,0.064,6.06,0.17,3.327939084,0.070845904,62.1367414,0.051698077,3.641709513,0.070606741,0.070289293,320.9635467,0.010941093,0.083388381,3.344885558,0.248030648,2.880488252,2.0,0.63,0.0,0.74,1.2,0.0,28.06333333,96.75,0.1,82.0,25.54545455,11.0,60.0,27.875,8.0,126.16499999999999,122.0,42.22273355,562.0,440.0,96.72131148
2024-02-14 07:00:00,2.66,1143.0,103827.0,3.110482869,4000.0,1292.0,2281.0,199.0,1.32,235.0,1.34,8.0,1.2,11.01,87.63,0.38,3.3,609.5073333,0.98,11.21,87.3,0.44,7.5,20.633333337,1.05,9.67,70.44,1.24,83.73333333,18.65,910.955,2.16,1.912241396,11.585,4.640666667,81.68,53.95,9.47,30.12,68.67,0.1225,2.29,0.235,0.045,0.064,6.06,0.17,3.327939084,0.070845904,62.1367414,0.051698077,3.641709513,0.070606741,0.070289293,320.9635467,0.010941093,0.083388381,3.344885558,0.248030648,2.880488252,2.0,0.63,0.0,0.74,1.2,0.0,28.06333333,96.75,0.1,82.0,25.54545455,11.0,60.0,27.875,8.0,125.9,120.0,43.125,560.0,440.0,93.83333333
2024-02-14 08:00:00,2.67,1132.0,104938.0,3.095100201,3991.0,1256.0,2281.0,866.0,1.28,235.0,1.39,7.0,1.2,10.96,87.68,0.39,3.9,609.5073333,0.97,11.18,87.35,0.43,8.0,20.633333337,1.04,10.03,69.07,2.91,83.73333333,17.99,910.955,2.155,1.937662702,11.45,4.640666667,81.68,54.09,9.2,30.12,68.67,0.125,2.355,0.255,0.045,0.0635,5.91,0.165,3.24589848,0.157437779,61.86384948,0.034052481,3.756106747,0.09100678,0.071225738,320.9635467,0.008556236,0.077509729,3.587970818,0.25529715,3.026650163,2.0,1.45,0.0,0.66,1.35,0.0,28.06333333,95.98,0.1,82.0,25.54545455,11.0,60.0,27.875,8.0,124.31,108.0,43.32644153,548.0,440.0,87.31481481
2024-02-14 09:00:00,2.66,1134.0,105376.0,3.093335381,4000.0,1329.0,2278.0,982.0,1.34,237.0,1.32,8.0,1.2,10.96,87.68,0.39,3.9,609.5073333,0.97,11.18,87.35,0.43,8.0,20.633333337,1.04,10.03,69.07,2.91,83.73333333,17.99,910.955,2.155,1.937662702,11.45,4.640666667,81.68,54.09,9.2,30.12,68.67,0.125,2.355,0.255,0.045,0.0635,5.91,0.165,3.24589848,0.157437779,61.86384948,0.034052481,3.756106747,0.09100678,0.071225738,320.9635467,0.008556236,0.077509729,3.587970818,0.25529715,3.026650163,2.0,1.45,0.0,0.66,1.35,0.0,28.06333333,95.98,0.1,82.0,25.54545455,11.0,60.0,27.875,8.0,124.4425,109.0,42.06692465,549.0,440.0,90.36697248
2024-02-14 10:00:00,2.68,1133.0,104260.0,3.124099794,4000.0,1277.0,2275.0,910.0,1.32,233.0,1.36,7.0,1.2,10.96,87.68,0.39,3.9,609.5073333,0.97,11.18,87.35,0.43,8.0,20.633333337,1.04,10.03,69.07,2.91,83.73333333,17.99,910.955,2.155,1.937662702,11.45,4.640666667,81.68,54.09,9.2,30.12,68.67,0.125,2.355,0.255,0.045,0.0635,5.91,0.165,3.24589848,0.157437779,61.86384948,0.034052481,3.756106747,0.09100678,0.071225738,320.9635467,0.008556236,0.077509729,3.587970818,0.25529715,3.026650163,2.0,1.45,0.0,0.66,1.35,0.0,28.06333333,95.98,0.1,82.0,25.54545455,11.0,60.0,27.875,8.0,124.575,110.0,42.00460829,550.0,440.0,87.81818182
2024-02-14 11:00:00,2.62,1132.0,103829.0,3.12464006,4000.0,1308.0,2271.0,578.0,1.3,236.0,1.32,7.0,1.2,10.96,87.68,0.39,3.9,609.5073333,0.97,11.18,87.35,0.43,8.0,20.633333337,1.04,10.03,69.07,2.91,83.73333333,17.99,910.955,2.155,1.937662702,11.45,4.640666667,81.68,54.09,9.2,30.12,68.67,0.125,2.355,0.255,0.045,0.0635,5.91,0.165,3.24589848,0.157437779,61.86384948,0.034052481,3.756106747,0.09100678,0.071225738,320.9635467,0.008556236,0.077509729,3.587970818,0.25529715,3.026650163,2.0,1.45,0.0,0.66,1.35,0.0,28.06333333,95.98,0.1,82.0,25.54545455,11.0,60.0,27.875,8.0,125.9,120.0,41.43545058,560.0,440.0,91.58333333
2024-02-14 12:00:00,2.67,1134.0,102456.0,3.153229158,3999.0,1246.0,2275.0,247.0,1.3,230.0,1.37,7.0,1.2,10.96,87.68,0.39,3.9,609.5073333,0.97,11.18,87.35,0.43,8.0,20.633333337,1.04,10.03,69.07,2.91,83.73333333,17.99,910.955,2.155,1.937662702,11.45,4.640666667,81.68,54.09,9.2,30.12,68.67,0.125,2.355,0.255,0.045,0.0635,5.91,0.165,3.24589848,0.157437779,61.86384948,0.034052481,3.756106747,0.09100678,0.071225738,320.9635467,0.008556236,0.077509729,3.587970818,0.25529715,3.026650163,2.0,1.45,0.0,0.66,1.35,0.0,28.06333333,95.98,0.1,82.0,25.54545455,11.0,60.0,27.875,8.0,126.16499999999999,122.0,42.07345421,562.0,440.0,90.81967213
2024-02-14 13:00:00,2.63,1135.0,101378.0,3.180459339,4002.0,1268.0,2273.0,23.0,1.3,230.0,1.33,7.0,1.2,10.96,87.68,0.39,3.9,609.5073333,0.97,11.18,87.35,0.43,8.0,20.633333337,1.04,10.03,69.07,2.91,83.73333333,17.99,910.955,2.155,1.937662702,11.45,4.640666667,81.68,54.09,9.2,30.12,68.67,0.125,2.355,0.255,0.045,0.0635,5.91,0.165,3.24589848,0.157437779,61.86384948,0.034052481,3.756106747,0.09100678,0.071225738,320.9635467,0.008556236,0.077509729,3.587970818,0.25529715,3.026650163,2.0,1.45,0.0,0.66,1.35,0.0,28.06333333,95.98,0.1,82.0,25.54545455,11.0,60.0,27.875,8.0,126.695,126.0,41.46171694,566.0,440.0,97.53968254
2024-02-14 14:00:00,2.64,1138.0,107789.0,2.98910217,3999.0,1342.0,2274.0,22.0,1.3,245.0,1.34,7.0,1.2,10.96,87.68,0.39,3.9,609.5073333,0.97,11.18,87.35,0.43,8.0,20.633333337,1.04,10.03,69.07,2.91,83.73333333,17.99,910.955,2.155,1.937662702,11.45,4.640666667,81.68,54.09,9.2,30.12,68.67,0.125,2.355,0.255,0.045,0.0635,5.91,0.165,3.24589848,0.157437779,61.86384948,0.034052481,3.756106747,0.09100678,0.071225738,320.9635467,0.008556236,0.077509729,3.587970818,0.25529715,3.026650163,2.0,1.45,0.0,0.66,1.35,0.0,28.06333333,95.98,0.1,82.0,25.54545455,11.0,60.0,27.875,8.0,126.2975,123.0,42.40969364,563.0,440.0,98.29268293
2024-02-14 15:00:00,2.65,1133.0,109100.0,2.963747803,3998.0,1343.0,2279.0,356.0,1.3,246.0,1.35,7.0,1.2,10.96,87.68,0.39,3.9,609.5073333,0.97,11.18,87.35,0.43,8.0,20.633333337,1.04,10.03,69.07,2.91,83.73333333,17.99,910.955,2.155,1.937662702,11.45,4.640666667,81.68,54.09,9.2,30.12,68.67,0.125,2.355,0.255,0.045,0.0635,5.91,0.165,3.24589848,0.157437779,61.86384948,0.034052481,3.756106747,0.09100678,0.071225738,320.9635467,0.008556236,0.077509729,3.587970818,0.25529715,3.026650163,2.0,1.45,0.0,0.66,1.35,0.0,28.06333333,95.98,0.1,82.0,25.54545455,11.0,60.0,27.875,8.0,125.37,116.0,42.2625891,556.0,440.0,91.37931034
2024-02-14 16:00:00,2.66,1133.0,109855.0,2.951294188,3998.0,1343.0,2283.0,594.0,1.3,247.0,1.36,7.0,1.2,10.89,87.72,0.43,3.7,609.5073333,0.96,11.02,87.47,0.46,7.0,20.633333337,1.05,10.15,69.93,1.2,83.73333333,18.72,910.955,2.2,1.962833196,11.345,4.640666667,81.68,54.305,9.025,30.12,68.67,0.118,2.265,0.23,0.0445,0.0635,5.78,0.165,3.028645428,0.115701257,62.51652057,0.030051256,3.476414475,0.088663517,0.059740633,320.9635467,0.009877173,0.080545946,3.25358518,0.268799279,2.905609152,2.0,0.9,0.0,0.7,1.42,0.0,28.06333333,96.44,0.1,82.0,25.54545455,11.0,60.0,27.875,8.0,124.9725,113.0,42.34834559,553.0,440.0,91.7699115
2024-02-14 17:00:00,2.68,1133.0,103105.0,3.169873236,4001.0,1224.0,2271.0,1159.0,1.27,231.0,1.41,7.0,1.2,10.89,87.72,0.43,3.7,609.5073333,0.96,11.02,87.47,0.46,7.0,20.633333337,1.05,10.15,69.93,1.2,83.73333333,18.72,910.955,2.2,1.962833196,11.345,4.640666667,81.68,54.305,9.025,30.12,68.67,0.118,2.265,0.23,0.0445,0.0635,5.78,0.165,3.028645428,0.115701257,62.51652057,0.030051256,3.476414475,0.088663517,0.059740633,320.9635467,0.009877173,0.080545946,3.25358518,0.268799279,2.905609152,2.0,0.9,0.0,0.7,1.42,0.0,28.06333333,96.44,0.1,82.0,25.54545455,11.0,60.0,27.875,8.0,124.045,106.0,41.20904476,546.0,440.0,91.60377358
2024-02-14 18:00:00,2.69,1132.0,105870.0,3.085638761,3998.0,1245.0,2268.0,1212.0,1.27,236.0,1.42,7.0,1.2,10.89,87.72,0.43,3.7,609.5073333,0.96,11.02,87.47,0.46,7.0,20.633333337,1.05,10.15,69.93,1.2,83.73333333,18.72,910.955,2.2,1.962833196,11.345,4.640666667,81.68,54.305,9.025,30.12,68.67,0.118,2.265,0.23,0.0445,0.0635,5.78,0.165,3.028645428,0.115701257,62.51652057,0.030051256,3.476414475,0.088663517,0.059740633,320.9635467,0.009877173,0.080545946,3.25358518,0.268799279,2.905609152,2.0,0.9,0.0,0.7,1.42,0.0,28.06333333,96.44,0.1,82.0,25.54545455,11.0,60.0,27.875,8.0,124.045,106.0,42.52112354,546.0,440.0,88.01886792
2024-02-14 20:00:00,2.66,1133.0,106233.0,3.06154153,3999.0,1300.0,2279.0,822.0,1.3,239.0,1.36,7.0,1.2,10.89,87.72,0.43,3.7,609.5073333,0.96,11.02,87.47,0.46,7.0,20.633333337,1.05,10.15,69.93,1.2,83.73333333,18.72,910.955,2.2,1.962833196,11.345,4.640666667,81.68,54.305,9.025,30.12,68.67,0.118,2.265,0.23,0.0445,0.0635,5.78,0.165,3.028645428,0.115701257,62.51652057,0.030051256,3.476414475,0.088663517,0.059740633,320.9635467,0.009877173,0.080545946,3.25358518,0.268799279,2.905609152,2.0,0.9,0.0,0.7,1.42,0.0,28.06333333,96.44,0.1,82.0,25.54545455,11.0,60.0,27.875,8.0,124.7075,111.0,41.58550396,551.0,440.0,92.25225225
2024-02-14 21:00:00,2.7,1133.0,106372.0,3.048221778,3999.0,1254.0,2282.0,564.0,1.28,237.0,1.42,8.0,1.2,10.89,87.72,0.43,3.7,609.5073333,0.96,11.02,87.47,0.46,7.0,20.633333337,1.05,10.15,69.93,1.2,83.73333333,18.72,910.955,2.2,1.962833196,11.345,4.640666667,81.68,54.305,9.025,30.12,68.67,0.118,2.265,0.23,0.0445,0.0635,5.78,0.165,3.028645428,0.115701257,62.51652057,0.030051256,3.476414475,0.088663517,0.059740633,320.9635467,0.009877173,0.080545946,3.25358518,0.268799279,2.905609152,2.0,0.9,0.0,0.7,1.42,0.0,28.06333333,96.44,0.1,82.0,25.54545455,11.0,60.0,27.875,8.0,124.7075,111.0,41.97782304,551.0,440.0,91.89189189
2024-02-14 22:00:00,2.68,1133.0,106520.0,3.031505073,4000.0,1288.0,2283.0,193.0,1.3,238.0,1.38,7.0,1.2,10.89,87.72,0.43,3.7,609.5073333,0.96,11.02,87.47,0.46,7.0,20.633333337,1.05,10.15,69.93,1.2,83.73333333,18.72,910.955,2.2,1.962833196,11.345,4.640666667,81.68,54.305,9.025,30.12,68.67,0.118,2.265,0.23,0.0445,0.0635,5.78,0.165,3.028645428,0.115701257,62.51652057,0.030051256,3.476414475,0.088663517,0.059740633,320.9635467,0.009877173,0.080545946,3.25358518,0.268799279,2.905609152,2.0,0.9,0.0,0.7,1.42,0.0,28.06333333,96.44,0.1,82.0,25.54545455,11.0,60.0,27.875,8.0,125.9,120.0,42.11481734,560.0,440.0,91.66666667
2024-02-14 23:00:00,2.68,1133.0,107392.0,2.998633289,3998.0,1295.0,2278.0,0.0,1.3,240.0,1.38,7.0,1.2,10.92,87.72,0.41,3.6,610.009,0.95,11.05,87.47,0.45,9.1,19.323333337,1.03,10.26,69.86,1.1,86.7,18.78,914.6216667,2.25,1.918257406,11.25,4.977777778,81.04444444,54.315,9.52,29.82857143,68.67,0.124,2.235,0.24,0.045,0.0645,5.865,0.175,3.34869495,0.137133777,62.06793491,0.037140783,3.594395707,0.119536391,0.047132188,330.3660574,0.00932971,0.071302501,3.355043503,0.244946334,2.734240806,2.0,1.11,0.0,0.86,1.3,0.0,24.63666667,95.49,0.1,82.0,25.54545455,11.0,60.0,27.875,8.0,126.5625,125.0,42.38979118,565.0,440.0,94.24
2024-02-15 00:00:00,2.69,1162.0,104149.0,2.737961836,3540.0,1253.0,2260.0,0.0,1.3,238.0,1.39,8.0,1.2,10.92,87.72,0.41,3.6,610.009,0.95,11.05,87.47,0.45,9.1,19.323333337,1.03,10.26,69.86,1.1,86.7,18.78,914.6216667,2.25,1.918257406,11.25,4.977777778,81.04444444,54.315,9.52,29.82857143,68.67,0.124,2.235,0.24,0.045,0.0645,5.865,0.175,3.34869495,0.137133777,62.06793491,0.037140783,3.594395707,0.119536391,0.047132188,330.3660574,0.00932971,0.071302501,3.355043503,0.244946334,2.734240806,2.0,1.11,0.0,0.86,1.3,0.0,24.63666667,95.49,0.1,82.0,25.54545455,11.0,60.0,27.875,8.0,126.8275,127.0,40.32979976,567.0,440.0,93.38582677
2024-02-15 01:00:00,2.73,1148.0,106429.0,3.050346761,3999.0,1215.0,2280.0,669.0,1.26,238.0,1.47,8.0,1.2,10.92,87.72,0.41,3.6,610.009,0.95,11.05,87.47,0.45,9.1,19.323333337,1.03,10.26,69.86,1.1,86.7,18.78,914.6216667,2.25,1.918257406,11.25,4.977777778,81.04444444,54.315,9.52,29.82857143,68.67,0.124,2.235,0.24,0.045,0.0645,5.865,0.175,3.34869495,0.137133777,62.06793491,0.037140783,3.594395707,0.119536391,0.047132188,330.3660574,0.00932971,0.071302501,3.355043503,0.244946334,2.734240806,2.0,1.11,0.0,0.86,1.3,0.0,24.63666667,95.49,0.1,82.0,25.54545455,11.0,60.0,27.875,8.0,124.4425,109.0,41.29983867,549.0,440.0,92.47706422
2024-02-15 02:00:00,2.71,1148.0,107547.0,3.011166918,3996.0,1277.0,2280.0,527.0,1.3,242.0,1.41,8.0,1.2,10.92,87.72,0.41,3.6,610.009,0.95,11.05,87.47,0.45,9.1,19.323333337,1.03,10.26,69.86,1.1,86.7,18.78,914.6216667,2.25,1.918257406,11.25,4.977777778,81.04444444,54.315,9.52,29.82857143,68.67,0.124,2.235,0.24,0.045,0.0645,5.865,0.175,3.34869495,0.137133777,62.06793491,0.037140783,3.594395707,0.119536391,0.047132188,330.3660574,0.00932971,0.071302501,3.355043503,0.244946334,2.734240806,2.0,1.11,0.0,0.86,1.3,0.0,24.63666667,95.49,0.1,82.0,25.54545455,11.0,60.0,27.875,8.0,124.575,110.0,41.75623142,550.0,440.0,96.36363636
2024-02-15 03:00:00,2.69,1139.0,108803.0,2.977083887,3999.0,1298.0,2279.0,487.0,1.3,244.0,1.39,7.0,1.2,10.92,87.72,0.41,3.6,610.009,0.95,11.05,87.47,0.45,9.1,19.323333337,1.03,10.26,69.86,1.1,86.7,18.78,914.6216667,2.25,1.918257406,11.25,4.977777778,81.04444444,54.315,9.52,29.82857143,68.67,0.124,2.235,0.24,0.045,0.0645,5.865,0.175,3.34869495,0.137133777,62.06793491,0.037140783,3.594395707,0.119536391,0.047132188,330.3660574,0.00932971,0.071302501,3.355043503,0.244946334,2.734240806,2.0,1.11,0.0,0.86,1.3,0.0,24.63666667,95.49,0.1,82.0,25.54545455,11.0,60.0,27.875,8.0,125.5025,117.0,42.21556886,557.0,440.0,92.64957265
2024-02-15 04:00:00,2.72,1148.0,108902.0,2.966869128,3999.0,1287.0,2286.0,267.0,1.3,245.0,1.42,7.0,1.2,10.92,87.72,0.41,3.6,610.009,0.95,11.05,87.47,0.45,9.1,19.323333337,1.03,10.26,69.86,1.1,86.7,18.78,914.6216667,2.25,1.918257406,11.25,4.977777778,81.04444444,54.315,9.52,29.82857143,68.67,0.124,2.235,0.24,0.045,0.0645,5.865,0.175,3.34869495,0.137133777,62.06793491,0.037140783,3.594395707,0.119536391,0.047132188,330.3660574,0.00932971,0.071302501,3.355043503,0.244946334,2.734240806,2.0,1.11,0.0,0.86,1.3,0.0,24.63666667,95.49,0.1,82.0,25.54545455,11.0,60.0,27.875,8.0,127.225,130.0,42.43745697,570.0,440.0,90.15384615
2024-02-15 05:00:00,2.7,1148.0,107055.0,3.009569747,4000.0,1270.0,2272.0,0.0,1.29,241.0,1.41,8.0,1.2,10.92,87.72,0.41,3.6,610.009,0.95,11.05,87.47,0.45,9.1,19.323333337,1.03,10.26,69.86,1.1,86.7,18.78,914.6216667,2.25,1.918257406,11.25,4.977777778,81.04444444,54.315,9.52,29.82857143,68.67,0.124,2.235,0.24,0.045,0.0645,5.865,0.175,3.34869495,0.137133777,62.06793491,0.037140783,3.594395707,0.119536391,0.047132188,330.3660574,0.00932971,0.071302501,3.355043503,0.244946334,2.734240806,2.0,1.11,0.0,0.86,1.3,0.0,24.63666667,95.49,0.1,82.0,25.54545455,11.0,60.0,27.875,8.0,127.8875,135.0,42.67457782,575.0,440.0,87.55555556
2024-02-15 06:00:00,2.68,1148.0,106115.0,3.03545185,3999.0,1273.0,2294.0,0.0,1.28,240.0,1.4,8.0,1.2,10.92,87.72,0.41,3.6,610.009,0.95,11.05,87.47,0.45,9.1,19.323333337,1.03,10.26,69.86,1.1,86.7,18.78,914.6216667,2.25,1.918257406,11.25,4.977777778,81.04444444,54.315,9.52,29.82857143,68.67,0.124,2.235,0.24,0.045,0.0645,5.865,0.175,3.34869495,0.137133777,62.06793491,0.037140783,3.594395707,0.119536391,0.047132188,330.3660574,0.00932971,0.071302501,3.355043503,0.244946334,2.734240806,2.0,1.11,0.0,0.86,1.3,0.0,24.63666667,95.49,0.1,82.0,25.54545455,11.0,60.0,27.875,8.0,127.0925,129.0,42.24354581,569.0,440.0,92.55813953
2024-02-15 07:00:00,2.69,1146.0,108570.0,2.966861846,3999.0,1297.0,2285.0,0.0,1.3,244.0,1.39,7.0,1.2,10.92,87.72,0.41,3.6,610.009,0.95,11.05,87.47,0.45,9.1,19.323333337,1.03,10.26,69.86,1.1,86.7,18.78,914.6216667,2.25,1.918257406,11.25,4.977777778,81.04444444,54.315,9.52,29.82857143,68.67,0.124,2.235,0.24,0.045,0.0645,5.865,0.175,3.34869495,0.137133777,62.06793491,0.037140783,3.594395707,0.119536391,0.047132188,330.3660574,0.00932971,0.071302501,3.355043503,0.244946334,2.734240806,2.0,1.11,0.0,0.86,1.3,0.0,24.63666667,95.49,0.1,82.0,25.54545455,11.0,60.0,27.875,8.0,126.695,126.0,42.50227894,566.0,440.0,98.25396825
2024-02-15 08:00:00,2.68,1132.0,106974.0,3.033227003,4001.0,1260.0,2277.0,585.0,1.26,239.0,1.42,7.0,1.2,10.98,87.66,0.4,3.4,610.009,0.96,11.2,87.32,0.44,7.5,19.323333337,1.04,11.04,68.8,2.65,86.7,17.51,914.6216667,2.235,1.891467544,10.97,4.977777778,81.04444444,54.575,9.95,30.02285714,68.67,0.121,2.215,0.24,0.046,0.064,5.8,0.175,3.19151559,0.046722772,62.38533314,0.024966019,3.694501221,0.067765701,0.06428297,330.3660574,0.008351961,0.069310482,3.295338489,0.238002981,2.601468524,2.0,1.45,0.0,0.78,1.36,0.0,24.63666667,95.75,0.1,82.0,25.54545455,11.0,60.0,27.875,8.0,125.37,116.0,42.92227034,556.0,440.0,88.10344828
2024-02-15 09:00:00,2.68,1130.0,106813.0,3.048842961,4002.0,1272.0,2268.0,872.0,1.28,239.0,1.4,8.0,1.2,10.98,87.66,0.4,3.4,610.009,0.96,11.2,87.32,0.44,7.5,19.323333337,1.04,11.04,68.8,2.65,86.7,17.51,914.6216667,2.235,1.891467544,10.97,4.977777778,81.04444444,54.575,9.95,30.02285714,68.67,0.121,2.215,0.24,0.046,0.064,5.8,0.175,3.19151559,0.046722772,62.38533314,0.024966019,3.694501221,0.067765701,0.06428297,330.3660574,0.008351961,0.069310482,3.295338489,0.238002981,2.601468524,2.0,1.45,0.0,0.78,1.36,0.0,24.63666667,95.75,0.1,82.0,25.54545455,11.0,60.0,27.875,8.0,125.2375,115.0,41.56501726,555.0,440.0,88.52173913
2024-02-15 10:00:00,2.68,1131.0,107420.0,3.022917041,4001.0,1286.0,2269.0,652.0,1.29,240.0,1.39,7.0,1.2,10.98,87.66,0.4,3.4,610.009,0.96,11.2,87.32,0.44,7.5,19.323333337,1.04,11.04,68.8,2.65,86.7,17.51,914.6216667,2.235,1.891467544,10.97,4.977777778,81.04444444,54.575,9.95,30.02285714,68.67,0.121,2.215,0.24,0.046,0.064,5.8,0.175,3.19151559,0.046722772,62.38533314,0.024966019,3.694501221,0.067765701,0.06428297,330.3660574,0.008351961,0.069310482,3.295338489,0.238002981,2.601468524,2.0,1.45,0.0,0.78,1.36,0.0,24.63666667,95.75,0.1,82.0,25.54545455,11.0,60.0,27.875,8.0,125.37,116.0,41.68607359,556.0,440.0,95.0
2024-02-15 11:00:00,2.68,1128.0,106804.0,3.04222793,3998.0,1283.0,2270.0,765.0,1.29,239.0,1.39,7.0,1.2,10.98,87.66,0.4,3.4,610.009,0.96,11.2,87.32,0.44,7.5,19.323333337,1.04,11.04,68.8,2.65,86.7,17.51,914.6216667,2.235,1.891467544,10.97,4.977777778,81.04444444,54.575,9.95,30.02285714,68.67,0.121,2.215,0.24,0.046,0.064,5.8,0.175,3.19151559,0.046722772,62.38533314,0.024966019,3.694501221,0.067765701,0.06428297,330.3660574,0.008351961,0.069310482,3.295338489,0.238002981,2.601468524,2.0,1.45,0.0,0.78,1.36,0.0,24.63666667,95.75,0.1,82.0,25.54545455,11.0,60.0,27.875,8.0,124.4425,109.0,42.26569609,549.0,440.0,98.99082569
2024-02-15 12:00:00,2.67,1135.0,104829.0,3.072662551,3999.0,1268.0,2279.0,0.0,1.29,236.0,1.38,7.0,1.2,10.98,87.66,0.4,3.4,610.009,0.96,11.2,87.32,0.44,7.5,19.323333337,1.04,11.04,68.8,2.65,86.7,17.51,914.6216667,2.235,1.891467544,10.97,4.977777778,81.04444444,54.575,9.95,30.02285714,68.67,0.121,2.215,0.24,0.046,0.064,5.8,0.175,3.19151559,0.046722772,62.38533314,0.024966019,3.694501221,0.067765701,0.06428297,330.3660574,0.008351961,0.069310482,3.295338489,0.238002981,2.601468524,2.0,1.45,0.0,0.78,1.36,0.0,24.63666667,95.75,0.1,82.0,25.54545455,11.0,60.0,27.875,8.0,125.5025,117.0,40.77715356,557.0,440.0,98.8034188
2024-02-15 13:00:00,2.67,1126.0,103667.0,3.133641408,4000.0,1229.0,2267.0,686.0,1.26,232.0,1.41,7.0,1.2,10.98,87.66,0.4,3.4,610.009,0.96,11.2,87.32,0.44,7.5,19.323333337,1.04,11.04,68.8,2.65,86.7,17.51,914.6216667,2.235,1.891467544,10.97,4.977777778,81.04444444,54.575,9.95,30.02285714,68.67,0.121,2.215,0.24,0.046,0.064,5.8,0.175,3.19151559,0.046722772,62.38533314,0.024966019,3.694501221,0.067765701,0.06428297,330.3660574,0.008351961,0.069310482,3.295338489,0.238002981,2.601468524,2.0,1.45,0.0,0.78,1.36,0.0,24.63666667,95.75,0.1,82.0,25.54545455,11.0,60.0,27.875,8.0,124.84,112.0,42.42214533,552.0,440.0,86.60714286
2024-02-15 14:00:00,2.65,1129.0,104896.0,3.094772214,3998.0,1267.0,2273.0,677.0,1.27,236.0,1.38,7.0,1.2,10.98,87.66,0.4,3.4,610.009,0.96,11.2,87.32,0.44,7.5,19.323333337,1.04,11.04,68.8,2.65,86.7,17.51,914.6216667,2.235,1.891467544,10.97,4.977777778,81.04444444,54.575,9.95,30.02285714,68.67,0.121,2.215,0.24,0.046,0.064,5.8,0.175,3.19151559,0.046722772,62.38533314,0.024966019,3.694501221,0.067765701,0.06428297,330.3660574,0.008351961,0.069310482,3.295338489,0.238002981,2.601468524,2.0,1.45,0.0,0.78,1.36,0.0,24.63666667,95.75,0.1,82.0,25.54545455,11.0,60.0,27.875,8.0,125.105,114.0,41.67628723,554.0,440.0,89.8245614
2024-02-15 15:00:00,2.63,1133.0,104769.0,3.085076022,4000.0,1310.0,2283.0,270.0,1.3,238.0,1.33,8.0,1.2,10.98,87.66,0.4,3.4,610.009,0.96,11.2,87.32,0.44,7.5,19.323333337,1.04,11.04,68.8,2.65,86.7,17.51,914.6216667,2.235,1.891467544,10.97,4.977777778,81.04444444,54.575,9.95,30.02285714,68.67,0.121,2.215,0.24,0.046,0.064,5.8,0.175,3.19151559,0.046722772,62.38533314,0.024966019,3.694501221,0.067765701,0.06428297,330.3660574,0.008351961,0.069310482,3.295338489,0.238002981,2.601468524,2.0,1.45,0.0,0.78,1.36,0.0,24.63666667,95.75,0.1,82.0,25.54545455,11.0,60.0,27.875,8.0,125.9,120.0,40.80592867,560.0,440.0,89.58333333
2024-02-15 16:00:00,2.65,1133.0,107997.0,3.001879981,3999.0,1332.0,2283.0,558.0,1.3,244.0,1.35,7.0,1.2,10.88,87.71,0.42,3.5,610.009,0.99,11.09,87.41,0.45,7.8,19.323333337,1.05,10.6,69.8,1.18,86.7,18.42,914.6216667,2.33,1.790922833,10.965,4.977777778,81.04444444,54.305,10.54,29.92571429,68.67,0.1285,2.155,0.25,0.0455,0.067,6.125,0.185,3.111846482,0.04419031,62.33597239,0.031714474,3.647477417,0.056406016,0.051452346,330.3660574,0.008519605,0.073168679,3.396030651,0.26218785,2.688984208,2.0,0.72,0.0,0.79,1.48,0.0,24.63666667,94.35,0.1,82.0,25.54545455,11.0,60.0,27.875,8.0,125.105,114.0,41.28717472,554.0,440.0,89.47368421
2024-02-15 17:00:00,2.66,1135.0,107895.0,2.994798383,3999.0,1326.0,2286.0,272.0,1.3,243.0,1.36,7.0,1.2,10.88,87.71,0.42,3.5,610.009,0.99,11.09,87.41,0.45,7.8,19.323333337,1.05,10.6,69.8,1.18,86.7,18.42,914.6216667,2.33,1.790922833,10.965,4.977777778,81.04444444,54.305,10.54,29.92571429,68.67,0.1285,2.155,0.25,0.0455,0.067,6.125,0.185,3.111846482,0.04419031,62.33597239,0.031714474,3.647477417,0.056406016,0.051452346,330.3660574,0.008519605,0.073168679,3.396030651,0.26218785,2.688984208,2.0,0.72,0.0,0.79,1.48,0.0,24.63666667,94.35,0.1,82.0,25.54545455,11.0,60.0,27.875,8.0,126.8275,127.0,42.44092682,567.0,440.0,89.29133858
2024-02-15 18:00:00,2.68,1136.0,107298.0,3.004569505,4000.0,1294.0,2286.0,52.0,1.29,241.0,1.39,7.0,1.2,10.88,87.71,0.42,3.5,610.009,0.99,11.09,87.41,0.45,7.8,19.323333337,1.05,10.6,69.8,1.18,86.7,18.42,914.6216667,2.33,1.790922833,10.965,4.977777778,81.04444444,54.305,10.54,29.92571429,68.67,0.1285,2.155,0.25,0.0455,0.067,6.125,0.185,3.111846482,0.04419031,62.33597239,0.031714474,3.647477417,0.056406016,0.051452346,330.3660574,0.008519605,0.073168679,3.396030651,0.26218785,2.688984208,2.0,0.72,0.0,0.79,1.48,0.0,24.63666667,94.35,0.1,82.0,25.54545455,11.0,60.0,27.875,8.0,126.5625,125.0,40.99234871,565.0,440.0,89.52
2024-02-15 19:00:00,2.69,1136.0,102907.0,3.140590135,4002.0,1237.0,2285.0,217.0,1.3,230.0,1.39,7.0,1.2,10.88,87.71,0.42,3.5,610.009,0.99,11.09,87.41,0.45,7.8,19.323333337,1.05,10.6,69.8,1.18,86.7,18.42,914.6216667,2.33,1.790922833,10.965,4.977777778,81.04444444,54.305,10.54,29.92571429,68.67,0.1285,2.155,0.25,0.0455,0.067,6.125,0.185,3.111846482,0.04419031,62.33597239,0.031714474,3.647477417,0.056406016,0.051452346,330.3660574,0.008519605,0.073168679,3.396030651,0.26218785,2.688984208,2.0,0.72,0.0,0.79,1.48,0.0,24.63666667,94.35,0.1,82.0,25.54545455,11.0,60.0,27.875,8.0,126.43,124.0,41.54126767,564.0,440.0,86.53225806
2024-02-15 20:00:00,2.69,1134.0,103955.0,3.110404725,3996.0,1239.0,2282.0,383.0,1.29,232.0,1.4,7.0,1.2,10.88,87.71,0.42,3.5,610.009,0.99,11.09,87.41,0.45,7.8,19.323333337,1.05,10.6,69.8,1.18,86.7,18.42,914.6216667,2.33,1.790922833,10.965,4.977777778,81.04444444,54.305,10.54,29.92571429,68.67,0.1285,2.155,0.25,0.0455,0.067,6.125,0.185,3.111846482,0.04419031,62.33597239,0.031714474,3.647477417,0.056406016,0.051452346,330.3660574,0.008519605,0.073168679,3.396030651,0.26218785,2.688984208,2.0,0.72,0.0,0.79,1.48,0.0,24.63666667,94.35,0.1,82.0,25.54545455,11.0,60.0,27.875,8.0,125.7675,119.0,41.02504638,559.0,440.0,86.30252101
2024-02-15 21:00:00,2.7,1132.0,105169.0,3.086273018,4000.0,1246.0,2285.0,624.0,1.29,234.0,1.41,7.0,1.2,10.88,87.71,0.42,3.5,610.009,0.99,11.09,87.41,0.45,7.8,19.323333337,1.05,10.6,69.8,1.18,86.7,18.42,914.6216667,2.33,1.790922833,10.965,4.977777778,81.04444444,54.305,10.54,29.92571429,68.67,0.1285,2.155,0.25,0.0455,0.067,6.125,0.185,3.111846482,0.04419031,62.33597239,0.031714474,3.647477417,0.056406016,0.051452346,330.3660574,0.008519605,0.073168679,3.396030651,0.26218785,2.688984208,2.0,0.72,0.0,0.79,1.48,0.0,24.63666667,94.35,0.1,82.0,25.54545455,11.0,60.0,27.875,8.0,125.37,116.0,40.00922935,556.0,440.0,86.12068966
2024-02-15 22:00:00,2.67,1134.0,105668.0,3.06421786,3998.0,1282.0,2284.0,463.0,1.3,237.0,1.37,7.0,1.2,10.88,87.71,0.42,3.5,610.009,0.99,11.09,87.41,0.45,7.8,19.323333337,1.05,10.6,69.8,1.18,86.7,18.42,914.6216667,2.33,1.790922833,10.965,4.977777778,81.04444444,54.305,10.54,29.92571429,68.67,0.1285,2.155,0.25,0.0455,0.067,6.125,0.185,3.111846482,0.04419031,62.33597239,0.031714474,3.647477417,0.056406016,0.051452346,330.3660574,0.008519605,0.073168679,3.396030651,0.26218785,2.688984208,2.0,0.72,0.0,0.79,1.48,0.0,24.63666667,94.35,0.1,82.0,25.54545455,11.0,60.0,27.875,8.0,125.7675,119.0,39.93536473,559.0,440.0,86.72268908
2024-02-15 23:00:00,2.68,1134.0,105121.0,3.076070672,4000.0,1266.0,2279.0,307.0,1.29,236.0,1.39,7.0,1.2,10.93,87.7,0.4,3.2,579.0,0.97,11.15,87.36,0.46,7.7,19.196333333,1.03,10.35,70.02,1.07,85.53333333,18.56,876.9833333,2.455,1.667255695,10.62,5.225333333,80.708,54.215,10.69,29.53714286,68.67,0.131,2.155,0.24,0.048,0.0685,6.37,0.19,3.030187616,0.109824196,62.12774088,0.026558557,3.568128963,0.074514908,0.049411796,318.0863005,0.010533956,0.067302673,3.325455104,0.251817898,2.651882849,2.0,0.79,0.0,1.16,1.3,0.0,17.41,96.07,0.1,82.0,25.54545455,11.0,60.0,27.875,8.0,125.9,120.0,39.79334099,560.0,440.0,86.58333333
2024-02-16 00:00:00,2.69,1145.0,108930.0,3.006088448,4000.0,1308.0,2276.0,1407.0,1.3,246.0,1.39,7.0,1.2,10.93,87.7,0.4,3.2,579.0,0.97,11.15,87.36,0.46,7.7,19.196333333,1.03,10.35,70.02,1.07,85.53333333,18.56,876.9833333,2.455,1.667255695,10.62,5.225333333,80.708,54.215,10.69,29.53714286,68.67,0.131,2.155,0.24,0.048,0.0685,6.37,0.19,3.030187616,0.109824196,62.12774088,0.026558557,3.568128963,0.074514908,0.049411796,318.0863005,0.010533956,0.067302673,3.325455104,0.251817898,2.651882849,2.0,0.79,0.0,1.16,1.3,0.0,17.41,96.07,0.1,82.0,25.54545455,11.0,60.0,27.875,8.0,126.9425,109.0,39.37931034,559.0,450.0,87.24770642
2024-02-16 01:00:00,2.72,1158.0,104080.0,2.708064211,3499.0,1223.0,2268.0,0.0,1.3,235.0,1.42,7.0,1.2,10.93,87.7,0.4,3.2,579.0,0.97,11.15,87.36,0.46,7.7,19.196333333,1.03,10.35,70.02,1.07,85.53333333,18.56,876.9833333,2.455,1.667255695,10.62,5.225333333,80.708,54.215,10.69,29.53714286,68.67,0.131,2.155,0.24,0.048,0.0685,6.37,0.19,3.030187616,0.109824196,62.12774088,0.026558557,3.568128963,0.074514908,0.049411796,318.0863005,0.010533956,0.067302673,3.325455104,0.251817898,2.651882849,2.0,0.79,0.0,1.16,1.3,0.0,17.41,96.07,0.1,82.0,25.54545455,11.0,60.0,27.875,8.0,125.9,120.0,41.37282558,560.0,440.0,93.33333333
2024-02-16 02:00:00,2.7,1148.0,106258.0,2.655621505,3503.0,1266.0,2277.0,0.0,1.3,239.0,1.4,7.0,1.2,10.93,87.7,0.4,3.2,579.0,0.97,11.15,87.36,0.46,7.7,19.196333333,1.03,10.35,70.02,1.07,85.53333333,18.56,876.9833333,2.455,1.667255695,10.62,5.225333333,80.708,54.215,10.69,29.53714286,68.67,0.131,2.155,0.24,0.048,0.0685,6.37,0.19,3.030187616,0.109824196,62.12774088,0.026558557,3.568128963,0.074514908,0.049411796,318.0863005,0.010533956,0.067302673,3.325455104,0.251817898,2.651882849,2.0,0.79,0.0,1.16,1.3,0.0,17.41,96.07,0.1,82.0,25.54545455,11.0,60.0,27.875,8.0,127.225,130.0,41.37689615,570.0,440.0,86.84615385
2024-02-16 03:00:00,2.71,1148.0,105232.0,2.679202122,3500.0,1238.0,2280.0,0.0,1.3,236.0,1.41,7.0,1.2,10.93,87.7,0.4,3.2,579.0,0.97,11.15,87.36,0.46,7.7,19.196333333,1.03,10.35,70.02,1.07,85.53333333,18.56,876.9833333,2.455,1.667255695,10.62,5.225333333,80.708,54.215,10.69,29.53714286,68.67,0.131,2.155,0.24,0.048,0.0685,6.37,0.19,3.030187616,0.109824196,62.12774088,0.026558557,3.568128963,0.074514908,0.049411796,318.0863005,0.010533956,0.067302673,3.325455104,0.251817898,2.651882849,2.0,0.79,0.0,1.16,1.3,0.0,17.41,96.07,0.1,82.0,25.54545455,11.0,60.0,27.875,8.0,126.0325,121.0,41.18057169,561.0,440.0,87.3553719
2024-02-16 04:00:00,2.7,1148.0,105401.0,2.679188009,3496.0,1256.0,2279.0,232.0,1.3,237.0,1.4,7.0,1.2,10.93,87.7,0.4,3.2,579.0,0.97,11.15,87.36,0.46,7.7,19.196333333,1.03,10.35,70.02,1.07,85.53333333,18.56,876.9833333,2.455,1.667255695,10.62,5.225333333,80.708,54.215,10.69,29.53714286,68.67,0.131,2.155,0.24,0.048,0.0685,6.37,0.19,3.030187616,0.109824196,62.12774088,0.026558557,3.568128963,0.074514908,0.049411796,318.0863005,0.010533956,0.067302673,3.325455104,0.251817898,2.651882849,2.0,0.79,0.0,1.16,1.3,0.0,17.41,96.07,0.1,82.0,25.54545455,11.0,60.0,27.875,8.0,126.0325,121.0,41.55722326,561.0,440.0,86.94214876
2024-02-16 05:00:00,2.7,1148.0,105593.0,2.679104308,3500.0,1254.0,2280.0,287.0,1.3,237.0,1.4,7.0,1.2,10.93,87.7,0.4,3.2,579.0,0.97,11.15,87.36,0.46,7.7,19.196333333,1.03,10.35,70.02,1.07,85.53333333,18.56,876.9833333,2.455,1.667255695,10.62,5.225333333,80.708,54.215,10.69,29.53714286,68.67,0.131,2.155,0.24,0.048,0.0685,6.37,0.19,3.030187616,0.109824196,62.12774088,0.026558557,3.568128963,0.074514908,0.049411796,318.0863005,0.010533956,0.067302673,3.325455104,0.251817898,2.651882849,2.0,0.79,0.0,1.16,1.3,0.0,17.41,96.07,0.1,82.0,25.54545455,11.0,60.0,27.875,8.0,126.0325,121.0,41.93774865,561.0,440.0,87.27272727
2024-02-16 06:00:00,2.68,1149.0,106124.0,2.820598351,3684.0,1287.0,2280.0,736.0,1.3,240.0,1.38,7.0,1.2,10.93,87.7,0.4,3.2,579.0,0.97,11.15,87.36,0.46,7.7,19.196333333,1.03,10.35,70.02,1.07,85.53333333,18.56,876.9833333,2.455,1.667255695,10.62,5.225333333,80.708,54.215,10.69,29.53714286,68.67,0.131,2.155,0.24,0.048,0.0685,6.37,0.19,3.030187616,0.109824196,62.12774088,0.026558557,3.568128963,0.074514908,0.049411796,318.0863005,0.010533956,0.067302673,3.325455104,0.251817898,2.651882849,2.0,0.79,0.0,1.16,1.3,0.0,17.41,96.07,0.1,82.0,25.54545455,11.0,60.0,27.875,8.0,124.9725,113.0,41.88783753,553.0,440.0,86.99115044
2024-02-16 07:00:00,2.7,1136.0,106800.0,3.047336398,4000.0,1255.0,2279.0,862.0,1.28,239.0,1.42,7.0,1.2,10.93,87.7,0.4,3.2,579.0,0.97,11.15,87.36,0.46,7.7,19.196333333,1.03,10.35,70.02,1.07,85.53333333,18.56,876.9833333,2.455,1.667255695,10.62,5.225333333,80.708,54.215,10.69,29.53714286,68.67,0.131,2.155,0.24,0.048,0.0685,6.37,0.19,3.030187616,0.109824196,62.12774088,0.026558557,3.568128963,0.074514908,0.049411796,318.0863005,0.010533956,0.067302673,3.325455104,0.251817898,2.651882849,2.0,0.79,0.0,1.16,1.3,0.0,17.41,96.07,0.1,82.0,25.54545455,11.0,60.0,27.875,8.0,125.2375,115.0,41.96123147,555.0,440.0,86.95652174
2024-02-16 08:00:00,2.68,1133.0,108188.0,3.003030963,4000.0,1278.0,2279.0,723.0,1.27,242.0,1.41,7.0,1.2,10.87,87.83,0.4,3.7,579.0,0.9,11.2,87.31,0.45,8.7,19.196333333,1.04,9.92,67.97,3.93,85.53333333,18.18,876.9833333,2.32,1.740956895,10.495,5.225333333,80.708,54.69,10.12,29.73142857,68.67,0.132,2.13,0.265,0.0475,0.0675,6.03,0.18,3.275763436,0.052750151,62.1941455,0.029592226,3.782373288,0.080366963,0.059411796,318.0863005,0.008785326,0.071136235,3.182508239,0.248647487,2.85600588,2.0,0.85,0.0,0.95,1.42,0.0,17.41,96.22,0.1,82.0,25.54545455,11.0,60.0,27.875,8.0,125.37,116.0,41.82976787,556.0,440.0,90.25862069
2024-02-16 09:00:00,2.68,1133.0,107754.0,3.011889469,4000.0,1289.0,2280.0,628.0,1.28,241.0,1.4,7.0,1.2,10.87,87.83,0.4,3.7,579.0,0.9,11.2,87.31,0.45,8.7,19.196333333,1.04,9.92,67.97,3.93,85.53333333,18.18,876.9833333,2.32,1.740956895,10.495,5.225333333,80.708,54.69,10.12,29.73142857,68.67,0.132,2.13,0.265,0.0475,0.0675,6.03,0.18,3.275763436,0.052750151,62.1941455,0.029592226,3.782373288,0.080366963,0.059411796,318.0863005,0.008785326,0.071136235,3.182508239,0.248647487,2.85600588,2.0,0.85,0.0,0.95,1.42,0.0,17.41,96.22,0.1,82.0,25.54545455,11.0,60.0,27.875,8.0,125.37,116.0,41.15909091,556.0,440.0,89.56896552
