Repository: saikumar-voptimai/evonith_bf_webapp

# Evonith BF2 — Blast Furnace Intelligence Platform

Monitoring, modelling and optimisation of **Blast Furnace 2 (BF2)** at Evonith Steel: live telemetry from InfluxDB,
manual plant reports from Neon PostgreSQL, a two-zone energy model of the furnace, blend and fuel optimisers, a
conversational assistant (FurnaceMind) and a live digital twin evaluated every hour.

The platform has three deployable parts that share one Python service layer, plus the shared data library:

| Part | Path | What it is |
|---|---|---|
| **Streamlit app** (legacy) | `src/app.py`, `src/custom_pages/` | The original 11-page dashboard; still the home of the model pages. Served under `/legacy` in production |

File: src/assets/data/furnace_dataset_20260525_002530_771382.csv (part 15 of 209)
GO%,ORE_NA2O%,ORE_P%,ORE_TIO2%,ORE_AL2O3%,ORE_SIO2%,ORE_MNO%,ORE_CAO%,ORE_K2O%,ORE_CALC_MT,PELLET_PCT_SIO2,PELLET_PCT_AL2O3,PELLET_PCT_FE2O3,PELLET_PCT_MGO,PELLET_PCT_TIO2,PELLET_PCT_NA2O,TOTAL_PELLET_CALC_MT,PELLET_PCT_K2O,PELLET_PCT_TM,PELLET_PCT_LOI,PELLET_PCT_MNO,PELLET_PCT_CAO,PELLET_PCT_P,CHARGES/HRS.,STOCKRODLEVEL,CHEM_PCT_C,CHEM_PCT_CR,CHEM_PCT_FE,CHEM_PCT_MN,CHEM_PCT_P,CHEM_PCT_S,CHEM_PCT_SI,CHEM_PCT_TI,SLAG_BASICITY,SLAG_PCT_AL2O3,SLAG_PCT_CAO,SLAG_PCT_FEO,SLAG_PCT_K2O,SLAG_PCT_MGO,SLAG_PCT_MNO,SLAG_PCT_NA2O,SLAG_PCT_S,SLAG_PCT_SIO2,SLAG_PCT_TIO2,SLAG_T_BASICITY,HMT_GT_1480C,COKE_DISCHARGE_TIME,WEIGHTED_COKE_ANGLE,TOTAL_COKE_PORTIONS,NON_COKE_DISCHARGE_TIME,WEIGHTED_NON_COKE_ANGLE,TOTAL_NON_COKE_PORTIONS,TOTAL HEAT LOAD,FTG_UPTAKE_TEMP_A,FTG_UPTAKE_TEMP_B,FTG_UPTAKE_TEMP_C,FTG_UPTAKE_TEMP_D,FTG_UPTAKE_TEMP_AVG,HEARTH_TEMP_A,HEARTH_TEMP_B,HEARTH_TEMP_C,HEARTH_TEMP_D,HEARTH_TEMP_AVG,BOSH_TEMP_A,BOSH_TEMP_C,BOSH_TEMP_D,BELLY_TEMP_A,BELLY_TEMP_C,BELLY_TEMP_D,LOWER_STACK_TEMP_A,LOWER_STACK_TEMP_B,LOWER_STACK_TEMP_C,LOWER_STACK_TEMP_D,PCI_KG/THM,ACT. FUEL RATEKG/THM.,FURNACETOPGASANALYSISCO2ETACO,COKE RATE KG/THM,PRODUCTIONTONNESPERHR,HOT BLAST PRESSUREBAR,TOPPRESSUREBAR,DIFFERENTIAL PRESSURETOTALBAR,HOT BLAST TEMP.OC,OXYGENFLOWNM3/HR.,STEAMKGS/HR.,RAFTOC,PERMEABILITYKGS/HR.,TUYEREVELOCITYM/S,HOT BLAST VOLUMENM3/HR.,O2 ENRICHMENT %,BOTTOMBAR,FURNACE TOP GAS ANALYSISH2%,UNITCOST LAKHS/THM,BOSH_TEMP_B,FURNACE TOP GAS ANALYSISCO2%,FURNACE TOP GAS ANALYSISONLINE (ANALYZER)CO%
2025-09-25 11:00:00,1.013204173,11.22470939,0.473830104,87.76208644,5.666467958,33.55,8.95,1.04,0.46,87.75,11.21,5.969,69.33,8.78,19.96,1.93,9.852182649,4.865555556,80.37555556,62.52,26.24,0.048,5.0,2.14,10.17,2.01,0.039,0.12,55.92,9.89,0.069,1.978,0.18,107.919,0.232440056,65.60798307,0.827771509,0.720535966,15.45523272,7.055712271,9.589280677,2.127,58.15113315,4.289814978,4.732007958,0.072277107,0.029590763,0.078055819,0.346469035,4.140341054,7.521072048,0.052738951,0.119538155,0.019003212,35.185,0.0,0.0,0.0,0.0,0.0,0.0,0.0,0.0,0.0,0.0,0.0,0.0,0.0,7.0,0.355399,4.270909091,0.013,94.68676364,0.123454545,0.090072727,0.039854545,0.713090909,0.062854545,1.004772528,16.47072727,36.46018182,0.510545455,0.516909091,7.866909091,0.240181818,0.216727273,0.286545455,36.28781818,1.003272727,1.221582081,1474.090909,97.5,25.30769231,13.0,60.0,25.125,8.0,1.9537632877580506,189.0280992,209.1132231,212.9892562,178.3603306,197.3727273,62.30524285588962,333.0492258361177,452.06597438823485,571.7680864305577,354.437371404444,117.73533852825136,84.03024224114182,116.58814959015206,61.62547449156672,97.36621182180818,70.39149443410436,65.68887808585791,106.47863370887889,64.03264401993937,47.680985611275794,116.5175249,564.9173554,41.52403116,375.0,84.5553719,2.637800818,1.343943744,1.215899179233117,1157.444628,4000.922322,0.0,2315.36219,1323.488256,203.5045719,102584.8083,3.171443686,0.991534637,4.137994545,109.18857204925,57.62819444444473,18.180447263888883,24.43288265277776
2025-09-25 12:00:00,1.017467605,11.31376775,0.481883254,87.66876465,5.917536735,32.258,8.95,1.04,0.46,87.75,11.21,5.317,69.33,8.78,19.96,1.93,11.19797502,4.865555556,80.37555556,62.52,26.24,0.048,5.0,2.14,10.17,2.01,0.039,0.12,55.92,9.89,0.069,1.978,0.18,106.151,0.232550645,65.50424033,0.826809392,0.720469613,15.50369245,7.079765193,9.621970534,2.172,58.15630441,4.287466129,4.731392332,0.0722629,0.029591237,0.078022197,0.346127126,4.137760161,7.519068896,0.052701067,0.119561833,0.018992793,34.69,0.0,0.0,0.0,0.0,0.0,0.0,0.0,0.0,0.0,0.0,0.0,0.0,0.0,6.0,0.319633886,4.189090909,0.013,95.06803636,0.112545455,0.083527273,0.052945455,0.434909091,0.045945455,1.015477773,16.10527273,36.74381818,0.461454545,0.495090909,8.145090909,0.223818182,0.211272727,0.297454545,36.18418182,1.008727273,1.240587521,1465.909091,97.5,25.30769231,13.0,60.0,25.125,8.0,3.2768778368201197,181.18,219.8625,221.4633333,188.7216667,202.806875,61.6991878596277,333.4181160075705,452.27913518184005,574.6209351784212,355.5163117677245,115.26411482913255,84.60432833269073,119.28787543871061,59.43566962303987,83.55095048835369,70.02883813416345,57.792090067783505,84.64865179174922,58.46162525728333,47.135611961406,140.2732067,572.875,40.46350125,375.0,79.82975,2.603262425,1.348113875,1.2022266059533768,1163.191667,4003.746392,0.0,2300.906033,1361.217192,205.7013242,102255.1562,3.17031085,0.962208178,4.02958625,112.33619988775,57.62819444444473,18.180447263888883,24.43288265277776
2025-09-25 13:00:00,1.013267532,11.2260329,0.473949784,87.76069957,5.670199134,28.875,8.95,1.04,0.46,87.75,11.21,4.182,69.33,8.78,19.96,1.93,11.10793821,4.865555556,80.37555556,62.52,26.24,0.048,5.0,2.14,10.17,2.01,0.039,0.12,55.92,9.89,0.069,1.978,0.18,94.162,0.23199572,66.02481541,0.831637239,0.720802568,15.26052434,6.959069021,9.457934724,1.869,57.8932445,4.406951215,4.762708988,0.072985592,0.029567147,0.079732568,0.363519915,4.269049218,7.620968476,0.054628245,0.118357347,0.019522767,27.693,0.0,0.0,0.0,0.0,0.0,0.0,0.0,0.0,0.0,0.0,0.0,0.0,0.0,7.0,0.296988353,4.163866667,0.013,95.08217333,0.116133333,0.08568,0.048026667,0.4436,0.04752,1.006113161,15.8912,36.6628,0.400933333,0.49,8.2468,0.232266667,0.203866667,0.287733333,36.44213333,1.034533333,1.23241529,1466.453333,97.5,25.30769231,13.0,60.0,25.125,8.0,1.5837108200951064,169.1290323,202.1193548,195.5846774,176.166129,185.7497984,62.03061859725074,333.06138607651246,451.67673049841824,572.4251967444529,354.72662642938127,112.25668676036321,79.3623171473428,113.99481171658621,60.90976142868072,90.89347757326374,69.40276939177387,63.86536730679157,103.5727781143614,63.081218145483895,49.222696807665926,131.187332,575.0,40.118035,375.0,84.67233871,2.615752403,1.347962516,1.2091898392142149,1171.826613,4000.316516,0.0,2310.227573,1342.45896,205.6575806,102100.2665,3.173280121,0.980643724,4.094422089,111.13232149,57.62819444444473,18.180447263888883,24.43288265277776
2025-09-25 14:00:00,1.013313221,11.22698728,0.474036083,87.7596995,5.672889659,33.478,8.95,1.04,0.46,87.75,11.21,5.064,69.33,8.78,19.96,1.93,11.23890618,4.865555556,80.37555556,62.52,26.24,0.048,5.0,2.14,10.17,2.01,0.039,0.12,55.92,9.89,0.069,1.978,0.18,106.693,0.225316456,72.29063291,0.889746835,0.724810127,12.33367089,5.506329114,7.483544304,1.975,57.87592332,4.190572828,4.679647405,0.071338464,0.029388331,0.076513614,0.334053169,4.035481741,7.40822443,0.05125843,0.119349657,0.018563201,35.735,0.0,0.0,0.0,0.0,0.0,0.0,0.0,0.0,0.0,0.0,0.0,0.0,0.0,6.0,0.448722399,4.20062069,0.013,94.95418621,0.122137931,0.090137931,0.041931034,0.524206897,0.05377931,1.004906346,15.81641379,36.68758621,0.384965517,0.470758621,8.278551724,0.237862069,0.193586207,0.284275862,36.51096552,1.02862069,1.231657953,1470.77931,97.5,25.30769231,13.0,60.0,25.125,8.0,1.8761701665168005,199.1173554,228.3958678,215.6512397,206.5421488,212.4266529,61.66606509126171,332.54358983506523,452.14467285227926,569.2333164417025,353.8372190326775,111.17100598477539,80.23953186701729,115.1274214347397,59.82344356728636,84.58909663385805,62.43988719110141,59.48448248168987,86.44925689584845,56.854353535685604,46.80108223515528,132.8123008,566.9008264,40.24627455,375.0,84.62247934,2.613528678,1.34705186,1.2198265780970405,1146.454545,4000.607488,0.0,2284.739008,1344.078248,201.8490612,101768.5926,3.182562372,0.978497029,4.18412338,111.347629856,57.62819444444473,18.180447263888883,24.43288265277776
2025-09-25 15:00:00,1.013027625,11.2210215,0.473496625,87.76595087,5.656071255,28.742,8.95,1.04,0.46,87.75,11.21,4.837,69.33,8.78,19.96,1.93,11.49313337,4.865555556,80.37555556,62.52,26.24,0.048,5.0,2.14,10.17,2.01,0.039,0.12,55.92,9.89,0.069,1.978,0.18,95.164,0.2,96.04,1.11,0.74,1.24,0.0,0.0,0.403,47.70746554,3.999895369,4.06456345,0.06292789,0.024656168,0.071176211,0.349839731,3.915764228,6.640565217,0.050759986,0.095773418,0.017721244,28.29,0.0,0.0,0.0,0.0,0.0,0.0,0.0,0.0,0.0,0.0,0.0,0.0,0.0,7.0,0.529683439,4.279241379,0.013,94.79777241,0.126275862,0.094275862,0.039862069,0.590413793,0.059158621,1.017045159,15.82882759,36.91517241,0.413931034,0.433517241,8.295103448,0.233724138,0.181172414,0.292551724,36.29993103,0.987241379,1.245574951,1476.158621,97.5,25.30769231,13.0,60.0,25.125,8.0,3.32164570288289,189.1043103,224.1784483,220.9637931,213.7698276,212.0040948,61.902491197508695,332.1776020749805,451.70764430398305,576.1125774018647,355.5438452496181,109.307164967321,80.76534301302567,115.98831948914167,59.543899399535384,78.27887782800843,67.54424468906652,55.09307041647648,77.91501192626879,56.187502096751814,48.27993787494326,145.1210069,569.7413793,39.88821293,375.0,79.19689655,2.594251293,1.348140776,1.2180614692094036,1158.325862,3998.837224,0.0,2289.201388,1379.421431,207.0432578,103169.4812,3.143903319,0.954953333,4.286722828,112.97853341425,57.62819444444473,18.180447263888883,24.43288265277776
2025-09-25 16:00:00,0.964786949,11.46483132,0.580005546,87.57038174,5.604482854,32.457,9.1,1.025,0.575,87.81,11.165,5.541,69.15,8.89,20.14,1.82,11.22759732,4.865555556,80.37555556,62.52,26.24,0.049,5.15,2.22,9.83,2.2,0.034,0.13,55.49,10.21,0.063,1.982524272,0.19,111.087,0.3,96.1,0.87,0.64,1.28,0.0,0.0,0.466,58.46697582,4.148952526,4.470711222,0.087124136,0.02753166,0.07511669,0.414993329,4.103569812,7.288400941,0.055341315,0.055341315,0.022371962,33.576,0.0,0.0,0.0,0.0,0.0,0.0,0.0,0.0,0.0,0.0,0.0,0.0,0.0,7.0,0.219682961,4.35,0.013,94.66604615,0.130923077,0.097630769,0.037076923,0.641692308,0.063630769,1.029981808,15.81876923,37.17907692,0.424307692,0.395384615,8.318307692,0.226307692,0.169076923,0.296307692,36.09707692,0.947230769,1.260425608,1480.169231,97.5,25.30769231,13.0,60.0,25.125,8.0,3.9179165897771497,210.1115702,234.3652893,234.6256198,231.8198347,227.7305785,62.277669794519824,331.8764267565322,451.189262459876,577.116655439597,355.29269821445104,108.50508860713653,80.53682591215549,115.62929785454483,60.29602577486428,80.28551019943069,67.01974193693522,54.49694818015436,71.00447665605358,53.67172087529002,47.90598754655001,142.9902868,571.0330579,39.9961914,375.0,78.52,2.571704198,1.34182557,1.2201784545176844,1173.33719,4012.811909,0.0,2310.481901,1397.824529,210.3669364,103088.4491,3.160779661,0.947533984,4.137348876,112.696213001,57.62819444444473,18.180447263888883,24.43288265277776
2025-09-25 17:00:00,0.955901827,11.3651205,0.568652335,87.67897767,5.328056842,38.422,9.1,1.025,0.575,87.81,11.165,6.286,69.15,8.89,20.14,1.82,10.779082,4.865555556,80.37555556,62.52,26.24,0.049,5.15,2.22,9.83,2.2,0.034,0.13,55.49,10.21,0.063,1.982524272,0.19,128.028,0.3,96.1,0.87,0.64,1.28,0.0,0.0,0.547,58.32607671,4.207303401,4.491772307,0.087028421,0.027634572,0.07618893,0.424736909,4.17398355,7.345985776,0.056059339,0.056059339,0.022324086,36.839,0.0,0.0,0.0,0.0,0.0,0.0,0.0,0.0,0.0,0.0,0.0,0.0,0.0,8.0,0.146520654,4.351555556,0.013,94.75346667,0.14,0.094155556,0.028133333,0.559777778,0.059911111,1.049541601,15.61027027,37.75697297,0.270378378,0.35027027,8.397189189,0.190216216,0.160108108,0.26,35.97491892,0.919675676,1.282962178,1472.488889,97.5,25.30769231,13.0,60.0,25.125,8.0,1.6345356683602574,165.5637931,180.6146552,190.2560345,186.0982759,180.6331897,63.025676794665074,331.5236636757851,450.53881292374575,577.8392981522001,355.3795118396869,108.66811263144153,76.78929030591928,107.42428127349868,63.5264756266308,98.23143143557195,74.60562138995093,67.46866535821252,122.07118267294224,70.12328467590093,51.66079226958227,128.5012303,567.4568966,39.97625095,375.0,83.88310345,2.590871353,1.317785043,1.2308319109048547,1169.210345,3988.987336,0.0,2318.760586,1348.077293,208.3715155,102871.566,3.139694147,0.969560598,4.112936974,110.77641301475,57.62819444444473,18.180447263888883,24.43288265277776
2025-09-25 18:00:00,0.956204666,11.36851902,0.569039295,87.67527631,5.337478483,33.694,9.1,1.025,0.575,87.81,11.165,5.595,69.15,8.89,20.14,1.82,10.34449894,4.865555556,80.37555556,62.52,26.24,0.049,5.15,2.22,9.83,2.2,0.034,0.13,55.49,10.21,0.063,1.982524272,0.19,111.502,0.3,96.1,0.87,0.64,1.28,0.0,0.0,0.463,58.53407936,4.120750155,4.456044637,0.087290763,0.027462492,0.074601364,0.410789833,4.070551767,7.259646621,0.055034098,0.055034098,0.022345319,33.873,0.0,0.0,0.0,0.0,0.0,0.0,0.0,0.0,0.0,0.0,0.0,0.0,0.0,7.0,0.012274943,4.413142857,0.013,94.69068571,0.14,0.100771429,0.034228571,0.552285714,0.055885714,1.036216119,15.62648649,37.57535135,0.293081081,0.366486486,8.228540541,0.203189189,0.166594595,0.26,36.27005405,0.900216216,1.263194968,1492.514286,97.5,25.30769231,13.0,60.0,25.125,8.0,2.2874303510616585,154.6324561,177.6210526,184.7368421,169.6991228,171.6723684,63.76257012862928,331.7796347977371,450.75845484204524,579.0227716933668,355.98514480833427,113.5644248080275,79.63279176452971,113.98194713495106,62.853943208114245,98.34258341471855,77.65651751013746,67.09274686242205,117.82135444840847,68.15875375366926,54.17830526783372,122.1868435,560.745614,40.23113816,375.0,84.66131579,2.59916643,1.327078026,1.2388055141284464,1171.296491,4007.704246,0.0,2339.198254,1399.155623,215.9696991,106636.5526,3.045286614,0.97806249,3.965719395,109.93975676375,57.62819444444473,18.180447263888883,24.43288265277776
2025-09-25 19:00:00,0.956332859,11.36995764,0.569203097,87.6737095,5.341466718,28.799,9.1,1.025,0.575,87.81,11.165,4.804,69.15,8.89,20.14,1.82,10.54940226,4.865555556,80.37555556,62.52,26.24,0.049,5.15,2.22,9.83,2.2,0.034,0.13,55.49,10.21,0.063,1.982524272,0.19,94.946,0.3,96.1,0.87,0.64,1.28,0.0,0.0,0.411,58.6437876,4.073648205,4.420901986,0.087854654,0.027300876,0.073747606,0.404969584,4.017814393,7.209434652,0.054615489,0.054615489,0.022182698,29.557,0.0,0.0,0.0,0.0,0.0,0.0,0.0,0.0,0.0,0.0,0.0,0.0,0.0,7.0,0.212971624,4.387428571,0.013,94.70825714,0.14,0.099914286,0.035085714,0.560857143,0.055457143,1.022890637,15.6427027,37.39372973,0.315783784,0.382702703,8.059891892,0.216162162,0.173081081,0.26,36.56518919,0.880756757,1.243427758,1486.942857,97.5,25.30769231,13.0,60.0,25.125,8.0,1.67124055164291,186.9277778,194.3055556,200.5269841,178.3039683,190.0160714,63.93604347569081,331.617608709773,451.86086203823317,570.8284441758481,353.9623075411041,120.03757814882202,84.58032026731782,116.45323966845567,62.87741910350622,105.5137101297957,70.77969525519886,70.2157266911696,122.5776321164022,67.44783977999668,51.12747243007797,116.7624825,560.0,39.95467087,375.0,90.34924603,2.618611278,1.347873294,1.2657243700491976,1148.410317,4001.527468,0.0,2314.315,1406.67327,212.0924063,107020.1048,3.027620579,0.971971891,4.010898889,109.22102893125,57.62819444444473,18.180447263888883,24.43288265277776
2025-09-25 20:00:00,0.956105717,11.36740861,0.568912861,87.67648568,5.334400096,33.372,9.1,1.025,0.575,87.81,11.165,5.581,69.15,8.89,20.14,1.82,10.48102538,4.865555556,80.37555556,62.52,26.24,0.049,5.15,2.22,9.83,2.2,0.034,0.13,55.49,10.21,0.063,1.982524272,0.19,111.297,0.3,96.1,0.87,0.64,1.28,0.0,0.0,0.785,58.32388338,4.211243031,4.526159409,0.086137713,0.02778424,0.076239928,0.421678891,4.171284014,7.356648486,0.055815278,0.055815278,0.022686575,33.185,0.0,0.0,0.0,0.0,0.0,0.0,0.0,0.0,0.0,0.0,0.0,0.0,0.0,7.0,0.275651679,4.361714286,0.013,94.72582857,0.14,0.099057143,0.035942857,0.569428571,0.055028571,1.009565155,15.65891892,37.21210811,0.338486486,0.398918919,7.891243243,0.229135135,0.179567568,0.26,36.86032432,0.861297297,1.223660547,1481.371429,97.5,25.30769231,13.0,60.0,25.125,8.0,2.6789357210998617,219.7016393,224.854918,222.2032787,194.1491803,215.2272541,63.72174623490956,332.1310201374502,451.926193321325,572.3069291350956,354.4514085759256,121.86782851934555,86.7721218742765,122.87406989187778,61.89268123107432,98.11812022647479,69.61831021472237,64.72152790078104,94.68602971871832,58.18726305508275,50.00975563320765,122.5044678,558.5655738,39.2944709,375.0,85.55627049,2.610890467,1.347601107,1.2560613776997065,1163.983607,4000.506779,0.0,2329.834459,1419.051852,215.6096197,107342.1156,3.020132148,0.958883551,4.115769246,109.9818419835,57.62819444444473,18.180447263888883,24.43288265277776
2025-09-25 21:00:00,0.956200401,11.36847117,0.569033846,87.67532843,5.33734581,32.914,9.1,1.025,0.575,87.81,11.165,5.537,69.15,8.89,20.14,1.82,10.64584178,4.865555556,80.37555556,62.52,26.24,0.049,5.15,2.22,9.83,2.2,0.034,0.13,55.49,10.21,0.063,1.982524272,0.19,108.357,0.3,96.1,0.87,0.64,1.28,0.0,0.0,0.513,59.08659851,3.885451121,4.300614234,0.089567852,0.026742267,0.070323333,0.379446043,3.802550299,7.012947503,0.052764325,0.052764325,0.021756217,36.631,0.0,0.0,0.0,0.0,0.0,0.0,0.0,0.0,0.0,0.0,0.0,0.0,0.0,7.0,0.260094842,4.297,0.013,94.86595,0.133,0.09445,0.04055,0.507,0.04905,1.022413388,15.5375,37.3435,0.34,0.4315,8.0795,0.244,0.1835,0.2635,36.5335,0.93,1.243700821,1477.5,97.5,25.30769231,13.0,60.0,25.125,8.0,3.950539366754086,190.2884298,223.2520661,218.8661157,181.0942149,203.3752066,63.04740560780108,333.0283622137669,452.2033545252423,577.2592360600013,356.3996045077012,120.89231299325948,87.73946658423081,127.31208873533132,59.5525475056879,84.79813519733187,73.71095503430377,57.856597875800304,77.72531862121299,54.96682206495968,50.834851290115054,133.8312843,557.3966942,38.97011041,375.0,79.54673554,2.614270058,1.348257107,1.2295020087038926,1165.402479,3986.78138,0.0,2326.011678,1424.030388,216.651005,107772.481,2.99657943,0.959576788,4.131442256,111.48264516975,57.62819444444473,18.180447263888883,24.43288265277776
2025-09-25 22:00:00,0.956119144,11.36755928,0.568930017,87.67632157,5.334817814,19.019,9.1,1.025,0.575,87.81,11.165,3.041,69.15,8.89,20.14,1.82,10.83460238,4.865555556,80.37555556,62.52,26.24,0.049,5.15,2.22,9.83,2.2,0.034,0.13,55.49,10.21,0.063,1.982524272,0.19,60.514,0.0,0.0,0.0,0.0,0.0,0.0,0.0,0.0,59.83783091,3.564894744,4.082180524,0.092849337,0.025732136,0.064499555,0.337498835,3.438953789,6.675486467,0.049731458,0.049731458,0.020879495,23.609,0.0,0.0,0.0,0.0,0.0,0.0,0.0,0.0,0.0,0.0,0.0,0.0,0.0,7.0,0.21753302,4.2295,0.013,95.014825,0.1255,0.089575,0.045425,0.4395,0.042675,1.037131171,15.40625,37.49725,0.34,0.46525,8.29325,0.259,0.18725,0.26725,36.16225,1.005,1.266584486,1473.75,97.5,25.30769231,13.0,60.0,25.125,8.0,2.3034781997207006,197.6701613,210.3177419,212.4790323,188.6435484,202.277621,63.295825358480016,331.7327238839351,452.12008590529155,574.060592657355,355.10393409357874,119.73658979723973,85.83534042435117,119.73121392683015,61.6693187477541,94.69072596087267,71.33264100301008,64.24135102477368,104.08972896499712,62.72111188118975,50.36197966597019,128.638424,560.766129,39.39698573,375.0,84.22524194,2.628539831,1.347407734,1.2570959307982215,1139.797581,4001.91779,0.0,2297.912815,1393.04371,209.9308984,106864.7766,3.032114734,0.978874946,4.062943355,110.79459118,57.62819444444473,18.180447263888883,24.43288265277776
2025-09-25 23:00:00,0.956753576,11.37467902,0.569740681,87.6685674,5.354555704,28.382,9.1,1.025,0.575,87.81,11.165,4.607,69.15,8.89,20.14,1.82,10.79465882,4.865555556,80.37555556,62.52,26.24,0.049,5.15,2.22,9.83,2.2,0.034,0.13,55.49,10.21,0.063,1.982524272,0.19,91.838,0.0,0.0,0.0,0.0,0.0,0.0,0.0,0.0,59.68968629,3.626718802,4.109634451,0.092610071,0.025863424,0.065632282,0.347243076,3.512396709,6.737555073,0.050446614,0.050446614,0.020885785,33.183,0.0,0.0,0.0,0.0,0.0,0.0,0.0,0.0,0.0,0.0,0.0,0.0,0.0,7.0,0.137930864,4.176,0.012866667,95.12,0.12,0.0864,0.048733333,0.396666667,0.039333333,1.04944267,15.27933333,37.69133333,0.346666667,0.478,8.39,0.27,0.186,0.272666667,35.91533333,1.054666667,1.283056012,1471.4,97.5,25.30769231,13.0,60.0,25.125,8.0,1.3867265484017963,181.687395,198.0310924,192.0218487,176.2764706,187.0042017,63.095190787042924,332.01654458047193,451.36025579224264,575.3881817491991,355.36614822548154,115.20244979038787,80.44059561983721,115.89816393725008,62.35097557050727,95.2157346682107,72.99327296157962,66.29079935101791,110.07705554901302,64.5710417881133,52.04754395867562,128.2680143,561.6302521,40.44398303,375.0,84.15705882,2.61143684,1.347749277,1.2405023827947121,1162.252941,3994.873294,0.0,2315.802807,1390.298538,211.0552042,105472.1798,3.066985168,0.962603055,3.945737975,110.74551189475,57.62819444444473,18.180447263888883,24.43288265277776
2025-09-26 00:00:00,1.001194426,11.46007963,0.531493033,87.53872595,4.987325813,37.675,9.1,1.025,0.575,87.81,11.165,6.14,69.1,9.0,20.06,1.84,11.49602154,4.888888889,81.55666667,62.52,26.24,0.049,5.22,2.13,9.55,2.03,0.033,0.11,55.28,10.48,0.066,2.007662835,0.19,122.324,0.0,0.0,0.0,0.0,0.0,0.0,0.0,0.0,56.85432412,3.842488119,4.300822846,0.064396726,0.025879983,0.065579908,0.349362756,3.8482069,10.24353978,0.059732025,0.05661137,0.021878707,45.452,0.0,0.0,0.0,0.0,0.0,0.0,0.0,0.0,0.0,0.0,0.0,0.0,0.0,7.0,0.359553876,4.161,0.012366667,95.105,0.12,0.0879,0.047733333,0.421666667,0.044333333,1.055136882,15.16433333,37.99633333,0.371666667,0.433,8.165,0.27,0.171,0.282666667,36.01033333,1.034666667,1.281894156,1472.9,82.5,24.27272727,11.0,60.0,25.125,8.0,1.9587142807666993,194.242623,222.6327869,206.5057377,191.5352459,203.7290984,62.78799200821713,332.5550767390296,452.34388019858307,567.0465010830023,353.4413753525241,116.39608779385298,82.70107644923151,119.77169211279019,59.856524431581306,90.57428388208069,62.94161514427699,62.53790592899364,91.60331976141876,56.61566016952726,49.1164752279372,128.4967066,567.1967213,40.79137123,375.0,89.46549566,2.611471615,1.34778791,1.242788741281389,1171.210656,4000.367057,0.0,2302.616943,1393.959008,212.9401459,105494.7,3.067520869,0.95892385,4.039067254,110.7758136245,57.62819444444473,18.180447263888883,24.43288265277776
2025-09-26 01:00:00,1.000954118,11.45704574,0.531192648,87.54200014,4.979816192,28.508,9.1,1.025,0.575,87.81,11.165,4.606,69.1,9.0,20.06,1.84,11.60466905,4.888888889,81.55666667,62.52,26.24,0.049,5.22,2.13,9.55,2.03,0.033,0.11,55.28,10.48,0.066,2.007662835,0.19,87.11,0.0,0.0,0.0,0.0,0.0,0.0,0.0,0.0,56.83561714,3.780435304,4.258127804,0.063302678,0.025622746,0.064176295,0.3398069,3.785000975,10.40739459,0.059683973,0.056344509,0.021698325,35.883,0.0,0.0,0.0,0.0,0.0,0.0,0.0,0.0,0.0,0.0,0.0,0.0,0.0,6.0,0.31028859,4.163176471,0.012094118,95.06529412,0.120941176,0.089470588,0.047376471,0.453176471,0.048470588,1.054934282,15.13741176,38.12494118,0.379647059,0.401882353,7.998117647,0.264352941,0.161882353,0.290941176,36.14211765,1.006823529,1.276237651,1473.435294,82.5,24.27272727,11.0,60.0,25.125,8.0,1.8119153599524935,196.1421488,213.4909091,209.3214876,179.7752066,199.682438,62.82351230302247,332.535337223202,452.4387773575907,571.1493603358712,354.6185647568794,120.56935074816059,85.83191825236526,120.26314276591287,61.1280054023235,94.41798381259923,69.2905148328953,64.83401716043537,103.67034649756792,61.987546132396474,49.175879763768535,135.7738446,571.5702479,40.63792074,375.0,85.47057851,2.622424488,1.347894793,1.2455533066175661,1166.009917,4001.124554,0.0,2295.252223,1379.902983,211.2536843,105517.3264,3.06875186,0.973460902,4.105209298,111.7400344095,57.62819444444473,18.180447263888883,24.43288265277776
2025-09-26 02:00:00,1.00176566,11.46729145,0.532207075,87.53094289,5.005176866,33.302,9.1,1.025,0.575,87.81,11.165,5.171,69.1,9.0,20.06,1.84,11.03976025,4.888888889,81.55666667,62.52,26.24,0.049,5.22,2.13,9.55,2.03,0.033,0.11,55.28,10.48,0.066,2.007662835,0.19,105.217,0.0,0.0,0.0,0.0,0.0,0.0,0.0,0.0,56.79687176,3.753263101,4.235086389,0.062626265,0.025480483,0.063514611,0.335845022,3.759584528,10.51960586,0.059798071,0.056323324,0.021570023,42.193,0.0,0.0,0.0,0.0,0.0,0.0,0.0,0.0,0.0,0.0,0.0,0.0,0.0,7.0,0.260666155,4.212588235,0.012447059,94.95764706,0.124470588,0.091235294,0.048788235,0.502588235,0.050235294,1.038515443,15.35270588,37.76847059,0.340823529,0.408941176,7.991058824,0.243176471,0.168941176,0.294470588,36.37505882,0.957411765,1.258220861,1471.317647,82.5,24.27272727,11.0,60.0,25.125,8.0,1.9898439369371346,199.2880952,220.4150794,216.1349206,181.152381,204.247619,62.43430079388704,332.82443438732713,452.7986087325901,570.2104631117969,354.50348313382534,121.34394469068411,87.0490536199623,121.55039916162758,60.480546143946974,92.38718701290912,68.14469625240525,63.388866611205515,98.44368702327215,60.56838474087631,47.88834930632106,130.2319246,566.8650794,39.83933095,375.0,84.77,2.620551794,1.348052381,1.2375558803241076,1139.927778,4000.769587,0.0,2289.494405,1374.554095,206.3503365,104794.4167,3.091932603,0.981123169,4.077174238,111.0057300095,57.62819444444473,18.180447263888883,24.43288265277776
2025-09-26 03:00:00,1.00166892,11.46607011,0.532086149,87.53226097,5.002153735,33.291,9.1,1.025,0.575,87.81,11.165,5.485,69.1,9.0,20.06,1.84,11.02624383,4.888888889,81.55666667,62.52,26.24,0.049,5.22,2.13,9.55,2.03,0.033,0.11,55.28,10.48,0.066,2.007662835,0.19,105.328,0.0,0.0,0.0,0.0,0.0,0.0,0.0,0.0,56.87841737,3.743443814,4.24034979,0.062998952,0.025521707,0.063422655,0.333717451,3.743330156,10.43362681,0.059416698,0.056016489,0.021677874,41.968,0.0,0.0,0.0,0.0,0.0,0.0,0.0,0.0,0.0,0.0,0.0,0.0,0.0,7.0,0.370883561,4.262,0.0128,94.85,0.128,0.093,0.0502,0.552,0.052,1.022096605,15.568,37.412,0.302,0.416,7.984,0.222,0.176,0.298,36.608,0.908,1.240204071,1469.2,82.5,24.27272727,11.0,60.0,25.125,8.0,3.795207045145162,197.4483051,235.7745763,233.079661,185.2177966,212.8800847,61.759267076741494,334.16984435961746,452.76778248389036,573.1021484217858,355.4039804439323,120.4260256362733,88.47959373136041,125.58830784355682,58.69594916288057,83.32171343365587,69.32583930312448,56.66348826146847,73.09698776889186,53.918416751236514,46.2108533635223,138.8111958,570.0423729,38.79291754,375.0,79.43338983,2.606802669,1.347891653,1.1991574007831576,1170.84322,3999.9365,0.0,2313.672746,1370.040585,208.4146686,103038.4975,3.143218576,0.968136908,4.195430212,112.1424834435,57.62819444444473,18.180447263888883,24.43288265277776
2025-09-26 04:00:00,1.001570335,11.46482548,0.531962919,87.53360419,4.999072969,28.478,9.1,1.025,0.575,87.81,11.165,4.738,69.1,9.0,20.06,1.84,10.83797269,4.888888889,81.55666667,62.52,26.24,0.049,5.22,2.13,9.55,2.03,0.033,0.11,55.28,10.48,0.066,2.007662835,0.19,90.313,0.0,0.0,0.0,0.0,0.0,0.0,0.0,0.0,56.81607455,3.794904325,4.26468311,0.063403385,0.025659551,0.064466763,0.342209158,3.801507577,10.40084393,0.059800907,0.056481584,0.021701803,36.164,0.0,0.0,0.0,0.0,0.0,0.0,0.0,0.0,0.0,0.0,0.0,0.0,0.0,6.0,0.217260531,4.238,0.012653333,94.75953333,0.133466667,0.094693333,0.045453333,0.656266667,0.059933333,1.0161019,15.95693333,37.16146667,0.283466667,0.416533333,7.928,0.213466667,0.176533333,0.293066667,36.5736,0.886933333,1.23286653,1468.0,82.5,24.27272727,11.0,60.0,25.125,8.0,4.187040054217192,196.838843,233.6173554,234.0239669,194.8115702,214.8229339,62.01990559803357,333.68735501677895,452.2893906606057,575.1346080801285,355.62784832722036,117.72278927579171,86.90810562929099,123.80786707465441,59.0537462372149,82.68891691322676,70.03642510800401,55.80424992454965,71.46268574250729,53.7703477062941,46.99960653322909,137.6862439,575.0,39.12786545,375.0,78.715,2.609594942,1.34756838,1.2018564237359786,1172.693388,4000.885174,0.0,2321.056289,1365.876083,208.6223174,103172.3636,3.13669314,0.967676258,4.185438661,111.99342731675,57.62819444444473,18.180447263888883,24.43288265277776
2025-09-26 05:00:00,1.001107797,11.45898594,0.531384746,87.53990626,4.984618662,9.388,9.1,1.025,0.575,87.81,11.165,1.584,69.1,9.0,20.06,1.84,10.849738,4.888888889,81.55666667,62.52,26.24,0.049,5.22,2.13,9.55,2.03,0.033,0.11,55.28,10.48,0.066,2.007662835,0.19,30.265,0.0,0.0,0.0,0.0,0.0,0.0,0.0,0.0,56.79198691,3.756720041,4.236621901,0.062648933,0.025489067,0.063583678,0.336420541,3.763544249,10.51832645,0.059826963,0.056356749,0.021570506,11.616,0.0,0.0,0.0,0.0,0.0,0.0,0.0,0.0,0.0,0.0,0.0,0.0,0.0,7.0,0.415785674,4.142682927,0.012107317,94.69707805,0.140536585,0.096,0.034892683,0.803756098,0.072946341,1.024568231,16.46160976,37.10917073,0.290536585,0.411073171,7.834292683,0.219463415,0.172682927,0.280536585,36.22082927,0.896780488,1.240867548,1468.268293,82.5,24.27272727,11.0,60.0,25.125,8.0,4.198144558940129,203.6447154,231.0495935,245.6512195,198.3268293,219.6680894,62.239541329197074,333.2880208374343,453.46340245472624,568.4955833888359,354.1244069752575,122.0682507790247,92.62059876377528,122.93458917903317,59.030896489343114,90.93040034383853,65.68686900374125,59.50700021198949,88.28559451234209,58.80886604542124,43.737774890574094,129.039404,567.4796748,40.08371878,375.0,84.08081301,2.623562537,1.338636951,1.2302563438631466,1151.285366,3912.524691,0.0,2277.931585,1346.228943,205.4287171,103467.639,3.070403341,0.97262209,4.300521276,110.84772103,57.62819444444473,18.180447263888883,24.43288265277776
2025-09-26 06:00:00,1.004947986,11.50746833,0.536184983,87.48758369,5.104624575,19.418,9.1,1.025,0.575,87.81,11.165,2.361,69.1,9.0,20.06,1.84,8.495372108,4.888888889,81.55666667,62.52,26.24,0.049,5.22,2.13,9.55,2.03,0.033,0.11,55.28,10.48,0.066,2.007662835,0.19,45.288,0.0,0.0,0.0,0.0,0.0,0.0,0.0,0.0,56.70419441,3.846927851,4.282333836,0.063496694,0.025751537,0.065447048,0.351149577,3.863936318,10.43239937,0.060405405,0.057104744,0.021647141,17.242,0.0,0.0,0.0,0.0,0.0,0.0,0.0,0.0,0.0,0.0,0.0,0.0,0.0,7.0,-0.066156622,4.157317073,0.012692683,94.65932195,0.143463415,0.096,0.034307317,0.824243902,0.072653659,1.036729501,16.47039024,37.32282927,0.293463415,0.416926829,7.857707317,0.216536585,0.187317073,0.283463415,36.00717073,0.879219512,1.254986379,1469.731707,82.5,24.27272727,11.0,60.0,25.125,8.0,4.953953332499125,176.2333333,213.9222222,241.9777778,193.5666667,206.425,62.53799398474766,333.20907586871914,452.7082016012901,571.9251972477418,354.33988093303117,119.51345361415412,90.23606214781954,120.10168177989533,59.621831329261894,94.75398837477906,69.90848594946313,60.001894758749444,92.89299659939708,61.51478942182987,45.38445314591607,100.2167289,560.0,40.38834333,375.0,84.77,2.603684333,1.330753222,1.2096173762918683,1146.666667,4000.271444,0.0,2319.674778,1359.864889,206.4419667,103421.2667,3.152676556,0.956500689,4.373070778,107.02871657925,57.62819444444473,18.180447263888883,24.43288265277776
2025-09-27 07:00:00,1.004798976,11.40077849,0.514557746,87.59442254,4.81917029,33.578,8.0,1.06,0.52,87.56,11.38,5.801,69.54,8.94,19.71,1.81,11.22717995,4.955555556,80.80111111,64.84,28.69,0.048,4.86,2.18,9.74,2.05,0.033,0.11,56.1,9.79,0.068,2.014403292,0.19,106.783,0.0,0.0,0.0,0.0,0.0,0.0,0.0,0.0,56.49183453,4.153729959,4.57950668,0.075333505,0.024685457,0.062254085,0.367482297,3.713043936,10.39586665,0.0541074,0.175452467,0.01176038,38.92,0.0,0.0,0.0,0.0,0.0,0.0,0.0,0.0,0.0,0.0,0.0,0.0,0.0,7.0,0.459484526,4.2468,0.01392,94.97596,0.1364,0.101,0.05044,0.4272,0.04828,0.990443581,16.0512,36.4976,0.3548,0.4264,8.0464,0.262,0.1728,0.2736,36.8528,0.9776,1.208813798,1470.36,97.5,25.30769231,13.0,60.0,25.125,8.0,6.305264555810766,207.8233333,229.6738889,239.8777778,222.6594444,225.0086111,63.35232196099669,331.02710381827893,451.0869389134317,582.7561971765466,357.06609692966475,113.90054256436852,85.81348645274903,114.9553006755479,59.07535823269487,85.8043041178932,69.50121076484825,52.90488020565451,70.30856755011449,53.99436589671789,50.28224050873347,141.9275639,578.1111111,39.26633572,380.0,79.105,2.649643072,1.319020061,1.2516804859527637,1184.155,4003.623778,0.0,2326.428844,1365.006017,219.4484506,108933.0561,2.976247661,1.01459126,4.267811211,113.80540221675,57.62819444444473,18.180447263888883,24.43288265277776
2025-09-27 08:00:00,0.970385256,11.49782134,0.573101962,87.5317934,5.185353746,33.64,8.0,1.06,0.52,87.56,11.38,5.682,69.59,8.64,20.16,1.61,12.04549316,4.955555556,80.80111111,64.84,28.69,0.048,4.96,2.19,9.17,2.06,0.035,0.11,55.78,9.93,0.068,2.002016129,0.19,106.668,0.0,0.0,0.0,0.0,0.0,0.0,0.0,0.0,56.15059037,4.270296702,4.597484779,0.078533293,0.024631643,0.063888702,0.386126698,3.834806744,10.61107909,0.055491336,0.183883854,0.012046888,36.299,0.0,0.0,0.0,0.0,0.0,0.0,0.0,0.0,0.0,0.0,0.0,0.0,0.0,7.0,0.454916206,4.3248,0.01212,94.89256,0.1304,0.101,0.05284,0.4392,0.04708,1.005563731,16.1532,36.7436,0.3128,0.4204,8.1904,0.232,0.1608,0.2796,36.5408,0.9236,1.229712965,1470.96,97.5,25.30769231,13.0,60.0,25.125,8.0,5.8503012319603585,198.2066667,215.5647222,235.8502778,222.7094444,218.0827778,63.646529975220815,330.52242924964344,451.3603579564254,578.8927326576924,355.9099070580414,114.04373568809379,86.37016925474705,110.5536120180237,59.687850926711846,93.03979013489959,67.18448358645722,56.9445697502816,89.6745434155215,59.845111564872745,49.42783813729832,142.5552994,576.9861111,39.12022458,380.0,84.49698611,2.628383753,1.318950722,1.2702141567361802,1187.502778,3996.944222,0.0,2304.867981,1388.674747,221.0559933,108865.6117,2.975640653,0.984708478,4.387426058,113.8885771705,57.62819444444473,18.180447263888883,24.43288265277776
2025-09-27 09:00:00,0.970117008,11.49411617,0.572682825,87.53576682,5.178144588,28.716,8.0,1.06,0.52,87.56,11.38,4.296,69.59,8.64,20.16,1.61,11.33374607,4.955555556,80.80111111,64.84,28.69,0.048,4.96,2.19,9.17,2.06,0.035,0.11,55.78,9.93,0.068,2.002016129,0.19,91.53,0.0,0.0,0.0,0.0,0.0,0.0,0.0,0.0,56.48746046,4.196027988,4.597067662,0.076033148,0.02481726,0.062924081,0.372589382,3.743047992,10.32007164,0.054391828,0.177332362,0.011739429,32.943,0.0,0.0,0.0,0.0,0.0,0.0,0.0,0.0,0.0,0.0,0.0,0.0,0.0,7.0,0.515434408,4.354,0.0116,94.9614,0.122,0.1062,0.0618,0.348,0.035,0.992033731,16.312,36.264,0.414,0.384,8.272,0.27,0.156,0.276,36.556,1.016,1.218314115,1465.4,97.5,25.30769231,13.0,60.0,25.125,8.0,7.5927269589906246,195.7388889,233.1002778,248.3383333,229.3747222,226.6380556,63.22295038849478,331.33934544557724,451.39065634180366,581.8173445074751,356.8827001712002,112.86359389079902,87.20281084248688,116.2416458247917,57.461401169613126,81.2137850808424,67.50857948647595,49.02327869112108,59.90510328985742,51.22739035829649,49.234161183279674,142.0304281,577.1111111,38.25436817,380.0,79.79801389,2.605243694,1.318951922,1.2435281088139516,1185.8875,4002.587656,0.0,2325.118703,1414.628125,222.6217906,109115.1889,2.975113606,0.959851556,4.35373265,113.81903172324999,57.62819444444473,18.180447263888883,24.43288265277776
2025-09-27 11:00:00,0.97139914,11.51182562,0.574686156,87.51677524,5.212601892,29.075,8.0,1.06,0.52,87.56,11.38,4.676,69.59,8.64,20.16,1.61,12.16655105,4.955555556,80.80111111,64.84,28.69,0.048,4.96,2.19,9.17,2.06,0.035,0.11,55.78,9.93,0.068,2.002016129,0.19,90.864,0.0,0.0,0.0,0.0,0.0,0.0,0.0,0.0,56.74180211,4.099704898,4.579657795,0.073495829,0.024826712,0.061555559,0.357566597,3.645712218,10.17784263,0.053298621,0.170638159,0.011531582,35.242,0.0,0.0,0.0,0.0,0.0,0.0,0.0,0.0,0.0,0.0,0.0,0.0,0.0,6.0,0.344447184,4.3972,0.011,94.96788,0.122,0.11064,0.06444,0.3012,0.02564,0.975645206,16.5736,35.604,0.5268,0.3348,8.44,0.3156,0.1476,0.2676,36.4948,1.1624,1.206934926,1463.48,97.5,25.30769231,13.0,60.0,25.125,8.0,6.2281815250486545,204.6713889,209.4113889,250.5825,232.2941667,224.2398611,63.76300219207898,330.2588543790246,451.31196192735075,578.6779985938028,355.3792790945942,114.76204634375978,88.48579296912119,106.3430698523855,61.013248220916665,101.0054979308992,67.93945273758223,59.64479959805959,102.9662946750891,65.12667136682072,47.11066158764882,142.8166574,585.0,38.37774972,380.0,85.19,2.546223864,1.318983883,1.2730733849936609,1190.041389,4000.144717,0.0,2300.775603,1454.474981,222.4685525,106921.9861,3.035501731,0.917536251,4.583783419,113.9232071055,57.62819444444473,18.180447263888883,24.43288265277776
2025-09-27 12:00:00,0.980124826,11.63234915,0.58832004,87.38752602,5.447104689,27.959,8.0,1.06,0.52,87.56,11.38,4.634,69.59,8.64,20.16,1.61,11.99757744,4.955555556,80.80111111,64.84,28.69,0.048,4.96,2.19,9.17,2.06,0.035,0.11,55.78,9.93,0.068,2.002016129,0.19,91.429,0.0,0.0,0.0,0.0,0.0,0.0,0.0,0.0,56.57935153,4.16961814,4.594341421,0.075251878,0.02484792,0.062563114,0.368162854,3.713730503,10.25253235,0.054051704,0.175278163,0.011659272,34.62,0.0,0.0,0.0,0.0,0.0,0.0,0.0,0.0,0.0,0.0,0.0,0.0,0.0,6.0,0.432857023,4.4092,0.011,94.79268,0.142,0.10504,0.04684,0.4532,0.04004,0.984676026,16.6296,35.744,0.4548,0.3428,8.54,0.2916,0.1436,0.2636,36.3028,1.1664,1.219949932,1474.28,97.5,25.30769231,13.0,60.0,25.125,8.0,6.164945918745161,203.5522222,222.05,256.3061111,231.5891667,228.374375,62.07532674877517,331.7098877504915,451.27230056534927,579.5202315304274,355.8015223415453,110.52558147305483,85.8613109230356,105.03503714418972,59.86074075308332,92.12716510799999,67.04483635655907,55.406335719687206,87.50838354407816,61.63091483774682,44.174089669185534,150.3493239,588.4166667,39.01650167,380.0,79.79801389,2.501643658,1.318793408,1.221130868395223,1197.241944,4000.327372,0.0,2303.794819,1436.807239,215.6586825,101773.3843,3.188302417,0.874943653,4.586596561,114.92128541675001,57.62819444444473,18.180447263888883,24.43288265277776
2025-09-27 13:00:00,0.970971267,11.50591562,0.574017604,87.52311311,5.201102792,29.652,8.0,1.06,0.52,87.56,11.38,4.664,69.59,8.64,20.16,1.61,12.1762747,4.955555556,80.80111111,64.84,28.69,0.048,4.96,2.19,9.17,2.06,0.035,0.11,55.78,9.93,0.068,2.002016129,0.19,91.981,0.0,0.0,0.0,0.0,0.0,0.0,0.0,0.0,56.25565581,4.340154377,4.636863341,0.079255014,0.024991579,0.065067481,0.393002456,3.871030934,10.34123794,0.055756389,0.185879773,0.01189486,34.202,0.0,0.0,0.0,0.0,0.0,0.0,0.0,0.0,0.0,0.0,0.0,0.0,0.0,7.0,0.415722201,4.4215,0.01097,94.62957,0.1591,0.10009,0.03139,0.5942,0.05318,0.992978431,16.6737,35.8841,0.3864,0.3473,8.6234,0.2673,0.1394,0.2645,36.1378,1.1616,1.231605538,1483.64,97.5,25.30769231,13.0,60.0,25.125,8.0,5.942409898212432,231.1925,249.0697222,262.7188889,237.9886111,245.2424306,61.948750829439085,331.8477811076804,451.8904601222001,577.0082859451699,355.6295752717606,113.80140332733768,87.62379104554583,112.17785570380485,58.476395830410766,85.06631978666627,62.809956030045456,51.99622227908213,67.14770480055824,53.25524623095075,44.090239501725435,153.925475,584.5555556,38.43669231,380.0,79.105,2.538857472,1.319189461,1.2318289885453184,1189.479167,3996.395425,0.0,2294.238642,1418.079669,216.0052311,103651.5014,3.125460633,0.903716494,4.654216517,115.3951254375,57.62819444444473,18.180447263888883,24.43288265277776
2025-09-27 14:00:00,0.971229238,11.50947885,0.574420684,87.51929192,5.208035766,34.558,8.0,1.06,0.52,87.56,11.38,5.388,69.59,8.64,20.16,1.61,10.69927644,4.955555556,80.80111111,64.84,28.69,0.048,4.96,2.19,9.17,2.06,0.035,0.11,55.78,9.93,0.068,2.002016129,0.19,106.61,0.0,0.0,0.0,0.0,0.0,0.0,0.0,0.0,56.14376787,4.392712397,4.648847722,0.0805356,0.02502049,0.065831507,0.4008262,3.920949339,10.38419979,0.056303867,0.189266866,0.011980148,40.702,0.0,0.0,0.0,0.0,0.0,0.0,0.0,0.0,0.0,0.0,0.0,0.0,0.0,5.0,0.271608357,4.4365,0.01067,94.57527,0.1501,0.10099,0.03529,0.6362,0.05498,0.994725101,16.6107,36.0251,0.3504,0.3203,8.5574,0.2403,0.1334,0.3095,36.2158,1.0776,1.231026539,1480.04,97.5,25.30769231,13.0,60.0,25.125,8.0,7.308009774482173,248.055,251.5347222,274.6697222,248.2136111,255.6182639,63.456432483990795,331.1482230507142,451.18698350224315,580.482218286132,355.9407515577823,116.63123199838176,89.82584121918538,115.5191629590665,59.78999753423113,91.90164430760615,66.51958781371849,52.91538108439531,63.23251080514446,51.48499216252337,46.31640723114553,135.2541109,575.3472222,38.20867881,380.0,79.105,2.574620508,1.318956747,1.2508409955230138,1184.597778,3999.302947,0.0,2340.014931,1421.252678,219.7976953,106900.3364,3.0330776,0.938368791,4.476425853,112.92116969425,57.62819444444473,18.180447263888883,24.43288265277776
2025-09-27 16:00:00,0.948356708,11.34325042,0.593470936,87.70839287,5.371703272,34.011,9.4,1.035,0.55,87.655,11.31,5.585,69.98,8.48,19.78,1.76,9.395474123,4.955555556,80.80111111,64.84,28.69,0.05,5.03,2.23,9.02,2.08,0.034,0.12,55.44,10.28,0.068,2.043737575,0.23,109.179,0.0,0.0,0.0,0.0,0.0,0.0,0.0,0.0,56.03144443,4.537622325,4.311453498,0.076192572,0.024761486,0.084445004,0.414432954,4.610649378,9.359583267,0.061469986,0.175753162,0.027086255,37.482,0.0,0.0,0.0,0.0,0.0,0.0,0.0,0.0,0.0,0.0,0.0,0.0,0.0,7.0,0.189652086,4.4665,0.01007,94.46667,0.1321,0.10279,0.04309,0.7202,0.05858,0.99821844,16.4847,36.3071,0.2784,0.2663,8.4254,0.1863,0.1214,0.3995,36.3718,0.9096,1.229868543,1472.84,97.5,25.30769231,13.0,60.0,25.125,8.0,6.645887520951078,226.9197222,252.6030556,287.0227778,249.34,253.9713889,59.368259674537676,332.55005694305896,451.4914872166372,587.797984078634,358.20978479550143,106.50286973410645,85.65540530023975,105.66694478564207,58.629161372349046,73.11936460777014,70.47071139110435,44.99780159246532,56.94206141564135,56.47082493368021,39.59391088521222,149.1824614,554.4166667,38.50677903,380.0,62.97975,2.466029214,1.285920661,1.1571475053671074,1102.419167,4009.417689,0.0,2279.135297,1376.705472,194.1458961,96983.12678,3.394465778,0.842030701,4.759516486,114.7666761355,57.62819444444473,18.180447263888883,24.43288265277776
