Repository: saikumar-voptimai/evonith_bf_webapp

# Evonith BF2 — Blast Furnace Intelligence Platform

Monitoring, modelling and optimisation of **Blast Furnace 2 (BF2)** at Evonith Steel: live telemetry from InfluxDB,
manual plant reports from Neon PostgreSQL, a two-zone energy model of the furnace, blend and fuel optimisers, a
conversational assistant (FurnaceMind) and a live digital twin evaluated every hour.

The platform has three deployable parts that share one Python service layer, plus the shared data library:

| Part | Path | What it is |
|---|---|---|
| **Streamlit app** (legacy) | `src/app.py`, `src/custom_pages/` | The original 11-page dashboard; still the home of the model pages. Served under `/legacy` in production |

File: src/assets/data/furnace_dataset_20260617_152856_168598.csv (part 15 of 47)
FLUX_FE2O3%,FLUX_AL2O3%,FLUX_LOI%,FLUX_MGO%,FLUX_CAO%,FLUX_CALC_MT,ORE_FE(T)%,ORE_LOI%,ORE_TM%,ORE_MGO%,ORE_NA2O%,ORE_P%,ORE_TIO2%,ORE_AL2O3%,ORE_SIO2%,ORE_MNO%,ORE_CAO%,ORE_K2O%,ORE_CALC_MT,PELLET_PCT_SIO2,PELLET_PCT_AL2O3,PELLET_PCT_FE2O3,PELLET_PCT_MGO,PELLET_PCT_TIO2,PELLET_PCT_NA2O,TOTAL_PELLET_CALC_MT,PELLET_PCT_K2O,PELLET_PCT_TM,PELLET_PCT_LOI,PELLET_PCT_MNO,PELLET_PCT_CAO,PELLET_PCT_P,CHARGES/HRS.,STOCKRODLEVEL,CHEM_PCT_C,CHEM_PCT_CR,CHEM_PCT_FE,CHEM_PCT_MN,CHEM_PCT_P,CHEM_PCT_S,CHEM_PCT_SI,CHEM_PCT_TI,SLAG_BASICITY,SLAG_PCT_AL2O3,SLAG_PCT_CAO,SLAG_PCT_FEO,SLAG_PCT_K2O,SLAG_PCT_MGO,SLAG_PCT_MNO,SLAG_PCT_NA2O,SLAG_PCT_S,SLAG_PCT_SIO2,SLAG_PCT_TIO2,SLAG_T_BASICITY,HMT_GT_1480C,COKE_DISCHARGE_TIME,WEIGHTED_COKE_ANGLE,TOTAL_COKE_PORTIONS,NON_COKE_DISCHARGE_TIME,WEIGHTED_NON_COKE_ANGLE,TOTAL_NON_COKE_PORTIONS,FTG_UPTAKE_TEMP_A,FTG_UPTAKE_TEMP_B,FTG_UPTAKE_TEMP_C,FTG_UPTAKE_TEMP_D,FTG_UPTAKE_TEMP_AVG,BOSH_TEMP_A,BOSH_TEMP_C,BOSH_TEMP_D,BELLY_TEMP_A,BELLY_TEMP_C,BELLY_TEMP_D,LOWER_STACK_TEMP_A,LOWER_STACK_TEMP_B,LOWER_STACK_TEMP_C,LOWER_STACK_TEMP_D,PCI_KG/THM,ACT. FUEL RATEKG/THM.,FURNACETOPGASANALYSISCO2ETACO,COKE RATE KG/THM,PRODUCTIONTONNESPERHR,HOT BLAST PRESSUREBAR,TOPPRESSUREBAR,DIFFERENTIAL PRESSURETOTALBAR,HOT BLAST TEMP.OC,OXYGENFLOWNM3/HR.,STEAMKGS/HR.,RAFTOC,PERMEABILITYKGS/HR.,TUYEREVELOCITYM/S,HOT BLAST VOLUMENM3/HR.,O2 ENRICHMENT %,FURNACE TOP GAS ANALYSISCO2%,BOTTOMBAR,FURNACE TOP GAS ANALYSISONLINE (ANALYZER)CO%,FURNACE TOP GAS ANALYSISH2%,UNITCOST LAKHS/THM
2025-09-28 05:00:00,1.006076779,11.38758895,0.620861423,87.60633427,5.112687266,34.176,9.4,1.035,0.55,87.655,11.31,5.58,69.68,8.76,19.84,1.72,9.551083369,4.866666667,81.08888889,64.84,28.69,0.05,5.16,2.22,9.34,2.19,0.031,0.13,55.62,10.04,0.068,1.945736434,0.21,106.956,0.0,0.0,0.0,0.0,0.0,0.0,0.0,0.0,55.97614386,4.373314011,4.252123396,0.076744966,0.024651007,0.080184784,0.396151776,4.479198024,9.766900471,0.060210853,0.171721904,0.026533155,39.677,0.0,0.0,0.0,0.0,0.0,0.0,0.0,0.0,0.0,0.0,0.0,0.0,0.0,7.0,0.39561933,4.354274809,0.011,94.30512214,0.170610687,0.111977099,0.013061069,0.949160305,0.084793893,1.066271353,17.44,37.06679389,0.216335878,0.310610687,8.435496183,0.188167939,0.17,0.316816794,34.76564885,0.837557252,1.308923393,1494.244275,97.5,25.30769231,13.0,60.0,25.125,8.0,196.5733333,217.5125,211.5611111,219.5691667,211.3040278,61.11825661005278,64.88131987244445,102.42746736006163,84.54435537167384,62.32531891590497,59.3098086080645,62.69648076488207,27.046432667463705,38.46193901123971,44.47587668163578,121.7396389,565.0,40.13725844,385.0,78.455,2.503235072,1.299449092,1.3452098918271653,1099.832778,3998.640397,0.0,2302.398856,1450.470503,206.9326647,104689.6844,3.114115606,17.50018428373017,0.898365102,24.55520637096774,3.76575355,112.38050215425
2025-09-28 06:00:00,1.00581331,11.38145012,0.620650648,87.61273657,5.103465848,29.632,9.4,1.035,0.55,87.655,11.31,4.63,69.68,8.76,19.84,1.72,9.654224583,4.866666667,81.08888889,64.84,28.69,0.05,5.16,2.22,9.34,2.19,0.031,0.13,55.62,10.04,0.068,1.945736434,0.21,89.217,0.0,0.0,0.0,0.0,0.0,0.0,0.0,0.0,55.94314198,4.260204646,4.211375113,0.077101472,0.024579706,0.07727352,0.383461224,4.387785574,10.04079493,0.059335672,0.168885611,0.026160182,37.626,0.0,0.0,0.0,0.0,0.0,0.0,0.0,0.0,0.0,0.0,0.0,0.0,0.0,6.0,0.504298722,4.3825,0.010458333,94.29933333,0.159166667,0.112083333,0.018416667,0.94,0.078041667,1.057456464,17.13125,37.14,0.182083333,0.380416667,8.386666667,0.162916667,0.175416667,0.318625,35.12333333,0.796666667,1.296258223,1497.25,97.5,25.30769231,13.0,60.0,25.125,8.0,191.0361111,230.1161111,213.4555556,208.4105556,210.7545833,64.44228889631495,67.52677898689434,108.06070979817366,81.96372401249539,56.780708795956855,57.05440315508595,59.51702171644973,14.061618536591482,34.094480822234395,43.75384870948116,123.0542933,565.0,40.19041878,385.0,78.455,2.481915422,1.298555683,1.33248614027262,1089.407222,4000.274317,0.0,2290.6174,1480.957939,207.1171183,104887.9817,3.109686628,17.50018428373017,0.890226275,24.55520637096774,3.805619817,112.55469386225
2025-09-28 16:00:00,1.099110976,12.28150128,0.576370325,86.61938774,5.470473876,29.628,6.4,1.02,0.53,87.74,11.24,4.729,70.01,8.63,19.72,1.64,8.078023779,4.866666667,81.08888889,64.84,28.69,0.05,5.17,2.19,8.86,2.05,0.033,0.12,55.6,9.96,0.038,1.926499033,0.21,86.948,0.3,96.1,0.87,0.64,1.28,0.0,0.0,0.42,56.36243263,4.416063426,4.193485522,0.06722397,0.026583125,0.072628684,0.446291125,4.128990888,9.965614968,0.062984208,0.048048899,0.030204416,30.839,0.0,0.0,0.0,0.0,0.0,0.0,0.0,0.0,0.0,0.0,0.0,0.0,0.0,7.0,0.336431989,4.1904,0.011,94.130128,0.15168,0.121008,0.0432,1.27512,0.077464,0.854760702,17.244,33.238,0.406,0.55,7.576,0.24,0.228,0.316,38.888,1.04,1.049589292,1481.0,97.5,25.30769231,13.0,60.0,25.125,8.0,197.645098,220.5803922,208.5333333,204.3117647,207.7676471,74.31687133418654,70.6397570283361,109.34687982603218,84.5816126851754,75.86399798683254,59.88983506347276,67.91414369469874,35.1809434313094,39.46570125787339,45.89143823032991,95.29342667,551.6666667,40.12325157,385.0,84.77,2.545331725,1.298904725,1.3176896603656436,1128.901961,4000.37602,0.0,2372.364922,1422.213353,211.4237314,105870.7843,3.084336686,17.50018428373017,0.945420229,24.55520637096774,3.781261353,108.876379033775
2025-09-28 17:00:00,1.098820298,12.27856682,0.576273433,86.62261288,5.465490828,39.688,6.4,1.02,0.53,87.74,11.24,6.268,70.01,8.63,19.72,1.64,10.22520459,4.866666667,81.08888889,64.84,28.69,0.05,5.17,2.19,8.86,2.05,0.033,0.12,55.6,9.96,0.038,1.926499033,0.21,119.716,0.0,0.0,0.0,0.0,0.0,0.0,0.0,0.0,57.16908869,4.199287269,4.20632903,0.063838322,0.025617355,0.069514877,0.40867915,3.933594001,9.266965892,0.059417017,0.04684736,0.030703187,45.473,0.0,0.0,0.0,0.0,0.0,0.0,0.0,0.0,0.0,0.0,0.0,0.0,0.0,7.0,0.318834538,4.2144,0.011,94.305808,0.13248,0.109488,0.0552,1.10232,0.069304,0.847221064,17.02246154,33.23338462,0.373692308,0.526923077,7.566769231,0.216923077,0.223384615,0.329846154,39.22953846,1.016923077,1.040123176,1481.0,97.5,25.30769231,13.0,60.0,25.125,8.0,195.9193277,219.4521008,219.5176471,205.6159664,210.1262605,67.8387278038289,72.54078223135602,108.014750009468,84.23520278500362,68.9764533290491,56.780499198040104,65.34981308895294,29.827726808955617,37.95121223194625,42.321318561426736,120.622916,565.0,40.65168471,385.0,84.77,2.556727479,1.299409899,1.356552185020489,1124.851261,4000.429571,0.0,2304.494118,1409.118882,210.5938866,106373.1445,3.073539807,17.50018428373017,0.944843134,24.55520637096774,4.056080773,112.23253637
2025-09-28 18:00:00,1.096031986,12.25041814,0.575343995,86.65354987,5.417691189,34.39,6.4,1.02,0.53,87.74,11.24,5.399,70.01,8.63,19.72,1.64,10.23999822,4.866666667,81.08888889,64.84,28.69,0.05,5.17,2.19,8.86,2.05,0.033,0.12,55.6,9.96,0.038,1.926499033,0.21,105.627,0.0,0.0,0.0,0.0,0.0,0.0,0.0,0.0,57.28178163,4.344077576,4.287439394,0.062503549,0.024307144,0.072681096,0.429888618,4.090615306,8.76972409,0.061390533,0.045106212,0.031068817,37.331,0.0,0.0,0.0,0.0,0.0,0.0,0.0,0.0,0.0,0.0,0.0,0.0,0.0,7.0,0.393937055,4.234222222,0.01,94.10731852,0.141185185,0.120933333,0.054525926,1.257185185,0.07462963,0.850003391,16.87896296,33.36037037,0.372518519,0.51237037,7.59437037,0.209481481,0.218814815,0.338814815,39.26311111,0.998814815,1.043508749,1472.237037,97.5,25.30769231,13.0,60.0,25.125,8.0,189.6975806,227.4266129,223.9395161,211.4225806,213.1215726,67.71716958034375,69.92076599860326,110.63130465315689,81.77884329907985,58.55427517669,61.999850267439925,58.0587747675535,17.077146364070245,36.65499032135103,44.91059642638449,137.4648185,565.0,40.47553177,385.0,74.49177419,2.544499427,1.299134427,1.333363565641813,1125.98871,3999.485952,0.0,2306.074742,1427.490145,212.1563323,106612.9944,3.064559702,17.50018428373017,0.942304552,24.55520637096774,4.102145863,114.46408845125
2025-09-28 19:00:00,1.097876045,12.26903435,0.575958682,86.6330896,5.449303621,34.464,6.4,1.02,0.53,87.74,11.24,5.219,70.01,8.63,19.72,1.64,9.890003155,4.866666667,81.08888889,64.84,28.69,0.05,5.17,2.19,8.86,2.05,0.033,0.12,55.6,9.96,0.038,1.926499033,0.21,105.506,0.0,0.0,0.0,0.0,0.0,0.0,0.0,0.0,57.28212999,4.371252245,4.299798596,0.062367862,0.024123673,0.073240651,0.433994203,4.119239018,8.707177889,0.061773992,0.04486065,0.031115127,36.742,0.0,0.0,0.0,0.0,0.0,0.0,0.0,0.0,0.0,0.0,0.0,0.0,0.0,7.0,0.415811744,4.287555556,0.01,94.29976296,0.14562963,0.116933333,0.052748148,1.02162963,0.065740741,0.881171121,16.95007407,33.84925926,0.456962963,0.521259259,7.723259259,0.245037037,0.21437037,0.33437037,38.44977778,0.99437037,1.082236468,1473.125926,97.5,25.30769231,13.0,60.0,25.125,8.0,178.6830645,203.1991935,198.1241935,197.9879032,194.4985887,66.1430385396867,67.86475894435289,104.69530454931771,85.07116532682309,69.10821220881343,60.34844498668225,66.47548883041947,40.35614246944891,41.99652237433332,45.76970158688766,117.7479677,560.3225806,40.4197754,385.0,83.99298387,2.557998597,1.299221935,1.3587003858628568,1119.253226,3998.262863,0.0,2310.94171,1419.384435,211.2676121,107139.2887,3.048428742,17.50018428373017,0.955526047,24.55520637096774,4.004139637,111.85160572025
2025-09-28 20:00:00,1.095553797,12.24559072,0.575184599,86.65885549,5.409493671,34.128,6.4,1.02,0.53,87.74,11.24,5.246,70.01,8.63,19.72,1.64,8.985243138,4.866666667,81.08888889,64.84,28.69,0.05,5.17,2.19,8.86,2.05,0.033,0.12,55.6,9.96,0.038,1.926499033,0.21,105.129,0.0,0.0,0.0,0.0,0.0,0.0,0.0,0.0,57.14529175,4.443412502,4.313651695,0.062768003,0.024049947,0.074496768,0.445723621,4.18964107,8.744917084,0.062878745,0.044746473,0.031090337,35.578,0.0,0.0,0.0,0.0,0.0,0.0,0.0,0.0,0.0,0.0,0.0,0.0,0.0,7.0,0.370131974,4.340196078,0.010003922,94.48822745,0.151411765,0.112980392,0.050945098,0.789254902,0.056980392,0.911992582,17.0214902,34.33164706,0.53945098,0.529843137,7.850117647,0.282235294,0.209921569,0.330109804,37.64490196,0.990313725,1.120524396,1473.988235,97.5,25.30769231,13.0,60.0,25.125,8.0,168.6739837,190.798374,201.9341463,195.0544715,189.1152439,67.25449599905426,70.19182558766552,104.58205718834212,86.59511576541883,74.95961503174402,62.82580310589316,68.29714343391274,50.60423986077069,45.94475756704011,45.7486909072355,105.1274498,555.0,40.19378407,385.0,85.47,2.581265447,1.299318667,1.367626232612091,1127.414634,3999.401577,0.0,2325.190154,1412.010366,213.9490268,108445.6065,3.02240922,17.50018428373017,0.966691501,24.55520637096774,4.166549033,110.1793870985
2025-09-28 21:00:00,1.100706935,12.29761287,0.576902312,86.60168019,5.49783318,35.859,6.4,1.02,0.53,87.74,11.24,5.255,70.01,8.63,19.72,1.64,10.31597301,4.866666667,81.08888889,64.84,28.69,0.05,5.17,2.19,8.86,2.05,0.033,0.12,55.6,9.96,0.038,1.926499033,0.21,106.671,0.0,0.0,0.0,0.0,0.0,0.0,0.0,0.0,57.30550354,4.612331103,4.41223507,0.06105216,0.022435143,0.078238542,0.470294902,4.373998376,8.122292466,0.065163088,0.042602962,0.031547722,35.717,0.0,0.0,0.0,0.0,0.0,0.0,0.0,0.0,0.0,0.0,0.0,0.0,0.0,7.0,0.104362771,4.351960784,0.010239216,94.44187451,0.236117647,0.111803922,0.04765098,0.74454902,0.055803922,0.922384136,17.11090196,34.43047059,0.506509804,0.520431373,7.857176471,0.416352941,0.205215686,0.336698039,37.33901961,1.009137255,1.132864646,1473.282353,97.5,25.30769231,13.0,60.0,25.125,8.0,166.533871,202.3903226,198.4129032,186.9919355,188.5822581,69.4583512160915,70.76371623949049,108.09996673096848,83.95344435177921,68.91427580525675,60.47171924831562,65.48027071332939,39.28070848564795,41.8086324074466,45.61301460376971,121.0712444,566.4516129,39.87430129,385.0,85.20580645,2.593607613,1.299088944,1.3547880301401636,1134.716935,4001.521387,0.0,2311.926952,1390.783806,213.2414266,107802.2,3.027643177,17.50018428373017,0.994688905,24.55520637096774,4.07913771,112.291939883
2025-09-28 22:00:00,1.101739031,12.30803212,0.577246344,86.59022885,5.51552624,34.87,6.4,1.02,0.53,87.74,11.24,5.226,70.01,8.63,19.72,1.64,10.35595004,4.866666667,81.08888889,64.84,28.69,0.05,5.17,2.19,8.86,2.05,0.033,0.12,55.6,9.96,0.038,1.926499033,0.21,104.826,0.0,0.0,0.0,0.0,0.0,0.0,0.0,0.0,57.47519981,4.419886154,4.348411608,0.061062732,0.023217733,0.074563004,0.440186121,4.178297503,8.310508804,0.06233941,0.04366977,0.031404424,38.561,0.0,0.0,0.0,0.0,0.0,0.0,0.0,0.0,0.0,0.0,0.0,0.0,0.0,7.0,0.150006896,4.36372549,0.01047451,94.39552157,0.320823529,0.110627451,0.044356863,0.699843137,0.054627451,0.93277569,17.20031373,34.52929412,0.473568627,0.511019608,7.864235294,0.550470588,0.200509804,0.343286275,37.03313725,1.027960784,1.145204896,1472.576471,97.5,25.30769231,13.0,60.0,25.125,8.0,159.0285714,185.0537815,195.2848739,182.5714286,180.4846639,67.25842062666882,70.08280658393805,102.82725179180593,85.98591520760715,73.78355112150228,62.955434899776904,68.87366442502966,55.204381397764735,47.503872096330674,44.76106932152845,121.5629773,568.697479,40.63774118,385.0,85.19,2.598744303,1.299705387,1.3606732833502462,1130.217647,3999.116866,0.0,2305.489395,1370.349588,209.6935933,106455.5983,3.063106471,17.50018428373017,1.000019368,24.55520637096774,4.052238908,112.35709449225
2025-09-28 23:00:00,1.10041912,12.29470731,0.576806373,86.60487357,5.492899203,34.644,6.4,1.02,0.53,87.74,11.24,5.528,70.01,8.63,19.72,1.64,10.94427599,4.866666667,81.08888889,64.84,28.69,0.05,5.17,2.19,8.86,2.05,0.033,0.12,55.6,9.96,0.038,1.926499033,0.21,108.395,0.0,0.0,0.0,0.0,0.0,0.0,0.0,0.0,57.10306869,4.506696807,4.336509257,0.062689563,0.023751838,0.075728092,0.455543145,4.254548699,8.662930507,0.063798766,0.044342635,0.031152026,37.27,0.0,0.0,0.0,0.0,0.0,0.0,0.0,0.0,0.0,0.0,0.0,0.0,0.0,7.0,0.339116069,4.375490196,0.010709804,94.34916863,0.405529412,0.10945098,0.041062745,0.655137255,0.05345098,0.943167244,17.28972549,34.62811765,0.440627451,0.501607843,7.871294118,0.684588235,0.195803922,0.34987451,36.7272549,1.046784314,1.157545145,1471.870588,97.5,25.30769231,13.0,60.0,25.125,8.0,159.9128,169.3344,185.7944,183.9224,174.741,61.47951287196122,67.94515851383704,95.67847137808879,88.75808977258657,78.7500361120222,60.51331436582856,73.94905619396792,69.3817342723869,50.716838220406885,43.4605391215775,120.8713917,576.52,41.53513432,385.0,90.5448,2.59502308,1.299901112,1.3908669250789363,1127.5128,3996.76988,0.0,2285.020872,1363.961912,208.1643216,105950.264,3.07728272,17.50018428373017,0.99023837,24.55520637096774,3.990347232,112.26545940025
2025-09-29 00:00:00,1.053403315,11.74914917,0.522541436,87.19744751,5.668066298,33.485,7.0,1.04,0.5,87.66,11.3,4.809,69.99,8.5,19.81,1.7,11.70366636,5.000666667,80.866,64.84,28.69,0.05,5.18,2.12,9.2,2.06,0.032,0.12,55.54,10.11,0.068,1.951737452,0.22,92.103,0.0,0.0,0.0,0.0,0.0,0.0,0.0,2.04,56.46336458,4.418227263,4.629918455,0.036799763,0.014825788,0.078436842,0.405225794,4.501639641,9.322317618,0.051557909,0.044663042,0.020071547,32.007,0.0,0.0,0.0,0.0,0.0,0.0,0.0,0.0,0.0,0.0,0.0,0.0,0.0,6.0,0.370098362,4.387254902,0.010945098,94.30281569,0.490235294,0.10827451,0.037768627,0.610431373,0.05227451,0.953558798,17.37913725,34.72694118,0.407686275,0.492196078,7.878352941,0.818705882,0.191098039,0.356462745,36.42137255,1.065607843,1.169885395,1471.164706,97.5,25.30769231,13.0,60.0,25.125,8.0,168.2883333,186.715,205.4858333,196.02,189.1272917,61.790864481780886,69.44334930366601,95.40225377543956,87.27402647925302,71.98862303132586,59.13466863522595,67.88189901847625,50.676197763922005,45.34796958504977,40.067069181324726,136.2477033,580.0,41.693961,385.0,85.89991667,2.543053092,1.299164567,1.3428491700363303,1171.826667,4001.975858,0.0,2294.079067,1375.063308,210.956715,102629.6907,3.18506535,17.50018428373017,0.944299677,24.55520637096774,4.206766,114.30282068725
2025-09-29 01:00:00,1.065697782,11.82125456,0.525864265,87.11304766,5.913955643,34.538,7.0,1.04,0.5,87.66,11.3,5.727,69.99,8.5,19.81,1.7,11.16433391,5.000666667,80.866,64.84,28.69,0.05,5.18,2.12,9.2,2.06,0.032,0.12,55.54,10.11,0.068,1.951737452,0.22,107.935,0.0,0.0,0.0,0.0,0.0,0.0,0.0,0.0,56.2929043,4.743363979,4.775060159,0.037404208,0.013802554,0.085007836,0.454195594,4.920646634,8.77012402,0.054602086,0.041879435,0.020563584,32.414,0.0,0.0,0.0,0.0,0.0,0.0,0.0,0.0,0.0,0.0,0.0,0.0,0.0,7.0,0.400394001,4.215,0.008875,94.005875,0.65125,0.10875,0.033375,0.90875,0.068125,0.997170887,17.12875,35.79875,0.31875,0.47875,7.92125,0.74625,0.1925,0.345,35.90625,0.914875,1.217845818,1480.25,97.5,25.30769231,13.0,60.0,25.125,8.0,169.8697479,189.6403361,206.4168067,197.4159664,190.8357143,64.17567334328555,67.94284890308163,96.038896391535,86.60259535821345,70.77613482440188,63.56664810744246,66.37573383652904,50.04698563145712,46.58585990601959,41.79449854919325,139.8673328,580.0,40.62478756,385.0,79.82088235,2.532789084,1.299116277,1.3169805540860895,1176.405042,3999.347588,0.0,2313.292714,1377.679571,210.695716,101843.8124,3.206737723,17.50018428373017,0.942953831,24.55520637096774,4.246493672,114.782421596
2025-09-29 02:00:00,1.065225662,11.81848564,0.525736665,87.1162887,5.904513241,29.491,7.0,1.04,0.5,87.66,11.3,4.626,69.99,8.5,19.81,1.7,10.25725589,5.000666667,80.866,64.84,28.69,0.05,5.18,2.12,9.2,2.06,0.032,0.12,55.54,10.11,0.068,1.951737452,0.22,93.555,0.0,0.0,0.0,0.0,0.0,0.0,0.0,0.0,56.78127736,4.54494388,4.729384498,0.03539218,0.014375062,0.08152806,0.420339105,4.666269576,8.569060027,0.052323279,0.04070589,0.020317651,30.203,0.0,0.0,0.0,0.0,0.0,0.0,0.0,0.0,0.0,0.0,0.0,0.0,0.0,6.0,0.311818899,4.39,0.012,94.239,0.57,0.11,0.029,0.59,0.06,1.012198582,17.51,35.68,0.45,0.46,7.99,0.84,0.18,0.37,35.25,1.023,1.238865248,1474.0,97.5,25.30769231,13.0,60.0,25.125,8.0,178.4769841,186.5984127,202.7293651,205.5444444,193.3373016,64.79855963752493,65.32436816384069,93.12919946758555,88.03127412145017,76.09171973892467,65.70438114949172,69.0362023889077,57.52046267186415,48.92994723963844,43.28603573077791,129.6663409,580.0,39.32992325,385.0,79.105,2.52807396,1.298964254,1.3025855902705403,1184.426984,4005.779802,0.0,2347.85177,1370.941929,210.1775413,100894.8595,3.2390945,17.50018428373017,0.931728952,24.55520637096774,4.135297262,113.43079016925
2025-09-29 03:00:00,1.065399202,11.81950343,0.525783568,87.11509737,5.907984039,29.321,7.0,1.04,0.5,87.66,11.3,3.373,69.99,8.5,19.81,1.7,10.20230425,5.000666667,80.866,64.84,28.69,0.05,5.18,2.12,9.2,2.06,0.032,0.12,55.54,10.11,0.068,1.951737452,0.22,93.012,0.0,0.0,0.0,0.0,0.0,0.0,0.0,0.0,56.75107765,4.553265253,4.730215334,0.035518108,0.014352365,0.081660587,0.421859413,4.676904078,8.5910969,0.052429494,0.040827732,0.020326591,30.65,0.0,0.0,0.0,0.0,0.0,0.0,0.0,0.0,0.0,0.0,0.0,0.0,0.0,6.0,0.491266035,4.395769231,0.011423077,94.03880769,0.633461538,0.114615385,0.030153846,0.711153846,0.064615385,0.995366252,17.38884615,35.47230769,0.380769231,0.465769231,7.99,0.880384615,0.18,0.358461538,35.64230769,0.992423077,1.219558021,1478.615385,97.5,25.30769231,13.0,60.0,25.125,8.0,190.0621849,218.5201681,222.4647059,212.9285714,210.9939076,66.52028015157839,69.29542880067615,101.17534266200792,84.36750864196657,66.31289706417328,59.14056982674609,62.28437344626269,27.076411978825092,38.45372829159213,40.60125529279661,128.9716737,575.9663866,39.17762824,385.0,79.105,2.545700479,1.299152782,1.287301526921319,1168.182353,3998.761882,0.0,2335.544622,1350.879571,206.7669538,100742.9562,3.237637882,17.50018428373017,0.940959973,24.55520637096774,4.277203891,113.33874676525
2025-09-29 04:00:00,1.069831316,11.84549718,0.526981437,87.08467151,5.996626312,24.78,7.0,1.04,0.5,87.66,11.3,3.801,69.99,8.5,19.81,1.7,10.68049773,5.000666667,80.866,64.84,28.69,0.05,5.18,2.12,9.2,2.06,0.032,0.12,55.54,10.11,0.068,1.951737452,0.22,78.057,0.0,0.0,0.0,0.0,0.0,0.0,0.0,0.0,56.9393646,4.46388217,4.706100011,0.034747318,0.014614551,0.080049285,0.406935664,4.562204193,8.544917163,0.051437692,0.040536073,0.02021132,26.377,0.0,0.0,0.0,0.0,0.0,0.0,0.0,0.0,0.0,0.0,0.0,0.0,0.0,5.0,0.044982025,4.377,0.0111,93.8502,0.694,0.1192,0.0305,0.847,0.071,0.981931775,17.312,35.309,0.323,0.467,7.986,0.903,0.179,0.348,35.959,0.962,1.204020134,1480.2,97.5,25.30769231,13.0,60.0,25.125,8.0,217.2642276,243.6691057,243.6747967,239.4089431,236.0042683,61.94296527031554,70.32935207761538,102.29735749116176,83.03429562151405,59.59307465026234,51.96728948281901,58.02389677356885,4.940183456621696,30.364593714384092,37.25817822402185,135.0167211,577.7642276,40.06374341,385.0,79.105,2.530370106,1.294694333,1.29507667456514,1165.574797,3881.099642,0.0,2310.223146,1345.594927,204.8926114,99617.27008,3.171576423,17.50018428373017,0.922328935,24.55520637096774,4.236652187,114.13971554575001
2025-09-29 10:00:00,1.058217507,12.1263321,0.608646508,86.81545039,6.064017692,34.592,7.0,1.04,0.5,87.66,11.3,5.425,69.6,8.79,19.77,1.84,9.215353637,5.000666667,80.866,64.84,28.69,0.05,5.19,2.19,9.42,2.08,0.033,0.13,55.61,10.1,0.068,1.946050096,0.24,118.896,0.0,0.0,0.0,0.0,0.0,0.0,0.0,0.0,54.30326297,4.971256132,4.668050394,0.045823175,0.013338078,0.087033261,0.507845436,5.207867177,11.00113795,0.058784525,0.053904415,0.020644046,26.908,0.0,0.0,0.0,0.0,0.0,0.0,0.0,0.0,0.0,0.0,0.0,0.0,0.0,7.0,-0.4721311,4.408545455,0.01,93.43949091,0.929818182,0.116272727,0.016745455,0.980727273,0.0984,1.04508851,18.07581818,36.26909091,0.193818182,0.350181818,8.107454545,0.748545455,0.173818182,0.296181818,34.70454545,0.819818182,1.278702627,1486.509091,97.5,25.30769231,13.0,60.0,25.125,8.0,159.2619444,195.3569444,198.9519444,195.9794444,187.3875694,63.21380740171276,65.5193429289372,95.63195764577225,85.13997712019881,66.0377732629097,61.85828166802034,63.67091558904676,41.71928207511178,44.35409679897755,41.92336194654533,117.5501479,557.6944444,39.74351228,385.0,78.39508333,2.447161075,1.221430722,1.2813562515720722,1121.230556,3839.291275,0.0,2318.274008,1352.409711,202.67939,99359.45681,3.150796086,17.50018428373017,0.883187783,24.55520637096774,4.050178467,111.82539459675
2025-09-29 11:00:00,1.057140533,12.11082367,0.607425937,86.83203579,6.034221409,29.502,7.0,1.04,0.5,87.66,11.3,4.832,69.6,8.79,19.77,1.84,8.257716967,5.000666667,80.866,64.84,28.69,0.05,5.19,2.19,9.42,2.08,0.033,0.13,55.61,10.1,0.068,1.946050096,0.24,94.262,0.0,0.0,0.0,0.0,0.0,0.0,0.0,0.0,55.19892825,4.774212477,4.668530295,0.042069369,0.013851118,0.084144239,0.469979829,4.95667473,10.22655534,0.056071632,0.049669931,0.020457883,25.631,0.0,0.0,0.0,0.0,0.0,0.0,0.0,0.0,0.0,0.0,0.0,0.0,0.0,6.0,-0.433526392,4.414588235,0.010270588,93.58330588,0.885882353,0.113647059,0.018623529,0.883176471,0.090505882,1.04243186,17.84329412,36.28517647,0.208941176,0.367058824,8.104588235,0.768117647,0.180823529,0.310823529,34.80847059,0.840823529,1.275269771,1489.788235,97.5,25.30769231,13.0,60.0,25.125,8.0,162.2430556,189.6255556,201.9502778,187.9336111,185.438125,70.05911710564573,69.24883987527181,99.57740641359558,86.52762219955898,75.01229283826666,66.34920242678328,67.37302697889433,52.90793495040111,48.08700812495599,43.69441468764043,104.3893176,550.7083333,40.48787111,385.0,79.105,2.532186311,1.291031919,1.2912946590520293,1115.635,3911.238461,0.0,2348.9855,1367.888392,201.74664,101751.3208,3.134761008,17.50018428373017,0.933309142,24.55520637096774,3.819283683,110.081584582
2025-09-29 12:00:00,1.057053226,12.10956646,0.60732699,86.83338032,6.031805923,39.304,7.0,1.04,0.5,87.66,11.3,5.402,69.6,8.79,19.77,1.84,9.540926106,5.000666667,80.866,64.84,28.69,0.05,5.19,2.19,9.42,2.08,0.033,0.13,55.61,10.1,0.068,1.946050096,0.24,106.971,0.0,0.0,0.0,0.0,0.0,0.0,0.0,2.023,56.81330616,4.316108131,4.617415791,0.035342738,0.015107112,0.076781967,0.386782289,4.37106254,9.080814203,0.050277086,0.043322248,0.019958914,37.288,0.0,0.0,0.0,0.0,0.0,0.0,0.0,0.0,0.0,0.0,0.0,0.0,0.0,7.0,0.103279592,4.407529412,0.010623529,93.74283529,0.815294118,0.111882353,0.020741176,0.809058824,0.082035294,1.04069142,17.59976471,36.33105882,0.233647059,0.402352941,8.097529412,0.778705882,0.194941176,0.324941176,34.91082353,0.854941176,1.27264527,1494.729412,97.5,25.30769231,13.0,60.0,25.125,8.0,173.2522222,203.7544444,213.6988889,195.4605556,196.5415278,67.58015423302379,70.44039090261938,101.00187083240255,85.154669416176,68.73980858990103,62.09025228684061,64.32232355756682,38.7836112618175,42.96032285918035,41.2092406913181,120.6109109,565.0,39.90681453,385.0,79.105,2.565819417,1.299101764,1.2992262714764669,1127.793889,3946.286544,0.0,2320.349881,1335.073231,201.0162064,101434.6497,3.172882544,17.50018428373017,0.953468105,24.55520637096774,3.965800233,112.23094569425
2025-09-29 13:00:00,1.055120611,12.08173679,0.605136692,86.8631426,5.978336891,34.201,7.0,1.04,0.5,87.66,11.3,5.326,69.6,8.79,19.77,1.84,9.879211908,5.000666667,80.866,64.84,28.69,0.05,5.19,2.19,9.42,2.08,0.033,0.13,55.61,10.1,0.068,1.946050096,0.24,106.361,0.0,0.0,0.0,0.0,0.0,0.0,0.0,0.0,56.72008279,4.308540593,4.603189517,0.035744178,0.015144062,0.076494934,0.386646893,4.360974123,9.229724472,0.050312705,0.04411336,0.019933721,39.379,0.0,0.0,0.0,0.0,0.0,0.0,0.0,0.0,0.0,0.0,0.0,0.0,0.0,6.0,-0.065907105,4.400470588,0.010976471,93.90236471,0.744705882,0.110117647,0.022858824,0.734941176,0.073564706,1.038950981,17.35623529,36.37694118,0.258352941,0.437647059,8.090470588,0.789294118,0.209058824,0.339058824,35.01317647,0.869058824,1.270020769,1499.670588,97.5,25.30769231,13.0,60.0,25.125,8.0,167.8433333,204.7111111,210.4991667,190.1277778,193.2953472,68.71801227446923,69.2510104337609,103.08183602369776,83.9405672013952,63.686308923608465,65.92683697858725,61.58615481837015,35.685309626376124,43.340261709449955,43.31568005355325,133.9919039,561.5,39.06412383,385.0,73.72991667,2.518647067,1.298992089,1.2957183317222294,1128.484167,3976.348092,0.0,2313.165003,1401.926717,205.7015978,102397.5711,3.167205542,17.50018428373017,0.932226487,24.55520637096774,4.177268158,114.00392726675
2025-09-29 14:00:00,1.059050239,12.13832344,0.609590271,86.80262632,6.087056609,34.535,7.0,1.04,0.5,87.66,11.3,5.35,69.6,8.79,19.77,1.84,9.618868671,5.000666667,80.866,64.84,28.69,0.05,5.19,2.19,9.42,2.08,0.033,0.13,55.61,10.1,0.068,1.946050096,0.24,104.918,0.0,0.0,0.0,0.0,0.0,0.0,0.0,0.0,56.81672647,4.255111584,4.586999202,0.035351435,0.015302933,0.075509829,0.377890544,4.292356924,9.22438647,0.049737276,0.044057883,0.019862569,41.359,0.0,0.0,0.0,0.0,0.0,0.0,0.0,0.0,0.0,0.0,0.0,0.0,0.0,7.0,0.128621131,4.319111111,0.009755556,94.00757778,0.764888889,0.105022222,0.022377778,0.705111111,0.066155556,1.055246806,17.06622222,36.81555556,0.228888889,0.44,8.152222222,0.727777778,0.21,0.346222222,34.88933333,0.863777778,1.288912286,1495.022222,97.5,25.30769231,13.0,60.0,25.125,8.0,162.8169444,182.8558333,202.5336111,190.6566667,184.7157639,65.58578448412635,69.7416053017089,97.40524236117392,87.74119175249439,75.36936927748076,63.36107485305159,68.69008468398903,55.84914321355092,48.01506731194619,42.286708640610655,114.9926717,562.0416667,39.42419308,385.0,83.64766667,2.572008339,1.299160211,1.3307364700287914,1127.430278,3965.980697,0.0,2320.746919,1352.5393,203.9261692,103250.2971,3.136765614,17.50018428373017,0.971952874,24.55520637096774,4.083887903,111.48652900025
2025-09-29 15:00:00,1.05940516,12.1434343,0.609992514,86.79716054,6.09687608,34.732,7.0,1.04,0.5,87.66,11.3,5.412,69.6,8.79,19.77,1.84,10.21464394,5.000666667,80.866,64.84,28.69,0.05,5.19,2.19,9.42,2.08,0.033,0.13,55.61,10.1,0.068,1.946050096,0.24,105.078,0.0,0.0,0.0,0.0,0.0,0.0,0.0,0.0,55.11720703,4.827719334,4.686425511,0.042398286,0.013689979,0.085151563,0.478593272,5.025443991,10.21081396,0.056631398,0.049612918,0.020531268,39.449,0.0,0.0,0.0,0.0,0.0,0.0,0.0,0.0,0.0,0.0,0.0,0.0,0.0,7.0,0.103085631,4.2466,0.00848,94.04082,0.7644,0.10356,0.022,0.7498,0.06434,1.064040899,16.8922,37.0696,0.2204,0.4452,8.1926,0.6692,0.2126,0.3474,34.8386,0.8522,1.299199878,1491.74,97.5,25.30769231,13.0,60.0,25.125,8.0,167.8575,189.5136111,200.5305556,189.4505556,186.8380556,66.03386004852746,69.68404031262762,98.2967568575588,86.95672689710122,73.65344066523181,61.15793510842016,68.47311208921715,51.06830442650039,45.6693508544139,41.94779009986763,120.5979214,566.8611111,39.99968131,385.0,84.7,2.580753189,1.298980603,1.3290804784908836,1141.648333,3972.043086,0.0,2314.0707,1341.332483,205.2925475,102944.8244,3.146922914,17.50018428373017,0.971508413,24.55520637096774,4.22635355,112.2292245855
2025-09-29 16:00:00,1.051925649,11.77778476,0.602723476,87.17028959,6.073726023,29.455,7.9,1.05,0.53,87.69,11.26,4.652,69.73,8.53,19.96,1.78,10.707057,5.000666667,80.866,64.84,28.69,0.05,5.27,2.24,9.0,2.09,0.035,0.13,55.39,10.0,0.067,1.897533207,0.25,89.23,0.0,0.0,0.0,0.0,0.0,0.0,0.0,0.0,56.63819757,4.112945422,4.581210191,0.043499386,0.01611649,0.063617104,0.35158587,4.2911725,9.847384737,0.060717875,0.046779057,0.02204669,34.226,0.0,0.0,0.0,0.0,0.0,0.0,0.0,0.0,0.0,0.0,0.0,0.0,0.0,7.0,0.328504561,4.1926,0.00728,93.98502,0.7284,0.10716,0.022,0.8878,0.06974,1.061340328,16.8742,37.0456,0.2444,0.4572,8.1986,0.6212,0.2186,0.3414,34.9046,0.8342,1.296226447,1491.14,97.5,25.30769231,13.0,60.0,25.125,8.0,154.8480556,178.9647222,194.46,182.4119444,177.6711806,65.27657721705378,67.65896111398544,96.4836710795968,86.7990084228087,71.10009423876647,66.25790490728077,67.32902183753583,57.486127256461714,49.56553349290813,43.456309397505166,134.9246369,573.6527778,39.99551444,385.0,79.35583333,2.573362639,1.298932381,1.3246431867856563,1147.999444,3972.425875,0.0,2304.083892,1348.402408,206.4241719,102829.5993,3.152098303,17.50018428373017,0.960673791,24.55520637096774,4.314605814,114.12751438925
2025-09-29 17:00:00,1.049344046,11.75428555,0.601134798,87.19637041,6.01613641,34.103,7.9,1.05,0.53,87.69,11.26,5.386,69.73,8.53,19.96,1.78,10.64392356,5.000666667,80.866,64.84,28.69,0.05,5.27,2.24,9.0,2.09,0.035,0.13,55.39,10.0,0.067,1.897533207,0.25,104.742,0.0,0.0,0.0,0.0,0.0,0.0,0.0,0.0,56.64789083,4.078855538,4.562468427,0.043410334,0.016206675,0.063096913,0.346751833,4.247689987,9.917506805,0.060480885,0.046570784,0.022096815,40.779,0.0,0.0,0.0,0.0,0.0,0.0,0.0,0.0,0.0,0.0,0.0,0.0,0.0,7.0,0.46524864,4.1938,0.007,94.25306,0.6602,0.10248,0.03212,0.6946,0.05674,1.037921735,16.6952,36.6582,0.2914,0.5244,8.0022,0.7434,0.2246,0.3538,35.3294,0.922,1.264535967,1481.34,97.5,25.30769231,13.0,60.0,25.125,8.0,183.0683333,203.7836111,218.4775,200.4791667,201.4521528,66.31620562097234,72.48521746728547,100.99169767197527,86.12800622329758,71.64108887048081,58.833147347063985,66.29017109219618,40.07822657854001,41.93249484325277,39.877310201144454,126.7221759,577.6805556,39.57651739,385.0,83.99416667,2.551464308,1.299177147,1.3310822194380516,1150.0125,3975.798769,0.0,2308.053386,1372.144967,208.1205378,102902.7585,3.152547394,17.50018428373017,0.943458152,24.55520637096774,4.301392069,113.04068830675
2025-09-29 18:00:00,1.049472991,11.75545928,0.601214148,87.19506773,6.019012871,29.601,7.9,1.05,0.53,87.69,11.26,4.298,69.73,8.53,19.96,1.78,11.09657068,5.000666667,80.866,64.84,28.69,0.05,5.27,2.24,9.0,2.09,0.035,0.13,55.39,10.0,0.067,1.897533207,0.25,89.394,0.0,0.0,0.0,0.0,0.0,0.0,0.0,0.0,56.67592236,4.055599006,4.553319241,0.043313814,0.016224377,0.062760598,0.343260798,4.218887397,9.934339008,0.060245087,0.046323983,0.022136397,35.008,0.0,0.0,0.0,0.0,0.0,0.0,0.0,0.0,0.0,0.0,0.0,0.0,0.0,7.0,0.304234073,4.208956522,0.007052174,94.55357391,0.598869565,0.096521739,0.043217391,0.450347826,0.04146087,1.009717713,16.5113913,36.16773913,0.339478261,0.598956522,7.785130435,0.898434783,0.228956522,0.369478261,35.81991304,1.03,1.227056753,1470.626087,97.5,25.30769231,13.0,60.0,25.125,8.0,184.2988889,217.3872222,227.3913889,210.3277778,209.8513194,65.15005504015673,72.11314296092877,103.59308453829688,83.73132711074578,62.88249053577567,58.25979056324931,60.14249165984165,23.71491791243676,37.751401594271,39.867294674593595,139.8330811,578.3472222,39.08679319,385.0,79.35583333,2.5358514,1.298838381,1.318430560274564,1159.679444,3905.208142,0.0,2298.391228,1386.588006,210.0566431,102776.5353,3.100950231,17.50018428373017,0.924730649,24.55520637096774,4.479689069,114.77788324575
2025-09-29 19:00:00,1.041178782,11.67996071,0.59611002,87.27886051,5.833988212,34.612,7.9,1.05,0.53,87.69,11.26,4.036,69.73,8.53,19.96,1.78,10.96856018,5.000666667,80.866,64.84,28.69,0.05,5.27,2.24,9.0,2.09,0.035,0.13,55.39,10.0,0.067,1.897533207,0.25,103.121,0.0,0.0,0.0,0.0,0.0,0.0,0.0,0.0,56.69457369,3.931762229,4.482425007,0.043017971,0.016585871,0.060856567,0.325849788,4.060264165,10.21304207,0.059441492,0.045648365,0.022314319,44.404,0.0,0.0,0.0,0.0,0.0,0.0,0.0,0.0,0.0,0.0,0.0,0.0,0.0,6.0,0.391613848,4.198521739,0.007573913,94.25931304,0.687565217,0.10173913,0.035391304,0.653826087,0.056069565,0.995194201,16.72530435,35.74513043,0.33426087,0.588521739,7.936434783,0.882782609,0.218521739,0.36426087,35.91904348,1.03,1.216138663,1476.886957,97.5,25.30769231,13.0,60.0,25.125,8.0,198.4244444,229.9883333,237.2297222,208.4925,218.53375,68.42919945588648,75.49430178308617,103.56221520402302,83.41815448824863,67.83507318748656,52.663908321047515,63.10463493996215,20.861885251273918,34.86007286773299,35.390675408427526,130.5871659,583.0972222,39.42134567,385.0,83.99416667,2.520913656,1.299250025,1.286221635271704,1175.6525,3925.616492,0.0,2311.844936,1356.121161,205.8618772,99165.69119,3.231913192,17.50018428373017,0.903052568,24.55520637096774,4.513647769,113.55279948175
2025-09-29 20:00:00,1.052045514,11.77887583,0.602797239,87.16907866,6.076399922,30.716,7.9,1.05,0.53,87.69,11.26,3.473,69.73,8.53,19.96,1.78,11.46354835,5.000666667,80.866,64.84,28.69,0.05,5.27,2.24,9.0,2.09,0.035,0.13,55.39,10.0,0.067,1.897533207,0.25,87.91,0.0,0.0,0.0,0.0,0.0,0.0,0.0,0.0,56.58827115,3.949401291,4.474925026,0.043233188,0.01674644,0.061037933,0.329264664,4.078688299,10.32338314,0.059914625,0.046251317,0.022262908,37.013,0.0,0.0,0.0,0.0,0.0,0.0,0.0,0.0,0.0,0.0,0.0,0.0,0.0,6.0,0.322029126,4.183612903,0.008,94.03099355,0.755741935,0.105574194,0.028716129,0.819290323,0.068070968,0.984180444,16.92270968,35.42625806,0.329290323,0.571483871,8.040129032,0.863612903,0.208580645,0.358580645,35.99574194,1.024322581,1.207542966,1482.0,97.5,25.30769231,13.0,60.0,25.125,8.0,217.1102778,245.3538889,241.7791667,210.5013889,228.6861806,69.98383929164635,73.48857564745381,104.76098009644566,81.65423922123551,61.19522412000555,56.160571679126264,60.509998151106856,12.552431227896761,33.46137414494762,36.128452308613376,154.8883778,585.0,38.80944742,385.0,74.0116755,2.500755467,1.298960719,1.2642578893886176,1178.476111,3920.065406,0.0,2296.124231,1355.562422,204.1933261,97717.85889,3.274897047,17.50018428373017,0.88996664,24.55520637096774,4.691084747,116.7727100585
2025-09-29 21:00:00,1.049737246,11.75786467,0.601376767,87.19239808,6.024907791,30.637,7.9,1.05,0.53,87.69,11.26,3.457,69.73,8.53,19.96,1.78,11.00635456,5.000666667,80.866,64.84,28.69,0.05,5.27,2.24,9.0,2.09,0.035,0.13,55.39,10.0,0.067,1.897533207,0.25,88.102,0.0,0.0,0.0,0.0,0.0,0.0,0.0,0.0,56.53373826,3.955945479,4.469579674,0.043338241,0.016836895,0.061092137,0.33066775,4.084916493,10.38617062,0.060142393,0.04654881,0.022240038,39.398,0.0,0.0,0.0,0.0,0.0,0.0,0.0,0.0,0.0,0.0,0.0,0.0,0.0,6.0,0.45347542,4.148774194,0.008,94.0964129,0.732516129,0.103251613,0.027167742,0.815419355,0.068458065,0.988801048,17.04658065,35.56948387,0.325419355,0.525032258,7.931741935,0.828774194,0.20083871,0.35083871,35.97251613,0.993354839,1.209292477,1482.0,97.5,25.30769231,13.0,60.0,25.125,8.0,198.5988889,239.2866667,231.085,195.3136111,216.0710417,72.1560263716928,74.47068120707542,106.1706306239511,81.20993894384694,62.397757120958886,55.11877051887035,61.256953614643436,15.196279542146954,33.841618817713595,36.47173126426358,141.2081861,584.3194444,38.81829019,385.0,77.94416783,2.505405161,1.299058942,1.2574542488242242,1169.072778,3918.1374,0.0,2302.605322,1353.285367,203.1209128,97936.67342,3.263931567,17.50018428373017,0.897935066,24.55520637096774,4.743561925,114.96008465825
2025-09-29 22:00:00,1.051895303,11.77750853,0.602704802,87.17059617,6.073049075,36.047,7.9,1.05,0.53,87.69,11.26,4.113,69.73,8.53,19.96,1.78,10.5928498,5.000666667,80.866,64.84,28.69,0.05,5.27,2.24,9.0,2.09,0.035,0.13,55.39,10.0,0.067,1.897533207,0.25,103.331,0.0,0.0,0.0,0.0,0.0,0.0,0.0,0.0,56.48926667,4.065725731,4.527683334,0.043647155,0.016573594,0.062755827,0.346354457,4.224410677,10.17954516,0.060951451,0.047284323,0.022075285,44.059,0.0,0.0,0.0,0.0,0.0,0.0,0.0,0.0,0.0,0.0,0.0,0.0,0.0,7.0,0.469400717,4.113935484,0.008,94.16183226,0.709290323,0.100929032,0.025619355,0.811548387,0.068845161,0.993421653,17.17045161,35.71270968,0.321548387,0.478580645,7.823354839,0.793935484,0.193096774,0.343096774,35.94929032,0.962387097,1.211041988,1482.0,97.5,25.30769231,13.0,60.0,25.125,8.0,208.0480556,242.3263889,238.7391667,208.5241667,224.4094444,69.27367147288436,73.4778192101903,104.71416347018028,82.15688492023719,62.52486975605228,53.89502595120153,61.08599363000744,11.938611462797098,32.51102012122716,35.83923860957725,134.683405,582.4166667,39.05196411,385.0,78.65,2.5218902,1.299203642,1.2634110593003993,1157.31,4010.040122,0.0,2310.906792,1338.200992,200.7741969,97964.40511,3.33946915,17.50018428373017,0.913725633,24.55520637096774,4.636252589,114.0955511625
2025-09-29 23:00:00,1.061823989,11.86788502,0.608814762,87.07029099,6.294535131,18.317,7.9,1.05,0.53,87.69,11.26,2.571,69.73,8.53,19.96,1.78,8.15181225,5.000666667,80.866,64.84,28.69,0.05,5.27,2.24,9.0,2.09,0.035,0.13,55.39,10.0,0.067,1.897533207,0.25,58.199,0.0,0.0,0.0,0.0,0.0,0.0,0.0,0.0,56.42093342,3.972601554,4.460387789,0.043562215,0.017013941,0.061252624,0.334004407,4.101813957,10.50835109,0.060632161,0.047178912,0.022188366,24.962,0.0,0.0,0.0,0.0,0.0,0.0,0.0,0.0,0.0,0.0,0.0,0.0,0.0,4.0,0.434641172,4.1048,0.008,94.22388,0.6868,0.0994,0.0286,0.7824,0.06612,0.98549875,17.1864,35.5888,0.332,0.4636,7.75,0.7956,0.1924,0.3448,36.126,0.9704,1.200096447,1479.72,97.5,25.30769231,13.0,60.0,25.125,8.0,187.2822222,209.6188889,211.1136111,187.5675,198.8955556,74.88321122260714,69.24809025773942,99.56172401860758,85.10459840313052,75.09613360933662,66.63823076815862,68.24616484263552,47.422281255667826,46.18838304147047,41.46236229657241,111.2027638,582.0611111,39.73678847,385.0,73.30584217,2.516484967,1.298887806,1.2342301861883789,1126.140833,3937.428008,0.0,2362.393994,1334.209558,195.2421417,97314.33364,3.3064394,17.50018428373017,0.904103888,24.55520637096774,4.280100633,110.9843662035
2025-09-30 07:00:00,1.045637133,11.57836538,0.600374784,87.37599749,5.840178767,31.885,7.9,1.05,0.53,87.69,11.26,3.33,69.73,8.49,19.93,1.85,11.82068544,4.954444444,81.08888889,64.84,28.69,0.051,5.17,2.15,9.06,2.0,0.036,0.12,55.58,10.07,0.068,1.947775629,0.24,87.871,0.0,0.0,0.0,0.0,0.0,0.0,0.0,0.0,56.40042615,3.985469652,4.464601677,0.043623965,0.01701437,0.061434379,0.335981109,4.117549709,10.50627152,0.060779923,0.0473399,0.022165208,38.273,0.0,0.0,0.0,0.0,0.0,0.0,0.0,0.0,0.0,0.0,0.0,0.0,0.0,7.0,0.603617575,4.161032258,0.007380645,93.96193548,0.627096774,0.107045161,0.046580645,1.025032258,0.063896774,0.94236336,16.95922581,34.89806452,0.324774194,0.518580645,7.601870968,0.87,0.201419355,0.34,37.03277419,0.956193548,1.147634974,1477.664516,97.5,26.07692308,13.0,60.0,26.5,8.0,221.0290503,249.7541899,271.4877095,233.8301676,244.0252793,69.42455633557273,77.8188663425916,110.70892264909432,81.60256303525995,60.67688279835829,57.53664502772618,55.59784240821753,4.303981542429028,32.16140638093662,36.325876359060004,161.6172469,585.0,38.81182648,400.0,73.14,2.362824575,1.199781307,1.2998905638097313,1200.22514,3990.472732,0.0,2311.273184,1453.848011,224.058286,101422.2038,3.199082503,17.50018428373017,0.810503553,24.55520637096774,4.782145581,121.41428521425
2025-09-30 08:00:00,1.049415448,11.77761465,0.584044716,87.1729699,6.003138245,41.998,8.3,1.04,0.55,87.51,11.45,4.451,69.57,9.04,19.74,1.65,11.79589792,4.954444444,81.08888889,64.84,28.69,0.051,5.26,2.2,9.62,2.05,0.037,0.12,55.4,10.15,0.066,1.929657795,0.24,114.477,0.0,0.0,0.0,0.0,0.0,0.0,0.0,0.0,56.43208301,4.133693721,4.069408251,0.044084796,0.013257033,0.067660929,0.357525935,4.032945048,10.30398132,0.084046754,0.054084796,0.021486752,52.573,0.0,0.0,0.0,0.0,0.0,0.0,0.0,0.0,0.0,0.0,0.0,0.0,0.0,7.0,0.516402559,4.260305344,0.007007634,94.17666412,0.570458015,0.104022901,0.057908397,0.769618321,0.054015267,0.943790742,17.18007634,34.8559542,0.340610687,0.529923664,7.559389313,0.870992366,0.189923664,0.340152672,36.9319084,0.960763359,1.148475425,1474.916031,97.5,26.07692308,13.0,60.0,26.5,8.0,220.5186111,243.3125,260.2344444,224.2652778,237.0827083,68.07894447792478,74.71535405618005,108.89641089849117,81.99244706536899,57.69677158589457,61.774596667565646,56.39816205013224,10.533506114878378,35.17281833323556,38.21398714610186,174.0500717,585.0,38.81155942,400.0,67.77301389,2.353342786,1.209349072,1.310502301042572,1166.590556,3999.483531,0.0,2283.169281,1485.132239,220.2167317,101718.2588,3.198439608,17.50018428373017,0.795613822,24.55520637096774,4.977719908,123.06163450025
