Repository: saikumar-voptimai/evonith_bf_webapp

# Evonith BF2 — Blast Furnace Intelligence Platform

Monitoring, modelling and optimisation of **Blast Furnace 2 (BF2)** at Evonith Steel: live telemetry from InfluxDB,
manual plant reports from Neon PostgreSQL, a two-zone energy model of the furnace, blend and fuel optimisers, a
conversational assistant (FurnaceMind) and a live digital twin evaluated every hour.

The platform has three deployable parts that share one Python service layer, plus the shared data library:

| Part | Path | What it is |
|---|---|---|
| **Streamlit app** (legacy) | `src/app.py`, `src/custom_pages/` | The original 11-page dashboard; still the home of the model pages. Served under `/legacy` in production |

File: src/assets/data/V10_df_filtered.csv (part 16 of 166)
datetime,Hot Blast PressureBar,Hot Blast Temp.oC,Hot Blast VolumeNm3/Hr.,O2 Enrichment %,OxygenFlowNm3/Hr.,PermeabilityKgs/Hr.,RAFToC,SteamKgs/Hr.,TopPressureBar,TuyereVelocitym/s,Differential PressureTotalBar,Charges/Hrs.,StockRodLevel,COKE_ASH%,COKE_FC%,COKE_IM%,COKE_MOIST%,COKE_MT,COKE_VM%,NUTCOKE_ASH%,NUTCOKE_FC%,NUTCOKE_IM%,NUTCOKE_MOIST%,NUTCOKE_MT,NUTCOKE_VM%,PCI_2_%Ash,PCI_2_%FC,PCI_2_%IM,PCI_2_MT,PCI_2_%VM,Sinter_SP_MT,Sinter_SP_02_Al2O3%,Sinter_SP_02_Basicity,Sinter_SP_02_CaO%,Sinter_SP_02_Cold_Strength_AI,Sinter_SP_02_Cold_strength_TI,Sinter_SP_02_Fe(T)%,Sinter_SP_02_FeO%,Sinter_SP_02_Hot_strength_RDI,Sinter_SP_02_Hot_strength_RI,Sinter_SP_02_K2O%,Sinter_SP_02_MgO%,Sinter_SP_02_MnO%,Sinter_SP_02_Na2O%,Sinter_SP_02_P%,Sinter_SP_02_SiO2%,Sinter_SP_02_TiO2%,ORE_%Al2O3,ORE_%CaO,ORE_%Fe(T),ORE_%K2O,ORE_%LOI,ORE_%MgO,ORE_%MnO,ORE_MT,ORE_%Na2O,ORE_%P,ORE_%SiO2,ORE_%TiO2,ORE_%TM,Geomin Type,FLUX_Al2O3%,FLUX_CaO%,FLUX_Fe2O3%,FLUX_LOI%,FLUX_MgO%,FLUX_MT,FLUX_SiO2%,FLUX_TM%,COKE_DISCHARGE_TIME,WEIGHTED_COKE_ANGLE,TOTAL_COKE_PORTIONS,NON_COKE_DISCHARGE_TIME,WEIGHTED_NON_COKE_ANGLE,TOTAL_NON_COKE_PORTIONS,UnitCost Lakhs/Thm,ActualKg/Thm.,FurnaceTopGasAnalysisCO2ETACO,Act. Fuel RateKg/Thm.,Coke Rate Kg/Thm,ProductionTonnesPerHr
2024-02-16 10:00:00,2.67,1141.0,104704.0,3.086001274,4002.0,1273.0,2263.0,201.0,1.3,236.0,1.37,7.0,1.2,10.87,87.83,0.4,3.7,579.0,0.9,11.2,87.31,0.45,8.7,19.196333333,1.04,9.92,67.97,3.93,85.53333333,18.18,876.9833333,2.32,1.740956895,10.495,5.225333333,80.708,54.69,10.12,29.73142857,68.67,0.132,2.13,0.265,0.0475,0.0675,6.03,0.18,3.275763436,0.052750151,62.1941455,0.029592226,3.782373288,0.080366963,0.059411796,318.0863005,0.008785326,0.071136235,3.182508239,0.248647487,2.85600588,2.0,0.85,0.0,0.95,1.42,0.0,17.41,96.22,0.1,82.0,25.54545455,11.0,60.0,27.875,8.0,127.3575,131.0,41.41203704,571.0,440.0,96.03053435
2024-02-16 11:00:00,2.63,1158.0,100302.0,3.212040477,4000.0,1284.0,2251.0,0.0,1.32,232.0,1.31,6.0,1.2,10.87,87.83,0.4,3.7,579.0,0.9,11.2,87.31,0.45,8.7,19.196333333,1.04,9.92,67.97,3.93,85.53333333,18.18,876.9833333,2.32,1.740956895,10.495,5.225333333,80.708,54.69,10.12,29.73142857,68.67,0.132,2.13,0.265,0.0475,0.0675,6.03,0.18,3.275763436,0.052750151,62.1941455,0.029592226,3.782373288,0.080366963,0.059411796,318.0863005,0.008785326,0.071136235,3.182508239,0.248647487,2.85600588,2.0,0.85,0.0,0.95,1.42,0.0,17.41,96.22,0.1,82.0,25.54545455,11.0,60.0,27.875,8.0,127.225,130.0,40.9294645,570.0,440.0,97.07692308
2024-02-16 12:00:00,2.64,1150.0,99733.0,3.227931027,3997.0,1240.0,2251.0,0.0,1.29,229.0,1.35,6.0,1.2,10.87,87.83,0.4,3.7,579.0,0.9,11.2,87.31,0.45,8.7,19.196333333,1.04,9.92,67.97,3.93,85.53333333,18.18,876.9833333,2.32,1.740956895,10.495,5.225333333,80.708,54.69,10.12,29.73142857,68.67,0.132,2.13,0.265,0.0475,0.0675,6.03,0.18,3.275763436,0.052750151,62.1941455,0.029592226,3.782373288,0.080366963,0.059411796,318.0863005,0.008785326,0.071136235,3.182508239,0.248647487,2.85600588,2.0,0.85,0.0,0.95,1.42,0.0,17.41,96.22,0.1,82.0,25.54545455,11.0,60.0,27.875,8.0,127.49000000000001,132.0,40.69062063,572.0,440.0,98.63636364
2024-02-16 13:00:00,2.62,1147.0,102180.0,3.058138418,3835.0,1261.0,2270.0,942.0,1.26,235.0,1.36,7.0,1.2,10.87,87.83,0.4,3.7,579.0,0.9,11.2,87.31,0.45,8.7,19.196333333,1.04,9.92,67.97,3.93,85.53333333,18.18,876.9833333,2.32,1.740956895,10.495,5.225333333,80.708,54.69,10.12,29.73142857,68.67,0.132,2.13,0.265,0.0475,0.0675,6.03,0.18,3.275763436,0.052750151,62.1941455,0.029592226,3.782373288,0.080366963,0.059411796,318.0863005,0.008785326,0.071136235,3.182508239,0.248647487,2.85600588,2.0,0.85,0.0,0.95,1.42,0.0,17.41,96.22,0.1,82.0,25.54545455,11.0,60.0,27.875,8.0,125.2375,115.0,41.21156494,555.0,440.0,86.43478261
2024-02-16 14:00:00,2.66,1149.0,103402.0,3.159296922,4003.0,1264.0,2271.0,1083.0,1.3,235.0,1.36,8.0,1.2,10.87,87.83,0.4,3.7,579.0,0.9,11.2,87.31,0.45,8.7,19.196333333,1.04,9.92,67.97,3.93,85.53333333,18.18,876.9833333,2.32,1.740956895,10.495,5.225333333,80.708,54.69,10.12,29.73142857,68.67,0.132,2.13,0.265,0.0475,0.0675,6.03,0.18,3.275763436,0.052750151,62.1941455,0.029592226,3.782373288,0.080366963,0.059411796,318.0863005,0.008785326,0.071136235,3.182508239,0.248647487,2.85600588,2.0,0.85,0.0,0.95,1.42,0.0,17.41,96.22,0.1,82.0,25.54545455,11.0,60.0,27.875,8.0,125.635,118.0,42.58747698,558.0,440.0,86.44067797
2024-02-16 15:00:00,2.66,1146.0,103232.0,3.149045828,3998.0,1264.0,2275.0,782.0,1.3,234.0,1.36,7.0,1.2,10.87,87.83,0.4,3.7,579.0,0.9,11.2,87.31,0.45,8.7,19.196333333,1.04,9.92,67.97,3.93,85.53333333,18.18,876.9833333,2.32,1.740956895,10.495,5.225333333,80.708,54.69,10.12,29.73142857,68.67,0.132,2.13,0.265,0.0475,0.0675,6.03,0.18,3.275763436,0.052750151,62.1941455,0.029592226,3.782373288,0.080366963,0.059411796,318.0863005,0.008785326,0.071136235,3.182508239,0.248647487,2.85600588,2.0,0.85,0.0,0.95,1.42,0.0,17.41,96.22,0.1,82.0,25.54545455,11.0,60.0,27.875,8.0,124.1775,107.0,42.41651206,547.0,440.0,87.10280374
2024-02-16 16:00:00,2.64,1148.0,103522.0,3.133674141,3999.0,1290.0,2280.0,591.0,1.3,237.0,1.34,7.0,1.2,11.06,87.58,0.4,3.4,579.0,0.96,11.24,87.29,0.43,9.0,19.196333333,1.04,10.26,70.26,1.2,85.53333333,18.28,876.9833333,2.345,1.759998068,10.595,5.225333333,80.708,54.575,9.835,29.63428571,68.67,0.131,2.17,0.255,0.044,0.072,6.02,0.18,3.226834099,0.050618479,62.40898198,0.025159841,3.644987226,0.05845658,0.045882379,318.0863005,0.006042746,0.069714444,3.180879646,0.272161767,2.238661543,2.0,0.52,0.0,0.83,1.32,0.0,17.41,96.46,0.1,82.0,25.54545455,11.0,60.0,27.875,8.0,125.635,118.0,42.08574739,558.0,440.0,86.69491525
2024-02-16 17:00:00,2.64,1147.0,103824.0,3.12641288,4000.0,1291.0,2279.0,621.0,1.3,237.0,1.34,7.0,1.2,11.06,87.58,0.4,3.4,579.0,0.96,11.24,87.29,0.43,9.0,19.196333333,1.04,10.26,70.26,1.2,85.53333333,18.28,876.9833333,2.345,1.759998068,10.595,5.225333333,80.708,54.575,9.835,29.63428571,68.67,0.131,2.17,0.255,0.044,0.072,6.02,0.18,3.226834099,0.050618479,62.40898198,0.025159841,3.644987226,0.05845658,0.045882379,318.0863005,0.006042746,0.069714444,3.180879646,0.272161767,2.238661543,2.0,0.52,0.0,0.83,1.32,0.0,17.41,96.46,0.1,82.0,25.54545455,11.0,60.0,27.875,8.0,125.9,120.0,42.39945467,560.0,440.0,87.5
2024-02-16 18:00:00,2.66,1148.0,104155.0,3.112113048,3999.0,1278.0,2280.0,527.0,1.3,237.0,1.36,7.0,1.2,11.06,87.58,0.4,3.4,579.0,0.96,11.24,87.29,0.43,9.0,19.196333333,1.04,10.26,70.26,1.2,85.53333333,18.28,876.9833333,2.345,1.759998068,10.595,5.225333333,80.708,54.575,9.835,29.63428571,68.67,0.131,2.17,0.255,0.044,0.072,6.02,0.18,3.226834099,0.050618479,62.40898198,0.025159841,3.644987226,0.05845658,0.045882379,318.0863005,0.006042746,0.069714444,3.180879646,0.272161767,2.238661543,2.0,0.52,0.0,0.83,1.32,0.0,17.41,96.46,0.1,82.0,25.54545455,11.0,60.0,27.875,8.0,126.43,124.0,42.26380648,564.0,440.0,86.93548387
2024-02-16 19:00:00,2.65,1149.0,104510.0,3.093038732,3999.0,1288.0,2279.0,299.0,1.3,238.0,1.35,7.0,1.2,11.06,87.58,0.4,3.4,579.0,0.96,11.24,87.29,0.43,9.0,19.196333333,1.04,10.26,70.26,1.2,85.53333333,18.28,876.9833333,2.345,1.759998068,10.595,5.225333333,80.708,54.575,9.835,29.63428571,68.67,0.131,2.17,0.255,0.044,0.072,6.02,0.18,3.226834099,0.050618479,62.40898198,0.025159841,3.644987226,0.05845658,0.045882379,318.0863005,0.006042746,0.069714444,3.180879646,0.272161767,2.238661543,2.0,0.52,0.0,0.83,1.32,0.0,17.41,96.46,0.1,82.0,25.54545455,11.0,60.0,27.875,8.0,126.695,126.0,41.23451124,566.0,440.0,86.42857143
2024-02-16 20:00:00,2.65,1147.0,104726.0,3.08770963,3998.0,1292.0,2280.0,349.0,1.3,239.0,1.35,6.0,1.2,11.06,87.58,0.4,3.4,579.0,0.96,11.24,87.29,0.43,9.0,19.196333333,1.04,10.26,70.26,1.2,85.53333333,18.28,876.9833333,2.345,1.759998068,10.595,5.225333333,80.708,54.575,9.835,29.63428571,68.67,0.131,2.17,0.255,0.044,0.072,6.02,0.18,3.226834099,0.050618479,62.40898198,0.025159841,3.644987226,0.05845658,0.045882379,318.0863005,0.006042746,0.069714444,3.180879646,0.272161767,2.238661543,2.0,0.52,0.0,0.83,1.32,0.0,17.41,96.46,0.1,82.0,25.54545455,11.0,60.0,27.875,8.0,126.695,126.0,41.1219286,566.0,440.0,86.9047619
2024-02-16 21:00:00,2.67,1148.0,107268.0,3.023492895,3999.0,1304.0,2280.0,589.0,1.3,243.0,1.37,7.0,1.2,11.06,87.58,0.4,3.4,579.0,0.96,11.24,87.29,0.43,9.0,19.196333333,1.04,10.26,70.26,1.2,85.53333333,18.28,876.9833333,2.345,1.759998068,10.595,5.225333333,80.708,54.575,9.835,29.63428571,68.67,0.131,2.17,0.255,0.044,0.072,6.02,0.18,3.226834099,0.050618479,62.40898198,0.025159841,3.644987226,0.05845658,0.045882379,318.0863005,0.006042746,0.069714444,3.180879646,0.272161767,2.238661543,2.0,0.52,0.0,0.83,1.32,0.0,17.41,96.46,0.1,82.0,25.54545455,11.0,60.0,27.875,8.0,126.16499999999999,122.0,40.22962113,562.0,440.0,86.39344262
2024-02-16 22:00:00,2.66,1149.0,107674.0,3.014827033,3999.0,1319.0,2280.0,669.0,1.3,245.0,1.36,7.0,1.2,11.06,87.58,0.4,3.4,579.0,0.96,11.24,87.29,0.43,9.0,19.196333333,1.04,10.26,70.26,1.2,85.53333333,18.28,876.9833333,2.345,1.759998068,10.595,5.225333333,80.708,54.575,9.835,29.63428571,68.67,0.131,2.17,0.255,0.044,0.072,6.02,0.18,3.226834099,0.050618479,62.40898198,0.025159841,3.644987226,0.05845658,0.045882379,318.0863005,0.006042746,0.069714444,3.180879646,0.272161767,2.238661543,2.0,0.52,0.0,0.83,1.32,0.0,17.41,96.46,0.1,82.0,25.54545455,11.0,60.0,27.875,8.0,126.0325,121.0,40.63854048,561.0,440.0,86.52892562
2024-02-16 23:00:00,2.68,1148.0,108381.0,3.002203901,3997.0,1309.0,2281.0,919.0,1.3,245.0,1.38,7.0,1.2,10.91,87.71,0.41,3.2,621.714,0.97,11.1,87.42,0.45,8.8,18.786666670000002,1.03,10.45,70.2,0.96,77.51333333,18.39,900.1126667,2.38,1.781661224,10.975,4.893333333,80.85333333,54.23,10.16,29.44,68.04,0.134,2.125,0.235,0.0455,0.0705,6.16,0.19,4.720784862,0.03314495,59.56047667,0.03274202,4.569455592,0.04314495,0.058304547,188.7562107,0.025597071,0.10131187,4.648272797,0.414144399,3.005651511,2.0,0.52,0.0,0.77,1.3,0.0,22.05,96.95,0.1,82.0,25.54545455,11.0,60.0,27.875,8.0,128.0025,117.0,39.91238183,567.0,450.0,86.75213675
2024-02-17 00:00:00,2.7,1140.0,105030.0,3.013481924,3905.0,1265.0,2292.0,525.0,1.3,238.0,1.4,7.0,1.2,10.91,87.71,0.41,3.2,621.714,0.97,11.1,87.42,0.45,8.8,18.786666670000002,1.03,10.45,70.2,0.96,77.51333333,18.39,900.1126667,2.38,1.781661224,10.975,4.893333333,80.85333333,54.23,10.16,29.44,68.04,0.134,2.125,0.235,0.0455,0.0705,6.16,0.19,4.720784862,0.03314495,59.56047667,0.03274202,4.569455592,0.04314495,0.058304547,188.7562107,0.025597071,0.10131187,4.648272797,0.414144399,3.005651511,2.0,0.52,0.0,0.77,1.3,0.0,22.05,96.95,0.1,82.0,25.54545455,11.0,60.0,27.875,8.0,127.4725,113.0,41.05747126,563.0,450.0,88.2300885
2024-02-17 01:00:00,2.7,1148.0,109598.0,2.997311476,3999.0,1309.0,2270.0,1713.0,1.3,247.0,1.4,7.0,1.2,10.91,87.71,0.41,3.2,621.714,0.97,11.1,87.42,0.45,8.8,18.786666670000002,1.03,10.45,70.2,0.96,77.51333333,18.39,900.1126667,2.38,1.781661224,10.975,4.893333333,80.85333333,54.23,10.16,29.44,68.04,0.134,2.125,0.235,0.0455,0.0705,6.16,0.19,4.720784862,0.03314495,59.56047667,0.03274202,4.569455592,0.04314495,0.058304547,188.7562107,0.025597071,0.10131187,4.648272797,0.414144399,3.005651511,2.0,0.52,0.0,0.77,1.3,0.0,22.05,96.95,0.1,82.0,25.54545455,11.0,60.0,27.875,8.0,126.28,104.0,39.57564576,554.0,450.0,86.73076923
2024-02-17 02:00:00,2.71,1146.0,106809.0,3.081836128,3999.0,1259.0,2264.0,1842.0,1.3,239.0,1.41,8.0,1.2,10.91,87.71,0.41,3.2,621.714,0.97,11.1,87.42,0.45,8.8,18.786666670000002,1.03,10.45,70.2,0.96,77.51333333,18.39,900.1126667,2.38,1.781661224,10.975,4.893333333,80.85333333,54.23,10.16,29.44,68.04,0.134,2.125,0.235,0.0455,0.0705,6.16,0.19,4.720784862,0.03314495,59.56047667,0.03274202,4.569455592,0.04314495,0.058304547,188.7562107,0.025597071,0.10131187,4.648272797,0.414144399,3.005651511,2.0,0.52,0.0,0.77,1.3,0.0,22.05,96.95,0.1,82.0,25.54545455,11.0,60.0,27.875,8.0,125.75,100.0,40.04624277,550.0,450.0,87.9
2024-02-17 03:00:00,2.7,1146.0,106048.0,3.085342529,3999.0,1260.0,2275.0,1326.0,1.3,238.0,1.4,7.0,1.2,10.91,87.71,0.41,3.2,621.714,0.97,11.1,87.42,0.45,8.8,18.786666670000002,1.03,10.45,70.2,0.96,77.51333333,18.39,900.1126667,2.38,1.781661224,10.975,4.893333333,80.85333333,54.23,10.16,29.44,68.04,0.134,2.125,0.235,0.0455,0.0705,6.16,0.19,4.720784862,0.03314495,59.56047667,0.03274202,4.569455592,0.04314495,0.058304547,188.7562107,0.025597071,0.10131187,4.648272797,0.414144399,3.005651511,2.0,0.52,0.0,0.77,1.3,0.0,22.05,96.95,0.1,82.0,25.54545455,11.0,60.0,27.875,8.0,126.9425,109.0,39.9815965,559.0,450.0,86.42201835
2024-02-17 04:00:00,2.7,1146.0,105562.0,3.115404222,4001.0,1260.0,2275.0,1704.0,1.3,237.0,1.4,7.0,1.2,10.91,87.71,0.41,3.2,621.714,0.97,11.1,87.42,0.45,8.8,18.786666670000002,1.03,10.45,70.2,0.96,77.51333333,18.39,900.1126667,2.38,1.781661224,10.975,4.893333333,80.85333333,54.23,10.16,29.44,68.04,0.134,2.125,0.235,0.0455,0.0705,6.16,0.19,4.720784862,0.03314495,59.56047667,0.03274202,4.569455592,0.04314495,0.058304547,188.7562107,0.025597071,0.10131187,4.648272797,0.414144399,3.005651511,2.0,0.52,0.0,0.77,1.3,0.0,22.05,96.95,0.1,82.0,25.54545455,11.0,60.0,27.875,8.0,125.75,100.0,40.03230272,550.0,450.0,86.9
2024-02-17 05:00:00,2.7,1150.0,106352.0,3.076087985,3992.0,1267.0,2278.0,1465.0,1.3,240.0,1.4,7.0,1.2,10.91,87.71,0.41,3.2,621.714,0.97,11.1,87.42,0.45,8.8,18.786666670000002,1.03,10.45,70.2,0.96,77.51333333,18.39,900.1126667,2.38,1.781661224,10.975,4.893333333,80.85333333,54.23,10.16,29.44,68.04,0.134,2.125,0.235,0.0455,0.0705,6.16,0.19,4.720784862,0.03314495,59.56047667,0.03274202,4.569455592,0.04314495,0.058304547,188.7562107,0.025597071,0.10131187,4.648272797,0.414144399,3.005651511,2.0,0.52,0.0,0.77,1.3,0.0,22.05,96.95,0.1,82.0,25.54545455,11.0,60.0,27.875,8.0,125.75,100.0,40.23068051,550.0,450.0,91.5
2024-02-17 06:00:00,2.7,1148.0,107194.0,3.044459285,4001.0,1278.0,2278.0,1077.0,1.3,241.0,1.4,7.0,1.2,10.91,87.71,0.41,3.2,621.714,0.97,11.1,87.42,0.45,8.8,18.786666670000002,1.03,10.45,70.2,0.96,77.51333333,18.39,900.1126667,2.38,1.781661224,10.975,4.893333333,80.85333333,54.23,10.16,29.44,68.04,0.134,2.125,0.235,0.0455,0.0705,6.16,0.19,4.720784862,0.03314495,59.56047667,0.03274202,4.569455592,0.04314495,0.058304547,188.7562107,0.025597071,0.10131187,4.648272797,0.414144399,3.005651511,2.0,0.52,0.0,0.77,1.3,0.0,22.05,96.95,0.1,82.0,25.54545455,11.0,60.0,27.875,8.0,127.7375,115.0,40.88817303,565.0,450.0,86.60869565
2024-02-17 07:00:00,2.7,1148.0,107170.0,3.044433739,4001.0,1279.0,2279.0,1057.0,1.3,241.0,1.4,7.0,1.2,10.91,87.71,0.41,3.2,621.714,0.97,11.1,87.42,0.45,8.8,18.786666670000002,1.03,10.45,70.2,0.96,77.51333333,18.39,900.1126667,2.38,1.781661224,10.975,4.893333333,80.85333333,54.23,10.16,29.44,68.04,0.134,2.125,0.235,0.0455,0.0705,6.16,0.19,4.720784862,0.03314495,59.56047667,0.03274202,4.569455592,0.04314495,0.058304547,188.7562107,0.025597071,0.10131187,4.648272797,0.414144399,3.005651511,2.0,0.52,0.0,0.77,1.3,0.0,22.05,96.95,0.1,82.0,25.54545455,11.0,60.0,27.875,8.0,127.34,112.0,41.34615385,562.0,450.0,86.25
2024-02-17 08:00:00,2.69,1148.0,107159.0,3.03710269,4000.0,1286.0,2279.0,864.0,1.3,242.0,1.39,8.0,1.2,10.89,87.79,0.37,3.6,621.714,0.95,11.21,87.32,0.43,7.5,18.786666670000002,1.04,11.1,68.31,2.57,77.51333333,18.02,900.1126667,2.38,1.798959189,11.055,4.893333333,80.85333333,54.13,10.11,29.44,68.04,0.138,2.165,0.27,0.045,0.07,6.145,0.185,4.807294471,0.120565151,58.54772416,0.046459445,4.962846499,0.11314495,0.070884345,188.7562107,0.012120354,0.09234379,5.442501058,0.398173694,3.205651511,2.0,0.57,0.0,0.71,1.26,0.0,22.05,97.05,0.1,82.0,25.54545455,11.0,60.0,27.875,8.0,128.0025,117.0,42.10526316,567.0,450.0,92.56410256
2024-02-17 09:00:00,2.68,1146.0,106477.0,3.033334829,4000.0,1275.0,2281.0,210.0,1.29,240.0,1.39,7.0,1.2,10.89,87.79,0.37,3.6,621.714,0.95,11.21,87.32,0.43,7.5,18.786666670000002,1.04,11.1,68.31,2.57,77.51333333,18.02,900.1126667,2.38,1.798959189,11.055,4.893333333,80.85333333,54.13,10.11,29.44,68.04,0.138,2.165,0.27,0.045,0.07,6.145,0.185,4.807294471,0.120565151,58.54772416,0.046459445,4.962846499,0.11314495,0.070884345,188.7562107,0.012120354,0.09234379,5.442501058,0.398173694,3.205651511,2.0,0.57,0.0,0.71,1.26,0.0,22.05,97.05,0.1,82.0,25.54545455,11.0,60.0,27.875,8.0,129.0625,125.0,41.84881603,575.0,450.0,92.24
2024-02-17 10:00:00,2.69,1149.0,105105.0,3.067793829,3999.0,1249.0,2279.0,88.0,1.29,237.0,1.4,7.0,1.2,10.89,87.79,0.37,3.6,621.714,0.95,11.21,87.32,0.43,7.5,18.786666670000002,1.04,11.1,68.31,2.57,77.51333333,18.02,900.1126667,2.38,1.798959189,11.055,4.893333333,80.85333333,54.13,10.11,29.44,68.04,0.138,2.165,0.27,0.045,0.07,6.145,0.185,4.807294471,0.120565151,58.54772416,0.046459445,4.962846499,0.11314495,0.070884345,188.7562107,0.012120354,0.09234379,5.442501058,0.398173694,3.205651511,2.0,0.57,0.0,0.71,1.26,0.0,22.05,97.05,0.1,82.0,25.54545455,11.0,60.0,27.875,8.0,130.3875,135.0,42.01738335,585.0,450.0,86.14814815
2024-02-17 11:00:00,2.69,1149.0,103800.0,3.112107919,4001.0,1240.0,2281.0,200.0,1.29,235.0,1.4,7.0,1.2,10.89,87.79,0.37,3.6,621.714,0.95,11.21,87.32,0.43,7.5,18.786666670000002,1.04,11.1,68.31,2.57,77.51333333,18.02,900.1126667,2.38,1.798959189,11.055,4.893333333,80.85333333,54.13,10.11,29.44,68.04,0.138,2.165,0.27,0.045,0.07,6.145,0.185,4.807294471,0.120565151,58.54772416,0.046459445,4.962846499,0.11314495,0.070884345,188.7562107,0.012120354,0.09234379,5.442501058,0.398173694,3.205651511,2.0,0.57,0.0,0.71,1.26,0.0,22.05,97.05,0.1,82.0,25.54545455,11.0,60.0,27.875,8.0,129.99,132.0,42.18031279,582.0,450.0,86.96969697
2024-02-17 12:00:00,2.68,1147.0,103372.0,3.138388282,4000.0,1240.0,2281.0,574.0,1.29,234.0,1.39,7.0,1.2,10.89,87.79,0.37,3.6,621.714,0.95,11.21,87.32,0.43,7.5,18.786666670000002,1.04,11.1,68.31,2.57,77.51333333,18.02,900.1126667,2.38,1.798959189,11.055,4.893333333,80.85333333,54.13,10.11,29.44,68.04,0.138,2.165,0.27,0.045,0.07,6.145,0.185,4.807294471,0.120565151,58.54772416,0.046459445,4.962846499,0.11314495,0.070884345,188.7562107,0.012120354,0.09234379,5.442501058,0.398173694,3.205651511,2.0,0.57,0.0,0.71,1.26,0.0,22.05,97.05,0.1,82.0,25.54545455,11.0,60.0,27.875,8.0,129.195,126.0,41.30130597,576.0,450.0,86.50793651
2024-02-17 13:00:00,2.67,1148.0,102420.0,3.193237407,4000.0,1224.0,2278.0,1227.0,1.27,232.0,1.4,6.0,1.2,10.89,87.79,0.37,3.6,621.714,0.95,11.21,87.32,0.43,7.5,18.786666670000002,1.04,11.1,68.31,2.57,77.51333333,18.02,900.1126667,2.38,1.798959189,11.055,4.893333333,80.85333333,54.13,10.11,29.44,68.04,0.138,2.165,0.27,0.045,0.07,6.145,0.185,4.807294471,0.120565151,58.54772416,0.046459445,4.962846499,0.11314495,0.070884345,188.7562107,0.012120354,0.09234379,5.442501058,0.398173694,3.205651511,2.0,0.57,0.0,0.71,1.26,0.0,22.05,97.05,0.1,82.0,25.54545455,11.0,60.0,27.875,8.0,126.81,108.0,41.64780444,558.0,450.0,86.85185185
2024-02-17 14:00:00,2.65,1149.0,103126.0,3.066177912,3873.0,1269.0,2278.0,1113.0,1.3,235.0,1.35,7.0,1.2,10.89,87.79,0.37,3.6,621.714,0.95,11.21,87.32,0.43,7.5,18.786666670000002,1.04,11.1,68.31,2.57,77.51333333,18.02,900.1126667,2.38,1.798959189,11.055,4.893333333,80.85333333,54.13,10.11,29.44,68.04,0.138,2.165,0.27,0.045,0.07,6.145,0.185,4.807294471,0.120565151,58.54772416,0.046459445,4.962846499,0.11314495,0.070884345,188.7562107,0.012120354,0.09234379,5.442501058,0.398173694,3.205651511,2.0,0.57,0.0,0.71,1.26,0.0,22.05,97.05,0.1,82.0,25.54545455,11.0,60.0,27.875,8.0,126.6775,107.0,41.89750693,557.0,450.0,86.26168224
2024-02-17 15:00:00,2.66,1147.0,102455.0,2.938725472,3695.0,1252.0,2280.0,946.0,1.3,233.0,1.36,7.0,1.2,10.89,87.79,0.37,3.6,621.714,0.95,11.21,87.32,0.43,7.5,18.786666670000002,1.04,11.1,68.31,2.57,77.51333333,18.02,900.1126667,2.38,1.798959189,11.055,4.893333333,80.85333333,54.13,10.11,29.44,68.04,0.138,2.165,0.27,0.045,0.07,6.145,0.185,4.807294471,0.120565151,58.54772416,0.046459445,4.962846499,0.11314495,0.070884345,188.7562107,0.012120354,0.09234379,5.442501058,0.398173694,3.205651511,2.0,0.57,0.0,0.71,1.26,0.0,22.05,97.05,0.1,82.0,25.54545455,11.0,60.0,27.875,8.0,126.81,108.0,42.10526316,558.0,450.0,86.2037037
2024-02-17 16:00:00,2.65,1148.0,103578.0,2.917451808,3698.0,1283.0,2283.0,1188.0,1.3,237.0,1.35,7.0,1.2,11.18,87.44,0.43,3.0,621.714,0.95,11.38,87.12,0.46,7.1,18.786666670000002,1.04,10.21,70.53,1.08,77.51333333,18.18,900.1126667,2.39,1.808006536,11.065,4.893333333,80.85333333,54.17,9.885,29.44,68.04,0.1315,2.135,0.245,0.046,0.0715,6.12,0.19,4.415599018,0.052014647,60.17460545,0.04277394,4.585745491,0.065159597,0.067739395,188.7562107,0.015346414,0.095368385,4.056504106,0.365996825,2.825797985,2.0,0.82,0.0,0.85,1.16,0.0,22.05,96.4,0.1,82.0,25.54545455,11.0,60.0,27.875,8.0,125.75,100.0,42.46669729,550.0,450.0,86.5
2024-02-17 17:00:00,2.66,1149.0,103894.0,2.906146499,3700.0,1262.0,2292.0,1078.0,1.29,236.0,1.37,7.0,1.2,11.18,87.44,0.43,3.0,621.714,0.95,11.38,87.12,0.46,7.1,18.786666670000002,1.04,10.21,70.53,1.08,77.51333333,18.18,900.1126667,2.39,1.808006536,11.065,4.893333333,80.85333333,54.17,9.885,29.44,68.04,0.1315,2.135,0.245,0.046,0.0715,6.12,0.19,4.415599018,0.052014647,60.17460545,0.04277394,4.585745491,0.065159597,0.067739395,188.7562107,0.015346414,0.095368385,4.056504106,0.365996825,2.825797985,2.0,0.82,0.0,0.85,1.16,0.0,22.05,96.4,0.1,82.0,25.54545455,11.0,60.0,27.875,8.0,125.8825,101.0,42.68711376,551.0,450.0,89.10891089
2024-02-17 18:00:00,2.66,1147.0,103870.0,2.913320498,3699.0,1265.0,2297.0,1284.0,1.29,236.0,1.37,7.0,1.2,11.18,87.44,0.43,3.0,621.714,0.95,11.38,87.12,0.46,7.1,18.786666670000002,1.04,10.21,70.53,1.08,77.51333333,18.18,900.1126667,2.39,1.808006536,11.065,4.893333333,80.85333333,54.17,9.885,29.44,68.04,0.1315,2.135,0.245,0.046,0.0715,6.12,0.19,4.415599018,0.052014647,60.17460545,0.04277394,4.585745491,0.065159597,0.067739395,188.7562107,0.015346414,0.095368385,4.056504106,0.365996825,2.825797985,2.0,0.82,0.0,0.85,1.16,0.0,22.05,96.4,0.1,82.0,25.54545455,11.0,60.0,27.875,8.0,125.6175,99.0,41.94361678,549.0,450.0,88.78787879
2024-02-17 19:00:00,2.69,1149.0,105523.0,2.914123266,3765.0,1268.0,2300.0,1169.0,1.3,238.0,1.39,7.0,1.2,11.18,87.44,0.43,3.0,621.714,0.95,11.38,87.12,0.46,7.1,18.786666670000002,1.04,10.21,70.53,1.08,77.51333333,18.18,900.1126667,2.39,1.808006536,11.065,4.893333333,80.85333333,54.17,9.885,29.44,68.04,0.1315,2.135,0.245,0.046,0.0715,6.12,0.19,4.415599018,0.052014647,60.17460545,0.04277394,4.585745491,0.065159597,0.067739395,188.7562107,0.015346414,0.095368385,4.056504106,0.365996825,2.825797985,2.0,0.82,0.0,0.85,1.16,0.0,22.05,96.4,0.1,82.0,25.54545455,11.0,60.0,27.875,8.0,125.6175,99.0,41.53636982,549.0,450.0,85.75757576
2024-02-17 20:00:00,2.7,1148.0,106283.0,3.068501069,3989.0,1258.0,2299.0,1265.0,1.3,239.0,1.4,8.0,1.2,11.18,87.44,0.43,3.0,621.714,0.95,11.38,87.12,0.46,7.1,18.786666670000002,1.04,10.21,70.53,1.08,77.51333333,18.18,900.1126667,2.39,1.808006536,11.065,4.893333333,80.85333333,54.17,9.885,29.44,68.04,0.1315,2.135,0.245,0.046,0.0715,6.12,0.19,4.415599018,0.052014647,60.17460545,0.04277394,4.585745491,0.065159597,0.067739395,188.7562107,0.015346414,0.095368385,4.056504106,0.365996825,2.825797985,2.0,0.82,0.0,0.85,1.16,0.0,22.05,96.4,0.1,82.0,25.54545455,11.0,60.0,27.875,8.0,125.3525,97.0,41.15235709,547.0,450.0,85.77319588
2024-02-17 21:00:00,2.68,1149.0,106088.0,3.066259955,3996.0,1279.0,2297.0,899.0,1.29,241.0,1.39,7.0,1.2,11.18,87.44,0.43,3.0,621.714,0.95,11.38,87.12,0.46,7.1,18.786666670000002,1.04,10.21,70.53,1.08,77.51333333,18.18,900.1126667,2.39,1.808006536,11.065,4.893333333,80.85333333,54.17,9.885,29.44,68.04,0.1315,2.135,0.245,0.046,0.0715,6.12,0.19,4.415599018,0.052014647,60.17460545,0.04277394,4.585745491,0.065159597,0.067739395,188.7562107,0.015346414,0.095368385,4.056504106,0.365996825,2.825797985,2.0,0.82,0.0,0.85,1.16,0.0,22.05,96.4,0.1,82.0,25.54545455,11.0,60.0,27.875,8.0,126.4125,105.0,40.79397673,555.0,450.0,89.52380952
2024-02-17 22:00:00,2.7,1147.0,105942.0,2.983968321,3906.0,1241.0,2299.0,406.0,1.27,238.0,1.43,7.0,1.2,11.18,87.44,0.43,3.0,621.714,0.95,11.38,87.12,0.46,7.1,18.786666670000002,1.04,10.21,70.53,1.08,77.51333333,18.18,900.1126667,2.39,1.808006536,11.065,4.893333333,80.85333333,54.17,9.885,29.44,68.04,0.1315,2.135,0.245,0.046,0.0715,6.12,0.19,4.415599018,0.052014647,60.17460545,0.04277394,4.585745491,0.065159597,0.067739395,188.7562107,0.015346414,0.095368385,4.056504106,0.365996825,2.825797985,2.0,0.82,0.0,0.85,1.16,0.0,22.05,96.4,0.1,82.0,25.54545455,11.0,60.0,27.875,8.0,127.34,112.0,41.00982408,562.0,450.0,92.58928571
2024-02-17 23:00:00,2.7,1147.0,105755.0,2.971729016,3899.0,1260.0,2296.0,59.0,1.3,238.0,1.4,7.0,1.2,11.13,87.51,0.4,3.2,601.5946667,0.96,11.27,87.26,0.44,6.6,19.054666667,1.03,10.07,70.56,1.01,76.12666667,18.36,904.913,2.36,1.816148082,11.395,4.844444444,81.51,53.87,9.58,29.944,68.04,0.139,2.09,0.245,0.047,0.0725,6.275,0.195,2.760996816,0.103106329,62.08261217,0.032756469,3.43340199,0.068445151,0.046229358,321.2517663,0.01080071,0.06685563,4.039698185,0.253378723,2.184496188,2.0,0.46,0.0,0.82,1.28,0.0,25.12,96.87,0.1,82.0,25.54545455,11.0,60.0,27.875,8.0,127.4725,113.0,40.82799634,563.0,450.0,92.47787611
2024-02-18 00:00:00,2.73,1151.0,106845.0,3.061006583,3999.0,1243.0,2300.0,1299.0,1.3,239.0,1.43,7.0,1.2,11.13,87.51,0.4,3.2,601.5946667,0.96,11.27,87.26,0.44,6.6,19.054666667,1.03,10.07,70.56,1.01,76.12666667,18.36,904.913,2.36,1.816148082,11.395,4.844444444,81.51,53.87,9.58,29.944,68.04,0.139,2.09,0.245,0.047,0.0725,6.275,0.195,2.760996816,0.103106329,62.08261217,0.032756469,3.43340199,0.068445151,0.046229358,321.2517663,0.01080071,0.06685563,4.039698185,0.253378723,2.184496188,2.0,0.46,0.0,0.82,1.28,0.0,25.12,96.87,0.1,82.0,25.54545455,11.0,60.0,27.875,8.0,125.485,98.0,41.11686557,548.0,450.0,86.73469388
2024-02-18 01:00:00,2.71,1145.0,106551.0,2.968039398,3899.0,1261.0,2299.0,593.0,1.3,239.0,1.41,7.0,1.2,11.13,87.51,0.4,3.2,601.5946667,0.96,11.27,87.26,0.44,6.6,19.054666667,1.03,10.07,70.56,1.01,76.12666667,18.36,904.913,2.36,1.816148082,11.395,4.844444444,81.51,53.87,9.58,29.944,68.04,0.139,2.09,0.245,0.047,0.0725,6.275,0.195,2.760996816,0.103106329,62.08261217,0.032756469,3.43340199,0.068445151,0.046229358,321.2517663,0.01080071,0.06685563,4.039698185,0.253378723,2.184496188,2.0,0.46,0.0,0.82,1.28,0.0,25.12,96.87,0.1,82.0,25.54545455,11.0,60.0,27.875,8.0,127.34,112.0,40.67018591,562.0,450.0,85.98214286
2024-02-18 02:00:00,2.7,1149.0,106166.0,3.001609618,3903.0,1267.0,2299.0,1149.0,1.3,239.0,1.4,7.0,1.2,11.13,87.51,0.4,3.2,601.5946667,0.96,11.27,87.26,0.44,6.6,19.054666667,1.03,10.07,70.56,1.01,76.12666667,18.36,904.913,2.36,1.816148082,11.395,4.844444444,81.51,53.87,9.58,29.944,68.04,0.139,2.09,0.245,0.047,0.0725,6.275,0.195,2.760996816,0.103106329,62.08261217,0.032756469,3.43340199,0.068445151,0.046229358,321.2517663,0.01080071,0.06685563,4.039698185,0.253378723,2.184496188,2.0,0.46,0.0,0.82,1.28,0.0,25.12,96.87,0.1,82.0,25.54545455,11.0,60.0,27.875,8.0,125.75,100.0,39.92699065,550.0,450.0,86.4
2024-02-18 03:00:00,2.7,1149.0,107439.0,2.956764488,3898.0,1280.0,2299.0,1004.0,1.3,242.0,1.4,7.0,1.2,11.13,87.51,0.4,3.2,601.5946667,0.96,11.27,87.26,0.44,6.6,19.054666667,1.03,10.07,70.56,1.01,76.12666667,18.36,904.913,2.36,1.816148082,11.395,4.844444444,81.51,53.87,9.58,29.944,68.04,0.139,2.09,0.245,0.047,0.0725,6.275,0.195,2.760996816,0.103106329,62.08261217,0.032756469,3.43340199,0.068445151,0.046229358,321.2517663,0.01080071,0.06685563,4.039698185,0.253378723,2.184496188,2.0,0.46,0.0,0.82,1.28,0.0,25.12,96.87,0.1,82.0,25.54545455,11.0,60.0,27.875,8.0,126.4125,105.0,39.84446478,555.0,450.0,83.04761905
2024-02-18 04:00:00,2.74,1147.0,108824.0,2.92155476,3897.0,1258.0,2300.0,1110.0,1.3,242.0,1.44,8.0,1.2,11.13,87.51,0.4,3.2,601.5946667,0.96,11.27,87.26,0.44,6.6,19.054666667,1.03,10.07,70.56,1.01,76.12666667,18.36,904.913,2.36,1.816148082,11.395,4.844444444,81.51,53.87,9.58,29.944,68.04,0.139,2.09,0.245,0.047,0.0725,6.275,0.195,2.760996816,0.103106329,62.08261217,0.032756469,3.43340199,0.068445151,0.046229358,321.2517663,0.01080071,0.06685563,4.039698185,0.253378723,2.184496188,2.0,0.46,0.0,0.82,1.28,0.0,25.12,96.87,0.1,82.0,25.54545455,11.0,60.0,27.875,8.0,126.14750000000001,103.0,40.56104852,553.0,450.0,79.02912621
2024-02-18 05:00:00,2.74,1149.0,108804.0,2.918905931,3900.0,1267.0,2299.0,949.0,1.3,243.0,1.44,7.0,1.2,11.13,87.51,0.4,3.2,601.5946667,0.96,11.27,87.26,0.44,6.6,19.054666667,1.03,10.07,70.56,1.01,76.12666667,18.36,904.913,2.36,1.816148082,11.395,4.844444444,81.51,53.87,9.58,29.944,68.04,0.139,2.09,0.245,0.047,0.0725,6.275,0.195,2.760996816,0.103106329,62.08261217,0.032756469,3.43340199,0.068445151,0.046229358,321.2517663,0.01080071,0.06685563,4.039698185,0.253378723,2.184496188,2.0,0.46,0.0,0.82,1.28,0.0,25.12,96.87,0.1,82.0,25.54545455,11.0,60.0,27.875,8.0,126.81,108.0,40.36172161,558.0,450.0,92.12962963
2024-02-18 06:00:00,2.71,1148.0,107493.0,2.950245031,3903.0,1271.0,2300.0,749.0,1.3,241.0,1.41,8.0,1.2,11.13,87.51,0.4,3.2,601.5946667,0.96,11.27,87.26,0.44,6.6,19.054666667,1.03,10.07,70.56,1.01,76.12666667,18.36,904.913,2.36,1.816148082,11.395,4.844444444,81.51,53.87,9.58,29.944,68.04,0.139,2.09,0.245,0.047,0.0725,6.275,0.195,2.760996816,0.103106329,62.08261217,0.032756469,3.43340199,0.068445151,0.046229358,321.2517663,0.01080071,0.06685563,4.039698185,0.253378723,2.184496188,2.0,0.46,0.0,0.82,1.28,0.0,25.12,96.87,0.1,82.0,25.54545455,11.0,60.0,27.875,8.0,126.6775,107.0,40.52571429,557.0,450.0,85.98130841
2024-02-18 07:00:00,2.73,1148.0,108904.0,2.915558652,3900.0,1261.0,2300.0,930.0,1.28,243.0,1.45,7.0,1.2,11.13,87.51,0.4,3.2,601.5946667,0.96,11.27,87.26,0.44,6.6,19.054666667,1.03,10.07,70.56,1.01,76.12666667,18.36,904.913,2.36,1.816148082,11.395,4.844444444,81.51,53.87,9.58,29.944,68.04,0.139,2.09,0.245,0.047,0.0725,6.275,0.195,2.760996816,0.103106329,62.08261217,0.032756469,3.43340199,0.068445151,0.046229358,321.2517663,0.01080071,0.06685563,4.039698185,0.253378723,2.184496188,2.0,0.46,0.0,0.82,1.28,0.0,25.12,96.87,0.1,82.0,25.54545455,11.0,60.0,27.875,8.0,126.81,108.0,40.69901127,558.0,450.0,91.38888889
2024-02-18 16:00:00,2.69,1148.0,103964.0,3.072198697,3928.0,1247.0,2293.0,788.0,1.3,235.0,1.39,7.0,1.2,11.08,87.57,0.41,3.3,601.5946667,0.94,11.28,87.24,0.43,6.0,19.054666667,1.05,11.07,68.45,1.5,76.12666667,18.98,904.913,2.365,1.82904365,11.175,4.844444444,81.51,54.14,9.6,29.776,68.04,0.13,2.105,0.24,0.0465,0.074,6.11,0.19,3.379174725,0.074667844,62.00725668,0.039290571,3.602296255,0.093778406,0.064007999,321.2517663,0.012357328,0.074321305,3.447069829,0.295776304,2.400111334,2.0,0.69,0.0,0.4,1.21,0.0,25.12,95.71,0.1,82.0,25.54545455,11.0,60.0,27.875,8.0,126.9425,109.0,42.85064787,559.0,450.0,88.53211009
2024-02-18 17:00:00,2.68,1147.0,104135.0,3.118063291,4000.0,1261.0,2300.0,649.0,1.3,236.0,1.38,7.0,1.2,11.08,87.57,0.41,3.3,601.5946667,0.94,11.28,87.24,0.43,6.0,19.054666667,1.05,11.07,68.45,1.5,76.12666667,18.98,904.913,2.365,1.82904365,11.175,4.844444444,81.51,54.14,9.6,29.776,68.04,0.13,2.105,0.24,0.0465,0.074,6.11,0.19,3.379174725,0.074667844,62.00725668,0.039290571,3.602296255,0.093778406,0.064007999,321.2517663,0.012357328,0.074321305,3.447069829,0.295776304,2.400111334,2.0,0.69,0.0,0.4,1.21,0.0,25.12,95.71,0.1,82.0,25.54545455,11.0,60.0,27.875,8.0,127.2075,111.0,41.68169522,561.0,450.0,90.09009009
2024-02-18 18:00:00,2.71,1149.0,104274.0,3.133877632,4000.0,1212.0,2289.0,1180.0,1.27,234.0,1.44,7.0,1.2,11.08,87.57,0.41,3.3,601.5946667,0.94,11.28,87.24,0.43,6.0,19.054666667,1.05,11.07,68.45,1.5,76.12666667,18.98,904.913,2.365,1.82904365,11.175,4.844444444,81.51,54.14,9.6,29.776,68.04,0.13,2.105,0.24,0.0465,0.074,6.11,0.19,3.379174725,0.074667844,62.00725668,0.039290571,3.602296255,0.093778406,0.064007999,321.2517663,0.012357328,0.074321305,3.447069829,0.295776304,2.400111334,2.0,0.69,0.0,0.4,1.21,0.0,25.12,95.71,0.1,82.0,25.54545455,11.0,60.0,27.875,8.0,126.6775,107.0,41.6061706,557.0,450.0,85.79439252
2024-02-18 19:00:00,2.69,1148.0,104565.0,3.124823163,3999.0,1247.0,2285.0,1195.0,1.28,236.0,1.41,7.0,1.2,11.08,87.57,0.41,3.3,601.5946667,0.94,11.28,87.24,0.43,6.0,19.054666667,1.05,11.07,68.45,1.5,76.12666667,18.98,904.913,2.365,1.82904365,11.175,4.844444444,81.51,54.14,9.6,29.776,68.04,0.13,2.105,0.24,0.0465,0.074,6.11,0.19,3.379174725,0.074667844,62.00725668,0.039290571,3.602296255,0.093778406,0.064007999,321.2517663,0.012357328,0.074321305,3.447069829,0.295776304,2.400111334,2.0,0.69,0.0,0.4,1.21,0.0,25.12,95.71,0.1,82.0,25.54545455,11.0,60.0,27.875,8.0,126.545,106.0,41.06324473,556.0,450.0,85.8490566
2024-02-18 20:00:00,2.69,1147.0,104474.0,3.124440214,4000.0,1316.0,2299.0,1091.0,1.28,236.0,1.41,7.0,1.2,11.08,87.57,0.41,3.3,601.5946667,0.94,11.28,87.24,0.43,6.0,19.054666667,1.05,11.07,68.45,1.5,76.12666667,18.98,904.913,2.365,1.82904365,11.175,4.844444444,81.51,54.14,9.6,29.776,68.04,0.13,2.105,0.24,0.0465,0.074,6.11,0.19,3.379174725,0.074667844,62.00725668,0.039290571,3.602296255,0.093778406,0.064007999,321.2517663,0.012357328,0.074321305,3.447069829,0.295776304,2.400111334,2.0,0.69,0.0,0.4,1.21,0.0,25.12,95.71,0.1,82.0,25.54545455,11.0,60.0,27.875,8.0,126.14750000000001,103.0,40.92681808,553.0,450.0,86.11650485
2024-02-18 21:00:00,2.67,1148.0,103933.0,3.137507519,4001.0,1251.0,2299.0,981.0,1.29,236.0,1.38,7.0,1.2,11.08,87.57,0.41,3.3,601.5946667,0.94,11.28,87.24,0.43,6.0,19.054666667,1.05,11.07,68.45,1.5,76.12666667,18.98,904.913,2.365,1.82904365,11.175,4.844444444,81.51,54.14,9.6,29.776,68.04,0.13,2.105,0.24,0.0465,0.074,6.11,0.19,3.379174725,0.074667844,62.00725668,0.039290571,3.602296255,0.093778406,0.064007999,321.2517663,0.012357328,0.074321305,3.447069829,0.295776304,2.400111334,2.0,0.69,0.0,0.4,1.21,0.0,25.12,95.71,0.1,82.0,25.54545455,11.0,60.0,27.875,8.0,126.545,106.0,41.40572201,556.0,450.0,88.39622642
2024-02-18 22:00:00,2.7,1148.0,105443.0,3.095979689,3996.0,1248.0,2296.0,1191.0,1.3,237.0,1.4,7.0,1.2,11.08,87.57,0.41,3.3,601.5946667,0.94,11.28,87.24,0.43,6.0,19.054666667,1.05,11.07,68.45,1.5,76.12666667,18.98,904.913,2.365,1.82904365,11.175,4.844444444,81.51,54.14,9.6,29.776,68.04,0.13,2.105,0.24,0.0465,0.074,6.11,0.19,3.379174725,0.074667844,62.00725668,0.039290571,3.602296255,0.093778406,0.064007999,321.2517663,0.012357328,0.074321305,3.447069829,0.295776304,2.400111334,2.0,0.69,0.0,0.4,1.21,0.0,25.12,95.71,0.1,82.0,25.54545455,11.0,60.0,27.875,8.0,126.14750000000001,103.0,41.73637802,553.0,450.0,86.89320388
2024-02-18 23:00:00,2.73,1151.0,106960.0,3.05428514,4000.0,1250.0,2300.0,1184.0,1.3,240.0,1.43,7.0,1.2,11.04,87.58,0.42,4.5,566.261,0.96,11.24,87.27,0.45,5.7,18.666,1.04,10.74,69.04,1.38,81.27333333,18.84,869.5106667,2.385,1.841834042,10.875,4.900833333,80.6325,54.55,9.68,30.448,68.04,0.145,2.14,0.215,0.047,0.0705,5.905,0.195,3.403950891,0.209775698,62.00374271,0.022033962,3.973897949,0.080243474,0.066312688,307.6991739,0.01080218,0.090657569,3.312437634,0.304530642,2.1036524,2.0,0.62,0.0,0.61,1.34,0.0,24.52666667,96.91,0.1,82.0,25.54545455,11.0,60.0,27.875,8.0,126.28,104.0,41.40642552,554.0,450.0,86.53846154
2024-02-19 00:00:00,2.61,1156.0,97987.0,2.875520505,3498.0,1232.0,2263.0,0.0,1.28,227.0,1.33,6.0,1.2,11.04,87.58,0.42,4.5,566.261,0.96,11.24,87.27,0.45,5.7,18.666,1.04,10.74,69.04,1.38,81.27333333,18.84,869.5106667,2.385,1.841834042,10.875,4.900833333,80.6325,54.55,9.68,30.448,68.04,0.145,2.14,0.215,0.047,0.0705,5.905,0.195,3.403950891,0.209775698,62.00374271,0.022033962,3.973897949,0.080243474,0.066312688,307.6991739,0.01080218,0.090657569,3.312437634,0.304530642,2.1036524,2.0,0.62,0.0,0.61,1.34,0.0,24.52666667,96.91,0.1,82.0,26.72727273,11.0,60.0,27.75,8.0,131.10750000000002,131.0,39.37931034,586.0,455.0,86.64122137
2024-02-19 01:00:00,2.72,1150.0,107073.0,3.058258033,4000.0,1259.0,2300.0,1385.0,1.3,240.0,1.42,8.0,1.2,11.04,87.58,0.42,4.5,566.261,0.96,11.24,87.27,0.45,5.7,18.666,1.04,10.74,69.04,1.38,81.27333333,18.84,869.5106667,2.385,1.841834042,10.875,4.900833333,80.6325,54.55,9.68,30.448,68.04,0.145,2.14,0.215,0.047,0.0705,5.905,0.195,3.403950891,0.209775698,62.00374271,0.022033962,3.973897949,0.080243474,0.066312688,307.6991739,0.01080218,0.090657569,3.312437634,0.304530642,2.1036524,2.0,0.62,0.0,0.61,1.34,0.0,24.52666667,96.91,0.1,82.0,26.72727273,11.0,60.0,27.75,8.0,125.22,96.0,41.01465614,546.0,450.0,92.70833333
2024-02-19 02:00:00,2.74,1151.0,107463.0,3.030649588,3999.0,1250.0,2298.0,948.0,1.3,240.0,1.44,7.0,1.2,11.04,87.58,0.42,4.5,566.261,0.96,11.24,87.27,0.45,5.7,18.666,1.04,10.74,69.04,1.38,81.27333333,18.84,869.5106667,2.385,1.841834042,10.875,4.900833333,80.6325,54.55,9.68,30.448,68.04,0.145,2.14,0.215,0.047,0.0705,5.905,0.195,3.403950891,0.209775698,62.00374271,0.022033962,3.973897949,0.080243474,0.066312688,307.6991739,0.01080218,0.090657569,3.312437634,0.304530642,2.1036524,2.0,0.62,0.0,0.61,1.34,0.0,24.52666667,96.91,0.1,82.0,26.72727273,11.0,60.0,27.75,8.0,125.75,100.0,41.16447667,550.0,450.0,93.0
2024-02-19 03:00:00,2.71,1150.0,106868.0,3.02627708,4000.0,1261.0,2299.0,325.0,1.3,240.0,1.41,7.0,1.2,11.04,87.58,0.42,4.5,566.261,0.96,11.24,87.27,0.45,5.7,18.666,1.04,10.74,69.04,1.38,81.27333333,18.84,869.5106667,2.385,1.841834042,10.875,4.900833333,80.6325,54.55,9.68,30.448,68.04,0.145,2.14,0.215,0.047,0.0705,5.905,0.195,3.403950891,0.209775698,62.00374271,0.022033962,3.973897949,0.080243474,0.066312688,307.6991739,0.01080218,0.090657569,3.312437634,0.304530642,2.1036524,2.0,0.62,0.0,0.61,1.34,0.0,24.52666667,96.91,0.1,82.0,26.72727273,11.0,60.0,27.75,8.0,128.5325,121.0,41.0608139,571.0,450.0,92.47933884
2024-02-19 04:00:00,2.72,1152.0,107766.0,3.021632084,4000.0,1267.0,2300.0,915.0,1.3,242.0,1.42,7.0,1.2,11.04,87.58,0.42,4.5,566.261,0.96,11.24,87.27,0.45,5.7,18.666,1.04,10.74,69.04,1.38,81.27333333,18.84,869.5106667,2.385,1.841834042,10.875,4.900833333,80.6325,54.55,9.68,30.448,68.04,0.145,2.14,0.215,0.047,0.0705,5.905,0.195,3.403950891,0.209775698,62.00374271,0.022033962,3.973897949,0.080243474,0.066312688,307.6991739,0.01080218,0.090657569,3.312437634,0.304530642,2.1036524,2.0,0.62,0.0,0.61,1.34,0.0,24.52666667,96.91,0.1,82.0,26.72727273,11.0,60.0,27.75,8.0,126.4125,105.0,40.83044983,555.0,450.0,88.57142857
2024-02-19 05:00:00,2.7,1152.0,106222.0,3.069484202,4000.0,1266.0,2300.0,1011.0,1.3,240.0,1.4,8.0,1.2,11.04,87.58,0.42,4.5,566.261,0.96,11.24,87.27,0.45,5.7,18.666,1.04,10.74,69.04,1.38,81.27333333,18.84,869.5106667,2.385,1.841834042,10.875,4.900833333,80.6325,54.55,9.68,30.448,68.04,0.145,2.14,0.215,0.047,0.0705,5.905,0.195,3.403950891,0.209775698,62.00374271,0.022033962,3.973897949,0.080243474,0.066312688,307.6991739,0.01080218,0.090657569,3.312437634,0.304530642,2.1036524,2.0,0.62,0.0,0.61,1.34,0.0,24.52666667,96.91,0.1,82.0,26.72727273,11.0,60.0,27.75,8.0,125.75,100.0,41.25,550.0,450.0,93.1
2024-02-19 06:00:00,2.71,1148.0,105809.0,3.084830067,3999.0,1254.0,2299.0,1120.0,1.3,238.0,1.41,7.0,1.2,11.04,87.58,0.42,4.5,566.261,0.96,11.24,87.27,0.45,5.7,18.666,1.04,10.74,69.04,1.38,81.27333333,18.84,869.5106667,2.385,1.841834042,10.875,4.900833333,80.6325,54.55,9.68,30.448,68.04,0.145,2.14,0.215,0.047,0.0705,5.905,0.195,3.403950891,0.209775698,62.00374271,0.022033962,3.973897949,0.080243474,0.066312688,307.6991739,0.01080218,0.090657569,3.312437634,0.304530642,2.1036524,2.0,0.62,0.0,0.61,1.34,0.0,24.52666667,96.91,0.1,82.0,26.72727273,11.0,60.0,27.75,8.0,126.4125,105.0,41.86740078,555.0,450.0,86.47619048
2024-02-19 07:00:00,2.69,1149.0,105838.0,3.081113017,4000.0,1272.0,2299.0,1021.0,1.3,239.0,1.39,8.0,1.2,11.04,87.58,0.42,4.5,566.261,0.96,11.24,87.27,0.45,5.7,18.666,1.04,10.74,69.04,1.38,81.27333333,18.84,869.5106667,2.385,1.841834042,10.875,4.900833333,80.6325,54.55,9.68,30.448,68.04,0.145,2.14,0.215,0.047,0.0705,5.905,0.195,3.403950891,0.209775698,62.00374271,0.022033962,3.973897949,0.080243474,0.066312688,307.6991739,0.01080218,0.090657569,3.312437634,0.304530642,2.1036524,2.0,0.62,0.0,0.61,1.34,0.0,24.52666667,96.91,0.1,82.0,26.72727273,11.0,60.0,27.75,8.0,126.545,106.0,41.86795491,556.0,450.0,88.49056604
2024-02-19 08:00:00,2.71,1148.0,106434.0,3.071035704,4000.0,1262.0,2299.0,1224.0,1.3,239.0,1.41,7.0,1.2,10.94,87.72,0.39,3.5,566.261,0.95,11.12,87.41,0.44,6.2,18.666,1.03,10.07,70.56,1.01,81.27333333,18.36,869.5106667,2.33,1.948639847,11.23,4.900833333,80.6325,54.5,9.445,30.112,68.04,0.111,1.99,0.185,0.0535,0.068,5.765,0.205,2.927908898,0.211725086,62.28435153,0.029800257,3.434085566,0.114103792,0.052321019,307.6991739,0.00643633,0.076159894,3.669757587,0.237182572,2.22359477,2.0,0.48,0.0,0.68,1.28,0.0,24.52666667,97.1,0.1,82.0,26.72727273,11.0,60.0,27.75,8.0,125.75,100.0,42.60869565,550.0,450.0,86.5
2024-02-19 09:00:00,2.7,1147.0,106699.0,3.057411213,4000.0,1272.0,2297.0,1061.0,1.3,240.0,1.4,7.0,1.2,10.94,87.72,0.39,3.5,566.261,0.95,11.12,87.41,0.44,6.2,18.666,1.03,10.07,70.56,1.01,81.27333333,18.36,869.5106667,2.33,1.948639847,11.23,4.900833333,80.6325,54.5,9.445,30.112,68.04,0.111,1.99,0.185,0.0535,0.068,5.765,0.205,2.927908898,0.211725086,62.28435153,0.029800257,3.434085566,0.114103792,0.052321019,307.6991739,0.00643633,0.076159894,3.669757587,0.237182572,2.22359477,2.0,0.48,0.0,0.68,1.28,0.0,24.52666667,97.1,0.1,82.0,26.72727273,11.0,60.0,27.75,8.0,126.6775,107.0,41.57763128,557.0,450.0,87.10280374
