Repository: saikumar-voptimai/evonith_bf_webapp

# Evonith BF2 — Blast Furnace Intelligence Platform

Monitoring, modelling and optimisation of **Blast Furnace 2 (BF2)** at Evonith Steel: live telemetry from InfluxDB,
manual plant reports from Neon PostgreSQL, a two-zone energy model of the furnace, blend and fuel optimisers, a
conversational assistant (FurnaceMind) and a live digital twin evaluated every hour.

The platform has three deployable parts that share one Python service layer, plus the shared data library:

| Part | Path | What it is |
|---|---|---|
| **Streamlit app** (legacy) | `src/app.py`, `src/custom_pages/` | The original 11-page dashboard; still the home of the model pages. Served under `/legacy` in production |

File: src/assets/data/furnace_dataset_20260525_002530_771382.csv (part 16 of 209)
GO%,ORE_NA2O%,ORE_P%,ORE_TIO2%,ORE_AL2O3%,ORE_SIO2%,ORE_MNO%,ORE_CAO%,ORE_K2O%,ORE_CALC_MT,PELLET_PCT_SIO2,PELLET_PCT_AL2O3,PELLET_PCT_FE2O3,PELLET_PCT_MGO,PELLET_PCT_TIO2,PELLET_PCT_NA2O,TOTAL_PELLET_CALC_MT,PELLET_PCT_K2O,PELLET_PCT_TM,PELLET_PCT_LOI,PELLET_PCT_MNO,PELLET_PCT_CAO,PELLET_PCT_P,CHARGES/HRS.,STOCKRODLEVEL,CHEM_PCT_C,CHEM_PCT_CR,CHEM_PCT_FE,CHEM_PCT_MN,CHEM_PCT_P,CHEM_PCT_S,CHEM_PCT_SI,CHEM_PCT_TI,SLAG_BASICITY,SLAG_PCT_AL2O3,SLAG_PCT_CAO,SLAG_PCT_FEO,SLAG_PCT_K2O,SLAG_PCT_MGO,SLAG_PCT_MNO,SLAG_PCT_NA2O,SLAG_PCT_S,SLAG_PCT_SIO2,SLAG_PCT_TIO2,SLAG_T_BASICITY,HMT_GT_1480C,COKE_DISCHARGE_TIME,WEIGHTED_COKE_ANGLE,TOTAL_COKE_PORTIONS,NON_COKE_DISCHARGE_TIME,WEIGHTED_NON_COKE_ANGLE,TOTAL_NON_COKE_PORTIONS,TOTAL HEAT LOAD,FTG_UPTAKE_TEMP_A,FTG_UPTAKE_TEMP_B,FTG_UPTAKE_TEMP_C,FTG_UPTAKE_TEMP_D,FTG_UPTAKE_TEMP_AVG,HEARTH_TEMP_A,HEARTH_TEMP_B,HEARTH_TEMP_C,HEARTH_TEMP_D,HEARTH_TEMP_AVG,BOSH_TEMP_A,BOSH_TEMP_C,BOSH_TEMP_D,BELLY_TEMP_A,BELLY_TEMP_C,BELLY_TEMP_D,LOWER_STACK_TEMP_A,LOWER_STACK_TEMP_B,LOWER_STACK_TEMP_C,LOWER_STACK_TEMP_D,PCI_KG/THM,ACT. FUEL RATEKG/THM.,FURNACETOPGASANALYSISCO2ETACO,COKE RATE KG/THM,PRODUCTIONTONNESPERHR,HOT BLAST PRESSUREBAR,TOPPRESSUREBAR,DIFFERENTIAL PRESSURETOTALBAR,HOT BLAST TEMP.OC,OXYGENFLOWNM3/HR.,STEAMKGS/HR.,RAFTOC,PERMEABILITYKGS/HR.,TUYEREVELOCITYM/S,HOT BLAST VOLUMENM3/HR.,O2 ENRICHMENT %,BOTTOMBAR,FURNACE TOP GAS ANALYSISH2%,UNITCOST LAKHS/THM,BOSH_TEMP_B,FURNACE TOP GAS ANALYSISCO2%,FURNACE TOP GAS ANALYSISONLINE (ANALYZER)CO%
2025-09-27 17:00:00,0.948833747,11.35062862,0.59401158,87.70053763,5.383788255,29.016,9.4,1.035,0.55,87.655,11.31,4.76,69.98,8.48,19.78,1.76,9.031303762,4.955555556,80.80111111,64.84,28.69,0.05,5.03,2.23,9.02,2.08,0.034,0.12,55.44,10.28,0.068,2.043737575,0.23,93.881,0.0,0.0,0.0,0.0,0.0,0.0,0.0,0.0,56.01394741,4.536537634,4.310742693,0.076276553,0.024744689,0.084344322,0.414670139,4.612898094,9.384254967,0.061490065,0.175933435,0.027056302,32.059,0.0,0.0,0.0,0.0,0.0,0.0,0.0,0.0,0.0,0.0,0.0,0.0,0.0,5.0,0.330358846,4.443290323,0.010593548,94.39494194,0.14483871,0.108045161,0.038954839,0.792322581,0.067012903,0.996251763,16.6896129,36.21832258,0.249225806,0.268903226,8.33283871,0.182967742,0.125935484,0.398129032,36.3543871,0.916709677,1.225458717,1481.793548,97.5,25.30769231,13.0,60.0,25.125,8.0,5.091661958030741,206.3622222,216.4263889,244.6247222,212.8397222,220.0632639,62.08185860260217,331.7125040328256,450.86302013297797,582.8147434518919,356.6628737760122,111.9208059027531,84.18434305705466,105.92401578515415,61.3224395010524,96.26105170443844,72.34951465697301,58.85896428492168,94.15604211667271,63.89897289584395,46.23839797540497,117.3273716,557.6388889,39.68625369,380.0,76.97525,2.5616399,1.305637572,1.2112097896211813,1118.183333,3993.087164,0.0,2327.443489,1359.695147,201.7711269,102334.7379,3.187468603,0.93559103,4.433344608,110.545876737,57.62819444444473,18.180447263888883,24.43288265277776
2025-09-27 18:00:00,0.949037543,11.35378066,0.594242549,87.69718179,5.388951086,34.121,9.4,1.035,0.55,87.655,11.31,5.422,69.98,8.48,19.78,1.76,9.763119229,4.955555556,80.80111111,64.84,28.69,0.05,5.03,2.23,9.02,2.08,0.034,0.12,55.44,10.28,0.068,2.043737575,0.23,109.292,0.0,0.0,0.0,0.0,0.0,0.0,0.0,0.0,55.98027435,4.555951486,4.317003866,0.07639982,0.024720036,0.084677401,0.417670039,4.635743869,9.38771993,0.061705471,0.176895292,0.027059928,37.762,0.0,0.0,0.0,0.0,0.0,0.0,0.0,0.0,0.0,0.0,0.0,0.0,0.0,7.0,0.422329698,4.408451613,0.011367742,94.31790968,0.164193548,0.114625806,0.032374194,0.873612903,0.077464516,0.993154936,16.97606452,36.0596129,0.222129032,0.280516129,8.232193548,0.18683871,0.133677419,0.382645161,36.30793548,0.951548387,1.219882986,1494.567742,97.5,25.30769231,13.0,60.0,25.125,8.0,6.133604543714597,223.0166667,252.6622222,269.3694444,237.8177778,245.7165278,61.57108962542151,332.2132875057796,452.6753442296953,570.4746991156899,353.93726750850846,114.41274781571022,89.03068725874054,112.20090490692033,57.23652851423458,87.85577984599274,57.302934017834154,52.346812100834114,67.24608059675406,52.7559300275668,41.557213313665045,115.5671117,567.875,40.47239764,384.7083333,84.48008333,2.599508847,1.307178942,1.2214359507466714,1121.765556,3992.923281,0.0,2290.761736,1338.847728,202.1673739,103397.7392,3.167209475,0.977975446,4.405357819,111.48972562525,57.62819444444473,18.180447263888883,24.43288265277776
2025-09-27 19:00:00,0.948803511,11.35016097,0.593977312,87.70103552,5.383022279,34.292,9.4,1.035,0.55,87.655,11.31,5.346,69.98,8.48,19.78,1.76,9.166059302,4.955555556,80.80111111,64.84,28.69,0.05,5.03,2.23,9.02,2.08,0.034,0.12,55.44,10.28,0.068,2.043737575,0.23,109.701,0.0,0.0,0.0,0.0,0.0,0.0,0.0,0.0,55.86158178,4.636730228,4.343454823,0.076812294,0.024637541,0.086154011,0.429704884,4.726906429,9.374656046,0.062566256,0.180638829,0.027107893,37.287,0.0,0.0,0.0,0.0,0.0,0.0,0.0,0.0,0.0,0.0,0.0,0.0,0.0,7.0,0.235624732,4.395333333,0.011933333,94.2496,0.179333333,0.1198,0.026533333,0.932,0.085466667,0.99110282,17.20733333,35.932,0.205333333,0.291333333,8.16,0.19,0.142,0.368,36.25466667,0.98,1.216179503,1503.066667,97.5,25.30769231,13.0,60.0,25.125,8.0,2.5072750827108194,217.6447222,234.3483333,225.1011111,219.5294444,224.1559028,60.08778857540119,331.2809033528743,450.8609760185322,585.2049862690012,357.9239204689654,103.89909371434,75.94855081449123,103.84913241994803,60.19174812139585,75.79836709615734,69.19502378444022,52.96855618788325,76.92786794466849,58.69332432780306,47.010161291917385,132.7168969,558.2916667,39.63700006,385.0,69.06475,2.571329167,1.288405453,1.1956574820313322,1113.589167,4001.566042,0.0,2272.797861,1315.450719,198.0923775,101184.7888,3.258262039,0.969566527,4.399707422,113.83498883925,57.62819444444473,18.180447263888883,24.43288265277776
2025-09-27 20:00:00,0.948798746,11.35008726,0.593971912,87.70111399,5.382901554,29.336,9.4,1.035,0.55,87.655,11.31,4.793,69.98,8.48,19.78,1.76,9.370128385,4.955555556,80.80111111,64.84,28.69,0.05,5.03,2.23,9.02,2.08,0.034,0.12,55.44,10.28,0.068,2.043737575,0.23,94.62,0.0,0.0,0.0,0.0,0.0,0.0,0.0,0.0,55.86371931,4.673916742,4.35668918,0.07673594,0.024652812,0.087074236,0.434059099,4.758544616,9.295788089,0.062868424,0.181676516,0.027217139,30.796,0.0,0.0,0.0,0.0,0.0,0.0,0.0,0.0,0.0,0.0,0.0,0.0,0.0,7.0,0.279285976,4.478969697,0.011569697,94.22014545,0.17569697,0.118709091,0.023987879,0.888363636,0.082557576,0.993704414,17.19278788,35.94290909,0.234424242,0.298606061,8.214545455,0.19,0.152909091,0.357090909,36.1710303,0.98,1.220816025,1492.521212,97.5,25.30769231,13.0,60.0,25.125,8.0,3.530834767473138,197.5894444,205.0875,218.0008333,216.1252778,209.2007639,62.57098155438358,330.43844348722484,450.5523117781832,578.9955675587279,355.6264859088483,106.5205397263308,78.42880818584322,100.94751591662,61.72498449497312,97.41419030266013,67.45958576071094,62.00854051475363,106.0473796966021,65.69238280086873,48.78563264118752,112.811223,561.2777778,39.6852745,385.0,83.06025,2.517670503,1.279331242,1.2418826807765901,1128.45,3946.825694,0.0,2306.029328,1407.348786,209.7971136,104418.5339,3.100624764,0.921040667,4.195738511,111.1974870475,57.62819444444473,18.180447263888883,24.43288265277776
2025-09-27 21:00:00,0.94835277,11.3431895,0.593466472,87.70845773,5.371603499,34.3,9.4,1.035,0.55,87.655,11.31,5.711,69.98,8.48,19.78,1.76,10.47629864,4.955555556,80.80111111,64.84,28.69,0.05,5.03,2.23,9.02,2.08,0.034,0.12,55.44,10.28,0.068,2.043737575,0.23,110.924,0.0,0.0,0.0,0.0,0.0,0.0,0.0,0.0,55.95181309,4.630413722,4.342894422,0.076400457,0.024719909,0.086381391,0.42707285,4.705052191,9.271806839,0.062364793,0.179368544,0.027228417,36.788,0.0,0.0,0.0,0.0,0.0,0.0,0.0,0.0,0.0,0.0,0.0,0.0,0.0,6.0,0.527639327,4.562606061,0.011206061,94.19069091,0.172060606,0.117618182,0.021442424,0.844727273,0.079648485,0.996306008,17.17824242,35.95381818,0.263515152,0.305878788,8.269090909,0.19,0.163818182,0.346181818,36.08739394,0.98,1.225452548,1481.975758,97.5,25.30769231,13.0,60.0,25.125,8.0,4.897173234436082,197.1611111,225.8163889,226.8794444,220.3019444,217.5397222,62.40088974910412,331.6080110507033,451.17692179193847,574.5338268016588,354.9462890457015,107.29354207681148,80.55302745662439,107.45985551534164,58.75408429826334,89.08671632370226,61.532728050767915,56.31121425017895,80.01216521992916,56.035257918361815,47.44056212392404,122.9756854,570.1805556,39.89743444,385.0,85.19,2.49861345,1.279090103,1.2309767471629598,1152.744167,3919.42635,0.0,2314.359347,1433.073025,215.1141556,104685.5531,3.052775683,0.908692566,3.976835778,112.54427831550001,57.62819444444473,18.180447263888883,24.43288265277776
2025-09-27 22:00:00,0.948212462,11.34101941,0.593307457,87.71076813,5.36804903,29.37,9.4,1.035,0.55,87.655,11.31,4.684,69.98,8.48,19.78,1.76,10.78491492,4.955555556,80.80111111,64.84,28.69,0.05,5.03,2.23,9.02,2.08,0.034,0.12,55.44,10.28,0.068,2.043737575,0.23,94.757,0.0,0.0,0.0,0.0,0.0,0.0,0.0,0.0,56.23736511,4.491843525,4.29904612,0.075308646,0.024938271,0.084195423,0.404716213,4.533762847,9.189071814,0.060752377,0.17195722,0.027271936,31.136,0.0,0.0,0.0,0.0,0.0,0.0,0.0,0.0,0.0,0.0,0.0,0.0,0.0,6.0,0.320233142,4.567904762,0.010752381,94.13982857,0.17247619,0.117990476,0.018514286,0.889333333,0.0832,1.011265749,17.25666667,36.18285714,0.257714286,0.30752381,8.304952381,0.182571429,0.16752381,0.335047619,35.78990476,0.957714286,1.243351006,1474.514286,97.5,25.30769231,13.0,60.0,25.125,8.0,3.974229844123812,194.205,224.1588889,212.7775,219.5883333,212.6824306,61.841089810329834,331.10665123192337,450.86560564441544,578.9287731161498,356.38922062931516,103.08957136894803,76.6864866707661,105.96683488356621,58.74578929568092,79.9995148250722,63.69931900622659,53.99908064497899,76.74247625620757,55.91767933251236,49.249841144797315,135.1240517,568.7916667,39.71678094,385.0,79.81491667,2.521990667,1.279466253,1.2300007465001586,1136.53,3895.606947,0.0,2290.625547,1405.888519,211.3165658,104645.8861,3.034785539,0.935263104,4.014716775,114.15393685025,57.62819444444473,18.180447263888883,24.43288265277776
2025-09-27 23:00:00,0.948985403,11.35297423,0.594183457,87.69804036,5.387630208,29.184,9.4,1.035,0.55,87.655,11.31,4.65,69.98,8.48,19.78,1.76,10.01703069,4.955555556,80.80111111,64.84,28.69,0.05,5.03,2.23,9.02,2.08,0.034,0.12,55.44,10.28,0.068,2.043737575,0.23,92.519,0.0,0.0,0.0,0.0,0.0,0.0,0.0,0.0,56.30938347,4.253572533,4.215844233,0.075395957,0.024920809,0.07866214,0.375026278,4.315450059,9.584430737,0.058674197,0.164273187,0.026703537,33.64,0.0,0.0,0.0,0.0,0.0,0.0,0.0,0.0,0.0,0.0,0.0,0.0,0.0,7.0,0.430434433,4.470761905,0.010180952,94.06097143,0.178190476,0.12027619,0.015085714,1.049333333,0.0952,1.042386144,17.45666667,36.69714286,0.206285714,0.301809524,8.316380952,0.165428571,0.161809524,0.323619048,35.2127619,0.906285714,1.278591995,1471.085714,97.5,25.30769231,13.0,60.0,25.125,8.0,3.2935369311040574,205.6911111,219.2388889,208.2680556,235.3697222,217.1419444,62.32897730579508,329.8599447545567,449.62047855161757,582.6317533284017,356.47412985796876,98.50536010108503,71.37984268457251,100.49270254391155,60.9803736821676,83.62660229313371,65.49316591364752,55.97999188186884,82.46244819831378,57.58075660581745,51.466284329921024,126.6642447,570.0,40.27098911,385.0,79.08333333,2.543370542,1.296674908,1.2381447526885263,1130.566111,3961.770942,0.0,2311.781569,1400.200439,208.9575325,104651.9361,3.087734711,0.944316583,3.884420069,113.03301242275,57.62819444444473,18.180447263888883,24.43288265277776
2025-09-28 00:00:00,1.005810886,11.38139364,0.620648709,87.61279547,5.103381007,34.191,9.4,1.035,0.55,87.655,11.31,5.494,69.68,8.76,19.84,1.72,10.15091865,4.866666667,81.08888889,64.84,28.69,0.05,5.16,2.22,9.34,2.19,0.031,0.13,55.62,10.04,0.068,1.945736434,0.21,106.61,0.0,0.0,0.0,0.0,0.0,0.0,0.0,0.0,56.32672648,4.195860162,4.195689764,0.075417578,0.024916484,0.077321479,0.367837091,4.262590163,9.680321194,0.058171002,0.16241323,0.026565709,39.789,0.0,0.0,0.0,0.0,0.0,0.0,0.0,0.0,0.0,0.0,0.0,0.0,0.0,6.0,0.453590175,4.427941176,0.010401961,94.14372549,0.175980392,0.119794118,0.014401961,1.015588235,0.092166667,1.072215284,17.52803922,37.1654902,0.19,0.291960784,8.392352941,0.155980392,0.155980392,0.322813725,34.6722549,0.865882353,1.31433411,1479.647059,97.5,25.30769231,13.0,60.0,25.125,8.0,3.9487200976987964,202.4791667,240.4133333,213.4433333,232.6561111,222.2479861,61.191632208609036,330.9470000440515,450.1710296867576,584.7723221914472,357.6970902960396,98.73350803864456,71.99553010189679,107.51190123000691,58.12022236300238,66.80760749596453,65.08034594785138,47.29192656945989,51.85819458795102,48.52592670532416,51.118595750748995,138.8177217,570.0,41.05107942,385.0,73.12408333,2.512176869,1.299181997,1.208256295207378,1126.5,4007.914711,0.0,2306.991333,1439.888586,210.2719633,104640.0019,3.124358119,0.918800556,3.786225239,114.64334812525,57.62819444444473,18.180447263888883,24.43288265277776
2025-09-28 01:00:00,1.005767708,11.38038761,0.620614167,87.61384468,5.101869797,29.308,9.4,1.035,0.55,87.655,11.31,4.92,69.68,8.76,19.84,1.72,9.892269707,4.866666667,81.08888889,64.84,28.69,0.05,5.16,2.22,9.34,2.19,0.031,0.13,55.62,10.04,0.068,1.945736434,0.21,91.281,0.0,0.0,0.0,0.0,0.0,0.0,0.0,0.0,56.38487429,4.169358584,4.187369634,0.075192188,0.024961562,0.076918388,0.363487517,4.229187816,9.659961001,0.057856767,0.160953113,0.026579461,33.847,0.0,0.0,0.0,0.0,0.0,0.0,0.0,0.0,0.0,0.0,0.0,0.0,0.0,6.0,0.463792864,4.410294118,0.010990196,94.30137255,0.170098039,0.118029412,0.014990196,0.892058824,0.082166667,1.101446037,17.53980392,37.61254902,0.19,0.280196078,8.498235294,0.150098039,0.150098039,0.326931373,34.14872549,0.830588235,1.350308453,1493.764706,97.5,25.30769231,13.0,60.0,25.125,8.0,4.29659534624345,206.021727,229.6660167,226.1947075,230.4718663,223.0885794,61.88917885748732,330.7365965091199,450.61989033199046,581.7134236878841,356.5903796588901,104.4283182033744,77.33320840283571,106.15990709966417,59.47601373963445,80.92378045612804,65.68923974400377,52.97019355108853,73.25396640875447,55.39516442135312,49.172474226755,127.2334741,570.0,41.35066432,385.0,77.74895543,2.482393025,1.299201747,1.2263015748830546,1114.936769,4006.388504,0.0,2305.182008,1475.467312,210.3266933,104661.0922,3.123739493,0.891063389,3.762992602,113.10843531825,57.62819444444473,18.180447263888883,24.43288265277776
2025-09-28 02:00:00,1.005944951,11.38451737,0.620755961,87.60953768,5.108073296,39.129,9.4,1.035,0.55,87.655,11.31,6.566,69.68,8.76,19.84,1.72,9.476092663,4.866666667,81.08888889,64.84,28.69,0.05,5.16,2.22,9.34,2.19,0.031,0.13,55.62,10.04,0.068,1.945736434,0.21,122.06,0.0,0.0,0.0,0.0,0.0,0.0,0.0,0.0,56.47098014,4.119385928,4.171242285,0.074877567,0.025024487,0.076058599,0.355777488,4.170485019,9.651774661,0.057303243,0.158484121,0.026569251,44.555,0.0,0.0,0.0,0.0,0.0,0.0,0.0,0.0,0.0,0.0,0.0,0.0,0.0,7.0,0.532710389,4.415086207,0.011,94.18040517,0.175086207,0.122577586,0.014491379,0.991724138,0.08962931,1.110198954,17.48913793,37.78275862,0.174741379,0.300344828,8.510172414,0.155086207,0.160172414,0.320387931,34.03318966,0.814741379,1.360257333,1496.034483,97.5,25.30769231,13.0,60.0,25.125,8.0,3.8227997858022604,210.4344444,224.9580556,220.8022222,225.9436111,220.5345833,62.22005989000037,330.6690824672563,450.17595882426616,582.1105264220121,356.4886856867353,104.40524525299068,76.01825229730186,104.85059576817193,60.67710852917783,86.2827639017982,67.11233290212104,56.11967546408266,80.26747170675712,57.13056597067463,50.0128983781318,120.7837953,570.0,41.06025536,385.0,78.455,2.495723992,1.299148242,1.2277986452952974,1121.571667,3995.854389,0.0,2322.576039,1457.390942,210.3337681,104479.7394,3.119797892,0.90479915,3.742147308,112.25385287725,57.62819444444473,18.180447263888883,24.43288265277776
2025-09-28 03:00:00,1.006081312,11.38769457,0.62086505,87.60622412,5.112845917,29.27,9.4,1.035,0.55,87.655,11.31,4.869,69.68,8.76,19.84,1.72,9.873706565,4.866666667,81.08888889,64.84,28.69,0.05,5.16,2.22,9.34,2.19,0.031,0.13,55.62,10.04,0.068,1.945736434,0.21,92.128,0.0,0.0,0.0,0.0,0.0,0.0,0.0,0.0,56.80385093,3.965886433,4.122978214,0.073590504,0.025281899,0.073707229,0.330666393,3.977729924,9.538884825,0.055489674,0.150074408,0.026642873,31.717,0.0,0.0,0.0,0.0,0.0,0.0,0.0,0.0,0.0,0.0,0.0,0.0,0.0,6.0,0.414124758,4.418396947,0.011,94.0669542,0.179770992,0.126633588,0.013977099,1.086564885,0.09670229,1.116918323,17.44,37.91870229,0.161374046,0.319770992,8.517938931,0.160687023,0.17,0.314068702,33.95038168,0.800916031,1.367817365,1497.908397,97.5,25.30769231,13.0,60.0,25.125,8.0,3.5492721826314835,199.9313889,232.3972222,211.8319444,215.7869444,214.986875,61.571325894329405,331.4754331680242,450.6250399812828,580.1183537680741,356.5399270168673,103.9178180355957,75.02061242934838,108.10321031598096,58.774283709884465,78.09428311155517,64.54545158545056,53.025362848059814,67.85251284322102,52.55080876608364,50.12278390980412,125.8518458,570.0,40.41673719,385.0,78.455,2.514375111,1.299119925,1.2132675702473712,1127.991389,3997.736361,0.0,2315.914186,1437.211567,210.2576567,104600.6625,3.119139722,0.920505349,3.813721661,112.9253695685,57.62819444444473,18.180447263888883,24.43288265277776
2025-09-28 04:00:00,1.005828685,11.38180836,0.620662948,87.61236296,5.104003972,34.241,9.4,1.035,0.55,87.655,11.31,5.655,69.68,8.76,19.84,1.72,9.678322821,4.866666667,81.08888889,64.84,28.69,0.05,5.16,2.22,9.34,2.19,0.031,0.13,55.62,10.04,0.068,1.945736434,0.21,107.403,0.0,0.0,0.0,0.0,0.0,0.0,0.0,0.0,56.11540385,4.324288941,4.237322424,0.076179409,0.024764118,0.079573335,0.387443502,4.411641986,9.688569851,0.059577029,0.168638121,0.026607249,39.842,0.0,0.0,0.0,0.0,0.0,0.0,0.0,0.0,0.0,0.0,0.0,0.0,0.0,7.0,0.427689444,4.386335878,0.011,94.18603817,0.17519084,0.119305344,0.013519084,1.017862595,0.090748092,1.091594838,17.44,37.49274809,0.188854962,0.31519084,8.476717557,0.174427481,0.17,0.315442748,34.35801527,0.819236641,1.338370379,1496.076336,97.5,25.30769231,13.0,60.0,25.125,8.0,3.161986111828142,198.095,226.6225,208.1994444,223.8127778,214.1824306,61.613922601680414,330.5991622689513,450.457256140677,581.0018880631333,356.5830694830267,101.37524160618614,73.27668920615852,104.79926918467271,59.28823049760159,77.71319609951075,64.362936391083,53.35023547919678,73.92654319739553,54.888305823448384,50.692069863669786,123.3614533,565.6111111,40.12529922,385.0,78.455,2.503383742,1.299332131,1.2248007774346468,1100.376389,4001.656092,0.0,2298.930686,1450.370308,207.0185044,104684.3578,3.118158381,0.904455956,3.737445344,112.59539256225,57.62819444444473,18.180447263888883,24.43288265277776
2025-09-28 05:00:00,1.006076779,11.38758895,0.620861423,87.60633427,5.112687266,34.176,9.4,1.035,0.55,87.655,11.31,5.58,69.68,8.76,19.84,1.72,9.551083369,4.866666667,81.08888889,64.84,28.69,0.05,5.16,2.22,9.34,2.19,0.031,0.13,55.62,10.04,0.068,1.945736434,0.21,106.956,0.0,0.0,0.0,0.0,0.0,0.0,0.0,0.0,55.97614386,4.373314011,4.252123396,0.076744966,0.024651007,0.080184784,0.396151776,4.479198024,9.766900471,0.060210853,0.171721904,0.026533155,39.677,0.0,0.0,0.0,0.0,0.0,0.0,0.0,0.0,0.0,0.0,0.0,0.0,0.0,7.0,0.39561933,4.354274809,0.011,94.30512214,0.170610687,0.111977099,0.013061069,0.949160305,0.084793893,1.066271353,17.44,37.06679389,0.216335878,0.310610687,8.435496183,0.188167939,0.17,0.316816794,34.76564885,0.837557252,1.308923393,1494.244275,97.5,25.30769231,13.0,60.0,25.125,8.0,3.370931104733259,196.5733333,217.5125,211.5611111,219.5691667,211.3040278,61.963971679689884,330.4695850071417,450.4159467176434,582.2317868522651,356.7508548168799,103.61066044916835,75.3080941959214,103.93983109886031,60.28341423599632,83.66760688108735,67.36557171481786,55.90533545807668,84.8860957998348,59.04422950760964,50.56437049574967,121.7396389,565.0,40.13725844,385.0,78.455,2.503235072,1.299449092,1.230204073870125,1099.832778,3998.640397,0.0,2302.398856,1450.470503,206.9326647,104689.6844,3.114115606,0.898365102,3.76575355,112.38050215425,57.62819444444473,18.180447263888883,24.43288265277776
2025-09-28 06:00:00,1.00581331,11.38145012,0.620650648,87.61273657,5.103465848,29.632,9.4,1.035,0.55,87.655,11.31,4.63,69.68,8.76,19.84,1.72,9.654224583,4.866666667,81.08888889,64.84,28.69,0.05,5.16,2.22,9.34,2.19,0.031,0.13,55.62,10.04,0.068,1.945736434,0.21,89.217,0.0,0.0,0.0,0.0,0.0,0.0,0.0,0.0,55.94314198,4.260204646,4.211375113,0.077101472,0.024579706,0.07727352,0.383461224,4.387785574,10.04079493,0.059335672,0.168885611,0.026160182,37.626,0.0,0.0,0.0,0.0,0.0,0.0,0.0,0.0,0.0,0.0,0.0,0.0,0.0,6.0,0.504298722,4.3825,0.010458333,94.29933333,0.159166667,0.112083333,0.018416667,0.94,0.078041667,1.057456464,17.13125,37.14,0.182083333,0.380416667,8.386666667,0.162916667,0.175416667,0.318625,35.12333333,0.796666667,1.296258223,1497.25,97.5,25.30769231,13.0,60.0,25.125,8.0,3.5778289026977887,191.0361111,230.1161111,213.4555556,208.4105556,210.7545833,61.27003401845349,331.55106881963866,451.4111914649024,579.1479317739426,356.665858719009,106.75089843740628,77.98394298855986,109.88160660373882,57.941472075648925,76.46680995512293,64.63196663516705,52.380479809769696,70.83701069635175,54.14484759443305,49.30303164982057,123.0542933,565.0,40.19041878,385.0,78.455,2.481915422,1.298555683,1.2162391150245593,1089.407222,4000.274317,0.0,2290.6174,1480.957939,207.1171183,104887.9817,3.109686628,0.890226275,3.805619817,112.55469386225,57.62819444444473,18.180447263888883,24.43288265277776
2025-09-28 16:00:00,1.099110976,12.28150128,0.576370325,86.61938774,5.470473876,29.628,6.4,1.02,0.53,87.74,11.24,4.729,70.01,8.63,19.72,1.64,8.078023779,4.866666667,81.08888889,64.84,28.69,0.05,5.17,2.19,8.86,2.05,0.033,0.12,55.6,9.96,0.038,1.926499033,0.21,86.948,0.3,96.1,0.87,0.64,1.28,0.0,0.0,0.42,56.36243263,4.416063426,4.193485522,0.06722397,0.026583125,0.072628684,0.446291125,4.128990888,9.965614968,0.062984208,0.048048899,0.030204416,30.839,0.0,0.0,0.0,0.0,0.0,0.0,0.0,0.0,0.0,0.0,0.0,0.0,0.0,7.0,0.336431989,4.1904,0.011,94.130128,0.15168,0.121008,0.0432,1.27512,0.077464,0.854760702,17.244,33.238,0.406,0.55,7.576,0.24,0.228,0.316,38.888,1.04,1.049589292,1481.0,97.5,25.30769231,13.0,60.0,25.125,8.0,3.8312860811732605,197.645098,220.5803922,208.5333333,204.3117647,207.7676471,62.90152122526413,331.5938099798046,450.0774442682137,578.0019880336225,355.4263111306959,107.10859571531967,75.70885714952993,108.3179759205012,60.43489334375045,93.76066274147615,66.18869562828868,59.671992974970124,81.21437480106297,55.216176371461295,51.569481997064585,95.29342667,551.6666667,40.12325157,385.0,84.77,2.545331725,1.298904725,1.2193476357185888,1128.901961,4000.37602,0.0,2372.364922,1422.213353,211.4237314,105870.7843,3.084336686,0.945420229,3.781261353,108.876379033775,57.62819444444473,18.180447263888883,24.43288265277776
2025-09-28 17:00:00,1.098820298,12.27856682,0.576273433,86.62261288,5.465490828,39.688,6.4,1.02,0.53,87.74,11.24,6.268,70.01,8.63,19.72,1.64,10.22520459,4.866666667,81.08888889,64.84,28.69,0.05,5.17,2.19,8.86,2.05,0.033,0.12,55.6,9.96,0.038,1.926499033,0.21,119.716,0.0,0.0,0.0,0.0,0.0,0.0,0.0,0.0,57.16908869,4.199287269,4.20632903,0.063838322,0.025617355,0.069514877,0.40867915,3.933594001,9.266965892,0.059417017,0.04684736,0.030703187,45.473,0.0,0.0,0.0,0.0,0.0,0.0,0.0,0.0,0.0,0.0,0.0,0.0,0.0,7.0,0.318834538,4.2144,0.011,94.305808,0.13248,0.109488,0.0552,1.10232,0.069304,0.847221064,17.02246154,33.23338462,0.373692308,0.526923077,7.566769231,0.216923077,0.223384615,0.329846154,39.22953846,1.016923077,1.040123176,1481.0,97.5,25.30769231,13.0,60.0,25.125,8.0,3.8469273403051574,195.9193277,219.4521008,219.5176471,205.6159664,210.1262605,62.429099519923284,331.33952145677233,451.50156650661245,575.6644938707049,355.37786605326875,111.9162713596576,81.87530050586648,109.10283734652683,59.463105014706684,91.42169421888701,64.64304370398492,58.722053308409215,90.31426611024901,59.25065249756224,48.768381162996434,120.622916,565.0,40.65168471,385.0,84.77,2.556727479,1.299409899,1.2406890924172456,1124.851261,4000.429571,0.0,2304.494118,1409.118882,210.5938866,106373.1445,3.073539807,0.944843134,4.056080773,112.23253637,57.62819444444473,18.180447263888883,24.43288265277776
2025-09-28 18:00:00,1.096031986,12.25041814,0.575343995,86.65354987,5.417691189,34.39,6.4,1.02,0.53,87.74,11.24,5.399,70.01,8.63,19.72,1.64,10.23999822,4.866666667,81.08888889,64.84,28.69,0.05,5.17,2.19,8.86,2.05,0.033,0.12,55.6,9.96,0.038,1.926499033,0.21,105.627,0.0,0.0,0.0,0.0,0.0,0.0,0.0,0.0,57.28178163,4.344077576,4.287439394,0.062503549,0.024307144,0.072681096,0.429888618,4.090615306,8.76972409,0.061390533,0.045106212,0.031068817,37.331,0.0,0.0,0.0,0.0,0.0,0.0,0.0,0.0,0.0,0.0,0.0,0.0,0.0,7.0,0.393937055,4.234222222,0.01,94.10731852,0.141185185,0.120933333,0.054525926,1.257185185,0.07462963,0.850003391,16.87896296,33.36037037,0.372518519,0.51237037,7.59437037,0.209481481,0.218814815,0.338814815,39.26311111,0.998814815,1.043508749,1472.237037,97.5,25.30769231,13.0,60.0,25.125,8.0,5.1061644630428304,189.6975806,227.4266129,223.9395161,211.4225806,213.1215726,61.8295991656706,331.504879857829,451.09815170933535,584.644039665449,357.9812782754896,108.45841470139781,80.86754137049596,112.29253993165375,58.16221072499768,75.62506653047637,70.03465036673543,50.24523249676096,66.09344135367807,54.06401703910476,50.193736729033226,137.4648185,565.0,40.47553177,385.0,74.49177419,2.544499427,1.299134427,1.2183956675455712,1125.98871,3999.485952,0.0,2306.074742,1427.490145,212.1563323,106612.9944,3.064559702,0.942304552,4.102145863,114.46408845125,57.62819444444473,18.180447263888883,24.43288265277776
2025-09-28 19:00:00,1.097876045,12.26903435,0.575958682,86.6330896,5.449303621,34.464,6.4,1.02,0.53,87.74,11.24,5.219,70.01,8.63,19.72,1.64,9.890003155,4.866666667,81.08888889,64.84,28.69,0.05,5.17,2.19,8.86,2.05,0.033,0.12,55.6,9.96,0.038,1.926499033,0.21,105.506,0.0,0.0,0.0,0.0,0.0,0.0,0.0,0.0,57.28212999,4.371252245,4.299798596,0.062367862,0.024123673,0.073240651,0.433994203,4.119239018,8.707177889,0.061773992,0.04486065,0.031115127,36.742,0.0,0.0,0.0,0.0,0.0,0.0,0.0,0.0,0.0,0.0,0.0,0.0,0.0,7.0,0.415811744,4.287555556,0.01,94.29976296,0.14562963,0.116933333,0.052748148,1.02162963,0.065740741,0.881171121,16.95007407,33.84925926,0.456962963,0.521259259,7.723259259,0.245037037,0.21437037,0.33437037,38.44977778,0.99437037,1.082236468,1473.125926,97.5,25.30769231,13.0,60.0,25.125,8.0,3.1219819575182157,178.6830645,203.1991935,198.1241935,197.9879032,194.4985887,62.671037230311256,330.738022671905,450.73957296204435,579.1492202666424,356.16418718803436,107.7520639552055,77.13543609988142,105.79966123713066,60.32469871846206,90.82694547726317,67.86682715919144,60.12581044139074,98.10777982766028,62.026126356574984,51.96241313883563,117.7479677,560.3225806,40.4197754,385.0,83.99298387,2.557998597,1.299221935,1.2433049938704719,1119.253226,3998.262863,0.0,2310.94171,1419.384435,211.2676121,107139.2887,3.048428742,0.955526047,4.004139637,111.85160572025,57.62819444444473,18.180447263888883,24.43288265277776
2025-09-28 20:00:00,1.095553797,12.24559072,0.575184599,86.65885549,5.409493671,34.128,6.4,1.02,0.53,87.74,11.24,5.246,70.01,8.63,19.72,1.64,8.985243138,4.866666667,81.08888889,64.84,28.69,0.05,5.17,2.19,8.86,2.05,0.033,0.12,55.6,9.96,0.038,1.926499033,0.21,105.129,0.0,0.0,0.0,0.0,0.0,0.0,0.0,0.0,57.14529175,4.443412502,4.313651695,0.062768003,0.024049947,0.074496768,0.445723621,4.18964107,8.744917084,0.062878745,0.044746473,0.031090337,35.578,0.0,0.0,0.0,0.0,0.0,0.0,0.0,0.0,0.0,0.0,0.0,0.0,0.0,7.0,0.370131974,4.340196078,0.010003922,94.48822745,0.151411765,0.112980392,0.050945098,0.789254902,0.056980392,0.911992582,17.0214902,34.33164706,0.53945098,0.529843137,7.850117647,0.282235294,0.209921569,0.330109804,37.64490196,0.990313725,1.120524396,1473.988235,97.5,25.30769231,13.0,60.0,25.125,8.0,3.9331755861553006,168.6739837,190.798374,201.9341463,195.0544715,189.1152439,63.36114801282731,330.46255064679866,450.62502671952393,580.3615695596094,356.1889234437716,109.59781642340175,79.34137534833697,105.33971645941637,61.03812773080357,97.53604025913694,70.8997813048901,62.204015396714766,107.79576286441095,65.78598998204922,52.4460784813473,105.1274498,555.0,40.19378407,385.0,85.47,2.581265447,1.299318667,1.2501683560996635,1127.414634,3999.401577,0.0,2325.190154,1412.010366,213.9490268,108445.6065,3.02240922,0.966691501,4.166549033,110.1793870985,57.62819444444473,18.180447263888883,24.43288265277776
2025-09-28 21:00:00,1.100706935,12.29761287,0.576902312,86.60168019,5.49783318,35.859,6.4,1.02,0.53,87.74,11.24,5.255,70.01,8.63,19.72,1.64,10.31597301,4.866666667,81.08888889,64.84,28.69,0.05,5.17,2.19,8.86,2.05,0.033,0.12,55.6,9.96,0.038,1.926499033,0.21,106.671,0.0,0.0,0.0,0.0,0.0,0.0,0.0,0.0,57.30550354,4.612331103,4.41223507,0.06105216,0.022435143,0.078238542,0.470294902,4.373998376,8.122292466,0.065163088,0.042602962,0.031547722,35.717,0.0,0.0,0.0,0.0,0.0,0.0,0.0,0.0,0.0,0.0,0.0,0.0,0.0,7.0,0.104362771,4.351960784,0.010239216,94.44187451,0.236117647,0.111803922,0.04765098,0.74454902,0.055803922,0.922384136,17.11090196,34.43047059,0.506509804,0.520431373,7.857176471,0.416352941,0.205215686,0.336698039,37.33901961,1.009137255,1.132864646,1473.282353,97.5,25.30769231,13.0,60.0,25.125,8.0,3.6683332355827076,166.533871,202.3903226,198.4129032,186.9919355,188.5822581,62.660045234019904,331.4103556563814,451.25446009972904,577.7413106880304,356.13946179323517,110.64766104600841,79.789505348841,109.17458207202372,59.18790861705745,89.81556570112713,67.82753168394726,59.21458411080954,95.3192479119428,61.076086211535916,51.6524002875051,121.0712444,566.4516129,39.87430129,385.0,85.20580645,2.593607613,1.299088944,1.23871271890305,1134.716935,4001.521387,0.0,2311.926952,1390.783806,213.2414266,107802.2,3.027643177,0.994688905,4.07913771,112.291939883,57.62819444444473,18.180447263888883,24.43288265277776
2025-09-28 22:00:00,1.101739031,12.30803212,0.577246344,86.59022885,5.51552624,34.87,6.4,1.02,0.53,87.74,11.24,5.226,70.01,8.63,19.72,1.64,10.35595004,4.866666667,81.08888889,64.84,28.69,0.05,5.17,2.19,8.86,2.05,0.033,0.12,55.6,9.96,0.038,1.926499033,0.21,104.826,0.0,0.0,0.0,0.0,0.0,0.0,0.0,0.0,57.47519981,4.419886154,4.348411608,0.061062732,0.023217733,0.074563004,0.440186121,4.178297503,8.310508804,0.06233941,0.04366977,0.031404424,38.561,0.0,0.0,0.0,0.0,0.0,0.0,0.0,0.0,0.0,0.0,0.0,0.0,0.0,7.0,0.150006896,4.36372549,0.01047451,94.39552157,0.320823529,0.110627451,0.044356863,0.699843137,0.054627451,0.93277569,17.20031373,34.52929412,0.473568627,0.511019608,7.864235294,0.550470588,0.200509804,0.343286275,37.03313725,1.027960784,1.145204896,1472.576471,97.5,25.30769231,13.0,60.0,25.125,8.0,3.2410894875995524,159.0285714,185.0537815,195.2848739,182.5714286,180.4846639,62.760691456635556,331.02817804789737,450.9931028807868,579.3133522003125,356.27119779955837,110.27061827930106,79.56588767125615,104.19374294949972,60.81722085717023,96.79853215410287,71.08274052558053,63.22143934301005,115.01363622886166,68.50024951010664,51.442162166537976,121.5629773,568.697479,40.63774118,385.0,85.19,2.598744303,1.299705387,1.2419892374893433,1130.217647,3999.116866,0.0,2305.489395,1370.349588,209.6935933,106455.5983,3.063106471,1.000019368,4.052238908,112.35709449225,57.62819444444473,18.180447263888883,24.43288265277776
2025-09-28 23:00:00,1.10041912,12.29470731,0.576806373,86.60487357,5.492899203,34.644,6.4,1.02,0.53,87.74,11.24,5.528,70.01,8.63,19.72,1.64,10.94427599,4.866666667,81.08888889,64.84,28.69,0.05,5.17,2.19,8.86,2.05,0.033,0.12,55.6,9.96,0.038,1.926499033,0.21,108.395,0.0,0.0,0.0,0.0,0.0,0.0,0.0,0.0,57.10306869,4.506696807,4.336509257,0.062689563,0.023751838,0.075728092,0.455543145,4.254548699,8.662930507,0.063798766,0.044342635,0.031152026,37.27,0.0,0.0,0.0,0.0,0.0,0.0,0.0,0.0,0.0,0.0,0.0,0.0,0.0,7.0,0.339116069,4.375490196,0.010709804,94.34916863,0.405529412,0.10945098,0.041062745,0.655137255,0.05345098,0.943167244,17.28972549,34.62811765,0.440627451,0.501607843,7.871294118,0.684588235,0.195803922,0.34987451,36.7272549,1.046784314,1.157545145,1471.870588,97.5,25.30769231,13.0,60.0,25.125,8.0,1.8144761473776896,159.9128,169.3344,185.7944,183.9224,174.741,63.13391849628093,330.0849903435718,450.89551878630175,575.8189110267116,355.0074352095886,109.50703117997627,77.96409251987203,97.40858230635726,62.70513195205835,107.24369061995145,69.12434934103601,69.89092776430496,141.37854796612774,76.10183401273477,51.22935200881168,120.8713917,576.52,41.53513432,385.0,90.5448,2.59502308,1.299901112,1.2667550405088055,1127.5128,3996.76988,0.0,2285.020872,1363.961912,208.1643216,105950.264,3.07728272,0.99023837,3.990347232,112.26545940025,57.62819444444473,18.180447263888883,24.43288265277776
2025-09-29 00:00:00,1.053403315,11.74914917,0.522541436,87.19744751,5.668066298,33.485,7.0,1.04,0.5,87.66,11.3,4.809,69.99,8.5,19.81,1.7,11.70366636,5.000666667,80.866,64.84,28.69,0.05,5.18,2.12,9.2,2.06,0.032,0.12,55.54,10.11,0.068,1.951737452,0.22,92.103,0.0,0.0,0.0,0.0,0.0,0.0,0.0,2.04,56.46336458,4.418227263,4.629918455,0.036799763,0.014825788,0.078436842,0.405225794,4.501639641,9.322317618,0.051557909,0.044663042,0.020071547,32.007,0.0,0.0,0.0,0.0,0.0,0.0,0.0,0.0,0.0,0.0,0.0,0.0,0.0,6.0,0.370098362,4.387254902,0.010945098,94.30281569,0.490235294,0.10827451,0.037768627,0.610431373,0.05227451,0.953558798,17.37913725,34.72694118,0.407686275,0.492196078,7.878352941,0.818705882,0.191098039,0.356462745,36.42137255,1.065607843,1.169885395,1471.164706,97.5,25.30769231,13.0,60.0,25.125,8.0,2.939741340968979,168.2883333,186.715,205.4858333,196.02,189.1272917,62.132923706388496,331.2521115040768,450.8627958638391,576.9410358856682,355.288466751392,107.27342933242227,78.36084308829561,97.94270573953,61.526589552903644,99.92131344714835,67.99972469888786,64.53027406920299,121.67723806398443,71.09950606860501,48.03353102597296,136.2477033,580.0,41.693961,385.0,85.89991667,2.543053092,1.299164567,1.2302336406231391,1171.826667,4001.975858,0.0,2294.079067,1375.063308,210.956715,102629.6907,3.18506535,0.944299677,4.206766,114.30282068725,57.62819444444473,18.180447263888883,24.43288265277776
2025-09-29 01:00:00,1.065697782,11.82125456,0.525864265,87.11304766,5.913955643,34.538,7.0,1.04,0.5,87.66,11.3,5.727,69.99,8.5,19.81,1.7,11.16433391,5.000666667,80.866,64.84,28.69,0.05,5.18,2.12,9.2,2.06,0.032,0.12,55.54,10.11,0.068,1.951737452,0.22,107.935,0.0,0.0,0.0,0.0,0.0,0.0,0.0,0.0,56.2929043,4.743363979,4.775060159,0.037404208,0.013802554,0.085007836,0.454195594,4.920646634,8.77012402,0.054602086,0.041879435,0.020563584,32.414,0.0,0.0,0.0,0.0,0.0,0.0,0.0,0.0,0.0,0.0,0.0,0.0,0.0,7.0,0.400394001,4.215,0.008875,94.005875,0.65125,0.10875,0.033375,0.90875,0.068125,0.997170887,17.12875,35.79875,0.31875,0.47875,7.92125,0.74625,0.1925,0.345,35.90625,0.914875,1.217845818,1480.25,97.5,25.30769231,13.0,60.0,25.125,8.0,3.3521084148062243,169.8697479,189.6403361,206.4168067,197.4159664,190.8357143,61.86763342687851,331.4551182554945,450.19601551282113,582.7025091502533,356.7067302718849,104.65164901000966,76.36308935752595,98.30253216100374,61.75021304645491,94.71650250108092,72.24616216716656,61.737583712924874,111.29773883041587,69.07651546955526,49.037918831842276,139.8673328,580.0,40.62478756,385.0,79.82088235,2.532789084,1.299116277,1.210778350192308,1176.405042,3999.347588,0.0,2313.292714,1377.679571,210.695716,101843.8124,3.206737723,0.942953831,4.246493672,114.782421596,57.62819444444473,18.180447263888883,24.43288265277776
2025-09-29 02:00:00,1.065225662,11.81848564,0.525736665,87.1162887,5.904513241,29.491,7.0,1.04,0.5,87.66,11.3,4.626,69.99,8.5,19.81,1.7,10.25725589,5.000666667,80.866,64.84,28.69,0.05,5.18,2.12,9.2,2.06,0.032,0.12,55.54,10.11,0.068,1.951737452,0.22,93.555,0.0,0.0,0.0,0.0,0.0,0.0,0.0,0.0,56.78127736,4.54494388,4.729384498,0.03539218,0.014375062,0.08152806,0.420339105,4.666269576,8.569060027,0.052323279,0.04070589,0.020317651,30.203,0.0,0.0,0.0,0.0,0.0,0.0,0.0,0.0,0.0,0.0,0.0,0.0,0.0,6.0,0.311818899,4.39,0.012,94.239,0.57,0.11,0.029,0.59,0.06,1.012198582,17.51,35.68,0.45,0.46,7.99,0.84,0.18,0.37,35.25,1.023,1.238865248,1474.0,97.5,25.30769231,13.0,60.0,25.125,8.0,3.0927223109424347,178.4769841,186.5984127,202.7293651,205.5444444,193.3373016,62.2538033753508,331.03499408026715,449.0094395505425,585.418094368949,356.7491018201826,100.45395885691832,71.84996897373017,94.32710507861029,63.50949912007883,98.92669626446303,73.99733157534439,63.75210600318425,113.37378038746324,69.51788811580136,50.475489987286664,129.6663409,580.0,39.32992325,385.0,79.105,2.52807396,1.298964254,1.205421139530261,1184.426984,4005.779802,0.0,2347.85177,1370.941929,210.1775413,100894.8595,3.2390945,0.931728952,4.135297262,113.43079016925,57.62819444444473,18.180447263888883,24.43288265277776
2025-09-29 03:00:00,1.065399202,11.81950343,0.525783568,87.11509737,5.907984039,29.321,7.0,1.04,0.5,87.66,11.3,3.373,69.99,8.5,19.81,1.7,10.20230425,5.000666667,80.866,64.84,28.69,0.05,5.18,2.12,9.2,2.06,0.032,0.12,55.54,10.11,0.068,1.951737452,0.22,93.012,0.0,0.0,0.0,0.0,0.0,0.0,0.0,0.0,56.75107765,4.553265253,4.730215334,0.035518108,0.014352365,0.081660587,0.421859413,4.676904078,8.5910969,0.052429494,0.040827732,0.020326591,30.65,0.0,0.0,0.0,0.0,0.0,0.0,0.0,0.0,0.0,0.0,0.0,0.0,0.0,6.0,0.491266035,4.395769231,0.011423077,94.03880769,0.633461538,0.114615385,0.030153846,0.711153846,0.064615385,0.995366252,17.38884615,35.47230769,0.380769231,0.465769231,7.99,0.880384615,0.18,0.358461538,35.64230769,0.992423077,1.219558021,1478.615385,97.5,25.30769231,13.0,60.0,25.125,8.0,4.200361529819702,190.0621849,218.5201681,222.4647059,212.9285714,210.9939076,61.40767844241597,332.2393042932924,450.28399098613824,580.2617278029785,356.07424550275323,103.42924573981853,76.08334355638867,102.55099479236833,60.05719249784862,87.83111704499652,67.04005302984982,56.510680259969064,82.9869241968522,58.99386474842885,47.28973565568438,128.9716737,575.9663866,39.17762824,385.0,79.105,2.545700479,1.299152782,1.189407837926356,1168.182353,3998.761882,0.0,2335.544622,1350.879571,206.7669538,100742.9562,3.237637882,0.940959973,4.277203891,113.33874676525,57.62819444444473,18.180447263888883,24.43288265277776
2025-09-29 04:00:00,1.069831316,11.84549718,0.526981437,87.08467151,5.996626312,24.78,7.0,1.04,0.5,87.66,11.3,3.801,69.99,8.5,19.81,1.7,10.68049773,5.000666667,80.866,64.84,28.69,0.05,5.18,2.12,9.2,2.06,0.032,0.12,55.54,10.11,0.068,1.951737452,0.22,78.057,0.0,0.0,0.0,0.0,0.0,0.0,0.0,0.0,56.9393646,4.46388217,4.706100011,0.034747318,0.014614551,0.080049285,0.406935664,4.562204193,8.544917163,0.051437692,0.040536073,0.02021132,26.377,0.0,0.0,0.0,0.0,0.0,0.0,0.0,0.0,0.0,0.0,0.0,0.0,0.0,5.0,0.044982025,4.377,0.0111,93.8502,0.694,0.1192,0.0305,0.847,0.071,0.981931775,17.312,35.309,0.323,0.467,7.986,0.903,0.179,0.348,35.959,0.962,1.204020134,1480.2,97.5,25.30769231,13.0,60.0,25.125,8.0,5.1069159606102374,217.2642276,243.6691057,243.6747967,239.4089431,236.0042683,61.126449843388706,332.2338498765116,450.84831525580773,576.11389241889,355.22736565118043,102.01395523161558,78.33354062047931,104.2144716712466,58.583772984889805,82.40884778665287,59.86396905387642,52.406937169397224,65.55064119655815,52.8673457905821,43.939893698087104,135.0167211,577.7642276,40.06374341,385.0,79.105,2.530370106,1.294694333,1.19738444900551,1165.574797,3881.099642,0.0,2310.223146,1345.594927,204.8926114,99617.27008,3.171576423,0.922328935,4.236652187,114.13971554575001,57.62819444444473,18.180447263888883,24.43288265277776
2025-09-29 10:00:00,1.058217507,12.1263321,0.608646508,86.81545039,6.064017692,34.592,7.0,1.04,0.5,87.66,11.3,5.425,69.6,8.79,19.77,1.84,9.215353637,5.000666667,80.866,64.84,28.69,0.05,5.19,2.19,9.42,2.08,0.033,0.13,55.61,10.1,0.068,1.946050096,0.24,118.896,0.0,0.0,0.0,0.0,0.0,0.0,0.0,0.0,54.30326297,4.971256132,4.668050394,0.045823175,0.013338078,0.087033261,0.507845436,5.207867177,11.00113795,0.058784525,0.053904415,0.020644046,26.908,0.0,0.0,0.0,0.0,0.0,0.0,0.0,0.0,0.0,0.0,0.0,0.0,0.0,7.0,-0.4721311,4.408545455,0.01,93.43949091,0.929818182,0.116272727,0.016745455,0.980727273,0.0984,1.04508851,18.07581818,36.26909091,0.193818182,0.350181818,8.107454545,0.748545455,0.173818182,0.296181818,34.70454545,0.819818182,1.278702627,1486.509091,97.5,25.30769231,13.0,60.0,25.125,8.0,3.6823926885013663,159.2619444,195.3569444,198.9519444,195.9794444,187.3875694,61.168418127660715,332.1551834619665,450.05299597373846,581.5448362985794,356.8145706370349,97.9601474381956,72.75189298206955,97.80814303819022,60.17765926199988,87.51019972219711,69.41600547574559,58.67271290677567,97.18842199112902,64.87771338059665,48.386980172174546,117.5501479,557.6944444,39.74351228,385.0,78.39508333,2.447161075,1.221430722,1.1836776016813864,1121.230556,3839.291275,0.0,2318.274008,1352.409711,202.67939,99359.45681,3.150796086,0.883187783,4.050178467,111.82539459675,57.62819444444473,18.180447263888883,24.43288265277776
