Repository: saikumar-voptimai/evonith_bf_webapp

# Evonith BF2 — Blast Furnace Intelligence Platform

Monitoring, modelling and optimisation of **Blast Furnace 2 (BF2)** at Evonith Steel: live telemetry from InfluxDB,
manual plant reports from Neon PostgreSQL, a two-zone energy model of the furnace, blend and fuel optimisers, a
conversational assistant (FurnaceMind) and a live digital twin evaluated every hour.

The platform has three deployable parts that share one Python service layer, plus the shared data library:

| Part | Path | What it is |
|---|---|---|
| **Streamlit app** (legacy) | `src/app.py`, `src/custom_pages/` | The original 11-page dashboard; still the home of the model pages. Served under `/legacy` in production |

File: src/assets/data/furnace_dataset_20260617_152856_168598.csv (part 16 of 47)
FLUX_FE2O3%,FLUX_AL2O3%,FLUX_LOI%,FLUX_MGO%,FLUX_CAO%,FLUX_CALC_MT,ORE_FE(T)%,ORE_LOI%,ORE_TM%,ORE_MGO%,ORE_NA2O%,ORE_P%,ORE_TIO2%,ORE_AL2O3%,ORE_SIO2%,ORE_MNO%,ORE_CAO%,ORE_K2O%,ORE_CALC_MT,PELLET_PCT_SIO2,PELLET_PCT_AL2O3,PELLET_PCT_FE2O3,PELLET_PCT_MGO,PELLET_PCT_TIO2,PELLET_PCT_NA2O,TOTAL_PELLET_CALC_MT,PELLET_PCT_K2O,PELLET_PCT_TM,PELLET_PCT_LOI,PELLET_PCT_MNO,PELLET_PCT_CAO,PELLET_PCT_P,CHARGES/HRS.,STOCKRODLEVEL,CHEM_PCT_C,CHEM_PCT_CR,CHEM_PCT_FE,CHEM_PCT_MN,CHEM_PCT_P,CHEM_PCT_S,CHEM_PCT_SI,CHEM_PCT_TI,SLAG_BASICITY,SLAG_PCT_AL2O3,SLAG_PCT_CAO,SLAG_PCT_FEO,SLAG_PCT_K2O,SLAG_PCT_MGO,SLAG_PCT_MNO,SLAG_PCT_NA2O,SLAG_PCT_S,SLAG_PCT_SIO2,SLAG_PCT_TIO2,SLAG_T_BASICITY,HMT_GT_1480C,COKE_DISCHARGE_TIME,WEIGHTED_COKE_ANGLE,TOTAL_COKE_PORTIONS,NON_COKE_DISCHARGE_TIME,WEIGHTED_NON_COKE_ANGLE,TOTAL_NON_COKE_PORTIONS,FTG_UPTAKE_TEMP_A,FTG_UPTAKE_TEMP_B,FTG_UPTAKE_TEMP_C,FTG_UPTAKE_TEMP_D,FTG_UPTAKE_TEMP_AVG,BOSH_TEMP_A,BOSH_TEMP_C,BOSH_TEMP_D,BELLY_TEMP_A,BELLY_TEMP_C,BELLY_TEMP_D,LOWER_STACK_TEMP_A,LOWER_STACK_TEMP_B,LOWER_STACK_TEMP_C,LOWER_STACK_TEMP_D,PCI_KG/THM,ACT. FUEL RATEKG/THM.,FURNACETOPGASANALYSISCO2ETACO,COKE RATE KG/THM,PRODUCTIONTONNESPERHR,HOT BLAST PRESSUREBAR,TOPPRESSUREBAR,DIFFERENTIAL PRESSURETOTALBAR,HOT BLAST TEMP.OC,OXYGENFLOWNM3/HR.,STEAMKGS/HR.,RAFTOC,PERMEABILITYKGS/HR.,TUYEREVELOCITYM/S,HOT BLAST VOLUMENM3/HR.,O2 ENRICHMENT %,FURNACE TOP GAS ANALYSISCO2%,BOTTOMBAR,FURNACE TOP GAS ANALYSISONLINE (ANALYZER)CO%,FURNACE TOP GAS ANALYSISH2%,UNITCOST LAKHS/THM
2025-09-30 09:00:00,1.049900853,11.78334556,0.584436172,87.16675359,6.01660431,26.728,8.3,1.04,0.55,87.51,11.45,2.796,69.57,9.04,19.74,1.65,11.31612989,4.954444444,81.08888889,64.84,28.69,0.051,5.26,2.2,9.62,2.05,0.037,0.12,55.4,10.15,0.066,1.929657795,0.24,72.908,0.0,0.0,0.0,0.0,0.0,0.0,0.0,0.0,56.50690848,4.140097286,4.077660341,0.044100408,0.013126832,0.068023901,0.357216791,4.035858756,10.19116382,0.083311314,0.054100408,0.021322244,33.304,0.0,0.0,0.0,0.0,0.0,0.0,0.0,0.0,0.0,0.0,0.0,0.0,0.0,7.0,0.538889804,4.278625954,0.007465649,94.15651145,0.597938931,0.105396947,0.052412214,0.746717557,0.054931298,0.934354654,17.18465649,34.61320611,0.377251908,0.525343511,7.522748092,0.930534351,0.185343511,0.349312977,37.04641221,1.006564885,1.137423375,1469.877863,97.5,26.07692308,13.0,60.0,26.5,8.0,209.9472222,232.2313889,245.5758333,220.6013889,227.0889583,69.55873134989463,72.71191697859086,105.79440135473183,83.06131063556617,64.58510926968404,61.70683465518668,59.92064832123543,21.65093006457738,37.89763624130677,39.51112519073453,156.2742647,583.9166667,38.97354536,404.0416667,72.41198611,2.383314783,1.245523461,1.2909593782369813,1196.434444,3998.738889,0.0,2323.558714,1479.463464,220.8392964,100815.8804,3.225488539,17.50018428373017,0.805998354,24.55520637096774,4.798418247,121.71675674775
2025-09-30 10:00:00,1.049927805,11.78366376,0.584457907,87.16640844,6.017351999,31.858,8.3,1.04,0.55,87.51,11.45,3.334,69.57,9.04,19.74,1.65,12.2112374,4.954444444,81.08888889,64.84,28.69,0.051,5.26,2.2,9.62,2.05,0.037,0.12,55.4,10.15,0.066,1.929657795,0.24,87.42,0.0,0.0,0.0,0.0,0.0,0.0,0.0,0.0,56.53448232,4.133296242,4.077206515,0.044043802,0.013093774,0.067970689,0.355938243,4.026977897,10.16958373,0.083031207,0.054043802,0.021287289,39.542,0.0,0.0,0.0,0.0,0.0,0.0,0.0,0.0,0.0,0.0,0.0,0.0,0.0,7.0,0.613470859,4.296946565,0.007923664,94.13635878,0.625419847,0.106770992,0.046916031,0.723816794,0.055847328,0.924918566,17.18923664,34.37045802,0.41389313,0.520763359,7.48610687,0.990076336,0.180763359,0.358473282,37.16091603,1.052366412,1.126371325,1464.839695,97.5,26.07692308,13.0,60.0,26.5,8.0,227.6958333,268.9797222,266.6941667,236.5894444,249.9897917,67.18787047053249,75.34368540369985,112.92330866641032,79.10803071922754,50.32455457117371,52.249970855893764,51.49210267108717,-15.991663208858881,24.56551786039683,36.25814080356132,166.9570331,593.875,38.52460178,406.0833333,73.14,2.404783067,1.296698369,1.2929902242857811,1188.5925,4001.585181,0.0,2289.358497,1524.801967,219.0685642,101219.4812,3.217036792,17.50018428373017,0.809853953,24.55520637096774,4.944581086,123.64264021075
2025-09-30 11:00:00,1.055566321,11.85023463,0.589005097,87.09419905,6.173775352,27.661,8.3,1.04,0.55,87.51,11.45,2.799,69.57,9.04,19.74,1.65,10.91913506,4.954444444,81.08888889,64.84,28.69,0.051,5.26,2.2,9.62,2.05,0.037,0.12,55.4,10.15,0.066,1.929657795,0.24,72.303,0.0,0.0,0.0,0.0,0.0,0.0,0.0,0.0,56.61447403,4.024759451,4.042010652,0.043275054,0.013142535,0.066003792,0.340939038,3.904712557,10.30080762,0.082130493,0.053275054,0.021434725,34.546,0.0,0.0,0.0,0.0,0.0,0.0,0.0,0.0,0.0,0.0,0.0,0.0,0.0,7.0,0.481224041,4.120592593,0.007992593,93.81351111,0.629555556,0.108,0.031037037,1.209333333,0.079977778,0.951810663,17.09414815,35.18222222,0.28,0.44,7.600518519,0.779407407,0.199851852,0.339925926,36.96348148,0.919925926,1.157433096,1475.118519,97.5,26.07692308,13.0,60.0,26.5,8.0,225.6811111,255.0388889,262.9788889,240.6280556,246.0817361,65.33731492127225,70.50832855237445,108.98018620520337,80.7552752906879,50.07924960844963,62.5012901388085,51.371230272399345,-3.6229805278966296,31.697665164668237,39.9287780170763,174.9692369,583.5,38.49663992,410.0,62.40602778,2.387369728,1.299080711,1.2897615029633,1147.673056,4004.151422,0.0,2296.53875,1556.748089,214.2982456,101298.9109,3.218311019,17.50018428373017,0.792354617,24.55520637096774,4.642007494,125.68342388925001
2025-09-30 12:00:00,1.054759579,11.84070987,0.588354499,87.10453055,6.151394768,36.852,8.3,1.04,0.55,87.51,11.45,3.372,69.57,9.04,19.74,1.65,10.76286884,4.954444444,81.08888889,64.84,28.69,0.051,5.26,2.2,9.62,2.05,0.037,0.12,55.4,10.15,0.066,1.929657795,0.24,86.878,0.0,0.0,0.0,0.0,0.0,0.0,0.0,2.051,56.68847255,4.00436302,4.039974506,0.04310854,0.013057313,0.065817215,0.337235191,3.878548787,10.24757546,0.081376656,0.05310854,0.02134693,41.579,0.0,0.0,0.0,0.0,0.0,0.0,0.0,0.0,0.0,0.0,0.0,0.0,0.0,7.0,0.562217665,4.156148148,0.007548148,93.84417778,0.602888889,0.108,0.033259259,1.169333333,0.078644444,0.950060852,16.74303704,35.31555556,0.28,0.44,7.63162963,0.743851852,0.190962963,0.335481481,37.17237037,0.915481481,1.155366901,1482.22963,97.5,26.07692308,13.0,60.0,26.5,8.0,203.4341667,232.2361111,240.2108333,223.5686111,224.8624306,69.1716540092969,70.38264052657634,105.38628513978647,82.61541071048913,62.9114370178105,62.28385863387739,58.397296422430514,18.990092666288433,37.404957947967326,40.97809694644937,150.1433097,590.0,39.41707547,410.0,71.68397222,2.393908281,1.299090947,1.2750436680992356,1196.755,3998.235158,0.0,2342.285422,1536.268953,220.0807294,100749.7163,3.232227003,17.50018428373017,0.791202824,24.55520637096774,4.574122303,122.39398853525
2025-09-30 13:00:00,1.055568759,11.85026341,0.589007063,87.09416783,6.173842984,27.182,8.3,1.04,0.55,87.51,11.45,2.811,69.57,9.04,19.74,1.65,11.37353799,4.954444444,81.08888889,64.84,28.69,0.051,5.26,2.2,9.62,2.05,0.037,0.12,55.4,10.15,0.066,1.929657795,0.24,71.886,0.0,0.0,0.0,0.0,0.0,0.0,0.0,0.0,56.64188043,4.025124701,4.044277723,0.043267292,0.013098071,0.066096323,0.340574063,3.903627994,10.26380776,0.081859157,0.053267292,0.021380019,34.322,0.0,0.0,0.0,0.0,0.0,0.0,0.0,0.0,0.0,0.0,0.0,0.0,0.0,7.0,0.516510012,4.191703704,0.007103704,93.87484444,0.576222222,0.108,0.035481481,1.129333333,0.077311111,0.948311041,16.39192593,35.44888889,0.28,0.44,7.662740741,0.708296296,0.182074074,0.331037037,37.38125926,0.911037037,1.153300707,1489.340741,97.5,26.07692308,13.0,60.0,26.5,8.0,205.5044444,246.4647222,245.0855556,222.2041667,229.8147222,69.43768412235278,70.52263480248854,108.38306191493405,80.12943310137751,54.45546145454472,61.22863383827368,53.962463499349184,4.409650855707355,33.21749529483312,40.32297240668048,167.8180936,590.0,38.47079442,410.0,67.77301389,2.396142722,1.299000508,1.2609229725228965,1197.4225,4000.112061,0.0,2322.088714,1524.387428,218.7946822,100173.6373,3.254232056,17.50018428373017,0.795789855,24.55520637096774,4.630505719,124.735897402
2025-09-30 14:00:00,1.054438378,11.83691763,0.588095466,87.10864399,6.142484046,27.109,8.3,1.04,0.55,87.51,11.45,2.805,69.57,9.04,19.74,1.65,10.33319464,4.954444444,81.08888889,64.84,28.69,0.051,5.26,2.2,9.62,2.05,0.037,0.12,55.4,10.15,0.066,1.929657795,0.24,71.704,0.0,0.0,0.0,0.0,0.0,0.0,0.0,0.0,56.61681581,4.065286313,4.057653208,0.043550055,0.01307277,0.066838206,0.346056114,3.948624433,10.20926139,0.082147493,0.053550055,0.021316581,34.822,0.0,0.0,0.0,0.0,0.0,0.0,0.0,0.0,0.0,0.0,0.0,0.0,0.0,7.0,0.534512765,4.166266667,0.007306667,94.13132,0.57,0.103093333,0.043053333,0.914533333,0.064426667,0.960157969,16.7056,35.58426667,0.264666667,0.4308,7.6516,0.6632,0.173866667,0.317733333,37.0712,0.867066667,1.166594049,1488.24,97.5,26.07692308,13.0,60.0,26.5,8.0,234.8141667,276.1936111,283.7955556,242.8819444,259.4213194,70.56283297023487,77.17249987954611,115.13392525406316,78.95672221333209,51.60285015998028,56.35206967800039,49.94216762240535,-18.739340135346993,25.439466010720125,35.92939280827689,154.12327,582.1944444,38.80888964,410.0,67.045,2.414673256,1.298806394,1.2637539568458358,1151.239722,3998.865072,0.0,2316.225914,1498.580417,210.66551,100127.381,3.255516886,17.50018428373017,0.808451405,24.55520637096774,4.449668817,122.921333275
2025-09-30 15:00:00,1.05581224,11.85313806,0.589203419,87.0910497,6.18059762,27.141,8.3,1.04,0.55,87.51,11.45,2.714,69.57,9.04,19.74,1.65,9.452535685,4.954444444,81.08888889,64.84,28.69,0.051,5.26,2.2,9.62,2.05,0.037,0.12,55.4,10.15,0.066,1.929657795,0.24,71.161,0.0,0.0,0.0,0.0,0.0,0.0,0.0,0.0,56.52137901,4.016575591,4.031661011,0.043254154,0.013304879,0.065547771,0.341296103,3.900851861,10.44164404,0.083045284,0.053254154,0.021640007,34.184,0.0,0.0,0.0,0.0,0.0,0.0,0.0,0.0,0.0,0.0,0.0,0.0,0.0,7.0,0.661826048,4.122266667,0.007706667,94.45652,0.57,0.096693333,0.052253333,0.646533333,0.048026667,0.976143035,17.2216,35.72026667,0.244666667,0.4188,7.6276,0.6152,0.165866667,0.301733333,36.6032,0.811066667,1.184562033,1484.64,97.5,26.07692308,13.0,60.0,26.5,8.0,219.8369444,273.4852778,272.2275,239.6722222,251.3054861,68.85056441339987,72.22786417506254,113.44729332999006,77.92742453615227,45.2832819985702,59.59839399809735,46.79285842799254,-21.688372198179195,26.094813904573805,38.26932957193554,153.2561619,577.0833333,39.62021397,410.0,61.67801389,2.448551586,1.298962514,1.2354621092418554,1125.697222,4009.456339,0.0,2323.015281,1438.354419,202.6618669,99074.95742,3.300145972,17.50018428373017,0.828857143,24.55520637096774,4.117525072,122.80644145175
2025-09-30 16:00:00,0.987609001,11.31406479,0.496736993,87.6983262,4.69985956,31.33,8.3,1.04,0.55,87.51,11.45,2.712,68.53,8.35,21.63,1.49,8.784373387,4.954444444,81.08888889,64.84,28.69,0.049,5.29,2.16,9.19,2.02,0.034,0.12,55.54,10.04,0.07,1.897920605,0.23,71.277,0.0,0.0,0.0,0.0,0.0,0.0,0.0,0.0,56.5311968,4.079155379,4.056297032,0.043676479,0.013187225,0.066855487,0.349104569,3.9683234,10.29209018,0.083010054,0.053676479,0.021445428,33.222,0.0,0.0,0.0,0.0,0.0,0.0,0.0,0.0,0.0,0.0,0.0,0.0,0.0,7.0,0.507693039,4.067481481,0.007928889,94.62455259,0.556962963,0.093185185,0.054733333,0.555481481,0.039674074,0.98149755,17.59525926,35.70977778,0.226444444,0.41,7.605259259,0.58,0.161185185,0.28762963,36.38918519,0.765259259,1.190517858,1481.762963,97.5,26.07692308,13.0,60.0,26.5,8.0,226.07,265.1688889,275.3791667,248.8377778,253.8639583,64.02363851002406,70.23145209542416,105.61564930894352,80.04421070139509,49.457501014685135,59.228655342943185,49.87910931210186,-11.23224384445956,29.642407363660567,35.6582114664958,143.8659239,573.8611111,39.92054511,415.5555556,61.05944444,2.478676283,1.293142908,1.2264242704335024,1111.318611,3908.566547,0.0,2317.033167,1354.478511,192.8170219,96048.79064,3.3317866,17.50018428373017,0.852829149,24.55520637096774,4.073181928,122.95112381675
2025-09-30 18:00:00,0.987214044,11.39898057,0.499501693,87.61380539,4.88153982,27.172,8.3,1.04,0.55,87.51,11.45,2.73,68.53,8.35,21.63,1.49,8.591063093,4.954444444,81.08888889,64.84,28.69,0.049,5.29,2.16,9.19,2.02,0.034,0.12,55.54,10.04,0.07,1.897920605,0.23,71.806,0.0,0.0,0.0,0.0,0.0,0.0,0.0,0.0,56.53646806,4.021169569,4.034585043,0.043279784,0.013273244,0.065688373,0.341653633,3.905028257,10.41168536,0.082900255,0.053279784,0.021597579,34.859,0.0,0.0,0.0,0.0,0.0,0.0,0.0,0.0,0.0,0.0,0.0,0.0,0.0,7.0,0.478797809,3.899609756,0.007398049,94.0969678,0.460682927,0.102068293,0.023,1.343073171,0.0672,0.934498686,17.56141463,34.896,0.200439024,0.409804878,7.571268293,0.579073171,0.16995122,0.26995122,37.34253659,0.729609756,1.137253699,1480.058537,97.5,26.07692308,13.0,60.0,26.5,8.0,222.7952778,245.4413889,240.6505556,225.8680556,233.6888194,70.27400845548385,66.17339741270766,99.21252819717557,82.55197801251654,64.83587567268552,61.821634437293284,61.20789542769609,18.99514345698742,37.25603011755306,38.181391297023964,129.1217419,579.8055556,39.24430711,420.0,66.53459722,2.490037406,1.295033983,1.1912648958380514,1155.361944,3990.052703,0.0,2371.247325,1308.423097,193.4109172,93824.64117,3.477904775,17.50018428373017,0.888046467,24.55520637096774,3.800178461,122.10863080175
2025-09-30 19:00:00,0.987187272,11.40473659,0.499689098,87.60807614,4.893855034,27.372,8.3,1.04,0.55,87.51,11.45,2.752,68.53,8.35,21.63,1.49,9.296802993,4.954444444,81.08888889,64.84,28.69,0.049,5.29,2.16,9.19,2.02,0.034,0.12,55.54,10.04,0.07,1.897920605,0.23,72.721,0.0,0.0,0.0,0.0,0.0,0.0,0.0,0.0,56.56867409,4.089837001,4.063281602,0.043735178,0.013109837,0.067189836,0.349899949,3.977904722,10.21927086,0.082649116,0.053735178,0.021342089,33.313,0.0,0.0,0.0,0.0,0.0,0.0,0.0,0.0,0.0,0.0,0.0,0.0,0.0,7.0,0.629962659,3.876195122,0.007280976,93.8790361,0.501658537,0.106165854,0.023,1.527463415,0.0792,0.956227075,17.64629268,35.256,0.226780488,0.398097561,7.647365854,0.523463415,0.16702439,0.26702439,36.89473171,0.706195122,1.163640309,1483.570732,97.5,26.07692308,13.0,60.0,26.5,8.0,241.4102778,276.0588889,256.5044444,247.1116667,255.2713194,65.77127158281343,67.53518028635895,102.88987719587726,80.1560392256101,55.346724771581194,49.69795084138234,55.75933829772791,-12.734769185658536,24.512091998953885,34.511172228096555,127.9677156,580.0,39.91963181,420.0,72.64959722,2.484648203,1.299124686,1.1988198833248829,1159.748056,4009.4341,0.0,2351.692492,1318.1491,194.268,93670.98336,3.494380169,17.50018428373017,0.878909379,24.55520637096774,3.898019522,121.95572231700001
2025-09-30 20:00:00,0.987282058,11.38435763,0.499025597,87.62836032,4.850253528,32.738,8.3,1.04,0.55,87.51,11.45,3.308,68.53,8.35,21.63,1.49,9.053298427,4.954444444,81.08888889,64.84,28.69,0.049,5.29,2.16,9.19,2.02,0.034,0.12,55.54,10.04,0.07,1.897920605,0.23,87.259,0.0,0.0,0.0,0.0,0.0,0.0,0.0,0.0,56.62174822,4.099441117,4.07106599,0.043780711,0.013009239,0.067550609,0.350324213,3.985472081,10.12820051,0.082132487,0.053780711,0.021211218,39.4,0.0,0.0,0.0,0.0,0.0,0.0,0.0,0.0,0.0,0.0,0.0,0.0,0.0,7.0,0.536694897,3.852780488,0.007163902,93.66110439,0.542634146,0.110263415,0.023,1.711853659,0.0912,0.977955464,17.73117073,35.616,0.253121951,0.386390244,7.723463415,0.467853659,0.164097561,0.264097561,36.44692683,0.682780488,1.19002692,1487.082927,97.5,26.07692308,13.0,60.0,26.5,8.0,216.0294444,248.5480556,234.4502778,231.2919444,232.5799306,63.79273057035681,62.670583396507695,96.95985192840593,81.65427746451968,56.557440005860826,57.44838681628849,57.916423538979416,8.112873820150412,33.30107262479144,37.62470049331709,133.1457431,580.0,41.22911564,420.0,67.99540278,2.523754908,1.298781703,1.1966580046348811,1144.289444,3999.537719,0.0,2346.331842,1273.672464,189.5811439,93453.76547,3.498756569,17.50018428373017,0.912192862,24.55520637096774,3.750369683,122.64181096075
2025-09-30 21:00:00,0.987272783,11.38635165,0.499090519,87.62637557,4.8545198,32.601,8.3,1.04,0.55,87.51,11.45,3.047,68.53,8.35,21.63,1.49,9.398804319,4.954444444,81.08888889,64.84,28.69,0.049,5.29,2.16,9.19,2.02,0.034,0.12,55.54,10.04,0.07,1.897920605,0.23,86.761,0.0,0.0,0.0,0.0,0.0,0.0,0.0,0.0,56.40939151,4.125642743,4.06457517,0.044038476,0.013306469,0.06742617,0.356843037,4.02542306,10.35152767,0.084263721,0.054038476,0.021553758,39.557,0.0,0.0,0.0,0.0,0.0,0.0,0.0,0.0,0.0,0.0,0.0,0.0,0.0,7.0,0.503500936,3.829365854,0.007046829,93.44317268,0.583609756,0.114360976,0.023,1.896243902,0.1032,0.999683854,17.81604878,35.976,0.279463415,0.374682927,7.799560976,0.412243902,0.161170732,0.261170732,35.99912195,0.659365854,1.21641353,1490.595122,97.5,26.07692308,13.0,60.0,26.5,8.0,236.4586111,269.5675,241.3033333,251.8816667,249.8027778,58.88174190461862,61.85847221903899,98.55980838521926,80.74818886324411,50.16408053349991,48.78028867854189,54.97227081191451,-13.127578953629495,24.282644410754358,36.25006030231907,129.3717333,580.0,41.21136606,420.0,72.64959722,2.535200397,1.299405025,1.2184629372244276,1137.138889,3995.90385,0.0,2329.127269,1272.399739,189.5969444,94226.86803,3.46486625,17.50018428373017,0.923500097,24.55520637096774,3.8043419,122.14175466225
2025-09-30 22:00:00,0.987367117,11.36606981,0.49843018,87.64656308,4.811126098,36.329,8.3,1.04,0.55,87.51,11.45,1.923,68.53,8.35,21.63,1.49,8.417515667,4.954444444,81.08888889,64.84,28.69,0.049,5.29,2.16,9.19,2.02,0.034,0.12,55.54,10.04,0.07,1.897920605,0.23,78.078,0.0,0.0,0.0,0.0,0.0,0.0,0.0,0.0,56.07082683,4.17600285,4.057502348,0.044507886,0.013766363,0.067403018,0.36832772,4.098448036,10.6888425,0.08767011,0.054507886,0.022075817,30.877,0.0,0.0,0.0,0.0,0.0,0.0,0.0,0.0,0.0,0.0,0.0,0.0,0.0,7.0,0.426426238,3.846181818,0.007327273,93.39625455,0.6,0.114690909,0.022018182,1.907818182,0.105709091,1.016762803,18.04636364,36.24109091,0.270363636,0.415818182,7.754727273,0.386727273,0.16,0.26,35.64654545,0.636909091,1.234297202,1497.563636,97.5,26.07692308,13.0,60.0,26.5,8.0,241.19,291.7005556,258.1533333,263.41,263.6134722,53.954435902536545,62.26583136797454,103.86801672641884,78.24762132052825,34.787431262309155,45.54860770308554,46.243693919573076,-42.19366138043864,15.965879727024884,35.10471294955387,123.7953644,571.0,40.69176372,420.0,67.99540278,2.568797347,1.299074119,1.2325652911126408,1109.830278,3999.934964,0.0,2285.3337,1266.137183,188.2062275,96316.37725,3.429059092,17.50018428373017,0.950453237,24.55520637096774,4.174704231,121.402885783
2025-09-30 23:00:00,0.987430239,11.3524987,0.49798833,87.66007107,4.782090233,30.676,8.3,1.04,0.55,87.51,11.45,1.927,68.53,8.35,21.63,1.49,8.042852106,4.954444444,81.08888889,64.84,28.69,0.049,5.29,2.16,9.19,2.02,0.034,0.12,55.54,10.04,0.07,1.897920605,0.23,76.428,0.0,0.0,0.0,0.0,0.0,0.0,0.0,0.0,56.46752433,3.999693676,4.021039589,0.043159372,0.013418582,0.065036036,0.339958321,3.885418284,10.54962978,0.083562429,0.053159372,0.021792799,33.494,0.0,0.0,0.0,0.0,0.0,0.0,0.0,0.0,0.0,0.0,0.0,0.0,0.0,7.0,0.505912556,3.889818182,0.007872727,93.46334545,0.6,0.112509091,0.020381818,1.804181818,0.101890909,1.030742125,18.37363636,36.44290909,0.237636364,0.492181818,7.629272727,0.381272727,0.16,0.26,35.35745455,0.615090909,1.246512248,1506.836364,97.5,26.07692308,13.0,60.0,26.5,8.0,236.7247222,258.9230556,245.7969444,256.97,249.6036806,60.907189374802385,63.732034934930994,98.83304757043356,82.78922446490674,58.26028688736852,52.798024451240906,57.42786540664565,-1.1210981543807748,28.939149632214203,37.7544199907711,110.7074563,569.7361111,40.56336844,420.0,72.64959722,2.527504458,1.299185631,1.2330244446738072,1139.887778,3906.418406,0.0,2354.164917,1304.199606,193.8306244,95973.92844,3.339677328,17.50018428373017,0.925642922,24.55520637096774,3.956886514,119.66873795975
2025-10-01 00:00:00,0.962398998,11.38497646,0.497196993,87.65262454,4.467679222,26.336,7.8,1.02,0.51,87.79,11.19,1.443,68.9,8.28,21.24,1.58,7.730160727,4.911111111,81.04222222,65.71,29.32,0.048,5.21,2.07,9.03,2.0,0.032,0.12,55.56,10.21,0.068,1.959692898,0.22,63.417,0.0,0.0,0.0,0.0,0.0,0.0,0.0,2.275,56.53194717,3.931941894,4.174358974,0.032982308,0.013230206,0.063706904,0.337196581,3.88663079,10.56993774,0.082977384,0.036458443,0.016751644,28.431,0.0,0.0,0.0,0.0,0.0,0.0,0.0,0.0,0.0,0.0,0.0,0.0,0.0,7.0,0.407275943,3.840470588,0.007729412,93.30041176,0.643294118,0.114164706,0.018376471,1.966705882,0.108847059,1.040587207,18.37694118,36.582,0.240823529,0.493764706,7.627058824,0.390823529,0.170823529,0.254588235,35.15741176,0.618117647,1.257543735,1513.329412,97.5,26.07692308,13.0,60.0,26.5,8.0,245.7472222,262.7283333,264.9925,258.2502778,257.9295833,65.89278235436183,71.29017846841877,99.90193922378387,82.02030558545695,68.18330076493237,51.27458711020331,58.761563044730366,5.900827506852977,31.80143591915322,35.0008348121018,105.3442454,563.7083333,38.81974756,420.0,73.38,2.495185475,1.299134392,1.2374922559032986,1130.377778,3494.544744,0.0,2352.767214,1324.506814,192.2436564,94951.18911,3.017645375,17.50018428373017,0.90232598,24.55520637096774,3.713388919,118.9581125155
2025-10-26 12:00:00,0.656438182,7.841190155,0.346253107,63.63843564,2.669034367,37.012,8.15,1.025,0.49,87.315,11.655,0.0,69.5,8.91,19.67,1.92,5.248200939,5.266666667,79.33333333,66.88,31.98,0.047,5.03,2.04,9.4,2.18,0.032,0.13,55.87,9.86,0.067,1.960238569,0.17,96.947,0.2,96.28,1.04,0.83,1.28,0.0,0.0,0.493,57.01279255,5.203133188,4.887506272,0.024062552,0.008093773,0.085156381,0.497469923,5.130634443,7.023133746,0.076250209,0.024062552,0.029093773,35.874,0.0,0.0,0.0,0.0,0.0,0.0,0.0,0.0,0.0,0.0,0.0,0.0,0.0,7.0,-0.075484519,4.40920398,0.014,94.62434328,0.161512438,0.113781095,0.030731343,0.575621891,0.07080597,1.05989552,18.91328358,36.35995025,0.197562189,0.389751244,7.71920398,0.186766169,0.188656716,0.359452736,34.31940299,1.105970149,1.284870752,1495.970149,82.5,24.27272727,11.0,75.0,25.2,10.0,221.3686111,200.2877778,196.9930556,242.05,215.1748611,56.69696660647591,66.44647683923849,80.32320909028137,89.94172765125299,74.95830180870672,61.85508384802915,64.2789779716797,48.14578133296084,48.72650087130364,44.51295404528071,75.57874917,550.0,39.85898214,480.0,69.44016667,2.671878931,1.299112647,1.3636612325124333,1062.721667,1899.927528,0.0,2241.462722,1295.969167,195.2486303,106395.6703,1.522564872,17.50018428373017,1.198697049,24.55520637096774,3.392377161,130.014184265025
2025-10-26 13:00:00,0.682373809,8.150992644,0.359933438,66.15276643,2.774486917,41.465,8.15,1.025,0.49,87.315,11.655,0.0,69.5,8.91,19.67,1.92,6.575001449,5.266666667,79.33333333,66.88,31.98,0.047,5.03,2.04,9.4,2.18,0.032,0.13,55.87,9.86,0.067,1.960238569,0.17,96.242,0.2,96.28,1.04,0.83,1.28,0.0,0.0,0.497,52.42695826,4.755515018,4.471169184,0.021950619,0.007368658,0.077840234,0.453540387,4.685274054,6.425650772,0.069431529,0.021950619,0.026658154,35.358,0.0,0.0,0.0,0.0,0.0,0.0,0.0,0.0,0.0,0.0,0.0,0.0,0.0,7.0,-0.052049175,4.39278607,0.014,94.57329851,0.162706468,0.116766169,0.028940299,0.635323383,0.076179104,1.069098815,19.16850746,36.41517413,0.203532338,0.365870647,7.70278607,0.176318408,0.179701493,0.366915423,34.08208955,1.079104478,1.29518329,1499.104478,82.5,24.27272727,11.0,75.0,25.2,10.0,169.6275,173.4288889,173.7530556,188.4836111,176.3232639,67.5965275487473,75.78552122130878,85.07641075208878,89.56784379068122,88.28835478493403,58.398343587246515,71.17638643280026,70.3797396426404,53.42561531125256,42.95472335636197,76.33535308,560.0,40.99767644,480.0,86.13311111,2.651616308,1.298949256,1.3643141116124937,1094.19,1900.233342,0.0,2256.155656,1351.683475,206.8921642,109505.0689,1.474734272,17.50018428373017,1.167900362,24.55520637096774,3.239028747,130.1144342831
2025-10-26 14:00:00,0.685002318,8.182390324,0.361319904,66.40758734,2.785174259,47.458,8.15,1.025,0.49,87.315,11.655,0.0,69.5,8.91,19.67,1.92,6.354964574,5.266666667,79.33333333,66.88,31.98,0.047,5.03,2.04,9.4,2.18,0.032,0.13,55.87,9.86,0.067,1.960238569,0.17,110.75,0.2,96.28,1.04,0.83,1.28,0.0,0.0,0.57,57.46939006,5.015028654,4.743404751,0.022862103,0.007573633,0.082154662,0.470540841,4.913734573,6.82218724,0.071448886,0.022862103,0.028573134,42.053,0.0,0.0,0.0,0.0,0.0,0.0,0.0,0.0,0.0,0.0,0.0,0.0,0.0,7.0,-0.044531877,4.376368159,0.014,94.52225373,0.163900498,0.119751244,0.027149254,0.695024876,0.081552239,1.07830211,19.42373134,36.47039801,0.209502488,0.34199005,7.686368159,0.165870647,0.170746269,0.374378109,33.84477612,1.052238806,1.305495829,1502.238806,82.5,24.27272727,11.0,75.0,25.2,10.0,213.4558333,194.6808333,189.4536111,229.7077778,206.8245139,67.6352652490391,73.48826953861894,85.78961505917812,90.33127847609109,91.21267128461676,57.570285715320026,70.52568297498559,59.6715926896818,49.05626052153599,45.03708244619753,75.13401722,561.0,40.55560925,480.0,84.58172222,2.635742125,1.299025197,1.3645181757273923,1105.045278,1899.849283,0.0,2307.623475,1389.838786,212.8239753,111298.9092,1.439384703,17.50018428373017,1.144734528,24.55520637096774,2.812741075,129.95525728165
2025-10-26 15:00:00,0.634635775,7.580759204,0.334752936,61.52480009,2.580387218,34.141,8.15,1.025,0.49,87.315,11.655,0.0,69.5,8.91,19.67,1.92,7.877194172,5.266666667,79.33333333,66.88,31.98,0.047,5.03,2.04,9.4,2.18,0.032,0.13,55.87,9.86,0.067,1.960238569,0.17,86.517,0.2,96.28,1.04,0.83,1.28,0.0,0.0,0.452,57.31781112,5.077929061,4.791605238,0.023263377,0.007747463,0.083158442,0.479541757,4.986250108,6.889405082,0.073053508,0.023263377,0.028747463,34.593,0.0,0.0,0.0,0.0,0.0,0.0,0.0,0.0,0.0,0.0,0.0,0.0,0.0,7.0,-0.229260461,4.359950249,0.014,94.47120896,0.165094527,0.122736318,0.025358209,0.754726368,0.086925373,1.087505406,19.67895522,36.52562189,0.215472637,0.318109453,7.669950249,0.155422886,0.161791045,0.381840796,33.60746269,1.025373134,1.315808367,1505.373134,82.5,24.27272727,11.0,75.0,25.2,10.0,187.8522222,175.3825,166.4152778,201.0633333,182.6783333,68.00279272785446,70.27763395101748,82.19156419662083,89.67368608722072,88.00400293764511,63.69483957448017,71.44597543849241,74.5254390056507,55.53623954723342,46.73665009172804,99.71545592,574.2222222,42.12933875,480.0,78.99672222,2.662997428,1.298753892,1.3528351835123549,1121.488333,1900.814119,0.0,2275.576842,1328.925594,208.2729736,108398.6542,1.479909561,17.50018428373017,1.161598917,24.55520637096774,2.848379644,133.2122979094
2025-10-26 16:00:00,0.7461161,8.637576867,0.371084198,69.57039174,2.802870007,41.533,8.15,1.025,0.49,87.315,11.655,0.0,69.49,8.52,19.98,2.01,8.153526368,5.266666667,79.33333333,66.88,31.98,0.05,5.23,2.11,9.92,2.37,0.034,0.14,55.31,10.23,0.069,1.956022945,0.18,100.264,0.2,96.62,0.94,0.68,1.34,0.0,0.0,0.593,57.08897361,5.240692285,4.925403833,0.072494231,0.004750577,0.089743997,0.525146584,5.439352864,6.373417277,0.092517307,0.123106251,0.039374135,39.868,0.0,0.0,0.0,0.0,0.0,0.0,0.0,0.0,0.0,0.0,0.0,0.0,0.0,7.0,0.311173949,4.343532338,0.014,94.42016418,0.166288557,0.125721393,0.023567164,0.814427861,0.092298507,1.096708701,19.9341791,36.58084577,0.221442786,0.294228856,7.653532338,0.144975124,0.152835821,0.389303483,33.37014925,0.998507463,1.326120905,1508.507463,82.5,24.27272727,11.0,75.0,25.2,10.0,193.0630556,182.8694444,193.6466667,203.5169444,193.2740278,70.02838135218002,79.97377319471883,86.53993187070944,89.88963548279509,93.66213714221647,56.579118582861085,72.35997499272824,69.15683509622386,52.10060683926483,40.79735456991847,92.72489147,564.0138889,42.60348086,475.4861111,87.93244444,2.691229347,1.298825033,1.3722511499944043,1121.449167,1898.868617,0.0,2268.744544,1308.392444,208.0724375,109216.9144,1.467873025,17.50018428373017,1.153417499,24.55520637096774,2.884717372,131.157575894775
2025-10-26 17:00:00,0.633303394,7.331575805,0.314976291,59.05135302,2.379076244,39.859,8.15,1.025,0.49,87.315,11.655,0.0,69.49,8.52,19.98,2.01,6.832049093,5.266666667,79.33333333,66.88,31.98,0.05,5.23,2.11,9.92,2.37,0.034,0.14,55.31,10.23,0.069,1.956022945,0.18,105.93,0.2,96.62,0.94,0.68,1.34,0.0,0.0,0.782,57.05689014,5.249731168,4.930394025,0.072401343,0.004758051,0.089868844,0.526261272,5.447091838,6.385480057,0.0927491,0.122821373,0.039355892,33.069,0.0,0.0,0.0,0.0,0.0,0.0,0.0,0.0,0.0,0.0,0.0,0.0,0.0,7.0,0.011780501,4.327114428,0.014,94.3691194,0.167482587,0.128706468,0.021776119,0.874129353,0.097671642,1.105911996,20.18940299,36.63606965,0.227412935,0.270348259,7.637114428,0.134527363,0.143880597,0.396766169,33.13283582,0.971641791,1.336433444,1511.641791,82.5,24.27272727,11.0,75.0,25.2,10.0,256.7194444,241.3577778,235.2486111,263.4888889,249.2036806,69.08543095344521,77.48787362478535,94.0165110218414,87.20217679700798,81.57532471963174,53.12289871632419,62.2248090389987,21.66712375589225,36.78335858744778,41.57975962966728,86.33373747,552.7777778,40.95791561,475.0,79.13533333,2.673506503,1.298923933,1.3433759920238355,1127.530833,2081.031078,0.0,2319.203703,1320.802378,209.2028992,108775.6364,1.602143022,17.50018428373017,1.178936716,24.55520637096774,2.871141983,130.189220214775
2025-10-26 18:00:00,0.707662037,8.192404958,0.351958897,65.98480465,2.658412943,40.824,8.15,1.025,0.49,87.315,11.655,0.0,69.49,8.52,19.98,2.01,5.737702692,5.266666667,79.33333333,66.88,31.98,0.05,5.23,2.11,9.92,2.37,0.034,0.14,55.31,10.23,0.069,1.956022945,0.18,105.678,0.2,96.62,0.94,0.68,1.34,0.0,0.0,0.793,57.19208115,5.197468165,4.900189763,0.072854432,0.004714557,0.089135437,0.519896654,5.40171186,6.316145318,0.091436704,0.124276904,0.039428165,40.05,0.0,0.0,0.0,0.0,0.0,0.0,0.0,0.0,0.0,0.0,0.0,0.0,0.0,7.0,-0.119172147,4.313154362,0.014,94.33015973,0.170738255,0.128630872,0.021,0.920536913,0.101779866,1.106732057,20.11744966,36.70791946,0.220872483,0.264563758,7.627718121,0.136845638,0.142281879,0.397718121,33.16919463,0.957718121,1.33671051,1512.771812,82.5,24.27272727,11.0,75.0,25.2,10.0,190.78,183.0775,167.6816667,192.9363889,183.6188889,75.45000827094555,71.34884346379542,86.08584737758197,89.27496222822614,91.98223794370483,66.45670971033275,72.67109913639794,73.82201384133168,55.4636480408754,47.91474776596657,74.11616214,554.7916667,40.11032811,475.0,77.415,2.683296322,1.298750922,1.311437873756477,1125.426944,2022.698653,0.0,2325.155831,1274.508231,202.2303797,105585.3764,1.606806322,17.50018428373017,1.198429379,24.55520637096774,2.916722906,128.57039148355
2025-10-26 19:00:00,0.707172727,8.186740359,0.351715536,65.93917977,2.656574796,40.891,8.15,1.025,0.49,87.315,11.655,0.0,69.49,8.52,19.98,2.01,6.891511105,5.266666667,79.33333333,66.88,31.98,0.05,5.23,2.11,9.92,2.37,0.034,0.14,55.31,10.23,0.069,1.956022945,0.18,103.574,0.2,96.62,0.94,0.68,1.34,0.0,0.0,0.778,56.70268838,5.402628454,5.019866598,0.071144763,0.004885524,0.092023923,0.544815081,5.580372278,6.587982701,0.096565711,0.118720479,0.039171714,36.881,0.0,0.0,0.0,0.0,0.0,0.0,0.0,0.0,0.0,0.0,0.0,0.0,0.0,7.0,0.226958109,4.301073826,0.014,94.30044161,0.17557047,0.126214765,0.021,0.956778523,0.104920805,1.101141408,19.79530201,36.79248322,0.204765101,0.27261745,7.623691275,0.148926174,0.146308725,0.393691275,33.41483221,0.953691275,1.329313391,1512.369128,82.5,24.27272727,11.0,75.0,25.2,10.0,200.4736111,196.0113889,191.1322222,206.6558333,198.5682639,67.22566152879682,76.87338181573661,86.60918551217753,89.17074181180152,87.24373555270483,53.21997264959509,70.5901014928024,55.76109134159992,47.06885597242855,40.463646464567546,78.66602736,550.0,41.11011097,475.0,87.60466667,2.701332472,1.298778044,1.3607450592258563,1124.948889,2004.235653,0.0,2262.222992,1268.052783,203.0359814,106561.8764,1.586754025,17.50018428373017,1.189398388,24.55520637096774,3.292655275,129.1732486252
2025-10-26 20:00:00,0.70733169,8.188580617,0.351794597,65.95400193,2.657171955,46.64,8.15,1.025,0.49,87.315,11.655,0.0,69.49,8.52,19.98,2.01,6.038112249,5.266666667,79.33333333,66.88,31.98,0.05,5.23,2.11,9.92,2.37,0.034,0.14,55.31,10.23,0.069,1.956022945,0.18,117.807,0.2,96.62,0.94,0.68,1.34,0.0,0.0,0.887,57.30038293,5.152066545,4.873705484,0.073232779,0.004676722,0.08849622,0.514382249,5.362174616,6.255988172,0.090301664,0.125506531,0.039484917,47.006,0.0,0.0,0.0,0.0,0.0,0.0,0.0,0.0,0.0,0.0,0.0,0.0,0.0,7.0,0.226989059,4.29,0.014,94.27264985,0.18,0.124015198,0.020969605,0.990455927,0.107909422,1.096987353,19.5006079,36.8818541,0.190607903,0.280607903,7.625015198,0.159696049,0.150303951,0.38893617,33.62206687,0.950151976,1.323783052,1511.802432,82.5,24.27272727,11.0,75.0,25.2,10.0,222.1086111,195.3436111,192.6547222,236.3433333,211.6125694,60.776606729371,70.69720207216795,80.8655128323992,91.53764051015159,87.84695816316884,55.11213470107684,71.0519093839261,57.50520934645516,48.01083469359602,42.65607091785813,71.68586372,550.0,40.78451689,475.0,84.23016667,2.696907881,1.299072258,1.3743570912623237,1128.985833,2007.937603,0.0,2278.588825,1280.572003,205.1194119,107250.7686,1.583513128,17.50018428373017,1.183945723,24.55520637096774,3.267827286,128.2483769429
2025-10-26 21:00:00,0.708152838,8.198086824,0.352202999,66.0305686,2.660256693,40.749,8.15,1.025,0.49,87.315,11.655,0.0,69.49,8.52,19.98,2.01,5.965133523,5.266666667,79.33333333,66.88,31.98,0.05,5.23,2.11,9.92,2.37,0.034,0.14,55.31,10.23,0.069,1.956022945,0.18,103.28,0.2,96.62,0.94,0.68,1.34,0.0,0.0,0.77,57.25951289,5.169199838,4.883699906,0.073090001,0.004691,0.088737443,0.51646323,5.377094859,6.278689785,0.090729996,0.125042504,0.0394635,37.055,0.0,0.0,0.0,0.0,0.0,0.0,0.0,0.0,0.0,0.0,0.0,0.0,0.0,7.0,0.192584685,4.29,0.014,94.26604802,0.18,0.124197568,0.020604863,0.995927052,0.109222492,1.108635823,19.50790274,37.02410334,0.197902736,0.287902736,7.685197568,0.156048632,0.153951368,0.376170213,33.4068693,0.951975684,1.338787286,1509.431611,82.5,24.27272727,11.0,75.0,25.2,10.0,198.1172222,176.1227778,179.4825,212.6558333,191.5945833,62.89181463517912,71.18494772738956,79.89038421834292,92.06388790701263,90.49457060300517,59.681385196812215,73.32602215761816,72.92938385706782,54.059507339487766,43.651122680989815,71.55012022,546.0277778,42.34388667,475.0,83.37,2.700938664,1.298895617,1.374358657454537,1126.177778,2006.491597,0.0,2269.489761,1283.086797,205.3652206,107690.6211,1.578022458,17.50018428373017,1.158055139,24.55520637096774,3.151234567,128.23039092915
2025-10-26 23:00:00,0.710417388,8.224302888,0.353329283,66.24172294,2.668763734,38.681,8.15,1.025,0.49,87.315,11.655,1.602,69.49,8.52,19.98,2.01,5.907503956,5.266666667,79.33333333,66.88,31.98,0.05,5.23,2.11,9.92,2.37,0.034,0.14,55.31,10.23,0.069,1.956022945,0.18,100.638,0.2,96.62,0.94,0.68,1.34,0.0,0.0,1.153,56.07638342,5.665184244,5.173024142,0.068956798,0.00510432,0.09572049,0.57670467,5.809014612,6.935869123,0.103129606,0.111609593,0.03884352,31.48,0.0,0.0,0.0,0.0,0.0,0.0,0.0,0.0,0.0,0.0,0.0,0.0,0.0,7.0,0.244297795,4.29,0.014,94.25284438,0.18,0.12456231,0.01987538,1.006869301,0.111848632,1.131932765,19.5224924,37.30860182,0.212492401,0.302492401,7.80556231,0.148753799,0.161246201,0.350638298,32.97647416,0.9556231,1.368795754,1504.68997,82.5,24.27272727,11.0,75.0,25.2,10.0,211.0663889,198.8980556,194.8547222,238.6558333,210.86875,51.31082073182671,69.57708378875931,79.69382056879122,90.39801930973036,75.10852193191027,49.701246392255456,65.72058702812643,42.14550272710858,43.4005645044571,40.01102368930265,70.13525189,535.0,40.94499767,470.0,84.23016667,2.686254069,1.298928186,1.401542314770911,1070.010556,1914.230539,0.0,2207.974947,1294.889139,197.7519203,107594.3672,1.512461222,17.50018428373017,1.143586734,24.55520637096774,3.26490965,126.792920875425
2025-10-27 03:00:00,0.723322084,8.227788701,0.331522622,66.39493959,2.637111763,40.89,5.9,1.02,0.49,87.03,11.95,3.085,69.62,8.8,19.74,1.84,5.9793976,5.133333333,78.16583333,66.88,35.12,0.052,5.23,2.14,9.39,2.42,0.031,0.15,55.36,10.21,0.06,1.952198853,0.19,116.364,0.2,96.62,0.94,0.68,1.34,0.0,0.0,1.462,57.06973967,5.248755424,4.93010733,0.072427038,0.004757296,0.089857519,0.526125919,5.446374515,6.384100936,0.092718886,0.122887874,0.039364056,43.79,0.0,0.0,0.0,0.0,0.0,0.0,0.0,0.0,0.0,0.0,0.0,0.0,0.0,7.0,0.21288798,4.400769231,0.014738462,94.6018,0.165230769,0.107276923,0.029338462,0.606461538,0.074384615,1.10725876,19.10430769,36.97061538,0.215230769,0.423384615,7.839230769,0.169538462,0.199538462,0.349538462,33.40523077,1.078153846,1.342031178,1497.523077,82.5,24.27272727,11.0,75.0,25.2,10.0,182.5358333,158.6519444,158.9797222,203.5216667,175.9222917,56.95634756315559,65.73912622372282,70.88791559599468,94.9671391324733,86.91063537305831,63.811940538396826,76.38483515043396,77.76339070006304,57.306955813903244,46.59471723910485,70.45637392,537.75,42.98764203,450.1666667,84.86666667,2.693893772,1.29890825,1.4032202280558739,1107.781667,2105.465481,0.0,2260.943381,1306.638117,206.0039467,109289.5678,1.62864375,17.50018428373017,1.140251131,24.55520637096774,3.085591894,121.8771362194
2025-10-27 04:00:00,0.723499678,8.229808839,0.331604019,66.41124129,2.637759243,35.729,5.9,1.02,0.49,87.03,11.95,2.633,69.62,8.8,19.74,1.84,7.121336363,5.133333333,78.16583333,66.88,35.12,0.052,5.23,2.14,9.39,2.42,0.031,0.15,55.36,10.21,0.06,1.952198853,0.19,103.928,0.2,96.62,0.94,0.68,1.34,0.0,0.0,1.28,57.24244202,5.176356182,4.887874439,0.073030365,0.004696963,0.088838198,0.517332428,5.383326842,6.288171941,0.090908905,0.124848687,0.039454555,39.025,0.0,0.0,0.0,0.0,0.0,0.0,0.0,0.0,0.0,0.0,0.0,0.0,0.0,8.0,0.197899824,4.430545455,0.015,94.6991697,0.16,0.102733333,0.032684848,0.496242424,0.063624242,1.083501513,18.96575758,36.60393939,0.249393939,0.463151515,7.823636364,0.18,0.211575758,0.356848485,33.78412121,1.12,1.315076079,1498.10303,82.5,24.27272727,11.0,75.0,25.2,10.0,181.0955556,175.845,175.6783333,203.2855556,183.9761111,55.62414516268123,69.71382959549668,76.19394036865467,92.75038822682905,78.57841125888001,56.82835254561495,71.54459582898679,55.483550795317456,49.00448488395966,42.86987940289309,79.89532194,530.0,44.17277158,410.0,89.13333333,2.680358567,1.298857617,1.4113893848386132,1110.385,2332.593256,0.0,2237.743842,1327.057033,208.2165436,109834.1825,1.789317892,17.50018428373017,1.117822391,24.55520637096774,3.196389533,113.08613015705001
2025-10-27 05:00:00,0.726241911,8.261001734,0.332860876,66.66295538,2.647756966,40.949,5.9,1.02,0.49,87.03,11.95,3.012,69.62,8.8,19.74,1.84,7.443613608,5.133333333,78.16583333,66.88,35.12,0.052,5.23,2.14,9.39,2.42,0.031,0.15,55.36,10.21,0.06,1.952198853,0.19,118.236,0.2,96.62,0.94,0.68,1.34,0.0,0.0,1.468,57.56676063,5.040397292,4.808565087,0.074163356,0.004583664,0.08692401,0.500819088,5.264929309,6.108026412,0.087509932,0.128530907,0.039624503,45.055,0.0,0.0,0.0,0.0,0.0,0.0,0.0,0.0,0.0,0.0,0.0,0.0,0.0,7.0,0.142898906,4.408727273,0.015,94.62571515,0.16,0.106733333,0.031957576,0.579878788,0.071987879,1.071692275,19.00212121,36.3130303,0.34030303,0.470424242,7.878181818,0.18,0.215212121,0.349575758,33.88593939,1.12,1.30417828,1500.648485,82.5,24.27272727,11.0,75.0,25.2,10.0,194.1233333,174.8616667,170.1925,215.0566667,188.5585417,49.49228197516916,63.47076355235832,72.2348761713225,94.73706008287019,75.96638887702295,56.65611793999764,72.6758267879934,53.7630443268896,47.487401605786964,44.56212698232363,82.70681786,530.0,43.68490442,410.0,90.0,2.681720936,1.298945647,1.4344160801223365,1107.050833,2739.659925,0.0,2244.333128,1336.658569,209.1923428,110625.8992,2.075935222,17.50018428373017,1.134096832,24.55520637096774,3.222776814,113.45865336645
2025-10-27 06:00:00,0.715343337,8.137030456,0.327865696,65.66255712,2.608022582,33.655,5.9,1.02,0.49,87.03,11.95,3.425,69.62,8.8,19.74,1.84,7.651751725,5.133333333,78.16583333,66.88,35.12,0.052,5.23,2.14,9.39,2.42,0.031,0.15,55.36,10.21,0.06,1.952198853,0.19,100.065,0.2,96.62,0.94,0.68,1.34,0.0,0.0,1.293,57.08486506,5.242414646,4.926408543,0.072479878,0.004752012,0.089768246,0.525355779,5.440852754,6.375699406,0.092560366,0.123059603,0.039371982,38.018,0.0,0.0,0.0,0.0,0.0,0.0,0.0,0.0,0.0,0.0,0.0,0.0,0.0,7.0,0.193044031,4.386909091,0.015,94.55226061,0.16,0.110733333,0.031230303,0.663515152,0.080351515,1.059883037,19.03848485,36.02212121,0.431212121,0.47769697,7.932727273,0.18,0.218848485,0.34230303,33.98775758,1.12,1.293280482,1503.193939,82.5,24.27272727,11.0,75.0,25.2,10.0,194.6697095,164.2435685,166.7037344,214.3145228,184.9828838,46.56661599949348,60.43586245114362,68.73862898429046,96.86458932675427,77.336947610989,59.32220779728041,75.10134743231069,61.86365660915152,50.10784464455348,45.41193725964952,85.01946361,530.0,43.45852975,410.0,90.0,2.694021772,1.29895951,1.4499864849649389,1105.724066,3063.838556,0.0,2249.909917,1327.288137,209.0586622,111002.4896,2.314851104,17.50018428373017,1.139461555,24.55520637096774,3.240248477,113.765078928325
2025-10-27 07:00:00,0.714462755,8.127013843,0.327462096,65.58172709,2.604812129,37.925,5.9,1.02,0.49,87.03,11.95,3.815,69.62,8.8,19.74,1.84,8.30502335,5.133333333,78.16583333,66.88,35.12,0.052,5.23,2.14,9.39,2.42,0.031,0.15,55.36,10.21,0.06,1.952198853,0.19,120.126,0.2,96.62,0.94,0.68,1.34,0.0,0.0,1.393,57.03574994,5.263004391,4.938419228,0.072308297,0.00476917,0.090058133,0.527856575,5.458782991,6.402980818,0.09307511,0.122501964,0.039346245,43.27,0.0,0.0,0.0,0.0,0.0,0.0,0.0,0.0,0.0,0.0,0.0,0.0,0.0,8.0,0.140276175,4.391388889,0.015227778,94.56088889,0.164555556,0.110633333,0.031227778,0.646722222,0.079355556,1.056531895,18.89511111,36.03477778,0.403055556,0.491388889,7.954555556,0.184555556,0.222277778,0.34,34.10655556,1.12,1.289762402,1501.95,82.5,24.27272727,11.0,75.0,25.2,10.0,166.6585062,164.1273859,164.1443983,190.146888,171.2692946,50.12352082738539,64.73336131252202,72.93470512859304,93.79816576774894,72.34526720695834,58.1275680026788,71.73049301539092,56.86547901284348,49.28265257085894,43.58300925960164,92.27803722,539.5435685,44.53130378,410.0,90.0,2.70264229,1.298788436,1.4297448123448802,1100.272199,2908.532149,0.0,2222.030129,1306.522054,205.4543448,109749.168,2.219373178,17.50018428373017,1.140018572,24.55520637096774,3.242757772,114.72683993165
