Repository: saikumar-voptimai/evonith_bf_webapp

# Evonith BF2 — Blast Furnace Intelligence Platform

Monitoring, modelling and optimisation of **Blast Furnace 2 (BF2)** at Evonith Steel: live telemetry from InfluxDB,
manual plant reports from Neon PostgreSQL, a two-zone energy model of the furnace, blend and fuel optimisers, a
conversational assistant (FurnaceMind) and a live digital twin evaluated every hour.

The platform has three deployable parts that share one Python service layer, plus the shared data library:

| Part | Path | What it is |
|---|---|---|
| **Streamlit app** (legacy) | `src/app.py`, `src/custom_pages/` | The original 11-page dashboard; still the home of the model pages. Served under `/legacy` in production |

File: src/assets/data/V10_df_filtered.csv (part 17 of 166)
datetime,Hot Blast PressureBar,Hot Blast Temp.oC,Hot Blast VolumeNm3/Hr.,O2 Enrichment %,OxygenFlowNm3/Hr.,PermeabilityKgs/Hr.,RAFToC,SteamKgs/Hr.,TopPressureBar,TuyereVelocitym/s,Differential PressureTotalBar,Charges/Hrs.,StockRodLevel,COKE_ASH%,COKE_FC%,COKE_IM%,COKE_MOIST%,COKE_MT,COKE_VM%,NUTCOKE_ASH%,NUTCOKE_FC%,NUTCOKE_IM%,NUTCOKE_MOIST%,NUTCOKE_MT,NUTCOKE_VM%,PCI_2_%Ash,PCI_2_%FC,PCI_2_%IM,PCI_2_MT,PCI_2_%VM,Sinter_SP_MT,Sinter_SP_02_Al2O3%,Sinter_SP_02_Basicity,Sinter_SP_02_CaO%,Sinter_SP_02_Cold_Strength_AI,Sinter_SP_02_Cold_strength_TI,Sinter_SP_02_Fe(T)%,Sinter_SP_02_FeO%,Sinter_SP_02_Hot_strength_RDI,Sinter_SP_02_Hot_strength_RI,Sinter_SP_02_K2O%,Sinter_SP_02_MgO%,Sinter_SP_02_MnO%,Sinter_SP_02_Na2O%,Sinter_SP_02_P%,Sinter_SP_02_SiO2%,Sinter_SP_02_TiO2%,ORE_%Al2O3,ORE_%CaO,ORE_%Fe(T),ORE_%K2O,ORE_%LOI,ORE_%MgO,ORE_%MnO,ORE_MT,ORE_%Na2O,ORE_%P,ORE_%SiO2,ORE_%TiO2,ORE_%TM,Geomin Type,FLUX_Al2O3%,FLUX_CaO%,FLUX_Fe2O3%,FLUX_LOI%,FLUX_MgO%,FLUX_MT,FLUX_SiO2%,FLUX_TM%,COKE_DISCHARGE_TIME,WEIGHTED_COKE_ANGLE,TOTAL_COKE_PORTIONS,NON_COKE_DISCHARGE_TIME,WEIGHTED_NON_COKE_ANGLE,TOTAL_NON_COKE_PORTIONS,UnitCost Lakhs/Thm,ActualKg/Thm.,FurnaceTopGasAnalysisCO2ETACO,Act. Fuel RateKg/Thm.,Coke Rate Kg/Thm,ProductionTonnesPerHr
2024-02-19 10:00:00,2.69,1149.0,105823.0,3.077931523,4001.0,1257.0,2300.0,901.0,1.29,239.0,1.4,7.0,1.2,10.94,87.72,0.39,3.5,566.261,0.95,11.12,87.41,0.44,6.2,18.666,1.03,10.07,70.56,1.01,81.27333333,18.36,869.5106667,2.33,1.948639847,11.23,4.900833333,80.6325,54.5,9.445,30.112,68.04,0.111,1.99,0.185,0.0535,0.068,5.765,0.205,2.927908898,0.211725086,62.28435153,0.029800257,3.434085566,0.114103792,0.052321019,307.6991739,0.00643633,0.076159894,3.669757587,0.237182572,2.22359477,2.0,0.48,0.0,0.68,1.28,0.0,24.52666667,97.1,0.1,82.0,26.72727273,11.0,60.0,27.75,8.0,126.81,108.0,41.39588101,558.0,450.0,87.03703704
2024-02-19 11:00:00,2.67,1148.0,104490.0,3.108744104,3999.0,1266.0,2298.0,706.0,1.3,237.0,1.37,7.0,1.2,10.94,87.72,0.39,3.5,566.261,0.95,11.12,87.41,0.44,6.2,18.666,1.03,10.07,70.56,1.01,81.27333333,18.36,869.5106667,2.33,1.948639847,11.23,4.900833333,80.6325,54.5,9.445,30.112,68.04,0.111,1.99,0.185,0.0535,0.068,5.765,0.205,2.927908898,0.211725086,62.28435153,0.029800257,3.434085566,0.114103792,0.052321019,307.6991739,0.00643633,0.076159894,3.669757587,0.237182572,2.22359477,2.0,0.48,0.0,0.68,1.28,0.0,24.52666667,97.1,0.1,82.0,26.72727273,11.0,60.0,27.75,8.0,127.7375,115.0,42.11594857,565.0,450.0,87.82608696
2024-02-19 12:00:00,2.66,1148.0,102766.0,3.147248162,3999.0,1258.0,2300.0,340.0,1.3,234.0,1.36,7.0,1.2,10.94,87.72,0.39,3.5,566.261,0.95,11.12,87.41,0.44,6.2,18.666,1.03,10.07,70.56,1.01,81.27333333,18.36,869.5106667,2.33,1.948639847,11.23,4.900833333,80.6325,54.5,9.445,30.112,68.04,0.111,1.99,0.185,0.0535,0.068,5.765,0.205,2.927908898,0.211725086,62.28435153,0.029800257,3.434085566,0.114103792,0.052321019,307.6991739,0.00643633,0.076159894,3.669757587,0.237182572,2.22359477,2.0,0.48,0.0,0.68,1.28,0.0,24.52666667,97.1,0.1,82.0,26.72727273,11.0,60.0,27.75,8.0,127.87,116.0,41.81064271,566.0,450.0,86.89655172
2024-02-19 13:00:00,2.66,1148.0,105559.0,3.068276183,4000.0,1289.0,2299.0,445.0,1.29,240.0,1.37,7.0,1.2,10.94,87.72,0.39,3.5,566.261,0.95,11.12,87.41,0.44,6.2,18.666,1.03,10.07,70.56,1.01,81.27333333,18.36,869.5106667,2.33,1.948639847,11.23,4.900833333,80.6325,54.5,9.445,30.112,68.04,0.111,1.99,0.185,0.0535,0.068,5.765,0.205,2.927908898,0.211725086,62.28435153,0.029800257,3.434085566,0.114103792,0.052321019,307.6991739,0.00643633,0.076159894,3.669757587,0.237182572,2.22359477,2.0,0.48,0.0,0.68,1.28,0.0,24.52666667,97.1,0.1,82.0,26.72727273,11.0,60.0,27.75,8.0,128.0025,117.0,41.4828292,567.0,450.0,88.97435897
2024-02-19 14:00:00,2.67,1149.0,104795.0,3.096214182,4000.0,1276.0,2300.0,593.0,1.3,243.0,1.37,7.0,1.2,10.94,87.72,0.39,3.5,566.261,0.95,11.12,87.41,0.44,6.2,18.666,1.03,10.07,70.56,1.01,81.27333333,18.36,869.5106667,2.33,1.948639847,11.23,4.900833333,80.6325,54.5,9.445,30.112,68.04,0.111,1.99,0.185,0.0535,0.068,5.765,0.205,2.927908898,0.211725086,62.28435153,0.029800257,3.434085566,0.114103792,0.052321019,307.6991739,0.00643633,0.076159894,3.669757587,0.237182572,2.22359477,2.0,0.48,0.0,0.68,1.28,0.0,24.52666667,97.1,0.1,82.0,26.72727273,11.0,60.0,27.75,8.0,128.0025,117.0,42.36317838,567.0,450.0,86.15384615
2024-02-19 15:00:00,2.67,1149.0,106080.0,3.086234285,4000.0,1293.0,2295.0,1355.0,1.3,238.0,1.37,7.0,1.2,10.94,87.72,0.39,3.5,566.261,0.95,11.12,87.41,0.44,6.2,18.666,1.03,10.07,70.56,1.01,81.27333333,18.36,869.5106667,2.33,1.948639847,11.23,4.900833333,80.6325,54.5,9.445,30.112,68.04,0.111,1.99,0.185,0.0535,0.068,5.765,0.205,2.927908898,0.211725086,62.28435153,0.029800257,3.434085566,0.114103792,0.052321019,307.6991739,0.00643633,0.076159894,3.669757587,0.237182572,2.22359477,2.0,0.48,0.0,0.68,1.28,0.0,24.52666667,97.1,0.1,82.0,26.72727273,11.0,60.0,27.75,8.0,126.4125,105.0,42.24452555,555.0,450.0,86.47619048
2024-02-19 16:00:00,2.6,1150.0,112089.0,2.906944786,4000.0,1436.0,2298.0,1006.0,1.3,260.0,1.3,7.0,1.2,10.84,87.78,0.43,3.4,566.261,0.95,11.18,87.34,0.44,9.0,18.666,1.04,10.68,69.72,1.2,81.27333333,18.4,869.5106667,2.38,1.939502565,11.15,4.900833333,80.6325,54.52,9.335,30.28,68.04,0.1085,2.015,0.18,0.047,0.067,5.75,0.205,3.167489223,0.122240906,62.11087391,0.038836781,3.500282936,0.078419047,0.06019543,307.6991739,0.012935454,0.071873328,3.648862265,0.252508224,2.881563439,2.0,1.06,0.0,0.67,1.19,0.0,24.52666667,95.45,0.1,82.0,26.72727273,11.0,60.0,27.75,8.0,127.34,112.0,42.35560589,562.0,450.0,86.60714286
2024-02-19 17:00:00,2.6,1151.0,112366.0,2.896202171,4000.0,1442.0,2299.0,898.0,1.3,261.0,1.3,7.0,1.2,10.84,87.78,0.43,3.4,566.261,0.95,11.18,87.34,0.44,9.0,18.666,1.04,10.68,69.72,1.2,81.27333333,18.4,869.5106667,2.38,1.939502565,11.15,4.900833333,80.6325,54.52,9.335,30.28,68.04,0.1085,2.015,0.18,0.047,0.067,5.75,0.205,3.167489223,0.122240906,62.11087391,0.038836781,3.500282936,0.078419047,0.06019543,307.6991739,0.012935454,0.071873328,3.648862265,0.252508224,2.881563439,2.0,1.06,0.0,0.67,1.19,0.0,24.52666667,95.45,0.1,82.0,26.72727273,11.0,60.0,27.75,8.0,127.605,114.0,41.7532761,564.0,450.0,86.05263158
2024-02-19 18:00:00,2.59,1152.0,110927.0,2.914031514,4000.0,1437.0,2295.0,289.0,1.3,258.0,1.29,6.0,1.2,10.84,87.78,0.43,3.4,566.261,0.95,11.18,87.34,0.44,9.0,18.666,1.04,10.68,69.72,1.2,81.27333333,18.4,869.5106667,2.38,1.939502565,11.15,4.900833333,80.6325,54.52,9.335,30.28,68.04,0.1085,2.015,0.18,0.047,0.067,5.75,0.205,3.167489223,0.122240906,62.11087391,0.038836781,3.500282936,0.078419047,0.06019543,307.6991739,0.012935454,0.071873328,3.648862265,0.252508224,2.881563439,2.0,1.06,0.0,0.67,1.19,0.0,24.52666667,95.45,0.1,82.0,26.72727273,11.0,60.0,27.75,8.0,130.785,138.0,42.00768709,588.0,450.0,80.14492754
2024-02-19 19:00:00,2.54,1157.0,108077.0,2.721193996,3651.0,1453.0,2281.0,0.0,1.3,256.0,1.24,6.0,1.2,10.84,87.78,0.43,3.4,566.261,0.95,11.18,87.34,0.44,9.0,18.666,1.04,10.68,69.72,1.2,81.27333333,18.4,869.5106667,2.38,1.939502565,11.15,4.900833333,80.6325,54.52,9.335,30.28,68.04,0.1085,2.015,0.18,0.047,0.067,5.75,0.205,3.167489223,0.122240906,62.11087391,0.038836781,3.500282936,0.078419047,0.06019543,307.6991739,0.012935454,0.071873328,3.648862265,0.252508224,2.881563439,2.0,1.06,0.0,0.67,1.19,0.0,24.52666667,95.45,0.1,82.0,26.72727273,11.0,60.0,27.75,8.0,130.9175,139.0,41.93474265,589.0,450.0,86.69064748
2024-02-19 20:00:00,2.54,1160.0,100703.0,2.879160035,3599.0,1359.0,2286.0,11.48,1.3,239.0,1.24,7.0,1.2,10.84,87.78,0.43,3.4,566.261,0.95,11.18,87.34,0.44,9.0,18.666,1.04,10.68,69.72,1.2,81.27333333,18.4,869.5106667,2.38,1.939502565,11.15,4.900833333,80.6325,54.52,9.335,30.28,68.04,0.1085,2.015,0.18,0.047,0.067,5.75,0.205,3.167489223,0.122240906,62.11087391,0.038836781,3.500282936,0.078419047,0.06019543,307.6991739,0.012935454,0.071873328,3.648862265,0.252508224,2.881563439,2.0,1.06,0.0,0.67,1.19,0.0,24.52666667,95.45,0.1,82.0,26.72727273,11.0,60.0,27.75,8.0,129.725,130.0,39.98155407,580.0,450.0,86.53846154
2024-02-19 21:00:00,2.56,1161.0,98796.0,2.933465466,3598.0,1304.0,2251.0,0.0,1.3,233.0,1.26,6.0,1.2,10.84,87.78,0.43,3.4,566.261,0.95,11.18,87.34,0.44,9.0,18.666,1.04,10.68,69.72,1.2,81.27333333,18.4,869.5106667,2.38,1.939502565,11.15,4.900833333,80.6325,54.52,9.335,30.28,68.04,0.1085,2.015,0.18,0.047,0.067,5.75,0.205,3.167489223,0.122240906,62.11087391,0.038836781,3.500282936,0.078419047,0.06019543,307.6991739,0.012935454,0.071873328,3.648862265,0.252508224,2.881563439,2.0,1.06,0.0,0.67,1.19,0.0,24.52666667,95.45,0.1,82.0,26.72727273,11.0,60.0,27.75,8.0,131.05,140.0,40.42941983,590.0,450.0,85.71428571
2024-02-19 22:00:00,2.61,1162.0,101346.0,2.827140159,3557.0,1291.0,2292.0,0.0,1.3,237.0,1.31,6.0,1.2,10.84,87.78,0.43,3.4,566.261,0.95,11.18,87.34,0.44,9.0,18.666,1.04,10.68,69.72,1.2,81.27333333,18.4,869.5106667,2.38,1.939502565,11.15,4.900833333,80.6325,54.52,9.335,30.28,68.04,0.1085,2.015,0.18,0.047,0.067,5.75,0.205,3.167489223,0.122240906,62.11087391,0.038836781,3.500282936,0.078419047,0.06019543,307.6991739,0.012935454,0.071873328,3.648862265,0.252508224,2.881563439,2.0,1.06,0.0,0.67,1.19,0.0,24.52666667,95.45,0.1,82.0,26.72727273,11.0,60.0,27.75,8.0,130.1225,133.0,40.51036683,583.0,450.0,86.46616541
2024-02-19 23:00:00,2.61,1170.0,100357.0,2.912732533,3629.0,1275.0,2285.0,0.0,1.3,235.0,1.31,6.0,1.2,11.03,87.59,0.4,3.7,612.2126667,0.98,11.31,87.2,0.44,7.5,18.21766667,1.05,10.59,69.32,1.3,66.18666667,18.79,868.9373333,2.385,1.976475568,11.265,4.976666667,80.13333333,54.465,9.445,30.952,68.04,0.1045,2.055,0.15,0.0475,0.0665,5.7,0.2,3.257447706,0.2266447,62.04966272,0.042025081,3.533815276,0.12425366,0.070242221,322.0542721,0.010995951,0.072018268,3.426660478,0.26082673,2.375871532,2.0,0.63,0.0,0.45,1.23,0.0,25.43666667,94.42,0.2,82.0,26.72727273,11.0,60.0,27.75,8.0,130.3875,135.0,39.99089046,585.0,450.0,86.37037037
2024-02-20 00:00:00,2.63,1146.0,114766.0,2.835267978,4000.0,1456.0,2318.0,904.0,1.31,263.0,1.32,7.0,1.2,11.03,87.59,0.4,3.7,612.2126667,0.98,11.31,87.2,0.44,7.5,18.21766667,1.05,10.59,69.32,1.3,66.18666667,18.79,868.9373333,2.385,1.976475568,11.265,4.976666667,80.13333333,54.465,9.445,30.952,68.04,0.1045,2.055,0.15,0.0475,0.0665,5.7,0.2,3.257447706,0.2266447,62.04966272,0.042025081,3.533815276,0.12425366,0.070242221,322.0542721,0.010995951,0.072018268,3.426660478,0.26082673,2.375871532,2.0,0.63,0.0,0.45,1.23,0.0,25.43666667,94.42,0.2,82.0,26.72727273,11.0,60.0,27.75,8.0,126.14750000000001,103.0,42.70040305,553.0,450.0,87.96116505
2024-02-20 01:00:00,2.65,1148.0,101835.0,2.794905727,3501.0,1228.0,2297.0,750.0,1.26,233.0,1.39,7.0,1.2,11.03,87.59,0.4,3.7,612.2126667,0.98,11.31,87.2,0.44,7.5,18.21766667,1.05,10.59,69.32,1.3,66.18666667,18.79,868.9373333,2.385,1.976475568,11.265,4.976666667,80.13333333,54.465,9.445,30.952,68.04,0.1045,2.055,0.15,0.0475,0.0665,5.7,0.2,3.257447706,0.2266447,62.04966272,0.042025081,3.533815276,0.12425366,0.070242221,322.0542721,0.010995951,0.072018268,3.426660478,0.26082673,2.375871532,2.0,0.63,0.0,0.45,1.23,0.0,25.43666667,94.42,0.2,82.0,26.72727273,11.0,60.0,27.75,8.0,128.25,100.0,39.60452623,560.0,460.0,83.1
2024-02-20 02:00:00,2.67,1148.0,101849.0,2.7859352,3501.0,1204.0,2300.0,500.0,1.26,231.0,1.41,7.0,1.2,11.03,87.59,0.4,3.7,612.2126667,0.98,11.31,87.2,0.44,7.5,18.21766667,1.05,10.59,69.32,1.3,66.18666667,18.79,868.9373333,2.385,1.976475568,11.265,4.976666667,80.13333333,54.465,9.445,30.952,68.04,0.1045,2.055,0.15,0.0475,0.0665,5.7,0.2,3.257447706,0.2266447,62.04966272,0.042025081,3.533815276,0.12425366,0.070242221,322.0542721,0.010995951,0.072018268,3.426660478,0.26082673,2.375871532,2.0,0.63,0.0,0.45,1.23,0.0,25.43666667,94.42,0.2,82.0,26.72727273,11.0,60.0,27.75,8.0,128.3825,101.0,39.78816486,561.0,460.0,86.23762376
2024-02-20 03:00:00,2.67,1148.0,102778.0,2.780929383,3501.0,1209.0,2292.0,1100.0,1.26,233.0,1.41,7.0,1.2,11.03,87.59,0.4,3.7,612.2126667,0.98,11.31,87.2,0.44,7.5,18.21766667,1.05,10.59,69.32,1.3,66.18666667,18.79,868.9373333,2.385,1.976475568,11.265,4.976666667,80.13333333,54.465,9.445,30.952,68.04,0.1045,2.055,0.15,0.0475,0.0665,5.7,0.2,3.257447706,0.2266447,62.04966272,0.042025081,3.533815276,0.12425366,0.070242221,322.0542721,0.010995951,0.072018268,3.426660478,0.26082673,2.375871532,2.0,0.63,0.0,0.45,1.23,0.0,25.43666667,94.42,0.2,82.0,26.72727273,11.0,60.0,27.75,8.0,126.925,90.0,39.76931949,550.0,460.0,86.44444444
2024-02-20 04:00:00,2.67,1149.0,102208.0,2.814895753,3518.0,1221.0,2291.0,1235.0,1.28,232.0,1.39,7.0,1.2,11.03,87.59,0.4,3.7,612.2126667,0.98,11.31,87.2,0.44,7.5,18.21766667,1.05,10.59,69.32,1.3,66.18666667,18.79,868.9373333,2.385,1.976475568,11.265,4.976666667,80.13333333,54.465,9.445,30.952,68.04,0.1045,2.055,0.15,0.0475,0.0665,5.7,0.2,3.257447706,0.2266447,62.04966272,0.042025081,3.533815276,0.12425366,0.070242221,322.0542721,0.010995951,0.072018268,3.426660478,0.26082673,2.375871532,2.0,0.63,0.0,0.45,1.23,0.0,25.43666667,94.42,0.2,82.0,26.72727273,11.0,60.0,27.75,8.0,127.5875,95.0,39.49697252,555.0,460.0,86.21052632
2024-02-20 05:00:00,2.7,1146.0,104323.0,2.858304919,3631.0,1228.0,2291.0,1605.0,1.28,235.0,1.42,7.0,1.2,11.03,87.59,0.4,3.7,612.2126667,0.98,11.31,87.2,0.44,7.5,18.21766667,1.05,10.59,69.32,1.3,66.18666667,18.79,868.9373333,2.385,1.976475568,11.265,4.976666667,80.13333333,54.465,9.445,30.952,68.04,0.1045,2.055,0.15,0.0475,0.0665,5.7,0.2,3.257447706,0.2266447,62.04966272,0.042025081,3.533815276,0.12425366,0.070242221,322.0542721,0.010995951,0.072018268,3.426660478,0.26082673,2.375871532,2.0,0.63,0.0,0.45,1.23,0.0,25.43666667,94.42,0.2,82.0,26.72727273,11.0,60.0,27.75,8.0,126.66,88.0,39.58719852,548.0,460.0,86.47727273
2024-02-20 06:00:00,2.65,1148.0,102330.0,2.889278635,3615.0,1231.0,2287.0,1244.0,1.27,233.0,1.38,6.0,1.2,11.03,87.59,0.4,3.7,612.2126667,0.98,11.31,87.2,0.44,7.5,18.21766667,1.05,10.59,69.32,1.3,66.18666667,18.79,868.9373333,2.385,1.976475568,11.265,4.976666667,80.13333333,54.465,9.445,30.952,68.04,0.1045,2.055,0.15,0.0475,0.0665,5.7,0.2,3.257447706,0.2266447,62.04966272,0.042025081,3.533815276,0.12425366,0.070242221,322.0542721,0.010995951,0.072018268,3.426660478,0.26082673,2.375871532,2.0,0.63,0.0,0.45,1.23,0.0,25.43666667,94.42,0.2,82.0,26.72727273,11.0,60.0,27.75,8.0,126.7925,89.0,40.30541416,549.0,460.0,73.70786517
2024-02-20 07:00:00,2.69,1149.0,104727.0,2.827782485,3599.0,1261.0,2297.0,1774.0,1.3,237.0,1.39,8.0,1.2,11.03,87.59,0.4,3.7,612.2126667,0.98,11.31,87.2,0.44,7.5,18.21766667,1.05,10.59,69.32,1.3,66.18666667,18.79,868.9373333,2.385,1.976475568,11.265,4.976666667,80.13333333,54.465,9.445,30.952,68.04,0.1045,2.055,0.15,0.0475,0.0665,5.7,0.2,3.257447706,0.2266447,62.04966272,0.042025081,3.533815276,0.12425366,0.070242221,322.0542721,0.010995951,0.072018268,3.426660478,0.26082673,2.375871532,2.0,0.63,0.0,0.45,1.23,0.0,25.43666667,94.42,0.2,82.0,26.72727273,11.0,60.0,27.75,8.0,127.455,94.0,40.24024024,554.0,460.0,80.31914894
2024-02-20 08:00:00,2.7,1147.0,105637.0,2.776204273,3579.0,1238.0,2297.0,1440.0,1.3,237.0,1.4,7.0,1.2,11.02,87.59,0.41,3.8,612.2126667,0.98,11.27,87.25,0.45,7.2,18.21766667,1.03,10.45,68.79,2.37,66.18666667,18.39,868.9373333,2.385,1.934206838,11.14,4.976666667,80.13333333,54.565,9.29,30.616,68.04,0.104,2.005,0.15,0.0485,0.0675,5.76,0.2,3.209279086,0.240153011,62.10467813,0.036750966,3.667375792,0.095014207,0.068118695,322.0542721,0.008740176,0.073904673,3.295182633,0.271538436,2.444826653,2.0,1.82,0.0,0.52,1.23,0.0,25.43666667,95.48,0.1,82.0,26.72727273,11.0,60.0,27.75,8.0,127.5875,95.0,41.59497791,555.0,460.0,80.21052632
2024-02-20 09:00:00,2.67,1150.0,104679.0,2.819045062,3601.0,1263.0,2299.0,1434.0,1.3,237.0,1.37,7.0,1.2,11.02,87.59,0.41,3.8,612.2126667,0.98,11.27,87.25,0.45,7.2,18.21766667,1.03,10.45,68.79,2.37,66.18666667,18.39,868.9373333,2.385,1.934206838,11.14,4.976666667,80.13333333,54.565,9.29,30.616,68.04,0.104,2.005,0.15,0.0485,0.0675,5.76,0.2,3.209279086,0.240153011,62.10467813,0.036750966,3.667375792,0.095014207,0.068118695,322.0542721,0.008740176,0.073904673,3.295182633,0.271538436,2.444826653,2.0,1.82,0.0,0.52,1.23,0.0,25.43666667,95.48,0.1,82.0,26.72727273,11.0,60.0,27.75,8.0,127.3225,93.0,42.063129,553.0,460.0,86.02150538
2024-02-20 10:00:00,2.67,1149.0,104734.0,2.886390783,3699.0,1258.0,2299.0,1211.0,1.3,235.0,1.37,7.0,1.2,11.02,87.59,0.41,3.8,612.2126667,0.98,11.27,87.25,0.45,7.2,18.21766667,1.03,10.45,68.79,2.37,66.18666667,18.39,868.9373333,2.385,1.934206838,11.14,4.976666667,80.13333333,54.565,9.29,30.616,68.04,0.104,2.005,0.15,0.0485,0.0675,5.76,0.2,3.209279086,0.240153011,62.10467813,0.036750966,3.667375792,0.095014207,0.068118695,322.0542721,0.008740176,0.073904673,3.295182633,0.271538436,2.444826653,2.0,1.82,0.0,0.52,1.23,0.0,25.43666667,95.48,0.1,82.0,26.72727273,11.0,60.0,27.75,8.0,126.205,94.0,41.57640009,549.0,455.0,85.74468085
2024-02-20 11:00:00,2.66,1147.0,104288.0,2.871830592,3680.0,1273.0,2298.0,860.0,1.3,237.0,1.36,7.0,1.2,11.02,87.59,0.41,3.8,612.2126667,0.98,11.27,87.25,0.45,7.2,18.21766667,1.03,10.45,68.79,2.37,66.18666667,18.39,868.9373333,2.385,1.934206838,11.14,4.976666667,80.13333333,54.565,9.29,30.616,68.04,0.104,2.005,0.15,0.0485,0.0675,5.76,0.2,3.209279086,0.240153011,62.10467813,0.036750966,3.667375792,0.095014207,0.068118695,322.0542721,0.008740176,0.073904673,3.295182633,0.271538436,2.444826653,2.0,1.82,0.0,0.52,1.23,0.0,25.43666667,95.48,0.1,82.0,26.72727273,11.0,60.0,27.75,8.0,127.265,102.0,40.86247086,557.0,455.0,86.2745098
2024-02-20 12:00:00,2.69,1149.0,106150.0,2.899355463,3773.0,1271.0,2295.0,1068.0,1.3,240.0,1.39,7.0,1.2,11.02,87.59,0.41,3.8,612.2126667,0.98,11.27,87.25,0.45,7.2,18.21766667,1.03,10.45,68.79,2.37,66.18666667,18.39,868.9373333,2.385,1.934206838,11.14,4.976666667,80.13333333,54.565,9.29,30.616,68.04,0.104,2.005,0.15,0.0485,0.0675,5.76,0.2,3.209279086,0.240153011,62.10467813,0.036750966,3.667375792,0.095014207,0.068118695,322.0542721,0.008740176,0.073904673,3.295182633,0.271538436,2.444826653,2.0,1.82,0.0,0.52,1.23,0.0,25.43666667,95.48,0.1,82.0,26.72727273,11.0,60.0,27.75,8.0,127.0,100.0,42.17671422,555.0,455.0,86.4
2024-02-20 13:00:00,2.67,1148.0,105752.0,3.048721722,3950.0,1286.0,2299.0,1120.0,1.3,240.0,1.37,7.0,1.2,11.02,87.59,0.41,3.8,612.2126667,0.98,11.27,87.25,0.45,7.2,18.21766667,1.03,10.45,68.79,2.37,66.18666667,18.39,868.9373333,2.385,1.934206838,11.14,4.976666667,80.13333333,54.565,9.29,30.616,68.04,0.104,2.005,0.15,0.0485,0.0675,5.76,0.2,3.209279086,0.240153011,62.10467813,0.036750966,3.667375792,0.095014207,0.068118695,322.0542721,0.008740176,0.073904673,3.295182633,0.271538436,2.444826653,2.0,1.82,0.0,0.52,1.23,0.0,25.43666667,95.48,0.1,82.0,26.72727273,11.0,60.0,27.75,8.0,127.265,102.0,41.76,557.0,455.0,86.47058824
2024-02-20 14:00:00,2.69,1148.0,105573.0,3.098210974,3999.0,1265.0,2291.0,1293.0,1.3,238.0,1.39,7.0,1.2,11.02,87.59,0.41,3.8,612.2126667,0.98,11.27,87.25,0.45,7.2,18.21766667,1.03,10.45,68.79,2.37,66.18666667,18.39,868.9373333,2.385,1.934206838,11.14,4.976666667,80.13333333,54.565,9.29,30.616,68.04,0.104,2.005,0.15,0.0485,0.0675,5.76,0.2,3.209279086,0.240153011,62.10467813,0.036750966,3.667375792,0.095014207,0.068118695,322.0542721,0.008740176,0.073904673,3.295182633,0.271538436,2.444826653,2.0,1.82,0.0,0.52,1.23,0.0,25.43666667,95.48,0.1,82.0,26.72727273,11.0,60.0,27.75,8.0,127.6625,105.0,42.77522936,560.0,455.0,86.0952381
2024-02-20 15:00:00,2.66,1149.0,104937.0,3.115138352,3998.0,1282.0,2298.0,1257.0,1.3,239.0,1.36,7.0,1.2,11.02,87.59,0.41,3.8,612.2126667,0.98,11.27,87.25,0.45,7.2,18.21766667,1.03,10.45,68.79,2.37,66.18666667,18.39,868.9373333,2.385,1.934206838,11.14,4.976666667,80.13333333,54.565,9.29,30.616,68.04,0.104,2.005,0.15,0.0485,0.0675,5.76,0.2,3.209279086,0.240153011,62.10467813,0.036750966,3.667375792,0.095014207,0.068118695,322.0542721,0.008740176,0.073904673,3.295182633,0.271538436,2.444826653,2.0,1.82,0.0,0.52,1.23,0.0,25.43666667,95.48,0.1,82.0,26.72727273,11.0,60.0,27.75,8.0,126.735,98.0,41.80633147,553.0,455.0,86.73469388
2024-02-20 16:00:00,2.65,1149.0,106448.0,3.076387007,4000.0,1315.0,2301.0,1382.0,1.3,243.0,1.35,7.0,1.2,10.98,87.66,0.4,3.2,612.2126667,0.96,11.21,87.3,0.44,5.3,18.21766667,1.05,10.18,70.2,1.12,66.18666667,18.5,868.9373333,2.35,1.828163559,10.265,4.976666667,80.13333333,55.34,9.495,30.784,68.04,0.1065,1.94,0.155,0.045,0.065,5.615,0.195,2.972315031,0.123834638,62.12788619,0.033758715,3.695557629,0.077358148,0.084653998,322.0542721,0.00383173,0.062746021,3.495310352,0.253500506,2.086522202,2.0,0.91,0.0,0.62,1.3,0.0,25.43666667,95.13,0.2,82.0,26.72727273,11.0,60.0,27.75,8.0,126.8675,99.0,40.90803799,554.0,455.0,86.86868687
2024-02-20 17:00:00,2.64,1151.0,108925.0,3.002083374,4000.0,1371.0,2300.0,1288.0,1.31,250.0,1.33,6.0,1.2,10.98,87.66,0.4,3.2,612.2126667,0.96,11.21,87.3,0.44,5.3,18.21766667,1.05,10.18,70.2,1.12,66.18666667,18.5,868.9373333,2.35,1.828163559,10.265,4.976666667,80.13333333,55.34,9.495,30.784,68.04,0.1065,1.94,0.155,0.045,0.065,5.615,0.195,2.972315031,0.123834638,62.12788619,0.033758715,3.695557629,0.077358148,0.084653998,322.0542721,0.00383173,0.062746021,3.495310352,0.253500506,2.086522202,2.0,0.91,0.0,0.62,1.3,0.0,25.43666667,95.13,0.2,82.0,26.72727273,11.0,60.0,27.75,8.0,128.06,108.0,42.07852194,563.0,455.0,87.03703704
2024-02-20 18:00:00,2.6,1149.0,106626.0,3.072554939,4000.0,1392.0,2314.0,1420.0,1.32,247.0,1.28,7.0,1.2,10.98,87.66,0.4,3.2,612.2126667,0.96,11.21,87.3,0.44,5.3,18.21766667,1.05,10.18,70.2,1.12,66.18666667,18.5,868.9373333,2.35,1.828163559,10.265,4.976666667,80.13333333,55.34,9.495,30.784,68.04,0.1065,1.94,0.155,0.045,0.065,5.615,0.195,2.972315031,0.123834638,62.12788619,0.033758715,3.695557629,0.077358148,0.084653998,322.0542721,0.00383173,0.062746021,3.495310352,0.253500506,2.086522202,2.0,0.91,0.0,0.62,1.3,0.0,25.43666667,95.13,0.2,82.0,26.72727273,11.0,60.0,27.75,8.0,126.205,94.0,41.70681349,549.0,455.0,85.10638298
2024-02-20 19:00:00,2.59,1152.0,109731.0,2.983701791,4000.0,1434.0,2320.0,1404.0,1.32,255.0,1.27,7.0,1.2,10.98,87.66,0.4,3.2,612.2126667,0.96,11.21,87.3,0.44,5.3,18.21766667,1.05,10.18,70.2,1.12,66.18666667,18.5,868.9373333,2.35,1.828163559,10.265,4.976666667,80.13333333,55.34,9.495,30.784,68.04,0.1065,1.94,0.155,0.045,0.065,5.615,0.195,2.972315031,0.123834638,62.12788619,0.033758715,3.695557629,0.077358148,0.084653998,322.0542721,0.00383173,0.062746021,3.495310352,0.253500506,2.086522202,2.0,0.91,0.0,0.62,1.3,0.0,25.43666667,95.13,0.2,82.0,26.72727273,11.0,60.0,27.75,8.0,124.8225,93.0,42.15462031,543.0,450.0,88.17204301
2024-02-20 20:00:00,2.61,1152.0,110222.0,2.971064663,3999.0,1428.0,2320.0,1451.0,1.32,255.0,1.29,7.0,1.2,10.98,87.66,0.4,3.2,612.2126667,0.96,11.21,87.3,0.44,5.3,18.21766667,1.05,10.18,70.2,1.12,66.18666667,18.5,868.9373333,2.35,1.828163559,10.265,4.976666667,80.13333333,55.34,9.495,30.784,68.04,0.1065,1.94,0.155,0.045,0.065,5.615,0.195,2.972315031,0.123834638,62.12788619,0.033758715,3.695557629,0.077358148,0.084653998,322.0542721,0.00383173,0.062746021,3.495310352,0.253500506,2.086522202,2.0,0.91,0.0,0.62,1.3,0.0,25.43666667,95.13,0.2,82.0,26.72727273,11.0,60.0,27.75,8.0,124.5575,91.0,41.3667426,541.0,450.0,87.91208791
2024-02-20 21:00:00,2.64,1148.0,110809.0,2.960780031,4000.0,1400.0,2319.0,1598.0,1.32,254.0,1.32,6.0,1.2,10.98,87.66,0.4,3.2,612.2126667,0.96,11.21,87.3,0.44,5.3,18.21766667,1.05,10.18,70.2,1.12,66.18666667,18.5,868.9373333,2.35,1.828163559,10.265,4.976666667,80.13333333,55.34,9.495,30.784,68.04,0.1065,1.94,0.155,0.045,0.065,5.615,0.195,2.972315031,0.123834638,62.12788619,0.033758715,3.695557629,0.077358148,0.084653998,322.0542721,0.00383173,0.062746021,3.495310352,0.253500506,2.086522202,2.0,0.91,0.0,0.62,1.3,0.0,25.43666667,95.13,0.2,82.0,26.72727273,11.0,60.0,27.75,8.0,125.6175,99.0,42.24273812,549.0,450.0,81.51515152
2024-02-20 22:00:00,2.62,1149.0,111012.0,2.952035901,4001.0,1422.0,2319.0,1480.0,1.32,255.0,1.3,7.0,1.2,10.98,87.66,0.4,3.2,612.2126667,0.96,11.21,87.3,0.44,5.3,18.21766667,1.05,10.18,70.2,1.12,66.18666667,18.5,868.9373333,2.35,1.828163559,10.265,4.976666667,80.13333333,55.34,9.495,30.784,68.04,0.1065,1.94,0.155,0.045,0.065,5.615,0.195,2.972315031,0.123834638,62.12788619,0.033758715,3.695557629,0.077358148,0.084653998,322.0542721,0.00383173,0.062746021,3.495310352,0.253500506,2.086522202,2.0,0.91,0.0,0.62,1.3,0.0,25.43666667,95.13,0.2,82.0,26.72727273,11.0,60.0,27.75,8.0,125.75,100.0,42.57270694,550.0,450.0,85.0
2024-02-20 23:00:00,2.63,1149.0,113712.0,2.871243883,4000.0,1456.0,2320.0,1202.0,1.32,262.0,1.31,7.0,1.2,11.12,87.49,0.42,5.2,603.3483333,0.97,11.29,87.21,0.46,8.3,18.823666662999997,1.04,9.99,70.09,1.18,74.7,18.74,886.1943333,2.33,1.82078721,10.37,4.843333333,80.51111111,55.21,9.69,31.12,69.88,0.0965,1.965,0.15,0.0475,0.0665,5.695,0.2,3.227315613,0.169614498,62.09154805,0.036872025,3.695009357,0.109998979,0.070384482,324.4417735,0.009114091,0.072535971,3.305073525,0.238048536,2.303855024,2.0,0.97,0.0,0.72,1.22,0.0,19.00666667,96.39,0.2,82.0,26.72727273,11.0,60.0,27.75,8.0,125.3525,97.0,42.64903631,547.0,450.0,87.93814433
2024-02-21 00:00:00,2.67,1150.0,109555.0,2.964439084,3998.0,1352.0,2336.0,742.0,1.31,249.0,1.36,8.0,1.3,11.12,87.49,0.42,5.2,603.3483333,0.97,11.29,87.21,0.46,8.3,18.823666662999997,1.04,9.99,70.09,1.18,74.7,18.74,886.1943333,2.33,1.82078721,10.37,4.843333333,80.51111111,55.21,9.69,31.12,69.88,0.0965,1.965,0.15,0.0475,0.0665,5.695,0.2,3.227315613,0.169614498,62.09154805,0.036872025,3.695009357,0.109998979,0.070384482,324.4417735,0.009114091,0.072535971,3.305073525,0.238048536,2.303855024,2.0,0.97,0.0,0.72,1.22,0.0,19.00666667,96.39,0.2,82.0,26.72727273,11.0,60.0,27.75,8.0,124.5,100.0,41.93621353,545.0,445.0,87.0
2024-02-21 01:00:00,2.63,1149.0,115438.0,2.82284964,4000.0,1460.0,2318.0,1042.0,1.31,265.0,1.32,7.0,1.2,11.12,87.49,0.42,5.2,603.3483333,0.97,11.29,87.21,0.46,8.3,18.823666662999997,1.04,9.99,70.09,1.18,74.7,18.74,886.1943333,2.33,1.82078721,10.37,4.843333333,80.51111111,55.21,9.69,31.12,69.88,0.0965,1.965,0.15,0.0475,0.0665,5.695,0.2,3.227315613,0.169614498,62.09154805,0.036872025,3.695009357,0.109998979,0.070384482,324.4417735,0.009114091,0.072535971,3.305073525,0.238048536,2.303855024,2.0,0.97,0.0,0.72,1.22,0.0,19.00666667,96.39,0.2,82.0,26.72727273,11.0,60.0,27.75,8.0,126.14750000000001,103.0,42.21924537,553.0,450.0,87.47572816
2024-02-21 02:00:00,2.64,1148.0,115104.0,2.825873249,4002.0,1456.0,2319.0,826.0,1.32,263.0,1.32,8.0,1.2,11.12,87.49,0.42,5.2,603.3483333,0.97,11.29,87.21,0.46,8.3,18.823666662999997,1.04,9.99,70.09,1.18,74.7,18.74,886.1943333,2.33,1.82078721,10.37,4.843333333,80.51111111,55.21,9.69,31.12,69.88,0.0965,1.965,0.15,0.0475,0.0665,5.695,0.2,3.227315613,0.169614498,62.09154805,0.036872025,3.695009357,0.109998979,0.070384482,324.4417735,0.009114091,0.072535971,3.305073525,0.238048536,2.303855024,2.0,0.97,0.0,0.72,1.22,0.0,19.00666667,96.39,0.2,82.0,26.72727273,11.0,60.0,27.75,8.0,126.545,106.0,41.7447568,556.0,450.0,88.67924528
2024-02-21 03:00:00,2.65,1149.0,115573.0,2.801277279,3997.0,1455.0,2319.0,513.0,1.32,264.0,1.33,7.0,1.2,11.12,87.49,0.42,5.2,603.3483333,0.97,11.29,87.21,0.46,8.3,18.823666662999997,1.04,9.99,70.09,1.18,74.7,18.74,886.1943333,2.33,1.82078721,10.37,4.843333333,80.51111111,55.21,9.69,31.12,69.88,0.0965,1.965,0.15,0.0475,0.0665,5.695,0.2,3.227315613,0.169614498,62.09154805,0.036872025,3.695009357,0.109998979,0.070384482,324.4417735,0.009114091,0.072535971,3.305073525,0.238048536,2.303855024,2.0,0.97,0.0,0.72,1.22,0.0,19.00666667,96.39,0.2,82.0,26.72727273,11.0,60.0,27.75,8.0,127.605,114.0,41.86827957,564.0,450.0,88.15789474
2024-02-21 04:00:00,2.66,1149.0,115433.0,2.810723097,4000.0,1438.0,2317.0,642.0,1.32,263.0,1.34,7.0,1.2,11.12,87.49,0.42,5.2,603.3483333,0.97,11.29,87.21,0.46,8.3,18.823666662999997,1.04,9.99,70.09,1.18,74.7,18.74,886.1943333,2.33,1.82078721,10.37,4.843333333,80.51111111,55.21,9.69,31.12,69.88,0.0965,1.965,0.15,0.0475,0.0665,5.695,0.2,3.227315613,0.169614498,62.09154805,0.036872025,3.695009357,0.109998979,0.070384482,324.4417735,0.009114091,0.072535971,3.305073525,0.238048536,2.303855024,2.0,0.97,0.0,0.72,1.22,0.0,19.00666667,96.39,0.2,82.0,26.72727273,11.0,60.0,27.75,8.0,127.075,110.0,41.25763402,560.0,450.0,87.63636364
2024-02-21 05:00:00,2.66,1150.0,111846.0,2.893674483,4000.0,1389.0,2300.0,402.0,1.31,255.0,1.35,7.0,1.2,11.12,87.49,0.42,5.2,603.3483333,0.97,11.29,87.21,0.46,8.3,18.823666662999997,1.04,9.99,70.09,1.18,74.7,18.74,886.1943333,2.33,1.82078721,10.37,4.843333333,80.51111111,55.21,9.69,31.12,69.88,0.0965,1.965,0.15,0.0475,0.0665,5.695,0.2,3.227315613,0.169614498,62.09154805,0.036872025,3.695009357,0.109998979,0.070384482,324.4417735,0.009114091,0.072535971,3.305073525,0.238048536,2.303855024,2.0,0.97,0.0,0.72,1.22,0.0,19.00666667,96.39,0.2,82.0,26.72727273,11.0,60.0,27.75,8.0,129.0625,125.0,41.4362073,575.0,450.0,90.64
2024-02-21 06:00:00,2.66,1150.0,104568.0,3.095529874,3999.0,1244.0,2285.0,413.0,1.31,238.0,1.35,6.0,1.2,11.12,87.49,0.42,5.2,603.3483333,0.97,11.29,87.21,0.46,8.3,18.823666662999997,1.04,9.99,70.09,1.18,74.7,18.74,886.1943333,2.33,1.82078721,10.37,4.843333333,80.51111111,55.21,9.69,31.12,69.88,0.0965,1.965,0.15,0.0475,0.0665,5.695,0.2,3.227315613,0.169614498,62.09154805,0.036872025,3.695009357,0.109998979,0.070384482,324.4417735,0.009114091,0.072535971,3.305073525,0.238048536,2.303855024,2.0,0.97,0.0,0.72,1.22,0.0,19.00666667,96.39,0.2,82.0,26.72727273,11.0,60.0,27.75,8.0,129.85750000000002,131.0,40.96966912,581.0,450.0,94.19847328
2024-02-21 07:00:00,2.67,1148.0,103638.0,3.133779755,3999.0,1283.0,2294.0,687.0,1.32,233.0,1.35,8.0,1.2,11.12,87.49,0.42,5.2,603.3483333,0.97,11.29,87.21,0.46,8.3,18.823666662999997,1.04,9.99,70.09,1.18,74.7,18.74,886.1943333,2.33,1.82078721,10.37,4.843333333,80.51111111,55.21,9.69,31.12,69.88,0.0965,1.965,0.15,0.0475,0.0665,5.695,0.2,3.227315613,0.169614498,62.09154805,0.036872025,3.695009357,0.109998979,0.070384482,324.4417735,0.009114091,0.072535971,3.305073525,0.238048536,2.303855024,2.0,0.97,0.0,0.72,1.22,0.0,19.00666667,96.39,0.2,82.0,26.72727273,11.0,60.0,27.75,8.0,127.075,110.0,40.86340795,560.0,450.0,88.18181818
2024-02-21 08:00:00,2.69,1150.0,104989.0,3.096588205,4000.0,1277.0,2300.0,759.0,1.31,238.0,1.38,7.0,1.2,10.94,87.68,0.4,4.5,603.3483333,0.98,11.23,87.29,0.44,8.6,18.823666662999997,1.04,10.74,68.8,2.14,74.7,18.32,886.1943333,2.295,1.855645754,10.54,4.843333333,80.51111111,54.97,9.325,31.12,69.88,0.096,2.165,0.175,0.0465,0.0675,5.68,0.18,3.213705279,0.169452572,62.03424848,0.032828768,3.368419489,0.108111176,0.058334752,324.4417735,0.00503103,0.072021356,3.771291509,0.250406552,2.242237808,2.0,0.6,0.0,0.64,1.17,0.0,19.00666667,97.14,0.1,82.0,26.72727273,11.0,60.0,27.75,8.0,126.81,108.0,40.99450046,558.0,450.0,88.05555556
2024-02-21 09:00:00,2.69,1150.0,104402.0,3.12322957,4000.0,1260.0,2305.0,1001.0,1.31,236.0,1.38,7.0,1.2,10.94,87.68,0.4,4.5,603.3483333,0.98,11.23,87.29,0.44,8.6,18.823666662999997,1.04,10.74,68.8,2.14,74.7,18.32,886.1943333,2.295,1.855645754,10.54,4.843333333,80.51111111,54.97,9.325,31.12,69.88,0.096,2.165,0.175,0.0465,0.0675,5.68,0.18,3.213705279,0.169452572,62.03424848,0.032828768,3.368419489,0.108111176,0.058334752,324.4417735,0.00503103,0.072021356,3.771291509,0.250406552,2.242237808,2.0,0.6,0.0,0.64,1.17,0.0,19.00666667,97.14,0.1,82.0,26.72727273,11.0,60.0,27.75,8.0,126.4125,105.0,41.60383825,555.0,450.0,89.42857143
2024-02-21 10:00:00,2.69,1148.0,105272.0,3.090478385,4000.0,1275.0,2314.0,821.0,1.32,238.0,1.37,7.0,1.2,10.94,87.68,0.4,4.5,603.3483333,0.98,11.23,87.29,0.44,8.6,18.823666662999997,1.04,10.74,68.8,2.14,74.7,18.32,886.1943333,2.295,1.855645754,10.54,4.843333333,80.51111111,54.97,9.325,31.12,69.88,0.096,2.165,0.175,0.0465,0.0675,5.68,0.18,3.213705279,0.169452572,62.03424848,0.032828768,3.368419489,0.108111176,0.058334752,324.4417735,0.00503103,0.072021356,3.771291509,0.250406552,2.242237808,2.0,0.6,0.0,0.64,1.17,0.0,19.00666667,97.14,0.1,82.0,26.72727273,11.0,60.0,27.75,8.0,125.8825,101.0,41.48063781,551.0,450.0,89.00990099
2024-02-21 11:00:00,2.66,1150.0,105067.0,3.082159612,4000.0,1303.0,2320.0,430.0,1.32,239.0,1.34,8.0,1.3,10.94,87.68,0.4,4.5,603.3483333,0.98,11.23,87.29,0.44,8.6,18.823666662999997,1.04,10.74,68.8,2.14,74.7,18.32,886.1943333,2.295,1.855645754,10.54,4.843333333,80.51111111,54.97,9.325,31.12,69.88,0.096,2.165,0.175,0.0465,0.0675,5.68,0.18,3.213705279,0.169452572,62.03424848,0.032828768,3.368419489,0.108111176,0.058334752,324.4417735,0.00503103,0.072021356,3.771291509,0.250406552,2.242237808,2.0,0.6,0.0,0.64,1.17,0.0,19.00666667,97.14,0.1,82.0,26.72727273,11.0,60.0,27.75,8.0,126.6775,107.0,40.98883573,557.0,450.0,93.45794393
2024-02-21 12:00:00,2.63,1149.0,106052.0,3.044617369,4000.0,1350.0,2320.0,185.0,1.32,244.0,1.31,7.0,1.3,10.94,87.68,0.4,4.5,603.3483333,0.98,11.23,87.29,0.44,8.6,18.823666662999997,1.04,10.74,68.8,2.14,74.7,18.32,886.1943333,2.295,1.855645754,10.54,4.843333333,80.51111111,54.97,9.325,31.12,69.88,0.096,2.165,0.175,0.0465,0.0675,5.68,0.18,3.213705279,0.169452572,62.03424848,0.032828768,3.368419489,0.108111176,0.058334752,324.4417735,0.00503103,0.072021356,3.771291509,0.250406552,2.242237808,2.0,0.6,0.0,0.64,1.17,0.0,19.00666667,97.14,0.1,82.0,26.72727273,11.0,60.0,27.75,8.0,127.075,110.0,41.32231405,560.0,450.0,93.72727273
2024-02-21 13:00:00,2.63,1150.0,104810.0,3.081335693,4001.0,1329.0,2319.0,180.0,1.32,241.0,1.31,6.0,1.3,10.94,87.68,0.4,4.5,603.3483333,0.98,11.23,87.29,0.44,8.6,18.823666662999997,1.04,10.74,68.8,2.14,74.7,18.32,886.1943333,2.295,1.855645754,10.54,4.843333333,80.51111111,54.97,9.325,31.12,69.88,0.096,2.165,0.175,0.0465,0.0675,5.68,0.18,3.213705279,0.169452572,62.03424848,0.032828768,3.368419489,0.108111176,0.058334752,324.4417735,0.00503103,0.072021356,3.771291509,0.250406552,2.242237808,2.0,0.6,0.0,0.64,1.17,0.0,19.00666667,97.14,0.1,82.0,26.72727273,11.0,60.0,27.75,8.0,127.075,110.0,42.07886939,560.0,450.0,92.09090909
2024-02-21 14:00:00,2.68,1148.0,104849.0,3.08830473,3998.0,1280.0,2315.0,464.0,1.32,236.0,1.36,7.0,1.3,10.94,87.68,0.4,4.5,603.3483333,0.98,11.23,87.29,0.44,8.6,18.823666662999997,1.04,10.74,68.8,2.14,74.7,18.32,886.1943333,2.295,1.855645754,10.54,4.843333333,80.51111111,54.97,9.325,31.12,69.88,0.096,2.165,0.175,0.0465,0.0675,5.68,0.18,3.213705279,0.169452572,62.03424848,0.032828768,3.368419489,0.108111176,0.058334752,324.4417735,0.00503103,0.072021356,3.771291509,0.250406552,2.242237808,2.0,0.6,0.0,0.64,1.17,0.0,19.00666667,97.14,0.1,82.0,26.72727273,11.0,60.0,27.75,8.0,126.4125,105.0,42.11011288,555.0,450.0,88.0
2024-02-21 15:00:00,2.63,1150.0,109381.0,2.966458285,4000.0,1387.0,2320.0,618.0,1.32,251.0,1.31,6.0,1.3,10.94,87.68,0.4,4.5,603.3483333,0.98,11.23,87.29,0.44,8.6,18.823666662999997,1.04,10.74,68.8,2.14,74.7,18.32,886.1943333,2.295,1.855645754,10.54,4.843333333,80.51111111,54.97,9.325,31.12,69.88,0.096,2.165,0.175,0.0465,0.0675,5.68,0.18,3.213705279,0.169452572,62.03424848,0.032828768,3.368419489,0.108111176,0.058334752,324.4417735,0.00503103,0.072021356,3.771291509,0.250406552,2.242237808,2.0,0.6,0.0,0.64,1.17,0.0,19.00666667,97.14,0.1,82.0,26.72727273,11.0,60.0,27.75,8.0,126.545,106.0,42.1756165,556.0,450.0,87.45283019
2024-02-21 16:00:00,2.62,1150.0,110298.0,2.948064837,4001.0,1415.0,2320.0,788.0,1.32,254.0,1.3,7.0,1.3,11.1,87.51,0.41,3.8,603.3483333,0.98,11.33,87.21,0.43,5.5,18.823666662999997,1.03,10.04,69.77,1.29,74.7,18.9,886.1943333,2.215,1.864227738,10.58,4.843333333,80.51111111,54.91,9.54,31.12,69.88,0.095,2.15,0.18,0.0485,0.0655,5.675,0.19,2.982146368,0.125900542,62.08324381,0.024493211,3.476653555,0.078260567,0.092979597,324.4417735,0.004606247,0.071902455,3.947610052,0.264931351,2.044473575,2.0,0.68,0.0,1.14,1.26,0.0,19.00666667,96.15,0.2,82.0,26.72727273,11.0,60.0,27.75,8.0,126.4125,105.0,42.64271094,555.0,450.0,87.80952381
2024-02-21 17:00:00,2.61,1149.0,110192.0,2.957195005,3999.0,1426.0,2341.0,1018.0,1.32,254.0,1.29,7.0,1.3,11.1,87.51,0.41,3.8,603.3483333,0.98,11.33,87.21,0.43,5.5,18.823666662999997,1.03,10.04,69.77,1.29,74.7,18.9,886.1943333,2.215,1.864227738,10.58,4.843333333,80.51111111,54.91,9.54,31.12,69.88,0.095,2.15,0.18,0.0485,0.0655,5.675,0.19,2.982146368,0.125900542,62.08324381,0.024493211,3.476653555,0.078260567,0.092979597,324.4417735,0.004606247,0.071902455,3.947610052,0.264931351,2.044473575,2.0,0.68,0.0,1.14,1.26,0.0,19.00666667,96.15,0.2,82.0,26.72727273,11.0,60.0,27.75,8.0,125.3525,97.0,41.49057032,547.0,450.0,87.31958763
2024-02-21 18:00:00,2.61,1150.0,110905.0,2.948208302,4000.0,1437.0,2320.0,1302.0,1.32,257.0,1.29,7.0,1.3,11.1,87.51,0.41,3.8,603.3483333,0.98,11.33,87.21,0.43,5.5,18.823666662999997,1.03,10.04,69.77,1.29,74.7,18.9,886.1943333,2.215,1.864227738,10.58,4.843333333,80.51111111,54.91,9.54,31.12,69.88,0.095,2.15,0.18,0.0485,0.0655,5.675,0.19,2.982146368,0.125900542,62.08324381,0.024493211,3.476653555,0.078260567,0.092979597,324.4417735,0.004606247,0.071902455,3.947610052,0.264931351,2.044473575,2.0,0.68,0.0,1.14,1.26,0.0,19.00666667,96.15,0.2,82.0,26.72727273,11.0,60.0,27.75,8.0,125.0875,95.0,40.94827586,545.0,450.0,86.63157895
2024-02-21 19:00:00,2.64,1150.0,111819.0,2.923668857,3999.0,1413.0,2320.0,1321.0,1.32,256.0,1.32,7.0,1.3,11.1,87.51,0.41,3.8,603.3483333,0.98,11.33,87.21,0.43,5.5,18.823666662999997,1.03,10.04,69.77,1.29,74.7,18.9,886.1943333,2.215,1.864227738,10.58,4.843333333,80.51111111,54.91,9.54,31.12,69.88,0.095,2.15,0.18,0.0485,0.0655,5.675,0.19,2.982146368,0.125900542,62.08324381,0.024493211,3.476653555,0.078260567,0.092979597,324.4417735,0.004606247,0.071902455,3.947610052,0.264931351,2.044473575,2.0,0.68,0.0,1.14,1.26,0.0,19.00666667,96.15,0.2,82.0,26.72727273,11.0,60.0,27.75,8.0,124.955,94.0,41.96489628,544.0,450.0,87.44680851
2024-02-21 20:00:00,2.63,1150.0,112071.0,2.914277478,3999.0,1425.0,2319.0,1238.0,1.32,257.0,1.31,7.0,1.3,11.1,87.51,0.41,3.8,603.3483333,0.98,11.33,87.21,0.43,5.5,18.823666662999997,1.03,10.04,69.77,1.29,74.7,18.9,886.1943333,2.215,1.864227738,10.58,4.843333333,80.51111111,54.91,9.54,31.12,69.88,0.095,2.15,0.18,0.0485,0.0655,5.675,0.19,2.982146368,0.125900542,62.08324381,0.024493211,3.476653555,0.078260567,0.092979597,324.4417735,0.004606247,0.071902455,3.947610052,0.264931351,2.044473575,2.0,0.68,0.0,1.14,1.26,0.0,19.00666667,96.15,0.2,82.0,26.72727273,11.0,60.0,27.75,8.0,125.22,96.0,41.99095023,546.0,450.0,86.97916667
2024-02-21 21:00:00,2.65,1150.0,109640.0,2.981611528,4000.0,1360.0,2319.0,1270.0,1.31,250.0,1.34,7.0,1.3,11.1,87.51,0.41,3.8,603.3483333,0.98,11.33,87.21,0.43,5.5,18.823666662999997,1.03,10.04,69.77,1.29,74.7,18.9,886.1943333,2.215,1.864227738,10.58,4.843333333,80.51111111,54.91,9.54,31.12,69.88,0.095,2.15,0.18,0.0485,0.0655,5.675,0.19,2.982146368,0.125900542,62.08324381,0.024493211,3.476653555,0.078260567,0.092979597,324.4417735,0.004606247,0.071902455,3.947610052,0.264931351,2.044473575,2.0,0.68,0.0,1.14,1.26,0.0,19.00666667,96.15,0.2,82.0,26.72727273,11.0,60.0,27.75,8.0,124.5575,91.0,41.9876909,541.0,450.0,87.47252747
2024-02-21 22:00:00,2.65,1150.0,108471.0,3.014336763,4000.0,1317.0,2320.0,1274.0,1.27,249.0,1.38,7.0,1.3,11.1,87.51,0.41,3.8,603.3483333,0.98,11.33,87.21,0.43,5.5,18.823666662999997,1.03,10.04,69.77,1.29,74.7,18.9,886.1943333,2.215,1.864227738,10.58,4.843333333,80.51111111,54.91,9.54,31.12,69.88,0.095,2.15,0.18,0.0485,0.0655,5.675,0.19,2.982146368,0.125900542,62.08324381,0.024493211,3.476653555,0.078260567,0.092979597,324.4417735,0.004606247,0.071902455,3.947610052,0.264931351,2.044473575,2.0,0.68,0.0,1.14,1.26,0.0,19.00666667,96.15,0.2,82.0,26.72727273,11.0,60.0,27.75,8.0,123.705,94.0,41.28315575,539.0,445.0,87.44680851
2024-02-21 23:00:00,2.61,1148.0,108910.0,2.990395764,4001.0,1341.0,2334.0,917.0,1.25,252.0,1.36,7.0,1.3,11.2,87.44,0.4,3.7,601.1556667,0.96,11.36,87.16,0.43,6.7,18.625,1.05,11.02,68.9,1.32,76.97,18.76,893.6986667,2.265,1.879428096,10.505,4.911111111,79.62222222,55.06,9.56,31.65571429,69.88,0.096,2.195,0.175,0.0465,0.0675,5.59,0.185,2.949848994,0.096010048,62.22235081,0.024428737,3.539733812,0.056110874,0.126313973,322.6855865,0.005013516,0.085963107,3.728379428,0.22070911,2.140893321,2.0,0.51,0.0,0.57,1.32,0.0,20.27666667,97.11,0.1,82.0,26.72727273,11.0,60.0,27.75,8.0,124.1025,97.0,41.61449016,542.0,445.0,87.5257732
2024-02-22 00:00:00,2.7,1149.0,105644.0,3.085476414,3999.0,1255.0,2319.0,1005.0,1.29,238.0,1.41,7.0,1.3,11.2,87.44,0.4,3.7,601.1556667,0.96,11.36,87.16,0.43,6.7,18.625,1.05,11.02,68.9,1.32,76.97,18.76,893.6986667,2.265,1.879428096,10.505,4.911111111,79.62222222,55.06,9.56,31.65571429,69.88,0.096,2.195,0.175,0.0465,0.0675,5.59,0.185,2.949848994,0.096010048,62.22235081,0.024428737,3.539733812,0.056110874,0.126313973,322.6855865,0.005013516,0.085963107,3.728379428,0.22070911,2.140893321,2.0,0.51,0.0,0.57,1.32,0.0,20.27666667,97.11,0.1,82.0,26.72727273,11.0,60.0,27.75,8.0,123.8375,95.0,40.92258507,540.0,445.0,87.05263158
