Repository: saikumar-voptimai/evonith_bf_webapp

# Evonith BF2 — Blast Furnace Intelligence Platform

Monitoring, modelling and optimisation of **Blast Furnace 2 (BF2)** at Evonith Steel: live telemetry from InfluxDB,
manual plant reports from Neon PostgreSQL, a two-zone energy model of the furnace, blend and fuel optimisers, a
conversational assistant (FurnaceMind) and a live digital twin evaluated every hour.

The platform has three deployable parts that share one Python service layer, plus the shared data library:

| Part | Path | What it is |
|---|---|---|
| **Streamlit app** (legacy) | `src/app.py`, `src/custom_pages/` | The original 11-page dashboard; still the home of the model pages. Served under `/legacy` in production |

File: src/assets/data/furnace_dataset_20260617_152856_168598.csv (part 17 of 47)
FLUX_FE2O3%,FLUX_AL2O3%,FLUX_LOI%,FLUX_MGO%,FLUX_CAO%,FLUX_CALC_MT,ORE_FE(T)%,ORE_LOI%,ORE_TM%,ORE_MGO%,ORE_NA2O%,ORE_P%,ORE_TIO2%,ORE_AL2O3%,ORE_SIO2%,ORE_MNO%,ORE_CAO%,ORE_K2O%,ORE_CALC_MT,PELLET_PCT_SIO2,PELLET_PCT_AL2O3,PELLET_PCT_FE2O3,PELLET_PCT_MGO,PELLET_PCT_TIO2,PELLET_PCT_NA2O,TOTAL_PELLET_CALC_MT,PELLET_PCT_K2O,PELLET_PCT_TM,PELLET_PCT_LOI,PELLET_PCT_MNO,PELLET_PCT_CAO,PELLET_PCT_P,CHARGES/HRS.,STOCKRODLEVEL,CHEM_PCT_C,CHEM_PCT_CR,CHEM_PCT_FE,CHEM_PCT_MN,CHEM_PCT_P,CHEM_PCT_S,CHEM_PCT_SI,CHEM_PCT_TI,SLAG_BASICITY,SLAG_PCT_AL2O3,SLAG_PCT_CAO,SLAG_PCT_FEO,SLAG_PCT_K2O,SLAG_PCT_MGO,SLAG_PCT_MNO,SLAG_PCT_NA2O,SLAG_PCT_S,SLAG_PCT_SIO2,SLAG_PCT_TIO2,SLAG_T_BASICITY,HMT_GT_1480C,COKE_DISCHARGE_TIME,WEIGHTED_COKE_ANGLE,TOTAL_COKE_PORTIONS,NON_COKE_DISCHARGE_TIME,WEIGHTED_NON_COKE_ANGLE,TOTAL_NON_COKE_PORTIONS,FTG_UPTAKE_TEMP_A,FTG_UPTAKE_TEMP_B,FTG_UPTAKE_TEMP_C,FTG_UPTAKE_TEMP_D,FTG_UPTAKE_TEMP_AVG,BOSH_TEMP_A,BOSH_TEMP_C,BOSH_TEMP_D,BELLY_TEMP_A,BELLY_TEMP_C,BELLY_TEMP_D,LOWER_STACK_TEMP_A,LOWER_STACK_TEMP_B,LOWER_STACK_TEMP_C,LOWER_STACK_TEMP_D,PCI_KG/THM,ACT. FUEL RATEKG/THM.,FURNACETOPGASANALYSISCO2ETACO,COKE RATE KG/THM,PRODUCTIONTONNESPERHR,HOT BLAST PRESSUREBAR,TOPPRESSUREBAR,DIFFERENTIAL PRESSURETOTALBAR,HOT BLAST TEMP.OC,OXYGENFLOWNM3/HR.,STEAMKGS/HR.,RAFTOC,PERMEABILITYKGS/HR.,TUYEREVELOCITYM/S,HOT BLAST VOLUMENM3/HR.,O2 ENRICHMENT %,FURNACE TOP GAS ANALYSISCO2%,BOTTOMBAR,FURNACE TOP GAS ANALYSISONLINE (ANALYZER)CO%,FURNACE TOP GAS ANALYSISH2%,UNITCOST LAKHS/THM
2025-10-27 08:00:00,0.721809633,8.08129135,0.31253613,65.6102632,2.604467746,33.283,6.1,1.01,0.51,87.87,11.12,3.378,69.68,8.98,19.85,1.49,8.04485038,5.133333333,78.16583333,66.88,35.12,0.051,5.19,2.21,9.37,2.33,0.034,0.14,55.26,10.22,0.066,1.969171484,0.21,93.427,0.2,96.76,0.86,0.59,1.16,0.0,0.0,1.212,37.01286012,3.355829775,2.694495273,0.05059139,0.011876436,0.069748806,0.450620616,4.062995578,5.189941293,0.07050371,0.059470875,0.019903451,39.348,0.0,0.0,0.0,0.0,0.0,0.0,0.0,0.0,0.0,0.0,0.0,0.0,0.0,8.0,0.031215844,4.408055556,0.015561111,94.60755556,0.171222222,0.108633333,0.031561111,0.583388889,0.074022222,1.05710036,18.66844444,36.18811111,0.319722222,0.508055556,7.961222222,0.191222222,0.225611111,0.34,34.23322222,1.12,1.289664193,1498.95,82.5,24.27272727,11.0,75.0,25.2,10.0,185.9780556,162.0066667,161.7213889,209.2388889,179.73625,44.41452466920293,58.22785996046855,67.19442108275774,95.9371684105312,71.6033253346875,61.02966872911793,72.86997035198331,60.385739409749476,50.80060463686547,45.661796456405625,93.94940375,537.25,45.17516947,410.0,85.6296055,2.701706297,1.298928747,1.441832242372759,1096.166944,3033.093753,0.0,2227.218447,1307.869378,204.93874,109732.7728,2.321629286,17.50018428373017,1.149015291,24.55520637096774,3.275213797,114.948295996875
2025-10-27 09:00:00,0.72349163,8.10012279,0.313264417,65.7631516,2.610536811,38.114,6.1,1.01,0.51,87.87,11.12,3.87,69.68,8.98,19.85,1.49,7.935857729,5.133333333,78.16583333,66.88,35.12,0.051,5.19,2.21,9.37,2.33,0.034,0.14,55.26,10.22,0.066,1.969171484,0.21,121.313,0.2,96.76,0.86,0.59,1.16,0.0,0.0,1.401,58.19247328,4.056101989,3.716258194,0.054766137,0.012743873,0.093069037,0.497826197,5.061447173,6.656324631,0.084766137,0.070289523,0.029342984,45.005,0.0,0.0,0.0,0.0,0.0,0.0,0.0,0.0,0.0,0.0,0.0,0.0,0.0,7.0,0.182738622,4.424722222,0.015894444,94.65422222,0.177888889,0.106633333,0.031894444,0.520055556,0.068688889,1.057668824,18.44177778,36.34144444,0.236388889,0.524722222,7.967888889,0.197888889,0.228944444,0.34,34.35988889,1.12,1.289565983,1495.95,82.5,24.27272727,11.0,75.0,25.2,10.0,180.7686111,156.3658333,151.3763889,193.9741667,170.62125,47.76377441816746,61.36273376030768,67.32108714476804,96.7993840346152,80.21165651235935,56.06327032934033,78.5687756820162,69.61241016023786,51.177359622154654,43.99017691189947,82.90235481,535.0,44.42115628,410.0,95.72535964,2.680784544,1.298834139,1.4453380621765126,1103.368889,2999.336981,0.0,2235.309178,1322.399092,206.5914656,109515.2444,2.303982706,17.50018428373017,1.135253418,24.55520637096774,3.264403261,113.484562012325
2025-10-27 10:00:00,0.722734905,8.091650589,0.312936763,65.69436763,2.607806359,33.588,6.1,1.01,0.51,87.87,11.12,3.401,69.68,8.98,19.85,1.49,9.675421267,5.133333333,78.16583333,66.88,35.12,0.051,5.19,2.21,9.37,2.33,0.034,0.14,55.26,10.22,0.066,1.969171484,0.21,104.392,0.2,96.76,0.86,0.59,1.16,0.0,0.0,1.22,58.11073001,4.089752487,3.727812013,0.055488251,0.01291718,0.09347342,0.503920837,5.097119589,6.695463193,0.085488251,0.070939426,0.029364648,39.109,0.0,0.0,0.0,0.0,0.0,0.0,0.0,0.0,0.0,0.0,0.0,0.0,0.0,8.0,0.157155728,4.4274375,0.01574375,94.6613125,0.1774375,0.10728125,0.033025,0.51025,0.0675125,1.052807291,18.2956875,36.333625,0.2125625,0.5274375,7.9520625,0.205125,0.2325625,0.334875,34.51275,1.135375,1.283228697,1491.66875,82.5,24.27272727,11.0,75.0,25.2,10.0,181.3602778,171.505,168.7611111,196.7766667,179.6007639,48.14816644961866,62.75157670196562,72.28883048170134,94.36116917613836,70.54077239161273,56.006562380502174,72.27376335320307,50.41471478220541,45.75479931200251,43.00863694393641,104.800457,532.375,44.03108736,381.0277778,92.32231944,2.674547433,1.299160869,1.4375641704378346,1127.934444,3337.024261,0.0,2232.174478,1329.696492,210.6618919,109510.8642,2.548338547,17.50018428373017,1.122488176,24.55520637096774,3.465293825,109.1430050025
2025-10-27 11:00:00,0.724799583,8.114766462,0.313830747,65.88204042,2.615256226,38.345,6.1,1.01,0.51,87.87,11.12,3.89,69.68,8.98,19.85,1.49,10.63190033,5.133333333,78.16583333,66.88,35.12,0.051,5.19,2.21,9.37,2.33,0.034,0.14,55.26,10.22,0.066,1.969171484,0.21,123.014,0.2,96.76,0.86,0.59,1.16,0.0,0.0,1.393,58.25914112,4.028657454,3.706835177,0.054177199,0.012602528,0.092739231,0.492855556,5.03235361,6.624404163,0.084177199,0.069759479,0.029325316,45.734,0.0,0.0,0.0,0.0,0.0,0.0,0.0,0.0,0.0,0.0,0.0,0.0,0.0,7.0,0.116704009,4.4236875,0.01536875,94.6500625,0.1736875,0.10915625,0.034525,0.52525,0.0682625,1.045429419,18.1869375,36.251125,0.2163125,0.5236875,7.9258125,0.212625,0.2363125,0.327375,34.67775,1.157875,1.27400013,1486.79375,82.5,24.27272727,11.0,75.0,25.2,10.0,182.9266667,168.6583333,162.1444444,193.6319444,176.8403472,46.39436731254116,60.2279528682317,70.80597018898862,94.69596540839578,68.29042693559,57.04304254016253,72.82156071687282,52.0195345203681,46.1122525823281,43.95380308870446,116.2909525,530.0,43.8780055,375.0,91.425,2.692905142,1.29921695,1.4486087567693844,1132.599167,3499.656656,0.0,2221.189683,1316.081389,210.8595522,109809.9419,2.660653642,17.50018428373017,1.123648017,24.55520637096774,3.598283189,109.15855120625
2025-10-27 12:00:00,0.724677279,8.113397169,0.313777791,65.87092343,2.614814926,33.419,6.1,1.01,0.51,87.87,11.12,3.437,69.68,8.98,19.85,1.49,10.37397662,5.133333333,78.16583333,66.88,35.12,0.051,5.19,2.21,9.37,2.33,0.034,0.14,55.26,10.22,0.066,1.969171484,0.21,107.954,0.2,96.76,0.86,0.59,1.16,0.0,0.0,1.218,58.24263196,4.035453626,3.709168627,0.054323039,0.012637529,0.092820902,0.494086451,5.039558135,6.632308723,0.084323039,0.069890735,0.029329691,39.537,0.0,0.0,0.0,0.0,0.0,0.0,0.0,0.0,0.0,0.0,0.0,0.0,0.0,7.0,0.220173948,4.42015,0.015,94.63953,0.1698,0.11093,0.03607,0.5396,0.06892,1.038356183,18.08265,36.1723,0.2201,0.5197,7.9,0.21995,0.23975,0.3202,34.83625,1.1794,1.265131987,1481.935,82.5,24.27272727,11.0,75.0,25.2,10.0,174.7544444,160.1125,152.9019444,176.7725,166.1353472,48.109694857949506,60.40583667718414,69.55872750476117,95.14675441166517,70.81237962970619,58.655671765210144,75.71538581112455,61.84447077013613,49.319499968410625,43.739152735651956,113.4698017,530.0,43.73450772,375.0,91.425,2.706802147,1.298743092,1.4427326470330752,1117.927222,3503.277503,0.0,2212.252614,1290.615222,205.8242669,108634.6469,2.694471139,17.50018428373017,1.147447964,24.55520637096774,3.588059419,108.78474872525
2025-10-27 13:00:00,0.706535653,7.910285766,0.305922654,64.22190571,2.549355449,22.186,6.1,1.01,0.51,87.87,11.12,2.462,69.68,8.98,19.85,1.49,10.62042363,5.133333333,78.16583333,66.88,35.12,0.051,5.19,2.21,9.37,2.33,0.034,0.14,55.26,10.22,0.066,1.969171484,0.21,77.223,0.2,96.76,0.86,0.59,1.16,0.0,0.0,0.87,58.19458847,4.055231249,3.715959227,0.054747452,0.012739388,0.093058573,0.497668492,5.060524114,6.655311882,0.084747452,0.070272707,0.029342424,26.292,0.0,0.0,0.0,0.0,0.0,0.0,0.0,0.0,0.0,0.0,0.0,0.0,0.0,3.0,0.228457181,4.42915,0.015,94.67133,0.1578,0.10673,0.04027,0.5156,0.06412,1.049256425,18.24165,36.3103,0.2261,0.5017,7.9,0.21695,0.22475,0.3322,34.61125,1.1434,1.277528825,1478.035,82.5,24.27272727,11.0,75.0,25.2,10.0,170.0244444,178.7213889,166.645,181.1733333,174.1410417,51.67701368814187,61.990889399533,75.04651376711722,91.47636420977165,62.827635585149494,58.91609784658205,68.39291321939103,42.11007970177303,44.400395449490134,43.39637268772054,123.1677472,530.0,44.64572806,375.0,86.22731092,2.675166283,1.298885919,1.396799908045202,1134.721111,3498.628622,0.0,2231.448419,1297.696381,206.5940775,106945.2186,2.727144394,17.50018428373017,1.117599752,24.55520637096774,3.520134069,110.069726504
2025-10-27 17:00:00,0.73033675,8.11568082,0.335358712,65.67814056,2.533821376,33.467,6.1,1.01,0.51,87.87,11.12,4.198,70.12,8.72,19.62,1.54,13.9849891,5.133333333,78.16583333,66.88,35.12,0.053,5.32,2.17,9.8,2.32,0.036,0.14,55.18,10.34,0.065,1.943609023,0.19,103.606,0.2,96.76,0.86,0.59,1.16,0.0,0.0,1.263,57.68365155,4.265563937,3.788176459,0.059261029,0.013822647,0.095586176,0.535763082,5.283494817,6.899947755,0.089261029,0.074334926,0.029477831,35.793,0.0,0.0,0.0,0.0,0.0,0.0,0.0,0.0,0.0,0.0,0.0,0.0,0.0,7.0,0.289147549,4.407021277,0.015,94.60531915,0.149340426,0.106025532,0.035817021,0.610425532,0.071051064,1.077189102,18.79910638,36.59131915,0.244297872,0.455702128,7.912893617,0.188510638,0.194297872,0.351404255,33.96965957,1.038510638,1.310134804,1481.893617,82.5,24.27272727,11.0,75.0,25.2,10.0,194.95,164.1455556,175.3436111,207.6705556,185.5274306,47.16949305121989,58.07366292993882,64.98728042150827,93.08410182048749,65.24597676789,69.8547102237731,69.02100233070635,64.11640924658985,55.17815563952877,44.76737578235554,199.0411289,541.8055556,44.35085497,375.0,70.26180556,2.612963683,1.239885339,1.4099654590732706,1130.436667,3072.174739,0.0,2197.428111,1272.697575,205.0880981,104655.6148,2.446133397,17.50018428373017,1.082007052,24.55520637096774,3.596273797,120.12294957925
2025-10-27 18:00:00,0.738509173,8.206494789,0.339111355,66.41307491,2.562174682,32.814,6.1,1.01,0.51,87.87,11.12,4.892,70.12,8.72,19.62,1.54,10.8106755,5.133333333,78.16583333,66.88,35.12,0.053,5.32,2.17,9.8,2.32,0.036,0.14,55.18,10.34,0.065,1.943609023,0.19,106.983,0.2,96.76,0.86,0.59,1.16,0.0,0.0,1.291,57.95077368,4.155600234,3.750420681,0.056901293,0.01325631,0.094264724,0.515846909,5.166923853,6.772050057,0.086901293,0.072211163,0.029407039,37.677,0.0,0.0,0.0,0.0,0.0,0.0,0.0,0.0,0.0,0.0,0.0,0.0,0.0,7.0,0.264112037,4.381489362,0.015,94.52234043,0.160829787,0.111387234,0.027391489,0.699787234,0.081774468,1.078781448,18.91144681,36.56834043,0.246851064,0.453148936,7.920553191,0.175744681,0.196851064,0.346297872,33.89817021,1.025744681,1.312443698,1489.553191,82.5,24.27272727,11.0,75.0,25.2,10.0,198.2269444,170.0011111,176.6963889,205.16,187.5211111,53.281829163973924,61.624267348999325,69.76205099753085,94.99683906864269,77.32418650934869,63.92338154935638,74.433363730971,62.69122891455709,51.22886093455254,44.381335918937225,128.0390072,543.4305556,45.00003347,375.0,84.43267203,2.721289836,1.299096264,1.4000030742968759,1149.640556,3399.457847,0.0,2278.467608,1234.635292,202.7978153,105095.1669,2.664414867,17.50018428373017,1.133645099,24.55520637096774,3.115033436,110.71516845400001
2025-10-27 19:00:00,0.738587835,8.207368901,0.339147475,66.42014887,2.562447591,32.914,6.1,1.01,0.51,87.87,11.12,4.873,70.12,8.72,19.62,1.54,10.6293481,5.133333333,78.16583333,66.88,35.12,0.053,5.32,2.17,9.8,2.32,0.036,0.14,55.18,10.34,0.065,1.943609023,0.19,106.926,0.2,96.76,0.86,0.59,1.16,0.0,0.0,1.306,57.7407103,4.242075089,3.780111618,0.058756976,0.013701674,0.095303907,0.531508879,5.258594622,6.872628108,0.088756976,0.073881279,0.029462709,39.42,0.0,0.0,0.0,0.0,0.0,0.0,0.0,0.0,0.0,0.0,0.0,0.0,0.0,7.0,0.216914375,4.355957447,0.015,94.4393617,0.172319149,0.116748936,0.018965957,0.789148936,0.092497872,1.080373794,19.02378723,36.5453617,0.249404255,0.450595745,7.928212766,0.162978723,0.199404255,0.341191489,33.82668085,1.012978723,1.314752592,1497.212766,82.5,24.27272727,11.0,75.0,25.2,10.0,188.9988889,182.8891667,190.0613889,208.2258333,192.5438194,48.966985327410185,61.98610278759152,74.08910501685548,93.28717970274633,65.07825483668256,60.06575846951888,67.53118777203773,38.528108517944986,43.59703066090683,42.786267921876885,124.5675535,537.4027778,44.59810725,375.0,85.32999,2.715671561,1.298967347,1.408140807400966,1118.231389,3753.597322,0.0,2263.164764,1255.25495,201.28122,106517.0394,2.903645753,17.50018428373017,1.14187638,24.55520637096774,3.152673278,110.25520083875
2025-10-27 20:00:00,0.734939581,8.166828607,0.337472256,66.09206658,2.549790382,32.44,6.1,1.01,0.51,87.87,11.12,4.827,70.12,8.72,19.62,1.54,9.2926338,5.133333333,78.16583333,66.88,35.12,0.053,5.32,2.17,9.8,2.32,0.036,0.14,55.18,10.34,0.065,1.943609023,0.19,107.458,0.2,96.76,0.86,0.59,1.16,0.0,0.0,1.3,58.016115,4.128701775,3.741185159,0.056324072,0.013117777,0.093941481,0.510975171,5.138409178,6.740764725,0.086324072,0.071691665,0.029389722,39.269,0.0,0.0,0.0,0.0,0.0,0.0,0.0,0.0,0.0,0.0,0.0,0.0,0.0,7.0,0.165346995,4.33,0.016,94.381,0.18,0.126,0.022,0.85,0.095,1.082565666,18.958,36.6366,0.2454,0.4385,7.9323,0.1623,0.1977,0.34,33.8422,1.0146,1.316956949,1499.0,82.5,24.27272727,11.0,75.0,25.2,10.0,195.7625,179.6813889,186.8027778,212.1594444,193.6015278,44.89800241814672,60.53912828389875,70.34193648190002,94.55199004811564,65.61277742367344,59.16354695111782,69.31348020296636,43.135336781029025,45.130330288203616,41.97412699312979,110.1995737,528.3472222,43.56164986,375.0,84.32549683,2.716274322,1.298932386,1.4218147077871806,1090.061944,3524.389428,0.0,2233.575019,1251.625522,196.6858164,106299.8861,2.755734522,17.50018428373017,1.136450993,24.55520637096774,3.372323503,108.35144351525
2025-10-27 21:00:00,0.736259544,8.181496365,0.338078362,66.21076902,2.554369848,32.873,6.1,1.01,0.51,87.87,11.12,4.463,70.12,8.72,19.62,1.54,8.830270859,5.133333333,78.16583333,66.88,35.12,0.053,5.32,2.17,9.8,2.32,0.036,0.14,55.18,10.34,0.065,1.943609023,0.19,107.049,0.2,96.76,0.86,0.59,1.16,0.0,0.0,1.297,58.54288756,3.911850174,3.666729673,0.051670605,0.012000945,0.091335539,0.471699903,4.908527867,6.488546769,0.081670605,0.067503544,0.029250118,35.975,0.0,0.0,0.0,0.0,0.0,0.0,0.0,0.0,0.0,0.0,0.0,0.0,0.0,7.0,0.251904375,4.322207792,0.016779221,94.34476623,0.187792208,0.12638961,0.021220779,0.881168831,0.099675325,1.084940001,18.838,36.7626,0.2394,0.4235,7.9353,0.1653,0.1947,0.34,33.8842,1.0206,1.31912949,1502.896104,82.5,24.27272727,11.0,75.0,25.2,10.0,193.775,170.6763889,177.9369444,205.43,186.9545833,45.74492150938141,60.543246188365515,67.46740451416898,96.07659406091324,72.73953443498829,58.021702129629574,74.14005074442153,54.95524895530821,47.764215717666886,41.41354956434459,99.25205775,523.7777778,44.08272339,375.0,88.96813889,2.717475975,1.288324633,1.4195150747869227,1090.659722,3503.242025,0.0,2245.066997,1229.333386,194.5968397,105124.9641,2.770231006,17.50018428373017,1.136051532,24.55520637096774,3.308698214,106.900897651875
2025-10-27 22:00:00,0.741602402,8.240867509,0.340531715,66.69124459,2.572906293,39.965,6.1,1.01,0.51,87.87,11.12,2.863,70.12,8.72,19.62,1.54,8.424059349,5.133333333,78.16583333,66.88,35.12,0.053,5.32,2.17,9.8,2.32,0.036,0.14,55.18,10.34,0.065,1.943609023,0.19,122.179,0.2,96.76,0.86,0.59,1.16,0.0,0.0,1.484,54.07369209,3.876159021,3.498901296,0.053065608,0.012362527,0.087938831,0.481090183,4.819698193,6.317230818,0.081056998,0.06735302,0.027437351,44.598,0.0,0.0,0.0,0.0,0.0,0.0,0.0,0.0,0.0,0.0,0.0,0.0,0.0,7.0,0.193454467,4.314415584,0.017558442,94.30853247,0.195584416,0.126779221,0.020441558,0.912337662,0.104350649,1.087314337,18.718,36.8886,0.2334,0.4085,7.9383,0.1683,0.1917,0.34,33.9262,1.0266,1.32130203,1506.792208,82.5,24.27272727,11.0,75.0,25.2,10.0,181.4080556,180.0016667,181.8647222,199.2880556,185.640625,53.29626090345545,62.600726144286384,74.34494731398752,93.17569065864177,69.98592495547956,61.57921908816837,69.45551287931903,45.46033278673178,46.23477714963997,43.52107626872473,99.40847697,520.0,43.483033,375.0,84.74186111,2.681439594,1.299313992,1.3765955968531551,1121.894444,3503.980489,0.0,2284.831836,1276.855411,201.9374653,105592.98,2.758557317,17.50018428373017,1.126880726,24.55520637096774,3.317877108,106.921623198525
2025-10-27 23:00:00,0.737962868,8.200424119,0.338860501,66.36394652,2.560279339,29.355,6.1,1.01,0.51,87.87,11.12,3.727,70.12,8.72,19.62,1.54,8.574279036,5.133333333,78.16583333,66.88,35.12,0.053,5.32,2.17,9.8,2.32,0.036,0.14,55.18,10.34,0.065,1.943609023,0.19,91.644,0.2,96.76,0.86,0.59,1.16,0.0,0.0,1.016,57.72136228,4.250039908,3.78284632,0.058927895,0.013742695,0.095399621,0.532951434,5.267038014,6.88189191,0.088927895,0.074035106,0.029467837,29.568,0.0,0.0,0.0,0.0,0.0,0.0,0.0,0.0,0.0,0.0,0.0,0.0,0.0,7.0,0.224241349,4.324181818,0.017881818,94.33101818,0.196454545,0.126172727,0.021772727,0.880363636,0.102154545,1.087134462,18.61336364,36.93872727,0.224090909,0.408272727,7.941181818,0.172363636,0.193545455,0.341181818,33.97836364,1.035909091,1.320848353,1507.109091,82.5,24.27272727,11.0,75.0,25.2,10.0,191.0555556,167.405,168.1144444,201.5588889,182.0334722,51.5326647949272,58.56504852749859,69.35668070369067,95.65603433046516,75.2185257020513,64.98538245690646,74.2868733896255,61.4208709860244,51.132356335164104,46.062459518554434,102.245159,517.6944444,44.36136253,375.0,83.86,2.701143664,1.299048753,1.397172382090864,1110.618333,3500.397083,0.0,2286.08375,1264.361189,200.2366672,106122.2578,2.735099486,17.50018428373017,1.143919507,24.55520637096774,3.219505508,107.2974835675
2025-10-28 00:00:00,0.721752248,8.240004827,0.368394376,66.22076872,2.405840825,33.146,6.0,1.02,0.53,87.78,11.2,5.553,69.0,9.36,19.76,1.88,8.394661958,5.132222222,78.77666667,66.88,35.12,0.051,5.14,2.07,9.9,2.29,0.033,0.14,55.55,10.14,0.066,1.972762646,0.19,106.709,0.1,96.85,0.57,0.64,1.34,0.0,0.0,1.046,57.43170532,4.749508035,4.239480841,0.037579234,0.006834289,0.088082101,0.561803807,5.312058591,6.64917602,0.088342892,0.033184425,0.037484153,40.45,0.0,0.0,0.0,0.0,0.0,0.0,0.0,0.0,0.0,0.0,0.0,0.0,0.0,7.0,0.216429867,4.356909091,0.017609091,94.43029091,0.188272727,0.124263636,0.025863636,0.765818182,0.090972727,1.083614467,18.52881818,36.88963636,0.210454545,0.427363636,7.943909091,0.177818182,0.201727273,0.343909091,34.04381818,1.049545455,1.316960391,1502.745455,82.5,24.27272727,11.0,75.0,25.2,10.0,194.6397222,163.9413889,165.8277778,200.8941667,181.3257639,45.383433435528076,56.23766128006996,63.3928196686702,97.54743515257502,76.00038985370844,58.16010036794734,76.79798946903276,66.78663740790017,50.75722339218376,41.39256772016009,94.35582292,510.0,44.69732819,375.0,88.96813889,2.713075403,1.299194622,1.399525276742765,1095.82,3500.257419,0.0,2259.912497,1212.172214,191.0512694,102653.1553,2.8353478,17.50018428373017,1.151093032,24.55520637096774,3.157335028,106.2521465369
2025-10-28 01:00:00,0.719862423,8.218429326,0.367429778,66.04737728,2.399541409,33.145,6.0,1.02,0.53,87.78,11.2,5.552,69.0,9.36,19.76,1.88,8.318154491,5.132222222,78.77666667,66.88,35.12,0.051,5.14,2.07,9.9,2.29,0.033,0.14,55.55,10.14,0.066,1.972762646,0.19,106.953,0.1,96.85,0.57,0.64,1.34,0.0,0.0,1.037,56.77302553,4.725852196,4.241992705,0.042441413,0.008431794,0.086427747,0.548572278,5.250547894,7.67819942,0.088693599,0.036459052,0.035470094,40.026,0.0,0.0,0.0,0.0,0.0,0.0,0.0,0.0,0.0,0.0,0.0,0.0,0.0,8.0,0.193422593,4.389636364,0.017336364,94.52956364,0.180090909,0.122354545,0.029954545,0.651272727,0.079790909,1.080094472,18.44427273,36.84054545,0.196818182,0.446454545,7.946636364,0.183272727,0.209909091,0.346636364,34.10927273,1.063181818,1.313072428,1498.381818,82.5,24.27272727,11.0,75.0,25.2,10.0,182.3394444,170.3738889,164.9955556,187.9,176.4022222,47.273690710537466,56.68129692460009,66.41792733208395,95.09224395865576,68.77420433427852,59.13656096713322,72.96375305980129,57.8133060209816,49.00576732982603,41.16241276258387,98.15874211,524.25,44.32591775,375.0,84.74186111,2.704443083,1.299112033,1.374453370003805,1101.39,3502.504883,0.0,2245.247814,1210.464558,190.7691169,101930.5272,2.869386306,17.50018428373017,1.149904269,24.55520637096774,3.263880839,106.756033329575
2025-10-28 02:00:00,0.717369942,8.189973507,0.366157575,65.8186922,2.391233141,33.216,6.0,1.02,0.53,87.78,11.2,5.631,69.0,9.36,19.76,1.88,7.265620887,5.132222222,78.77666667,66.88,35.12,0.051,5.14,2.07,9.9,2.29,0.033,0.14,55.55,10.14,0.066,1.972762646,0.19,106.49,0.1,96.85,0.57,0.64,1.34,0.0,0.0,1.225,56.28663317,5.216884422,4.336850921,0.041474037,0.00790536,0.095190117,0.61360469,5.751197655,7.253844221,0.099053601,0.036105528,0.036705193,33.432,0.0,0.0,0.0,0.0,0.0,0.0,0.0,0.0,0.0,0.0,0.0,0.0,0.0,7.0,0.178423489,4.422363636,0.017063636,94.62883636,0.171909091,0.120445455,0.034045455,0.536727273,0.068609091,1.076574476,18.35972727,36.79145455,0.183181818,0.465545455,7.949363636,0.188727273,0.218090909,0.349363636,34.17472727,1.076818182,1.309184465,1494.018182,82.5,24.27272727,11.0,75.0,25.2,10.0,176.4069444,159.3980556,153.5783333,189.4036111,169.6967361,49.09524603375547,54.722028478784594,67.93821730884939,96.36796688727054,72.32743864487895,64.53908057573423,73.86011177428179,66.27490154882986,52.50664484880497,46.43008240447301,86.63988656,525.0,43.92571306,375.0,83.86,2.681029697,1.298908275,1.394427577175785,1097.820833,3496.500369,0.0,2274.873153,1286.738147,199.9634836,106448.1507,2.745845842,17.50018428373017,1.124336836,24.55520637096774,3.169318967,105.2297849692
2025-10-28 03:00:00,0.703553669,8.03223772,0.359105518,64.55104912,2.345178896,36.278,6.0,1.02,0.53,87.78,11.2,6.459,69.0,9.36,19.76,1.88,7.732924899,5.132222222,78.77666667,66.88,35.12,0.051,5.14,2.07,9.9,2.29,0.033,0.14,55.55,10.14,0.066,1.972762646,0.19,121.722,0.1,96.85,0.57,0.64,1.34,0.0,0.0,1.509,54.24425068,4.612740261,4.24755873,0.061307902,0.014639664,0.079638707,0.494494882,4.99045806,11.68069961,0.089597172,0.049152368,0.027618455,40.737,0.0,0.0,0.0,0.0,0.0,0.0,0.0,0.0,0.0,0.0,0.0,0.0,0.0,8.0,0.046822404,4.43,0.017,94.6603375,0.16425,0.1174125,0.0375875,0.507125,0.0662875,1.06925956,18.409,36.627625,0.19725,0.490125,7.901125,0.19,0.22575,0.35,34.256125,1.105875,1.299917023,1490.4125,82.5,24.27272727,11.0,75.0,25.2,10.0,179.1861111,153.8530556,148.4047222,186.7763889,167.0550694,46.54667946298963,54.70027628028461,64.87248312188376,97.69678265893455,75.4056356463455,61.08186349539852,77.36295123978735,72.40956512318866,52.951740673919474,44.79835594172452,86.90165994,525.3611111,43.60190272,387.0,88.98477778,2.722475333,1.299020406,1.4138445255498175,1096.985833,3502.484022,0.0,2257.252536,1242.726794,196.8944375,106052.0006,2.761787836,17.50018428373017,1.165452897,24.55520637096774,3.207473336,108.26446994205
2025-10-28 04:00:00,0.713787875,8.149078237,0.364329228,65.49003751,2.379292916,37.591,6.0,1.02,0.53,87.78,11.2,6.457,69.0,9.36,19.76,1.88,8.030860892,5.132222222,78.77666667,66.88,35.12,0.051,5.14,2.07,9.9,2.29,0.033,0.14,55.55,10.14,0.066,1.972762646,0.19,121.807,0.1,96.85,0.57,0.64,1.34,0.0,0.0,1.505,57.4836987,4.728286246,4.235059634,0.037402385,0.006785656,0.087759353,0.559451726,5.292118952,6.62172033,0.08785656,0.033051789,0.037519523,44.102,0.0,0.0,0.0,0.0,0.0,0.0,0.0,0.0,0.0,0.0,0.0,0.0,0.0,7.0,-0.0831375,4.43,0.017,94.6712125,0.15675,0.1140375,0.0409625,0.503375,0.0666625,1.060789667,18.499,36.428875,0.21975,0.516375,7.837375,0.19,0.23325,0.35,34.342375,1.139625,1.289012348,1487.0375,82.5,24.27272727,11.0,75.0,25.2,10.0,142.9813889,143.4577778,139.4905556,166.4183333,148.0870139,48.312086705145646,55.85808955688282,66.21544737250724,95.93703217024895,72.38143901204228,61.97852315713121,74.78029380524609,73.37840788533083,54.31753012886408,44.7522638408029,89.38075561,530.0,44.71609156,375.0,89.85,2.716628003,1.298848528,1.3910929648087846,1098.986389,3497.328486,0.0,2257.476778,1238.189653,195.8422314,105156.9778,2.773420289,17.50018428373017,1.150440379,24.55520637096774,3.151580225,105.592950118325
2025-10-28 05:00:00,0.716002918,8.174366642,0.365459823,65.69326769,2.386676392,32.904,6.0,1.02,0.53,87.78,11.2,5.704,69.0,9.36,19.76,1.88,8.381579912,5.132222222,78.77666667,66.88,35.12,0.051,5.14,2.07,9.9,2.29,0.033,0.14,55.55,10.14,0.066,1.972762646,0.19,104.1,0.1,96.85,0.57,0.64,1.34,0.0,0.0,1.304,56.75235592,4.716875381,4.240565463,0.042667797,0.008509552,0.086214155,0.546945733,5.239774769,7.729667453,0.088541032,0.036606693,0.035362808,37.739,0.0,0.0,0.0,0.0,0.0,0.0,0.0,0.0,0.0,0.0,0.0,0.0,0.0,8.0,-0.022071941,4.425448276,0.017082759,94.66486207,0.152068966,0.111206897,0.043089655,0.51737931,0.068862069,1.053776466,18.5982069,36.25331034,0.239586207,0.537103448,7.779172414,0.189586207,0.239172414,0.349586207,34.40344828,1.17,1.279893487,1484.910345,82.5,24.27272727,11.0,75.0,25.2,10.0,171.3675,153.4347222,143.7055556,183.3444444,162.9630556,44.81517873183245,53.6663900338918,63.600086464163056,96.9120756024974,72.2723984448757,59.19851490365545,76.27210103116661,69.70674719813928,51.88696734557767,44.035881710739474,93.28413925,527.2222222,45.16267211,375.0,89.85,2.709064675,1.298948056,1.406488072968243,1097.971944,3497.864803,0.0,2245.96355,1239.654064,195.1073325,104647.6603,2.788814547,17.50018428373017,1.133637037,24.55520637096774,3.196148417,106.110148450625
2025-10-28 06:00:00,0.718847905,8.206846914,0.366911951,65.95429527,2.396159683,32.289,6.0,1.02,0.53,87.78,11.2,6.168,69.0,9.36,19.76,1.88,8.077330471,5.132222222,78.77666667,66.88,35.12,0.051,5.14,2.07,9.9,2.29,0.033,0.14,55.55,10.14,0.066,1.972762646,0.19,103.785,0.1,96.85,0.57,0.64,1.34,0.0,0.0,1.311,56.83931656,4.685326436,4.233892416,0.042336651,0.008414975,0.085751809,0.543592157,5.210661755,7.674559135,0.087805993,0.036363351,0.035443086,38.277,0.0,0.0,0.0,0.0,0.0,0.0,0.0,0.0,0.0,0.0,0.0,0.0,0.0,7.0,0.250322421,4.379931034,0.017910345,94.50348276,0.172758621,0.113275862,0.033986207,0.691172414,0.087482759,1.059873488,18.78027586,36.28641379,0.235448276,0.508137931,7.770896552,0.185448276,0.230896552,0.345448276,34.23793103,1.17,1.286846954,1494.013793,82.5,24.27272727,11.0,75.0,25.2,10.0,184.0504167,154.72625,146.4408333,183.9929167,167.3026042,45.492818596662175,54.15588886507456,62.43633443498881,97.90378475743432,75.88326132866678,59.20241041592439,79.09921085577747,74.26899329680532,52.8506805831758,43.13212070675495,89.89794625,525.0,44.85041896,375.0,89.85,2.70691065,1.298687021,1.408001972253478,1099.194583,3502.427396,0.0,2244.795638,1231.924792,193.9640279,103927.3299,2.818888892,17.50018428373017,1.13182861,24.55520637096774,3.278247987,105.661477878125
2025-10-28 07:00:00,0.717383015,8.190122749,0.366164247,65.81989158,2.391276715,32.098,6.0,1.02,0.53,87.78,11.2,6.068,69.0,9.36,19.76,1.88,7.322221774,5.132222222,78.77666667,66.88,35.12,0.051,5.14,2.07,9.9,2.29,0.033,0.14,55.55,10.14,0.066,1.972762646,0.19,106.503,0.1,96.85,0.57,0.64,1.34,0.0,0.0,1.253,57.28327031,4.810093752,4.252102865,0.038084115,0.006973132,0.089003509,0.568518724,5.368983921,6.727558791,0.089731315,0.033563086,0.037383177,38.186,0.0,0.0,0.0,0.0,0.0,0.0,0.0,0.0,0.0,0.0,0.0,0.0,0.0,6.0,0.22821578,4.334413793,0.018737931,94.34210345,0.193448276,0.115344828,0.024882759,0.864965517,0.106103448,1.065970511,18.96234483,36.31951724,0.231310345,0.479172414,7.76262069,0.181310345,0.22262069,0.341310345,34.07241379,1.17,1.29380042,1503.117241,82.5,24.27272727,11.0,75.0,25.2,10.0,142.3365145,144.4435685,128.5526971,159.7481328,143.7702282,49.386569924594085,56.93420668348611,62.91852048927659,94.80463321374997,75.25713821530076,58.37291605427646,76.94035877413799,79.66704941267028,55.96804993383668,42.408801727463725,81.49384278,522.4273859,44.93874535,375.0,89.85,2.586415336,1.269766207,1.3626965015901416,1095.789627,2843.584755,0.0,2227.153303,1261.9459,190.9621676,99222.76544,2.387872166,17.50018428373017,1.065788449,24.55520637096774,3.107770992,104.54793416835
2025-10-28 08:00:00,0.709236415,8.115157714,0.335954091,65.83207058,1.791755153,32.02,6.0,1.02,0.53,87.78,11.2,6.082,68.19,9.95,19.7,2.16,6.163842062,5.132222222,78.77666667,66.88,35.12,0.052,5.29,1.89,9.64,2.46,0.024,0.14,55.38,10.32,0.065,1.950850662,0.19,106.182,0.1,96.85,0.57,0.64,1.34,0.0,0.0,1.235,57.46903332,4.734272112,4.23630669,0.037452268,0.006799374,0.087850388,0.560115159,5.297743172,6.629464545,0.087993736,0.033089201,0.037509546,39.91,0.0,0.0,0.0,0.0,0.0,0.0,0.0,0.0,0.0,0.0,0.0,0.0,0.0,8.0,0.395169399,4.351538462,0.018789744,94.39486667,0.193692308,0.113266667,0.026625641,0.80225641,0.098964103,1.067095538,19.02,36.44353846,0.253128205,0.459487179,7.432,0.194717949,0.222102564,0.344205128,34.15246154,1.199435897,1.284858571,1500.953846,82.5,24.27272727,11.0,75.0,25.2,10.0,175.8041667,154.9308333,144.4741667,178.7936111,163.5006944,53.44230176649489,59.904100549081804,62.03191702907067,95.44778767410111,84.12897236273312,59.955592140857576,79.71423160057708,86.09424544495789,58.538520553504114,41.16078813551499,72.71825942,520.0,44.92786556,375.0,84.76333333,2.536880258,1.248849792,1.3442757945402768,1098.078611,2346.802658,0.0,2238.583311,1237.016564,186.6692503,95476.51675,2.072149897,17.50018428373017,1.037491082,24.55520637096774,2.9335616,103.38516937315
2025-10-28 09:00:00,0.71031534,8.127502892,0.336465161,65.93221757,1.794480859,36.31,6.0,1.02,0.53,87.78,11.2,7.062,68.19,9.95,19.7,2.16,7.021121965,5.132222222,78.77666667,66.88,35.12,0.052,5.29,1.89,9.64,2.46,0.024,0.14,55.38,10.32,0.065,1.950850662,0.19,121.344,0.1,96.85,0.57,0.64,1.34,0.0,0.0,1.418,57.20455059,4.842224248,4.258796718,0.038351869,0.007046764,0.08949216,0.572079854,5.3991732,6.769127621,0.090467639,0.033763902,0.037329626,43.88,0.0,0.0,0.0,0.0,0.0,0.0,0.0,0.0,0.0,0.0,0.0,0.0,0.0,7.0,0.108283233,4.397692308,0.018482051,94.54686667,0.184461538,0.109266667,0.033394872,0.629948718,0.079887179,1.06591647,19.02,36.60969231,0.286974359,0.444102564,6.952,0.21625641,0.225179487,0.350358974,34.34630769,1.242512821,1.268550599,1493.569231,82.5,24.27272727,11.0,75.0,25.2,10.0,193.9980556,161.9244444,152.8258333,192.3516667,175.275,50.58262915559888,52.13532277760288,64.6242141209528,96.40880036656523,73.21132360838357,70.05318486797103,75.19344976109053,73.7417400159137,56.474489352922376,47.24056904927147,94.82805622,525.0972222,43.39132731,375.0,74.04055556,2.655381831,1.29558795,1.367934179049653,1102.343333,3293.706189,0.0,2268.939928,1262.605336,195.1469414,102831.2491,2.675579264,17.50018428373017,1.114917615,24.55520637096774,3.203687619,106.31471744915
2025-10-28 10:00:00,0.71806617,8.216188702,0.340136607,66.65165775,1.814061903,31.404,6.0,1.02,0.53,87.78,11.2,6.281,68.19,9.95,19.7,2.16,8.028321563,5.132222222,78.77666667,66.88,35.12,0.052,5.29,1.89,9.64,2.46,0.024,0.14,55.38,10.32,0.065,1.950850662,0.19,106.566,0.1,96.85,0.57,0.64,1.34,0.0,0.0,1.238,57.03566449,4.911157353,4.273157782,0.038926311,0.007204736,0.090540518,0.57971994,5.463941596,6.858309825,0.092047356,0.034194733,0.037214738,37.292,0.0,0.0,0.0,0.0,0.0,0.0,0.0,0.0,0.0,0.0,0.0,0.0,0.0,8.0,0.112251702,4.443846154,0.018174359,94.69886667,0.175230769,0.105266667,0.040164103,0.457641026,0.060810256,1.064737403,19.02,36.77584615,0.320820513,0.428717949,6.472,0.237794872,0.22825641,0.356512821,34.54015385,1.285589744,1.252242627,1486.184615,82.5,24.27272727,11.0,75.0,25.2,10.0,154.9696379,158.4451253,142.381337,164.5651811,155.0903203,50.59182462376438,56.68674644742153,68.18029699623045,94.27623946758416,69.60772255698879,59.99588947618295,73.88091673589585,64.86783225036356,51.17369796058043,43.5403227438437,91.4819144,530.0417827,43.52490783,370.3481894,87.75856535,2.679954212,1.298926036,1.3707371490397198,1106.192758,3401.644128,0.0,2246.6279,1251.327593,195.5082382,103361.2175,2.751440331,17.50018428373017,1.135956596,24.55520637096774,3.263639025,104.70840100800001
2025-10-28 11:00:00,0.715684298,8.188935074,0.339008352,66.4305699,1.808044543,31.251,6.0,1.02,0.53,87.78,11.2,6.268,68.19,9.95,19.7,2.16,8.435412518,5.132222222,78.77666667,66.88,35.12,0.052,5.29,1.89,9.64,2.46,0.024,0.14,55.38,10.32,0.065,1.950850662,0.19,106.317,0.1,96.85,0.57,0.64,1.34,0.0,0.0,1.223,54.38630444,5.968389834,4.49063169,0.047738294,0.009631028,0.10660569,0.696866228,6.456572218,8.225672362,0.116293154,0.04079944,0.035413809,25.693,0.0,0.0,0.0,0.0,0.0,0.0,0.0,0.0,0.0,0.0,0.0,0.0,0.0,7.0,0.127073759,4.457,0.018,94.74507143,0.17,0.105414286,0.043628571,0.406428571,0.054457143,1.058164862,18.942,36.79385714,0.334428571,0.438571429,6.218571429,0.25,0.233714286,0.350714286,34.77442857,1.31,1.236992487,1483.114286,82.5,24.27272727,11.0,75.0,25.2,10.0,162.6075,154.8691667,136.4161111,161.8788889,153.9429167,49.30699541442925,55.98526522989299,65.46887071490958,95.49492137921627,72.67980010778382,58.3131647089204,77.52942417614247,71.56965468211206,52.10824070536941,42.7954565759417,93.18324717,530.0,44.45644231,365.0,90.52499,2.685506614,1.299042094,1.3846446929422884,1106.821389,3415.676069,0.0,2233.679511,1238.375097,194.3264228,102855.0925,2.775454061,17.50018428373017,1.136981487,24.55520637096774,3.341989781,103.596780250025
2025-10-28 12:00:00,0.717039479,8.204441199,0.33965028,66.55635924,1.811468158,35.943,6.0,1.02,0.53,87.78,11.2,7.279,68.19,9.95,19.7,2.16,8.410019939,5.132222222,78.77666667,66.88,35.12,0.052,5.29,1.89,9.64,2.46,0.024,0.14,55.38,10.32,0.065,1.950850662,0.19,121.896,0.1,96.85,0.57,0.64,1.34,0.0,0.0,1.411,57.25690304,4.820855902,4.25434498,0.038173799,0.006997795,0.089167184,0.569711529,5.379095858,6.741482324,0.089977948,0.033630349,0.03736524,43.533,0.0,0.0,0.0,0.0,0.0,0.0,0.0,0.0,0.0,0.0,0.0,0.0,0.0,8.0,0.086664826,4.427,0.018,94.65292857,0.17,0.110985714,0.042771429,0.513571429,0.064742857,1.044539319,18.762,36.61814286,0.321571429,0.481428571,6.261428571,0.25,0.242285714,0.329285714,35.06157143,1.31,1.223125666,1485.685714,82.5,24.27272727,11.0,75.0,25.2,10.0,159.6155556,140.9863889,128.1333333,155.7219444,146.1143056,48.56378602334857,55.96614864053578,61.5201283716756,97.68990976587548,80.2025376990228,57.50227722938223,82.88129076887785,86.48245667258288,55.783550885547996,42.05971144635086,87.90516347,530.0,43.88733464,365.0,95.67151242,2.682351892,1.299207883,1.3970465780831656,1108.110278,3432.065239,0.0,2236.2807,1239.039872,193.8879261,102412.6151,2.801543269,17.50018428373017,1.140116146,24.55520637096774,3.330705017,102.897434159775
2025-10-28 13:00:00,0.717739797,8.212454313,0.339982009,66.62136351,1.813237383,31.683,6.0,1.02,0.53,87.78,11.2,6.371,68.19,9.95,19.7,2.16,9.075540435,5.132222222,78.77666667,66.88,35.12,0.052,5.29,1.89,9.64,2.46,0.024,0.14,55.38,10.32,0.065,1.950850662,0.19,105.954,0.1,96.85,0.57,0.64,1.34,0.0,0.0,1.222,57.30015755,4.803200998,4.250666875,0.038026675,0.006957336,0.088898682,0.567754777,5.362507605,6.718641292,0.089573356,0.033520006,0.037394665,38.463,0.0,0.0,0.0,0.0,0.0,0.0,0.0,0.0,0.0,0.0,0.0,0.0,0.0,7.0,0.17376049,4.401090909,0.017963636,94.57370909,0.169636364,0.115636364,0.041890909,0.606363636,0.073709091,1.032408751,18.59781818,36.45563636,0.308909091,0.517818182,6.329818182,0.248909091,0.248181818,0.310363636,35.31127273,1.305272727,1.211672328,1488.163636,82.5,24.27272727,11.0,75.0,25.2,10.0,156.7163889,154.9836111,139.8755556,157.9002778,152.3689583,53.46130904838708,58.53075289315096,67.22258532620167,94.66068396622762,75.58957928688767,58.77284190812824,77.42786148696196,73.10202571318166,52.696129915271655,42.323748604799135,99.28011356,534.8611111,44.25397547,364.5833333,91.41347758,2.719931461,1.298949856,1.3646149205017588,1115.5675,3395.355869,0.0,2255.130433,1192.939158,191.3472442,101621.1179,2.776216767,17.50018428373017,1.163133278,24.55520637096774,3.229906094,104.3004483717
2025-10-28 14:00:00,0.715817733,8.190461845,0.339071558,66.44295543,1.80838164,31.569,6.0,1.02,0.53,87.78,11.2,6.378,68.19,9.95,19.7,2.16,9.938026228,5.132222222,78.77666667,66.88,35.12,0.052,5.29,1.89,9.64,2.46,0.024,0.14,55.38,10.32,0.065,1.950850662,0.19,106.197,0.1,96.85,0.57,0.64,1.34,0.0,0.0,1.218,57.19726711,4.845197099,4.259416062,0.038376642,0.007053577,0.089537373,0.572409345,5.401966441,6.772973747,0.090535767,0.033782482,0.037324672,37.367,0.0,0.0,0.0,0.0,0.0,0.0,0.0,0.0,0.0,0.0,0.0,0.0,0.0,7.0,0.237057388,4.412,0.0176,94.6108,0.166,0.112,0.0408,0.57,0.0708,1.033732959,18.576,36.412,0.298,0.496,6.628,0.238,0.23,0.314,35.224,1.258,1.221940338,1489.8,82.5,24.27272727,11.0,75.0,25.2,10.0,161.8377778,155.7352778,132.9186111,159.1544444,152.4115278,56.342581556137134,53.201913665027206,66.4223599649962,94.48684084314371,74.64164588299468,65.38315095969519,77.15760339770785,74.97332662023291,54.19462501382628,46.28066353713494,116.3996558,536.4722222,45.09287378,355.0,85.37848464,2.721518867,1.302352161,1.332826872638026,1133.160278,3752.220336,0.0,2303.212106,1183.034544,191.7279456,100648.5674,3.065677581,17.50018428373017,1.161278211,24.55520637096774,2.899458269,104.1729543935
2025-10-28 15:00:00,0.685253807,7.840746193,0.324593909,63.6059797,1.731167513,35.46,6.0,1.02,0.53,87.78,11.2,7.607,68.19,9.95,19.7,2.16,8.784278081,5.132222222,78.77666667,66.88,35.12,0.052,5.29,1.89,9.64,2.46,0.024,0.14,55.38,10.32,0.065,1.950850662,0.19,120.474,0.1,96.85,0.57,0.64,1.34,0.0,0.0,1.422,57.23218259,4.830945882,4.256447059,0.038257882,0.007020918,0.089320635,0.570829835,5.388576235,6.754536235,0.090209176,0.033693412,0.037348424,42.5,0.0,0.0,0.0,0.0,0.0,0.0,0.0,0.0,0.0,0.0,0.0,0.0,0.0,7.0,0.096401628,4.422909091,0.017236364,94.64789091,0.162363636,0.108363636,0.039709091,0.533636364,0.067890909,1.035057167,18.55418182,36.36836364,0.287090909,0.474181818,6.926181818,0.227090909,0.211818182,0.317636364,35.13672727,1.210727273,1.232208348,1491.436364,82.5,24.27272727,11.0,75.0,25.2,10.0,163.9183333,143.45,132.4097222,155.9880556,148.9415278,53.23613282590924,51.4186443657382,58.62258171341931,97.76954868485872,82.60436475321211,64.2083332239797,83.66948218325919,89.64919863445107,57.819843293547834,43.03736987990459,97.99889058,531.8472222,44.73422283,355.0,89.63650536,2.679615144,1.318891639,1.3187798166203761,1095.401111,4007.014614,0.0,2319.354767,1195.069678,182.5539472,97342.592,3.385466203,17.50018428373017,1.13181014,24.55520637096774,2.772625728,101.73485300185
2025-10-28 16:00:00,0.697696381,8.207310116,0.375105581,66.11610974,1.950549022,30.782,9.25,1.025,0.535,87.2,11.775,6.522,68.27,9.48,20.1,2.15,9.055159808,5.132222222,78.77666667,66.88,35.12,0.053,5.31,1.94,9.82,2.44,0.03,0.15,55.18,10.42,0.07,1.962335217,0.21,106.641,0.1,95.95,0.81,0.64,1.28,0.0,0.0,1.277,58.05856911,4.617469064,3.770955211,0.06,0.009466337,0.076939724,0.487389133,4.968272748,6.267539554,0.078311595,0.083648221,0.05331054,38.871,0.0,0.0,0.0,0.0,0.0,0.0,0.0,0.0,0.0,0.0,0.0,0.0,0.0,8.0,0.182561907,4.43,0.017,94.67095,0.1615,0.10675,0.03915,0.5085,0.06615,1.037816793,18.5685,36.361,0.28,0.454,7.123,0.2185,0.1985,0.32,35.0365,1.18,1.241121456,1493.072727,82.5,24.27272727,11.0,75.0,25.2,10.0,139.9880556,148.8744444,128.0230556,147.2747222,141.0400694,59.71030650287426,52.794021662633696,68.7639193122358,94.14633978306006,74.77892347184098,69.03889221306704,76.03955954618607,76.22721775549144,55.516973711593835,48.311062772676834,106.1932625,532.9027778,44.92866694,355.0,85.27056797,2.703800069,1.318885697,1.3097817462795067,1131.025556,4000.532169,0.0,2342.561431,1221.981922,193.9059456,101383.8095,3.240883478,17.50018428373017,1.156343949,24.55520637096774,2.80178595,102.82060728125
2025-10-28 17:00:00,0.698043385,8.21139208,0.375292143,66.14899305,1.951519142,30.379,9.25,1.025,0.535,87.2,11.775,6.65,68.27,9.48,20.1,2.15,8.792465344,5.132222222,78.77666667,66.88,35.12,0.053,5.31,1.94,9.82,2.44,0.03,0.15,55.18,10.42,0.07,1.962335217,0.21,99.979,0.1,95.95,0.81,0.64,1.28,0.0,0.0,1.379,57.45395448,4.89006158,3.839410977,0.059988755,0.010368996,0.080915448,0.51714407,5.18759759,6.561635609,0.08414913,0.080440428,0.051278876,37.35,0.0,0.0,0.0,0.0,0.0,0.0,0.0,0.0,0.0,0.0,0.0,0.0,0.0,7.0,0.165836055,4.43,0.017,94.66795,0.165785714,0.108892857,0.039578571,0.504214286,0.066578571,1.043242197,18.64992857,36.421,0.28,0.436857143,7.131571429,0.214214286,0.194214286,0.32,34.91221429,1.18,1.247518318,1494.709091,82.5,24.27272727,11.0,75.0,25.2,10.0,162.2022222,153.5658333,137.4091667,163.7727778,154.2375,58.92564324436228,53.659382808379135,66.96096606508159,95.94110830119163,81.43681600957768,65.89483811812565,79.33417689110456,78.23588865225031,54.585468866123875,46.81191232219233,98.33463058,529.5,44.44488697,355.0,89.41372222,2.709478581,1.333885528,1.319608170437766,1142.352778,4001.462094,0.0,2360.568858,1229.057442,194.5350947,101070.5579,3.252716694,17.50018428373017,1.166508219,24.55520637096774,2.814485292,101.77933855185
