Repository: saikumar-voptimai/evonith_bf_webapp

# Evonith BF2 — Blast Furnace Intelligence Platform

Monitoring, modelling and optimisation of **Blast Furnace 2 (BF2)** at Evonith Steel: live telemetry from InfluxDB,
manual plant reports from Neon PostgreSQL, a two-zone energy model of the furnace, blend and fuel optimisers, a
conversational assistant (FurnaceMind) and a live digital twin evaluated every hour.

The platform has three deployable parts that share one Python service layer, plus the shared data library:

| Part | Path | What it is |
|---|---|---|
| **Streamlit app** (legacy) | `src/app.py`, `src/custom_pages/` | The original 11-page dashboard; still the home of the model pages. Served under `/legacy` in production |

File: src/assets/data/V10_df_filtered.csv (part 18 of 166)
datetime,Hot Blast PressureBar,Hot Blast Temp.oC,Hot Blast VolumeNm3/Hr.,O2 Enrichment %,OxygenFlowNm3/Hr.,PermeabilityKgs/Hr.,RAFToC,SteamKgs/Hr.,TopPressureBar,TuyereVelocitym/s,Differential PressureTotalBar,Charges/Hrs.,StockRodLevel,COKE_ASH%,COKE_FC%,COKE_IM%,COKE_MOIST%,COKE_MT,COKE_VM%,NUTCOKE_ASH%,NUTCOKE_FC%,NUTCOKE_IM%,NUTCOKE_MOIST%,NUTCOKE_MT,NUTCOKE_VM%,PCI_2_%Ash,PCI_2_%FC,PCI_2_%IM,PCI_2_MT,PCI_2_%VM,Sinter_SP_MT,Sinter_SP_02_Al2O3%,Sinter_SP_02_Basicity,Sinter_SP_02_CaO%,Sinter_SP_02_Cold_Strength_AI,Sinter_SP_02_Cold_strength_TI,Sinter_SP_02_Fe(T)%,Sinter_SP_02_FeO%,Sinter_SP_02_Hot_strength_RDI,Sinter_SP_02_Hot_strength_RI,Sinter_SP_02_K2O%,Sinter_SP_02_MgO%,Sinter_SP_02_MnO%,Sinter_SP_02_Na2O%,Sinter_SP_02_P%,Sinter_SP_02_SiO2%,Sinter_SP_02_TiO2%,ORE_%Al2O3,ORE_%CaO,ORE_%Fe(T),ORE_%K2O,ORE_%LOI,ORE_%MgO,ORE_%MnO,ORE_MT,ORE_%Na2O,ORE_%P,ORE_%SiO2,ORE_%TiO2,ORE_%TM,Geomin Type,FLUX_Al2O3%,FLUX_CaO%,FLUX_Fe2O3%,FLUX_LOI%,FLUX_MgO%,FLUX_MT,FLUX_SiO2%,FLUX_TM%,COKE_DISCHARGE_TIME,WEIGHTED_COKE_ANGLE,TOTAL_COKE_PORTIONS,NON_COKE_DISCHARGE_TIME,WEIGHTED_NON_COKE_ANGLE,TOTAL_NON_COKE_PORTIONS,UnitCost Lakhs/Thm,ActualKg/Thm.,FurnaceTopGasAnalysisCO2ETACO,Act. Fuel RateKg/Thm.,Coke Rate Kg/Thm,ProductionTonnesPerHr
2024-02-22 01:00:00,2.67,1150.0,111168.0,2.935904233,4001.0,1343.0,2319.0,1123.0,1.29,252.0,1.38,7.0,1.3,11.2,87.44,0.4,3.7,601.1556667,0.96,11.36,87.16,0.43,6.7,18.625,1.05,11.02,68.9,1.32,76.97,18.76,893.6986667,2.265,1.879428096,10.505,4.911111111,79.62222222,55.06,9.56,31.65571429,69.88,0.096,2.195,0.175,0.0465,0.0675,5.59,0.185,2.949848994,0.096010048,62.22235081,0.024428737,3.539733812,0.056110874,0.126313973,322.6855865,0.005013516,0.085963107,3.728379428,0.22070911,2.140893321,2.0,0.51,0.0,0.57,1.32,0.0,20.27666667,97.11,0.1,82.0,26.72727273,11.0,60.0,27.75,8.0,124.5,100.0,41.49966224,545.0,445.0,87.8
2024-02-22 02:00:00,2.69,1149.0,107614.0,3.025349358,3998.0,1308.0,2320.0,941.0,1.32,243.0,1.37,7.0,1.3,11.2,87.44,0.4,3.7,601.1556667,0.96,11.36,87.16,0.43,6.7,18.625,1.05,11.02,68.9,1.32,76.97,18.76,893.6986667,2.265,1.879428096,10.505,4.911111111,79.62222222,55.06,9.56,31.65571429,69.88,0.096,2.195,0.175,0.0465,0.0675,5.59,0.185,2.949848994,0.096010048,62.22235081,0.024428737,3.539733812,0.056110874,0.126313973,322.6855865,0.005013516,0.085963107,3.728379428,0.22070911,2.140893321,2.0,0.51,0.0,0.57,1.32,0.0,20.27666667,97.11,0.1,82.0,26.72727273,11.0,60.0,27.75,8.0,124.6325,101.0,41.5026024,546.0,445.0,87.92079208
2024-02-22 03:00:00,2.67,1148.0,103192.0,3.157055966,3999.0,1258.0,2319.0,938.0,1.3,234.0,1.37,8.0,1.3,11.2,87.44,0.4,3.7,601.1556667,0.96,11.36,87.16,0.43,6.7,18.625,1.05,11.02,68.9,1.32,76.97,18.76,893.6986667,2.265,1.879428096,10.505,4.911111111,79.62222222,55.06,9.56,31.65571429,69.88,0.096,2.195,0.175,0.0465,0.0675,5.59,0.185,2.949848994,0.096010048,62.22235081,0.024428737,3.539733812,0.056110874,0.126313973,322.6855865,0.005013516,0.085963107,3.728379428,0.22070911,2.140893321,2.0,0.51,0.0,0.57,1.32,0.0,20.27666667,97.11,0.1,82.0,26.72727273,11.0,60.0,27.75,8.0,124.1025,97.0,41.31858207,542.0,445.0,87.62886598
2024-02-22 04:00:00,2.65,1150.0,106291.0,3.046898286,3999.0,1287.0,2318.0,462.0,1.27,243.0,1.38,7.0,1.3,11.2,87.44,0.4,3.7,601.1556667,0.96,11.36,87.16,0.43,6.7,18.625,1.05,11.02,68.9,1.32,76.97,18.76,893.6986667,2.265,1.879428096,10.505,4.911111111,79.62222222,55.06,9.56,31.65571429,69.88,0.096,2.195,0.175,0.0465,0.0675,5.59,0.185,2.949848994,0.096010048,62.22235081,0.024428737,3.539733812,0.056110874,0.126313973,322.6855865,0.005013516,0.085963107,3.728379428,0.22070911,2.140893321,2.0,0.51,0.0,0.57,1.32,0.0,20.27666667,97.11,0.1,82.0,26.72727273,11.0,60.0,27.75,8.0,125.4275,107.0,41.52869131,552.0,445.0,94.11214953
2024-02-22 05:00:00,2.67,1150.0,104868.0,3.071520668,3999.0,1302.0,2311.0,0.0,1.32,238.0,1.35,7.0,1.3,11.2,87.44,0.4,3.7,601.1556667,0.96,11.36,87.16,0.43,6.7,18.625,1.05,11.02,68.9,1.32,76.97,18.76,893.6986667,2.265,1.879428096,10.505,4.911111111,79.62222222,55.06,9.56,31.65571429,69.88,0.096,2.195,0.175,0.0465,0.0675,5.59,0.185,2.949848994,0.096010048,62.22235081,0.024428737,3.539733812,0.056110874,0.126313973,322.6855865,0.005013516,0.085963107,3.728379428,0.22070911,2.140893321,2.0,0.51,0.0,0.57,1.32,0.0,20.27666667,97.11,0.1,82.0,26.72727273,11.0,60.0,27.75,8.0,125.56,108.0,41.42173616,553.0,445.0,100.462963
2024-02-22 06:00:00,2.67,1150.0,105898.0,3.05058733,3999.0,1290.0,2310.0,249.0,1.3,242.0,1.37,7.0,1.3,11.2,87.44,0.4,3.7,601.1556667,0.96,11.36,87.16,0.43,6.7,18.625,1.05,11.02,68.9,1.32,76.97,18.76,893.6986667,2.265,1.879428096,10.505,4.911111111,79.62222222,55.06,9.56,31.65571429,69.88,0.096,2.195,0.175,0.0465,0.0675,5.59,0.185,2.949848994,0.096010048,62.22235081,0.024428737,3.539733812,0.056110874,0.126313973,322.6855865,0.005013516,0.085963107,3.728379428,0.22070911,2.140893321,2.0,0.51,0.0,0.57,1.32,0.0,20.27666667,97.11,0.1,82.0,26.72727273,11.0,60.0,27.75,8.0,125.9575,111.0,41.04099493,556.0,445.0,99.81981982
2024-02-22 07:00:00,2.67,1151.0,107988.0,2.992627809,3999.0,1275.0,2319.0,284.0,1.3,244.0,1.37,7.0,1.3,11.2,87.44,0.4,3.7,601.1556667,0.96,11.36,87.16,0.43,6.7,18.625,1.05,11.02,68.9,1.32,76.97,18.76,893.6986667,2.265,1.879428096,10.505,4.911111111,79.62222222,55.06,9.56,31.65571429,69.88,0.096,2.195,0.175,0.0465,0.0675,5.59,0.185,2.949848994,0.096010048,62.22235081,0.024428737,3.539733812,0.056110874,0.126313973,322.6855865,0.005013516,0.085963107,3.728379428,0.22070911,2.140893321,2.0,0.51,0.0,0.57,1.32,0.0,20.27666667,97.11,0.1,82.0,26.72727273,11.0,60.0,27.75,8.0,126.355,114.0,41.12235511,559.0,445.0,90.1754386
2024-02-22 08:00:00,2.68,1148.0,105711.0,3.055353477,4000.0,1266.0,2320.0,210.0,1.29,239.0,1.39,7.0,1.3,11.04,87.58,0.4,4.2,601.1556667,0.98,11.44,87.06,0.45,8.1,18.625,1.05,9.93,67.68,3.89,76.97,18.5,893.6986667,2.325,1.883717823,10.435,4.911111111,79.62222222,55.055,9.615,31.29857143,69.88,0.097,2.235,0.21,0.046,0.067,5.54,0.19,3.287448355,0.058054352,61.9101508,0.035008564,3.456674736,0.070069387,0.092353291,322.6855865,0.005003216,0.073772482,3.651985599,0.243418055,2.620771902,2.0,0.7,0.0,0.59,1.32,0.0,20.27666667,96.94,0.1,82.0,26.72727273,11.0,60.0,27.75,8.0,126.4875,115.0,42.05693297,560.0,445.0,90.08695652
2024-02-22 09:00:00,2.69,1146.0,103432.0,3.126348645,3999.0,1235.0,2317.0,325.0,1.29,233.0,1.4,8.0,1.3,11.04,87.58,0.4,4.2,601.1556667,0.98,11.44,87.06,0.45,8.1,18.625,1.05,9.93,67.68,3.89,76.97,18.5,893.6986667,2.325,1.883717823,10.435,4.911111111,79.62222222,55.055,9.615,31.29857143,69.88,0.097,2.235,0.21,0.046,0.067,5.54,0.19,3.287448355,0.058054352,61.9101508,0.035008564,3.456674736,0.070069387,0.092353291,322.6855865,0.005003216,0.073772482,3.651985599,0.243418055,2.620771902,2.0,0.7,0.0,0.59,1.32,0.0,20.27666667,96.94,0.1,82.0,26.72727273,11.0,60.0,27.75,8.0,125.6925,109.0,41.77043242,554.0,445.0,90.09174312
2024-02-22 10:00:00,2.66,1149.0,103719.0,3.113809952,3999.0,1273.0,2319.0,222.0,1.3,236.0,1.36,7.0,1.3,11.04,87.58,0.4,4.2,601.1556667,0.98,11.44,87.06,0.45,8.1,18.625,1.05,9.93,67.68,3.89,76.97,18.5,893.6986667,2.325,1.883717823,10.435,4.911111111,79.62222222,55.055,9.615,31.29857143,69.88,0.097,2.235,0.21,0.046,0.067,5.54,0.19,3.287448355,0.058054352,61.9101508,0.035008564,3.456674736,0.070069387,0.092353291,322.6855865,0.005003216,0.073772482,3.651985599,0.243418055,2.620771902,2.0,0.7,0.0,0.59,1.32,0.0,20.27666667,96.94,0.1,82.0,26.72727273,11.0,60.0,27.75,8.0,126.355,114.0,41.80495567,559.0,445.0,90.52631579
2024-02-22 11:00:00,2.64,1146.0,106217.0,3.040105293,4001.0,1324.0,2320.0,170.0,1.3,243.0,1.34,7.0,1.3,11.04,87.58,0.4,4.2,601.1556667,0.98,11.44,87.06,0.45,8.1,18.625,1.05,9.93,67.68,3.89,76.97,18.5,893.6986667,2.325,1.883717823,10.435,4.911111111,79.62222222,55.055,9.615,31.29857143,69.88,0.097,2.235,0.21,0.046,0.067,5.54,0.19,3.287448355,0.058054352,61.9101508,0.035008564,3.456674736,0.070069387,0.092353291,322.6855865,0.005003216,0.073772482,3.651985599,0.243418055,2.620771902,2.0,0.7,0.0,0.59,1.32,0.0,20.27666667,96.94,0.1,82.0,26.72727273,11.0,60.0,27.75,8.0,126.7525,117.0,41.44676979,562.0,445.0,90.17094017
2024-02-22 12:00:00,2.61,1161.0,104890.0,3.072411612,4001.0,1335.0,2304.0,0.0,1.3,244.0,1.31,7.0,1.3,11.04,87.58,0.4,4.2,601.1556667,0.98,11.44,87.06,0.45,8.1,18.625,1.05,9.93,67.68,3.89,76.97,18.5,893.6986667,2.325,1.883717823,10.435,4.911111111,79.62222222,55.055,9.615,31.29857143,69.88,0.097,2.235,0.21,0.046,0.067,5.54,0.19,3.287448355,0.058054352,61.9101508,0.035008564,3.456674736,0.070069387,0.092353291,322.6855865,0.005003216,0.073772482,3.651985599,0.243418055,2.620771902,2.0,0.7,0.0,0.59,1.32,0.0,20.27666667,96.94,0.1,82.0,26.72727273,11.0,60.0,27.75,8.0,127.8125,125.0,41.51202749,570.0,445.0,94.0
2024-02-22 13:00:00,2.67,1165.0,103836.0,3.10047513,3997.0,1265.0,2291.0,0.0,1.3,239.0,1.37,7.0,1.3,11.04,87.58,0.4,4.2,601.1556667,0.98,11.44,87.06,0.45,8.1,18.625,1.05,9.93,67.68,3.89,76.97,18.5,893.6986667,2.325,1.883717823,10.435,4.911111111,79.62222222,55.055,9.615,31.29857143,69.88,0.097,2.235,0.21,0.046,0.067,5.54,0.19,3.287448355,0.058054352,61.9101508,0.035008564,3.456674736,0.070069387,0.092353291,322.6855865,0.005003216,0.073772482,3.651985599,0.243418055,2.620771902,2.0,0.7,0.0,0.59,1.32,0.0,20.27666667,96.94,0.1,82.0,26.72727273,11.0,60.0,27.75,8.0,128.21,128.0,41.81985294,573.0,445.0,94.140625
2024-02-22 14:00:00,2.66,1150.0,102608.0,3.14413,3998.0,1241.0,2309.0,152.0,1.28,234.0,1.38,7.0,1.3,11.04,87.58,0.4,4.2,601.1556667,0.98,11.44,87.06,0.45,8.1,18.625,1.05,9.93,67.68,3.89,76.97,18.5,893.6986667,2.325,1.883717823,10.435,4.911111111,79.62222222,55.055,9.615,31.29857143,69.88,0.097,2.235,0.21,0.046,0.067,5.54,0.19,3.287448355,0.058054352,61.9101508,0.035008564,3.456674736,0.070069387,0.092353291,322.6855865,0.005003216,0.073772482,3.651985599,0.243418055,2.620771902,2.0,0.7,0.0,0.59,1.32,0.0,20.27666667,96.94,0.1,82.0,26.72727273,11.0,60.0,27.75,8.0,126.885,118.0,41.81985294,563.0,445.0,89.74576271
2024-02-22 15:00:00,2.63,1150.0,106802.0,3.034477708,4001.0,1337.0,2319.0,482.0,1.3,245.0,1.33,7.0,1.3,11.04,87.58,0.4,4.2,601.1556667,0.98,11.44,87.06,0.45,8.1,18.625,1.05,9.93,67.68,3.89,76.97,18.5,893.6986667,2.325,1.883717823,10.435,4.911111111,79.62222222,55.055,9.615,31.29857143,69.88,0.097,2.235,0.21,0.046,0.067,5.54,0.19,3.287448355,0.058054352,61.9101508,0.035008564,3.456674736,0.070069387,0.092353291,322.6855865,0.005003216,0.073772482,3.651985599,0.243418055,2.620771902,2.0,0.7,0.0,0.59,1.32,0.0,20.27666667,96.94,0.1,82.0,26.72727273,11.0,60.0,27.75,8.0,125.825,110.0,41.94885971,555.0,445.0,87.45454545
2024-02-22 16:00:00,2.65,1149.0,111128.0,2.927845259,4000.0,1370.0,2321.0,870.0,1.3,253.0,1.35,7.0,1.3,10.98,87.62,0.42,3.6,601.1556667,0.98,11.28,87.24,0.45,7.6,18.625,1.03,10.28,70.14,1.12,76.97,18.46,893.6986667,2.235,1.858156072,10.6,4.911111111,79.62222222,54.87,9.84,31.47714286,69.88,0.0925,2.3,0.175,0.047,0.068,5.705,0.18,3.156829734,0.040136604,62.04292649,0.030233955,3.549187394,0.060136604,0.056176646,322.6855865,0.008245556,0.068595228,3.86278311,0.288393665,2.22075744,2.0,0.68,0.0,0.8,1.21,0.0,20.27666667,96.36,0.2,82.0,26.72727273,11.0,60.0,27.75,8.0,125.1625,105.0,42.93836707,550.0,445.0,83.71428571
2024-02-22 17:00:00,2.66,1149.0,114082.0,2.858100162,3999.0,1399.0,2321.0,1107.0,1.3,260.0,1.36,6.0,1.3,10.98,87.62,0.42,3.6,601.1556667,0.98,11.28,87.24,0.45,7.6,18.625,1.03,10.28,70.14,1.12,76.97,18.46,893.6986667,2.235,1.858156072,10.6,4.911111111,79.62222222,54.87,9.84,31.47714286,69.88,0.0925,2.3,0.175,0.047,0.068,5.705,0.18,3.156829734,0.040136604,62.04292649,0.030233955,3.549187394,0.060136604,0.056176646,322.6855865,0.008245556,0.068595228,3.86278311,0.288393665,2.22075744,2.0,0.68,0.0,0.8,1.21,0.0,20.27666667,96.36,0.2,82.0,26.72727273,11.0,60.0,27.75,8.0,125.03,104.0,41.17244526,549.0,445.0,81.05769231
2024-02-22 18:00:00,2.65,1149.0,111752.0,2.92627685,4000.0,1384.0,2318.0,1324.0,1.3,255.0,1.35,7.0,1.3,10.98,87.62,0.42,3.6,601.1556667,0.98,11.28,87.24,0.45,7.6,18.625,1.03,10.28,70.14,1.12,76.97,18.46,893.6986667,2.235,1.858156072,10.6,4.911111111,79.62222222,54.87,9.84,31.47714286,69.88,0.0925,2.3,0.175,0.047,0.068,5.705,0.18,3.156829734,0.040136604,62.04292649,0.030233955,3.549187394,0.060136604,0.056176646,322.6855865,0.008245556,0.068595228,3.86278311,0.288393665,2.22075744,2.0,0.68,0.0,0.8,1.21,0.0,20.27666667,96.36,0.2,82.0,26.72727273,11.0,60.0,27.75,8.0,123.8375,95.0,41.94885971,540.0,445.0,86.94736842
2024-02-22 19:00:00,2.65,1149.0,112194.0,2.894179644,3998.0,1385.0,2318.0,742.0,1.3,256.0,1.35,7.0,1.3,10.98,87.62,0.42,3.6,601.1556667,0.98,11.28,87.24,0.45,7.6,18.625,1.03,10.28,70.14,1.12,76.97,18.46,893.6986667,2.235,1.858156072,10.6,4.911111111,79.62222222,54.87,9.84,31.47714286,69.88,0.0925,2.3,0.175,0.047,0.068,5.705,0.18,3.156829734,0.040136604,62.04292649,0.030233955,3.549187394,0.060136604,0.056176646,322.6855865,0.008245556,0.068595228,3.86278311,0.288393665,2.22075744,2.0,0.68,0.0,0.8,1.21,0.0,20.27666667,96.36,0.2,82.0,26.72727273,11.0,60.0,27.75,8.0,124.6325,101.0,41.6,546.0,445.0,90.1980198
2024-02-22 20:00:00,2.67,1152.0,113089.0,2.881065896,4000.0,1375.0,2321.0,1009.0,1.3,257.0,1.37,7.0,1.3,10.98,87.62,0.42,3.6,601.1556667,0.98,11.28,87.24,0.45,7.6,18.625,1.03,10.28,70.14,1.12,76.97,18.46,893.6986667,2.235,1.858156072,10.6,4.911111111,79.62222222,54.87,9.84,31.47714286,69.88,0.0925,2.3,0.175,0.047,0.068,5.705,0.18,3.156829734,0.040136604,62.04292649,0.030233955,3.549187394,0.060136604,0.056176646,322.6855865,0.008245556,0.068595228,3.86278311,0.288393665,2.22075744,2.0,0.68,0.0,0.8,1.21,0.0,20.27666667,96.36,0.2,82.0,26.72727273,11.0,60.0,27.75,8.0,124.5,100.0,42.01680672,545.0,445.0,84.1
2024-02-22 21:00:00,2.7,1150.0,113966.0,2.863256722,3999.0,1361.0,2319.0,1177.0,1.3,257.0,1.4,7.0,1.3,10.98,87.62,0.42,3.6,601.1556667,0.98,11.28,87.24,0.45,7.6,18.625,1.03,10.28,70.14,1.12,76.97,18.46,893.6986667,2.235,1.858156072,10.6,4.911111111,79.62222222,54.87,9.84,31.47714286,69.88,0.0925,2.3,0.175,0.047,0.068,5.705,0.18,3.156829734,0.040136604,62.04292649,0.030233955,3.549187394,0.060136604,0.056176646,322.6855865,0.008245556,0.068595228,3.86278311,0.288393665,2.22075744,2.0,0.68,0.0,0.8,1.21,0.0,20.27666667,96.36,0.2,82.0,26.72727273,11.0,60.0,27.75,8.0,124.5,100.0,41.16972477,545.0,445.0,87.7
2024-02-22 22:00:00,2.69,1150.0,114390.0,2.852440807,4000.0,1368.0,2318.0,1152.0,1.3,258.0,1.39,7.0,1.3,10.98,87.62,0.42,3.6,601.1556667,0.98,11.28,87.24,0.45,7.6,18.625,1.03,10.28,70.14,1.12,76.97,18.46,893.6986667,2.235,1.858156072,10.6,4.911111111,79.62222222,54.87,9.84,31.47714286,69.88,0.0925,2.3,0.175,0.047,0.068,5.705,0.18,3.156829734,0.040136604,62.04292649,0.030233955,3.549187394,0.060136604,0.056176646,322.6855865,0.008245556,0.068595228,3.86278311,0.288393665,2.22075744,2.0,0.68,0.0,0.8,1.21,0.0,20.27666667,96.36,0.2,82.0,26.72727273,11.0,60.0,27.75,8.0,124.765,102.0,40.69264069,547.0,445.0,87.05882353
2024-02-22 23:00:00,2.69,1151.0,106452.0,3.064226758,4000.0,1265.0,2319.0,1051.0,1.29,241.0,1.4,7.0,1.3,11.06,87.56,0.4,3.8,619.018,0.98,11.39,87.12,0.44,7.8,20.816000003,1.05,10.36,69.9,1.21,75.72666667,18.53,895.8656667,2.17,1.8978718,10.38,5.183333333,79.11666667,55.34,9.79,32.19142857,69.88,0.095,2.165,0.185,0.046,0.0665,5.47,0.18,3.166010634,0.049998238,62.42619954,0.029156063,3.519106272,0.064629243,0.058076233,333.3291016,0.009565795,0.069001502,3.368838646,0.230259563,2.339864698,2.0,0.63,0.0,0.47,1.28,0.0,22.37666667,97.13,0.1,82.0,26.72727273,11.0,60.0,27.75,8.0,124.3675,99.0,40.372812,544.0,445.0,86.36363636
2024-02-23 00:00:00,2.68,1148.0,106329.0,3.064143987,3999.0,1287.0,2316.0,971.0,1.3,241.0,1.38,7.0,1.3,11.06,87.56,0.4,3.8,619.018,0.98,11.39,87.12,0.44,7.8,20.816000003,1.05,10.36,69.9,1.21,75.72666667,18.53,895.8656667,2.17,1.8978718,10.38,5.183333333,79.11666667,55.34,9.79,32.19142857,69.88,0.095,2.165,0.185,0.046,0.0665,5.47,0.18,3.166010634,0.049998238,62.42619954,0.029156063,3.519106272,0.064629243,0.058076233,333.3291016,0.009565795,0.069001502,3.368838646,0.230259563,2.339864698,2.0,0.63,0.0,0.47,1.28,0.0,22.37666667,97.13,0.1,82.0,26.72727273,11.0,60.0,27.75,8.0,123.25,100.0,42.81867145,540.0,440.0,87.1
2024-02-23 01:00:00,2.69,1150.0,103741.0,3.15100557,4002.0,1230.0,2320.0,1160.0,1.29,234.0,1.4,8.0,1.3,11.06,87.56,0.4,3.8,619.018,0.98,11.39,87.12,0.44,7.8,20.816000003,1.05,10.36,69.9,1.21,75.72666667,18.53,895.8656667,2.17,1.8978718,10.38,5.183333333,79.11666667,55.34,9.79,32.19142857,69.88,0.095,2.165,0.185,0.046,0.0665,5.47,0.18,3.166010634,0.049998238,62.42619954,0.029156063,3.519106272,0.064629243,0.058076233,333.3291016,0.009565795,0.069001502,3.368838646,0.230259563,2.339864698,2.0,0.63,0.0,0.47,1.28,0.0,22.37666667,97.13,0.1,82.0,26.72727273,11.0,60.0,27.75,8.0,122.72,96.0,41.09526001,536.0,440.0,87.29166667
2024-02-23 02:00:00,2.7,1149.0,104094.0,3.122488614,3997.0,1306.0,2319.0,796.0,1.29,247.0,1.41,7.0,1.3,11.06,87.56,0.4,3.8,619.018,0.98,11.39,87.12,0.44,7.8,20.816000003,1.05,10.36,69.9,1.21,75.72666667,18.53,895.8656667,2.17,1.8978718,10.38,5.183333333,79.11666667,55.34,9.79,32.19142857,69.88,0.095,2.165,0.185,0.046,0.0665,5.47,0.18,3.166010634,0.049998238,62.42619954,0.029156063,3.519106272,0.064629243,0.058076233,333.3291016,0.009565795,0.069001502,3.368838646,0.230259563,2.339864698,2.0,0.63,0.0,0.47,1.28,0.0,22.37666667,97.13,0.1,82.0,26.72727273,11.0,60.0,27.75,8.0,123.1175,99.0,40.86317723,539.0,440.0,87.07070707
2024-02-23 03:00:00,2.68,1150.0,103487.0,3.125209612,3999.0,1207.0,2318.0,339.0,1.25,234.0,1.43,7.0,1.3,11.06,87.56,0.4,3.8,619.018,0.98,11.39,87.12,0.44,7.8,20.816000003,1.05,10.36,69.9,1.21,75.72666667,18.53,895.8656667,2.17,1.8978718,10.38,5.183333333,79.11666667,55.34,9.79,32.19142857,69.88,0.095,2.165,0.185,0.046,0.0665,5.47,0.18,3.166010634,0.049998238,62.42619954,0.029156063,3.519106272,0.064629243,0.058076233,333.3291016,0.009565795,0.069001502,3.368838646,0.230259563,2.339864698,2.0,0.63,0.0,0.47,1.28,0.0,22.37666667,97.13,0.1,82.0,26.72727273,11.0,60.0,27.75,8.0,124.045,106.0,40.70755801,546.0,440.0,94.33962264
2024-02-23 04:00:00,2.69,1151.0,103636.0,3.108007391,3999.0,1239.0,2318.0,0.0,1.29,234.0,1.4,8.0,1.3,11.06,87.56,0.4,3.8,619.018,0.98,11.39,87.12,0.44,7.8,20.816000003,1.05,10.36,69.9,1.21,75.72666667,18.53,895.8656667,2.17,1.8978718,10.38,5.183333333,79.11666667,55.34,9.79,32.19142857,69.88,0.095,2.165,0.185,0.046,0.0665,5.47,0.18,3.166010634,0.049998238,62.42619954,0.029156063,3.519106272,0.064629243,0.058076233,333.3291016,0.009565795,0.069001502,3.368838646,0.230259563,2.339864698,2.0,0.63,0.0,0.47,1.28,0.0,22.37666667,97.13,0.1,82.0,26.72727273,11.0,60.0,27.75,8.0,124.4425,109.0,41.03336423,549.0,440.0,93.85321101
2024-02-23 05:00:00,2.7,1148.0,104170.0,3.092086637,3999.0,1224.0,2307.0,0.0,1.28,235.0,1.42,7.0,1.3,11.06,87.56,0.4,3.8,619.018,0.98,11.39,87.12,0.44,7.8,20.816000003,1.05,10.36,69.9,1.21,75.72666667,18.53,895.8656667,2.17,1.8978718,10.38,5.183333333,79.11666667,55.34,9.79,32.19142857,69.88,0.095,2.165,0.185,0.046,0.0665,5.47,0.18,3.166010634,0.049998238,62.42619954,0.029156063,3.519106272,0.064629243,0.058076233,333.3291016,0.009565795,0.069001502,3.368838646,0.230259563,2.339864698,2.0,0.63,0.0,0.47,1.28,0.0,22.37666667,97.13,0.1,82.0,26.72727273,11.0,60.0,27.75,8.0,124.7075,111.0,40.67757548,551.0,440.0,93.96396396
2024-02-23 06:00:00,2.7,1150.0,105382.0,3.067013357,4000.0,1217.0,2322.0,268.0,1.26,237.0,1.44,7.0,1.3,11.06,87.56,0.4,3.8,619.018,0.98,11.39,87.12,0.44,7.8,20.816000003,1.05,10.36,69.9,1.21,75.72666667,18.53,895.8656667,2.17,1.8978718,10.38,5.183333333,79.11666667,55.34,9.79,32.19142857,69.88,0.095,2.165,0.185,0.046,0.0665,5.47,0.18,3.166010634,0.049998238,62.42619954,0.029156063,3.519106272,0.064629243,0.058076233,333.3291016,0.009565795,0.069001502,3.368838646,0.230259563,2.339864698,2.0,0.63,0.0,0.47,1.28,0.0,22.37666667,97.13,0.1,82.0,26.72727273,11.0,60.0,27.75,8.0,124.575,110.0,40.83084691,550.0,440.0,91.72727273
2024-02-23 07:00:00,2.69,1150.0,104778.0,3.080335894,4000.0,1238.0,2316.0,148.0,1.28,237.0,1.41,7.0,1.3,11.06,87.56,0.4,3.8,619.018,0.98,11.39,87.12,0.44,7.8,20.816000003,1.05,10.36,69.9,1.21,75.72666667,18.53,895.8656667,2.17,1.8978718,10.38,5.183333333,79.11666667,55.34,9.79,32.19142857,69.88,0.095,2.165,0.185,0.046,0.0665,5.47,0.18,3.166010634,0.049998238,62.42619954,0.029156063,3.519106272,0.064629243,0.058076233,333.3291016,0.009565795,0.069001502,3.368838646,0.230259563,2.339864698,2.0,0.63,0.0,0.47,1.28,0.0,22.37666667,97.13,0.1,82.0,26.72727273,11.0,60.0,27.75,8.0,124.7075,111.0,41.34129536,551.0,440.0,90.36036036
2024-02-23 08:00:00,2.69,1145.0,105871.0,3.062659838,3999.0,1260.0,2306.0,562.0,1.29,238.0,1.4,8.0,1.3,11.15,87.48,0.4,4.1,619.018,0.97,11.4,87.11,0.45,8.4,20.816000003,1.04,10.71,64.86,4.46,75.72666667,19.97,895.8656667,2.24,1.910582235,10.585,5.183333333,79.11666667,55.025,9.72,31.83428571,69.88,0.098,2.215,0.19,0.0495,0.07,5.54,0.185,3.040222338,0.051920244,62.5541187,0.030284918,3.686987518,0.054136491,0.052313741,333.3291016,0.005231198,0.070962732,3.099362487,0.250341132,2.20782956,2.0,0.96,0.0,0.54,1.32,0.0,22.37666667,96.46,0.1,82.0,26.72727273,11.0,60.0,27.75,8.0,123.9125,105.0,41.12235511,545.0,440.0,90.28571429
2024-02-23 09:00:00,2.7,1148.0,106278.0,3.053998405,4000.0,1241.0,2313.0,628.0,1.28,239.0,1.42,7.0,1.3,11.15,87.48,0.4,4.1,619.018,0.97,11.4,87.11,0.45,8.4,20.816000003,1.04,10.71,64.86,4.46,75.72666667,19.97,895.8656667,2.24,1.910582235,10.585,5.183333333,79.11666667,55.025,9.72,31.83428571,69.88,0.098,2.215,0.19,0.0495,0.07,5.54,0.185,3.040222338,0.051920244,62.5541187,0.030284918,3.686987518,0.054136491,0.052313741,333.3291016,0.005231198,0.070962732,3.099362487,0.250341132,2.20782956,2.0,0.96,0.0,0.54,1.32,0.0,22.37666667,96.46,0.1,82.0,26.72727273,11.0,60.0,27.75,8.0,123.9125,105.0,41.64189344,545.0,440.0,87.61904762
2024-02-23 10:00:00,2.66,1148.0,104115.0,3.114422084,4001.0,1266.0,2317.0,515.0,1.29,237.0,1.37,7.0,1.3,11.15,87.48,0.4,4.1,619.018,0.97,11.4,87.11,0.45,8.4,20.816000003,1.04,10.71,64.86,4.46,75.72666667,19.97,895.8656667,2.24,1.910582235,10.585,5.183333333,79.11666667,55.025,9.72,31.83428571,69.88,0.098,2.215,0.19,0.0495,0.07,5.54,0.185,3.040222338,0.051920244,62.5541187,0.030284918,3.686987518,0.054136491,0.052313741,333.3291016,0.005231198,0.070962732,3.099362487,0.250341132,2.20782956,2.0,0.96,0.0,0.54,1.32,0.0,22.37666667,96.46,0.1,82.0,26.72727273,11.0,60.0,27.75,8.0,124.045,106.0,42.05969469,546.0,440.0,87.45283019
2024-02-23 11:00:00,2.66,1147.0,103286.0,3.127972577,4000.0,1276.0,2317.0,230.0,1.3,236.0,1.36,8.0,1.3,11.15,87.48,0.4,4.1,619.018,0.97,11.4,87.11,0.45,8.4,20.816000003,1.04,10.71,64.86,4.46,75.72666667,19.97,895.8656667,2.24,1.910582235,10.585,5.183333333,79.11666667,55.025,9.72,31.83428571,69.88,0.098,2.215,0.19,0.0495,0.07,5.54,0.185,3.040222338,0.051920244,62.5541187,0.030284918,3.686987518,0.054136491,0.052313741,333.3291016,0.005231198,0.070962732,3.099362487,0.250341132,2.20782956,2.0,0.96,0.0,0.54,1.32,0.0,22.37666667,96.46,0.1,82.0,26.72727273,11.0,60.0,27.75,8.0,124.9725,113.0,41.4739229,553.0,440.0,89.46902655
2024-02-23 12:00:00,2.65,1148.0,102312.0,3.150515978,4000.0,1257.0,2317.0,40.0,1.3,233.0,1.35,7.0,1.3,11.15,87.48,0.4,4.1,619.018,0.97,11.4,87.11,0.45,8.4,20.816000003,1.04,10.71,64.86,4.46,75.72666667,19.97,895.8656667,2.24,1.910582235,10.585,5.183333333,79.11666667,55.025,9.72,31.83428571,69.88,0.098,2.215,0.19,0.0495,0.07,5.54,0.185,3.040222338,0.051920244,62.5541187,0.030284918,3.686987518,0.054136491,0.052313741,333.3291016,0.005231198,0.070962732,3.099362487,0.250341132,2.20782956,2.0,0.96,0.0,0.54,1.32,0.0,22.37666667,96.46,0.1,82.0,26.72727273,11.0,60.0,27.75,8.0,125.7675,119.0,41.39269406,559.0,440.0,87.31092437
2024-02-23 13:00:00,2.64,1150.0,101413.0,3.17846555,4002.0,1258.0,2300.0,0.0,1.3,232.0,1.34,6.0,1.3,11.15,87.48,0.4,4.1,619.018,0.97,11.4,87.11,0.45,8.4,20.816000003,1.04,10.71,64.86,4.46,75.72666667,19.97,895.8656667,2.24,1.910582235,10.585,5.183333333,79.11666667,55.025,9.72,31.83428571,69.88,0.098,2.215,0.19,0.0495,0.07,5.54,0.185,3.040222338,0.051920244,62.5541187,0.030284918,3.686987518,0.054136491,0.052313741,333.3291016,0.005231198,0.070962732,3.099362487,0.250341132,2.20782956,2.0,0.96,0.0,0.54,1.32,0.0,22.37666667,96.46,0.1,82.0,26.72727273,11.0,60.0,27.75,8.0,126.0325,121.0,41.12682482,561.0,440.0,91.40495868
2024-02-23 14:00:00,2.63,1151.0,100919.0,3.192417453,4000.0,1260.0,2303.0,0.0,1.3,232.0,1.33,8.0,1.3,11.15,87.48,0.4,4.1,619.018,0.97,11.4,87.11,0.45,8.4,20.816000003,1.04,10.71,64.86,4.46,75.72666667,19.97,895.8656667,2.24,1.910582235,10.585,5.183333333,79.11666667,55.025,9.72,31.83428571,69.88,0.098,2.215,0.19,0.0495,0.07,5.54,0.185,3.040222338,0.051920244,62.5541187,0.030284918,3.686987518,0.054136491,0.052313741,333.3291016,0.005231198,0.070962732,3.099362487,0.250341132,2.20782956,2.0,0.96,0.0,0.54,1.32,0.0,22.37666667,96.46,0.1,82.0,26.72727273,11.0,60.0,27.75,8.0,126.0325,121.0,41.86099162,561.0,440.0,90.66115702
2024-02-23 15:00:00,2.64,1157.0,104985.0,3.068100106,3999.0,1305.0,2312.0,0.0,1.3,242.0,1.34,7.0,1.3,11.15,87.48,0.4,4.1,619.018,0.97,11.4,87.11,0.45,8.4,20.816000003,1.04,10.71,64.86,4.46,75.72666667,19.97,895.8656667,2.24,1.910582235,10.585,5.183333333,79.11666667,55.025,9.72,31.83428571,69.88,0.098,2.215,0.19,0.0495,0.07,5.54,0.185,3.040222338,0.051920244,62.5541187,0.030284918,3.686987518,0.054136491,0.052313741,333.3291016,0.005231198,0.070962732,3.099362487,0.250341132,2.20782956,2.0,0.96,0.0,0.54,1.32,0.0,22.37666667,96.46,0.1,82.0,26.72727273,11.0,60.0,27.75,8.0,125.9,120.0,42.15885947,560.0,440.0,86.75
2024-02-23 23:00:00,2.67,1151.0,105978.0,3.063271542,3998.0,1287.0,2320.0,686.0,1.3,241.0,1.37,8.0,1.3,11.09,87.58,0.38,3.6,589.0443333,0.95,11.44,87.08,0.45,7.8,19.749999997,1.03,10.03,69.99,1.08,81.63333333,18.9,903.639,2.27,1.902353764,10.52,4.88,79.81333333,54.995,10.115,32.37,71.17,0.111,2.225,0.28,0.048,0.0705,5.53,0.18,3.032433503,0.161527936,62.25826043,0.021848676,3.496076064,0.105652567,0.093628984,324.2888131,0.004590675,0.075329223,3.558733519,0.257388904,2.184720636,2.0,0.48,0.0,0.75,1.28,0.0,20.94666667,95.72,0.1,82.0,26.72727273,11.0,60.0,27.75,8.0,123.9125,105.0,43.10657596,545.0,440.0,87.61904762
2024-02-24 00:00:00,2.69,1161.0,103989.0,3.098238686,4000.0,1249.0,2313.0,0.0,1.3,237.0,1.39,7.0,1.3,11.09,87.58,0.38,3.6,589.0443333,0.95,11.44,87.08,0.45,7.8,19.749999997,1.03,10.03,69.99,1.08,81.63333333,18.9,903.639,2.27,1.902353764,10.52,4.88,79.81333333,54.995,10.115,32.37,71.17,0.111,2.225,0.28,0.048,0.0705,5.53,0.18,3.032433503,0.161527936,62.25826043,0.021848676,3.496076064,0.105652567,0.093628984,324.2888131,0.004590675,0.075329223,3.558733519,0.257388904,2.184720636,2.0,0.48,0.0,0.75,1.28,0.0,20.94666667,95.72,0.1,82.0,26.72727273,11.0,60.0,27.75,8.0,125.18,124.0,42.06757664,559.0,435.0,87.17741935
2024-02-24 01:00:00,2.67,1150.0,106617.0,3.05283209,4000.0,1299.0,2317.0,868.0,1.3,242.0,1.37,7.0,1.3,11.09,87.58,0.38,3.6,589.0443333,0.95,11.44,87.08,0.45,7.8,19.749999997,1.03,10.03,69.99,1.08,81.63333333,18.9,903.639,2.27,1.902353764,10.52,4.88,79.81333333,54.995,10.115,32.37,71.17,0.111,2.225,0.28,0.048,0.0705,5.53,0.18,3.032433503,0.161527936,62.25826043,0.021848676,3.496076064,0.105652567,0.093628984,324.2888131,0.004590675,0.075329223,3.558733519,0.257388904,2.184720636,2.0,0.48,0.0,0.75,1.28,0.0,20.94666667,95.72,0.1,82.0,26.72727273,11.0,60.0,27.75,8.0,123.25,100.0,43.10266848,540.0,440.0,87.1
2024-02-24 02:00:00,2.69,1150.0,106867.0,3.041653842,4000.0,1283.0,2319.0,757.0,1.3,242.0,1.39,8.0,1.3,11.09,87.58,0.38,3.6,589.0443333,0.95,11.44,87.08,0.45,7.8,19.749999997,1.03,10.03,69.99,1.08,81.63333333,18.9,903.639,2.27,1.902353764,10.52,4.88,79.81333333,54.995,10.115,32.37,71.17,0.111,2.225,0.28,0.048,0.0705,5.53,0.18,3.032433503,0.161527936,62.25826043,0.021848676,3.496076064,0.105652567,0.093628984,324.2888131,0.004590675,0.075329223,3.558733519,0.257388904,2.184720636,2.0,0.48,0.0,0.75,1.28,0.0,20.94666667,95.72,0.1,82.0,26.72727273,11.0,60.0,27.75,8.0,123.78,104.0,43.08979869,544.0,440.0,87.30769231
2024-02-24 03:00:00,2.67,1150.0,103964.0,3.124094412,4000.0,1256.0,2316.0,672.0,1.28,236.0,1.39,7.0,1.3,11.09,87.58,0.38,3.6,589.0443333,0.95,11.44,87.08,0.45,7.8,19.749999997,1.03,10.03,69.99,1.08,81.63333333,18.9,903.639,2.27,1.902353764,10.52,4.88,79.81333333,54.995,10.115,32.37,71.17,0.111,2.225,0.28,0.048,0.0705,5.53,0.18,3.032433503,0.161527936,62.25826043,0.021848676,3.496076064,0.105652567,0.093628984,324.2888131,0.004590675,0.075329223,3.558733519,0.257388904,2.184720636,2.0,0.48,0.0,0.75,1.28,0.0,20.94666667,95.72,0.1,82.0,26.72727273,11.0,60.0,27.75,8.0,123.515,102.0,42.62075134,542.0,440.0,90.49019608
2024-02-24 04:00:00,2.7,1150.0,104290.0,3.114968509,4000.0,1241.0,2318.0,691.0,1.29,235.0,1.41,8.0,1.3,11.09,87.58,0.38,3.6,589.0443333,0.95,11.44,87.08,0.45,7.8,19.749999997,1.03,10.03,69.99,1.08,81.63333333,18.9,903.639,2.27,1.902353764,10.52,4.88,79.81333333,54.995,10.115,32.37,71.17,0.111,2.225,0.28,0.048,0.0705,5.53,0.18,3.032433503,0.161527936,62.25826043,0.021848676,3.496076064,0.105652567,0.093628984,324.2888131,0.004590675,0.075329223,3.558733519,0.257388904,2.184720636,2.0,0.48,0.0,0.75,1.28,0.0,20.94666667,95.72,0.1,82.0,26.72727273,11.0,60.0,27.75,8.0,123.64750000000001,103.0,42.75784753,543.0,440.0,90.29126214
2024-02-24 05:00:00,2.7,1150.0,103956.0,3.092197077,3984.0,1226.0,2301.0,145.0,1.28,234.0,1.42,7.0,1.3,11.09,87.58,0.38,3.6,589.0443333,0.95,11.44,87.08,0.45,7.8,19.749999997,1.03,10.03,69.99,1.08,81.63333333,18.9,903.639,2.27,1.902353764,10.52,4.88,79.81333333,54.995,10.115,32.37,71.17,0.111,2.225,0.28,0.048,0.0705,5.53,0.18,3.032433503,0.161527936,62.25826043,0.021848676,3.496076064,0.105652567,0.093628984,324.2888131,0.004590675,0.075329223,3.558733519,0.257388904,2.184720636,2.0,0.48,0.0,0.75,1.28,0.0,20.94666667,95.72,0.1,82.0,26.72727273,11.0,60.0,27.75,8.0,124.9725,113.0,43.18794964,553.0,440.0,99.82300885
2024-02-24 06:00:00,2.7,1150.0,103816.0,3.066959308,3953.0,1226.0,2303.0,0.0,1.28,234.0,1.42,7.0,1.3,11.09,87.58,0.38,3.6,589.0443333,0.95,11.44,87.08,0.45,7.8,19.749999997,1.03,10.03,69.99,1.08,81.63333333,18.9,903.639,2.27,1.902353764,10.52,4.88,79.81333333,54.995,10.115,32.37,71.17,0.111,2.225,0.28,0.048,0.0705,5.53,0.18,3.032433503,0.161527936,62.25826043,0.021848676,3.496076064,0.105652567,0.093628984,324.2888131,0.004590675,0.075329223,3.558733519,0.257388904,2.184720636,2.0,0.48,0.0,0.75,1.28,0.0,20.94666667,95.72,0.1,82.0,26.72727273,11.0,60.0,27.75,8.0,125.5025,117.0,43.38983051,557.0,440.0,93.58974359
2024-02-24 07:00:00,2.66,1151.0,103838.0,3.102740809,4000.0,1262.0,2298.0,0.0,1.29,236.0,1.37,7.0,1.3,11.09,87.58,0.38,3.6,589.0443333,0.95,11.44,87.08,0.45,7.8,19.749999997,1.03,10.03,69.99,1.08,81.63333333,18.9,903.639,2.27,1.902353764,10.52,4.88,79.81333333,54.995,10.115,32.37,71.17,0.111,2.225,0.28,0.048,0.0705,5.53,0.18,3.032433503,0.161527936,62.25826043,0.021848676,3.496076064,0.105652567,0.093628984,324.2888131,0.004590675,0.075329223,3.558733519,0.257388904,2.184720636,2.0,0.48,0.0,0.75,1.28,0.0,20.94666667,95.72,0.1,82.0,26.72727273,11.0,60.0,27.75,8.0,126.43,124.0,43.52591916,564.0,440.0,93.5483871
2024-02-24 08:00:00,2.69,1152.0,104182.0,3.090958179,3998.0,1241.0,2301.0,0.0,1.29,236.0,1.4,7.0,1.3,11.01,87.65,0.39,3.4,589.0443333,0.95,11.19,87.34,0.43,8.6,19.749999997,1.04,10.95,68.56,2.31,81.63333333,18.18,903.639,2.285,1.854532367,10.44,4.88,79.81333333,54.97,9.515,32.37,71.17,0.107,2.22,0.24,0.05,0.0735,5.63,0.185,3.234331829,0.095550498,61.88890479,0.024668796,3.649426551,0.077672189,0.08758482,324.2888131,0.005609421,0.073755427,3.759387223,0.241788871,2.261962778,2.0,0.76,0.0,0.71,1.23,0.0,20.94666667,96.84,0.1,82.0,26.72727273,11.0,60.0,27.75,8.0,126.0325,121.0,42.62709915,561.0,440.0,93.47107438
2024-02-24 09:00:00,2.69,1151.0,103621.0,3.110010447,4001.0,1236.0,2307.0,0.0,1.29,234.0,1.4,7.0,1.3,11.01,87.65,0.39,3.4,589.0443333,0.95,11.19,87.34,0.43,8.6,19.749999997,1.04,10.95,68.56,2.31,81.63333333,18.18,903.639,2.285,1.854532367,10.44,4.88,79.81333333,54.97,9.515,32.37,71.17,0.107,2.22,0.24,0.05,0.0735,5.63,0.185,3.234331829,0.095550498,61.88890479,0.024668796,3.649426551,0.077672189,0.08758482,324.2888131,0.005609421,0.073755427,3.759387223,0.241788871,2.261962778,2.0,0.76,0.0,0.71,1.23,0.0,20.94666667,96.84,0.1,82.0,26.72727273,11.0,60.0,27.75,8.0,125.37,116.0,42.03233256,556.0,440.0,93.53448276
2024-02-24 10:00:00,2.7,1146.0,105542.0,3.063646892,3998.0,1248.0,2315.0,346.0,1.29,237.0,1.41,6.0,1.3,11.01,87.65,0.39,3.4,589.0443333,0.95,11.19,87.34,0.43,8.6,19.749999997,1.04,10.95,68.56,2.31,81.63333333,18.18,903.639,2.285,1.854532367,10.44,4.88,79.81333333,54.97,9.515,32.37,71.17,0.107,2.22,0.24,0.05,0.0735,5.63,0.185,3.234331829,0.095550498,61.88890479,0.024668796,3.649426551,0.077672189,0.08758482,324.2888131,0.005609421,0.073755427,3.759387223,0.241788871,2.261962778,2.0,0.76,0.0,0.71,1.23,0.0,20.94666667,96.84,0.1,82.0,26.72727273,11.0,60.0,27.75,8.0,124.84,112.0,42.4263194,552.0,440.0,88.30357143
2024-02-24 11:00:00,2.65,1149.0,103770.0,3.125059234,4001.0,1268.0,2312.0,521.0,1.29,237.0,1.36,7.0,1.3,11.01,87.65,0.39,3.4,589.0443333,0.95,11.19,87.34,0.43,8.6,19.749999997,1.04,10.95,68.56,2.31,81.63333333,18.18,903.639,2.285,1.854532367,10.44,4.88,79.81333333,54.97,9.515,32.37,71.17,0.107,2.22,0.24,0.05,0.0735,5.63,0.185,3.234331829,0.095550498,61.88890479,0.024668796,3.649426551,0.077672189,0.08758482,324.2888131,0.005609421,0.073755427,3.759387223,0.241788871,2.261962778,2.0,0.76,0.0,0.71,1.23,0.0,20.94666667,96.84,0.1,82.0,26.72727273,11.0,60.0,27.75,8.0,124.7075,111.0,41.55967665,551.0,440.0,87.83783784
2024-02-24 12:00:00,2.64,1148.0,103560.0,3.127172988,4000.0,1285.0,2320.0,429.0,1.29,237.0,1.35,7.0,1.3,11.01,87.65,0.39,3.4,589.0443333,0.95,11.19,87.34,0.43,8.6,19.749999997,1.04,10.95,68.56,2.31,81.63333333,18.18,903.639,2.285,1.854532367,10.44,4.88,79.81333333,54.97,9.515,32.37,71.17,0.107,2.22,0.24,0.05,0.0735,5.63,0.185,3.234331829,0.095550498,61.88890479,0.024668796,3.649426551,0.077672189,0.08758482,324.2888131,0.005609421,0.073755427,3.759387223,0.241788871,2.261962778,2.0,0.76,0.0,0.71,1.23,0.0,20.94666667,96.84,0.1,82.0,26.72727273,11.0,60.0,27.75,8.0,124.575,110.0,41.09839817,550.0,440.0,87.36363636
2024-02-24 13:00:00,2.66,1148.0,101530.0,3.188253931,4000.0,1242.0,2320.0,385.0,1.29,231.0,1.37,7.0,1.3,11.01,87.65,0.39,3.4,589.0443333,0.95,11.19,87.34,0.43,8.6,19.749999997,1.04,10.95,68.56,2.31,81.63333333,18.18,903.639,2.285,1.854532367,10.44,4.88,79.81333333,54.97,9.515,32.37,71.17,0.107,2.22,0.24,0.05,0.0735,5.63,0.185,3.234331829,0.095550498,61.88890479,0.024668796,3.649426551,0.077672189,0.08758482,324.2888131,0.005609421,0.073755427,3.759387223,0.241788871,2.261962778,2.0,0.76,0.0,0.71,1.23,0.0,20.94666667,96.84,0.1,82.0,26.72727273,11.0,60.0,27.75,8.0,124.1775,107.0,41.57846295,547.0,440.0,87.38317757
2024-02-24 14:00:00,2.66,1148.0,104006.0,3.123651844,4000.0,1260.0,2307.0,694.0,1.29,236.0,1.37,8.0,1.3,11.01,87.65,0.39,3.4,589.0443333,0.95,11.19,87.34,0.43,8.6,19.749999997,1.04,10.95,68.56,2.31,81.63333333,18.18,903.639,2.285,1.854532367,10.44,4.88,79.81333333,54.97,9.515,32.37,71.17,0.107,2.22,0.24,0.05,0.0735,5.63,0.185,3.234331829,0.095550498,61.88890479,0.024668796,3.649426551,0.077672189,0.08758482,324.2888131,0.005609421,0.073755427,3.759387223,0.241788871,2.261962778,2.0,0.76,0.0,0.71,1.23,0.0,20.94666667,96.84,0.1,82.0,26.72727273,11.0,60.0,27.75,8.0,124.575,110.0,42.61261261,550.0,440.0,87.72727273
2024-02-24 15:00:00,2.64,1148.0,109892.0,2.951831716,4002.0,1367.0,2314.0,552.0,1.29,252.0,1.35,7.0,1.3,11.01,87.65,0.39,3.4,589.0443333,0.95,11.19,87.34,0.43,8.6,19.749999997,1.04,10.95,68.56,2.31,81.63333333,18.18,903.639,2.285,1.854532367,10.44,4.88,79.81333333,54.97,9.515,32.37,71.17,0.107,2.22,0.24,0.05,0.0735,5.63,0.185,3.234331829,0.095550498,61.88890479,0.024668796,3.649426551,0.077672189,0.08758482,324.2888131,0.005609421,0.073755427,3.759387223,0.241788871,2.261962778,2.0,0.76,0.0,0.71,1.23,0.0,20.94666667,96.84,0.1,82.0,26.72727273,11.0,60.0,27.75,8.0,124.575,110.0,42.8829643,550.0,440.0,87.63636364
2024-02-24 16:00:00,2.65,1149.0,113053.0,2.866623273,4000.0,1391.0,2319.0,527.0,1.3,258.0,1.35,7.0,1.3,11.1,87.57,0.38,3.2,589.0443333,0.95,11.22,87.29,0.44,7.2,19.749999997,1.05,10.49,69.4,1.31,81.63333333,18.8,903.639,2.39,1.832187423,10.425,4.88,79.81333333,54.98,9.885,32.37,71.17,0.0985,2.075,0.24,0.055,0.075,5.69,0.19,2.756972625,0.069947975,62.09087777,0.030899909,3.588714046,0.059812542,0.145271709,324.2888131,0.005213837,0.081665741,3.541585253,0.25942272,2.361962778,2.0,0.6,0.0,0.59,1.3,0.0,20.94666667,96.73,0.2,82.0,26.72727273,11.0,60.0,27.75,8.0,124.575,110.0,41.43408214,550.0,440.0,87.81818182
2024-02-24 17:00:00,2.64,1149.0,113094.0,2.862330105,3999.0,1407.0,2319.0,447.0,1.3,259.0,1.34,7.0,1.3,11.1,87.57,0.38,3.2,589.0443333,0.95,11.22,87.29,0.44,7.2,19.749999997,1.05,10.49,69.4,1.31,81.63333333,18.8,903.639,2.39,1.832187423,10.425,4.88,79.81333333,54.98,9.885,32.37,71.17,0.0985,2.075,0.24,0.055,0.075,5.69,0.19,2.756972625,0.069947975,62.09087777,0.030899909,3.588714046,0.059812542,0.145271709,324.2888131,0.005213837,0.081665741,3.541585253,0.25942272,2.361962778,2.0,0.6,0.0,0.59,1.3,0.0,20.94666667,96.73,0.2,82.0,26.72727273,11.0,60.0,27.75,8.0,123.325,110.0,41.51030808,545.0,435.0,86.90909091
2024-02-24 18:00:00,2.65,1148.0,113248.0,2.855805443,3999.0,1400.0,2319.0,364.0,1.3,258.0,1.35,7.0,1.3,11.1,87.57,0.38,3.2,589.0443333,0.95,11.22,87.29,0.44,7.2,19.749999997,1.05,10.49,69.4,1.31,81.63333333,18.8,903.639,2.39,1.832187423,10.425,4.88,79.81333333,54.98,9.885,32.37,71.17,0.0985,2.075,0.24,0.055,0.075,5.69,0.19,2.756972625,0.069947975,62.09087777,0.030899909,3.588714046,0.059812542,0.145271709,324.2888131,0.005213837,0.081665741,3.541585253,0.25942272,2.361962778,2.0,0.6,0.0,0.59,1.3,0.0,20.94666667,96.73,0.2,82.0,26.72727273,11.0,60.0,27.75,8.0,124.5175,119.0,40.88410444,554.0,435.0,87.39495798
2024-02-24 19:00:00,2.64,1151.0,111788.0,3.042083182,4222.0,1393.0,2310.0,0.0,1.3,256.0,1.34,7.0,1.3,11.1,87.57,0.38,3.2,589.0443333,0.95,11.22,87.29,0.44,7.2,19.749999997,1.05,10.49,69.4,1.31,81.63333333,18.8,903.639,2.39,1.832187423,10.425,4.88,79.81333333,54.98,9.885,32.37,71.17,0.0985,2.075,0.24,0.055,0.075,5.69,0.19,2.756972625,0.069947975,62.09087777,0.030899909,3.588714046,0.059812542,0.145271709,324.2888131,0.005213837,0.081665741,3.541585253,0.25942272,2.361962778,2.0,0.6,0.0,0.59,1.3,0.0,20.94666667,96.73,0.2,82.0,26.72727273,11.0,60.0,27.75,8.0,124.65,120.0,42.20141585,555.0,435.0,93.5
2024-02-24 20:00:00,2.65,1145.0,110595.0,2.911847969,3998.0,1363.0,2307.0,0.0,1.3,252.0,1.35,7.0,1.3,11.1,87.57,0.38,3.2,589.0443333,0.95,11.22,87.29,0.44,7.2,19.749999997,1.05,10.49,69.4,1.31,81.63333333,18.8,903.639,2.39,1.832187423,10.425,4.88,79.81333333,54.98,9.885,32.37,71.17,0.0985,2.075,0.24,0.055,0.075,5.69,0.19,2.756972625,0.069947975,62.09087777,0.030899909,3.588714046,0.059812542,0.145271709,324.2888131,0.005213837,0.081665741,3.541585253,0.25942272,2.361962778,2.0,0.6,0.0,0.59,1.3,0.0,20.94666667,96.73,0.2,82.0,26.72727273,11.0,60.0,27.75,8.0,125.3125,125.0,42.0,560.0,435.0,90.8
2024-02-24 21:00:00,2.64,1149.0,111435.0,2.895688305,4000.0,1389.0,2319.0,134.0,1.3,255.0,1.34,7.0,1.3,11.1,87.57,0.38,3.2,589.0443333,0.95,11.22,87.29,0.44,7.2,19.749999997,1.05,10.49,69.4,1.31,81.63333333,18.8,903.639,2.39,1.832187423,10.425,4.88,79.81333333,54.98,9.885,32.37,71.17,0.0985,2.075,0.24,0.055,0.075,5.69,0.19,2.756972625,0.069947975,62.09087777,0.030899909,3.588714046,0.059812542,0.145271709,324.2888131,0.005213837,0.081665741,3.541585253,0.25942272,2.361962778,2.0,0.6,0.0,0.59,1.3,0.0,20.94666667,96.73,0.2,82.0,26.72727273,11.0,60.0,27.75,8.0,124.65,120.0,42.4337674,555.0,435.0,87.33333333
2024-02-24 22:00:00,2.66,1149.0,112140.0,2.872475213,3999.0,1379.0,2320.0,0.0,1.3,256.0,1.36,8.0,1.3,11.1,87.57,0.38,3.2,589.0443333,0.95,11.22,87.29,0.44,7.2,19.749999997,1.05,10.49,69.4,1.31,81.63333333,18.8,903.639,2.39,1.832187423,10.425,4.88,79.81333333,54.98,9.885,32.37,71.17,0.0985,2.075,0.24,0.055,0.075,5.69,0.19,2.756972625,0.069947975,62.09087777,0.030899909,3.588714046,0.059812542,0.145271709,324.2888131,0.005213837,0.081665741,3.541585253,0.25942272,2.361962778,2.0,0.6,0.0,0.59,1.3,0.0,20.94666667,96.73,0.2,82.0,26.72727273,11.0,60.0,27.75,8.0,123.9875,115.0,42.3232778,550.0,435.0,90.0
2024-02-24 23:00:00,2.68,1147.0,103119.0,3.124358802,4000.0,1243.0,2309.0,0.0,1.3,233.0,1.38,7.0,1.3,11.06,87.57,0.39,3.5,602.0126667,0.98,11.34,87.17,0.44,6.8,19.66733333,1.05,10.34,69.71,1.24,82.63333333,18.71,895.7603333,2.34,1.819670764,10.545,5.088888889,79.02222222,54.89,10.44,33.5025,71.17,0.106,2.015,0.245,0.05,0.076,5.795,0.19,3.077849154,0.168294831,61.8079479,0.028741498,3.576211183,0.089778427,0.096886171,326.6538893,0.003428469,0.079163238,4.056598955,0.273308075,2.035506492,2.0,0.53,0.0,0.6,1.22,0.0,18.62,96.89,0.1,82.0,26.72727273,11.0,60.0,27.75,8.0,125.3125,125.0,42.52304925,560.0,435.0,87.04
