Repository: saikumar-voptimai/evonith_bf_webapp

# Evonith BF2 — Blast Furnace Intelligence Platform

Monitoring, modelling and optimisation of **Blast Furnace 2 (BF2)** at Evonith Steel: live telemetry from InfluxDB,
manual plant reports from Neon PostgreSQL, a two-zone energy model of the furnace, blend and fuel optimisers, a
conversational assistant (FurnaceMind) and a live digital twin evaluated every hour.

The platform has three deployable parts that share one Python service layer, plus the shared data library:

| Part | Path | What it is |
|---|---|---|
| **Streamlit app** (legacy) | `src/app.py`, `src/custom_pages/` | The original 11-page dashboard; still the home of the model pages. Served under `/legacy` in production |

File: src/assets/data/furnace_dataset_20260525_002530_771382.csv (part 18 of 209)
GO%,ORE_NA2O%,ORE_P%,ORE_TIO2%,ORE_AL2O3%,ORE_SIO2%,ORE_MNO%,ORE_CAO%,ORE_K2O%,ORE_CALC_MT,PELLET_PCT_SIO2,PELLET_PCT_AL2O3,PELLET_PCT_FE2O3,PELLET_PCT_MGO,PELLET_PCT_TIO2,PELLET_PCT_NA2O,TOTAL_PELLET_CALC_MT,PELLET_PCT_K2O,PELLET_PCT_TM,PELLET_PCT_LOI,PELLET_PCT_MNO,PELLET_PCT_CAO,PELLET_PCT_P,CHARGES/HRS.,STOCKRODLEVEL,CHEM_PCT_C,CHEM_PCT_CR,CHEM_PCT_FE,CHEM_PCT_MN,CHEM_PCT_P,CHEM_PCT_S,CHEM_PCT_SI,CHEM_PCT_TI,SLAG_BASICITY,SLAG_PCT_AL2O3,SLAG_PCT_CAO,SLAG_PCT_FEO,SLAG_PCT_K2O,SLAG_PCT_MGO,SLAG_PCT_MNO,SLAG_PCT_NA2O,SLAG_PCT_S,SLAG_PCT_SIO2,SLAG_PCT_TIO2,SLAG_T_BASICITY,HMT_GT_1480C,COKE_DISCHARGE_TIME,WEIGHTED_COKE_ANGLE,TOTAL_COKE_PORTIONS,NON_COKE_DISCHARGE_TIME,WEIGHTED_NON_COKE_ANGLE,TOTAL_NON_COKE_PORTIONS,TOTAL HEAT LOAD,FTG_UPTAKE_TEMP_A,FTG_UPTAKE_TEMP_B,FTG_UPTAKE_TEMP_C,FTG_UPTAKE_TEMP_D,FTG_UPTAKE_TEMP_AVG,HEARTH_TEMP_A,HEARTH_TEMP_B,HEARTH_TEMP_C,HEARTH_TEMP_D,HEARTH_TEMP_AVG,BOSH_TEMP_A,BOSH_TEMP_C,BOSH_TEMP_D,BELLY_TEMP_A,BELLY_TEMP_C,BELLY_TEMP_D,LOWER_STACK_TEMP_A,LOWER_STACK_TEMP_B,LOWER_STACK_TEMP_C,LOWER_STACK_TEMP_D,PCI_KG/THM,ACT. FUEL RATEKG/THM.,FURNACETOPGASANALYSISCO2ETACO,COKE RATE KG/THM,PRODUCTIONTONNESPERHR,HOT BLAST PRESSUREBAR,TOPPRESSUREBAR,DIFFERENTIAL PRESSURETOTALBAR,HOT BLAST TEMP.OC,OXYGENFLOWNM3/HR.,STEAMKGS/HR.,RAFTOC,PERMEABILITYKGS/HR.,TUYEREVELOCITYM/S,HOT BLAST VOLUMENM3/HR.,O2 ENRICHMENT %,BOTTOMBAR,FURNACE TOP GAS ANALYSISH2%,UNITCOST LAKHS/THM,BOSH_TEMP_B,FURNACE TOP GAS ANALYSISCO2%,FURNACE TOP GAS ANALYSISONLINE (ANALYZER)CO%
2025-09-30 23:00:00,0.987430239,11.3524987,0.49798833,87.66007107,4.782090233,30.676,8.3,1.04,0.55,87.51,11.45,1.927,68.53,8.35,21.63,1.49,8.042852106,4.954444444,81.08888889,64.84,28.69,0.049,5.29,2.16,9.19,2.02,0.034,0.12,55.54,10.04,0.07,1.897920605,0.23,76.428,0.0,0.0,0.0,0.0,0.0,0.0,0.0,0.0,56.46752433,3.999693676,4.021039589,0.043159372,0.013418582,0.065036036,0.339958321,3.885418284,10.54962978,0.083562429,0.053159372,0.021792799,33.494,0.0,0.0,0.0,0.0,0.0,0.0,0.0,0.0,0.0,0.0,0.0,0.0,0.0,7.0,0.505912556,3.889818182,0.007872727,93.46334545,0.6,0.112509091,0.020381818,1.804181818,0.101890909,1.030742125,18.37363636,36.44290909,0.237636364,0.492181818,7.629272727,0.381272727,0.16,0.26,35.35745455,0.615090909,1.246512248,1506.836364,97.5,26.07692308,13.0,60.0,26.5,8.0,4.520813735781843,236.7247222,258.9230556,245.7969444,256.97,249.6036806,60.09848882351458,332.4576991586779,449.3110057278975,580.6911217684866,355.6864111129889,92.36725459044605,69.43694680157229,99.06446389422777,59.663153518348764,77.16161381007743,60.25982945010786,49.781434800473676,47.97791721524442,47.93421137835917,43.7790837900313,110.7074563,569.7361111,40.56336844,420.0,72.64959722,2.527504458,1.299185631,1.1497129859705493,1139.887778,3906.418406,0.0,2354.164917,1304.199606,193.8306244,95973.92844,3.339677328,0.925642922,3.956886514,119.66873795975,57.62819444444473,18.180447263888883,24.43288265277776
2025-10-01 00:00:00,0.962398998,11.38497646,0.497196993,87.65262454,4.467679222,26.336,7.8,1.02,0.51,87.79,11.19,1.443,68.9,8.28,21.24,1.58,7.730160727,4.911111111,81.04222222,65.71,29.32,0.048,5.21,2.07,9.03,2.0,0.032,0.12,55.56,10.21,0.068,1.959692898,0.22,63.417,0.0,0.0,0.0,0.0,0.0,0.0,0.0,2.275,56.53194717,3.931941894,4.174358974,0.032982308,0.013230206,0.063706904,0.337196581,3.88663079,10.56993774,0.082977384,0.036458443,0.016751644,28.431,0.0,0.0,0.0,0.0,0.0,0.0,0.0,0.0,0.0,0.0,0.0,0.0,0.0,7.0,0.407275943,3.840470588,0.007729412,93.30041176,0.643294118,0.114164706,0.018376471,1.966705882,0.108847059,1.040587207,18.37694118,36.582,0.240823529,0.493764706,7.627058824,0.390823529,0.170823529,0.254588235,35.15741176,0.618117647,1.257543735,1513.329412,97.5,26.07692308,13.0,60.0,26.5,8.0,7.61494444893269,245.7472222,262.7283333,264.9925,258.2502778,257.9295833,60.86565315944887,333.13967053260006,449.69865988941086,578.4678655351039,355.90621200605256,93.06940004460355,76.83920041238075,99.79187042774919,58.27975959609485,83.89640736504992,58.10789326229818,49.924636701396196,44.959788138793925,47.745882643911614,40.323780840409746,105.3442454,563.7083333,38.81974756,420.0,73.38,2.495185475,1.299134392,1.163058929263465,1130.377778,3494.544744,0.0,2352.767214,1324.506814,192.2436564,94951.18911,3.017645375,0.90232598,3.713388919,118.9581125155,57.62819444444473,18.180447263888883,24.43288265277776
2025-10-26 12:00:00,0.656438182,7.841190155,0.346253107,63.63843564,2.669034367,37.012,8.3,1.025,0.49,87.325,11.65,0.0,69.5,8.91,19.67,1.92,5.248200939,5.266666667,79.33333333,66.88,31.98,0.047,5.03,2.04,9.4,2.18,0.032,0.13,55.87,9.86,0.067,1.960238569,0.17,96.947,0.2,96.28,1.04,0.83,1.28,0.0,0.0,0.493,57.01279255,5.203133188,4.887506272,0.024062552,0.008093773,0.085156381,0.497469923,5.130634443,7.023133746,0.076250209,0.024062552,0.029093773,35.874,0.0,0.0,0.0,0.0,0.0,0.0,0.0,0.0,0.0,0.0,0.0,0.0,0.0,7.0,-0.075484519,4.40920398,0.014,94.62434328,0.161512438,0.113781095,0.030731343,0.575621891,0.07080597,1.05989552,18.91328358,36.35995025,0.197562189,0.389751244,7.71920398,0.186766169,0.188656716,0.359452736,34.31940299,1.105970149,1.284870752,1495.970149,82.5,24.27272727,11.0,75.0,25.2,10.0,10.39055574884037,221.3686111,200.2877778,196.9930556,242.05,215.1748611,64.86930439094087,329.3175117071495,448.5473018539876,585.0156452013641,360.7415098394438,73.69925918058523,76.75209918598577,90.75450915305555,58.957568439037,90.29580373470304,63.49113602694409,58.88983908252405,85.29407560810631,62.92612219243148,47.6387275831333,75.57874917,550.0,39.85898214,480.0,69.44016667,2.671878931,1.299112647,1.3099109757404677,1062.721667,1899.927528,0.0,2241.462722,1295.969167,195.2486303,106395.6703,1.522564872,1.198697049,3.392377161,130.014184265025,57.62819444444473,18.180447263888883,24.43288265277776
2025-10-26 13:00:00,0.682373809,8.150992644,0.359933438,66.15276643,2.774486917,41.465,8.3,1.025,0.49,87.325,11.65,0.0,69.5,8.91,19.67,1.92,6.575001449,5.266666667,79.33333333,66.88,31.98,0.047,5.03,2.04,9.4,2.18,0.032,0.13,55.87,9.86,0.067,1.960238569,0.17,96.242,0.2,96.28,1.04,0.83,1.28,0.0,0.0,0.497,52.42695826,4.755515018,4.471169184,0.021950619,0.007368658,0.077840234,0.453540387,4.685274054,6.425650772,0.069431529,0.021950619,0.026658154,35.358,0.0,0.0,0.0,0.0,0.0,0.0,0.0,0.0,0.0,0.0,0.0,0.0,0.0,7.0,-0.052049175,4.39278607,0.014,94.57329851,0.162706468,0.116766169,0.028940299,0.635323383,0.076179104,1.069098815,19.16850746,36.41517413,0.203532338,0.365870647,7.70278607,0.176318408,0.179701493,0.366915423,34.08208955,1.079104478,1.29518329,1499.104478,82.5,24.27272727,11.0,75.0,25.2,10.0,10.086787697076687,169.6275,173.4288889,173.7530556,188.4836111,176.3232639,65.55108583529002,331.37832836394904,450.0587240011838,571.1131936576006,357.83531364933356,83.19677198304345,82.20772329155788,94.40962352678457,57.333230402896014,106.58508618686926,58.73963580509777,67.80808017223362,112.23254260779107,68.41493874971385,46.75734387423569,76.33535308,560.0,40.99767644,480.0,86.13311111,2.651616308,1.298949256,1.3117457218177846,1094.19,1900.233342,0.0,2256.155656,1351.683475,206.8921642,109505.0689,1.474734272,1.167900362,3.239028747,130.1144342831,57.62819444444473,18.180447263888883,24.43288265277776
2025-10-26 14:00:00,0.685002318,8.182390324,0.361319904,66.40758734,2.785174259,47.458,8.3,1.025,0.49,87.325,11.65,0.0,69.5,8.91,19.67,1.92,6.354964574,5.266666667,79.33333333,66.88,31.98,0.047,5.03,2.04,9.4,2.18,0.032,0.13,55.87,9.86,0.067,1.960238569,0.17,110.75,0.2,96.28,1.04,0.83,1.28,0.0,0.0,0.57,57.46939006,5.015028654,4.743404751,0.022862103,0.007573633,0.082154662,0.470540841,4.913734573,6.82218724,0.071448886,0.022862103,0.028573134,42.053,0.0,0.0,0.0,0.0,0.0,0.0,0.0,0.0,0.0,0.0,0.0,0.0,0.0,7.0,-0.044531877,4.376368159,0.014,94.52225373,0.163900498,0.119751244,0.027149254,0.695024876,0.081552239,1.07830211,19.42373134,36.47039801,0.209502488,0.34199005,7.686368159,0.165870647,0.170746269,0.374378109,33.84477612,1.052238806,1.305495829,1502.238806,82.5,24.27272727,11.0,75.0,25.2,10.0,11.04716250657664,213.4558333,194.6808333,189.4536111,229.7077778,206.8245139,66.70759173819881,330.26762775235625,448.39556761854254,574.557662100108,357.6552624315255,77.95559100362833,78.05105852624493,93.38952869280675,58.95188279621138,107.26835780389172,57.25301774069983,65.76396776400901,92.50582413050489,60.61016978564246,48.4988031011388,75.13401722,561.0,40.55560925,480.0,84.58172222,2.635742125,1.299025197,1.3256196481351414,1105.045278,1899.849283,0.0,2307.623475,1389.838786,212.8239753,111298.9092,1.439384703,1.144734528,2.812741075,129.95525728165,57.62819444444473,18.180447263888883,24.43288265277776
2025-10-26 15:00:00,0.634635775,7.580759204,0.334752936,61.52480009,2.580387218,34.141,8.3,1.025,0.49,87.325,11.65,0.0,69.5,8.91,19.67,1.92,7.877194172,5.266666667,79.33333333,66.88,31.98,0.047,5.03,2.04,9.4,2.18,0.032,0.13,55.87,9.86,0.067,1.960238569,0.17,86.517,0.2,96.28,1.04,0.83,1.28,0.0,0.0,0.452,57.31781112,5.077929061,4.791605238,0.023263377,0.007747463,0.083158442,0.479541757,4.986250108,6.889405082,0.073053508,0.023263377,0.028747463,34.593,0.0,0.0,0.0,0.0,0.0,0.0,0.0,0.0,0.0,0.0,0.0,0.0,0.0,7.0,-0.229260461,4.359950249,0.014,94.47120896,0.165094527,0.122736318,0.025358209,0.754726368,0.086925373,1.087505406,19.67895522,36.52562189,0.215472637,0.318109453,7.669950249,0.155422886,0.161791045,0.381840796,33.60746269,1.025373134,1.315808367,1505.373134,82.5,24.27272727,11.0,75.0,25.2,10.0,9.580526268919087,187.8522222,175.3825,166.4152778,201.0633333,182.6783333,65.71104436599849,330.72108261811826,448.50001744513185,579.2008417424303,359.52455733172224,77.39440256820819,76.26609435087185,91.19880984782498,59.228866605614336,102.17875508777905,63.517199907423944,66.72227000551797,106.1047677628732,66.96920669368627,49.61717673931548,99.71545592,574.2222222,42.12933875,480.0,78.99672222,2.662997428,1.298753892,1.3105829693023898,1121.488333,1900.814119,0.0,2275.576842,1328.925594,208.2729736,108398.6542,1.479909561,1.161598917,2.848379644,133.2122979094,57.62819444444473,18.180447263888883,24.43288265277776
2025-10-26 16:00:00,0.7461161,8.637576867,0.371084198,69.57039174,2.802870007,41.533,8.3,1.025,0.49,87.325,11.65,0.0,69.49,8.52,19.98,2.01,8.153526368,5.266666667,79.33333333,66.88,31.98,0.05,5.23,2.11,9.92,2.37,0.034,0.14,55.31,10.23,0.069,1.956022945,0.18,100.264,0.2,96.62,0.94,0.68,1.34,0.0,0.0,0.593,57.08897361,5.240692285,4.925403833,0.072494231,0.004750577,0.089743997,0.525146584,5.439352864,6.373417277,0.092517307,0.123106251,0.039374135,39.868,0.0,0.0,0.0,0.0,0.0,0.0,0.0,0.0,0.0,0.0,0.0,0.0,0.0,7.0,0.311173949,4.343532338,0.014,94.42016418,0.166288557,0.125721393,0.023567164,0.814427861,0.092298507,1.096708701,19.9341791,36.58084577,0.221442786,0.294228856,7.653532338,0.144975124,0.152835821,0.389303483,33.37014925,0.998507463,1.326120905,1508.507463,82.5,24.27272727,11.0,75.0,25.2,10.0,11.00822890674415,193.0630556,182.8694444,193.6466667,203.5169444,193.2740278,66.18501663723637,331.45432959525255,450.0162203472619,569.3753205074751,357.03247367857415,86.17077962199642,85.67617800637956,95.22896401173506,57.97592081223036,112.66017690624915,57.13287517144476,68.79623993001442,111.03817561233859,67.28613704961288,44.96441997452692,92.72489147,564.0138889,42.60348086,475.4861111,87.93244444,2.691229347,1.298825033,1.3241890852495304,1121.449167,1898.868617,0.0,2268.744544,1308.392444,208.0724375,109216.9144,1.467873025,1.153417499,2.884717372,131.157575894775,57.62819444444473,18.180447263888883,24.43288265277776
2025-10-26 17:00:00,0.633303394,7.331575805,0.314976291,59.05135302,2.379076244,39.859,8.3,1.025,0.49,87.325,11.65,0.0,69.49,8.52,19.98,2.01,6.832049093,5.266666667,79.33333333,66.88,31.98,0.05,5.23,2.11,9.92,2.37,0.034,0.14,55.31,10.23,0.069,1.956022945,0.18,105.93,0.2,96.62,0.94,0.68,1.34,0.0,0.0,0.782,57.05689014,5.249731168,4.930394025,0.072401343,0.004758051,0.089868844,0.526261272,5.447091838,6.385480057,0.0927491,0.122821373,0.039355892,33.069,0.0,0.0,0.0,0.0,0.0,0.0,0.0,0.0,0.0,0.0,0.0,0.0,0.0,7.0,0.011780501,4.327114428,0.014,94.3691194,0.167482587,0.128706468,0.021776119,0.874129353,0.097671642,1.105911996,20.18940299,36.63606965,0.227412935,0.270348259,7.637114428,0.134527363,0.143880597,0.396766169,33.13283582,0.971641791,1.336433444,1511.641791,82.5,24.27272727,11.0,75.0,25.2,10.0,12.716743183222093,256.7194444,241.3577778,235.2486111,263.4888889,249.2036806,65.89501628931178,330.93355254475557,448.9316252048699,575.399792086209,357.59362211510995,82.10576708916848,82.66110511794042,101.16800299916656,57.06633235381547,95.76525122087918,53.648912272195,55.88735153685576,52.24685372711704,47.88258394423687,44.88994552802782,86.33373747,552.7777778,40.95791561,475.0,79.13533333,2.673506503,1.298923933,1.3040585067792143,1127.530833,2081.031078,0.0,2319.203703,1320.802378,209.2028992,108775.6364,1.602143022,1.178936716,2.871141983,130.189220214775,57.62819444444473,18.180447263888883,24.43288265277776
2025-10-26 18:00:00,0.707662037,8.192404958,0.351958897,65.98480465,2.658412943,40.824,8.3,1.025,0.49,87.325,11.65,0.0,69.49,8.52,19.98,2.01,5.737702692,5.266666667,79.33333333,66.88,31.98,0.05,5.23,2.11,9.92,2.37,0.034,0.14,55.31,10.23,0.069,1.956022945,0.18,105.678,0.2,96.62,0.94,0.68,1.34,0.0,0.0,0.793,57.19208115,5.197468165,4.900189763,0.072854432,0.004714557,0.089135437,0.519896654,5.40171186,6.316145318,0.091436704,0.124276904,0.039428165,40.05,0.0,0.0,0.0,0.0,0.0,0.0,0.0,0.0,0.0,0.0,0.0,0.0,0.0,7.0,-0.119172147,4.313154362,0.014,94.33015973,0.170738255,0.128630872,0.021,0.920536913,0.101779866,1.106732057,20.11744966,36.70791946,0.220872483,0.264563758,7.627718121,0.136845638,0.142281879,0.397718121,33.16919463,0.957718121,1.33671051,1512.771812,82.5,24.27272727,11.0,75.0,25.2,10.0,9.417367245870324,190.78,183.0775,167.6816667,192.9363889,183.6188889,65.40125423057279,331.5092448255638,448.038992858914,580.9959975797897,359.6462765801884,78.38092639038604,74.32171512566075,93.57345130917415,59.46221844125124,102.52020773095677,65.71361134821956,66.18928196635656,95.80842061116176,63.3691089294353,50.37448094654382,74.11616214,554.7916667,40.11032811,475.0,77.415,2.683296322,1.298750922,1.2779685134282432,1125.426944,2022.698653,0.0,2325.155831,1274.508231,202.2303797,105585.3764,1.606806322,1.198429379,2.916722906,128.57039148355,57.62819444444473,18.180447263888883,24.43288265277776
2025-10-26 19:00:00,0.707172727,8.186740359,0.351715536,65.93917977,2.656574796,40.891,8.3,1.025,0.49,87.325,11.65,0.0,69.49,8.52,19.98,2.01,6.891511105,5.266666667,79.33333333,66.88,31.98,0.05,5.23,2.11,9.92,2.37,0.034,0.14,55.31,10.23,0.069,1.956022945,0.18,103.574,0.2,96.62,0.94,0.68,1.34,0.0,0.0,0.778,56.70268838,5.402628454,5.019866598,0.071144763,0.004885524,0.092023923,0.544815081,5.580372278,6.587982701,0.096565711,0.118720479,0.039171714,36.881,0.0,0.0,0.0,0.0,0.0,0.0,0.0,0.0,0.0,0.0,0.0,0.0,0.0,7.0,0.226958109,4.301073826,0.014,94.30044161,0.17557047,0.126214765,0.021,0.956778523,0.104920805,1.101141408,19.79530201,36.79248322,0.204765101,0.27261745,7.623691275,0.148926174,0.146308725,0.393691275,33.41483221,0.953691275,1.329313391,1512.369128,82.5,24.27272727,11.0,75.0,25.2,10.0,9.776670114716438,200.4736111,196.0113889,191.1322222,206.6558333,198.5682639,65.25951111877347,331.4759865714755,450.22707657275896,567.6338902885705,356.5549633726437,84.91485130219264,82.60577041795658,95.38064214597105,57.34527435863548,106.99336663880837,53.68603008859969,66.85040515104893,101.90346764110541,63.65813078081551,44.61911617825234,78.66602736,550.0,41.11011097,475.0,87.60466667,2.701332472,1.298778044,1.3094561922557173,1124.948889,2004.235653,0.0,2262.222992,1268.052783,203.0359814,106561.8764,1.586754025,1.189398388,3.292655275,129.1732486252,57.62819444444473,18.180447263888883,24.43288265277776
2025-10-26 20:00:00,0.70733169,8.188580617,0.351794597,65.95400193,2.657171955,46.64,8.3,1.025,0.49,87.325,11.65,0.0,69.49,8.52,19.98,2.01,6.038112249,5.266666667,79.33333333,66.88,31.98,0.05,5.23,2.11,9.92,2.37,0.034,0.14,55.31,10.23,0.069,1.956022945,0.18,117.807,0.2,96.62,0.94,0.68,1.34,0.0,0.0,0.887,57.30038293,5.152066545,4.873705484,0.073232779,0.004676722,0.08849622,0.514382249,5.362174616,6.255988172,0.090301664,0.125506531,0.039484917,47.006,0.0,0.0,0.0,0.0,0.0,0.0,0.0,0.0,0.0,0.0,0.0,0.0,0.0,7.0,0.226989059,4.29,0.014,94.27264985,0.18,0.124015198,0.020969605,0.990455927,0.107909422,1.096987353,19.5006079,36.8818541,0.190607903,0.280607903,7.625015198,0.159696049,0.150303951,0.38893617,33.62206687,0.950151976,1.323783052,1511.802432,82.5,24.27272727,11.0,75.0,25.2,10.0,9.646156619106819,222.1086111,195.3436111,192.6547222,236.3433333,211.6125694,65.93709649536142,329.6854846295735,448.6725782592257,573.7218386405343,357.1716698838473,77.96957664473811,76.97746568266955,89.28966034826837,59.783787353005415,108.08411477781311,55.95836804916268,67.04725082069504,102.29003749879162,64.19641496672646,46.99131025178687,71.68586372,550.0,40.78451689,475.0,84.23016667,2.696907881,1.299072258,1.325428603839293,1128.985833,2007.937603,0.0,2278.588825,1280.572003,205.1194119,107250.7686,1.583513128,1.183945723,3.267827286,128.2483769429,57.62819444444473,18.180447263888883,24.43288265277776
2025-10-26 21:00:00,0.708152838,8.198086824,0.352202999,66.0305686,2.660256693,40.749,8.3,1.025,0.49,87.325,11.65,0.0,69.49,8.52,19.98,2.01,5.965133523,5.266666667,79.33333333,66.88,31.98,0.05,5.23,2.11,9.92,2.37,0.034,0.14,55.31,10.23,0.069,1.956022945,0.18,103.28,0.2,96.62,0.94,0.68,1.34,0.0,0.0,0.77,57.25951289,5.169199838,4.883699906,0.073090001,0.004691,0.088737443,0.51646323,5.377094859,6.278689785,0.090729996,0.125042504,0.0394635,37.055,0.0,0.0,0.0,0.0,0.0,0.0,0.0,0.0,0.0,0.0,0.0,0.0,0.0,7.0,0.192584685,4.29,0.014,94.26604802,0.18,0.124197568,0.020604863,0.995927052,0.109222492,1.108635823,19.50790274,37.02410334,0.197902736,0.287902736,7.685197568,0.156048632,0.153951368,0.376170213,33.4068693,0.951975684,1.338787286,1509.431611,82.5,24.27272727,11.0,75.0,25.2,10.0,9.19619771263659,198.1172222,176.1227778,179.4825,212.6558333,191.5945833,65.82431990351701,329.92010316043456,448.8844348306222,575.6810432207885,357.9992035926655,79.9825329257629,77.90748332460328,88.83303923453607,60.11185639127734,110.27241131580172,60.77090364143661,69.50367903687496,117.09077612003136,70.08744240881592,47.96548630808544,71.55012022,546.0277778,42.34388667,475.0,83.37,2.700938664,1.298895617,1.3217360194836645,1126.177778,2006.491597,0.0,2269.489761,1283.086797,205.3652206,107690.6211,1.578022458,1.158055139,3.151234567,128.23039092915,57.62819444444473,18.180447263888883,24.43288265277776
2025-10-26 23:00:00,0.710417388,8.224302888,0.353329283,66.24172294,2.668763734,38.681,8.3,1.025,0.49,87.325,11.65,1.602,69.49,8.52,19.98,2.01,5.907503956,5.266666667,79.33333333,66.88,31.98,0.05,5.23,2.11,9.92,2.37,0.034,0.14,55.31,10.23,0.069,1.956022945,0.18,100.638,0.2,96.62,0.94,0.68,1.34,0.0,0.0,1.153,56.07638342,5.665184244,5.173024142,0.068956798,0.00510432,0.09572049,0.57670467,5.809014612,6.935869123,0.103129606,0.111609593,0.03884352,31.48,0.0,0.0,0.0,0.0,0.0,0.0,0.0,0.0,0.0,0.0,0.0,0.0,0.0,7.0,0.244297795,4.29,0.014,94.25284438,0.18,0.12456231,0.01987538,1.006869301,0.111848632,1.131932765,19.5224924,37.30860182,0.212492401,0.302492401,7.80556231,0.148753799,0.161246201,0.350638298,32.97647416,0.9556231,1.368795754,1504.68997,82.5,24.27272727,11.0,75.0,25.2,10.0,9.679970238156045,211.0663889,198.8980556,194.8547222,238.6558333,210.86875,65.07351246934718,329.43246564616845,450.1211868750461,570.0873843220514,357.07882671504433,77.83481831343985,80.00749180327685,90.36752062427885,57.40263809055892,99.10608605243442,51.377048308684024,63.353986519788066,100.08303603974514,64.45762843901386,44.66088260764192,70.13525189,535.0,40.94499767,470.0,84.23016667,2.686254069,1.298928186,1.3361753987620568,1070.010556,1914.230539,0.0,2207.974947,1294.889139,197.7519203,107594.3672,1.512461222,1.143586734,3.26490965,126.792920875425,57.62819444444473,18.180447263888883,24.43288265277776
2025-10-27 03:00:00,0.723322084,8.227788701,0.331522622,66.39493959,2.637111763,40.89,5.9,1.02,0.49,87.03,11.95,3.085,69.62,8.8,19.74,1.84,5.9793976,5.133333333,78.16583333,66.88,35.12,0.052,5.23,2.14,9.39,2.42,0.031,0.15,55.36,10.21,0.06,1.952198853,0.19,116.364,0.2,96.62,0.94,0.68,1.34,0.0,0.0,1.462,57.06973967,5.248755424,4.93010733,0.072427038,0.004757296,0.089857519,0.526125919,5.446374515,6.384100936,0.092718886,0.122887874,0.039364056,43.79,0.0,0.0,0.0,0.0,0.0,0.0,0.0,0.0,0.0,0.0,0.0,0.0,0.0,7.0,0.21288798,4.400769231,0.014738462,94.6018,0.165230769,0.107276923,0.029338462,0.606461538,0.074384615,1.10725876,19.10430769,36.97061538,0.215230769,0.423384615,7.839230769,0.169538462,0.199538462,0.349538462,33.40523077,1.078153846,1.342031178,1497.523077,82.5,24.27272727,11.0,75.0,25.2,10.0,7.6734954005242315,182.5358333,158.6519444,158.9797222,203.5216667,175.9222917,65.90242497203883,329.0827323453064,448.5595198150847,577.0394038206833,358.1291365866038,78.66673042775193,74.14495287833826,84.91616847449339,61.2501878840691,112.2561507667026,62.74899857638509,72.54210437104564,133.0305850915417,75.03893892667051,50.58117732197253,70.45637392,537.75,42.98764203,450.1666667,84.86666667,2.693893772,1.29890825,1.3317002143324244,1107.781667,2105.465481,0.0,2260.943381,1306.638117,206.0039467,109289.5678,1.62864375,1.140251131,3.085591894,121.8771362194,57.62819444444473,18.180447263888883,24.43288265277776
2025-10-27 04:00:00,0.723499678,8.229808839,0.331604019,66.41124129,2.637759243,35.729,5.9,1.02,0.49,87.03,11.95,2.633,69.62,8.8,19.74,1.84,7.121336363,5.133333333,78.16583333,66.88,35.12,0.052,5.23,2.14,9.39,2.42,0.031,0.15,55.36,10.21,0.06,1.952198853,0.19,103.928,0.2,96.62,0.94,0.68,1.34,0.0,0.0,1.28,57.24244202,5.176356182,4.887874439,0.073030365,0.004696963,0.088838198,0.517332428,5.383326842,6.288171941,0.090908905,0.124848687,0.039454555,39.025,0.0,0.0,0.0,0.0,0.0,0.0,0.0,0.0,0.0,0.0,0.0,0.0,0.0,8.0,0.197899824,4.430545455,0.015,94.6991697,0.16,0.102733333,0.032684848,0.496242424,0.063624242,1.083501513,18.96575758,36.60393939,0.249393939,0.463151515,7.823636364,0.18,0.211575758,0.356848485,33.78412121,1.12,1.315076079,1498.10303,82.5,24.27272727,11.0,75.0,25.2,10.0,7.717797276937361,181.0955556,175.845,175.6783333,203.2855556,183.9761111,65.09195951151165,329.84953302916523,450.19610969881984,570.5478654972393,356.6595088929681,86.2700186954871,79.44106151292338,90.62101895003596,58.76225736285572,107.70713477606756,56.72469285005898,68.84542879184292,122.66466076804684,70.75078697503794,47.65011539623318,79.89532194,530.0,44.17277158,410.0,89.13333333,2.680358567,1.298857617,1.3255979284299844,1110.385,2332.593256,0.0,2237.743842,1327.057033,208.2165436,109834.1825,1.789317892,1.117822391,3.196389533,113.08613015705001,57.62819444444473,18.180447263888883,24.43288265277776
2025-10-27 05:00:00,0.726241911,8.261001734,0.332860876,66.66295538,2.647756966,40.949,5.9,1.02,0.49,87.03,11.95,3.012,69.62,8.8,19.74,1.84,7.443613608,5.133333333,78.16583333,66.88,35.12,0.052,5.23,2.14,9.39,2.42,0.031,0.15,55.36,10.21,0.06,1.952198853,0.19,118.236,0.2,96.62,0.94,0.68,1.34,0.0,0.0,1.468,57.56676063,5.040397292,4.808565087,0.074163356,0.004583664,0.08692401,0.500819088,5.264929309,6.108026412,0.087509932,0.128530907,0.039624503,45.055,0.0,0.0,0.0,0.0,0.0,0.0,0.0,0.0,0.0,0.0,0.0,0.0,0.0,7.0,0.142898906,4.408727273,0.015,94.62571515,0.16,0.106733333,0.031957576,0.579878788,0.071987879,1.071692275,19.00212121,36.3130303,0.34030303,0.470424242,7.878181818,0.18,0.215212121,0.349575758,33.88593939,1.12,1.30417828,1500.648485,82.5,24.27272727,11.0,75.0,25.2,10.0,5.295256107590632,194.1233333,174.8616667,170.1925,215.0566667,188.5585417,64.96175686321064,328.29466488287665,449.54769560419686,573.3789057822909,356.2159321382314,87.40298911513166,74.17482881361775,86.35872643092696,61.093730884307746,109.52493179711882,57.886535313565275,70.64396552075516,132.02344667605064,72.74222914757266,50.455311111521304,82.70681786,530.0,43.68490442,410.0,90.0,2.681720936,1.298945647,1.3353119316397706,1107.050833,2739.659925,0.0,2244.333128,1336.658569,209.1923428,110625.8992,2.075935222,1.134096832,3.222776814,113.45865336645,57.62819444444473,18.180447263888883,24.43288265277776
2025-10-27 06:00:00,0.715343337,8.137030456,0.327865696,65.66255712,2.608022582,33.655,5.9,1.02,0.49,87.03,11.95,3.425,69.62,8.8,19.74,1.84,7.651751725,5.133333333,78.16583333,66.88,35.12,0.052,5.23,2.14,9.39,2.42,0.031,0.15,55.36,10.21,0.06,1.952198853,0.19,100.065,0.2,96.62,0.94,0.68,1.34,0.0,0.0,1.293,57.08486506,5.242414646,4.926408543,0.072479878,0.004752012,0.089768246,0.525355779,5.440852754,6.375699406,0.092560366,0.123059603,0.039371982,38.018,0.0,0.0,0.0,0.0,0.0,0.0,0.0,0.0,0.0,0.0,0.0,0.0,0.0,7.0,0.193044031,4.386909091,0.015,94.55226061,0.16,0.110733333,0.031230303,0.663515152,0.080351515,1.059883037,19.03848485,36.02212121,0.431212121,0.47769697,7.932727273,0.18,0.218848485,0.34230303,33.98775758,1.12,1.293280482,1503.193939,82.5,24.27272727,11.0,75.0,25.2,10.0,3.5953052351175216,194.6697095,164.2435685,166.7037344,214.3145228,184.9828838,64.88281004174132,327.30077071895244,449.15837510400354,576.9340024724959,356.2465622588577,90.42362771565124,72.00813483625541,82.73824506623689,63.33921545489595,114.31689630534424,62.04692579978979,73.59087191747793,148.19184257135544,78.11610463152428,52.37219105104443,85.01946361,530.0,43.45852975,410.0,90.0,2.694021772,1.29895951,1.3390375403981243,1105.724066,3063.838556,0.0,2249.909917,1327.288137,209.0586622,111002.4896,2.314851104,1.139461555,3.240248477,113.765078928325,57.62819444444473,18.180447263888883,24.43288265277776
2025-10-27 07:00:00,0.714462755,8.127013843,0.327462096,65.58172709,2.604812129,37.925,5.9,1.02,0.49,87.03,11.95,3.815,69.62,8.8,19.74,1.84,8.30502335,5.133333333,78.16583333,66.88,35.12,0.052,5.23,2.14,9.39,2.42,0.031,0.15,55.36,10.21,0.06,1.952198853,0.19,120.126,0.2,96.62,0.94,0.68,1.34,0.0,0.0,1.393,57.03574994,5.263004391,4.938419228,0.072308297,0.00476917,0.090058133,0.527856575,5.458782991,6.402980818,0.09307511,0.122501964,0.039346245,43.27,0.0,0.0,0.0,0.0,0.0,0.0,0.0,0.0,0.0,0.0,0.0,0.0,0.0,8.0,0.140276175,4.391388889,0.015227778,94.56088889,0.164555556,0.110633333,0.031227778,0.646722222,0.079355556,1.056531895,18.89511111,36.03477778,0.403055556,0.491388889,7.954555556,0.184555556,0.222277778,0.34,34.10655556,1.12,1.289762402,1501.95,82.5,24.27272727,11.0,75.0,25.2,10.0,4.546623753414778,166.6585062,164.1273859,164.1443983,190.146888,171.2692946,64.05004443164881,329.0532050123036,450.5175134070464,573.0672199885827,356.5104855778093,92.6190298578916,76.67334155213545,87.87825624221793,60.17678334841257,107.33007019929403,60.27385244599868,70.5238041880715,140.91801497585755,76.64287543902992,49.864095797834324,92.27803722,539.5435685,44.53130378,410.0,90.0,2.70264229,1.298788436,1.3189441035716827,1100.272199,2908.532149,0.0,2222.030129,1306.522054,205.4543448,109749.168,2.219373178,1.140018572,3.242757772,114.72683993165,57.62819444444473,18.180447263888883,24.43288265277776
2025-10-27 08:00:00,0.721809633,8.08129135,0.31253613,65.6102632,2.604467746,33.283,6.1,1.01,0.51,87.87,11.12,3.378,69.68,8.98,19.85,1.49,8.04485038,5.133333333,78.16583333,66.88,35.12,0.051,5.19,2.21,9.37,2.33,0.034,0.14,55.26,10.22,0.066,1.969171484,0.21,93.427,0.2,96.76,0.86,0.59,1.16,0.0,0.0,1.212,37.01286012,3.355829775,2.694495273,0.05059139,0.011876436,0.069748806,0.450620616,4.062995578,5.189941293,0.07050371,0.059470875,0.019903451,39.348,0.0,0.0,0.0,0.0,0.0,0.0,0.0,0.0,0.0,0.0,0.0,0.0,0.0,8.0,0.031215844,4.408055556,0.015561111,94.60755556,0.171222222,0.108633333,0.031561111,0.583388889,0.074022222,1.05710036,18.66844444,36.18811111,0.319722222,0.508055556,7.961222222,0.191222222,0.225611111,0.34,34.23322222,1.12,1.289664193,1498.95,82.5,24.27272727,11.0,75.0,25.2,10.0,3.3546101408383464,185.9780556,162.0066667,161.7213889,209.2388889,179.73625,64.16535017160797,327.46681571558395,449.28839620942495,579.6060151542218,357.33225240714495,88.54854111555706,71.22011385254314,82.1587534230593,62.80159477335678,107.50861932951221,63.95220879691081,71.35504575814909,146.21584320149964,78.91331720735486,52.23368830368658,93.94940375,537.25,45.17516947,410.0,85.6296055,2.701706297,1.298928747,1.3283890681884267,1096.166944,3033.093753,0.0,2227.218447,1307.869378,204.93874,109732.7728,2.321629286,1.149015291,3.275213797,114.948295996875,57.62819444444473,18.180447263888883,24.43288265277776
2025-10-27 09:00:00,0.72349163,8.10012279,0.313264417,65.7631516,2.610536811,38.114,6.1,1.01,0.51,87.87,11.12,3.87,69.68,8.98,19.85,1.49,7.935857729,5.133333333,78.16583333,66.88,35.12,0.051,5.19,2.21,9.37,2.33,0.034,0.14,55.26,10.22,0.066,1.969171484,0.21,121.313,0.2,96.76,0.86,0.59,1.16,0.0,0.0,1.401,58.19247328,4.056101989,3.716258194,0.054766137,0.012743873,0.093069037,0.497826197,5.061447173,6.656324631,0.084766137,0.070289523,0.029342984,45.005,0.0,0.0,0.0,0.0,0.0,0.0,0.0,0.0,0.0,0.0,0.0,0.0,0.0,7.0,0.182738622,4.424722222,0.015894444,94.65422222,0.177888889,0.106633333,0.031894444,0.520055556,0.068688889,1.057668824,18.44177778,36.34144444,0.236388889,0.524722222,7.967888889,0.197888889,0.228944444,0.34,34.35988889,1.12,1.289565983,1495.95,82.5,24.27272727,11.0,75.0,25.2,10.0,2.415362140084909,180.7686111,156.3658333,151.3763889,193.9741667,170.62125,64.5283553186295,328.0736953611226,449.7928237889503,570.0295163194941,354.9322291357654,91.24753021592711,71.69929751551055,81.44878959903988,62.852154973121635,119.01966581000278,58.01982413416047,77.8950199545605,161.24096773455244,80.97218892670372,51.103190078624124,82.90235481,535.0,44.42115628,410.0,95.72535964,2.680784544,1.298834139,1.335819664270954,1103.368889,2999.336981,0.0,2235.309178,1322.399092,206.5914656,109515.2444,2.303982706,1.135253418,3.264403261,113.484562012325,57.62819444444473,18.180447263888883,24.43288265277776
2025-10-27 10:00:00,0.722734905,8.091650589,0.312936763,65.69436763,2.607806359,33.588,6.1,1.01,0.51,87.87,11.12,3.401,69.68,8.98,19.85,1.49,9.675421267,5.133333333,78.16583333,66.88,35.12,0.051,5.19,2.21,9.37,2.33,0.034,0.14,55.26,10.22,0.066,1.969171484,0.21,104.392,0.2,96.76,0.86,0.59,1.16,0.0,0.0,1.22,58.11073001,4.089752487,3.727812013,0.055488251,0.01291718,0.09347342,0.503920837,5.097119589,6.695463193,0.085488251,0.070939426,0.029364648,39.109,0.0,0.0,0.0,0.0,0.0,0.0,0.0,0.0,0.0,0.0,0.0,0.0,0.0,8.0,0.157155728,4.4274375,0.01574375,94.6613125,0.1774375,0.10728125,0.033025,0.51025,0.0675125,1.052807291,18.2956875,36.333625,0.2125625,0.5274375,7.9520625,0.205125,0.2325625,0.334875,34.51275,1.135375,1.283228697,1491.66875,82.5,24.27272727,11.0,75.0,25.2,10.0,2.6072352571568302,181.3602778,171.505,168.7611111,196.7766667,179.6007639,63.606153564914955,328.5989047028667,450.4740672268695,572.6195994054235,355.44399808705253,97.38744577570759,74.711699349905,86.6360891107627,61.48412675594533,109.51407117085239,59.360419618089644,71.58719740114688,144.95262489328388,76.53749609900568,50.39547661851286,104.800457,532.375,44.03108736,381.0277778,92.32231944,2.674547433,1.299160869,1.3162312247029582,1127.934444,3337.024261,0.0,2232.174478,1329.696492,210.6618919,109510.8642,2.548338547,1.122488176,3.465293825,109.1430050025,57.62819444444473,18.180447263888883,24.43288265277776
2025-10-27 11:00:00,0.724799583,8.114766462,0.313830747,65.88204042,2.615256226,38.345,6.1,1.01,0.51,87.87,11.12,3.89,69.68,8.98,19.85,1.49,10.63190033,5.133333333,78.16583333,66.88,35.12,0.051,5.19,2.21,9.37,2.33,0.034,0.14,55.26,10.22,0.066,1.969171484,0.21,123.014,0.2,96.76,0.86,0.59,1.16,0.0,0.0,1.393,58.25914112,4.028657454,3.706835177,0.054177199,0.012602528,0.092739231,0.492855556,5.03235361,6.624404163,0.084177199,0.069759479,0.029325316,45.734,0.0,0.0,0.0,0.0,0.0,0.0,0.0,0.0,0.0,0.0,0.0,0.0,0.0,7.0,0.116704009,4.4236875,0.01536875,94.6500625,0.1736875,0.10915625,0.034525,0.52525,0.0682625,1.045429419,18.1869375,36.251125,0.2163125,0.5236875,7.9258125,0.212625,0.2363125,0.327375,34.67775,1.157875,1.27400013,1486.79375,82.5,24.27272727,11.0,75.0,25.2,10.0,1.2626035310411652,182.9266667,168.6583333,162.1444444,193.6319444,176.8403472,63.3117516178706,328.15397568560263,450.4441602458414,574.3145000213228,355.70087208888174,98.97742714924956,73.18386663521859,85.52340720389736,62.28033549483836,108.53890183280362,60.94789579063854,72.37675696918456,151.2855078235206,78.4560138387574,51.59051152961412,116.2909525,530.0,43.8780055,375.0,91.425,2.692905142,1.29921695,1.3202635172012884,1132.599167,3499.656656,0.0,2221.189683,1316.081389,210.8595522,109809.9419,2.660653642,1.123648017,3.598283189,109.15855120625,57.62819444444473,18.180447263888883,24.43288265277776
2025-10-27 12:00:00,0.724677279,8.113397169,0.313777791,65.87092343,2.614814926,33.419,6.1,1.01,0.51,87.87,11.12,3.437,69.68,8.98,19.85,1.49,10.37397662,5.133333333,78.16583333,66.88,35.12,0.051,5.19,2.21,9.37,2.33,0.034,0.14,55.26,10.22,0.066,1.969171484,0.21,107.954,0.2,96.76,0.86,0.59,1.16,0.0,0.0,1.218,58.24263196,4.035453626,3.709168627,0.054323039,0.012637529,0.092820902,0.494086451,5.039558135,6.632308723,0.084323039,0.069890735,0.029329691,39.537,0.0,0.0,0.0,0.0,0.0,0.0,0.0,0.0,0.0,0.0,0.0,0.0,0.0,7.0,0.220173948,4.42015,0.015,94.63953,0.1698,0.11093,0.03607,0.5396,0.06892,1.038356183,18.08265,36.1723,0.2201,0.5197,7.9,0.21995,0.23975,0.3202,34.83625,1.1794,1.265131987,1481.935,82.5,24.27272727,11.0,75.0,25.2,10.0,0.2816409322996094,174.7544444,160.1125,152.9019444,176.7725,166.1353472,62.91877922941056,328.4882666141941,450.68832520520306,573.7917938400014,355.79711612761326,100.49628416589943,73.133775706817,84.5693125725426,62.707612045825684,111.15610695320242,62.54418182091344,75.18124462949169,162.56252017189053,82.32360727813304,51.400430805575226,113.4698017,530.0,43.73450772,375.0,91.425,2.706802147,1.298743092,1.3134644010053271,1117.927222,3503.277503,0.0,2212.252614,1290.615222,205.8242669,108634.6469,2.694471139,1.147447964,3.588059419,108.78474872525,57.62819444444473,18.180447263888883,24.43288265277776
2025-10-27 13:00:00,0.706535653,7.910285766,0.305922654,64.22190571,2.549355449,22.186,6.1,1.01,0.51,87.87,11.12,2.462,69.68,8.98,19.85,1.49,10.62042363,5.133333333,78.16583333,66.88,35.12,0.051,5.19,2.21,9.37,2.33,0.034,0.14,55.26,10.22,0.066,1.969171484,0.21,77.223,0.2,96.76,0.86,0.59,1.16,0.0,0.0,0.87,58.19458847,4.055231249,3.715959227,0.054747452,0.012739388,0.093058573,0.497668492,5.060524114,6.655311882,0.084747452,0.070272707,0.029342424,26.292,0.0,0.0,0.0,0.0,0.0,0.0,0.0,0.0,0.0,0.0,0.0,0.0,0.0,3.0,0.228457181,4.42915,0.015,94.67133,0.1578,0.10673,0.04027,0.5156,0.06412,1.049256425,18.24165,36.3103,0.2261,0.5017,7.9,0.21695,0.22475,0.3322,34.61125,1.1434,1.277528825,1478.035,82.5,24.27272727,11.0,75.0,25.2,10.0,2.0874658247416846,170.0244444,178.7213889,166.645,181.1733333,174.1410417,62.13321892811898,329.8866641485629,450.77029251743727,576.1172235296556,356.72392581197744,98.78571407225763,73.9575469473899,89.68061467329642,60.17611314505342,98.3026466079811,62.37005309091092,66.83557334139653,131.49375503869754,73.5371161088508,50.07157537997509,123.1677472,530.0,44.64572806,375.0,86.22731092,2.675166283,1.298885919,1.2751482406949086,1134.721111,3498.628622,0.0,2231.448419,1297.696381,206.5940775,106945.2186,2.727144394,1.117599752,3.520134069,110.069726504,57.62819444444473,18.180447263888883,24.43288265277776
2025-10-27 17:00:00,0.73033675,8.11568082,0.335358712,65.67814056,2.533821376,33.467,6.1,1.01,0.51,87.87,11.12,4.198,70.12,8.72,19.62,1.54,13.9849891,5.133333333,78.16583333,66.88,35.12,0.053,5.32,2.17,9.8,2.32,0.036,0.14,55.18,10.34,0.065,1.943609023,0.19,103.606,0.2,96.76,0.86,0.59,1.16,0.0,0.0,1.263,57.68365155,4.265563937,3.788176459,0.059261029,0.013822647,0.095586176,0.535763082,5.283494817,6.899947755,0.089261029,0.074334926,0.029477831,35.793,0.0,0.0,0.0,0.0,0.0,0.0,0.0,0.0,0.0,0.0,0.0,0.0,0.0,7.0,0.289147549,4.407021277,0.015,94.60531915,0.149340426,0.106025532,0.035817021,0.610425532,0.071051064,1.077189102,18.79910638,36.59131915,0.244297872,0.455702128,7.912893617,0.188510638,0.194297872,0.351404255,33.96965957,1.038510638,1.310134804,1481.893617,82.5,24.27272727,11.0,75.0,25.2,10.0,3.7595129276503485,194.95,164.1455556,175.3436111,207.6705556,185.5274306,62.81997634274347,328.5616347922572,448.9956166140355,591.1049351756561,360.7495733287292,89.29788286080942,73.54489398017137,81.51472697966383,63.388092721373944,95.76568220556896,73.90352032704652,66.26153131625395,140.66716903859276,81.3150837206945,50.31747372098819,199.0411289,541.8055556,44.35085497,375.0,70.26180556,2.612963683,1.239885339,1.3006825348339248,1130.436667,3072.174739,0.0,2197.428111,1272.697575,205.0880981,104655.6148,2.446133397,1.082007052,3.596273797,120.12294957925,57.62819444444473,18.180447263888883,24.43288265277776
2025-10-27 18:00:00,0.738509173,8.206494789,0.339111355,66.41307491,2.562174682,32.814,6.1,1.01,0.51,87.87,11.12,4.892,70.12,8.72,19.62,1.54,10.8106755,5.133333333,78.16583333,66.88,35.12,0.053,5.32,2.17,9.8,2.32,0.036,0.14,55.18,10.34,0.065,1.943609023,0.19,106.983,0.2,96.76,0.86,0.59,1.16,0.0,0.0,1.291,57.95077368,4.155600234,3.750420681,0.056901293,0.01325631,0.094264724,0.515846909,5.166923853,6.772050057,0.086901293,0.072211163,0.029407039,37.677,0.0,0.0,0.0,0.0,0.0,0.0,0.0,0.0,0.0,0.0,0.0,0.0,0.0,7.0,0.264112037,4.381489362,0.015,94.52234043,0.160829787,0.111387234,0.027391489,0.699787234,0.081774468,1.078781448,18.91144681,36.56834043,0.246851064,0.453148936,7.920553191,0.175744681,0.196851064,0.346297872,33.89817021,1.025744681,1.312443698,1489.553191,82.5,24.27272727,11.0,75.0,25.2,10.0,2.9318618311906306,198.2269444,170.0011111,176.6963889,205.16,187.5211111,63.688942759008285,328.7607065698419,448.8295562342841,581.8766301057243,357.05835899723866,94.62848183191987,71.64741415376848,82.9801806865392,64.1115193298115,111.68342838352947,67.414724022851,71.89271737882643,143.49731053326832,77.74552856401289,51.289120125957375,128.0390072,543.4305556,45.00003347,375.0,84.43267203,2.721289836,1.299096264,1.293342009548242,1149.640556,3399.457847,0.0,2278.467608,1234.635292,202.7978153,105095.1669,2.664414867,1.133645099,3.115033436,110.71516845400001,57.62819444444473,18.180447263888883,24.43288265277776
2025-10-27 19:00:00,0.738587835,8.207368901,0.339147475,66.42014887,2.562447591,32.914,6.1,1.01,0.51,87.87,11.12,4.873,70.12,8.72,19.62,1.54,10.6293481,5.133333333,78.16583333,66.88,35.12,0.053,5.32,2.17,9.8,2.32,0.036,0.14,55.18,10.34,0.065,1.943609023,0.19,106.926,0.2,96.76,0.86,0.59,1.16,0.0,0.0,1.306,57.7407103,4.242075089,3.780111618,0.058756976,0.013701674,0.095303907,0.531508879,5.258594622,6.872628108,0.088756976,0.073881279,0.029462709,39.42,0.0,0.0,0.0,0.0,0.0,0.0,0.0,0.0,0.0,0.0,0.0,0.0,0.0,7.0,0.216914375,4.355957447,0.015,94.4393617,0.172319149,0.116748936,0.018965957,0.789148936,0.092497872,1.080373794,19.02378723,36.5453617,0.249404255,0.450595745,7.928212766,0.162978723,0.199404255,0.341191489,33.82668085,1.012978723,1.314752592,1497.212766,82.5,24.27272727,11.0,75.0,25.2,10.0,2.8004789383511195,188.9988889,182.8891667,190.0613889,208.2258333,192.5438194,62.75220081013311,328.81263387309434,449.9937632586393,580.682258803122,356.5804648029452,100.5156407434625,74.35171813734364,87.77386453441574,62.04517716281514,102.97772778415475,65.19811024731385,66.03971107879639,130.41565077094464,73.70526247263368,50.57078645800095,124.5675535,537.4027778,44.59810725,375.0,85.32999,2.715671561,1.298967347,1.281077507572785,1118.231389,3753.597322,0.0,2263.164764,1255.25495,201.28122,106517.0394,2.903645753,1.14187638,3.152673278,110.25520083875,57.62819444444473,18.180447263888883,24.43288265277776
2025-10-27 20:00:00,0.734939581,8.166828607,0.337472256,66.09206658,2.549790382,32.44,6.1,1.01,0.51,87.87,11.12,4.827,70.12,8.72,19.62,1.54,9.2926338,5.133333333,78.16583333,66.88,35.12,0.053,5.32,2.17,9.8,2.32,0.036,0.14,55.18,10.34,0.065,1.943609023,0.19,107.458,0.2,96.76,0.86,0.59,1.16,0.0,0.0,1.3,58.016115,4.128701775,3.741185159,0.056324072,0.013117777,0.093941481,0.510975171,5.138409178,6.740764725,0.086324072,0.071691665,0.029389722,39.269,0.0,0.0,0.0,0.0,0.0,0.0,0.0,0.0,0.0,0.0,0.0,0.0,0.0,7.0,0.165346995,4.33,0.016,94.381,0.18,0.126,0.022,0.85,0.095,1.082565666,18.958,36.6366,0.2454,0.4385,7.9323,0.1623,0.1977,0.34,33.8422,1.0146,1.316956949,1499.0,82.5,24.27272727,11.0,75.0,25.2,10.0,2.5959141003020676,195.7625,179.6813889,186.8027778,212.1594444,193.6015278,62.76149851898208,328.2422760209022,450.07536139605287,579.8138299793779,356.71488510224566,97.14910961339875,74.09315526884639,84.98414440039187,62.44027236762649,104.31503364994381,64.13223863416324,67.86292484116737,137.94665432196052,76.66144396072042,49.66736416975216,110.1995737,528.3472222,43.56164986,375.0,84.32549683,2.716274322,1.298932386,1.2950700090397482,1090.061944,3524.389428,0.0,2233.575019,1251.625522,196.6858164,106299.8861,2.755734522,1.136450993,3.372323503,108.35144351525,57.62819444444473,18.180447263888883,24.43288265277776
