Repository: saikumar-voptimai/evonith_bf_webapp

# Evonith BF2 — Blast Furnace Intelligence Platform

Monitoring, modelling and optimisation of **Blast Furnace 2 (BF2)** at Evonith Steel: live telemetry from InfluxDB,
manual plant reports from Neon PostgreSQL, a two-zone energy model of the furnace, blend and fuel optimisers, a
conversational assistant (FurnaceMind) and a live digital twin evaluated every hour.

The platform has three deployable parts that share one Python service layer, plus the shared data library:

| Part | Path | What it is |
|---|---|---|
| **Streamlit app** (legacy) | `src/app.py`, `src/custom_pages/` | The original 11-page dashboard; still the home of the model pages. Served under `/legacy` in production |

File: src/assets/data/V10_df_filtered.csv (part 19 of 166)
datetime,Hot Blast PressureBar,Hot Blast Temp.oC,Hot Blast VolumeNm3/Hr.,O2 Enrichment %,OxygenFlowNm3/Hr.,PermeabilityKgs/Hr.,RAFToC,SteamKgs/Hr.,TopPressureBar,TuyereVelocitym/s,Differential PressureTotalBar,Charges/Hrs.,StockRodLevel,COKE_ASH%,COKE_FC%,COKE_IM%,COKE_MOIST%,COKE_MT,COKE_VM%,NUTCOKE_ASH%,NUTCOKE_FC%,NUTCOKE_IM%,NUTCOKE_MOIST%,NUTCOKE_MT,NUTCOKE_VM%,PCI_2_%Ash,PCI_2_%FC,PCI_2_%IM,PCI_2_MT,PCI_2_%VM,Sinter_SP_MT,Sinter_SP_02_Al2O3%,Sinter_SP_02_Basicity,Sinter_SP_02_CaO%,Sinter_SP_02_Cold_Strength_AI,Sinter_SP_02_Cold_strength_TI,Sinter_SP_02_Fe(T)%,Sinter_SP_02_FeO%,Sinter_SP_02_Hot_strength_RDI,Sinter_SP_02_Hot_strength_RI,Sinter_SP_02_K2O%,Sinter_SP_02_MgO%,Sinter_SP_02_MnO%,Sinter_SP_02_Na2O%,Sinter_SP_02_P%,Sinter_SP_02_SiO2%,Sinter_SP_02_TiO2%,ORE_%Al2O3,ORE_%CaO,ORE_%Fe(T),ORE_%K2O,ORE_%LOI,ORE_%MgO,ORE_%MnO,ORE_MT,ORE_%Na2O,ORE_%P,ORE_%SiO2,ORE_%TiO2,ORE_%TM,Geomin Type,FLUX_Al2O3%,FLUX_CaO%,FLUX_Fe2O3%,FLUX_LOI%,FLUX_MgO%,FLUX_MT,FLUX_SiO2%,FLUX_TM%,COKE_DISCHARGE_TIME,WEIGHTED_COKE_ANGLE,TOTAL_COKE_PORTIONS,NON_COKE_DISCHARGE_TIME,WEIGHTED_NON_COKE_ANGLE,TOTAL_NON_COKE_PORTIONS,UnitCost Lakhs/Thm,ActualKg/Thm.,FurnaceTopGasAnalysisCO2ETACO,Act. Fuel RateKg/Thm.,Coke Rate Kg/Thm,ProductionTonnesPerHr
2024-02-25 00:00:00,2.66,1150.0,104997.0,3.069614214,4000.0,1291.0,2319.0,30.2,1.3,239.0,1.36,7.0,1.3,11.06,87.57,0.39,3.5,602.0126667,0.98,11.34,87.17,0.44,6.8,19.66733333,1.05,10.34,69.71,1.24,82.63333333,18.71,895.7603333,2.34,1.819670764,10.545,5.088888889,79.02222222,54.89,10.44,33.5025,71.17,0.106,2.015,0.245,0.05,0.076,5.795,0.19,3.077849154,0.168294831,61.8079479,0.028741498,3.576211183,0.089778427,0.096886171,326.6538893,0.003428469,0.079163238,4.056598955,0.273308075,2.035506492,2.0,0.53,0.0,0.6,1.22,0.0,18.62,96.89,0.1,82.0,26.72727273,11.0,60.0,27.75,8.0,125.37,116.0,42.26569609,556.0,440.0,88.18965517
2024-02-25 01:00:00,2.69,1150.0,103856.0,3.11118121,4000.0,1216.0,2313.0,241.0,1.26,235.0,1.43,7.0,1.3,11.06,87.57,0.39,3.5,602.0126667,0.98,11.34,87.17,0.44,6.8,19.66733333,1.05,10.34,69.71,1.24,82.63333333,18.71,895.7603333,2.34,1.819670764,10.545,5.088888889,79.02222222,54.89,10.44,33.5025,71.17,0.106,2.015,0.245,0.05,0.076,5.795,0.19,3.077849154,0.168294831,61.8079479,0.028741498,3.576211183,0.089778427,0.096886171,326.6538893,0.003428469,0.079163238,4.056598955,0.273308075,2.035506492,2.0,0.53,0.0,0.6,1.22,0.0,18.62,96.89,0.1,82.0,26.72727273,11.0,60.0,27.75,8.0,124.12,116.0,41.69683258,551.0,435.0,87.15517241
2024-02-25 02:00:00,2.68,1150.0,105109.0,3.069279662,4000.0,1268.0,2319.0,111.0,1.3,238.0,1.38,7.0,1.3,11.06,87.57,0.39,3.5,602.0126667,0.98,11.34,87.17,0.44,6.8,19.66733333,1.05,10.34,69.71,1.24,82.63333333,18.71,895.7603333,2.34,1.819670764,10.545,5.088888889,79.02222222,54.89,10.44,33.5025,71.17,0.106,2.015,0.245,0.05,0.076,5.795,0.19,3.077849154,0.168294831,61.8079479,0.028741498,3.576211183,0.089778427,0.096886171,326.6538893,0.003428469,0.079163238,4.056598955,0.273308075,2.035506492,2.0,0.53,0.0,0.6,1.22,0.0,18.62,96.89,0.1,82.0,26.72727273,11.0,60.0,27.75,8.0,124.2525,117.0,41.95363493,552.0,435.0,87.52136752
2024-02-25 03:00:00,2.67,1150.0,105257.0,3.064598918,4000.0,1278.0,2318.0,101.0,1.3,239.0,1.37,7.0,1.3,11.06,87.57,0.39,3.5,602.0126667,0.98,11.34,87.17,0.44,6.8,19.66733333,1.05,10.34,69.71,1.24,82.63333333,18.71,895.7603333,2.34,1.819670764,10.545,5.088888889,79.02222222,54.89,10.44,33.5025,71.17,0.106,2.015,0.245,0.05,0.076,5.795,0.19,3.077849154,0.168294831,61.8079479,0.028741498,3.576211183,0.089778427,0.096886171,326.6538893,0.003428469,0.079163238,4.056598955,0.273308075,2.035506492,2.0,0.53,0.0,0.6,1.22,0.0,18.62,96.89,0.1,82.0,26.72727273,11.0,60.0,27.75,8.0,125.0475,123.0,41.41664787,558.0,435.0,87.4796748
2024-02-25 04:00:00,2.69,1163.0,103219.0,3.121334109,4000.0,1238.0,2303.0,0.0,1.3,235.0,1.39,7.0,1.3,11.06,87.57,0.39,3.5,602.0126667,0.98,11.34,87.17,0.44,6.8,19.66733333,1.05,10.34,69.71,1.24,82.63333333,18.71,895.7603333,2.34,1.819670764,10.545,5.088888889,79.02222222,54.89,10.44,33.5025,71.17,0.106,2.015,0.245,0.05,0.076,5.795,0.19,3.077849154,0.168294831,61.8079479,0.028741498,3.576211183,0.089778427,0.096886171,326.6538893,0.003428469,0.079163238,4.056598955,0.273308075,2.035506492,2.0,0.53,0.0,0.6,1.22,0.0,18.62,96.89,0.1,82.0,26.72727273,11.0,60.0,27.75,8.0,125.8425,129.0,41.83050847,564.0,435.0,89.76744186
2024-02-25 05:00:00,2.67,1147.0,103116.0,3.124449633,4000.0,1251.0,2309.0,0.0,1.29,234.0,1.38,7.0,1.3,11.06,87.57,0.39,3.5,602.0126667,0.98,11.34,87.17,0.44,6.8,19.66733333,1.05,10.34,69.71,1.24,82.63333333,18.71,895.7603333,2.34,1.819670764,10.545,5.088888889,79.02222222,54.89,10.44,33.5025,71.17,0.106,2.015,0.245,0.05,0.076,5.795,0.19,3.077849154,0.168294831,61.8079479,0.028741498,3.576211183,0.089778427,0.096886171,326.6538893,0.003428469,0.079163238,4.056598955,0.273308075,2.035506492,2.0,0.53,0.0,0.6,1.22,0.0,18.62,96.89,0.1,82.0,26.72727273,11.0,60.0,27.75,8.0,124.65,120.0,42.11121157,555.0,435.0,86.91666667
2024-02-25 06:00:00,2.69,1150.0,105270.0,3.068357294,4000.0,1253.0,2314.0,215.0,1.29,238.0,1.4,7.0,1.3,11.06,87.57,0.39,3.5,602.0126667,0.98,11.34,87.17,0.44,6.8,19.66733333,1.05,10.34,69.71,1.24,82.63333333,18.71,895.7603333,2.34,1.819670764,10.545,5.088888889,79.02222222,54.89,10.44,33.5025,71.17,0.106,2.015,0.245,0.05,0.076,5.795,0.19,3.077849154,0.168294831,61.8079479,0.028741498,3.576211183,0.089778427,0.096886171,326.6538893,0.003428469,0.079163238,4.056598955,0.273308075,2.035506492,2.0,0.53,0.0,0.6,1.22,0.0,18.62,96.89,0.1,82.0,26.72727273,11.0,60.0,27.75,8.0,124.385,118.0,41.85784975,553.0,435.0,86.94915254
2024-02-25 07:00:00,2.65,1150.0,103210.0,3.141363153,4000.0,1257.0,2313.0,522.0,1.29,236.0,1.36,7.0,1.3,11.06,87.57,0.39,3.5,602.0126667,0.98,11.34,87.17,0.44,6.8,19.66733333,1.05,10.34,69.71,1.24,82.63333333,18.71,895.7603333,2.34,1.819670764,10.545,5.088888889,79.02222222,54.89,10.44,33.5025,71.17,0.106,2.015,0.245,0.05,0.076,5.795,0.19,3.077849154,0.168294831,61.8079479,0.028741498,3.576211183,0.089778427,0.096886171,326.6538893,0.003428469,0.079163238,4.056598955,0.273308075,2.035506492,2.0,0.53,0.0,0.6,1.22,0.0,18.62,96.89,0.1,82.0,26.72727273,11.0,60.0,27.75,8.0,123.7225,113.0,42.65370705,548.0,435.0,89.82300885
2024-02-25 08:00:00,2.68,1151.0,106590.0,3.042174897,4000.0,1279.0,2310.0,549.0,1.29,242.0,1.39,7.0,1.3,11.05,87.57,0.4,3.4,602.0126667,0.98,11.37,87.16,0.44,7.4,19.66733333,1.03,10.48,68.58,2.75,82.63333333,18.19,895.7603333,2.38,1.760420459,10.315,5.088888889,79.02222222,54.885,10.035,32.7475,71.17,0.1075,2.135,0.285,0.049,0.0745,5.86,0.19,3.015399092,0.11846176,62.17857419,0.053009761,3.580234095,0.102868633,0.082953466,326.6538893,0.011446796,0.066573201,3.747843681,0.241534135,2.393653493,2.0,0.47,0.0,0.86,1.2,0.0,18.62,97.02,0.1,82.0,26.72727273,11.0,60.0,27.75,8.0,123.4575,111.0,42.35294118,546.0,435.0,87.38738739
2024-02-25 09:00:00,2.71,1148.0,106556.0,3.033400276,3998.0,1247.0,2312.0,318.0,1.29,239.0,1.42,8.0,1.3,11.05,87.57,0.4,3.4,602.0126667,0.98,11.37,87.16,0.44,7.4,19.66733333,1.03,10.48,68.58,2.75,82.63333333,18.19,895.7603333,2.38,1.760420459,10.315,5.088888889,79.02222222,54.885,10.035,32.7475,71.17,0.1075,2.135,0.285,0.049,0.0745,5.86,0.19,3.015399092,0.11846176,62.17857419,0.053009761,3.580234095,0.102868633,0.082953466,326.6538893,0.011446796,0.066573201,3.747843681,0.241534135,2.393653493,2.0,0.47,0.0,0.86,1.2,0.0,18.62,97.02,0.1,82.0,26.72727273,11.0,60.0,27.75,8.0,123.4575,111.0,41.10443623,546.0,435.0,90.09009009
2024-02-25 10:00:00,2.69,1151.0,105827.0,3.054373229,4000.0,1264.0,2320.0,276.0,1.29,239.0,1.4,7.0,1.3,11.05,87.57,0.4,3.4,602.0126667,0.98,11.37,87.16,0.44,7.4,19.66733333,1.03,10.48,68.58,2.75,82.63333333,18.19,895.7603333,2.38,1.760420459,10.315,5.088888889,79.02222222,54.885,10.035,32.7475,71.17,0.1075,2.135,0.285,0.049,0.0745,5.86,0.19,3.015399092,0.11846176,62.17857419,0.053009761,3.580234095,0.102868633,0.082953466,326.6538893,0.011446796,0.066573201,3.747843681,0.241534135,2.393653493,2.0,0.47,0.0,0.86,1.2,0.0,18.62,97.02,0.1,82.0,26.72727273,11.0,60.0,27.75,8.0,124.84,112.0,41.24771481,552.0,440.0,90.08928571
2024-02-25 11:00:00,2.68,1151.0,104430.0,3.087997458,3999.0,1264.0,2319.0,98.0,1.3,237.0,1.38,7.0,1.3,11.05,87.57,0.4,3.4,602.0126667,0.98,11.37,87.16,0.44,7.4,19.66733333,1.03,10.48,68.58,2.75,82.63333333,18.19,895.7603333,2.38,1.760420459,10.315,5.088888889,79.02222222,54.885,10.035,32.7475,71.17,0.1075,2.135,0.285,0.049,0.0745,5.86,0.19,3.015399092,0.11846176,62.17857419,0.053009761,3.580234095,0.102868633,0.082953466,326.6538893,0.011446796,0.066573201,3.747843681,0.241534135,2.393653493,2.0,0.47,0.0,0.86,1.2,0.0,18.62,97.02,0.1,82.0,26.72727273,11.0,60.0,27.75,8.0,125.2375,115.0,41.43408214,555.0,440.0,89.2173913
2024-02-25 12:00:00,2.67,1152.0,103539.0,3.111694327,4000.0,1264.0,2310.0,0.0,1.3,236.0,1.37,8.0,1.3,11.05,87.57,0.4,3.4,602.0126667,0.98,11.37,87.16,0.44,7.4,19.66733333,1.03,10.48,68.58,2.75,82.63333333,18.19,895.7603333,2.38,1.760420459,10.315,5.088888889,79.02222222,54.885,10.035,32.7475,71.17,0.1075,2.135,0.285,0.049,0.0745,5.86,0.19,3.015399092,0.11846176,62.17857419,0.053009761,3.580234095,0.102868633,0.082953466,326.6538893,0.011446796,0.066573201,3.747843681,0.241534135,2.393653493,2.0,0.47,0.0,0.86,1.2,0.0,18.62,97.02,0.1,82.0,26.72727273,11.0,60.0,27.75,8.0,126.16499999999999,122.0,41.93184383,562.0,440.0,89.59016393
2024-02-25 13:00:00,2.67,1162.0,102487.0,3.144396611,4001.0,1242.0,2288.0,0.0,1.3,235.0,1.37,7.0,1.3,11.05,87.57,0.4,3.4,602.0126667,0.98,11.37,87.16,0.44,7.4,19.66733333,1.03,10.48,68.58,2.75,82.63333333,18.19,895.7603333,2.38,1.760420459,10.315,5.088888889,79.02222222,54.885,10.035,32.7475,71.17,0.1075,2.135,0.285,0.049,0.0745,5.86,0.19,3.015399092,0.11846176,62.17857419,0.053009761,3.580234095,0.102868633,0.082953466,326.6538893,0.011446796,0.066573201,3.747843681,0.241534135,2.393653493,2.0,0.47,0.0,0.86,1.2,0.0,18.62,97.02,0.1,82.0,26.72727273,11.0,60.0,27.75,8.0,126.5625,125.0,41.78253932,565.0,440.0,94.0
2024-02-25 14:00:00,2.63,1167.0,101945.0,3.159522637,3999.0,1234.0,2284.0,0.0,1.3,234.0,1.33,7.0,1.3,11.05,87.57,0.4,3.4,602.0126667,0.98,11.37,87.16,0.44,7.4,19.66733333,1.03,10.48,68.58,2.75,82.63333333,18.19,895.7603333,2.38,1.760420459,10.315,5.088888889,79.02222222,54.885,10.035,32.7475,71.17,0.1075,2.135,0.285,0.049,0.0745,5.86,0.19,3.015399092,0.11846176,62.17857419,0.053009761,3.580234095,0.102868633,0.082953466,326.6538893,0.011446796,0.066573201,3.747843681,0.241534135,2.393653493,2.0,0.47,0.0,0.86,1.2,0.0,18.62,97.02,0.1,82.0,26.72727273,11.0,60.0,27.75,8.0,127.0925,129.0,41.57407407,569.0,440.0,93.64341085
2024-02-25 15:00:00,2.64,1157.0,102427.0,3.146237178,4001.0,1276.0,2296.0,0.0,1.3,236.0,1.34,7.0,1.3,11.05,87.57,0.4,3.4,602.0126667,0.98,11.37,87.16,0.44,7.4,19.66733333,1.03,10.48,68.58,2.75,82.63333333,18.19,895.7603333,2.38,1.760420459,10.315,5.088888889,79.02222222,54.885,10.035,32.7475,71.17,0.1075,2.135,0.285,0.049,0.0745,5.86,0.19,3.015399092,0.11846176,62.17857419,0.053009761,3.580234095,0.102868633,0.082953466,326.6538893,0.011446796,0.066573201,3.747843681,0.241534135,2.393653493,2.0,0.47,0.0,0.86,1.2,0.0,18.62,97.02,0.1,82.0,26.72727273,11.0,60.0,27.75,8.0,126.96000000000001,128.0,41.33885438,568.0,440.0,87.96875
2024-02-25 16:00:00,2.66,1158.0,103236.0,3.120820494,4000.0,1246.0,2321.0,0.0,1.3,236.0,1.36,7.0,1.3,11.06,87.57,0.4,4.1,602.0126667,0.97,11.36,87.16,0.44,8.1,19.66733333,1.04,10.69,69.68,1.19,82.63333333,18.44,895.7603333,2.315,1.757799145,10.415,5.088888889,79.02222222,54.795,10.175,33.125,71.17,0.1055,2.135,0.295,0.048,0.0725,5.925,0.19,3.385723509,0.05847727,61.85084206,0.040132573,3.627962765,0.074445174,0.086985563,326.6538893,0.004855387,0.077552678,3.682595261,0.282836747,2.358840228,2.0,0.37,0.0,0.58,1.22,0.0,18.62,97.0,0.1,82.0,26.72727273,11.0,60.0,27.75,8.0,126.43,124.0,41.96796339,564.0,440.0,87.90322581
2024-02-25 17:00:00,2.62,1151.0,103704.0,3.10752316,4001.0,1240.0,2345.0,0.0,1.3,235.0,1.32,7.0,1.3,11.06,87.57,0.4,4.1,602.0126667,0.97,11.36,87.16,0.44,8.1,19.66733333,1.04,10.69,69.68,1.19,82.63333333,18.44,895.7603333,2.315,1.757799145,10.415,5.088888889,79.02222222,54.795,10.175,33.125,71.17,0.1055,2.135,0.295,0.048,0.0725,5.925,0.19,3.385723509,0.05847727,61.85084206,0.040132573,3.627962765,0.074445174,0.086985563,326.6538893,0.004855387,0.077552678,3.682595261,0.282836747,2.358840228,2.0,0.37,0.0,0.58,1.22,0.0,18.62,97.0,0.1,82.0,26.72727273,11.0,60.0,27.75,8.0,125.105,114.0,42.00902935,554.0,440.0,86.75438596
2024-02-25 18:00:00,2.65,1150.0,106843.0,3.027314156,3998.0,1323.0,2330.0,377.0,1.3,244.0,1.35,7.0,1.3,11.06,87.57,0.4,4.1,602.0126667,0.97,11.36,87.16,0.44,8.1,19.66733333,1.04,10.69,69.68,1.19,82.63333333,18.44,895.7603333,2.315,1.757799145,10.415,5.088888889,79.02222222,54.795,10.175,33.125,71.17,0.1055,2.135,0.295,0.048,0.0725,5.925,0.19,3.385723509,0.05847727,61.85084206,0.040132573,3.627962765,0.074445174,0.086985563,326.6538893,0.004855387,0.077552678,3.682595261,0.282836747,2.358840228,2.0,0.37,0.0,0.58,1.22,0.0,18.62,97.0,0.1,82.0,26.72727273,11.0,60.0,27.75,8.0,124.31,108.0,40.72305593,548.0,440.0,80.64814815
2024-02-25 19:00:00,2.66,1149.0,109974.0,2.945230478,3999.0,1343.0,2320.0,487.0,1.3,250.0,1.36,7.0,1.3,11.06,87.57,0.4,4.1,602.0126667,0.97,11.36,87.16,0.44,8.1,19.66733333,1.04,10.69,69.68,1.19,82.63333333,18.44,895.7603333,2.315,1.757799145,10.415,5.088888889,79.02222222,54.795,10.175,33.125,71.17,0.1055,2.135,0.295,0.048,0.0725,5.925,0.19,3.385723509,0.05847727,61.85084206,0.040132573,3.627962765,0.074445174,0.086985563,326.6538893,0.004855387,0.077552678,3.682595261,0.282836747,2.358840228,2.0,0.37,0.0,0.58,1.22,0.0,18.62,97.0,0.1,82.0,26.72727273,11.0,60.0,27.75,8.0,124.575,110.0,42.10167953,550.0,440.0,83.0
2024-02-25 20:00:00,2.64,1150.0,110687.0,2.933626122,4000.0,1377.0,2319.0,690.0,1.3,254.0,1.34,7.0,1.3,11.06,87.57,0.4,4.1,602.0126667,0.97,11.36,87.16,0.44,8.1,19.66733333,1.04,10.69,69.68,1.19,82.63333333,18.44,895.7603333,2.315,1.757799145,10.415,5.088888889,79.02222222,54.795,10.175,33.125,71.17,0.1055,2.135,0.295,0.048,0.0725,5.925,0.19,3.385723509,0.05847727,61.85084206,0.040132573,3.627962765,0.074445174,0.086985563,326.6538893,0.004855387,0.077552678,3.682595261,0.282836747,2.358840228,2.0,0.37,0.0,0.58,1.22,0.0,18.62,97.0,0.1,82.0,26.72727273,11.0,60.0,27.75,8.0,123.9125,105.0,41.49644251,545.0,440.0,85.14285714
2024-02-25 21:00:00,2.66,1151.0,111333.0,2.909205223,3999.0,1368.0,2319.0,490.0,1.3,254.0,1.36,7.0,1.3,11.06,87.57,0.4,4.1,602.0126667,0.97,11.36,87.16,0.44,8.1,19.66733333,1.04,10.69,69.68,1.19,82.63333333,18.44,895.7603333,2.315,1.757799145,10.415,5.088888889,79.02222222,54.795,10.175,33.125,71.17,0.1055,2.135,0.295,0.048,0.0725,5.925,0.19,3.385723509,0.05847727,61.85084206,0.040132573,3.627962765,0.074445174,0.086985563,326.6538893,0.004855387,0.077552678,3.682595261,0.282836747,2.358840228,2.0,0.37,0.0,0.58,1.22,0.0,18.62,97.0,0.1,82.0,26.72727273,11.0,60.0,27.75,8.0,124.4425,109.0,41.26582278,549.0,440.0,88.16513761
2024-02-25 22:00:00,2.66,1150.0,113982.0,2.826980169,3999.0,1362.0,2319.0,29.0,1.3,254.0,1.36,7.0,1.3,11.06,87.57,0.4,4.1,602.0126667,0.97,11.36,87.16,0.44,8.1,19.66733333,1.04,10.69,69.68,1.19,82.63333333,18.44,895.7603333,2.315,1.757799145,10.415,5.088888889,79.02222222,54.795,10.175,33.125,71.17,0.1055,2.135,0.295,0.048,0.0725,5.925,0.19,3.385723509,0.05847727,61.85084206,0.040132573,3.627962765,0.074445174,0.086985563,326.6538893,0.004855387,0.077552678,3.682595261,0.282836747,2.358840228,2.0,0.37,0.0,0.58,1.22,0.0,18.62,97.0,0.1,82.0,26.72727273,11.0,60.0,27.75,8.0,125.635,118.0,41.57509158,558.0,440.0,88.05084746
2024-02-25 23:00:00,2.66,1149.0,105876.0,3.04406035,4000.0,1287.0,2320.0,28.0,1.29,241.0,1.37,7.0,1.3,11.2,87.46,0.38,3.5,584.7666667,0.96,11.5,87.05,0.42,7.4,17.544333333,1.03,10.86,69.28,1.08,89.63,18.78,848.1933333,2.335,1.693304105,9.855,5.288888889,77.71111111,55.32,10.91,33.88,71.17,0.104,2.085,0.255,0.05,0.0725,5.82,0.19,3.08636225,0.123973875,62.26018206,0.020029032,3.607940079,0.066017914,0.126537284,312.5748472,0.006802014,0.060757159,3.455079115,0.236626409,2.359865808,2.0,0.52,0.0,0.61,1.28,0.0,10.66333333,96.88,0.1,82.0,26.72727273,11.0,60.0,27.75,8.0,124.84,112.0,41.68005508,552.0,440.0,94.375
2024-02-26 00:00:00,2.68,1147.0,104104.0,2.732839745,3499.0,1255.0,2273.0,778.0,1.3,235.0,1.38,7.0,1.3,11.2,87.46,0.38,3.5,584.7666667,0.96,11.5,87.05,0.42,7.4,17.544333333,1.03,10.86,69.28,1.08,89.63,18.78,848.1933333,2.335,1.693304105,9.855,5.288888889,77.71111111,55.32,10.91,33.88,71.17,0.104,2.085,0.255,0.05,0.0725,5.82,0.19,3.08636225,0.123973875,62.26018206,0.020029032,3.607940079,0.066017914,0.126537284,312.5748472,0.006802014,0.060757159,3.455079115,0.236626409,2.359865808,2.0,0.52,0.0,0.61,1.28,0.0,10.66333333,96.88,0.1,82.0,25.54545455,11.0,60.0,27.875,8.0,126.4125,105.0,40.10572282,555.0,450.0,88.66666667
2024-02-26 01:00:00,2.66,1148.0,103121.0,3.125078749,4001.0,1245.0,2319.0,0.0,1.28,234.0,1.38,7.0,1.3,11.2,87.46,0.38,3.5,584.7666667,0.96,11.5,87.05,0.42,7.4,17.544333333,1.03,10.86,69.28,1.08,89.63,18.78,848.1933333,2.335,1.693304105,9.855,5.288888889,77.71111111,55.32,10.91,33.88,71.17,0.104,2.085,0.255,0.05,0.0725,5.82,0.19,3.08636225,0.123973875,62.26018206,0.020029032,3.607940079,0.066017914,0.126537284,312.5748472,0.006802014,0.060757159,3.455079115,0.236626409,2.359865808,2.0,0.52,0.0,0.61,1.28,0.0,10.66333333,96.88,0.1,82.0,25.54545455,11.0,60.0,27.875,8.0,125.105,114.0,42.284934,554.0,440.0,92.10526316
2024-02-26 02:00:00,2.61,1150.0,102904.0,3.139028357,3998.0,1299.0,2318.0,256.0,1.29,256.0,1.32,7.0,1.3,11.2,87.46,0.38,3.5,584.7666667,0.96,11.5,87.05,0.42,7.4,17.544333333,1.03,10.86,69.28,1.08,89.63,18.78,848.1933333,2.335,1.693304105,9.855,5.288888889,77.71111111,55.32,10.91,33.88,71.17,0.104,2.085,0.255,0.05,0.0725,5.82,0.19,3.08636225,0.123973875,62.26018206,0.020029032,3.607940079,0.066017914,0.126537284,312.5748472,0.006802014,0.060757159,3.455079115,0.236626409,2.359865808,2.0,0.52,0.0,0.61,1.28,0.0,10.66333333,96.88,0.1,82.0,25.54545455,11.0,60.0,27.875,8.0,125.9725,113.0,41.97138315,557.0,444.0,91.94690265
2024-02-26 03:00:00,2.66,1150.0,107755.0,2.993076729,3997.0,1325.0,2320.0,153.0,1.3,246.0,1.36,7.0,1.3,11.2,87.46,0.38,3.5,584.7666667,0.96,11.5,87.05,0.42,7.4,17.544333333,1.03,10.86,69.28,1.08,89.63,18.78,848.1933333,2.335,1.693304105,9.855,5.288888889,77.71111111,55.32,10.91,33.88,71.17,0.104,2.085,0.255,0.05,0.0725,5.82,0.19,3.08636225,0.123973875,62.26018206,0.020029032,3.607940079,0.066017914,0.126537284,312.5748472,0.006802014,0.060757159,3.455079115,0.236626409,2.359865808,2.0,0.52,0.0,0.61,1.28,0.0,10.66333333,96.88,0.1,82.0,25.54545455,11.0,60.0,27.875,8.0,124.575,110.0,41.5026024,550.0,440.0,91.18181818
2024-02-26 04:00:00,2.65,1148.0,104281.0,3.09835899,4001.0,1272.0,2320.0,217.0,1.29,237.0,1.36,7.0,1.3,11.2,87.46,0.38,3.5,584.7666667,0.96,11.5,87.05,0.42,7.4,17.544333333,1.03,10.86,69.28,1.08,89.63,18.78,848.1933333,2.335,1.693304105,9.855,5.288888889,77.71111111,55.32,10.91,33.88,71.17,0.104,2.085,0.255,0.05,0.0725,5.82,0.19,3.08636225,0.123973875,62.26018206,0.020029032,3.607940079,0.066017914,0.126537284,312.5748472,0.006802014,0.060757159,3.455079115,0.236626409,2.359865808,2.0,0.52,0.0,0.61,1.28,0.0,10.66333333,96.88,0.1,82.0,25.54545455,11.0,60.0,27.875,8.0,124.575,110.0,41.00589035,550.0,440.0,91.36363636
2024-02-26 05:00:00,2.65,1150.0,108142.0,2.990459762,3999.0,1335.0,2320.0,345.0,1.3,247.0,1.35,7.0,1.3,11.2,87.46,0.38,3.5,584.7666667,0.96,11.5,87.05,0.42,7.4,17.544333333,1.03,10.86,69.28,1.08,89.63,18.78,848.1933333,2.335,1.693304105,9.855,5.288888889,77.71111111,55.32,10.91,33.88,71.17,0.104,2.085,0.255,0.05,0.0725,5.82,0.19,3.08636225,0.123973875,62.26018206,0.020029032,3.607940079,0.066017914,0.126537284,312.5748472,0.006802014,0.060757159,3.455079115,0.236626409,2.359865808,2.0,0.52,0.0,0.61,1.28,0.0,10.66333333,96.88,0.1,82.0,25.54545455,11.0,60.0,27.875,8.0,125.2375,115.0,40.94827586,555.0,440.0,91.30434783
2024-02-26 06:00:00,2.66,1149.0,109130.0,2.959087346,4002.0,1339.0,2314.0,155.0,1.3,249.0,1.36,7.0,1.3,11.2,87.46,0.38,3.5,584.7666667,0.96,11.5,87.05,0.42,7.4,17.544333333,1.03,10.86,69.28,1.08,89.63,18.78,848.1933333,2.335,1.693304105,9.855,5.288888889,77.71111111,55.32,10.91,33.88,71.17,0.104,2.085,0.255,0.05,0.0725,5.82,0.19,3.08636225,0.123973875,62.26018206,0.020029032,3.607940079,0.066017914,0.126537284,312.5748472,0.006802014,0.060757159,3.455079115,0.236626409,2.359865808,2.0,0.52,0.0,0.61,1.28,0.0,10.66333333,96.88,0.1,82.0,25.54545455,11.0,60.0,27.875,8.0,124.1775,107.0,40.3365166,547.0,440.0,87.94392523
2024-02-26 07:00:00,2.65,1156.0,108572.0,2.967548599,4000.0,1344.0,2304.0,0.0,1.3,250.0,1.35,7.0,1.3,11.2,87.46,0.38,3.5,584.7666667,0.96,11.5,87.05,0.42,7.4,17.544333333,1.03,10.86,69.28,1.08,89.63,18.78,848.1933333,2.335,1.693304105,9.855,5.288888889,77.71111111,55.32,10.91,33.88,71.17,0.104,2.085,0.255,0.05,0.0725,5.82,0.19,3.08636225,0.123973875,62.26018206,0.020029032,3.607940079,0.066017914,0.126537284,312.5748472,0.006802014,0.060757159,3.455079115,0.236626409,2.359865808,2.0,0.52,0.0,0.61,1.28,0.0,10.66333333,96.88,0.1,82.0,25.54545455,11.0,60.0,27.875,8.0,126.2975,123.0,40.08679762,563.0,440.0,88.53658537
2024-02-26 08:00:00,2.66,1169.0,104840.0,3.073108115,4000.0,1286.0,2277.0,0.0,1.3,242.0,1.36,7.0,1.3,11.37,87.28,0.4,4.1,584.7666667,0.95,11.49,87.04,0.44,9.4,17.544333333,1.03,10.46,68.48,2.39,89.63,18.67,848.1933333,2.32,1.702131398,10.11,5.288888889,77.71111111,55.025,10.89,33.88,71.17,0.107,2.115,0.27,0.045,0.0775,5.94,0.19,2.688595584,0.058100741,62.34749494,0.028825676,3.618693149,0.05603358,0.136561161,312.5748472,0.008006418,0.062962309,3.556907282,0.243076263,2.46179116,2.0,0.54,0.0,0.82,1.14,0.0,10.66333333,96.98,0.1,82.0,25.54545455,11.0,60.0,27.875,8.0,127.6225,133.0,40.32703823,573.0,440.0,88.34586466
2024-02-26 09:00:00,2.66,1170.0,102395.0,3.145647646,3999.0,1257.0,2264.0,0.0,1.3,237.0,1.36,8.0,1.3,11.37,87.28,0.4,4.1,584.7666667,0.95,11.49,87.04,0.44,9.4,17.544333333,1.03,10.46,68.48,2.39,89.63,18.67,848.1933333,2.32,1.702131398,10.11,5.288888889,77.71111111,55.025,10.89,33.88,71.17,0.107,2.115,0.27,0.045,0.0775,5.94,0.19,2.688595584,0.058100741,62.34749494,0.028825676,3.618693149,0.05603358,0.136561161,312.5748472,0.008006418,0.062962309,3.556907282,0.243076263,2.46179116,2.0,0.54,0.0,0.82,1.14,0.0,10.66333333,96.98,0.1,82.0,25.54545455,11.0,60.0,27.875,8.0,127.0925,129.0,40.56560037,569.0,440.0,94.72868217
2024-02-26 10:00:00,2.63,1172.0,101518.0,3.1601172,3983.0,1273.0,2259.0,0.0,1.3,237.0,1.33,7.0,1.3,11.37,87.28,0.4,4.1,584.7666667,0.95,11.49,87.04,0.44,9.4,17.544333333,1.03,10.46,68.48,2.39,89.63,18.67,848.1933333,2.32,1.702131398,10.11,5.288888889,77.71111111,55.025,10.89,33.88,71.17,0.107,2.115,0.27,0.045,0.0775,5.94,0.19,2.688595584,0.058100741,62.34749494,0.028825676,3.618693149,0.05603358,0.136561161,312.5748472,0.008006418,0.062962309,3.556907282,0.243076263,2.46179116,2.0,0.54,0.0,0.82,1.14,0.0,10.66333333,96.98,0.1,82.0,25.54545455,11.0,60.0,27.875,8.0,127.6225,133.0,41.3437285,573.0,440.0,95.18796992
2024-02-26 11:00:00,2.6,1170.0,99245.0,2.841528955,3501.0,1273.0,2228.0,0.0,1.3,233.0,1.3,6.0,1.3,11.37,87.28,0.4,4.1,584.7666667,0.95,11.49,87.04,0.44,9.4,17.544333333,1.03,10.46,68.48,2.39,89.63,18.67,848.1933333,2.32,1.702131398,10.11,5.288888889,77.71111111,55.025,10.89,33.88,71.17,0.107,2.115,0.27,0.045,0.0775,5.94,0.19,2.688595584,0.058100741,62.34749494,0.028825676,3.618693149,0.05603358,0.136561161,312.5748472,0.008006418,0.062962309,3.556907282,0.243076263,2.46179116,2.0,0.54,0.0,0.82,1.14,0.0,10.66333333,96.98,0.1,82.0,25.54545455,11.0,60.0,27.875,8.0,128.55,140.0,40.08370146,580.0,440.0,91.07142857
2024-02-26 12:00:00,2.59,1170.0,98694.0,2.855751043,3499.0,1273.0,2248.0,0.0,1.3,233.0,1.29,6.0,1.3,11.37,87.28,0.4,4.1,584.7666667,0.95,11.49,87.04,0.44,9.4,17.544333333,1.03,10.46,68.48,2.39,89.63,18.67,848.1933333,2.32,1.702131398,10.11,5.288888889,77.71111111,55.025,10.89,33.88,71.17,0.107,2.115,0.27,0.045,0.0775,5.94,0.19,2.688595584,0.058100741,62.34749494,0.028825676,3.618693149,0.05603358,0.136561161,312.5748472,0.008006418,0.062962309,3.556907282,0.243076263,2.46179116,2.0,0.54,0.0,0.82,1.14,0.0,10.66333333,96.98,0.1,82.0,25.54545455,11.0,60.0,27.875,8.0,128.02,136.0,39.8957593,576.0,440.0,88.08823529
2024-02-26 13:00:00,2.6,1171.0,98269.0,2.868912551,3500.0,1263.0,2290.0,0.0,1.3,231.0,1.3,6.0,1.3,11.37,87.28,0.4,4.1,584.7666667,0.95,11.49,87.04,0.44,9.4,17.544333333,1.03,10.46,68.48,2.39,89.63,18.67,848.1933333,2.32,1.702131398,10.11,5.288888889,77.71111111,55.025,10.89,33.88,71.17,0.107,2.115,0.27,0.045,0.0775,5.94,0.19,2.688595584,0.058100741,62.34749494,0.028825676,3.618693149,0.05603358,0.136561161,312.5748472,0.008006418,0.062962309,3.556907282,0.243076263,2.46179116,2.0,0.54,0.0,0.82,1.14,0.0,10.66333333,96.98,0.1,82.0,25.54545455,11.0,60.0,27.875,8.0,127.0925,129.0,40.12768976,569.0,440.0,82.17054264
2024-02-26 14:00:00,2.6,1169.0,103362.0,2.72764239,3500.0,1324.0,2316.0,0.0,1.3,242.0,1.3,6.0,1.3,11.37,87.28,0.4,4.1,584.7666667,0.95,11.49,87.04,0.44,9.4,17.544333333,1.03,10.46,68.48,2.39,89.63,18.67,848.1933333,2.32,1.702131398,10.11,5.288888889,77.71111111,55.025,10.89,33.88,71.17,0.107,2.115,0.27,0.045,0.0775,5.94,0.19,2.688595584,0.058100741,62.34749494,0.028825676,3.618693149,0.05603358,0.136561161,312.5748472,0.008006418,0.062962309,3.556907282,0.243076263,2.46179116,2.0,0.54,0.0,0.82,1.14,0.0,10.66333333,96.98,0.1,82.0,25.54545455,11.0,60.0,27.875,8.0,127.34,112.0,39.99529744,562.0,450.0,88.39285714
2024-02-26 15:00:00,2.58,1161.0,104541.0,2.696899967,3500.0,1367.0,2317.0,0.0,1.31,246.0,1.27,7.0,1.3,11.37,87.28,0.4,4.1,584.7666667,0.95,11.49,87.04,0.44,9.4,17.544333333,1.03,10.46,68.48,2.39,89.63,18.67,848.1933333,2.32,1.702131398,10.11,5.288888889,77.71111111,55.025,10.89,33.88,71.17,0.107,2.115,0.27,0.045,0.0775,5.94,0.19,2.688595584,0.058100741,62.34749494,0.028825676,3.618693149,0.05603358,0.136561161,312.5748472,0.008006418,0.062962309,3.556907282,0.243076263,2.46179116,2.0,0.54,0.0,0.82,1.14,0.0,10.66333333,96.98,0.1,82.0,25.54545455,11.0,60.0,27.875,8.0,127.4725,113.0,40.20192749,563.0,450.0,88.2300885
2024-02-26 16:00:00,2.58,1164.0,103866.0,2.71364019,3499.0,1352.0,2293.0,0.0,1.3,244.0,1.28,7.0,1.3,11.1,87.55,0.39,3.6,584.7666667,0.96,11.39,87.13,0.44,6.4,17.544333333,1.04,10.74,69.61,1.24,89.63,18.41,848.1933333,2.375,1.662213039,9.965,5.288888889,77.71111111,55.07,10.8,33.88,71.17,0.1055,2.085,0.265,0.0505,0.0745,5.995,0.19,3.080330831,0.038092529,61.93710587,0.029836945,3.774824617,0.058092529,0.094302222,312.5748472,0.005815671,0.074954249,3.84979774,0.25700276,2.220925508,2.0,0.81,0.0,0.71,1.28,0.0,10.66333333,96.38,0.2,82.0,25.54545455,11.0,60.0,27.875,8.0,126.8275,127.0,40.91839054,567.0,440.0,88.58267717
2024-02-26 17:00:00,2.6,1177.0,103010.0,2.736175634,3499.0,1331.0,2255.0,0.0,1.3,245.0,1.3,6.0,1.3,11.1,87.55,0.39,3.6,584.7666667,0.96,11.39,87.13,0.44,6.4,17.544333333,1.04,10.74,69.61,1.24,89.63,18.41,848.1933333,2.375,1.662213039,9.965,5.288888889,77.71111111,55.07,10.8,33.88,71.17,0.1055,2.085,0.265,0.0505,0.0745,5.995,0.19,3.080330831,0.038092529,61.93710587,0.029836945,3.774824617,0.058092529,0.094302222,312.5748472,0.005815671,0.074954249,3.84979774,0.25700276,2.220925508,2.0,0.81,0.0,0.71,1.28,0.0,10.66333333,96.38,0.2,82.0,25.54545455,11.0,60.0,27.875,8.0,128.55,140.0,40.98360656,580.0,440.0,91.57142857
2024-02-26 18:00:00,2.63,1179.0,104067.0,2.70917584,3500.0,1302.0,2238.0,0.0,1.3,244.0,1.33,6.0,1.3,11.1,87.55,0.39,3.6,584.7666667,0.96,11.39,87.13,0.44,6.4,17.544333333,1.04,10.74,69.61,1.24,89.63,18.41,848.1933333,2.375,1.662213039,9.965,5.288888889,77.71111111,55.07,10.8,33.88,71.17,0.1055,2.085,0.265,0.0505,0.0745,5.995,0.19,3.080330831,0.038092529,61.93710587,0.029836945,3.774824617,0.058092529,0.094302222,312.5748472,0.005815671,0.074954249,3.84979774,0.25700276,2.220925508,2.0,0.81,0.0,0.71,1.28,0.0,10.66333333,96.38,0.2,82.0,25.54545455,11.0,60.0,27.875,8.0,128.6825,141.0,41.347485,581.0,440.0,94.53900709
2024-02-26 19:00:00,2.63,1179.0,103895.0,2.712883222,3499.0,1308.0,2231.0,0.0,1.3,244.0,1.33,7.0,1.3,11.1,87.55,0.39,3.6,584.7666667,0.96,11.39,87.13,0.44,6.4,17.544333333,1.04,10.74,69.61,1.24,89.63,18.41,848.1933333,2.375,1.662213039,9.965,5.288888889,77.71111111,55.07,10.8,33.88,71.17,0.1055,2.085,0.265,0.0505,0.0745,5.995,0.19,3.080330831,0.038092529,61.93710587,0.029836945,3.774824617,0.058092529,0.094302222,312.5748472,0.005815671,0.074954249,3.84979774,0.25700276,2.220925508,2.0,0.81,0.0,0.71,1.28,0.0,10.66333333,96.38,0.2,82.0,25.54545455,11.0,60.0,27.875,8.0,128.6825,141.0,38.66110725,581.0,440.0,94.18439716
2024-02-26 20:00:00,2.63,1177.0,103960.0,2.711188102,3499.0,1303.0,2231.0,0.0,1.3,243.0,1.33,6.0,1.3,11.1,87.55,0.39,3.6,584.7666667,0.96,11.39,87.13,0.44,6.4,17.544333333,1.04,10.74,69.61,1.24,89.63,18.41,848.1933333,2.375,1.662213039,9.965,5.288888889,77.71111111,55.07,10.8,33.88,71.17,0.1055,2.085,0.265,0.0505,0.0745,5.995,0.19,3.080330831,0.038092529,61.93710587,0.029836945,3.774824617,0.058092529,0.094302222,312.5748472,0.005815671,0.074954249,3.84979774,0.25700276,2.220925508,2.0,0.81,0.0,0.71,1.28,0.0,10.66333333,96.38,0.2,82.0,25.54545455,11.0,60.0,27.875,8.0,128.815,142.0,39.66312875,582.0,440.0,94.43661972
2024-02-26 21:00:00,2.65,1178.0,102591.0,2.747343419,3499.0,1270.0,2230.0,0.0,1.3,239.0,1.35,6.0,1.3,11.1,87.55,0.39,3.6,584.7666667,0.96,11.39,87.13,0.44,6.4,17.544333333,1.04,10.74,69.61,1.24,89.63,18.41,848.1933333,2.375,1.662213039,9.965,5.288888889,77.71111111,55.07,10.8,33.88,71.17,0.1055,2.085,0.265,0.0505,0.0745,5.995,0.19,3.080330831,0.038092529,61.93710587,0.029836945,3.774824617,0.058092529,0.094302222,312.5748472,0.005815671,0.074954249,3.84979774,0.25700276,2.220925508,2.0,0.81,0.0,0.71,1.28,0.0,10.66333333,96.38,0.2,82.0,25.54545455,11.0,60.0,27.875,8.0,128.6825,141.0,40.65323141,581.0,440.0,94.96453901
2024-02-26 22:00:00,2.68,1149.0,101786.0,2.769057272,3499.0,1193.0,2306.0,0.0,1.26,235.0,1.42,7.0,1.3,11.1,87.55,0.39,3.6,584.7666667,0.96,11.39,87.13,0.44,6.4,17.544333333,1.04,10.74,69.61,1.24,89.63,18.41,848.1933333,2.375,1.662213039,9.965,5.288888889,77.71111111,55.07,10.8,33.88,71.17,0.1055,2.085,0.265,0.0505,0.0745,5.995,0.19,3.080330831,0.038092529,61.93710587,0.029836945,3.774824617,0.058092529,0.094302222,312.5748472,0.005815671,0.074954249,3.84979774,0.25700276,2.220925508,2.0,0.81,0.0,0.71,1.28,0.0,10.66333333,96.38,0.2,82.0,25.54545455,11.0,60.0,27.875,8.0,126.14750000000001,103.0,41.51922623,553.0,450.0,88.44660194
2024-02-26 23:00:00,2.7,1148.0,103045.0,2.757493654,3500.0,1203.0,2283.0,645.0,1.27,232.0,1.43,6.0,1.3,11.03,87.64,0.38,4.0,591.1193333,0.95,11.2,87.3,0.45,9.9,18.871333333000003,1.05,10.86,69.62,1.28,74.77333333,18.24,870.044,2.365,1.748480722,10.185,5.4,77.73333333,54.97,11.005,32.335,71.17,0.1,2.16,0.315,0.0465,0.0735,5.825,0.19,3.046137931,0.085536104,62.18906326,0.035708303,3.486628792,0.065874437,0.136479234,317.5760066,0.004481424,0.070494978,3.755559127,0.240257867,2.824255403,2.0,1.17,0.0,0.8,1.3,0.0,16.36666667,95.55,0.1,82.0,25.54545455,11.0,60.0,27.875,8.0,126.6775,107.0,40.2413553,557.0,450.0,87.85046729
2024-02-27 00:00:00,2.69,1150.0,110317.0,2.940829392,4000.0,1314.0,2321.0,609.0,1.29,249.0,1.4,7.0,1.3,11.03,87.64,0.38,4.0,591.1193333,0.95,11.2,87.3,0.45,9.9,18.871333333000003,1.05,10.86,69.62,1.28,74.77333333,18.24,870.044,2.365,1.748480722,10.185,5.4,77.73333333,54.97,11.005,32.335,71.17,0.1,2.16,0.315,0.0465,0.0735,5.825,0.19,3.046137931,0.085536104,62.18906326,0.035708303,3.486628792,0.065874437,0.136479234,317.5760066,0.004481424,0.070494978,3.755559127,0.240257867,2.824255403,2.0,1.17,0.0,0.8,1.3,0.0,16.36666667,95.55,0.1,82.0,25.54545455,11.0,60.0,27.875,8.0,125.56,108.0,41.79846362,553.0,445.0,87.68518519
2024-02-27 01:00:00,2.68,1148.0,103665.0,2.722327605,3499.0,1250.0,2290.0,105.0,1.3,235.0,1.38,6.0,1.3,11.03,87.64,0.38,4.0,591.1193333,0.95,11.2,87.3,0.45,9.9,18.871333333000003,1.05,10.86,69.62,1.28,74.77333333,18.24,870.044,2.365,1.748480722,10.185,5.4,77.73333333,54.97,11.005,32.335,71.17,0.1,2.16,0.315,0.0465,0.0735,5.825,0.19,3.046137931,0.085536104,62.18906326,0.035708303,3.486628792,0.065874437,0.136479234,317.5760066,0.004481424,0.070494978,3.755559127,0.240257867,2.824255403,2.0,1.17,0.0,0.8,1.3,0.0,16.36666667,95.55,0.1,82.0,25.54545455,11.0,60.0,27.875,8.0,129.0625,125.0,40.62571889,575.0,450.0,86.4
2024-02-27 02:00:00,2.68,1149.0,102496.0,2.749888185,3499.0,1240.0,2311.0,0.0,1.3,232.0,1.38,7.0,1.3,11.03,87.64,0.38,4.0,591.1193333,0.95,11.2,87.3,0.45,9.9,18.871333333000003,1.05,10.86,69.62,1.28,74.77333333,18.24,870.044,2.365,1.748480722,10.185,5.4,77.73333333,54.97,11.005,32.335,71.17,0.1,2.16,0.315,0.0465,0.0735,5.825,0.19,3.046137931,0.085536104,62.18906326,0.035708303,3.486628792,0.065874437,0.136479234,317.5760066,0.004481424,0.070494978,3.755559127,0.240257867,2.824255403,2.0,1.17,0.0,0.8,1.3,0.0,16.36666667,95.55,0.1,82.0,25.54545455,11.0,60.0,27.875,8.0,127.7375,115.0,40.68649886,565.0,450.0,84.95652174
2024-02-27 03:00:00,2.68,1146.0,101801.0,2.771607242,3500.0,1218.0,2317.0,64.0,1.29,230.0,1.39,6.0,1.3,11.03,87.64,0.38,4.0,591.1193333,0.95,11.2,87.3,0.45,9.9,18.871333333000003,1.05,10.86,69.62,1.28,74.77333333,18.24,870.044,2.365,1.748480722,10.185,5.4,77.73333333,54.97,11.005,32.335,71.17,0.1,2.16,0.315,0.0465,0.0735,5.825,0.19,3.046137931,0.085536104,62.18906326,0.035708303,3.486628792,0.065874437,0.136479234,317.5760066,0.004481424,0.070494978,3.755559127,0.240257867,2.824255403,2.0,1.17,0.0,0.8,1.3,0.0,16.36666667,95.55,0.1,82.0,25.54545455,11.0,60.0,27.875,8.0,127.075,110.0,39.55138476,560.0,450.0,84.81818182
2024-02-27 04:00:00,2.67,1148.0,102127.0,2.760605698,3500.0,1235.0,2319.0,0.0,1.3,231.0,1.37,7.0,1.3,11.03,87.64,0.38,4.0,591.1193333,0.95,11.2,87.3,0.45,9.9,18.871333333000003,1.05,10.86,69.62,1.28,74.77333333,18.24,870.044,2.365,1.748480722,10.185,5.4,77.73333333,54.97,11.005,32.335,71.17,0.1,2.16,0.315,0.0465,0.0735,5.825,0.19,3.046137931,0.085536104,62.18906326,0.035708303,3.486628792,0.065874437,0.136479234,317.5760066,0.004481424,0.070494978,3.755559127,0.240257867,2.824255403,2.0,1.17,0.0,0.8,1.3,0.0,16.36666667,95.55,0.1,82.0,25.54545455,11.0,60.0,27.875,8.0,127.2075,111.0,39.24311927,561.0,450.0,85.67567568
2024-02-27 05:00:00,2.67,1149.0,103626.0,2.727736161,3500.0,1261.0,2316.0,215.0,1.29,235.0,1.38,7.0,1.3,11.03,87.64,0.38,4.0,591.1193333,0.95,11.2,87.3,0.45,9.9,18.871333333000003,1.05,10.86,69.62,1.28,74.77333333,18.24,870.044,2.365,1.748480722,10.185,5.4,77.73333333,54.97,11.005,32.335,71.17,0.1,2.16,0.315,0.0465,0.0735,5.825,0.19,3.046137931,0.085536104,62.18906326,0.035708303,3.486628792,0.065874437,0.136479234,317.5760066,0.004481424,0.070494978,3.755559127,0.240257867,2.824255403,2.0,1.17,0.0,0.8,1.3,0.0,16.36666667,95.55,0.1,82.0,25.54545455,11.0,60.0,27.875,8.0,127.2075,111.0,38.65429234,561.0,450.0,85.58558559
2024-02-27 06:00:00,2.67,1147.0,104421.0,2.710557538,3499.0,1262.0,2314.0,351.0,1.29,237.0,1.38,7.0,1.3,11.03,87.64,0.38,4.0,591.1193333,0.95,11.2,87.3,0.45,9.9,18.871333333000003,1.05,10.86,69.62,1.28,74.77333333,18.24,870.044,2.365,1.748480722,10.185,5.4,77.73333333,54.97,11.005,32.335,71.17,0.1,2.16,0.315,0.0465,0.0735,5.825,0.19,3.046137931,0.085536104,62.18906326,0.035708303,3.486628792,0.065874437,0.136479234,317.5760066,0.004481424,0.070494978,3.755559127,0.240257867,2.824255403,2.0,1.17,0.0,0.8,1.3,0.0,16.36666667,95.55,0.1,82.0,25.54545455,11.0,60.0,27.875,8.0,126.6775,107.0,38.84758364,557.0,450.0,85.3271028
2024-02-27 07:00:00,2.67,1150.0,104853.0,2.977677036,3846.0,1272.0,2320.0,656.0,1.3,238.0,1.37,7.0,1.3,11.03,87.64,0.38,4.0,591.1193333,0.95,11.2,87.3,0.45,9.9,18.871333333000003,1.05,10.86,69.62,1.28,74.77333333,18.24,870.044,2.365,1.748480722,10.185,5.4,77.73333333,54.97,11.005,32.335,71.17,0.1,2.16,0.315,0.0465,0.0735,5.825,0.19,3.046137931,0.085536104,62.18906326,0.035708303,3.486628792,0.065874437,0.136479234,317.5760066,0.004481424,0.070494978,3.755559127,0.240257867,2.824255403,2.0,1.17,0.0,0.8,1.3,0.0,16.36666667,95.55,0.1,82.0,25.54545455,11.0,60.0,27.875,8.0,126.14750000000001,103.0,38.80009266,553.0,450.0,87.66990291
2024-02-27 08:00:00,2.69,1150.0,104804.0,3.101394434,4000.0,1256.0,2320.0,740.0,1.3,237.0,1.39,7.0,1.3,11.14,87.51,0.39,3.6,591.1193333,0.96,11.25,87.27,0.44,6.4,18.871333333000003,1.04,10.16,68.22,3.03,74.77333333,18.59,870.044,2.36,1.712601406,10.19,5.4,77.73333333,54.895,10.565,33.365,71.17,0.107,2.125,0.28,0.051,0.075,5.95,0.19,3.554486775,0.065070536,61.55849348,0.034242737,3.841696452,0.043707019,0.087107049,317.5760066,0.006211672,0.080071449,3.630923023,0.299631235,2.829381319,2.0,1.44,0.0,0.92,1.26,0.0,16.36666667,95.78,0.2,82.0,25.54545455,11.0,60.0,27.875,8.0,126.14750000000001,103.0,38.77739331,553.0,450.0,87.47572816
2024-02-27 09:00:00,2.68,1150.0,103883.0,3.127869403,4000.0,1258.0,2319.0,707.0,1.3,236.0,1.38,7.0,1.3,11.14,87.51,0.39,3.6,591.1193333,0.96,11.25,87.27,0.44,6.4,18.871333333000003,1.04,10.16,68.22,3.03,74.77333333,18.59,870.044,2.36,1.712601406,10.19,5.4,77.73333333,54.895,10.565,33.365,71.17,0.107,2.125,0.28,0.051,0.075,5.95,0.19,3.554486775,0.065070536,61.55849348,0.034242737,3.841696452,0.043707019,0.087107049,317.5760066,0.006211672,0.080071449,3.630923023,0.299631235,2.829381319,2.0,1.44,0.0,0.92,1.26,0.0,16.36666667,95.78,0.2,82.0,25.54545455,11.0,60.0,27.875,8.0,126.14750000000001,103.0,39.87971316,553.0,450.0,93.39805825
2024-02-27 10:00:00,2.68,1151.0,103142.0,3.141707565,3999.0,1233.0,2320.0,497.0,1.3,233.0,1.38,7.0,1.3,11.14,87.51,0.39,3.6,591.1193333,0.96,11.25,87.27,0.44,6.4,18.871333333000003,1.04,10.16,68.22,3.03,74.77333333,18.59,870.044,2.36,1.712601406,10.19,5.4,77.73333333,54.895,10.565,33.365,71.17,0.107,2.125,0.28,0.051,0.075,5.95,0.19,3.554486775,0.065070536,61.55849348,0.034242737,3.841696452,0.043707019,0.087107049,317.5760066,0.006211672,0.080071449,3.630923023,0.299631235,2.829381319,2.0,1.44,0.0,0.92,1.26,0.0,16.36666667,95.78,0.2,82.0,25.54545455,11.0,60.0,27.875,8.0,127.075,110.0,40.69343066,560.0,450.0,89.45454545
2024-02-27 11:00:00,2.69,1151.0,103355.0,3.136172009,4000.0,1247.0,2319.0,502.0,1.3,234.0,1.39,7.0,1.3,11.14,87.51,0.39,3.6,591.1193333,0.96,11.25,87.27,0.44,6.4,18.871333333000003,1.04,10.16,68.22,3.03,74.77333333,18.59,870.044,2.36,1.712601406,10.19,5.4,77.73333333,54.895,10.565,33.365,71.17,0.107,2.125,0.28,0.051,0.075,5.95,0.19,3.554486775,0.065070536,61.55849348,0.034242737,3.841696452,0.043707019,0.087107049,317.5760066,0.006211672,0.080071449,3.630923023,0.299631235,2.829381319,2.0,1.44,0.0,0.92,1.26,0.0,16.36666667,95.78,0.2,82.0,25.54545455,11.0,60.0,27.875,8.0,127.075,110.0,41.29746835,560.0,450.0,88.36363636
2024-02-27 12:00:00,2.68,1150.0,103761.0,3.116058312,4000.0,1268.0,2319.0,295.0,1.3,236.0,1.38,7.0,1.3,11.14,87.51,0.39,3.6,591.1193333,0.96,11.25,87.27,0.44,6.4,18.871333333000003,1.04,10.16,68.22,3.03,74.77333333,18.59,870.044,2.36,1.712601406,10.19,5.4,77.73333333,54.895,10.565,33.365,71.17,0.107,2.125,0.28,0.051,0.075,5.95,0.19,3.554486775,0.065070536,61.55849348,0.034242737,3.841696452,0.043707019,0.087107049,317.5760066,0.006211672,0.080071449,3.630923023,0.299631235,2.829381319,2.0,1.44,0.0,0.92,1.26,0.0,16.36666667,95.78,0.2,82.0,25.54545455,11.0,60.0,27.875,8.0,127.075,110.0,41.8115279,560.0,450.0,89.90909091
2024-02-27 13:00:00,2.66,1151.0,102987.0,3.138858803,4000.0,1246.0,2320.0,277.0,1.3,234.0,1.36,6.0,1.3,11.14,87.51,0.39,3.6,591.1193333,0.96,11.25,87.27,0.44,6.4,18.871333333000003,1.04,10.16,68.22,3.03,74.77333333,18.59,870.044,2.36,1.712601406,10.19,5.4,77.73333333,54.895,10.565,33.365,71.17,0.107,2.125,0.28,0.051,0.075,5.95,0.19,3.554486775,0.065070536,61.55849348,0.034242737,3.841696452,0.043707019,0.087107049,317.5760066,0.006211672,0.080071449,3.630923023,0.299631235,2.829381319,2.0,1.44,0.0,0.92,1.26,0.0,16.36666667,95.78,0.2,82.0,25.54545455,11.0,60.0,27.875,8.0,127.7375,115.0,41.05312209,565.0,450.0,88.08695652
2024-02-27 14:00:00,2.68,1151.0,107102.0,3.029669858,3997.0,1309.0,2321.0,673.0,1.3,244.0,1.38,6.0,1.3,11.14,87.51,0.39,3.6,591.1193333,0.96,11.25,87.27,0.44,6.4,18.871333333000003,1.04,10.16,68.22,3.03,74.77333333,18.59,870.044,2.36,1.712601406,10.19,5.4,77.73333333,54.895,10.565,33.365,71.17,0.107,2.125,0.28,0.051,0.075,5.95,0.19,3.554486775,0.065070536,61.55849348,0.034242737,3.841696452,0.043707019,0.087107049,317.5760066,0.006211672,0.080071449,3.630923023,0.299631235,2.829381319,2.0,1.44,0.0,0.92,1.26,0.0,16.36666667,95.78,0.2,82.0,25.54545455,11.0,60.0,27.875,8.0,128.0025,117.0,39.67076281,567.0,450.0,81.70940171
2024-02-27 15:00:00,2.66,1150.0,110725.0,2.951319602,4000.0,1331.0,2320.0,1250.0,1.3,251.0,1.36,7.0,1.3,11.14,87.51,0.39,3.6,591.1193333,0.96,11.25,87.27,0.44,6.4,18.871333333000003,1.04,10.16,68.22,3.03,74.77333333,18.59,870.044,2.36,1.712601406,10.19,5.4,77.73333333,54.895,10.565,33.365,71.17,0.107,2.125,0.28,0.051,0.075,5.95,0.19,3.554486775,0.065070536,61.55849348,0.034242737,3.841696452,0.043707019,0.087107049,317.5760066,0.006211672,0.080071449,3.630923023,0.299631235,2.829381319,2.0,1.44,0.0,0.92,1.26,0.0,16.36666667,95.78,0.2,82.0,25.54545455,11.0,60.0,27.875,8.0,126.81,108.0,39.24977127,558.0,450.0,81.38888889
