Repository: saikumar-voptimai/evonith_bf_webapp

# Evonith BF2 — Blast Furnace Intelligence Platform

Monitoring, modelling and optimisation of **Blast Furnace 2 (BF2)** at Evonith Steel: live telemetry from InfluxDB,
manual plant reports from Neon PostgreSQL, a two-zone energy model of the furnace, blend and fuel optimisers, a
conversational assistant (FurnaceMind) and a live digital twin evaluated every hour.

The platform has three deployable parts that share one Python service layer, plus the shared data library:

| Part | Path | What it is |
|---|---|---|
| **Streamlit app** (legacy) | `src/app.py`, `src/custom_pages/` | The original 11-page dashboard; still the home of the model pages. Served under `/legacy` in production |

File: src/assets/data/furnace_dataset_20260525_002530_771382.csv (part 19 of 209)
GO%,ORE_NA2O%,ORE_P%,ORE_TIO2%,ORE_AL2O3%,ORE_SIO2%,ORE_MNO%,ORE_CAO%,ORE_K2O%,ORE_CALC_MT,PELLET_PCT_SIO2,PELLET_PCT_AL2O3,PELLET_PCT_FE2O3,PELLET_PCT_MGO,PELLET_PCT_TIO2,PELLET_PCT_NA2O,TOTAL_PELLET_CALC_MT,PELLET_PCT_K2O,PELLET_PCT_TM,PELLET_PCT_LOI,PELLET_PCT_MNO,PELLET_PCT_CAO,PELLET_PCT_P,CHARGES/HRS.,STOCKRODLEVEL,CHEM_PCT_C,CHEM_PCT_CR,CHEM_PCT_FE,CHEM_PCT_MN,CHEM_PCT_P,CHEM_PCT_S,CHEM_PCT_SI,CHEM_PCT_TI,SLAG_BASICITY,SLAG_PCT_AL2O3,SLAG_PCT_CAO,SLAG_PCT_FEO,SLAG_PCT_K2O,SLAG_PCT_MGO,SLAG_PCT_MNO,SLAG_PCT_NA2O,SLAG_PCT_S,SLAG_PCT_SIO2,SLAG_PCT_TIO2,SLAG_T_BASICITY,HMT_GT_1480C,COKE_DISCHARGE_TIME,WEIGHTED_COKE_ANGLE,TOTAL_COKE_PORTIONS,NON_COKE_DISCHARGE_TIME,WEIGHTED_NON_COKE_ANGLE,TOTAL_NON_COKE_PORTIONS,TOTAL HEAT LOAD,FTG_UPTAKE_TEMP_A,FTG_UPTAKE_TEMP_B,FTG_UPTAKE_TEMP_C,FTG_UPTAKE_TEMP_D,FTG_UPTAKE_TEMP_AVG,HEARTH_TEMP_A,HEARTH_TEMP_B,HEARTH_TEMP_C,HEARTH_TEMP_D,HEARTH_TEMP_AVG,BOSH_TEMP_A,BOSH_TEMP_C,BOSH_TEMP_D,BELLY_TEMP_A,BELLY_TEMP_C,BELLY_TEMP_D,LOWER_STACK_TEMP_A,LOWER_STACK_TEMP_B,LOWER_STACK_TEMP_C,LOWER_STACK_TEMP_D,PCI_KG/THM,ACT. FUEL RATEKG/THM.,FURNACETOPGASANALYSISCO2ETACO,COKE RATE KG/THM,PRODUCTIONTONNESPERHR,HOT BLAST PRESSUREBAR,TOPPRESSUREBAR,DIFFERENTIAL PRESSURETOTALBAR,HOT BLAST TEMP.OC,OXYGENFLOWNM3/HR.,STEAMKGS/HR.,RAFTOC,PERMEABILITYKGS/HR.,TUYEREVELOCITYM/S,HOT BLAST VOLUMENM3/HR.,O2 ENRICHMENT %,BOTTOMBAR,FURNACE TOP GAS ANALYSISH2%,UNITCOST LAKHS/THM,BOSH_TEMP_B,FURNACE TOP GAS ANALYSISCO2%,FURNACE TOP GAS ANALYSISONLINE (ANALYZER)CO%
2025-10-27 21:00:00,0.736259544,8.181496365,0.338078362,66.21076902,2.554369848,32.873,6.1,1.01,0.51,87.87,11.12,4.463,70.12,8.72,19.62,1.54,8.830270859,5.133333333,78.16583333,66.88,35.12,0.053,5.32,2.17,9.8,2.32,0.036,0.14,55.18,10.34,0.065,1.943609023,0.19,107.049,0.2,96.76,0.86,0.59,1.16,0.0,0.0,1.297,58.54288756,3.911850174,3.666729673,0.051670605,0.012000945,0.091335539,0.471699903,4.908527867,6.488546769,0.081670605,0.067503544,0.029250118,35.975,0.0,0.0,0.0,0.0,0.0,0.0,0.0,0.0,0.0,0.0,0.0,0.0,0.0,7.0,0.251904375,4.322207792,0.016779221,94.34476623,0.187792208,0.12638961,0.021220779,0.881168831,0.099675325,1.084940001,18.838,36.7626,0.2394,0.4235,7.9353,0.1653,0.1947,0.34,33.8842,1.0206,1.31912949,1502.896104,82.5,24.27272727,11.0,75.0,25.2,10.0,1.7484354589696096,193.775,170.6763889,177.9369444,205.43,186.9545833,63.013035875054115,328.27951411620734,449.8487503144238,576.33316099666,355.57906071941005,96.54319446639228,72.30253100767999,81.49088637998744,63.547799603168485,113.17321143167095,62.56277178657036,73.07031914757113,152.28879951442445,80.13827017490323,49.520644956681984,99.25205775,523.7777778,44.08272339,375.0,88.96813889,2.717475975,1.288324633,1.2969862824940215,1090.659722,3503.242025,0.0,2245.066997,1229.333386,194.5968397,105124.9641,2.770231006,1.136051532,3.308698214,106.900897651875,57.62819444444473,18.180447263888883,24.43288265277776
2025-10-27 22:00:00,0.741602402,8.240867509,0.340531715,66.69124459,2.572906293,39.965,6.1,1.01,0.51,87.87,11.12,2.863,70.12,8.72,19.62,1.54,8.424059349,5.133333333,78.16583333,66.88,35.12,0.053,5.32,2.17,9.8,2.32,0.036,0.14,55.18,10.34,0.065,1.943609023,0.19,122.179,0.2,96.76,0.86,0.59,1.16,0.0,0.0,1.484,54.07369209,3.876159021,3.498901296,0.053065608,0.012362527,0.087938831,0.481090183,4.819698193,6.317230818,0.081056998,0.06735302,0.027437351,44.598,0.0,0.0,0.0,0.0,0.0,0.0,0.0,0.0,0.0,0.0,0.0,0.0,0.0,7.0,0.193454467,4.314415584,0.017558442,94.30853247,0.195584416,0.126779221,0.020441558,0.912337662,0.104350649,1.087314337,18.718,36.8886,0.2334,0.4085,7.9383,0.1683,0.1917,0.34,33.9262,1.0266,1.32130203,1506.792208,82.5,24.27272727,11.0,75.0,25.2,10.0,3.457000432263186,181.4080556,180.0016667,181.8647222,199.2880556,185.640625,62.83658903397609,329.53133629137955,449.58311370237794,580.1066632864522,356.79885562484714,95.83936618706244,72.53985128110548,87.41874405538198,61.691368837615,104.08119207457804,65.24980871820152,66.92090467681675,126.66421636015369,72.68790706115519,50.436284768622194,99.40847697,520.0,43.483033,375.0,84.74186111,2.681439594,1.299313992,1.2642490068780508,1121.894444,3503.980489,0.0,2284.831836,1276.855411,201.9374653,105592.98,2.758557317,1.126880726,3.317877108,106.921623198525,57.62819444444473,18.180447263888883,24.43288265277776
2025-10-27 23:00:00,0.737962868,8.200424119,0.338860501,66.36394652,2.560279339,29.355,6.1,1.01,0.51,87.87,11.12,3.727,70.12,8.72,19.62,1.54,8.574279036,5.133333333,78.16583333,66.88,35.12,0.053,5.32,2.17,9.8,2.32,0.036,0.14,55.18,10.34,0.065,1.943609023,0.19,91.644,0.2,96.76,0.86,0.59,1.16,0.0,0.0,1.016,57.72136228,4.250039908,3.78284632,0.058927895,0.013742695,0.095399621,0.532951434,5.267038014,6.88189191,0.088927895,0.074035106,0.029467837,29.568,0.0,0.0,0.0,0.0,0.0,0.0,0.0,0.0,0.0,0.0,0.0,0.0,0.0,7.0,0.224241349,4.324181818,0.017881818,94.33101818,0.196454545,0.126172727,0.021772727,0.880363636,0.102154545,1.087134462,18.61336364,36.93872727,0.224090909,0.408272727,7.941181818,0.172363636,0.193545455,0.341181818,33.97836364,1.035909091,1.320848353,1507.109091,82.5,24.27272727,11.0,75.0,25.2,10.0,2.1270274894036447,191.0555556,167.405,168.1144444,201.5588889,182.0334722,63.437542016722745,328.2946583712535,448.6383237835982,583.5653995157261,357.27137518208,93.53084450337357,68.67334957274807,82.45358669067164,64.322877925086,109.84478897047876,68.64230862488857,71.59015328596664,143.2322595342951,77.74854125202901,53.06528885496118,102.245159,517.6944444,44.36136253,375.0,83.86,2.701143664,1.299048753,1.2857743973952855,1110.618333,3500.397083,0.0,2286.08375,1264.361189,200.2366672,106122.2578,2.735099486,1.143919507,3.219505508,107.2974835675,57.62819444444473,18.180447263888883,24.43288265277776
2025-10-28 00:00:00,0.721752248,8.240004827,0.368394376,66.22076872,2.405840825,33.146,6.0,1.02,0.53,87.78,11.2,5.553,69.0,9.36,19.76,1.88,8.394661958,5.132222222,78.77666667,66.88,35.12,0.051,5.14,2.07,9.9,2.29,0.033,0.14,55.55,10.14,0.066,1.972762646,0.19,106.709,0.1,96.85,0.57,0.64,1.34,0.0,0.0,1.046,57.43170532,4.749508035,4.239480841,0.037579234,0.006834289,0.088082101,0.561803807,5.312058591,6.64917602,0.088342892,0.033184425,0.037484153,40.45,0.0,0.0,0.0,0.0,0.0,0.0,0.0,0.0,0.0,0.0,0.0,0.0,0.0,7.0,0.216429867,4.356909091,0.017609091,94.43029091,0.188272727,0.124263636,0.025863636,0.765818182,0.090972727,1.083614467,18.52881818,36.88963636,0.210454545,0.427363636,7.943909091,0.177818182,0.201727273,0.343909091,34.04381818,1.049545455,1.316960391,1502.745455,82.5,24.27272727,11.0,75.0,25.2,10.0,0.5338287170498432,194.6397222,163.9413889,165.8277778,200.8941667,181.3257639,62.7726659709477,328.32984234837295,449.1113648029679,576.7447984729613,355.39445532544573,92.83472726914702,67.50345965893652,76.57765334992533,64.99530000076099,117.03260452681604,63.241747763391224,76.4966306071951,161.12894041689913,82.70584726261612,50.01001987148255,94.35582292,510.0,44.69732819,375.0,88.96813889,2.713075403,1.299194622,1.2843960794260174,1095.82,3500.257419,0.0,2259.912497,1212.172214,191.0512694,102653.1553,2.8353478,1.151093032,3.157335028,106.2521465369,57.62819444444473,18.180447263888883,24.43288265277776
2025-10-28 01:00:00,0.719862423,8.218429326,0.367429778,66.04737728,2.399541409,33.145,6.0,1.02,0.53,87.78,11.2,5.552,69.0,9.36,19.76,1.88,8.318154491,5.132222222,78.77666667,66.88,35.12,0.051,5.14,2.07,9.9,2.29,0.033,0.14,55.55,10.14,0.066,1.972762646,0.19,106.953,0.1,96.85,0.57,0.64,1.34,0.0,0.0,1.037,56.77302553,4.725852196,4.241992705,0.042441413,0.008431794,0.086427747,0.548572278,5.250547894,7.67819942,0.088693599,0.036459052,0.035470094,40.026,0.0,0.0,0.0,0.0,0.0,0.0,0.0,0.0,0.0,0.0,0.0,0.0,0.0,8.0,0.193422593,4.389636364,0.017336364,94.52956364,0.180090909,0.122354545,0.029954545,0.651272727,0.079790909,1.080094472,18.44427273,36.84054545,0.196818182,0.446454545,7.946636364,0.183272727,0.209909091,0.346636364,34.10927273,1.063181818,1.313072428,1498.381818,82.5,24.27272727,11.0,75.0,25.2,10.0,0.6520447636539046,182.3394444,170.3738889,164.9955556,187.9,176.4022222,61.6801552940012,329.36389520750646,449.7536282436416,577.8069750921925,356.3498726820082,93.59127899817226,68.57857244733579,80.27887102204855,63.101170933784076,107.11933429337807,64.10678460919641,72.11926926343071,148.76204051167747,79.92245097241344,49.08790424436248,98.15874211,524.25,44.32591775,375.0,84.74186111,2.704443083,1.299112033,1.2580453141530887,1101.39,3502.504883,0.0,2245.247814,1210.464558,190.7691169,101930.5272,2.869386306,1.149904269,3.263880839,106.756033329575,57.62819444444473,18.180447263888883,24.43288265277776
2025-10-28 02:00:00,0.717369942,8.189973507,0.366157575,65.8186922,2.391233141,33.216,6.0,1.02,0.53,87.78,11.2,5.631,69.0,9.36,19.76,1.88,7.265620887,5.132222222,78.77666667,66.88,35.12,0.051,5.14,2.07,9.9,2.29,0.033,0.14,55.55,10.14,0.066,1.972762646,0.19,106.49,0.1,96.85,0.57,0.64,1.34,0.0,0.0,1.225,56.28663317,5.216884422,4.336850921,0.041474037,0.00790536,0.095190117,0.61360469,5.751197655,7.253844221,0.099053601,0.036105528,0.036705193,33.432,0.0,0.0,0.0,0.0,0.0,0.0,0.0,0.0,0.0,0.0,0.0,0.0,0.0,7.0,0.178423489,4.422363636,0.017063636,94.62883636,0.171909091,0.120445455,0.034045455,0.536727273,0.068609091,1.076574476,18.35972727,36.79145455,0.183181818,0.465545455,7.949363636,0.188727273,0.218090909,0.349363636,34.17472727,1.076818182,1.309184465,1494.018182,82.5,24.27272727,11.0,75.0,25.2,10.0,1.17556746437333,176.4069444,159.3980556,153.5783333,189.4036111,169.6967361,63.00502816990671,328.2146873544465,448.75938976403864,583.4555188149186,357.4647170360286,92.03164608228153,66.42289036240491,81.15845462703871,64.16849398291862,108.26280836615621,69.11733211709253,72.45667398917152,148.86684251753962,79.80069695908698,53.93105602043651,86.63988656,525.0,43.92571306,375.0,83.86,2.681029697,1.298908275,1.2794763252972525,1097.820833,3496.500369,0.0,2274.873153,1286.738147,199.9634836,106448.1507,2.745845842,1.124336836,3.169318967,105.2297849692,57.62819444444473,18.180447263888883,24.43288265277776
2025-10-28 03:00:00,0.703553669,8.03223772,0.359105518,64.55104912,2.345178896,36.278,6.0,1.02,0.53,87.78,11.2,6.459,69.0,9.36,19.76,1.88,7.732924899,5.132222222,78.77666667,66.88,35.12,0.051,5.14,2.07,9.9,2.29,0.033,0.14,55.55,10.14,0.066,1.972762646,0.19,121.722,0.1,96.85,0.57,0.64,1.34,0.0,0.0,1.509,54.24425068,4.612740261,4.24755873,0.061307902,0.014639664,0.079638707,0.494494882,4.99045806,11.68069961,0.089597172,0.049152368,0.027618455,40.737,0.0,0.0,0.0,0.0,0.0,0.0,0.0,0.0,0.0,0.0,0.0,0.0,0.0,8.0,0.046822404,4.43,0.017,94.6603375,0.16425,0.1174125,0.0375875,0.507125,0.0662875,1.06925956,18.409,36.627625,0.19725,0.490125,7.901125,0.19,0.22575,0.35,34.256125,1.105875,1.299917023,1490.4125,82.5,24.27272727,11.0,75.0,25.2,10.0,0.044410969882179074,179.1861111,153.8530556,148.4047222,186.7763889,167.0550694,63.09272178495772,327.92845469288966,449.1031620619165,578.5317196284849,356.1305812896102,93.35663328957625,66.47157532415328,78.31745328417114,64.87474923804612,115.26013581357819,65.78743726109363,77.00004699570434,164.69178066552973,83.65436140821525,53.02154701340325,86.90165994,525.3611111,43.60190272,387.0,88.98477778,2.722475333,1.299020406,1.2949363597959085,1096.985833,3502.484022,0.0,2257.252536,1242.726794,196.8944375,106052.0006,2.761787836,1.165452897,3.207473336,108.26446994205,57.62819444444473,18.180447263888883,24.43288265277776
2025-10-28 04:00:00,0.713787875,8.149078237,0.364329228,65.49003751,2.379292916,37.591,6.0,1.02,0.53,87.78,11.2,6.457,69.0,9.36,19.76,1.88,8.030860892,5.132222222,78.77666667,66.88,35.12,0.051,5.14,2.07,9.9,2.29,0.033,0.14,55.55,10.14,0.066,1.972762646,0.19,121.807,0.1,96.85,0.57,0.64,1.34,0.0,0.0,1.505,57.4836987,4.728286246,4.235059634,0.037402385,0.006785656,0.087759353,0.559451726,5.292118952,6.62172033,0.08785656,0.033051789,0.037519523,44.102,0.0,0.0,0.0,0.0,0.0,0.0,0.0,0.0,0.0,0.0,0.0,0.0,0.0,7.0,-0.0831375,4.43,0.017,94.6712125,0.15675,0.1140375,0.0409625,0.503375,0.0666625,1.060789667,18.499,36.428875,0.21975,0.516375,7.837375,0.19,0.23325,0.35,34.342375,1.139625,1.289012348,1487.0375,82.5,24.27272727,11.0,75.0,25.2,10.0,0.6474511125366007,142.9813889,143.4577778,139.4905556,166.4183333,148.0870139,62.606709314727794,329.0634605295285,449.5690306645741,577.6438998631595,356.3857695272741,93.30682475031207,67.2295608861971,79.79981527515596,63.04184201509269,111.25944334655946,66.47198615551821,75.1468084849879,162.99586642987072,83.98202757990659,52.755900192364855,89.38075561,530.0,44.71609156,375.0,89.85,2.716628003,1.298848528,1.2715846522456153,1098.986389,3497.328486,0.0,2257.476778,1238.189653,195.8422314,105156.9778,2.773420289,1.150440379,3.151580225,105.592950118325,57.62819444444473,18.180447263888883,24.43288265277776
2025-10-28 05:00:00,0.716002918,8.174366642,0.365459823,65.69326769,2.386676392,32.904,6.0,1.02,0.53,87.78,11.2,5.704,69.0,9.36,19.76,1.88,8.381579912,5.132222222,78.77666667,66.88,35.12,0.051,5.14,2.07,9.9,2.29,0.033,0.14,55.55,10.14,0.066,1.972762646,0.19,104.1,0.1,96.85,0.57,0.64,1.34,0.0,0.0,1.304,56.75235592,4.716875381,4.240565463,0.042667797,0.008509552,0.086214155,0.546945733,5.239774769,7.729667453,0.088541032,0.036606693,0.035362808,37.739,0.0,0.0,0.0,0.0,0.0,0.0,0.0,0.0,0.0,0.0,0.0,0.0,0.0,8.0,-0.022071941,4.425448276,0.017082759,94.66486207,0.152068966,0.111206897,0.043089655,0.51737931,0.068862069,1.053776466,18.5982069,36.25331034,0.239586207,0.537103448,7.779172414,0.189586207,0.239172414,0.349586207,34.40344828,1.17,1.279893487,1484.910345,82.5,24.27272727,11.0,75.0,25.2,10.0,-0.285136185777489,171.3675,153.4347222,143.7055556,183.3444444,162.9630556,62.631008226134796,328.2936024424154,449.32151802813064,576.6347746961897,355.83695152208884,92.0297003650812,65.50162595101636,77.33268750948,64.19980496381136,112.85915377148063,63.761166964964865,76.50146992738041,164.45190808812777,83.49809856385245,52.258889217741235,93.28413925,527.2222222,45.16267211,375.0,89.85,2.709064675,1.298948056,1.2870913422392252,1097.971944,3497.864803,0.0,2245.96355,1239.654064,195.1073325,104647.6603,2.788814547,1.133637037,3.196148417,106.110148450625,57.62819444444473,18.180447263888883,24.43288265277776
2025-10-28 06:00:00,0.718847905,8.206846914,0.366911951,65.95429527,2.396159683,32.289,6.0,1.02,0.53,87.78,11.2,6.168,69.0,9.36,19.76,1.88,8.077330471,5.132222222,78.77666667,66.88,35.12,0.051,5.14,2.07,9.9,2.29,0.033,0.14,55.55,10.14,0.066,1.972762646,0.19,103.785,0.1,96.85,0.57,0.64,1.34,0.0,0.0,1.311,56.83931656,4.685326436,4.233892416,0.042336651,0.008414975,0.085751809,0.543592157,5.210661755,7.674559135,0.087805993,0.036363351,0.035443086,38.277,0.0,0.0,0.0,0.0,0.0,0.0,0.0,0.0,0.0,0.0,0.0,0.0,0.0,7.0,0.250322421,4.379931034,0.017910345,94.50348276,0.172758621,0.113275862,0.033986207,0.691172414,0.087482759,1.059873488,18.78027586,36.28641379,0.235448276,0.508137931,7.770896552,0.185448276,0.230896552,0.345448276,34.23793103,1.17,1.286846954,1494.013793,82.5,24.27272727,11.0,75.0,25.2,10.0,-0.8970067493415712,184.0504167,154.72625,146.4408333,183.9929167,167.3026042,62.58374247611338,328.1764386818285,449.2926752631359,576.0881698241533,355.55767603272136,93.19853512511185,65.68928870505624,76.10495015062725,65.19940938900967,117.09969974040558,63.899991474618176,78.94154509867113,170.94686217956047,85.36428467587648,51.56485466307932,89.89794625,525.0,44.85041896,375.0,89.85,2.70691065,1.298687021,1.2895523984784973,1099.194583,3502.427396,0.0,2244.795638,1231.924792,193.9640279,103927.3299,2.818888892,1.13182861,3.278247987,105.661477878125,57.62819444444473,18.180447263888883,24.43288265277776
2025-10-28 07:00:00,0.717383015,8.190122749,0.366164247,65.81989158,2.391276715,32.098,6.0,1.02,0.53,87.78,11.2,6.068,69.0,9.36,19.76,1.88,7.322221774,5.132222222,78.77666667,66.88,35.12,0.051,5.14,2.07,9.9,2.29,0.033,0.14,55.55,10.14,0.066,1.972762646,0.19,106.503,0.1,96.85,0.57,0.64,1.34,0.0,0.0,1.253,57.28327031,4.810093752,4.252102865,0.038084115,0.006973132,0.089003509,0.568518724,5.368983921,6.727558791,0.089731315,0.033563086,0.037383177,38.186,0.0,0.0,0.0,0.0,0.0,0.0,0.0,0.0,0.0,0.0,0.0,0.0,0.0,6.0,0.22821578,4.334413793,0.018737931,94.34210345,0.193448276,0.115344828,0.024882759,0.864965517,0.106103448,1.065970511,18.96234483,36.31951724,0.231310345,0.479172414,7.76262069,0.181310345,0.22262069,0.341310345,34.07241379,1.17,1.29380042,1503.117241,82.5,24.27272727,11.0,75.0,25.2,10.0,1.5455146882812727,142.3365145,144.4435685,128.5526971,159.7481328,143.7702282,62.3321178159603,330.3492468420711,449.7792553651779,571.0959770176826,356.14319488162243,83.94433913483067,66.66248246115877,77.31077854089366,61.48328739074043,110.52894667760967,60.29968538615567,76.83767326737026,161.24497239488426,83.52046461514597,48.943420507420946,81.49384278,522.4273859,44.93874535,375.0,89.85,2.586415336,1.269766207,1.2657700604178912,1095.789627,2843.584755,0.0,2227.153303,1261.9459,190.9621676,99222.76544,2.387872166,1.065788449,3.107770992,104.54793416835,57.62819444444473,18.180447263888883,24.43288265277776
2025-10-28 08:00:00,0.709236415,8.115157714,0.335954091,65.83207058,1.791755153,32.02,6.0,1.02,0.53,87.78,11.2,6.082,68.19,9.95,19.7,2.16,6.163842062,5.132222222,78.77666667,66.88,35.12,0.052,5.29,1.89,9.64,2.46,0.024,0.14,55.38,10.32,0.065,1.950850662,0.19,106.182,0.1,96.85,0.57,0.64,1.34,0.0,0.0,1.235,57.46903332,4.734272112,4.23630669,0.037452268,0.006799374,0.087850388,0.560115159,5.297743172,6.629464545,0.087993736,0.033089201,0.037509546,39.91,0.0,0.0,0.0,0.0,0.0,0.0,0.0,0.0,0.0,0.0,0.0,0.0,0.0,8.0,0.395169399,4.351538462,0.018789744,94.39486667,0.193692308,0.113266667,0.026625641,0.80225641,0.098964103,1.067095538,19.02,36.44353846,0.253128205,0.459487179,7.432,0.194717949,0.222102564,0.344205128,34.15246154,1.199435897,1.284858571,1500.953846,82.5,24.27272727,11.0,75.0,25.2,10.0,3.615788019241066,175.8041667,154.9308333,144.4741667,178.7936111,163.5006944,63.058162586849825,330.5659757583925,448.96464516308606,572.5942826747171,356.87763239485366,77.69933611680761,68.03225174087486,76.14120323972043,62.295092057086535,114.11737095514769,60.48155998693974,77.45686108605821,152.99399754328473,81.79135344743058,46.51511681472235,72.71825942,520.0,44.92786556,375.0,84.76333333,2.536880258,1.248849792,1.2712133082972248,1098.078611,2346.802658,0.0,2238.583311,1237.016564,186.6692503,95476.51675,2.072149897,1.037491082,2.9335616,103.38516937315,57.62819444444473,18.180447263888883,24.43288265277776
2025-10-28 09:00:00,0.71031534,8.127502892,0.336465161,65.93221757,1.794480859,36.31,6.0,1.02,0.53,87.78,11.2,7.062,68.19,9.95,19.7,2.16,7.021121965,5.132222222,78.77666667,66.88,35.12,0.052,5.29,1.89,9.64,2.46,0.024,0.14,55.38,10.32,0.065,1.950850662,0.19,121.344,0.1,96.85,0.57,0.64,1.34,0.0,0.0,1.418,57.20455059,4.842224248,4.258796718,0.038351869,0.007046764,0.08949216,0.572079854,5.3991732,6.769127621,0.090467639,0.033763902,0.037329626,43.88,0.0,0.0,0.0,0.0,0.0,0.0,0.0,0.0,0.0,0.0,0.0,0.0,0.0,7.0,0.108283233,4.397692308,0.018482051,94.54686667,0.184461538,0.109266667,0.033394872,0.629948718,0.079887179,1.06591647,19.02,36.60969231,0.286974359,0.444102564,6.952,0.21625641,0.225179487,0.350358974,34.34630769,1.242512821,1.268550599,1493.569231,82.5,24.27272727,11.0,75.0,25.2,10.0,1.0293787988009058,193.9980556,161.9244444,152.8258333,192.3516667,175.275,62.468760130560455,328.3094655902165,447.9342405833427,590.1394119259894,359.47929667582605,86.75468361635214,63.905110045010304,78.40432775646883,65.42547263886206,104.15193264123945,74.15904127836669,71.84226204670276,145.88622219589354,80.90882505384357,53.60422243536382,94.82805622,525.0972222,43.39132731,375.0,74.04055556,2.655381831,1.29558795,1.265120299855098,1102.343333,3293.706189,0.0,2268.939928,1262.605336,195.1469414,102831.2491,2.675579264,1.114917615,3.203687619,106.31471744915,57.62819444444473,18.180447263888883,24.43288265277776
2025-10-28 10:00:00,0.71806617,8.216188702,0.340136607,66.65165775,1.814061903,31.404,6.0,1.02,0.53,87.78,11.2,6.281,68.19,9.95,19.7,2.16,8.028321563,5.132222222,78.77666667,66.88,35.12,0.052,5.29,1.89,9.64,2.46,0.024,0.14,55.38,10.32,0.065,1.950850662,0.19,106.566,0.1,96.85,0.57,0.64,1.34,0.0,0.0,1.238,57.03566449,4.911157353,4.273157782,0.038926311,0.007204736,0.090540518,0.57971994,5.463941596,6.858309825,0.092047356,0.034194733,0.037214738,37.292,0.0,0.0,0.0,0.0,0.0,0.0,0.0,0.0,0.0,0.0,0.0,0.0,0.0,8.0,0.112251702,4.443846154,0.018174359,94.69886667,0.175230769,0.105266667,0.040164103,0.457641026,0.060810256,1.064737403,19.02,36.77584615,0.320820513,0.428717949,6.472,0.237794872,0.22825641,0.356512821,34.54015385,1.285589744,1.252242627,1486.184615,82.5,24.27272727,11.0,75.0,25.2,10.0,0.44986632609911226,154.9696379,158.4451253,142.381337,164.5651811,155.0903203,61.85748404335459,329.90241566508865,449.96717754436963,575.5546273686712,356.386962306717,92.85624442081956,67.53898345814699,82.01201413127268,61.986393416858064,106.2734286885572,63.73776970474314,73.32325300237207,151.8253221003418,80.14937452844838,50.84853336433562,91.4819144,530.0417827,43.52490783,370.3481894,87.75856535,2.679954212,1.298926036,1.2573185471161548,1106.192758,3401.644128,0.0,2246.6279,1251.327593,195.5082382,103361.2175,2.751440331,1.135956596,3.263639025,104.70840100800001,57.62819444444473,18.180447263888883,24.43288265277776
2025-10-28 11:00:00,0.715684298,8.188935074,0.339008352,66.4305699,1.808044543,31.251,6.0,1.02,0.53,87.78,11.2,6.268,68.19,9.95,19.7,2.16,8.435412518,5.132222222,78.77666667,66.88,35.12,0.052,5.29,1.89,9.64,2.46,0.024,0.14,55.38,10.32,0.065,1.950850662,0.19,106.317,0.1,96.85,0.57,0.64,1.34,0.0,0.0,1.223,54.38630444,5.968389834,4.49063169,0.047738294,0.009631028,0.10660569,0.696866228,6.456572218,8.225672362,0.116293154,0.04079944,0.035413809,25.693,0.0,0.0,0.0,0.0,0.0,0.0,0.0,0.0,0.0,0.0,0.0,0.0,0.0,7.0,0.127073759,4.457,0.018,94.74507143,0.17,0.105414286,0.043628571,0.406428571,0.054457143,1.058164862,18.942,36.79385714,0.334428571,0.438571429,6.218571429,0.25,0.233714286,0.350714286,34.77442857,1.31,1.236992487,1483.114286,82.5,24.27272727,11.0,75.0,25.2,10.0,-0.8371225449826625,162.6075,154.8691667,136.4161111,161.8788889,153.9429167,61.8667409406557,329.5904329863549,450.0731475141224,572.7746813363086,355.59337416013983,93.83246192906539,66.79543551254956,79.47420962778148,63.01994024896885,111.75569828699417,62.07409533434501,77.38367657823167,165.0673488256708,83.41965622223798,50.523187501669696,93.18324717,530.0,44.45644231,365.0,90.52499,2.685506614,1.299042094,1.2693539721309708,1106.821389,3415.676069,0.0,2233.679511,1238.375097,194.3264228,102855.0925,2.775454061,1.136981487,3.341989781,103.596780250025,57.62819444444473,18.180447263888883,24.43288265277776
2025-10-28 12:00:00,0.717039479,8.204441199,0.33965028,66.55635924,1.811468158,35.943,6.0,1.02,0.53,87.78,11.2,7.279,68.19,9.95,19.7,2.16,8.410019939,5.132222222,78.77666667,66.88,35.12,0.052,5.29,1.89,9.64,2.46,0.024,0.14,55.38,10.32,0.065,1.950850662,0.19,121.896,0.1,96.85,0.57,0.64,1.34,0.0,0.0,1.411,57.25690304,4.820855902,4.25434498,0.038173799,0.006997795,0.089167184,0.569711529,5.379095858,6.741482324,0.089977948,0.033630349,0.03736524,43.533,0.0,0.0,0.0,0.0,0.0,0.0,0.0,0.0,0.0,0.0,0.0,0.0,0.0,8.0,0.086664826,4.427,0.018,94.65292857,0.17,0.110985714,0.042771429,0.513571429,0.064742857,1.044539319,18.762,36.61814286,0.321571429,0.481428571,6.261428571,0.25,0.242285714,0.329285714,35.06157143,1.31,1.223125666,1485.685714,82.5,24.27272727,11.0,75.0,25.2,10.0,-1.835174686534657,159.6155556,140.9863889,128.1333333,155.7219444,146.1143056,62.27964409525114,329.25321466237324,449.9333161965852,569.6908216804264,354.45769212544775,94.52644138143104,65.86547872715218,75.19898140677068,64.57551305452148,122.52150102138017,61.355053896352814,83.57412688760414,186.11994046200414,89.23280782254933,50.56426353528375,87.90516347,530.0,43.88733464,365.0,95.67151242,2.682351892,1.299207883,1.2811081161695457,1108.110278,3432.065239,0.0,2236.2807,1239.039872,193.8879261,102412.6151,2.801543269,1.140116146,3.330705017,102.897434159775,57.62819444444473,18.180447263888883,24.43288265277776
2025-10-28 13:00:00,0.717739797,8.212454313,0.339982009,66.62136351,1.813237383,31.683,6.0,1.02,0.53,87.78,11.2,6.371,68.19,9.95,19.7,2.16,9.075540435,5.132222222,78.77666667,66.88,35.12,0.052,5.29,1.89,9.64,2.46,0.024,0.14,55.38,10.32,0.065,1.950850662,0.19,105.954,0.1,96.85,0.57,0.64,1.34,0.0,0.0,1.222,57.30015755,4.803200998,4.250666875,0.038026675,0.006957336,0.088898682,0.567754777,5.362507605,6.718641292,0.089573356,0.033520006,0.037394665,38.463,0.0,0.0,0.0,0.0,0.0,0.0,0.0,0.0,0.0,0.0,0.0,0.0,0.0,7.0,0.17376049,4.401090909,0.017963636,94.57370909,0.169636364,0.115636364,0.041890909,0.606363636,0.073709091,1.032408751,18.59781818,36.45563636,0.308909091,0.517818182,6.329818182,0.248909091,0.248181818,0.310363636,35.31127273,1.305272727,1.211672328,1488.163636,82.5,24.27272727,11.0,75.0,25.2,10.0,-0.011635339949719992,156.7163889,154.9836111,139.8755556,157.9002778,152.3689583,61.981329006686295,330.41199455233806,449.9725480520058,572.0520830527956,355.41096417049243,94.14270737618959,67.6991727277364,80.51550105612236,62.586364897789586,113.08010222473916,62.10932083710263,77.08134586787904,161.1032299185688,82.08061921435268,49.8585371530358,99.28011356,534.8611111,44.25397547,364.5833333,91.41347758,2.719931461,1.298949856,1.256564558024739,1115.5675,3395.355869,0.0,2255.130433,1192.939158,191.3472442,101621.1179,2.776216767,1.163133278,3.229906094,104.3004483717,57.62819444444473,18.180447263888883,24.43288265277776
2025-10-28 14:00:00,0.715817733,8.190461845,0.339071558,66.44295543,1.80838164,31.569,6.0,1.02,0.53,87.78,11.2,6.378,68.19,9.95,19.7,2.16,9.938026228,5.132222222,78.77666667,66.88,35.12,0.052,5.29,1.89,9.64,2.46,0.024,0.14,55.38,10.32,0.065,1.950850662,0.19,106.197,0.1,96.85,0.57,0.64,1.34,0.0,0.0,1.218,57.19726711,4.845197099,4.259416062,0.038376642,0.007053577,0.089537373,0.572409345,5.401966441,6.772973747,0.090535767,0.033782482,0.037324672,37.367,0.0,0.0,0.0,0.0,0.0,0.0,0.0,0.0,0.0,0.0,0.0,0.0,0.0,7.0,0.237057388,4.412,0.0176,94.6108,0.166,0.112,0.0408,0.57,0.0708,1.033732959,18.576,36.412,0.298,0.496,6.628,0.238,0.23,0.314,35.224,1.258,1.221940338,1489.8,82.5,24.27272727,11.0,75.0,25.2,10.0,-1.344905033586798,161.8377778,155.7352778,132.9186111,159.1544444,152.4115278,61.554207092789376,330.2227085087255,448.49299805250075,581.1354079698087,356.7671324969801,92.79722952635788,60.88211312762917,78.48787543870995,64.57283645198865,108.98719583826414,69.03141614965804,75.52704246689885,154.74622638522686,80.45567164087159,53.52470921535509,116.3996558,536.4722222,45.09287378,355.0,85.37848464,2.721518867,1.302352161,1.228343362130408,1133.160278,3752.220336,0.0,2303.212106,1183.034544,191.7279456,100648.5674,3.065677581,1.161278211,2.899458269,104.1729543935,57.62819444444473,18.180447263888883,24.43288265277776
2025-10-28 15:00:00,0.685253807,7.840746193,0.324593909,63.6059797,1.731167513,35.46,6.0,1.02,0.53,87.78,11.2,7.607,68.19,9.95,19.7,2.16,8.784278081,5.132222222,78.77666667,66.88,35.12,0.052,5.29,1.89,9.64,2.46,0.024,0.14,55.38,10.32,0.065,1.950850662,0.19,120.474,0.1,96.85,0.57,0.64,1.34,0.0,0.0,1.422,57.23218259,4.830945882,4.256447059,0.038257882,0.007020918,0.089320635,0.570829835,5.388576235,6.754536235,0.090209176,0.033693412,0.037348424,42.5,0.0,0.0,0.0,0.0,0.0,0.0,0.0,0.0,0.0,0.0,0.0,0.0,0.0,7.0,0.096401628,4.422909091,0.017236364,94.64789091,0.162363636,0.108363636,0.039709091,0.533636364,0.067890909,1.035057167,18.55418182,36.36836364,0.287090909,0.474181818,6.926181818,0.227090909,0.211818182,0.317636364,35.13672727,1.210727273,1.232208348,1491.436364,82.5,24.27272727,11.0,75.0,25.2,10.0,-3.5386424045669855,163.9183333,143.45,132.4097222,155.9880556,148.9415278,60.972561383493954,330.0205242051411,448.1305481010411,578.7969959488262,355.0465322291275,93.76167210994349,57.481693591191174,69.87535940958048,67.38720355969033,122.73935951294561,69.0999174009212,82.89977552841017,181.42475037546075,88.75425639291491,51.99569624921844,97.99889058,531.8472222,44.73422283,355.0,89.63650536,2.679615144,1.318891639,1.2102068616859092,1095.401111,4007.014614,0.0,2319.354767,1195.069678,182.5539472,97342.592,3.385466203,1.13181014,2.772625728,101.73485300185,57.62819444444473,18.180447263888883,24.43288265277776
2025-10-28 16:00:00,0.697696381,8.207310116,0.375105581,66.11610974,1.950549022,30.782,9.25,1.025,0.535,87.2,11.775,6.522,68.27,9.48,20.1,2.15,9.055159808,5.132222222,78.77666667,66.88,35.12,0.053,5.31,1.94,9.82,2.44,0.03,0.15,55.18,10.42,0.07,1.962335217,0.21,106.641,0.1,95.95,0.81,0.64,1.28,0.0,0.0,1.277,58.05856911,4.617469064,3.770955211,0.06,0.009466337,0.076939724,0.487389133,4.968272748,6.267539554,0.078311595,0.083648221,0.05331054,38.871,0.0,0.0,0.0,0.0,0.0,0.0,0.0,0.0,0.0,0.0,0.0,0.0,0.0,8.0,0.182561907,4.43,0.017,94.67095,0.1615,0.10675,0.03915,0.5085,0.06615,1.037816793,18.5685,36.361,0.28,0.454,7.123,0.2185,0.1985,0.32,35.0365,1.18,1.241121456,1493.072727,82.5,24.27272727,11.0,75.0,25.2,10.0,-1.3740345024422709,139.9880556,148.8744444,128.0230556,147.2747222,141.0400694,61.41397634859008,330.584362975352,448.14141449435925,584.4199396511868,357.12704383014295,94.45226727413961,59.124036068239434,79.78059311579693,64.52751825529722,107.99585865157434,73.02327510689649,74.24734240151011,151.54061660865153,79.79189181905973,55.70619980065373,106.1932625,532.9027778,44.92866694,355.0,85.27056797,2.703800069,1.318885697,1.2031695896275811,1131.025556,4000.532169,0.0,2342.561431,1221.981922,193.9059456,101383.8095,3.240883478,1.156343949,2.80178595,102.82060728125,57.62819444444473,18.180447263888883,24.43288265277776
2025-10-28 17:00:00,0.698043385,8.21139208,0.375292143,66.14899305,1.951519142,30.379,9.25,1.025,0.535,87.2,11.775,6.65,68.27,9.48,20.1,2.15,8.792465344,5.132222222,78.77666667,66.88,35.12,0.053,5.31,1.94,9.82,2.44,0.03,0.15,55.18,10.42,0.07,1.962335217,0.21,99.979,0.1,95.95,0.81,0.64,1.28,0.0,0.0,1.379,57.45395448,4.89006158,3.839410977,0.059988755,0.010368996,0.080915448,0.51714407,5.18759759,6.561635609,0.08414913,0.080440428,0.051278876,37.35,0.0,0.0,0.0,0.0,0.0,0.0,0.0,0.0,0.0,0.0,0.0,0.0,0.0,7.0,0.165836055,4.43,0.017,94.66795,0.165785714,0.108892857,0.039578571,0.504214286,0.066578571,1.043242197,18.64992857,36.421,0.28,0.436857143,7.131571429,0.214214286,0.194214286,0.32,34.91221429,1.18,1.247518318,1494.709091,82.5,24.27272727,11.0,75.0,25.2,10.0,-1.426921026421212,162.2022222,153.5658333,137.4091667,163.7727778,154.2375,62.08325480254406,330.06846276536476,447.7232124727552,581.3975635356196,355.6906217511054,94.18232639260007,58.649820791208015,77.0630307955561,65.94880491748341,117.06566931653668,69.86808372570077,77.66153306255191,156.9070572750418,80.0691280021644,54.86903285779813,98.33463058,529.5,44.44488697,355.0,89.41372222,2.709478581,1.333885528,1.2172120322457707,1142.352778,4001.462094,0.0,2360.568858,1229.057442,194.5350947,101070.5579,3.252716694,1.166508219,2.814485292,101.77933855185,57.62819444444473,18.180447263888883,24.43288265277776
2025-10-28 18:00:00,0.69264489,8.147887197,0.372389726,65.63741304,1.936426573,35.389,9.25,1.025,0.535,87.2,11.775,7.851,68.27,9.48,20.1,2.15,9.365920872,5.132222222,78.77666667,66.88,35.12,0.053,5.31,1.94,9.82,2.44,0.03,0.15,55.18,10.42,0.07,1.962335217,0.21,118.618,0.1,95.95,0.81,0.64,1.28,0.0,0.0,0.945,52.97529874,4.856950724,3.657051894,0.055978524,0.010647505,0.079793069,0.514638364,5.077439265,6.440214985,0.084811084,0.071633572,0.045678921,45.073,0.0,0.0,0.0,0.0,0.0,0.0,0.0,0.0,0.0,0.0,0.0,0.0,0.0,7.0,0.142520953,4.43,0.016955556,94.66479259,0.170074074,0.110859259,0.039918519,0.500444444,0.066955556,1.048483035,18.73237037,36.47718519,0.279777778,0.419851852,7.140666667,0.210222222,0.19,0.320148148,34.79044444,1.179481481,1.253730936,1496.345455,82.5,24.27272727,11.0,75.0,25.2,10.0,-2.5494055883596474,179.2741667,155.5708333,139.3697222,168.8030556,160.7544444,61.675244262540375,329.0906720985955,448.1819244315972,583.5984405136387,356.54057565294664,95.89632566234596,60.06718602286068,76.22901903850124,66.71688274247074,114.27359576582211,71.34488773906116,77.8929151742366,164.7347797223943,83.5007310577174,54.50047796179422,109.9721758,536.0138889,44.88180125,354.5833333,85.16627778,2.732437906,1.348214444,1.2389099269278403,1102.546667,3994.642842,0.0,2308.952953,1220.451831,188.1619978,101253.3115,3.239474567,1.161492821,2.835543639,103.2171466185,57.62819444444473,18.180447263888883,24.43288265277776
2025-10-28 19:00:00,0.704508439,8.287443357,0.378767978,66.76164379,1.969593485,30.454,9.25,1.025,0.535,87.2,11.775,6.363,68.27,9.48,20.1,2.15,10.35311101,5.132222222,78.77666667,66.88,35.12,0.053,5.31,1.94,9.82,2.44,0.03,0.15,55.18,10.42,0.07,1.962335217,0.21,104.687,0.1,95.95,0.81,0.64,1.28,0.0,0.0,0.841,57.71592017,4.775284082,3.810869515,0.06,0.009988294,0.079242472,0.504613691,5.095384455,6.437942929,0.081688959,0.081806022,0.052143814,43.139,0.0,0.0,0.0,0.0,0.0,0.0,0.0,0.0,0.0,0.0,0.0,0.0,0.0,7.0,-0.091091068,4.43,0.014288889,94.65234815,0.174518519,0.102414815,0.03502963,0.527111111,0.064288889,1.042834515,18.87459259,36.3082963,0.266444444,0.410962963,7.180666667,0.223555556,0.19,0.329037037,34.81711111,1.14837037,1.249073152,1497.981818,82.5,24.27272727,11.0,75.0,25.2,10.0,-2.1845853064605762,143.1163889,145.8922222,129.7155556,151.4830556,142.5518056,61.52291220933236,330.02022173902196,449.1032719088943,577.2338902581504,355.34752437523616,97.34461867303239,61.76020016667047,77.68981629135911,64.46335769544683,113.71848353278222,67.12001571885273,77.6543427488576,167.59612687771738,83.67126552043959,53.68171845121544,112.3924255,539.1805556,44.30940367,350.0,92.11573611,2.729391667,1.348144533,1.2330062740025096,1126.585278,4009.478183,0.0,2299.072619,1230.149142,192.7160419,101837.8577,3.234557847,1.158674833,2.972286503,102.39199637875001,57.62819444444473,18.180447263888883,24.43288265277776
2025-10-28 20:00:00,0.710119595,8.353449862,0.381784729,67.29337626,1.985280589,30.436,9.25,1.025,0.535,87.2,11.775,6.528,68.27,9.48,20.1,2.15,9.890506019,5.132222222,78.77666667,66.88,35.12,0.053,5.31,1.94,9.82,2.44,0.03,0.15,55.18,10.42,0.07,1.962335217,0.21,108.212,0.1,95.95,0.81,0.64,1.28,0.0,0.0,0.936,58.4120393,4.45467007,3.729780368,0.06,0.008927897,0.074564252,0.469620605,4.83714671,6.091754648,0.07482757,0.085548598,0.054514112,41.524,0.0,0.0,0.0,0.0,0.0,0.0,0.0,0.0,0.0,0.0,0.0,0.0,0.0,7.0,0.065022775,4.43,0.011622222,94.6399037,0.178962963,0.09397037,0.030140741,0.553777778,0.061622222,1.037185994,19.01681481,36.13940741,0.253111111,0.402074074,7.220666667,0.236888889,0.19,0.337925926,34.84377778,1.117259259,1.244415367,1499.618182,82.5,24.27272727,11.0,75.0,25.2,10.0,-2.4687410870620283,164.14,146.8866667,135.8044444,168.2958333,153.7817361,61.753684724226936,328.7478962883986,448.62314265954564,581.4864134921881,356.1186206920631,95.74400153062521,60.98923010679883,74.92298982926354,66.11910792545524,114.33700088949587,69.62249584820088,78.1011872771725,171.95099642596045,85.95705598069682,54.25600255856726,112.3072984,530.8055556,44.73927378,350.0,88.06645833,2.742480814,1.321773172,1.251240655722904,1093.447222,3986.658836,0.0,2284.9318,1197.923375,187.6450703,101986.8031,3.211947292,1.178745444,2.925274858,102.380717038,57.62819444444473,18.180447263888883,24.43288265277776
2025-10-28 21:00:00,0.706806148,8.314472319,0.380003305,66.97938258,1.976017187,30.255,9.25,1.025,0.535,87.2,11.775,6.367,68.27,9.48,20.1,2.15,9.74997157,5.132222222,78.77666667,66.88,35.12,0.053,5.31,1.94,9.82,2.44,0.03,0.15,55.18,10.42,0.07,1.962335217,0.21,109.927,0.1,95.95,0.81,0.64,1.28,0.0,0.0,1.09,57.78176858,4.74495605,3.803199001,0.06,0.009887987,0.078799942,0.501303569,5.070956818,6.405195735,0.081039915,0.082160046,0.052368029,41.638,0.0,0.0,0.0,0.0,0.0,0.0,0.0,0.0,0.0,0.0,0.0,0.0,0.0,7.0,0.200279604,4.419384615,0.011,94.58816923,0.194153846,0.103676923,0.030061538,0.584769231,0.068784615,1.046293921,19.24815385,36.13538462,0.257076923,0.403538462,7.258307692,0.250615385,0.19,0.336461538,34.54215385,1.138307692,1.256467051,1502.830769,82.5,24.27272727,11.0,75.0,25.2,10.0,-3.848678962185275,172.3363889,138.3552778,132.2936111,169.1630556,153.0370833,61.962714070552806,328.0224171393486,448.69717203585975,578.0688555993715,354.8863238097579,96.90991052033726,60.499346301615134,70.28307868135238,67.84277035304687,124.24386145962706,67.85509052635196,84.04027228144847,193.32068988142947,91.91099860035317,53.61441938146818,105.4523616,535.5555556,45.4669245,349.8055556,92.45854167,2.714807464,1.299002275,1.2699182214413904,1070.165278,4015.892344,0.0,2270.461703,1195.052797,184.8228178,101347.4304,3.254307431,1.161969458,2.787326381,101.423826812,57.62819444444473,18.180447263888883,24.43288265277776
2025-10-28 22:00:00,0.698131721,8.212431212,0.375339635,66.15736405,1.951766102,26.131,9.25,1.025,0.535,87.2,11.775,5.452,68.27,9.48,20.1,2.15,10.0477231,5.132222222,78.77666667,66.88,35.12,0.053,5.31,1.94,9.82,2.44,0.03,0.15,55.18,10.42,0.07,1.962335217,0.21,93.621,0.1,95.95,0.81,0.64,1.28,0.0,0.0,0.998,57.55547382,4.849181411,3.829559501,0.06,0.010232701,0.08032074,0.512679138,5.154904872,6.517734792,0.083270419,0.080943408,0.051597492,33.008,0.0,0.0,0.0,0.0,0.0,0.0,0.0,0.0,0.0,0.0,0.0,0.0,0.0,7.0,0.128602011,4.405538462,0.011,94.52447692,0.212615385,0.118907692,0.031446154,0.617076923,0.078938462,1.059892941,19.50661538,36.18153846,0.266307692,0.408153846,7.295230769,0.264461538,0.19,0.331846154,34.14061538,1.175230769,1.273604224,1506.523077,82.5,24.27272727,11.0,75.0,25.2,10.0,-0.7720627573294365,153.9311111,164.405,152.7711111,173.9897222,161.2742361,60.975046657510106,329.9275312350926,449.55683381752954,578.4758474911458,355.75055197332,96.34569996445421,64.26457897608543,80.03261650563752,62.81371514711625,104.01884079679786,65.06735645766982,70.72270660161811,147.44636954632387,78.59047874059311,51.45502355484949,114.092508,526.7361111,45.42729608,345.0,88.06645833,2.723644778,1.309120539,1.2267188216361202,1093.484167,4002.684558,0.0,2279.581331,1197.991708,187.6506806,101376.0414,3.245768144,1.149296598,2.862389133,101.36725731,57.62819444444473,18.180447263888883,24.43288265277776
2025-10-28 23:00:00,0.697277261,8.202379825,0.374880248,66.0763925,1.949377289,35.49,9.25,1.025,0.535,87.2,11.775,7.433,68.27,9.48,20.1,2.15,9.78853441,5.132222222,78.77666667,66.88,35.12,0.053,5.31,1.94,9.82,2.44,0.03,0.15,55.18,10.42,0.07,1.962335217,0.21,120.816,0.1,95.95,0.81,0.64,1.28,0.0,0.0,1.379,57.66503916,4.798718521,3.816796513,0.06,0.010065801,0.079584414,0.507171418,5.114259665,6.463246652,0.082190474,0.081532469,0.051970563,47.492,0.0,0.0,0.0,0.0,0.0,0.0,0.0,0.0,0.0,0.0,0.0,0.0,0.0,7.0,0.197575596,4.416615385,0.014323077,94.59315385,0.192307692,0.113369231,0.038092308,0.558,0.074138462,1.053850426,19.74846154,35.86769231,0.286615385,0.415538462,7.387538462,0.247846154,0.19,0.33,34.03538462,1.245384615,1.270902551,1497.476923,82.5,24.27272727,11.0,75.0,25.2,10.0,-1.9707959232321457,170.945,158.9763889,145.5908333,178.4025,163.4786806,61.07478102948353,328.6666547802509,448.81871275490363,585.2141035367433,357.3279004838087,94.61489930424491,61.60773715419538,76.95031456752429,65.11295738996186,103.86778013261818,70.68224216985058,72.4992984457817,156.6502615188635,82.5675620921602,53.68229507672308,119.6036167,525.0,45.70164575,345.0,81.84145833,2.692157667,1.31406375,1.2425869943599284,1066.892778,3989.193656,0.0,2265.535114,1231.337089,186.0575014,101573.4205,3.224545272,1.119835771,2.801705575,102.09747921275,57.62819444444473,18.180447263888883,24.43288265277776
2025-10-29 00:00:00,0.680521739,8.136347826,0.358956522,65.96573913,2.019130435,31.165,9.25,1.025,0.535,87.2,11.775,6.306,68.29,9.76,19.86,2.09,10.46073329,5.111111111,78.95555556,71.82,36.86,0.051,5.15,1.96,9.44,2.39,0.031,0.14,55.68,9.97,0.062,1.93592233,0.22,110.973,0.1,95.95,0.81,0.64,1.28,0.0,0.0,1.197,57.63330435,4.813334736,3.820493221,0.06,0.010114142,0.079797686,0.50876669,5.126032258,6.479028752,0.082503273,0.081361851,0.051862506,42.78,0.0,0.0,0.0,0.0,0.0,0.0,0.0,0.0,0.0,0.0,0.0,0.0,0.0,7.0,0.090816931,4.446533333,0.017,94.67892,0.186533333,0.104826667,0.043826667,0.458666667,0.063693333,1.053170004,19.6492,35.848,0.3124,0.453066667,7.388,0.258933333,0.194133333,0.334133333,34.03866667,1.2652,1.270214597,1485.693333,82.5,24.27272727,11.0,75.0,25.2,10.0,-0.8288155533228689,185.2072222,158.2330556,146.0480556,194.0794444,170.8919444,61.122869986978614,326.35423037274603,448.2124017943382,583.9973040930755,356.83538552339877,90.34970711166632,59.09212924254936,55.69740911821043,63.531941535580216,117.54394169875377,58.08709931494343,73.51211692535773,170.24497018363712,85.91577575219185,52.729861857796166,114.2723971,525.0,45.12752083,345.0,91.54208333,2.690550175,1.318939319,1.2873479916073718,1068.500556,3998.071744,0.0,2249.409322,1266.937736,190.9275006,104165.6846,3.15216015,1.114352593,2.898718858,101.39109261575,57.62819444444473,18.180447263888883,24.43288265277776
