Repository: saikumar-voptimai/evonith_bf_webapp

# Evonith BF2 — Blast Furnace Intelligence Platform

Monitoring, modelling and optimisation of **Blast Furnace 2 (BF2)** at Evonith Steel: live telemetry from InfluxDB,
manual plant reports from Neon PostgreSQL, a two-zone energy model of the furnace, blend and fuel optimisers, a
conversational assistant (FurnaceMind) and a live digital twin evaluated every hour.

The platform has three deployable parts that share one Python service layer, plus the shared data library:

| Part | Path | What it is |
|---|---|---|
| **Streamlit app** (legacy) | `src/app.py`, `src/custom_pages/` | The original 11-page dashboard; still the home of the model pages. Served under `/legacy` in production |

File: src/assets/data/V10_df_filtered.csv (part 20 of 166)
datetime,Hot Blast PressureBar,Hot Blast Temp.oC,Hot Blast VolumeNm3/Hr.,O2 Enrichment %,OxygenFlowNm3/Hr.,PermeabilityKgs/Hr.,RAFToC,SteamKgs/Hr.,TopPressureBar,TuyereVelocitym/s,Differential PressureTotalBar,Charges/Hrs.,StockRodLevel,COKE_ASH%,COKE_FC%,COKE_IM%,COKE_MOIST%,COKE_MT,COKE_VM%,NUTCOKE_ASH%,NUTCOKE_FC%,NUTCOKE_IM%,NUTCOKE_MOIST%,NUTCOKE_MT,NUTCOKE_VM%,PCI_2_%Ash,PCI_2_%FC,PCI_2_%IM,PCI_2_MT,PCI_2_%VM,Sinter_SP_MT,Sinter_SP_02_Al2O3%,Sinter_SP_02_Basicity,Sinter_SP_02_CaO%,Sinter_SP_02_Cold_Strength_AI,Sinter_SP_02_Cold_strength_TI,Sinter_SP_02_Fe(T)%,Sinter_SP_02_FeO%,Sinter_SP_02_Hot_strength_RDI,Sinter_SP_02_Hot_strength_RI,Sinter_SP_02_K2O%,Sinter_SP_02_MgO%,Sinter_SP_02_MnO%,Sinter_SP_02_Na2O%,Sinter_SP_02_P%,Sinter_SP_02_SiO2%,Sinter_SP_02_TiO2%,ORE_%Al2O3,ORE_%CaO,ORE_%Fe(T),ORE_%K2O,ORE_%LOI,ORE_%MgO,ORE_%MnO,ORE_MT,ORE_%Na2O,ORE_%P,ORE_%SiO2,ORE_%TiO2,ORE_%TM,Geomin Type,FLUX_Al2O3%,FLUX_CaO%,FLUX_Fe2O3%,FLUX_LOI%,FLUX_MgO%,FLUX_MT,FLUX_SiO2%,FLUX_TM%,COKE_DISCHARGE_TIME,WEIGHTED_COKE_ANGLE,TOTAL_COKE_PORTIONS,NON_COKE_DISCHARGE_TIME,WEIGHTED_NON_COKE_ANGLE,TOTAL_NON_COKE_PORTIONS,UnitCost Lakhs/Thm,ActualKg/Thm.,FurnaceTopGasAnalysisCO2ETACO,Act. Fuel RateKg/Thm.,Coke Rate Kg/Thm,ProductionTonnesPerHr
2024-02-27 16:00:00,2.68,1150.0,110411.0,2.960449512,3997.0,1334.0,2321.0,1334.0,1.3,250.0,1.38,7.0,1.3,11.4,87.24,0.42,3.5,591.1193333,0.94,11.54,86.93,0.5,9.8,18.871333333000003,1.03,10.68,70.0,1.12,74.77333333,18.2,870.044,2.45,1.711123583,10.215,5.4,77.73333333,54.78,10.285,32.85,71.17,0.1075,2.195,0.275,0.051,0.0745,5.97,0.19,3.399365546,0.076259794,61.84057886,0.034021293,3.670167034,0.075809906,0.15228914,317.5760066,0.007792663,0.069472301,3.658013375,0.268090817,2.792781365,2.0,0.58,0.0,0.59,1.23,0.0,16.36666667,95.68,0.1,82.0,25.54545455,11.0,60.0,27.875,8.0,125.75,100.0,39.98629824,550.0,450.0,81.1
2024-02-27 17:00:00,2.66,1150.0,110635.0,2.960208007,3998.0,1352.0,2319.0,1485.0,1.3,252.0,1.36,7.0,1.3,11.4,87.24,0.42,3.5,591.1193333,0.94,11.54,86.93,0.5,9.8,18.871333333000003,1.03,10.68,70.0,1.12,74.77333333,18.2,870.044,2.45,1.711123583,10.215,5.4,77.73333333,54.78,10.285,32.85,71.17,0.1075,2.195,0.275,0.051,0.0745,5.97,0.19,3.399365546,0.076259794,61.84057886,0.034021293,3.670167034,0.075809906,0.15228914,317.5760066,0.007792663,0.069472301,3.658013375,0.268090817,2.792781365,2.0,0.58,0.0,0.59,1.23,0.0,16.36666667,95.68,0.1,82.0,25.54545455,11.0,60.0,27.875,8.0,125.22,96.0,40.15677492,546.0,450.0,81.77083333
2024-02-27 18:00:00,2.63,1150.0,110426.0,2.952270252,4000.0,1356.0,2317.0,1038.0,1.27,254.0,1.36,7.0,1.3,11.4,87.24,0.42,3.5,591.1193333,0.94,11.54,86.93,0.5,9.8,18.871333333000003,1.03,10.68,70.0,1.12,74.77333333,18.2,870.044,2.45,1.711123583,10.215,5.4,77.73333333,54.78,10.285,32.85,71.17,0.1075,2.195,0.275,0.051,0.0745,5.97,0.19,3.399365546,0.076259794,61.84057886,0.034021293,3.670167034,0.075809906,0.15228914,317.5760066,0.007792663,0.069472301,3.658013375,0.268090817,2.792781365,2.0,0.58,0.0,0.59,1.23,0.0,16.36666667,95.68,0.1,82.0,25.54545455,11.0,60.0,27.875,8.0,126.545,106.0,41.01925255,556.0,450.0,87.9245283
2024-02-27 19:00:00,2.65,1150.0,110716.0,2.925500355,4000.0,1365.0,2319.0,468.0,1.3,253.0,1.35,7.0,1.3,11.4,87.24,0.42,3.5,591.1193333,0.94,11.54,86.93,0.5,9.8,18.871333333000003,1.03,10.68,70.0,1.12,74.77333333,18.2,870.044,2.45,1.711123583,10.215,5.4,77.73333333,54.78,10.285,32.85,71.17,0.1075,2.195,0.275,0.051,0.0745,5.97,0.19,3.399365546,0.076259794,61.84057886,0.034021293,3.670167034,0.075809906,0.15228914,317.5760066,0.007792663,0.069472301,3.658013375,0.268090817,2.792781365,2.0,0.58,0.0,0.59,1.23,0.0,16.36666667,95.68,0.1,82.0,25.54545455,11.0,60.0,27.875,8.0,126.09,112.0,40.60995185,557.0,445.0,87.58928571
2024-02-27 20:00:00,2.65,1150.0,111193.0,2.917452329,4000.0,1370.0,2320.0,607.0,1.3,254.0,1.35,6.0,1.3,11.4,87.24,0.42,3.5,591.1193333,0.94,11.54,86.93,0.5,9.8,18.871333333000003,1.03,10.68,70.0,1.12,74.77333333,18.2,870.044,2.45,1.711123583,10.215,5.4,77.73333333,54.78,10.285,32.85,71.17,0.1075,2.195,0.275,0.051,0.0745,5.97,0.19,3.399365546,0.076259794,61.84057886,0.034021293,3.670167034,0.075809906,0.15228914,317.5760066,0.007792663,0.069472301,3.658013375,0.268090817,2.792781365,2.0,0.58,0.0,0.59,1.23,0.0,16.36666667,95.68,0.1,82.0,25.54545455,11.0,60.0,27.875,8.0,125.6925,109.0,41.55726573,554.0,445.0,87.70642202
2024-02-27 21:00:00,2.68,1151.0,111907.0,2.912049968,4000.0,1352.0,2321.0,1016.0,1.3,254.0,1.38,7.0,1.3,11.4,87.24,0.42,3.5,591.1193333,0.94,11.54,86.93,0.5,9.8,18.871333333000003,1.03,10.68,70.0,1.12,74.77333333,18.2,870.044,2.45,1.711123583,10.215,5.4,77.73333333,54.78,10.285,32.85,71.17,0.1075,2.195,0.275,0.051,0.0745,5.97,0.19,3.399365546,0.076259794,61.84057886,0.034021293,3.670167034,0.075809906,0.15228914,317.5760066,0.007792663,0.069472301,3.658013375,0.268090817,2.792781365,2.0,0.58,0.0,0.59,1.23,0.0,16.36666667,95.68,0.1,82.0,25.54545455,11.0,60.0,27.875,8.0,125.1625,105.0,41.5819209,550.0,445.0,81.71428571
2024-02-27 22:00:00,2.71,1149.0,112682.0,2.90067918,4000.0,1335.0,2320.0,1290.0,1.3,253.0,1.41,7.0,1.3,11.4,87.24,0.42,3.5,591.1193333,0.94,11.54,86.93,0.5,9.8,18.871333333000003,1.03,10.68,70.0,1.12,74.77333333,18.2,870.044,2.45,1.711123583,10.215,5.4,77.73333333,54.78,10.285,32.85,71.17,0.1075,2.195,0.275,0.051,0.0745,5.97,0.19,3.399365546,0.076259794,61.84057886,0.034021293,3.670167034,0.075809906,0.15228914,317.5760066,0.007792663,0.069472301,3.658013375,0.268090817,2.792781365,2.0,0.58,0.0,0.59,1.23,0.0,16.36666667,95.68,0.1,82.0,25.54545455,11.0,60.0,27.875,8.0,125.03,104.0,41.29105323,549.0,445.0,87.69230769
2024-02-27 23:00:00,2.68,1150.0,112860.0,2.887842334,4000.0,1363.0,2318.0,1036.0,1.3,256.0,1.38,7.0,1.3,11.12,87.51,0.4,3.6,612.9966667,0.97,11.34,87.16,0.46,9.0,19.721000003,1.04,10.48,70.26,1.18,85.92666667,18.08,911.2293333,2.285,1.822548701,10.115,5.244444444,78.17777778,55.35,10.39,31.82,70.44,0.104,2.095,0.25,0.049,0.071,5.55,0.19,4.559114274,0.079033148,59.89226395,0.03402437,4.49036213,0.056163352,0.16719708,249.5487221,0.007007437,0.093400675,4.333833511,0.349596227,3.534497962,2.0,0.66,0.0,0.95,1.34,0.0,14.12333333,96.37,0.2,82.0,25.54545455,11.0,60.0,27.875,8.0,124.6325,101.0,41.72872941,546.0,445.0,87.82178218
2024-02-28 00:00:00,2.72,1154.0,102197.0,3.1517376,3999.0,1174.0,2298.0,0.0,1.27,236.0,1.45,6.0,1.3,11.12,87.51,0.4,3.6,612.9966667,0.97,11.34,87.16,0.46,9.0,19.721000003,1.04,10.48,70.26,1.18,85.92666667,18.08,911.2293333,2.285,1.822548701,10.115,5.244444444,78.17777778,55.35,10.39,31.82,70.44,0.104,2.095,0.25,0.049,0.071,5.55,0.19,4.559114274,0.079033148,59.89226395,0.03402437,4.49036213,0.056163352,0.16719708,249.5487221,0.007007437,0.093400675,4.333833511,0.349596227,3.534497962,2.0,0.66,0.0,0.95,1.34,0.0,14.12333333,96.37,0.2,82.0,25.54545455,11.0,60.0,27.875,8.0,126.5625,125.0,41.02153,565.0,440.0,89.6
2024-02-28 01:00:00,2.71,1147.0,105188.0,3.08083169,4000.0,1231.0,2315.0,491.0,1.29,236.0,1.42,8.0,1.3,11.12,87.51,0.4,3.6,612.9966667,0.97,11.34,87.16,0.46,9.0,19.721000003,1.04,10.48,70.26,1.18,85.92666667,18.08,911.2293333,2.285,1.822548701,10.115,5.244444444,78.17777778,55.35,10.39,31.82,70.44,0.104,2.095,0.25,0.049,0.071,5.55,0.19,4.559114274,0.079033148,59.89226395,0.03402437,4.49036213,0.056163352,0.16719708,249.5487221,0.007007437,0.093400675,4.333833511,0.349596227,3.534497962,2.0,0.66,0.0,0.95,1.34,0.0,14.12333333,96.37,0.2,82.0,25.54545455,11.0,60.0,27.875,8.0,124.31,108.0,41.59891599,548.0,440.0,87.96296296
2024-02-28 02:00:00,2.71,1148.0,105345.0,3.088131846,4001.0,1229.0,2310.0,795.0,1.28,236.0,1.43,7.0,1.3,11.12,87.51,0.4,3.6,612.9966667,0.97,11.34,87.16,0.46,9.0,19.721000003,1.04,10.48,70.26,1.18,85.92666667,18.08,911.2293333,2.285,1.822548701,10.115,5.244444444,78.17777778,55.35,10.39,31.82,70.44,0.104,2.095,0.25,0.049,0.071,5.55,0.19,4.559114274,0.079033148,59.89226395,0.03402437,4.49036213,0.056163352,0.16719708,249.5487221,0.007007437,0.093400675,4.333833511,0.349596227,3.534497962,2.0,0.66,0.0,0.95,1.34,0.0,14.12333333,96.37,0.2,82.0,25.54545455,11.0,60.0,27.875,8.0,123.78,104.0,41.65919283,544.0,440.0,88.07692308
2024-02-28 03:00:00,2.7,1148.0,106713.0,3.030863566,4000.0,1268.0,2318.0,330.0,1.29,240.0,1.41,7.0,1.3,11.12,87.51,0.4,3.6,612.9966667,0.97,11.34,87.16,0.46,9.0,19.721000003,1.04,10.48,70.26,1.18,85.92666667,18.08,911.2293333,2.285,1.822548701,10.115,5.244444444,78.17777778,55.35,10.39,31.82,70.44,0.104,2.095,0.25,0.049,0.071,5.55,0.19,4.559114274,0.079033148,59.89226395,0.03402437,4.49036213,0.056163352,0.16719708,249.5487221,0.007007437,0.093400675,4.333833511,0.349596227,3.534497962,2.0,0.66,0.0,0.95,1.34,0.0,14.12333333,96.37,0.2,82.0,25.54545455,11.0,60.0,27.875,8.0,124.1775,107.0,41.37312093,547.0,440.0,91.68224299
2024-02-28 04:00:00,2.73,1148.0,106795.0,3.023792722,4000.0,1221.0,2316.0,196.0,1.27,238.0,1.46,8.0,1.3,11.12,87.51,0.4,3.6,612.9966667,0.97,11.34,87.16,0.46,9.0,19.721000003,1.04,10.48,70.26,1.18,85.92666667,18.08,911.2293333,2.285,1.822548701,10.115,5.244444444,78.17777778,55.35,10.39,31.82,70.44,0.104,2.095,0.25,0.049,0.071,5.55,0.19,4.559114274,0.079033148,59.89226395,0.03402437,4.49036213,0.056163352,0.16719708,249.5487221,0.007007437,0.093400675,4.333833511,0.349596227,3.534497962,2.0,0.66,0.0,0.95,1.34,0.0,14.12333333,96.37,0.2,82.0,25.54545455,11.0,60.0,27.875,8.0,124.7075,111.0,41.40414041,551.0,440.0,94.41441441
2024-02-28 05:00:00,2.69,1149.0,104994.0,3.069370492,4001.0,1248.0,2309.0,0.0,1.29,237.0,1.4,7.0,1.3,11.12,87.51,0.4,3.6,612.9966667,0.97,11.34,87.16,0.46,9.0,19.721000003,1.04,10.48,70.26,1.18,85.92666667,18.08,911.2293333,2.285,1.822548701,10.115,5.244444444,78.17777778,55.35,10.39,31.82,70.44,0.104,2.095,0.25,0.049,0.071,5.55,0.19,4.559114274,0.079033148,59.89226395,0.03402437,4.49036213,0.056163352,0.16719708,249.5487221,0.007007437,0.093400675,4.333833511,0.349596227,3.534497962,2.0,0.66,0.0,0.95,1.34,0.0,14.12333333,96.37,0.2,82.0,25.54545455,11.0,60.0,27.875,8.0,125.2375,115.0,41.53880866,555.0,440.0,96.26086957
2024-02-28 06:00:00,2.72,1150.0,104621.0,3.077997636,3998.0,1214.0,2309.0,0.0,1.28,235.0,1.44,7.0,1.3,11.12,87.51,0.4,3.6,612.9966667,0.97,11.34,87.16,0.46,9.0,19.721000003,1.04,10.48,70.26,1.18,85.92666667,18.08,911.2293333,2.285,1.822548701,10.115,5.244444444,78.17777778,55.35,10.39,31.82,70.44,0.104,2.095,0.25,0.049,0.071,5.55,0.19,4.559114274,0.079033148,59.89226395,0.03402437,4.49036213,0.056163352,0.16719708,249.5487221,0.007007437,0.093400675,4.333833511,0.349596227,3.534497962,2.0,0.66,0.0,0.95,1.34,0.0,14.12333333,96.37,0.2,82.0,25.54545455,11.0,60.0,27.875,8.0,125.5025,117.0,41.00768188,557.0,440.0,94.44444444
2024-02-28 07:00:00,2.7,1159.0,104878.0,3.071995456,4000.0,1247.0,2291.0,0.0,1.3,238.0,1.4,7.0,1.3,11.12,87.51,0.4,3.6,612.9966667,0.97,11.34,87.16,0.46,9.0,19.721000003,1.04,10.48,70.26,1.18,85.92666667,18.08,911.2293333,2.285,1.822548701,10.115,5.244444444,78.17777778,55.35,10.39,31.82,70.44,0.104,2.095,0.25,0.049,0.071,5.55,0.19,4.559114274,0.079033148,59.89226395,0.03402437,4.49036213,0.056163352,0.16719708,249.5487221,0.007007437,0.093400675,4.333833511,0.349596227,3.534497962,2.0,0.66,0.0,0.95,1.34,0.0,14.12333333,96.37,0.2,82.0,25.54545455,11.0,60.0,27.875,8.0,125.9,120.0,41.71207993,560.0,440.0,92.08333333
2024-02-28 08:00:00,2.7,1165.0,103659.0,3.107318287,3999.0,1232.0,2302.0,0.0,1.3,236.0,1.4,7.0,1.3,11.08,87.56,0.39,3.5,612.9966667,0.97,11.23,87.29,0.45,10.3,19.721000003,1.03,11.1,69.81,2.23,85.92666667,16.86,911.2293333,2.405,1.776670155,10.42,5.244444444,78.17777778,54.82,10.29,31.82,70.44,0.109,2.095,0.255,0.052,0.0735,5.865,0.195,4.328963074,0.06840204,51.38486667,0.036975519,3.917522446,0.058415685,0.138408189,249.5487221,0.006720458,0.08320083,4.245998842,0.32397601,2.617127116,2.0,1.05,0.0,1.03,1.3,0.0,14.12333333,96.08,0.1,82.0,25.54545455,11.0,60.0,27.875,8.0,125.2375,115.0,41.50513113,555.0,440.0,88.7826087
2024-02-28 09:00:00,2.7,1167.0,103569.0,3.111570776,4001.0,1202.0,2336.0,0.0,1.26,236.0,1.44,8.0,1.3,11.08,87.56,0.39,3.5,612.9966667,0.97,11.23,87.29,0.45,10.3,19.721000003,1.03,11.1,69.81,2.23,85.92666667,16.86,911.2293333,2.405,1.776670155,10.42,5.244444444,78.17777778,54.82,10.29,31.82,70.44,0.109,2.095,0.255,0.052,0.0735,5.865,0.195,4.328963074,0.06840204,51.38486667,0.036975519,3.917522446,0.058415685,0.138408189,249.5487221,0.006720458,0.08320083,4.245998842,0.32397601,2.617127116,2.0,1.05,0.0,1.03,1.3,0.0,14.12333333,96.08,0.1,82.0,25.54545455,11.0,60.0,27.875,8.0,124.575,110.0,41.85887189,550.0,440.0,91.36363636
2024-02-28 10:00:00,2.68,1151.0,103725.0,3.105342556,3999.0,1208.0,2327.0,0.0,1.25,235.0,1.43,7.0,1.3,11.08,87.56,0.39,3.5,612.9966667,0.97,11.23,87.29,0.45,10.3,19.721000003,1.03,11.1,69.81,2.23,85.92666667,16.86,911.2293333,2.405,1.776670155,10.42,5.244444444,78.17777778,54.82,10.29,31.82,70.44,0.109,2.095,0.255,0.052,0.0735,5.865,0.195,4.328963074,0.06840204,51.38486667,0.036975519,3.917522446,0.058415685,0.138408189,249.5487221,0.006720458,0.08320083,4.245998842,0.32397601,2.617127116,2.0,1.05,0.0,1.03,1.3,0.0,14.12333333,96.08,0.1,82.0,25.54545455,11.0,60.0,27.875,8.0,124.575,110.0,42.50287026,550.0,440.0,96.63636364
2024-02-28 11:00:00,2.68,1150.0,102957.0,3.128489524,3999.0,1201.0,2334.0,0.0,1.26,233.0,1.42,7.0,1.3,11.08,87.56,0.39,3.5,612.9966667,0.97,11.23,87.29,0.45,10.3,19.721000003,1.03,11.1,69.81,2.23,85.92666667,16.86,911.2293333,2.405,1.776670155,10.42,5.244444444,78.17777778,54.82,10.29,31.82,70.44,0.109,2.095,0.255,0.052,0.0735,5.865,0.195,4.328963074,0.06840204,51.38486667,0.036975519,3.917522446,0.058415685,0.138408189,249.5487221,0.006720458,0.08320083,4.245998842,0.32397601,2.617127116,2.0,1.05,0.0,1.03,1.3,0.0,14.12333333,96.08,0.1,82.0,25.54545455,11.0,60.0,27.875,8.0,125.2375,115.0,41.98717949,555.0,440.0,87.91304348
2024-02-28 12:00:00,2.68,1152.0,102628.0,3.143370874,4000.0,1231.0,2313.0,107.0,1.3,233.0,1.38,8.0,1.3,11.08,87.56,0.39,3.5,612.9966667,0.97,11.23,87.29,0.45,10.3,19.721000003,1.03,11.1,69.81,2.23,85.92666667,16.86,911.2293333,2.405,1.776670155,10.42,5.244444444,78.17777778,54.82,10.29,31.82,70.44,0.109,2.095,0.255,0.052,0.0735,5.865,0.195,4.328963074,0.06840204,51.38486667,0.036975519,3.917522446,0.058415685,0.138408189,249.5487221,0.006720458,0.08320083,4.245998842,0.32397601,2.617127116,2.0,1.05,0.0,1.03,1.3,0.0,14.12333333,96.08,0.1,82.0,25.54545455,11.0,60.0,27.875,8.0,125.37,116.0,41.62149955,556.0,440.0,94.31034483
2024-02-28 13:00:00,2.69,1153.0,101218.0,3.182994072,4000.0,1217.0,2283.0,0.0,1.3,230.0,1.39,7.0,1.3,11.08,87.56,0.39,3.5,612.9966667,0.97,11.23,87.29,0.45,10.3,19.721000003,1.03,11.1,69.81,2.23,85.92666667,16.86,911.2293333,2.405,1.776670155,10.42,5.244444444,78.17777778,54.82,10.29,31.82,70.44,0.109,2.095,0.255,0.052,0.0735,5.865,0.195,4.328963074,0.06840204,51.38486667,0.036975519,3.917522446,0.058415685,0.138408189,249.5487221,0.006720458,0.08320083,4.245998842,0.32397601,2.617127116,2.0,1.05,0.0,1.03,1.3,0.0,14.12333333,96.08,0.1,82.0,25.54545455,11.0,60.0,27.875,8.0,125.9,120.0,41.62297698,560.0,440.0,101.0
2024-02-28 14:00:00,2.68,1155.0,100635.0,3.203019403,4002.0,1218.0,2304.0,0.0,1.3,229.0,1.38,6.0,1.3,11.08,87.56,0.39,3.5,612.9966667,0.97,11.23,87.29,0.45,10.3,19.721000003,1.03,11.1,69.81,2.23,85.92666667,16.86,911.2293333,2.405,1.776670155,10.42,5.244444444,78.17777778,54.82,10.29,31.82,70.44,0.109,2.095,0.255,0.052,0.0735,5.865,0.195,4.328963074,0.06840204,51.38486667,0.036975519,3.917522446,0.058415685,0.138408189,249.5487221,0.006720458,0.08320083,4.245998842,0.32397601,2.617127116,2.0,1.05,0.0,1.03,1.3,0.0,14.12333333,96.08,0.1,82.0,25.54545455,11.0,60.0,27.875,8.0,126.2975,123.0,42.11118614,563.0,440.0,93.49593496
2024-02-28 15:00:00,2.68,1157.0,100296.0,3.212232485,4000.0,1209.0,2314.0,0.0,1.3,228.0,1.38,8.0,1.3,11.08,87.56,0.39,3.5,612.9966667,0.97,11.23,87.29,0.45,10.3,19.721000003,1.03,11.1,69.81,2.23,85.92666667,16.86,911.2293333,2.405,1.776670155,10.42,5.244444444,78.17777778,54.82,10.29,31.82,70.44,0.109,2.095,0.255,0.052,0.0735,5.865,0.195,4.328963074,0.06840204,51.38486667,0.036975519,3.917522446,0.058415685,0.138408189,249.5487221,0.006720458,0.08320083,4.245998842,0.32397601,2.617127116,2.0,1.05,0.0,1.03,1.3,0.0,14.12333333,96.08,0.1,82.0,25.54545455,11.0,60.0,27.875,8.0,126.0325,121.0,41.57859231,561.0,440.0,90.08264463
2024-02-28 16:00:00,2.69,1168.0,100146.0,3.216236506,3999.0,1183.0,2315.0,0.0,1.28,229.0,1.41,7.0,1.3,11.1,87.53,0.43,3.4,612.9966667,0.94,11.24,87.25,0.48,6.8,19.721000003,1.03,11.0,70.32,1.18,85.92666667,17.5,911.2293333,2.375,1.808869654,10.415,5.244444444,78.17777778,54.87,10.86,31.82,70.44,0.1065,2.15,0.27,0.051,0.0715,5.76,0.19,3.883722724,0.043537813,52.01643623,0.035497898,3.607482067,0.04853099,0.098462767,249.5487221,0.005112924,0.092616705,4.191582194,0.326929005,2.133850437,2.0,0.69,0.0,0.82,1.14,0.0,14.12333333,95.67,0.1,82.0,25.54545455,11.0,60.0,27.875,8.0,126.5625,125.0,40.61860359,565.0,440.0,92.0
2024-02-28 17:00:00,2.69,1157.0,102114.0,3.155085663,4000.0,1214.0,2312.0,0.0,1.28,232.0,1.41,7.0,1.3,11.1,87.53,0.43,3.4,612.9966667,0.94,11.24,87.25,0.48,6.8,19.721000003,1.03,11.0,70.32,1.18,85.92666667,17.5,911.2293333,2.375,1.808869654,10.415,5.244444444,78.17777778,54.87,10.86,31.82,70.44,0.1065,2.15,0.27,0.051,0.0715,5.76,0.19,3.883722724,0.043537813,52.01643623,0.035497898,3.607482067,0.04853099,0.098462767,249.5487221,0.005112924,0.092616705,4.191582194,0.326929005,2.133850437,2.0,0.69,0.0,0.82,1.14,0.0,14.12333333,95.67,0.1,82.0,25.54545455,11.0,60.0,27.875,8.0,126.43,124.0,41.61165491,564.0,440.0,91.29032258
2024-02-28 18:00:00,2.69,1150.0,100205.0,3.214344245,3999.0,1194.0,2317.0,0.0,1.29,226.0,1.4,7.0,1.3,11.1,87.53,0.43,3.4,612.9966667,0.94,11.24,87.25,0.48,6.8,19.721000003,1.03,11.0,70.32,1.18,85.92666667,17.5,911.2293333,2.375,1.808869654,10.415,5.244444444,78.17777778,54.87,10.86,31.82,70.44,0.1065,2.15,0.27,0.051,0.0715,5.76,0.19,3.883722724,0.043537813,52.01643623,0.035497898,3.607482067,0.04853099,0.098462767,249.5487221,0.005112924,0.092616705,4.191582194,0.326929005,2.133850437,2.0,0.69,0.0,0.82,1.14,0.0,14.12333333,95.67,0.1,82.0,25.54545455,11.0,60.0,27.875,8.0,125.7675,119.0,40.92760181,559.0,440.0,87.73109244
2024-02-28 19:00:00,2.71,1149.0,101305.0,3.178673652,3998.0,1193.0,2326.0,0.0,1.3,227.0,1.41,7.0,1.3,11.1,87.53,0.43,3.4,612.9966667,0.94,11.24,87.25,0.48,6.8,19.721000003,1.03,11.0,70.32,1.18,85.92666667,17.5,911.2293333,2.375,1.808869654,10.415,5.244444444,78.17777778,54.87,10.86,31.82,70.44,0.1065,2.15,0.27,0.051,0.0715,5.76,0.19,3.883722724,0.043537813,52.01643623,0.035497898,3.607482067,0.04853099,0.098462767,249.5487221,0.005112924,0.092616705,4.191582194,0.326929005,2.133850437,2.0,0.69,0.0,0.82,1.14,0.0,14.12333333,95.67,0.1,82.0,25.54545455,11.0,60.0,27.875,8.0,125.635,118.0,41.34703196,558.0,440.0,87.20338983
2024-02-28 20:00:00,2.71,1151.0,102606.0,3.139183697,3999.0,1216.0,2330.0,0.0,1.3,231.0,1.41,7.0,1.3,11.1,87.53,0.43,3.4,612.9966667,0.94,11.24,87.25,0.48,6.8,19.721000003,1.03,11.0,70.32,1.18,85.92666667,17.5,911.2293333,2.375,1.808869654,10.415,5.244444444,78.17777778,54.87,10.86,31.82,70.44,0.1065,2.15,0.27,0.051,0.0715,5.76,0.19,3.883722724,0.043537813,52.01643623,0.035497898,3.607482067,0.04853099,0.098462767,249.5487221,0.005112924,0.092616705,4.191582194,0.326929005,2.133850437,2.0,0.69,0.0,0.82,1.14,0.0,14.12333333,95.67,0.1,82.0,25.54545455,11.0,60.0,27.875,8.0,126.0325,121.0,40.73410922,561.0,440.0,87.52066116
2024-02-28 21:00:00,2.71,1151.0,103947.0,3.09948962,4000.0,1227.0,2317.0,0.0,1.3,234.0,1.41,7.0,1.3,11.1,87.53,0.43,3.4,612.9966667,0.94,11.24,87.25,0.48,6.8,19.721000003,1.03,11.0,70.32,1.18,85.92666667,17.5,911.2293333,2.375,1.808869654,10.415,5.244444444,78.17777778,54.87,10.86,31.82,70.44,0.1065,2.15,0.27,0.051,0.0715,5.76,0.19,3.883722724,0.043537813,52.01643623,0.035497898,3.607482067,0.04853099,0.098462767,249.5487221,0.005112924,0.092616705,4.191582194,0.326929005,2.133850437,2.0,0.69,0.0,0.82,1.14,0.0,14.12333333,95.67,0.1,82.0,25.54545455,11.0,60.0,27.875,8.0,125.7675,119.0,39.47309667,559.0,440.0,86.47058824
2024-02-28 22:00:00,2.68,1150.0,102769.0,3.134991547,4000.0,1241.0,2293.0,0.0,1.3,233.0,1.38,7.0,1.3,11.1,87.53,0.43,3.4,612.9966667,0.94,11.24,87.25,0.48,6.8,19.721000003,1.03,11.0,70.32,1.18,85.92666667,17.5,911.2293333,2.375,1.808869654,10.415,5.244444444,78.17777778,54.87,10.86,31.82,70.44,0.1065,2.15,0.27,0.051,0.0715,5.76,0.19,3.883722724,0.043537813,52.01643623,0.035497898,3.607482067,0.04853099,0.098462767,249.5487221,0.005112924,0.092616705,4.191582194,0.326929005,2.133850437,2.0,0.69,0.0,0.82,1.14,0.0,14.12333333,95.67,0.1,82.0,25.54545455,11.0,60.0,27.875,8.0,126.43,124.0,40.18880647,564.0,440.0,99.67741935
2024-02-28 23:00:00,2.72,1160.0,103911.0,3.100562653,4000.0,1200.0,2298.0,0.0,1.27,235.0,1.45,8.0,1.3,11.17,87.51,0.37,3.6,609.4973333,0.95,11.28,87.27,0.42,7.1,18.52933333,1.03,10.78,70.2,1.14,74.97,17.88,884.0623333,2.325,1.895266793,10.78,4.978888889,79.95555556,54.73,10.585,30.66285714,70.44,0.106,2.145,0.24,0.051,0.071,5.69,0.19,4.48761669,0.253318516,59.59556931,0.029917593,4.322805617,0.1,0.178797232,271.4802006,0.006376389,0.087011113,4.776279719,0.376788341,2.387527783,2.0,1.36,0.0,1.12,1.38,0.0,19.24666667,95.38,0.3,82.0,25.54545455,11.0,60.0,27.875,8.0,126.5625,125.0,40.42407661,565.0,440.0,89.68
2024-02-29 00:00:00,2.69,1168.0,104097.0,3.085823899,3986.0,1249.0,2309.0,44.0,1.3,238.0,1.39,8.0,1.3,11.17,87.51,0.37,3.6,609.4973333,0.95,11.28,87.27,0.42,7.1,18.52933333,1.03,10.78,70.2,1.14,74.97,17.88,884.0623333,2.325,1.895266793,10.78,4.978888889,79.95555556,54.73,10.585,30.66285714,70.44,0.106,2.145,0.24,0.051,0.071,5.69,0.19,4.48761669,0.253318516,59.59556931,0.029917593,4.322805617,0.1,0.178797232,271.4802006,0.006376389,0.087011113,4.776279719,0.376788341,2.387527783,2.0,1.36,0.0,1.12,1.38,0.0,19.24666667,95.38,0.3,82.0,25.54545455,11.0,60.0,27.875,8.0,127.41499999999999,122.0,41.49414941,567.0,445.0,92.62295082
2024-02-29 02:00:00,2.72,1131.0,103622.0,3.13396392,3999.0,1205.0,2303.0,679.0,1.29,229.0,1.43,7.0,1.3,11.17,87.51,0.37,3.6,609.4973333,0.95,11.28,87.27,0.42,7.1,18.52933333,1.03,10.78,70.2,1.14,74.97,17.88,884.0623333,2.325,1.895266793,10.78,4.978888889,79.95555556,54.73,10.585,30.66285714,70.44,0.106,2.145,0.24,0.051,0.071,5.69,0.19,4.48761669,0.253318516,59.59556931,0.029917593,4.322805617,0.1,0.178797232,271.4802006,0.006376389,0.087011113,4.776279719,0.376788341,2.387527783,2.0,1.36,0.0,1.12,1.38,0.0,19.24666667,95.38,0.3,82.0,25.54545455,11.0,60.0,27.875,8.0,125.4275,107.0,39.72948189,552.0,445.0,81.77570093
2024-02-29 03:00:00,2.72,1147.0,104021.0,3.128036155,3999.0,1210.0,2316.0,843.0,1.29,233.0,1.43,7.0,1.3,11.17,87.51,0.37,3.6,609.4973333,0.95,11.28,87.27,0.42,7.1,18.52933333,1.03,10.78,70.2,1.14,74.97,17.88,884.0623333,2.325,1.895266793,10.78,4.978888889,79.95555556,54.73,10.585,30.66285714,70.44,0.106,2.145,0.24,0.051,0.071,5.69,0.19,4.48761669,0.253318516,59.59556931,0.029917593,4.322805617,0.1,0.178797232,271.4802006,0.006376389,0.087011113,4.776279719,0.376788341,2.387527783,2.0,1.36,0.0,1.12,1.38,0.0,19.24666667,95.38,0.3,82.0,25.54545455,11.0,60.0,27.875,8.0,124.5,100.0,39.16131989,545.0,445.0,87.0
2024-02-29 04:00:00,2.71,1148.0,102608.0,3.172355603,4000.0,1209.0,2319.0,844.0,1.29,230.0,1.42,7.0,1.3,11.17,87.51,0.37,3.6,609.4973333,0.95,11.28,87.27,0.42,7.1,18.52933333,1.03,10.78,70.2,1.14,74.97,17.88,884.0623333,2.325,1.895266793,10.78,4.978888889,79.95555556,54.73,10.585,30.66285714,70.44,0.106,2.145,0.24,0.051,0.071,5.69,0.19,4.48761669,0.253318516,59.59556931,0.029917593,4.322805617,0.1,0.178797232,271.4802006,0.006376389,0.087011113,4.776279719,0.376788341,2.387527783,2.0,1.36,0.0,1.12,1.38,0.0,19.24666667,95.38,0.3,82.0,25.54545455,11.0,60.0,27.875,8.0,124.6325,101.0,40.5640908,546.0,445.0,87.52475248
2024-02-29 05:00:00,2.73,1149.0,103219.0,3.1467122,3999.0,1192.0,2311.0,690.0,1.28,231.0,1.45,7.0,1.3,11.17,87.51,0.37,3.6,609.4973333,0.95,11.28,87.27,0.42,7.1,18.52933333,1.03,10.78,70.2,1.14,74.97,17.88,884.0623333,2.325,1.895266793,10.78,4.978888889,79.95555556,54.73,10.585,30.66285714,70.44,0.106,2.145,0.24,0.051,0.071,5.69,0.19,4.48761669,0.253318516,59.59556931,0.029917593,4.322805617,0.1,0.178797232,271.4802006,0.006376389,0.087011113,4.776279719,0.376788341,2.387527783,2.0,1.36,0.0,1.12,1.38,0.0,19.24666667,95.38,0.3,82.0,25.54545455,11.0,60.0,27.875,8.0,124.89750000000001,103.0,40.59701493,548.0,445.0,87.47572816
2024-02-29 06:00:00,2.74,1136.0,105972.0,3.085565678,3999.0,1203.0,2280.0,1271.0,1.27,232.0,1.47,7.0,1.3,11.17,87.51,0.37,3.6,609.4973333,0.95,11.28,87.27,0.42,7.1,18.52933333,1.03,10.78,70.2,1.14,74.97,17.88,884.0623333,2.325,1.895266793,10.78,4.978888889,79.95555556,54.73,10.585,30.66285714,70.44,0.106,2.145,0.24,0.051,0.071,5.69,0.19,4.48761669,0.253318516,59.59556931,0.029917593,4.322805617,0.1,0.178797232,271.4802006,0.006376389,0.087011113,4.776279719,0.376788341,2.387527783,2.0,1.36,0.0,1.12,1.38,0.0,19.24666667,95.38,0.3,82.0,25.54545455,11.0,60.0,27.875,8.0,124.765,102.0,40.15693515,547.0,445.0,87.84313725
2024-02-29 07:00:00,2.73,1150.0,105570.0,3.079076298,4001.0,1215.0,2318.0,729.0,1.28,236.0,1.45,7.0,1.3,11.17,87.51,0.37,3.6,609.4973333,0.95,11.28,87.27,0.42,7.1,18.52933333,1.03,10.78,70.2,1.14,74.97,17.88,884.0623333,2.325,1.895266793,10.78,4.978888889,79.95555556,54.73,10.585,30.66285714,70.44,0.106,2.145,0.24,0.051,0.071,5.69,0.19,4.48761669,0.253318516,59.59556931,0.029917593,4.322805617,0.1,0.178797232,271.4802006,0.006376389,0.087011113,4.776279719,0.376788341,2.387527783,2.0,1.36,0.0,1.12,1.38,0.0,19.24666667,95.38,0.3,82.0,25.54545455,11.0,60.0,27.875,8.0,125.1625,105.0,40.65755962,550.0,445.0,87.71428571
2024-02-29 08:00:00,2.71,1151.0,104563.0,3.094085426,4000.0,1234.0,2319.0,349.0,1.3,235.0,1.41,7.0,1.3,11.12,87.49,0.42,3.4,609.4973333,0.97,11.29,87.22,0.45,6.9,18.52933333,1.04,11.21,68.85,2.85,74.97,17.09,884.0623333,2.325,1.897033159,10.87,4.978888889,79.95555556,54.625,10.72,31.43428571,70.44,0.105,2.17,0.25,0.0505,0.069,5.73,0.19,4.57265003,0.133741665,59.53519061,0.056371944,4.336124133,0.06,0.172962046,271.4802006,0.002458796,0.088425372,4.940801003,0.347200377,2.8,2.0,1.05,0.0,1.12,1.32,0.0,19.24666667,95.75,0.1,82.0,25.54545455,11.0,60.0,27.875,8.0,126.09,112.0,40.8431237,557.0,445.0,87.5
2024-02-29 09:00:00,2.69,1151.0,104472.0,3.096930417,4002.0,1256.0,2320.0,311.0,1.3,236.0,1.39,7.0,1.3,11.12,87.49,0.42,3.4,609.4973333,0.97,11.29,87.22,0.45,6.9,18.52933333,1.04,11.21,68.85,2.85,74.97,17.09,884.0623333,2.325,1.897033159,10.87,4.978888889,79.95555556,54.625,10.72,31.43428571,70.44,0.105,2.17,0.25,0.0505,0.069,5.73,0.19,4.57265003,0.133741665,59.53519061,0.056371944,4.336124133,0.06,0.172962046,271.4802006,0.002458796,0.088425372,4.940801003,0.347200377,2.8,2.0,1.05,0.0,1.12,1.32,0.0,19.24666667,95.75,0.1,82.0,25.54545455,11.0,60.0,27.875,8.0,126.2225,113.0,40.54360136,558.0,445.0,87.61061947
2024-02-29 10:00:00,2.68,1150.0,103470.0,3.118940694,4000.0,1249.0,2319.0,138.0,1.3,235.0,1.38,8.0,1.3,11.12,87.49,0.42,3.4,609.4973333,0.97,11.29,87.22,0.45,6.9,18.52933333,1.04,11.21,68.85,2.85,74.97,17.09,884.0623333,2.325,1.897033159,10.87,4.978888889,79.95555556,54.625,10.72,31.43428571,70.44,0.105,2.17,0.25,0.0505,0.069,5.73,0.19,4.57265003,0.133741665,59.53519061,0.056371944,4.336124133,0.06,0.172962046,271.4802006,0.002458796,0.088425372,4.940801003,0.347200377,2.8,2.0,1.05,0.0,1.12,1.32,0.0,19.24666667,95.75,0.1,82.0,25.54545455,11.0,60.0,27.875,8.0,126.4875,115.0,41.71207993,560.0,445.0,90.52173913
2024-02-29 11:00:00,2.69,1164.0,102221.0,3.150210807,3998.0,1225.0,2311.0,0.0,1.3,233.0,1.39,7.0,1.3,11.12,87.49,0.42,3.4,609.4973333,0.97,11.29,87.22,0.45,6.9,18.52933333,1.04,11.21,68.85,2.85,74.97,17.09,884.0623333,2.325,1.897033159,10.87,4.978888889,79.95555556,54.625,10.72,31.43428571,70.44,0.105,2.17,0.25,0.0505,0.069,5.73,0.19,4.57265003,0.133741665,59.53519061,0.056371944,4.336124133,0.06,0.172962046,271.4802006,0.002458796,0.088425372,4.940801003,0.347200377,2.8,2.0,1.05,0.0,1.12,1.32,0.0,19.24666667,95.75,0.1,82.0,25.54545455,11.0,60.0,27.875,8.0,127.5475,123.0,40.6958114,568.0,445.0,92.92682927
2024-02-29 12:00:00,2.66,1160.0,105871.0,3.044025223,4000.0,1296.0,2316.0,23.0,1.3,243.0,1.36,7.0,1.3,11.12,87.49,0.42,3.4,609.4973333,0.97,11.29,87.22,0.45,6.9,18.52933333,1.04,11.21,68.85,2.85,74.97,17.09,884.0623333,2.325,1.897033159,10.87,4.978888889,79.95555556,54.625,10.72,31.43428571,70.44,0.105,2.17,0.25,0.0505,0.069,5.73,0.19,4.57265003,0.133741665,59.53519061,0.056371944,4.336124133,0.06,0.172962046,271.4802006,0.002458796,0.088425372,4.940801003,0.347200377,2.8,2.0,1.05,0.0,1.12,1.32,0.0,19.24666667,95.75,0.1,82.0,25.54545455,11.0,60.0,27.875,8.0,127.0175,119.0,41.14667281,564.0,445.0,92.94117647
2024-02-29 13:00:00,2.68,1150.0,108766.0,2.975638295,3999.0,1310.0,2321.0,415.0,1.3,246.0,1.38,7.0,1.3,11.12,87.49,0.42,3.4,609.4973333,0.97,11.29,87.22,0.45,6.9,18.52933333,1.04,11.21,68.85,2.85,74.97,17.09,884.0623333,2.325,1.897033159,10.87,4.978888889,79.95555556,54.625,10.72,31.43428571,70.44,0.105,2.17,0.25,0.0505,0.069,5.73,0.19,4.57265003,0.133741665,59.53519061,0.056371944,4.336124133,0.06,0.172962046,271.4802006,0.002458796,0.088425372,4.940801003,0.347200377,2.8,2.0,1.05,0.0,1.12,1.32,0.0,19.24666667,95.75,0.1,82.0,25.54545455,11.0,60.0,27.875,8.0,126.7525,117.0,41.51673878,562.0,445.0,86.75213675
2024-02-29 14:00:00,2.67,1151.0,109456.0,2.974554904,4000.0,1328.0,2321.0,916.0,1.3,249.0,1.37,7.0,1.3,11.12,87.49,0.42,3.4,609.4973333,0.97,11.29,87.22,0.45,6.9,18.52933333,1.04,11.21,68.85,2.85,74.97,17.09,884.0623333,2.325,1.897033159,10.87,4.978888889,79.95555556,54.625,10.72,31.43428571,70.44,0.105,2.17,0.25,0.0505,0.069,5.73,0.19,4.57265003,0.133741665,59.53519061,0.056371944,4.336124133,0.06,0.172962046,271.4802006,0.002458796,0.088425372,4.940801003,0.347200377,2.8,2.0,1.05,0.0,1.12,1.32,0.0,19.24666667,95.75,0.1,82.0,25.54545455,11.0,60.0,27.875,8.0,124.1025,97.0,42.13609734,542.0,445.0,86.80412371
2024-02-29 15:00:00,2.69,1151.0,108862.0,2.993641205,4000.0,1286.0,2318.0,994.0,1.28,246.0,1.41,7.0,1.3,11.12,87.49,0.42,3.4,609.4973333,0.97,11.29,87.22,0.45,6.9,18.52933333,1.04,11.21,68.85,2.85,74.97,17.09,884.0623333,2.325,1.897033159,10.87,4.978888889,79.95555556,54.625,10.72,31.43428571,70.44,0.105,2.17,0.25,0.0505,0.069,5.73,0.19,4.57265003,0.133741665,59.53519061,0.056371944,4.336124133,0.06,0.172962046,271.4802006,0.002458796,0.088425372,4.940801003,0.347200377,2.8,2.0,1.05,0.0,1.12,1.32,0.0,19.24666667,95.75,0.1,82.0,25.54545455,11.0,60.0,27.875,8.0,123.97,96.0,41.6218638,541.0,445.0,86.5625
2024-02-29 16:00:00,2.67,1150.0,108215.0,3.011628767,4000.0,1306.0,2317.0,991.0,1.29,246.0,1.38,7.0,1.3,11.22,87.43,0.4,3.0,609.4973333,0.95,11.34,87.17,0.44,7.4,18.52933333,1.05,11.05,70.2,1.13,74.97,17.62,884.0623333,2.37,1.887269585,10.84,4.978888889,79.95555556,54.64,10.69,31.04857143,70.44,0.1055,2.13,0.25,0.051,0.071,5.745,0.185,4.624275948,0.055011113,59.28806375,0.049331852,4.501157473,0.057505557,0.188797232,271.4802006,0.005668148,0.094677039,5.132493601,0.358458712,2.283296289,2.0,0.7,0.0,0.76,1.32,0.0,19.24666667,95.66,0.1,82.0,25.54545455,11.0,60.0,27.875,8.0,124.89750000000001,103.0,41.12720688,548.0,445.0,86.89320388
2024-02-29 17:00:00,2.68,1158.0,107475.0,3.018282316,4000.0,1289.0,2320.0,586.0,1.29,245.0,1.39,7.0,1.3,11.22,87.43,0.4,3.0,609.4973333,0.95,11.34,87.17,0.44,7.4,18.52933333,1.05,11.05,70.2,1.13,74.97,17.62,884.0623333,2.37,1.887269585,10.84,4.978888889,79.95555556,54.64,10.69,31.04857143,70.44,0.1055,2.13,0.25,0.051,0.071,5.745,0.185,4.624275948,0.055011113,59.28806375,0.049331852,4.501157473,0.057505557,0.188797232,271.4802006,0.005668148,0.094677039,5.132493601,0.358458712,2.283296289,2.0,0.7,0.0,0.76,1.32,0.0,19.24666667,95.66,0.1,82.0,25.54545455,11.0,60.0,27.875,8.0,125.825,110.0,40.87338262,555.0,445.0,86.63636364
2024-02-29 18:00:00,2.69,1156.0,108185.0,3.004438226,4000.0,1289.0,2320.0,761.0,1.29,246.0,1.4,7.0,1.3,11.22,87.43,0.4,3.0,609.4973333,0.95,11.34,87.17,0.44,7.4,18.52933333,1.05,11.05,70.2,1.13,74.97,17.62,884.0623333,2.37,1.887269585,10.84,4.978888889,79.95555556,54.64,10.69,31.04857143,70.44,0.1055,2.13,0.25,0.051,0.071,5.745,0.185,4.624275948,0.055011113,59.28806375,0.049331852,4.501157473,0.057505557,0.188797232,271.4802006,0.005668148,0.094677039,5.132493601,0.358458712,2.283296289,2.0,0.7,0.0,0.76,1.32,0.0,19.24666667,95.66,0.1,82.0,25.54545455,11.0,60.0,27.875,8.0,125.56,108.0,40.96083789,553.0,445.0,83.33333333
2024-02-29 19:00:00,2.74,1145.0,108407.0,3.01144374,4000.0,1280.0,2320.0,1140.0,1.28,244.0,1.46,6.0,1.3,11.22,87.43,0.4,3.0,609.4973333,0.95,11.34,87.17,0.44,7.4,18.52933333,1.05,11.05,70.2,1.13,74.97,17.62,884.0623333,2.37,1.887269585,10.84,4.978888889,79.95555556,54.64,10.69,31.04857143,70.44,0.1055,2.13,0.25,0.051,0.071,5.745,0.185,4.624275948,0.055011113,59.28806375,0.049331852,4.501157473,0.057505557,0.188797232,271.4802006,0.005668148,0.094677039,5.132493601,0.358458712,2.283296289,2.0,0.7,0.0,0.76,1.32,0.0,19.24666667,95.66,0.1,82.0,25.54545455,11.0,60.0,27.875,8.0,124.5,100.0,40.59496568,545.0,445.0,79.5
2024-02-29 20:00:00,2.69,1149.0,105712.0,3.10709833,4000.0,1271.0,2320.0,1623.0,1.3,239.0,1.39,7.0,1.3,11.22,87.43,0.4,3.0,609.4973333,0.95,11.34,87.17,0.44,7.4,18.52933333,1.05,11.05,70.2,1.13,74.97,17.62,884.0623333,2.37,1.887269585,10.84,4.978888889,79.95555556,54.64,10.69,31.04857143,70.44,0.1055,2.13,0.25,0.051,0.071,5.745,0.185,4.624275948,0.055011113,59.28806375,0.049331852,4.501157473,0.057505557,0.188797232,271.4802006,0.005668148,0.094677039,5.132493601,0.358458712,2.283296289,2.0,0.7,0.0,0.76,1.32,0.0,19.24666667,95.66,0.1,82.0,25.54545455,11.0,60.0,27.875,8.0,123.97,96.0,40.82681564,541.0,445.0,73.95833333
2024-02-29 21:00:00,2.67,1148.0,103973.0,3.145760891,3999.0,1267.0,2316.0,1271.0,1.3,236.0,1.37,7.0,1.3,11.22,87.43,0.4,3.0,609.4973333,0.95,11.34,87.17,0.44,7.4,18.52933333,1.05,11.05,70.2,1.13,74.97,17.62,884.0623333,2.37,1.887269585,10.84,4.978888889,79.95555556,54.64,10.69,31.04857143,70.44,0.1055,2.13,0.25,0.051,0.071,5.745,0.185,4.624275948,0.055011113,59.28806375,0.049331852,4.501157473,0.057505557,0.188797232,271.4802006,0.005668148,0.094677039,5.132493601,0.358458712,2.283296289,2.0,0.7,0.0,0.76,1.32,0.0,19.24666667,95.66,0.1,82.0,25.54545455,11.0,60.0,27.875,8.0,125.4275,107.0,41.10839083,552.0,445.0,76.07476636
2024-02-29 22:00:00,2.67,1150.0,104013.0,3.132554119,3999.0,1264.0,2318.0,956.0,1.3,236.0,1.37,8.0,1.3,11.22,87.43,0.4,3.0,609.4973333,0.95,11.34,87.17,0.44,7.4,18.52933333,1.05,11.05,70.2,1.13,74.97,17.62,884.0623333,2.37,1.887269585,10.84,4.978888889,79.95555556,54.64,10.69,31.04857143,70.44,0.1055,2.13,0.25,0.051,0.071,5.745,0.185,4.624275948,0.055011113,59.28806375,0.049331852,4.501157473,0.057505557,0.188797232,271.4802006,0.005668148,0.094677039,5.132493601,0.358458712,2.283296289,2.0,0.7,0.0,0.76,1.32,0.0,19.24666667,95.66,0.1,82.0,25.54545455,11.0,60.0,27.875,8.0,126.7525,117.0,41.35002235,562.0,445.0,86.41025641
2024-02-29 23:00:00,2.68,1168.0,104206.0,3.102050604,3999.0,1262.0,2323.0,298.0,1.3,239.0,1.38,7.0,1.3,11.16,87.52,0.36,4.2,303.7863333,0.96,11.26,87.27,0.43,8.2,19.329333337,1.04,10.91,70.26,1.02,77.69333333,17.81,887.3803333,2.31,1.944702701,10.91,4.822222222,80.93333333,54.765,10.875,29.50571429,70.44,0.1015,2.105,0.215,0.05,0.07,5.61,0.185,4.928518042,0.096617268,58.88514175,0.040654317,4.711404642,0.089851804,0.132641753,200.2032678,0.007962951,0.108049291,5.052835056,0.383051547,2.568395618,2.0,0.59,0.0,0.71,1.19,0.0,20.91,95.54,0.1,82.0,25.54545455,11.0,60.0,27.875,8.0,126.7525,117.0,41.55610524,562.0,445.0,86.75213675
2024-03-01 08:00:00,2.66,1122.0,117142.0,2.799144131,4000.0,1579.0,2284.0,1634.0,1.48,221.0,1.18,7.0,1.5,10.78,87.88,0.39,3.6,313.107,0.95,11.08,87.47,0.42,7.2,19.33733333,1.03,10.89,67.71,4.0,73.36666667,17.4,926.6686667,2.03,1.922417325,11.515,4.693333333,81.6,54.065,9.955,24.92,64.1,0.117,2.16,0.365,0.045,0.0815,5.99,0.225,2.685710456,0.100262562,59.79713552,0.036105025,4.700743406,0.089912479,0.180700164,198.6687598,0.009339168,0.144203459,5.706913086,0.293772343,3.541793653,1.0,0.44,0.0,0.89,1.09,0.0,16.70666667,96.78,0.1,82.0,26.9,10.0,60.0,27.875,8.0,123.3075,91.0,42.89038864,536.0,445.0,86.81318681
2024-03-01 09:00:00,2.7,1130.0,118077.0,2.791022488,4000.0,1594.0,2269.0,2116.0,1.46,226.0,1.24,8.0,1.5,10.78,87.88,0.39,3.6,313.107,0.95,11.08,87.47,0.42,7.2,19.33733333,1.03,10.89,67.71,4.0,73.36666667,17.4,926.6686667,2.03,1.922417325,11.515,4.693333333,81.6,54.065,9.955,24.92,64.1,0.117,2.16,0.365,0.045,0.0815,5.99,0.225,2.685710456,0.100262562,59.79713552,0.036105025,4.700743406,0.089912479,0.180700164,198.6687598,0.009339168,0.144203459,5.706913086,0.293772343,3.541793653,1.0,0.44,0.0,0.89,1.09,0.0,16.70666667,96.78,0.1,82.0,26.9,10.0,60.0,27.875,8.0,123.175,90.0,43.81682938,535.0,445.0,89.33333333
2024-03-01 10:00:00,2.69,1130.0,117650.0,2.802104464,4000.0,1610.0,2265.0,2140.0,1.47,225.0,1.22,7.0,1.5,10.78,87.88,0.39,3.6,313.107,0.95,11.08,87.47,0.42,7.2,19.33733333,1.03,10.89,67.71,4.0,73.36666667,17.4,926.6686667,2.03,1.922417325,11.515,4.693333333,81.6,54.065,9.955,24.92,64.1,0.117,2.16,0.365,0.045,0.0815,5.99,0.225,2.685710456,0.100262562,59.79713552,0.036105025,4.700743406,0.089912479,0.180700164,198.6687598,0.009339168,0.144203459,5.706913086,0.293772343,3.541793653,1.0,0.44,0.0,0.89,1.09,0.0,16.70666667,96.78,0.1,82.0,26.9,10.0,60.0,27.875,8.0,123.3075,91.0,43.91766883,536.0,445.0,84.94505495
2024-03-01 11:00:00,2.68,1110.0,115100.0,2.870850737,4000.0,1536.0,2249.0,2305.0,1.44,215.0,1.24,7.0,1.5,10.78,87.88,0.39,3.6,313.107,0.95,11.08,87.47,0.42,7.2,19.33733333,1.03,10.89,67.71,4.0,73.36666667,17.4,926.6686667,2.03,1.922417325,11.515,4.693333333,81.6,54.065,9.955,24.92,64.1,0.117,2.16,0.365,0.045,0.0815,5.99,0.225,2.685710456,0.100262562,59.79713552,0.036105025,4.700743406,0.089912479,0.180700164,198.6687598,0.009339168,0.144203459,5.706913086,0.293772343,3.541793653,1.0,0.44,0.0,0.89,1.09,0.0,16.70666667,96.78,0.1,82.0,26.9,10.0,60.0,27.875,8.0,123.0425,89.0,44.71375808,534.0,445.0,92.58426966
2024-03-01 12:00:00,2.64,1130.0,119773.0,2.693728113,4000.0,1646.0,2312.0,126.0,1.44,232.0,1.2,8.0,1.5,10.78,87.88,0.39,3.6,313.107,0.95,11.08,87.47,0.42,7.2,19.33733333,1.03,10.89,67.71,4.0,73.36666667,17.4,926.6686667,2.03,1.922417325,11.515,4.693333333,81.6,54.065,9.955,24.92,64.1,0.117,2.16,0.365,0.045,0.0815,5.99,0.225,2.685710456,0.100262562,59.79713552,0.036105025,4.700743406,0.089912479,0.180700164,198.6687598,0.009339168,0.144203459,5.706913086,0.293772343,3.541793653,1.0,0.44,0.0,0.89,1.09,0.0,16.70666667,96.78,0.1,82.0,26.9,10.0,60.0,27.875,8.0,123.44,92.0,42.74099884,537.0,445.0,89.56521739
2024-03-01 13:00:00,2.69,1135.0,118055.0,2.738270259,4000.0,1558.0,2337.0,310.0,1.44,226.0,1.25,7.0,1.5,10.78,87.88,0.39,3.6,313.107,0.95,11.08,87.47,0.42,7.2,19.33733333,1.03,10.89,67.71,4.0,73.36666667,17.4,926.6686667,2.03,1.922417325,11.515,4.693333333,81.6,54.065,9.955,24.92,64.1,0.117,2.16,0.365,0.045,0.0815,5.99,0.225,2.685710456,0.100262562,59.79713552,0.036105025,4.700743406,0.089912479,0.180700164,198.6687598,0.009339168,0.144203459,5.706913086,0.293772343,3.541793653,1.0,0.44,0.0,0.89,1.09,0.0,16.70666667,96.78,0.1,82.0,26.9,10.0,60.0,27.875,8.0,124.5,100.0,44.04483886,545.0,445.0,87.4
2024-03-01 14:00:00,2.7,1131.0,115910.0,2.77980305,4000.0,1540.0,2367.0,0.0,1.44,222.0,1.26,8.0,1.5,10.78,87.88,0.39,3.6,313.107,0.95,11.08,87.47,0.42,7.2,19.33733333,1.03,10.89,67.71,4.0,73.36666667,17.4,926.6686667,2.03,1.922417325,11.515,4.693333333,81.6,54.065,9.955,24.92,64.1,0.117,2.16,0.365,0.045,0.0815,5.99,0.225,2.685710456,0.100262562,59.79713552,0.036105025,4.700743406,0.089912479,0.180700164,198.6687598,0.009339168,0.144203459,5.706913086,0.293772343,3.541793653,1.0,0.44,0.0,0.89,1.09,0.0,16.70666667,96.78,0.1,82.0,26.9,10.0,60.0,27.875,8.0,123.25,100.0,43.77772589,540.0,440.0,87.5
2024-03-01 15:00:00,2.7,1130.0,114492.0,2.814208449,4000.0,1543.0,2360.0,0.0,1.46,218.0,1.24,7.0,1.5,10.78,87.88,0.39,3.6,313.107,0.95,11.08,87.47,0.42,7.2,19.33733333,1.03,10.89,67.71,4.0,73.36666667,17.4,926.6686667,2.03,1.922417325,11.515,4.693333333,81.6,54.065,9.955,24.92,64.1,0.117,2.16,0.365,0.045,0.0815,5.99,0.225,2.685710456,0.100262562,59.79713552,0.036105025,4.700743406,0.089912479,0.180700164,198.6687598,0.009339168,0.144203459,5.706913086,0.293772343,3.541793653,1.0,0.44,0.0,0.89,1.09,0.0,16.70666667,96.78,0.1,82.0,26.9,10.0,60.0,27.875,8.0,124.045,106.0,43.71368812,546.0,440.0,87.45283019
2024-03-01 16:00:00,2.69,1132.0,115355.0,2.791772855,3998.0,1536.0,2360.0,0.0,1.44,221.0,1.25,8.0,1.5,11.1,87.55,0.38,4.1,313.107,0.97,11.22,87.35,0.4,7.3,19.33733333,1.03,10.42,70.88,1.12,73.36666667,17.58,926.6686667,2.025,1.871534111,11.36,4.693333333,81.6,54.08,9.92,24.92,64.1,0.112,2.23,0.37,0.0445,0.08,6.07,0.22,2.43144357,0.08669584,59.62886431,0.035444193,5.046060538,0.066520799,0.187396005,198.6687598,0.008660832,0.147855539,5.961617574,0.245606054,3.003500822,1.0,0.51,0.0,0.75,1.28,0.0,16.70666667,95.84,0.2,82.0,26.9,10.0,60.0,27.875,8.0,123.78,104.0,44.66958324,544.0,440.0,88.26923077
