Repository: saikumar-voptimai/evonith_bf_webapp

# Evonith BF2 — Blast Furnace Intelligence Platform

Monitoring, modelling and optimisation of **Blast Furnace 2 (BF2)** at Evonith Steel: live telemetry from InfluxDB,
manual plant reports from Neon PostgreSQL, a two-zone energy model of the furnace, blend and fuel optimisers, a
conversational assistant (FurnaceMind) and a live digital twin evaluated every hour.

The platform has three deployable parts that share one Python service layer, plus the shared data library:

| Part | Path | What it is |
|---|---|---|
| **Streamlit app** (legacy) | `src/app.py`, `src/custom_pages/` | The original 11-page dashboard; still the home of the model pages. Served under `/legacy` in production |

File: src/assets/data/furnace_dataset_20260525_002530_771382.csv (part 20 of 209)
GO%,ORE_NA2O%,ORE_P%,ORE_TIO2%,ORE_AL2O3%,ORE_SIO2%,ORE_MNO%,ORE_CAO%,ORE_K2O%,ORE_CALC_MT,PELLET_PCT_SIO2,PELLET_PCT_AL2O3,PELLET_PCT_FE2O3,PELLET_PCT_MGO,PELLET_PCT_TIO2,PELLET_PCT_NA2O,TOTAL_PELLET_CALC_MT,PELLET_PCT_K2O,PELLET_PCT_TM,PELLET_PCT_LOI,PELLET_PCT_MNO,PELLET_PCT_CAO,PELLET_PCT_P,CHARGES/HRS.,STOCKRODLEVEL,CHEM_PCT_C,CHEM_PCT_CR,CHEM_PCT_FE,CHEM_PCT_MN,CHEM_PCT_P,CHEM_PCT_S,CHEM_PCT_SI,CHEM_PCT_TI,SLAG_BASICITY,SLAG_PCT_AL2O3,SLAG_PCT_CAO,SLAG_PCT_FEO,SLAG_PCT_K2O,SLAG_PCT_MGO,SLAG_PCT_MNO,SLAG_PCT_NA2O,SLAG_PCT_S,SLAG_PCT_SIO2,SLAG_PCT_TIO2,SLAG_T_BASICITY,HMT_GT_1480C,COKE_DISCHARGE_TIME,WEIGHTED_COKE_ANGLE,TOTAL_COKE_PORTIONS,NON_COKE_DISCHARGE_TIME,WEIGHTED_NON_COKE_ANGLE,TOTAL_NON_COKE_PORTIONS,TOTAL HEAT LOAD,FTG_UPTAKE_TEMP_A,FTG_UPTAKE_TEMP_B,FTG_UPTAKE_TEMP_C,FTG_UPTAKE_TEMP_D,FTG_UPTAKE_TEMP_AVG,HEARTH_TEMP_A,HEARTH_TEMP_B,HEARTH_TEMP_C,HEARTH_TEMP_D,HEARTH_TEMP_AVG,BOSH_TEMP_A,BOSH_TEMP_C,BOSH_TEMP_D,BELLY_TEMP_A,BELLY_TEMP_C,BELLY_TEMP_D,LOWER_STACK_TEMP_A,LOWER_STACK_TEMP_B,LOWER_STACK_TEMP_C,LOWER_STACK_TEMP_D,PCI_KG/THM,ACT. FUEL RATEKG/THM.,FURNACETOPGASANALYSISCO2ETACO,COKE RATE KG/THM,PRODUCTIONTONNESPERHR,HOT BLAST PRESSUREBAR,TOPPRESSUREBAR,DIFFERENTIAL PRESSURETOTALBAR,HOT BLAST TEMP.OC,OXYGENFLOWNM3/HR.,STEAMKGS/HR.,RAFTOC,PERMEABILITYKGS/HR.,TUYEREVELOCITYM/S,HOT BLAST VOLUMENM3/HR.,O2 ENRICHMENT %,BOTTOMBAR,FURNACE TOP GAS ANALYSISH2%,UNITCOST LAKHS/THM,BOSH_TEMP_B,FURNACE TOP GAS ANALYSISCO2%,FURNACE TOP GAS ANALYSISONLINE (ANALYZER)CO%
2025-10-29 01:00:00,0.681426857,8.147169453,0.359433946,66.05347587,2.021815949,35.827,9.25,1.025,0.535,87.2,11.775,7.28,68.29,9.76,19.86,2.09,10.07620476,5.111111111,78.95555556,71.82,36.86,0.051,5.15,1.96,9.44,2.39,0.031,0.14,55.68,9.97,0.062,1.93592233,0.22,127.127,0.1,95.95,0.81,0.64,1.28,0.0,0.0,1.349,57.3446936,4.946261193,3.854112753,0.06,0.010553782,0.081737274,0.523274811,5.233097537,6.622558292,0.085348002,0.079810181,0.050879781,45.675,0.0,0.0,0.0,0.0,0.0,0.0,0.0,0.0,0.0,0.0,0.0,0.0,0.0,7.0,0.138188526,4.4428,0.01708,94.71852,0.2076,0.1056,0.04516,0.404,0.05924,1.06312264,19.3004,36.188,0.3284,0.5008,7.2984,0.2984,0.2032,0.3376,34.0408,1.2356,1.277532851,1480.12,82.5,24.27272727,11.0,75.0,25.2,10.0,0.750880671854361,145.9925,154.3944444,141.3416667,168.2658333,152.4986111,60.70473018320605,327.77980035400475,448.7964419178114,587.3569088565297,358.4720345354856,92.94911364184667,62.077140096684246,63.42819659098066,60.671511742059046,106.88931095781282,62.59834029418043,67.43289036199005,153.3151835470413,82.11642372744082,53.96101695425561,114.415919,526.9305556,45.20075131,345.0,88.06645833,2.721651472,1.318729586,1.2570800288987887,1067.475278,4019.854981,0.0,2262.650839,1258.096419,192.06599,105785.3372,3.123186533,1.120817191,2.750916278,101.4101092675,57.62819444444473,18.180447263888883,24.43288265277776
2025-10-29 02:00:00,0.683736373,8.174782133,0.360652153,66.27734669,2.02866836,31.097,9.25,1.025,0.535,87.2,11.775,6.285,68.29,9.76,19.86,2.09,11.00482359,5.111111111,78.95555556,71.82,36.86,0.051,5.15,1.96,9.44,2.39,0.031,0.14,55.68,9.97,0.062,1.93592233,0.22,111.691,0.1,95.95,0.81,0.64,1.28,0.0,0.0,1.173,57.4065833,4.917756439,3.846903379,0.06,0.010459506,0.081321349,0.520163689,5.210138455,6.591779812,0.084737978,0.080142921,0.051090517,40.302,0.0,0.0,0.0,0.0,0.0,0.0,0.0,0.0,0.0,0.0,0.0,0.0,0.0,8.0,0.010860647,4.3408,0.01738,94.81422,0.1986,0.1041,0.04576,0.419,0.06014,1.054835484,19.1144,36.143,0.3224,0.5038,7.2924,0.2924,0.2152,0.3286,34.2688,1.2566,1.26766303,1476.82,82.5,24.27272727,11.0,75.0,25.2,10.0,-0.4917884603986238,178.3625,157.7819444,146.1380556,187.4608333,167.4358333,60.84376067266257,326.49334924891343,448.5065678731272,587.5788248927444,358.1771673024077,91.93850532375141,60.95494005709216,58.56879251445545,62.82747860633219,111.26954524301084,61.49637573437021,70.65695902121976,165.37208506727347,85.64030640484972,53.285589593375725,126.2745106,526.6527778,44.11198644,342.1805556,87.15,2.685181117,1.318820567,1.2849224496930363,1069.233611,4000.688806,0.0,2234.310219,1284.839433,193.2505194,105141.0394,3.127672692,1.100405004,2.905422103,102.27651155449999,57.62819444444473,18.180447263888883,24.43288265277776
2025-10-29 03:00:00,0.682563765,8.160762375,0.360033634,66.16368098,2.025189192,35.678,9.25,1.025,0.535,87.2,11.775,7.457,68.29,9.76,19.86,2.09,11.06537132,5.111111111,78.95555556,71.82,36.86,0.051,5.15,1.96,9.44,2.39,0.031,0.14,55.68,9.97,0.062,1.93592233,0.22,128.383,0.1,95.95,0.81,0.64,1.28,0.0,0.0,1.342,58.00432885,4.642450689,3.777273521,0.06,0.009548961,0.077304242,0.490115727,4.988394135,6.294513877,0.078846221,0.083356607,0.053125851,45.832,0.0,0.0,0.0,0.0,0.0,0.0,0.0,0.0,0.0,0.0,0.0,0.0,0.0,8.0,-0.201540985,4.2388,0.01768,94.90992,0.1896,0.1026,0.04636,0.434,0.06104,1.046548327,18.9284,36.098,0.3164,0.5068,7.2864,0.2864,0.2272,0.3196,34.4968,1.2776,1.257793209,1473.52,82.5,24.27272727,11.0,75.0,25.2,10.0,-0.3804718279136523,176.2355556,149.3925,136.7844444,179.3080556,160.4301389,61.98762886939997,326.36725289307896,447.92592873446375,587.8438271303348,358.00342189097506,93.5002195354797,60.47081485722342,59.75464547672769,63.846776098356905,118.48634199906422,63.44616445336927,74.1447832975289,171.11668233449228,86.06756923836313,55.92066378779188,109.8500381,536.2083333,44.72928478,340.0,90.39485092366701,2.692840853,1.318694611,1.2984136090150968,1110.456111,3998.818414,0.0,2270.075256,1308.934761,203.5139831,107683.9506,3.053266717,1.115024519,2.92796745,99.55513004825,57.62819444444473,18.180447263888883,24.43288265277776
2025-10-29 04:00:00,0.68150712,8.148129082,0.359476283,66.06125609,2.022054092,31.391,9.25,1.025,0.535,87.2,11.775,6.501,68.29,9.76,19.86,2.09,11.94412383,5.111111111,78.95555556,71.82,36.86,0.051,5.15,1.96,9.44,2.39,0.031,0.14,55.68,9.97,0.062,1.93592233,0.22,112.697,0.1,95.95,0.81,0.64,1.28,0.0,0.0,1.173,57.69684378,4.784070159,3.813091674,0.06,0.010017353,0.079370674,0.505572638,5.102461179,6.447429841,0.081876988,0.081703461,0.052078859,42.76,0.0,0.0,0.0,0.0,0.0,0.0,0.0,0.0,0.0,0.0,0.0,0.0,0.0,7.0,0.02275411,4.1368,0.01798,95.00562,0.1806,0.1011,0.04696,0.449,0.06194,1.03826117,18.7424,36.053,0.3104,0.5098,7.2804,0.2804,0.2392,0.3106,34.7248,1.2986,1.247923388,1470.22,82.5,24.27272727,11.0,75.0,25.2,10.0,0.8515838973160754,147.1838889,154.8136111,142.4272222,156.9508333,150.3438889,60.56845251762326,328.82320476289516,449.37562485930647,583.299845004247,357.9942631314048,95.4052895434105,65.25927876204722,64.54893700691426,60.168273538915564,109.91789782524882,60.713998493999995,69.49212477335658,158.2041826495531,83.24729097196067,51.60847306232766,116.0976266,540.0,44.22571539,340.0,89.76565629861472,2.689019006,1.318686089,1.2564937494889836,1128.702778,3894.421222,0.0,2249.271122,1277.032556,200.5912478,104616.9694,3.059228722,1.109807341,3.123079033,100.3829355245,57.62819444444473,18.180447263888883,24.43288265277776
2025-10-29 05:00:00,0.681970272,8.15366655,0.359720583,66.10615132,2.02342828,31.351,9.25,1.025,0.535,87.2,11.775,6.493,68.29,9.76,19.86,2.09,11.29985975,5.111111111,78.95555556,71.82,36.86,0.051,5.15,1.96,9.44,2.39,0.031,0.14,55.68,9.97,0.062,1.93592233,0.22,112.207,0.1,95.95,0.81,0.64,1.28,0.0,0.0,1.168,57.1959934,5.014748557,3.87143446,0.06,0.010780297,0.082736603,0.530749794,5.288260511,6.696508656,0.086813685,0.079010717,0.050373454,38.816,0.0,0.0,0.0,0.0,0.0,0.0,0.0,0.0,0.0,0.0,0.0,0.0,0.0,8.0,0.117763192,4.214,0.017066667,94.84897778,0.198666667,0.105355556,0.047,0.502888889,0.066044444,1.030783967,18.86066667,35.87577778,0.306888889,0.482,7.264444444,0.320444444,0.221333333,0.313111111,34.80533333,1.290666667,1.239503861,1474.044444,82.5,24.27272727,11.0,75.0,25.2,10.0,0.7727912117855453,165.1338889,155.925,136.3983333,168.1811111,156.4095833,61.18029150063984,328.14071821379656,448.0822801222018,587.6179420571343,358.79815048712493,90.0189617721379,60.804189744743724,62.03322126998421,61.83660952648383,110.82688365387304,63.040943112688275,70.47790588187732,155.22514014395125,82.08489525033733,53.82237247760199,130.740144,540.0,44.720913,340.0,86.42991667,2.697116814,1.328157439,1.2632031518429732,1137.340833,3778.481625,0.0,2273.66665,1277.413586,201.5730275,104734.7302,2.965363811,1.105352141,3.021677303,102.32306908,57.62819444444473,18.180447263888883,24.43288265277776
2025-10-29 06:00:00,0.682167672,8.156026675,0.359824706,66.12528612,2.024013973,31.49,9.25,1.025,0.535,87.2,11.775,6.482,68.29,9.76,19.86,2.09,11.53639065,5.111111111,78.95555556,71.82,36.86,0.051,5.15,1.96,9.44,2.39,0.031,0.14,55.68,9.97,0.062,1.93592233,0.22,111.894,0.1,95.95,0.81,0.64,1.28,0.0,0.0,1.159,52.98354508,4.67940226,3.59772301,0.055646069,0.01009245,0.077149387,0.495351887,4.927511902,6.24140202,0.08112503,0.072943977,0.046506997,41.59,0.0,0.0,0.0,0.0,0.0,0.0,0.0,0.0,0.0,0.0,0.0,0.0,0.0,7.0,0.057099501,4.304,0.016066667,94.67431111,0.218666667,0.110022222,0.047,0.559555556,0.070377778,1.023364617,19.00066667,35.68911111,0.303555556,0.452,7.247777778,0.363777778,0.201333333,0.316444444,34.87533333,1.280666667,1.231187927,1478.377778,82.5,24.27272727,11.0,75.0,25.2,10.0,-0.5522001459938508,171.0510373,143.5680498,129.9431535,172.9327801,154.3737552,62.20360110109064,326.71413220114545,447.84553790032163,584.9885493223577,357.322258624125,92.73839374643984,59.8124462714261,58.25187171245875,64.04072576062205,122.99511375629345,61.90437086559601,76.89391300173051,177.88683009119717,87.44915284298813,55.631256658928116,123.2232489,539.2738589,44.8752768,340.0,93.62186722,2.713718091,1.328664249,1.299119963561967,1136.304149,3933.970871,0.0,2276.54156,1288.938108,204.825083,106981.3041,3.018702913,1.124572479,3.024879415,101.32708047925,57.62819444444473,18.180447263888883,24.43288265277776
2025-10-29 07:00:00,0.681892342,8.152734814,0.359679477,66.09859724,2.023197059,31.823,9.25,1.025,0.535,87.2,11.775,6.677,68.29,9.76,19.86,2.09,11.19877163,5.111111111,78.95555556,71.82,36.86,0.051,5.15,1.96,9.44,2.39,0.031,0.14,55.68,9.97,0.062,1.93592233,0.22,112.601,0.1,95.95,0.81,0.64,1.28,0.0,0.0,0.955,57.71955855,4.77360834,3.810445689,0.06,0.009982751,0.079218021,0.504430793,5.094034733,6.436133518,0.081653097,0.081825584,0.052156203,42.496,0.0,0.0,0.0,0.0,0.0,0.0,0.0,0.0,0.0,0.0,0.0,0.0,0.0,7.0,0.24030193,4.394,0.015066667,94.49964444,0.238666667,0.114688889,0.047,0.616222222,0.074711111,1.015945267,19.14066667,35.50244444,0.300222222,0.422,7.231111111,0.407111111,0.181333333,0.319777778,34.94533333,1.270666667,1.222871992,1482.711111,82.5,24.27272727,11.0,75.0,25.2,10.0,0.6532570070340853,143.0525,151.8016667,137.0104167,159.0366667,147.7253125,61.185901851261804,328.74258448901793,448.8924699558618,579.676176118493,356.430438156086,94.40060298547402,62.4604829707865,62.859877177469656,60.662489331727876,116.8227253340026,57.630367945819806,72.22188610556478,161.08576759153084,82.2118353607124,52.65695107619871,116.1096073,535.0,45.20160663,340.0,96.45,2.721890608,1.328813875,1.2566412111883505,1140.900833,3979.209733,0.0,2286.814613,1257.121621,201.1943688,104903.0663,3.110493617,1.12526879,2.978925558,100.38452296725,57.62819444444473,18.180447263888883,24.43288265277776
2025-10-29 08:00:00,0.672697688,8.154590856,0.328874425,65.91689896,2.09283725,31.957,9.25,1.04,0.49,87.01,11.95,6.693,68.98,9.58,19.42,2.02,11.54861597,5.111111111,78.95555556,71.82,36.86,0.054,5.35,1.95,9.66,2.49,0.033,0.15,55.38,10.11,0.064,1.889719626,0.24,112.351,0.1,97.05,0.75,0.49,1.14,0.0,0.0,0.965,57.20706043,5.097678709,4.226112125,0.114448741,0.013595744,0.101644096,0.548504804,5.470657427,6.144332485,0.121876201,0.200367506,0.032257254,41.632,0.0,0.0,0.0,0.0,0.0,0.0,0.0,0.0,0.0,0.0,0.0,0.0,0.0,7.0,0.246917129,4.409333333,0.015,94.53528889,0.221333333,0.108155556,0.0442,0.595111111,0.071577778,1.021841269,19.14688889,35.64244444,0.303111111,0.401333333,7.264222222,0.350888889,0.176888889,0.332444444,34.88155556,1.229555556,1.230101285,1484.555556,82.5,24.27272727,11.0,75.0,25.2,10.0,-0.497236763904084,178.7816667,166.6755556,152.1133333,181.41,169.7451389,60.25983515837626,328.2589269669647,448.43494639271097,582.4465207120662,356.5830489466359,92.30073971404198,59.93429329363019,58.200746976431844,62.38206991073251,115.3687418938174,57.61606682427192,71.7194016851964,159.54761688929034,82.52697312927796,50.56725172350403,126.95441,535.0,45.39350231,340.0,90.96663889,2.711745222,1.328753003,1.2461663025783614,1139.248333,4077.545261,0.0,2275.023358,1225.467122,194.9233789,101515.3443,3.292684933,1.115499541,3.057315781,101.821459325,57.62819444444473,18.180447263888883,24.43288265277776
2025-10-29 09:00:00,0.672370029,8.150618909,0.328714236,65.88479208,2.091817868,31.911,9.25,1.04,0.49,87.01,11.95,6.654,68.98,9.58,19.42,2.02,11.09423813,5.111111111,78.95555556,71.82,36.86,0.054,5.35,1.95,9.66,2.49,0.033,0.15,55.38,10.11,0.064,1.889719626,0.24,113.804,0.1,97.05,0.75,0.49,1.14,0.0,0.0,0.937,57.04594848,5.168580628,4.246686343,0.114923531,0.013943923,0.103242554,0.559266702,5.543300241,6.213810035,0.124566676,0.200050979,0.032035686,40.997,0.0,0.0,0.0,0.0,0.0,0.0,0.0,0.0,0.0,0.0,0.0,0.0,0.0,7.0,0.278782327,4.419333333,0.015,94.58595556,0.201333333,0.100822222,0.0412,0.568444444,0.067911111,1.028688367,19.14355556,35.80577778,0.306444444,0.381333333,7.300888889,0.287555556,0.173555556,0.345777778,34.80822222,1.186222222,1.238440952,1486.222222,82.5,24.27272727,11.0,75.0,25.2,10.0,-3.5966078106298482,170.4794444,142.0383333,127.1452778,163.8963889,150.8898611,60.33971172876538,327.0951169624777,447.16812150067045,589.6731763315518,357.2937374089575,94.22230840531367,53.07192405755234,52.366445822331144,66.34823303610791,123.59584150820478,66.68237322891666,78.31505645788295,186.15273689795748,90.96596497835866,55.82208537015608,123.2419255,535.0,44.87286714,340.0,90.02,2.649004064,1.328858497,1.2427967040741412,1135.926944,4479.426106,0.0,2307.691872,1295.649083,199.2946225,102255.6524,3.58414835,1.069986098,2.982092306,101.32955512875,57.62819444444473,18.180447263888883,24.43288265277776
2025-10-29 10:00:00,0.674314261,8.174187325,0.32966475,66.07530524,2.097866591,31.827,9.25,1.04,0.49,87.01,11.95,6.686,68.98,9.58,19.42,2.02,11.21044303,5.111111111,78.95555556,71.82,36.86,0.054,5.35,1.95,9.66,2.49,0.033,0.15,55.38,10.11,0.064,1.889719626,0.24,113.372,0.1,97.05,0.75,0.49,1.14,0.0,0.0,0.862,56.74974815,5.295005966,4.283016029,0.115759714,0.014566245,0.106094491,0.578485475,5.672797634,6.337546558,0.129373346,0.199457644,0.031634357,38.554,0.0,0.0,0.0,0.0,0.0,0.0,0.0,0.0,0.0,0.0,0.0,0.0,0.0,7.0,0.233532794,4.429333333,0.015,94.63662222,0.181333333,0.093488889,0.0382,0.541777778,0.064244444,1.035535465,19.14022222,35.96911111,0.309777778,0.361333333,7.337555556,0.224222222,0.170222222,0.359111111,34.73488889,1.142888889,1.246780619,1487.888889,82.5,24.27272727,11.0,75.0,25.2,10.0,-1.297114784666988,151.8677778,163.0925,141.6855556,161.9372222,154.6457639,59.62656323283461,328.7544702975181,448.42969789521726,586.2371101178531,357.2354016668892,96.11922002003772,57.76718070558036,61.812339635994704,61.66930107985357,109.08319607751145,61.889649251124084,68.64537835709027,152.06848900501313,80.26566278544489,53.63819982166196,124.5328042,538.0694444,44.45289947,340.0,90.02,2.679136858,1.344650586,1.2157954963910473,1138.0075,4462.996817,0.0,2305.843056,1287.506892,199.0846803,102900.9636,3.549572506,1.083484357,3.103845142,101.5005965565,57.62819444444473,18.180447263888883,24.43288265277776
2025-10-29 11:00:00,0.673626029,8.165844424,0.329328281,66.00786616,2.095725425,31.933,9.25,1.04,0.49,87.01,11.95,6.658,68.98,9.58,19.42,2.02,11.83071596,5.111111111,78.95555556,71.82,36.86,0.054,5.35,1.95,9.66,2.49,0.033,0.15,55.38,10.11,0.064,1.889719626,0.24,113.654,0.1,97.05,0.75,0.49,1.14,0.0,0.0,0.916,57.2019979,5.09990662,4.226758617,0.11446366,0.013606684,0.101694323,0.548842969,5.472940041,6.146515639,0.121960742,0.20035756,0.032250292,41.979,0.0,0.0,0.0,0.0,0.0,0.0,0.0,0.0,0.0,0.0,0.0,0.0,0.0,7.0,0.260848817,4.422275862,0.015386207,94.62532414,0.176137931,0.099565517,0.038386207,0.555448276,0.067475862,1.038721985,19.37172414,35.9297931,0.279103448,0.356137931,7.343862069,0.212275862,0.17,0.36,34.59096552,1.136137931,1.251033948,1484.910345,82.5,24.27272727,11.0,75.0,25.2,10.0,-1.6312100491868193,169.5633333,166.2225,150.9677778,172.0230556,164.6941667,59.609284375236854,328.37281157033897,448.51602323621717,585.3280852462798,356.8184109187882,96.99584018624108,58.92968847281273,59.628219962947696,62.63036439075189,112.83156253301547,60.89943622839419,70.41880372724805,158.9792803782596,82.50625444304964,52.04733009584031,131.4231944,540.0,43.68885078,340.0,90.02,2.716527553,1.348095089,1.2266613674714013,1144.296111,4455.818922,0.0,2290.295883,1246.821367,196.5944722,102114.6152,3.572596872,1.101930546,3.251390525,102.413573258,57.62819444444473,18.180447263888883,24.43288265277776
2025-10-29 12:00:00,0.675499922,8.188560163,0.330244406,66.19148678,2.101555312,31.955,9.25,1.04,0.49,87.01,11.95,6.659,68.98,9.58,19.42,2.02,11.18869718,5.111111111,78.95555556,71.82,36.86,0.054,5.35,1.95,9.66,2.49,0.033,0.15,55.38,10.11,0.064,1.889719626,0.24,113.758,0.1,97.05,0.75,0.49,1.14,0.0,0.0,0.927,41.44911354,4.401613786,3.331741098,0.089543714,0.013060548,0.089299284,0.499629476,4.69503705,5.172613885,0.113501343,0.147233191,0.02228613,40.216,0.0,0.0,0.0,0.0,0.0,0.0,0.0,0.0,0.0,0.0,0.0,0.0,0.0,7.0,0.147518216,4.414,0.0158,94.6096,0.172,0.1066,0.0388,0.572,0.0712,1.041647035,19.62,35.876,0.246,0.352,7.348,0.204,0.17,0.36,34.442,1.132,1.254995396,1481.6,82.5,24.27272727,11.0,75.0,25.2,10.0,-3.398622068313827,180.2675,156.085,137.1897222,171.4294444,161.2429167,59.76533510889518,327.66248825669396,447.48570443379043,587.0008433118935,356.6915994922988,93.73435184327539,53.51082173629919,53.18587373015427,65.39979276115034,120.49617091749616,62.924197748820355,76.14454242836823,175.74517086201564,87.36637347487903,53.559063349481264,124.2912373,540.0,43.42054539,340.0,90.02,2.685852203,1.348099294,1.2296546583258978,1137.6725,4472.574244,0.0,2304.163325,1259.075517,194.7674708,100866.139,3.629706214,1.097033271,3.156933214,101.46858894225,57.62819444444473,18.180447263888883,24.43288265277776
2025-10-29 13:00:00,0.671281519,8.137423742,0.328182076,65.77813014,2.088431391,31.767,9.25,1.04,0.49,87.01,11.95,6.718,68.98,9.58,19.42,2.02,11.84333762,5.111111111,78.95555556,71.82,36.86,0.054,5.35,1.95,9.66,2.49,0.033,0.15,55.38,10.11,0.064,1.889719626,0.24,113.855,0.1,97.05,0.75,0.49,1.14,0.0,0.0,0.966,23.78358062,3.398308651,2.24416609,0.0595391,0.011449827,0.070530934,0.412651765,3.595245675,3.85630173,0.096178547,0.087018685,0.011449827,43.35,0.0,0.0,0.0,0.0,0.0,0.0,0.0,0.0,0.0,0.0,0.0,0.0,0.0,7.0,0.26360292,4.393826087,0.01653913,94.54593043,0.178086957,0.112965217,0.036843478,0.636608696,0.0792,1.050348988,19.75886957,35.93895652,0.262347826,0.355391304,7.352695652,0.2,0.172695652,0.357304348,34.21904348,1.135391304,1.26523281,1483.504348,82.5,24.27272727,11.0,75.0,25.2,10.0,-1.9882078343678273,150.0461111,159.9608333,143.8236111,159.8902778,153.4302083,58.81472456284807,329.15470808213837,448.6894382579122,584.4084231176516,356.7660854246805,95.38605253500664,57.4955767124618,57.834077586841346,61.95968254374661,110.78830118822367,60.740965971841796,70.1777159464053,161.2835178448173,83.94605861861216,51.08234400695602,131.5634039,540.0,44.81743347,340.0,90.02,2.684108133,1.348237361,1.2021200788361912,1142.501111,4474.127603,0.0,2286.667969,1253.163944,194.3518411,100220.5442,3.653966417,1.084761541,3.212327986,102.43215101675,57.62819444444473,18.180447263888883,24.43288265277776
2025-10-29 14:00:00,0.670921493,8.133059433,0.328006063,65.74285164,2.087311312,31.666,9.25,1.04,0.49,87.01,11.95,6.72,68.98,9.58,19.42,2.02,11.05568262,5.111111111,78.95555556,71.82,36.86,0.054,5.35,1.95,9.66,2.49,0.033,0.15,55.38,10.11,0.064,1.889719626,0.24,114.169,0.1,97.05,0.75,0.49,1.14,0.0,0.0,0.954,24.02886152,3.433355526,2.267310253,0.060153129,0.011567909,0.071258322,0.416907457,3.632323569,3.896071904,0.097170439,0.087916112,0.011567909,43.558,0.0,0.0,0.0,0.0,0.0,0.0,0.0,0.0,0.0,0.0,0.0,0.0,0.0,6.0,0.194726762,4.362521739,0.017582609,94.4374087,0.19373913,0.118704348,0.032669565,0.746173913,0.0912,1.064455143,19.7953913,36.11113043,0.324956522,0.365826087,7.357913043,0.2,0.177913043,0.352086957,33.92686957,1.145826087,1.281341288,1490.286957,82.5,24.27272727,11.0,75.0,25.2,10.0,-1.4235836485579654,150.6233333,145.8783333,139.5161111,158.315,148.5831944,59.912946759269246,328.1907591726026,447.6107514316271,593.2690899501749,358.70336898265623,95.36337515846266,57.0763238043335,57.759099110324854,64.04963265143927,114.19259996775509,69.92111616161836,71.61164681251324,167.65129676960984,87.28357283623274,54.91573507158489,129.9609319,536.8777778,44.45469069,340.0,85.06927778,2.723395636,1.348017939,1.2167374983987034,1142.097222,4453.020347,0.0,2313.033389,1244.050544,196.3488861,102344.6199,3.562656419,1.100578619,3.009845956,102.21982347675001,57.62819444444473,18.180447263888883,24.43288265277776
2025-10-29 15:00:00,0.666858027,8.0838012,0.32601948,65.34467716,2.074669419,31.006,9.25,1.04,0.49,87.01,11.95,6.663,68.98,9.58,19.42,2.02,10.44022529,5.111111111,78.95555556,71.82,36.86,0.054,5.35,1.95,9.66,2.49,0.033,0.15,55.38,10.11,0.064,1.889719626,0.24,113.342,0.1,97.05,0.75,0.49,1.14,0.0,0.0,0.973,52.40737888,4.967284736,3.984787323,0.107626054,0.013802701,0.099688279,0.54539928,5.318703978,5.931436,0.122229533,0.184420622,0.029095027,40.578,0.0,0.0,0.0,0.0,0.0,0.0,0.0,0.0,0.0,0.0,0.0,0.0,0.0,7.0,0.287476309,4.3788,0.018288,94.521872,0.19712,0.114376,0.036472,0.65176,0.081312,1.06209732,19.61128,36.11664,0.33272,0.40168,7.33696,0.2288,0.19152,0.33848,34.00872,1.19032,1.277862692,1488.392,82.5,24.27272727,11.0,75.0,25.2,10.0,-2.9189888943937348,172.7013889,147.9561111,141.6122222,173.1597222,158.8573611,60.143957722640394,327.8227924013402,447.3683956329528,583.4447058489187,355.32578814301326,93.22237073269721,53.84615115314105,50.00574227149997,65.89472200545893,129.53692792597002,60.97443928011028,79.3648619237774,185.58380341763763,90.16377872384194,52.19836984976578,109.6017604,532.0138889,44.98142475,337.0138889,95.256,2.710250181,1.346464439,1.226284052552937,1132.621667,4462.029983,0.0,2323.088539,1225.020528,191.1001669,100010.3254,3.65968895,1.08593339,2.851514275,98.77570547799999,57.62819444444473,18.180447263888883,24.43288265277776
2025-10-29 16:00:00,0.687337907,8.240664154,0.332582858,64.97929977,1.699867942,31.047,9.6,1.025,0.505,86.965,12.01,6.644,69.98,9.0,19.55,1.69,10.87480688,5.111111111,78.95555556,71.82,36.86,0.051,5.18,2.005,9.865,2.48,0.0325,0.14,55.47,9.96,0.0665,1.922859017,0.23,113.407,0.2,97.19,0.65,0.51,1.12,0.0,0.0,0.987,56.9726482,4.947309643,4.377650225,0.07569843,0.009318408,0.087508229,0.519423274,5.369376236,6.834401124,0.088603139,0.132234977,0.037541906,41.987,4.71,1.68,64.02,0.1,0.07,0.028,0.0,0.034,2.5,0.4,0.02,1.13,0.051,8.0,0.220492743,4.4268,0.018768,94.734992,0.19232,0.103336,0.045592,0.42136,0.056832,1.048763514,19.28008,36.01104,0.30392,0.45448,7.29856,0.2768,0.21072,0.31928,34.33992,1.25752,1.261326046,1480.712,82.5,24.27272727,11.0,75.0,25.2,10.0,-1.223165350380384,160.8227778,155.8216667,148.4255556,167.7952778,158.2163194,59.335500044444835,328.27149846130067,447.51308762025315,595.7113189456827,359.32348387203933,93.69988658213555,56.57294303691296,57.72564279988089,63.82902792406524,108.7161879199362,70.43024546225708,68.5136271568459,157.72414132612073,85.09985972589652,53.949749842787455,134.8863447,530.0,45.00814631,335.0,80.622,2.712983003,1.344382381,1.2038262666435084,1128.236944,4458.112672,0.0,2308.250328,1236.492111,192.7753619,101319.3019,3.609626483,1.086859327,2.935595111,101.62244067275,57.62819444444473,18.180447263888883,24.43288265277776
2025-10-29 17:00:00,0.692134162,8.298167639,0.334903627,65.43272635,1.711729647,31.544,9.6,1.025,0.505,86.965,12.01,6.718,69.98,9.0,19.55,1.69,10.56705196,5.111111111,78.95555556,71.82,36.86,0.051,5.18,2.005,9.865,2.48,0.0325,0.14,55.47,9.96,0.0665,1.922859017,0.23,115.288,0.2,97.19,0.65,0.51,1.12,0.0,0.0,1.024,56.99519428,4.938500248,4.374237384,0.075805082,0.009290679,0.087356784,0.518113596,5.360118904,6.822093566,0.088389837,0.132576262,0.037548305,42.387,4.71,1.68,64.02,0.1,0.07,0.028,0.0,0.034,2.5,0.4,0.02,1.13,0.051,7.0,0.163039161,4.45744,0.018752,94.826592,0.18752,0.097256,0.04876,0.31744,0.04624,1.0349326,19.0456,35.85584,0.3024,0.4924,7.26264,0.3,0.22496,0.30752,34.6488,1.31232,1.244557949,1477.0,82.5,24.27272727,11.0,75.0,25.2,10.0,-2.598433137700596,159.9863889,140.5736111,135.3219444,163.9261111,149.9520139,60.607419603453096,327.4712857605835,447.58516126906227,585.9701395423024,356.235744898125,95.96285309841313,55.74204914945042,53.37570667827828,65.49810650201469,127.37154657583676,64.23455210612411,78.45537078264164,186.40621341697926,90.74782068811682,54.46128283539778,111.8065566,525.0527778,44.92376567,335.0,94.51191667,2.702280986,1.348284381,1.2406646717429068,1124.520833,4484.473353,0.0,2317.38605,1262.82545,195.1233019,102427.0348,3.584913028,1.068895403,2.933248139,98.5643687495,57.62819444444473,18.180447263888883,24.43288265277776
2025-10-29 18:00:00,0.694207635,8.323027024,0.33590692,65.62874762,1.716857592,36.227,9.6,1.025,0.505,86.965,12.01,7.8,69.98,9.0,19.55,1.69,11.11907948,5.111111111,78.95555556,71.82,36.86,0.051,5.18,2.005,9.865,2.48,0.0325,0.14,55.47,9.96,0.0665,1.922859017,0.23,130.607,0.2,97.19,0.65,0.51,1.12,0.0,0.0,1.292,56.22699743,5.238656632,4.490520729,0.072171227,0.010235481,0.092516857,0.56273733,5.675537478,7.241440379,0.095657546,0.120947927,0.037330274,45.974,4.71,1.68,64.02,0.1,0.07,0.028,0.0,0.034,2.5,0.4,0.02,1.13,0.051,7.0,0.119621124,4.47184,0.018272,94.804512,0.18272,0.095816,0.04636,0.33184,0.04864,1.020636651,18.9016,35.65424,0.3264,0.5164,7.22904,0.3,0.23456,0.30272,34.9368,1.35552,1.227573333,1477.0,82.5,24.27272727,11.0,75.0,25.2,10.0,-3.911091795464813,163.4216667,130.1591667,127.3366667,158.5730556,144.8726389,60.892085781602574,326.7894848348285,447.7834915007836,583.9447801057858,355.6547297254352,98.21242318026566,56.05823373423726,50.69709165139315,66.8693446966595,134.5857737046474,64.05501670977029,83.55196982029298,206.41684177349538,96.44493240124369,54.75907907132734,113.9541837,531.0361111,44.23945617,335.0,97.575,2.736721911,1.348174697,1.2641600846036674,1120.653611,4501.085336,0.0,2296.092583,1238.169103,193.8022081,102950.6584,3.580347625,1.118409928,3.00574685,98.84892934025,57.62819444444473,18.180447263888883,24.43288265277776
2025-10-29 19:00:00,0.695631497,8.340098061,0.336595886,65.76335619,1.720378972,27.126,9.6,1.025,0.505,86.965,12.01,5.813,69.98,9.0,19.55,1.69,11.97021043,5.111111111,78.95555556,71.82,36.86,0.051,5.18,2.005,9.865,2.48,0.0325,0.14,55.47,9.96,0.0665,1.922859017,0.23,95.175,0.2,97.19,0.65,0.51,1.12,0.0,0.0,0.93,56.82837418,5.00368161,4.399489244,0.075015961,0.00949585,0.088477335,0.527803997,5.428614573,6.913158085,0.089968078,0.130051076,0.037500958,36.025,4.71,1.68,64.02,0.1,0.07,0.028,0.0,0.034,2.5,0.4,0.02,1.13,0.051,7.0,0.223952646,4.468857143,0.017814286,94.76377143,0.178142857,0.098157143,0.044814286,0.375285714,0.053157143,1.015016053,18.89057143,35.56228571,0.319571429,0.515142857,7.241571429,0.292571429,0.232571429,0.303714286,35.03685714,1.363285714,1.221710568,1477.928571,82.5,24.27272727,11.0,75.0,25.2,10.0,-2.0318694738084133,155.0025,157.6577778,144.7019444,159.9230556,154.3213194,59.63977077067054,328.3750204125792,449.18025637957913,582.5336067057917,356.32905231997194,100.09139839290303,60.83897235630042,60.37741338037935,62.175346497983696,115.10145356872374,60.1112316564651,72.14109240104227,168.75313815920845,85.30245102926011,52.05546584499248,128.0411011,535.5083333,43.45192797,330.2916667,93.48725,2.741853867,1.336438358,1.235740259087537,1124.243056,4489.612717,0.0,2273.192561,1225.361061,194.1651294,103033.9098,3.568496739,1.14230396,3.283412103,99.53836257075,57.62819444444473,18.180447263888883,24.43288265277776
2025-10-29 20:00:00,0.694498394,8.326513005,0.33604761,65.65623528,1.717576674,31.758,9.6,1.025,0.505,86.965,12.01,6.803,69.98,9.0,19.55,1.69,12.00912266,5.111111111,78.95555556,71.82,36.86,0.051,5.18,2.005,9.865,2.48,0.0325,0.14,55.47,9.96,0.0665,1.922859017,0.23,116.157,0.2,97.19,0.65,0.51,1.12,0.0,0.0,1.014,57.15355629,4.876623702,4.350265841,0.076554192,0.00909591,0.086293047,0.508914517,5.295096094,6.73564619,0.086891615,0.134973416,0.037593252,43.447,4.71,1.68,64.02,0.1,0.07,0.028,0.0,0.034,2.5,0.4,0.02,1.13,0.051,7.0,0.235661188,4.443142857,0.017385714,94.69862857,0.173857143,0.105442857,0.044385714,0.456714286,0.060442857,1.020740146,19.05342857,35.61371429,0.272428571,0.480857143,7.314428571,0.275428571,0.215428571,0.312285714,34.89114286,1.324714286,1.23039176,1480.071429,82.5,24.27272727,11.0,75.0,25.2,10.0,-3.4386678742328343,172.7438889,160.5394444,146.5955556,173.1247222,163.2509028,59.3859390593203,327.90975551924845,449.1321137129866,576.9789393638149,354.4124805848321,97.9952305707974,58.275150518332055,54.160537988439074,63.42249301989091,122.2158998344022,54.27096549643052,76.36449330983854,181.04071324711617,87.89889819224013,49.8502222411907,122.2517201,540.0,44.41375092,330.0,98.23275,2.693230703,1.328677758,1.2425208815583355,1118.1,4511.6187,0.0,2260.502333,1236.946986,191.927925,100927.3886,3.662766556,1.125536824,3.231650289,98.69835291325,57.62819444444473,18.180447263888883,24.43288265277776
2025-10-29 21:00:00,0.694614014,8.327899196,0.336103555,65.66716568,1.717862615,31.983,9.6,1.025,0.505,86.965,12.01,6.831,69.98,9.0,19.55,1.69,12.81211735,5.111111111,78.95555556,71.82,36.86,0.051,5.18,2.005,9.865,2.48,0.0325,0.14,55.47,9.96,0.0665,1.922859017,0.23,117.226,0.2,97.19,0.65,0.51,1.12,0.0,0.0,0.82,57.22796042,4.84755189,4.339003153,0.076906151,0.009004401,0.085793265,0.50459246,5.264546054,6.695030122,0.086187697,0.136099685,0.037614369,42.494,4.71,1.68,64.02,0.1,0.07,0.028,0.0,0.034,2.5,0.4,0.02,1.13,0.051,6.0,0.322137495,4.420827586,0.017,94.64252414,0.17,0.111648276,0.043937931,0.527310345,0.066751724,1.026051138,19.1882069,35.66703448,0.231034483,0.449793103,7.384551724,0.25937931,0.2,0.320206897,34.76144828,1.288344828,1.238485997,1481.834483,82.5,24.27272727,11.0,75.0,25.2,10.0,-2.849592438420757,184.5397222,164.2447222,148.1005556,186.3663889,170.8128472,59.50932898540458,326.970713223855,448.3677832993301,587.143746689699,357.1467664514453,94.85391205268479,57.019842313072786,55.19579358734529,63.933599357683775,111.58250803492575,60.8142208648683,71.3699207504757,168.7547304996661,85.9959428302926,52.47063726506366,145.6261669,536.0527778,43.99189961,330.0,87.9795,2.716873139,1.348098667,1.252013668852606,1131.701111,4464.169672,0.0,2249.834094,1248.998728,195.0608781,102339.519,3.574905664,1.119929031,3.438327856,101.79546711425,57.62819444444473,18.180447263888883,24.43288265277776
2025-10-29 22:00:00,0.694416853,8.325535393,0.336008155,65.64852661,1.717375014,27.223,9.6,1.025,0.505,86.965,12.01,5.761,69.98,9.0,19.55,1.69,12.09228191,5.111111111,78.95555556,71.82,36.86,0.051,5.18,2.005,9.865,2.48,0.0325,0.14,55.47,9.96,0.0665,1.922859017,0.23,100.876,0.2,97.19,0.65,0.51,1.12,0.0,0.0,0.724,57.39002969,4.78422681,4.314470435,0.077672799,0.008805072,0.084704626,0.495178029,5.198001054,6.606559006,0.084654402,0.138552957,0.037660368,36.039,4.71,1.68,64.02,0.1,0.07,0.028,0.0,0.034,2.5,0.4,0.02,1.13,0.051,7.0,0.280783229,4.429103448,0.017,94.66776552,0.17,0.108131034,0.043317241,0.500413793,0.064268966,1.027644221,19.07027586,35.73737931,0.24137931,0.447724138,7.430068966,0.253172414,0.2,0.322275862,34.77593103,1.271793103,1.241297638,1480.17931,82.5,24.27272727,11.0,75.0,25.2,10.0,-0.5218375361870073,174.4391667,176.6116667,166.235,186.5236111,175.9523611,59.32462596379774,328.16135141739784,448.8290272351836,587.8741624440058,357.59152343230494,96.91178889991524,61.23845979918855,61.856078848687275,61.50373477693219,104.79811396568704,61.105119826062875,65.02094573012036,145.3419992396049,79.48433928123711,51.12942398024893,140.6161046,534.2722222,44.41977322,330.0,85.995,2.719786797,1.347978125,1.2266365852591279,1131.143333,4462.661503,0.0,2272.393892,1246.9027,195.2013739,102516.3034,3.565861361,1.118154309,3.298032394,101.1316338595,57.62819444444473,18.180447263888883,24.43288265277776
2025-10-29 23:00:00,0.696768617,8.353731274,0.337146105,65.87085682,1.723191204,32.107,9.6,1.025,0.505,86.965,12.01,6.649,69.98,9.0,19.55,1.69,10.80876697,5.111111111,78.95555556,71.82,36.86,0.051,5.18,2.005,9.865,2.48,0.0325,0.14,55.47,9.96,0.0665,1.922859017,0.23,117.819,0.2,97.19,0.65,0.51,1.12,0.0,0.0,0.407,57.39133962,4.783714984,4.314272149,0.077678995,0.008803461,0.084695827,0.495101937,5.197463204,6.605843937,0.084642009,0.138572785,0.03766074,42.124,4.71,1.68,64.02,0.1,0.07,0.028,0.0,0.034,2.5,0.4,0.02,1.13,0.051,7.0,0.236811475,4.43737931,0.017,94.6930069,0.17,0.104613793,0.042696552,0.473517241,0.061786207,1.029237304,18.95234483,35.80772414,0.251724138,0.445655172,7.475586207,0.246965517,0.2,0.324344828,34.79041379,1.255241379,1.244109279,1478.524138,82.5,24.27272727,11.0,75.0,25.2,10.0,-1.2504869958974183,183.8647222,169.4541667,156.5475,189.3830556,174.8123611,60.001866140406676,327.50460324952,447.49311626548604,590.9745871952197,357.66576417782034,93.7114703557778,56.21586266460628,57.95348521931217,63.93663812275781,111.89146020074253,64.07275541139904,69.02222475700734,152.74074535712884,81.16541605689504,53.754788278559055,125.6906444,527.2638889,44.18082892,330.0,85.995,2.707304436,1.347914228,1.228036403348499,1132.009167,4484.388803,0.0,2313.408675,1258.032364,195.8334403,102397.7259,3.584983517,1.114940919,3.101490181,99.154010383,57.62819444444473,18.180447263888883,24.43288265277776
2025-10-30 00:00:00,0.703683719,8.301970687,0.35184186,65.85431572,1.946359223,32.136,9.6,1.025,0.505,86.965,12.01,6.682,68.79,9.63,19.54,2.04,11.518971,5.07,79.33,71.82,36.86,0.05,5.42,2.27,9.15,2.21,0.027,0.14,55.36,10.07,0.066,1.857933579,0.18,117.577,0.2,97.19,0.65,0.51,1.12,0.0,0.0,0.472,57.47874447,4.749563418,4.301041518,0.078092453,0.008695962,0.084108717,0.490024683,5.161575118,6.558130974,0.083815095,0.139895848,0.037685547,42.054,0.0,0.0,0.0,0.0,0.0,0.0,0.0,0.0,0.0,0.0,0.0,0.0,0.0,7.0,0.199714021,4.445655172,0.017,94.71824828,0.17,0.101096552,0.042075862,0.44662069,0.059303448,1.030830387,18.83441379,35.87806897,0.262068966,0.443586207,7.521103448,0.240758621,0.2,0.326413793,34.80489655,1.238689655,1.246920919,1476.868966,82.5,24.27272727,11.0,75.0,25.2,10.0,-2.797969137315306,176.8038889,151.4388889,142.6180556,178.1766667,162.259375,60.31171569292387,326.95014304121685,447.74424032570965,587.0841594882304,356.59475922627354,95.54211936756113,56.00087084306307,53.60410697639219,65.34890665237754,121.88969692280654,63.06931962559112,75.90053076634669,179.9764159018248,88.93767804958992,53.91082593718298,125.7033839,525.0,43.75993922,330.0,91.636125,2.685783919,1.347862983,1.2508079034810398,1130.917778,4496.716086,0.0,2291.433639,1281.584169,197.1779597,102627.0024,3.588863333,1.095735228,3.114736061,99.15569836675,57.62819444444473,18.180447263888883,24.43288265277776
2025-10-30 01:00:00,0.704113654,8.307042997,0.352056827,65.89455117,1.947548403,31.816,9.6,1.025,0.505,86.965,12.01,6.597,68.79,9.63,19.54,2.04,10.70584121,5.07,79.33,71.82,36.86,0.05,5.42,2.27,9.15,2.21,0.027,0.14,55.36,10.07,0.066,1.857933579,0.18,117.879,0.2,97.19,0.65,0.51,1.12,0.0,0.0,0.47,57.18349633,4.864925273,4.345733762,0.07669582,0.009059087,0.086091936,0.507175331,5.28280283,6.719302379,0.08660836,0.135426624,0.037601749,38.875,0.0,0.0,0.0,0.0,0.0,0.0,0.0,0.0,0.0,0.0,0.0,0.0,0.0,7.0,0.171755003,4.453931034,0.017,94.74348966,0.17,0.09757931,0.041455172,0.419724138,0.05682069,1.03242347,18.71648276,35.94841379,0.272413793,0.441517241,7.56662069,0.234551724,0.2,0.328482759,34.81937931,1.222137931,1.24973256,1475.213793,82.5,24.27272727,11.0,75.0,25.2,10.0,-1.1486520327843266,162.6891667,157.6902778,149.8622222,174.1158333,161.089375,60.39515813413575,327.92023107021606,448.00198071540274,586.1437388440353,356.50754497454403,96.66069261247061,58.167723393865685,58.613818860887534,63.41029317623088,118.41580765516989,62.29982943802172,72.0971942738228,163.53154755854587,83.67002289943359,53.61553889373599,115.5656836,526.4166667,44.19338061,330.0,92.63858333,2.688757828,1.347928125,1.2322237218016063,1133.0875,4496.319853,0.0,2318.977897,1284.335869,198.4124789,103219.2671,3.567855358,1.102876576,3.048305689,97.812453077,57.62819444444473,18.180447263888883,24.43288265277776
2025-10-30 02:00:00,0.703800722,8.30335107,0.351900361,65.86526543,1.946682848,32.136,9.6,1.025,0.505,86.965,12.01,6.614,68.79,9.63,19.54,2.04,11.20231506,5.07,79.33,71.82,36.86,0.05,5.42,2.27,9.15,2.21,0.027,0.14,55.36,10.07,0.066,1.857933579,0.18,117.98,0.2,97.19,0.65,0.51,1.12,0.0,0.0,0.548,57.44635093,4.762220497,4.305944987,0.077939219,0.008735803,0.084326309,0.491906389,5.174875776,6.575814108,0.084121562,0.139405501,0.037676353,40.572,0.0,0.0,0.0,0.0,0.0,0.0,0.0,0.0,0.0,0.0,0.0,0.0,0.0,6.0,0.196470863,4.430285714,0.016542857,94.79674286,0.166685714,0.094657143,0.040428571,0.4,0.054657143,1.037334203,18.55571429,36.09257143,0.292571429,0.433142857,7.634285714,0.223142857,0.197714286,0.334571429,34.79457143,1.191714286,1.25675406,1474.342857,82.5,24.27272727,11.0,75.0,25.2,10.0,-1.441153168533944,180.0911111,168.0033333,152.7530556,182.2444444,170.7729861,60.578701257086244,327.4725798839481,448.181173307422,585.3171259386545,356.3804061699716,98.01799052477237,58.82338314056105,60.62861701036883,63.34737758115224,116.64437418480281,60.39495786569909,71.41928243971981,158.67439177033225,81.15577729026442,53.92220754330762,120.8709006,532.3055556,43.36519544,330.0,92.68,2.681017614,1.347951608,1.2495518215737715,1135.470833,4498.556153,0.0,2307.326661,1307.076236,201.4148608,104403.7317,3.525882994,1.098548324,3.176295664,98.5153943295,57.62819444444473,18.180447263888883,24.43288265277776
2025-10-30 03:00:00,0.706489227,8.335069708,0.353244613,66.11686946,1.954119138,32.349,9.6,1.025,0.505,86.965,12.01,6.565,68.79,9.63,19.54,2.04,11.96882956,5.07,79.33,71.82,36.86,0.05,5.42,2.27,9.15,2.21,0.027,0.14,55.36,10.07,0.066,1.857933579,0.18,119.036,0.2,97.19,0.65,0.51,1.12,0.0,0.0,0.648,55.27555929,5.610410607,4.63454164,0.067670574,0.011405651,0.098907785,0.618005354,6.066194197,7.760815788,0.104658852,0.106545836,0.037060234,27.642,0.0,0.0,0.0,0.0,0.0,0.0,0.0,0.0,0.0,0.0,0.0,0.0,0.0,7.0,0.191382501,4.318857143,0.014828571,94.92702857,0.154257143,0.093371429,0.038285714,0.4,0.053371429,1.05136847,18.27714286,36.43971429,0.339714286,0.407428571,7.762857143,0.197428571,0.189142857,0.351714286,34.66171429,1.123142857,1.275352673,1475.628571,82.5,24.27272727,11.0,75.0,25.2,10.0,-3.2378488680233772,172.5472222,149.9955556,134.625,168.9602778,156.5320139,60.42796533384468,326.8976788094408,448.117779001364,586.1876782104882,356.69602521941795,97.86925265203155,56.861915586293065,56.03976396863794,64.91397840398801,120.67113227987346,62.943783169747,76.23157155391019,181.43677288039856,88.74944674719221,54.97841867814963,129.1414497,539.0972222,43.39947947,330.0,92.68,2.713167856,1.347944383,1.2618539848930266,1131.312222,4506.708189,0.0,2280.147167,1275.10335,198.7494325,104189.8995,3.543599669,1.125462903,3.302348558,99.61124208525,57.62819444444473,18.180447263888883,24.43288265277776
2025-10-30 04:00:00,0.706847969,8.339302097,0.353423984,66.15044233,1.955111402,27.468,9.6,1.025,0.505,86.965,12.01,5.518,68.79,9.63,19.54,2.04,12.37225283,5.07,79.33,71.82,36.86,0.05,5.42,2.27,9.15,2.21,0.027,0.14,55.36,10.07,0.066,1.857933579,0.18,104.478,0.2,97.19,0.65,0.51,1.12,0.0,0.0,0.937,54.23459967,6.017143175,4.792113579,0.062746451,0.012685923,0.10590004,0.678473586,6.493608082,8.329059593,0.114507099,0.090788642,0.036764787,22.469,0.0,0.0,0.0,0.0,0.0,0.0,0.0,0.0,0.0,0.0,0.0,0.0,0.0,6.0,0.025373409,4.207428571,0.013114286,95.05731429,0.141828571,0.092085714,0.036142857,0.4,0.052085714,1.065402737,17.99857143,36.78685714,0.386857143,0.381714286,7.891428571,0.171714286,0.180571429,0.368857143,34.52885714,1.054571429,1.293951286,1476.914286,82.5,24.27272727,11.0,75.0,25.2,10.0,-1.7574089046710242,176.5655556,168.715,153.8680556,174.0569444,168.3013889,60.06111964765275,327.7974274814076,449.16401498539295,582.9769365698654,356.3704429042524,101.24080502755783,62.15986053942257,62.29437084673512,62.38917272815635,114.2614744835409,59.13514905893334,71.07776660477433,162.4371591918251,82.68909859817842,52.246384710075915,133.4943119,536.0277778,43.92223978,330.0,92.68,2.696727047,1.347807503,1.2547037697925858,1133.908889,4476.184728,0.0,2268.613153,1292.484828,200.3421161,104397.9328,3.512072281,1.102916733,3.331661486,100.18799632675001,57.62819444444473,18.180447263888883,24.43288265277776
