Repository: saikumar-voptimai/evonith_bf_webapp

# Evonith BF2 — Blast Furnace Intelligence Platform

Monitoring, modelling and optimisation of **Blast Furnace 2 (BF2)** at Evonith Steel: live telemetry from InfluxDB,
manual plant reports from Neon PostgreSQL, a two-zone energy model of the furnace, blend and fuel optimisers, a
conversational assistant (FurnaceMind) and a live digital twin evaluated every hour.

The platform has three deployable parts that share one Python service layer, plus the shared data library:

| Part | Path | What it is |
|---|---|---|
| **Streamlit app** (legacy) | `src/app.py`, `src/custom_pages/` | The original 11-page dashboard; still the home of the model pages. Served under `/legacy` in production |

File: src/assets/data/furnace_dataset_20260617_152856_168598.csv (part 20 of 47)
FLUX_FE2O3%,FLUX_AL2O3%,FLUX_LOI%,FLUX_MGO%,FLUX_CAO%,FLUX_CALC_MT,ORE_FE(T)%,ORE_LOI%,ORE_TM%,ORE_MGO%,ORE_NA2O%,ORE_P%,ORE_TIO2%,ORE_AL2O3%,ORE_SIO2%,ORE_MNO%,ORE_CAO%,ORE_K2O%,ORE_CALC_MT,PELLET_PCT_SIO2,PELLET_PCT_AL2O3,PELLET_PCT_FE2O3,PELLET_PCT_MGO,PELLET_PCT_TIO2,PELLET_PCT_NA2O,TOTAL_PELLET_CALC_MT,PELLET_PCT_K2O,PELLET_PCT_TM,PELLET_PCT_LOI,PELLET_PCT_MNO,PELLET_PCT_CAO,PELLET_PCT_P,CHARGES/HRS.,STOCKRODLEVEL,CHEM_PCT_C,CHEM_PCT_CR,CHEM_PCT_FE,CHEM_PCT_MN,CHEM_PCT_P,CHEM_PCT_S,CHEM_PCT_SI,CHEM_PCT_TI,SLAG_BASICITY,SLAG_PCT_AL2O3,SLAG_PCT_CAO,SLAG_PCT_FEO,SLAG_PCT_K2O,SLAG_PCT_MGO,SLAG_PCT_MNO,SLAG_PCT_NA2O,SLAG_PCT_S,SLAG_PCT_SIO2,SLAG_PCT_TIO2,SLAG_T_BASICITY,HMT_GT_1480C,COKE_DISCHARGE_TIME,WEIGHTED_COKE_ANGLE,TOTAL_COKE_PORTIONS,NON_COKE_DISCHARGE_TIME,WEIGHTED_NON_COKE_ANGLE,TOTAL_NON_COKE_PORTIONS,FTG_UPTAKE_TEMP_A,FTG_UPTAKE_TEMP_B,FTG_UPTAKE_TEMP_C,FTG_UPTAKE_TEMP_D,FTG_UPTAKE_TEMP_AVG,BOSH_TEMP_A,BOSH_TEMP_C,BOSH_TEMP_D,BELLY_TEMP_A,BELLY_TEMP_C,BELLY_TEMP_D,LOWER_STACK_TEMP_A,LOWER_STACK_TEMP_B,LOWER_STACK_TEMP_C,LOWER_STACK_TEMP_D,PCI_KG/THM,ACT. FUEL RATEKG/THM.,FURNACETOPGASANALYSISCO2ETACO,COKE RATE KG/THM,PRODUCTIONTONNESPERHR,HOT BLAST PRESSUREBAR,TOPPRESSUREBAR,DIFFERENTIAL PRESSURETOTALBAR,HOT BLAST TEMP.OC,OXYGENFLOWNM3/HR.,STEAMKGS/HR.,RAFTOC,PERMEABILITYKGS/HR.,TUYEREVELOCITYM/S,HOT BLAST VOLUMENM3/HR.,O2 ENRICHMENT %,FURNACE TOP GAS ANALYSISCO2%,BOTTOMBAR,FURNACE TOP GAS ANALYSISONLINE (ANALYZER)CO%,FURNACE TOP GAS ANALYSISH2%,UNITCOST LAKHS/THM
2025-10-31 08:00:00,0.704308607,8.34680626,0.367139593,65.87533271,2.847205008,31.95,9.0,1.025,0.49,87.32,11.655,6.695,69.05,9.16,19.76,2.03,11.65770388,5.266666667,77.22222222,71.82,36.86,0.051,5.39,1.9,9.9,2.62,0.033,0.15,55.15,10.27,0.068,1.905380334,0.19,113.635,0.2,95.83,0.89,0.55,1.1,0.0,0.0,1.141,55.54081368,6.009264626,5.324853525,0.05,0.013933636,0.095091115,0.622672068,5.763962102,7.355393409,0.089778788,0.060221212,0.027596616,34.989,0.0,0.0,0.0,0.0,0.0,0.0,0.0,0.0,0.0,0.0,0.0,0.0,0.0,7.0,0.292387052,4.487857143,0.012128571,94.88225714,0.130857143,0.094557143,0.062614286,0.288571429,0.041157143,0.988477429,20.15485714,34.33128571,0.387,0.516142857,7.231428571,0.258714286,0.189571429,0.360857143,34.73314286,1.567,1.196697407,1488.742857,82.5,24.27272727,11.0,75.0,25.2,10.0,160.1766667,162.0663889,147.3763889,170.8369444,160.1140972,38.229372471966144,49.42715184116719,48.81348731219293,90.36517875791938,64.6025872562384,55.93626177337049,66.75104834090436,54.127594579215554,50.052454700843896,43.58178875372231,140.7828511,528.9305556,44.37738989,325.0,82.80627778,2.673719542,1.347995008,1.3895758727425924,1106.676944,3942.402075,0.0,2222.700881,1299.625781,195.3392128,103177.104,3.146625681,17.50018428373017,1.092161691,24.55520637096774,3.318214697,99.90372777075
2025-10-31 09:00:00,0.703942341,8.342465615,0.366948667,65.84107513,2.845724357,31.773,9.0,1.025,0.49,87.32,11.655,6.676,69.05,9.16,19.76,2.03,11.02047539,5.266666667,77.22222222,71.82,36.86,0.051,5.39,1.9,9.9,2.62,0.033,0.15,55.15,10.27,0.068,1.905380334,0.19,114.148,0.2,95.83,0.89,0.55,1.1,0.0,0.0,1.167,56.04980416,5.792242488,5.219101212,0.05,0.013106009,0.092003883,0.597797285,5.563952293,7.090093042,0.087020032,0.062979968,0.02672301,37.94,0.0,0.0,0.0,0.0,0.0,0.0,0.0,0.0,0.0,0.0,0.0,0.0,0.0,7.0,0.254488152,4.466428571,0.013414286,94.79482857,0.139428571,0.100128571,0.058757143,0.374285714,0.052728571,1.008425717,20.10342857,34.64414286,0.357,0.477571429,7.445714286,0.245857143,0.185285714,0.369428571,34.36457143,1.537,1.225218791,1486.171429,82.5,24.27272727,11.0,75.0,25.2,10.0,174.6102778,154.7341667,139.8916667,169.1858333,159.6054861,41.81975533050016,51.36422496056895,48.48355526082635,93.48095137985342,78.78259560083882,53.941943761457665,75.27254449349945,69.90467809689807,52.32714335042394,44.30651857965056,119.4379008,526.9305556,43.52298275,325.0,92.2695,2.692358636,1.347952828,1.4173682142759678,1107.345278,3988.822292,0.0,2253.715275,1304.001364,198.1030011,104953.9349,3.123429892,17.50018428373017,1.121280148,24.55520637096774,3.218886631,97.075521856
2025-10-31 10:00:00,0.703685666,8.339423742,0.366814868,65.81706781,2.844686734,31.826,9.0,1.025,0.49,87.32,11.655,6.775,69.05,9.16,19.76,2.03,11.43342136,5.266666667,77.22222222,71.82,36.86,0.051,5.39,1.9,9.9,2.62,0.033,0.15,55.15,10.27,0.068,1.905380334,0.19,119.859,0.2,95.83,0.89,0.55,1.1,0.0,0.0,1.037,57.03206893,5.373426796,5.015017295,0.05,0.011508831,0.086046053,0.549793198,5.177967492,6.578108604,0.081696103,0.068303897,0.025037099,32.669,0.0,0.0,0.0,0.0,0.0,0.0,0.0,0.0,0.0,0.0,0.0,0.0,0.0,7.0,-0.000299622,4.445,0.0147,94.7074,0.148,0.1057,0.0549,0.46,0.0643,1.028374005,20.052,34.957,0.327,0.439,7.66,0.233,0.181,0.378,33.996,1.507,1.253740174,1483.6,82.5,24.27272727,11.0,75.0,25.2,10.0,163.4969444,173.0313889,153.5016667,170.8752778,165.2263194,43.62438216569049,53.472876543220764,54.71677033155076,89.46737626751468,67.86563195767303,52.48302888548862,66.6882348443009,46.30544583873001,46.017683649290106,43.365333892627646,129.0960208,527.9444444,43.15648856,325.0,88.56525,2.703603153,1.348065525,1.383653422340552,1111.399722,4004.11405,0.0,2255.725894,1285.652236,196.82613,104334.6608,3.150457042,17.50018428373017,1.144971632,24.55520637096774,3.148951867,98.355222756
2025-10-31 11:00:00,0.705561071,8.361649284,0.367792473,65.99247801,2.852268158,31.832,9.0,1.025,0.49,87.32,11.655,6.738,69.05,9.16,19.76,2.03,11.9199497,5.266666667,77.22222222,71.82,36.86,0.051,5.39,1.9,9.9,2.62,0.033,0.15,55.15,10.27,0.068,1.905380334,0.19,110.269,0.102232143,48.98453125,0.454933036,0.281138393,0.562276786,0.0,0.0,2.24,55.95917719,5.830883801,5.237930666,0.05,0.01325337,0.092553572,0.6022263,5.59956452,7.137330409,0.087511235,0.062488765,0.026878558,37.384,0.0,0.0,0.0,0.0,0.0,0.0,0.0,0.0,0.0,0.0,0.0,0.0,0.0,7.0,0.252102906,4.446814815,0.013296296,94.7255037,0.143185185,0.100525926,0.048888889,0.459555556,0.06222963,1.024518371,19.84237037,35.03681481,0.323407407,0.440222222,7.570296296,0.247037037,0.183407407,0.373185185,34.20303704,1.510222222,1.245950776,1482.115385,82.5,24.27272727,11.0,75.0,25.2,10.0,170.4772222,175.9991667,156.7286111,178.0233333,170.3070833,40.707749629936444,53.76417326573656,52.43595166962912,89.96249530020881,68.94371535396044,47.391922992128954,67.8420566173497,44.06372957819855,43.816270289445995,40.90821927301778,127.7871103,530.0,43.82543867,325.0,93.27975,2.729745308,1.347937125,1.389949001830971,1122.680278,3996.396794,0.0,2248.114475,1248.763014,195.0815531,103290.7066,3.177356469,17.50018428373017,1.157479655,24.55520637096774,3.254742164,98.18179211475
2025-10-31 12:00:00,0.707239248,8.381537471,0.368667268,66.14944115,2.859052279,31.064,9.0,1.025,0.49,87.32,11.655,6.742,69.98,9.0,19.55,1.69,11.60865839,5.266666667,77.22222222,71.82,36.86,0.051,5.39,1.9,9.9,2.62,0.033,0.15,55.15,10.27,0.068,1.905380334,0.19,113.045,0.439287481,58.51710539,0.606453321,0.476480485,18.71155863,8.686055133,11.69591208,2.021,56.28436018,5.692233058,5.170367804,0.05,0.012724618,0.090581207,0.58633434,5.471782585,6.967835751,0.085748725,0.064251275,0.02632043,40.402,0.0,0.0,0.0,0.0,0.0,0.0,0.0,0.0,0.0,0.0,0.0,0.0,0.0,7.0,0.135648448,4.455703704,0.011074074,94.77572593,0.134296296,0.092081481,0.042222222,0.432888889,0.056007407,1.013418067,19.58459259,35.0457037,0.327851852,0.453555556,7.388074074,0.269259259,0.187851852,0.364296296,34.58525926,1.523555556,1.227110271,1480.961538,82.5,24.27272727,11.0,75.0,25.2,10.0,167.2786111,154.5783333,135.2177778,167.1783333,156.0632639,40.73679790354214,48.04275079977819,44.572319587282934,92.36639790911295,75.4013928262251,54.82553585462183,73.84519738159963,69.33442267657631,52.93977934293403,43.59498063802387,131.0746414,530.0,44.81034269,325.0,88.56525,2.705411586,1.348143286,1.3741082600212744,1128.641667,4003.795811,0.0,2259.844275,1243.772019,193.0611056,101233.1894,3.250139692,17.50018428373017,1.129016271,24.55520637096774,3.220453961,98.6173899855
2025-10-31 13:00:00,0.707878765,8.389116431,0.369000633,66.20925643,2.861637562,26.857,9.0,1.025,0.49,87.32,11.655,5.742,69.98,9.0,19.55,1.69,11.63579375,5.266666667,77.22222222,71.82,36.86,0.051,5.39,1.9,9.9,2.62,0.033,0.15,55.15,10.27,0.068,1.905380334,0.19,96.971,0.433807829,59.37156584,0.612946503,0.478164072,18.30825623,8.487145598,11.42807722,1.686,55.68541334,5.947610574,5.294810237,0.05,0.013698515,0.09421406,0.615605364,5.707141101,7.280023943,0.08899505,0.06100495,0.027348432,30.907,0.0,0.0,0.0,0.0,0.0,0.0,0.0,0.0,0.0,0.0,0.0,0.0,0.0,7.0,0.169853373,4.45752,0.01124,94.791816,0.13496,0.092216,0.040488,0.41752,0.05424,1.009916274,19.46,35.09464,0.34984,0.4476,7.30992,0.27504,0.18752,0.35752,34.75016,1.50024,1.220273418,1479.807692,82.5,24.27272727,11.0,75.0,25.2,10.0,159.4713889,166.6805556,145.2472222,164.5683333,158.991875,45.68662463891255,53.89175224264932,53.2969067204683,90.15747972488512,73.89647036558443,51.202437288310406,70.20678136360081,54.88960697230766,47.61954652726395,43.19779589808064,124.7408333,530.0,44.21885669,325.0,93.27975,2.712536886,1.348278939,1.376368240411542,1141.775,3995.911183,0.0,2274.005328,1271.30225,199.6843433,103776.7335,3.162724611,17.50018428373017,1.131084315,24.55520637096774,3.244502306,97.77816041225
2025-10-31 14:00:00,0.709978655,8.414002358,0.370095256,66.40566313,2.870126477,31.389,9.0,1.025,0.49,87.32,11.655,6.706,69.98,9.0,19.55,1.69,12.36660075,5.266666667,77.22222222,71.82,36.86,0.051,5.39,1.9,9.9,2.62,0.033,0.15,55.15,10.27,0.068,1.905380334,0.19,118.004,0.395807365,65.29710482,0.657975625,0.489839467,15.5114221,7.107741539,9.570687601,1.765,53.47919576,6.888292321,5.753193292,0.05,0.017285861,0.107595657,0.723425031,6.574082966,8.42996752,0.100952868,0.049047132,0.031135075,28.325,0.0,0.0,0.0,0.0,0.0,0.0,0.0,0.0,0.0,0.0,0.0,0.0,0.0,7.0,0.045955381,4.45272,0.01364,94.775976,0.14456,0.100376,0.043368,0.41272,0.05664,1.013522766,19.46,35.18104,0.38824,0.4236,7.32912,0.26544,0.18272,0.35272,34.71176,1.44264,1.224665789,1478.653846,82.5,24.27272727,11.0,75.0,25.2,10.0,150.4333333,156.5019444,139.9913889,157.8747222,151.2003472,43.382387602828715,53.343128249833,50.34078247633494,90.75319157078249,74.08570137886176,51.30327260136556,71.41063054774597,61.85398333110362,49.94159708539473,42.38772628037813,131.3499814,530.4583333,43.98370181,325.0,94.15,2.705017756,1.348148719,1.3853623778675395,1146.380556,4001.695917,0.0,2254.604239,1271.320797,199.6274742,103290.1761,3.18317345,17.50018428373017,1.12857339,24.55520637096774,3.278131414,98.6538725355
2025-10-31 15:00:00,0.710854997,8.424387947,0.370552073,66.48762911,2.873669138,31.427,9.0,1.025,0.49,87.32,11.655,6.838,69.98,9.0,19.55,1.69,12.55538834,5.266666667,77.22222222,71.82,36.86,0.051,5.39,1.9,9.9,2.62,0.033,0.15,55.15,10.27,0.068,1.905380334,0.19,118.397,0.456446701,55.84141117,0.58612029,0.471208427,19.97447716,9.308929017,12.53462173,1.97,54.32493545,6.527687867,5.57747502,0.05,0.015910674,0.102465906,0.682093037,6.241746233,7.989143854,0.096368914,0.053631086,0.029683489,31.525,0.0,0.0,0.0,0.0,0.0,0.0,0.0,0.0,0.0,0.0,0.0,0.0,0.0,7.0,0.096853376,4.447111111,0.015,94.75977778,0.147111111,0.105,0.044711111,0.422711111,0.058577778,1.022936974,19.45711111,35.30222222,0.389777778,0.407111111,7.481555556,0.251333333,0.177111111,0.35,34.51377778,1.41,1.239773043,1479.238095,82.5,24.27272727,11.0,75.0,25.2,10.0,164.5138889,145.8083333,135.1527778,155.4633333,150.2345833,41.74933343562287,51.94787012113642,44.31571107869523,93.44321169648967,80.99750963636865,52.86529253188134,77.80599710776198,79.4232349027784,55.03477239390325,41.416415094391525,133.6532717,535.2083333,44.62054075,325.0,93.94,2.698792656,1.347903958,1.3992537926970046,1139.019167,3992.964369,0.0,2238.964711,1260.16725,196.0913622,101763.9329,3.2250745,17.50018428373017,1.123578077,24.55520637096774,3.313167122,98.95905850025
2025-10-31 16:00:00,0.664686789,7.877245563,0.346485667,62.16942818,2.6870317,26.372,9.0,1.025,0.49,87.32,11.655,5.929,69.98,9.0,19.55,1.69,12.43876328,5.266666667,77.22222222,71.82,36.86,0.051,5.39,1.9,9.9,2.62,0.033,0.15,55.15,10.27,0.068,1.905380334,0.19,96.83,0.476233766,52.75594805,0.562673361,0.46512898,21.43080519,10.02719285,13.50177546,1.54,55.93997311,5.839071987,5.241920672,0.05,0.013284597,0.092670053,0.603164819,5.607110836,7.14734012,0.087615322,0.062384678,0.026911519,33.103,0.0,0.0,0.0,0.0,0.0,0.0,0.0,0.0,0.0,0.0,0.0,0.0,0.0,7.0,0.116209491,4.440444444,0.015,94.74311111,0.140444444,0.105,0.044044444,0.452044444,0.059911111,1.039945885,19.45044444,35.46888889,0.343111111,0.400444444,7.808222222,0.231333333,0.170444444,0.35,34.10711111,1.41,1.268892065,1482.095238,82.5,24.27272727,11.0,75.0,25.2,10.0,169.5997222,167.8538889,159.1872222,172.9963889,167.4093056,42.66939737171924,53.73415400840199,49.69714522944727,90.49082447590189,72.30720915694178,52.56370869323703,69.5284791642517,55.75033405044752,48.99113079803527,40.5918869280346,140.9707239,527.5888889,44.78358928,322.2916667,88.2365,2.714879811,1.348097436,1.3699932147979574,1153.12,4000.665167,0.0,2254.113989,1239.056314,196.2930439,101294.3205,3.24340185,17.50018428373017,1.132197514,24.55520637096774,3.251109167,99.25153759175001
2025-10-31 17:00:00,0.699374013,8.288326069,0.364567305,65.41379066,2.827256648,31.662,9.0,1.025,0.49,87.32,11.655,6.586,69.98,9.0,19.55,1.69,12.23287877,5.266666667,77.22222222,71.82,36.86,0.051,5.39,1.9,9.9,2.62,0.033,0.15,55.15,10.27,0.068,1.905380334,0.19,108.351,0.299489796,80.31622449,0.772108328,0.51943241,8.42244898,3.611446146,4.862869964,1.176,56.24778785,5.707826682,5.177966391,0.05,0.012784085,0.090803033,0.58812166,5.486153827,6.986898295,0.085946949,0.064053051,0.026383201,40.942,0.0,0.0,0.0,0.0,0.0,0.0,0.0,0.0,0.0,0.0,0.0,0.0,0.0,7.0,-0.139888874,4.435333333,0.015,94.70746667,0.144666667,0.109666667,0.044466667,0.480133333,0.063266667,1.022446868,19.632,35.144,0.363333333,0.414,7.629333333,0.23,0.174666667,0.345333333,34.37866667,1.424,1.244444444,1484.952381,82.5,24.27272727,11.0,75.0,25.2,10.0,188.24,186.145,170.81,189.9086111,183.7759028,42.3384335510473,54.42084249590823,54.34376307070306,89.48442318194651,67.70154448235388,50.427258419186316,65.94355804718552,39.17916193002179,43.31461311475856,41.368778772743966,140.2370603,526.375,43.14698722,320.0,87.23,2.739169325,1.347966017,1.3857612978046527,1140.132778,3991.395283,0.0,2253.598272,1241.190147,197.2722592,103537.72,3.167211731,17.50018428373017,1.165749479,24.55520637096774,3.354423869,98.58141048975
2025-10-31 18:00:00,0.698779392,8.281279183,0.364257343,65.35817467,2.824852863,35.851,9.0,1.025,0.49,87.32,11.655,6.548,69.98,9.0,19.55,1.69,12.40613249,5.266666667,77.22222222,71.82,36.86,0.051,5.39,1.9,9.9,2.62,0.033,0.15,55.15,10.27,0.068,1.905380334,0.19,129.51,0.447743966,57.1984575,0.596432703,0.473882285,19.33395593,8.993022695,12.10924881,1.906,56.43762295,5.626885246,5.13852459,0.05,0.01247541,0.089651607,0.578844262,5.411557377,6.88795082,0.084918033,0.065081967,0.026057377,47.336,0.0,0.0,0.0,0.0,0.0,0.0,0.0,0.0,0.0,0.0,0.0,0.0,0.0,7.0,-0.090984507,4.430333333,0.015,94.67046667,0.149666667,0.114666667,0.044966667,0.508133333,0.066766667,1.002482998,19.827,34.784,0.388333333,0.429,7.414333333,0.23,0.179666667,0.340333333,34.69866667,1.439,1.216170635,1487.809524,82.5,24.27272727,11.0,75.0,25.2,10.0,200.0077778,188.9833333,166.5613889,187.0352778,185.6469444,43.428854971563226,55.66014821900552,54.473410815541754,90.28926305531368,72.2394805953046,46.49332092526309,69.89422304337054,41.88892889986255,42.02880105602049,40.45446076926804,133.49473,527.0166667,43.03221578,320.0,92.9335,2.74332075,1.348028175,1.4006312345992993,1141.513611,3988.955333,0.0,2249.704553,1241.217197,197.7708711,103847.1172,3.155666011,17.50018428373017,1.183522932,24.55520637096774,3.429084725,97.68805172500001
2025-10-31 19:00:00,0.698110266,8.273349323,0.363908543,65.29558999,2.822147884,31.687,9.0,1.025,0.49,87.32,11.655,7.079,69.98,9.0,19.55,1.69,12.62015282,5.266666667,77.22222222,71.82,36.86,0.051,5.39,1.9,9.9,2.62,0.033,0.15,55.15,10.27,0.068,1.905380334,0.19,116.61,0.440286055,58.36139452,0.605270049,0.47617368,18.78505364,8.722303011,11.74472043,1.678,55.3042045,6.110149483,5.374013519,0.05,0.014318367,0.096526245,0.634235354,5.856938613,7.478720873,0.091061222,0.058938778,0.02800272,36.392,0.0,0.0,0.0,0.0,0.0,0.0,0.0,0.0,0.0,0.0,0.0,0.0,0.0,7.0,0.037857914,4.422,0.0134,94.6832,0.134,0.1118,0.0522,0.518,0.0654,1.003434076,19.44,35.032,0.334,0.438,7.496,0.198,0.18,0.348,34.912,1.36,1.218143184,1496.8,82.5,24.27272727,11.0,75.0,25.2,10.0,146.1258333,152.6627778,136.5752778,147.4233333,145.6968056,45.92280935229212,54.916622780840484,52.17140475329322,90.66169645006164,75.36123828241892,53.00732970524473,72.380577940682,66.34286875277053,51.55197361594557,43.057405855737485,134.3426956,528.5666667,43.69253389,320.0,93.94,2.75123775,1.348009464,1.3938369543528883,1145.610556,3990.361775,0.0,2247.253258,1241.789958,199.0375142,104240.5047,3.141095889,17.50018428373017,1.168447729,24.55520637096774,3.337528933,97.800407167
2025-10-31 20:00:00,0.699859321,8.294077484,0.364820284,65.45918244,2.829218531,27.154,9.0,1.025,0.49,87.32,11.655,6.088,69.98,9.0,19.55,1.69,12.47995608,5.266666667,77.22222222,71.82,36.86,0.051,5.39,1.9,9.9,2.62,0.033,0.15,55.15,10.27,0.068,1.905380334,0.19,103.736,0.471759259,53.45367284,0.567975483,0.466503743,21.10148148,9.864769752,13.28307016,1.296,53.44612924,6.902391145,5.760063482,0.05,0.017339627,0.107796218,0.725041019,6.587076585,8.447202735,0.101132091,0.048867909,0.031191829,24.574,0.0,0.0,0.0,0.0,0.0,0.0,0.0,0.0,0.0,0.0,0.0,0.0,0.0,7.0,0.284094713,4.423172414,0.013317241,94.67938621,0.137613793,0.109096552,0.050510345,0.52,0.066903448,1.007507467,19.524,35.09365517,0.307310345,0.433655172,7.475586207,0.199517241,0.18,0.330965517,34.83310345,1.359034483,1.22211513,1498.365517,82.5,24.27272727,11.0,75.0,25.2,10.0,152.3994444,156.1063889,140.4755556,153.3605556,150.5854861,43.21570462529422,55.349240199577636,49.2318859889299,91.35180308680478,77.67574177989866,47.051577054814445,74.27046903848131,64.48379756745891,49.237463376019534,39.73730338172497,125.2460631,527.0361111,44.51505667,320.0,99.6435,2.726819639,1.347891319,1.388961971007916,1143.533056,3997.71605,0.0,2246.803083,1236.753336,195.8935864,102277.5189,3.214455636,17.50018428373017,1.140921487,24.55520637096774,3.266573425,96.59510336075
2025-10-31 21:00:00,0.699053905,8.284532453,0.36440044,65.38385039,2.825962596,31.815,9.0,1.025,0.49,87.32,11.655,6.948,69.98,9.0,19.55,1.69,12.29345171,5.266666667,77.22222222,71.82,36.86,0.051,5.39,1.9,9.9,2.62,0.033,0.15,55.15,10.27,0.068,1.905380334,0.19,117.641,0.471172962,53.54509609,0.568670223,0.466683879,21.05833002,9.843487366,13.25441309,1.509,54.50113142,6.452561853,5.540867005,0.05,0.015624177,0.101397206,0.673482195,6.172509335,7.897305486,0.095413922,0.054586078,0.029381075,32.941,0.0,0.0,0.0,0.0,0.0,0.0,0.0,0.0,0.0,0.0,0.0,0.0,0.0,7.0,0.249776851,4.427310345,0.013731034,94.66945517,0.147544828,0.106613793,0.045958621,0.52,0.069386207,1.012076454,19.764,35.08537931,0.290758621,0.42537931,7.417655172,0.211931034,0.18,0.306137931,34.66758621,1.383862069,1.226038059,1497.537931,82.5,24.27272727,11.0,75.0,25.2,10.0,179.7044444,154.0863889,138.0152778,168.0283333,159.9586111,44.425081722139964,49.08487723989268,47.5022689676409,92.72164607963225,77.47990090934292,60.54695555363347,74.53072316994218,74.82516312317864,55.66552067275501,46.40323892342397,147.0265292,525.6666667,42.99539461,320.0,83.61383333,2.737429186,1.348070364,1.3955009678387749,1147.253056,3992.295667,0.0,2260.010644,1247.972806,199.1374169,103880.3992,3.155723806,17.50018428373017,1.164184567,24.55520637096774,3.301834144,99.481015119
2025-10-31 22:00:00,0.69769026,8.268371805,0.363689604,65.25630602,2.820449987,27.423,9.0,1.025,0.49,87.32,11.655,5.877,69.98,9.0,19.55,1.69,12.62440799,5.266666667,77.22222222,71.82,36.86,0.051,5.39,1.9,9.9,2.62,0.033,0.15,55.15,10.27,0.068,1.905380334,0.19,95.411,0.469907407,53.74243827,0.570169858,0.467072713,20.96518519,9.797548152,13.1925552,1.296,55.89778723,5.857059102,5.250685579,0.05,0.013353191,0.092925927,0.605226478,5.623687943,7.169328605,0.087843972,0.062156028,0.026983924,33.84,0.0,0.0,0.0,0.0,0.0,0.0,0.0,0.0,0.0,0.0,0.0,0.0,0.0,7.0,0.116134796,4.43336,0.013832,94.6816648,0.150136,0.103992,0.043,0.50488,0.0691352,1.016913867,19.91496,35.11696,0.27832,0.42504,7.38,0.21496,0.18168,0.29336,34.53312,1.39328,1.230622394,1495.488,82.5,24.27272727,11.0,75.0,25.2,10.0,172.0363889,173.8919444,154.5808333,168.9391667,167.3620833,45.03066288954619,55.79873818805133,54.895015537320276,89.82938802994425,71.86010145406351,49.9434318761117,69.41417907907143,49.928885178887185,45.784810155004855,42.01041968990518,136.5169829,527.9861111,43.40281383,320.0,92.475,2.751060886,1.347878667,1.3969779672762472,1145.530833,3981.159589,0.0,2248.212136,1246.267569,199.6095731,104630.7583,3.125369744,17.50018428373017,1.175687107,24.55520637096774,3.341451247,98.08850023425
2025-10-31 23:00:00,0.701577127,8.314435312,0.365715736,65.61985212,2.836162853,31.513,9.0,1.025,0.49,87.32,11.655,6.881,69.98,9.0,19.55,1.69,11.97840613,5.266666667,77.22222222,71.82,36.86,0.051,5.39,1.9,9.9,2.62,0.033,0.15,55.15,10.27,0.068,1.905380334,0.19,111.073,0.466621713,54.25478759,0.574063283,0.468082221,20.72335806,9.67827854,13.03195676,1.483,56.09789121,5.771739247,5.209110226,0.05,0.013027819,0.091712216,0.595447232,5.545056298,7.065028698,0.086759397,0.063240603,0.026640476,40.943,0.0,0.0,0.0,0.0,0.0,0.0,0.0,0.0,0.0,0.0,0.0,0.0,0.0,7.0,0.153479068,4.44296,0.013352,94.7349928,0.139096,0.101112,0.043,0.46168,0.0638072,1.022249785,19.90056,35.22256,0.27352,0.43944,7.38,0.20056,0.18648,0.30296,34.45632,1.37408,1.236435056,1491.168,82.5,24.27272727,11.0,75.0,25.2,10.0,173.9227778,169.5358333,155.1216667,169.4886111,167.0172222,46.02129193717292,54.63966370146541,52.95090538315131,90.57842696929842,74.4824006330295,53.78409061280732,70.62364744251201,56.95112339006283,49.03633910571058,42.644640802283206,134.9489495,534.8944444,43.72439911,320.0,88.7625,2.74255715,1.348148094,1.3812262897156595,1143.033333,3984.942606,0.0,2263.154681,1236.466583,197.1863264,103318.9311,3.165772475,17.50018428373017,1.170699016,24.55520637096774,3.248545189,97.88073580875
2025-11-01 00:00:00,0.475579157,5.741992556,0.240292627,43.84339216,1.55188988,15.583,8.15,1.025,0.49,87.315,11.655,6.817,68.26,9.4,20.02,2.32,12.14275125,5.044444444,78.46666667,70.29,35.18,0.053,5.25,2.05,9.42,2.6,0.034,0.15,55.1,10.34,0.067,1.97,0.18,97.037,0.471324984,53.5213909,0.568490084,0.466637172,21.06951879,9.849005688,13.2618436,1.517,57.56690671,5.118256416,5.132233954,0.044954324,0.011651046,0.084979272,0.517028552,5.031252422,6.303763198,0.078245739,0.06166291,0.026999921,50.574,0.0,0.0,0.0,0.0,0.0,0.0,3.725,0.0,0.0,0.0,0.0,0.0,0.0,7.0,-0.068007296,4.451185185,0.013118519,94.77479926,0.131474074,0.098407407,0.04382963,0.42762963,0.059556296,1.028124539,19.87222222,35.3402963,0.268814815,0.445259259,7.391851852,0.191185185,0.18762963,0.311185185,34.37392593,1.356444444,1.243169827,1485.748148,82.5,24.27272727,11.0,75.0,25.2,10.0,188.9183333,160.9369444,152.8761111,174.5808333,169.3280556,46.03692437129422,52.42775502651037,55.34567503852837,92.16989386236398,81.42569428339459,56.55273296151644,78.2938061221779,79.64655738743988,55.31733616591302,42.763566034155005,138.6708251,534.9916667,43.63520308,317.1416667,87.56529167,2.694070597,1.348057656,1.3937489080822156,1140.889722,3998.965925,0.0,2254.036756,1261.106911,196.2476169,101673.0034,3.228648269,17.50018428373017,1.147518715,24.55520637096774,3.320593814,97.65930100074999
2025-11-01 01:00:00,0.476728844,5.755873521,0.240873521,43.94938126,1.555641492,13.188,8.15,1.025,0.49,87.315,11.655,5.937,68.26,9.4,20.02,2.32,12.48707614,5.044444444,78.46666667,70.29,35.18,0.053,5.25,2.05,9.42,2.6,0.034,0.15,55.1,10.34,0.067,1.97,0.18,96.076,0.46557377,54.41819672,0.575305055,0.468404194,20.64622951,9.640238589,12.98073536,1.281,57.49118758,5.150018242,5.152369225,0.044857026,0.011793679,0.085480524,0.520601222,5.062230127,6.343315547,0.078645506,0.061068546,0.027185433,43.854,0.0,0.0,0.0,0.0,0.0,0.0,0.0,0.0,0.0,0.0,0.0,0.0,0.0,6.0,-0.223809648,4.45562963,0.013562963,94.77742148,0.133251852,0.096185185,0.046940741,0.418740741,0.058267407,1.035481093,19.80555556,35.49140741,0.26437037,0.427481481,7.436296296,0.19562963,0.178740741,0.31562963,34.27614815,1.343111111,1.252440401,1477.303704,82.5,24.27272727,11.0,75.0,25.2,10.0,180.7044444,169.4430556,159.3105556,171.8775,170.3338889,46.73313759277556,56.21345104000309,59.39363382770452,90.56337925182828,78.81182285308489,50.71395742666951,75.80819226925385,67.53796378299347,50.29321873908857,40.4823534691525,133.8669554,534.75,44.10093508,317.0,93.27975,2.717367464,1.34788465,1.3945827105322082,1146.8175,4001.640747,0.0,2248.59655,1246.123086,196.77491,102093.1936,3.215084817,17.50018428373017,1.173227642,24.55520637096774,3.350067533,96.9873715905
2025-11-01 02:00:00,0.479454181,5.788778374,0.242250534,44.2006286,1.564534696,15.463,8.15,1.025,0.49,87.315,11.655,7.005,68.26,9.4,20.02,2.32,12.403617,5.044444444,78.46666667,70.29,35.18,0.053,5.25,2.05,9.42,2.6,0.034,0.15,55.1,10.34,0.067,1.97,0.18,115.019,0.465144392,54.48515111,0.575813852,0.468536118,20.61462727,9.624652302,12.95974818,1.489,57.34693671,5.210566807,5.190393441,0.044679067,0.012063921,0.086432253,0.527417161,5.121151971,6.418659365,0.079407901,0.059950234,0.027534622,49.029,0.0,0.0,0.0,0.0,0.0,0.0,0.0,0.0,0.0,0.0,0.0,0.0,0.0,7.0,0.247133875,4.459781022,0.014,94.77910292,0.135014599,0.094138686,0.050080292,0.41080292,0.057079562,1.042445332,19.74189781,35.63452555,0.260379562,0.410364964,7.479270073,0.199854015,0.170145985,0.320072993,34.18372263,1.329854015,1.261242234,1469.007299,82.5,24.27272727,11.0,75.0,25.2,10.0,173.8833333,163.6544444,153.5436111,174.8972222,166.4946528,40.67223865875931,52.51015007951867,52.961444498702576,91.1547997535088,76.61695638805844,48.19397375629765,76.045421877027,69.03516665602649,50.59869882250244,38.64427140480953,131.5475342,531.6944444,43.68240903,317.0,94.29,2.682138861,1.348214375,1.3822807857953854,1134.843056,4002.284539,0.0,2236.603297,1244.336592,191.7704958,99450.82406,3.307231808,17.50018428373017,1.13134958,24.55520637096774,3.380770953,96.6800482815
2025-11-01 03:00:00,0.478433218,5.776451589,0.241734679,44.10650655,1.561203132,13.282,8.15,1.025,0.49,87.315,11.655,6.033,68.26,9.4,20.02,2.32,12.87554339,5.044444444,78.46666667,70.29,35.18,0.053,5.25,2.05,9.42,2.6,0.034,0.15,55.1,10.34,0.067,1.97,0.18,98.578,0.51692877,46.41024052,0.51445131,0.452625707,24.42595745,11.50440779,15.49086899,1.081,57.44402753,5.168854836,5.172869235,0.044620549,0.011917786,0.085868609,0.522595398,5.083735649,6.368104203,0.078875268,0.06036583,0.027401391,41.112,0.0,0.0,0.0,0.0,0.0,0.0,0.0,0.0,0.0,0.0,0.0,0.0,0.0,6.0,0.157495446,4.446642336,0.014,94.7252781,0.135890511,0.102459854,0.05489781,0.458978102,0.061853285,1.026262987,19.85576642,35.30605839,0.283153285,0.432262774,7.435474453,0.191094891,0.178905109,0.324452555,34.40708029,1.321094891,1.242388355,1469.445255,82.5,24.27272727,11.0,75.0,25.2,10.0,184.9202778,162.8719444,146.9930556,177.8733333,168.1646528,42.064706529725726,49.04303842828915,56.047326561608145,90.96974763656843,71.64263101536324,58.084223381293185,73.74012952815053,70.88701592176352,53.61498058793204,45.16536831764279,155.4257083,528.025,43.63279942,317.0,82.8405,2.737380969,1.347999208,1.4130977203625326,1127.525556,3989.325747,0.0,2223.45255,1244.665403,195.8760522,103543.0777,3.159914419,17.50018428373017,1.175093178,24.55520637096774,3.411249333,99.84390634975
2025-11-01 04:00:00,0.475833929,5.7450686,0.240421354,43.86687951,1.552721243,15.379,8.15,1.025,0.49,87.315,11.655,6.812,68.26,9.4,20.02,2.32,11.91933664,5.044444444,78.46666667,70.29,35.18,0.053,5.25,2.05,9.42,2.6,0.034,0.15,55.1,10.34,0.067,1.97,0.18,115.17,0.535472973,43.51858108,0.492477125,0.446928121,25.79081081,12.17755614,16.397274,1.184,57.45540611,5.166524476,5.149283451,0.04508949,0.011805241,0.085597244,0.522655196,5.073367255,6.361761892,0.078864852,0.061314127,0.027114123,47.659,0.0,0.0,0.0,0.0,0.0,0.0,0.0,0.0,0.0,0.0,0.0,0.0,0.0,7.0,0.027760464,4.43350365,0.014,94.67145328,0.136766423,0.110781022,0.059715328,0.507153285,0.066627007,1.010080642,19.96963504,34.97759124,0.305927007,0.454160584,7.391678832,0.182335766,0.187664234,0.328832117,34.63043796,1.312335766,1.223534475,1469.883212,82.5,24.27272727,11.0,75.0,25.2,10.0,172.8963889,173.6844444,154.1252778,172.6369444,168.3357639,46.780906693758226,54.98769113881578,62.548105056576745,89.28347947049383,73.67496164286041,50.94924068590434,72.31274205948765,58.57570302121286,47.86585725905414,42.83914210959921,129.179595,527.0,43.62161442,317.0,92.2695,2.740788922,1.348042631,1.395787253974294,1125.909167,3974.43645,0.0,2252.230172,1246.541347,196.0807969,103929.4664,3.136796708,17.50018428373017,1.180340034,24.55520637096774,3.295822086,96.3662963375
2025-11-01 05:00:00,0.462905792,5.588978358,0.233889243,42.67504137,1.510534691,15.71,8.15,1.025,0.49,87.315,11.655,6.777,68.26,9.4,20.02,2.32,12.33952387,5.044444444,78.46666667,70.29,35.18,0.053,5.25,2.05,9.42,2.6,0.034,0.15,55.1,10.34,0.067,1.97,0.18,115.695,0.530560272,44.28463497,0.498298492,0.448437517,25.42923599,11.99922673,16.15715061,1.178,57.20984586,5.270677808,5.204916329,0.044987552,0.012224969,0.087130652,0.534522049,5.17114303,6.489844349,0.08018466,0.059790444,0.027593791,46.193,0.0,0.0,0.0,0.0,0.0,0.0,0.0,0.0,0.0,0.0,0.0,0.0,0.0,7.0,-0.133189415,4.435333333,0.014533333,94.67984667,0.1426,0.1122,0.0578,0.490666667,0.06702,1.000811067,19.92266667,34.83133333,0.322133333,0.468,7.334666667,0.188,0.19,0.319333333,34.80466667,1.358,1.211567079,1473.733333,82.5,24.27272727,11.0,75.0,25.2,10.0,184.245,184.4688889,167.9175,184.3283333,180.2399306,43.62836085866155,55.10683159230007,60.845825242317204,88.34665863364543,68.98426249415536,48.90738522961479,69.5996886086734,49.612378751852134,45.51341330712673,39.896243327327426,139.3269242,527.0,44.09288278,317.0,88.56525,2.709735836,1.347786425,1.3832870501975045,1126.59,3867.383883,0.0,2228.845025,1241.502289,192.8147311,101359.1798,3.132581767,17.50018428373017,1.150063435,24.55520637096774,3.363707269,97.7108174565
2025-11-01 06:00:00,0.465677993,5.622449031,0.235289933,42.93060908,1.519580819,15.745,8.15,1.025,0.49,87.315,11.655,6.754,68.26,9.4,20.02,2.32,11.51078458,5.044444444,78.46666667,70.29,35.18,0.053,5.25,2.05,9.42,2.6,0.034,0.15,55.1,10.34,0.067,1.97,0.18,115.399,0.536141907,43.41427199,0.491684464,0.446722596,25.84004435,12.20183822,16.42997021,1.353,57.53735991,5.132066473,5.128171464,0.045179747,0.011653883,0.085061215,0.518768586,5.040028163,6.318966039,0.078430524,0.061928971,0.02692193,48.29,0.0,0.0,0.0,0.0,0.0,0.0,0.0,0.0,0.0,0.0,0.0,0.0,0.0,6.0,-0.223227416,4.442606061,0.015260606,94.71086485,0.150236364,0.111109091,0.053436364,0.450666667,0.06582,0.994055226,19.81721212,34.75133333,0.335951515,0.478909091,7.272848485,0.198909091,0.19,0.304787879,34.9610303,1.423454545,1.202103857,1478.824242,82.5,24.27272727,11.0,75.0,25.2,10.0,183.1958848,160.4609053,148.1580247,174.1012346,166.4790123,45.60592625978117,49.879147925418806,53.86592226563724,91.36533719150023,78.2302479569758,59.23559303566837,76.42393016160668,79.22028482219127,56.575265592276935,43.79255235909521,139.8354069,529.2386831,43.25725695,317.0,82.31666667,2.66551993,1.347875984,1.369376097779323,1128.376955,3884.013366,0.0,2254.481909,1268.495889,193.0321251,100044.9108,3.186854358,17.50018428373017,1.122716077,24.55520637096774,3.31008993,97.77819141425
2025-11-01 07:00:00,0.471118705,5.688138464,0.238038924,43.43218541,1.53733472,13.462,8.15,1.025,0.49,87.315,11.655,5.749,68.26,9.4,20.02,2.32,12.25448447,5.044444444,78.46666667,70.29,35.18,0.053,5.25,2.05,9.42,2.6,0.034,0.15,55.1,10.34,0.067,1.97,0.18,98.862,0.541542751,42.57210037,0.485284666,0.445063222,26.23754647,12.39788704,16.69395308,2.152,57.66087723,5.081048585,5.088644104,0.045486111,0.011391603,0.084179835,0.513134552,4.987638889,6.254316464,0.07779454,0.063177682,0.026535015,37.584,0.0,0.0,0.0,0.0,0.0,0.0,0.0,0.0,0.0,0.0,0.0,0.0,0.0,6.0,0.394021848,4.449878788,0.015987879,94.74188303,0.157872727,0.110018182,0.049072727,0.410666667,0.06462,0.987299386,19.71175758,34.67133333,0.349769697,0.489818182,7.211030303,0.209818182,0.19,0.290242424,35.11739394,1.488909091,1.192640636,1483.915152,82.5,24.27272727,11.0,75.0,25.2,10.0,163.0529167,160.83875,153.45125,167.8645833,161.301875,44.37689068761881,57.40236983413742,58.09734091740718,90.77723777513782,80.0342141358554,46.67100781621926,76.16129218393755,69.7905497753028,50.2827992678439,39.12486574977338,123.1487353,529.375,43.84465983,317.0,99.509625,2.699520112,1.335325279,1.4039485258620492,1132.179167,3864.128508,0.0,2238.929642,1250.899067,195.8718946,102269.7454,3.105025917,17.50018428373017,1.14815654,24.55520637096774,3.305217958,95.56720742725
2025-11-01 08:00:00,0.467419881,5.678654303,0.243655045,43.5794451,1.690667656,13.48,8.7,1.03,0.495,87.18,11.79,5.798,69.87,8.53,19.79,1.81,12.28623145,5.044444444,78.46666667,70.29,35.18,0.047,5.29,2.22,9.72,2.29,0.031,0.13,55.2,10.43,0.067,1.971644612,0.17,99.248,0.315013902,41.70564875,0.938753475,0.420481928,26.08651529,12.59977294,17.06806302,2.158,57.45401505,5.633700604,5.299100867,0.069897171,0.012865627,0.080960483,0.535878592,4.937019945,6.076566901,0.080222051,0.111167383,0.0188506,40.261,0.0,0.0,0.0,0.0,0.0,0.0,0.0,0.0,0.0,0.0,0.0,0.0,0.0,7.0,0.349806907,4.462227979,0.015082902,94.78935544,0.149440415,0.106331606,0.052362694,0.370259067,0.054939896,0.999573145,19.70082902,34.8442487,0.383626943,0.48388601,7.255854922,0.225284974,0.186943005,0.28388601,34.86626943,1.499170984,1.207725639,1479.414508,82.5,24.27272727,11.0,75.0,25.2,10.0,185.1766667,188.3894444,172.1116667,186.4711111,183.0372222,42.73384515723373,53.62219353257427,59.820090015047555,87.62816989337375,65.15092550777388,50.52076546970446,67.53241321737718,45.6302379606679,45.2864773703286,39.448775904996964,146.5250036,527.0,43.38217206,317.0,83.85075,2.685570875,1.318843414,1.362653491720009,1121.841389,3902.751122,0.0,2226.587497,1216.784914,190.1477372,99586.97897,3.214817592,17.50018428373017,1.145007018,24.55520637096774,3.372484253,98.664562977
2025-11-01 09:00:00,0.465931188,5.660568257,0.242879023,43.44064817,1.685283019,18.02,8.7,1.03,0.495,87.18,11.79,8.04,69.87,8.53,19.79,1.81,11.53857433,5.044444444,78.46666667,70.29,35.18,0.047,5.29,2.22,9.72,2.29,0.031,0.13,55.2,10.43,0.067,1.971644612,0.17,132.364,0.314086957,42.1458087,0.938521739,0.421686957,25.88546087,12.49822609,16.93050435,2.875,56.89710089,5.919584344,5.391960285,0.069768532,0.014196193,0.085057785,0.574374563,5.163172306,6.321203388,0.082404925,0.10894462,0.019216174,48.646,0.0,0.0,0.0,0.0,0.0,0.0,0.0,0.0,0.0,0.0,0.0,0.0,0.0,7.0,0.186778681,4.474663212,0.014150259,94.83710674,0.140735751,0.102601036,0.055782383,0.32984456,0.045116062,1.01216944,19.69150259,35.02145078,0.417823834,0.477668394,7.302487047,0.240829016,0.183834197,0.277668394,34.60823834,1.508497409,1.223226714,1474.751295,82.5,24.27272727,11.0,75.0,25.2,10.0,183.0458333,157.5019444,152.7730556,180.6866667,168.501875,46.552573336233735,50.4217623387199,56.07469344423835,91.83769918457966,79.22508558978558,62.4761943118712,75.3161310923092,80.10953267770026,57.67187185282178,45.982809916053554,142.4726419,530.1111111,43.32228733,317.0,80.988,2.687592378,1.344527008,1.386033913048613,1140.187778,3939.210386,0.0,2270.694233,1278.319542,198.6724614,102737.0269,3.146886878,17.50018428373017,1.135934226,24.55520637096774,3.288331067,98.12762505175
2025-11-01 10:00:00,0.470104545,5.711270112,0.245054497,43.82974716,1.700378142,13.487,8.7,1.03,0.495,87.18,11.79,6.032,69.87,8.53,19.79,1.81,12.92380669,5.044444444,78.46666667,70.29,35.18,0.047,5.29,2.22,9.72,2.29,0.031,0.13,55.2,10.43,0.067,1.971644612,0.17,96.969,0.314178755,42.10221806,0.938544689,0.421567618,25.90537202,12.50828264,16.94412728,2.137,56.97484677,5.877469762,5.373377428,0.069927798,0.013985164,0.084464044,0.568612401,5.129997628,6.289712509,0.082159214,0.109428707,0.019103744,37.949,0.0,0.0,0.0,0.0,0.0,0.0,0.0,0.0,0.0,0.0,0.0,0.0,0.0,7.0,0.149435327,4.487098446,0.013217617,94.88485803,0.132031088,0.098870466,0.059202073,0.289430052,0.035292228,1.024765735,19.68217617,35.19865285,0.452020725,0.471450777,7.349119171,0.256373057,0.180725389,0.271450777,34.35020725,1.517823834,1.238727789,1470.088083,82.5,24.27272727,11.0,75.0,25.2,10.0,147.2936111,146.8702778,138.8777778,154.5719444,146.9034028,46.03857786502704,55.60558167366642,58.54903219996076,91.11617321571765,80.37140118555067,51.81687434270995,76.87997939351652,79.2219757840146,54.11988604817833,42.669814527828905,131.5902425,536.3194444,43.34524264,317.0,98.2125,2.694203214,1.348133033,1.415002573046374,1152.937778,3997.606692,0.0,2245.713806,1296.541467,203.6176528,104554.7136,3.138308136,17.50018428373017,1.13932122,24.55520637096774,3.447040583,96.68570713125
2025-11-01 11:00:00,0.472730832,5.743176708,0.246423519,44.07460654,1.709877479,15.834,8.7,1.03,0.495,87.18,11.79,6.983,69.87,8.53,19.79,1.81,13.22535597,5.044444444,78.46666667,70.29,35.18,0.047,5.29,2.22,9.72,2.29,0.031,0.13,55.2,10.43,0.067,1.971644612,0.17,115.41,0.315091342,41.66887609,0.938772836,0.420381255,26.10331215,12.60825655,17.0795552,2.518,57.38961274,5.671066727,5.320814334,0.069606319,0.013068867,0.081476784,0.541088241,4.966304241,6.099660694,0.080359215,0.110570933,0.01901278,46.713,0.0,0.0,0.0,0.0,0.0,0.0,0.0,0.0,0.0,0.0,0.0,0.0,0.0,7.0,0.33089616,4.486,0.013,94.8932,0.13,0.094,0.0548,0.296,0.033,1.029575081,19.472,35.3,0.452,0.462,7.496,0.26,0.176,0.306,34.286,1.512,1.248207291,1471.0,82.5,24.27272727,11.0,75.0,25.2,10.0,160.3391667,168.9841667,151.9302778,172.2463889,163.375,43.046148305227376,54.63154674404126,60.725922860594736,88.87435315917344,70.58057862307174,47.87244128764286,70.82003248025893,56.25554645194558,46.748701252900304,41.48559140144826,138.4672789,533.6611111,42.77450069,317.0,95.5125,2.744872006,1.348021503,1.4040404998244038,1154.078056,3997.593078,0.0,2235.445361,1241.661336,199.8009767,103884.1331,3.159212806,17.50018428373017,1.177813055,24.55520637096774,3.521195058,97.59691445425
2025-11-01 12:00:00,0.469555121,5.704595192,0.244768095,43.77852212,1.698390863,15.847,8.7,1.03,0.495,87.18,11.79,7.02,69.87,8.53,19.79,1.81,12.45434816,5.044444444,78.46666667,70.29,35.18,0.047,5.29,2.22,9.72,2.29,0.031,0.13,55.2,10.43,0.067,1.971644612,0.17,115.316,0.315061926,41.68284459,0.938765481,0.420419497,26.09693168,12.60503396,17.07518977,2.503,57.31452634,5.707260675,5.327343307,0.06973962,0.013221312,0.082006016,0.54586477,4.995085923,6.135480466,0.080716442,0.110456516,0.018996618,44.051,0.0,0.0,0.0,0.0,0.0,0.0,0.0,0.0,0.0,0.0,0.0,0.0,0.0,7.0,0.290326958,4.480782609,0.013,94.88954783,0.13,0.088782609,0.048017391,0.316869565,0.033,1.032014486,19.20069565,35.37826087,0.441565217,0.451565217,7.673391304,0.26,0.170782609,0.352956522,34.28078261,1.501565217,1.25585414,1473.608696,82.5,24.27272727,11.0,75.0,25.2,10.0,181.6869444,159.4152778,145.5544444,182.1630556,167.2049306,41.75549111326717,49.09363618679487,53.80307143007629,91.88252016555109,76.92326837882632,54.90533416797891,75.90657177373998,74.29788029783663,53.48690795155204,44.06491409496131,140.3109214,532.1916667,43.26356264,317.0,88.7625,2.731035369,1.347916,1.401284981991955,1147.859167,4004.680097,0.0,2252.295811,1239.098503,197.0971608,102571.6567,3.20720875,17.50018428373017,1.172575792,24.55520637096774,3.410734969,97.8411970855
2025-11-01 13:00:00,0.474497608,5.764641148,0.247344498,44.23933014,1.716267943,13.794,8.7,1.03,0.495,87.18,11.79,6.062,69.87,8.53,19.79,1.81,13.07997924,5.044444444,78.46666667,70.29,35.18,0.047,5.29,2.22,9.72,2.29,0.031,0.13,55.2,10.43,0.067,1.971644612,0.17,94.82,0.3149317,41.74468205,0.938732925,0.420588789,26.06868582,12.59076778,17.05586434,2.123,55.73284174,6.510698646,5.56941656,0.069918817,0.016902816,0.093558883,0.653701172,5.631198882,6.840522469,0.087143435,0.10481338,0.019798289,29.686,0.0,0.0,0.0,0.0,0.0,0.0,0.0,0.0,0.0,0.0,0.0,0.0,0.0,6.0,0.246989975,4.45144,0.013,94.799648,0.13,0.10024,0.043736,0.41384,0.048096,1.036248265,19.12328,35.5736,0.38288,0.45408,7.74896,0.22328,0.16592,0.35184,34.32896,1.40616,1.261972598,1479.304,82.5,24.27272727,11.0,75.0,25.2,10.0,164.61,158.0838889,143.2752778,167.1486111,158.2794444,42.02178660230783,51.62615821916552,53.93783106189919,90.67447685972388,75.67107495553131,50.425392400523236,75.71759700450045,72.23760028893452,52.00011232581882,40.88409904686171,139.9115308,536.8861111,43.31712972,317.0,93.4875,2.722025214,1.34790815,1.3877123318121143,1156.2475,3993.766639,0.0,2235.444669,1224.279539,195.3065839,100793.9064,3.255302258,17.50018428373017,1.163596264,24.55520637096774,3.489719969,97.788277831
