Repository: saikumar-voptimai/evonith_bf_webapp

# Evonith BF2 — Blast Furnace Intelligence Platform

Monitoring, modelling and optimisation of **Blast Furnace 2 (BF2)** at Evonith Steel: live telemetry from InfluxDB,
manual plant reports from Neon PostgreSQL, a two-zone energy model of the furnace, blend and fuel optimisers, a
conversational assistant (FurnaceMind) and a live digital twin evaluated every hour.

The platform has three deployable parts that share one Python service layer, plus the shared data library:

| Part | Path | What it is |
|---|---|---|
| **Streamlit app** (legacy) | `src/app.py`, `src/custom_pages/` | The original 11-page dashboard; still the home of the model pages. Served under `/legacy` in production |

File: src/assets/data/V10_df_filtered.csv (part 21 of 166)
datetime,Hot Blast PressureBar,Hot Blast Temp.oC,Hot Blast VolumeNm3/Hr.,O2 Enrichment %,OxygenFlowNm3/Hr.,PermeabilityKgs/Hr.,RAFToC,SteamKgs/Hr.,TopPressureBar,TuyereVelocitym/s,Differential PressureTotalBar,Charges/Hrs.,StockRodLevel,COKE_ASH%,COKE_FC%,COKE_IM%,COKE_MOIST%,COKE_MT,COKE_VM%,NUTCOKE_ASH%,NUTCOKE_FC%,NUTCOKE_IM%,NUTCOKE_MOIST%,NUTCOKE_MT,NUTCOKE_VM%,PCI_2_%Ash,PCI_2_%FC,PCI_2_%IM,PCI_2_MT,PCI_2_%VM,Sinter_SP_MT,Sinter_SP_02_Al2O3%,Sinter_SP_02_Basicity,Sinter_SP_02_CaO%,Sinter_SP_02_Cold_Strength_AI,Sinter_SP_02_Cold_strength_TI,Sinter_SP_02_Fe(T)%,Sinter_SP_02_FeO%,Sinter_SP_02_Hot_strength_RDI,Sinter_SP_02_Hot_strength_RI,Sinter_SP_02_K2O%,Sinter_SP_02_MgO%,Sinter_SP_02_MnO%,Sinter_SP_02_Na2O%,Sinter_SP_02_P%,Sinter_SP_02_SiO2%,Sinter_SP_02_TiO2%,ORE_%Al2O3,ORE_%CaO,ORE_%Fe(T),ORE_%K2O,ORE_%LOI,ORE_%MgO,ORE_%MnO,ORE_MT,ORE_%Na2O,ORE_%P,ORE_%SiO2,ORE_%TiO2,ORE_%TM,Geomin Type,FLUX_Al2O3%,FLUX_CaO%,FLUX_Fe2O3%,FLUX_LOI%,FLUX_MgO%,FLUX_MT,FLUX_SiO2%,FLUX_TM%,COKE_DISCHARGE_TIME,WEIGHTED_COKE_ANGLE,TOTAL_COKE_PORTIONS,NON_COKE_DISCHARGE_TIME,WEIGHTED_NON_COKE_ANGLE,TOTAL_NON_COKE_PORTIONS,UnitCost Lakhs/Thm,ActualKg/Thm.,FurnaceTopGasAnalysisCO2ETACO,Act. Fuel RateKg/Thm.,Coke Rate Kg/Thm,ProductionTonnesPerHr
2024-03-01 17:00:00,2.69,1133.0,118068.0,2.728345818,3999.0,1601.0,2349.0,0.0,1.46,226.0,1.23,7.0,1.5,11.1,87.55,0.38,4.1,313.107,0.97,11.22,87.35,0.4,7.3,19.33733333,1.03,10.42,70.88,1.12,73.36666667,17.58,926.6686667,2.025,1.871534111,11.36,4.693333333,81.6,54.08,9.92,24.92,64.1,0.112,2.23,0.37,0.0445,0.08,6.07,0.22,2.43144357,0.08669584,59.62886431,0.035444193,5.046060538,0.066520799,0.187396005,198.6687598,0.008660832,0.147855539,5.961617574,0.245606054,3.003500822,1.0,0.51,0.0,0.75,1.28,0.0,16.70666667,95.84,0.2,82.0,26.9,10.0,60.0,27.875,8.0,123.515,102.0,45.22624434,542.0,440.0,92.45098039
2024-03-01 18:00:00,2.71,1135.0,116300.0,2.769795194,3999.0,1560.0,2333.0,0.0,1.47,222.0,1.24,7.0,1.5,11.1,87.55,0.38,4.1,313.107,0.97,11.22,87.35,0.4,7.3,19.33733333,1.03,10.42,70.88,1.12,73.36666667,17.58,926.6686667,2.025,1.871534111,11.36,4.693333333,81.6,54.08,9.92,24.92,64.1,0.112,2.23,0.37,0.0445,0.08,6.07,0.22,2.43144357,0.08669584,59.62886431,0.035444193,5.046060538,0.066520799,0.187396005,198.6687598,0.008660832,0.147855539,5.961617574,0.245606054,3.003500822,1.0,0.51,0.0,0.75,1.28,0.0,16.70666667,95.84,0.2,82.0,26.9,10.0,60.0,27.875,8.0,124.575,110.0,44.01748734,550.0,440.0,92.90909091
2024-03-01 19:00:00,2.71,1145.0,116159.0,2.773848127,4000.0,1562.0,2314.0,0.0,1.47,224.0,1.24,7.0,1.5,11.1,87.55,0.38,4.1,313.107,0.97,11.22,87.35,0.4,7.3,19.33733333,1.03,10.42,70.88,1.12,73.36666667,17.58,926.6686667,2.025,1.871534111,11.36,4.693333333,81.6,54.08,9.92,24.92,64.1,0.112,2.23,0.37,0.0445,0.08,6.07,0.22,2.43144357,0.08669584,59.62886431,0.035444193,5.046060538,0.066520799,0.187396005,198.6687598,0.008660832,0.147855539,5.961617574,0.245606054,3.003500822,1.0,0.51,0.0,0.75,1.28,0.0,16.70666667,95.84,0.2,82.0,26.9,10.0,60.0,27.875,8.0,124.84,112.0,44.37269373,552.0,440.0,98.75
2024-03-01 20:00:00,2.7,1147.0,113174.0,2.846960094,4000.0,1510.0,2291.0,0.0,1.44,219.0,1.26,7.0,1.5,11.1,87.55,0.38,4.1,313.107,0.97,11.22,87.35,0.4,7.3,19.33733333,1.03,10.42,70.88,1.12,73.36666667,17.58,926.6686667,2.025,1.871534111,11.36,4.693333333,81.6,54.08,9.92,24.92,64.1,0.112,2.23,0.37,0.0445,0.08,6.07,0.22,2.43144357,0.08669584,59.62886431,0.035444193,5.046060538,0.066520799,0.187396005,198.6687598,0.008660832,0.147855539,5.961617574,0.245606054,3.003500822,1.0,0.51,0.0,0.75,1.28,0.0,16.70666667,95.84,0.2,82.0,26.9,10.0,60.0,27.875,8.0,125.635,118.0,42.96003717,558.0,440.0,98.72881356
2024-03-01 21:00:00,2.72,1135.0,117157.0,2.758139545,4000.0,1551.0,2312.0,270.0,1.46,223.0,1.26,7.0,1.5,11.1,87.55,0.38,4.1,313.107,0.97,11.22,87.35,0.4,7.3,19.33733333,1.03,10.42,70.88,1.12,73.36666667,17.58,926.6686667,2.025,1.871534111,11.36,4.693333333,81.6,54.08,9.92,24.92,64.1,0.112,2.23,0.37,0.0445,0.08,6.07,0.22,2.43144357,0.08669584,59.62886431,0.035444193,5.046060538,0.066520799,0.187396005,198.6687598,0.008660832,0.147855539,5.961617574,0.245606054,3.003500822,1.0,0.51,0.0,0.75,1.28,0.0,16.70666667,95.84,0.2,82.0,26.9,10.0,60.0,27.875,8.0,125.2375,115.0,43.183391,555.0,440.0,88.60869565
2024-03-01 22:00:00,2.71,1134.0,117984.0,2.74413547,4002.0,1566.0,2334.0,408.0,1.45,225.0,1.26,8.0,1.5,11.1,87.55,0.38,4.1,313.107,0.97,11.22,87.35,0.4,7.3,19.33733333,1.03,10.42,70.88,1.12,73.36666667,17.58,926.6686667,2.025,1.871534111,11.36,4.693333333,81.6,54.08,9.92,24.92,64.1,0.112,2.23,0.37,0.0445,0.08,6.07,0.22,2.43144357,0.08669584,59.62886431,0.035444193,5.046060538,0.066520799,0.187396005,198.6687598,0.008660832,0.147855539,5.961617574,0.245606054,3.003500822,1.0,0.51,0.0,0.75,1.28,0.0,16.70666667,95.84,0.2,82.0,26.9,10.0,60.0,27.875,8.0,123.25,100.0,43.27605956,540.0,440.0,85.9
2024-03-01 23:00:00,2.7,1146.0,118056.0,2.740227304,3999.0,1594.0,2337.0,402.0,1.47,228.0,1.23,7.0,1.5,10.87,87.76,0.4,3.4,310.8893333,0.97,11.18,87.34,0.44,7.0,19.538000003,1.04,10.52,70.82,1.17,76.10666667,17.49,925.0643333,2.01,1.807695848,11.46,4.693333333,81.64,53.805,10.565,25.80714286,64.1,0.1165,2.275,0.395,0.0445,0.0845,6.34,0.225,2.034161163,0.093507999,59.74567591,0.030253486,4.824076033,0.056791428,0.352085719,203.0401052,0.005343314,0.124274916,6.57515779,0.133610744,3.061925731,1.0,0.63,0.0,0.93,0.94,0.0,15.47666667,96.33,0.4,82.0,26.9,10.0,60.0,27.875,8.0,123.25,100.0,43.45549738,540.0,440.0,92.3
2024-03-03 00:00:00,2.68,1148.0,104215.0,3.105730152,3998.0,1259.0,2319.0,425.0,1.3,236.0,1.38,7.0,1.3,11.33,87.35,0.37,4.5,305.945,0.95,11.41,87.1,0.46,7.7,19.070333333,1.03,11.04,70.33,1.14,79.09333333,17.49,886.0866667,2.385848318,1.878966503,11.00787568,4.8,81.62222222,54.46432057,10.82889288,27.9275,70.44,0.111225019,2.107232212,0.212232212,0.046083034,0.071027678,5.858375291,0.180553558,4.726578367,0.09,59.58971229,0.039738365,4.499206941,0.04,0.178666557,234.1344321,0.0082327,0.097303122,4.541143527,0.371427581,2.2,2.0,1.06,0.0,0.69,1.41,0.0,17.82666667,96.13,0.1,82.0,26.9,10.0,60.0,27.875,8.0,126.09,112.0,42.24513173,557.0,445.0,86.78571429
2024-03-03 01:00:00,2.71,1147.0,103366.0,3.117860227,3998.0,1222.0,2325.0,67.16,1.29,232.0,1.42,7.0,1.3,11.33,87.35,0.37,4.5,305.945,0.95,11.41,87.1,0.46,7.7,19.070333333,1.03,11.04,70.33,1.14,79.09333333,17.49,886.0866667,2.385848318,1.878966503,11.00787568,4.8,81.62222222,54.46432057,10.82889288,27.9275,70.44,0.111225019,2.107232212,0.212232212,0.046083034,0.071027678,5.858375291,0.180553558,4.726578367,0.09,59.58971229,0.039738365,4.499206941,0.04,0.178666557,234.1344321,0.0082327,0.097303122,4.541143527,0.371427581,2.2,2.0,1.06,0.0,0.69,1.41,0.0,17.82666667,96.13,0.1,82.0,26.9,10.0,60.0,27.875,8.0,126.14750000000001,103.0,41.1791801,553.0,450.0,97.08737864
2024-03-03 02:00:00,2.68,1161.0,103260.0,3.120095678,4000.0,1246.0,2320.0,0.0,1.3,236.0,1.38,8.0,1.3,11.33,87.35,0.37,4.5,305.945,0.95,11.41,87.1,0.46,7.7,19.070333333,1.03,11.04,70.33,1.14,79.09333333,17.49,886.0866667,2.385848318,1.878966503,11.00787568,4.8,81.62222222,54.46432057,10.82889288,27.9275,70.44,0.111225019,2.107232212,0.212232212,0.046083034,0.071027678,5.858375291,0.180553558,4.726578367,0.09,59.58971229,0.039738365,4.499206941,0.04,0.178666557,234.1344321,0.0082327,0.097303122,4.541143527,0.371427581,2.2,2.0,1.06,0.0,0.69,1.41,0.0,17.82666667,96.13,0.1,82.0,26.9,10.0,60.0,27.875,8.0,126.4875,115.0,42.00726612,560.0,445.0,95.65217391
2024-03-03 03:00:00,2.7,1169.0,102973.0,3.128785395,4000.0,1225.0,2318.0,0.0,1.29,235.0,1.41,7.0,1.3,11.33,87.35,0.37,4.5,305.945,0.95,11.41,87.1,0.46,7.7,19.070333333,1.03,11.04,70.33,1.14,79.09333333,17.49,886.0866667,2.385848318,1.878966503,11.00787568,4.8,81.62222222,54.46432057,10.82889288,27.9275,70.44,0.111225019,2.107232212,0.212232212,0.046083034,0.071027678,5.858375291,0.180553558,4.726578367,0.09,59.58971229,0.039738365,4.499206941,0.04,0.178666557,234.1344321,0.0082327,0.097303122,4.541143527,0.371427581,2.2,2.0,1.06,0.0,0.69,1.41,0.0,17.82666667,96.13,0.1,82.0,26.9,10.0,60.0,27.875,8.0,127.0175,119.0,41.94270367,564.0,445.0,95.21008403
2024-03-03 04:00:00,2.7,1169.0,102752.0,3.050912025,3892.0,1220.0,2307.0,0.0,1.29,235.0,1.41,7.0,1.3,11.33,87.35,0.37,4.5,305.945,0.95,11.41,87.1,0.46,7.7,19.070333333,1.03,11.04,70.33,1.14,79.09333333,17.49,886.0866667,2.385848318,1.878966503,11.00787568,4.8,81.62222222,54.46432057,10.82889288,27.9275,70.44,0.111225019,2.107232212,0.212232212,0.046083034,0.071027678,5.858375291,0.180553558,4.726578367,0.09,59.58971229,0.039738365,4.499206941,0.04,0.178666557,234.1344321,0.0082327,0.097303122,4.541143527,0.371427581,2.2,2.0,1.06,0.0,0.69,1.41,0.0,17.82666667,96.13,0.1,82.0,26.9,10.0,60.0,27.875,8.0,127.68,124.0,41.96648045,569.0,445.0,93.14516129
2024-03-03 05:00:00,2.67,1170.0,102161.0,2.758899576,3499.0,1242.0,2251.0,0.0,1.3,235.0,1.37,7.0,1.3,11.33,87.35,0.37,4.5,305.945,0.95,11.41,87.1,0.46,7.7,19.070333333,1.03,11.04,70.33,1.14,79.09333333,17.49,886.0866667,2.385848318,1.878966503,11.00787568,4.8,81.62222222,54.46432057,10.82889288,27.9275,70.44,0.111225019,2.107232212,0.212232212,0.046083034,0.071027678,5.858375291,0.180553558,4.726578367,0.09,59.58971229,0.039738365,4.499206941,0.04,0.178666557,234.1344321,0.0082327,0.097303122,4.541143527,0.371427581,2.2,2.0,1.06,0.0,0.69,1.41,0.0,17.82666667,96.13,0.1,82.0,26.9,10.0,60.0,27.875,8.0,129.1375,135.0,41.59472967,580.0,445.0,93.92592593
2024-03-03 06:00:00,2.68,1168.0,102331.0,2.755105924,3500.0,1226.0,2242.0,0.0,1.29,235.0,1.39,7.0,1.3,11.33,87.35,0.37,4.5,305.945,0.95,11.41,87.1,0.46,7.7,19.070333333,1.03,11.04,70.33,1.14,79.09333333,17.49,886.0866667,2.385848318,1.878966503,11.00787568,4.8,81.62222222,54.46432057,10.82889288,27.9275,70.44,0.111225019,2.107232212,0.212232212,0.046083034,0.071027678,5.858375291,0.180553558,4.726578367,0.09,59.58971229,0.039738365,4.499206941,0.04,0.178666557,234.1344321,0.0082327,0.097303122,4.541143527,0.371427581,2.2,2.0,1.06,0.0,0.69,1.41,0.0,17.82666667,96.13,0.1,82.0,26.9,10.0,60.0,27.875,8.0,129.4025,137.0,40.58104681,582.0,445.0,94.16058394
2024-03-03 07:00:00,2.69,1155.0,103038.0,2.736213844,3500.0,1235.0,2279.0,0.0,1.3,234.0,1.39,7.0,1.3,11.33,87.35,0.37,4.5,305.945,0.95,11.41,87.1,0.46,7.7,19.070333333,1.03,11.04,70.33,1.14,79.09333333,17.49,886.0866667,2.385848318,1.878966503,11.00787568,4.8,81.62222222,54.46432057,10.82889288,27.9275,70.44,0.111225019,2.107232212,0.212232212,0.046083034,0.071027678,5.858375291,0.180553558,4.726578367,0.09,59.58971229,0.039738365,4.499206941,0.04,0.178666557,234.1344321,0.0082327,0.097303122,4.541143527,0.371427581,2.2,2.0,1.06,0.0,0.69,1.41,0.0,17.82666667,96.13,0.1,82.0,26.9,10.0,60.0,27.875,8.0,128.475,130.0,40.45570797,575.0,445.0,89.76923077
2024-03-03 08:00:00,2.68,1149.0,102798.0,2.74899832,3499.0,1241.0,2319.0,216.0,1.3,233.0,1.38,6.0,1.3,10.9,87.75,0.38,4.0,305.945,0.97,11.25,87.28,0.43,7.1,19.070333333,1.04,11.38,69.94,1.18,79.09333333,17.5,886.0866667,2.36,1.903929094,10.91,4.8,81.62222222,54.545,10.435,28.7225,70.44,0.1205,2.23,0.235,0.045,0.0675,5.73,0.18,4.840704213,0.235987448,59.52128455,0.04881384,4.391999345,0.0952327,0.168666557,234.1344321,0.008447795,0.085442742,5.000904714,0.41458986,2.652327003,2.0,0.78,0.0,0.52,1.26,0.0,17.82666667,96.98,0.1,82.0,26.9,10.0,60.0,27.875,8.0,126.81,108.0,40.17273576,558.0,450.0,80.46296296
2024-03-03 09:00:00,2.68,1151.0,102318.0,3.072102377,3851.0,1238.0,2322.0,1085.0,1.3,232.0,1.38,7.0,1.3,10.9,87.75,0.38,4.0,305.945,0.97,11.25,87.28,0.43,7.1,19.070333333,1.04,11.38,69.94,1.18,79.09333333,17.5,886.0866667,2.36,1.903929094,10.91,4.8,81.62222222,54.545,10.435,28.7225,70.44,0.1205,2.23,0.235,0.045,0.0675,5.73,0.18,4.840704213,0.235987448,59.52128455,0.04881384,4.391999345,0.0952327,0.168666557,234.1344321,0.008447795,0.085442742,5.000904714,0.41458986,2.652327003,2.0,0.78,0.0,0.52,1.26,0.0,17.82666667,96.98,0.1,82.0,26.9,10.0,60.0,27.875,8.0,125.75,100.0,40.48994685,550.0,450.0,81.3
2024-03-03 10:00:00,2.68,1151.0,102222.0,3.200460189,4000.0,1231.0,2319.0,1251.0,1.3,232.0,1.38,7.0,1.3,10.9,87.75,0.38,4.0,305.945,0.97,11.25,87.28,0.43,7.1,19.070333333,1.04,11.38,69.94,1.18,79.09333333,17.5,886.0866667,2.36,1.903929094,10.91,4.8,81.62222222,54.545,10.435,28.7225,70.44,0.1205,2.23,0.235,0.045,0.0675,5.73,0.18,4.840704213,0.235987448,59.52128455,0.04881384,4.391999345,0.0952327,0.168666557,234.1344321,0.008447795,0.085442742,5.000904714,0.41458986,2.652327003,2.0,0.78,0.0,0.52,1.26,0.0,17.82666667,96.98,0.1,82.0,26.9,10.0,60.0,27.875,8.0,125.8825,101.0,41.07101816,551.0,450.0,80.69306931
2024-03-03 11:00:00,2.65,1150.0,104834.0,3.11863767,4000.0,1296.0,2320.0,1226.0,1.3,240.0,1.35,7.0,1.3,10.9,87.75,0.38,4.0,305.945,0.97,11.25,87.28,0.43,7.1,19.070333333,1.04,11.38,69.94,1.18,79.09333333,17.5,886.0866667,2.36,1.903929094,10.91,4.8,81.62222222,54.545,10.435,28.7225,70.44,0.1205,2.23,0.235,0.045,0.0675,5.73,0.18,4.840704213,0.235987448,59.52128455,0.04881384,4.391999345,0.0952327,0.168666557,234.1344321,0.008447795,0.085442742,5.000904714,0.41458986,2.652327003,2.0,0.78,0.0,0.52,1.26,0.0,17.82666667,96.98,0.1,82.0,26.9,10.0,60.0,27.875,8.0,125.0875,95.0,40.89253188,545.0,450.0,83.47368421
2024-03-03 12:00:00,2.65,1151.0,106850.0,3.044644203,4000.0,1313.0,2323.0,827.0,1.3,243.0,1.35,7.0,1.3,10.9,87.75,0.38,4.0,305.945,0.97,11.25,87.28,0.43,7.1,19.070333333,1.04,11.38,69.94,1.18,79.09333333,17.5,886.0866667,2.36,1.903929094,10.91,4.8,81.62222222,54.545,10.435,28.7225,70.44,0.1205,2.23,0.235,0.045,0.0675,5.73,0.18,4.840704213,0.235987448,59.52128455,0.04881384,4.391999345,0.0952327,0.168666557,234.1344321,0.008447795,0.085442742,5.000904714,0.41458986,2.652327003,2.0,0.78,0.0,0.52,1.26,0.0,17.82666667,96.98,0.1,82.0,26.9,10.0,60.0,27.875,8.0,125.3525,97.0,41.131989,547.0,450.0,86.08247423
2024-03-03 13:00:00,2.64,1158.0,104780.0,3.08813401,4000.0,1314.0,2334.0,362.0,1.3,243.0,1.34,7.0,1.3,10.9,87.75,0.38,4.0,305.945,0.97,11.25,87.28,0.43,7.1,19.070333333,1.04,11.38,69.94,1.18,79.09333333,17.5,886.0866667,2.36,1.903929094,10.91,4.8,81.62222222,54.545,10.435,28.7225,70.44,0.1205,2.23,0.235,0.045,0.0675,5.73,0.18,4.840704213,0.235987448,59.52128455,0.04881384,4.391999345,0.0952327,0.168666557,234.1344321,0.008447795,0.085442742,5.000904714,0.41458986,2.652327003,2.0,0.78,0.0,0.52,1.26,0.0,17.82666667,96.98,0.1,82.0,26.9,10.0,60.0,27.875,8.0,126.4125,105.0,42.50281849,555.0,450.0,86.19047619
2024-03-03 14:00:00,2.64,1156.0,104589.0,3.147677047,4001.0,1300.0,2339.0,1775.0,1.3,241.0,1.34,7.0,1.3,10.9,87.75,0.38,4.0,305.945,0.97,11.25,87.28,0.43,7.1,19.070333333,1.04,11.38,69.94,1.18,79.09333333,17.5,886.0866667,2.36,1.903929094,10.91,4.8,81.62222222,54.545,10.435,28.7225,70.44,0.1205,2.23,0.235,0.045,0.0675,5.73,0.18,4.840704213,0.235987448,59.52128455,0.04881384,4.391999345,0.0952327,0.168666557,234.1344321,0.008447795,0.085442742,5.000904714,0.41458986,2.652327003,2.0,0.78,0.0,0.52,1.26,0.0,17.82666667,96.98,0.1,82.0,26.9,10.0,60.0,27.875,8.0,127.34,112.0,42.52003562,562.0,450.0,89.10714286
2024-03-03 15:00:00,2.64,1171.0,104179.0,3.092592291,4000.0,1297.0,2326.0,0.0,1.3,242.0,1.34,6.0,1.3,10.9,87.75,0.38,4.0,305.945,0.97,11.25,87.28,0.43,7.1,19.070333333,1.04,11.38,69.94,1.18,79.09333333,17.5,886.0866667,2.36,1.903929094,10.91,4.8,81.62222222,54.545,10.435,28.7225,70.44,0.1205,2.23,0.235,0.045,0.0675,5.73,0.18,4.840704213,0.235987448,59.52128455,0.04881384,4.391999345,0.0952327,0.168666557,234.1344321,0.008447795,0.085442742,5.000904714,0.41458986,2.652327003,2.0,0.78,0.0,0.52,1.26,0.0,17.82666667,96.98,0.1,82.0,26.9,10.0,60.0,27.875,8.0,128.93,124.0,42.01303078,574.0,450.0,91.4516129
2024-03-03 16:00:00,2.68,1157.0,102504.0,3.152746662,3999.0,1237.0,2331.0,273.0,1.29,234.0,1.39,7.0,1.3,11.39,87.31,0.36,4.5,305.945,0.94,11.44,87.07,0.44,6.7,19.070333333,1.05,11.42,69.92,1.04,79.09333333,17.62,886.0866667,2.261365912,1.932611712,11.07675058,4.8,81.62222222,54.57911572,9.954320571,28.325,70.44,0.117697341,2.116125097,0.209446442,0.045583034,0.068055356,5.731660673,0.181107115,4.200012224,0.213836499,59.4037876,0.031831445,4.446590591,0.080465401,0.173433857,234.1344321,0.006971065,0.085396202,5.324389106,0.354381041,2.226163501,2.0,0.72,0.0,1.14,1.38,0.0,17.82666667,96.01,0.1,82.0,26.9,10.0,60.0,27.875,8.0,126.62,116.0,40.53431598,561.0,445.0,85.34482759
2024-03-03 17:00:00,2.64,1146.0,100762.0,3.233420932,4000.0,1247.0,2271.0,903.0,1.29,230.0,1.35,7.0,1.3,11.39,87.31,0.36,4.5,305.945,0.94,11.44,87.07,0.44,6.7,19.070333333,1.05,11.42,69.92,1.04,79.09333333,17.62,886.0866667,2.261365912,1.932611712,11.07675058,4.8,81.62222222,54.57911572,9.954320571,28.325,70.44,0.117697341,2.116125097,0.209446442,0.045583034,0.068055356,5.731660673,0.181107115,4.200012224,0.213836499,59.4037876,0.031831445,4.446590591,0.080465401,0.173433857,234.1344321,0.006971065,0.085396202,5.324389106,0.354381041,2.226163501,2.0,0.72,0.0,1.14,1.38,0.0,17.82666667,96.01,0.1,82.0,26.9,10.0,60.0,27.875,8.0,125.03,104.0,40.47948363,549.0,445.0,86.34615385
2024-03-03 18:00:00,2.67,1149.0,102006.0,3.190382344,3999.0,1244.0,2321.0,842.0,1.3,232.0,1.37,7.0,1.3,11.39,87.31,0.36,4.5,305.945,0.94,11.44,87.07,0.44,6.7,19.070333333,1.05,11.42,69.92,1.04,79.09333333,17.62,886.0866667,2.261365912,1.932611712,11.07675058,4.8,81.62222222,54.57911572,9.954320571,28.325,70.44,0.117697341,2.116125097,0.209446442,0.045583034,0.068055356,5.731660673,0.181107115,4.200012224,0.213836499,59.4037876,0.031831445,4.446590591,0.080465401,0.173433857,234.1344321,0.006971065,0.085396202,5.324389106,0.354381041,2.226163501,2.0,0.72,0.0,1.14,1.38,0.0,17.82666667,96.01,0.1,82.0,26.9,10.0,60.0,27.875,8.0,124.89750000000001,103.0,40.96966912,548.0,445.0,86.21359223
2024-03-03 19:00:00,2.67,1150.0,104474.0,3.110553717,4001.0,1269.0,2319.0,700.0,1.3,237.0,1.37,7.0,1.3,11.39,87.31,0.36,4.5,305.945,0.94,11.44,87.07,0.44,6.7,19.070333333,1.05,11.42,69.92,1.04,79.09333333,17.62,886.0866667,2.261365912,1.932611712,11.07675058,4.8,81.62222222,54.57911572,9.954320571,28.325,70.44,0.117697341,2.116125097,0.209446442,0.045583034,0.068055356,5.731660673,0.181107115,4.200012224,0.213836499,59.4037876,0.031831445,4.446590591,0.080465401,0.173433857,234.1344321,0.006971065,0.085396202,5.324389106,0.354381041,2.226163501,2.0,0.72,0.0,1.14,1.38,0.0,17.82666667,96.01,0.1,82.0,26.9,10.0,60.0,27.875,8.0,125.1625,105.0,41.57894737,550.0,445.0,83.04761905
2024-03-03 20:00:00,2.69,1147.0,105431.0,3.069652401,4000.0,1261.0,2325.0,380.0,1.3,238.0,1.39,7.0,1.3,11.39,87.31,0.36,4.5,305.945,0.94,11.44,87.07,0.44,6.7,19.070333333,1.05,11.42,69.92,1.04,79.09333333,17.62,886.0866667,2.261365912,1.932611712,11.07675058,4.8,81.62222222,54.57911572,9.954320571,28.325,70.44,0.117697341,2.116125097,0.209446442,0.045583034,0.068055356,5.731660673,0.181107115,4.200012224,0.213836499,59.4037876,0.031831445,4.446590591,0.080465401,0.173433857,234.1344321,0.006971065,0.085396202,5.324389106,0.354381041,2.226163501,2.0,0.72,0.0,1.14,1.38,0.0,17.82666667,96.01,0.1,82.0,26.9,10.0,60.0,27.875,8.0,125.4275,107.0,42.53158845,552.0,445.0,86.54205607
2024-03-03 21:00:00,2.69,1147.0,104604.0,3.086935571,4000.0,1253.0,2324.0,188.0,1.3,235.0,1.39,8.0,1.3,11.39,87.31,0.36,4.5,305.945,0.94,11.44,87.07,0.44,6.7,19.070333333,1.05,11.42,69.92,1.04,79.09333333,17.62,886.0866667,2.261365912,1.932611712,11.07675058,4.8,81.62222222,54.57911572,9.954320571,28.325,70.44,0.117697341,2.116125097,0.209446442,0.045583034,0.068055356,5.731660673,0.181107115,4.200012224,0.213836499,59.4037876,0.031831445,4.446590591,0.080465401,0.173433857,234.1344321,0.006971065,0.085396202,5.324389106,0.354381041,2.226163501,2.0,0.72,0.0,1.14,1.38,0.0,17.82666667,96.01,0.1,82.0,26.9,10.0,60.0,27.875,8.0,126.4875,115.0,42.73640932,560.0,445.0,90.08695652
2024-03-03 22:00:00,2.66,1150.0,103079.0,3.128525961,3999.0,1261.0,2324.0,99.0,1.3,235.0,1.36,7.0,1.3,11.39,87.31,0.36,4.5,305.945,0.94,11.44,87.07,0.44,6.7,19.070333333,1.05,11.42,69.92,1.04,79.09333333,17.62,886.0866667,2.261365912,1.932611712,11.07675058,4.8,81.62222222,54.57911572,9.954320571,28.325,70.44,0.117697341,2.116125097,0.209446442,0.045583034,0.068055356,5.731660673,0.181107115,4.200012224,0.213836499,59.4037876,0.031831445,4.446590591,0.080465401,0.173433857,234.1344321,0.006971065,0.085396202,5.324389106,0.354381041,2.226163501,2.0,0.72,0.0,1.14,1.38,0.0,17.82666667,96.01,0.1,82.0,26.9,10.0,60.0,27.875,8.0,126.4875,115.0,42.87024301,560.0,445.0,86.17391304
2024-03-03 23:00:00,2.67,1151.0,103840.0,3.130989886,4000.0,1268.0,2320.0,755.0,1.3,236.0,1.37,7.0,1.3,11.2,87.45,0.38,4.3,306.8526667,0.97,11.41,87.1,0.44,6.5,19.263333337,1.05,11.13,70.08,1.09,78.94333333,17.7,894.692,2.355,1.927309799,11.11,4.777777778,81.64444444,54.36,9.995,27.53,70.44,0.123,2.215,0.22,0.044,0.0715,5.765,0.215,4.190015918,0.057334395,60.12979997,0.040757528,4.199248974,0.042364505,0.181762303,260.3751167,0.012484945,0.095346439,4.640228415,0.392924897,2.599397798,2.0,1.45,0.0,0.8,1.33,0.0,19.82,95.61,0.2,82.0,26.9,10.0,60.0,27.875,8.0,124.765,102.0,42.4742268,547.0,445.0,86.2745098
2024-03-04 00:00:00,2.68,1131.0,105346.0,2.694403034,3499.0,1263.0,2252.0,593.0,1.28,229.0,1.4,8.0,1.3,10.65,87.96,0.42,3.5,287.714,0.97,10.76,87.75,0.46,6.6,19.152666662999998,1.03,10.96,70.37,0.98,90.16666667,17.69,964.339,2.315,1.886741001,11.305,5.268333333,80.23166667,53.895,9.735,31.32,65.75,0.101,2.325,0.175,0.041,0.0725,5.995,0.165,4.663756402,0.105266505,59.65308325,0.03740609,4.091497718,0.097703045,0.05837564,310.0548774,0.014770304,0.106552035,4.634810037,0.371066021,2.793274048,2.0,0.57,0.0,0.68,1.28,0.0,20.15666667,96.98,0.1,82.0,26.9,10.0,60.0,27.875,8.0,119.91499999999999,122.0,43.25581395,537.0,415.0,84.42622951
2024-03-04 01:00:00,2.68,1134.0,113135.0,2.492157603,3500.0,1365.0,2224.0,0.0,1.3,246.0,1.38,7.0,1.3,10.65,87.96,0.42,3.5,287.714,0.97,10.76,87.75,0.46,6.6,19.152666662999998,1.03,10.96,70.37,0.98,90.16666667,17.69,964.339,2.315,1.886741001,11.305,5.268333333,80.23166667,53.895,9.735,31.32,65.75,0.101,2.325,0.175,0.041,0.0725,5.995,0.165,4.663756402,0.105266505,59.65308325,0.03740609,4.091497718,0.097703045,0.05837564,310.0548774,0.014770304,0.106552035,4.634810037,0.371066021,2.793274048,2.0,0.57,0.0,0.68,1.28,0.0,20.15666667,96.98,0.1,82.0,26.9,10.0,60.0,27.875,8.0,122.4325,141.0,43.92393321,556.0,415.0,93.61702128
2024-03-04 02:00:00,2.66,1138.0,113762.0,2.478430094,3500.0,1383.0,2289.0,0.0,1.29,249.0,1.37,7.0,1.3,10.65,87.96,0.42,3.5,287.714,0.97,10.76,87.75,0.46,6.6,19.152666662999998,1.03,10.96,70.37,0.98,90.16666667,17.69,964.339,2.315,1.886741001,11.305,5.268333333,80.23166667,53.895,9.735,31.32,65.75,0.101,2.325,0.175,0.041,0.0725,5.995,0.165,4.663756402,0.105266505,59.65308325,0.03740609,4.091497718,0.097703045,0.05837564,310.0548774,0.014770304,0.106552035,4.634810037,0.371066021,2.793274048,2.0,0.57,0.0,0.68,1.28,0.0,20.15666667,96.98,0.1,82.0,26.9,10.0,60.0,27.875,8.0,119.91499999999999,122.0,44.44444444,537.0,415.0,85.90163934
2024-03-04 03:00:00,2.69,1140.0,117302.0,2.418375855,3499.0,1354.0,2272.0,600.0,1.25,253.0,1.44,8.0,1.3,10.65,87.96,0.42,3.5,287.714,0.97,10.76,87.75,0.46,6.6,19.152666662999998,1.03,10.96,70.37,0.98,90.16666667,17.69,964.339,2.315,1.886741001,11.305,5.268333333,80.23166667,53.895,9.735,31.32,65.75,0.101,2.325,0.175,0.041,0.0725,5.995,0.165,4.663756402,0.105266505,59.65308325,0.03740609,4.091497718,0.097703045,0.05837564,310.0548774,0.014770304,0.106552035,4.634810037,0.371066021,2.793274048,2.0,0.57,0.0,0.68,1.28,0.0,20.15666667,96.98,0.1,82.0,26.9,10.0,60.0,27.875,8.0,119.91499999999999,122.0,43.68646939,537.0,415.0,86.06557377
2024-03-04 04:00:00,2.71,1147.0,116032.0,2.438425081,3499.0,1371.0,2254.0,350.0,1.3,247.0,1.41,7.0,1.3,10.65,87.96,0.42,3.5,287.714,0.97,10.76,87.75,0.46,6.6,19.152666662999998,1.03,10.96,70.37,0.98,90.16666667,17.69,964.339,2.315,1.886741001,11.305,5.268333333,80.23166667,53.895,9.735,31.32,65.75,0.101,2.325,0.175,0.041,0.0725,5.995,0.165,4.663756402,0.105266505,59.65308325,0.03740609,4.091497718,0.097703045,0.05837564,310.0548774,0.014770304,0.106552035,4.634810037,0.371066021,2.793274048,2.0,0.57,0.0,0.68,1.28,0.0,20.15666667,96.98,0.1,82.0,26.9,10.0,60.0,27.875,8.0,119.91499999999999,122.0,44.4722475,537.0,415.0,86.2295082
2024-03-04 05:00:00,2.67,1152.0,112399.0,2.508466842,3500.0,1366.0,2263.0,0.0,1.3,246.0,1.37,8.0,1.3,10.65,87.96,0.42,3.5,287.714,0.97,10.76,87.75,0.46,6.6,19.152666662999998,1.03,10.96,70.37,0.98,90.16666667,17.69,964.339,2.315,1.886741001,11.305,5.268333333,80.23166667,53.895,9.735,31.32,65.75,0.101,2.325,0.175,0.041,0.0725,5.995,0.165,4.663756402,0.105266505,59.65308325,0.03740609,4.091497718,0.097703045,0.05837564,310.0548774,0.014770304,0.106552035,4.634810037,0.371066021,2.793274048,2.0,0.57,0.0,0.68,1.28,0.0,20.15666667,96.98,0.1,82.0,26.9,10.0,60.0,27.875,8.0,120.3125,125.0,45.05320353,540.0,415.0,92.08
2024-03-04 06:00:00,2.68,1157.0,113652.0,2.480827479,3500.0,1354.0,2272.0,0.0,1.29,253.0,1.39,7.0,1.3,10.65,87.96,0.42,3.5,287.714,0.97,10.76,87.75,0.46,6.6,19.152666662999998,1.03,10.96,70.37,0.98,90.16666667,17.69,964.339,2.315,1.886741001,11.305,5.268333333,80.23166667,53.895,9.735,31.32,65.75,0.101,2.325,0.175,0.041,0.0725,5.995,0.165,4.663756402,0.105266505,59.65308325,0.03740609,4.091497718,0.097703045,0.05837564,310.0548774,0.014770304,0.106552035,4.634810037,0.371066021,2.793274048,2.0,0.57,0.0,0.68,1.28,0.0,20.15666667,96.98,0.1,82.0,26.9,10.0,60.0,27.875,8.0,120.975,130.0,44.54378725,545.0,415.0,93.0
2024-03-04 07:00:00,2.64,1177.0,113728.0,2.479170609,3500.0,1407.0,2296.0,0.0,1.3,253.0,1.34,8.0,1.3,10.65,87.96,0.42,3.5,287.714,0.97,10.76,87.75,0.46,6.6,19.152666662999998,1.03,10.96,70.37,0.98,90.16666667,17.69,964.339,2.315,1.886741001,11.305,5.268333333,80.23166667,53.895,9.735,31.32,65.75,0.101,2.325,0.175,0.041,0.0725,5.995,0.165,4.663756402,0.105266505,59.65308325,0.03740609,4.091497718,0.097703045,0.05837564,310.0548774,0.014770304,0.106552035,4.634810037,0.371066021,2.793274048,2.0,0.57,0.0,0.68,1.28,0.0,20.15666667,96.98,0.1,82.0,26.9,10.0,60.0,27.875,8.0,121.1075,131.0,44.56988033,546.0,415.0,91.90839695
2024-03-04 08:00:00,2.65,1172.0,115869.0,2.434082241,3501.0,1430.0,2301.0,0.0,1.3,260.0,1.35,8.0,1.3,10.34,88.29,0.41,3.8,287.714,0.96,10.68,87.84,0.45,6.4,19.152666662999998,1.03,10.21,70.91,1.04,90.16666667,17.84,964.339,2.227673778,1.964576876,11.87347556,5.268333333,80.23166667,53.61256711,8.414411557,30.92,65.75,0.093069511,2.429759113,0.232326222,0.042163111,0.064836889,6.043716445,0.17,4.458350312,0.095266505,60.20456803,0.032554567,4.249086506,0.082296955,0.05837564,310.0548774,0.030013958,0.106403557,4.233185677,0.341066021,3.0,2.0,1.06,0.0,0.61,1.34,0.0,20.15666667,96.29,0.1,82.0,26.9,10.0,60.0,27.875,8.0,119.65,120.0,43.68125701,535.0,415.0,95.41666667
2024-03-04 09:00:00,2.63,1179.0,114739.0,2.456636866,3499.0,1441.0,2270.0,0.0,1.3,261.0,1.33,7.0,1.3,10.34,88.29,0.41,3.8,287.714,0.96,10.68,87.84,0.45,6.4,19.152666662999998,1.03,10.21,70.91,1.04,90.16666667,17.84,964.339,2.227673778,1.964576876,11.87347556,5.268333333,80.23166667,53.61256711,8.414411557,30.92,65.75,0.093069511,2.429759113,0.232326222,0.042163111,0.064836889,6.043716445,0.17,4.458350312,0.095266505,60.20456803,0.032554567,4.249086506,0.082296955,0.05837564,310.0548774,0.030013958,0.106403557,4.233185677,0.341066021,3.0,2.0,1.06,0.0,0.61,1.34,0.0,20.15666667,96.29,0.1,82.0,26.9,10.0,60.0,27.875,8.0,122.1675,139.0,42.14895089,554.0,415.0,97.05035971
2024-03-04 10:00:00,2.67,1174.0,112522.0,2.505726409,3500.0,1348.0,2258.0,0.0,1.27,252.0,1.4,7.0,1.3,10.34,88.29,0.41,3.8,287.714,0.96,10.68,87.84,0.45,6.4,19.152666662999998,1.03,10.21,70.91,1.04,90.16666667,17.84,964.339,2.227673778,1.964576876,11.87347556,5.268333333,80.23166667,53.61256711,8.414411557,30.92,65.75,0.093069511,2.429759113,0.232326222,0.042163111,0.064836889,6.043716445,0.17,4.458350312,0.095266505,60.20456803,0.032554567,4.249086506,0.082296955,0.05837564,310.0548774,0.030013958,0.106403557,4.233185677,0.341066021,3.0,2.0,1.06,0.0,0.61,1.34,0.0,20.15666667,96.29,0.1,82.0,26.9,10.0,60.0,27.875,8.0,122.3,140.0,44.13953488,555.0,415.0,93.21428571
2024-03-04 11:00:00,2.64,1162.0,110776.0,2.544470024,3499.0,1335.0,2281.0,0.0,1.26,248.0,1.38,7.0,1.3,10.34,88.29,0.41,3.8,287.714,0.96,10.68,87.84,0.45,6.4,19.152666662999998,1.03,10.21,70.91,1.04,90.16666667,17.84,964.339,2.227673778,1.964576876,11.87347556,5.268333333,80.23166667,53.61256711,8.414411557,30.92,65.75,0.093069511,2.429759113,0.232326222,0.042163111,0.064836889,6.043716445,0.17,4.458350312,0.095266505,60.20456803,0.032554567,4.249086506,0.082296955,0.05837564,310.0548774,0.030013958,0.106403557,4.233185677,0.341066021,3.0,2.0,1.06,0.0,0.61,1.34,0.0,20.15666667,96.29,0.1,82.0,26.9,10.0,60.0,27.875,8.0,121.505,134.0,43.81893382,549.0,415.0,88.58208955
2024-03-04 12:00:00,2.66,1158.0,114395.0,2.464019983,3499.0,1404.0,2304.0,0.0,1.3,254.0,1.36,7.0,1.3,10.34,88.29,0.41,3.8,287.714,0.96,10.68,87.84,0.45,6.4,19.152666662999998,1.03,10.21,70.91,1.04,90.16666667,17.84,964.339,2.227673778,1.964576876,11.87347556,5.268333333,80.23166667,53.61256711,8.414411557,30.92,65.75,0.093069511,2.429759113,0.232326222,0.042163111,0.064836889,6.043716445,0.17,4.458350312,0.095266505,60.20456803,0.032554567,4.249086506,0.082296955,0.05837564,310.0548774,0.030013958,0.106403557,4.233185677,0.341066021,3.0,2.0,1.06,0.0,0.61,1.34,0.0,20.15666667,96.29,0.1,82.0,26.9,10.0,60.0,27.875,8.0,119.65,120.0,43.43157414,535.0,415.0,89.83333333
2024-03-04 13:00:00,2.69,1148.0,114937.0,2.455711951,3500.0,1384.0,2300.0,98.0,1.3,252.0,1.39,8.0,1.3,10.34,88.29,0.41,3.8,287.714,0.96,10.68,87.84,0.45,6.4,19.152666662999998,1.03,10.21,70.91,1.04,90.16666667,17.84,964.339,2.227673778,1.964576876,11.87347556,5.268333333,80.23166667,53.61256711,8.414411557,30.92,65.75,0.093069511,2.429759113,0.232326222,0.042163111,0.064836889,6.043716445,0.17,4.458350312,0.095266505,60.20456803,0.032554567,4.249086506,0.082296955,0.05837564,310.0548774,0.030013958,0.106403557,4.233185677,0.341066021,3.0,2.0,1.06,0.0,0.61,1.34,0.0,20.15666667,96.29,0.1,82.0,26.9,10.0,60.0,27.875,8.0,119.91499999999999,122.0,43.8145513,537.0,415.0,84.59016393
2024-03-04 14:00:00,2.69,1149.0,114164.0,2.470967881,3499.0,1369.0,2303.0,73.0,1.3,250.0,1.39,7.0,1.3,10.34,88.29,0.41,3.8,287.714,0.96,10.68,87.84,0.45,6.4,19.152666662999998,1.03,10.21,70.91,1.04,90.16666667,17.84,964.339,2.227673778,1.964576876,11.87347556,5.268333333,80.23166667,53.61256711,8.414411557,30.92,65.75,0.093069511,2.429759113,0.232326222,0.042163111,0.064836889,6.043716445,0.17,4.458350312,0.095266505,60.20456803,0.032554567,4.249086506,0.082296955,0.05837564,310.0548774,0.030013958,0.106403557,4.233185677,0.341066021,3.0,2.0,1.06,0.0,0.61,1.34,0.0,20.15666667,96.29,0.1,82.0,26.9,10.0,60.0,27.875,8.0,120.3125,125.0,43.14272431,540.0,415.0,84.72
2024-03-04 15:00:00,2.68,1150.0,114016.0,2.474040992,3499.0,1383.0,2292.0,68.0,1.3,251.0,1.38,7.0,1.3,10.34,88.29,0.41,3.8,287.714,0.96,10.68,87.84,0.45,6.4,19.152666662999998,1.03,10.21,70.91,1.04,90.16666667,17.84,964.339,2.227673778,1.964576876,11.87347556,5.268333333,80.23166667,53.61256711,8.414411557,30.92,65.75,0.093069511,2.429759113,0.232326222,0.042163111,0.064836889,6.043716445,0.17,4.458350312,0.095266505,60.20456803,0.032554567,4.249086506,0.082296955,0.05837564,310.0548774,0.030013958,0.106403557,4.233185677,0.341066021,3.0,2.0,1.06,0.0,0.61,1.34,0.0,20.15666667,96.29,0.1,82.0,26.9,10.0,60.0,27.875,8.0,120.445,126.0,42.70857407,541.0,415.0,87.93650794
2024-03-04 16:00:00,2.75,1122.0,108036.0,2.616682171,3498.0,1208.0,2267.0,281.0,1.3,229.0,1.45,7.0,1.3,10.43,88.23,0.39,3.7,287.714,0.95,10.8,87.72,0.44,6.0,19.152666662999998,1.04,10.06,70.85,1.01,90.16666667,18.08,964.339,2.3,1.933673643,11.475,5.268333333,80.23166667,53.71,8.185,31.12,65.75,0.095,2.34,0.27,0.0425,0.066,5.935,0.17,4.279809758,0.09215737,60.42111612,0.031243654,4.230012942,0.076890865,0.05296955,310.0548774,0.024324872,0.101456858,4.215178134,0.339441661,2.229695502,2.0,0.82,0.0,0.8,1.17,0.0,20.15666667,95.35,0.1,82.0,26.9,10.0,60.0,27.875,8.0,119.91499999999999,122.0,43.94116274,537.0,415.0,88.44262295
2024-03-04 17:00:00,2.64,1131.0,115800.0,2.455326768,3500.0,1433.0,2253.0,777.0,1.3,253.0,1.34,7.0,1.3,10.43,88.23,0.39,3.7,287.714,0.95,10.8,87.72,0.44,6.0,19.152666662999998,1.04,10.06,70.85,1.01,90.16666667,18.08,964.339,2.3,1.933673643,11.475,5.268333333,80.23166667,53.71,8.185,31.12,65.75,0.095,2.34,0.27,0.0425,0.066,5.935,0.17,4.279809758,0.09215737,60.42111612,0.031243654,4.230012942,0.076890865,0.05296955,310.0548774,0.024324872,0.101456858,4.215178134,0.339441661,2.229695502,2.0,0.82,0.0,0.8,1.17,0.0,20.15666667,95.35,0.1,82.0,26.9,10.0,60.0,27.875,8.0,119.65,120.0,42.80766567,535.0,415.0,85.91666667
2024-03-04 18:00:00,2.67,1148.0,116668.0,2.437097406,3498.0,1417.0,2265.0,837.0,1.3,257.0,1.37,7.0,1.3,10.43,88.23,0.39,3.7,287.714,0.95,10.8,87.72,0.44,6.0,19.152666662999998,1.04,10.06,70.85,1.01,90.16666667,18.08,964.339,2.3,1.933673643,11.475,5.268333333,80.23166667,53.71,8.185,31.12,65.75,0.095,2.34,0.27,0.0425,0.066,5.935,0.17,4.279809758,0.09215737,60.42111612,0.031243654,4.230012942,0.076890865,0.05296955,310.0548774,0.024324872,0.101456858,4.215178134,0.339441661,2.229695502,2.0,0.82,0.0,0.8,1.17,0.0,20.15666667,95.35,0.1,82.0,26.9,10.0,60.0,27.875,8.0,119.65,120.0,42.12497075,535.0,415.0,87.5
2024-03-04 19:00:00,2.7,1140.0,117149.0,2.437296703,3500.0,1426.0,2247.0,1178.0,1.3,256.0,1.4,8.0,1.3,10.43,88.23,0.39,3.7,287.714,0.95,10.8,87.72,0.44,6.0,19.152666662999998,1.04,10.06,70.85,1.01,90.16666667,18.08,964.339,2.3,1.933673643,11.475,5.268333333,80.23166667,53.71,8.185,31.12,65.75,0.095,2.34,0.27,0.0425,0.066,5.935,0.17,4.279809758,0.09215737,60.42111612,0.031243654,4.230012942,0.076890865,0.05296955,310.0548774,0.024324872,0.101456858,4.215178134,0.339441661,2.229695502,2.0,0.82,0.0,0.8,1.17,0.0,20.15666667,95.35,0.1,82.0,26.9,10.0,60.0,27.875,8.0,119.7825,121.0,44.60303301,536.0,415.0,84.62809917
2024-03-04 20:00:00,2.7,1136.0,117626.0,2.420639676,3499.0,1397.0,2253.0,948.0,1.29,255.0,1.41,7.0,1.3,10.43,88.23,0.39,3.7,287.714,0.95,10.8,87.72,0.44,6.0,19.152666662999998,1.04,10.06,70.85,1.01,90.16666667,18.08,964.339,2.3,1.933673643,11.475,5.268333333,80.23166667,53.71,8.185,31.12,65.75,0.095,2.34,0.27,0.0425,0.066,5.935,0.17,4.279809758,0.09215737,60.42111612,0.031243654,4.230012942,0.076890865,0.05296955,310.0548774,0.024324872,0.101456858,4.215178134,0.339441661,2.229695502,2.0,0.82,0.0,0.8,1.17,0.0,20.15666667,95.35,0.1,82.0,26.9,10.0,60.0,27.875,8.0,120.0475,123.0,43.37125609,538.0,415.0,87.15447154
2024-03-04 21:00:00,2.65,1163.0,115658.0,2.438520289,3501.0,1426.0,2284.0,0.0,1.3,258.0,1.35,8.0,1.3,10.43,88.23,0.39,3.7,287.714,0.95,10.8,87.72,0.44,6.0,19.152666662999998,1.04,10.06,70.85,1.01,90.16666667,18.08,964.339,2.3,1.933673643,11.475,5.268333333,80.23166667,53.71,8.185,31.12,65.75,0.095,2.34,0.27,0.0425,0.066,5.935,0.17,4.279809758,0.09215737,60.42111612,0.031243654,4.230012942,0.076890865,0.05296955,310.0548774,0.024324872,0.101456858,4.215178134,0.339441661,2.229695502,2.0,0.82,0.0,0.8,1.17,0.0,20.15666667,95.35,0.1,82.0,26.9,10.0,60.0,27.875,8.0,120.71000000000001,128.0,43.10541962,543.0,415.0,96.875
2024-03-04 22:00:00,2.65,1162.0,116033.0,2.429256157,3499.0,1458.0,2299.0,0.0,1.3,261.0,1.35,7.0,1.3,10.43,88.23,0.39,3.7,287.714,0.95,10.8,87.72,0.44,6.0,19.152666662999998,1.04,10.06,70.85,1.01,90.16666667,18.08,964.339,2.3,1.933673643,11.475,5.268333333,80.23166667,53.71,8.185,31.12,65.75,0.095,2.34,0.27,0.0425,0.066,5.935,0.17,4.279809758,0.09215737,60.42111612,0.031243654,4.230012942,0.076890865,0.05296955,310.0548774,0.024324872,0.101456858,4.215178134,0.339441661,2.229695502,2.0,0.82,0.0,0.8,1.17,0.0,20.15666667,95.35,0.1,82.0,26.9,10.0,60.0,27.875,8.0,120.71000000000001,128.0,43.60211348,543.0,415.0,91.5625
2024-03-04 23:00:00,2.73,1139.0,111048.0,2.538966339,3500.0,1289.0,2290.0,0.0,1.29,239.0,1.44,7.0,1.3,10.45,88.19,0.4,3.6,286.9363333,0.96,10.7,87.81,0.46,6.9,19.101333333,1.03,10.47,70.69,0.98,90.42666667,17.86,956.345,2.355,1.859183159,11.35,5.222222222,79.24444444,53.735,8.425,31.92,65.75,0.1055,2.295,0.26,0.043,0.066,6.105,0.17,4.588161121,0.151420585,59.94345817,0.035345413,4.309747405,0.110863532,0.058272935,303.3094176,0.010598882,0.105791055,4.377378416,0.352785262,2.022841169,2.0,0.7,0.0,0.82,1.24,0.0,17.59,96.71,0.1,82.0,26.9,10.0,60.0,27.875,8.0,119.91499999999999,122.0,43.94424132,537.0,415.0,86.47540984
2024-03-06 00:00:00,2.67,1139.0,116898.0,2.411979575,3500.0,1427.0,2271.0,0.0,1.3,256.0,1.37,7.0,1.3,10.93850913,87.69656541,0.4,2.358199782,288.7353333,0.964925457,11.02,87.52,0.44,5.6,19.39866667,1.02,10.0,69.9,1.12,95.24333333,18.98,919.9706667,2.395,1.80675578,10.235,5.087777778,79.77888889,55.21,10.08,27.83,65.63,0.093,1.93,0.22,0.048,0.0675,5.665,0.175,3.25,0.23,63.35,0.028,3.32,0.05,0.05,84.03,0.043,0.072,2.1,0.273,3.6,2.0,0.77,0.0,0.43,1.3,0.0,11.85,96.28,0.1,82.0,26.9,10.0,60.0,27.875,8.0,121.3725,133.0,42.48441468,548.0,415.0,88.42105263
2024-03-06 01:00:00,2.67,1149.0,118102.0,2.387404315,3500.0,1442.0,2311.0,0.0,1.3,260.0,1.37,7.0,1.3,10.93850913,87.69656541,0.4,2.358199782,288.7353333,0.964925457,11.02,87.52,0.44,5.6,19.39866667,1.02,10.0,69.9,1.12,95.24333333,18.98,919.9706667,2.395,1.80675578,10.235,5.087777778,79.77888889,55.21,10.08,27.83,65.63,0.093,1.93,0.22,0.048,0.0675,5.665,0.175,3.25,0.23,63.35,0.028,3.32,0.05,0.05,84.03,0.043,0.072,2.1,0.273,3.6,2.0,0.77,0.0,0.43,1.3,0.0,11.85,96.28,0.1,82.0,26.9,10.0,60.0,27.875,8.0,120.71000000000001,128.0,41.22847836,543.0,415.0,87.5
2024-03-06 02:00:00,2.67,1179.0,119716.0,2.355235442,3500.0,1461.0,2301.0,0.0,1.3,270.0,1.37,8.0,1.3,10.93850913,87.69656541,0.4,2.358199782,288.7353333,0.964925457,11.02,87.52,0.44,5.6,19.39866667,1.02,10.0,69.9,1.12,95.24333333,18.98,919.9706667,2.395,1.80675578,10.235,5.087777778,79.77888889,55.21,10.08,27.83,65.63,0.093,1.93,0.22,0.048,0.0675,5.665,0.175,3.25,0.23,63.35,0.028,3.32,0.05,0.05,84.03,0.043,0.072,2.1,0.273,3.6,2.0,0.77,0.0,0.43,1.3,0.0,11.85,96.28,0.1,82.0,26.9,10.0,60.0,27.875,8.0,122.035,138.0,40.23627519,553.0,415.0,88.1884058
2024-03-06 03:00:00,2.63,1176.0,115183.0,2.447871637,3500.0,1440.0,2274.0,0.0,1.3,261.0,1.33,7.0,1.3,10.93850913,87.69656541,0.4,2.358199782,288.7353333,0.964925457,11.02,87.52,0.44,5.6,19.39866667,1.02,10.0,69.9,1.12,95.24333333,18.98,919.9706667,2.395,1.80675578,10.235,5.087777778,79.77888889,55.21,10.08,27.83,65.63,0.093,1.93,0.22,0.048,0.0675,5.665,0.175,3.25,0.23,63.35,0.028,3.32,0.05,0.05,84.03,0.043,0.072,2.1,0.273,3.6,2.0,0.77,0.0,0.43,1.3,0.0,11.85,96.28,0.1,82.0,26.9,10.0,60.0,27.875,8.0,122.3,140.0,41.43287735,555.0,415.0,93.21428571
2024-03-06 04:00:00,2.62,1189.0,112317.0,2.51029713,3500.0,1417.0,2257.0,0.0,1.3,258.0,1.32,7.0,1.3,10.93850913,87.69656541,0.4,2.358199782,288.7353333,0.964925457,11.02,87.52,0.44,5.6,19.39866667,1.02,10.0,69.9,1.12,95.24333333,18.98,919.9706667,2.395,1.80675578,10.235,5.087777778,79.77888889,55.21,10.08,27.83,65.63,0.093,1.93,0.22,0.048,0.0675,5.665,0.175,3.25,0.23,63.35,0.028,3.32,0.05,0.05,84.03,0.043,0.072,2.1,0.273,3.6,2.0,0.77,0.0,0.43,1.3,0.0,11.85,96.28,0.1,82.0,26.9,10.0,60.0,27.875,8.0,122.83,144.0,42.15549348,559.0,415.0,92.84722222
2024-03-06 05:00:00,2.67,1178.0,115266.0,2.446110007,3500.0,1400.0,2301.0,0.0,1.3,259.0,1.37,7.0,1.3,10.93850913,87.69656541,0.4,2.358199782,288.7353333,0.964925457,11.02,87.52,0.44,5.6,19.39866667,1.02,10.0,69.9,1.12,95.24333333,18.98,919.9706667,2.395,1.80675578,10.235,5.087777778,79.77888889,55.21,10.08,27.83,65.63,0.093,1.93,0.22,0.048,0.0675,5.665,0.175,3.25,0.23,63.35,0.028,3.32,0.05,0.05,84.03,0.043,0.072,2.1,0.273,3.6,2.0,0.77,0.0,0.43,1.3,0.0,11.85,96.28,0.1,82.0,26.9,10.0,60.0,27.875,8.0,121.6375,135.0,40.92509979,550.0,415.0,86.59259259
2024-03-06 06:00:00,2.69,1149.0,118163.0,2.385491165,3499.0,1420.0,2326.0,0.0,1.3,259.0,1.39,6.0,1.3,10.93850913,87.69656541,0.4,2.358199782,288.7353333,0.964925457,11.02,87.52,0.44,5.6,19.39866667,1.02,10.0,69.9,1.12,95.24333333,18.98,919.9706667,2.395,1.80675578,10.235,5.087777778,79.77888889,55.21,10.08,27.83,65.63,0.093,1.93,0.22,0.048,0.0675,5.665,0.175,3.25,0.23,63.35,0.028,3.32,0.05,0.05,84.03,0.043,0.072,2.1,0.273,3.6,2.0,0.77,0.0,0.43,1.3,0.0,11.85,96.28,0.1,82.0,26.9,10.0,60.0,27.875,8.0,120.3125,125.0,40.74507966,540.0,415.0,86.48
2024-03-06 07:00:00,2.67,1147.0,120035.0,2.350321266,3502.0,1457.0,2311.0,0.0,1.3,264.0,1.37,8.0,1.3,10.93850913,87.69656541,0.4,2.358199782,288.7353333,0.964925457,11.02,87.52,0.44,5.6,19.39866667,1.02,10.0,69.9,1.12,95.24333333,18.98,919.9706667,2.395,1.80675578,10.235,5.087777778,79.77888889,55.21,10.08,27.83,65.63,0.093,1.93,0.22,0.048,0.0675,5.665,0.175,3.25,0.23,63.35,0.028,3.32,0.05,0.05,84.03,0.043,0.072,2.1,0.273,3.6,2.0,0.77,0.0,0.43,1.3,0.0,11.85,96.28,0.1,82.0,26.9,10.0,60.0,27.875,8.0,120.975,130.0,40.8372093,545.0,415.0,84.61538462
