Repository: saikumar-voptimai/evonith_bf_webapp

# Evonith BF2 — Blast Furnace Intelligence Platform

Monitoring, modelling and optimisation of **Blast Furnace 2 (BF2)** at Evonith Steel: live telemetry from InfluxDB,
manual plant reports from Neon PostgreSQL, a two-zone energy model of the furnace, blend and fuel optimisers, a
conversational assistant (FurnaceMind) and a live digital twin evaluated every hour.

The platform has three deployable parts that share one Python service layer, plus the shared data library:

| Part | Path | What it is |
|---|---|---|
| **Streamlit app** (legacy) | `src/app.py`, `src/custom_pages/` | The original 11-page dashboard; still the home of the model pages. Served under `/legacy` in production |

File: src/assets/data/furnace_dataset_20260525_002530_771382.csv (part 21 of 209)
GO%,ORE_NA2O%,ORE_P%,ORE_TIO2%,ORE_AL2O3%,ORE_SIO2%,ORE_MNO%,ORE_CAO%,ORE_K2O%,ORE_CALC_MT,PELLET_PCT_SIO2,PELLET_PCT_AL2O3,PELLET_PCT_FE2O3,PELLET_PCT_MGO,PELLET_PCT_TIO2,PELLET_PCT_NA2O,TOTAL_PELLET_CALC_MT,PELLET_PCT_K2O,PELLET_PCT_TM,PELLET_PCT_LOI,PELLET_PCT_MNO,PELLET_PCT_CAO,PELLET_PCT_P,CHARGES/HRS.,STOCKRODLEVEL,CHEM_PCT_C,CHEM_PCT_CR,CHEM_PCT_FE,CHEM_PCT_MN,CHEM_PCT_P,CHEM_PCT_S,CHEM_PCT_SI,CHEM_PCT_TI,SLAG_BASICITY,SLAG_PCT_AL2O3,SLAG_PCT_CAO,SLAG_PCT_FEO,SLAG_PCT_K2O,SLAG_PCT_MGO,SLAG_PCT_MNO,SLAG_PCT_NA2O,SLAG_PCT_S,SLAG_PCT_SIO2,SLAG_PCT_TIO2,SLAG_T_BASICITY,HMT_GT_1480C,COKE_DISCHARGE_TIME,WEIGHTED_COKE_ANGLE,TOTAL_COKE_PORTIONS,NON_COKE_DISCHARGE_TIME,WEIGHTED_NON_COKE_ANGLE,TOTAL_NON_COKE_PORTIONS,TOTAL HEAT LOAD,FTG_UPTAKE_TEMP_A,FTG_UPTAKE_TEMP_B,FTG_UPTAKE_TEMP_C,FTG_UPTAKE_TEMP_D,FTG_UPTAKE_TEMP_AVG,HEARTH_TEMP_A,HEARTH_TEMP_B,HEARTH_TEMP_C,HEARTH_TEMP_D,HEARTH_TEMP_AVG,BOSH_TEMP_A,BOSH_TEMP_C,BOSH_TEMP_D,BELLY_TEMP_A,BELLY_TEMP_C,BELLY_TEMP_D,LOWER_STACK_TEMP_A,LOWER_STACK_TEMP_B,LOWER_STACK_TEMP_C,LOWER_STACK_TEMP_D,PCI_KG/THM,ACT. FUEL RATEKG/THM.,FURNACETOPGASANALYSISCO2ETACO,COKE RATE KG/THM,PRODUCTIONTONNESPERHR,HOT BLAST PRESSUREBAR,TOPPRESSUREBAR,DIFFERENTIAL PRESSURETOTALBAR,HOT BLAST TEMP.OC,OXYGENFLOWNM3/HR.,STEAMKGS/HR.,RAFTOC,PERMEABILITYKGS/HR.,TUYEREVELOCITYM/S,HOT BLAST VOLUMENM3/HR.,O2 ENRICHMENT %,BOTTOMBAR,FURNACE TOP GAS ANALYSISH2%,UNITCOST LAKHS/THM,BOSH_TEMP_B,FURNACE TOP GAS ANALYSISCO2%,FURNACE TOP GAS ANALYSISONLINE (ANALYZER)CO%
2025-10-30 05:00:00,0.703890913,8.304415128,0.351945456,65.87370593,1.946932311,31.571,9.6,1.025,0.505,86.965,12.01,6.365,68.79,9.63,19.54,2.04,12.8784749,5.07,79.33,71.82,36.86,0.05,5.42,2.27,9.15,2.21,0.027,0.14,55.36,10.07,0.066,1.857933579,0.18,116.032,0.2,97.19,0.65,0.51,1.12,0.0,0.0,1.029,54.1837997,6.036992168,4.799803261,0.062506148,0.012748401,0.10624127,0.681424502,6.514466346,8.356790511,0.114987704,0.090019674,0.036750369,26.431,0.0,0.0,0.0,0.0,0.0,0.0,0.0,0.0,0.0,0.0,0.0,0.0,0.0,7.0,-0.080719499,4.258666667,0.013,94.958,0.146066667,0.0944,0.0328,0.44,0.057066667,1.076981949,17.88666667,37.04466667,0.328666667,0.369333333,7.985333333,0.164666667,0.174666667,0.367333333,34.4,1.028666667,1.309145492,1482.866667,82.5,24.27272727,11.0,75.0,25.2,10.0,-1.8617746588843715,192.8141667,191.4211111,163.3516667,179.4433333,181.7575694,59.40313215666407,328.4557940792919,449.84323595213897,579.4017959954007,355.7802160511616,103.1603298931345,63.486729576959334,66.58061142414553,60.781949805249575,107.8646695605484,54.195623051856394,67.60957549001145,145.29262039950828,76.11398395113906,50.402153977028924,138.9563542,540.0,42.32374856,330.0,92.68,2.674057106,1.341553914,1.2465755761060247,1139.721944,4508.644947,0.0,2259.010497,1308.154797,202.0677883,104141.7968,3.548961092,1.093820672,3.470775439,100.9117169315,57.62819444444473,18.180447263888883,24.43288265277776
2025-10-30 06:00:00,0.697628496,8.230531935,0.348814248,65.287637,1.929610733,31.752,9.6,1.025,0.505,86.965,12.01,6.522,68.79,9.63,19.54,2.04,12.11506368,5.07,79.33,71.82,36.86,0.05,5.42,2.27,9.15,2.21,0.027,0.14,55.36,10.07,0.066,1.857933579,0.18,121.906,0.2,97.19,0.65,0.51,1.12,0.0,0.0,0.913,55.28552153,5.606518076,4.633033637,0.067717699,0.011393398,0.098840868,0.617426658,6.062103741,7.755377554,0.104564602,0.106696636,0.037063062,31.81,0.0,0.0,0.0,0.0,0.0,0.0,0.0,0.0,0.0,0.0,0.0,0.0,0.0,7.0,-0.183980681,4.32152381,0.013,94.84228571,0.151495238,0.096971429,0.029371429,0.482857143,0.062495238,1.088385801,17.78666667,37.29609524,0.262952381,0.357904762,8.076761905,0.158952381,0.168952381,0.36447619,34.27142857,1.005809524,1.324096526,1489.152381,82.5,24.27272727,11.0,75.0,25.2,10.0,-3.0044218586196365,184.8688797,172.6709544,148.6087137,172.2929461,169.6103734,58.42904488496002,328.55607273097456,448.061042796256,589.9821704200202,358.0581657615753,94.17832076012654,55.288477666768614,56.825683843479936,63.64351810014658,107.21781401086366,63.89572136568969,69.49671339470473,156.52838199404505,83.00451782959674,51.554349267750084,147.1137025,540.0,42.30694934,330.0,82.35170124,2.576846237,1.309306025,1.2035477408529607,1144.475104,4486.234938,0.0,2280.015502,1309.131432,198.8017112,99448.89191,3.692584361,1.039863254,3.421387552,101.99256558125,57.62819444444473,18.180447263888883,24.43288265277776
2025-10-30 07:00:00,0.69638016,8.215804226,0.34819008,65.17081134,1.926157889,36.532,9.6,1.025,0.505,86.965,12.01,7.563,68.79,9.63,19.54,2.04,12.86017319,5.07,79.33,71.82,36.86,0.05,5.42,2.27,9.15,2.21,0.027,0.14,55.36,10.07,0.066,1.857933579,0.18,129.196,0.2,97.19,0.65,0.51,1.12,0.0,0.0,0.233,56.85740621,4.992337971,4.395094613,0.075153293,0.009460144,0.088282323,0.526117558,5.416694139,6.897309949,0.089693413,0.130490539,0.037509198,45.501,0.0,0.0,0.0,0.0,0.0,0.0,0.0,0.0,0.0,0.0,0.0,0.0,0.0,7.0,-0.225745885,4.384380952,0.013,94.72657143,0.15692381,0.099542857,0.025942857,0.525714286,0.06792381,1.099789652,17.68666667,37.54752381,0.197238095,0.34647619,8.168190476,0.153238095,0.163238095,0.361619048,34.14285714,0.982952381,1.33904756,1495.438095,82.5,24.27272727,11.0,75.0,25.2,10.0,-1.0970749941179463,158.4454167,162.5808333,139.2229167,156.5133333,154.190625,60.07488553568324,329.048929812141,450.0815749544545,573.7182306956288,355.3938794487068,97.682595105131,64.23748571626626,62.49069407397883,60.14825896076877,115.44838405207787,52.20690158654682,73.4644295904383,167.28022364457513,83.38146054973025,49.36819878421571,131.3693558,540.0,43.74303917,330.0,97.89325,2.644434713,1.308319821,1.261385956207808,1138.873333,4009.242333,0.0,2233.002217,1286.918329,201.1062437,102959.313,3.190617808,1.082687012,3.349717883,99.9064396435,57.62819444444473,18.180447263888883,24.43288265277776
2025-10-30 08:00:00,0.680865279,8.251791153,0.310829801,65.07443911,2.294219962,31.851,9.85,1.01,0.475,87.62,11.37,6.799,69.17,9.25,19.67,1.91,12.58217671,5.07,79.33,71.82,36.86,0.046,5.33,2.09,9.33,1.94,0.031,0.11,55.64,10.29,0.061,1.930581614,0.16,115.633,0.0,0.0,0.0,0.0,0.0,0.0,0.0,0.0,56.64941405,5.335744724,5.463873523,0.060326436,0.01217954,0.086391723,0.589073892,5.652621731,6.796353889,0.065571263,0.090326436,0.038804138,43.929,0.0,0.0,0.0,0.0,0.0,0.0,0.0,0.0,0.0,0.0,0.0,0.0,0.0,7.0,0.246152996,4.410545455,0.013236364,94.62672727,0.164727273,0.107145455,0.023290909,0.580727273,0.0736,1.103487335,17.32509091,37.81054545,0.174181818,0.344727273,8.170363636,0.152363636,0.16,0.352909091,34.26618182,0.967636364,1.341976838,1496.4,82.5,24.27272727,11.0,75.0,25.2,10.0,-1.346666674035518,141.5791667,134.8163889,120.4416667,143.4694444,135.0766667,60.2159731183899,328.911727218484,449.0258751303484,579.0170818895753,356.888815553251,91.08906732832178,60.64120478717723,54.96903844561763,62.20833827540427,120.49112051087798,58.929102614994044,78.11533428336168,188.27831270463548,92.30926422024416,50.394444291727595,134.3465801,540.0,44.57162722,330.0,93.65461111,2.651387225,1.310066444,1.2556199155367749,1146.585556,3773.046594,0.0,2232.131739,1253.661206,197.4532014,100677.4898,3.080865658,1.039538238,3.213380919,100.30092186325001,57.62819444444473,18.180447263888883,24.43288265277776
2025-10-30 09:00:00,0.681228064,8.256187947,0.31099542,65.10911266,2.295442389,27.295,9.85,1.01,0.475,87.62,11.37,6.083,69.17,9.25,19.67,1.91,12.26942804,5.07,79.33,71.82,36.86,0.046,5.33,2.09,9.33,1.94,0.031,0.11,55.64,10.29,0.061,1.930581614,0.16,99.33,0.2,95.83,0.89,0.55,1.1,0.0,0.0,0.382,56.28806214,5.478332238,5.519215709,0.061628605,0.012895733,0.087954326,0.611308429,5.802696716,6.981261897,0.067850059,0.091628605,0.038022837,34.987,0.0,0.0,0.0,0.0,0.0,0.0,0.0,0.0,0.0,0.0,0.0,0.0,0.0,7.0,0.288217667,4.388727273,0.013781818,94.54763636,0.175636364,0.121327273,0.021654545,0.651636364,0.0796,1.09710772,16.62145455,38.08872727,0.206909091,0.355636364,8.055818182,0.157818182,0.16,0.336545455,34.71890909,0.962181818,1.329185359,1490.4,82.5,24.27272727,11.0,75.0,25.2,10.0,-3.0842278085221295,167.3752778,148.5016667,133.2194444,157.4738889,151.6425694,60.327764854807725,327.4731171302193,448.56126663000083,585.0280451503506,356.8456627427086,99.98749370766454,59.147110591328754,58.09868623467429,64.3499707293534,120.90181580835656,63.31412195897456,76.7125997593827,182.9701101879901,89.36385364533491,54.29255320177525,132.3865181,536.0555556,44.18853281,330.0,92.67883333,2.685518642,1.345383003,1.2599241989503123,1137.29,4439.834489,0.0,2272.387508,1294.988042,200.7237644,103966.5048,3.492220917,1.054738842,3.159424833,100.04121364825,57.62819444444473,18.180447263888883,24.43288265277776
2025-10-30 10:00:00,0.678589395,8.224208431,0.309790811,64.85691904,2.286551223,31.646,9.85,1.01,0.475,87.62,11.37,7.161,69.17,9.25,19.67,1.91,12.21458572,5.07,79.33,71.82,36.86,0.046,5.33,2.09,9.33,1.94,0.031,0.11,55.64,10.29,0.061,1.930581614,0.16,116.085,0.2,95.83,0.89,0.55,1.1,0.0,0.0,0.529,56.29446453,5.475805888,5.518235162,0.061605533,0.012883043,0.08792664,0.61091448,5.800037704,6.977985717,0.067809683,0.091605533,0.03803668,40.049,0.0,0.0,0.0,0.0,0.0,0.0,0.0,0.0,0.0,0.0,0.0,0.0,0.0,7.0,0.207781419,4.396615385,0.014276923,94.57664615,0.174461538,0.120076923,0.021830769,0.619076923,0.077015385,1.102495557,16.628,38.14738462,0.22,0.368307692,8.046,0.165538462,0.162769231,0.335538462,34.60646154,0.987692308,1.335063145,1485.507692,82.5,24.27272727,11.0,75.0,25.2,10.0,-1.928035799976584,151.1586111,150.4455556,136.125,147.5369444,146.3165278,59.86968290808351,328.1433893561569,448.9648921521993,589.3857992472067,358.55650569260575,101.3576881255854,61.777905737685245,63.221275725615556,62.594167073985076,110.97062052019055,67.3320661060639,71.24149265940392,168.95496074982464,86.74770197660483,54.66744091409646,140.341705,532.9472222,43.1293365,330.0,87.03461111,2.716531567,1.347890692,1.2431176810199902,1128.120833,4427.615819,0.0,2266.840294,1278.909392,199.3605344,104718.1706,3.459793844,1.096325955,3.172614467,101.0952759125,57.62819444444473,18.180447263888883,24.43288265277776
2025-10-30 11:00:00,0.671196964,8.134615385,0.306416006,64.15037944,2.261641945,26.091,9.85,1.01,0.475,87.62,11.37,5.485,69.17,9.25,19.67,1.91,10.95821982,5.07,79.33,71.82,36.86,0.046,5.33,2.09,9.33,1.94,0.031,0.11,55.64,10.29,0.061,1.930581614,0.16,85.955,0.0,0.0,0.0,0.0,0.0,0.0,0.0,3.018,50.61629993,5.092546913,5.047969062,0.057006411,0.012343482,0.081081056,0.574173532,5.393176568,6.492635158,0.06355161,0.084163617,0.033689169,38.529,0.0,0.0,0.0,0.0,0.0,0.0,0.0,0.0,0.0,0.0,0.0,0.0,0.0,6.0,0.25687251,4.424307692,0.014738462,94.67772308,0.165230769,0.108538462,0.023215385,0.517538462,0.068707692,1.115728361,17.108,38.05969231,0.22,0.382153846,8.106,0.174769231,0.167384615,0.344769231,34.11723077,1.033846154,1.353387107,1481.353846,82.5,24.27272727,11.0,75.0,25.2,10.0,-1.6956667803673184,150.9363889,147.9783333,133.4355556,149.8725,145.5556944,60.32465591354446,327.9865701306219,449.0976277529268,584.555288351094,357.4247659397773,99.36717809759779,61.85420438061925,61.777581378600075,62.43511710406984,116.18272577109491,63.225127313018724,73.8269359392541,174.2979251119948,87.48764595115502,53.81794395043718,119.4937392,526.0555556,43.44653381,330.0,91.70538889,2.742368294,1.347934708,1.2554248406950015,1087.776944,4259.284783,0.0,2263.440356,1254.536392,192.0927764,104698.4728,3.334254731,1.123962289,3.063834267,98.332920444,57.62819444444473,18.180447263888883,24.43288265277776
2025-10-30 12:00:00,0.645213429,7.819706235,0.294553957,61.66697482,2.174088729,33.36,9.85,1.01,0.475,87.62,11.37,6.661,69.17,9.25,19.67,1.91,10.60834656,5.07,79.33,71.82,36.86,0.046,5.33,2.09,9.33,1.94,0.031,0.11,55.64,10.29,0.061,1.930581614,0.16,103.016,0.0,0.0,0.0,0.0,0.0,0.0,0.0,3.187,46.74905223,4.638532275,4.629131825,0.052030795,0.011108563,0.074109203,0.52074997,4.912697382,5.912667061,0.057704607,0.077042757,0.03131143,42.215,0.0,0.0,0.0,0.0,0.0,0.0,0.0,0.0,0.0,0.0,0.0,0.0,0.0,7.0,-0.247842426,4.433809524,0.014628571,94.71840952,0.158761905,0.10212381,0.02412381,0.482285714,0.065857143,1.118760019,17.46914286,37.89114286,0.221238095,0.394952381,8.136285714,0.175047619,0.17247619,0.35,33.86971429,1.06247619,1.358985037,1480.609524,82.5,24.27272727,11.0,75.0,25.2,10.0,1.3138740281328296,210.2725,200.8966667,167.6855556,187.2147222,191.5173611,60.5602381844908,329.52853478058967,449.5454842558518,573.8958244601448,355.680493613653,93.7112336109256,65.9098483512443,67.9844461545276,59.364642437089515,111.42217092200707,48.59920773192798,68.67723790283463,131.80176009397036,71.4412021603484,47.109156577851735,114.4620906,528.8888889,42.85434764,330.0,92.68,2.681483769,1.3479335,1.2570971550803556,1118.668333,3654.331203,0.0,2265.55885,1275.466025,194.1556581,101920.3221,2.943103217,1.141156229,3.099223575,97.6662270045,57.62819444444473,18.180447263888883,24.43288265277776
2025-10-30 13:00:00,0.671784929,8.141741258,0.306684424,64.20657478,2.26362313,32.287,9.85,1.01,0.475,87.62,11.37,6.982,69.17,9.25,19.67,1.91,10.88764369,5.07,79.33,71.82,36.86,0.046,5.33,2.09,9.33,1.94,0.031,0.11,55.64,10.29,0.061,1.930581614,0.16,113.194,0.011802233,5.655039872,0.052519936,0.03245614,0.064912281,0.0,0.0,2.508,47.71071474,4.460169395,4.584546599,0.050486146,0.010106486,0.072357305,0.491172166,4.725234887,5.680471662,0.054710957,0.075715995,0.032782935,31.76,0.0,0.0,0.0,0.0,0.0,0.0,0.0,0.0,0.0,0.0,0.0,0.0,0.0,7.0,-0.156505767,4.41952381,0.013771429,94.68012381,0.155904762,0.102409524,0.024409524,0.533714286,0.070142857,1.108451715,17.67485714,37.61685714,0.224095238,0.406380952,8.127714286,0.163619048,0.178190476,0.35,33.93828571,1.068190476,1.347941233,1484.32381,82.5,24.27272727,11.0,75.0,25.2,10.0,2.37197573729847,153.286351,156.3905292,137.8885794,143.3139276,147.7198468,59.94002982278385,331.3688393977267,449.44107097878594,576.0567537989219,357.91983511979794,84.27074251117511,65.9179406231462,60.514892235496944,58.97337757797366,113.50989928773078,55.45273735923778,73.29385251060566,158.66736580828444,84.49005914343033,44.71654691020839,124.8501234,531.2395543,43.35717365,330.0,87.20571031,2.543729078,1.347958465,1.2275557321808872,1137.542897,3007.144841,0.0,2228.455961,1329.649501,191.1918457,95283.30646,2.610444538,1.043431713,3.230278944,99.0426413505,57.62819444444473,18.180447263888883,24.43288265277776
2025-10-30 14:00:00,0.676769711,8.202154651,0.308960086,64.68300076,2.280419679,35.551,9.85,1.01,0.475,87.62,11.37,7.662,69.17,9.25,19.67,1.91,10.74633917,5.07,79.33,71.82,36.86,0.046,5.33,2.09,9.33,1.94,0.031,0.11,55.64,10.29,0.061,1.930581614,0.16,127.399,0.0,0.0,0.0,0.0,0.0,0.0,0.0,2.637,43.94641919,4.164450024,4.251522884,0.04703947,0.009561621,0.067320756,0.460687117,4.411626853,5.304897389,0.05125224,0.070339595,0.03002663,36.838,0.0,0.0,0.0,0.0,0.0,0.0,0.0,0.0,0.0,0.0,0.0,0.0,0.0,7.0,-0.008325137,4.405238095,0.012914286,94.6418381,0.153047619,0.102695238,0.024695238,0.585142857,0.074428571,1.098143411,17.88057143,37.34257143,0.226952381,0.417809524,8.119142857,0.152190476,0.183904762,0.35,34.00685714,1.073904762,1.336897429,1488.038095,82.5,24.27272727,11.0,75.0,25.2,10.0,1.3953480492451291,129.1647222,129.6325,117.9172222,124.1458333,125.2150694,60.16983791167864,330.9711328932486,448.84673856974075,580.2866159214559,358.7724742505221,83.85328916846014,63.2918360585239,56.483686906447105,60.71619932764616,118.7312372770088,61.96339144737327,77.55413720992695,179.69249506601153,92.18368230924528,47.49253123095005,123.934254,529.4583333,44.67329881,330.0,86.71,2.5450223,1.347878033,1.226888598109532,1136.460278,3078.472519,0.0,2236.878172,1335.843989,191.7692728,95651.18453,2.656842158,0.998615071,3.090711836,98.921288655,57.62819444444473,18.180447263888883,24.43288265277776
2025-10-30 15:00:00,0.684505926,8.295914211,0.312491836,65.4223979,2.306487359,27.253,9.85,1.01,0.475,87.62,11.37,6.02,69.17,9.25,19.67,1.91,11.35325695,5.07,79.33,71.82,36.86,0.046,5.33,2.09,9.33,1.94,0.031,0.11,55.64,10.29,0.061,1.930581614,0.16,90.31,0.113231552,54.25489822,0.503880407,0.311386768,0.622773537,0.0,0.0,0.786,46.57872725,4.56363538,4.582649195,0.051287281,0.010807406,0.073145136,0.510317761,4.833679248,5.816172055,0.056608745,0.076145278,0.031372625,35.105,0.0,0.0,0.0,0.0,0.0,0.0,0.0,0.0,0.0,0.0,0.0,0.0,0.0,7.0,0.277235872,4.390952381,0.012057143,94.60355238,0.150190476,0.102980952,0.024980952,0.636571429,0.078714286,1.087835108,18.08628571,37.06828571,0.229809524,0.429238095,8.110571429,0.140761905,0.189619048,0.35,34.07542857,1.079619048,1.325853625,1491.752381,82.5,24.27272727,11.0,75.0,25.2,10.0,-2.0278225179056335,139.4455556,118.2063889,104.6405556,120.0711111,120.5909028,60.979596723745246,329.3217219698488,448.83887568871677,575.36246559822,356.20680884800106,92.14815685980463,60.956598685398745,53.133325780759435,63.84504443037445,135.03590065010275,59.932072100456956,86.99815179714508,211.05542539807675,98.43652653025545,50.56741299562253,115.7916649,532.6666667,44.78009792,335.3333333,98.049,2.668567475,1.348192692,1.2648728559428968,1134.035556,3553.4607,0.0,2248.081419,1262.380736,193.1608467,99809.67106,2.928706764,1.038513442,3.035582236,99.17572892425,57.62819444444473,18.180447263888883,24.43288265277776
2025-10-30 16:00:00,0.702796623,8.538231318,0.358874872,65.52457029,2.691561536,32.103,9.85,1.01,0.475,87.62,11.37,7.195,68.86,8.9,20.26,1.98,11.54698214,5.07,79.33,71.82,36.86,0.055,5.32,1.85,9.86,2.36,0.033,0.15,55.25,10.13,0.068,1.904135338,0.2,110.692,0.2,95.83,0.89,0.55,1.1,0.0,0.0,0.673,55.50367513,5.084493587,5.308312398,0.066959319,0.015659372,0.079881396,0.559988056,5.404176473,8.97152034,0.065401075,0.088546653,0.032805368,45.378,0.0,0.0,0.0,0.0,0.0,0.0,0.0,0.0,0.0,0.0,0.0,0.0,0.0,7.0,0.240826963,4.426851852,0.014055556,94.66361111,0.160555556,0.108796296,0.025685185,0.529444444,0.071,1.107076257,17.68685185,37.455,0.211111111,0.444259259,8.277592593,0.187962963,0.193703704,0.332037037,33.83703704,1.117592593,1.351852317,1494.0,82.5,24.27272727,11.0,75.0,25.2,10.0,-1.4864098411627964,149.2505556,149.4941667,129.1744444,132.3819444,140.0752778,59.9507179527962,329.92228075166213,449.3958492444261,577.9369288418889,356.4619144268308,97.98577170135859,62.789183589557496,61.50971998093925,61.66014221208245,121.04767896580199,59.31013351643459,77.15903719630023,176.47016038886755,87.37646736921407,50.349824852476544,122.3449986,535.0,44.43663956,340.0,94.3805,2.708208661,1.348236742,1.233592880552601,1139.2075,3980.378386,0.0,2269.693264,1243.363422,194.47303,101248.3342,3.226861908,1.077509249,3.062427692,101.2107123145,57.62819444444473,18.180447263888883,24.43288265277776
2025-10-30 17:00:00,0.702771013,8.537920175,0.358861794,65.5221825,2.691463453,31.945,9.85,1.01,0.475,87.62,11.37,7.199,68.86,8.9,20.26,1.98,10.90225447,5.07,79.33,71.82,36.86,0.055,5.32,1.85,9.86,2.36,0.033,0.15,55.25,10.13,0.068,1.904135338,0.2,113.581,0.2,95.83,0.89,0.55,1.1,0.0,0.0,0.673,55.30216573,5.150997041,5.333050516,0.067731802,0.016081125,0.080540704,0.570545055,5.474468085,9.104027107,0.066535048,0.089163512,0.032304529,45.966,0.0,0.0,0.0,0.0,0.0,0.0,0.0,0.0,0.0,0.0,0.0,0.0,0.0,6.0,0.136254095,4.421296296,0.012388889,94.67527778,0.143888889,0.104907407,0.02512963,0.546111111,0.071,1.125105993,17.6812963,37.605,0.177777778,0.416481481,8.749814815,0.149074074,0.182592593,0.370925926,33.42592593,0.989814815,1.386950044,1494.0,82.5,24.27272727,11.0,75.0,25.2,10.0,-0.7396236332370876,170.9716667,164.7361111,144.4805556,152.1033333,158.0729167,59.84477391254126,329.52498295735467,448.7995037954538,583.8232504184847,357.6449834343448,96.29675414579069,62.076805126222524,62.858764922851265,61.982157257164005,114.78887250959366,61.933574239885,72.61170024133799,159.15995198586887,82.90365394559137,50.752769539449716,124.2981681,531.2222222,43.76775217,340.0,87.7105,2.695103431,1.3481149,1.2260475599087122,1129.721944,4018.968278,0.0,2283.867817,1253.299144,193.7431656,101213.1879,3.259814444,1.094163873,3.127869406,101.46950727325,57.62819444444473,18.180447263888883,24.43288265277776
2025-10-30 18:00:00,0.742307404,9.018245275,0.379050589,69.20832013,2.842879421,32.062,9.85,1.01,0.475,87.62,11.37,6.972,68.86,8.9,20.26,1.98,10.65943632,5.07,79.33,71.82,36.86,0.055,5.32,1.85,9.86,2.36,0.033,0.15,55.25,10.13,0.068,1.904135338,0.2,113.194,0.2,95.83,0.89,0.55,1.1,0.0,0.0,0.452,55.28005487,5.148015096,5.33092705,0.067853159,0.016145071,0.080445495,0.570248057,5.471595852,9.14178713,0.066551392,0.089144847,0.03219811,44.647,0.0,0.0,0.0,0.0,0.0,0.0,0.0,0.0,0.0,0.0,0.0,0.0,0.0,7.0,0.280682145,4.423285714,0.012657143,94.68588571,0.143285714,0.101042857,0.026971429,0.536857143,0.070014286,1.114382624,17.85414286,37.37385714,0.183142857,0.423142857,8.695714286,0.153142857,0.186571429,0.370142857,33.54357143,1.012571429,1.373703654,1493.014286,82.5,24.27272727,11.0,75.0,25.2,10.0,-1.3050153443156916,174.8297222,156.5572222,142.6063889,156.2172222,157.5526389,60.36550427077742,328.59001277096127,447.95127383458066,588.7455165505281,358.09434282617696,97.10383419211234,59.8520130788508,60.64383893510674,64.0632348319308,119.16148656614843,66.72392581277356,74.51187087093359,167.08279882978184,85.586766810592,53.41727149202818,122.93203,526.9444444,43.92514811,340.0,86.71,2.713268322,1.348175822,1.2324384898990217,1137.651111,4206.726406,0.0,2309.001881,1252.266797,196.1712847,102347.3723,3.368869067,1.12881693,3.172919881,101.288493975,57.62819444444473,18.180447263888883,24.43288265277776
2025-10-30 19:00:00,0.706803944,8.586915997,0.360921163,65.89818896,2.70690872,27.487,9.85,1.01,0.475,87.62,11.37,5.978,68.86,8.9,20.26,1.98,11.25652973,5.07,79.33,71.82,36.86,0.055,5.32,1.85,9.86,2.36,0.033,0.15,55.25,10.13,0.068,1.904135338,0.2,96.705,0.2,95.83,0.89,0.55,1.1,0.0,0.0,0.391,55.5348319,5.073171077,5.303998012,0.066843583,0.01559595,0.079762505,0.558208523,5.392237297,8.953381787,0.065214809,0.088442539,0.0328776,40.245,0.0,0.0,0.0,0.0,0.0,0.0,0.0,0.0,0.0,0.0,0.0,0.0,0.0,7.0,0.177549184,4.427571429,0.013514286,94.69617143,0.147571429,0.097185714,0.029542857,0.519714286,0.068728571,1.094908311,18.08128571,37.02671429,0.200285714,0.440285714,8.481428571,0.170285714,0.195142857,0.357285714,33.82214286,1.081142857,1.345743837,1491.728571,82.5,24.27272727,11.0,75.0,25.2,10.0,-1.1439591845712869,146.6280556,155.8977778,134.6252778,139.58,144.1827778,60.112907660477944,329.24760926305925,449.3483528218934,582.5141197006295,357.22823940848457,100.96509295813915,63.03409526210578,65.84926870782351,61.12220308824661,114.09453108322475,61.976339016290815,72.28573610347595,162.91340526219915,83.20389339101203,53.102927808061,121.8509489,528.5416667,43.24276544,337.1527778,92.3795,2.748087008,1.347976342,1.23621953845596,1124.061667,4242.950489,0.0,2283.408644,1245.159058,196.2956136,104427.6275,3.331600117,1.157830882,3.232952331,100.43344517925001,57.62819444444473,18.180447263888883,24.43288265277776
2025-10-30 20:00:00,0.704830655,8.562942632,0.359913526,65.71421124,2.699351443,31.917,9.85,1.01,0.475,87.62,11.37,6.869,68.86,8.9,20.26,1.98,10.96360927,5.07,79.33,71.82,36.86,0.055,5.32,1.85,9.86,2.36,0.033,0.15,55.25,10.13,0.068,1.904135338,0.2,113.49,0.2,95.83,0.89,0.55,1.1,0.0,0.0,0.451,55.45151132,5.080960721,5.30495101,0.067233157,0.015804214,0.079713865,0.559783231,5.401006676,9.052692274,0.065476459,0.088532038,0.032571837,46.132,0.0,0.0,0.0,0.0,0.0,0.0,0.0,0.0,0.0,0.0,0.0,0.0,0.0,7.0,0.25945173,4.437222222,0.014240741,94.71752778,0.151685185,0.095722222,0.03437037,0.483518519,0.065712963,1.070140826,18.38574074,36.53148148,0.238888889,0.462037037,8.145740741,0.192037037,0.2,0.342777778,34.1437037,1.160925926,1.308824138,1488.351852,82.5,24.27272727,11.0,75.0,25.2,10.0,-1.5773683028470629,165.3244444,165.9388889,143.4938889,151.71,156.6168056,59.91235912168531,328.9116258604675,449.60552711739626,579.9120325948938,356.42746484826836,101.2852764978981,63.44212788558821,64.93282601862356,61.33961319585461,115.25390594129715,58.5467033544916,72.69678389150127,162.72342358739576,82.57389938444783,51.47874788877917,117.4085379,530.0555556,43.69851558,333.4166667,93.38,2.74121085,1.348037181,1.2434121705262582,1097.364167,4248.125492,0.0,2269.061281,1240.623997,191.4177058,103569.6111,3.360667467,1.152737485,3.189830911,98.91079794675001,57.62819444444473,18.180447263888883,24.43288265277776
2025-10-30 21:00:00,0.703828928,8.550772724,0.359402006,65.62081625,2.695515044,31.706,9.85,1.01,0.475,87.62,11.37,6.739,68.86,8.9,20.26,1.98,11.39868022,5.07,79.33,71.82,36.86,0.055,5.32,1.85,9.86,2.36,0.033,0.15,55.25,10.13,0.068,1.904135338,0.2,112.642,0.2,95.83,0.89,0.55,1.1,0.0,0.0,0.541,55.39345783,5.056566994,5.29157963,0.067610762,0.016000581,0.079193881,0.556658153,5.37640798,9.18925279,0.065345202,0.088343882,0.032209492,44.713,0.0,0.0,0.0,0.0,0.0,0.0,0.0,0.0,0.0,0.0,0.0,0.0,0.0,7.0,0.307146618,4.453888889,0.014796296,94.75336111,0.155574074,0.097388889,0.042148148,0.422407407,0.060435185,1.038451502,18.7912963,35.84259259,0.305555556,0.489814815,7.651296296,0.219814815,0.2,0.326111111,34.52148148,1.25537037,1.26018767,1482.240741,82.5,24.27272727,11.0,75.0,25.2,10.0,-2.4846677228187417,169.7905556,158.9525,136.5025,156.7297222,155.4938194,59.81329461625653,328.34303970032073,449.2626539169788,579.7271737981156,356.27269601940577,97.6105456132615,60.71434583848708,59.464426138109985,62.52049924649478,117.78859050840174,57.8999864882993,75.39775293758754,174.4976241060818,86.5015146059655,51.191674133761495,122.0676828,525.2916667,43.55578503,330.0,93.38,2.725790797,1.347911789,1.251741786984264,1097.665833,4180.866153,0.0,2250.769106,1238.420156,189.6931864,102244.329,3.352209861,1.141740503,3.271002128,98.673967971,57.62819444444473,18.180447263888883,24.43288265277776
2025-10-30 22:00:00,0.706777162,8.586590623,0.360907487,65.89569196,2.706806151,31.736,9.85,1.01,0.475,87.62,11.37,6.566,68.86,8.9,20.26,1.98,11.19030242,5.07,79.33,71.82,36.86,0.055,5.32,1.85,9.86,2.36,0.033,0.15,55.25,10.13,0.068,1.904135338,0.2,105.561,0.2,95.83,0.89,0.55,1.1,0.0,0.0,0.756,55.54357593,4.999884856,5.269790452,0.067060704,0.015698661,0.078586347,0.547782718,5.316691294,9.106666883,0.064425362,0.087824368,0.032546857,46.29,0.0,0.0,0.0,0.0,0.0,0.0,0.0,0.0,0.0,0.0,0.0,0.0,0.0,7.0,0.256112921,4.44972973,0.015,94.73384054,0.158027027,0.09877027,0.042945946,0.438513514,0.063172973,1.034539723,18.91689189,35.75945946,0.306891892,0.5,7.487972973,0.255675676,0.2,0.322567568,34.56756757,1.282297297,1.251166726,1482.567568,82.5,24.27272727,11.0,75.0,25.2,10.0,-0.04482392127701473,152.4997222,160.3208333,140.6438889,147.7227778,150.2968056,60.24078393009352,329.3760685372304,449.8153206253753,578.874102524959,356.9511083109632,98.03049161132908,65.56068917525056,65.71328045738122,60.03134764290565,113.28466488593148,57.870194345762826,71.74091448401657,160.42502221484014,82.65997548705137,50.538961593612875,120.5273594,521.2361111,44.41390608,330.0,92.8445,2.718131064,1.347919642,1.2492438045444128,1105.481389,3928.379231,0.0,2253.065453,1262.759658,193.723915,103526.0862,3.112441808,1.141680255,3.104689083,98.4698751205,57.62819444444473,18.180447263888883,24.43288265277776
2025-10-30 23:00:00,0.751944135,9.135321299,0.383971473,70.10679147,2.879786049,26.922,9.85,1.01,0.475,87.62,11.37,5.876,68.86,8.9,20.26,1.98,11.61469786,5.07,79.33,71.82,36.86,0.055,5.32,1.85,9.86,2.36,0.033,0.15,55.25,10.13,0.068,1.904135338,0.2,97.393,0.2,95.83,0.89,0.55,1.1,0.0,0.0,0.813,55.15062286,5.149099212,5.327222528,0.068497553,0.01648753,0.080190364,0.571134464,5.473874015,9.320944492,0.066842009,0.089191332,0.031667975,38.211,0.0,0.0,0.0,0.0,0.0,0.0,0.0,0.0,0.0,0.0,0.0,0.0,0.0,6.0,0.198243172,4.433513514,0.015,94.68227297,0.159648649,0.099986486,0.039702703,0.499324324,0.070551351,1.046709681,18.88040541,36.02702703,0.270405405,0.5,7.516351351,0.296216216,0.2,0.326621622,34.42162162,1.270135135,1.265081086,1486.621622,82.5,24.27272727,11.0,75.0,25.2,10.0,0.28113838472441444,172.5761111,177.3547222,146.4397222,166.1797222,165.6375694,59.93074833097204,329.01818659597467,449.54292210988154,581.9858523760199,357.9669684700469,94.11215815983462,63.968503495286,66.84988894034984,59.43999271882722,102.99608173436815,57.014769596078224,66.7339714922071,141.91462662740815,77.17507021607193,50.64095596379099,133.3202997,524.2777778,43.71543642,330.0,87.11875,2.696280956,1.347928661,1.2511451196137604,1108.225556,3846.961317,0.0,2238.954447,1284.557253,195.3704361,103514.0225,3.048784306,1.131030468,3.242701928,100.16493971025,57.62819444444473,18.180447263888883,24.43288265277776
2025-10-31 00:00:00,0.698936761,8.283144167,0.364339375,65.37289364,2.825489034,32.053,9.0,1.025,0.49,87.32,11.655,7.021,69.05,9.16,19.76,2.03,11.89112928,5.266666667,77.22222222,71.82,36.86,0.051,5.39,1.9,9.9,2.62,0.033,0.15,55.15,10.27,0.068,1.905380334,0.19,110.711,0.2,95.83,0.89,0.55,1.1,0.0,0.0,0.942,56.25148098,5.706252013,5.177199074,0.05,0.01277808,0.090780632,0.587941174,5.484702597,6.984973329,0.085926932,0.064073068,0.026376862,39.744,0.0,0.0,0.0,0.0,0.0,0.0,0.0,0.0,0.0,0.0,0.0,0.0,0.0,7.0,0.32689527,4.421923077,0.014903846,94.64833846,0.160038462,0.100903846,0.037480769,0.541346154,0.075065385,1.055456319,18.84230769,36.22019231,0.248653846,0.5,7.54,0.320384615,0.200961538,0.328076923,34.31730769,1.263846154,1.275171048,1489.134615,82.5,24.27272727,11.0,75.0,25.2,10.0,-0.6671331799901736,188.5111111,172.905,144.4730556,168.2225,168.5279167,60.33407972663893,328.1391453695597,449.257528083262,584.0341044162365,358.2585716941698,95.82346489302009,63.857813626876066,65.0919648124368,61.37141165500137,108.16464540048406,59.607588172155495,70.23063744922209,154.46265866503336,81.03089118357853,51.70678311280711,138.0682644,525.0,43.238722,330.0,86.125,2.716210092,1.347896119,1.2720098571422502,1106.696111,3871.1598,0.0,2231.484728,1275.232753,195.7301442,104499.9815,3.043159881,1.154417345,3.323849036,100.794045033,57.62819444444473,18.180447263888883,24.43288265277776
2025-10-31 01:00:00,0.700227194,8.298437177,0.365012048,65.49359036,2.83070568,31.955,9.0,1.025,0.49,87.32,11.655,6.844,69.05,9.16,19.76,2.03,11.92470975,5.266666667,77.22222222,71.82,36.86,0.051,5.39,1.9,9.9,2.62,0.033,0.15,55.15,10.27,0.068,1.905380334,0.19,112.445,0.2,95.83,0.89,0.55,1.1,0.0,0.0,0.947,55.67259433,5.953076312,5.297473627,0.05,0.013719359,0.094291813,0.61623184,5.712178381,7.286705576,0.089064529,0.060935471,0.027370434,36.495,0.0,0.0,0.0,0.0,0.0,0.0,0.0,0.0,0.0,0.0,0.0,0.0,0.0,7.0,0.235193087,4.433461538,0.014326923,94.70256923,0.154269231,0.100326923,0.040365385,0.489423077,0.065257692,1.047086363,18.79615385,36.04134615,0.300576923,0.5,7.54,0.262692308,0.206730769,0.316538462,34.42115385,1.286923077,1.266139027,1483.942308,82.5,24.27272727,11.0,75.0,25.2,10.0,0.2894202228431908,169.5466667,185.3372222,148.4088889,157.1738889,165.1166667,59.399279547640404,329.73204529507325,450.20472444866846,581.0657214659352,358.16805098990034,97.21920871847018,66.04358215600676,71.11602898733605,58.08164220090325,97.92038314109465,56.46959078252998,64.2994092026996,133.26605026293424,74.37439156523125,50.001017260854425,138.4581683,525.0,43.07218347,330.0,86.125,2.70410155,1.347820183,1.240675139430939,1108.116111,3890.316769,0.0,2231.034828,1277.788103,195.2506733,103792.0431,3.075526839,1.141479324,3.348677017,100.84570729975,57.62819444444473,18.180447263888883,24.43288265277776
2025-10-31 02:00:00,0.697530142,8.266474242,0.363606138,65.24132992,2.819802704,27.37,9.0,1.025,0.49,87.32,11.655,5.968,69.05,9.16,19.76,2.03,11.90813066,5.266666667,77.22222222,71.82,36.86,0.051,5.39,1.9,9.9,2.62,0.033,0.15,55.15,10.27,0.068,1.905380334,0.19,96.163,0.2,95.83,0.89,0.55,1.1,0.0,0.0,0.734,55.91191641,5.851034736,5.247749977,0.05,0.013330217,0.092840228,0.604535973,5.618135826,7.161964073,0.087767391,0.062232609,0.026959674,32.733,0.0,0.0,0.0,0.0,0.0,0.0,0.0,0.0,0.0,0.0,0.0,0.0,0.0,7.0,-0.03604553,4.4465,0.014216667,94.75230167,0.1484,0.099566667,0.04525,0.436166667,0.057598333,1.035828612,18.80033333,35.836,0.321333333,0.5,7.496666667,0.227833333,0.207833333,0.31,34.59916667,1.313,1.252525164,1478.833333,82.5,24.27272727,11.0,75.0,25.2,10.0,-0.22017089195877304,164.63,167.065,141.5677778,158.4483333,157.9277778,60.34717257087351,328.72930117823825,449.8675700939599,579.3331250621869,357.17074860003487,97.37399388045681,65.36785477362324,66.27006266345319,59.921078192603076,109.49523652808409,56.54198576350751,70.24956258309925,156.07533890857593,80.9366386320983,51.03430911029589,129.7800494,525.0,43.37568556,330.0,91.75625,2.708522164,1.348011294,1.266705016710154,1107.980556,3908.614272,0.0,2233.648744,1287.637178,197.080265,104878.5081,3.059738442,1.146667516,3.252998003,99.69585654549999,57.62819444444473,18.180447263888883,24.43288265277776
2025-10-31 03:00:00,0.70004663,8.2962973,0.364917924,65.47670185,2.82997574,31.739,9.0,1.025,0.49,87.32,11.655,6.943,69.05,9.16,19.76,2.03,11.49654707,5.266666667,77.22222222,71.82,36.86,0.051,5.39,1.9,9.9,2.62,0.033,0.15,55.15,10.27,0.068,1.905380334,0.19,112.029,0.2,95.83,0.89,0.55,1.1,0.0,0.0,0.811,56.5221424,5.590848047,5.120964091,0.05,0.01233798,0.089138962,0.574713727,5.378345128,6.843896871,0.084459933,0.065540067,0.025912312,41.967,0.0,0.0,0.0,0.0,0.0,0.0,0.0,0.0,0.0,0.0,0.0,0.0,0.0,7.0,0.271528222,4.4615,0.014716667,94.79615167,0.1424,0.098566667,0.05275,0.381166667,0.052748333,1.020794515,18.87033333,35.596,0.301333333,0.5,7.396666667,0.222833333,0.202833333,0.31,34.87416667,1.343,1.232919662,1473.833333,82.5,24.27272727,11.0,75.0,25.2,10.0,-0.7167770775065918,183.5697222,167.065,140.7588889,170.3344444,165.4320139,60.60505812560514,327.8267928961492,448.79329368530585,585.0233057199014,358.1458529885104,94.22633703995646,61.88262843636403,63.11586045842486,61.98915353436024,110.31687896934386,60.422387943403734,71.10546243914911,157.56386082518225,81.9399115396298,52.78686929412156,131.9640958,520.5694444,43.49076428,325.5694444,87.11875,2.725686375,1.347922694,1.2716422059666062,1106.930833,3914.620767,0.0,2246.733178,1268.848275,195.5195922,104562.7366,3.071804408,1.149319917,3.166956006,98.8776037935,57.62819444444473,18.180447263888883,24.43288265277776
2025-10-31 04:00:00,0.69994846,8.295133878,0.36486675,65.4675198,2.829578881,31.82,9.0,1.025,0.49,87.32,11.655,6.87,69.05,9.16,19.76,2.03,12.1548089,5.266666667,77.22222222,71.82,36.86,0.051,5.39,1.9,9.9,2.62,0.033,0.15,55.15,10.27,0.068,1.905380334,0.19,112.252,0.2,95.83,0.89,0.55,1.1,0.0,0.0,0.805,56.41736648,5.635522151,5.142733251,0.05,0.012508347,0.08977447,0.579834213,5.419517236,6.89850907,0.085027824,0.064972176,0.026092144,41.511,0.0,0.0,0.0,0.0,0.0,0.0,0.0,0.0,0.0,0.0,0.0,0.0,0.0,7.0,0.200441701,4.47,0.014496774,94.81730968,0.137490323,0.096993548,0.056664516,0.356709677,0.050335484,1.013865866,19.02070968,35.41974194,0.300064516,0.505032258,7.336645161,0.225032258,0.198322581,0.318387097,34.93606452,1.376774194,1.223874235,1472.677419,82.5,24.27272727,11.0,75.0,25.2,10.0,0.41810091266465577,168.1486111,184.0022222,148.8363889,168.5477778,167.38375,60.116092252787126,328.90010660362617,450.244065416985,578.0983101795202,356.99602116947176,97.52623954184413,65.88552588997379,70.56177169442728,58.01196162341651,100.74942072476466,52.930965225086354,64.84325765550668,135.60149275566368,73.73405813189292,50.90959032690529,132.4684575,523.6083333,42.71456217,325.0,91.75625,2.713722442,1.347898567,1.26362404554533,1108.257778,3966.443008,0.0,2232.080936,1296.16675,199.0282614,106101.2811,3.067310872,1.150781181,3.301094731,98.80207061875001,57.62819444444473,18.180447263888883,24.43288265277776
2025-10-31 05:00:00,0.700990161,8.307479138,0.365409765,65.56495205,2.833790011,32.116,9.0,1.025,0.49,87.32,11.655,6.938,69.05,9.16,19.76,2.03,12.91114593,5.266666667,77.22222222,71.82,36.86,0.051,5.39,1.9,9.9,2.62,0.033,0.15,55.15,10.27,0.068,1.905380334,0.19,111.558,0.2,95.83,0.89,0.55,1.1,0.0,0.0,0.804,55.67618902,5.951543617,5.296726763,0.05,0.013713514,0.094270009,0.616056165,5.710765834,7.284831922,0.089045046,0.060954954,0.027364265,38.494,0.0,0.0,0.0,0.0,0.0,0.0,0.0,0.0,0.0,0.0,0.0,0.0,0.0,7.0,0.282868853,4.47,0.013335484,94.80879355,0.134006452,0.094670968,0.055890323,0.372193548,0.051109677,1.017536649,19.27619355,35.32683871,0.323290323,0.516645161,7.328903226,0.236645161,0.194451613,0.337741935,34.71929032,1.415483871,1.228638136,1476.548387,82.5,24.27272727,11.0,75.0,25.2,10.0,0.8340445188467243,177.7197222,181.8858333,160.3297222,181.72,175.4138194,60.48559906311278,328.18447218609384,450.4957097911239,577.214779299159,356.6330474248568,98.50098787384745,68.73433452521016,68.57370512609029,58.60157184928923,104.69062952801414,52.02950446479989,66.03635076387616,144.42018477422852,76.99460429784011,49.45929311037293,139.2037297,529.1666667,42.58084339,325.0,92.75,2.703177153,1.348035983,1.2864121363278025,1108.957222,3920.530369,0.0,2207.668358,1309.671492,200.1520294,106314.7222,3.024836111,1.138201614,3.437998336,99.69449418525,57.62819444444473,18.180447263888883,24.43288265277776
2025-10-31 06:00:00,0.698583568,8.27895845,0.364155264,65.33985879,2.824061231,32.01,9.0,1.025,0.49,87.32,11.655,6.879,69.05,9.16,19.76,2.03,12.63587386,5.266666667,77.22222222,71.82,36.86,0.051,5.39,1.9,9.9,2.62,0.033,0.15,55.15,10.27,0.068,1.905380334,0.19,111.516,0.2,95.83,0.89,0.55,1.1,0.0,0.0,0.796,56.44268318,5.624727679,5.137473233,0.05,0.012467182,0.089620914,0.578596965,5.409568941,6.885313286,0.084890606,0.065109394,0.026048692,42.964,0.0,0.0,0.0,0.0,0.0,0.0,0.0,0.0,0.0,0.0,0.0,0.0,0.0,7.0,0.175495194,4.47,0.012174194,94.80027742,0.130522581,0.092348387,0.055116129,0.387677419,0.051883871,1.021207433,19.53167742,35.23393548,0.346516129,0.528258065,7.32116129,0.248258065,0.190580645,0.357096774,34.50251613,1.454193548,1.233402038,1480.419355,82.5,24.27272727,11.0,75.0,25.2,10.0,-0.2681494201874841,182.4066116,168.5107438,147.8309917,175.8380165,168.6465909,60.93814571223298,327.567472998763,449.8378762763661,578.9115405623569,356.85365508070504,97.34164992049978,66.31259696479877,64.4953905669436,60.8243831969307,112.2662407199719,55.05047058702038,71.44351254439619,162.10846202298126,82.48321973317611,50.981593415996954,136.2358368,530.2603306,43.38895843,325.0,92.75,2.70567286,1.347923463,1.2987864800395987,1107.203719,3871.476736,0.0,2212.145822,1308.342847,199.6449504,106239.8917,2.991954227,1.135233624,3.332568112,99.301248376,57.62819444444473,18.180447263888883,24.43288265277776
2025-10-31 07:00:00,0.701084613,8.308598497,0.365459,65.57378634,2.834171839,27.549,9.0,1.025,0.49,87.32,11.655,5.926,69.05,9.16,19.76,2.03,12.16902542,5.266666667,77.22222222,71.82,36.86,0.051,5.39,1.9,9.9,2.62,0.033,0.15,55.15,10.27,0.068,1.905380334,0.19,97.342,0.2,95.83,0.89,0.55,1.1,0.0,0.0,0.913,56.16384689,5.743617225,5.195406699,0.05,0.012920574,0.091312168,0.592223923,5.519138756,7.030650718,0.086401914,0.063598086,0.026527273,33.44,0.0,0.0,0.0,0.0,0.0,0.0,0.0,0.0,0.0,0.0,0.0,0.0,0.0,7.0,0.279245784,4.479714286,0.012,94.84368571,0.13,0.092971429,0.058885714,0.336571429,0.046171429,1.00462426,19.85657143,34.77314286,0.369428571,0.525142857,7.266571429,0.254857143,0.19,0.36,34.61571429,1.513428571,1.214556251,1484.885714,82.5,24.27272727,11.0,75.0,25.2,10.0,0.1446813279765422,155.6477366,163.5312757,151.6757202,171.0695473,160.48107,59.73775899635651,328.7852264519074,449.8721420615298,578.0484148678814,356.414518801579,93.94009139295947,64.4849495785142,60.75565534312372,59.78918655116788,109.86652147093514,54.30620798300662,69.3404764782303,159.7674114933582,83.3568569634879,48.33800124856124,131.2024305,534.4156379,44.4842072,325.0,92.75,2.634977214,1.347688374,1.2507186266604888,1108.745679,3956.974091,0.0,2224.061016,1320.296432,195.0734897,101630.7207,3.191481078,1.06198195,3.274522251,98.63432204125,57.62819444444473,18.180447263888883,24.43288265277776
2025-10-31 08:00:00,0.704308607,8.34680626,0.367139593,65.87533271,2.847205008,31.95,9.0,1.025,0.49,87.32,11.655,6.695,69.05,9.16,19.76,2.03,11.65770388,5.266666667,77.22222222,71.82,36.86,0.051,5.39,1.9,9.9,2.62,0.033,0.15,55.15,10.27,0.068,1.905380334,0.19,113.635,0.2,95.83,0.89,0.55,1.1,0.0,0.0,1.141,55.54081368,6.009264626,5.324853525,0.05,0.013933636,0.095091115,0.622672068,5.763962102,7.355393409,0.089778788,0.060221212,0.027596616,34.989,0.0,0.0,0.0,0.0,0.0,0.0,0.0,0.0,0.0,0.0,0.0,0.0,0.0,7.0,0.292387052,4.487857143,0.012128571,94.88225714,0.130857143,0.094557143,0.062614286,0.288571429,0.041157143,0.988477429,20.15485714,34.33128571,0.387,0.516142857,7.231428571,0.258714286,0.189571429,0.360857143,34.73314286,1.567,1.196697407,1488.742857,82.5,24.27272727,11.0,75.0,25.2,10.0,0.17913348339047275,160.1766667,162.0663889,147.3763889,170.8369444,160.1140972,59.65767561499415,328.1496837132049,449.18034161566106,588.1291288406419,359.1510735724294,92.24496720570751,62.93892732119565,61.99800137223562,60.598874371609746,101.87847293849933,62.48298240289323,66.22700692979427,152.961083498331,83.27572285759929,51.25980437130184,140.7828511,528.9305556,44.37738989,325.0,82.80627778,2.673719542,1.347995008,1.2493244411089135,1106.676944,3942.402075,0.0,2222.700881,1299.625781,195.3392128,103177.104,3.146625681,1.092161691,3.318214697,99.90372777075,57.62819444444473,18.180447263888883,24.43288265277776
