Repository: saikumar-voptimai/evonith_bf_webapp

# Evonith BF2 — Blast Furnace Intelligence Platform

Monitoring, modelling and optimisation of **Blast Furnace 2 (BF2)** at Evonith Steel: live telemetry from InfluxDB,
manual plant reports from Neon PostgreSQL, a two-zone energy model of the furnace, blend and fuel optimisers, a
conversational assistant (FurnaceMind) and a live digital twin evaluated every hour.

The platform has three deployable parts that share one Python service layer, plus the shared data library:

| Part | Path | What it is |
|---|---|---|
| **Streamlit app** (legacy) | `src/app.py`, `src/custom_pages/` | The original 11-page dashboard; still the home of the model pages. Served under `/legacy` in production |

File: src/assets/data/furnace_dataset_20260617_152856_168598.csv (part 21 of 47)
FLUX_FE2O3%,FLUX_AL2O3%,FLUX_LOI%,FLUX_MGO%,FLUX_CAO%,FLUX_CALC_MT,ORE_FE(T)%,ORE_LOI%,ORE_TM%,ORE_MGO%,ORE_NA2O%,ORE_P%,ORE_TIO2%,ORE_AL2O3%,ORE_SIO2%,ORE_MNO%,ORE_CAO%,ORE_K2O%,ORE_CALC_MT,PELLET_PCT_SIO2,PELLET_PCT_AL2O3,PELLET_PCT_FE2O3,PELLET_PCT_MGO,PELLET_PCT_TIO2,PELLET_PCT_NA2O,TOTAL_PELLET_CALC_MT,PELLET_PCT_K2O,PELLET_PCT_TM,PELLET_PCT_LOI,PELLET_PCT_MNO,PELLET_PCT_CAO,PELLET_PCT_P,CHARGES/HRS.,STOCKRODLEVEL,CHEM_PCT_C,CHEM_PCT_CR,CHEM_PCT_FE,CHEM_PCT_MN,CHEM_PCT_P,CHEM_PCT_S,CHEM_PCT_SI,CHEM_PCT_TI,SLAG_BASICITY,SLAG_PCT_AL2O3,SLAG_PCT_CAO,SLAG_PCT_FEO,SLAG_PCT_K2O,SLAG_PCT_MGO,SLAG_PCT_MNO,SLAG_PCT_NA2O,SLAG_PCT_S,SLAG_PCT_SIO2,SLAG_PCT_TIO2,SLAG_T_BASICITY,HMT_GT_1480C,COKE_DISCHARGE_TIME,WEIGHTED_COKE_ANGLE,TOTAL_COKE_PORTIONS,NON_COKE_DISCHARGE_TIME,WEIGHTED_NON_COKE_ANGLE,TOTAL_NON_COKE_PORTIONS,FTG_UPTAKE_TEMP_A,FTG_UPTAKE_TEMP_B,FTG_UPTAKE_TEMP_C,FTG_UPTAKE_TEMP_D,FTG_UPTAKE_TEMP_AVG,BOSH_TEMP_A,BOSH_TEMP_C,BOSH_TEMP_D,BELLY_TEMP_A,BELLY_TEMP_C,BELLY_TEMP_D,LOWER_STACK_TEMP_A,LOWER_STACK_TEMP_B,LOWER_STACK_TEMP_C,LOWER_STACK_TEMP_D,PCI_KG/THM,ACT. FUEL RATEKG/THM.,FURNACETOPGASANALYSISCO2ETACO,COKE RATE KG/THM,PRODUCTIONTONNESPERHR,HOT BLAST PRESSUREBAR,TOPPRESSUREBAR,DIFFERENTIAL PRESSURETOTALBAR,HOT BLAST TEMP.OC,OXYGENFLOWNM3/HR.,STEAMKGS/HR.,RAFTOC,PERMEABILITYKGS/HR.,TUYEREVELOCITYM/S,HOT BLAST VOLUMENM3/HR.,O2 ENRICHMENT %,FURNACE TOP GAS ANALYSISCO2%,BOTTOMBAR,FURNACE TOP GAS ANALYSISONLINE (ANALYZER)CO%,FURNACE TOP GAS ANALYSISH2%,UNITCOST LAKHS/THM
2025-11-01 15:00:00,0.467107417,5.674858194,0.243492164,43.5503128,1.689537466,15.761,8.7,1.03,0.495,87.18,11.79,6.909,69.87,8.53,19.79,1.81,13.24167217,5.044444444,78.46666667,70.29,35.18,0.047,5.29,2.22,9.72,2.29,0.031,0.13,55.2,10.43,0.067,1.971644612,0.17,117.836,0.315134707,41.64828447,0.938783677,0.420324881,26.11271791,12.61300713,17.08599049,2.524,57.37428219,5.683608232,5.335277556,0.069303369,0.013159059,0.081635664,0.542970226,4.975927347,6.100757425,0.08029425,0.110141519,0.01915293,40.136,0.0,0.0,0.0,0.0,0.0,0.0,0.0,0.0,0.0,0.0,0.0,0.0,0.0,7.0,0.397017207,4.422545455,0.012581818,94.69634545,0.13,0.112981818,0.037745455,0.520727273,0.067072727,1.042500182,18.85672727,35.93618182,0.295818182,0.455818182,7.866,0.178363636,0.16,0.344181818,34.47109091,1.253272727,1.270688917,1484.072727,82.5,24.27272727,11.0,75.0,25.2,10.0,191.370195,162.5922006,149.7874652,179.7866295,170.8841226,41.89601519464375,48.282729620643266,51.81955052829612,91.39509327801781,74.66405125622106,57.764176451421065,75.83788843097543,76.13968142402132,55.14526573964491,42.99599715804348,161.4536421,531.0640669,43.46060777,317.0,82.01532033,2.711557209,1.347933616,1.3854870047632162,1159.394429,3986.388616,0.0,2231.429412,1227.851877,195.1126426,100225.2569,3.267047373,17.50018428373017,1.135610821,24.55520637096774,3.53691939,100.64260757825
2025-11-01 16:00:00,0.463856485,5.770773693,0.194520462,43.64241125,1.74569645,15.859,8.7,1.03,0.495,87.18,11.79,6.931,69.23,8.77,20.08,1.92,12.57033695,5.044444444,78.46666667,70.29,35.18,0.052,5.35,2.13,9.28,2.53,0.036,0.15,54.84,10.56,0.067,1.973831776,0.17,117.195,0.229602888,82.26306859,0.917400722,0.531516245,7.560866426,3.24299639,4.393068592,1.108,57.09526695,5.81596077,5.354080979,0.069935941,0.013700979,0.083581123,0.560342537,5.081320492,6.236444965,0.081679,0.109885136,0.019033244,45.271,0.0,0.0,0.0,0.0,0.0,0.0,0.0,0.0,0.0,0.0,0.0,0.0,0.0,6.0,0.242601984,4.438909091,0.012036364,94.73070909,0.13,0.106436364,0.036109091,0.482545455,0.063254545,1.043334595,18.57854545,36.06163636,0.290363636,0.450363636,7.926,0.189272727,0.16,0.349636364,34.56381818,1.231454545,1.272649183,1480.254545,82.5,24.27272727,11.0,75.0,25.2,10.0,172.5461111,157.9097222,151.8594444,166.3822222,162.174375,48.13418702527514,53.88190071936215,58.09139116770879,90.90870461100869,79.24400152061827,58.20261615473976,75.85812739529322,78.03638465369477,55.70706266978243,43.54574496471869,144.9552369,527.0,43.65666417,317.0,86.71875,2.748577297,1.347780964,1.3881830554702492,1157.175556,3994.324236,0.0,2256.193483,1223.596036,197.7262072,102665.1853,3.195630456,17.50018428373017,1.172946296,24.55520637096774,3.357011961,98.45656888925001
2025-11-01 18:00:00,0.474081498,5.897981645,0.19880837,44.604442,1.78417768,13.62,8.7,1.03,0.495,87.18,11.79,5.998,69.23,8.77,20.08,1.92,12.7072578,5.044444444,78.46666667,70.29,35.18,0.052,5.35,2.13,9.28,2.53,0.036,0.15,54.84,10.56,0.067,1.973831776,0.17,99.071,0.2,96.32,0.91,0.57,1.14,0.0,0.0,0.786,57.12660141,5.833137471,5.433630793,0.067811469,0.014007478,0.083678743,0.564030982,5.092786489,6.182542969,0.080665829,0.107388531,0.019938853,31.825,0.0,0.0,0.0,0.0,0.0,0.0,2.47,0.0,0.0,0.0,0.0,0.0,0.0,7.0,0.301842454,4.371529412,0.010423529,94.5686,0.136352941,0.106388235,0.020576471,0.707529412,0.0786,1.0895389,18.93235294,36.78494118,0.249647059,0.446352941,7.976352941,0.14,0.16,0.32,33.76188235,1.074235294,1.325794023,1492.905882,82.5,24.27272727,11.0,75.0,25.2,10.0,194.8213889,167.3638889,153.0836111,178.3655556,173.4086111,47.61310666523488,51.567578569489655,58.23162978238085,91.05707017963076,77.70592768617655,59.31284720277101,75.7350369679915,74.12620989747836,54.34575852304414,45.21851987329195,152.9842925,527.3583333,43.46557169,317.0,83.0625,2.726417756,1.347999833,1.3969372010633292,1157.9475,3987.401842,0.0,2254.648081,1253.762208,200.4164942,103429.3362,3.167459086,17.50018428373017,1.163761038,24.55520637096774,3.388752264,99.52041875625
2025-11-01 19:00:00,0.466338278,5.801649325,0.195561213,43.87591322,1.755036529,18.068,8.7,1.03,0.495,87.18,11.79,7.848,69.23,8.77,20.08,1.92,12.20383613,5.044444444,78.46666667,70.29,35.18,0.052,5.35,2.13,9.28,2.53,0.036,0.15,54.84,10.56,0.067,1.973831776,0.17,132.448,0.2,96.32,0.91,0.57,1.14,0.0,0.0,1.059,57.45997181,5.641967871,5.326971937,0.069172735,0.012981243,0.081028389,0.537460164,4.94283742,6.060284067,0.079895553,0.110298524,0.019162038,55.339,0.0,0.0,0.0,0.0,0.0,0.0,0.0,0.0,0.0,0.0,0.0,0.0,0.0,6.0,0.076370664,4.357411765,0.011129412,94.5146,0.146941176,0.112035294,0.019870588,0.753411765,0.0846,1.088869018,19.00294118,36.69317647,0.299058824,0.456941176,7.986941176,0.14,0.16,0.32,33.69835294,1.081294118,1.325884653,1496.082353,82.5,24.27272727,11.0,75.0,25.2,10.0,190.5413889,177.2483333,169.8266667,182.0133333,179.9074306,49.09395416875094,58.2599084832935,62.7865824247544,90.2695938698262,80.00965241311803,51.268174488594454,74.50044282632004,62.577711775500234,48.89384853239312,41.1347550561115,132.022568,524.7333333,43.27122717,317.0,92.4375,2.749493622,1.347925058,1.3976209877961154,1154.504167,3956.645264,0.0,2265.548531,1233.672519,198.9862597,103634.37,3.136623767,17.50018428373017,1.178381308,24.55520637096774,3.305643986,96.74299026
2025-11-01 20:00:00,0.461393219,5.740128537,0.193487479,43.41065229,1.736426091,13.537,8.7,1.03,0.495,87.18,11.79,5.794,69.23,8.77,20.08,1.92,12.29903532,5.044444444,78.46666667,70.29,35.18,0.052,5.35,2.13,9.28,2.53,0.036,0.15,54.84,10.56,0.067,1.973831776,0.17,99.169,0.2,96.32,0.91,0.57,1.14,0.0,0.0,0.792,57.63473969,5.557426973,5.311017354,0.068881532,0.01262301,0.079793637,0.526290171,4.875630109,5.977270402,0.079072047,0.110588277,0.019191375,41.834,0.0,0.0,0.0,0.0,0.0,0.0,0.0,0.0,0.0,0.0,0.0,0.0,0.0,6.0,0.160601097,4.343294118,0.011835294,94.4606,0.157529412,0.117682353,0.019164706,0.799294118,0.0906,1.088199137,19.07352941,36.60141176,0.348470588,0.467529412,7.997529412,0.14,0.16,0.32,33.63482353,1.088352941,1.325975284,1499.258824,82.5,24.27272727,11.0,75.0,25.2,10.0,157.44,164.9888889,147.5533333,164.1002778,158.520625,48.01480472545887,53.52046931486569,60.79610924579164,88.72602223618708,73.22107303695725,54.81818147841335,71.68351683794052,64.83537564675112,51.25183556007059,43.73006842133219,138.5319008,525.125,44.12670025,317.0,88.78125,2.739756078,1.34768755,1.369959238456113,1155.510556,3970.7985,0.0,2261.983403,1231.353947,197.8388333,102606.2713,3.177421406,17.50018428373017,1.162286094,24.55520637096774,3.317322525,97.605476856
2025-11-01 21:00:00,0.466258647,5.800658647,0.19552782,43.86842105,1.754736842,13.3,8.7,1.03,0.495,87.18,11.79,5.799,69.23,8.77,20.08,1.92,12.24892658,5.044444444,78.46666667,70.29,35.18,0.052,5.35,2.13,9.28,2.53,0.036,0.15,54.84,10.56,0.067,1.973831776,0.17,99.26,0.2,96.32,0.91,0.57,1.14,0.0,0.0,0.793,57.61668013,5.561645061,5.301151204,0.069201171,0.012608228,0.079876657,0.526649221,4.879289204,5.991300426,0.079278079,0.110914434,0.019062542,41.348,0.0,0.0,0.0,0.0,0.0,0.0,0.0,0.0,0.0,0.0,0.0,0.0,0.0,7.0,0.404288727,4.3584,0.011877333,94.501728,0.153866667,0.115933333,0.025992,0.74744,0.084762667,1.081504371,19.03357333,36.51376,0.35264,0.479813333,7.90064,0.149813333,0.168586667,0.317546667,33.76842667,1.128026667,1.315591227,1495.093333,82.5,24.27272727,11.0,75.0,25.2,10.0,187.875,163.7630556,150.9869444,181.5855556,171.0526389,42.12435406699848,50.95735969516403,51.12066364713367,92.19088210423538,81.54624302843155,49.783780453592,78.85635561401392,75.54362390212054,52.33382766691679,39.842067418600095,131.0483619,522.7055556,43.95624108,317.0,93.46875,2.702453808,1.347325831,1.3757847117367803,1157.775278,3975.595169,0.0,2258.587122,1220.044481,193.0466236,99035.348,3.300885583,17.50018428373017,1.139991589,24.55520637096774,3.348845792,96.61390795175001
2025-11-01 22:00:00,0.474479938,5.902938579,0.198975458,44.64192962,1.785677185,15.402,8.7,1.03,0.495,87.18,11.79,6.208,69.23,8.77,20.08,1.92,11.89709159,5.044444444,78.46666667,70.29,35.18,0.052,5.35,2.13,9.28,2.53,0.036,0.15,54.84,10.56,0.067,1.973831776,0.17,114.324,0.2,96.32,0.91,0.57,1.14,0.0,0.0,1.017,57.59697857,5.569372804,5.298355612,0.069349521,0.012627944,0.079998067,0.527591148,4.885554539,6.002833711,0.079419163,0.111023845,0.019009043,48.103,0.0,0.0,0.0,0.0,0.0,0.0,0.0,0.0,0.0,0.0,0.0,0.0,0.0,7.0,0.138227704,4.3824,0.011717333,94.571808,0.145866667,0.111933333,0.035112,0.66584,0.075322667,1.072975945,18.95997333,36.42736,0.34304,0.492613333,7.77104,0.162613333,0.179786667,0.314346667,33.96202667,1.177626667,1.302019223,1488.693333,82.5,24.27272727,11.0,75.0,25.2,10.0,185.1061111,178.0705556,165.5883333,183.1102778,177.9688194,48.932187497304085,52.84369787302174,64.68438265009021,88.66227224781923,68.98013025252948,61.93333655898343,68.13709855248561,56.93476584083061,50.967223163017565,46.724582504959315,153.8209822,521.9833333,42.88084156,317.0,77.34375,2.753066281,1.348051031,1.386558025303095,1130.910278,4018.201567,0.0,2261.957858,1253.228158,198.8972258,105367.9753,3.135328247,17.50018428373017,1.180643083,24.55520637096774,3.258238511,99.6312801415
2025-11-01 23:00:00,0.469178747,5.836987209,0.196752378,44.14316169,1.765726468,15.245,8.7,1.03,0.495,87.18,11.79,6.933,69.23,8.77,20.08,1.92,11.08514099,5.044444444,78.46666667,70.29,35.18,0.052,5.35,2.13,9.28,2.53,0.036,0.15,54.84,10.56,0.067,1.973831776,0.17,116.283,0.2,96.32,0.91,0.57,1.14,0.0,0.0,1.115,57.50616031,5.614708792,5.310225431,0.069410848,0.012830201,0.08065356,0.533642805,4.921500137,6.044277295,0.07980951,0.110762592,0.019032899,47.509,0.0,0.0,0.0,0.0,0.0,0.0,0.0,0.0,0.0,0.0,0.0,0.0,0.0,7.0,0.271895267,4.4064,0.011557333,94.641888,0.137866667,0.107933333,0.044232,0.58424,0.065882667,1.064447519,18.88637333,36.34096,0.33344,0.505413333,7.64144,0.175413333,0.190986667,0.311146667,34.15562667,1.227226667,1.288447219,1482.293333,82.5,24.27272727,11.0,75.0,25.2,10.0,164.9161111,165.8780556,150.9283333,168.2158333,162.4845833,49.917019600747295,56.884136933561024,63.40122823604811,90.33106771602564,80.95959830666789,51.038231497566514,75.09545544852264,66.648637005117,49.842348719106326,43.42157499766594,114.1327257,520.0,43.40071794,317.0,97.125,2.764407239,1.347903336,1.3946708614502503,1126.301944,3982.397931,0.0,2284.01785,1238.260706,196.9532372,104961.5645,3.116937489,17.50018428373017,1.19277577,24.55520637096774,3.121921639,94.37258615525
2025-11-02 00:00:00,0.453008258,5.70790405,0.251671254,44.17333858,1.812033032,15.258,8.8,1.01,0.53,87.12,11.87,6.886,69.21,8.86,19.89,2.04,9.864019602,5.2,77.97777778,70.29,35.18,0.051,5.2,2.1,9.39,2.58,0.035,0.15,55.01,10.46,0.066,2.011538462,0.16,113.284,0.2,95.33,1.23,0.84,1.18,0.0,0.0,1.114,57.65977852,4.916815308,5.62473376,0.049633629,0.014548178,0.083218783,0.538258221,5.305650643,6.260264967,0.087371547,0.066053502,0.022510183,47.138,0.0,0.0,0.0,0.0,0.0,0.0,0.0,0.0,0.0,0.0,0.0,0.0,0.0,7.0,0.301106551,4.4304,0.011397333,94.711968,0.129866667,0.103933333,0.053352,0.50264,0.056442667,1.055919092,18.81277333,36.25456,0.32384,0.518213333,7.51184,0.188213333,0.202186667,0.307946667,34.34922667,1.276826667,1.274875215,1475.893333,82.5,24.27272727,11.0,75.0,25.2,10.0,162.3419444,139.6663889,134.4238889,158.1683333,148.6501389,51.975565576284964,53.0779351421842,53.68632951503142,94.3587202101845,90.20280704391558,62.40002667997808,81.18127945431294,94.16019271992127,60.64842729202485,45.959648101593885,109.9174178,518.7222222,44.23894369,317.0,89.74027778,2.715824286,1.348207761,1.363602046674984,1127.2925,3949.305822,0.0,2312.785681,1247.705833,194.3045508,102196.2166,3.176213419,17.50018428373017,1.153914984,24.55520637096774,2.972005219,93.81405785850001
2025-11-02 01:00:00,0.454854722,5.731169502,0.252697068,44.35338937,1.819418889,15.109,8.8,1.01,0.53,87.12,11.87,6.711,69.21,8.86,19.89,2.04,11.76621971,5.2,77.97777778,70.29,35.18,0.051,5.2,2.1,9.39,2.58,0.035,0.15,55.01,10.46,0.066,2.011538462,0.16,116.556,0.2,95.33,1.23,0.84,1.18,0.0,0.0,1.115,57.79724037,4.860328089,5.617979929,0.048790514,0.014267478,0.082229515,0.529948042,5.244996334,6.196304079,0.086219438,0.065294253,0.022557855,47.731,0.0,0.0,0.0,0.0,0.0,0.0,0.0,0.0,0.0,0.0,0.0,0.0,0.0,7.0,-0.00256283,4.4544,0.011237333,94.782048,0.121866667,0.099933333,0.062472,0.42104,0.047002667,1.047390666,18.73917333,36.16816,0.31424,0.531013333,7.38224,0.201013333,0.213386667,0.304746667,34.54282667,1.326426667,1.26130321,1469.493333,82.5,24.27272727,11.0,75.0,25.2,10.0,159.0013889,148.2925,136.2302778,160.9944444,151.1296528,48.91129824445642,55.23555524968597,58.55704737884615,92.3739226464152,81.3759154163904,57.05686603511238,76.34791051215979,77.9997246692069,54.609935738650194,45.79804544993418,126.2580936,528.0,43.606659,317.0,93.19180556,2.737959678,1.348091428,1.4101680884129053,1139.406111,3871.220203,0.0,2265.180983,1274.359431,202.2442717,106111.5211,2.996139231,17.50018428373017,1.168230661,24.55520637096774,3.227985167,95.979197402
2025-11-02 02:00:00,0.453246327,5.710903725,0.251803515,44.19655299,1.81298531,15.248,8.8,1.01,0.53,87.12,11.87,6.671,69.21,8.86,19.89,2.04,12.52492607,5.2,77.97777778,70.29,35.18,0.051,5.2,2.1,9.39,2.58,0.035,0.15,55.01,10.46,0.066,2.011538462,0.16,116.044,0.2,95.33,1.23,0.84,1.18,0.0,0.0,1.117,57.75729642,4.873463358,5.632785054,0.049352359,0.014387555,0.082577905,0.532085418,5.269839021,6.208906873,0.086815454,0.066315432,0.022646305,45.658,0.0,0.0,0.0,0.0,0.0,0.0,0.0,0.0,0.0,0.0,0.0,0.0,0.0,7.0,0.310592889,4.4784,0.011077333,94.852128,0.113866667,0.095933333,0.071592,0.33944,0.037562667,1.038862239,18.66557333,36.08176,0.30464,0.543813333,7.25264,0.213813333,0.224586667,0.301546667,34.73642667,1.376026667,1.247731206,1463.093333,82.5,24.27272727,11.0,75.0,25.2,10.0,157.7672222,156.555,139.8752778,165.6780556,154.9688889,46.09869109639732,56.6554790784638,58.983367289472284,91.42286783273914,78.52370687581555,49.249784818045555,74.81531077038031,66.60169387533699,49.152177164428565,42.91138064578023,125.3472753,532.2972222,43.40251444,317.0,99.92180556,2.756855967,1.347876225,1.4149702710100724,1152.402222,3863.380172,0.0,2252.412625,1251.965933,202.2048361,105649.9783,3.004626611,17.50018428373017,1.181425142,24.55520637096774,3.276556044,95.85851397725
2025-11-02 03:00:00,0.459499609,5.789695074,0.255277561,44.80631744,1.837998436,15.348,8.8,1.01,0.53,87.12,11.87,6.591,69.21,8.86,19.89,2.04,11.74591481,5.2,77.97777778,70.29,35.18,0.051,5.2,2.1,9.39,2.58,0.035,0.15,55.01,10.46,0.066,2.011538462,0.16,115.51,0.2,95.33,1.23,0.84,1.18,0.0,0.0,1.119,57.69450962,4.900491692,5.631062753,0.049618857,0.014501352,0.083006956,0.535984998,5.294841699,6.240361083,0.087243906,0.066362566,0.022586237,45.862,0.0,0.0,0.0,0.0,0.0,0.0,0.0,0.0,0.0,0.0,0.0,0.0,0.0,7.0,0.205478147,4.480127389,0.011592357,94.85821847,0.115726115,0.097159236,0.069681529,0.329617834,0.03787707,1.035468377,18.66751592,36.02025478,0.329617834,0.544076433,7.176178344,0.235796178,0.222101911,0.290127389,34.78656051,1.423694268,1.241759355,1459.012739,82.5,24.27272727,11.0,75.0,25.2,10.0,167.1675,143.9255556,131.2436111,167.5647222,152.4753472,46.76827461220381,51.11005868540346,53.58775101739472,93.48939021008121,82.5968789146001,59.774406204061975,78.02915103436567,85.10993352307673,57.38992030563111,46.729764970944785,131.171284,533.675,43.48684358,317.0,89.54638889,2.743513642,1.347823194,1.3997860154208939,1147.959722,3876.962653,0.0,2271.953603,1247.214542,199.7899194,104343.3906,3.051940508,17.50018428373017,1.180692964,24.55520637096774,3.184606472,96.63019513
2025-11-02 04:00:00,0.460361938,5.80056042,0.255756632,44.8904041,1.841447752,15.417,8.8,1.01,0.53,87.12,11.87,6.706,69.21,8.86,19.89,2.04,12.62931637,5.2,77.97777778,70.29,35.18,0.051,5.2,2.1,9.39,2.58,0.035,0.15,55.01,10.46,0.066,2.011538462,0.16,110.051,0.2,95.33,1.23,0.84,1.18,0.0,0.0,0.635,57.56532195,4.952563306,5.64138748,0.050509353,0.014777082,0.083955546,0.543709049,5.354080415,6.298619002,0.088407572,0.067324051,0.022573118,44.743,0.0,0.0,0.0,0.0,0.0,0.0,6.497,0.0,0.0,0.0,0.0,0.0,0.0,7.0,-0.231219485,4.461019108,0.012738854,94.80444777,0.126808917,0.103273885,0.057452229,0.386942675,0.047316561,1.036877816,18.74012739,35.98203822,0.386942675,0.532611465,7.149426752,0.266369427,0.206815287,0.271019108,34.70248408,1.46955414,1.242897324,1457.101911,82.5,24.27272727,11.0,75.0,25.2,10.0,155.2908333,155.9655556,135.9188889,160.3672222,151.885625,47.38305395248952,54.48244496487901,59.48439322675293,90.68923456950117,74.86255523641472,54.38111092988224,73.20192564655196,67.08553540909702,50.87503693930557,45.05683323553065,135.5196017,537.7777778,43.76597458,317.0,93.19180556,2.712942781,1.3393187,1.4026869393629928,1151.988333,3919.0802,0.0,2251.485433,1283.490361,204.3788825,105483.0586,3.048995694,17.50018428373017,1.181344735,24.55520637096774,3.317603858,97.20634722525
2025-11-02 05:00:00,0.45532646,5.737113402,0.252959145,44.39938908,1.821305842,15.714,8.8,1.01,0.53,87.12,11.87,6.734,69.21,8.86,19.89,2.04,13.36898547,5.2,77.97777778,70.29,35.18,0.051,5.2,2.1,9.39,2.58,0.035,0.15,55.01,10.46,0.066,2.011538462,0.16,107.012,0.0,0.0,0.0,0.0,0.0,0.0,0.0,0.0,57.74002717,4.883312326,5.622852689,0.049192295,0.014390491,0.082651041,0.533362298,5.271400067,6.221964815,0.086740897,0.065738782,0.022554437,44.905,0.0,0.0,0.0,0.0,0.0,0.0,10.669,0.0,0.0,0.0,0.0,0.0,0.0,7.0,-0.282605641,4.441910828,0.01388535,94.75067707,0.13789172,0.109388535,0.04522293,0.444267516,0.056756051,1.038287256,18.81273885,35.94382166,0.444267516,0.521146497,7.122675159,0.296942675,0.191528662,0.251910828,34.61840764,1.515414013,1.244035293,1455.191083,82.5,24.27272727,11.0,75.0,25.2,10.0,172.6625,179.0830556,146.4191667,177.1491667,168.8284722,43.153563401978715,53.56437942560814,59.45075816960009,88.74789931131946,66.71685353418923,46.62233573297206,69.22913519475165,45.34461304858053,42.54595632454709,41.94520278909134,141.8911639,540.7638889,44.29595656,317.0,94.22,2.754155375,1.346712767,1.391086717943797,1162.534444,3892.086783,0.0,2232.045161,1227.238044,199.4133964,103356.9711,3.093015536,17.50018428373017,1.222468102,24.55520637096774,3.402793839,98.05057921675001
2025-11-02 06:00:00,0.45652921,5.752268041,0.253627339,44.51667048,1.826116838,15.714,8.8,1.01,0.53,87.12,11.87,6.845,69.21,8.86,19.89,2.04,11.77640309,5.2,77.97777778,70.29,35.18,0.051,5.2,2.1,9.39,2.58,0.035,0.15,55.01,10.46,0.066,2.011538462,0.16,107.218,0.0,0.0,0.0,0.0,0.0,0.0,0.0,0.0,57.77948466,4.870800887,5.606411044,0.048592467,0.014266428,0.082298275,0.531290198,5.245838857,6.210361924,0.086115184,0.064616786,0.022452592,45.562,0.0,0.0,0.0,0.0,0.0,0.0,10.008,0.0,0.0,0.0,0.0,0.0,0.0,6.0,-0.166704923,4.42,0.014,94.88915,0.1295,0.107,0.0535,0.34,0.04685,1.02841479,18.895,35.68,0.41,0.485,7.26,0.275,0.18,0.31,34.695,1.535,1.237658214,1460.5,82.5,24.27272727,11.0,75.0,25.2,10.0,161.4258333,144.0541667,127.7795833,160.0645833,148.3310417,45.62826677660098,49.52807467819184,49.73225714699035,92.93163292322033,81.15045258740116,58.14301208906542,78.57483679132106,85.69299216837362,57.47312005665148,44.21723475576171,132.2711442,532.7916667,44.08482512,317.0,89.03229167,2.719587842,1.347687925,1.3633471292781465,1151.128333,3903.247733,0.0,2267.134575,1217.439767,193.2105413,100002.0194,3.201682204,17.50018428373017,1.165638153,24.55520637096774,3.221860512,96.77592660650001
2025-11-02 07:00:00,0.451977654,5.694918436,0.251098696,44.0728432,1.807910615,13.425,8.8,1.01,0.53,87.12,11.87,5.837,69.21,8.86,19.89,2.04,12.34355831,5.2,77.97777778,70.29,35.18,0.051,5.2,2.1,9.39,2.58,0.035,0.15,55.01,10.46,0.066,2.011538462,0.16,91.786,0.0,0.0,0.0,0.0,0.0,0.0,0.0,0.0,57.76359194,4.873112466,5.62371744,0.049097662,0.014348436,0.082491048,0.531894014,5.262138924,6.210057885,0.086584535,0.065734703,0.022578721,39.043,0.0,0.0,0.0,0.0,0.0,0.0,8.136,0.0,0.0,0.0,0.0,0.0,0.0,7.0,0.258047808,4.4025,0.01395,95.02945,0.1205,0.1037,0.0626,0.231,0.0363,1.018288693,18.984,35.411,0.371,0.4485,7.3975,0.25,0.17,0.37,34.775,1.553,1.231013238,1465.75,82.5,24.27272727,11.0,75.0,25.2,10.0,141.2508333,137.6195833,125.5154167,143.4641667,136.9625,47.47741816960843,55.80134060015692,54.784391494022245,92.71691109610342,83.70258020978673,52.69824412794556,79.51592858925723,85.59298062000039,55.652444532117585,42.69057057983082,123.509071,530.7291667,44.84645979,317.0,99.9405,2.767421388,1.347970867,1.40153391976212,1145.48,3907.638883,0.0,2250.025625,1215.642421,196.4728675,103366.6952,3.101641858,17.50018428373017,1.187105682,24.55520637096774,3.146219171,95.6149519075
2025-11-02 08:00:00,0.479197721,5.913503786,0.244696708,44.58577941,1.529354428,13.337,8.8,1.01,0.53,87.12,11.87,5.843,70.34,8.17,18.82,2.67,12.8040754,5.2,77.97777778,70.29,35.18,0.052,5.36,2.17,9.28,2.51,0.03,0.16,55.03,10.41,0.06,1.942164179,0.17,92.17,0.0,0.0,0.0,0.0,0.0,0.0,0.0,0.0,57.66925794,4.91376783,5.620947024,0.049493552,0.014518862,0.083134808,0.537756885,5.29960148,6.257401383,0.087224545,0.065794127,0.022487016,39.471,4.71,1.68,64.02,0.1,0.07,0.028,7.664,0.034,2.5,0.4,0.02,1.13,0.051,6.0,0.344900719,4.4275,0.01345,94.99395,0.1255,0.1007,0.0586,0.241,0.0393,1.017161821,19.124,35.321,0.381,0.4335,7.3725,0.25,0.17,0.37,34.725,1.583,1.229472245,1463.25,82.5,24.27272727,11.0,75.0,25.2,10.0,148.3825,145.7119444,135.86,150.2647222,145.0547917,46.02052332273223,54.38293731805204,54.74298387378518,91.4296272488298,76.46615846633381,56.10071140896579,75.3589493929019,77.81828975168594,55.13012723576368,42.56712144765973,140.8309419,532.0,45.15736203,317.0,90.91805556,2.760255861,1.347894911,1.3879486756869515,1142.806944,3908.136522,0.0,2232.334953,1208.855425,194.1971236,102294.6205,3.139665914,17.50018428373017,1.178202876,24.55520637096774,3.166530006,97.91009980175
2025-11-02 09:00:00,0.481951472,5.94748625,0.246102879,44.84199547,1.538142996,15.455,8.8,1.01,0.53,87.12,11.87,6.792,70.34,8.17,18.82,2.67,12.69081171,5.2,77.97777778,70.29,35.18,0.052,5.36,2.17,9.28,2.51,0.03,0.16,55.03,10.41,0.06,1.942164179,0.17,107.347,0.0,0.0,0.0,0.0,0.0,0.0,0.0,0.0,57.60479665,4.938141454,5.632399868,0.050093347,0.014675339,0.083638023,0.541474876,5.332701313,6.283535033,0.087933355,0.066666667,0.022530663,45.315,4.71,1.68,64.02,0.1,0.07,0.028,8.725,0.034,2.5,0.4,0.02,1.13,0.051,6.0,0.40464207,4.449478261,0.013,94.94874783,0.130521739,0.098156522,0.05406087,0.262521739,0.043513043,1.018778243,19.29069565,35.27391304,0.385304348,0.415826087,7.352086957,0.246869565,0.168956522,0.37,34.62626087,1.600608696,1.231116444,1461.730435,82.5,24.27272727,11.0,75.0,25.2,10.0,172.5638889,144.02,140.2313889,161.73,154.6363194,40.27284139454201,50.77223746940706,45.350065879635636,93.97994293388358,79.95407929463431,55.1192515810817,80.09633318345371,87.12497923757837,57.55173875693234,39.255939528462946,142.5133264,533.7916667,44.43698511,317.0,89.05,2.688279578,1.348025067,1.3802487057009951,1129.8875,3943.672372,0.0,2216.940364,1219.540672,187.6260297,97815.89417,3.310230975,17.50018428373017,1.12111374,24.55520637096774,3.282375261,98.133015748
2025-11-02 10:00:00,0.486776884,6.007033892,0.24856692,45.29096415,1.553543248,13.307,8.8,1.01,0.53,87.12,11.87,5.836,70.34,8.17,18.82,2.67,12.63411801,5.2,77.97777778,70.29,35.18,0.052,5.36,2.17,9.28,2.51,0.03,0.16,55.03,10.41,0.06,1.942164179,0.17,89.852,0.0,0.0,0.0,0.0,0.0,0.0,0.0,0.0,57.76899834,4.872705349,5.616344761,0.048889157,0.014316085,0.082418424,0.531720693,5.255759161,6.210853318,0.086394656,0.065261817,0.022523982,37.278,4.71,1.68,64.02,0.1,0.07,0.028,7.324,0.034,2.5,0.4,0.02,1.13,0.051,6.0,0.338996367,4.44426087,0.013,94.81622609,0.13573913,0.099721739,0.044669565,0.38773913,0.058643478,1.045084315,19.69765217,35.61304348,0.338347826,0.374086957,7.372956522,0.215565217,0.158521739,0.37,34.08886957,1.506695652,1.261427362,1469.034783,82.5,24.27272727,11.0,75.0,25.2,10.0,179.7527778,171.5308333,158.5575,163.9527778,168.4484722,47.78927700432439,54.662086916136914,55.06600106313081,89.9271187547065,73.06325059804209,55.809083967762845,73.27019673255634,64.1274072741013,51.2149614920168,39.437799070169675,151.7675072,536.2916667,43.84669972,317.0,83.24652778,2.657556044,1.347935894,1.3397918174037715,1152.869722,3953.143617,0.0,2238.929361,1249.19615,192.5912858,97872.21933,3.315087714,17.50018428373017,1.090624162,24.55520637096774,3.382667839,99.359194704
2025-11-02 11:00:00,0.487653371,6.017850116,0.249014488,45.37251476,1.556340547,11.182,8.8,1.01,0.53,87.12,11.87,4.816,70.34,8.17,18.82,2.67,13.31414516,5.2,77.97777778,70.29,35.18,0.052,5.36,2.17,9.28,2.51,0.03,0.16,55.03,10.41,0.06,1.942164179,0.17,73.955,0.0,0.0,0.0,0.0,0.0,0.0,0.0,0.0,57.92315264,4.809604268,5.607808939,0.047919929,0.013998414,0.081304463,0.522422158,5.187198824,6.139573547,0.085083077,0.064350411,0.022569782,30.273,4.71,1.68,64.02,0.1,0.07,0.028,6.216,0.034,2.5,0.4,0.02,1.13,0.051,6.0,0.25072128,4.444074074,0.013,94.72236111,0.13887963,0.100185185,0.037509259,0.474722222,0.069268519,1.06790021,20.04935185,35.89305556,0.313240741,0.343055556,7.388981481,0.191018519,0.15,0.363888889,33.6112963,1.434074074,1.287738748,1475.814815,82.5,24.27272727,11.0,75.0,25.2,10.0,176.5994444,185.5975,167.6697222,169.9455556,174.9530556,45.256937080113914,55.350142404665036,58.077374421396414,87.41169643843881,63.05636808801444,52.04971236456919,67.05737977323906,44.60860209874647,45.20201332037855,37.98164489794888,161.9725689,538.0,44.49582858,317.0,82.2,2.687797286,1.348091411,1.3368159204511891,1153.319722,3937.947269,0.0,2215.884133,1220.773483,191.1768081,97842.38003,3.301801392,17.50018428373017,1.099808635,24.55520637096774,3.458767342,100.71136537925
2025-11-02 12:00:00,0.487202177,6.012282179,0.24878409,45.33053443,1.554900564,15.437,8.8,1.01,0.53,87.12,11.87,6.025,70.34,8.17,18.82,2.67,13.1244209,5.2,77.97777778,70.29,35.18,0.052,5.36,2.17,9.28,2.51,0.03,0.16,55.03,10.41,0.06,1.942164179,0.17,110.016,0.0,0.0,0.0,0.0,0.0,0.0,0.0,0.0,58.0667134,4.758502684,5.569845144,0.046276789,0.01361257,0.080124662,0.514410969,5.106481564,6.087175312,0.083251098,0.061630652,0.022373342,45.074,4.71,1.68,64.02,0.1,0.07,0.028,8.799,0.034,2.5,0.4,0.02,1.13,0.051,7.0,0.236877946,4.466296296,0.013,94.80069444,0.132768519,0.095740741,0.040287037,0.391388889,0.059824074,1.075168949,20.15490741,35.90972222,0.385462963,0.359722222,7.383425926,0.196574074,0.15,0.330555556,33.40018519,1.456296296,1.296234037,1480.259259,82.5,24.27272727,11.0,75.0,25.2,10.0,207.3844444,183.2977778,174.3833333,202.7922222,191.9644444,37.61044449909744,50.616023882824976,50.10774041484591,90.96684922761656,67.76370419109935,51.4733931685829,70.37379654197505,51.11077122263703,46.59420812224513,37.88339938531969,159.6644878,535.2888889,45.11943811,317.0,82.2,2.686499244,1.348049761,1.362453600396915,1156.125,3957.067819,0.0,2224.444422,1217.195825,190.7724481,97551.81653,3.333621414,17.50018428373017,1.101478802,24.55520637096774,3.437001686,100.4055446335
2025-11-02 13:00:00,0.482554815,5.954931764,0.24641097,44.89813207,1.54006856,15.461,8.8,1.01,0.53,87.12,11.87,7.386,70.34,8.17,18.82,2.67,12.84005586,5.2,77.97777778,70.29,35.18,0.052,5.36,2.17,9.28,2.51,0.03,0.16,55.03,10.41,0.06,1.942164179,0.17,110.056,0.0,0.0,0.0,0.0,0.0,0.0,0.0,0.0,58.25739615,4.677394494,5.571250973,0.045373074,0.013255502,0.078803496,0.50265061,5.028399189,5.993431153,0.081872095,0.061249086,0.0225253,42.391,4.71,1.68,64.02,0.1,0.07,0.028,8.84,0.034,2.5,0.4,0.02,1.13,0.051,6.0,0.096387992,4.471401869,0.013,94.826,0.129214953,0.096009346,0.040925234,0.365794393,0.057654206,1.079876447,20.25009346,35.9135514,0.414953271,0.391495327,7.386448598,0.195700935,0.152149533,0.322897196,33.2571028,1.461401869,1.301978229,1484.074766,82.5,24.27272727,11.0,75.0,25.2,10.0,165.6927778,167.5208333,162.1180556,169.0094444,166.0852778,45.154422300570445,54.641367854292824,56.30619024308116,89.39199487555175,68.4473302924062,56.80853037564641,69.16919684694878,59.015402014040205,50.78702900823271,40.358708226527796,156.2050592,534.0,43.70669639,317.0,82.2,2.701577739,1.347966047,1.353860893929408,1149.378611,3950.693142,0.0,2233.066189,1232.219692,193.3120839,99809.363,3.253984397,17.50018428373017,1.122755024,24.55520637096774,3.48355515,99.947170344
2025-11-02 14:00:00,0.484868066,5.983478261,0.247592204,45.11336282,1.547451274,13.34,8.8,1.01,0.53,87.12,11.87,6.37,70.34,8.17,18.82,2.67,13.45308914,5.2,77.97777778,70.29,35.18,0.052,5.36,2.17,9.28,2.51,0.03,0.16,55.03,10.41,0.06,1.942164179,0.17,93.72,0.0,0.0,0.0,0.0,0.0,0.0,0.0,0.0,58.2778172,4.66563665,5.583432202,0.045573111,0.013253339,0.078719081,0.501131266,5.026798336,5.977786837,0.08196913,0.061958166,0.022637409,35.569,4.71,1.68,64.02,0.1,0.07,0.028,7.887,0.034,2.5,0.4,0.02,1.13,0.051,6.0,0.272864275,4.448971963,0.013,94.766,0.129775701,0.103859813,0.038121495,0.433084112,0.067186916,1.080463688,20.32859813,35.89672897,0.375700935,0.447570093,7.403271028,0.184485981,0.157757009,0.356542056,33.22345794,1.438971963,1.303296744,1486.878505,82.5,24.27272727,11.0,75.0,25.2,10.0,161.7294444,171.9252778,167.4391667,162.7777778,165.9679167,47.13421485338745,59.69494302998248,61.815834412555276,88.60454816687093,68.24907495411384,52.82793837839378,68.42086660361812,52.526439253378726,47.5086823321552,39.22172444849109,152.8699811,534.0,45.23134808,317.0,88.00347222,2.761851342,1.348001036,1.3817253956920792,1147.075556,3959.157242,0.0,2218.307772,1209.450478,195.1559125,102414.9626,3.17698165,17.50018428373017,1.161607729,24.55520637096774,3.361512997,99.50527249575
2025-11-02 15:00:00,0.484612134,5.980319952,0.247461515,45.08955026,1.54663447,13.252,8.8,1.01,0.53,87.12,11.87,6.01,70.34,8.17,18.82,2.67,12.83894458,5.2,77.97777778,70.29,35.18,0.052,5.36,2.17,9.28,2.51,0.03,0.16,55.03,10.41,0.06,1.942164179,0.17,95.889,0.0,0.0,0.0,0.0,0.0,0.0,0.0,0.0,61.73143289,3.273541492,5.307605409,0.021771796,0.005882706,0.053360994,0.294637662,3.443255921,4.420271712,0.05086427,0.036266168,0.022989627,23.812,4.71,1.68,64.02,0.1,0.07,0.028,10.663,0.034,2.5,0.4,0.02,1.13,0.051,7.0,0.378526403,4.437230769,0.012723077,94.73009231,0.132769231,0.107830769,0.035338462,0.471076923,0.072938462,1.086564187,20.32953846,36.01461538,0.332307692,0.461692308,7.459846154,0.171692308,0.157230769,0.367230769,33.14630769,1.396769231,1.311632066,1489.107692,82.5,24.27272727,11.0,75.0,25.2,10.0,188.7116667,163.3361111,153.7752778,188.7233333,173.6365972,37.29396358818374,49.59922435567205,46.800423398008945,92.72883820026152,74.44897242000701,50.834541260623695,75.24536819364002,67.4168801099438,50.737774732709,38.878148860966675,144.1768061,533.3833333,44.84536967,317.0,89.05,2.692242097,1.347747817,1.3745133187470644,1153.124444,3933.249719,0.0,2231.414358,1219.412897,191.1222625,98081.44025,3.297302356,17.50018428373017,1.100232975,24.55520637096774,3.373746147,98.35342680824999
2025-11-02 16:00:00,0.486999557,5.890131482,0.230684001,44.8859802,1.537893337,13.538,8.7,1.025,0.51,87.085,11.89,5.871,69.58,9.21,19.15,2.06,12.43170125,5.2,77.97777778,70.29,35.18,0.052,5.09,2.2,9.42,2.5,0.035,0.17,55.17,10.3,0.066,2.023575639,0.17,93.09,0.0,0.0,0.0,0.0,0.0,0.0,0.0,0.0,58.90355702,4.504986946,4.962384163,0.089614689,0.011136279,0.075624588,0.441082657,4.555975326,5.45516253,0.076904892,0.081183187,0.024956391,34.855,4.53,1.62,64.12,0.09,0.071,0.026,11.221,0.033,3.2,0.46,0.03,1.1,0.051,6.0,0.287743182,4.432615385,0.012261538,94.71024615,0.137384615,0.109215385,0.032569231,0.489538462,0.076169231,1.096340192,20.27876923,36.22230769,0.286153846,0.447846154,7.542923077,0.157846154,0.152615385,0.362615385,33.04015385,1.341384615,1.324645262,1490.953846,82.5,24.27272727,11.0,75.0,25.2,10.0,186.4838889,179.5894444,168.9072222,187.4830556,180.6159028,44.386068807786444,54.253063983060514,57.37653699069746,89.64278716939998,68.96012695427015,54.30518828146758,68.77749274867935,51.252636763720204,47.358705659066125,40.79372487366943,149.3359733,532.0,44.48481517,317.0,83.24652778,2.730766103,1.347840681,1.3633808435851245,1148.903611,3898.349222,0.0,2244.921944,1214.977564,193.4240508,100671.0647,3.184286433,17.50018428373017,1.139875021,24.55520637096774,3.369381714,99.03701646225
2025-11-02 17:00:00,0.487215541,5.892743756,0.230786309,44.90588714,1.538575393,16.215,8.7,1.025,0.51,87.085,11.89,6.785,69.58,9.21,19.15,2.06,12.24513844,5.2,77.97777778,70.29,35.18,0.052,5.09,2.2,9.42,2.5,0.035,0.17,55.17,10.3,0.066,2.023575639,0.17,105.213,0.0,0.0,0.0,0.0,0.0,0.0,0.0,0.084,57.66768698,5.0069295,5.179972079,0.078605517,0.013802823,0.082729221,0.504582715,5.026243892,6.161459373,0.089500271,0.071964013,0.026658334,38.681,4.53,1.62,64.12,0.09,0.071,0.026,11.635,0.033,3.2,0.46,0.03,1.1,0.051,7.0,0.316522767,4.43,0.012,94.70089091,0.142363636,0.109054545,0.030054545,0.497636364,0.078,1.111606554,19.95454545,36.62836364,0.255272727,0.432909091,7.668,0.145272727,0.15,0.36,32.95163636,1.272181818,1.344318388,1491.527273,82.5,24.27272727,11.0,75.0,25.2,10.0,174.0516667,184.0094444,175.9691667,189.8433333,180.9684028,44.976121757420344,57.54308156365387,62.060774434529364,88.47670006272509,66.92307549260909,50.78224339247075,65.35348478977355,40.370844788373006,43.485181667963026,40.26248695286837,139.1438103,532.0,44.48215836,317.0,88.00347222,2.723391611,1.347955811,1.3704524955463893,1148.549167,3903.760308,0.0,2254.426428,1246.325997,197.6696369,102514.435,3.127106953,17.50018428373017,1.126582506,24.55520637096774,3.270632356,97.68655486475001
2025-11-02 18:00:00,0.416903044,5.042332601,0.197480389,38.42529526,1.316535927,15.935,8.7,1.025,0.51,87.085,11.89,6.809,69.58,9.21,19.15,2.06,12.57518027,5.2,77.97777778,70.29,35.18,0.052,5.09,2.2,9.42,2.5,0.035,0.17,55.17,10.3,0.066,2.023575639,0.17,109.331,0.0,0.0,0.0,0.0,0.0,0.0,0.0,0.407,57.65874893,5.011121964,5.17396545,0.079111053,0.013801844,0.082817795,0.50493781,5.030220029,6.16448266,0.089541239,0.072286531,0.026634914,38.495,4.53,1.62,64.12,0.09,0.071,0.026,11.612,0.033,3.2,0.46,0.03,1.1,0.051,7.0,0.077300546,4.43,0.012,94.70525455,0.147818182,0.106872727,0.027872727,0.492181818,0.078,1.134052616,19.27272727,37.29381818,0.244363636,0.416545455,7.848,0.134363636,0.15,0.36,32.88618182,1.184909091,1.372700654,1490.436364,82.5,24.27272727,11.0,75.0,25.2,10.0,212.0047222,184.7861111,192.5422222,208.8863889,199.5548611,45.05635232878393,60.38060170749273,61.914484468352526,91.82390410671664,76.54441894387122,51.9762093726317,70.59913734757998,50.16591312396537,45.65113350436103,40.109671745362704,141.2148261,530.9777778,43.76866533,317.0,89.05,2.764391186,1.348137261,1.4260753548389984,1151.501944,3916.614822,0.0,2252.151928,1245.180175,201.5482217,105499.8382,3.049445836,17.50018428373017,1.173375553,24.55520637096774,3.361866642,97.96096445825
2025-11-02 19:00:00,0.482464035,5.835275544,0.228535596,44.46794836,1.523570638,13.555,8.7,1.025,0.51,87.085,11.89,5.812,69.58,9.21,19.15,2.06,12.30855835,5.2,77.97777778,70.29,35.18,0.052,5.09,2.2,9.42,2.5,0.035,0.17,55.17,10.3,0.066,2.023575639,0.17,94.009,0.0,0.0,0.0,0.0,0.0,0.0,0.0,0.381,58.05273993,4.853911809,5.066754949,0.085542116,0.012850594,0.080738539,0.484174253,4.883171058,5.928909488,0.085275631,0.077168601,0.025913966,36.625,4.53,1.62,64.12,0.09,0.071,0.026,10.036,0.033,3.2,0.46,0.03,1.1,0.051,6.0,0.149130236,4.43,0.012,94.705,0.146,0.106,0.028,0.496,0.077,1.136424833,19.074,37.416,0.232,0.404,7.912,0.134,0.154,0.36,32.926,1.162,1.377242848,1488.0,82.5,24.27272727,11.0,75.0,25.2,10.0,172.4380556,163.9322222,161.6802778,179.8972222,169.4869444,44.96578606471968,57.865548177162026,58.43737664991207,91.68984342598438,77.68509705110642,50.92012676645916,73.10141552217263,62.31404660213997,48.98258092240127,40.833278802696896,129.7639197,528.8888889,43.97278253,317.0,94.85347222,2.73220885,1.347674292,1.4063356714670574,1145.653056,3909.557647,0.0,2253.198708,1254.988833,199.4881825,104096.1463,3.087296947,17.50018428373017,1.142484002,24.55520637096774,3.325143072,96.44371936025
2025-11-02 20:00:00,0.419940476,5.079069549,0.198919173,38.70525063,1.32612782,15.96,8.7,1.025,0.51,87.085,11.89,6.796,69.58,9.21,19.15,2.06,11.84338417,5.2,77.97777778,70.29,35.18,0.052,5.09,2.2,9.42,2.5,0.035,0.17,55.17,10.3,0.066,2.023575639,0.17,109.44,0.0,0.0,0.0,0.0,0.0,0.0,0.0,0.55,57.77434441,4.965920792,5.130058515,0.081959115,0.013489465,0.082268842,0.498674778,4.988021045,6.091941787,0.088207388,0.074358221,0.0263647,39.819,4.53,1.62,64.12,0.09,0.071,0.026,11.714,0.033,3.2,0.46,0.03,1.1,0.051,7.0,0.239672138,4.43,0.012,94.70166667,0.139333333,0.106,0.029666667,0.506,0.075333333,1.125414486,19.19733333,37.176,0.218666667,0.394,7.898666667,0.140666667,0.160666667,0.36,33.036,1.182,1.365891662,1484.666667,82.5,24.27272727,11.0,75.0,25.2,10.0,159.4352778,156.7622222,160.7677778,175.2891667,163.0636111,46.481284897989894,56.85418462799046,57.78081429568293,91.44663596192296,77.46031734946393,56.02131951369597,71.86904837108901,67.06805084719667,52.376501908188075,42.05939700533955,131.4799386,527.2666667,45.52098981,317.0,90.0775,2.700311783,1.348297594,1.3818528970678974,1150.830833,3933.621775,0.0,2271.008533,1272.072417,199.9997342,103087.5122,3.133824322,17.50018428373017,1.105651143,24.55520637096774,3.204121672,96.6710918645
2025-11-02 21:00:00,0.44408548,5.371097021,0.21035628,40.93065754,1.402375201,14.904,8.7,1.025,0.51,87.085,11.89,6.81,69.58,9.21,19.15,2.06,12.34572011,5.2,77.97777778,70.29,35.18,0.052,5.09,2.2,9.42,2.5,0.035,0.17,55.17,10.3,0.066,2.023575639,0.17,109.375,0.0,0.0,0.0,0.0,0.0,0.0,0.0,0.728,58.07299658,4.842398917,5.107481772,0.082303358,0.012925293,0.080404772,0.483742018,4.87210285,5.929514748,0.085362075,0.07504557,0.026094841,36.208,4.53,1.62,64.12,0.09,0.071,0.026,13.431,0.033,3.2,0.46,0.03,1.1,0.051,7.0,0.302282329,4.43,0.012,94.69833333,0.132666667,0.106,0.031333333,0.516,0.073666667,1.114404139,19.32066667,36.936,0.205333333,0.384,7.885333333,0.147333333,0.167333333,0.36,33.146,1.202,1.354540475,1481.333333,82.5,24.27272727,11.0,75.0,25.2,10.0,177.655,142.6961111,153.2986111,177.7641667,162.8534722,43.59720163088116,55.70619577105256,51.42335965828066,95.33856478331379,87.64996368433407,55.36978157618975,80.2628250365222,87.478999815581,57.10944420860176,41.50313204406531,130.1295962,529.0,45.13519589,317.0,94.8725,2.711769306,1.347899094,1.423251626375998,1152.143333,3945.277892,0.0,2257.7575,1265.930114,200.1893906,103334.5875,3.1337583,17.50018428373017,1.112274883,24.55520637096774,3.246342917,96.4921714965
2025-11-02 22:00:00,0.489901012,5.925223815,0.232058374,45.15340272,1.547055826,13.739,8.7,1.025,0.51,87.085,11.89,6.016,69.58,9.21,19.15,2.06,12.24567344,5.2,77.97777778,70.29,35.18,0.052,5.09,2.2,9.42,2.5,0.035,0.17,55.17,10.3,0.066,2.023575639,0.17,93.51,0.0,0.0,0.0,0.0,0.0,0.0,0.0,0.626,57.53595923,5.061309952,5.191303135,0.078347689,0.014055335,0.083544677,0.511188034,5.077268249,6.233479365,0.090764345,0.071590346,0.026783833,32.276,4.53,1.62,64.12,0.09,0.071,0.026,10.042,0.033,3.2,0.46,0.03,1.1,0.051,6.0,0.239052826,4.441368421,0.012,94.73015789,0.13,0.104484211,0.033515789,0.480210526,0.068263158,1.101659251,19.27336842,36.71684211,0.236,0.400842105,7.845894737,0.163263158,0.177578947,0.346736842,33.334,1.244105263,1.33915898,1481.326316,82.5,24.27272727,11.0,75.0,25.2,10.0,176.3336111,160.2077778,157.6758333,185.1827778,169.85,42.18163916117831,54.07188162294443,55.09120506765073,92.31000296241271,75.74152191965891,54.09425890429242,72.91617616067157,65.66626202858737,51.05580118913575,42.21538371315336,135.9459736,529.0,44.38743672,317.0,90.0775,2.727916719,1.347846708,1.4056214390244302,1138.711944,3912.409158,0.0,2247.841558,1249.916869,197.5054739,103318.7299,3.1070372,17.50018428373017,1.127522912,24.55520637096774,3.257394536,97.262841502
