Repository: saikumar-voptimai/evonith_bf_webapp

# Evonith BF2 — Blast Furnace Intelligence Platform

Monitoring, modelling and optimisation of **Blast Furnace 2 (BF2)** at Evonith Steel: live telemetry from InfluxDB,
manual plant reports from Neon PostgreSQL, a two-zone energy model of the furnace, blend and fuel optimisers, a
conversational assistant (FurnaceMind) and a live digital twin evaluated every hour.

The platform has three deployable parts that share one Python service layer, plus the shared data library:

| Part | Path | What it is |
|---|---|---|
| **Streamlit app** (legacy) | `src/app.py`, `src/custom_pages/` | The original 11-page dashboard; still the home of the model pages. Served under `/legacy` in production |

File: src/assets/data/V10_df_filtered.csv (part 22 of 166)
datetime,Hot Blast PressureBar,Hot Blast Temp.oC,Hot Blast VolumeNm3/Hr.,O2 Enrichment %,OxygenFlowNm3/Hr.,PermeabilityKgs/Hr.,RAFToC,SteamKgs/Hr.,TopPressureBar,TuyereVelocitym/s,Differential PressureTotalBar,Charges/Hrs.,StockRodLevel,COKE_ASH%,COKE_FC%,COKE_IM%,COKE_MOIST%,COKE_MT,COKE_VM%,NUTCOKE_ASH%,NUTCOKE_FC%,NUTCOKE_IM%,NUTCOKE_MOIST%,NUTCOKE_MT,NUTCOKE_VM%,PCI_2_%Ash,PCI_2_%FC,PCI_2_%IM,PCI_2_MT,PCI_2_%VM,Sinter_SP_MT,Sinter_SP_02_Al2O3%,Sinter_SP_02_Basicity,Sinter_SP_02_CaO%,Sinter_SP_02_Cold_Strength_AI,Sinter_SP_02_Cold_strength_TI,Sinter_SP_02_Fe(T)%,Sinter_SP_02_FeO%,Sinter_SP_02_Hot_strength_RDI,Sinter_SP_02_Hot_strength_RI,Sinter_SP_02_K2O%,Sinter_SP_02_MgO%,Sinter_SP_02_MnO%,Sinter_SP_02_Na2O%,Sinter_SP_02_P%,Sinter_SP_02_SiO2%,Sinter_SP_02_TiO2%,ORE_%Al2O3,ORE_%CaO,ORE_%Fe(T),ORE_%K2O,ORE_%LOI,ORE_%MgO,ORE_%MnO,ORE_MT,ORE_%Na2O,ORE_%P,ORE_%SiO2,ORE_%TiO2,ORE_%TM,Geomin Type,FLUX_Al2O3%,FLUX_CaO%,FLUX_Fe2O3%,FLUX_LOI%,FLUX_MgO%,FLUX_MT,FLUX_SiO2%,FLUX_TM%,COKE_DISCHARGE_TIME,WEIGHTED_COKE_ANGLE,TOTAL_COKE_PORTIONS,NON_COKE_DISCHARGE_TIME,WEIGHTED_NON_COKE_ANGLE,TOTAL_NON_COKE_PORTIONS,UnitCost Lakhs/Thm,ActualKg/Thm.,FurnaceTopGasAnalysisCO2ETACO,Act. Fuel RateKg/Thm.,Coke Rate Kg/Thm,ProductionTonnesPerHr
2024-03-06 08:00:00,2.65,1149.0,119415.0,2.360494546,3499.0,1473.0,2277.0,0.0,1.3,264.0,1.35,7.0,1.3,10.86029817,87.78985091,0.36477637,2.304472608,288.7353333,0.985074543,10.98,87.57,0.42,5.4,19.39866667,1.03,10.11,70.0,1.01,95.24333333,18.88,919.9706667,2.36,1.795430945,9.65,5.087777778,79.77888889,55.79,10.43,27.83,65.63,0.096,1.85,0.21,0.0475,0.063,5.375,0.17,4.13,0.1,62.79,0.028,3.24,0.04,0.04,84.03,0.04,0.078,2.12,0.265,1.8,2.0,1.09,0.0,0.7,1.32,0.0,11.85,95.84,0.1,82.0,26.9,10.0,60.0,27.875,8.0,120.71000000000001,128.0,41.86580882,543.0,415.0,92.1875
2024-03-06 09:00:00,2.6,1162.0,117356.0,2.403257847,3501.0,1504.0,2259.0,0.0,1.3,266.0,1.3,8.0,1.3,10.86029817,87.78985091,0.36477637,2.304472608,288.7353333,0.985074543,10.98,87.57,0.42,5.4,19.39866667,1.03,10.11,70.0,1.01,95.24333333,18.88,919.9706667,2.36,1.795430945,9.65,5.087777778,79.77888889,55.79,10.43,27.83,65.63,0.096,1.85,0.21,0.0475,0.063,5.375,0.17,4.13,0.1,62.79,0.028,3.24,0.04,0.04,84.03,0.04,0.078,2.12,0.265,1.8,2.0,1.09,0.0,0.7,1.32,0.0,11.85,95.84,0.1,82.0,26.9,10.0,60.0,27.875,8.0,122.035,138.0,41.56791249,553.0,415.0,94.20289855
2024-03-06 10:00:00,2.58,1168.0,115432.0,2.441199378,3498.0,1501.0,2267.0,0.0,1.3,264.0,1.28,7.0,1.3,10.86029817,87.78985091,0.36477637,2.304472608,288.7353333,0.985074543,10.98,87.57,0.42,5.4,19.39866667,1.03,10.11,70.0,1.01,95.24333333,18.88,919.9706667,2.36,1.795430945,9.65,5.087777778,79.77888889,55.79,10.43,27.83,65.63,0.096,1.85,0.21,0.0475,0.063,5.375,0.17,4.13,0.1,62.79,0.028,3.24,0.04,0.04,84.03,0.04,0.078,2.12,0.265,1.8,2.0,1.09,0.0,0.7,1.32,0.0,11.85,95.84,0.1,82.0,26.9,10.0,60.0,27.875,8.0,121.6375,135.0,41.96060467,550.0,415.0,89.40740741
2024-03-06 11:00:00,2.62,1160.0,115865.0,2.432081589,3498.0,1460.0,2287.0,0.0,1.3,260.0,1.32,7.0,1.3,10.86029817,87.78985091,0.36477637,2.304472608,288.7353333,0.985074543,10.98,87.57,0.42,5.4,19.39866667,1.03,10.11,70.0,1.01,95.24333333,18.88,919.9706667,2.36,1.795430945,9.65,5.087777778,79.77888889,55.79,10.43,27.83,65.63,0.096,1.85,0.21,0.0475,0.063,5.375,0.17,4.13,0.1,62.79,0.028,3.24,0.04,0.04,84.03,0.04,0.078,2.12,0.265,1.8,2.0,1.09,0.0,0.7,1.32,0.0,11.85,95.84,0.1,82.0,26.9,10.0,60.0,27.875,8.0,120.975,130.0,41.18597139,545.0,415.0,86.15384615
2024-03-06 12:00:00,2.68,1146.0,117044.0,2.417320877,3500.0,1415.0,2285.0,325.0,1.3,256.0,1.38,7.0,1.3,10.86029817,87.78985091,0.36477637,2.304472608,288.7353333,0.985074543,10.98,87.57,0.42,5.4,19.39866667,1.03,10.11,70.0,1.01,95.24333333,18.88,919.9706667,2.36,1.795430945,9.65,5.087777778,79.77888889,55.79,10.43,27.83,65.63,0.096,1.85,0.21,0.0475,0.063,5.375,0.17,4.13,0.1,62.79,0.028,3.24,0.04,0.04,84.03,0.04,0.078,2.12,0.265,1.8,2.0,1.09,0.0,0.7,1.32,0.0,11.85,95.84,0.1,82.0,26.9,10.0,60.0,27.875,8.0,120.3125,125.0,40.90802164,540.0,415.0,88.8
2024-03-06 13:00:00,2.63,1147.0,117677.0,2.396021744,3500.0,1469.0,2306.0,0.0,1.3,261.0,1.33,8.0,1.3,10.86029817,87.78985091,0.36477637,2.304472608,288.7353333,0.985074543,10.98,87.57,0.42,5.4,19.39866667,1.03,10.11,70.0,1.01,95.24333333,18.88,919.9706667,2.36,1.795430945,9.65,5.087777778,79.77888889,55.79,10.43,27.83,65.63,0.096,1.85,0.21,0.0475,0.063,5.375,0.17,4.13,0.1,62.79,0.028,3.24,0.04,0.04,84.03,0.04,0.078,2.12,0.265,1.8,2.0,1.09,0.0,0.7,1.32,0.0,11.85,95.84,0.1,82.0,26.9,10.0,60.0,27.875,8.0,120.3125,125.0,41.87327824,540.0,415.0,92.0
2024-03-06 14:00:00,2.64,1148.0,118189.0,2.389117443,3500.0,1475.0,2287.0,138.0,1.3,263.0,1.34,7.0,1.3,10.86029817,87.78985091,0.36477637,2.304472608,288.7353333,0.985074543,10.98,87.57,0.42,5.4,19.39866667,1.03,10.11,70.0,1.01,95.24333333,18.88,919.9706667,2.36,1.795430945,9.65,5.087777778,79.77888889,55.79,10.43,27.83,65.63,0.096,1.85,0.21,0.0475,0.063,5.375,0.17,4.13,0.1,62.79,0.028,3.24,0.04,0.04,84.03,0.04,0.078,2.12,0.265,1.8,2.0,1.09,0.0,0.7,1.32,0.0,11.85,95.84,0.1,82.0,26.9,10.0,60.0,27.875,8.0,120.3125,125.0,40.42455007,540.0,415.0,92.0
2024-03-06 15:00:00,2.59,1152.0,119045.0,2.374681053,3500.0,1538.0,2267.0,249.0,1.3,268.0,1.29,7.0,1.3,10.86029817,87.78985091,0.36477637,2.304472608,288.7353333,0.985074543,10.98,87.57,0.42,5.4,19.39866667,1.03,10.11,70.0,1.01,95.24333333,18.88,919.9706667,2.36,1.795430945,9.65,5.087777778,79.77888889,55.79,10.43,27.83,65.63,0.096,1.85,0.21,0.0475,0.063,5.375,0.17,4.13,0.1,62.79,0.028,3.24,0.04,0.04,84.03,0.04,0.078,2.12,0.265,1.8,2.0,1.09,0.0,0.7,1.32,0.0,11.85,95.84,0.1,82.0,26.9,10.0,60.0,27.875,8.0,122.565,142.0,41.32174708,557.0,415.0,87.81690141
2024-03-06 16:00:00,2.56,1178.0,114130.0,2.46973789,3499.0,1509.0,2240.0,0.0,1.3,264.0,1.26,7.0,1.3,10.90925457,87.71581998,0.394925457,2.156708912,288.7353333,0.98,10.98,87.56,0.43,5.0,19.39866667,1.03,10.04,69.95,1.05,95.24333333,18.96,919.9706667,2.38,1.797408789,9.67,5.087777778,79.77888889,55.715,10.26,27.83,65.63,0.093,1.915,0.22,0.0475,0.0625,5.38,0.17,3.58,0.22,62.86,0.031,3.21,0.07,0.06,84.03,0.025,0.082,2.49,0.223,2.7,2.0,1.05,0.0,0.78,1.41,0.0,11.85,94.04,0.1,82.0,26.9,10.0,60.0,27.875,8.0,123.625,150.0,40.74241738,565.0,415.0,96.06666667
2024-03-06 17:00:00,2.59,1182.0,114582.0,2.46070364,3500.0,1481.0,2283.0,0.0,1.3,264.0,1.29,7.0,1.3,10.90925457,87.71581998,0.394925457,2.156708912,288.7353333,0.98,10.98,87.56,0.43,5.0,19.39866667,1.03,10.04,69.95,1.05,95.24333333,18.96,919.9706667,2.38,1.797408789,9.67,5.087777778,79.77888889,55.715,10.26,27.83,65.63,0.093,1.915,0.22,0.0475,0.0625,5.38,0.17,3.58,0.22,62.86,0.031,3.21,0.07,0.06,84.03,0.025,0.082,2.49,0.223,2.7,2.0,1.05,0.0,0.78,1.41,0.0,11.85,94.04,0.1,82.0,26.9,10.0,60.0,27.875,8.0,122.3,140.0,41.20891749,555.0,415.0,92.64285714
2024-03-06 18:00:00,2.64,1152.0,118257.0,2.383596055,3499.0,1469.0,2295.0,0.0,1.3,263.0,1.34,8.0,1.3,10.90925457,87.71581998,0.394925457,2.156708912,288.7353333,0.98,10.98,87.56,0.43,5.0,19.39866667,1.03,10.04,69.95,1.05,95.24333333,18.96,919.9706667,2.38,1.797408789,9.67,5.087777778,79.77888889,55.715,10.26,27.83,65.63,0.093,1.915,0.22,0.0475,0.0625,5.38,0.17,3.58,0.22,62.86,0.031,3.21,0.07,0.06,84.03,0.025,0.082,2.49,0.223,2.7,2.0,1.05,0.0,0.78,1.41,0.0,11.85,94.04,0.1,82.0,26.9,10.0,60.0,27.875,8.0,120.975,130.0,41.91109074,545.0,415.0,88.07692308
2024-03-06 19:00:00,2.64,1149.0,118363.0,2.382823084,3501.0,1478.0,2303.0,0.0,1.3,263.0,1.34,7.0,1.3,10.90925457,87.71581998,0.394925457,2.156708912,288.7353333,0.98,10.98,87.56,0.43,5.0,19.39866667,1.03,10.04,69.95,1.05,95.24333333,18.96,919.9706667,2.38,1.797408789,9.67,5.087777778,79.77888889,55.715,10.26,27.83,65.63,0.093,1.915,0.22,0.0475,0.0625,5.38,0.17,3.58,0.22,62.86,0.031,3.21,0.07,0.06,84.03,0.025,0.082,2.49,0.223,2.7,2.0,1.05,0.0,0.78,1.41,0.0,11.85,94.04,0.1,82.0,26.9,10.0,60.0,27.875,8.0,120.445,126.0,42.50625426,541.0,415.0,87.3015873
2024-03-06 20:00:00,2.65,1149.0,118736.0,2.37466373,3500.0,1437.0,2309.0,0.0,1.27,263.0,1.38,7.0,1.3,10.90925457,87.71581998,0.394925457,2.156708912,288.7353333,0.98,10.98,87.56,0.43,5.0,19.39866667,1.03,10.04,69.95,1.05,95.24333333,18.96,919.9706667,2.38,1.797408789,9.67,5.087777778,79.77888889,55.715,10.26,27.83,65.63,0.093,1.915,0.22,0.0475,0.0625,5.38,0.17,3.58,0.22,62.86,0.031,3.21,0.07,0.06,84.03,0.025,0.082,2.49,0.223,2.7,2.0,1.05,0.0,0.78,1.41,0.0,11.85,94.04,0.1,82.0,26.9,10.0,60.0,27.875,8.0,120.975,130.0,41.32346136,545.0,415.0,87.07692308
2024-03-06 21:00:00,2.62,1152.0,118286.0,2.383012001,3499.0,1466.0,2298.0,0.0,1.28,237.0,1.34,7.0,1.3,10.90925457,87.71581998,0.394925457,2.156708912,288.7353333,0.98,10.98,87.56,0.43,5.0,19.39866667,1.03,10.04,69.95,1.05,95.24333333,18.96,919.9706667,2.38,1.797408789,9.67,5.087777778,79.77888889,55.715,10.26,27.83,65.63,0.093,1.915,0.22,0.0475,0.0625,5.38,0.17,3.58,0.22,62.86,0.031,3.21,0.07,0.06,84.03,0.025,0.082,2.49,0.223,2.7,2.0,1.05,0.0,0.78,1.41,0.0,11.85,94.04,0.1,82.0,26.9,10.0,60.0,27.875,8.0,120.975,130.0,40.0922722,545.0,415.0,90.07692308
2024-03-06 22:00:00,2.67,1158.0,118856.0,2.371590141,3499.0,1440.0,2293.0,0.0,1.29,263.0,1.38,7.0,1.3,10.90925457,87.71581998,0.394925457,2.156708912,288.7353333,0.98,10.98,87.56,0.43,5.0,19.39866667,1.03,10.04,69.95,1.05,95.24333333,18.96,919.9706667,2.38,1.797408789,9.67,5.087777778,79.77888889,55.715,10.26,27.83,65.63,0.093,1.915,0.22,0.0475,0.0625,5.38,0.17,3.58,0.22,62.86,0.031,3.21,0.07,0.06,84.03,0.025,0.082,2.49,0.223,2.7,2.0,1.05,0.0,0.78,1.41,0.0,11.85,94.04,0.1,82.0,26.9,10.0,60.0,27.875,8.0,120.975,130.0,40.93913836,545.0,415.0,90.46153846
2024-03-06 23:00:00,2.65,1148.0,118160.0,2.385551697,3499.0,1461.0,2285.0,0.0,1.3,261.0,1.35,8.0,1.3,10.89034848,87.74344508,0.41379356,2.141354174,289.7313333,0.952412879,10.92,87.64,0.42,5.3,19.021333337,1.02,10.02,69.8,1.08,92.39,19.1,921.956,2.345,1.801137858,9.68,4.956666667,79.66777778,55.865,10.44,28.38153846,65.63,0.0915,1.875,0.2,0.0515,0.0625,5.375,0.17,3.76,0.1,63.06,0.028,3.12,0.04,0.05,63.56666667,0.049,0.08,2.29,0.181,2.5,2.0,0.64,0.0,0.7,1.34,0.0,10.48,96.74,0.1,82.0,26.9,10.0,60.0,27.875,8.0,120.195,126.0,41.31139944,540.0,414.0,92.22222222
2024-03-07 00:00:00,2.59,1148.0,118690.0,2.375583549,3500.0,1533.0,2348.0,0.0,1.3,267.0,1.29,8.0,1.3,10.93,87.7,0.42,3.6,308.5653333,0.95,11.1,87.42,0.44,7.6,26.827666663000002,1.04,9.94,69.96,1.16,79.14666667,18.94,908.43,2.21,1.996212121,10.45,4.801111111,80.73222222,55.42,9.99,26.8,65.33,0.086,1.925,0.225,0.0515,0.0645,5.235,0.17,4.348851636,0.172224659,58.80680558,0.028666301,5.397715806,0.129998433,0.106664578,318.6700184,0.034332602,0.129553815,4.918806201,0.407990913,3.899968666,2.0,0.86,0.0,1.22,1.48,0.0,17.19333333,95.29,0.2,82.0,26.9,10.0,60.0,27.875,8.0,125.1625,105.0,40.94847241,550.0,445.0,87.61904762
2024-03-07 01:00:00,2.56,1145.0,118912.0,2.37115099,3500.0,1577.0,2344.0,0.0,1.3,269.0,1.26,7.0,1.3,10.93,87.7,0.42,3.6,308.5653333,0.95,11.1,87.42,0.44,7.6,26.827666663000002,1.04,9.94,69.96,1.16,79.14666667,18.94,908.43,2.21,1.996212121,10.45,4.801111111,80.73222222,55.42,9.99,26.8,65.33,0.086,1.925,0.225,0.0515,0.0645,5.235,0.17,4.348851636,0.172224659,58.80680558,0.028666301,5.397715806,0.129998433,0.106664578,318.6700184,0.034332602,0.129553815,4.918806201,0.407990913,3.899968666,2.0,0.86,0.0,1.22,1.48,0.0,17.19333333,95.29,0.2,82.0,26.9,10.0,60.0,27.875,8.0,125.1625,105.0,41.39102855,550.0,445.0,90.0
2024-03-07 02:00:00,2.56,1160.0,117841.0,2.392689069,3500.0,1539.0,2330.0,0.0,1.3,268.0,1.26,8.0,1.3,10.93,87.7,0.42,3.6,308.5653333,0.95,11.1,87.42,0.44,7.6,26.827666663000002,1.04,9.94,69.96,1.16,79.14666667,18.94,908.43,2.21,1.996212121,10.45,4.801111111,80.73222222,55.42,9.99,26.8,65.33,0.086,1.925,0.225,0.0515,0.0645,5.235,0.17,4.348851636,0.172224659,58.80680558,0.028666301,5.397715806,0.129998433,0.106664578,318.6700184,0.034332602,0.129553815,4.918806201,0.407990913,3.899968666,2.0,0.86,0.0,1.22,1.48,0.0,17.19333333,95.29,0.2,82.0,26.9,10.0,60.0,27.875,8.0,125.825,110.0,41.70659366,555.0,445.0,94.36363636
2024-03-07 03:00:00,2.6,1170.0,117791.0,2.393020616,3499.0,1511.0,2324.0,0.0,1.3,267.0,1.3,7.0,1.3,10.93,87.7,0.42,3.6,308.5653333,0.95,11.1,87.42,0.44,7.6,26.827666663000002,1.04,9.94,69.96,1.16,79.14666667,18.94,908.43,2.21,1.996212121,10.45,4.801111111,80.73222222,55.42,9.99,26.8,65.33,0.086,1.925,0.225,0.0515,0.0645,5.235,0.17,4.348851636,0.172224659,58.80680558,0.028666301,5.397715806,0.129998433,0.106664578,318.6700184,0.034332602,0.129553815,4.918806201,0.407990913,3.899968666,2.0,0.86,0.0,1.22,1.48,0.0,17.19333333,95.29,0.2,82.0,26.9,10.0,60.0,27.875,8.0,126.2225,113.0,41.17920149,558.0,445.0,94.24778761
2024-03-07 04:00:00,2.58,1155.0,117913.0,2.391228871,3500.0,1543.0,2334.0,0.0,1.3,267.0,1.28,7.0,1.3,10.93,87.7,0.42,3.6,308.5653333,0.95,11.1,87.42,0.44,7.6,26.827666663000002,1.04,9.94,69.96,1.16,79.14666667,18.94,908.43,2.21,1.996212121,10.45,4.801111111,80.73222222,55.42,9.99,26.8,65.33,0.086,1.925,0.225,0.0515,0.0645,5.235,0.17,4.348851636,0.172224659,58.80680558,0.028666301,5.397715806,0.129998433,0.106664578,318.6700184,0.034332602,0.129553815,4.918806201,0.407990913,3.899968666,2.0,0.86,0.0,1.22,1.48,0.0,17.19333333,95.29,0.2,82.0,26.9,10.0,60.0,27.875,8.0,125.4275,107.0,40.48780488,552.0,445.0,84.29906542
2024-03-07 05:00:00,2.58,1145.0,118800.0,2.373385167,3500.0,1543.0,2343.0,0.0,1.3,267.0,1.28,7.0,1.3,10.93,87.7,0.42,3.6,308.5653333,0.95,11.1,87.42,0.44,7.6,26.827666663000002,1.04,9.94,69.96,1.16,79.14666667,18.94,908.43,2.21,1.996212121,10.45,4.801111111,80.73222222,55.42,9.99,26.8,65.33,0.086,1.925,0.225,0.0515,0.0645,5.235,0.17,4.348851636,0.172224659,58.80680558,0.028666301,5.397715806,0.129998433,0.106664578,318.6700184,0.034332602,0.129553815,4.918806201,0.407990913,3.899968666,2.0,0.86,0.0,1.22,1.48,0.0,17.19333333,95.29,0.2,82.0,26.9,10.0,60.0,27.875,8.0,124.765,102.0,40.46737621,547.0,445.0,87.74509804
2024-03-07 06:00:00,2.6,1138.0,118425.0,2.380216539,3499.0,1515.0,2351.0,0.0,1.3,263.0,1.3,7.0,1.3,10.93,87.7,0.42,3.6,308.5653333,0.95,11.1,87.42,0.44,7.6,26.827666663000002,1.04,9.94,69.96,1.16,79.14666667,18.94,908.43,2.21,1.996212121,10.45,4.801111111,80.73222222,55.42,9.99,26.8,65.33,0.086,1.925,0.225,0.0515,0.0645,5.235,0.17,4.348851636,0.172224659,58.80680558,0.028666301,5.397715806,0.129998433,0.106664578,318.6700184,0.034332602,0.129553815,4.918806201,0.407990913,3.899968666,2.0,0.86,0.0,1.22,1.48,0.0,17.19333333,95.29,0.2,82.0,26.9,10.0,60.0,27.875,8.0,124.5,100.0,40.79613438,545.0,445.0,85.0
2024-03-07 07:00:00,2.6,1149.0,118115.0,2.3871417,3500.0,1515.0,2354.0,0.0,1.3,265.0,1.3,7.0,1.3,10.93,87.7,0.42,3.6,308.5653333,0.95,11.1,87.42,0.44,7.6,26.827666663000002,1.04,9.94,69.96,1.16,79.14666667,18.94,908.43,2.21,1.996212121,10.45,4.801111111,80.73222222,55.42,9.99,26.8,65.33,0.086,1.925,0.225,0.0515,0.0645,5.235,0.17,4.348851636,0.172224659,58.80680558,0.028666301,5.397715806,0.129998433,0.106664578,318.6700184,0.034332602,0.129553815,4.918806201,0.407990913,3.899968666,2.0,0.86,0.0,1.22,1.48,0.0,17.19333333,95.29,0.2,82.0,26.9,10.0,60.0,27.875,8.0,125.1625,105.0,40.95172729,550.0,445.0,89.14285714
2024-03-07 08:00:00,2.57,1150.0,117716.0,2.395228376,3500.0,1546.0,2350.0,0.0,1.3,266.0,1.27,8.0,1.3,10.84,87.8,0.39,3.8,308.5653333,0.97,11.06,87.46,0.45,6.6,26.827666663000002,1.03,9.83,70.04,1.12,79.14666667,19.01,908.43,2.235,2.004751897,10.395,4.801111111,80.73222222,55.415,9.96,26.8,65.33,0.086,1.925,0.235,0.052,0.065,5.185,0.175,4.551068462,0.067776907,58.73569795,0.023444462,5.379932632,0.051110763,0.106664578,318.6700184,0.007333229,0.132665204,5.02436785,0.441434905,4.199984333,2.0,0.78,0.0,1.2,1.34,0.0,17.19333333,96.05,0.2,82.0,26.9,10.0,60.0,27.875,8.0,124.5,100.0,41.02272727,545.0,445.0,94.1
2024-03-07 09:00:00,2.55,1163.0,117071.0,2.408417332,3500.0,1552.0,2323.0,0.0,1.29,269.0,1.26,7.0,1.3,10.84,87.8,0.39,3.8,308.5653333,0.97,11.06,87.46,0.45,6.6,26.827666663000002,1.03,9.83,70.04,1.12,79.14666667,19.01,908.43,2.235,2.004751897,10.395,4.801111111,80.73222222,55.415,9.96,26.8,65.33,0.086,1.925,0.235,0.052,0.065,5.185,0.175,4.551068462,0.067776907,58.73569795,0.023444462,5.379932632,0.051110763,0.106664578,318.6700184,0.007333229,0.132665204,5.02436785,0.441434905,4.199984333,2.0,0.78,0.0,1.2,1.34,0.0,17.19333333,96.05,0.2,82.0,26.9,10.0,60.0,27.875,8.0,125.1625,105.0,40.54116028,550.0,445.0,98.57142857
2024-03-07 10:00:00,2.58,1131.0,117851.0,2.392486157,3500.0,1510.0,2346.0,0.0,1.3,268.0,1.28,8.0,1.3,10.84,87.8,0.39,3.8,308.5653333,0.97,11.06,87.46,0.45,6.6,26.827666663000002,1.03,9.83,70.04,1.12,79.14666667,19.01,908.43,2.235,2.004751897,10.395,4.801111111,80.73222222,55.415,9.96,26.8,65.33,0.086,1.925,0.235,0.052,0.065,5.185,0.175,4.551068462,0.067776907,58.73569795,0.023444462,5.379932632,0.051110763,0.106664578,318.6700184,0.007333229,0.132665204,5.02436785,0.441434905,4.199984333,2.0,0.78,0.0,1.2,1.34,0.0,17.19333333,96.05,0.2,82.0,26.9,10.0,60.0,27.875,8.0,124.6325,101.0,40.70468243,546.0,445.0,100.2970297
2024-03-07 11:00:00,2.59,1156.0,117817.0,2.39249282,3499.0,1536.0,2357.0,0.0,1.3,266.0,1.29,7.0,1.3,10.84,87.8,0.39,3.8,308.5653333,0.97,11.06,87.46,0.45,6.6,26.827666663000002,1.03,9.83,70.04,1.12,79.14666667,19.01,908.43,2.235,2.004751897,10.395,4.801111111,80.73222222,55.415,9.96,26.8,65.33,0.086,1.925,0.235,0.052,0.065,5.185,0.175,4.551068462,0.067776907,58.73569795,0.023444462,5.379932632,0.051110763,0.106664578,318.6700184,0.007333229,0.132665204,5.02436785,0.441434905,4.199984333,2.0,0.78,0.0,1.2,1.34,0.0,17.19333333,96.05,0.2,82.0,26.9,10.0,60.0,27.875,8.0,125.1625,105.0,41.45891043,550.0,445.0,88.0952381
2024-03-07 12:00:00,2.6,1153.0,117757.0,2.393711163,3499.0,1498.0,2358.0,0.0,1.3,265.0,1.3,7.0,1.3,10.84,87.8,0.39,3.8,308.5653333,0.97,11.06,87.46,0.45,6.6,26.827666663000002,1.03,9.83,70.04,1.12,79.14666667,19.01,908.43,2.235,2.004751897,10.395,4.801111111,80.73222222,55.415,9.96,26.8,65.33,0.086,1.925,0.235,0.052,0.065,5.185,0.175,4.551068462,0.067776907,58.73569795,0.023444462,5.379932632,0.051110763,0.106664578,318.6700184,0.007333229,0.132665204,5.02436785,0.441434905,4.199984333,2.0,0.78,0.0,1.2,1.34,0.0,17.19333333,96.05,0.2,82.0,26.9,10.0,60.0,27.875,8.0,125.1625,105.0,40.69767442,550.0,445.0,91.33333333
2024-03-07 13:00:00,2.55,1159.0,117940.0,2.390681755,3500.0,1561.0,2363.0,0.0,1.29,270.0,1.26,7.0,1.3,10.84,87.8,0.39,3.8,308.5653333,0.97,11.06,87.46,0.45,6.6,26.827666663000002,1.03,9.83,70.04,1.12,79.14666667,19.01,908.43,2.235,2.004751897,10.395,4.801111111,80.73222222,55.415,9.96,26.8,65.33,0.086,1.925,0.235,0.052,0.065,5.185,0.175,4.551068462,0.067776907,58.73569795,0.023444462,5.379932632,0.051110763,0.106664578,318.6700184,0.007333229,0.132665204,5.02436785,0.441434905,4.199984333,2.0,0.78,0.0,1.2,1.34,0.0,17.19333333,96.05,0.2,82.0,26.9,10.0,60.0,27.875,8.0,125.1625,105.0,40.94161089,550.0,445.0,84.95238095
2024-03-07 14:00:00,2.57,1160.0,118427.0,2.380856227,3500.0,1550.0,2358.0,0.0,1.3,272.0,1.27,7.0,1.3,10.84,87.8,0.39,3.8,308.5653333,0.97,11.06,87.46,0.45,6.6,26.827666663000002,1.03,9.83,70.04,1.12,79.14666667,19.01,908.43,2.235,2.004751897,10.395,4.801111111,80.73222222,55.415,9.96,26.8,65.33,0.086,1.925,0.235,0.052,0.065,5.185,0.175,4.551068462,0.067776907,58.73569795,0.023444462,5.379932632,0.051110763,0.106664578,318.6700184,0.007333229,0.132665204,5.02436785,0.441434905,4.199984333,2.0,0.78,0.0,1.2,1.34,0.0,17.19333333,96.05,0.2,82.0,26.9,10.0,60.0,27.875,8.0,125.295,106.0,41.29573526,551.0,445.0,90.28301887
2024-03-07 17:00:00,2.54,1167.0,117698.0,2.395594481,3500.0,1578.0,2345.0,0.0,1.3,272.0,1.24,7.0,1.3,10.88,87.76,0.41,4.0,308.5653333,0.95,11.12,87.41,0.44,6.5,26.827666663000002,1.03,10.03,69.73,1.15,79.14666667,19.09,908.43,2.205,2.051065489,10.645,4.801111111,80.73222222,55.31,9.515,26.8,65.33,0.091,1.935,0.225,0.053,0.066,5.19,0.17,4.165514647,0.164446185,59.11569482,0.021777534,4.971041828,0.125553815,0.139996867,318.6700184,0.014333072,0.116664578,5.209926365,0.418436158,3.522199592,2.0,0.52,0.0,0.71,1.46,0.0,17.19333333,95.4,0.2,82.0,26.9,10.0,60.0,27.875,8.0,125.9575,111.0,41.56835531,556.0,445.0,87.83783784
2024-03-07 18:00:00,2.55,1148.0,117999.0,2.389487079,3500.0,1567.0,2333.0,0.0,1.3,269.0,1.25,7.0,1.3,10.88,87.76,0.41,4.0,308.5653333,0.95,11.12,87.41,0.44,6.5,26.827666663000002,1.03,10.03,69.73,1.15,79.14666667,19.09,908.43,2.205,2.051065489,10.645,4.801111111,80.73222222,55.31,9.515,26.8,65.33,0.091,1.935,0.225,0.053,0.066,5.19,0.17,4.165514647,0.164446185,59.11569482,0.021777534,4.971041828,0.125553815,0.139996867,318.6700184,0.014333072,0.116664578,5.209926365,0.418436158,3.522199592,2.0,0.52,0.0,0.71,1.46,0.0,17.19333333,95.4,0.2,82.0,26.9,10.0,60.0,27.875,8.0,126.09,112.0,40.83447332,557.0,445.0,87.32142857
2024-03-07 19:00:00,2.56,1182.0,118456.0,2.380273681,3500.0,1570.0,2329.0,0.0,1.3,275.0,1.26,8.0,1.3,10.88,87.76,0.41,4.0,308.5653333,0.95,11.12,87.41,0.44,6.5,26.827666663000002,1.03,10.03,69.73,1.15,79.14666667,19.09,908.43,2.205,2.051065489,10.645,4.801111111,80.73222222,55.31,9.515,26.8,65.33,0.091,1.935,0.225,0.053,0.066,5.19,0.17,4.165514647,0.164446185,59.11569482,0.021777534,4.971041828,0.125553815,0.139996867,318.6700184,0.014333072,0.116664578,5.209926365,0.418436158,3.522199592,2.0,0.52,0.0,0.71,1.46,0.0,17.19333333,95.4,0.2,82.0,26.9,10.0,60.0,27.875,8.0,126.62,116.0,40.69898534,561.0,445.0,93.96551724
2024-03-07 20:00:00,2.59,1191.0,117969.0,2.390094392,3500.0,1525.0,2313.0,0.0,1.3,274.0,1.29,7.0,1.3,10.88,87.76,0.41,4.0,308.5653333,0.95,11.12,87.41,0.44,6.5,26.827666663000002,1.03,10.03,69.73,1.15,79.14666667,19.09,908.43,2.205,2.051065489,10.645,4.801111111,80.73222222,55.31,9.515,26.8,65.33,0.091,1.935,0.225,0.053,0.066,5.19,0.17,4.165514647,0.164446185,59.11569482,0.021777534,4.971041828,0.125553815,0.139996867,318.6700184,0.014333072,0.116664578,5.209926365,0.418436158,3.522199592,2.0,0.52,0.0,0.71,1.46,0.0,17.19333333,95.4,0.2,82.0,26.9,10.0,60.0,27.875,8.0,127.945,126.0,40.94650206,571.0,445.0,91.50793651
2024-03-07 21:00:00,2.59,1189.0,117797.0,2.393582291,3500.0,1528.0,2308.0,0.0,1.3,273.0,1.29,7.0,1.3,10.88,87.76,0.41,4.0,308.5653333,0.95,11.12,87.41,0.44,6.5,26.827666663000002,1.03,10.03,69.73,1.15,79.14666667,19.09,908.43,2.205,2.051065489,10.645,4.801111111,80.73222222,55.31,9.515,26.8,65.33,0.091,1.935,0.225,0.053,0.066,5.19,0.17,4.165514647,0.164446185,59.11569482,0.021777534,4.971041828,0.125553815,0.139996867,318.6700184,0.014333072,0.116664578,5.209926365,0.418436158,3.522199592,2.0,0.52,0.0,0.71,1.46,0.0,17.19333333,95.4,0.2,82.0,26.9,10.0,60.0,27.875,8.0,127.945,126.0,41.00735971,571.0,445.0,94.44444444
2024-03-07 22:00:00,2.6,1170.0,118022.0,2.388339487,3499.0,1510.0,2319.0,0.0,1.3,270.0,1.3,6.0,1.3,10.88,87.76,0.41,4.0,308.5653333,0.95,11.12,87.41,0.44,6.5,26.827666663000002,1.03,10.03,69.73,1.15,79.14666667,19.09,908.43,2.205,2.051065489,10.645,4.801111111,80.73222222,55.31,9.515,26.8,65.33,0.091,1.935,0.225,0.053,0.066,5.19,0.17,4.165514647,0.164446185,59.11569482,0.021777534,4.971041828,0.125553815,0.139996867,318.6700184,0.014333072,0.116664578,5.209926365,0.418436158,3.522199592,2.0,0.52,0.0,0.71,1.46,0.0,17.19333333,95.4,0.2,82.0,26.9,10.0,60.0,27.875,8.0,128.0775,127.0,40.95865516,572.0,445.0,87.71653543
2024-03-07 23:00:00,2.66,1141.0,118348.0,2.381764294,3499.0,1451.0,2351.0,0.0,1.3,260.0,1.36,7.0,1.3,10.8,87.82,0.42,3.5,305.7323333,0.96,11.08,87.45,0.43,7.2,26.69433333,1.04,9.78,69.9,1.12,81.12333333,19.2,916.2016667,2.195,2.056088937,11.0,4.732222222,80.66555556,54.99,9.74,26.49684211,65.33,0.092,1.885,0.22,0.053,0.067,5.35,0.175,4.057278485,0.160630328,59.35245077,0.029452725,4.997456478,0.08,0.119495738,326.7007148,0.010484242,0.122640713,4.943737545,0.38980757,3.293696723,2.0,0.75,0.0,0.97,1.48,0.0,16.61,94.73,0.2,82.0,26.9,10.0,60.0,27.875,8.0,125.1625,105.0,41.52657883,550.0,445.0,83.80952381
2024-03-08 00:00:00,2.72,1107.0,114455.0,2.131260113,3000.0,1434.0,2229.0,845.0,1.39,245.0,1.33,7.0,1.3,10.99,87.61,0.44,4.5,299.7296667,0.96,11.1,87.41,0.46,7.5,19.353,1.03,10.01,70.02,1.35,80.743676,18.62,1007.222,2.125,1.822697979,9.76,4.844444444,80.82333333,56.02,9.85,31.25,68.7,0.067,1.89,0.145,0.0415,0.051,5.355,0.15,2.87,0.03,64.2,0.023,2.56,0.03,0.07,126.1233333,0.024,0.048,2.34,0.105,3.4,2.0,0.53,0.0,0.76,1.36,0.0,22.28,96.65,0.9,82.0,26.9,10.0,60.0,27.875,8.0,122.075,110.0,42.27129338,540.0,430.0,88.27272727
2024-03-08 01:00:00,2.66,1160.0,113636.0,2.126900689,3000.0,1440.0,2284.0,0.0,1.35,258.0,1.31,7.0,1.3,10.99,87.61,0.44,4.5,299.7296667,0.96,11.1,87.41,0.46,7.5,19.353,1.03,10.01,70.02,1.35,80.743676,18.62,1007.222,2.125,1.822697979,9.76,4.844444444,80.82333333,56.02,9.85,31.25,68.7,0.067,1.89,0.145,0.0415,0.051,5.355,0.15,2.87,0.03,64.2,0.023,2.56,0.03,0.07,126.1233333,0.024,0.048,2.34,0.105,3.4,2.0,0.53,0.0,0.76,1.36,0.0,22.28,96.65,0.9,82.0,26.9,10.0,60.0,27.875,8.0,123.4,120.0,41.97828709,550.0,430.0,88.16666667
2024-03-08 02:00:00,2.66,1154.0,114089.0,2.117754071,2999.0,1465.0,2288.0,0.0,1.36,257.0,1.3,7.0,1.3,10.99,87.61,0.44,4.5,299.7296667,0.96,11.1,87.41,0.46,7.5,19.353,1.03,10.01,70.02,1.35,80.743676,18.62,1007.222,2.125,1.822697979,9.76,4.844444444,80.82333333,56.02,9.85,31.25,68.7,0.067,1.89,0.145,0.0415,0.051,5.355,0.15,2.87,0.03,64.2,0.023,2.56,0.03,0.07,126.1233333,0.024,0.048,2.34,0.105,3.4,2.0,0.53,0.0,0.76,1.36,0.0,22.28,96.65,0.9,82.0,26.9,10.0,60.0,27.875,8.0,122.7375,115.0,42.36669102,545.0,430.0,87.39130435
2024-03-08 03:00:00,2.68,1079.0,115056.0,2.126014743,3000.0,1437.0,2205.0,1103.0,1.34,245.0,1.34,7.0,1.3,10.99,87.61,0.44,4.5,299.7296667,0.96,11.1,87.41,0.46,7.5,19.353,1.03,10.01,70.02,1.35,80.743676,18.62,1007.222,2.125,1.822697979,9.76,4.844444444,80.82333333,56.02,9.85,31.25,68.7,0.067,1.89,0.145,0.0415,0.051,5.355,0.15,2.87,0.03,64.2,0.023,2.56,0.03,0.07,126.1233333,0.024,0.048,2.34,0.105,3.4,2.0,0.53,0.0,0.76,1.36,0.0,22.28,96.65,0.9,82.0,26.9,10.0,60.0,27.875,8.0,122.075,110.0,41.76328502,540.0,430.0,89.54545455
2024-03-08 04:00:00,2.63,1124.0,115207.0,2.130131448,3028.0,1541.0,2265.0,550.0,1.39,257.0,1.24,7.0,1.3,10.99,87.61,0.44,4.5,299.7296667,0.96,11.1,87.41,0.46,7.5,19.353,1.03,10.01,70.02,1.35,80.743676,18.62,1007.222,2.125,1.822697979,9.76,4.844444444,80.82333333,56.02,9.85,31.25,68.7,0.067,1.89,0.145,0.0415,0.051,5.355,0.15,2.87,0.03,64.2,0.023,2.56,0.03,0.07,126.1233333,0.024,0.048,2.34,0.105,3.4,2.0,0.53,0.0,0.76,1.36,0.0,22.28,96.65,0.9,82.0,26.9,10.0,60.0,27.875,8.0,122.075,110.0,41.99040767,540.0,430.0,91.63636364
2024-03-08 05:00:00,2.64,1141.0,115708.0,2.218881994,3155.0,1555.0,2244.0,930.0,1.4,260.0,1.24,7.0,1.3,10.99,87.61,0.44,4.5,299.7296667,0.96,11.1,87.41,0.46,7.5,19.353,1.03,10.01,70.02,1.35,80.743676,18.62,1007.222,2.125,1.822697979,9.76,4.844444444,80.82333333,56.02,9.85,31.25,68.7,0.067,1.89,0.145,0.0415,0.051,5.355,0.15,2.87,0.03,64.2,0.023,2.56,0.03,0.07,126.1233333,0.024,0.048,2.34,0.105,3.4,2.0,0.53,0.0,0.76,1.36,0.0,22.28,96.65,0.9,82.0,26.9,10.0,60.0,27.875,8.0,122.34,112.0,42.0761079,542.0,430.0,88.92857143
2024-03-08 06:00:00,2.64,1142.0,114821.0,2.141526955,3040.0,1548.0,2270.0,367.0,1.4,259.0,1.24,7.0,1.3,10.99,87.61,0.44,4.5,299.7296667,0.96,11.1,87.41,0.46,7.5,19.353,1.03,10.01,70.02,1.35,80.743676,18.62,1007.222,2.125,1.822697979,9.76,4.844444444,80.82333333,56.02,9.85,31.25,68.7,0.067,1.89,0.145,0.0415,0.051,5.355,0.15,2.87,0.03,64.2,0.023,2.56,0.03,0.07,126.1233333,0.024,0.048,2.34,0.105,3.4,2.0,0.53,0.0,0.76,1.36,0.0,22.28,96.65,0.9,82.0,26.9,10.0,60.0,27.875,8.0,122.34,112.0,42.15074412,542.0,430.0,88.83928571
2024-03-08 07:00:00,2.64,1123.0,114400.0,2.112703643,3000.0,1540.0,2273.0,0.0,1.4,254.0,1.24,7.0,1.3,10.99,87.61,0.44,4.5,299.7296667,0.96,11.1,87.41,0.46,7.5,19.353,1.03,10.01,70.02,1.35,80.743676,18.62,1007.222,2.125,1.822697979,9.76,4.844444444,80.82333333,56.02,9.85,31.25,68.7,0.067,1.89,0.145,0.0415,0.051,5.355,0.15,2.87,0.03,64.2,0.023,2.56,0.03,0.07,126.1233333,0.024,0.048,2.34,0.105,3.4,2.0,0.53,0.0,0.76,1.36,0.0,22.28,96.65,0.9,82.0,26.9,10.0,60.0,27.875,8.0,122.075,110.0,42.01154957,540.0,430.0,93.09090909
2024-03-08 08:00:00,2.64,1114.0,115103.0,2.105357777,3000.0,1549.0,2249.0,244.0,1.4,254.0,1.24,7.0,1.3,10.94,87.66,0.42,3.9,299.7296667,0.98,11.24,87.27,0.45,7.5,19.353,1.04,9.82,69.74,1.56,80.743676,18.88,1007.222,2.125,1.851314421,9.96,4.844444444,80.82333333,55.82,9.69,31.25,68.7,0.07,1.94,0.145,0.042,0.051,5.38,0.16,3.02,0.12,63.68,0.025,3.06,0.05,0.08,126.1233333,0.03,0.055,2.31,0.099,2.9,2.0,0.64,0.0,1.09,1.42,0.0,22.28,96.24,0.8,82.0,26.9,10.0,60.0,27.875,8.0,122.075,110.0,42.30122508,540.0,430.0,89.09090909
2024-03-08 09:00:00,2.65,1115.0,114949.0,2.108207313,3000.0,1528.0,2250.0,245.0,1.4,253.0,1.25,7.0,1.3,10.94,87.66,0.42,3.9,299.7296667,0.98,11.24,87.27,0.45,7.5,19.353,1.04,9.82,69.74,1.56,80.743676,18.88,1007.222,2.125,1.851314421,9.96,4.844444444,80.82333333,55.82,9.69,31.25,68.7,0.07,1.94,0.145,0.042,0.051,5.38,0.16,3.02,0.12,63.68,0.025,3.06,0.05,0.08,126.1233333,0.03,0.055,2.31,0.099,2.9,2.0,0.64,0.0,1.09,1.42,0.0,22.28,96.24,0.8,82.0,26.9,10.0,60.0,27.875,8.0,122.2075,111.0,42.23030303,541.0,430.0,88.75675676
2024-03-08 10:00:00,2.64,1113.0,114787.0,2.113761228,3000.0,1541.0,2249.0,357.0,1.4,253.0,1.24,7.0,1.3,10.94,87.66,0.42,3.9,299.7296667,0.98,11.24,87.27,0.45,7.5,19.353,1.04,9.82,69.74,1.56,80.743676,18.88,1007.222,2.125,1.851314421,9.96,4.844444444,80.82333333,55.82,9.69,31.25,68.7,0.07,1.94,0.145,0.042,0.051,5.38,0.16,3.02,0.12,63.68,0.025,3.06,0.05,0.08,126.1233333,0.03,0.055,2.31,0.099,2.9,2.0,0.64,0.0,1.09,1.42,0.0,22.28,96.24,0.8,82.0,26.9,10.0,60.0,27.875,8.0,122.2075,111.0,42.11943221,541.0,430.0,89.00900901
2024-03-08 11:00:00,2.65,1114.0,114574.0,2.117183205,2999.0,1527.0,2250.0,365.0,1.4,252.0,1.25,7.0,1.3,10.94,87.66,0.42,3.9,299.7296667,0.98,11.24,87.27,0.45,7.5,19.353,1.04,9.82,69.74,1.56,80.743676,18.88,1007.222,2.125,1.851314421,9.96,4.844444444,80.82333333,55.82,9.69,31.25,68.7,0.07,1.94,0.145,0.042,0.051,5.38,0.16,3.02,0.12,63.68,0.025,3.06,0.05,0.08,126.1233333,0.03,0.055,2.31,0.099,2.9,2.0,0.64,0.0,1.09,1.42,0.0,22.28,96.24,0.8,82.0,26.9,10.0,60.0,27.875,8.0,122.075,110.0,42.54332438,540.0,430.0,89.0
2024-03-08 12:00:00,2.65,1115.0,113972.0,2.131599026,3001.0,1520.0,2246.0,441.0,1.4,251.0,1.25,7.0,1.3,10.94,87.66,0.42,3.9,299.7296667,0.98,11.24,87.27,0.45,7.5,19.353,1.04,9.82,69.74,1.56,80.743676,18.88,1007.222,2.125,1.851314421,9.96,4.844444444,80.82333333,55.82,9.69,31.25,68.7,0.07,1.94,0.145,0.042,0.051,5.38,0.16,3.02,0.12,63.68,0.025,3.06,0.05,0.08,126.1233333,0.03,0.055,2.31,0.099,2.9,2.0,0.64,0.0,1.09,1.42,0.0,22.28,96.24,0.8,82.0,26.9,10.0,60.0,27.875,8.0,122.075,110.0,42.99563742,540.0,430.0,88.09090909
2024-03-08 13:00:00,2.65,1113.0,115195.0,2.10700309,3000.0,1536.0,2250.0,390.0,1.4,253.0,1.25,7.0,1.3,10.94,87.66,0.42,3.9,299.7296667,0.98,11.24,87.27,0.45,7.5,19.353,1.04,9.82,69.74,1.56,80.743676,18.88,1007.222,2.125,1.851314421,9.96,4.844444444,80.82333333,55.82,9.69,31.25,68.7,0.07,1.94,0.145,0.042,0.051,5.38,0.16,3.02,0.12,63.68,0.025,3.06,0.05,0.08,126.1233333,0.03,0.055,2.31,0.099,2.9,2.0,0.64,0.0,1.09,1.42,0.0,22.28,96.24,0.8,82.0,26.9,10.0,60.0,27.875,8.0,122.34,112.0,42.8502532,542.0,430.0,89.28571429
2024-03-08 14:00:00,2.65,1115.0,114463.0,2.117362561,3000.0,1519.0,2247.0,253.0,1.4,251.0,1.25,8.0,1.3,10.94,87.66,0.42,3.9,299.7296667,0.98,11.24,87.27,0.45,7.5,19.353,1.04,9.82,69.74,1.56,80.743676,18.88,1007.222,2.125,1.851314421,9.96,4.844444444,80.82333333,55.82,9.69,31.25,68.7,0.07,1.94,0.145,0.042,0.051,5.38,0.16,3.02,0.12,63.68,0.025,3.06,0.05,0.08,126.1233333,0.03,0.055,2.31,0.099,2.9,2.0,0.64,0.0,1.09,1.42,0.0,22.28,96.24,0.8,82.0,26.9,10.0,60.0,27.875,8.0,122.075,110.0,43.45410628,540.0,430.0,96.63636364
2024-03-08 15:00:00,2.65,1134.0,114543.0,2.119909429,3014.0,1527.0,2254.0,0.0,1.4,255.0,1.25,7.0,1.3,10.94,87.66,0.42,3.9,299.7296667,0.98,11.24,87.27,0.45,7.5,19.353,1.04,9.82,69.74,1.56,80.743676,18.88,1007.222,2.125,1.851314421,9.96,4.844444444,80.82333333,55.82,9.69,31.25,68.7,0.07,1.94,0.145,0.042,0.051,5.38,0.16,3.02,0.12,63.68,0.025,3.06,0.05,0.08,126.1233333,0.03,0.055,2.31,0.099,2.9,2.0,0.64,0.0,1.09,1.42,0.0,22.28,96.24,0.8,82.0,26.9,10.0,60.0,27.875,8.0,123.135,118.0,43.63944754,548.0,430.0,93.98305085
2024-03-08 16:00:00,2.67,1132.0,115478.0,2.127856728,3050.0,1512.0,2257.0,0.0,1.4,254.0,1.27,8.0,1.3,10.9,87.72,0.4,4.1,299.7296667,0.98,11.19,87.32,0.44,8.2,19.353,1.05,9.9,70.73,1.48,80.743676,17.89,1007.222,2.12,1.83399099,10.115,4.844444444,80.82333333,55.53,9.595,31.25,68.7,0.064,2.0,0.175,0.0435,0.0525,5.515,0.16,2.02,0.11,64.45,0.018,2.42,0.03,0.04,126.1233333,0.013,0.045,2.0,0.076,2.7,2.0,0.53,0.0,0.72,1.39,0.0,22.28,94.54,0.4,82.0,26.9,10.0,60.0,27.875,8.0,122.87,116.0,43.91241578,546.0,430.0,93.53448276
2024-03-08 17:00:00,2.68,1130.0,113295.0,2.169546617,3051.0,1461.0,2245.0,0.0,1.39,243.0,1.29,7.0,1.3,10.9,87.72,0.4,4.1,299.7296667,0.98,11.19,87.32,0.44,8.2,19.353,1.05,9.9,70.73,1.48,80.743676,17.89,1007.222,2.12,1.83399099,10.115,4.844444444,80.82333333,55.53,9.595,31.25,68.7,0.064,2.0,0.175,0.0435,0.0525,5.515,0.16,2.02,0.11,64.45,0.018,2.42,0.03,0.04,126.1233333,0.013,0.045,2.0,0.076,2.7,2.0,0.53,0.0,0.72,1.39,0.0,22.28,94.54,0.4,82.0,26.9,10.0,60.0,27.875,8.0,124.0625,125.0,43.7724982,555.0,430.0,89.68
2024-03-08 18:00:00,2.66,1130.0,113122.0,2.172151036,3050.0,1488.0,2256.0,0.0,1.4,250.0,1.26,7.0,1.3,10.9,87.72,0.4,4.1,299.7296667,0.98,11.19,87.32,0.44,8.2,19.353,1.05,9.9,70.73,1.48,80.743676,17.89,1007.222,2.12,1.83399099,10.115,4.844444444,80.82333333,55.53,9.595,31.25,68.7,0.064,2.0,0.175,0.0435,0.0525,5.515,0.16,2.02,0.11,64.45,0.018,2.42,0.03,0.04,126.1233333,0.013,0.045,2.0,0.076,2.7,2.0,0.53,0.0,0.72,1.39,0.0,22.28,94.54,0.4,82.0,26.9,10.0,60.0,27.875,8.0,124.0625,125.0,43.85752362,555.0,430.0,86.8
2024-03-08 19:00:00,2.71,1131.0,114164.0,2.151630079,3049.0,1457.0,2250.0,0.0,1.4,250.0,1.31,7.0,1.3,10.9,87.72,0.4,4.1,299.7296667,0.98,11.19,87.32,0.44,8.2,19.353,1.05,9.9,70.73,1.48,80.743676,17.89,1007.222,2.12,1.83399099,10.115,4.844444444,80.82333333,55.53,9.595,31.25,68.7,0.064,2.0,0.175,0.0435,0.0525,5.515,0.16,2.02,0.11,64.45,0.018,2.42,0.03,0.04,126.1233333,0.013,0.045,2.0,0.076,2.7,2.0,0.53,0.0,0.72,1.39,0.0,22.28,94.54,0.4,82.0,26.9,10.0,60.0,27.875,8.0,124.0625,125.0,43.10807514,555.0,430.0,90.4
2024-03-08 20:00:00,2.69,1130.0,115084.0,2.134438266,3049.0,1475.0,2271.0,0.0,1.39,252.0,1.3,7.0,1.3,10.9,87.72,0.4,4.1,299.7296667,0.98,11.19,87.32,0.44,8.2,19.353,1.05,9.9,70.73,1.48,80.743676,17.89,1007.222,2.12,1.83399099,10.115,4.844444444,80.82333333,55.53,9.595,31.25,68.7,0.064,2.0,0.175,0.0435,0.0525,5.515,0.16,2.02,0.11,64.45,0.018,2.42,0.03,0.04,126.1233333,0.013,0.045,2.0,0.076,2.7,2.0,0.53,0.0,0.72,1.39,0.0,22.28,94.54,0.4,82.0,26.9,10.0,60.0,27.875,8.0,123.0025,117.0,41.70719844,547.0,430.0,87.43589744
2024-03-08 21:00:00,2.66,1120.0,113730.0,2.160544648,3050.0,1500.0,2268.0,0.0,1.4,250.0,1.26,7.0,1.3,10.9,87.72,0.4,4.1,299.7296667,0.98,11.19,87.32,0.44,8.2,19.353,1.05,9.9,70.73,1.48,80.743676,17.89,1007.222,2.12,1.83399099,10.115,4.844444444,80.82333333,55.53,9.595,31.25,68.7,0.064,2.0,0.175,0.0435,0.0525,5.515,0.16,2.02,0.11,64.45,0.018,2.42,0.03,0.04,126.1233333,0.013,0.045,2.0,0.076,2.7,2.0,0.53,0.0,0.72,1.39,0.0,22.28,94.54,0.4,82.0,26.9,10.0,60.0,27.875,8.0,123.0025,117.0,41.59378037,547.0,430.0,88.54700855
2024-03-08 22:00:00,2.69,1118.0,113947.0,2.126751985,3008.0,1470.0,2269.0,0.0,1.39,248.0,1.3,7.0,1.3,10.9,87.72,0.4,4.1,299.7296667,0.98,11.19,87.32,0.44,8.2,19.353,1.05,9.9,70.73,1.48,80.743676,17.89,1007.222,2.12,1.83399099,10.115,4.844444444,80.82333333,55.53,9.595,31.25,68.7,0.064,2.0,0.175,0.0435,0.0525,5.515,0.16,2.02,0.11,64.45,0.018,2.42,0.03,0.04,126.1233333,0.013,0.045,2.0,0.076,2.7,2.0,0.53,0.0,0.72,1.39,0.0,22.28,94.54,0.4,82.0,26.9,10.0,60.0,27.875,8.0,122.7375,115.0,41.73343044,545.0,430.0,87.82608696
2024-03-08 23:00:00,2.71,1112.0,113844.0,2.133248496,3000.0,1454.0,2246.0,439.0,1.4,246.0,1.31,7.0,1.3,11.1,87.51,0.43,4.3,301.6363333,0.96,11.34,87.18,0.45,7.4,18.65133333,1.03,9.67,69.99,1.42,78.05275667,18.92,1016.051,2.17,1.807481752,9.905,4.844444444,81.02222222,55.66,9.68,32.45,68.7,0.068,2.055,0.155,0.0435,0.052,5.48,0.16,2.22,0.11,64.53,0.039,2.37,0.05,0.08,125.1266667,0.031,0.048,2.61,0.092,3.4,2.0,0.39,0.0,0.86,1.26,0.0,19.98666667,96.63,0.7,82.0,26.9,10.0,60.0,27.875,8.0,122.2075,111.0,42.2852984,541.0,430.0,88.46846847
2024-03-09 00:00:00,2.68,1140.0,114878.0,2.454366949,3500.0,1381.0,2301.0,0.0,1.3,255.0,1.38,7.0,1.3,11.09,87.54,0.42,3.0,291.8153333,0.95,11.45,87.03,0.48,5.6,22.128999996999998,1.04,9.84,70.18,1.16,79.140669,18.82,919.757,1.955,1.833987656,12.04,4.8,82.82222222,53.505,9.46,25.615,65.07,0.109,1.955,0.37,0.0515,0.0525,6.565,0.175,1.211400577,0.091123052,32.01099223,0.005896197,1.093476627,0.021440718,0.037521257,147.3769042,0.001608054,0.011792395,5.215454695,0.062178083,2.358478999,1.0,0.64,0.0,0.85,1.22,0.0,16.84666667,95.96,0.3,82.0,26.9,10.0,60.0,27.875,8.0,123.87,116.0,40.99033816,550.0,434.0,90.17241379
2024-03-09 01:00:00,2.69,1167.0,113949.0,2.473658605,3499.0,1336.0,2293.0,0.0,1.27,257.0,1.42,7.0,1.3,11.09,87.54,0.42,3.0,291.8153333,0.95,11.45,87.03,0.48,5.6,22.128999996999998,1.04,9.84,70.18,1.16,79.140669,18.82,919.757,1.955,1.833987656,12.04,4.8,82.82222222,53.505,9.46,25.615,65.07,0.109,1.955,0.37,0.0515,0.0525,6.565,0.175,1.211400577,0.091123052,32.01099223,0.005896197,1.093476627,0.021440718,0.037521257,147.3769042,0.001608054,0.011792395,5.215454695,0.062178083,2.358478999,1.0,0.64,0.0,0.85,1.22,0.0,16.84666667,95.96,0.3,82.0,26.9,10.0,60.0,27.875,8.0,127.3575,131.0,39.33615819,571.0,440.0,88.01526718
2024-03-09 02:00:00,2.68,1170.0,112864.0,2.497424711,3499.0,1334.0,2304.0,0.0,1.27,257.0,1.41,7.0,1.3,11.09,87.54,0.42,3.0,291.8153333,0.95,11.45,87.03,0.48,5.6,22.128999996999998,1.04,9.84,70.18,1.16,79.140669,18.82,919.757,1.955,1.833987656,12.04,4.8,82.82222222,53.505,9.46,25.615,65.07,0.109,1.955,0.37,0.0515,0.0525,6.565,0.175,1.211400577,0.091123052,32.01099223,0.005896197,1.093476627,0.021440718,0.037521257,147.3769042,0.001608054,0.011792395,5.215454695,0.062178083,2.358478999,1.0,0.64,0.0,0.85,1.22,0.0,16.84666667,95.96,0.3,82.0,26.9,10.0,60.0,27.875,8.0,127.225,130.0,39.85765125,570.0,440.0,88.23076923
2024-03-09 03:00:00,2.69,1160.0,113335.0,2.487051952,3499.0,1333.0,2306.0,0.0,1.27,256.0,1.42,7.0,1.3,11.09,87.54,0.42,3.0,291.8153333,0.95,11.45,87.03,0.48,5.6,22.128999996999998,1.04,9.84,70.18,1.16,79.140669,18.82,919.757,1.955,1.833987656,12.04,4.8,82.82222222,53.505,9.46,25.615,65.07,0.109,1.955,0.37,0.0515,0.0525,6.565,0.175,1.211400577,0.091123052,32.01099223,0.005896197,1.093476627,0.021440718,0.037521257,147.3769042,0.001608054,0.011792395,5.215454695,0.062178083,2.358478999,1.0,0.64,0.0,0.85,1.22,0.0,16.84666667,95.96,0.3,82.0,26.9,10.0,60.0,27.875,8.0,126.5625,125.0,39.69303424,565.0,440.0,87.12
2024-03-09 04:00:00,2.66,1131.0,112993.0,2.49528769,3500.0,1348.0,2296.0,0.0,1.27,250.0,1.39,7.0,1.3,11.09,87.54,0.42,3.0,291.8153333,0.95,11.45,87.03,0.48,5.6,22.128999996999998,1.04,9.84,70.18,1.16,79.140669,18.82,919.757,1.955,1.833987656,12.04,4.8,82.82222222,53.505,9.46,25.615,65.07,0.109,1.955,0.37,0.0515,0.0525,6.565,0.175,1.211400577,0.091123052,32.01099223,0.005896197,1.093476627,0.021440718,0.037521257,147.3769042,0.001608054,0.011792395,5.215454695,0.062178083,2.358478999,1.0,0.64,0.0,0.85,1.22,0.0,16.84666667,95.96,0.3,82.0,26.9,10.0,60.0,27.875,8.0,126.16499999999999,122.0,39.80719492,562.0,440.0,85.57377049
2024-03-09 05:00:00,2.63,1107.0,115718.0,2.436560879,3500.0,1382.0,2288.0,0.0,1.26,253.0,1.37,7.0,1.3,11.09,87.54,0.42,3.0,291.8153333,0.95,11.45,87.03,0.48,5.6,22.128999996999998,1.04,9.84,70.18,1.16,79.140669,18.82,919.757,1.955,1.833987656,12.04,4.8,82.82222222,53.505,9.46,25.615,65.07,0.109,1.955,0.37,0.0515,0.0525,6.565,0.175,1.211400577,0.091123052,32.01099223,0.005896197,1.093476627,0.021440718,0.037521257,147.3769042,0.001608054,0.011792395,5.215454695,0.062178083,2.358478999,1.0,0.64,0.0,0.85,1.22,0.0,16.84666667,95.96,0.3,82.0,26.9,10.0,60.0,27.875,8.0,125.9,120.0,39.73056015,560.0,440.0,84.16666667
2024-03-09 06:00:00,2.63,1102.0,115241.0,2.446640351,3500.0,1412.0,2291.0,0.0,1.27,252.0,1.36,6.0,1.3,11.09,87.54,0.42,3.0,291.8153333,0.95,11.45,87.03,0.48,5.6,22.128999996999998,1.04,9.84,70.18,1.16,79.140669,18.82,919.757,1.955,1.833987656,12.04,4.8,82.82222222,53.505,9.46,25.615,65.07,0.109,1.955,0.37,0.0515,0.0525,6.565,0.175,1.211400577,0.091123052,32.01099223,0.005896197,1.093476627,0.021440718,0.037521257,147.3769042,0.001608054,0.011792395,5.215454695,0.062178083,2.358478999,1.0,0.64,0.0,0.85,1.22,0.0,16.84666667,95.96,0.3,82.0,26.9,10.0,60.0,27.875,8.0,125.7675,119.0,39.60019039,559.0,440.0,82.18487395
