Repository: saikumar-voptimai/evonith_bf_webapp

# Evonith BF2 — Blast Furnace Intelligence Platform

Monitoring, modelling and optimisation of **Blast Furnace 2 (BF2)** at Evonith Steel: live telemetry from InfluxDB,
manual plant reports from Neon PostgreSQL, a two-zone energy model of the furnace, blend and fuel optimisers, a
conversational assistant (FurnaceMind) and a live digital twin evaluated every hour.

The platform has three deployable parts that share one Python service layer, plus the shared data library:

| Part | Path | What it is |
|---|---|---|
| **Streamlit app** (legacy) | `src/app.py`, `src/custom_pages/` | The original 11-page dashboard; still the home of the model pages. Served under `/legacy` in production |

File: src/assets/data/furnace_dataset_20260525_002530_771382.csv (part 22 of 209)
GO%,ORE_NA2O%,ORE_P%,ORE_TIO2%,ORE_AL2O3%,ORE_SIO2%,ORE_MNO%,ORE_CAO%,ORE_K2O%,ORE_CALC_MT,PELLET_PCT_SIO2,PELLET_PCT_AL2O3,PELLET_PCT_FE2O3,PELLET_PCT_MGO,PELLET_PCT_TIO2,PELLET_PCT_NA2O,TOTAL_PELLET_CALC_MT,PELLET_PCT_K2O,PELLET_PCT_TM,PELLET_PCT_LOI,PELLET_PCT_MNO,PELLET_PCT_CAO,PELLET_PCT_P,CHARGES/HRS.,STOCKRODLEVEL,CHEM_PCT_C,CHEM_PCT_CR,CHEM_PCT_FE,CHEM_PCT_MN,CHEM_PCT_P,CHEM_PCT_S,CHEM_PCT_SI,CHEM_PCT_TI,SLAG_BASICITY,SLAG_PCT_AL2O3,SLAG_PCT_CAO,SLAG_PCT_FEO,SLAG_PCT_K2O,SLAG_PCT_MGO,SLAG_PCT_MNO,SLAG_PCT_NA2O,SLAG_PCT_S,SLAG_PCT_SIO2,SLAG_PCT_TIO2,SLAG_T_BASICITY,HMT_GT_1480C,COKE_DISCHARGE_TIME,WEIGHTED_COKE_ANGLE,TOTAL_COKE_PORTIONS,NON_COKE_DISCHARGE_TIME,WEIGHTED_NON_COKE_ANGLE,TOTAL_NON_COKE_PORTIONS,TOTAL HEAT LOAD,FTG_UPTAKE_TEMP_A,FTG_UPTAKE_TEMP_B,FTG_UPTAKE_TEMP_C,FTG_UPTAKE_TEMP_D,FTG_UPTAKE_TEMP_AVG,HEARTH_TEMP_A,HEARTH_TEMP_B,HEARTH_TEMP_C,HEARTH_TEMP_D,HEARTH_TEMP_AVG,BOSH_TEMP_A,BOSH_TEMP_C,BOSH_TEMP_D,BELLY_TEMP_A,BELLY_TEMP_C,BELLY_TEMP_D,LOWER_STACK_TEMP_A,LOWER_STACK_TEMP_B,LOWER_STACK_TEMP_C,LOWER_STACK_TEMP_D,PCI_KG/THM,ACT. FUEL RATEKG/THM.,FURNACETOPGASANALYSISCO2ETACO,COKE RATE KG/THM,PRODUCTIONTONNESPERHR,HOT BLAST PRESSUREBAR,TOPPRESSUREBAR,DIFFERENTIAL PRESSURETOTALBAR,HOT BLAST TEMP.OC,OXYGENFLOWNM3/HR.,STEAMKGS/HR.,RAFTOC,PERMEABILITYKGS/HR.,TUYEREVELOCITYM/S,HOT BLAST VOLUMENM3/HR.,O2 ENRICHMENT %,BOTTOMBAR,FURNACE TOP GAS ANALYSISH2%,UNITCOST LAKHS/THM,BOSH_TEMP_B,FURNACE TOP GAS ANALYSISCO2%,FURNACE TOP GAS ANALYSISONLINE (ANALYZER)CO%
2025-10-31 09:00:00,0.703942341,8.342465615,0.366948667,65.84107513,2.845724357,31.773,9.0,1.025,0.49,87.32,11.655,6.676,69.05,9.16,19.76,2.03,11.02047539,5.266666667,77.22222222,71.82,36.86,0.051,5.39,1.9,9.9,2.62,0.033,0.15,55.15,10.27,0.068,1.905380334,0.19,114.148,0.2,95.83,0.89,0.55,1.1,0.0,0.0,1.167,56.04980416,5.792242488,5.219101212,0.05,0.013106009,0.092003883,0.597797285,5.563952293,7.090093042,0.087020032,0.062979968,0.02672301,37.94,0.0,0.0,0.0,0.0,0.0,0.0,0.0,0.0,0.0,0.0,0.0,0.0,0.0,7.0,0.254488152,4.466428571,0.013414286,94.79482857,0.139428571,0.100128571,0.058757143,0.374285714,0.052728571,1.008425717,20.10342857,34.64414286,0.357,0.477571429,7.445714286,0.245857143,0.185285714,0.369428571,34.36457143,1.537,1.225218791,1486.171429,82.5,24.27272727,11.0,75.0,25.2,10.0,-0.930261131815513,174.6102778,154.7341667,139.8916667,169.1858333,159.6054861,61.0702671525915,327.41081331279906,448.7889690206371,582.6617226480336,357.0527716216895,95.56051794738315,62.19486215229176,60.16249013408287,62.89695375504145,119.07112358540519,59.87502069905177,74.94133295502846,172.94111160248536,86.42507135790396,52.783134427658815,119.4379008,526.9305556,43.52298275,325.0,92.2695,2.692358636,1.347952828,1.2807185437184232,1107.345278,3988.822292,0.0,2253.715275,1304.001364,198.1030011,104953.9349,3.123429892,1.121280148,3.218886631,97.075521856,57.62819444444473,18.180447263888883,24.43288265277776
2025-10-31 10:00:00,0.703685666,8.339423742,0.366814868,65.81706781,2.844686734,31.826,9.0,1.025,0.49,87.32,11.655,6.775,69.05,9.16,19.76,2.03,11.43342136,5.266666667,77.22222222,71.82,36.86,0.051,5.39,1.9,9.9,2.62,0.033,0.15,55.15,10.27,0.068,1.905380334,0.19,119.859,0.2,95.83,0.89,0.55,1.1,0.0,0.0,1.037,57.03206893,5.373426796,5.015017295,0.05,0.011508831,0.086046053,0.549793198,5.177967492,6.578108604,0.081696103,0.068303897,0.025037099,32.669,0.0,0.0,0.0,0.0,0.0,0.0,0.0,0.0,0.0,0.0,0.0,0.0,0.0,7.0,-0.000299622,4.445,0.0147,94.7074,0.148,0.1057,0.0549,0.46,0.0643,1.028374005,20.052,34.957,0.327,0.439,7.66,0.233,0.181,0.378,33.996,1.507,1.253740174,1483.6,82.5,24.27272727,11.0,75.0,25.2,10.0,0.8392085705309285,163.4969444,173.0313889,153.5016667,170.8752778,165.2263194,60.168572555088645,328.78083542178996,449.4265801890308,583.1695735800839,357.722156724369,95.53267362901794,64.59355120628254,66.5177886130154,59.588266310293605,104.81535383189811,58.269257481931774,65.98201101969644,142.70910631131076,77.80400423403809,51.08213854235377,129.0960208,527.9444444,43.15648856,325.0,88.56525,2.703603153,1.348065525,1.2481373075538906,1111.399722,4004.11405,0.0,2255.725894,1285.652236,196.82613,104334.6608,3.150457042,1.144971632,3.148951867,98.355222756,57.62819444444473,18.180447263888883,24.43288265277776
2025-10-31 11:00:00,0.705561071,8.361649284,0.367792473,65.99247801,2.852268158,31.832,9.0,1.025,0.49,87.32,11.655,6.738,69.05,9.16,19.76,2.03,11.9199497,5.266666667,77.22222222,71.82,36.86,0.051,5.39,1.9,9.9,2.62,0.033,0.15,55.15,10.27,0.068,1.905380334,0.19,110.269,0.102232143,48.98453125,0.454933036,0.281138393,0.562276786,0.0,0.0,2.24,55.95917719,5.830883801,5.237930666,0.05,0.01325337,0.092553572,0.6022263,5.59956452,7.137330409,0.087511235,0.062488765,0.026878558,37.384,0.0,0.0,0.0,0.0,0.0,0.0,0.0,0.0,0.0,0.0,0.0,0.0,0.0,7.0,0.252102906,4.446814815,0.013296296,94.7255037,0.143185185,0.100525926,0.048888889,0.459555556,0.06222963,1.024518371,19.84237037,35.03681481,0.323407407,0.440222222,7.570296296,0.247037037,0.183407407,0.373185185,34.20303704,1.510222222,1.245950776,1482.115385,82.5,24.27272727,11.0,75.0,25.2,10.0,0.4610754148395131,170.4772222,175.9991667,156.7286111,178.0233333,170.3070833,60.15239535243041,328.77803062532945,449.6543330730492,577.8858111510052,356.19407583009564,95.14566106881091,64.45185338150719,64.11591715574912,59.657910457144766,109.2215544719088,53.181320063391496,68.08164845650194,147.9191714640769,78.29522814970306,49.24934455837443,127.7871103,530.0,43.82543867,325.0,93.27975,2.729745308,1.347937125,1.2541594213250655,1122.680278,3996.396794,0.0,2248.114475,1248.763014,195.0815531,103290.7066,3.177356469,1.157479655,3.254742164,98.18179211475,57.62819444444473,18.180447263888883,24.43288265277776
2025-10-31 12:00:00,0.707239248,8.381537471,0.368667268,66.14944115,2.859052279,31.064,9.0,1.025,0.49,87.32,11.655,6.742,69.98,9.0,19.55,1.69,11.60865839,5.266666667,77.22222222,71.82,36.86,0.051,5.39,1.9,9.9,2.62,0.033,0.15,55.15,10.27,0.068,1.905380334,0.19,113.045,0.439287481,58.51710539,0.606453321,0.476480485,18.71155863,8.686055133,11.69591208,2.021,56.28436018,5.692233058,5.170367804,0.05,0.012724618,0.090581207,0.58633434,5.471782585,6.967835751,0.085748725,0.064251275,0.02632043,40.402,0.0,0.0,0.0,0.0,0.0,0.0,0.0,0.0,0.0,0.0,0.0,0.0,0.0,7.0,0.135648448,4.455703704,0.011074074,94.77572593,0.134296296,0.092081481,0.042222222,0.432888889,0.056007407,1.013418067,19.58459259,35.0457037,0.327851852,0.453555556,7.388074074,0.269259259,0.187851852,0.364296296,34.58525926,1.523555556,1.227110271,1480.961538,82.5,24.27272727,11.0,75.0,25.2,10.0,-1.387545210266211,167.2786111,154.5783333,135.2177778,167.1783333,156.0632639,59.988954059317926,328.2174664113417,448.2794449211174,584.6203676897691,357.51383107204543,90.33403687334207,57.86097895124033,56.17587723677747,62.857184302485564,114.15555088176865,60.55590910945167,73.37515495991343,168.75239666388154,86.21874228705862,51.738817913171815,131.0746414,530.0,44.81034269,325.0,88.56525,2.705411586,1.348143286,1.244641843069015,1128.641667,4003.795811,0.0,2259.844275,1243.772019,193.0611056,101233.1894,3.250139692,1.129016271,3.220453961,98.6173899855,57.62819444444473,18.180447263888883,24.43288265277776
2025-10-31 13:00:00,0.707878765,8.389116431,0.369000633,66.20925643,2.861637562,26.857,9.0,1.025,0.49,87.32,11.655,5.742,69.98,9.0,19.55,1.69,11.63579375,5.266666667,77.22222222,71.82,36.86,0.051,5.39,1.9,9.9,2.62,0.033,0.15,55.15,10.27,0.068,1.905380334,0.19,96.971,0.433807829,59.37156584,0.612946503,0.478164072,18.30825623,8.487145598,11.42807722,1.686,55.68541334,5.947610574,5.294810237,0.05,0.013698515,0.09421406,0.615605364,5.707141101,7.280023943,0.08899505,0.06100495,0.027348432,30.907,0.0,0.0,0.0,0.0,0.0,0.0,0.0,0.0,0.0,0.0,0.0,0.0,0.0,7.0,0.169853373,4.45752,0.01124,94.791816,0.13496,0.092216,0.040488,0.41752,0.05424,1.009916274,19.46,35.09464,0.34984,0.4476,7.30992,0.27504,0.18752,0.35752,34.75016,1.50024,1.220273418,1479.807692,82.5,24.27272727,11.0,75.0,25.2,10.0,0.3433263658467496,159.4713889,166.6805556,145.2472222,164.5683333,158.991875,60.46528903086595,329.07553560209345,449.1657411746686,579.7170513896215,356.6305985674294,94.90003651321146,62.862347131411184,64.2632296912586,60.20457134955441,111.69614485224162,56.331623344663804,69.85248178353348,151.41691605918027,79.27100000864512,51.12651999268571,124.7408333,530.0,44.21885669,325.0,93.27975,2.712536886,1.348278939,1.2470027726299184,1141.775,3995.911183,0.0,2274.005328,1271.30225,199.6843433,103776.7335,3.162724611,1.131084315,3.244502306,97.77816041225,57.62819444444473,18.180447263888883,24.43288265277776
2025-10-31 14:00:00,0.709978655,8.414002358,0.370095256,66.40566313,2.870126477,31.389,9.0,1.025,0.49,87.32,11.655,6.706,69.98,9.0,19.55,1.69,12.36660075,5.266666667,77.22222222,71.82,36.86,0.051,5.39,1.9,9.9,2.62,0.033,0.15,55.15,10.27,0.068,1.905380334,0.19,118.004,0.395807365,65.29710482,0.657975625,0.489839467,15.5114221,7.107741539,9.570687601,1.765,53.47919576,6.888292321,5.753193292,0.05,0.017285861,0.107595657,0.723425031,6.574082966,8.42996752,0.100952868,0.049047132,0.031135075,28.325,0.0,0.0,0.0,0.0,0.0,0.0,0.0,0.0,0.0,0.0,0.0,0.0,0.0,7.0,0.045955381,4.45272,0.01364,94.775976,0.14456,0.100376,0.043368,0.41272,0.05664,1.013522766,19.46,35.18104,0.38824,0.4236,7.32912,0.26544,0.18272,0.35272,34.71176,1.44264,1.224665789,1478.653846,82.5,24.27272727,11.0,75.0,25.2,10.0,-0.21308591004094524,150.4333333,156.5019444,139.9913889,157.8747222,151.2003472,60.29679590561534,328.9838842975838,449.3969290369101,579.0656844049005,356.5531241641683,95.42024547342163,63.19992188275182,61.91592661003685,60.56028286210392,113.8976157139113,56.88161535646955,71.88249580800618,163.68291100417127,83.63070176257678,50.70476707411442,131.3499814,530.4583333,43.98370181,325.0,94.15,2.705017756,1.348148719,1.2512162075803972,1146.380556,4001.695917,0.0,2254.604239,1271.320797,199.6274742,103290.1761,3.18317345,1.12857339,3.278131414,98.6538725355,57.62819444444473,18.180447263888883,24.43288265277776
2025-10-31 15:00:00,0.710854997,8.424387947,0.370552073,66.48762911,2.873669138,31.427,9.0,1.025,0.49,87.32,11.655,6.838,69.98,9.0,19.55,1.69,12.55538834,5.266666667,77.22222222,71.82,36.86,0.051,5.39,1.9,9.9,2.62,0.033,0.15,55.15,10.27,0.068,1.905380334,0.19,118.397,0.456446701,55.84141117,0.58612029,0.471208427,19.97447716,9.308929017,12.53462173,1.97,54.32493545,6.527687867,5.57747502,0.05,0.015910674,0.102465906,0.682093037,6.241746233,7.989143854,0.096368914,0.053631086,0.029683489,31.525,0.0,0.0,0.0,0.0,0.0,0.0,0.0,0.0,0.0,0.0,0.0,0.0,0.0,7.0,0.096853376,4.447111111,0.015,94.75977778,0.147111111,0.105,0.044711111,0.422711111,0.058577778,1.022936974,19.45711111,35.30222222,0.389777778,0.407111111,7.481555556,0.251333333,0.177111111,0.35,34.51377778,1.41,1.239773043,1479.238095,82.5,24.27272727,11.0,75.0,25.2,10.0,-1.856417820663225,164.5138889,145.8083333,135.1527778,155.4633333,150.2345833,60.29931359024285,328.3223322603162,449.11735027621506,579.4899648094897,356.394234612961,95.92414328270333,62.12033267164958,56.29469151952651,63.18095125714661,123.14015122092218,58.94775730239197,78.26814565402898,187.40944396183914,91.37099039476705,50.29417044687697,133.6532717,535.2083333,44.62054075,325.0,93.94,2.698792656,1.347903958,1.2640670256681161,1139.019167,3992.964369,0.0,2238.964711,1260.16725,196.0913622,101763.9329,3.2250745,1.123578077,3.313167122,98.95905850025,57.62819444444473,18.180447263888883,24.43288265277776
2025-10-31 16:00:00,0.664686789,7.877245563,0.346485667,62.16942818,2.6870317,26.372,9.0,1.025,0.49,87.32,11.655,5.929,69.98,9.0,19.55,1.69,12.43876328,5.266666667,77.22222222,71.82,36.86,0.051,5.39,1.9,9.9,2.62,0.033,0.15,55.15,10.27,0.068,1.905380334,0.19,96.83,0.476233766,52.75594805,0.562673361,0.46512898,21.43080519,10.02719285,13.50177546,1.54,55.93997311,5.839071987,5.241920672,0.05,0.013284597,0.092670053,0.603164819,5.607110836,7.14734012,0.087615322,0.062384678,0.026911519,33.103,0.0,0.0,0.0,0.0,0.0,0.0,0.0,0.0,0.0,0.0,0.0,0.0,0.0,7.0,0.116209491,4.440444444,0.015,94.74311111,0.140444444,0.105,0.044044444,0.452044444,0.059911111,1.039945885,19.45044444,35.46888889,0.343111111,0.400444444,7.808222222,0.231333333,0.170444444,0.35,34.10711111,1.41,1.268892065,1482.095238,82.5,24.27272727,11.0,75.0,25.2,10.0,0.45327794158438905,169.5997222,167.8538889,159.1872222,172.9963889,167.4093056,59.83263330008204,329.0663006649657,449.1798699427377,582.8389930951572,357.3366625765519,94.69131644791233,64.27316929837687,61.45663872729094,60.951943573282875,110.83309351593425,58.84428857813794,69.08678732999729,154.9752114950818,82.43708510516404,48.83156290875296,140.9707239,527.5888889,44.78358928,322.2916667,88.2365,2.714879811,1.348097436,1.2381571719087756,1153.12,4000.665167,0.0,2254.113989,1239.056314,196.2930439,101294.3205,3.24340185,1.132197514,3.251109167,99.25153759175001,57.62819444444473,18.180447263888883,24.43288265277776
2025-10-31 17:00:00,0.699374013,8.288326069,0.364567305,65.41379066,2.827256648,31.662,9.0,1.025,0.49,87.32,11.655,6.586,69.98,9.0,19.55,1.69,12.23287877,5.266666667,77.22222222,71.82,36.86,0.051,5.39,1.9,9.9,2.62,0.033,0.15,55.15,10.27,0.068,1.905380334,0.19,108.351,0.299489796,80.31622449,0.772108328,0.51943241,8.42244898,3.611446146,4.862869964,1.176,56.24778785,5.707826682,5.177966391,0.05,0.012784085,0.090803033,0.58812166,5.486153827,6.986898295,0.085946949,0.064053051,0.026383201,40.942,0.0,0.0,0.0,0.0,0.0,0.0,0.0,0.0,0.0,0.0,0.0,0.0,0.0,7.0,-0.139888874,4.435333333,0.015,94.70746667,0.144666667,0.109666667,0.044466667,0.480133333,0.063266667,1.022446868,19.632,35.144,0.363333333,0.414,7.629333333,0.23,0.174666667,0.345333333,34.37866667,1.424,1.244444444,1484.952381,82.5,24.27272727,11.0,75.0,25.2,10.0,1.3012415317277686,188.24,186.145,170.81,189.9086111,183.7759028,60.184621690005926,328.63318091609585,449.33302241764926,583.0341485344809,357.440921423618,95.49804167790816,65.83746450740762,66.09518346114967,59.97711530459872,105.16149893519008,56.55498793126725,64.93020649379753,136.78514227529718,75.88600451578597,49.25305075312003,140.2370603,526.375,43.14698722,320.0,87.23,2.739169325,1.347966017,1.2525233550625154,1140.132778,3991.395283,0.0,2253.598272,1241.190147,197.2722592,103537.72,3.167211731,1.165749479,3.354423869,98.58141048975,57.62819444444473,18.180447263888883,24.43288265277776
2025-10-31 18:00:00,0.698779392,8.281279183,0.364257343,65.35817467,2.824852863,35.851,9.0,1.025,0.49,87.32,11.655,6.548,69.98,9.0,19.55,1.69,12.40613249,5.266666667,77.22222222,71.82,36.86,0.051,5.39,1.9,9.9,2.62,0.033,0.15,55.15,10.27,0.068,1.905380334,0.19,129.51,0.447743966,57.1984575,0.596432703,0.473882285,19.33395593,8.993022695,12.10924881,1.906,56.43762295,5.626885246,5.13852459,0.05,0.01247541,0.089651607,0.578844262,5.411557377,6.88795082,0.084918033,0.065081967,0.026057377,47.336,0.0,0.0,0.0,0.0,0.0,0.0,0.0,0.0,0.0,0.0,0.0,0.0,0.0,7.0,-0.090984507,4.430333333,0.015,94.67046667,0.149666667,0.114666667,0.044966667,0.508133333,0.066766667,1.002482998,19.827,34.784,0.388333333,0.429,7.414333333,0.23,0.179666667,0.340333333,34.69866667,1.439,1.216170635,1487.809524,82.5,24.27272727,11.0,75.0,25.2,10.0,0.22634591203333798,200.0077778,188.9833333,166.5613889,187.0352778,185.6469444,60.44348419028696,328.57999248613976,449.66393770699756,577.0940645755428,355.90431874446216,97.87744465770433,66.04290313143157,65.91548071965602,60.42943441120788,111.94813961002501,52.10182116293716,69.1564442086308,145.4048209878323,76.44315010435292,48.681607517805716,133.49473,527.0166667,43.03221578,320.0,92.9335,2.74332075,1.348028175,1.2680565381680289,1141.513611,3988.955333,0.0,2249.704553,1241.217197,197.7708711,103847.1172,3.155666011,1.183522932,3.429084725,97.68805172500001,57.62819444444473,18.180447263888883,24.43288265277776
2025-10-31 19:00:00,0.698110266,8.273349323,0.363908543,65.29558999,2.822147884,31.687,9.0,1.025,0.49,87.32,11.655,7.079,69.98,9.0,19.55,1.69,12.62015282,5.266666667,77.22222222,71.82,36.86,0.051,5.39,1.9,9.9,2.62,0.033,0.15,55.15,10.27,0.068,1.905380334,0.19,116.61,0.440286055,58.36139452,0.605270049,0.47617368,18.78505364,8.722303011,11.74472043,1.678,55.3042045,6.110149483,5.374013519,0.05,0.014318367,0.096526245,0.634235354,5.856938613,7.478720873,0.091061222,0.058938778,0.02800272,36.392,0.0,0.0,0.0,0.0,0.0,0.0,0.0,0.0,0.0,0.0,0.0,0.0,0.0,7.0,0.037857914,4.422,0.0134,94.6832,0.134,0.1118,0.0522,0.518,0.0654,1.003434076,19.44,35.032,0.334,0.438,7.496,0.198,0.18,0.348,34.912,1.36,1.218143184,1496.8,82.5,24.27272727,11.0,75.0,25.2,10.0,-0.29849954300379977,146.1258333,152.6627778,136.5752778,147.4233333,145.6968056,60.41901421010066,329.0874474384344,449.71790721087956,579.3494098402238,356.9225437175389,98.2747525028468,65.16873248293038,64.03612943855612,60.45227854027917,114.45653699578367,58.55126255538024,72.64539095742509,167.4505985991379,84.89782064391758,51.20518712898554,134.3426956,528.5666667,43.69253389,320.0,93.94,2.75123775,1.348009464,1.257642314701164,1145.610556,3990.361775,0.0,2247.253258,1241.789958,199.0375142,104240.5047,3.141095889,1.168447729,3.337528933,97.800407167,57.62819444444473,18.180447263888883,24.43288265277776
2025-10-31 20:00:00,0.699859321,8.294077484,0.364820284,65.45918244,2.829218531,27.154,9.0,1.025,0.49,87.32,11.655,6.088,69.98,9.0,19.55,1.69,12.47995608,5.266666667,77.22222222,71.82,36.86,0.051,5.39,1.9,9.9,2.62,0.033,0.15,55.15,10.27,0.068,1.905380334,0.19,103.736,0.471759259,53.45367284,0.567975483,0.466503743,21.10148148,9.864769752,13.28307016,1.296,53.44612924,6.902391145,5.760063482,0.05,0.017339627,0.107796218,0.725041019,6.587076585,8.447202735,0.101132091,0.048867909,0.031191829,24.574,0.0,0.0,0.0,0.0,0.0,0.0,0.0,0.0,0.0,0.0,0.0,0.0,0.0,7.0,0.284094713,4.423172414,0.013317241,94.67938621,0.137613793,0.109096552,0.050510345,0.52,0.066903448,1.007507467,19.524,35.09365517,0.307310345,0.433655172,7.475586207,0.199517241,0.18,0.330965517,34.83310345,1.359034483,1.22211513,1498.365517,82.5,24.27272727,11.0,75.0,25.2,10.0,-0.8553472643560269,152.3994444,156.1063889,140.4755556,153.3605556,150.5854861,60.19767154846215,329.3279254747193,449.93243721189975,572.7964234469395,354.9511316079338,97.48113767419852,64.3687287783819,60.67098993777219,60.59287919169675,120.55867146271595,52.5566762020087,75.48503057939527,173.68819094560791,85.58741135547389,48.678393105809604,125.2460631,527.0361111,44.51505667,320.0,99.6435,2.726819639,1.347891319,1.2541417759286821,1143.533056,3997.71605,0.0,2246.803083,1236.753336,195.8935864,102277.5189,3.214455636,1.140921487,3.266573425,96.59510336075,57.62819444444473,18.180447263888883,24.43288265277776
2025-10-31 21:00:00,0.699053905,8.284532453,0.36440044,65.38385039,2.825962596,31.815,9.0,1.025,0.49,87.32,11.655,6.948,69.98,9.0,19.55,1.69,12.29345171,5.266666667,77.22222222,71.82,36.86,0.051,5.39,1.9,9.9,2.62,0.033,0.15,55.15,10.27,0.068,1.905380334,0.19,117.641,0.471172962,53.54509609,0.568670223,0.466683879,21.05833002,9.843487366,13.25441309,1.509,54.50113142,6.452561853,5.540867005,0.05,0.015624177,0.101397206,0.673482195,6.172509335,7.897305486,0.095413922,0.054586078,0.029381075,32.941,0.0,0.0,0.0,0.0,0.0,0.0,0.0,0.0,0.0,0.0,0.0,0.0,0.0,7.0,0.249776851,4.427310345,0.013731034,94.66945517,0.147544828,0.106613793,0.045958621,0.52,0.069386207,1.012076454,19.764,35.08537931,0.290758621,0.42537931,7.417655172,0.211931034,0.18,0.306137931,34.66758621,1.383862069,1.226038059,1497.537931,82.5,24.27272727,11.0,75.0,25.2,10.0,-0.982855446681981,179.7044444,154.0863889,138.0152778,168.0283333,159.9586111,60.68005349487491,327.5703599730515,447.99744747090233,590.6988751625869,359.1623356844136,93.34787094835603,60.15629303188865,59.40193656132885,63.80987415075778,113.20328474221122,66.47189464354074,72.81474952590966,167.84467789483546,86.61467373663959,53.9846242344276,147.0265292,525.6666667,42.99539461,320.0,83.61383333,2.737429186,1.348070364,1.265283086436601,1147.253056,3992.295667,0.0,2260.010644,1247.972806,199.1374169,103880.3992,3.155723806,1.164184567,3.301834144,99.481015119,57.62819444444473,18.180447263888883,24.43288265277776
2025-10-31 22:00:00,0.69769026,8.268371805,0.363689604,65.25630602,2.820449987,27.423,9.0,1.025,0.49,87.32,11.655,5.877,69.98,9.0,19.55,1.69,12.62440799,5.266666667,77.22222222,71.82,36.86,0.051,5.39,1.9,9.9,2.62,0.033,0.15,55.15,10.27,0.068,1.905380334,0.19,95.411,0.469907407,53.74243827,0.570169858,0.467072713,20.96518519,9.797548152,13.1925552,1.296,55.89778723,5.857059102,5.250685579,0.05,0.013353191,0.092925927,0.605226478,5.623687943,7.169328605,0.087843972,0.062156028,0.026983924,33.84,0.0,0.0,0.0,0.0,0.0,0.0,0.0,0.0,0.0,0.0,0.0,0.0,0.0,7.0,0.116134796,4.43336,0.013832,94.6816648,0.150136,0.103992,0.043,0.50488,0.0691352,1.016913867,19.91496,35.11696,0.27832,0.42504,7.38,0.21496,0.18168,0.29336,34.53312,1.39328,1.230622394,1495.488,82.5,24.27272727,11.0,75.0,25.2,10.0,0.4618750275155321,172.0363889,173.8919444,154.5808333,168.9391667,167.3620833,60.448859286415384,328.91483920737784,449.7795566821866,578.9306591433083,356.70416234914273,98.28657915903253,66.45020384736269,66.6266222566183,59.87653782363934,110.45405677890818,55.51857366057144,69.0590634887156,150.48318872115584,78.99985669106626,50.01175266718656,136.5169829,527.9861111,43.40281383,320.0,92.475,2.751060886,1.347878667,1.2622379367681715,1145.530833,3981.159589,0.0,2248.212136,1246.267569,199.6095731,104630.7583,3.125369744,1.175687107,3.341451247,98.08850023425,57.62819444444473,18.180447263888883,24.43288265277776
2025-10-31 23:00:00,0.701577127,8.314435312,0.365715736,65.61985212,2.836162853,31.513,9.0,1.025,0.49,87.32,11.655,6.881,69.98,9.0,19.55,1.69,11.97840613,5.266666667,77.22222222,71.82,36.86,0.051,5.39,1.9,9.9,2.62,0.033,0.15,55.15,10.27,0.068,1.905380334,0.19,111.073,0.466621713,54.25478759,0.574063283,0.468082221,20.72335806,9.67827854,13.03195676,1.483,56.09789121,5.771739247,5.209110226,0.05,0.013027819,0.091712216,0.595447232,5.545056298,7.065028698,0.086759397,0.063240603,0.026640476,40.943,0.0,0.0,0.0,0.0,0.0,0.0,0.0,0.0,0.0,0.0,0.0,0.0,0.0,7.0,0.153479068,4.44296,0.013352,94.7349928,0.139096,0.101112,0.043,0.46168,0.0638072,1.022249785,19.90056,35.22256,0.27352,0.43944,7.38,0.20056,0.18648,0.30296,34.45632,1.37408,1.236435056,1491.168,82.5,24.27272727,11.0,75.0,25.2,10.0,0.4612160309053195,173.9227778,169.5358333,155.1216667,169.4886111,167.0172222,60.367595639811476,328.83762638939146,449.1408463333826,583.1870467408908,357.52810956884497,96.45685123434205,64.80576555743687,64.42540911393715,61.01080346504442,111.44579267402275,59.544438594865255,69.52643532362669,152.65152883926538,80.84251877333021,50.5101228728772,134.9489495,534.8944444,43.72439911,320.0,88.7625,2.74255715,1.348148094,1.2506403447890282,1143.033333,3984.942606,0.0,2263.154681,1236.466583,197.1863264,103318.9311,3.165772475,1.170699016,3.248545189,97.88073580875,57.62819444444473,18.180447263888883,24.43288265277776
2025-11-01 00:00:00,0.475579157,5.741992556,0.240292627,43.84339216,1.55188988,15.583,8.3,1.025,0.49,87.325,11.65,6.817,68.26,9.4,20.02,2.32,12.14275125,5.044444444,78.46666667,70.29,35.18,0.053,5.25,2.05,9.42,2.6,0.034,0.15,55.1,10.34,0.067,1.97,0.18,97.037,0.471324984,53.5213909,0.568490084,0.466637172,21.06951879,9.849005688,13.2618436,1.517,57.56690671,5.118256416,5.132233954,0.044954324,0.011651046,0.084979272,0.517028552,5.031252422,6.303763198,0.078245739,0.06166291,0.026999921,50.574,0.0,0.0,0.0,0.0,0.0,0.0,3.725,0.0,0.0,0.0,0.0,0.0,0.0,7.0,-0.068007296,4.451185185,0.013118519,94.77479926,0.131474074,0.098407407,0.04382963,0.42762963,0.059556296,1.028124539,19.87222222,35.3402963,0.268814815,0.445259259,7.391851852,0.191185185,0.18762963,0.311185185,34.37392593,1.356444444,1.243169827,1485.748148,82.5,24.27272727,11.0,75.0,25.2,10.0,-1.412557012589403,188.9183333,160.9369444,152.8761111,174.5808333,169.3280556,60.710968763974556,328.32070326524166,448.85571781695285,583.0996454327976,356.9696336100811,97.0355440327883,63.649842958869925,64.10634323875269,64.33302724713235,117.41857585767735,63.469801256810555,75.49083154970052,171.52239095837962,86.73360852541235,50.6825839898777,138.6708251,534.9916667,43.63520308,317.1416667,87.56529167,2.694070597,1.348057656,1.2612596031076104,1140.889722,3998.965925,0.0,2254.036756,1261.106911,196.2476169,101673.0034,3.228648269,1.147518715,3.320593814,97.65930100074999,57.62819444444473,18.180447263888883,24.43288265277776
2025-11-01 01:00:00,0.476728844,5.755873521,0.240873521,43.94938126,1.555641492,13.188,8.3,1.025,0.49,87.325,11.65,5.937,68.26,9.4,20.02,2.32,12.48707614,5.044444444,78.46666667,70.29,35.18,0.053,5.25,2.05,9.42,2.6,0.034,0.15,55.1,10.34,0.067,1.97,0.18,96.076,0.46557377,54.41819672,0.575305055,0.468404194,20.64622951,9.640238589,12.98073536,1.281,57.49118758,5.150018242,5.152369225,0.044857026,0.011793679,0.085480524,0.520601222,5.062230127,6.343315547,0.078645506,0.061068546,0.027185433,43.854,0.0,0.0,0.0,0.0,0.0,0.0,0.0,0.0,0.0,0.0,0.0,0.0,0.0,6.0,-0.223809648,4.45562963,0.013562963,94.77742148,0.133251852,0.096185185,0.046940741,0.418740741,0.058267407,1.035481093,19.80555556,35.49140741,0.26437037,0.427481481,7.436296296,0.19562963,0.178740741,0.31562963,34.27614815,1.343111111,1.252440401,1477.303704,82.5,24.27272727,11.0,75.0,25.2,10.0,-0.7113930507684785,180.7044444,169.4430556,159.3105556,171.8775,170.3338889,60.613929905958095,329.13650021070384,449.86402798218995,576.133180774512,355.50711157851555,99.99736155178336,67.01342448502112,68.00650238105891,62.13351015589083,116.55709978674855,57.368734238676026,73.9161053251164,163.81007176240297,82.97375840227322,48.66432597245618,133.8669554,534.75,44.10093508,317.0,93.27975,2.717367464,1.34788465,1.2595113382680219,1146.8175,4001.640747,0.0,2248.59655,1246.123086,196.77491,102093.1936,3.215084817,1.173227642,3.350067533,96.9873715905,57.62819444444473,18.180447263888883,24.43288265277776
2025-11-01 02:00:00,0.479454181,5.788778374,0.242250534,44.2006286,1.564534696,15.463,8.3,1.025,0.49,87.325,11.65,7.005,68.26,9.4,20.02,2.32,12.403617,5.044444444,78.46666667,70.29,35.18,0.053,5.25,2.05,9.42,2.6,0.034,0.15,55.1,10.34,0.067,1.97,0.18,115.019,0.465144392,54.48515111,0.575813852,0.468536118,20.61462727,9.624652302,12.95974818,1.489,57.34693671,5.210566807,5.190393441,0.044679067,0.012063921,0.086432253,0.527417161,5.121151971,6.418659365,0.079407901,0.059950234,0.027534622,49.029,0.0,0.0,0.0,0.0,0.0,0.0,0.0,0.0,0.0,0.0,0.0,0.0,0.0,7.0,0.247133875,4.459781022,0.014,94.77910292,0.135014599,0.094138686,0.050080292,0.41080292,0.057079562,1.042445332,19.74189781,35.63452555,0.260379562,0.410364964,7.479270073,0.199854015,0.170145985,0.320072993,34.18372263,1.329854015,1.261242234,1469.007299,82.5,24.27272727,11.0,75.0,25.2,10.0,-1.5779398697812184,173.8833333,163.6544444,153.5436111,174.8972222,166.4946528,59.93588903498794,329.1127694462882,449.67312045401223,574.4550529412921,354.8765764166982,95.30554600609518,63.32126698028057,61.86231614288218,62.506864708959895,117.16604428567354,55.1070860545576,75.22632430171691,171.6699655448151,85.87391751826718,47.332668412758466,131.5475342,531.6944444,43.68240903,317.0,94.29,2.682138861,1.348214375,1.2465400773312652,1134.843056,4002.284539,0.0,2236.603297,1244.336592,191.7704958,99450.82406,3.307231808,1.13134958,3.380770953,96.6800482815,57.62819444444473,18.180447263888883,24.43288265277776
2025-11-01 03:00:00,0.478433218,5.776451589,0.241734679,44.10650655,1.561203132,13.282,8.3,1.025,0.49,87.325,11.65,6.033,68.26,9.4,20.02,2.32,12.87554339,5.044444444,78.46666667,70.29,35.18,0.053,5.25,2.05,9.42,2.6,0.034,0.15,55.1,10.34,0.067,1.97,0.18,98.578,0.51692877,46.41024052,0.51445131,0.452625707,24.42595745,11.50440779,15.49086899,1.081,57.44402753,5.168854836,5.172869235,0.044620549,0.011917786,0.085868609,0.522595398,5.083735649,6.368104203,0.078875268,0.06036583,0.027401391,41.112,0.0,0.0,0.0,0.0,0.0,0.0,0.0,0.0,0.0,0.0,0.0,0.0,0.0,6.0,0.157495446,4.446642336,0.014,94.7252781,0.135890511,0.102459854,0.05489781,0.458978102,0.061853285,1.026262987,19.85576642,35.30605839,0.283153285,0.432262774,7.435474453,0.191094891,0.178905109,0.324452555,34.40708029,1.321094891,1.242388355,1469.445255,82.5,24.27272727,11.0,75.0,25.2,10.0,-1.4101382824336497,184.9202778,162.8719444,146.9930556,177.8733333,168.1646528,60.5074765948275,327.6744547948311,448.9932413293612,587.2305244621966,358.46862412123335,95.6440432600096,63.167110534045946,66.09111407713885,63.42420825076346,106.46958037004657,65.23726432046936,71.03020109385366,162.75919959777048,84.86104430181813,52.508027755406076,155.4257083,528.025,43.63279942,317.0,82.8405,2.737380969,1.347999208,1.2727051206140267,1127.525556,3989.325747,0.0,2223.45255,1244.665403,195.8760522,103543.0777,3.159914419,1.175093178,3.411249333,99.84390634975,57.62819444444473,18.180447263888883,24.43288265277776
2025-11-01 04:00:00,0.475833929,5.7450686,0.240421354,43.86687951,1.552721243,15.379,8.3,1.025,0.49,87.325,11.65,6.812,68.26,9.4,20.02,2.32,11.91933664,5.044444444,78.46666667,70.29,35.18,0.053,5.25,2.05,9.42,2.6,0.034,0.15,55.1,10.34,0.067,1.97,0.18,115.17,0.535472973,43.51858108,0.492477125,0.446928121,25.79081081,12.17755614,16.397274,1.184,57.45540611,5.166524476,5.149283451,0.04508949,0.011805241,0.085597244,0.522655196,5.073367255,6.361761892,0.078864852,0.061314127,0.027114123,47.659,0.0,0.0,0.0,0.0,0.0,0.0,0.0,0.0,0.0,0.0,0.0,0.0,0.0,7.0,0.027760464,4.43350365,0.014,94.67145328,0.136766423,0.110781022,0.059715328,0.507153285,0.066627007,1.010080642,19.96963504,34.97759124,0.305927007,0.454160584,7.391678832,0.182335766,0.187664234,0.328832117,34.63043796,1.312335766,1.223534475,1469.883212,82.5,24.27272727,11.0,75.0,25.2,10.0,-0.13612847170549003,172.8963889,173.6844444,154.1252778,172.6369444,168.3357639,60.748601383995364,329.0429967157502,449.8393555707364,577.3927058758508,356.0875487040261,98.3632982233357,66.13413118007028,71.19328010873232,60.83651320921247,109.37908141614128,57.070371798915396,70.21900861466179,150.32290355505003,78.50550083856174,50.403898847302514,129.179595,527.0,43.62161442,317.0,92.2695,2.740788922,1.348042631,1.2604582809749492,1125.909167,3974.43645,0.0,2252.230172,1246.541347,196.0807969,103929.4664,3.136796708,1.180340034,3.295822086,96.3662963375,57.62819444444473,18.180447263888883,24.43288265277776
2025-11-01 05:00:00,0.462905792,5.588978358,0.233889243,42.67504137,1.510534691,15.71,8.3,1.025,0.49,87.325,11.65,6.777,68.26,9.4,20.02,2.32,12.33952387,5.044444444,78.46666667,70.29,35.18,0.053,5.25,2.05,9.42,2.6,0.034,0.15,55.1,10.34,0.067,1.97,0.18,115.695,0.530560272,44.28463497,0.498298492,0.448437517,25.42923599,11.99922673,16.15715061,1.178,57.20984586,5.270677808,5.204916329,0.044987552,0.012224969,0.087130652,0.534522049,5.17114303,6.489844349,0.08018466,0.059790444,0.027593791,46.193,0.0,0.0,0.0,0.0,0.0,0.0,0.0,0.0,0.0,0.0,0.0,0.0,0.0,7.0,-0.133189415,4.435333333,0.014533333,94.67984667,0.1426,0.1122,0.0578,0.490666667,0.06702,1.000811067,19.92266667,34.83133333,0.322133333,0.468,7.334666667,0.188,0.19,0.319333333,34.80466667,1.358,1.211567079,1473.733333,82.5,24.27272727,11.0,75.0,25.2,10.0,0.423739653735268,184.245,184.4688889,167.9175,184.3283333,180.2399306,60.01102867578659,329.4070021662194,450.1140370019652,577.3071275575063,356.3320275641095,96.15434100553583,67.35894720895517,70.26638873528051,60.15404280256806,104.5977027362585,55.35442724541346,67.39746980871703,142.59993571799106,77.28791070935651,47.340478153434425,139.3269242,527.0,44.09288278,317.0,88.56525,2.709735836,1.347786425,1.2494604729848766,1126.59,3867.383883,0.0,2228.845025,1241.502289,192.8147311,101359.1798,3.132581767,1.150063435,3.363707269,97.7108174565,57.62819444444473,18.180447263888883,24.43288265277776
2025-11-01 06:00:00,0.465677993,5.622449031,0.235289933,42.93060908,1.519580819,15.745,8.3,1.025,0.49,87.325,11.65,6.754,68.26,9.4,20.02,2.32,11.51078458,5.044444444,78.46666667,70.29,35.18,0.053,5.25,2.05,9.42,2.6,0.034,0.15,55.1,10.34,0.067,1.97,0.18,115.399,0.536141907,43.41427199,0.491684464,0.446722596,25.84004435,12.20183822,16.42997021,1.353,57.53735991,5.132066473,5.128171464,0.045179747,0.011653883,0.085061215,0.518768586,5.040028163,6.318966039,0.078430524,0.061928971,0.02692193,48.29,0.0,0.0,0.0,0.0,0.0,0.0,0.0,0.0,0.0,0.0,0.0,0.0,0.0,6.0,-0.223227416,4.442606061,0.015260606,94.71086485,0.150236364,0.111109091,0.053436364,0.450666667,0.06582,0.994055226,19.81721212,34.75133333,0.335951515,0.478909091,7.272848485,0.198909091,0.19,0.304787879,34.9610303,1.423454545,1.202103857,1478.824242,82.5,24.27272727,11.0,75.0,25.2,10.0,-1.0792528672205037,183.1958848,160.4609053,148.1580247,174.1012346,166.4790123,60.240636220230556,328.5809693424853,448.40188777922106,586.8988528254923,358.2068899141214,91.95956250438547,61.09429012110752,62.912416454826,64.0098489826884,111.06464390706253,65.72840302637806,72.93704813381387,163.83602019052725,85.72341316976411,50.94009015993683,139.8354069,529.2386831,43.25725695,317.0,82.31666667,2.66551993,1.347875984,1.2430843848942632,1128.376955,3884.013366,0.0,2254.481909,1268.495889,193.0321251,100044.9108,3.186854358,1.122716077,3.31008993,97.77819141425,57.62819444444473,18.180447263888883,24.43288265277776
2025-11-01 07:00:00,0.471118705,5.688138464,0.238038924,43.43218541,1.53733472,13.462,8.3,1.025,0.49,87.325,11.65,5.749,68.26,9.4,20.02,2.32,12.25448447,5.044444444,78.46666667,70.29,35.18,0.053,5.25,2.05,9.42,2.6,0.034,0.15,55.1,10.34,0.067,1.97,0.18,98.862,0.541542751,42.57210037,0.485284666,0.445063222,26.23754647,12.39788704,16.69395308,2.152,57.66087723,5.081048585,5.088644104,0.045486111,0.011391603,0.084179835,0.513134552,4.987638889,6.254316464,0.07779454,0.063177682,0.026535015,37.584,0.0,0.0,0.0,0.0,0.0,0.0,0.0,0.0,0.0,0.0,0.0,0.0,0.0,6.0,0.394021848,4.449878788,0.015987879,94.74188303,0.157872727,0.110018182,0.049072727,0.410666667,0.06462,0.987299386,19.71175758,34.67133333,0.349769697,0.489818182,7.211030303,0.209818182,0.19,0.290242424,35.11739394,1.488909091,1.192640636,1483.915152,82.5,24.27272727,11.0,75.0,25.2,10.0,-0.1985832595314747,163.0529167,160.83875,153.45125,167.8645833,161.301875,60.9690811396235,329.31261482423844,450.2907310299704,570.3226158365422,354.269309840536,98.50985084063471,67.8693906704088,66.79589094538767,61.13957990427021,120.33828510298741,52.900141990495314,75.72657710711465,170.5735174369011,84.39125836828363,47.67039254439128,123.1487353,529.375,43.84465983,317.0,99.509625,2.699520112,1.335325279,1.2685739788899115,1132.179167,3864.128508,0.0,2238.929642,1250.899067,195.8718946,102269.7454,3.105025917,1.14815654,3.305217958,95.56720742725,57.62819444444473,18.180447263888883,24.43288265277776
2025-11-01 08:00:00,0.467419881,5.678654303,0.243655045,43.5794451,1.690667656,13.48,8.7,1.03,0.495,87.18,11.79,5.798,69.87,8.53,19.79,1.81,12.28623145,5.044444444,78.46666667,70.29,35.18,0.047,5.29,2.22,9.72,2.29,0.031,0.13,55.2,10.43,0.067,1.971644612,0.17,99.248,0.315013902,41.70564875,0.938753475,0.420481928,26.08651529,12.59977294,17.06806302,2.158,57.45401505,5.633700604,5.299100867,0.069897171,0.012865627,0.080960483,0.535878592,4.937019945,6.076566901,0.080222051,0.111167383,0.0188506,40.261,0.0,0.0,0.0,0.0,0.0,0.0,0.0,0.0,0.0,0.0,0.0,0.0,0.0,7.0,0.349806907,4.462227979,0.015082902,94.78935544,0.149440415,0.106331606,0.052362694,0.370259067,0.054939896,0.999573145,19.70082902,34.8442487,0.383626943,0.48388601,7.255854922,0.225284974,0.186943005,0.28388601,34.86626943,1.499170984,1.207725639,1479.414508,82.5,24.27272727,11.0,75.0,25.2,10.0,0.4097720814211243,185.1766667,188.3894444,172.1116667,186.4711111,183.0372222,59.281471507647176,329.68406327454215,449.9646643720003,580.5127666618616,357.15361612778355,94.53184010766722,66.31186593038827,69.51289237789285,60.05398064332488,99.43966061333549,57.330039798889985,64.85610520811068,136.41341733045473,76.66439152465347,46.67588606437577,146.5250036,527.0,43.38217206,317.0,83.85075,2.685570875,1.318843414,1.2293865715914394,1121.841389,3902.751122,0.0,2226.587497,1216.784914,190.1477372,99586.97897,3.214817592,1.145007018,3.372484253,98.664562977,57.62819444444473,18.180447263888883,24.43288265277776
2025-11-01 09:00:00,0.465931188,5.660568257,0.242879023,43.44064817,1.685283019,18.02,8.7,1.03,0.495,87.18,11.79,8.04,69.87,8.53,19.79,1.81,11.53857433,5.044444444,78.46666667,70.29,35.18,0.047,5.29,2.22,9.72,2.29,0.031,0.13,55.2,10.43,0.067,1.971644612,0.17,132.364,0.314086957,42.1458087,0.938521739,0.421686957,25.88546087,12.49822609,16.93050435,2.875,56.89710089,5.919584344,5.391960285,0.069768532,0.014196193,0.085057785,0.574374563,5.163172306,6.321203388,0.082404925,0.10894462,0.019216174,48.646,0.0,0.0,0.0,0.0,0.0,0.0,0.0,0.0,0.0,0.0,0.0,0.0,0.0,7.0,0.186778681,4.474663212,0.014150259,94.83710674,0.140735751,0.102601036,0.055782383,0.32984456,0.045116062,1.01216944,19.69150259,35.02145078,0.417823834,0.477668394,7.302487047,0.240829016,0.183834197,0.277668394,34.60823834,1.508497409,1.223226714,1474.751295,82.5,24.27272727,11.0,75.0,25.2,10.0,-0.13439123507365025,183.0458333,157.5019444,152.7730556,180.6866667,168.501875,61.07042581134762,327.90621175286196,448.00831708502943,591.1317197949417,358.9833840806792,93.28125072868869,62.269979769572274,64.82350206444508,64.44523787304473,111.10081952687653,69.37611371204912,71.59198789983665,160.79080851824148,85.14107671061052,53.124170890666484,142.4726419,530.1111111,43.32228733,317.0,80.988,2.687592378,1.344527008,1.257189903609721,1140.187778,3939.210386,0.0,2270.694233,1278.319542,198.6724614,102737.0269,3.146886878,1.135934226,3.288331067,98.12762505175,57.62819444444473,18.180447263888883,24.43288265277776
2025-11-01 10:00:00,0.470104545,5.711270112,0.245054497,43.82974716,1.700378142,13.487,8.7,1.03,0.495,87.18,11.79,6.032,69.87,8.53,19.79,1.81,12.92380669,5.044444444,78.46666667,70.29,35.18,0.047,5.29,2.22,9.72,2.29,0.031,0.13,55.2,10.43,0.067,1.971644612,0.17,96.969,0.314178755,42.10221806,0.938544689,0.421567618,25.90537202,12.50828264,16.94412728,2.137,56.97484677,5.877469762,5.373377428,0.069927798,0.013985164,0.084464044,0.568612401,5.129997628,6.289712509,0.082159214,0.109428707,0.019103744,37.949,0.0,0.0,0.0,0.0,0.0,0.0,0.0,0.0,0.0,0.0,0.0,0.0,0.0,7.0,0.149435327,4.487098446,0.013217617,94.88485803,0.132031088,0.098870466,0.059202073,0.289430052,0.035292228,1.024765735,19.68217617,35.19865285,0.452020725,0.471450777,7.349119171,0.256373057,0.180725389,0.271450777,34.35020725,1.517823834,1.238727789,1470.088083,82.5,24.27272727,11.0,75.0,25.2,10.0,-0.8174665494578903,147.2936111,146.8702778,138.8777778,154.5719444,146.9034028,61.274284908372536,328.884027137614,449.96202601361085,574.8505212070203,355.33605271315605,100.23300916757887,66.60022993949626,67.28858626215276,61.86762300470555,119.70701509712143,58.27243165147735,76.46561371152544,177.7106001880636,86.99161036140066,51.08691485728769,131.5902425,536.3194444,43.34524264,317.0,98.2125,2.694203214,1.348133033,1.274647901682536,1152.937778,3997.606692,0.0,2245.713806,1296.541467,203.6176528,104554.7136,3.138308136,1.13932122,3.447040583,96.68570713125,57.62819444444473,18.180447263888883,24.43288265277776
2025-11-01 11:00:00,0.472730832,5.743176708,0.246423519,44.07460654,1.709877479,15.834,8.7,1.03,0.495,87.18,11.79,6.983,69.87,8.53,19.79,1.81,13.22535597,5.044444444,78.46666667,70.29,35.18,0.047,5.29,2.22,9.72,2.29,0.031,0.13,55.2,10.43,0.067,1.971644612,0.17,115.41,0.315091342,41.66887609,0.938772836,0.420381255,26.10331215,12.60825655,17.0795552,2.518,57.38961274,5.671066727,5.320814334,0.069606319,0.013068867,0.081476784,0.541088241,4.966304241,6.099660694,0.080359215,0.110570933,0.01901278,46.713,0.0,0.0,0.0,0.0,0.0,0.0,0.0,0.0,0.0,0.0,0.0,0.0,0.0,7.0,0.33089616,4.486,0.013,94.8932,0.13,0.094,0.0548,0.296,0.033,1.029575081,19.472,35.3,0.452,0.462,7.496,0.26,0.176,0.306,34.286,1.512,1.248207291,1471.0,82.5,24.27272727,11.0,75.0,25.2,10.0,-0.15954115392749202,160.3391667,168.9841667,151.9302778,172.2463889,163.375,60.61021789083071,329.14299018555533,450.2237543746821,574.363831609248,355.37867767549693,98.10160478314465,66.49342348917574,69.77009163018576,60.11650003977948,109.1048053303179,54.28634200120939,70.19743025112717,154.5858997914522,79.66115191642486,49.52648085267619,138.4672789,533.6611111,42.77450069,317.0,95.5125,2.744872006,1.348021503,1.2636508642063415,1154.078056,3997.593078,0.0,2235.445361,1241.661336,199.8009767,103884.1331,3.159212806,1.177813055,3.521195058,97.59691445425,57.62819444444473,18.180447263888883,24.43288265277776
