Repository: saikumar-voptimai/evonith_bf_webapp

# Evonith BF2 — Blast Furnace Intelligence Platform

Monitoring, modelling and optimisation of **Blast Furnace 2 (BF2)** at Evonith Steel: live telemetry from InfluxDB,
manual plant reports from Neon PostgreSQL, a two-zone energy model of the furnace, blend and fuel optimisers, a
conversational assistant (FurnaceMind) and a live digital twin evaluated every hour.

The platform has three deployable parts that share one Python service layer, plus the shared data library:

| Part | Path | What it is |
|---|---|---|
| **Streamlit app** (legacy) | `src/app.py`, `src/custom_pages/` | The original 11-page dashboard; still the home of the model pages. Served under `/legacy` in production |

File: src/assets/data/V10_df_filtered.csv (part 23 of 166)
datetime,Hot Blast PressureBar,Hot Blast Temp.oC,Hot Blast VolumeNm3/Hr.,O2 Enrichment %,OxygenFlowNm3/Hr.,PermeabilityKgs/Hr.,RAFToC,SteamKgs/Hr.,TopPressureBar,TuyereVelocitym/s,Differential PressureTotalBar,Charges/Hrs.,StockRodLevel,COKE_ASH%,COKE_FC%,COKE_IM%,COKE_MOIST%,COKE_MT,COKE_VM%,NUTCOKE_ASH%,NUTCOKE_FC%,NUTCOKE_IM%,NUTCOKE_MOIST%,NUTCOKE_MT,NUTCOKE_VM%,PCI_2_%Ash,PCI_2_%FC,PCI_2_%IM,PCI_2_MT,PCI_2_%VM,Sinter_SP_MT,Sinter_SP_02_Al2O3%,Sinter_SP_02_Basicity,Sinter_SP_02_CaO%,Sinter_SP_02_Cold_Strength_AI,Sinter_SP_02_Cold_strength_TI,Sinter_SP_02_Fe(T)%,Sinter_SP_02_FeO%,Sinter_SP_02_Hot_strength_RDI,Sinter_SP_02_Hot_strength_RI,Sinter_SP_02_K2O%,Sinter_SP_02_MgO%,Sinter_SP_02_MnO%,Sinter_SP_02_Na2O%,Sinter_SP_02_P%,Sinter_SP_02_SiO2%,Sinter_SP_02_TiO2%,ORE_%Al2O3,ORE_%CaO,ORE_%Fe(T),ORE_%K2O,ORE_%LOI,ORE_%MgO,ORE_%MnO,ORE_MT,ORE_%Na2O,ORE_%P,ORE_%SiO2,ORE_%TiO2,ORE_%TM,Geomin Type,FLUX_Al2O3%,FLUX_CaO%,FLUX_Fe2O3%,FLUX_LOI%,FLUX_MgO%,FLUX_MT,FLUX_SiO2%,FLUX_TM%,COKE_DISCHARGE_TIME,WEIGHTED_COKE_ANGLE,TOTAL_COKE_PORTIONS,NON_COKE_DISCHARGE_TIME,WEIGHTED_NON_COKE_ANGLE,TOTAL_NON_COKE_PORTIONS,UnitCost Lakhs/Thm,ActualKg/Thm.,FurnaceTopGasAnalysisCO2ETACO,Act. Fuel RateKg/Thm.,Coke Rate Kg/Thm,ProductionTonnesPerHr
2024-03-09 07:00:00,2.61,1118.0,116800.0,2.414002172,3500.0,1451.0,2289.0,0.0,1.27,260.0,1.34,7.0,1.3,11.09,87.54,0.42,3.0,291.8153333,0.95,11.45,87.03,0.48,5.6,22.128999996999998,1.04,9.84,70.18,1.16,79.140669,18.82,919.757,1.955,1.833987656,12.04,4.8,82.82222222,53.505,9.46,25.615,65.07,0.109,1.955,0.37,0.0515,0.0525,6.565,0.175,1.211400577,0.091123052,32.01099223,0.005896197,1.093476627,0.021440718,0.037521257,147.3769042,0.001608054,0.011792395,5.215454695,0.062178083,2.358478999,1.0,0.64,0.0,0.85,1.22,0.0,16.84666667,95.96,0.3,82.0,26.9,10.0,60.0,27.875,8.0,125.635,118.0,39.44497154,558.0,440.0,86.01694915
2024-03-09 08:00:00,2.68,1127.0,117727.0,2.395004701,3500.0,1394.0,2300.0,0.0,1.27,259.0,1.41,7.0,1.3,11.16,87.49,0.39,2.5,291.8153333,0.96,11.38,87.15,0.44,5.3,22.128999996999998,1.03,9.7,70.37,1.22,79.140669,18.71,919.757,1.905,1.86510774,12.02,4.8,82.82222222,53.555,8.71,25.105,65.07,0.107,1.955,0.36,0.051,0.054,6.445,0.17,0.884429624,0.037521257,32.72925629,0.004824162,1.109557165,0.010720359,0.021440718,147.3769042,0.001608054,0.009112305,4.593673868,0.056817903,2.144071817,1.0,0.45,0.0,1.09,1.24,0.0,16.84666667,95.48,0.1,82.0,26.9,10.0,60.0,27.875,8.0,125.635,118.0,39.1170916,558.0,440.0,86.3559322
2024-03-09 09:00:00,2.7,1117.0,116436.0,2.421544467,3500.0,1361.0,2296.0,0.0,1.27,254.0,1.43,7.0,1.3,11.16,87.49,0.39,2.5,291.8153333,0.96,11.38,87.15,0.44,5.3,22.128999996999998,1.03,9.7,70.37,1.22,79.140669,18.71,919.757,1.905,1.86510774,12.02,4.8,82.82222222,53.555,8.71,25.105,65.07,0.107,1.955,0.36,0.051,0.054,6.445,0.17,0.884429624,0.037521257,32.72925629,0.004824162,1.109557165,0.010720359,0.021440718,147.3769042,0.001608054,0.009112305,4.593673868,0.056817903,2.144071817,1.0,0.45,0.0,1.09,1.24,0.0,16.84666667,95.48,0.1,82.0,26.9,10.0,60.0,27.875,8.0,125.5025,117.0,38.41217019,557.0,440.0,86.23931624
2024-03-09 10:00:00,2.67,1118.0,116060.0,2.429385055,3500.0,1392.0,2305.0,0.0,1.28,255.0,1.39,7.0,1.3,11.16,87.49,0.39,2.5,291.8153333,0.96,11.38,87.15,0.44,5.3,22.128999996999998,1.03,9.7,70.37,1.22,79.140669,18.71,919.757,1.905,1.86510774,12.02,4.8,82.82222222,53.555,8.71,25.105,65.07,0.107,1.955,0.36,0.051,0.054,6.445,0.17,0.884429624,0.037521257,32.72925629,0.004824162,1.109557165,0.010720359,0.021440718,147.3769042,0.001608054,0.009112305,4.593673868,0.056817903,2.144071817,1.0,0.45,0.0,1.09,1.24,0.0,16.84666667,95.48,0.1,82.0,26.9,10.0,60.0,27.875,8.0,124.7075,111.0,39.50024027,551.0,440.0,86.3963964
2024-03-09 11:00:00,2.69,1118.0,115296.0,2.445473897,3500.0,1379.0,2305.0,0.0,1.3,252.0,1.39,7.0,1.3,11.16,87.49,0.39,2.5,291.8153333,0.96,11.38,87.15,0.44,5.3,22.128999996999998,1.03,9.7,70.37,1.22,79.140669,18.71,919.757,1.905,1.86510774,12.02,4.8,82.82222222,53.555,8.71,25.105,65.07,0.107,1.955,0.36,0.051,0.054,6.445,0.17,0.884429624,0.037521257,32.72925629,0.004824162,1.109557165,0.010720359,0.021440718,147.3769042,0.001608054,0.009112305,4.593673868,0.056817903,2.144071817,1.0,0.45,0.0,1.09,1.24,0.0,16.84666667,95.48,0.1,82.0,26.9,10.0,60.0,27.875,8.0,125.105,114.0,40.42502388,554.0,440.0,85.70175439
2024-03-09 12:00:00,2.68,1113.0,116952.0,2.41086653,3500.0,1417.0,2302.0,0.0,1.3,255.0,1.38,7.0,1.3,11.16,87.49,0.39,2.5,291.8153333,0.96,11.38,87.15,0.44,5.3,22.128999996999998,1.03,9.7,70.37,1.22,79.140669,18.71,919.757,1.905,1.86510774,12.02,4.8,82.82222222,53.555,8.71,25.105,65.07,0.107,1.955,0.36,0.051,0.054,6.445,0.17,0.884429624,0.037521257,32.72925629,0.004824162,1.109557165,0.010720359,0.021440718,147.3769042,0.001608054,0.009112305,4.593673868,0.056817903,2.144071817,1.0,0.45,0.0,1.09,1.24,0.0,16.84666667,95.48,0.1,82.0,26.9,10.0,60.0,27.875,8.0,124.575,110.0,40.70016671,550.0,440.0,86.81818182
2024-03-09 13:00:00,2.69,1104.0,117608.0,2.397426682,3500.0,1408.0,2307.0,0.0,1.3,254.0,1.39,7.0,1.3,11.16,87.49,0.39,2.5,291.8153333,0.96,11.38,87.15,0.44,5.3,22.128999996999998,1.03,9.7,70.37,1.22,79.140669,18.71,919.757,1.905,1.86510774,12.02,4.8,82.82222222,53.555,8.71,25.105,65.07,0.107,1.955,0.36,0.051,0.054,6.445,0.17,0.884429624,0.037521257,32.72925629,0.004824162,1.109557165,0.010720359,0.021440718,147.3769042,0.001608054,0.009112305,4.593673868,0.056817903,2.144071817,1.0,0.45,0.0,1.09,1.24,0.0,16.84666667,95.48,0.1,82.0,26.9,10.0,60.0,27.875,8.0,124.575,110.0,40.32755756,550.0,440.0,86.36363636
2024-03-09 14:00:00,2.67,1098.0,117409.0,2.400802098,3499.0,1415.0,2310.0,0.0,1.3,253.0,1.37,7.0,1.3,11.16,87.49,0.39,2.5,291.8153333,0.96,11.38,87.15,0.44,5.3,22.128999996999998,1.03,9.7,70.37,1.22,79.140669,18.71,919.757,1.905,1.86510774,12.02,4.8,82.82222222,53.555,8.71,25.105,65.07,0.107,1.955,0.36,0.051,0.054,6.445,0.17,0.884429624,0.037521257,32.72925629,0.004824162,1.109557165,0.010720359,0.021440718,147.3769042,0.001608054,0.009112305,4.593673868,0.056817903,2.144071817,1.0,0.45,0.0,1.09,1.24,0.0,16.84666667,95.48,0.1,82.0,26.9,10.0,60.0,27.875,8.0,124.575,110.0,39.79132084,550.0,440.0,85.45454545
2024-03-09 15:00:00,2.61,1099.0,115182.0,2.447892877,3500.0,1406.0,2302.0,0.0,1.3,249.0,1.31,7.0,1.3,11.16,87.49,0.39,2.5,291.8153333,0.96,11.38,87.15,0.44,5.3,22.128999996999998,1.03,9.7,70.37,1.22,79.140669,18.71,919.757,1.905,1.86510774,12.02,4.8,82.82222222,53.555,8.71,25.105,65.07,0.107,1.955,0.36,0.051,0.054,6.445,0.17,0.884429624,0.037521257,32.72925629,0.004824162,1.109557165,0.010720359,0.021440718,147.3769042,0.001608054,0.009112305,4.593673868,0.056817903,2.144071817,1.0,0.45,0.0,1.09,1.24,0.0,16.84666667,95.48,0.1,82.0,26.9,10.0,60.0,27.875,8.0,123.515,102.0,40.2872616,542.0,440.0,81.37254902
2024-03-09 16:00:00,2.61,1103.0,119861.0,2.351716076,3499.0,1463.0,2300.0,0.0,1.3,253.0,1.31,7.0,1.3,11.12,87.5,0.41,2.9,291.8153333,0.97,11.28,87.23,0.45,7.8,22.128999996999998,1.04,9.62,70.44,1.26,79.140669,18.68,919.757,1.855,1.979079983,11.765,4.8,82.82222222,54.165,8.755,25.36,65.07,0.1105,1.935,0.38,0.049,0.0545,5.945,0.175,1.222120936,0.069682334,32.35404372,0.007504251,1.130997883,0.016080539,0.037521257,147.3769042,0.002144072,0.013400449,4.68479692,0.073970478,2.465682589,1.0,0.5,0.0,1.6,1.21,0.0,16.84666667,95.33,0.3,82.0,26.9,10.0,60.0,27.875,8.0,124.575,110.0,39.30455635,550.0,440.0,85.0
2024-03-09 17:00:00,2.7,1107.0,113778.0,2.478081769,3500.0,1353.0,2304.0,0.0,1.3,246.0,1.4,7.0,1.3,11.12,87.5,0.41,2.9,291.8153333,0.97,11.28,87.23,0.45,7.8,22.128999996999998,1.04,9.62,70.44,1.26,79.140669,18.68,919.757,1.855,1.979079983,11.765,4.8,82.82222222,54.165,8.755,25.36,65.07,0.1105,1.935,0.38,0.049,0.0545,5.945,0.175,1.222120936,0.069682334,32.35404372,0.007504251,1.130997883,0.016080539,0.037521257,147.3769042,0.002144072,0.013400449,4.68479692,0.073970478,2.465682589,1.0,0.5,0.0,1.6,1.21,0.0,16.84666667,95.33,0.3,82.0,26.9,10.0,60.0,27.875,8.0,124.4425,109.0,40.79473313,549.0,440.0,84.58715596
2024-03-09 18:00:00,2.67,1109.0,116310.0,2.424166254,3500.0,1411.0,2293.0,0.0,1.3,253.0,1.37,8.0,1.3,11.12,87.5,0.41,2.9,291.8153333,0.97,11.28,87.23,0.45,7.8,22.128999996999998,1.04,9.62,70.44,1.26,79.140669,18.68,919.757,1.855,1.979079983,11.765,4.8,82.82222222,54.165,8.755,25.36,65.07,0.1105,1.935,0.38,0.049,0.0545,5.945,0.175,1.222120936,0.069682334,32.35404372,0.007504251,1.130997883,0.016080539,0.037521257,147.3769042,0.002144072,0.013400449,4.68479692,0.073970478,2.465682589,1.0,0.5,0.0,1.6,1.21,0.0,16.84666667,95.33,0.3,82.0,26.9,10.0,60.0,27.875,8.0,124.7075,111.0,41.54064272,551.0,440.0,90.99099099
2024-03-09 19:00:00,2.68,1127.0,117039.0,2.409075451,3500.0,1415.0,2290.0,0.0,1.3,258.0,1.38,7.0,1.3,11.12,87.5,0.41,2.9,291.8153333,0.97,11.28,87.23,0.45,7.8,22.128999996999998,1.04,9.62,70.44,1.26,79.140669,18.68,919.757,1.855,1.979079983,11.765,4.8,82.82222222,54.165,8.755,25.36,65.07,0.1105,1.935,0.38,0.049,0.0545,5.945,0.175,1.222120936,0.069682334,32.35404372,0.007504251,1.130997883,0.016080539,0.037521257,147.3769042,0.002144072,0.013400449,4.68479692,0.073970478,2.465682589,1.0,0.5,0.0,1.6,1.21,0.0,16.84666667,95.33,0.3,82.0,26.9,10.0,60.0,27.875,8.0,124.575,110.0,42.01480067,550.0,440.0,87.27272727
2024-03-09 20:00:00,2.7,1106.0,116860.0,2.412763445,3500.0,1393.0,2287.0,0.0,1.3,253.0,1.4,8.0,1.3,11.12,87.5,0.41,2.9,291.8153333,0.97,11.28,87.23,0.45,7.8,22.128999996999998,1.04,9.62,70.44,1.26,79.140669,18.68,919.757,1.855,1.979079983,11.765,4.8,82.82222222,54.165,8.755,25.36,65.07,0.1105,1.935,0.38,0.049,0.0545,5.945,0.175,1.222120936,0.069682334,32.35404372,0.007504251,1.130997883,0.016080539,0.037521257,147.3769042,0.002144072,0.013400449,4.68479692,0.073970478,2.465682589,1.0,0.5,0.0,1.6,1.21,0.0,16.84666667,95.33,0.3,82.0,26.9,10.0,60.0,27.875,8.0,124.84,112.0,41.37349398,552.0,440.0,98.57142857
2024-03-09 21:00:00,2.7,1121.0,116772.0,2.41458068,3500.0,1390.0,2304.0,0.0,1.3,255.0,1.4,7.0,1.3,11.12,87.5,0.41,2.9,291.8153333,0.97,11.28,87.23,0.45,7.8,22.128999996999998,1.04,9.62,70.44,1.26,79.140669,18.68,919.757,1.855,1.979079983,11.765,4.8,82.82222222,54.165,8.755,25.36,65.07,0.1105,1.935,0.38,0.049,0.0545,5.945,0.175,1.222120936,0.069682334,32.35404372,0.007504251,1.130997883,0.016080539,0.037521257,147.3769042,0.002144072,0.013400449,4.68479692,0.073970478,2.465682589,1.0,0.5,0.0,1.6,1.21,0.0,16.84666667,95.33,0.3,82.0,26.9,10.0,60.0,27.875,8.0,124.9725,113.0,40.21189502,553.0,440.0,87.78761062
2024-03-09 22:00:00,2.68,1115.0,116712.0,2.415821274,3500.0,1406.0,2302.0,0.0,1.3,254.0,1.38,7.0,1.3,11.12,87.5,0.41,2.9,291.8153333,0.97,11.28,87.23,0.45,7.8,22.128999996999998,1.04,9.62,70.44,1.26,79.140669,18.68,919.757,1.855,1.979079983,11.765,4.8,82.82222222,54.165,8.755,25.36,65.07,0.1105,1.935,0.38,0.049,0.0545,5.945,0.175,1.222120936,0.069682334,32.35404372,0.007504251,1.130997883,0.016080539,0.037521257,147.3769042,0.002144072,0.013400449,4.68479692,0.073970478,2.465682589,1.0,0.5,0.0,1.6,1.21,0.0,16.84666667,95.33,0.3,82.0,26.9,10.0,60.0,27.875,8.0,125.105,114.0,39.71153846,554.0,440.0,84.8245614
2024-03-09 23:00:00,2.63,1123.0,113928.0,2.47482098,3500.0,1349.0,2291.0,0.0,1.22,253.0,1.41,7.0,1.3,11.04,87.58,0.4,3.2,299.3833333,0.98,11.34,87.16,0.45,5.4,28.660333337,1.05,9.77,70.3,1.19,75.312125,18.74,960.9063333,1.83,2.050212173,11.52,4.866666667,82.48777778,54.535,8.705,25.87,64.19,0.0985,1.975,0.36,0.0495,0.061,5.62,0.17,1.032948524,0.291475574,30.64073046,0.009715852,1.232379179,0.071590492,0.035795246,138.9234765,0.002556803,0.011249934,4.484632947,0.061874639,2.352259014,1.0,0.69,0.0,1.2,1.12,0.0,23.49333333,94.04,0.3,82.0,26.9,10.0,60.0,27.875,8.0,125.635,118.0,39.48693359,558.0,440.0,89.66101695
2024-03-10 00:00:00,2.69,1176.0,116386.0,2.422584179,3500.0,1400.0,2307.0,0.0,1.3,230.0,1.39,7.0,1.3,10.77,87.88,0.4,3.1,287.9846667,0.95,10.88,87.69,0.41,10.1,25.90033333,1.02,9.41,70.23,1.1,89.2,19.26,948.0206667,1.88,1.918393016,10.58,4.843333333,82.73444444,55.445,8.9,27.9984,62.39,0.093,1.6,0.355,0.0555,0.0555,5.515,0.165,1.143948122,0.038131604,27.88850193,0.006196386,0.967589453,0.019065802,0.042898055,8.095877714,0.00190658,0.009056256,5.443286481,0.051477665,2.001909214,1.0,0.91,0.0,1.16,1.34,0.0,18.33666667,95.86,0.2,82.0,26.9,10.0,60.0,27.875,8.0,124.725,130.0,39.73352367,560.0,430.0,87.0
2024-03-10 01:00:00,2.64,1149.0,116776.0,2.414498019,3500.0,1453.0,2325.0,0.0,1.3,230.0,1.34,7.0,1.3,10.77,87.88,0.4,3.1,287.9846667,0.95,10.88,87.69,0.41,10.1,25.90033333,1.02,9.41,70.23,1.1,89.2,19.26,948.0206667,1.88,1.918393016,10.58,4.843333333,82.73444444,55.445,8.9,27.9984,62.39,0.093,1.6,0.355,0.0555,0.0555,5.515,0.165,1.143948122,0.038131604,27.88850193,0.006196386,0.967589453,0.019065802,0.042898055,8.095877714,0.00190658,0.009056256,5.443286481,0.051477665,2.001909214,1.0,0.91,0.0,1.16,1.34,0.0,18.33666667,95.86,0.2,82.0,26.9,10.0,60.0,27.875,8.0,123.135,118.0,40.47619048,548.0,430.0,87.37288136
2024-03-10 02:00:00,2.64,1148.0,116924.0,2.410754944,3499.0,1440.0,2298.0,0.0,1.28,230.0,1.36,7.0,1.3,10.77,87.88,0.4,3.1,287.9846667,0.95,10.88,87.69,0.41,10.1,25.90033333,1.02,9.41,70.23,1.1,89.2,19.26,948.0206667,1.88,1.918393016,10.58,4.843333333,82.73444444,55.445,8.9,27.9984,62.39,0.093,1.6,0.355,0.0555,0.0555,5.515,0.165,1.143948122,0.038131604,27.88850193,0.006196386,0.967589453,0.019065802,0.042898055,8.095877714,0.00190658,0.009056256,5.443286481,0.051477665,2.001909214,1.0,0.91,0.0,1.16,1.34,0.0,18.33666667,95.86,0.2,82.0,26.9,10.0,60.0,27.875,8.0,123.7975,123.0,41.05882353,553.0,430.0,89.02439024
2024-03-10 03:00:00,2.68,1149.0,116824.0,2.413506528,3500.0,1409.0,2299.0,0.0,1.3,227.0,1.38,7.0,1.3,10.77,87.88,0.4,3.1,287.9846667,0.95,10.88,87.69,0.41,10.1,25.90033333,1.02,9.41,70.23,1.1,89.2,19.26,948.0206667,1.88,1.918393016,10.58,4.843333333,82.73444444,55.445,8.9,27.9984,62.39,0.093,1.6,0.355,0.0555,0.0555,5.515,0.165,1.143948122,0.038131604,27.88850193,0.006196386,0.967589453,0.019065802,0.042898055,8.095877714,0.00190658,0.009056256,5.443286481,0.051477665,2.001909214,1.0,0.91,0.0,1.16,1.34,0.0,18.33666667,95.86,0.2,82.0,26.9,10.0,60.0,27.875,8.0,124.0625,125.0,40.98168154,555.0,430.0,88.0
2024-03-10 04:00:00,2.67,1165.0,116854.0,2.41288726,3500.0,1364.0,2300.0,0.0,1.28,231.0,1.39,7.0,1.3,10.77,87.88,0.4,3.1,287.9846667,0.95,10.88,87.69,0.41,10.1,25.90033333,1.02,9.41,70.23,1.1,89.2,19.26,948.0206667,1.88,1.918393016,10.58,4.843333333,82.73444444,55.445,8.9,27.9984,62.39,0.093,1.6,0.355,0.0555,0.0555,5.515,0.165,1.143948122,0.038131604,27.88850193,0.006196386,0.967589453,0.019065802,0.042898055,8.095877714,0.00190658,0.009056256,5.443286481,0.051477665,2.001909214,1.0,0.91,0.0,1.16,1.34,0.0,18.33666667,95.86,0.2,82.0,26.9,10.0,60.0,27.875,8.0,124.725,130.0,40.55633474,560.0,430.0,87.38461538
2024-03-10 05:00:00,2.69,1159.0,115460.0,2.442002334,3500.0,1385.0,2320.0,0.0,1.3,226.0,1.39,7.0,1.3,10.77,87.88,0.4,3.1,287.9846667,0.95,10.88,87.69,0.41,10.1,25.90033333,1.02,9.41,70.23,1.1,89.2,19.26,948.0206667,1.88,1.918393016,10.58,4.843333333,82.73444444,55.445,8.9,27.9984,62.39,0.093,1.6,0.355,0.0555,0.0555,5.515,0.165,1.143948122,0.038131604,27.88850193,0.006196386,0.967589453,0.019065802,0.042898055,8.095877714,0.00190658,0.009056256,5.443286481,0.051477665,2.001909214,1.0,0.91,0.0,1.16,1.34,0.0,18.33666667,95.86,0.2,82.0,26.9,10.0,60.0,27.875,8.0,123.4,120.0,40.21485287,550.0,430.0,86.75
2024-03-10 06:00:00,2.66,1150.0,117488.0,2.399873981,3500.0,1445.0,2308.0,0.0,1.3,230.0,1.36,7.0,1.3,10.77,87.88,0.4,3.1,287.9846667,0.95,10.88,87.69,0.41,10.1,25.90033333,1.02,9.41,70.23,1.1,89.2,19.26,948.0206667,1.88,1.918393016,10.58,4.843333333,82.73444444,55.445,8.9,27.9984,62.39,0.093,1.6,0.355,0.0555,0.0555,5.515,0.165,1.143948122,0.038131604,27.88850193,0.006196386,0.967589453,0.019065802,0.042898055,8.095877714,0.00190658,0.009056256,5.443286481,0.051477665,2.001909214,1.0,0.91,0.0,1.16,1.34,0.0,18.33666667,95.86,0.2,82.0,26.9,10.0,60.0,27.875,8.0,123.4,120.0,39.37969925,550.0,430.0,87.83333333
2024-03-10 07:00:00,2.62,1192.0,116004.0,2.429863102,3499.0,1465.0,2315.0,0.0,1.3,234.0,1.32,7.0,1.3,10.77,87.88,0.4,3.1,287.9846667,0.95,10.88,87.69,0.41,10.1,25.90033333,1.02,9.41,70.23,1.1,89.2,19.26,948.0206667,1.88,1.918393016,10.58,4.843333333,82.73444444,55.445,8.9,27.9984,62.39,0.093,1.6,0.355,0.0555,0.0555,5.515,0.165,1.143948122,0.038131604,27.88850193,0.006196386,0.967589453,0.019065802,0.042898055,8.095877714,0.00190658,0.009056256,5.443286481,0.051477665,2.001909214,1.0,0.91,0.0,1.16,1.34,0.0,18.33666667,95.86,0.2,82.0,26.9,10.0,60.0,27.875,8.0,123.93,124.0,39.94845361,554.0,430.0,87.74193548
2024-03-10 08:00:00,2.66,1151.0,115399.0,2.442594753,3499.0,1418.0,2306.0,0.0,1.3,226.0,1.36,7.0,1.3,10.39,88.27,0.38,3.0,287.9846667,0.96,10.71,87.83,0.43,6.6,25.90033333,1.03,9.55,69.81,1.2,89.2,19.44,948.0206667,1.905,1.915981446,10.72,4.843333333,82.73444444,55.235,8.965,28.0432,62.39,0.09,1.665,0.36,0.0575,0.0535,5.595,0.17,1.143948122,0.038131604,27.88850193,0.006196386,0.967589453,0.019065802,0.042898055,8.095877714,0.00190658,0.009056256,5.443286481,0.051477665,2.001909214,1.0,1.21,0.0,1.71,1.24,0.0,18.33666667,95.15,0.2,82.0,26.9,10.0,60.0,27.875,8.0,123.4,120.0,39.62715105,550.0,430.0,89.0
2024-03-10 09:00:00,2.63,1156.0,115816.0,2.433805147,3499.0,1456.0,2308.0,0.0,1.3,230.0,1.33,7.0,1.3,10.39,88.27,0.38,3.0,287.9846667,0.96,10.71,87.83,0.43,6.6,25.90033333,1.03,9.55,69.81,1.2,89.2,19.44,948.0206667,1.905,1.915981446,10.72,4.843333333,82.73444444,55.235,8.965,28.0432,62.39,0.09,1.665,0.36,0.0575,0.0535,5.595,0.17,1.143948122,0.038131604,27.88850193,0.006196386,0.967589453,0.019065802,0.042898055,8.095877714,0.00190658,0.009056256,5.443286481,0.051477665,2.001909214,1.0,1.21,0.0,1.71,1.24,0.0,18.33666667,95.15,0.2,82.0,26.9,10.0,60.0,27.875,8.0,123.4,120.0,39.82808023,550.0,430.0,87.83333333
2024-03-10 10:00:00,2.65,1156.0,114965.0,2.451810365,3499.0,1415.0,2307.0,0.0,1.3,226.0,1.35,7.0,1.3,10.39,88.27,0.38,3.0,287.9846667,0.96,10.71,87.83,0.43,6.6,25.90033333,1.03,9.55,69.81,1.2,89.2,19.44,948.0206667,1.905,1.915981446,10.72,4.843333333,82.73444444,55.235,8.965,28.0432,62.39,0.09,1.665,0.36,0.0575,0.0535,5.595,0.17,1.143948122,0.038131604,27.88850193,0.006196386,0.967589453,0.019065802,0.042898055,8.095877714,0.00190658,0.009056256,5.443286481,0.051477665,2.001909214,1.0,1.21,0.0,1.71,1.24,0.0,18.33666667,95.15,0.2,82.0,26.9,10.0,60.0,27.875,8.0,123.93,124.0,39.16984733,554.0,430.0,87.25806452
2024-03-10 11:00:00,2.66,1171.0,117264.0,2.404455666,3500.0,1444.0,2309.0,0.0,1.3,233.0,1.36,7.0,1.3,10.39,88.27,0.38,3.0,287.9846667,0.96,10.71,87.83,0.43,6.6,25.90033333,1.03,9.55,69.81,1.2,89.2,19.44,948.0206667,1.905,1.915981446,10.72,4.843333333,82.73444444,55.235,8.965,28.0432,62.39,0.09,1.665,0.36,0.0575,0.0535,5.595,0.17,1.143948122,0.038131604,27.88850193,0.006196386,0.967589453,0.019065802,0.042898055,8.095877714,0.00190658,0.009056256,5.443286481,0.051477665,2.001909214,1.0,1.21,0.0,1.71,1.24,0.0,18.33666667,95.15,0.2,82.0,26.9,10.0,60.0,27.875,8.0,124.195,126.0,39.61501901,556.0,430.0,88.49206349
2024-03-10 12:00:00,2.62,1174.0,118960.0,2.369517953,3499.0,1498.0,2296.0,0.0,1.3,239.0,1.32,8.0,1.3,10.39,88.27,0.38,3.0,287.9846667,0.96,10.71,87.83,0.43,6.6,25.90033333,1.03,9.55,69.81,1.2,89.2,19.44,948.0206667,1.905,1.915981446,10.72,4.843333333,82.73444444,55.235,8.965,28.0432,62.39,0.09,1.665,0.36,0.0575,0.0535,5.595,0.17,1.143948122,0.038131604,27.88850193,0.006196386,0.967589453,0.019065802,0.042898055,8.095877714,0.00190658,0.009056256,5.443286481,0.051477665,2.001909214,1.0,1.21,0.0,1.71,1.24,0.0,18.33666667,95.15,0.2,82.0,26.9,10.0,60.0,27.875,8.0,124.195,126.0,39.34502924,556.0,430.0,92.06349206
2024-03-10 13:00:00,2.64,1193.0,118326.0,2.382206879,3499.0,1473.0,2295.0,0.0,1.3,240.0,1.34,7.0,1.3,10.39,88.27,0.38,3.0,287.9846667,0.96,10.71,87.83,0.43,6.6,25.90033333,1.03,9.55,69.81,1.2,89.2,19.44,948.0206667,1.905,1.915981446,10.72,4.843333333,82.73444444,55.235,8.965,28.0432,62.39,0.09,1.665,0.36,0.0575,0.0535,5.595,0.17,1.143948122,0.038131604,27.88850193,0.006196386,0.967589453,0.019065802,0.042898055,8.095877714,0.00190658,0.009056256,5.443286481,0.051477665,2.001909214,1.0,1.21,0.0,1.71,1.24,0.0,18.33666667,95.15,0.2,82.0,26.9,10.0,60.0,27.875,8.0,124.725,130.0,40.04756243,560.0,430.0,94.30769231
2024-03-10 14:00:00,2.68,1175.0,116398.0,2.422334567,3500.0,1405.0,2301.0,0.0,1.3,231.0,1.38,7.0,1.3,10.39,88.27,0.38,3.0,287.9846667,0.96,10.71,87.83,0.43,6.6,25.90033333,1.03,9.55,69.81,1.2,89.2,19.44,948.0206667,1.905,1.915981446,10.72,4.843333333,82.73444444,55.235,8.965,28.0432,62.39,0.09,1.665,0.36,0.0575,0.0535,5.595,0.17,1.143948122,0.038131604,27.88850193,0.006196386,0.967589453,0.019065802,0.042898055,8.095877714,0.00190658,0.009056256,5.443286481,0.051477665,2.001909214,1.0,1.21,0.0,1.71,1.24,0.0,18.33666667,95.15,0.2,82.0,26.9,10.0,60.0,27.875,8.0,124.8575,131.0,38.92796507,561.0,430.0,87.40458015
2024-03-10 15:00:00,2.68,1149.0,114788.0,2.455588799,3499.0,1393.0,2286.0,0.0,1.3,223.0,1.38,7.0,1.3,10.39,88.27,0.38,3.0,287.9846667,0.96,10.71,87.83,0.43,6.6,25.90033333,1.03,9.55,69.81,1.2,89.2,19.44,948.0206667,1.905,1.915981446,10.72,4.843333333,82.73444444,55.235,8.965,28.0432,62.39,0.09,1.665,0.36,0.0575,0.0535,5.595,0.17,1.143948122,0.038131604,27.88850193,0.006196386,0.967589453,0.019065802,0.042898055,8.095877714,0.00190658,0.009056256,5.443286481,0.051477665,2.001909214,1.0,1.21,0.0,1.71,1.24,0.0,18.33666667,95.15,0.2,82.0,26.9,10.0,60.0,27.875,8.0,124.725,130.0,39.78881689,560.0,430.0,87.15384615
2024-03-10 16:00:00,2.69,1149.0,115254.0,2.446364544,3500.0,1403.0,2301.0,0.0,1.32,224.0,1.37,7.0,1.3,10.46,88.18,0.42,3.3,287.9846667,0.94,10.79,87.74,0.46,5.7,25.90033333,1.01,9.43,70.18,1.09,89.2,19.3,948.0206667,1.88,1.89940951,10.76,4.843333333,82.73444444,55.24,9.13,28.0208,62.39,0.0865,1.57,0.345,0.0555,0.055,5.665,0.16,1.143948122,0.038131604,27.88850193,0.006196386,0.967589453,0.019065802,0.042898055,8.095877714,0.00190658,0.009056256,5.443286481,0.051477665,2.001909214,1.0,1.06,0.0,0.77,1.44,0.0,18.33666667,94.99,0.4,82.0,26.9,10.0,60.0,27.875,8.0,123.66499999999999,122.0,38.92058963,552.0,430.0,87.13114754
2024-03-10 17:00:00,2.67,1149.0,116352.0,2.427079521,3500.0,1437.0,2292.0,146.0,1.32,227.0,1.35,7.0,1.3,10.46,88.18,0.42,3.3,287.9846667,0.94,10.79,87.74,0.46,5.7,25.90033333,1.01,9.43,70.18,1.09,89.2,19.3,948.0206667,1.88,1.89940951,10.76,4.843333333,82.73444444,55.24,9.13,28.0208,62.39,0.0865,1.57,0.345,0.0555,0.055,5.665,0.16,1.143948122,0.038131604,27.88850193,0.006196386,0.967589453,0.019065802,0.042898055,8.095877714,0.00190658,0.009056256,5.443286481,0.051477665,2.001909214,1.0,1.06,0.0,0.77,1.44,0.0,18.33666667,94.99,0.4,82.0,26.9,10.0,60.0,27.875,8.0,124.195,126.0,39.48816073,556.0,430.0,87.46031746
2024-03-10 18:00:00,2.66,1147.0,117404.0,2.400904285,3499.0,1461.0,2295.0,0.0,1.32,229.0,1.34,7.0,1.3,10.46,88.18,0.42,3.3,287.9846667,0.94,10.79,87.74,0.46,5.7,25.90033333,1.01,9.43,70.18,1.09,89.2,19.3,948.0206667,1.88,1.89940951,10.76,4.843333333,82.73444444,55.24,9.13,28.0208,62.39,0.0865,1.57,0.345,0.0555,0.055,5.665,0.16,1.143948122,0.038131604,27.88850193,0.006196386,0.967589453,0.019065802,0.042898055,8.095877714,0.00190658,0.009056256,5.443286481,0.051477665,2.001909214,1.0,1.06,0.0,0.77,1.44,0.0,18.33666667,94.99,0.4,82.0,26.9,10.0,60.0,27.875,8.0,124.195,126.0,40.47958215,556.0,430.0,86.98412698
2024-03-10 19:00:00,2.66,1168.0,117820.0,2.392431935,3499.0,1460.0,2305.0,0.0,1.32,233.0,1.34,7.0,1.3,10.46,88.18,0.42,3.3,287.9846667,0.94,10.79,87.74,0.46,5.7,25.90033333,1.01,9.43,70.18,1.09,89.2,19.3,948.0206667,1.88,1.89940951,10.76,4.843333333,82.73444444,55.24,9.13,28.0208,62.39,0.0865,1.57,0.345,0.0555,0.055,5.665,0.16,1.143948122,0.038131604,27.88850193,0.006196386,0.967589453,0.019065802,0.042898055,8.095877714,0.00190658,0.009056256,5.443286481,0.051477665,2.001909214,1.0,1.06,0.0,0.77,1.44,0.0,18.33666667,94.99,0.4,82.0,26.9,10.0,60.0,27.875,8.0,124.725,130.0,38.92359443,560.0,430.0,87.30769231
2024-03-10 20:00:00,2.68,1172.0,118001.0,2.388764288,3499.0,1446.0,2304.0,0.0,1.32,233.0,1.36,7.0,1.3,10.46,88.18,0.42,3.3,287.9846667,0.94,10.79,87.74,0.46,5.7,25.90033333,1.01,9.43,70.18,1.09,89.2,19.3,948.0206667,1.88,1.89940951,10.76,4.843333333,82.73444444,55.24,9.13,28.0208,62.39,0.0865,1.57,0.345,0.0555,0.055,5.665,0.16,1.143948122,0.038131604,27.88850193,0.006196386,0.967589453,0.019065802,0.042898055,8.095877714,0.00190658,0.009056256,5.443286481,0.051477665,2.001909214,1.0,1.06,0.0,0.77,1.44,0.0,18.33666667,94.99,0.4,82.0,26.9,10.0,60.0,27.875,8.0,124.725,130.0,39.19396653,560.0,430.0,87.76923077
2024-03-10 21:00:00,2.59,1191.0,115940.0,2.43189807,3500.0,1508.0,2300.0,0.0,1.31,238.0,1.28,7.0,1.3,10.46,88.18,0.42,3.3,287.9846667,0.94,10.79,87.74,0.46,5.7,25.90033333,1.01,9.43,70.18,1.09,89.2,19.3,948.0206667,1.88,1.89940951,10.76,4.843333333,82.73444444,55.24,9.13,28.0208,62.39,0.0865,1.57,0.345,0.0555,0.055,5.665,0.16,1.143948122,0.038131604,27.88850193,0.006196386,0.967589453,0.019065802,0.042898055,8.095877714,0.00190658,0.009056256,5.443286481,0.051477665,2.001909214,1.0,1.06,0.0,0.77,1.44,0.0,18.33666667,94.99,0.4,82.0,26.9,10.0,60.0,27.875,8.0,125.255,134.0,38.62484922,564.0,430.0,87.53731343
2024-03-10 23:00:00,2.64,1179.0,115508.0,2.440291107,3499.0,1438.0,2315.0,0.0,1.3,232.0,1.34,7.0,1.3,10.39,88.24,0.39,3.1,285.7306667,0.98,10.84,87.67,0.44,4.5,25.711000003,1.05,9.4,70.07,1.14,87.49,19.39,948.9593333,1.865,1.915222595,10.735,4.8,82.93,55.28,9.17,27.9312,62.39,0.088,1.625,0.345,0.055,0.055,5.605,0.16,5.52,0.31,54.28,0.054,6.82,0.1,0.1,59.23738992,0.011,0.201,8.24,0.694,4.4,1.0,0.78,0.0,1.77,1.32,0.0,17.39666667,95.23,0.2,82.0,26.9,10.0,60.0,27.875,8.0,124.725,130.0,38.16848083,560.0,430.0,86.84615385
2024-03-11 00:00:00,2.67,1128.0,107120.0,3.761267437,5003.0,1472.0,2322.0,0.0,1.44,223.0,1.23,7.0,1.3,10.91180045,87.71198842,0.396211136,3.02422272,279.125,0.98,11.34,87.17,0.45,6.3,25.762666669999998,1.04,9.59,69.17,1.08,90.36,20.16,943.9293333,2.43,1.924062914,11.39,4.822222222,81.97777778,54.3,9.55,30.74,68.31,0.0865,1.81,0.07,0.0485,0.045,5.92,0.175,1.477114335,0.030145191,13.55528733,0.005777828,1.803687232,0.020096794,0.050241984,272.2035708,0.002763309,0.048483515,2.017215665,0.161527979,0.904355715,1.0,0.49,0.0,0.58,1.32,0.0,18.17666667,96.72,0.1,82.0,26.9,10.0,60.0,27.875,8.0,124.99000000000001,132.0,39.64260522,562.0,430.0,85.22727273
2024-03-11 01:00:00,2.61,1153.0,105901.0,3.742981661,4922.0,1529.0,2328.0,0.0,1.45,226.0,1.16,7.0,1.3,10.91180045,87.71198842,0.396211136,3.02422272,279.125,0.98,11.34,87.17,0.45,6.3,25.762666669999998,1.04,9.59,69.17,1.08,90.36,20.16,943.9293333,2.43,1.924062914,11.39,4.822222222,81.97777778,54.3,9.55,30.74,68.31,0.0865,1.81,0.07,0.0485,0.045,5.92,0.175,1.477114335,0.030145191,13.55528733,0.005777828,1.803687232,0.020096794,0.050241984,272.2035708,0.002763309,0.048483515,2.017215665,0.161527979,0.904355715,1.0,0.49,0.0,0.58,1.32,0.0,18.17666667,96.72,0.1,82.0,26.9,10.0,60.0,27.875,8.0,124.535,138.0,38.97280967,563.0,425.0,85.36231884
2024-03-11 02:00:00,2.56,1155.0,105041.0,3.785855128,4938.0,1583.0,2330.0,0.0,1.45,228.0,1.11,7.0,1.3,10.91180045,87.71198842,0.396211136,3.02422272,279.125,0.98,11.34,87.17,0.45,6.3,25.762666669999998,1.04,9.59,69.17,1.08,90.36,20.16,943.9293333,2.43,1.924062914,11.39,4.822222222,81.97777778,54.3,9.55,30.74,68.31,0.0865,1.81,0.07,0.0485,0.045,5.92,0.175,1.477114335,0.030145191,13.55528733,0.005777828,1.803687232,0.020096794,0.050241984,272.2035708,0.002763309,0.048483515,2.017215665,0.161527979,0.904355715,1.0,0.49,0.0,0.58,1.32,0.0,18.17666667,96.72,0.1,82.0,26.9,10.0,60.0,27.875,8.0,125.6525,137.0,39.12439194,567.0,430.0,85.32846715
2024-03-11 03:00:00,2.6,1141.0,105696.0,3.78449121,4967.0,1524.0,2326.0,0.0,1.44,224.0,1.16,8.0,1.3,10.91180045,87.71198842,0.396211136,3.02422272,279.125,0.98,11.34,87.17,0.45,6.3,25.762666669999998,1.04,9.59,69.17,1.08,90.36,20.16,943.9293333,2.43,1.924062914,11.39,4.822222222,81.97777778,54.3,9.55,30.74,68.31,0.0865,1.81,0.07,0.0485,0.045,5.92,0.175,1.477114335,0.030145191,13.55528733,0.005777828,1.803687232,0.020096794,0.050241984,272.2035708,0.002763309,0.048483515,2.017215665,0.161527979,0.904355715,1.0,0.49,0.0,0.58,1.32,0.0,18.17666667,96.72,0.1,82.0,26.9,10.0,60.0,27.875,8.0,124.46000000000001,128.0,39.15381019,558.0,430.0,91.40625
2024-03-11 04:00:00,2.57,1136.0,106092.0,3.77341139,4971.0,1573.0,2321.0,0.0,1.45,225.0,1.12,7.0,1.3,10.91180045,87.71198842,0.396211136,3.02422272,279.125,0.98,11.34,87.17,0.45,6.3,25.762666669999998,1.04,9.59,69.17,1.08,90.36,20.16,943.9293333,2.43,1.924062914,11.39,4.822222222,81.97777778,54.3,9.55,30.74,68.31,0.0865,1.81,0.07,0.0485,0.045,5.92,0.175,1.477114335,0.030145191,13.55528733,0.005777828,1.803687232,0.020096794,0.050241984,272.2035708,0.002763309,0.048483515,2.017215665,0.161527979,0.904355715,1.0,0.49,0.0,0.58,1.32,0.0,18.17666667,96.72,0.1,82.0,26.9,10.0,60.0,27.875,8.0,124.3275,127.0,38.65979381,557.0,430.0,91.18110236
2024-03-11 05:00:00,2.6,1129.0,106378.0,3.761006363,4968.0,1544.0,2330.0,0.0,1.45,223.0,1.15,7.0,1.3,10.91180045,87.71198842,0.396211136,3.02422272,279.125,0.98,11.34,87.17,0.45,6.3,25.762666669999998,1.04,9.59,69.17,1.08,90.36,20.16,943.9293333,2.43,1.924062914,11.39,4.822222222,81.97777778,54.3,9.55,30.74,68.31,0.0865,1.81,0.07,0.0485,0.045,5.92,0.175,1.477114335,0.030145191,13.55528733,0.005777828,1.803687232,0.020096794,0.050241984,272.2035708,0.002763309,0.048483515,2.017215665,0.161527979,0.904355715,1.0,0.49,0.0,0.58,1.32,0.0,18.17666667,96.72,0.1,82.0,26.9,10.0,60.0,27.875,8.0,124.5925,129.0,38.15204678,559.0,430.0,85.58139535
2024-03-11 06:00:00,2.6,1129.0,106385.0,3.769834991,4980.0,1537.0,2341.0,0.0,1.45,223.0,1.15,7.0,1.3,10.91180045,87.71198842,0.396211136,3.02422272,279.125,0.98,11.34,87.17,0.45,6.3,25.762666669999998,1.04,9.59,69.17,1.08,90.36,20.16,943.9293333,2.43,1.924062914,11.39,4.822222222,81.97777778,54.3,9.55,30.74,68.31,0.0865,1.81,0.07,0.0485,0.045,5.92,0.175,1.477114335,0.030145191,13.55528733,0.005777828,1.803687232,0.020096794,0.050241984,272.2035708,0.002763309,0.048483515,2.017215665,0.161527979,0.904355715,1.0,0.49,0.0,0.58,1.32,0.0,18.17666667,96.72,0.1,82.0,26.9,10.0,60.0,27.875,8.0,124.195,126.0,38.23323206,556.0,430.0,85.23809524
2024-03-11 10:00:00,2.61,1154.0,105324.0,3.826875051,5005.0,1516.0,2367.0,0.0,1.45,225.0,1.16,6.0,1.3,10.97,87.66,0.42,3.0,279.125,0.95,11.26,87.27,0.44,8.7,25.762666669999998,1.03,9.46,68.83,1.07,90.36,20.64,943.9293333,2.465,1.909758927,11.2,4.822222222,81.97777778,54.385,9.14,30.9,68.31,0.088,1.875,0.065,0.0505,0.0445,5.865,0.18,1.544941013,0.097971869,13.62311401,0.010802027,1.743396851,0.022608893,0.040193587,272.2035708,0.002260889,0.053758923,1.856441315,0.177102994,0.778750755,1.0,0.43,0.0,0.7,1.14,0.0,18.17666667,97.07,0.1,82.0,26.9,10.0,60.0,27.875,8.0,124.0625,125.0,38.34780568,555.0,430.0,85.84
2024-03-11 11:00:00,2.57,1142.0,105282.0,3.832221438,5010.0,1569.0,2363.0,0.0,1.45,225.0,1.12,7.0,1.3,10.97,87.66,0.42,3.0,279.125,0.95,11.26,87.27,0.44,8.7,25.762666669999998,1.03,9.46,68.83,1.07,90.36,20.64,943.9293333,2.465,1.909758927,11.2,4.822222222,81.97777778,54.385,9.14,30.9,68.31,0.088,1.875,0.065,0.0505,0.0445,5.865,0.18,1.544941013,0.097971869,13.62311401,0.010802027,1.743396851,0.022608893,0.040193587,272.2035708,0.002260889,0.053758923,1.856441315,0.177102994,0.778750755,1.0,0.43,0.0,0.7,1.14,0.0,18.17666667,97.07,0.1,82.0,26.9,10.0,60.0,27.875,8.0,124.0625,125.0,39.49792722,555.0,430.0,86.08
2024-03-11 12:00:00,2.6,1160.0,104744.0,3.847278259,5004.0,1520.0,2347.0,0.0,1.45,225.0,1.15,7.0,1.3,10.97,87.66,0.42,3.0,279.125,0.95,11.26,87.27,0.44,8.7,25.762666669999998,1.03,9.46,68.83,1.07,90.36,20.64,943.9293333,2.465,1.909758927,11.2,4.822222222,81.97777778,54.385,9.14,30.9,68.31,0.088,1.875,0.065,0.0505,0.0445,5.865,0.18,1.544941013,0.097971869,13.62311401,0.010802027,1.743396851,0.022608893,0.040193587,272.2035708,0.002260889,0.053758923,1.856441315,0.177102994,0.778750755,1.0,0.43,0.0,0.7,1.14,0.0,18.17666667,97.07,0.1,82.0,26.9,10.0,60.0,27.875,8.0,124.725,130.0,38.83979153,560.0,430.0,84.92307692
2024-03-11 13:00:00,2.61,1160.0,105209.0,3.832583788,5007.0,1511.0,2372.0,0.0,1.45,229.0,1.16,7.0,1.3,10.97,87.66,0.42,3.0,279.125,0.95,11.26,87.27,0.44,8.7,25.762666669999998,1.03,9.46,68.83,1.07,90.36,20.64,943.9293333,2.465,1.909758927,11.2,4.822222222,81.97777778,54.385,9.14,30.9,68.31,0.088,1.875,0.065,0.0505,0.0445,5.865,0.18,1.544941013,0.097971869,13.62311401,0.010802027,1.743396851,0.022608893,0.040193587,272.2035708,0.002260889,0.053758923,1.856441315,0.177102994,0.778750755,1.0,0.43,0.0,0.7,1.14,0.0,18.17666667,97.07,0.1,82.0,26.9,10.0,60.0,27.875,8.0,125.1225,133.0,38.64468864,563.0,430.0,85.63909774
2024-03-11 14:00:00,2.58,1169.0,105406.0,3.827717272,5010.0,1554.0,2350.0,0.0,1.45,231.0,1.13,7.0,1.3,10.97,87.66,0.42,3.0,279.125,0.95,11.26,87.27,0.44,8.7,25.762666669999998,1.03,9.46,68.83,1.07,90.36,20.64,943.9293333,2.465,1.909758927,11.2,4.822222222,81.97777778,54.385,9.14,30.9,68.31,0.088,1.875,0.065,0.0505,0.0445,5.865,0.18,1.544941013,0.097971869,13.62311401,0.010802027,1.743396851,0.022608893,0.040193587,272.2035708,0.002260889,0.053758923,1.856441315,0.177102994,0.778750755,1.0,0.43,0.0,0.7,1.14,0.0,18.17666667,97.07,0.1,82.0,26.9,10.0,60.0,27.875,8.0,124.725,130.0,39.26773455,560.0,430.0,93.23076923
2024-03-11 15:00:00,2.58,1173.0,105894.0,3.797176673,4993.0,1567.0,2334.0,0.0,1.45,230.0,1.13,7.0,1.3,10.97,87.66,0.42,3.0,279.125,0.95,11.26,87.27,0.44,8.7,25.762666669999998,1.03,9.46,68.83,1.07,90.36,20.64,943.9293333,2.465,1.909758927,11.2,4.822222222,81.97777778,54.385,9.14,30.9,68.31,0.088,1.875,0.065,0.0505,0.0445,5.865,0.18,1.544941013,0.097971869,13.62311401,0.010802027,1.743396851,0.022608893,0.040193587,272.2035708,0.002260889,0.053758923,1.856441315,0.177102994,0.778750755,1.0,0.43,0.0,0.7,1.14,0.0,18.17666667,97.07,0.1,82.0,26.9,10.0,60.0,27.875,8.0,125.3875,135.0,38.65272938,565.0,430.0,92.22222222
2024-03-11 16:00:00,2.6,1184.0,105368.0,3.810006367,4985.0,1530.0,2347.0,0.0,1.45,227.0,1.15,7.0,1.3,11.08,87.62,0.36,3.0,279.125,0.94,11.28,87.29,0.4,5.9,25.762666669999998,1.03,9.57,68.37,1.44,90.36,20.62,943.9293333,2.35,1.920903955,11.14,4.822222222,81.97777778,54.55,9.455,30.82,68.31,0.082,1.85,0.075,0.0505,0.0445,5.8,0.175,1.346485176,0.030145191,13.59548092,0.006531458,1.848905018,0.017584694,0.030145191,272.2035708,0.003516939,0.038686328,2.135284327,0.165798548,0.653145794,1.0,0.4,0.0,0.88,1.3,0.0,18.17666667,95.87,0.1,82.0,26.9,10.0,60.0,27.875,8.0,125.3875,135.0,38.5734397,565.0,430.0,88.88888889
2024-03-11 17:00:00,2.61,1167.0,105416.0,3.808273082,4985.0,1517.0,2347.0,0.0,1.45,227.0,1.16,7.0,1.3,11.08,87.62,0.36,3.0,279.125,0.94,11.28,87.29,0.4,5.9,25.762666669999998,1.03,9.57,68.37,1.44,90.36,20.62,943.9293333,2.35,1.920903955,11.14,4.822222222,81.97777778,54.55,9.455,30.82,68.31,0.082,1.85,0.075,0.0505,0.0445,5.8,0.175,1.346485176,0.030145191,13.59548092,0.006531458,1.848905018,0.017584694,0.030145191,272.2035708,0.003516939,0.038686328,2.135284327,0.165798548,0.653145794,1.0,0.4,0.0,0.88,1.3,0.0,18.17666667,95.87,0.1,82.0,26.9,10.0,60.0,27.875,8.0,125.3875,135.0,38.61664713,565.0,430.0,86.66666667
2024-03-11 18:00:00,2.65,1158.0,105967.0,3.80898974,5012.0,1476.0,2372.0,0.0,1.45,224.0,1.2,7.0,1.3,11.08,87.62,0.36,3.0,279.125,0.94,11.28,87.29,0.4,5.9,25.762666669999998,1.03,9.57,68.37,1.44,90.36,20.62,943.9293333,2.35,1.920903955,11.14,4.822222222,81.97777778,54.55,9.455,30.82,68.31,0.082,1.85,0.075,0.0505,0.0445,5.8,0.175,1.346485176,0.030145191,13.59548092,0.006531458,1.848905018,0.017584694,0.030145191,272.2035708,0.003516939,0.038686328,2.135284327,0.165798548,0.653145794,1.0,0.4,0.0,0.88,1.3,0.0,18.17666667,95.87,0.1,82.0,26.9,10.0,60.0,27.875,8.0,123.7975,123.0,38.97211339,553.0,430.0,85.77235772
2024-03-11 19:00:00,2.63,1152.0,106730.0,3.778014664,5007.0,1509.0,2349.0,0.0,1.45,226.0,1.18,7.0,1.3,11.08,87.62,0.36,3.0,279.125,0.94,11.28,87.29,0.4,5.9,25.762666669999998,1.03,9.57,68.37,1.44,90.36,20.62,943.9293333,2.35,1.920903955,11.14,4.822222222,81.97777778,54.55,9.455,30.82,68.31,0.082,1.85,0.075,0.0505,0.0445,5.8,0.175,1.346485176,0.030145191,13.59548092,0.006531458,1.848905018,0.017584694,0.030145191,272.2035708,0.003516939,0.038686328,2.135284327,0.165798548,0.653145794,1.0,0.4,0.0,0.88,1.3,0.0,18.17666667,95.87,0.1,82.0,26.9,10.0,60.0,27.875,8.0,124.5925,129.0,40.08217302,559.0,430.0,86.04651163
2024-03-11 20:00:00,2.62,1142.0,106990.0,3.766585612,5004.0,1521.0,2344.0,0.0,1.45,225.0,1.17,7.0,1.3,11.08,87.62,0.36,3.0,279.125,0.94,11.28,87.29,0.4,5.9,25.762666669999998,1.03,9.57,68.37,1.44,90.36,20.62,943.9293333,2.35,1.920903955,11.14,4.822222222,81.97777778,54.55,9.455,30.82,68.31,0.082,1.85,0.075,0.0505,0.0445,5.8,0.175,1.346485176,0.030145191,13.59548092,0.006531458,1.848905018,0.017584694,0.030145191,272.2035708,0.003516939,0.038686328,2.135284327,0.165798548,0.653145794,1.0,0.4,0.0,0.88,1.3,0.0,18.17666667,95.87,0.1,82.0,26.9,10.0,60.0,27.875,8.0,124.46000000000001,128.0,40.0776433,558.0,430.0,85.9375
2024-03-11 21:00:00,2.63,1130.0,107377.0,3.753022395,5004.0,1513.0,2339.0,0.0,1.45,224.0,1.18,7.0,1.3,11.08,87.62,0.36,3.0,279.125,0.94,11.28,87.29,0.4,5.9,25.762666669999998,1.03,9.57,68.37,1.44,90.36,20.62,943.9293333,2.35,1.920903955,11.14,4.822222222,81.97777778,54.55,9.455,30.82,68.31,0.082,1.85,0.075,0.0505,0.0445,5.8,0.175,1.346485176,0.030145191,13.59548092,0.006531458,1.848905018,0.017584694,0.030145191,272.2035708,0.003516939,0.038686328,2.135284327,0.165798548,0.653145794,1.0,0.4,0.0,0.88,1.3,0.0,18.17666667,95.87,0.1,82.0,26.9,10.0,60.0,27.875,8.0,124.5925,129.0,40.16525132,559.0,430.0,85.89147287
2024-03-11 22:00:00,2.67,1145.0,107751.0,3.740007281,5004.0,1472.0,2321.0,0.0,1.45,225.0,1.22,7.0,1.3,11.08,87.62,0.36,3.0,279.125,0.94,11.28,87.29,0.4,5.9,25.762666669999998,1.03,9.57,68.37,1.44,90.36,20.62,943.9293333,2.35,1.920903955,11.14,4.822222222,81.97777778,54.55,9.455,30.82,68.31,0.082,1.85,0.075,0.0505,0.0445,5.8,0.175,1.346485176,0.030145191,13.59548092,0.006531458,1.848905018,0.017584694,0.030145191,272.2035708,0.003516939,0.038686328,2.135284327,0.165798548,0.653145794,1.0,0.4,0.0,0.88,1.3,0.0,18.17666667,95.87,0.1,82.0,26.9,10.0,60.0,27.875,8.0,125.3875,135.0,39.42002719,565.0,430.0,86.88888889
2024-03-11 23:00:00,2.67,1131.0,107630.0,3.744208164,5004.0,1472.0,2325.0,0.0,1.44,222.0,1.23,7.0,1.3,11.15,87.47,0.4,3.1,279.9833333,0.98,11.3,87.22,0.44,8.7,26.329333329999997,1.04,9.67,68.7,1.19,85.78666667,20.44,950.632,2.48,1.917442653,11.38,4.865555556,81.62333333,54.265,10.08,30.5,68.31,0.0795,1.795,0.07,0.052,0.049,5.935,0.18,1.421303485,0.035343248,13.58695445,0.004039228,1.923682514,0.017671624,0.030294213,268.8968099,0.003029421,0.03988738,2.133217486,0.159297069,0.984561917,1.0,0.53,0.0,0.64,1.44,0.0,20.45,96.64,0.1,82.0,26.9,10.0,60.0,27.875,8.0,125.1225,133.0,39.9017084,563.0,430.0,85.86466165
2024-03-12 00:00:00,2.49,1141.0,96530.0,3.573380937,4283.0,1445.0,2284.0,0.0,1.38,211.0,1.11,6.0,1.3,12.42,86.21,0.39,3.1,244.6136667,0.98,12.58,85.93,0.45,7.7,28.69033333,1.04,9.83,70.22,0.89,83.45666667,19.06,758.0156667,2.1,2.025553901,10.705,5.11,81.04444444,55.4,9.66,26.03,68.62,0.059,1.89,0.07,0.046,0.053,5.285,0.16,2.868860369,0.149679671,26.78767186,0.010477577,3.77192772,0.049893224,0.184604928,350.2653333,0.01995729,0.096792854,3.996447227,0.291376427,2.843913757,1.0,0.45,0.0,1.04,1.24,0.0,10.51666667,96.12,0.1,82.0,26.9,10.0,60.0,27.875,8.0,121.505,134.0,41.99388667,549.0,415.0,87.68656716
2024-03-12 01:00:00,2.48,1129.0,96855.0,3.538968131,4256.0,1432.0,2301.0,0.0,1.35,210.0,1.13,6.0,1.3,12.42,86.21,0.39,3.1,244.6136667,0.98,12.58,85.93,0.45,7.7,28.69033333,1.04,9.83,70.22,0.89,83.45666667,19.06,758.0156667,2.1,2.025553901,10.705,5.11,81.04444444,55.4,9.66,26.03,68.62,0.059,1.89,0.07,0.046,0.053,5.285,0.16,2.868860369,0.149679671,26.78767186,0.010477577,3.77192772,0.049893224,0.184604928,350.2653333,0.01995729,0.096792854,3.996447227,0.291376427,2.843913757,1.0,0.45,0.0,1.04,1.24,0.0,10.51666667,96.12,0.1,82.0,26.9,10.0,60.0,27.875,8.0,120.975,130.0,42.11647727,545.0,415.0,81.92307692
2024-03-12 02:00:00,2.49,1129.0,97013.0,3.529891285,4252.0,1404.0,2309.0,0.0,1.34,210.0,1.15,6.0,1.3,12.42,86.21,0.39,3.1,244.6136667,0.98,12.58,85.93,0.45,7.7,28.69033333,1.04,9.83,70.22,0.89,83.45666667,19.06,758.0156667,2.1,2.025553901,10.705,5.11,81.04444444,55.4,9.66,26.03,68.62,0.059,1.89,0.07,0.046,0.053,5.285,0.16,2.868860369,0.149679671,26.78767186,0.010477577,3.77192772,0.049893224,0.184604928,350.2653333,0.01995729,0.096792854,3.996447227,0.291376427,2.843913757,1.0,0.45,0.0,1.04,1.24,0.0,10.51666667,96.12,0.1,82.0,26.9,10.0,60.0,27.875,8.0,120.975,130.0,42.25485552,545.0,415.0,81.69230769
