Repository: saikumar-voptimai/evonith_bf_webapp

# Evonith BF2 — Blast Furnace Intelligence Platform

Monitoring, modelling and optimisation of **Blast Furnace 2 (BF2)** at Evonith Steel: live telemetry from InfluxDB,
manual plant reports from Neon PostgreSQL, a two-zone energy model of the furnace, blend and fuel optimisers, a
conversational assistant (FurnaceMind) and a live digital twin evaluated every hour.

The platform has three deployable parts that share one Python service layer, plus the shared data library:

| Part | Path | What it is |
|---|---|---|
| **Streamlit app** (legacy) | `src/app.py`, `src/custom_pages/` | The original 11-page dashboard; still the home of the model pages. Served under `/legacy` in production |

File: src/assets/data/furnace_dataset_20260617_152856_168598.csv (part 23 of 47)
FLUX_FE2O3%,FLUX_AL2O3%,FLUX_LOI%,FLUX_MGO%,FLUX_CAO%,FLUX_CALC_MT,ORE_FE(T)%,ORE_LOI%,ORE_TM%,ORE_MGO%,ORE_NA2O%,ORE_P%,ORE_TIO2%,ORE_AL2O3%,ORE_SIO2%,ORE_MNO%,ORE_CAO%,ORE_K2O%,ORE_CALC_MT,PELLET_PCT_SIO2,PELLET_PCT_AL2O3,PELLET_PCT_FE2O3,PELLET_PCT_MGO,PELLET_PCT_TIO2,PELLET_PCT_NA2O,TOTAL_PELLET_CALC_MT,PELLET_PCT_K2O,PELLET_PCT_TM,PELLET_PCT_LOI,PELLET_PCT_MNO,PELLET_PCT_CAO,PELLET_PCT_P,CHARGES/HRS.,STOCKRODLEVEL,CHEM_PCT_C,CHEM_PCT_CR,CHEM_PCT_FE,CHEM_PCT_MN,CHEM_PCT_P,CHEM_PCT_S,CHEM_PCT_SI,CHEM_PCT_TI,SLAG_BASICITY,SLAG_PCT_AL2O3,SLAG_PCT_CAO,SLAG_PCT_FEO,SLAG_PCT_K2O,SLAG_PCT_MGO,SLAG_PCT_MNO,SLAG_PCT_NA2O,SLAG_PCT_S,SLAG_PCT_SIO2,SLAG_PCT_TIO2,SLAG_T_BASICITY,HMT_GT_1480C,COKE_DISCHARGE_TIME,WEIGHTED_COKE_ANGLE,TOTAL_COKE_PORTIONS,NON_COKE_DISCHARGE_TIME,WEIGHTED_NON_COKE_ANGLE,TOTAL_NON_COKE_PORTIONS,FTG_UPTAKE_TEMP_A,FTG_UPTAKE_TEMP_B,FTG_UPTAKE_TEMP_C,FTG_UPTAKE_TEMP_D,FTG_UPTAKE_TEMP_AVG,BOSH_TEMP_A,BOSH_TEMP_C,BOSH_TEMP_D,BELLY_TEMP_A,BELLY_TEMP_C,BELLY_TEMP_D,LOWER_STACK_TEMP_A,LOWER_STACK_TEMP_B,LOWER_STACK_TEMP_C,LOWER_STACK_TEMP_D,PCI_KG/THM,ACT. FUEL RATEKG/THM.,FURNACETOPGASANALYSISCO2ETACO,COKE RATE KG/THM,PRODUCTIONTONNESPERHR,HOT BLAST PRESSUREBAR,TOPPRESSUREBAR,DIFFERENTIAL PRESSURETOTALBAR,HOT BLAST TEMP.OC,OXYGENFLOWNM3/HR.,STEAMKGS/HR.,RAFTOC,PERMEABILITYKGS/HR.,TUYEREVELOCITYM/S,HOT BLAST VOLUMENM3/HR.,O2 ENRICHMENT %,FURNACE TOP GAS ANALYSISCO2%,BOTTOMBAR,FURNACE TOP GAS ANALYSISONLINE (ANALYZER)CO%,FURNACE TOP GAS ANALYSISH2%,UNITCOST LAKHS/THM
2025-11-04 11:00:00,0.456637241,5.663294483,0.233282069,43.51455103,1.191227586,14.5,8.6,1.015,0.52,86.935,12.05,6.839,70.01,9.09,19.18,1.72,10.5024873,5.222222222,79.11111111,70.29,36.53,0.053,5.3,2.18,8.96,2.7,0.035,0.18,54.88,10.3,0.066,1.943396226,0.13,108.089,0.1,95.4,1.35,0.67,1.1,0.0,0.0,1.243,58.61184186,4.471816232,5.30204434,0.047671012,0.016479724,0.067988581,0.433515179,4.877809158,5.824740697,0.067344864,0.093883968,0.020541778,35.904,4.28,1.69,64.25,0.09,0.104,0.037,15.225,0.026,3.0,0.51,0.03,1.1,0.042,7.0,0.0393643,4.4125,0.011,94.686625,0.11475,0.103275,0.03135,0.56625,0.07425,1.092088436,19.172,36.82225,0.281,0.35,7.5785,0.12475,0.17,0.35575,33.7185,1.162,1.316850733,1493.475,82.5,24.27272727,11.0,75.0,25.2,10.0,164.6016667,170.0980556,161.9941667,177.9261111,168.655,49.1265015050264,56.29411102249546,63.20440712490594,93.06100939256606,75.87494482794574,49.812073564113845,68.44196601732361,55.81328502087922,46.13703171513995,41.71836303389115,108.1687372,523.0555556,43.51344397,340.0,97.09355556,2.771199008,1.395492908,1.3841470065989072,1146.047778,3943.312069,0.0,2312.568989,1286.694383,201.1788411,105831.4197,3.060429031,17.50018428373017,1.175439556,24.55520637096774,2.820883153,99.332357679
2025-11-04 12:00:00,0.468424455,5.809481551,0.239303797,44.63779558,1.221976838,14.852,8.6,1.015,0.52,86.935,12.05,6.956,70.01,9.09,19.18,1.72,11.6224497,5.222222222,79.11111111,70.29,36.53,0.053,5.3,2.18,8.96,2.7,0.035,0.18,54.88,10.3,0.066,1.943396226,0.13,103.153,0.1,95.4,1.35,0.67,1.1,0.0,0.0,0.799,59.27675488,4.101298231,5.045132202,0.039624125,0.013184426,0.06443621,0.396123978,4.575385731,5.651509844,0.059876974,0.086023518,0.020233636,44.137,4.28,1.69,64.25,0.09,0.104,0.037,8.172,0.026,3.0,0.51,0.03,1.1,0.042,7.0,0.160999998,4.375,0.011,94.57975,0.1185,0.10665,0.0261,0.6975,0.0855,1.087727775,18.992,36.8635,0.266,0.35,7.601,0.1285,0.17,0.3445,33.891,1.132,1.312007832,1493.85,82.5,24.27272727,11.0,75.0,25.2,10.0,169.8319444,154.4830556,153.3511111,173.6930556,162.8397917,42.476750663672135,53.38577510305669,53.383552431075145,95.77649560979003,79.46256545771848,48.225003385922065,74.41822676360567,72.8033324892267,50.62046787046931,38.73162671269979,117.2208744,533.7083333,45.07175575,340.0,99.15,2.751450764,1.398410511,1.402732531785768,1141.645278,3966.127869,0.0,2270.918336,1268.943106,195.6109578,102863.1038,3.169564831,17.50018428373017,1.145416894,24.55520637096774,2.845542375,100.531765858
2025-11-04 13:00:00,0.483536614,5.996905174,0.24702414,46.07788577,1.261399861,17.316,8.6,1.015,0.52,86.935,12.05,6.906,70.01,9.09,19.18,1.72,11.52785292,5.222222222,79.11111111,70.29,36.53,0.053,5.3,2.18,8.96,2.7,0.035,0.18,54.88,10.3,0.066,1.943396226,0.13,105.755,0.1,95.4,1.35,0.67,1.1,0.0,0.0,0.685,59.09831172,4.188933136,5.083770322,0.0410429,0.013768936,0.065483108,0.406584015,4.65397613,5.716696974,0.061351377,0.087216662,0.020228385,42.564,4.28,1.69,64.25,0.09,0.104,0.037,7.381,0.026,3.0,0.51,0.03,1.1,0.042,6.0,0.18933059,4.392727273,0.011,94.63256364,0.114763636,0.105054545,0.029236364,0.635454545,0.0792,1.078190531,19.02145455,36.71963636,0.263272727,0.346727273,7.590363636,0.126727273,0.166727273,0.343272727,34.05818182,1.106909091,1.301062349,1492.690909,82.5,24.27272727,11.0,75.0,25.2,10.0,183.6966667,165.3066667,158.8125,181.98,172.4489583,44.63034305866637,50.89708547408023,55.74474269388581,94.47600790661315,73.9928780169106,54.8345311610684,70.70161502566467,66.05966227131813,50.6413130436877,41.84263202412282,131.0185108,535.3055556,44.60965736,340.0,87.98644444,2.759476236,1.398252028,1.3859358643349906,1146.046944,3974.354297,0.0,2279.008242,1265.172342,196.4424158,103113.867,3.164547131,17.50018428373017,1.145826042,24.55520637096774,2.819508744,102.359952681
2025-11-04 14:00:00,0.324252467,11.63,0.165650717,30.89914541,0.845876001,16.113,8.6,1.015,0.52,86.935,12.05,6.865,70.01,9.09,19.18,1.72,12.36155012,5.222222222,79.11111111,70.29,36.53,0.053,5.3,2.18,8.96,2.7,0.035,0.18,54.88,10.3,0.066,1.943396226,0.13,105.56,0.1,95.4,1.35,0.67,1.1,0.0,0.0,0.657,58.97013918,4.249689111,5.105897162,0.041924475,0.01413312,0.06625244,0.414176226,4.709948937,5.766990381,0.062312077,0.087903574,0.020208289,42.105,4.28,1.69,64.25,0.09,0.104,0.037,7.198,0.026,3.0,0.51,0.03,1.1,0.042,7.0,0.163263207,4.447272727,0.011,94.79183636,0.106036364,0.100145455,0.037963636,0.444545455,0.0612,1.065202232,19.19054545,36.45236364,0.268727273,0.341272727,7.557636364,0.121272727,0.161272727,0.348727273,34.22181818,1.085090909,1.286048479,1490.509091,82.5,24.27272727,11.0,75.0,25.2,10.0,173.3097222,173.6611111,166.0330556,179.6697222,173.1684028,41.49554798649092,54.56988811296824,57.38057630924409,92.99226244659118,69.57616405380526,44.73010781346139,68.31864653253905,51.33766772325441,43.889336272784476,37.01414362242849,127.3158662,549.9861111,44.10243075,335.0972222,97.09355556,2.738409761,1.398171225,1.3924386959989852,1143.953333,4001.203942,0.0,2252.632661,1277.945169,195.9817283,102448.041,3.208063694,17.50018428373017,1.121653051,24.55520637096774,3.001856644,100.6436578215
2025-11-04 15:00:00,0.454685752,5.639091768,0.232285112,43.32858679,1.186136743,13.763,8.6,1.015,0.52,86.935,12.05,5.864,70.01,9.09,19.18,1.72,12.06125942,5.222222222,79.11111111,70.29,36.53,0.053,5.3,2.18,8.96,2.7,0.035,0.18,54.88,10.3,0.066,1.943396226,0.13,87.725,0.1,95.4,1.35,0.67,1.1,0.0,0.0,0.511,59.16642671,4.155365834,5.068724896,0.04049408,0.013542884,0.065084403,0.40259539,4.62395159,5.691996797,0.060783387,0.086752251,0.020229529,38.091,4.28,1.69,64.25,0.09,0.104,0.037,6.158,0.026,3.0,0.51,0.03,1.1,0.042,7.0,0.274257736,4.453655172,0.010365517,94.81853103,0.102731034,0.09677931,0.03777931,0.422206897,0.057951724,1.062807931,19.08406897,36.41855172,0.298551724,0.374896552,7.543655172,0.126344828,0.166344828,0.340482759,34.26634483,1.127586207,1.282955667,1484.606897,82.5,24.27272727,11.0,75.0,25.2,10.0,188.1958333,162.9036111,160.9894444,185.965,174.5134722,40.922601284945614,49.77204005031143,51.92508791369174,95.23611198201269,73.57367732767199,53.596871535244276,71.59525829958915,68.31626720798761,51.183418749517074,40.05976457022929,137.0808821,547.0138889,43.66219333,335.0,87.98644444,2.714184594,1.397981953,1.3909101374540433,1145.335,3990.341536,0.0,2261.248794,1292.331097,196.0948725,101781.6368,3.222463389,17.50018428373017,1.103968047,24.55520637096774,2.971217544,101.91321687825
2025-11-04 16:00:00,0.497570135,5.702153744,0.208979457,43.5572896,1.094654296,18.108,7.65,1.02,0.49,86.945,12.035,7.599,69.98,9.07,19.13,1.82,12.03887802,5.222222222,79.11111111,70.29,36.53,0.053,5.31,2.15,9.55,2.74,0.028,0.18,54.78,10.62,0.062,2.0,0.13,122.767,0.1,96.79,0.71,0.54,0.98,0.0,0.0,0.686,59.20313245,4.018994655,3.6336765,0.083621263,0.016652445,0.086197783,0.424624292,4.623253811,5.63703623,0.085960602,0.121451594,0.042902158,50.51,4.03,2.22,63.7,0.11,0.147,0.038,8.415,0.03,3.0,0.64,0.03,1.15,0.044,7.0,0.125095627,4.44537931,0.009537931,94.80487586,0.101075862,0.093882759,0.034882759,0.451172414,0.059193103,1.06363789,18.89372414,36.4557931,0.335793103,0.420413793,7.53537931,0.13462069,0.17462069,0.328068966,34.27462069,1.189655172,1.283491004,1477.572414,82.5,24.27272727,11.0,75.0,25.2,10.0,182.6883333,160.8613889,158.7422222,181.1669444,170.8647222,44.43709461384742,50.76930022616426,55.03615473847006,94.69447004196033,74.12971902484077,56.98546967957728,70.7894601540942,70.1534593691702,52.60663803802879,42.28500728914527,140.1009894,545.0,43.65461092,335.0,85.93,2.714425742,1.398255606,1.3920188958351927,1157.289167,3952.567992,0.0,2271.659483,1315.076606,201.1929517,103496.5181,3.138138936,17.50018428373017,1.114491623,24.55520637096774,2.969232219,102.3133810955
2025-11-04 17:00:00,0.498689002,5.714975965,0.209449381,43.65523525,1.097115805,13.73,7.65,1.02,0.49,86.945,12.035,5.674,69.98,9.07,19.13,1.82,11.3977453,5.222222222,79.11111111,70.29,36.53,0.053,5.31,2.15,9.55,2.74,0.028,0.18,54.78,10.62,0.062,2.0,0.13,90.274,0.1,96.79,0.71,0.54,0.98,0.0,0.0,0.552,58.50076266,4.263441692,3.587705539,0.085472469,0.017732881,0.092762603,0.475344196,4.972514875,5.960201212,0.09441773,0.12592817,0.040729392,36.976,4.03,2.22,63.7,0.11,0.147,0.038,6.392,0.03,3.0,0.64,0.03,1.15,0.044,7.0,0.189995447,4.434580645,0.009270968,94.77513548,0.101354839,0.094845161,0.033270968,0.488967742,0.062574194,1.064509321,18.85670968,36.46103226,0.346451613,0.43916129,7.523225806,0.137290323,0.177290323,0.324064516,34.25154839,1.223225806,1.284155538,1476.387097,82.5,24.27272727,11.0,75.0,25.2,10.0,166.5897222,164.1627778,157.9983333,175.6186111,166.0923611,44.508407023338236,54.1958724203445,57.54099006471621,93.92890334335462,75.01322401159109,48.39354703503054,70.43481993958707,61.542783873089206,47.6283912592597,39.55452026246738,117.389308,538.3194444,44.03789114,335.0,97.09355556,2.751776236,1.397379106,1.3889060308769205,1142.141389,3955.717672,0.0,2280.785961,1275.077283,196.9690583,103537.6313,3.140787833,17.50018428373017,1.152659544,24.55520637096774,2.847415108,99.30408331
2025-11-04 18:00:00,0.500093627,5.731072967,0.210039323,43.77819612,1.10020598,16.021,7.65,1.02,0.49,86.945,12.035,6.559,69.98,9.07,19.13,1.82,10.12079823,5.222222222,79.11111111,70.29,36.53,0.053,5.31,2.15,9.55,2.74,0.028,0.18,54.78,10.62,0.062,2.0,0.13,105.348,0.1,96.79,0.71,0.54,0.98,0.0,0.0,0.879,59.28050551,3.990150325,3.653110215,0.083590556,0.016525369,0.085238632,0.418434405,4.584513017,5.605105228,0.084872398,0.120831566,0.043728133,42.907,4.03,2.22,63.7,0.11,0.147,0.038,7.422,0.03,3.0,0.64,0.03,1.15,0.044,7.0,0.292343349,4.419096774,0.010045161,94.71552258,0.105225806,0.102974194,0.034045161,0.54316129,0.069929032,1.065457774,19.10445161,36.40683871,0.307741935,0.408193548,7.503870968,0.129548387,0.169548387,0.335677419,34.17025806,1.203870968,1.285060008,1486.064516,82.5,24.27272727,11.0,75.0,25.2,10.0,185.3975,165.5683333,157.7708333,188.8719444,174.4021528,44.769983832744316,48.33986807397693,52.10651744318152,95.1270188044208,77.62737625802458,54.88777457894324,72.07527968116304,68.71925053488798,51.44448233930859,41.50356278975178,115.0748174,535.9583333,44.35938044,335.0,87.94972222,2.717596556,1.395085361,1.3449543518614853,1144.728333,3991.440069,0.0,2319.907169,1264.769686,192.6838614,100186.4076,3.275596425,17.50018428373017,1.124846408,24.55520637096774,2.758318881,98.9974133055
2025-11-04 19:00:00,0.50960872,5.840115935,0.214035663,44.61114738,1.121139185,15.871,7.65,1.02,0.49,86.945,12.035,6.5,69.98,9.07,19.13,1.82,11.24719232,5.222222222,79.11111111,70.29,36.53,0.053,5.31,2.15,9.55,2.74,0.028,0.18,54.78,10.62,0.062,2.0,0.13,105.396,0.1,96.79,0.71,0.54,0.98,0.0,0.0,0.872,59.46116363,3.931329575,3.634530925,0.082747895,0.016264511,0.084049353,0.406663588,4.495242009,5.514220547,0.083028389,0.11994861,0.043045798,44.172,4.03,2.22,63.7,0.11,0.147,0.038,7.674,0.03,3.0,0.64,0.03,1.15,0.044,7.0,0.081513666,4.403612903,0.010819355,94.65590968,0.109096774,0.111103226,0.034819355,0.597354839,0.077283871,1.066406226,19.35219355,36.35264516,0.269032258,0.377225806,7.484516129,0.121806452,0.161806452,0.347290323,34.08896774,1.184516129,1.285964478,1495.741935,82.5,24.27272727,11.0,75.0,25.2,10.0,170.595,152.0783333,153.9363889,174.5505556,162.7900694,48.408351329512186,51.80024004820953,57.92678286285363,95.10845236943473,77.877570988787,61.22326838907867,71.28703437675986,76.88876504000405,55.558455960991466,45.22413068016766,130.8878427,530.9166667,44.14362525,335.0,85.93,2.783243211,1.398173619,1.395623433695666,1155.615,3973.573003,0.0,2299.472197,1278.553244,201.9917922,105998.16,3.079597253,17.50018428373017,1.180041885,24.55520637096774,2.823334639,101.09263915775
2025-11-04 20:00:00,0.500882094,5.740108792,0.210370479,43.84721847,1.101940606,13.604,7.65,1.02,0.49,86.945,12.035,5.418,69.98,9.07,19.13,1.82,10.6438858,5.222222222,79.11111111,70.29,36.53,0.053,5.31,2.15,9.55,2.74,0.028,0.18,54.78,10.62,0.062,2.0,0.13,90.749,0.1,96.79,0.71,0.54,0.98,0.0,0.0,0.743,59.67932734,3.860555541,3.610157956,0.081706947,0.015950584,0.082644972,0.392530294,4.387473738,5.403973289,0.080822653,0.118899448,0.042142751,38.935,4.03,2.22,63.7,0.11,0.147,0.038,6.66,0.03,3.0,0.64,0.03,1.15,0.044,6.0,0.295844231,4.4,0.011,94.64104828,0.11,0.117124138,0.035634483,0.606827586,0.078365517,1.073031773,19.30531034,36.44786207,0.275862069,0.376344828,7.543448276,0.126344828,0.16,0.340482759,33.96848276,1.202206897,1.295120094,1495.77931,82.5,24.27272727,11.0,75.0,25.2,10.0,160.8225,163.3075,156.5802778,174.4,163.7775694,45.23752919917476,53.45056638147045,56.831299586648925,93.85052392981675,75.82876095930271,48.73657302281303,70.39234574971593,61.924113866562664,47.95047924475422,39.528976651785285,109.583603,525.0,44.37456269,335.0,97.13027778,2.745293944,1.398208586,1.3668166596700848,1138.796111,3986.040483,0.0,2300.502378,1267.420042,194.4893886,102281.6356,3.203904619,17.50018428373017,1.148291927,24.55520637096774,2.722583908,98.2698273975
2025-11-04 21:00:00,0.502374584,5.75721273,0.210997325,43.97787106,1.105224084,18.319,7.65,1.02,0.49,86.945,12.035,7.029,69.98,9.07,19.13,1.82,10.18489417,5.222222222,79.11111111,70.29,36.53,0.053,5.31,2.15,9.55,2.74,0.028,0.18,54.78,10.62,0.062,2.0,0.13,120.472,0.1,96.79,0.71,0.54,0.98,0.0,0.0,0.983,59.3274743,3.973373811,3.659408312,0.083505627,0.016451311,0.084746689,0.414907475,4.561097548,5.584317715,0.084271727,0.12050374,0.044005044,47.187,4.03,2.22,63.7,0.11,0.147,0.038,8.623,0.03,3.0,0.64,0.03,1.15,0.044,7.0,0.122155702,4.4,0.011,94.6398069,0.11,0.122503448,0.036462069,0.602689655,0.077537931,1.081385132,19.16875862,36.58855172,0.296551724,0.38462069,7.626206897,0.13462069,0.16,0.328068966,33.83606897,1.231172414,1.306786928,1492.882759,82.5,24.27272727,11.0,75.0,25.2,10.0,182.0469444,161.4505556,157.9808333,195.3577778,174.2090278,44.06758964041802,46.355395588295664,52.44220973654055,95.06625960057914,74.95244811419121,60.02789862868201,69.47373703610103,69.31381637888478,53.463113968469386,44.37874238975044,123.6787577,522.5416667,44.21992542,335.0,82.34958333,2.715137025,1.398163364,1.3508054102806928,1151.7375,3982.511664,0.0,2325.574408,1291.136192,196.8370278,101777.3811,3.217511769,17.50018428373017,1.126285932,24.55520637096774,2.742822489,100.13743539525001
2025-11-04 22:00:00,0.498702796,5.715134044,0.209455174,43.65644278,1.097146152,13.876,7.65,1.02,0.49,86.945,12.035,5.89,69.98,9.07,19.13,1.82,9.907584028,5.222222222,79.11111111,70.29,36.53,0.053,5.31,2.15,9.55,2.74,0.028,0.18,54.78,10.62,0.062,2.0,0.13,91.443,0.1,96.79,0.71,0.54,0.98,0.0,0.0,0.733,59.33054942,3.976782373,3.626020339,0.08309261,0.01646541,0.085269532,0.416093966,4.560190644,5.57432678,0.084600678,0.120780746,0.042643308,36.875,4.03,2.22,63.7,0.11,0.147,0.038,6.549,0.03,3.0,0.64,0.03,1.15,0.044,7.0,-0.008381628,4.4056,0.01072,94.66056,0.1044,0.11788,0.04624,0.5888,0.0658,1.063769706,18.9596,36.386,0.324,0.4264,7.4868,0.1512,0.1712,0.3116,34.2316,1.2948,1.28278873,1484.0,82.5,24.27272727,11.0,75.0,25.2,10.0,165.8708333,151.1697222,148.3383333,177.2036111,160.645625,49.1219047486282,50.533285750838786,56.040562004355124,95.61780854422128,82.33866395095339,58.742483897963865,73.02849710172299,78.46494905126485,55.0583963442306,45.033806620156895,109.4515425,520.0,44.39418817,335.0,90.52027778,2.750936369,1.398035003,1.3669228688607542,1156.691111,3978.259969,0.0,2340.195203,1286.920478,200.3840917,104152.6479,3.137827975,17.50018428373017,1.161826391,24.55520637096774,2.682147017,98.25232938125001
2025-11-04 23:00:00,0.496740548,5.692646675,0.20863103,43.48466754,1.092829205,13.806,7.65,1.02,0.49,86.945,12.035,5.676,69.98,9.07,19.13,1.82,9.260591033,5.222222222,79.11111111,70.29,36.53,0.053,5.31,2.15,9.55,2.74,0.028,0.18,54.78,10.62,0.062,2.0,0.13,92.133,0.1,96.79,0.71,0.54,0.98,0.0,0.0,0.732,59.19888877,4.018110224,3.651108055,0.08384593,0.016649045,0.085946634,0.424188105,4.625035966,5.64351034,0.085818744,0.121322262,0.043611996,37.814,4.03,2.22,63.7,0.11,0.147,0.038,6.592,0.03,3.0,0.64,0.03,1.15,0.044,7.0,-0.48,4.434,0.01,94.7606,0.088,0.0958,0.068,0.506,0.0376,1.015991313,18.748,35.742,0.374,0.502,7.112,0.168,0.194,0.302,35.192,1.376,1.218246607,1469.6,82.5,24.27272727,11.0,75.0,25.2,10.0,141.5080556,144.5975,136.7822222,157.9625,145.2125694,47.47466720496965,48.314518130181284,49.647505155162236,94.82928041203446,81.2751051657458,55.43154633671284,74.2915720225835,82.2431286491776,56.020308433038224,40.98297061588532,100.0712236,520.0,45.03280692,335.0,92.54,2.703506725,1.398102533,1.3030767550259117,1138.949444,4002.320167,0.0,2339.805047,1248.921292,187.8027419,97623.85378,3.366773433,17.50018428373017,1.102616144,24.55520637096774,2.617275928,97.009437127
2025-11-05 01:00:00,0.485637226,5.797607299,0.190249635,43.78244891,1.251642336,13.7,7.65,1.02,0.49,86.945,12.035,5.967,70.24,8.92,19.04,1.8,7.857691597,5.243333333,78.31,70.29,36.5,0.048,5.23,1.97,8.96,2.48,0.032,0.16,55.32,10.43,0.06,1.994263862,0.14,91.726,0.1,96.79,0.71,0.54,0.98,0.0,0.0,0.716,58.87051366,4.136821119,3.596422952,0.084311285,0.017172783,0.089560919,0.449292823,4.788938968,5.786123131,0.090134315,0.123708272,0.041241121,35.588,4.03,2.22,63.7,0.11,0.147,0.038,6.526,0.03,3.0,0.64,0.03,1.15,0.044,6.0,0.240109282,4.450275862,0.01,94.82313793,0.093241379,0.098944828,0.045434483,0.422413793,0.056551724,1.052467675,18.86855172,36.24958621,0.383655172,0.43662069,7.447724138,0.146482759,0.17,0.316896552,34.44413793,1.279724138,1.268730229,1476.055172,82.5,24.27272727,11.0,75.0,25.2,10.0,150.1791667,134.4961111,130.0583333,153.3363889,142.0175,50.041584819201574,46.01684767947694,52.404402845067665,95.51033115532731,77.49307294595309,73.90923868849923,73.85967748385013,90.87284005898402,63.95213492682075,50.0873288593351,106.2449439,524.8888889,43.87007264,335.0,73.95826389,2.671505208,1.398016331,1.3459731089144107,1154.822222,3983.172075,0.0,2312.882117,1349.117,201.6048008,102726.6065,3.183086428,17.50018428373017,1.083539016,24.55520637096774,2.822458508,97.82745506675
2025-11-05 02:00:00,0.488394006,5.830518131,0.191329611,44.03098537,1.258747438,14.147,7.65,1.02,0.49,86.945,12.035,5.764,70.24,8.92,19.04,1.8,10.8507874,5.243333333,78.31,70.29,36.5,0.048,5.23,1.97,8.96,2.48,0.032,0.16,55.32,10.43,0.06,1.994263862,0.14,94.701,0.1,96.79,0.71,0.54,0.98,0.0,0.0,0.911,58.76726617,4.155653165,3.717918758,0.086129479,0.017259708,0.088419826,0.451370319,4.837904045,5.866373839,0.089980093,0.123233801,0.04615755,34.662,4.03,2.22,63.7,0.11,0.147,0.038,6.846,0.03,3.0,0.64,0.03,1.15,0.044,6.0,0.255606583,4.431235955,0.010061798,94.76613202,0.099752809,0.102382022,0.038370787,0.48752809,0.064536517,1.046913621,18.7658427,36.25589888,0.360617978,0.434438202,7.368146067,0.15752809,0.168764045,0.303089888,34.63123596,1.294438202,1.259673778,1473.11236,82.5,24.27272727,11.0,75.0,25.2,10.0,162.0097222,161.7388889,151.5469444,174.7047222,162.5000694,45.814746944834184,52.82745606926423,55.52240072170599,93.25368076229867,74.88077608220453,53.122281835695034,70.9236198045644,61.46954018590941,49.187294388331566,41.96741544282524,116.6950879,532.7916667,44.56147175,335.0,92.98409722,2.735038017,1.398077772,1.3641701967451254,1145.106944,3968.047339,0.0,2297.548564,1279.053481,196.0964842,102291.3079,3.184205222,17.50018428373017,1.142082931,24.55520637096774,2.850734608,99.21209914675
2025-11-05 03:00:00,0.483565695,5.77287706,0.189438107,43.59569075,1.246303338,16.569,7.65,1.02,0.49,86.945,12.035,6.764,70.24,8.92,19.04,1.8,10.74235273,5.243333333,78.31,70.29,36.5,0.048,5.23,1.97,8.96,2.48,0.032,0.16,55.32,10.43,0.06,1.994263862,0.14,110.362,0.1,96.79,0.71,0.54,0.98,0.0,0.0,1.047,59.01449511,4.075396927,3.690697729,0.084954661,0.016903734,0.086821791,0.435337358,4.71577077,5.741540592,0.087476147,0.122041338,0.045150484,42.237,4.03,2.22,63.7,0.11,0.147,0.038,7.984,0.03,3.0,0.64,0.03,1.15,0.044,7.0,0.314089256,4.437977528,0.010398876,94.77776124,0.098404494,0.099011236,0.040393258,0.474044944,0.062008427,1.04291583,18.96134831,36.1244382,0.363988764,0.404101124,7.358033708,0.144044944,0.162022472,0.31994382,34.63797753,1.264101124,1.255342737,1479.179775,82.5,24.27272727,11.0,75.0,25.2,10.0,178.6472222,158.6605556,151.5797222,188.5341667,169.3554167,41.83549222604387,47.81575664972007,48.08708618619994,95.02694480398958,76.76573464328214,55.613731747597285,73.23135282427435,69.32941210184413,52.22746973714979,41.82418600242163,121.6488001,528.8472222,44.20066733,333.8472222,88.30627778,2.733241636,1.398036181,1.3495278406731728,1152.791389,3989.515436,0.0,2304.290336,1244.714625,191.7718233,99394.91094,3.294092939,17.50018428373017,1.139887901,24.55520637096774,2.878777642,99.58027156325
2025-11-05 04:00:00,0.478402749,5.71124106,0.18741551,43.13022718,1.232996775,14.262,7.65,1.02,0.49,86.945,12.035,5.71,70.24,8.92,19.04,1.8,10.88164203,5.243333333,78.31,70.29,36.5,0.048,5.23,1.97,8.96,2.48,0.032,0.16,55.32,10.43,0.06,1.994263862,0.14,94.562,0.1,96.79,0.71,0.54,0.98,0.0,0.0,0.89,57.98626981,4.4414177,3.562159993,0.086926484,0.018519754,0.097437914,0.512156158,5.228201492,6.198998187,0.100524094,0.129135527,0.039469663,33.639,4.03,2.22,63.7,0.11,0.147,0.038,6.806,0.03,3.0,0.64,0.03,1.15,0.044,6.0,0.271524597,4.444719101,0.010735955,94.78939045,0.09705618,0.095640449,0.04241573,0.460561798,0.059480337,1.038918039,19.15685393,35.99297753,0.367359551,0.373764045,7.347921348,0.130561798,0.155280899,0.336797753,34.6447191,1.233764045,1.251011696,1485.247191,82.5,24.27272727,11.0,75.0,25.2,10.0,165.575,148.7522222,140.4025,169.8955556,156.1563194,44.81285695882286,48.74008849161521,50.44999012933181,94.95487729223456,77.26638509762432,59.383618533086434,74.2788304073988,77.30410896028457,55.42700086782591,44.01133039747823,124.7465554,525.0,44.06096739,330.0,87.23,2.747021997,1.398099469,1.3653487534518927,1139.026944,3985.138767,0.0,2290.955333,1255.680133,192.8066642,101380.0296,3.224089311,17.50018428373017,1.146574341,24.55520637096774,2.852744003,99.0289185905
2025-11-05 05:00:00,0.479795517,5.727868129,0.18796113,43.2557917,1.236586384,16.774,7.65,1.02,0.49,86.945,12.035,6.354,70.24,8.92,19.04,1.8,10.65770951,5.243333333,78.31,70.29,36.5,0.048,5.23,1.97,8.96,2.48,0.032,0.16,55.32,10.43,0.06,1.994263862,0.14,110.898,0.1,96.79,0.71,0.54,0.98,0.0,0.0,1.093,58.90991305,4.111263586,3.687836688,0.085278329,0.017062376,0.087733863,0.442722427,4.76770154,5.790676685,0.088691995,0.122672715,0.044989604,42.324,4.03,2.22,63.7,0.11,0.147,0.038,8.033,0.03,3.0,0.64,0.03,1.15,0.044,6.0,-0.200160305,4.447346939,0.011,94.78833878,0.096397959,0.093132653,0.044132653,0.460612245,0.059038776,1.036178171,19.29408163,35.89530612,0.376632653,0.360612245,7.326734694,0.125306122,0.153979592,0.346020408,34.64204082,1.221938776,1.247676025,1488.408163,82.5,24.27272727,11.0,75.0,25.2,10.0,170.3211111,168.9655556,158.0605556,183.3477778,170.17375,43.94122707479855,52.59002470384473,54.989935005697745,92.30667624061684,70.65237499399069,53.46014070934655,68.30283060527876,56.05254060025038,48.5693312034938,41.254183958280365,121.8105344,525.0,44.67576414,330.0,87.49415278,2.775065039,1.398072336,1.3601674269242288,1124.285833,3708.398275,0.0,2271.049467,1228.115211,188.8868058,101069.4635,3.015496281,17.50018428373017,1.167128756,24.55520637096774,2.819757914,98.639895808
2025-11-05 06:00:00,0.483808688,5.775777949,0.189533301,43.61759773,1.246929609,14.249,7.65,1.02,0.49,86.945,12.035,5.899,70.24,8.92,19.04,1.8,11.19428121,5.243333333,78.31,70.29,36.5,0.048,5.23,1.97,8.96,2.48,0.032,0.16,55.32,10.43,0.06,1.994263862,0.14,86.747,0.1,96.79,0.71,0.54,0.98,0.0,0.0,0.645,58.9691884,4.09054814,3.692359339,0.085129851,0.016970834,0.087169276,0.43841504,4.738214314,5.76356788,0.087971264,0.122289244,0.045199221,37.235,4.03,2.22,63.7,0.11,0.147,0.038,6.986,0.03,3.0,0.64,0.03,1.15,0.044,6.0,0.307814225,4.435102041,0.011,94.74144082,0.098234694,0.093744898,0.044744898,0.509591837,0.066140816,1.037986182,19.22061224,35.91979592,0.407244898,0.409591837,7.265510204,0.149795918,0.172346939,0.327653061,34.60530612,1.277040816,1.247938997,1481.061224,82.5,24.27272727,11.0,75.0,25.2,10.0,177.6491667,157.6916667,147.7358333,180.6504167,165.9317708,42.48323999749999,48.308250371116685,50.08077996037923,94.17053346806,72.91328507976124,58.71451783132217,71.8877105033549,70.19338216902713,53.69041683975442,43.23891607582267,134.5151558,525.3,44.46198533,330.0,83.21947917,2.770736821,1.398104912,1.3681209763251934,1131.51,3824.498829,0.0,2266.611383,1226.156733,189.4454267,100588.9371,3.117728238,17.50018428373017,1.161775311,24.55520637096774,2.938199342,100.3232581435
2025-11-05 07:00:00,0.482726885,5.76286323,0.189109501,43.52006817,1.244141457,14.082,7.65,1.02,0.49,86.945,12.035,5.909,70.24,8.92,19.04,1.8,10.66938966,5.243333333,78.31,70.29,36.5,0.048,5.23,1.97,8.96,2.48,0.032,0.16,55.32,10.43,0.06,1.994263862,0.14,94.095,0.1,96.79,0.71,0.54,0.98,0.0,0.0,1.091,59.31820909,3.978478616,3.64470102,0.083360063,0.016473468,0.085064845,0.416167855,4.565965993,5.584980447,0.084536927,0.120687308,0.043400728,40.404,4.03,2.22,63.7,0.11,0.147,0.038,6.946,0.03,3.0,0.64,0.03,1.15,0.044,7.0,0.498952206,4.438606557,0.011286885,94.75012951,0.100434426,0.094860656,0.042131148,0.49557377,0.066977049,1.041715699,19.12688525,35.97877049,0.42,0.432868852,7.288770492,0.162868852,0.18,0.32,34.53836066,1.308606557,1.252756194,1477.713115,82.5,24.27272727,11.0,75.0,25.2,10.0,192.68125,167.05875,148.5120833,186.3883333,173.6601042,40.042478664639674,45.59396198179985,43.274246039892816,95.01231632580897,76.56079469873202,51.30042206241953,75.99257442176534,68.22299151363774,50.426191744413885,38.47806177514572,119.8956854,525.4791667,45.41225492,330.0,88.9889375,2.710250212,1.397984575,1.3189655767557271,1140.383333,4002.261583,0.0,2291.691854,1210.500629,182.9972483,95156.50183,3.454227308,17.50018428373017,1.106152277,24.55520637096774,2.831018529,98.3861783155
2025-11-05 08:00:00,0.485345835,5.67062226,0.198100341,43.36911715,1.683852898,16.424,8.05,1.005,0.51,87.015,11.98,6.922,70.83,8.71,18.97,1.49,9.666257627,5.243333333,78.31,70.29,36.5,0.049,5.35,2.14,9.0,2.67,0.034,0.17,54.85,10.5,0.066,1.962616822,0.13,112.902,0.2,96.02,0.55,0.83,1.12,0.0,0.0,1.269,58.27097694,4.742108745,4.163817479,0.077114841,0.012243586,0.07047898,0.446279125,4.76472749,6.516441931,0.115622195,0.140283795,0.041326571,38.549,3.98,2.21,63.85,0.11,0.143,0.042,8.112,0.029,3.0,0.54,0.03,1.22,0.049704,6.0,0.126218552,4.453360656,0.011778689,94.79852295,0.102893443,0.096336066,0.037213115,0.436557377,0.063337705,1.04681772,19.01868852,36.06237705,0.42,0.437786885,7.372377049,0.167786885,0.18,0.32,34.44983607,1.323360656,1.26082641,1477.221311,82.5,24.27272727,11.0,75.0,25.2,10.0,174.3911111,175.1322222,159.9355556,180.2052778,172.4160417,48.04952316783016,48.42323536474123,53.39537342003332,91.59352990856783,69.45629128213994,60.313507287475716,67.62337613521657,55.8875545209404,50.335103686579856,42.404421134957914,123.9131412,514.625,44.63326381,330.0,78.00833333,2.702051947,1.398089786,1.2866627794594294,1132.059722,3999.372092,0.0,2321.652686,1247.127733,186.3688664,97275.95944,3.376751597,17.50018428373017,1.101212785,24.55520637096774,2.725919461,98.918491209
2025-11-05 09:00:00,0.48353877,5.649509101,0.197362763,43.20764297,1.677583489,13.954,8.05,1.005,0.51,87.015,11.98,5.821,70.83,8.71,18.97,1.49,10.27049399,5.243333333,78.31,70.29,36.5,0.049,5.35,2.14,9.0,2.67,0.034,0.17,54.85,10.5,0.066,1.962616822,0.13,96.937,0.2,96.02,0.55,0.83,1.12,0.0,0.0,1.079,58.72080446,4.559580737,4.277350392,0.078663842,0.012569522,0.067281875,0.415504223,4.58218133,6.250009692,0.108871535,0.135287862,0.048698042,36.111,3.98,2.21,63.85,0.11,0.143,0.042,7.01,0.029,3.0,0.54,0.03,1.22,0.049704,7.0,0.166513631,4.46,0.012,94.81924867,0.103123894,0.098168142,0.037336283,0.41,0.060123009,1.052539386,18.98752212,36.19929204,0.399557522,0.44,7.33699115,0.17,0.18,0.317079646,34.39247788,1.324159292,1.265868172,1475.831858,82.5,24.27272727,11.0,75.0,25.2,10.0,147.5769444,138.825,126.5622222,149.3316667,140.5739583,49.884669714790135,49.940096881651044,49.05939466603729,95.22011083637788,85.47853197146298,58.11146103206795,78.97948993397054,89.52321995835587,58.152915248397846,43.074700305153144,109.9183303,518.5416667,44.95318861,330.0,93.4375,2.711580431,1.398269506,1.327509349636316,1156.2625,4002.091186,0.0,2325.507814,1261.014742,192.5029231,99157.54433,3.315807744,17.50018428373017,1.102136323,24.55520637096774,2.719722525,97.06417876475
2025-11-05 10:00:00,0.486305567,5.681835454,0.198492068,43.45487605,1.68718258,16.579,8.05,1.005,0.51,87.015,11.98,6.702,70.83,8.71,18.97,1.49,10.90261395,5.243333333,78.31,70.29,36.5,0.049,5.35,2.14,9.0,2.67,0.034,0.17,54.85,10.5,0.066,1.962616822,0.13,113.097,0.2,96.02,0.55,0.83,1.12,0.0,0.0,1.251,58.94441979,4.443415023,4.206837684,0.077470911,0.011931713,0.066145115,0.400404398,4.471106294,6.167517409,0.104158767,0.133575183,0.046405521,44.518,3.98,2.21,63.85,0.11,0.143,0.042,8.159,0.029,3.0,0.54,0.03,1.22,0.049704,6.0,-0.360700349,4.46,0.012,94.81733717,0.101530973,0.100292035,0.041584071,0.41,0.057255752,1.058768034,19.01938053,36.37982301,0.362389381,0.44,7.204247788,0.17,0.18,0.311769912,34.36061947,1.313539823,1.268432108,1473.707965,82.5,24.27272727,11.0,75.0,25.2,10.0,137.0288889,125.255,113.9936111,135.1727778,127.8625694,47.69200125225814,47.79200635813214,45.709063677315754,95.8142603392444,83.8963899908498,61.15486480546812,80.49747741480319,100.0450156644174,62.33064566473831,43.661914956095686,120.1334809,527.0972222,45.25730825,330.0,90.75416667,2.691530756,1.398164625,1.3396762759669263,1143.770556,4002.279892,0.0,2291.750994,1275.283753,191.3745867,98832.57086,3.324719997,17.50018428373017,1.077024535,24.55520637096774,2.810040514,98.41768621925
2025-11-05 11:00:00,0.480677559,5.616079638,0.196194922,42.95197327,1.667656836,14.139,8.05,1.005,0.51,87.015,11.98,5.682,70.83,8.71,18.97,1.49,11.48046426,5.243333333,78.31,70.29,36.5,0.049,5.35,2.14,9.0,2.67,0.034,0.17,54.85,10.5,0.066,1.962616822,0.13,96.825,0.2,96.02,0.55,0.83,1.12,0.0,0.0,1.004,58.33693415,4.722640118,4.216884884,0.077905109,0.012520837,0.069880362,0.441709639,4.743793179,6.463044342,0.11502164,0.139330103,0.044116395,36.737,3.98,2.21,63.85,0.11,0.143,0.042,6.947,0.029,3.0,0.54,0.03,1.22,0.049704,6.0,-0.464578184,4.451397849,0.012,94.78564624,0.101860215,0.102290323,0.042569892,0.444408602,0.059826882,1.049885499,19.07731183,36.25505376,0.354301075,0.435698925,7.125591398,0.161397849,0.18,0.31,34.53494624,1.301397849,1.256230266,1477.731183,82.5,24.27272727,11.0,75.0,25.2,10.0,134.7030303,142.3824242,126.5039394,135.5915152,134.7952273,48.05629336076518,50.443925716007726,50.50840089421207,92.87523836658589,75.2159353844973,57.54015506422246,74.74357608341924,80.2955444725568,56.16886024356907,41.49374912313263,127.9873385,532.6969697,45.61638515,329.7878788,89.7,2.721674106,1.398088485,1.3264680722695144,1145.446364,4006.414376,0.0,2273.789833,1243.275103,189.3380524,98497.54791,3.341542273,17.50018428373017,1.100684696,24.55520637096774,2.917490903,99.40529205125
2025-11-05 12:00:00,0.48368503,5.651217958,0.197422461,43.22071236,1.678090922,14.122,8.05,1.005,0.51,87.015,11.98,5.491,70.83,8.71,18.97,1.49,10.6770807,5.243333333,78.31,70.29,36.5,0.049,5.35,2.14,9.0,2.67,0.034,0.17,54.85,10.5,0.066,1.962616822,0.13,98.408,0.2,96.02,0.55,0.83,1.12,0.0,0.0,1.146,59.36644687,4.24617405,4.183581491,0.076917599,0.011419896,0.06360822,0.371734671,4.279061315,5.968616172,0.096438238,0.129676007,0.047232066,32.439,3.98,2.21,63.85,0.11,0.143,0.042,6.931,0.029,3.0,0.54,0.03,1.22,0.049704,6.0,-0.4527869,4.44,0.011952055,94.74668151,0.102376712,0.104,0.042335616,0.488561644,0.064092466,1.035905993,19.12657534,36.02630137,0.358561644,0.428561644,7.084794521,0.149520548,0.179520548,0.310958904,34.77760274,1.288561644,1.239623363,1483.664384,82.5,24.27272727,11.0,75.0,25.2,10.0,126.525,138.95,125.525,128.475,129.86875,51.8743086311687,51.43141080232948,50.91193085501342,92.8381672282485,79.20101436910204,59.40986298151205,75.87644372855547,85.43444577462321,58.20408497524227,41.57915448653135,119.031,525.0,45.6456225,325.0,89.7,2.75716125,1.39664725,1.2985414329688554,1149.4,4017.08725,0.0,2302.78225,1192.7595,185.776225,97612.4525,3.38842325,17.50018428373017,1.13982925,24.55520637096774,2.7314815,97.0216075
2025-11-05 14:00:00,0.491713409,5.745018911,0.200699351,43.93810533,1.70594448,14.013,8.05,1.005,0.51,87.015,11.98,5.666,70.83,8.71,18.97,1.49,12.40481213,5.243333333,78.31,70.29,36.5,0.049,5.35,2.14,9.0,2.67,0.034,0.17,54.85,10.5,0.066,1.962616822,0.13,96.865,0.2,96.02,0.55,0.83,1.12,0.0,0.0,0.977,58.22406071,4.783399546,4.263075879,0.078671139,0.012909556,0.070416378,0.449314923,4.801557255,6.500513169,0.117513769,0.14013025,0.045770901,38.311,3.98,2.21,63.85,0.11,0.143,0.042,6.946,0.029,3.0,0.54,0.03,1.22,0.049704,7.0,0.304935914,4.44,0.011130137,94.78407877,0.091691781,0.104,0.048089041,0.46390411,0.057106164,1.045177554,18.89643836,36.30575342,0.33390411,0.40390411,7.166986301,0.14130137,0.17130137,0.32739726,34.73650685,1.26390411,1.251502395,1477.910959,82.5,24.27272727,11.0,75.0,25.2,10.0,164.3808874,172.8829352,152.1737201,161.6075085,162.7612628,46.93184016638156,51.98174948226824,57.36495788575941,90.24662767473367,63.836218846843565,56.27888462837382,66.77596554396146,52.37768448673842,47.98876467485289,41.61094046458361,150.0466457,530.0,45.09897369,325.0,82.6730386,2.742941915,1.398268799,1.3446174053256836,1150.301365,3958.714222,0.0,2249.509939,1249.751577,193.2071478,100770.0687,3.230997379,17.50018428373017,1.117563658,24.55520637096774,2.982437444,101.13118055525
2025-11-05 15:00:00,0.490176399,5.727060984,0.200071999,43.80076247,1.700611995,13.889,8.05,1.005,0.51,87.015,11.98,5.861,70.83,8.71,18.97,1.49,12.38879605,5.243333333,78.31,70.29,36.5,0.049,5.35,2.14,9.0,2.67,0.034,0.17,54.85,10.5,0.066,1.962616822,0.13,96.503,0.2,96.02,0.55,0.83,1.12,0.0,0.0,0.992,58.13839705,4.82408226,4.271023878,0.078833354,0.013033779,0.070919815,0.455129291,4.841055632,6.539616452,0.119115389,0.140902113,0.045754569,39.995,3.98,2.21,63.85,0.11,0.143,0.042,6.94,0.029,3.0,0.54,0.03,1.22,0.049704,6.0,0.257945346,4.42032,0.011,94.733256,0.09656,0.105968,0.04408,0.5256,0.063216,1.055273444,18.91576,36.48776,0.33,0.3836,7.20952,0.13672,0.16344,0.32672,34.57912,1.21408,1.26378273,1483.888,82.5,24.27272727,11.0,75.0,25.2,10.0,168.0394444,145.855,136.2069444,162.005,153.0265972,42.743477829732285,49.17170933422213,49.43042090759148,95.16269307177936,75.68464778590743,57.702268548642195,75.72924435622133,79.95554837555642,55.51870628308137,42.87833071198557,139.7561012,531.5833333,45.32863572,325.0,88.64583333,2.7912004,1.397920475,1.3936055833602718,1141.225278,4001.211544,0.0,2248.756381,1225.002692,192.2551397,102116.6413,3.219710561,17.50018428373017,1.170411285,24.55520637096774,2.946976283,99.767683409
2025-11-05 16:00:00,0.475241555,5.837967308,0.210106793,43.71221794,1.400711951,13.765,8.05,1.005,0.51,87.015,11.98,5.86,70.26,8.88,19.07,1.79,12.18669357,5.243333333,78.31,70.29,36.5,0.045,5.13,2.02,8.84,2.53,0.029,0.16,55.27,10.47,0.062,2.040935673,0.12,96.771,0.2,96.02,0.55,0.83,1.12,0.0,0.0,0.982,58.28735807,4.755433342,4.267659687,0.078712961,0.012883647,0.070007109,0.445002279,4.774046117,6.467504903,0.116442089,0.139496422,0.046273628,37.73,3.98,2.21,63.85,0.11,0.143,0.042,6.941,0.029,3.0,0.54,0.03,1.22,0.049704,6.0,0.346900792,4.39152,0.011,94.650216,0.10616,0.108848,0.03688,0.6216,0.073776,1.067899628,18.99736,36.68936,0.33,0.3596,7.25272,0.13192,0.15384,0.32192,34.35832,1.14688,1.279001494,1493.968,82.5,24.27272727,11.0,75.0,25.2,10.0,165.6651811,140.6768802,133.1431755,153.4768802,148.2405292,41.36951115731327,48.63819121022698,44.76516890400919,95.88576075949948,77.99961205620798,56.246317796443236,78.76663809022392,87.31003045889292,57.453118135419885,40.01819489538674,135.8605749,534.8328691,45.48648571,325.0,89.7,2.742547713,1.398064708,1.3747907190146162,1128.486908,4004.406886,0.0,2237.477111,1228.310875,186.6022418,98858.08437,3.332893696,17.50018428373017,1.127535569,24.55520637096774,2.906978604,99.25152617425
2025-11-05 17:00:00,0.475866599,5.845645479,0.210383128,43.76970882,1.402554185,13.703,8.05,1.005,0.51,87.015,11.98,5.757,70.26,8.88,19.07,1.79,12.05114601,5.243333333,78.31,70.29,36.5,0.045,5.13,2.02,8.84,2.53,0.029,0.16,55.27,10.47,0.062,2.040935673,0.12,96.505,0.2,96.02,0.55,0.83,1.12,0.0,0.0,0.969,58.24562529,4.777978417,4.285139536,0.079002395,0.013029899,0.070203858,0.447813558,4.795467585,6.481200248,0.117367798,0.139789822,0.046904195,37.159,3.98,2.21,63.85,0.11,0.143,0.042,7.229,0.029,3.0,0.54,0.03,1.22,0.049704,6.0,0.305886158,4.3872,0.01064,94.6782,0.0992,0.10784,0.034,0.6096,0.07332,1.061713794,18.9688,36.6512,0.3048,0.3608,7.198,0.1228,0.1536,0.3344,34.5256,1.12,1.270244266,1492.6,82.5,24.27272727,11.0,75.0,25.2,10.0,171.9363889,168.3733333,153.7741667,169.9755556,166.0148611,44.204458250329054,50.267782938555115,52.688694503010794,92.01763265642222,67.78074987788904,55.743134272033075,69.45149532136176,58.81953965554118,49.633685525804125,40.5305755157447,143.6826883,530.0,45.21738939,325.0,83.87333333,2.746270528,1.398088686,1.3423086292289221,1148.285278,4000.441086,0.0,2259.357464,1228.858933,189.8336767,99233.43278,3.313993806,17.50018428373017,1.123416494,24.55520637096774,2.983643578,100.28795619975
2025-11-05 18:00:00,0.475210137,5.837581369,0.210092903,43.70932819,1.400619352,15.823,8.05,1.005,0.51,87.015,11.98,6.974,70.26,8.88,19.07,1.79,11.26711991,5.243333333,78.31,70.29,36.5,0.045,5.13,2.02,8.84,2.53,0.029,0.16,55.27,10.47,0.062,2.040935673,0.12,112.287,0.2,96.02,0.55,0.83,1.12,0.0,0.0,1.337,58.27129971,4.763410201,4.270899713,0.07877043,0.01291796,0.070095243,0.44608949,4.781730659,6.474146476,0.116761032,0.139630487,0.046352688,43.625,3.98,2.21,63.85,0.11,0.143,0.042,9.253,0.029,3.0,0.54,0.03,1.22,0.049704,6.0,0.198838597,4.3992,0.01004,94.7802,0.0812,0.10424,0.034,0.5256,0.06552,1.042986615,18.8668,36.4532,0.2628,0.3788,7.078,0.1108,0.1596,0.3584,34.9516,1.12,1.245503045,1483.6,82.5,24.27272727,11.0,75.0,25.2,10.0,178.7423729,151.9711864,136.7033898,177.8728814,161.3224576,40.695625194957245,42.33399078223127,45.59326794818854,94.79637637656603,70.59637272870515,63.6681043873286,72.70263625916962,76.2152056425316,56.65099484824037,45.33975828935883,145.9285668,524.7627119,45.02978119,325.0,77.20983051,2.73100082,1.397866831,1.3503696787428032,1133.175932,4006.515247,0.0,2272.278644,1244.485386,189.09354,99501.19769,3.310138583,17.50018428373017,1.110692223,24.55520637096774,2.939118434,100.585535101
2025-11-06 13:00:00,0.442350834,5.253486191,0.186973033,39.90734171,1.09447629,15.352,8.4,1.025,0.49,87.06,11.915,6.242,70.55,8.98,19.02,1.45,15.15618672,5.086666667,78.62222222,70.29,36.5,0.043,5.24,2.01,9.03,2.57,0.028,0.16,55.21,10.36,0.064,1.977099237,0.11,99.761,0.2,95.75,1.01,0.6,1.08,0.0,0.0,0.959,58.25519593,5.159275543,4.076954059,0.053080761,0.013177762,0.079885147,0.459595078,4.776176333,5.774610228,0.063177165,0.089396632,0.016134783,38.484,3.89,2.15,64.02,0.13,0.136,0.053,2.452,0.028,2.8,0.48,0.02,1.19,0.05,6.0,0.269999229,4.424731183,0.01,94.72811183,0.091032258,0.097306452,0.047430108,0.53844086,0.062947312,1.027200213,19.00048387,36.03951613,0.255053763,0.352311828,7.173333333,0.212096774,0.162419355,0.122419355,35.09478495,1.207043011,1.231826311,1481.811828,83.0,24.09090909,11.0,75.0,25.2,10.0,170.4102439,151.1687805,142.8258537,165.537561,157.4856098,34.56793465041429,49.19481487794775,50.82490554923906,93.08897169439075,65.47815753824324,52.480463081982776,72.8366117651642,71.16475364098034,52.5136835119915,40.76738971529916,170.0744737,546.595122,44.24153722,315.0,89.115,2.747226341,1.348163332,1.4557597803078361,1134.355122,3997.463941,0.0,2160.466888,1242.643029,197.2418298,104118.0676,3.157830493,17.50018428373017,1.1487776,24.55520637096774,3.299415644,101.28486776525
