Repository: saikumar-voptimai/evonith_bf_webapp

# Evonith BF2 — Blast Furnace Intelligence Platform

Monitoring, modelling and optimisation of **Blast Furnace 2 (BF2)** at Evonith Steel: live telemetry from InfluxDB,
manual plant reports from Neon PostgreSQL, a two-zone energy model of the furnace, blend and fuel optimisers, a
conversational assistant (FurnaceMind) and a live digital twin evaluated every hour.

The platform has three deployable parts that share one Python service layer, plus the shared data library:

| Part | Path | What it is |
|---|---|---|
| **Streamlit app** (legacy) | `src/app.py`, `src/custom_pages/` | The original 11-page dashboard; still the home of the model pages. Served under `/legacy` in production |

File: src/assets/data/V10_df_filtered.csv (part 24 of 166)
datetime,Hot Blast PressureBar,Hot Blast Temp.oC,Hot Blast VolumeNm3/Hr.,O2 Enrichment %,OxygenFlowNm3/Hr.,PermeabilityKgs/Hr.,RAFToC,SteamKgs/Hr.,TopPressureBar,TuyereVelocitym/s,Differential PressureTotalBar,Charges/Hrs.,StockRodLevel,COKE_ASH%,COKE_FC%,COKE_IM%,COKE_MOIST%,COKE_MT,COKE_VM%,NUTCOKE_ASH%,NUTCOKE_FC%,NUTCOKE_IM%,NUTCOKE_MOIST%,NUTCOKE_MT,NUTCOKE_VM%,PCI_2_%Ash,PCI_2_%FC,PCI_2_%IM,PCI_2_MT,PCI_2_%VM,Sinter_SP_MT,Sinter_SP_02_Al2O3%,Sinter_SP_02_Basicity,Sinter_SP_02_CaO%,Sinter_SP_02_Cold_Strength_AI,Sinter_SP_02_Cold_strength_TI,Sinter_SP_02_Fe(T)%,Sinter_SP_02_FeO%,Sinter_SP_02_Hot_strength_RDI,Sinter_SP_02_Hot_strength_RI,Sinter_SP_02_K2O%,Sinter_SP_02_MgO%,Sinter_SP_02_MnO%,Sinter_SP_02_Na2O%,Sinter_SP_02_P%,Sinter_SP_02_SiO2%,Sinter_SP_02_TiO2%,ORE_%Al2O3,ORE_%CaO,ORE_%Fe(T),ORE_%K2O,ORE_%LOI,ORE_%MgO,ORE_%MnO,ORE_MT,ORE_%Na2O,ORE_%P,ORE_%SiO2,ORE_%TiO2,ORE_%TM,Geomin Type,FLUX_Al2O3%,FLUX_CaO%,FLUX_Fe2O3%,FLUX_LOI%,FLUX_MgO%,FLUX_MT,FLUX_SiO2%,FLUX_TM%,COKE_DISCHARGE_TIME,WEIGHTED_COKE_ANGLE,TOTAL_COKE_PORTIONS,NON_COKE_DISCHARGE_TIME,WEIGHTED_NON_COKE_ANGLE,TOTAL_NON_COKE_PORTIONS,UnitCost Lakhs/Thm,ActualKg/Thm.,FurnaceTopGasAnalysisCO2ETACO,Act. Fuel RateKg/Thm.,Coke Rate Kg/Thm,ProductionTonnesPerHr
2024-03-12 03:00:00,2.51,1128.0,97260.0,3.520934276,4252.0,1396.0,2313.0,0.0,1.34,210.0,1.17,7.0,1.3,12.42,86.21,0.39,3.1,244.6136667,0.98,12.58,85.93,0.45,7.7,28.69033333,1.04,9.83,70.22,0.89,83.45666667,19.06,758.0156667,2.1,2.025553901,10.705,5.11,81.04444444,55.4,9.66,26.03,68.62,0.059,1.89,0.07,0.046,0.053,5.285,0.16,2.868860369,0.149679671,26.78767186,0.010477577,3.77192772,0.049893224,0.184604928,350.2653333,0.01995729,0.096792854,3.996447227,0.291376427,2.843913757,1.0,0.45,0.0,1.04,1.24,0.0,10.51666667,96.12,0.1,82.0,26.9,10.0,60.0,27.875,8.0,120.71000000000001,128.0,42.10526316,543.0,415.0,81.09375
2024-03-12 04:00:00,2.49,1129.0,97197.0,3.524042449,4253.0,1431.0,2314.0,0.0,1.35,212.0,1.14,6.0,1.3,12.42,86.21,0.39,3.1,244.6136667,0.98,12.58,85.93,0.45,7.7,28.69033333,1.04,9.83,70.22,0.89,83.45666667,19.06,758.0156667,2.1,2.025553901,10.705,5.11,81.04444444,55.4,9.66,26.03,68.62,0.059,1.89,0.07,0.046,0.053,5.285,0.16,2.868860369,0.149679671,26.78767186,0.010477577,3.77192772,0.049893224,0.184604928,350.2653333,0.01995729,0.096792854,3.996447227,0.291376427,2.843913757,1.0,0.45,0.0,1.04,1.24,0.0,10.51666667,96.12,0.1,82.0,26.9,10.0,60.0,27.875,8.0,120.5775,127.0,41.57330155,542.0,415.0,81.1023622
2024-03-12 05:00:00,2.49,1129.0,97280.0,3.520211001,4252.0,1458.0,2313.0,0.0,1.37,212.0,1.12,7.0,1.3,12.42,86.21,0.39,3.1,244.6136667,0.98,12.58,85.93,0.45,7.7,28.69033333,1.04,9.83,70.22,0.89,83.45666667,19.06,758.0156667,2.1,2.025553901,10.705,5.11,81.04444444,55.4,9.66,26.03,68.62,0.059,1.89,0.07,0.046,0.053,5.285,0.16,2.868860369,0.149679671,26.78767186,0.010477577,3.77192772,0.049893224,0.184604928,350.2653333,0.01995729,0.096792854,3.996447227,0.291376427,2.843913757,1.0,0.45,0.0,1.04,1.24,0.0,10.51666667,96.12,0.1,82.0,26.9,10.0,60.0,27.875,8.0,120.71000000000001,128.0,41.64683484,543.0,415.0,81.015625
2024-03-12 06:00:00,2.49,1133.0,98216.0,3.499800295,4268.0,1464.0,2312.0,0.0,1.37,213.0,1.12,6.0,1.3,12.42,86.21,0.39,3.1,244.6136667,0.98,12.58,85.93,0.45,7.7,28.69033333,1.04,9.83,70.22,0.89,83.45666667,19.06,758.0156667,2.1,2.025553901,10.705,5.11,81.04444444,55.4,9.66,26.03,68.62,0.059,1.89,0.07,0.046,0.053,5.285,0.16,2.868860369,0.149679671,26.78767186,0.010477577,3.77192772,0.049893224,0.184604928,350.2653333,0.01995729,0.096792854,3.996447227,0.291376427,2.843913757,1.0,0.45,0.0,1.04,1.24,0.0,10.51666667,96.12,0.1,82.0,26.9,10.0,60.0,27.875,8.0,121.1075,131.0,41.77903951,546.0,415.0,81.06870229
2024-03-12 07:00:00,2.51,1129.0,97949.0,3.512618774,4272.0,1431.0,2309.0,0.0,1.36,211.0,1.15,7.0,1.3,12.42,86.21,0.39,3.1,244.6136667,0.98,12.58,85.93,0.45,7.7,28.69033333,1.04,9.83,70.22,0.89,83.45666667,19.06,758.0156667,2.1,2.025553901,10.705,5.11,81.04444444,55.4,9.66,26.03,68.62,0.059,1.89,0.07,0.046,0.053,5.285,0.16,2.868860369,0.149679671,26.78767186,0.010477577,3.77192772,0.049893224,0.184604928,350.2653333,0.01995729,0.096792854,3.996447227,0.291376427,2.843913757,1.0,0.45,0.0,1.04,1.24,0.0,10.51666667,96.12,0.1,82.0,26.9,10.0,60.0,27.875,8.0,120.71000000000001,128.0,41.83238636,543.0,415.0,81.25
2024-03-12 08:00:00,2.5,1121.0,98180.0,3.518294723,4289.0,1450.0,2314.0,0.0,1.37,211.0,1.13,6.0,1.3,12.44,86.18,0.4,3.3,244.6136667,0.98,12.48,86.05,0.44,5.9,28.69033333,1.03,9.62,70.58,1.01,83.45666667,18.79,758.0156667,2.105,2.021108806,10.65,5.11,81.04444444,55.515,10.01,25.25,68.62,0.0575,1.78,0.07,0.047,0.0555,5.27,0.16,2.641046272,0.079280939,26.53433919,0.010405623,3.855035646,0.044595528,0.113966349,350.2653333,0.001486518,0.110002303,4.296035868,0.277483286,2.328877576,1.0,0.28,0.0,1.07,1.28,0.0,10.51666667,96.28,0.1,82.0,26.9,10.0,60.0,27.875,8.0,120.445,126.0,41.43463898,541.0,415.0,80.55555556
2024-03-12 09:00:00,2.47,1128.0,97751.0,3.526313632,4280.0,1477.0,2314.0,0.0,1.37,212.0,1.1,7.0,1.3,12.44,86.18,0.4,3.3,244.6136667,0.98,12.48,86.05,0.44,5.9,28.69033333,1.03,9.62,70.58,1.01,83.45666667,18.79,758.0156667,2.105,2.021108806,10.65,5.11,81.04444444,55.515,10.01,25.25,68.62,0.0575,1.78,0.07,0.047,0.0555,5.27,0.16,2.641046272,0.079280939,26.53433919,0.010405623,3.855035646,0.044595528,0.113966349,350.2653333,0.001486518,0.110002303,4.296035868,0.277483286,2.328877576,1.0,0.28,0.0,1.07,1.28,0.0,10.51666667,96.28,0.1,82.0,26.9,10.0,60.0,27.875,8.0,120.71000000000001,128.0,42.0753376,543.0,415.0,80.46875
2024-03-12 10:00:00,2.48,1130.0,97098.0,3.551666295,4282.0,1463.0,2306.0,0.0,1.38,211.0,1.1,6.0,1.3,12.44,86.18,0.4,3.3,244.6136667,0.98,12.48,86.05,0.44,5.9,28.69033333,1.03,9.62,70.58,1.01,83.45666667,18.79,758.0156667,2.105,2.021108806,10.65,5.11,81.04444444,55.515,10.01,25.25,68.62,0.0575,1.78,0.07,0.047,0.0555,5.27,0.16,2.641046272,0.079280939,26.53433919,0.010405623,3.855035646,0.044595528,0.113966349,350.2653333,0.001486518,0.110002303,4.296035868,0.277483286,2.328877576,1.0,0.28,0.0,1.07,1.28,0.0,10.51666667,96.28,0.1,82.0,26.9,10.0,60.0,27.875,8.0,121.1075,131.0,42.48997878,546.0,415.0,80.76335878
2024-03-12 11:00:00,2.5,1129.0,96281.0,3.580942998,4281.0,1432.0,2308.0,0.0,1.38,208.0,1.12,7.0,1.3,12.44,86.18,0.4,3.3,244.6136667,0.98,12.48,86.05,0.44,5.9,28.69033333,1.03,9.62,70.58,1.01,83.45666667,18.79,758.0156667,2.105,2.021108806,10.65,5.11,81.04444444,55.515,10.01,25.25,68.62,0.0575,1.78,0.07,0.047,0.0555,5.27,0.16,2.641046272,0.079280939,26.53433919,0.010405623,3.855035646,0.044595528,0.113966349,350.2653333,0.001486518,0.110002303,4.296035868,0.277483286,2.328877576,1.0,0.28,0.0,1.07,1.28,0.0,10.51666667,96.28,0.1,82.0,26.9,10.0,60.0,27.875,8.0,120.71000000000001,128.0,41.35519653,543.0,415.0,81.015625
2024-03-12 12:00:00,2.5,1128.0,95811.0,3.60521323,4289.0,1432.0,2317.0,0.0,1.38,207.0,1.12,6.0,1.3,12.44,86.18,0.4,3.3,244.6136667,0.98,12.48,86.05,0.44,5.9,28.69033333,1.03,9.62,70.58,1.01,83.45666667,18.79,758.0156667,2.105,2.021108806,10.65,5.11,81.04444444,55.515,10.01,25.25,68.62,0.0575,1.78,0.07,0.047,0.0555,5.27,0.16,2.641046272,0.079280939,26.53433919,0.010405623,3.855035646,0.044595528,0.113966349,350.2653333,0.001486518,0.110002303,4.296035868,0.277483286,2.328877576,1.0,0.28,0.0,1.07,1.28,0.0,10.51666667,96.28,0.1,82.0,26.9,10.0,60.0,27.875,8.0,120.71000000000001,128.0,41.85326346,543.0,415.0,80.46875
2024-03-12 13:00:00,2.5,1129.0,95254.0,3.623742478,4286.0,1463.0,2308.0,0.0,1.38,208.0,1.12,7.0,1.3,12.44,86.18,0.4,3.3,244.6136667,0.98,12.48,86.05,0.44,5.9,28.69033333,1.03,9.62,70.58,1.01,83.45666667,18.79,758.0156667,2.105,2.021108806,10.65,5.11,81.04444444,55.515,10.01,25.25,68.62,0.0575,1.78,0.07,0.047,0.0555,5.27,0.16,2.641046272,0.079280939,26.53433919,0.010405623,3.855035646,0.044595528,0.113966349,350.2653333,0.001486518,0.110002303,4.296035868,0.277483286,2.328877576,1.0,0.28,0.0,1.07,1.28,0.0,10.51666667,96.28,0.1,82.0,26.9,10.0,60.0,27.875,8.0,120.5775,127.0,42.63182674,542.0,415.0,82.5984252
2024-03-12 14:00:00,2.45,1129.0,95631.0,3.607786124,4284.0,1463.0,2307.0,0.0,1.38,209.0,1.07,6.0,1.3,12.44,86.18,0.4,3.3,244.6136667,0.98,12.48,86.05,0.44,5.9,28.69033333,1.03,9.62,70.58,1.01,83.45666667,18.79,758.0156667,2.105,2.021108806,10.65,5.11,81.04444444,55.515,10.01,25.25,68.62,0.0575,1.78,0.07,0.047,0.0555,5.27,0.16,2.641046272,0.079280939,26.53433919,0.010405623,3.855035646,0.044595528,0.113966349,350.2653333,0.001486518,0.110002303,4.296035868,0.277483286,2.328877576,1.0,0.28,0.0,1.07,1.28,0.0,10.51666667,96.28,0.1,82.0,26.9,10.0,60.0,27.875,8.0,120.975,130.0,42.04308548,545.0,415.0,80.0
2024-03-12 15:00:00,2.45,1127.0,95794.0,3.602492456,4285.0,1474.0,2307.0,0.0,1.38,209.0,1.07,6.0,1.3,12.44,86.18,0.4,3.3,244.6136667,0.98,12.48,86.05,0.44,5.9,28.69033333,1.03,9.62,70.58,1.01,83.45666667,18.79,758.0156667,2.105,2.021108806,10.65,5.11,81.04444444,55.515,10.01,25.25,68.62,0.0575,1.78,0.07,0.047,0.0555,5.27,0.16,2.641046272,0.079280939,26.53433919,0.010405623,3.855035646,0.044595528,0.113966349,350.2653333,0.001486518,0.110002303,4.296035868,0.277483286,2.328877576,1.0,0.28,0.0,1.07,1.28,0.0,10.51666667,96.28,0.1,82.0,26.9,10.0,60.0,27.875,8.0,120.71000000000001,128.0,42.5688509,543.0,415.0,81.09375
2024-03-12 23:00:00,2.47,1129.0,96526.0,3.573528892,4283.0,1477.0,2271.0,0.0,1.38,210.0,1.09,7.0,1.3,12.46,86.23,0.36,3.4,241.901,0.95,12.7,85.83,0.44,5.7,28.755666669999997,1.03,9.54,70.79,1.01,84.09333333,18.66,742.7946667,2.11,1.984848485,10.48,4.98,80.95555556,55.63,10.12,26.42,64.85,0.065,1.76,0.08,0.048,0.052,5.28,0.17,2.04871843,0.065167982,21.87607691,0.018328495,3.372443062,0.03665699,0.081459977,348.8273333,0.004072999,0.073721279,3.392808056,0.231753636,2.199419388,1.0,0.45,0.0,0.94,1.34,0.0,6.046666667,96.57,0.1,82.0,26.9,10.0,60.0,27.875,8.0,121.3725,133.0,41.92488263,548.0,415.0,87.66917293
2024-03-13 00:00:00,2.7,1158.0,104840.0,3.07814563,3999.0,1247.0,2320.0,159.0,1.3,237.0,1.4,7.0,1.3,11.26,87.36,0.4,3.9,309.2943333,0.98,11.42,87.1,0.45,7.2,19.114333336999998,1.03,11.09,69.93,1.14,76.98333333,17.84,906.8156667,2.395,1.886137598,11.015,4.78,81.04555556,54.34,9.62,26.36,65.6,0.12,2.235,0.25,0.0435,0.0725,5.84,0.18,4.85178859,0.058130079,60.2023581,0.024439024,3.899512013,0.054390238,0.076585357,335.4385498,0.00301626,0.102121946,4.189105421,0.428341452,2.120325198,2.0,1.32,0.0,0.98,1.35,0.0,27.35666667,95.48,0.1,82.0,26.9,10.0,60.0,27.875,8.0,126.355,114.0,42.45431987,559.0,445.0,90.61403509
2024-03-13 01:00:00,2.69,1150.0,104840.0,3.094026702,4000.0,1254.0,2318.0,570.0,1.3,237.0,1.39,8.0,1.3,11.26,87.36,0.4,3.9,309.2943333,0.98,11.42,87.1,0.45,7.2,19.114333336999998,1.03,11.09,69.93,1.14,76.98333333,17.84,906.8156667,2.395,1.886137598,11.015,4.78,81.04555556,54.34,9.62,26.36,65.6,0.12,2.235,0.25,0.0435,0.0725,5.84,0.18,4.85178859,0.058130079,60.2023581,0.024439024,3.899512013,0.054390238,0.076585357,335.4385498,0.00301626,0.102121946,4.189105421,0.428341452,2.120325198,2.0,1.32,0.0,0.98,1.35,0.0,27.35666667,95.48,0.1,82.0,26.9,10.0,60.0,27.875,8.0,125.4275,107.0,42.83792872,552.0,445.0,85.98130841
2024-03-13 02:00:00,2.67,1151.0,105207.0,3.06921282,3999.0,1284.0,2322.0,209.0,1.3,239.0,1.37,7.0,1.3,11.26,87.36,0.4,3.9,309.2943333,0.98,11.42,87.1,0.45,7.2,19.114333336999998,1.03,11.09,69.93,1.14,76.98333333,17.84,906.8156667,2.395,1.886137598,11.015,4.78,81.04555556,54.34,9.62,26.36,65.6,0.12,2.235,0.25,0.0435,0.0725,5.84,0.18,4.85178859,0.058130079,60.2023581,0.024439024,3.899512013,0.054390238,0.076585357,335.4385498,0.00301626,0.102121946,4.189105421,0.428341452,2.120325198,2.0,1.32,0.0,0.98,1.35,0.0,27.35666667,95.48,0.1,82.0,26.9,10.0,60.0,27.875,8.0,126.2225,113.0,42.57226081,558.0,445.0,90.08849558
2024-03-13 03:00:00,2.65,1153.0,105133.0,3.065315306,4001.0,1301.0,2309.0,0.0,1.3,241.0,1.35,8.0,1.3,11.26,87.36,0.4,3.9,309.2943333,0.98,11.42,87.1,0.45,7.2,19.114333336999998,1.03,11.09,69.93,1.14,76.98333333,17.84,906.8156667,2.395,1.886137598,11.015,4.78,81.04555556,54.34,9.62,26.36,65.6,0.12,2.235,0.25,0.0435,0.0725,5.84,0.18,4.85178859,0.058130079,60.2023581,0.024439024,3.899512013,0.054390238,0.076585357,335.4385498,0.00301626,0.102121946,4.189105421,0.428341452,2.120325198,2.0,1.32,0.0,0.98,1.35,0.0,27.35666667,95.48,0.1,82.0,26.9,10.0,60.0,27.875,8.0,126.7525,117.0,42.49833296,562.0,445.0,97.26495726
2024-03-13 04:00:00,2.64,1163.0,102423.0,3.144788339,3999.0,1279.0,2300.0,0.0,1.3,237.0,1.34,7.0,1.3,11.26,87.36,0.4,3.9,309.2943333,0.98,11.42,87.1,0.45,7.2,19.114333336999998,1.03,11.09,69.93,1.14,76.98333333,17.84,906.8156667,2.395,1.886137598,11.015,4.78,81.04555556,54.34,9.62,26.36,65.6,0.12,2.235,0.25,0.0435,0.0725,5.84,0.18,4.85178859,0.058130079,60.2023581,0.024439024,3.899512013,0.054390238,0.076585357,335.4385498,0.00301626,0.102121946,4.189105421,0.428341452,2.120325198,2.0,1.32,0.0,0.98,1.35,0.0,27.35666667,95.48,0.1,82.0,26.9,10.0,60.0,27.875,8.0,127.0175,119.0,43.36941813,564.0,445.0,98.65546218
2024-03-13 05:00:00,2.68,1165.0,103254.0,3.041546411,3899.0,1252.0,2290.0,0.0,1.3,237.0,1.38,7.0,1.3,11.26,87.36,0.4,3.9,309.2943333,0.98,11.42,87.1,0.45,7.2,19.114333336999998,1.03,11.09,69.93,1.14,76.98333333,17.84,906.8156667,2.395,1.886137598,11.015,4.78,81.04555556,54.34,9.62,26.36,65.6,0.12,2.235,0.25,0.0435,0.0725,5.84,0.18,4.85178859,0.058130079,60.2023581,0.024439024,3.899512013,0.054390238,0.076585357,335.4385498,0.00301626,0.102121946,4.189105421,0.428341452,2.120325198,2.0,1.32,0.0,0.98,1.35,0.0,27.35666667,95.48,0.1,82.0,26.9,10.0,60.0,27.875,8.0,127.5475,123.0,42.62635587,568.0,445.0,95.93495935
2024-03-13 06:00:00,2.65,1156.0,104850.0,2.995281491,3899.0,1237.0,2293.0,0.0,1.3,230.0,1.35,7.0,1.3,11.26,87.36,0.4,3.9,309.2943333,0.98,11.42,87.1,0.45,7.2,19.114333336999998,1.03,11.09,69.93,1.14,76.98333333,17.84,906.8156667,2.395,1.886137598,11.015,4.78,81.04555556,54.34,9.62,26.36,65.6,0.12,2.235,0.25,0.0435,0.0725,5.84,0.18,4.85178859,0.058130079,60.2023581,0.024439024,3.899512013,0.054390238,0.076585357,335.4385498,0.00301626,0.102121946,4.189105421,0.428341452,2.120325198,2.0,1.32,0.0,0.98,1.35,0.0,27.35666667,95.48,0.1,82.0,26.9,10.0,60.0,27.875,8.0,126.4875,115.0,41.94826381,560.0,445.0,86.08695652
2024-03-13 07:00:00,2.71,1148.0,105177.0,3.068856422,3989.0,1236.0,2319.0,386.0,1.29,236.0,1.42,7.0,1.3,11.26,87.36,0.4,3.9,309.2943333,0.98,11.42,87.1,0.45,7.2,19.114333336999998,1.03,11.09,69.93,1.14,76.98333333,17.84,906.8156667,2.395,1.886137598,11.015,4.78,81.04555556,54.34,9.62,26.36,65.6,0.12,2.235,0.25,0.0435,0.0725,5.84,0.18,4.85178859,0.058130079,60.2023581,0.024439024,3.899512013,0.054390238,0.076585357,335.4385498,0.00301626,0.102121946,4.189105421,0.428341452,2.120325198,2.0,1.32,0.0,0.98,1.35,0.0,27.35666667,95.48,0.1,82.0,26.9,10.0,60.0,27.875,8.0,125.825,110.0,41.02267469,555.0,445.0,86.36363636
2024-03-13 08:00:00,2.7,1150.0,104147.0,3.134194385,4002.0,1214.0,2310.0,1045.0,1.29,234.0,1.41,7.0,1.3,11.07,87.6,0.37,4.3,309.2943333,0.96,11.18,87.33,0.44,7.5,19.114333336999998,1.05,10.93,70.02,1.07,76.98333333,17.98,906.8156667,2.31,1.967684022,10.96,4.78,81.04555556,54.78,9.67,26.36,65.6,0.114,2.115,0.22,0.044,0.069,5.57,0.18,3.797804881,0.05203252,60.8772362,0.032894307,3.960162409,0.090975594,0.119268273,335.4385498,0.015821135,0.089756095,4.081544407,0.336699182,2.740650396,2.0,1.15,0.0,1.27,1.3,0.0,27.35666667,94.81,0.1,82.0,26.9,10.0,60.0,27.875,8.0,125.1625,105.0,41.43811938,550.0,445.0,83.80952381
2024-03-13 09:00:00,2.69,1151.0,104733.0,3.11153492,3999.0,1259.0,2310.0,976.0,1.29,237.0,1.4,7.0,1.3,11.07,87.6,0.37,4.3,309.2943333,0.96,11.18,87.33,0.44,7.5,19.114333336999998,1.05,10.93,70.02,1.07,76.98333333,17.98,906.8156667,2.31,1.967684022,10.96,4.78,81.04555556,54.78,9.67,26.36,65.6,0.114,2.115,0.22,0.044,0.069,5.57,0.18,3.797804881,0.05203252,60.8772362,0.032894307,3.960162409,0.090975594,0.119268273,335.4385498,0.015821135,0.089756095,4.081544407,0.336699182,2.740650396,2.0,1.15,0.0,1.27,1.3,0.0,27.35666667,94.81,0.1,82.0,26.9,10.0,60.0,27.875,8.0,125.1625,105.0,42.09318338,550.0,445.0,85.71428571
2024-03-13 10:00:00,2.68,1149.0,104128.0,3.132715131,4000.0,1259.0,2306.0,1032.0,1.3,236.0,1.38,7.0,1.3,11.07,87.6,0.37,4.3,309.2943333,0.96,11.18,87.33,0.44,7.5,19.114333336999998,1.05,10.93,70.02,1.07,76.98333333,17.98,906.8156667,2.31,1.967684022,10.96,4.78,81.04555556,54.78,9.67,26.36,65.6,0.114,2.115,0.22,0.044,0.069,5.57,0.18,3.797804881,0.05203252,60.8772362,0.032894307,3.960162409,0.090975594,0.119268273,335.4385498,0.015821135,0.089756095,4.081544407,0.336699182,2.740650396,2.0,1.15,0.0,1.27,1.3,0.0,27.35666667,94.81,0.1,82.0,26.9,10.0,60.0,27.875,8.0,124.89750000000001,103.0,41.88601511,548.0,445.0,85.4368932
2024-03-13 11:00:00,2.65,1151.0,102823.0,3.1540589,4000.0,1272.0,2321.0,543.0,1.3,235.0,1.35,8.0,1.3,11.07,87.6,0.37,4.3,309.2943333,0.96,11.18,87.33,0.44,7.5,19.114333336999998,1.05,10.93,70.02,1.07,76.98333333,17.98,906.8156667,2.31,1.967684022,10.96,4.78,81.04555556,54.78,9.67,26.36,65.6,0.114,2.115,0.22,0.044,0.069,5.57,0.18,3.797804881,0.05203252,60.8772362,0.032894307,3.960162409,0.090975594,0.119268273,335.4385498,0.015821135,0.089756095,4.081544407,0.336699182,2.740650396,2.0,1.15,0.0,1.27,1.3,0.0,27.35666667,94.81,0.1,82.0,26.9,10.0,60.0,27.875,8.0,125.1625,105.0,41.85675182,550.0,445.0,88.38095238
2024-03-13 12:00:00,2.67,1151.0,101730.0,3.18720617,4000.0,1226.0,2321.0,519.0,1.29,231.0,1.38,7.0,1.3,11.07,87.6,0.37,4.3,309.2943333,0.96,11.18,87.33,0.44,7.5,19.114333336999998,1.05,10.93,70.02,1.07,76.98333333,17.98,906.8156667,2.31,1.967684022,10.96,4.78,81.04555556,54.78,9.67,26.36,65.6,0.114,2.115,0.22,0.044,0.069,5.57,0.18,3.797804881,0.05203252,60.8772362,0.032894307,3.960162409,0.090975594,0.119268273,335.4385498,0.015821135,0.089756095,4.081544407,0.336699182,2.740650396,2.0,1.15,0.0,1.27,1.3,0.0,27.35666667,94.81,0.1,82.0,26.9,10.0,60.0,27.875,8.0,125.4275,107.0,42.35078893,552.0,445.0,88.78504673
2024-03-13 13:00:00,2.66,1150.0,105303.0,3.069753238,3999.0,1292.0,2327.0,301.0,1.3,240.0,1.36,7.0,1.3,11.07,87.6,0.37,4.3,309.2943333,0.96,11.18,87.33,0.44,7.5,19.114333336999998,1.05,10.93,70.02,1.07,76.98333333,17.98,906.8156667,2.31,1.967684022,10.96,4.78,81.04555556,54.78,9.67,26.36,65.6,0.114,2.115,0.22,0.044,0.069,5.57,0.18,3.797804881,0.05203252,60.8772362,0.032894307,3.960162409,0.090975594,0.119268273,335.4385498,0.015821135,0.089756095,4.081544407,0.336699182,2.740650396,2.0,1.15,0.0,1.27,1.3,0.0,27.35666667,94.81,0.1,82.0,26.9,10.0,60.0,27.875,8.0,125.825,110.0,43.36142109,555.0,445.0,89.09090909
2024-03-13 14:00:00,2.66,1151.0,104754.0,3.081518742,4000.0,1287.0,2329.0,161.0,1.3,239.0,1.36,7.0,1.3,11.07,87.6,0.37,4.3,309.2943333,0.96,11.18,87.33,0.44,7.5,19.114333336999998,1.05,10.93,70.02,1.07,76.98333333,17.98,906.8156667,2.31,1.967684022,10.96,4.78,81.04555556,54.78,9.67,26.36,65.6,0.114,2.115,0.22,0.044,0.069,5.57,0.18,3.797804881,0.05203252,60.8772362,0.032894307,3.960162409,0.090975594,0.119268273,335.4385498,0.015821135,0.089756095,4.081544407,0.336699182,2.740650396,2.0,1.15,0.0,1.27,1.3,0.0,27.35666667,94.81,0.1,82.0,26.9,10.0,60.0,27.875,8.0,126.09,112.0,43.6422166,557.0,445.0,92.85714286
2024-03-13 15:00:00,2.64,1151.0,104305.0,3.095098555,3999.0,1296.0,2334.0,190.0,1.3,239.0,1.34,7.0,1.3,11.07,87.6,0.37,4.3,309.2943333,0.96,11.18,87.33,0.44,7.5,19.114333336999998,1.05,10.93,70.02,1.07,76.98333333,17.98,906.8156667,2.31,1.967684022,10.96,4.78,81.04555556,54.78,9.67,26.36,65.6,0.114,2.115,0.22,0.044,0.069,5.57,0.18,3.797804881,0.05203252,60.8772362,0.032894307,3.960162409,0.090975594,0.119268273,335.4385498,0.015821135,0.089756095,4.081544407,0.336699182,2.740650396,2.0,1.15,0.0,1.27,1.3,0.0,27.35666667,94.81,0.1,82.0,26.9,10.0,60.0,27.875,8.0,125.825,110.0,42.38854239,555.0,445.0,92.27272727
2024-03-13 16:00:00,2.67,1149.0,103171.0,3.140439005,3999.0,1256.0,2335.0,487.0,1.29,235.0,1.38,7.0,1.3,11.16,87.46,0.42,3.4,309.2943333,0.96,11.38,87.13,0.46,6.0,19.114333336999998,1.03,11.01,69.85,1.32,76.98333333,17.82,906.8156667,2.345,2.010802314,11.34,4.78,81.04555556,54.335,9.295,26.36,65.6,0.113,2.225,0.205,0.0425,0.0695,5.64,0.18,3.945528368,0.132357718,60.44504101,0.030186992,4.040243741,0.060162599,0.058455277,335.4385498,0.012178859,0.093829262,4.728942885,0.30014632,2.079674802,2.0,1.22,0.0,0.55,1.38,0.0,27.35666667,95.39,0.1,82.0,26.9,10.0,60.0,27.875,8.0,125.1625,105.0,41.50334332,550.0,445.0,84.38095238
2024-03-13 17:00:00,2.64,1151.0,100948.0,3.230378558,4000.0,1259.0,2313.0,977.0,1.3,232.0,1.34,7.0,1.3,11.16,87.46,0.42,3.4,309.2943333,0.96,11.38,87.13,0.46,6.0,19.114333336999998,1.03,11.01,69.85,1.32,76.98333333,17.82,906.8156667,2.345,2.010802314,11.34,4.78,81.04555556,54.335,9.295,26.36,65.6,0.113,2.225,0.205,0.0425,0.0695,5.64,0.18,3.945528368,0.132357718,60.44504101,0.030186992,4.040243741,0.060162599,0.058455277,335.4385498,0.012178859,0.093829262,4.728942885,0.30014632,2.079674802,2.0,1.22,0.0,0.55,1.38,0.0,27.35666667,95.39,0.1,82.0,26.9,10.0,60.0,27.875,8.0,124.89750000000001,103.0,41.63378974,548.0,445.0,85.63106796
2024-03-13 18:00:00,2.65,1151.0,102460.0,3.18303178,4000.0,1262.0,2323.0,999.0,1.3,234.0,1.35,7.0,1.3,11.16,87.46,0.42,3.4,309.2943333,0.96,11.38,87.13,0.46,6.0,19.114333336999998,1.03,11.01,69.85,1.32,76.98333333,17.82,906.8156667,2.345,2.010802314,11.34,4.78,81.04555556,54.335,9.295,26.36,65.6,0.113,2.225,0.205,0.0425,0.0695,5.64,0.18,3.945528368,0.132357718,60.44504101,0.030186992,4.040243741,0.060162599,0.058455277,335.4385498,0.012178859,0.093829262,4.728942885,0.30014632,2.079674802,2.0,1.22,0.0,0.55,1.38,0.0,27.35666667,95.39,0.1,82.0,26.9,10.0,60.0,27.875,8.0,124.765,102.0,42.83740212,547.0,445.0,86.8627451
2024-03-13 19:00:00,2.64,1150.0,103338.0,3.164564906,3999.0,1290.0,2316.0,1250.0,1.3,237.0,1.34,7.0,1.3,11.16,87.46,0.42,3.4,309.2943333,0.96,11.38,87.13,0.46,6.0,19.114333336999998,1.03,11.01,69.85,1.32,76.98333333,17.82,906.8156667,2.345,2.010802314,11.34,4.78,81.04555556,54.335,9.295,26.36,65.6,0.113,2.225,0.205,0.0425,0.0695,5.64,0.18,3.945528368,0.132357718,60.44504101,0.030186992,4.040243741,0.060162599,0.058455277,335.4385498,0.012178859,0.093829262,4.728942885,0.30014632,2.079674802,2.0,1.22,0.0,0.55,1.38,0.0,27.35666667,95.39,0.1,82.0,26.9,10.0,60.0,27.875,8.0,124.765,102.0,42.51251707,547.0,445.0,86.17647059
2024-03-13 20:00:00,2.66,1151.0,104315.0,3.14556051,4000.0,1276.0,2302.0,1520.0,1.3,238.0,1.36,7.0,1.3,11.16,87.46,0.42,3.4,309.2943333,0.96,11.38,87.13,0.46,6.0,19.114333336999998,1.03,11.01,69.85,1.32,76.98333333,17.82,906.8156667,2.345,2.010802314,11.34,4.78,81.04555556,54.335,9.295,26.36,65.6,0.113,2.225,0.205,0.0425,0.0695,5.64,0.18,3.945528368,0.132357718,60.44504101,0.030186992,4.040243741,0.060162599,0.058455277,335.4385498,0.012178859,0.093829262,4.728942885,0.30014632,2.079674802,2.0,1.22,0.0,0.55,1.38,0.0,27.35666667,95.39,0.1,82.0,26.9,10.0,60.0,27.875,8.0,124.5,100.0,43.63100635,545.0,445.0,86.7
2024-03-13 21:00:00,2.68,1150.0,104911.0,3.123578288,3999.0,1269.0,2300.0,1440.0,1.3,238.0,1.38,8.0,1.3,11.16,87.46,0.42,3.4,309.2943333,0.96,11.38,87.13,0.46,6.0,19.114333336999998,1.03,11.01,69.85,1.32,76.98333333,17.82,906.8156667,2.345,2.010802314,11.34,4.78,81.04555556,54.335,9.295,26.36,65.6,0.113,2.225,0.205,0.0425,0.0695,5.64,0.18,3.945528368,0.132357718,60.44504101,0.030186992,4.040243741,0.060162599,0.058455277,335.4385498,0.012178859,0.093829262,4.728942885,0.30014632,2.079674802,2.0,1.22,0.0,0.55,1.38,0.0,27.35666667,95.39,0.1,82.0,26.9,10.0,60.0,27.875,8.0,123.8375,95.0,43.00225734,540.0,445.0,84.73684211
2024-03-13 22:00:00,2.67,1152.0,104716.0,3.097198156,3999.0,1271.0,2317.0,577.0,1.3,238.0,1.37,7.0,1.3,11.16,87.46,0.42,3.4,309.2943333,0.96,11.38,87.13,0.46,6.0,19.114333336999998,1.03,11.01,69.85,1.32,76.98333333,17.82,906.8156667,2.345,2.010802314,11.34,4.78,81.04555556,54.335,9.295,26.36,65.6,0.113,2.225,0.205,0.0425,0.0695,5.64,0.18,3.945528368,0.132357718,60.44504101,0.030186992,4.040243741,0.060162599,0.058455277,335.4385498,0.012178859,0.093829262,4.728942885,0.30014632,2.079674802,2.0,1.22,0.0,0.55,1.38,0.0,27.35666667,95.39,0.1,82.0,26.9,10.0,60.0,27.875,8.0,126.09,112.0,42.99506062,557.0,445.0,85.44642857
2024-03-13 23:00:00,2.67,1153.0,104396.0,3.092987288,3999.0,1266.0,2320.0,206.0,1.3,237.0,1.37,8.0,1.3,11.14,87.52,0.39,3.5,306.469,0.95,11.3,87.21,0.45,6.6,19.475666663,1.04,11.15,69.95,1.07,80.94666667,17.83,900.965,2.24,2.033721047,11.46,5.001111111,81.15666667,54.34,9.115,25.95285714,65.6,0.1165,2.195,0.215,0.0425,0.069,5.635,0.18,4.829678177,0.128779358,59.85563635,0.03,4.058263297,0.070278342,0.068779358,346.7042253,0.003672369,0.110106989,4.551388852,0.34554364,2.576659896,2.0,0.73,0.0,0.38,1.3,0.0,27.53333333,95.21,0.1,82.0,26.9,10.0,60.0,27.875,8.0,126.09,112.0,43.08833446,557.0,445.0,87.94642857
2024-03-14 00:00:00,2.63,1147.0,103837.0,3.113105579,3999.0,1301.0,2314.0,298.0,1.3,238.0,1.33,7.0,1.3,11.14,87.52,0.39,3.5,306.469,0.95,11.3,87.21,0.45,6.6,19.475666663,1.04,11.15,69.95,1.07,80.94666667,17.83,900.965,2.24,2.033721047,11.46,5.001111111,81.15666667,54.34,9.115,25.95285714,65.6,0.1165,2.195,0.215,0.0425,0.069,5.635,0.18,4.829678177,0.128779358,59.85563635,0.03,4.058263297,0.070278342,0.068779358,346.7042253,0.003672369,0.110106989,4.551388852,0.34554364,2.576659896,2.0,0.73,0.0,0.38,1.3,0.0,27.53333333,95.21,0.1,82.0,26.9,10.0,60.0,27.875,8.0,125.9575,111.0,40.46692607,556.0,445.0,89.54954955
2024-03-14 01:00:00,2.69,1152.0,105444.0,3.062632993,4000.0,1261.0,2311.0,197.0,1.3,238.0,1.39,8.0,1.3,11.14,87.52,0.39,3.5,306.469,0.95,11.3,87.21,0.45,6.6,19.475666663,1.04,11.15,69.95,1.07,80.94666667,17.83,900.965,2.24,2.033721047,11.46,5.001111111,81.15666667,54.34,9.115,25.95285714,65.6,0.1165,2.195,0.215,0.0425,0.069,5.635,0.18,4.829678177,0.128779358,59.85563635,0.03,4.058263297,0.070278342,0.068779358,346.7042253,0.003672369,0.110106989,4.551388852,0.34554364,2.576659896,2.0,0.73,0.0,0.38,1.3,0.0,27.53333333,95.21,0.1,82.0,26.9,10.0,60.0,27.875,8.0,127.15,120.0,41.91657272,565.0,445.0,93.75
2024-03-14 02:00:00,2.68,1168.0,104430.0,3.085164584,4000.0,1264.0,2286.0,0.0,1.3,240.0,1.38,7.0,1.3,11.14,87.52,0.39,3.5,306.469,0.95,11.3,87.21,0.45,6.6,19.475666663,1.04,11.15,69.95,1.07,80.94666667,17.83,900.965,2.24,2.033721047,11.46,5.001111111,81.15666667,54.34,9.115,25.95285714,65.6,0.1165,2.195,0.215,0.0425,0.069,5.635,0.18,4.829678177,0.128779358,59.85563635,0.03,4.058263297,0.070278342,0.068779358,346.7042253,0.003672369,0.110106989,4.551388852,0.34554364,2.576659896,2.0,0.73,0.0,0.38,1.3,0.0,27.53333333,95.21,0.1,82.0,26.9,10.0,60.0,27.875,8.0,127.8125,125.0,42.76375113,570.0,445.0,99.12
2024-03-14 03:00:00,2.67,1156.0,102733.0,3.143547267,4000.0,1252.0,2318.0,196.0,1.3,235.0,1.37,7.0,1.3,11.14,87.52,0.39,3.5,306.469,0.95,11.3,87.21,0.45,6.6,19.475666663,1.04,11.15,69.95,1.07,80.94666667,17.83,900.965,2.24,2.033721047,11.46,5.001111111,81.15666667,54.34,9.115,25.95285714,65.6,0.1165,2.195,0.215,0.0425,0.069,5.635,0.18,4.829678177,0.128779358,59.85563635,0.03,4.058263297,0.070278342,0.068779358,346.7042253,0.003672369,0.110106989,4.551388852,0.34554364,2.576659896,2.0,0.73,0.0,0.38,1.3,0.0,27.53333333,95.21,0.1,82.0,26.9,10.0,60.0,27.875,8.0,125.825,110.0,43.10578662,555.0,445.0,85.0
2024-03-14 04:00:00,2.64,1151.0,103877.0,3.106460646,3998.0,1294.0,2329.0,173.0,1.3,238.0,1.34,7.0,1.3,11.14,87.52,0.39,3.5,306.469,0.95,11.3,87.21,0.45,6.6,19.475666663,1.04,11.15,69.95,1.07,80.94666667,17.83,900.965,2.24,2.033721047,11.46,5.001111111,81.15666667,54.34,9.115,25.95285714,65.6,0.1165,2.195,0.215,0.0425,0.069,5.635,0.18,4.829678177,0.128779358,59.85563635,0.03,4.058263297,0.070278342,0.068779358,346.7042253,0.003672369,0.110106989,4.551388852,0.34554364,2.576659896,2.0,0.73,0.0,0.38,1.3,0.0,27.53333333,95.21,0.1,82.0,26.9,10.0,60.0,27.875,8.0,125.4275,107.0,42.88964733,552.0,445.0,91.96261682
2024-03-14 05:00:00,2.69,1149.0,103842.0,3.13528624,4000.0,1250.0,2323.0,870.0,1.3,235.0,1.39,7.0,1.3,11.14,87.52,0.39,3.5,306.469,0.95,11.3,87.21,0.45,6.6,19.475666663,1.04,11.15,69.95,1.07,80.94666667,17.83,900.965,2.24,2.033721047,11.46,5.001111111,81.15666667,54.34,9.115,25.95285714,65.6,0.1165,2.195,0.215,0.0425,0.069,5.635,0.18,4.829678177,0.128779358,59.85563635,0.03,4.058263297,0.070278342,0.068779358,346.7042253,0.003672369,0.110106989,4.551388852,0.34554364,2.576659896,2.0,0.73,0.0,0.38,1.3,0.0,27.53333333,95.21,0.1,82.0,26.9,10.0,60.0,27.875,8.0,125.1625,105.0,41.92804428,550.0,445.0,83.33333333
2024-03-14 06:00:00,2.67,1151.0,104815.0,3.105154606,4000.0,1273.0,2319.0,850.0,1.3,238.0,1.37,7.0,1.3,11.14,87.52,0.39,3.5,306.469,0.95,11.3,87.21,0.45,6.6,19.475666663,1.04,11.15,69.95,1.07,80.94666667,17.83,900.965,2.24,2.033721047,11.46,5.001111111,81.15666667,54.34,9.115,25.95285714,65.6,0.1165,2.195,0.215,0.0425,0.069,5.635,0.18,4.829678177,0.128779358,59.85563635,0.03,4.058263297,0.070278342,0.068779358,346.7042253,0.003672369,0.110106989,4.551388852,0.34554364,2.576659896,2.0,0.73,0.0,0.38,1.3,0.0,27.53333333,95.21,0.1,82.0,26.9,10.0,60.0,27.875,8.0,124.235,98.0,41.43582641,543.0,445.0,91.42857143
2024-03-14 07:00:00,2.66,1151.0,106775.0,3.025794328,3999.0,1303.0,2336.0,258.0,1.29,243.0,1.37,8.0,1.3,11.14,87.52,0.39,3.5,306.469,0.95,11.3,87.21,0.45,6.6,19.475666663,1.04,11.15,69.95,1.07,80.94666667,17.83,900.965,2.24,2.033721047,11.46,5.001111111,81.15666667,54.34,9.115,25.95285714,65.6,0.1165,2.195,0.215,0.0425,0.069,5.635,0.18,4.829678177,0.128779358,59.85563635,0.03,4.058263297,0.070278342,0.068779358,346.7042253,0.003672369,0.110106989,4.551388852,0.34554364,2.576659896,2.0,0.73,0.0,0.38,1.3,0.0,27.53333333,95.21,0.1,82.0,26.9,10.0,60.0,27.875,8.0,125.03,104.0,41.31928539,549.0,445.0,89.42307692
2024-03-14 08:00:00,2.69,1149.0,105925.0,3.050382684,3999.0,1261.0,2331.0,265.0,1.29,239.0,1.4,7.0,1.3,11.04,87.6,0.42,3.9,306.469,0.94,11.24,87.38,0.38,6.1,19.475666663,1.0,11.5,69.64,1.22,80.94666667,17.64,900.965,2.38,1.959295901,11.55,5.001111111,81.15666667,54.05,9.18,26.22428571,65.6,0.1205,2.14,0.205,0.045,0.0695,5.895,0.19,3.753296622,0.116723689,60.79375175,0.029972166,4.329591214,0.06233401,0.064668021,346.7042253,0.010044941,0.103790085,4.035050779,0.37120325,2.182226736,2.0,1.13,0.0,0.68,1.24,0.0,27.53333333,96.24,0.2,82.0,26.9,10.0,60.0,27.875,8.0,125.4275,107.0,41.77128509,552.0,445.0,88.69158879
2024-03-14 09:00:00,2.68,1151.0,104997.0,3.07653387,4001.0,1264.0,2331.0,199.0,1.3,238.0,1.38,7.0,1.3,11.04,87.6,0.42,3.9,306.469,0.94,11.24,87.38,0.38,6.1,19.475666663,1.0,11.5,69.64,1.22,80.94666667,17.64,900.965,2.38,1.959295901,11.55,5.001111111,81.15666667,54.05,9.18,26.22428571,65.6,0.1205,2.14,0.205,0.045,0.0695,5.895,0.19,3.753296622,0.116723689,60.79375175,0.029972166,4.329591214,0.06233401,0.064668021,346.7042253,0.010044941,0.103790085,4.035050779,0.37120325,2.182226736,2.0,1.13,0.0,0.68,1.24,0.0,27.53333333,96.24,0.2,82.0,26.9,10.0,60.0,27.875,8.0,125.9575,111.0,42.36745887,556.0,445.0,85.04504505
2024-03-14 10:00:00,2.65,1151.0,103249.0,3.120427843,4000.0,1275.0,2336.0,0.0,1.3,236.0,1.35,8.0,1.3,11.04,87.6,0.42,3.9,306.469,0.94,11.24,87.38,0.38,6.1,19.475666663,1.0,11.5,69.64,1.22,80.94666667,17.64,900.965,2.38,1.959295901,11.55,5.001111111,81.15666667,54.05,9.18,26.22428571,65.6,0.1205,2.14,0.205,0.045,0.0695,5.895,0.19,3.753296622,0.116723689,60.79375175,0.029972166,4.329591214,0.06233401,0.064668021,346.7042253,0.010044941,0.103790085,4.035050779,0.37120325,2.182226736,2.0,1.13,0.0,0.68,1.24,0.0,27.53333333,96.24,0.2,82.0,26.9,10.0,60.0,27.875,8.0,126.2225,113.0,42.1875,558.0,445.0,88.49557522
2024-03-14 11:00:00,2.66,1151.0,102611.0,3.139030845,3999.0,1261.0,2325.0,0.0,1.3,234.0,1.36,7.0,1.3,11.04,87.6,0.42,3.9,306.469,0.94,11.24,87.38,0.38,6.1,19.475666663,1.0,11.5,69.64,1.22,80.94666667,17.64,900.965,2.38,1.959295901,11.55,5.001111111,81.15666667,54.05,9.18,26.22428571,65.6,0.1205,2.14,0.205,0.045,0.0695,5.895,0.19,3.753296622,0.116723689,60.79375175,0.029972166,4.329591214,0.06233401,0.064668021,346.7042253,0.010044941,0.103790085,4.035050779,0.37120325,2.182226736,2.0,1.13,0.0,0.68,1.24,0.0,27.53333333,96.24,0.2,82.0,26.9,10.0,60.0,27.875,8.0,126.62,116.0,41.65133395,561.0,445.0,90.51724138
2024-03-14 12:00:00,2.69,1158.0,102156.0,3.153789459,4000.0,1226.0,2324.0,0.0,1.3,232.0,1.39,7.0,1.3,11.04,87.6,0.42,3.9,306.469,0.94,11.24,87.38,0.38,6.1,19.475666663,1.0,11.5,69.64,1.22,80.94666667,17.64,900.965,2.38,1.959295901,11.55,5.001111111,81.15666667,54.05,9.18,26.22428571,65.6,0.1205,2.14,0.205,0.045,0.0695,5.895,0.19,3.753296622,0.116723689,60.79375175,0.029972166,4.329591214,0.06233401,0.064668021,346.7042253,0.010044941,0.103790085,4.035050779,0.37120325,2.182226736,2.0,1.13,0.0,0.68,1.24,0.0,27.53333333,96.24,0.2,82.0,26.9,10.0,60.0,27.875,8.0,127.15,120.0,42.04623484,565.0,445.0,88.66666667
2024-03-14 13:00:00,2.65,1149.0,101794.0,3.164996594,4000.0,1253.0,2326.0,0.0,1.3,232.0,1.35,7.0,1.3,11.04,87.6,0.42,3.9,306.469,0.94,11.24,87.38,0.38,6.1,19.475666663,1.0,11.5,69.64,1.22,80.94666667,17.64,900.965,2.38,1.959295901,11.55,5.001111111,81.15666667,54.05,9.18,26.22428571,65.6,0.1205,2.14,0.205,0.045,0.0695,5.895,0.19,3.753296622,0.116723689,60.79375175,0.029972166,4.329591214,0.06233401,0.064668021,346.7042253,0.010044941,0.103790085,4.035050779,0.37120325,2.182226736,2.0,1.13,0.0,0.68,1.24,0.0,27.53333333,96.24,0.2,82.0,26.9,10.0,60.0,27.875,8.0,127.15,120.0,42.56094782,565.0,445.0,88.16666667
2024-03-14 14:00:00,2.64,1158.0,101459.0,3.176232297,4001.0,1258.0,2307.0,0.0,1.3,233.0,1.34,7.0,1.3,11.04,87.6,0.42,3.9,306.469,0.94,11.24,87.38,0.38,6.1,19.475666663,1.0,11.5,69.64,1.22,80.94666667,17.64,900.965,2.38,1.959295901,11.55,5.001111111,81.15666667,54.05,9.18,26.22428571,65.6,0.1205,2.14,0.205,0.045,0.0695,5.895,0.19,3.753296622,0.116723689,60.79375175,0.029972166,4.329591214,0.06233401,0.064668021,346.7042253,0.010044941,0.103790085,4.035050779,0.37120325,2.182226736,2.0,1.13,0.0,0.68,1.24,0.0,27.53333333,96.24,0.2,82.0,26.9,10.0,60.0,27.875,8.0,127.41499999999999,122.0,43.03071985,567.0,445.0,90.98360656
2024-03-14 15:00:00,2.67,1168.0,101241.0,3.179886587,3997.0,1235.0,2327.0,0.0,1.3,233.0,1.37,7.0,1.3,11.04,87.6,0.42,3.9,306.469,0.94,11.24,87.38,0.38,6.1,19.475666663,1.0,11.5,69.64,1.22,80.94666667,17.64,900.965,2.38,1.959295901,11.55,5.001111111,81.15666667,54.05,9.18,26.22428571,65.6,0.1205,2.14,0.205,0.045,0.0695,5.895,0.19,3.753296622,0.116723689,60.79375175,0.029972166,4.329591214,0.06233401,0.064668021,346.7042253,0.010044941,0.103790085,4.035050779,0.37120325,2.182226736,2.0,1.13,0.0,0.68,1.24,0.0,27.53333333,96.24,0.2,82.0,26.9,10.0,60.0,27.875,8.0,129.535,138.0,43.04575461,583.0,445.0,78.62318841
2024-03-14 16:00:00,2.66,1152.0,101664.0,3.185994759,3997.0,1244.0,2324.0,496.0,1.3,232.0,1.36,7.0,1.3,11.2,87.42,0.4,3.2,306.469,0.98,11.39,87.12,0.44,5.9,19.475666663,1.05,11.21,69.76,1.29,80.94666667,17.74,900.965,2.41,1.973731238,11.635,5.001111111,81.15666667,54.05,10.0,26.08857143,65.6,0.1045,2.075,0.145,0.0445,0.068,5.895,0.195,3.998799669,0.075224705,60.76623651,0.037738765,3.94320966,0.050556684,0.090556684,346.7042253,0.015978545,0.090462454,4.28250222,0.331899105,2.464453472,2.0,0.69,0.0,0.76,1.34,0.0,27.53333333,96.29,0.1,82.0,26.9,10.0,60.0,27.875,8.0,126.62,116.0,41.53811252,561.0,445.0,85.77586207
2024-03-14 17:00:00,2.64,1149.0,102507.0,3.159806294,4001.0,1279.0,2326.0,418.0,1.3,235.0,1.34,7.0,1.3,11.2,87.42,0.4,3.2,306.469,0.98,11.39,87.12,0.44,5.9,19.475666663,1.05,11.21,69.76,1.29,80.94666667,17.74,900.965,2.41,1.973731238,11.635,5.001111111,81.15666667,54.05,10.0,26.08857143,65.6,0.1045,2.075,0.145,0.0445,0.068,5.895,0.195,3.998799669,0.075224705,60.76623651,0.037738765,3.94320966,0.050556684,0.090556684,346.7042253,0.015978545,0.090462454,4.28250222,0.331899105,2.464453472,2.0,0.69,0.0,0.76,1.34,0.0,27.53333333,96.29,0.1,82.0,26.9,10.0,60.0,27.875,8.0,126.62,116.0,40.78071183,561.0,445.0,86.29310345
2024-03-14 18:00:00,2.64,1145.0,104977.0,3.073904946,3999.0,1307.0,2332.0,153.0,1.3,240.0,1.34,7.0,1.3,11.2,87.42,0.4,3.2,306.469,0.98,11.39,87.12,0.44,5.9,19.475666663,1.05,11.21,69.76,1.29,80.94666667,17.74,900.965,2.41,1.973731238,11.635,5.001111111,81.15666667,54.05,10.0,26.08857143,65.6,0.1045,2.075,0.145,0.0445,0.068,5.895,0.195,3.998799669,0.075224705,60.76623651,0.037738765,3.94320966,0.050556684,0.090556684,346.7042253,0.015978545,0.090462454,4.28250222,0.331899105,2.464453472,2.0,0.69,0.0,0.76,1.34,0.0,27.53333333,96.29,0.1,82.0,26.9,10.0,60.0,27.875,8.0,127.2075,111.0,41.68185962,561.0,450.0,88.55855856
2024-03-14 19:00:00,2.64,1149.0,106001.0,3.07041213,3999.0,1315.0,2320.0,880.0,1.3,242.0,1.34,7.0,1.3,11.2,87.42,0.4,3.2,306.469,0.98,11.39,87.12,0.44,5.9,19.475666663,1.05,11.21,69.76,1.29,80.94666667,17.74,900.965,2.41,1.973731238,11.635,5.001111111,81.15666667,54.05,10.0,26.08857143,65.6,0.1045,2.075,0.145,0.0445,0.068,5.895,0.195,3.998799669,0.075224705,60.76623651,0.037738765,3.94320966,0.050556684,0.090556684,346.7042253,0.015978545,0.090462454,4.28250222,0.331899105,2.464453472,2.0,0.69,0.0,0.76,1.34,0.0,27.53333333,96.29,0.1,82.0,26.9,10.0,60.0,27.875,8.0,126.9425,109.0,42.15328467,559.0,450.0,85.68807339
2024-03-14 20:00:00,2.64,1151.0,106336.0,3.058844121,4000.0,1323.0,2319.0,809.0,1.3,244.0,1.34,8.0,1.3,11.2,87.42,0.4,3.2,306.469,0.98,11.39,87.12,0.44,5.9,19.475666663,1.05,11.21,69.76,1.29,80.94666667,17.74,900.965,2.41,1.973731238,11.635,5.001111111,81.15666667,54.05,10.0,26.08857143,65.6,0.1045,2.075,0.145,0.0445,0.068,5.895,0.195,3.998799669,0.075224705,60.76623651,0.037738765,3.94320966,0.050556684,0.090556684,346.7042253,0.015978545,0.090462454,4.28250222,0.331899105,2.464453472,2.0,0.69,0.0,0.76,1.34,0.0,27.53333333,96.29,0.1,82.0,26.9,10.0,60.0,27.875,8.0,125.1625,105.0,41.36342699,550.0,445.0,85.14285714
2024-03-14 21:00:00,2.65,1150.0,106491.0,3.014916009,3986.0,1318.0,2333.0,0.0,1.3,243.0,1.35,7.0,1.3,11.2,87.42,0.4,3.2,306.469,0.98,11.39,87.12,0.44,5.9,19.475666663,1.05,11.21,69.76,1.29,80.94666667,17.74,900.965,2.41,1.973731238,11.635,5.001111111,81.15666667,54.05,10.0,26.08857143,65.6,0.1045,2.075,0.145,0.0445,0.068,5.895,0.195,3.998799669,0.075224705,60.76623651,0.037738765,3.94320966,0.050556684,0.090556684,346.7042253,0.015978545,0.090462454,4.28250222,0.331899105,2.464453472,2.0,0.69,0.0,0.76,1.34,0.0,27.53333333,96.29,0.1,82.0,26.9,10.0,60.0,27.875,8.0,126.7525,117.0,41.11955771,562.0,445.0,85.72649573
2024-03-14 22:00:00,2.66,1164.0,105476.0,3.053828124,3999.0,1294.0,2327.0,0.0,1.3,243.0,1.36,7.0,1.3,11.2,87.42,0.4,3.2,306.469,0.98,11.39,87.12,0.44,5.9,19.475666663,1.05,11.21,69.76,1.29,80.94666667,17.74,900.965,2.41,1.973731238,11.635,5.001111111,81.15666667,54.05,10.0,26.08857143,65.6,0.1045,2.075,0.145,0.0445,0.068,5.895,0.195,3.998799669,0.075224705,60.76623651,0.037738765,3.94320966,0.050556684,0.090556684,346.7042253,0.015978545,0.090462454,4.28250222,0.331899105,2.464453472,2.0,0.69,0.0,0.76,1.34,0.0,27.53333333,96.29,0.1,82.0,26.9,10.0,60.0,27.875,8.0,127.8125,125.0,40.78431373,570.0,445.0,94.4
2024-03-14 23:00:00,2.66,1160.0,101292.0,3.187400822,4000.0,1238.0,2309.0,172.0,1.3,232.0,1.36,7.0,1.3,11.19,87.46,0.41,3.4,304.519,0.94,11.3,87.22,0.45,6.3,18.686333333,1.03,11.27,70.0,1.01,79.87,17.72,887.6063333,2.32,1.996562126,11.65,4.845555556,81.33222222,54.075,9.78,25.54571429,65.6,0.1025,2.185,0.15,0.043,0.0665,5.835,0.19,4.490109007,0.078367625,60.15981741,0.037576782,4.195042923,0.040193487,0.066251533,338.8319944,0.005230958,0.089867012,4.462648865,0.337110097,2.380773948,2.0,1.04,0.0,0.52,1.36,0.0,12.89333333,96.28,0.1,82.0,26.9,10.0,60.0,27.875,8.0,126.62,116.0,41.03392569,561.0,445.0,87.15517241
2024-03-15 00:00:00,2.69,1153.0,104748.0,3.086579439,3999.0,1254.0,2321.0,315.0,1.3,237.0,1.39,7.0,1.3,11.19,87.46,0.41,3.4,304.519,0.94,11.3,87.22,0.45,6.3,18.686333333,1.03,11.27,70.0,1.01,79.87,17.72,887.6063333,2.32,1.996562126,11.65,4.845555556,81.33222222,54.075,9.78,25.54571429,65.6,0.1025,2.185,0.15,0.043,0.0665,5.835,0.19,4.490109007,0.078367625,60.15981741,0.037576782,4.195042923,0.040193487,0.066251533,338.8319944,0.005230958,0.089867012,4.462648865,0.337110097,2.380773948,2.0,1.04,0.0,0.52,1.36,0.0,12.89333333,96.28,0.1,82.0,26.9,10.0,60.0,27.875,8.0,126.6775,107.0,42.06927985,557.0,450.0,93.08411215
2024-03-15 01:00:00,2.66,1149.0,104640.0,3.08992221,3999.0,1284.0,2326.0,319.0,1.3,238.0,1.36,8.0,1.3,11.19,87.46,0.41,3.4,304.519,0.94,11.3,87.22,0.45,6.3,18.686333333,1.03,11.27,70.0,1.01,79.87,17.72,887.6063333,2.32,1.996562126,11.65,4.845555556,81.33222222,54.075,9.78,25.54571429,65.6,0.1025,2.185,0.15,0.043,0.0665,5.835,0.19,4.490109007,0.078367625,60.15981741,0.037576782,4.195042923,0.040193487,0.066251533,338.8319944,0.005230958,0.089867012,4.462648865,0.337110097,2.380773948,2.0,1.04,0.0,0.52,1.36,0.0,12.89333333,96.28,0.1,82.0,26.9,10.0,60.0,27.875,8.0,125.6925,109.0,40.90491502,554.0,445.0,86.23853211
