Repository: saikumar-voptimai/evonith_bf_webapp

# Evonith BF2 — Blast Furnace Intelligence Platform

Monitoring, modelling and optimisation of **Blast Furnace 2 (BF2)** at Evonith Steel: live telemetry from InfluxDB,
manual plant reports from Neon PostgreSQL, a two-zone energy model of the furnace, blend and fuel optimisers, a
conversational assistant (FurnaceMind) and a live digital twin evaluated every hour.

The platform has three deployable parts that share one Python service layer, plus the shared data library:

| Part | Path | What it is |
|---|---|---|
| **Streamlit app** (legacy) | `src/app.py`, `src/custom_pages/` | The original 11-page dashboard; still the home of the model pages. Served under `/legacy` in production |

File: src/assets/data/furnace_dataset_20260617_152856_168598.csv (part 24 of 47)
FLUX_FE2O3%,FLUX_AL2O3%,FLUX_LOI%,FLUX_MGO%,FLUX_CAO%,FLUX_CALC_MT,ORE_FE(T)%,ORE_LOI%,ORE_TM%,ORE_MGO%,ORE_NA2O%,ORE_P%,ORE_TIO2%,ORE_AL2O3%,ORE_SIO2%,ORE_MNO%,ORE_CAO%,ORE_K2O%,ORE_CALC_MT,PELLET_PCT_SIO2,PELLET_PCT_AL2O3,PELLET_PCT_FE2O3,PELLET_PCT_MGO,PELLET_PCT_TIO2,PELLET_PCT_NA2O,TOTAL_PELLET_CALC_MT,PELLET_PCT_K2O,PELLET_PCT_TM,PELLET_PCT_LOI,PELLET_PCT_MNO,PELLET_PCT_CAO,PELLET_PCT_P,CHARGES/HRS.,STOCKRODLEVEL,CHEM_PCT_C,CHEM_PCT_CR,CHEM_PCT_FE,CHEM_PCT_MN,CHEM_PCT_P,CHEM_PCT_S,CHEM_PCT_SI,CHEM_PCT_TI,SLAG_BASICITY,SLAG_PCT_AL2O3,SLAG_PCT_CAO,SLAG_PCT_FEO,SLAG_PCT_K2O,SLAG_PCT_MGO,SLAG_PCT_MNO,SLAG_PCT_NA2O,SLAG_PCT_S,SLAG_PCT_SIO2,SLAG_PCT_TIO2,SLAG_T_BASICITY,HMT_GT_1480C,COKE_DISCHARGE_TIME,WEIGHTED_COKE_ANGLE,TOTAL_COKE_PORTIONS,NON_COKE_DISCHARGE_TIME,WEIGHTED_NON_COKE_ANGLE,TOTAL_NON_COKE_PORTIONS,FTG_UPTAKE_TEMP_A,FTG_UPTAKE_TEMP_B,FTG_UPTAKE_TEMP_C,FTG_UPTAKE_TEMP_D,FTG_UPTAKE_TEMP_AVG,BOSH_TEMP_A,BOSH_TEMP_C,BOSH_TEMP_D,BELLY_TEMP_A,BELLY_TEMP_C,BELLY_TEMP_D,LOWER_STACK_TEMP_A,LOWER_STACK_TEMP_B,LOWER_STACK_TEMP_C,LOWER_STACK_TEMP_D,PCI_KG/THM,ACT. FUEL RATEKG/THM.,FURNACETOPGASANALYSISCO2ETACO,COKE RATE KG/THM,PRODUCTIONTONNESPERHR,HOT BLAST PRESSUREBAR,TOPPRESSUREBAR,DIFFERENTIAL PRESSURETOTALBAR,HOT BLAST TEMP.OC,OXYGENFLOWNM3/HR.,STEAMKGS/HR.,RAFTOC,PERMEABILITYKGS/HR.,TUYEREVELOCITYM/S,HOT BLAST VOLUMENM3/HR.,O2 ENRICHMENT %,FURNACE TOP GAS ANALYSISCO2%,BOTTOMBAR,FURNACE TOP GAS ANALYSISONLINE (ANALYZER)CO%,FURNACE TOP GAS ANALYSISH2%,UNITCOST LAKHS/THM
2025-11-06 14:00:00,0.452506203,5.374094293,0.191265509,40.82352357,1.119602978,15.717,8.4,1.025,0.49,87.06,11.915,7.34,70.55,8.98,19.02,1.45,14.34910356,5.086666667,78.62222222,70.29,36.5,0.043,5.24,2.01,9.03,2.57,0.028,0.16,55.21,10.36,0.064,1.977099237,0.11,112.601,0.2,95.75,1.01,0.6,1.08,0.0,0.0,1.066,58.86263916,5.235435985,4.231039603,0.056331985,0.014272239,0.075220151,0.424463963,4.456289588,5.201223062,0.058648965,0.089353692,0.015957193,51.183,3.89,2.15,64.02,0.13,0.136,0.053,0.0,0.028,2.8,0.48,0.02,1.19,0.05,6.0,0.11245356,4.392473118,0.01,94.63353118,0.094903226,0.104080645,0.039043011,0.651344086,0.074624731,1.043867371,18.75854839,36.28145161,0.261505376,0.329731183,7.573333333,0.163709677,0.152741935,0.112741935,34.76897849,1.152204301,1.261982864,1489.231183,83.0,24.09090909,11.0,75.0,25.2,10.0,172.1977778,176.8375,176.6472222,183.6141667,177.3241667,37.33987987960657,53.444612564948415,58.10969238759172,89.62339222792315,57.41513451373231,51.96310816684985,63.30577919573605,43.96384841347452,45.763924067012624,38.66968946716908,172.2037078,543.0972222,44.85489194,315.0,83.32633333,2.743300636,1.347995572,1.4107387173958374,1142.058333,4000.394225,0.0,2188.562108,1231.671422,196.2642742,102959.2434,3.194635206,17.50018428373017,1.149311886,24.55520637096774,3.168708183,101.5669912835
2025-11-06 15:00:00,0.453173572,5.382020157,0.191547592,40.88373124,1.121254199,13.395,8.4,1.025,0.49,87.06,11.915,5.956,70.55,8.98,19.02,1.45,13.66662698,5.086666667,78.62222222,70.29,36.5,0.043,5.24,2.01,9.03,2.57,0.028,0.16,55.21,10.36,0.064,1.977099237,0.11,99.703,0.2,95.75,1.01,0.6,1.08,0.0,0.0,0.709,58.76243524,5.303997232,4.249362242,0.057288433,0.014471457,0.075762796,0.431683197,4.506791835,5.213240687,0.059526468,0.089832084,0.016076808,43.355,3.89,2.15,64.02,0.13,0.136,0.053,0.0,0.028,2.8,0.48,0.02,1.19,0.05,7.0,0.309612034,4.360215054,0.01,94.53895054,0.098774194,0.110854839,0.030655914,0.764247312,0.086302151,1.06053453,18.5166129,36.5233871,0.267956989,0.307150538,7.973333333,0.115322581,0.143064516,0.103064516,34.44317204,1.097365591,1.292139417,1496.650538,83.0,24.09090909,11.0,75.0,25.2,10.0,178.0077778,154.9413889,158.4588889,188.1522222,169.8900694,34.83220634110799,49.069031024544614,49.9320064458699,93.93716883708194,69.71234537058746,53.68203798133095,71.75071669274419,69.09393972908265,52.5889244225276,40.7232432452561,155.2167397,535.4166667,44.70306783,315.0,88.04866667,2.739635564,1.348152892,1.4298414167313165,1147.43,4000.385825,0.0,2214.942933,1235.350528,197.2339581,102887.0446,3.193679314,17.50018428373017,1.143321509,24.55520637096774,3.045685436,99.31621801025
2025-11-06 16:00:00,0.442456404,5.342078898,0.176982562,40.789823,1.350656391,15.311,7.0,1.03,0.5,87.055,11.915,6.791,70.07,9.05,19.34,1.54,12.4704282,5.086666667,78.62222222,70.29,36.5,0.049,5.22,2.08,9.31,2.6,0.029,0.17,55.31,10.24,0.052,1.961685824,0.14,116.692,0.1,94.53,1.4,0.74,1.24,0.0,0.0,0.844,58.71759078,5.490545178,4.631070834,0.070322216,0.020531081,0.104653803,0.424406592,4.33322812,5.027818055,0.064830364,0.131404558,0.013819658,48.663,0.0,0.0,0.0,0.0,0.0,0.0,0.0,0.0,0.0,0.0,0.0,0.0,0.0,7.0,0.283651191,4.366965517,0.01,94.55989655,0.097172414,0.109889655,0.030544828,0.74062069,0.084910345,1.077747044,18.63793103,36.83751724,0.264344828,0.314137931,7.808758621,0.097172414,0.145655172,0.173517241,34.18448276,1.08,1.306090027,1495.324138,83.0,24.09090909,11.0,75.0,25.2,10.0,169.7838889,129.01,145.9808333,175.8783333,155.1632639,37.892472601610024,48.83844503229432,45.92587545748897,97.3897021667284,82.98337786188739,60.103918371161484,79.35919128063081,98.1098243256057,62.369157304651154,42.763965103964324,139.9363542,525.0,45.03527183,315.0,89.115,2.759259175,1.346403531,1.4360946974205546,1136.533889,3994.020475,0.0,2242.931547,1220.617111,195.4109322,103364.3997,3.179291925,17.50018428373017,1.167242904,24.55520637096774,2.815272936,97.2915669315
2025-11-06 17:00:00,0.4478528,5.40723328,0.17914112,41.28731392,1.3671296,15.625,7.0,1.03,0.5,87.055,11.915,6.79,70.07,9.05,19.34,1.54,12.0978116,5.086666667,78.62222222,70.29,36.5,0.049,5.22,2.08,9.31,2.6,0.029,0.17,55.31,10.24,0.052,1.961685824,0.14,116.691,0.1,94.53,1.4,0.74,1.24,0.0,0.0,0.969,58.63890892,5.540657073,4.6539109,0.070632636,0.020747196,0.104952693,0.429751102,4.369258339,5.04368387,0.065583032,0.131516531,0.013917793,47.879,0.0,0.0,0.0,0.0,0.0,0.0,0.0,0.0,0.0,0.0,0.0,0.0,0.0,6.0,0.182121135,4.391793103,0.01,94.63437931,0.093034483,0.105337931,0.034268966,0.653724138,0.077462069,1.095212282,18.92758621,37.18510345,0.256068966,0.334827586,7.382551724,0.093034483,0.153931034,0.281103448,33.95689655,1.08,1.312530564,1489.944828,83.0,24.09090909,11.0,75.0,25.2,10.0,148.3086111,138.5741667,155.9702778,168.2247222,152.7694444,43.045746394234015,53.51141916426457,54.05193163444753,94.1984198849498,77.95262305182666,59.570790940343414,73.14728503947734,82.66970871443561,58.42287390650928,42.55114622152698,135.7550536,525.0,45.27555125,315.0,89.115,2.781856736,1.342097606,1.409591818054861,1143.458056,3999.952089,0.0,2262.054539,1208.278975,196.9305542,104195.8731,3.153813453,17.50018428373017,1.191426249,24.55520637096774,2.730436628,96.737544602
2025-11-06 18:00:00,0.442213349,5.339144324,0.176885339,40.76741586,1.349914432,14.024,7.0,1.03,0.5,87.055,11.915,5.849,70.07,9.05,19.34,1.54,12.26558608,5.086666667,78.62222222,70.29,36.5,0.049,5.22,2.08,9.31,2.6,0.029,0.17,55.31,10.24,0.052,1.961685824,0.14,99.722,0.1,94.53,1.4,0.74,1.24,0.0,0.0,0.835,58.6295328,5.52502759,4.638724709,0.070851012,0.020707909,0.105291478,0.430023299,4.375020233,5.066572655,0.065586757,0.132077253,0.013915267,40.775,0.0,0.0,0.0,0.0,0.0,0.0,0.0,0.0,0.0,0.0,0.0,0.0,0.0,7.0,0.223934432,4.407714286,0.010114286,94.68328571,0.092285714,0.102571429,0.0362,0.594571429,0.073257143,1.108233463,19.16171429,37.42057143,0.253428571,0.352285714,7.086,0.092285714,0.158857143,0.357714286,33.766,1.083428571,1.31809298,1486.914286,83.0,24.09090909,11.0,75.0,25.2,10.0,169.1858182,132.2781818,154.024,179.1756364,158.6659091,39.481079636214474,52.476868969950715,48.572782067111575,97.4031113692935,86.23741055230397,56.66122525895396,79.51458081654039,94.7610017901294,60.280611198184715,41.393264459733814,129.6929035,525.0,44.98579145,315.0,94.57407273,2.771196222,1.347986051,1.4417732228594315,1144.762182,3984.920727,0.0,2257.369844,1222.089407,197.4018207,104126.416,3.144956153,17.50018428373017,1.181915959,24.55520637096774,2.713920476,95.93430971375
2025-11-07 11:00:00,0.93454499,11.62667348,0.416565553,87.43878153,4.478817294,15.659,7.4,1.02,0.52,87.015,11.965,6.966,70.11,9.1,19.29,1.5,14.31385132,5.31,77.73444444,70.29,36.5,0.047,5.25,2.14,8.85,2.64,0.034,0.17,55.14,10.22,0.067,1.946666667,0.14,118.09,0.1,95.75,0.73,0.55,1.12,0.0,0.0,1.607,55.38456498,7.110118153,6.001718582,0.106176155,0.010191192,0.084636219,0.689796992,5.67461869,6.525982814,0.115220193,0.177916219,0.019982814,28.861,0.0,0.0,0.0,0.0,0.0,0.0,18.491,0.0,0.0,0.0,0.0,0.0,0.0,7.0,0.245360871,4.472524272,0.010349515,94.87092233,0.09684466,0.093592233,0.055203883,0.35592233,0.044640777,1.023120294,18.6884466,35.81708738,0.421553398,0.493009709,7.193980583,0.176504854,0.193009709,0.348805825,35.00883495,1.352038835,1.228612603,1475.893204,83.0,24.09090909,11.0,75.0,25.2,10.0,139.8055195,142.7435065,139.2064935,161.6928571,145.8620942,38.154146122234636,52.903663269499816,52.95168687566881,93.1561364292456,65.02739781631061,54.553726737343254,68.53510745472275,62.40349824821959,50.57188769941344,42.77046346449974,138.7296794,530.0,43.34460727,305.0,92.469640742814,2.781554357,1.347824584,1.436669764099213,1152.132468,3970.970458,0.0,2204.845039,1237.204672,202.0676185,106180.4043,3.065387964,17.50018428373017,1.200094237,24.55520637096774,2.956358597,94.63168252050001
2025-11-07 12:00:00,0.903196603,12.08644983,0.409599245,87.01035357,6.464215162,15.895,7.4,1.02,0.52,87.015,11.965,6.87,70.11,9.1,19.29,1.5,13.64065307,5.31,77.73444444,70.29,36.5,0.047,5.25,2.14,8.85,2.64,0.034,0.17,55.14,10.22,0.067,1.946666667,0.14,118.018,0.1,95.75,0.73,0.55,1.12,0.0,0.0,1.594,55.64978886,7.072098936,6.02676118,0.103444235,0.010327788,0.083055075,0.672267174,5.55646316,6.334976091,0.111805294,0.174045999,0.019732388,29.696,0.0,0.0,0.0,0.0,0.0,0.0,18.611,0.0,0.0,0.0,0.0,0.0,0.0,7.0,0.346084698,4.443398058,0.010932039,94.78412621,0.103252427,0.102912621,0.050543689,0.449126214,0.055708738,1.01436263,18.75252427,35.71223301,0.357475728,0.481359223,7.217281553,0.170679612,0.181359223,0.341815534,35.2068932,1.305436893,1.219359414,1484.048544,83.0,24.09090909,11.0,75.0,25.2,10.0,155.6047222,140.7588889,131.4055556,159.2158333,146.74625,38.648144781767144,51.09254966614776,45.092460966499544,95.3134263753194,75.86676266283905,50.3861449300789,76.98139434798664,76.46563226662283,52.56846336365163,39.34448865933659,139.1243835,531.6527778,43.79015125,305.0,98.04645833,2.726453892,1.348161947,1.398534172072086,1171.765,3980.602608,0.0,2229.308953,1218.889725,196.6470461,100602.1207,3.249870069,17.50018428373017,1.153492226,24.55520637096774,2.943504064,94.68398081375
2025-11-07 13:00:00,0.903377907,12.0837907,0.409639535,87.0128314,6.452732558,13.76,7.4,1.02,0.52,87.015,11.965,5.923,70.11,9.1,19.29,1.5,13.9164087,5.31,77.73444444,70.29,36.5,0.047,5.25,2.14,8.85,2.64,0.034,0.17,55.14,10.22,0.067,1.946666667,0.14,101.003,0.1,95.75,0.73,0.55,1.12,0.0,0.0,1.306,57.35080409,6.162709518,5.602464353,0.086335863,0.008778558,0.076123863,0.547860173,4.808510591,5.788071072,0.092423704,0.157824637,0.018564896,31.489,0.0,0.0,0.0,0.0,0.0,0.0,5.326,0.0,0.0,0.0,0.0,0.0,0.0,6.0,0.241035497,4.421972789,0.011721088,94.71523129,0.111210884,0.108687075,0.045312925,0.521292517,0.064571429,1.012092602,18.67346939,35.72884354,0.324761905,0.454761905,7.259659864,0.166394558,0.172789116,0.337034014,35.30210884,1.307210884,1.217733859,1485.721088,83.0,24.09090909,11.0,75.0,25.2,10.0,180.295,148.5058333,142.2636111,173.6141667,161.1696528,41.52752156472508,50.57439503147691,51.22437519881612,95.19525460942396,71.99848587633596,60.70808967044964,73.5014070744827,73.07153734847418,54.19723786511106,45.233600850768994,163.1601764,529.1333333,44.63109719,305.0,85.29292508,2.775193622,1.347961831,1.4373432691145263,1160.034444,3978.869775,0.0,2224.568339,1241.362233,203.1639089,106118.2567,3.079301322,17.50018428373017,1.187515179,24.55520637096774,2.842825692,97.868723373
2025-11-07 14:00:00,0.903155955,12.08704599,0.409590212,87.00979805,6.466789505,13.568,7.4,1.02,0.52,87.015,11.965,5.937,70.11,9.1,19.29,1.5,14.50067026,5.31,77.73444444,70.29,36.5,0.047,5.25,2.14,8.85,2.64,0.034,0.17,55.14,10.22,0.067,1.946666667,0.14,101.112,0.1,95.75,0.73,0.55,1.12,0.0,0.0,1.232,58.56314082,5.375174858,5.177552972,0.074228958,0.007166421,0.071856119,0.45668452,4.27749534,5.540316608,0.079137973,0.148064793,0.017824676,40.776,0.0,0.0,0.0,0.0,0.0,0.0,0.0,0.0,0.0,0.0,0.0,0.0,0.0,6.0,0.244830609,4.401564626,0.012537415,94.64870068,0.11937415,0.113993197,0.040006803,0.590680272,0.073142857,1.010679431,18.5755102,35.7614966,0.296190476,0.426190476,7.304557823,0.162312925,0.16462585,0.332544218,35.3837415,1.31537415,1.217115728,1486.537415,83.0,24.09090909,11.0,75.0,25.2,10.0,166.715,164.7402778,154.0038889,180.715,166.5435417,34.949191073248414,52.98885582303089,50.910256256138524,92.47531852407394,62.87488684791873,46.46142266876268,67.90350315924687,47.53450500411981,43.91925593498511,38.19204480674453,153.0299319,536.8194444,44.70994081,305.0,94.75708492,2.747990553,1.347988939,1.417506774446467,1161.311389,3921.695575,0.0,2197.161164,1224.826414,198.1394825,102602.6761,3.140272986,17.50018428373017,1.155164869,24.55520637096774,2.954901253,96.52646597675
2025-11-07 15:00:00,0.903555541,12.0811854,0.409679009,87.01525906,6.441482394,15.421,7.4,1.02,0.52,87.015,11.965,6.872,70.11,9.1,19.29,1.5,14.75141004,5.31,77.73444444,70.29,36.5,0.047,5.25,2.14,8.85,2.64,0.034,0.17,55.14,10.22,0.067,1.946666667,0.14,119.05,0.1,95.75,0.73,0.55,1.12,0.0,0.0,0.776,58.57721966,5.34274978,5.152159809,0.0741028,0.007062869,0.071918817,0.455206689,4.271672806,5.561158386,0.079071826,0.148252271,0.017831422,47.782,0.0,0.0,0.0,0.0,0.0,0.0,0.0,0.0,0.0,0.0,0.0,0.0,0.0,7.0,0.392234065,4.396666667,0.012866667,94.62833333,0.123466667,0.115133333,0.036733333,0.611333333,0.075466667,1.010218265,18.5,35.78933333,0.284,0.407333333,7.344666667,0.161333333,0.158666667,0.33,35.42733333,1.318666667,1.21753486,1486.733333,83.0,24.09090909,11.0,75.0,25.2,10.0,175.9125,156.925,148.2580556,175.4280556,164.1309028,37.4794449770863,50.14474628806977,49.40957011674885,93.48314059165185,64.61166034559443,55.937496367670704,70.03234754478953,60.98976699286703,50.17166547588201,41.63016923486073,172.9499842,531.3472222,43.63602817,305.0,85.29292508,2.762610847,1.348026903,1.4173451635579317,1168.925556,3981.331164,0.0,2198.565119,1216.498514,199.2203106,103042.7546,3.175011128,17.50018428373017,1.16959548,24.55520637096774,3.091692417,99.1658729065
2025-11-07 16:00:00,0.898961696,12.18096393,0.419480848,86.92007438,5.775277055,13.445,7.4,1.02,0.52,87.015,11.965,5.879,70.27,9.07,19.25,1.41,13.96201352,5.31,77.73444444,70.29,36.5,0.048,5.57,2.14,9.08,2.63,0.03,0.18,54.68,10.63,0.06,1.908438061,0.14,102.213,0.1,95.75,0.73,0.55,1.12,0.0,0.0,0.566,58.19911267,5.389839567,5.110209397,0.078001875,0.006842223,0.07420721,0.48006946,4.440222159,5.840705542,0.08396708,0.1538616,0.018193119,38.396,0.0,0.0,0.0,0.0,0.0,0.0,0.0,0.0,0.0,0.0,0.0,0.0,0.0,6.0,0.27652823,4.412051282,0.012558974,94.66833333,0.122235897,0.110825641,0.036117949,0.56825641,0.069620513,1.01100203,18.45384615,35.81087179,0.293230769,0.401179487,7.378512821,0.164410256,0.155589744,0.33,35.42117949,1.315589744,1.219310415,1486.117949,83.0,24.09090909,11.0,75.0,25.2,10.0,169.8347222,134.3502778,135.3611111,161.4386111,150.2461806,37.735062516619195,49.37061191159876,42.29238644432816,96.75237560611106,76.44364936947221,57.767652341520545,78.48816392604373,87.42056708926953,58.02306053270313,40.55464645377937,157.0026114,519.1111111,44.75366636,305.0,88.92854325,2.735484097,1.347738136,1.41290421502332,1157.738889,3982.937594,0.0,2207.910544,1210.694644,194.4294694,100609.4768,3.252793969,17.50018428373017,1.153524414,24.55520637096774,2.957762664,97.0528460105
2025-11-07 17:00:00,0.899048958,12.17962227,0.419524479,86.92132877,5.76895053,15.646,7.4,1.02,0.52,87.015,11.965,6.642,70.27,9.07,19.25,1.41,13.77042516,5.31,77.73444444,70.29,36.5,0.048,5.57,2.14,9.08,2.63,0.03,0.18,54.68,10.63,0.06,1.908438061,0.14,119.219,0.1,95.75,0.73,0.55,1.12,0.0,0.0,0.647,58.15427386,5.377114255,5.089143596,0.078475614,0.006749337,0.074566878,0.482688321,4.460480693,5.892511621,0.084616919,0.154763395,0.018248078,44.103,0.0,0.0,0.0,0.0,0.0,0.0,0.0,0.0,0.0,0.0,0.0,0.0,0.0,7.0,0.267952652,4.427435897,0.012251282,94.70833333,0.121005128,0.106517949,0.035502564,0.525179487,0.063774359,1.011785794,18.40769231,35.83241026,0.302461538,0.395025641,7.412358974,0.167487179,0.152512821,0.33,35.41502564,1.312512821,1.22108597,1485.502564,83.0,24.09090909,11.0,75.0,25.2,10.0,175.6105556,155.2905556,152.6577778,175.825,164.8459722,38.19927754789751,51.988083729048014,47.49954552770221,94.45456616707966,70.82473032134891,52.97624506786693,72.87950656626344,65.36806342870125,50.60345170977415,38.99332877721312,152.9622344,520.1944444,44.26043947,305.0,90.025,2.724717817,1.348148083,1.3997578810039601,1164.473611,3964.318361,0.0,2218.721347,1223.888694,196.3261889,100877.6329,3.231085278,17.50018428373017,1.147662608,24.55520637096774,3.029819308,96.517496058
2025-11-07 18:00:00,0.898756305,12.18412181,0.419378153,86.91712189,5.790167884,13.283,7.4,1.02,0.52,87.015,11.965,5.793,70.27,9.07,19.25,1.41,14.49285707,5.31,77.73444444,70.29,36.5,0.048,5.57,2.14,9.08,2.63,0.03,0.18,54.68,10.63,0.06,1.908438061,0.14,99.479,0.1,95.75,0.73,0.55,1.12,0.0,0.0,0.499,57.51164921,5.311803084,4.890112507,0.085192571,0.005844693,0.079157082,0.522328621,4.749093101,6.515713733,0.093487112,0.16617507,0.018958599,33.598,0.0,0.0,0.0,0.0,0.0,0.0,2.676,0.0,0.0,0.0,0.0,0.0,0.0,6.0,0.28509198,4.438952381,0.011790476,94.73806667,0.12,0.102895238,0.034371429,0.494190476,0.059733333,1.017759234,18.39304762,35.92857143,0.305809524,0.387904762,7.453619048,0.17,0.148952381,0.33,35.30628571,1.305809524,1.228898149,1485.733333,83.0,24.09090909,11.0,75.0,25.2,10.0,184.7113889,164.3288889,160.7733333,184.0497222,173.4658333,37.9275349795156,54.22426418364408,52.77584103232955,93.68742419722037,66.7581006944564,51.93985263299078,69.85421288471832,54.739600671197024,47.05952322386025,40.10812637710086,160.9870266,525.0,43.99201847,305.0,90.025,2.752137939,1.347934106,1.4398024198809452,1157.577778,3934.370311,0.0,2198.269644,1246.418919,201.5184792,104732.9767,3.084928647,17.50018428373017,1.169599486,24.55520637096774,3.139475642,97.5807810245
2025-11-07 19:00:00,0.898792842,12.18356005,0.419396421,86.9176471,5.787518957,13.188,7.4,1.02,0.52,87.015,11.965,6.026,70.27,9.07,19.25,1.41,14.62690978,5.31,77.73444444,70.29,36.5,0.048,5.57,2.14,9.08,2.63,0.03,0.18,54.68,10.63,0.06,1.908438061,0.14,103.215,0.1,95.75,0.73,0.55,1.12,0.0,0.0,0.382,58.08360973,5.626047514,5.292339268,0.079055365,0.007583149,0.073836573,0.491657089,4.48843091,5.700089794,0.084622608,0.152708707,0.018157422,38.978,0.0,0.0,0.0,0.0,0.0,0.0,0.0,0.0,0.0,0.0,0.0,0.0,0.0,6.0,0.12957649,4.433238095,0.010647619,94.72206667,0.12,0.10232381,0.030942857,0.517047619,0.063733333,1.046850321,18.5187619,36.35714286,0.282952381,0.37647619,7.527904762,0.17,0.143238095,0.33,34.74057143,1.282952381,1.263600741,1489.733333,83.0,24.09090909,11.0,75.0,25.2,10.0,183.3019444,154.3816667,151.9525,175.4183333,166.2636111,36.89137099474175,52.775764973986526,48.30181296865908,94.88315839730456,69.94845306469279,52.850073760461626,73.56244586054135,66.76087779544815,50.75067088891912,39.37846298462186,162.4760875,527.5138889,43.40146894,305.0,90.025,2.767357017,1.347863581,1.4374579993835717,1154.059722,3913.200303,0.0,2185.700575,1209.115394,196.5446444,102864.218,3.124383425,17.50018428373017,1.189294706,24.55520637096774,3.13616415,97.77808159375
2025-11-07 20:00:00,0.898255879,12.19181586,0.41912794,86.90992826,5.826448756,16.031,7.4,1.02,0.52,87.015,11.965,6.793,70.27,9.07,19.25,1.41,13.69851491,5.31,77.73444444,70.29,36.5,0.048,5.57,2.14,9.08,2.63,0.03,0.18,54.68,10.63,0.06,1.908438061,0.14,120.277,0.1,95.75,0.73,0.55,1.12,0.0,0.0,0.452,58.59545498,5.322052179,5.137989182,0.073926185,0.007006363,0.07189731,0.453675947,4.263816417,5.566450843,0.078905504,0.148219854,0.017826122,50.288,0.0,0.0,0.0,0.0,0.0,0.0,0.0,0.0,0.0,0.0,0.0,0.0,0.0,7.0,0.357712185,4.43,0.010382353,94.71816176,0.120382353,0.103338235,0.029764706,0.522352941,0.065617647,1.065038285,18.61485294,36.61147059,0.277647059,0.368088235,7.573823529,0.17,0.141911765,0.328852941,34.37602941,1.268088235,1.285363234,1490.279412,83.0,24.09090909,11.0,75.0,25.2,10.0,167.2188889,162.4858333,164.3280556,178.235,168.0669444,38.24743318136967,54.502802368540685,50.26547032301863,92.83469011424114,66.68003891545408,50.96161966262541,68.74975748526276,54.14416129776305,47.54153680329807,37.195760857671175,152.1634536,521.5138889,44.29217547,305.0,90.025,2.745615456,1.347976283,1.3866120902128065,1163.327778,3946.217208,0.0,2217.962239,1197.606675,193.9795883,100290.8273,3.231188764,17.50018428373017,1.168079564,24.55520637096774,3.021468261,96.411657602
2025-11-07 21:00:00,0.898534185,12.1875369,0.419267093,86.91392891,5.806271572,13.617,7.4,1.02,0.52,87.015,11.965,5.934,70.27,9.07,19.25,1.41,13.30248609,5.31,77.73444444,70.29,36.5,0.048,5.57,2.14,9.08,2.63,0.03,0.18,54.68,10.63,0.06,1.908438061,0.14,103.218,0.1,95.75,0.73,0.55,1.12,0.0,0.0,0.377,58.48594272,5.288610095,5.084462914,0.075084688,0.006770893,0.07278714,0.460029611,4.31332986,5.69538661,0.080501587,0.150452882,0.017961908,41.269,0.0,0.0,0.0,0.0,0.0,0.0,0.0,0.0,0.0,0.0,0.0,0.0,0.0,6.0,0.271360649,4.43,0.011264706,94.73007353,0.121264706,0.106426471,0.031529412,0.504705882,0.064735294,1.068968318,18.67220588,36.63794118,0.295294118,0.363676471,7.582647059,0.17,0.146323529,0.326205882,34.27455882,1.263676471,1.29020406,1486.308824,83.0,24.09090909,11.0,75.0,25.2,10.0,179.1102778,156.4147222,158.5722222,189.0386111,170.7839583,38.795381972877635,51.214669697980526,51.11484696240666,94.39688887086137,68.3428912885202,58.65001074777361,69.25538055947965,61.557588664421814,51.27373893145695,43.097098814034126,158.029505,517.5277778,43.47622172,305.0,84.17723067,2.781800483,1.347954569,1.4188321534135202,1155.358889,3949.765606,0.0,2233.467578,1217.442942,199.1402894,104477.7117,3.103804022,17.50018428373017,1.20608433,24.55520637096774,2.996913556,97.18890941250001
2025-11-07 22:00:00,0.898942993,12.18125148,0.419471496,86.91980552,5.776633017,13.472,7.4,1.02,0.52,87.015,11.965,6.127,70.27,9.07,19.25,1.41,11.94732605,5.31,77.73444444,70.29,36.5,0.048,5.57,2.14,9.08,2.63,0.03,0.18,54.68,10.63,0.06,1.908438061,0.14,102.987,0.1,95.75,0.73,0.55,1.12,0.0,0.0,0.38,58.69815948,5.303510431,5.144330088,0.072870654,0.007045341,0.07130345,0.446819008,4.218118683,5.496377376,0.077597589,0.146770515,0.017731664,43.14,0.0,0.0,0.0,0.0,0.0,0.0,0.0,0.0,0.0,0.0,0.0,0.0,0.0,6.0,0.267262298,4.43,0.012701754,94.73429825,0.121649123,0.108473684,0.032649123,0.495263158,0.064964912,1.063884784,18.68491228,36.51263158,0.299473684,0.361754386,7.658421053,0.168245614,0.15,0.322947368,34.32508772,1.25122807,1.286978841,1483.877193,83.0,24.09090909,11.0,75.0,25.2,10.0,189.9286111,151.8997222,152.1094444,189.0494444,170.7468056,39.961978989167875,49.86509382541027,45.36671786582852,96.71635137695517,79.27386664965229,56.60115012234752,76.4442378182285,75.31341923454477,53.918519146021694,41.4165569656883,134.3184297,515.25,44.27010425,305.0,88.94777933,2.722873211,1.347823156,1.3904749933500555,1155.412778,3947.795,0.0,2268.323747,1221.606917,194.8316256,100686.9863,3.218138431,17.50018428373017,1.16716895,24.55520637096774,2.702891917,94.04719193525
2025-11-07 23:00:00,0.899986744,12.16520382,0.419993372,86.93480944,5.700961092,15.087,7.4,1.02,0.52,87.015,11.965,7.327,70.27,9.07,19.25,1.41,12.55377914,5.31,77.73444444,70.29,36.5,0.048,5.57,2.14,9.08,2.63,0.03,0.18,54.68,10.63,0.06,1.908438061,0.14,120.065,0.1,95.75,0.73,0.55,1.12,0.0,0.0,0.504,58.57711646,5.355241114,5.16311482,0.074096125,0.007108281,0.071859267,0.455438077,4.271534342,5.548520621,0.079025917,0.148092554,0.017823297,49.852,0.0,0.0,0.0,0.0,0.0,0.0,0.0,0.0,0.0,0.0,0.0,0.0,0.0,6.0,0.334883404,4.438764045,0.01541573,94.73855393,0.117224719,0.104101124,0.034067416,0.486404494,0.065468539,1.027703951,18.64561798,35.81853933,0.257303371,0.377303371,7.915730337,0.161460674,0.152921348,0.322235955,34.85483146,1.233370787,1.254788892,1487.41573,83.0,24.09090909,11.0,75.0,25.2,10.0,162.5708333,153.0897222,155.7811111,174.5033333,161.48625,41.437185079085225,52.049423415409706,49.85151253921603,93.68541355469412,70.13480911432913,58.312215777386854,70.04075335621755,64.90229483440424,52.563031901948534,41.040721788277565,147.6923639,510.4444444,43.43459106,300.4444444,84.99951389,2.681463756,1.348164967,1.3725130203790255,1156.200556,3968.214467,0.0,2250.498783,1261.481211,197.3321672,100818.0537,3.229841431,17.50018428373017,1.132268268,24.55520637096774,2.819565033,94.68034931675001
2025-11-08 00:00:00,0.965040997,12.11614956,0.414959003,86.91880945,5.573368317,15.245,7.35,1.02,0.525,87.25,11.73,7.253,70.42,8.85,19.27,1.46,12.41351966,5.155555556,78.17777778,70.29,36.5,0.046,5.5,2.15,9.04,2.6,0.032,0.17,54.82,10.53,0.064,1.914545455,0.14,119.809,0.2,96.82,0.87,0.62,1.1,0.0,0.0,0.502,58.2428763,5.42284078,5.169688117,0.030253037,0.01900187,0.080294716,0.447851015,4.496481443,5.686671641,0.068898827,0.040007566,0.025927073,47.582,0.0,0.0,0.0,0.0,0.0,0.0,0.0,0.0,0.0,0.0,0.0,0.0,0.0,7.0,0.356201289,4.479213483,0.012719101,94.88187978,0.10441573,0.095337079,0.048224719,0.331348315,0.046861798,1.042031993,19.22539326,35.81179775,0.291011236,0.411011236,7.619101124,0.168202247,0.166404494,0.341786517,34.3694382,1.341235955,1.26368957,1484.719101,83.0,24.09090909,11.0,75.0,25.2,10.0,159.4658333,136.0419444,141.2808333,173.5052778,152.5734722,38.45997981653892,48.60836062927143,45.80562837568053,95.58159865272529,78.2528505953598,57.822694031601785,76.41072625002252,85.7284644814523,58.30728490171731,42.362434709823305,138.0643561,510.0,44.14666389,300.0,89.91111111,2.665280164,1.348029342,1.4005412730382694,1152.988056,3966.469256,0.0,2253.153894,1284.495153,198.7048625,101195.9697,3.212624011,17.50018428373017,1.110914114,24.55520637096774,2.8231578,93.29352718325
2025-11-08 01:00:00,0.96507815,12.12172255,0.41492185,86.9131993,5.59454569,15.419,7.35,1.02,0.525,87.25,11.73,7.264,70.42,8.85,19.27,1.46,12.80203568,5.155555556,78.17777778,70.29,36.5,0.046,5.5,2.15,9.04,2.6,0.032,0.17,54.82,10.53,0.064,1.914545455,0.14,119.976,0.2,96.82,0.87,0.62,1.1,0.0,0.0,0.499,58.04558724,5.538821832,5.232367622,0.03112066,0.019316298,0.081237632,0.458929796,4.57875217,5.749821398,0.070793403,0.040775608,0.026218837,46.08,0.0,0.0,0.0,0.0,0.0,0.0,0.0,0.0,0.0,0.0,0.0,0.0,0.0,7.0,0.159718586,4.493384615,0.012,94.94284462,0.102353846,0.094353846,0.054707692,0.262923077,0.037432308,1.040059864,19.39692308,35.68476923,0.333846154,0.447076923,7.455384615,0.190307692,0.173384615,0.340569231,34.31107692,1.410615385,1.257359629,1477.569231,83.0,24.09090909,11.0,75.0,25.2,10.0,160.5919444,134.7580556,145.0972222,177.5986111,154.5114583,40.60667365821399,49.22432214925033,50.516928130819906,95.40901003878523,76.4521781556349,63.722262466519254,73.8161528154244,84.77766608666775,59.58766033746943,46.28756568376511,150.4548461,513.4444444,43.40100456,300.0,85.08888889,2.737686419,1.348114997,1.4285831814249697,1160.628333,4008.501378,0.0,2257.95205,1270.883767,204.6911392,105825.9857,3.109459642,17.50018428373017,1.180587667,24.55520637096774,2.848460025,94.93526710825
2025-11-08 02:00:00,0.96503099,12.11464853,0.41496901,86.92032048,5.567664399,13.23,7.35,1.02,0.525,87.25,11.73,6.06,70.42,8.85,19.27,1.46,13.65540662,5.155555556,78.17777778,70.29,36.5,0.046,5.5,2.15,9.04,2.6,0.032,0.17,54.82,10.53,0.064,1.914545455,0.14,102.684,0.2,96.82,0.87,0.62,1.1,0.0,0.0,0.418,58.20904346,5.453214121,5.189894096,0.030464516,0.019062885,0.080398936,0.449776141,4.509875593,5.687844674,0.069206768,0.040290931,0.025957322,41.075,0.0,0.0,0.0,0.0,0.0,0.0,0.0,0.0,0.0,0.0,0.0,0.0,0.0,7.0,0.181818784,4.498,0.012,94.97386,0.1042,0.0962,0.0584,0.226,0.03134,1.032160401,19.42,35.514,0.38,0.484,7.34,0.218,0.178,0.3318,34.408,1.466,1.245491282,1468.8,83.0,24.09090909,11.0,75.0,25.2,10.0,136.7041667,138.5522222,138.1752778,155.3186111,142.1875694,41.51832027796644,52.35525000307632,53.69188306010474,92.75770233900195,70.92339218588938,57.09446230414983,71.68088698152357,74.89288726322002,55.15046820000899,43.381530206049305,134.2274569,518.9944444,44.01077972,300.0,91.27523241457135,2.713260319,1.347972708,1.4180577143604747,1156.640278,3996.544883,0.0,2228.415144,1282.814042,203.6073103,104848.6244,3.127201331,17.50018428373017,1.164995579,24.55520637096774,2.982638883,92.78513803925
2025-11-08 03:00:00,0.965174691,12.1362036,0.414825309,86.89862171,5.649573691,15.599,7.35,1.02,0.525,87.25,11.73,6.959,70.42,8.85,19.27,1.46,14.40648597,5.155555556,78.17777778,70.29,36.5,0.046,5.5,2.15,9.04,2.6,0.032,0.17,54.82,10.53,0.064,1.914545455,0.14,119.901,0.2,96.82,0.87,0.62,1.1,0.0,0.0,0.44,58.13106822,5.506937565,5.221778874,0.030854574,0.019192492,0.080728383,0.454173827,4.541854552,5.705541974,0.069942816,0.040708531,0.026057758,47.041,0.0,0.0,0.0,0.0,0.0,0.0,0.0,0.0,0.0,0.0,0.0,0.0,0.0,7.0,0.261301455,4.497702703,0.012459459,94.97137973,0.108445946,0.098378378,0.056094595,0.223783784,0.031755405,1.030889623,19.29905405,35.55945946,0.383918919,0.481621622,7.308378378,0.225405405,0.173108108,0.330756757,34.49364865,1.480810811,1.242764564,1467.067568,83.0,24.09090909,11.0,75.0,25.2,10.0,159.3047222,140.7372222,147.6091667,175.5075,155.7896528,34.50130187315136,52.61351346809997,48.60037531094085,95.1359784622683,74.78834572632303,49.28662908269408,75.10904908446076,75.02780016735903,52.61881149954144,39.48921226650515,145.3895197,524.1388889,43.53919794,300.0,99.08888889,2.700918586,1.347963028,1.455175410666636,1163.982222,3998.468544,0.0,2207.985036,1284.527153,204.0050833,104125.2351,3.14664595,17.50018428373017,1.142192238,24.55520637096774,3.111111122,94.26411136025
2025-11-08 04:00:00,0.965217845,12.14267681,0.414782155,86.89210534,5.674171889,13.404,7.35,1.02,0.525,87.25,11.73,6.16,70.42,8.85,19.27,1.46,14.45185075,5.155555556,78.17777778,70.29,36.5,0.046,5.5,2.15,9.04,2.6,0.032,0.17,54.82,10.53,0.064,1.914545455,0.14,102.738,0.2,96.82,0.87,0.62,1.1,0.0,0.0,0.347,58.34581215,5.344682224,5.121067825,0.029694838,0.018825878,0.079899492,0.442028163,4.454758878,5.669975742,0.067938871,0.039351591,0.025808146,41.224,0.0,0.0,0.0,0.0,0.0,0.0,0.0,0.0,0.0,0.0,0.0,0.0,0.0,6.0,0.23415575,4.493648649,0.01327027,94.94328514,0.114527027,0.100810811,0.049202703,0.248108108,0.037147297,1.03468784,19.06797297,35.77027027,0.355540541,0.449189189,7.340810811,0.217297297,0.160945946,0.335621622,34.57067568,1.464594595,1.247028504,1470.716216,83.0,24.09090909,11.0,75.0,25.2,10.0,151.9908333,129.0391667,138.0725,167.4819444,146.6461111,36.00370466143471,49.84781709727656,45.44126511397073,95.42007064430763,76.08459601583951,56.332497451248855,76.18697944262482,88.03278134804043,58.740196508920945,41.60696962504272,156.9337075,529.4027778,43.80425317,300.0,92.08888889,2.701666117,1.347766503,1.4343336977798662,1180.002222,3931.116425,0.0,2213.013083,1267.043878,203.5052875,102789.0451,3.136481319,17.50018428373017,1.14087971,24.55520637096774,3.093701756,95.79371624375
2025-11-08 05:00:00,0.965234111,12.14511669,0.414765889,86.8896492,5.683443417,13.626,7.35,1.02,0.525,87.25,11.73,6.136,70.42,8.85,19.27,1.46,14.88836086,5.155555556,78.17777778,70.29,36.5,0.046,5.5,2.15,9.04,2.6,0.032,0.17,54.82,10.53,0.064,1.914545455,0.14,102.884,0.2,96.82,0.87,0.62,1.1,0.0,0.0,0.357,58.32124175,5.269661759,5.048170982,0.029267909,0.018804502,0.080507428,0.443192524,4.471100795,5.76024395,0.068319528,0.038153091,0.026013322,41.361,0.0,0.0,0.0,0.0,0.0,0.0,0.0,0.0,0.0,0.0,0.0,0.0,0.0,6.0,0.325453562,4.488628571,0.014,94.91326857,0.120342857,0.10324,0.042794286,0.275142857,0.042582857,1.03964837,18.84868571,35.97405714,0.330342857,0.419314286,7.405314286,0.21,0.149657143,0.339657143,34.60365714,1.449314286,1.253690097,1474.0,83.0,24.09090909,11.0,75.0,25.2,10.0,154.635,150.1941667,152.6097222,172.9111111,157.5875,32.27846556526404,50.1153005496688,46.15737084656398,92.63086678181523,64.784935988742,49.8527693355438,70.36369291054666,64.35795004203129,50.88518938018619,37.05291730604719,163.6083611,530.0,44.16443825,300.0,91.0,2.657953875,1.347893081,1.404723077789092,1170.971944,4002.191575,0.0,2186.297817,1266.907097,197.8918575,99447.26458,3.299471775,17.50018428373017,1.09981025,24.55520637096774,3.207175967,96.67810784575
2025-11-08 06:00:00,0.96514267,12.13140049,0.41485733,86.90345684,5.631321881,13.738,7.35,1.02,0.525,87.25,11.73,6.177,70.42,8.85,19.27,1.46,14.13343259,5.155555556,78.17777778,70.29,36.5,0.046,5.5,2.15,9.04,2.6,0.032,0.17,54.82,10.53,0.064,1.914545455,0.14,102.683,0.2,96.82,0.87,0.62,1.1,0.0,0.0,0.353,58.35530429,5.345794324,5.124089002,0.029693113,0.018815278,0.079817434,0.441511243,4.4503446,5.660773347,0.067836892,0.039411446,0.025781478,42.426,0.0,0.0,0.0,0.0,0.0,0.0,0.0,0.0,0.0,0.0,0.0,0.0,0.0,6.0,0.315866945,4.474914286,0.014,94.86595429,0.123771429,0.10564,0.040737143,0.326571429,0.048411429,1.055069719,18.73554286,36.11462857,0.333771429,0.412457143,7.758457143,0.21,0.146228571,0.336228571,34.24022857,1.442457143,1.28193056,1474.0,83.0,24.09090909,11.0,75.0,25.2,10.0,175.093361,161.2813278,160.0958506,191.4385892,171.9772822,32.11682697438121,47.96437547314949,47.74551996976285,92.70861044967367,62.66259076009635,52.57814926425792,68.3082483575671,57.00045704956011,49.27037139018674,39.53209898010945,165.0589869,528.879668,43.23929585,300.0,85.62655602,2.68248968,1.34793622,1.4078651146206185,1157.680913,4012.712888,0.0,2202.518539,1259.748817,197.2965568,100739.6734,3.266631062,17.50018428373017,1.118438504,24.55520637096774,3.253923701,96.87031576425
2025-11-08 07:00:00,0.965057635,12.11864523,0.414942365,86.91629714,5.582851857,14.054,7.35,1.02,0.525,87.25,11.73,6.144,70.42,8.85,19.27,1.46,14.47298617,5.155555556,78.17777778,70.29,36.5,0.046,5.5,2.15,9.04,2.6,0.032,0.17,54.82,10.53,0.064,1.914545455,0.14,102.994,0.2,96.82,0.87,0.62,1.1,0.0,0.0,0.383,58.40124898,5.331998704,5.12141212,0.029570078,0.018750996,0.0795254,0.43896303,4.430285015,5.633895926,0.06737431,0.039423732,0.025688595,41.682,0.0,0.0,0.0,0.0,0.0,0.0,0.0,0.0,0.0,0.0,0.0,0.0,0.0,6.0,0.401696499,4.4612,0.014,94.81864,0.1272,0.10804,0.03868,0.378,0.05424,1.070491068,18.6224,36.2552,0.3372,0.4056,8.1116,0.21,0.1428,0.3328,33.8768,1.4356,1.310171023,1474.0,83.0,24.09090909,11.0,75.0,25.2,10.0,163.6875519,138.2174274,147.7282158,177.6481328,156.820332,34.01933474656528,47.70373630859376,45.644806185325436,94.69824198226334,69.34051856552315,59.46078801996458,72.55045200571712,79.39897286299697,57.555988730272276,42.180744801390674,172.2974544,528.9211618,44.6074849,300.0,84.0,2.765915473,1.347977647,1.4291163927516075,1164.80249,3993.00656,0.0,2201.442008,1203.329386,196.961705,102265.6551,3.197412846,17.50018428373017,1.185206695,24.55520637096774,3.092390942,97.829412708
2025-11-08 08:00:00,0.90976154,12.05252682,0.38511923,87.03771164,5.752461227,16.313,7.35,1.02,0.525,87.25,11.73,6.925,70.15,8.82,19.59,1.44,14.5397055,5.155555556,78.17777778,70.29,36.5,0.045,5.31,1.98,9.39,2.56,0.028,0.17,55.33,10.16,0.061,1.913370998,0.15,120.16,0.2,96.82,0.87,0.62,1.1,0.0,0.0,0.486,58.06708195,5.548770128,5.245911312,0.031161183,0.019297322,0.081011078,0.457777132,4.568249893,5.72213927,0.070550458,0.041018625,0.026144427,44.403,0.0,0.0,0.0,0.0,0.0,0.0,0.002,0.0,0.0,0.0,0.0,0.0,0.0,6.0,0.274442608,4.446857143,0.014,94.77277143,0.128428571,0.109371429,0.036921429,0.431785714,0.059864286,1.081696805,18.5905,36.36607143,0.3345,0.396071429,8.329285714,0.205285714,0.14,0.330785714,33.62007143,1.416642857,1.329477322,1473.764286,83.0,24.09090909,11.0,75.0,25.2,10.0,154.7613889,155.3005556,158.6288889,179.1883333,161.9697917,33.71416958845657,51.451145392877834,50.92004088153455,91.982084381753,62.63517050187414,51.13923797566393,67.34751558135139,56.80427873027622,49.05031785297352,39.027539321483374,161.6379914,535.0,44.15383106,300.0,89.95227778,2.727350119,1.347819553,1.4188903815634781,1159.931667,4009.353444,0.0,2196.278394,1238.033364,198.2316558,102251.6857,3.21315155,17.50018428373017,1.151149267,24.55520637096774,3.08577675,96.4170338605
2025-11-08 09:00:00,0.909735065,12.05447273,0.385132468,87.03579221,5.758285714,11.55,7.35,1.02,0.525,87.25,11.73,4.22,70.15,8.82,19.59,1.44,14.16610276,5.155555556,78.17777778,70.29,36.5,0.045,5.31,1.98,9.39,2.56,0.028,0.17,55.33,10.16,0.061,1.913370998,0.15,85.628,0.2,96.82,0.87,0.62,1.1,0.0,0.0,0.346,58.25803571,5.268148237,5.033368342,0.029314629,0.01887907,0.081021531,0.446648762,4.500093023,5.816093923,0.068989047,0.03783976,0.026179775,33.325,0.0,0.0,0.0,0.0,0.0,0.0,0.0,0.0,0.0,0.0,0.0,0.0,0.0,6.0,0.225778698,4.429714286,0.014,94.73334286,0.119857143,0.105942857,0.036492857,0.496071429,0.064578571,1.074123909,18.9205,36.34464286,0.3045,0.374642857,7.943571429,0.179571429,0.14,0.335071429,33.83864286,1.343785714,1.308985984,1472.478571,83.0,24.09090909,11.0,75.0,25.2,10.0,172.5133333,160.1266667,159.5825,182.5263889,168.6872222,34.6959231941363,51.2431823476567,49.05698895687199,92.92291681408662,67.26379791272007,49.65393021978261,70.91669403799014,60.35647653574472,49.03333817101888,37.91854439838441,155.4493883,535.0,44.27927381,300.0,91.13,2.729166611,1.348192111,1.4106448961174813,1161.218611,3999.393058,0.0,2204.427561,1217.338247,195.2942897,100602.5239,3.257629108,17.50018428373017,1.153830598,24.55520637096774,3.0821036,95.59704394975
2025-11-08 10:00:00,0.909862095,12.04513604,0.385068953,87.04500186,5.730339173,16.098,7.35,1.02,0.525,87.25,11.73,6.35,70.15,8.82,19.59,1.44,13.8923828,5.155555556,78.17777778,70.29,36.5,0.045,5.31,1.98,9.39,2.56,0.028,0.17,55.33,10.16,0.061,1.913370998,0.15,119.663,0.2,96.82,0.87,0.62,1.1,0.0,0.0,0.48,58.43586325,5.306620594,5.105878288,0.02938778,0.018692427,0.07938754,0.437007155,4.416193341,5.627448677,0.067050043,0.039216228,0.025646896,49.198,0.0,0.0,0.0,0.0,0.0,0.0,0.0,0.0,0.0,0.0,0.0,0.0,0.0,6.0,0.454737701,4.412571429,0.014,94.69391429,0.111285714,0.102514286,0.036064286,0.560357143,0.069292857,1.066551012,19.2505,36.32321429,0.2745,0.353214286,7.557857143,0.153857143,0.14,0.339357143,34.05721429,1.270928571,1.288494645,1471.192857,83.0,24.09090909,11.0,75.0,25.2,10.0,213.9208333,184.7663889,179.4916667,215.8975,198.5190972,30.578177648878096,47.91512946743407,46.035510653827174,92.82216495631576,63.306185399409856,47.41741223602142,68.8281129525086,45.334196467446645,44.06014185682808,36.00552679379935,163.03615,530.3888889,43.21474033,301.4027778,85.21044444,2.718874533,1.348262028,1.3891517914220517,1165.507222,3997.304422,0.0,2209.512947,1191.703481,190.7021317,97679.20111,3.356004467,17.50018428373017,1.154892389,24.55520637096774,3.226940283,96.952984325
2025-11-08 11:00:00,0.909706999,12.05653557,0.3851465,87.03375743,5.764460205,13.959,7.35,1.02,0.525,87.25,11.73,6.081,70.15,8.82,19.59,1.44,13.14692817,5.155555556,78.17777778,70.29,36.5,0.045,5.31,1.98,9.39,2.56,0.028,0.17,55.33,10.16,0.061,1.913370998,0.15,102.904,0.2,96.82,0.87,0.62,1.1,0.0,0.0,0.408,58.36396838,5.311465535,5.094964179,0.029480188,0.018781688,0.079936313,0.440954325,4.448723656,5.68492801,0.067800978,0.038954812,0.025823839,43.131,0.0,0.0,0.0,0.0,0.0,0.0,0.0,0.0,0.0,0.0,0.0,0.0,0.0,6.0,0.342085615,4.41,0.014,94.66720769,0.121769231,0.1071,0.035215385,0.573923077,0.070784615,1.07342474,19.05676923,36.56323077,0.281769231,0.361769231,7.523538462,0.157846154,0.147846154,0.338038462,34.06253846,1.240384615,1.2943001,1477.669231,83.0,24.09090909,11.0,75.0,25.2,10.0,169.1169444,165.2019444,169.1775,191.0644444,173.6402083,35.264051802664056,48.114300988231435,48.87697620275624,91.3889019585572,60.66336184549249,57.351943275703306,65.17269812767228,53.99622223451655,50.57874821987318,39.66028236296113,168.1183306,525.0,43.92134494,305.0,78.20044444,2.724094917,1.3479986,1.3614162617038659,1153.533611,4004.518831,0.0,2226.761331,1196.466644,190.6299194,98605.21331,3.330713114,17.50018428373017,1.158592068,24.55520637096774,3.063102792,98.5256788045
2025-11-08 12:00:00,0.909801363,12.04959983,0.385099319,87.04059881,5.743700159,13.794,7.35,1.02,0.525,87.25,11.73,6.047,70.15,8.82,19.59,1.44,12.64448395,5.155555556,78.17777778,70.29,36.5,0.045,5.31,1.98,9.39,2.56,0.028,0.17,55.33,10.16,0.061,1.913370998,0.15,102.757,0.2,96.82,0.87,0.62,1.1,0.0,0.0,0.41,58.47501604,5.247728456,5.061077524,0.02900107,0.018605753,0.079397106,0.434722155,4.40231084,5.647960052,0.066732084,0.038544854,0.025656699,43.006,0.0,0.0,0.0,0.0,0.0,0.0,0.0,0.0,0.0,0.0,0.0,0.0,0.0,7.0,0.339387087,4.41,0.014,94.64274615,0.135615385,0.1131,0.034292308,0.578538462,0.071707692,1.082847872,18.77061538,36.84938462,0.295615385,0.375615385,7.551230769,0.167076923,0.157076923,0.335730769,34.03023077,1.217307692,1.304746165,1485.515385,83.0,24.09090909,11.0,75.0,25.2,10.0,172.605,148.9544444,155.5966667,185.8369444,165.7482639,36.934809278377,47.41955505169045,45.40506525875186,94.44314996900064,72.40981835079646,58.94053628167967,72.73898231422763,75.12923609485335,56.119674757635295,41.190365445161305,152.2889514,522.9472222,43.29898397,305.0,83.02955556,2.752805078,1.348016669,1.3785466531870858,1157.821111,4001.577022,0.0,2248.325133,1181.438186,191.2333639,99419.39564,3.304299922,17.50018428373017,1.182216036,24.55520637096774,2.937411606,96.4282860605
