Repository: saikumar-voptimai/evonith_bf_webapp

# Evonith BF2 — Blast Furnace Intelligence Platform

Monitoring, modelling and optimisation of **Blast Furnace 2 (BF2)** at Evonith Steel: live telemetry from InfluxDB,
manual plant reports from Neon PostgreSQL, a two-zone energy model of the furnace, blend and fuel optimisers, a
conversational assistant (FurnaceMind) and a live digital twin evaluated every hour.

The platform has three deployable parts that share one Python service layer, plus the shared data library:

| Part | Path | What it is |
|---|---|---|
| **Streamlit app** (legacy) | `src/app.py`, `src/custom_pages/` | The original 11-page dashboard; still the home of the model pages. Served under `/legacy` in production |

File: src/assets/data/V10_df_filtered.csv (part 25 of 166)
datetime,Hot Blast PressureBar,Hot Blast Temp.oC,Hot Blast VolumeNm3/Hr.,O2 Enrichment %,OxygenFlowNm3/Hr.,PermeabilityKgs/Hr.,RAFToC,SteamKgs/Hr.,TopPressureBar,TuyereVelocitym/s,Differential PressureTotalBar,Charges/Hrs.,StockRodLevel,COKE_ASH%,COKE_FC%,COKE_IM%,COKE_MOIST%,COKE_MT,COKE_VM%,NUTCOKE_ASH%,NUTCOKE_FC%,NUTCOKE_IM%,NUTCOKE_MOIST%,NUTCOKE_MT,NUTCOKE_VM%,PCI_2_%Ash,PCI_2_%FC,PCI_2_%IM,PCI_2_MT,PCI_2_%VM,Sinter_SP_MT,Sinter_SP_02_Al2O3%,Sinter_SP_02_Basicity,Sinter_SP_02_CaO%,Sinter_SP_02_Cold_Strength_AI,Sinter_SP_02_Cold_strength_TI,Sinter_SP_02_Fe(T)%,Sinter_SP_02_FeO%,Sinter_SP_02_Hot_strength_RDI,Sinter_SP_02_Hot_strength_RI,Sinter_SP_02_K2O%,Sinter_SP_02_MgO%,Sinter_SP_02_MnO%,Sinter_SP_02_Na2O%,Sinter_SP_02_P%,Sinter_SP_02_SiO2%,Sinter_SP_02_TiO2%,ORE_%Al2O3,ORE_%CaO,ORE_%Fe(T),ORE_%K2O,ORE_%LOI,ORE_%MgO,ORE_%MnO,ORE_MT,ORE_%Na2O,ORE_%P,ORE_%SiO2,ORE_%TiO2,ORE_%TM,Geomin Type,FLUX_Al2O3%,FLUX_CaO%,FLUX_Fe2O3%,FLUX_LOI%,FLUX_MgO%,FLUX_MT,FLUX_SiO2%,FLUX_TM%,COKE_DISCHARGE_TIME,WEIGHTED_COKE_ANGLE,TOTAL_COKE_PORTIONS,NON_COKE_DISCHARGE_TIME,WEIGHTED_NON_COKE_ANGLE,TOTAL_NON_COKE_PORTIONS,UnitCost Lakhs/Thm,ActualKg/Thm.,FurnaceTopGasAnalysisCO2ETACO,Act. Fuel RateKg/Thm.,Coke Rate Kg/Thm,ProductionTonnesPerHr
2024-03-15 02:00:00,2.67,1149.0,104916.0,3.088086686,4000.0,1280.0,2325.0,470.0,1.3,238.0,1.37,7.0,1.3,11.19,87.46,0.41,3.4,304.519,0.94,11.3,87.22,0.45,6.3,18.686333333,1.03,11.27,70.0,1.01,79.87,17.72,887.6063333,2.32,1.996562126,11.65,4.845555556,81.33222222,54.075,9.78,25.54571429,65.6,0.1025,2.185,0.15,0.043,0.0665,5.835,0.19,4.490109007,0.078367625,60.15981741,0.037576782,4.195042923,0.040193487,0.066251533,338.8319944,0.005230958,0.089867012,4.462648865,0.337110097,2.380773948,2.0,1.04,0.0,0.52,1.36,0.0,12.89333333,96.28,0.1,82.0,26.9,10.0,60.0,27.875,8.0,125.825,110.0,41.28959276,555.0,445.0,85.54545455
2024-03-15 03:00:00,2.66,1148.0,104695.0,3.076592422,3999.0,1283.0,2325.0,0.0,1.3,238.0,1.36,7.0,1.3,11.19,87.46,0.41,3.4,304.519,0.94,11.3,87.22,0.45,6.3,18.686333333,1.03,11.27,70.0,1.01,79.87,17.72,887.6063333,2.32,1.996562126,11.65,4.845555556,81.33222222,54.075,9.78,25.54571429,65.6,0.1025,2.185,0.15,0.043,0.0665,5.835,0.19,4.490109007,0.078367625,60.15981741,0.037576782,4.195042923,0.040193487,0.066251533,338.8319944,0.005230958,0.089867012,4.462648865,0.337110097,2.380773948,2.0,1.04,0.0,0.52,1.36,0.0,12.89333333,96.28,0.1,82.0,26.9,10.0,60.0,27.875,8.0,126.4875,115.0,41.49104917,560.0,445.0,87.65217391
2024-03-15 04:00:00,2.69,1163.0,104981.0,3.068983613,4000.0,1258.0,2330.0,0.0,1.3,239.0,1.39,7.0,1.3,11.19,87.46,0.41,3.4,304.519,0.94,11.3,87.22,0.45,6.3,18.686333333,1.03,11.27,70.0,1.01,79.87,17.72,887.6063333,2.32,1.996562126,11.65,4.845555556,81.33222222,54.075,9.78,25.54571429,65.6,0.1025,2.185,0.15,0.043,0.0665,5.835,0.19,4.490109007,0.078367625,60.15981741,0.037576782,4.195042923,0.040193487,0.066251533,338.8319944,0.005230958,0.089867012,4.462648865,0.337110097,2.380773948,2.0,1.04,0.0,0.52,1.36,0.0,12.89333333,96.28,0.1,82.0,26.9,10.0,60.0,27.875,8.0,126.885,118.0,41.47816349,563.0,445.0,91.52542373
2024-03-15 05:00:00,2.69,1162.0,104257.0,3.02697476,3918.0,1249.0,2302.0,0.0,1.3,237.0,1.39,7.0,1.3,11.19,87.46,0.41,3.4,304.519,0.94,11.3,87.22,0.45,6.3,18.686333333,1.03,11.27,70.0,1.01,79.87,17.72,887.6063333,2.32,1.996562126,11.65,4.845555556,81.33222222,54.075,9.78,25.54571429,65.6,0.1025,2.185,0.15,0.043,0.0665,5.835,0.19,4.490109007,0.078367625,60.15981741,0.037576782,4.195042923,0.040193487,0.066251533,338.8319944,0.005230958,0.089867012,4.462648865,0.337110097,2.380773948,2.0,1.04,0.0,0.52,1.36,0.0,12.89333333,96.28,0.1,82.0,26.9,10.0,60.0,27.875,8.0,129.0625,125.0,42.48424842,575.0,450.0,92.16
2024-03-15 06:00:00,2.67,1166.0,102176.0,2.916847434,3700.0,1247.0,2282.0,0.0,1.3,235.0,1.37,7.0,1.3,11.19,87.46,0.41,3.4,304.519,0.94,11.3,87.22,0.45,6.3,18.686333333,1.03,11.27,70.0,1.01,79.87,17.72,887.6063333,2.32,1.996562126,11.65,4.845555556,81.33222222,54.075,9.78,25.54571429,65.6,0.1025,2.185,0.15,0.043,0.0665,5.835,0.19,4.490109007,0.078367625,60.15981741,0.037576782,4.195042923,0.040193487,0.066251533,338.8319944,0.005230958,0.089867012,4.462648865,0.337110097,2.380773948,2.0,1.04,0.0,0.52,1.36,0.0,12.89333333,96.28,0.1,82.0,26.9,10.0,60.0,27.875,8.0,128.2675,119.0,42.65175719,569.0,450.0,86.13445378
2024-03-15 07:00:00,2.56,1165.0,98110.0,3.038464894,3701.0,1296.0,2259.0,0.0,1.3,232.0,1.26,7.0,1.3,11.19,87.46,0.41,3.4,304.519,0.94,11.3,87.22,0.45,6.3,18.686333333,1.03,11.27,70.0,1.01,79.87,17.72,887.6063333,2.32,1.996562126,11.65,4.845555556,81.33222222,54.075,9.78,25.54571429,65.6,0.1025,2.185,0.15,0.043,0.0665,5.835,0.19,4.490109007,0.078367625,60.15981741,0.037576782,4.195042923,0.040193487,0.066251533,338.8319944,0.005230958,0.089867012,4.462648865,0.337110097,2.380773948,2.0,1.04,0.0,0.52,1.36,0.0,12.89333333,96.28,0.1,82.0,26.9,10.0,60.0,27.875,8.0,128.2675,119.0,40.62716163,569.0,450.0,86.05042017
2024-03-15 08:00:00,2.61,1169.0,101554.0,2.933115001,3698.0,1285.0,2257.0,0.0,1.29,238.0,1.32,7.0,1.3,11.06,87.58,0.4,4.1,304.519,0.96,11.22,87.34,0.44,7.1,18.686333333,1.0,10.89,70.59,1.1,79.87,17.42,887.6063333,2.365,1.981796098,11.395,4.845555556,81.33222222,54.27,9.78,25.81714286,65.6,0.0995,2.22,0.155,0.0435,0.065,5.75,0.195,3.247050008,0.29384521,60.18828178,0.020615479,4.593301541,0.096058046,0.058270882,338.8319944,0.013318027,0.091857338,4.991294456,0.23655389,2.100967435,2.0,0.86,0.0,0.87,1.28,0.0,12.89333333,96.5,0.2,82.0,26.9,10.0,60.0,27.875,8.0,129.85750000000002,131.0,40.87523277,581.0,450.0,91.67938931
2024-03-15 09:00:00,2.65,1158.0,104278.0,2.856546413,3698.0,1292.0,2297.0,0.0,1.3,240.0,1.35,7.0,1.3,11.06,87.58,0.4,4.1,304.519,0.96,11.22,87.34,0.44,7.1,18.686333333,1.0,10.89,70.59,1.1,79.87,17.42,887.6063333,2.365,1.981796098,11.395,4.845555556,81.33222222,54.27,9.78,25.81714286,65.6,0.0995,2.22,0.155,0.0435,0.065,5.75,0.195,3.247050008,0.29384521,60.18828178,0.020615479,4.593301541,0.096058046,0.058270882,338.8319944,0.013318027,0.091857338,4.991294456,0.23655389,2.100967435,2.0,0.86,0.0,0.87,1.28,0.0,12.89333333,96.5,0.2,82.0,26.9,10.0,60.0,27.875,8.0,129.0625,125.0,41.96927374,575.0,450.0,92.0
2024-03-15 10:00:00,2.69,1150.0,104274.0,2.858199849,3700.0,1255.0,2316.0,0.0,1.3,236.0,1.39,7.0,1.3,11.06,87.58,0.4,4.1,304.519,0.96,11.22,87.34,0.44,7.1,18.686333333,1.0,10.89,70.59,1.1,79.87,17.42,887.6063333,2.365,1.981796098,11.395,4.845555556,81.33222222,54.27,9.78,25.81714286,65.6,0.0995,2.22,0.155,0.0435,0.065,5.75,0.195,3.247050008,0.29384521,60.18828178,0.020615479,4.593301541,0.096058046,0.058270882,338.8319944,0.013318027,0.091857338,4.991294456,0.23655389,2.100967435,2.0,0.86,0.0,0.87,1.28,0.0,12.89333333,96.5,0.2,82.0,26.9,10.0,60.0,27.875,8.0,127.7375,115.0,42.13691027,565.0,450.0,88.86956522
2024-03-15 11:00:00,2.65,1159.0,103129.0,2.889911656,3700.0,1271.0,2324.0,0.0,1.3,237.0,1.35,6.0,1.3,11.06,87.58,0.4,4.1,304.519,0.96,11.22,87.34,0.44,7.1,18.686333333,1.0,10.89,70.59,1.1,79.87,17.42,887.6063333,2.365,1.981796098,11.395,4.845555556,81.33222222,54.27,9.78,25.81714286,65.6,0.0995,2.22,0.155,0.0435,0.065,5.75,0.195,3.247050008,0.29384521,60.18828178,0.020615479,4.593301541,0.096058046,0.058270882,338.8319944,0.013318027,0.091857338,4.991294456,0.23655389,2.100967435,2.0,0.86,0.0,0.87,1.28,0.0,12.89333333,96.5,0.2,82.0,26.9,10.0,60.0,27.875,8.0,127.4725,113.0,41.5704388,563.0,450.0,88.49557522
2024-03-15 12:00:00,2.66,1150.0,103336.0,2.937407338,3763.0,1245.0,2332.0,119.0,1.27,236.0,1.39,7.0,1.3,11.06,87.58,0.4,4.1,304.519,0.96,11.22,87.34,0.44,7.1,18.686333333,1.0,10.89,70.59,1.1,79.87,17.42,887.6063333,2.365,1.981796098,11.395,4.845555556,81.33222222,54.27,9.78,25.81714286,65.6,0.0995,2.22,0.155,0.0435,0.065,5.75,0.195,3.247050008,0.29384521,60.18828178,0.020615479,4.593301541,0.096058046,0.058270882,338.8319944,0.013318027,0.091857338,4.991294456,0.23655389,2.100967435,2.0,0.86,0.0,0.87,1.28,0.0,12.89333333,96.5,0.2,82.0,26.9,10.0,60.0,27.875,8.0,127.34,112.0,41.55092593,562.0,450.0,88.92857143
2024-03-15 13:00:00,2.64,1149.0,103012.0,3.136399372,3999.0,1276.0,2330.0,253.0,1.3,236.0,1.34,7.0,1.3,11.06,87.58,0.4,4.1,304.519,0.96,11.22,87.34,0.44,7.1,18.686333333,1.0,10.89,70.59,1.1,79.87,17.42,887.6063333,2.365,1.981796098,11.395,4.845555556,81.33222222,54.27,9.78,25.81714286,65.6,0.0995,2.22,0.155,0.0435,0.065,5.75,0.195,3.247050008,0.29384521,60.18828178,0.020615479,4.593301541,0.096058046,0.058270882,338.8319944,0.013318027,0.091857338,4.991294456,0.23655389,2.100967435,2.0,0.86,0.0,0.87,1.28,0.0,12.89333333,96.5,0.2,82.0,26.9,10.0,60.0,27.875,8.0,126.9425,109.0,42.2381835,559.0,450.0,86.23853211
2024-03-15 14:00:00,2.64,1149.0,103006.0,3.130944499,3992.0,1276.0,2330.0,249.0,1.3,236.0,1.34,7.0,1.3,11.06,87.58,0.4,4.1,304.519,0.96,11.22,87.34,0.44,7.1,18.686333333,1.0,10.89,70.59,1.1,79.87,17.42,887.6063333,2.365,1.981796098,11.395,4.845555556,81.33222222,54.27,9.78,25.81714286,65.6,0.0995,2.22,0.155,0.0435,0.065,5.75,0.195,3.247050008,0.29384521,60.18828178,0.020615479,4.593301541,0.096058046,0.058270882,338.8319944,0.013318027,0.091857338,4.991294456,0.23655389,2.100967435,2.0,0.86,0.0,0.87,1.28,0.0,12.89333333,96.5,0.2,82.0,26.9,10.0,60.0,27.875,8.0,127.075,110.0,42.30502199,560.0,450.0,86.36363636
2024-03-15 15:00:00,2.63,1149.0,102467.0,3.174621941,4000.0,1289.0,2321.0,789.0,1.3,235.0,1.33,7.0,1.3,11.06,87.58,0.4,4.1,304.519,0.96,11.22,87.34,0.44,7.1,18.686333333,1.0,10.89,70.59,1.1,79.87,17.42,887.6063333,2.365,1.981796098,11.395,4.845555556,81.33222222,54.27,9.78,25.81714286,65.6,0.0995,2.22,0.155,0.0435,0.065,5.75,0.195,3.247050008,0.29384521,60.18828178,0.020615479,4.593301541,0.096058046,0.058270882,338.8319944,0.013318027,0.091857338,4.991294456,0.23655389,2.100967435,2.0,0.86,0.0,0.87,1.28,0.0,12.89333333,96.5,0.2,82.0,26.9,10.0,60.0,27.875,8.0,126.4125,105.0,42.16043756,555.0,450.0,88.38095238
2024-03-15 16:00:00,2.63,1150.0,102381.0,3.167988252,4000.0,1279.0,2330.0,549.0,1.3,234.0,1.33,7.0,1.3,10.95685071,87.66472394,0.410740282,3.630552117,304.519,0.967685071,11.18,87.36,0.43,6.8,18.686333333,1.03,11.025,69.895,1.18,79.87,17.9,887.6063333,2.29,1.993802116,11.295,4.845555556,81.33222222,54.515,9.29,25.68142857,65.6,0.104,2.15,0.135,0.0435,0.063,5.665,0.19,3.55858564,0.12029023,60.70836626,0.028798065,3.982926831,0.058174138,0.058270882,338.8319944,0.014519962,0.10862638,4.794184496,0.272515193,2.240386974,2.0,1.11,0.0,0.69,1.3,0.0,12.89333333,96.28,0.1,82.0,26.9,10.0,60.0,27.875,8.0,126.81,108.0,41.01975195,558.0,450.0,86.75925926
2024-03-15 17:00:00,2.65,1150.0,105195.0,3.082384864,4000.0,1322.0,2334.0,539.0,1.3,244.0,1.35,7.0,1.3,10.95685071,87.66472394,0.410740282,3.630552117,304.519,0.967685071,11.18,87.36,0.43,6.8,18.686333333,1.03,11.025,69.895,1.18,79.87,17.9,887.6063333,2.29,1.993802116,11.295,4.845555556,81.33222222,54.515,9.29,25.68142857,65.6,0.104,2.15,0.135,0.0435,0.063,5.665,0.19,3.55858564,0.12029023,60.70836626,0.028798065,3.982926831,0.058174138,0.058270882,338.8319944,0.014519962,0.10862638,4.794184496,0.272515193,2.240386974,2.0,1.11,0.0,0.69,1.3,0.0,12.89333333,96.28,0.1,82.0,26.9,10.0,60.0,27.875,8.0,126.015,102.0,41.52272727,552.0,450.0,87.25490196
2024-03-15 18:00:00,2.64,1149.0,105170.0,3.076747014,3997.0,1329.0,2333.0,428.0,1.3,245.0,1.34,7.0,1.3,10.95685071,87.66472394,0.410740282,3.630552117,304.519,0.967685071,11.18,87.36,0.43,6.8,18.686333333,1.03,11.025,69.895,1.18,79.87,17.9,887.6063333,2.29,1.993802116,11.295,4.845555556,81.33222222,54.515,9.29,25.68142857,65.6,0.104,2.15,0.135,0.0435,0.063,5.665,0.19,3.55858564,0.12029023,60.70836626,0.028798065,3.982926831,0.058174138,0.058270882,338.8319944,0.014519962,0.10862638,4.794184496,0.272515193,2.240386974,2.0,1.11,0.0,0.69,1.3,0.0,12.89333333,96.28,0.1,82.0,26.9,10.0,60.0,27.875,8.0,126.4125,105.0,42.55798244,555.0,450.0,88.38095238
2024-03-15 19:00:00,2.67,1151.0,102672.0,3.15207654,4000.0,1252.0,2332.0,370.0,1.3,234.0,1.37,7.0,1.3,10.95685071,87.66472394,0.410740282,3.630552117,304.519,0.967685071,11.18,87.36,0.43,6.8,18.686333333,1.03,11.025,69.895,1.18,79.87,17.9,887.6063333,2.29,1.993802116,11.295,4.845555556,81.33222222,54.515,9.29,25.68142857,65.6,0.104,2.15,0.135,0.0435,0.063,5.665,0.19,3.55858564,0.12029023,60.70836626,0.028798065,3.982926831,0.058174138,0.058270882,338.8319944,0.014519962,0.10862638,4.794184496,0.272515193,2.240386974,2.0,1.11,0.0,0.69,1.3,0.0,12.89333333,96.28,0.1,82.0,26.9,10.0,60.0,27.875,8.0,127.075,110.0,41.87010594,560.0,450.0,86.63636364
2024-03-15 20:00:00,2.66,1150.0,101896.0,3.154721908,3991.0,1252.0,2341.0,0.0,1.3,232.0,1.36,7.0,1.3,10.95685071,87.66472394,0.410740282,3.630552117,304.519,0.967685071,11.18,87.36,0.43,6.8,18.686333333,1.03,11.025,69.895,1.18,79.87,17.9,887.6063333,2.29,1.993802116,11.295,4.845555556,81.33222222,54.515,9.29,25.68142857,65.6,0.104,2.15,0.135,0.0435,0.063,5.665,0.19,3.55858564,0.12029023,60.70836626,0.028798065,3.982926831,0.058174138,0.058270882,338.8319944,0.014519962,0.10862638,4.794184496,0.272515193,2.240386974,2.0,1.11,0.0,0.69,1.3,0.0,12.89333333,96.28,0.1,82.0,26.9,10.0,60.0,27.875,8.0,127.7375,115.0,41.30185652,565.0,450.0,87.39130435
2024-03-15 21:00:00,2.68,1151.0,101669.0,3.183916787,4000.0,1226.0,2335.0,386.0,1.3,231.0,1.38,7.0,1.3,10.95685071,87.66472394,0.410740282,3.630552117,304.519,0.967685071,11.18,87.36,0.43,6.8,18.686333333,1.03,11.025,69.895,1.18,79.87,17.9,887.6063333,2.29,1.993802116,11.295,4.845555556,81.33222222,54.515,9.29,25.68142857,65.6,0.104,2.15,0.135,0.0435,0.063,5.665,0.19,3.55858564,0.12029023,60.70836626,0.028798065,3.982926831,0.058174138,0.058270882,338.8319944,0.014519962,0.10862638,4.794184496,0.272515193,2.240386974,2.0,1.11,0.0,0.69,1.3,0.0,12.89333333,96.28,0.1,82.0,26.9,10.0,60.0,27.875,8.0,126.4125,105.0,42.27623807,555.0,450.0,86.47619048
2024-03-15 22:00:00,2.64,1151.0,102259.0,3.181462923,4001.0,1271.0,2317.0,777.0,1.3,234.0,1.34,7.0,1.3,10.95685071,87.66472394,0.410740282,3.630552117,304.519,0.967685071,11.18,87.36,0.43,6.8,18.686333333,1.03,11.025,69.895,1.18,79.87,17.9,887.6063333,2.29,1.993802116,11.295,4.845555556,81.33222222,54.515,9.29,25.68142857,65.6,0.104,2.15,0.135,0.0435,0.063,5.665,0.19,3.55858564,0.12029023,60.70836626,0.028798065,3.982926831,0.058174138,0.058270882,338.8319944,0.014519962,0.10862638,4.794184496,0.272515193,2.240386974,2.0,1.11,0.0,0.69,1.3,0.0,12.89333333,96.28,0.1,82.0,26.9,10.0,60.0,27.875,8.0,126.9425,109.0,41.40256237,559.0,450.0,87.33944954
2024-03-15 23:00:00,2.66,1148.0,103683.0,3.112804682,3998.0,1276.0,2319.0,187.0,1.3,236.0,1.36,7.0,1.3,10.93612162,87.71903861,0.394839769,3.11602314,304.5283333,0.95,11.2,87.32,0.44,6.7,18.596666669999998,1.04,10.51,69.07,1.1,72.67,19.32,898.6223333,2.26,1.990476666,11.445,4.822222222,81.31111111,54.27,9.635,25.41,63.93,0.1025,2.25,0.155,0.0435,0.063,5.75,0.195,3.762118492,0.114570307,60.25249106,0.031,4.052077096,0.060335475,0.060503212,335.7914533,0.019438187,0.104656246,5.172224135,0.28247402,2.301677374,2.0,1.13,0.0,0.66,1.28,0.0,10.56333333,96.27,0.1,82.0,26.9,10.0,60.0,27.875,8.0,127.2075,111.0,41.45671095,561.0,450.0,93.15315315
2024-03-16 00:00:00,2.7,1150.0,104579.0,3.112692433,3998.0,1249.0,2317.0,904.0,1.3,236.0,1.4,8.0,1.3,10.93612162,87.71903861,0.394839769,3.11602314,304.5283333,0.95,11.2,87.32,0.44,6.7,18.596666669999998,1.04,10.51,69.07,1.1,72.67,19.32,898.6223333,2.26,1.990476666,11.445,4.822222222,81.31111111,54.27,9.635,25.41,63.93,0.1025,2.25,0.155,0.0435,0.063,5.75,0.195,3.762118492,0.114570307,60.25249106,0.031,4.052077096,0.060335475,0.060503212,335.7914533,0.019438187,0.104656246,5.172224135,0.28247402,2.301677374,2.0,1.13,0.0,0.66,1.28,0.0,10.56333333,96.27,0.1,82.0,26.9,10.0,60.0,27.875,8.0,124.235,98.0,41.76808266,543.0,445.0,90.0
2024-03-16 01:00:00,2.7,1151.0,104776.0,3.08266713,4000.0,1246.0,2318.0,210.0,1.3,236.0,1.4,7.0,1.3,10.93612162,87.71903861,0.394839769,3.11602314,304.5283333,0.95,11.2,87.32,0.44,6.7,18.596666669999998,1.04,10.51,69.07,1.1,72.67,19.32,898.6223333,2.26,1.990476666,11.445,4.822222222,81.31111111,54.27,9.635,25.41,63.93,0.1025,2.25,0.155,0.0435,0.063,5.75,0.195,3.762118492,0.114570307,60.25249106,0.031,4.052077096,0.060335475,0.060503212,335.7914533,0.019438187,0.104656246,5.172224135,0.28247402,2.301677374,2.0,1.13,0.0,0.66,1.28,0.0,10.56333333,96.27,0.1,82.0,26.9,10.0,60.0,27.875,8.0,127.34,112.0,41.77787831,562.0,450.0,93.125
2024-03-16 02:00:00,2.71,1147.0,104821.0,3.0774594,3998.0,1239.0,2325.0,146.0,1.3,235.0,1.41,7.0,1.3,10.93612162,87.71903861,0.394839769,3.11602314,304.5283333,0.95,11.2,87.32,0.44,6.7,18.596666669999998,1.04,10.51,69.07,1.1,72.67,19.32,898.6223333,2.26,1.990476666,11.445,4.822222222,81.31111111,54.27,9.635,25.41,63.93,0.1025,2.25,0.155,0.0435,0.063,5.75,0.195,3.762118492,0.114570307,60.25249106,0.031,4.052077096,0.060335475,0.060503212,335.7914533,0.019438187,0.104656246,5.172224135,0.28247402,2.301677374,2.0,1.13,0.0,0.66,1.28,0.0,10.56333333,96.27,0.1,82.0,26.9,10.0,60.0,27.875,8.0,127.34,112.0,42.36710586,562.0,450.0,87.67857143
2024-03-16 03:00:00,2.64,1150.0,103233.0,3.136032052,4002.0,1288.0,2325.0,359.0,1.3,237.0,1.34,7.0,1.3,10.93612162,87.71903861,0.394839769,3.11602314,304.5283333,0.95,11.2,87.32,0.44,6.7,18.596666669999998,1.04,10.51,69.07,1.1,72.67,19.32,898.6223333,2.26,1.990476666,11.445,4.822222222,81.31111111,54.27,9.635,25.41,63.93,0.1025,2.25,0.155,0.0435,0.063,5.75,0.195,3.762118492,0.114570307,60.25249106,0.031,4.052077096,0.060335475,0.060503212,335.7914533,0.019438187,0.104656246,5.172224135,0.28247402,2.301677374,2.0,1.13,0.0,0.66,1.28,0.0,10.56333333,96.27,0.1,82.0,26.9,10.0,60.0,27.875,8.0,126.6775,107.0,42.08389716,557.0,450.0,92.3364486
2024-03-16 04:00:00,2.69,1151.0,104961.0,3.08948377,3998.0,1257.0,2314.0,586.0,1.3,237.0,1.39,7.0,1.3,10.93612162,87.71903861,0.394839769,3.11602314,304.5283333,0.95,11.2,87.32,0.44,6.7,18.596666669999998,1.04,10.51,69.07,1.1,72.67,19.32,898.6223333,2.26,1.990476666,11.445,4.822222222,81.31111111,54.27,9.635,25.41,63.93,0.1025,2.25,0.155,0.0435,0.063,5.75,0.195,3.762118492,0.114570307,60.25249106,0.031,4.052077096,0.060335475,0.060503212,335.7914533,0.019438187,0.104656246,5.172224135,0.28247402,2.301677374,2.0,1.13,0.0,0.66,1.28,0.0,10.56333333,96.27,0.1,82.0,26.9,10.0,60.0,27.875,8.0,126.545,106.0,42.31903789,556.0,450.0,87.54716981
2024-03-16 05:00:00,2.68,1147.0,104999.0,3.087141158,4000.0,1273.0,2326.0,511.0,1.3,238.0,1.38,7.0,1.3,10.93612162,87.71903861,0.394839769,3.11602314,304.5283333,0.95,11.2,87.32,0.44,6.7,18.596666669999998,1.04,10.51,69.07,1.1,72.67,19.32,898.6223333,2.26,1.990476666,11.445,4.822222222,81.31111111,54.27,9.635,25.41,63.93,0.1025,2.25,0.155,0.0435,0.063,5.75,0.195,3.762118492,0.114570307,60.25249106,0.031,4.052077096,0.060335475,0.060503212,335.7914533,0.019438187,0.104656246,5.172224135,0.28247402,2.301677374,2.0,1.13,0.0,0.66,1.28,0.0,10.56333333,96.27,0.1,82.0,26.9,10.0,60.0,27.875,8.0,126.4125,105.0,42.70454545,555.0,450.0,86.66666667
2024-03-16 06:00:00,2.68,1148.0,105141.0,3.083573583,3999.0,1285.0,2324.0,549.0,1.3,239.0,1.38,7.0,1.3,10.93612162,87.71903861,0.394839769,3.11602314,304.5283333,0.95,11.2,87.32,0.44,6.7,18.596666669999998,1.04,10.51,69.07,1.1,72.67,19.32,898.6223333,2.26,1.990476666,11.445,4.822222222,81.31111111,54.27,9.635,25.41,63.93,0.1025,2.25,0.155,0.0435,0.063,5.75,0.195,3.762118492,0.114570307,60.25249106,0.031,4.052077096,0.060335475,0.060503212,335.7914533,0.019438187,0.104656246,5.172224135,0.28247402,2.301677374,2.0,1.13,0.0,0.66,1.28,0.0,10.56333333,96.27,0.1,82.0,26.9,10.0,60.0,27.875,8.0,126.545,106.0,42.70952928,556.0,450.0,87.45283019
2024-03-16 07:00:00,2.7,1150.0,105894.0,3.078403017,3999.0,1255.0,2314.0,1013.0,1.29,239.0,1.41,8.0,1.3,10.93612162,87.71903861,0.394839769,3.11602314,304.5283333,0.95,11.2,87.32,0.44,6.7,18.596666669999998,1.04,10.51,69.07,1.1,72.67,19.32,898.6223333,2.26,1.990476666,11.445,4.822222222,81.31111111,54.27,9.635,25.41,63.93,0.1025,2.25,0.155,0.0435,0.063,5.75,0.195,3.762118492,0.114570307,60.25249106,0.031,4.052077096,0.060335475,0.060503212,335.7914533,0.019438187,0.104656246,5.172224135,0.28247402,2.301677374,2.0,1.13,0.0,0.66,1.28,0.0,10.56333333,96.27,0.1,82.0,26.9,10.0,60.0,27.875,8.0,125.75,100.0,42.20479705,550.0,450.0,85.4
2024-03-16 08:00:00,2.7,1150.0,106306.0,3.072492067,4002.0,1262.0,2309.0,1119.0,1.29,240.0,1.41,7.0,1.3,10.92839769,87.71708301,0.389679537,2.470830081,304.5283333,0.964839769,11.08,87.44,0.43,5.9,18.596666669999998,1.05,10.44,69.48,1.02,72.67,19.06,898.6223333,2.22,1.997400779,11.375,4.822222222,81.31111111,54.445,9.575,25.41,63.93,0.1,2.18,0.15,0.0445,0.0635,5.695,0.195,4.774717347,0.088637402,59.7353426,0.033373162,3.964928633,0.060335475,0.058469665,335.7914533,0.014218059,0.094842827,5.060882236,0.300272735,2.601677374,2.0,1.12,0.0,1.13,1.19,0.0,10.56333333,95.79,0.1,82.0,26.9,10.0,60.0,27.875,8.0,125.8825,101.0,42.21556886,551.0,450.0,86.63366337
2024-03-16 09:00:00,2.69,1149.0,105286.0,3.093642743,4000.0,1257.0,2320.0,918.0,1.29,238.0,1.4,7.0,1.3,10.92839769,87.71708301,0.389679537,2.470830081,304.5283333,0.964839769,11.08,87.44,0.43,5.9,18.596666669999998,1.05,10.44,69.48,1.02,72.67,19.06,898.6223333,2.22,1.997400779,11.375,4.822222222,81.31111111,54.445,9.575,25.41,63.93,0.1,2.18,0.15,0.0445,0.0635,5.695,0.195,4.774717347,0.088637402,59.7353426,0.033373162,3.964928633,0.060335475,0.058469665,335.7914533,0.014218059,0.094842827,5.060882236,0.300272735,2.601677374,2.0,1.12,0.0,1.13,1.19,0.0,10.56333333,95.79,0.1,82.0,26.9,10.0,60.0,27.875,8.0,125.8825,101.0,42.69178393,551.0,450.0,86.73267327
2024-03-16 10:00:00,2.66,1150.0,103650.0,3.123072838,3998.0,1268.0,2331.0,434.0,1.3,236.0,1.36,7.0,1.3,10.92839769,87.71708301,0.389679537,2.470830081,304.5283333,0.964839769,11.08,87.44,0.43,5.9,18.596666669999998,1.05,10.44,69.48,1.02,72.67,19.06,898.6223333,2.22,1.997400779,11.375,4.822222222,81.31111111,54.445,9.575,25.41,63.93,0.1,2.18,0.15,0.0445,0.0635,5.695,0.195,4.774717347,0.088637402,59.7353426,0.033373162,3.964928633,0.060335475,0.058469665,335.7914533,0.014218059,0.094842827,5.060882236,0.300272735,2.601677374,2.0,1.12,0.0,1.13,1.19,0.0,10.56333333,95.79,0.1,82.0,26.9,10.0,60.0,27.875,8.0,126.14750000000001,103.0,42.05175601,553.0,450.0,88.54368932
2024-03-16 11:00:00,2.65,1151.0,102488.0,3.166556333,4000.0,1264.0,2330.0,598.0,1.3,234.0,1.35,7.0,1.3,10.92839769,87.71708301,0.389679537,2.470830081,304.5283333,0.964839769,11.08,87.44,0.43,5.9,18.596666669999998,1.05,10.44,69.48,1.02,72.67,19.06,898.6223333,2.22,1.997400779,11.375,4.822222222,81.31111111,54.445,9.575,25.41,63.93,0.1,2.18,0.15,0.0445,0.0635,5.695,0.195,4.774717347,0.088637402,59.7353426,0.033373162,3.964928633,0.060335475,0.058469665,335.7914533,0.014218059,0.094842827,5.060882236,0.300272735,2.601677374,2.0,1.12,0.0,1.13,1.19,0.0,10.56333333,95.79,0.1,82.0,26.9,10.0,60.0,27.875,8.0,125.75,100.0,43.70997255,550.0,450.0,86.1
2024-03-16 12:00:00,2.63,1149.0,102124.0,3.177630004,3999.0,1278.0,2328.0,611.0,1.3,234.0,1.33,7.0,1.3,10.92839769,87.71708301,0.389679537,2.470830081,304.5283333,0.964839769,11.08,87.44,0.43,5.9,18.596666669999998,1.05,10.44,69.48,1.02,72.67,19.06,898.6223333,2.22,1.997400779,11.375,4.822222222,81.31111111,54.445,9.575,25.41,63.93,0.1,2.18,0.15,0.0445,0.0635,5.695,0.195,4.774717347,0.088637402,59.7353426,0.033373162,3.964928633,0.060335475,0.058469665,335.7914533,0.014218059,0.094842827,5.060882236,0.300272735,2.601677374,2.0,1.12,0.0,1.13,1.19,0.0,10.56333333,95.79,0.1,82.0,26.9,10.0,60.0,27.875,8.0,125.75,100.0,44.20485175,550.0,450.0,87.5
2024-03-16 13:00:00,2.66,1150.0,102210.0,3.189532347,4000.0,1257.0,2320.0,964.0,1.3,233.0,1.36,7.0,1.3,10.92839769,87.71708301,0.389679537,2.470830081,304.5283333,0.964839769,11.08,87.44,0.43,5.9,18.596666669999998,1.05,10.44,69.48,1.02,72.67,19.06,898.6223333,2.22,1.997400779,11.375,4.822222222,81.31111111,54.445,9.575,25.41,63.93,0.1,2.18,0.15,0.0445,0.0635,5.695,0.195,4.774717347,0.088637402,59.7353426,0.033373162,3.964928633,0.060335475,0.058469665,335.7914533,0.014218059,0.094842827,5.060882236,0.300272735,2.601677374,2.0,1.12,0.0,1.13,1.19,0.0,10.56333333,95.79,0.1,82.0,26.9,10.0,60.0,27.875,8.0,125.485,98.0,42.39332096,548.0,450.0,86.83673469
2024-03-16 14:00:00,2.66,1151.0,102225.0,3.175924206,4000.0,1254.0,2329.0,628.0,1.3,233.0,1.36,7.0,1.3,10.92839769,87.71708301,0.389679537,2.470830081,304.5283333,0.964839769,11.08,87.44,0.43,5.9,18.596666669999998,1.05,10.44,69.48,1.02,72.67,19.06,898.6223333,2.22,1.997400779,11.375,4.822222222,81.31111111,54.445,9.575,25.41,63.93,0.1,2.18,0.15,0.0445,0.0635,5.695,0.195,4.774717347,0.088637402,59.7353426,0.033373162,3.964928633,0.060335475,0.058469665,335.7914533,0.014218059,0.094842827,5.060882236,0.300272735,2.601677374,2.0,1.12,0.0,1.13,1.19,0.0,10.56333333,95.79,0.1,82.0,26.9,10.0,60.0,27.875,8.0,126.14750000000001,103.0,42.15890665,553.0,450.0,88.34951456
2024-03-16 15:00:00,2.64,1150.0,101953.0,3.124309132,3927.0,1267.0,2325.0,574.0,1.3,233.0,1.34,7.0,1.3,10.92839769,87.71708301,0.389679537,2.470830081,304.5283333,0.964839769,11.08,87.44,0.43,5.9,18.596666669999998,1.05,10.44,69.48,1.02,72.67,19.06,898.6223333,2.22,1.997400779,11.375,4.822222222,81.31111111,54.445,9.575,25.41,63.93,0.1,2.18,0.15,0.0445,0.0635,5.695,0.195,4.774717347,0.088637402,59.7353426,0.033373162,3.964928633,0.060335475,0.058469665,335.7914533,0.014218059,0.094842827,5.060882236,0.300272735,2.601677374,2.0,1.12,0.0,1.13,1.19,0.0,10.56333333,95.79,0.1,82.0,26.9,10.0,60.0,27.875,8.0,126.28,104.0,42.23760092,554.0,450.0,86.44230769
2024-03-16 16:00:00,2.65,1151.0,100929.0,2.665870431,3319.0,1242.0,2311.0,514.0,1.3,230.0,1.35,7.0,1.3,10.98775676,87.65772393,0.389679537,2.425637023,304.5283333,0.964839769,11.24,87.29,0.44,5.5,18.596666669999998,1.03,11.01,69.29,1.1,72.67,18.6,898.6223333,2.34,1.970547654,11.695,4.822222222,81.31111111,53.905,9.155,25.41,63.93,0.105,2.21,0.2,0.045,0.0665,5.935,0.2,4.677254106,0.130503212,60.46976586,0.029796645,3.872412571,0.052369022,0.058469665,335.7914533,0.014184511,0.080519986,4.121176314,0.324968738,2.879664525,2.0,0.99,0.0,0.59,1.25,0.0,10.56333333,96.49,0.1,82.0,26.9,10.0,60.0,27.875,8.0,125.75,100.0,42.10158434,550.0,450.0,86.3
2024-03-16 17:00:00,2.67,1151.0,101500.0,3.19120837,4004.0,1239.0,2325.0,355.0,1.3,231.0,1.37,7.0,1.3,10.98775676,87.65772393,0.389679537,2.425637023,304.5283333,0.964839769,11.24,87.29,0.44,5.5,18.596666669999998,1.03,11.01,69.29,1.1,72.67,18.6,898.6223333,2.34,1.970547654,11.695,4.822222222,81.31111111,53.905,9.155,25.41,63.93,0.105,2.21,0.2,0.045,0.0665,5.935,0.2,4.677254106,0.130503212,60.46976586,0.029796645,3.872412571,0.052369022,0.058469665,335.7914533,0.014184511,0.080519986,4.121176314,0.324968738,2.879664525,2.0,0.99,0.0,0.59,1.25,0.0,10.56333333,96.49,0.1,82.0,26.9,10.0,60.0,27.875,8.0,127.075,110.0,41.97671764,560.0,450.0,87.63636364
2024-03-16 18:00:00,2.68,1150.0,101981.0,3.173033236,3999.0,1231.0,2320.0,378.0,1.3,231.0,1.38,7.0,1.3,10.98775676,87.65772393,0.389679537,2.425637023,304.5283333,0.964839769,11.24,87.29,0.44,5.5,18.596666669999998,1.03,11.01,69.29,1.1,72.67,18.6,898.6223333,2.34,1.970547654,11.695,4.822222222,81.31111111,53.905,9.155,25.41,63.93,0.105,2.21,0.2,0.045,0.0665,5.935,0.2,4.677254106,0.130503212,60.46976586,0.029796645,3.872412571,0.052369022,0.058469665,335.7914533,0.014184511,0.080519986,4.121176314,0.324968738,2.879664525,2.0,0.99,0.0,0.59,1.25,0.0,10.56333333,96.49,0.1,82.0,26.9,10.0,60.0,27.875,8.0,127.2075,111.0,42.61660978,561.0,450.0,88.46846847
2024-03-16 19:00:00,2.68,1151.0,101969.0,3.183574806,4001.0,1235.0,2319.0,598.0,1.3,231.0,1.38,7.0,1.3,10.98775676,87.65772393,0.389679537,2.425637023,304.5283333,0.964839769,11.24,87.29,0.44,5.5,18.596666669999998,1.03,11.01,69.29,1.1,72.67,18.6,898.6223333,2.34,1.970547654,11.695,4.822222222,81.31111111,53.905,9.155,25.41,63.93,0.105,2.21,0.2,0.045,0.0665,5.935,0.2,4.677254106,0.130503212,60.46976586,0.029796645,3.872412571,0.052369022,0.058469665,335.7914533,0.014184511,0.080519986,4.121176314,0.324968738,2.879664525,2.0,0.99,0.0,0.59,1.25,0.0,10.56333333,96.49,0.1,82.0,26.9,10.0,60.0,27.875,8.0,125.1625,105.0,43.31828442,550.0,445.0,86.47619048
2024-03-16 20:00:00,2.69,1150.0,101256.0,3.219623746,3996.0,1213.0,2315.0,1037.0,1.3,229.0,1.39,7.0,1.3,10.98775676,87.65772393,0.389679537,2.425637023,304.5283333,0.964839769,11.24,87.29,0.44,5.5,18.596666669999998,1.03,11.01,69.29,1.1,72.67,18.6,898.6223333,2.34,1.970547654,11.695,4.822222222,81.31111111,53.905,9.155,25.41,63.93,0.105,2.21,0.2,0.045,0.0665,5.935,0.2,4.677254106,0.130503212,60.46976586,0.029796645,3.872412571,0.052369022,0.058469665,335.7914533,0.014184511,0.080519986,4.121176314,0.324968738,2.879664525,2.0,0.99,0.0,0.59,1.25,0.0,10.56333333,96.49,0.1,82.0,26.9,10.0,60.0,27.875,8.0,124.5,100.0,44.01183971,545.0,445.0,86.3
2024-03-16 21:00:00,2.69,1151.0,102534.0,3.19523107,3997.0,1231.0,2309.0,1430.0,1.3,232.0,1.39,7.0,1.3,10.98775676,87.65772393,0.389679537,2.425637023,304.5283333,0.964839769,11.24,87.29,0.44,5.5,18.596666669999998,1.03,11.01,69.29,1.1,72.67,18.6,898.6223333,2.34,1.970547654,11.695,4.822222222,81.31111111,53.905,9.155,25.41,63.93,0.105,2.21,0.2,0.045,0.0665,5.935,0.2,4.677254106,0.130503212,60.46976586,0.029796645,3.872412571,0.052369022,0.058469665,335.7914533,0.014184511,0.080519986,4.121176314,0.324968738,2.879664525,2.0,0.99,0.0,0.59,1.25,0.0,10.56333333,96.49,0.1,82.0,26.9,10.0,60.0,27.875,8.0,124.5,100.0,42.03099699,545.0,445.0,85.6
2024-03-16 22:00:00,2.69,1150.0,103739.0,3.130680131,3998.0,1246.0,2326.0,707.0,1.3,234.0,1.39,7.0,1.3,10.98775676,87.65772393,0.389679537,2.425637023,304.5283333,0.964839769,11.24,87.29,0.44,5.5,18.596666669999998,1.03,11.01,69.29,1.1,72.67,18.6,898.6223333,2.34,1.970547654,11.695,4.822222222,81.31111111,53.905,9.155,25.41,63.93,0.105,2.21,0.2,0.045,0.0665,5.935,0.2,4.677254106,0.130503212,60.46976586,0.029796645,3.872412571,0.052369022,0.058469665,335.7914533,0.014184511,0.080519986,4.121176314,0.324968738,2.879664525,2.0,0.99,0.0,0.59,1.25,0.0,10.56333333,96.49,0.1,82.0,26.9,10.0,60.0,27.875,8.0,124.5,100.0,41.26034959,545.0,445.0,86.8
2024-03-16 23:00:00,2.7,1150.0,104312.0,3.121603558,4002.0,1240.0,2320.0,844.0,1.3,235.0,1.4,7.0,1.3,10.79589942,87.85182721,0.384848915,2.613668607,308.027,0.967424457,11.05,87.47,0.45,6.3,18.33333333,1.03,10.48,69.95,1.22,78.53666667,18.35,921.4613333,2.305,1.967680565,11.59,4.865555556,81.22333333,53.995,9.405,24.9,63.93,0.11,2.22,0.225,0.0435,0.0655,5.89,0.2,3.89290473,0.204101666,60.00881679,0.042776762,3.947969221,0.094101666,0.058203331,346.349616,0.015281332,0.113764117,5.329402799,0.285862279,2.180580946,2.0,1.13,0.0,0.57,1.28,0.0,12.89666667,94.78,0.1,82.0,26.9,10.0,60.0,27.875,8.0,124.6325,101.0,41.77389706,546.0,445.0,86.03960396
2024-03-17 00:00:00,2.62,1166.0,101580.0,3.06469326,3865.0,1291.0,2290.0,0.0,1.3,237.0,1.32,7.0,1.3,10.79589942,87.85182721,0.384848915,2.613668607,308.027,0.967424457,11.05,87.47,0.45,6.3,18.33333333,1.03,10.48,69.95,1.22,78.53666667,18.35,921.4613333,2.305,1.967680565,11.59,4.865555556,81.22333333,53.995,9.405,24.9,63.93,0.11,2.22,0.225,0.0435,0.0655,5.89,0.2,3.89290473,0.204101666,60.00881679,0.042776762,3.947969221,0.094101666,0.058203331,346.349616,0.015281332,0.113764117,5.329402799,0.285862279,2.180580946,2.0,1.13,0.0,0.57,1.28,0.0,12.89666667,94.78,0.1,82.0,26.9,10.0,60.0,27.875,8.0,127.41499999999999,122.0,43.26878746,567.0,445.0,98.52459016
2024-03-17 01:00:00,2.7,1147.0,105134.0,3.066152611,4000.0,1248.0,2316.0,45.0,1.3,236.0,1.4,7.0,1.3,10.79589942,87.85182721,0.384848915,2.613668607,308.027,0.967424457,11.05,87.47,0.45,6.3,18.33333333,1.03,10.48,69.95,1.22,78.53666667,18.35,921.4613333,2.305,1.967680565,11.59,4.865555556,81.22333333,53.995,9.405,24.9,63.93,0.11,2.22,0.225,0.0435,0.0655,5.89,0.2,3.89290473,0.204101666,60.00881679,0.042776762,3.947969221,0.094101666,0.058203331,346.349616,0.015281332,0.113764117,5.329402799,0.285862279,2.180580946,2.0,1.13,0.0,0.57,1.28,0.0,12.89666667,94.78,0.1,82.0,26.9,10.0,60.0,27.875,8.0,124.5,100.0,43.70319946,545.0,445.0,85.7
2024-03-17 02:00:00,2.7,1151.0,105215.0,3.072731283,4000.0,1257.0,2330.0,291.0,1.3,237.0,1.4,7.0,1.3,10.79589942,87.85182721,0.384848915,2.613668607,308.027,0.967424457,11.05,87.47,0.45,6.3,18.33333333,1.03,10.48,69.95,1.22,78.53666667,18.35,921.4613333,2.305,1.967680565,11.59,4.865555556,81.22333333,53.995,9.405,24.9,63.93,0.11,2.22,0.225,0.0435,0.0655,5.89,0.2,3.89290473,0.204101666,60.00881679,0.042776762,3.947969221,0.094101666,0.058203331,346.349616,0.015281332,0.113764117,5.329402799,0.285862279,2.180580946,2.0,1.13,0.0,0.57,1.28,0.0,12.89666667,94.78,0.1,82.0,26.9,10.0,60.0,27.875,8.0,125.295,106.0,43.71882086,551.0,445.0,91.79245283
2024-03-17 03:00:00,2.69,1150.0,102470.0,3.176513146,4000.0,1227.0,2322.0,840.0,1.3,231.0,1.39,7.0,1.3,10.79589942,87.85182721,0.384848915,2.613668607,308.027,0.967424457,11.05,87.47,0.45,6.3,18.33333333,1.03,10.48,69.95,1.22,78.53666667,18.35,921.4613333,2.305,1.967680565,11.59,4.865555556,81.22333333,53.995,9.405,24.9,63.93,0.11,2.22,0.225,0.0435,0.0655,5.89,0.2,3.89290473,0.204101666,60.00881679,0.042776762,3.947969221,0.094101666,0.058203331,346.349616,0.015281332,0.113764117,5.329402799,0.285862279,2.180580946,2.0,1.13,0.0,0.57,1.28,0.0,12.89666667,94.78,0.1,82.0,26.9,10.0,60.0,27.875,8.0,124.5,100.0,43.15239609,545.0,445.0,85.4
2024-03-17 04:00:00,2.65,1149.0,102928.0,3.162493789,4001.0,1256.0,2325.0,826.0,1.3,233.0,1.35,7.0,1.3,10.79589942,87.85182721,0.384848915,2.613668607,308.027,0.967424457,11.05,87.47,0.45,6.3,18.33333333,1.03,10.48,69.95,1.22,78.53666667,18.35,921.4613333,2.305,1.967680565,11.59,4.865555556,81.22333333,53.995,9.405,24.9,63.93,0.11,2.22,0.225,0.0435,0.0655,5.89,0.2,3.89290473,0.204101666,60.00881679,0.042776762,3.947969221,0.094101666,0.058203331,346.349616,0.015281332,0.113764117,5.329402799,0.285862279,2.180580946,2.0,1.13,0.0,0.57,1.28,0.0,12.89666667,94.78,0.1,82.0,26.9,10.0,60.0,27.875,8.0,124.765,102.0,41.79930796,547.0,445.0,86.2745098
2024-03-17 05:00:00,2.69,1151.0,106439.0,3.055173332,4000.0,1271.0,2325.0,790.0,1.3,241.0,1.39,8.0,1.3,10.79589942,87.85182721,0.384848915,2.613668607,308.027,0.967424457,11.05,87.47,0.45,6.3,18.33333333,1.03,10.48,69.95,1.22,78.53666667,18.35,921.4613333,2.305,1.967680565,11.59,4.865555556,81.22333333,53.995,9.405,24.9,63.93,0.11,2.22,0.225,0.0435,0.0655,5.89,0.2,3.89290473,0.204101666,60.00881679,0.042776762,3.947969221,0.094101666,0.058203331,346.349616,0.015281332,0.113764117,5.329402799,0.285862279,2.180580946,2.0,1.13,0.0,0.57,1.28,0.0,12.89666667,94.78,0.1,82.0,26.9,10.0,60.0,27.875,8.0,124.5,100.0,41.78457325,545.0,445.0,85.4
2024-03-17 06:00:00,2.69,1151.0,106943.0,3.032466259,4000.0,1258.0,2326.0,560.0,1.3,242.0,1.39,7.0,1.3,10.79589942,87.85182721,0.384848915,2.613668607,308.027,0.967424457,11.05,87.47,0.45,6.3,18.33333333,1.03,10.48,69.95,1.22,78.53666667,18.35,921.4613333,2.305,1.967680565,11.59,4.865555556,81.22333333,53.995,9.405,24.9,63.93,0.11,2.22,0.225,0.0435,0.0655,5.89,0.2,3.89290473,0.204101666,60.00881679,0.042776762,3.947969221,0.094101666,0.058203331,346.349616,0.015281332,0.113764117,5.329402799,0.285862279,2.180580946,2.0,1.13,0.0,0.57,1.28,0.0,12.89666667,94.78,0.1,82.0,26.9,10.0,60.0,27.875,8.0,125.4275,107.0,42.16426447,552.0,445.0,90.37383178
2024-03-17 07:00:00,2.67,1147.0,105705.0,3.047978495,4000.0,1286.0,2333.0,0.0,1.3,240.0,1.37,8.0,1.3,10.79589942,87.85182721,0.384848915,2.613668607,308.027,0.967424457,11.05,87.47,0.45,6.3,18.33333333,1.03,10.48,69.95,1.22,78.53666667,18.35,921.4613333,2.305,1.967680565,11.59,4.865555556,81.22333333,53.995,9.405,24.9,63.93,0.11,2.22,0.225,0.0435,0.0655,5.89,0.2,3.89290473,0.204101666,60.00881679,0.042776762,3.947969221,0.094101666,0.058203331,346.349616,0.015281332,0.113764117,5.329402799,0.285862279,2.180580946,2.0,1.13,0.0,0.57,1.28,0.0,12.89666667,94.78,0.1,82.0,26.9,10.0,60.0,27.875,8.0,125.825,110.0,41.86153141,555.0,445.0,92.81818182
2024-03-17 08:00:00,2.66,1167.0,102200.0,2.994922442,3800.0,1235.0,2292.0,0.0,1.3,237.0,1.36,7.0,1.3,10.83863314,87.85454674,0.356820116,3.25309264,308.027,0.95,10.88,87.67,0.42,7.2,18.33333333,1.03,10.58,70.07,1.16,78.53666667,18.19,921.4613333,2.295,1.971786728,11.75,4.865555556,81.22333333,53.835,9.215,25.24,63.93,0.114,2.2,0.245,0.0455,0.068,5.96,0.205,4.263757362,0.070290473,60.85651179,0.022611619,3.895809461,0.060145237,0.056188807,346.349616,0.013691499,0.087591712,3.959058495,0.382032805,2.998547635,2.0,0.99,0.0,0.78,1.16,0.0,12.89666667,96.48,0.1,82.0,26.9,10.0,60.0,27.875,8.0,127.41499999999999,122.0,42.52445272,567.0,445.0,99.3442623
2024-03-17 09:00:00,2.68,1169.0,101363.0,3.019635244,3800.0,1229.0,2289.0,0.0,1.3,233.0,1.38,7.0,1.3,10.83863314,87.85454674,0.356820116,3.25309264,308.027,0.95,10.88,87.67,0.42,7.2,18.33333333,1.03,10.58,70.07,1.16,78.53666667,18.19,921.4613333,2.295,1.971786728,11.75,4.865555556,81.22333333,53.835,9.215,25.24,63.93,0.114,2.2,0.245,0.0455,0.068,5.96,0.205,4.263757362,0.070290473,60.85651179,0.022611619,3.895809461,0.060145237,0.056188807,346.349616,0.013691499,0.087591712,3.959058495,0.382032805,2.998547635,2.0,0.99,0.0,0.78,1.16,0.0,12.89666667,96.48,0.1,82.0,26.9,10.0,60.0,27.875,8.0,127.15,120.0,43.84099838,565.0,445.0,96.66666667
2024-03-17 10:00:00,2.67,1162.0,101939.0,3.165015236,4000.0,1235.0,2336.0,117.0,1.3,233.0,1.37,7.0,1.3,10.83863314,87.85454674,0.356820116,3.25309264,308.027,0.95,10.88,87.67,0.42,7.2,18.33333333,1.03,10.58,70.07,1.16,78.53666667,18.19,921.4613333,2.295,1.971786728,11.75,4.865555556,81.22333333,53.835,9.215,25.24,63.93,0.114,2.2,0.245,0.0455,0.068,5.96,0.205,4.263757362,0.070290473,60.85651179,0.022611619,3.895809461,0.060145237,0.056188807,346.349616,0.013691499,0.087591712,3.959058495,0.382032805,2.998547635,2.0,0.99,0.0,0.78,1.16,0.0,12.89666667,96.48,0.1,82.0,26.9,10.0,60.0,27.875,8.0,125.825,110.0,43.09263989,555.0,445.0,88.18181818
2024-03-17 11:00:00,2.68,1149.0,104160.0,3.126111096,4000.0,1246.0,2321.0,883.0,1.3,236.0,1.38,7.0,1.3,10.83863314,87.85454674,0.356820116,3.25309264,308.027,0.95,10.88,87.67,0.42,7.2,18.33333333,1.03,10.58,70.07,1.16,78.53666667,18.19,921.4613333,2.295,1.971786728,11.75,4.865555556,81.22333333,53.835,9.215,25.24,63.93,0.114,2.2,0.245,0.0455,0.068,5.96,0.205,4.263757362,0.070290473,60.85651179,0.022611619,3.895809461,0.060145237,0.056188807,346.349616,0.013691499,0.087591712,3.959058495,0.382032805,2.998547635,2.0,0.99,0.0,0.78,1.16,0.0,12.89666667,96.48,0.1,82.0,26.9,10.0,60.0,27.875,8.0,124.5,100.0,42.78550262,545.0,445.0,84.5
2024-03-17 12:00:00,2.67,1149.0,103266.0,3.145138429,4000.0,1254.0,2326.0,666.0,1.3,234.0,1.37,7.0,1.3,10.83863314,87.85454674,0.356820116,3.25309264,308.027,0.95,10.88,87.67,0.42,7.2,18.33333333,1.03,10.58,70.07,1.16,78.53666667,18.19,921.4613333,2.295,1.971786728,11.75,4.865555556,81.22333333,53.835,9.215,25.24,63.93,0.114,2.2,0.245,0.0455,0.068,5.96,0.205,4.263757362,0.070290473,60.85651179,0.022611619,3.895809461,0.060145237,0.056188807,346.349616,0.013691499,0.087591712,3.959058495,0.382032805,2.998547635,2.0,0.99,0.0,0.78,1.16,0.0,12.89666667,96.48,0.1,82.0,26.9,10.0,60.0,27.875,8.0,125.825,110.0,43.5309676,555.0,445.0,86.36363636
2024-03-17 13:00:00,2.68,1146.0,103243.0,3.130034113,4000.0,1247.0,2338.0,250.0,1.3,234.0,1.38,7.0,1.3,10.83863314,87.85454674,0.356820116,3.25309264,308.027,0.95,10.88,87.67,0.42,7.2,18.33333333,1.03,10.58,70.07,1.16,78.53666667,18.19,921.4613333,2.295,1.971786728,11.75,4.865555556,81.22333333,53.835,9.215,25.24,63.93,0.114,2.2,0.245,0.0455,0.068,5.96,0.205,4.263757362,0.070290473,60.85651179,0.022611619,3.895809461,0.060145237,0.056188807,346.349616,0.013691499,0.087591712,3.959058495,0.382032805,2.998547635,2.0,0.99,0.0,0.78,1.16,0.0,12.89666667,96.48,0.1,82.0,26.9,10.0,60.0,27.875,8.0,125.6925,109.0,43.26454904,554.0,445.0,86.33027523
2024-03-17 14:00:00,2.62,1150.0,101586.0,3.171472158,4000.0,1269.0,2346.0,0.0,1.3,234.0,1.32,8.0,1.3,10.83863314,87.85454674,0.356820116,3.25309264,308.027,0.95,10.88,87.67,0.42,7.2,18.33333333,1.03,10.58,70.07,1.16,78.53666667,18.19,921.4613333,2.295,1.971786728,11.75,4.865555556,81.22333333,53.835,9.215,25.24,63.93,0.114,2.2,0.245,0.0455,0.068,5.96,0.205,4.263757362,0.070290473,60.85651179,0.022611619,3.895809461,0.060145237,0.056188807,346.349616,0.013691499,0.087591712,3.959058495,0.382032805,2.998547635,2.0,0.99,0.0,0.78,1.16,0.0,12.89666667,96.48,0.1,82.0,26.9,10.0,60.0,27.875,8.0,126.355,114.0,42.03673564,559.0,445.0,85.96491228
2024-03-17 15:00:00,2.65,1150.0,101578.0,3.171721747,4000.0,1255.0,2323.0,0.0,1.3,232.0,1.35,7.0,1.3,10.83863314,87.85454674,0.356820116,3.25309264,308.027,0.95,10.88,87.67,0.42,7.2,18.33333333,1.03,10.58,70.07,1.16,78.53666667,18.19,921.4613333,2.295,1.971786728,11.75,4.865555556,81.22333333,53.835,9.215,25.24,63.93,0.114,2.2,0.245,0.0455,0.068,5.96,0.205,4.263757362,0.070290473,60.85651179,0.022611619,3.895809461,0.060145237,0.056188807,346.349616,0.013691499,0.087591712,3.959058495,0.382032805,2.998547635,2.0,0.99,0.0,0.78,1.16,0.0,12.89666667,96.48,0.1,82.0,26.9,10.0,60.0,27.875,8.0,126.4875,115.0,42.18356603,560.0,445.0,93.47826087
