Repository: saikumar-voptimai/evonith_bf_webapp

# Evonith BF2 — Blast Furnace Intelligence Platform

Monitoring, modelling and optimisation of **Blast Furnace 2 (BF2)** at Evonith Steel: live telemetry from InfluxDB,
manual plant reports from Neon PostgreSQL, a two-zone energy model of the furnace, blend and fuel optimisers, a
conversational assistant (FurnaceMind) and a live digital twin evaluated every hour.

The platform has three deployable parts that share one Python service layer, plus the shared data library:

| Part | Path | What it is |
|---|---|---|
| **Streamlit app** (legacy) | `src/app.py`, `src/custom_pages/` | The original 11-page dashboard; still the home of the model pages. Served under `/legacy` in production |

File: src/assets/data/furnace_dataset_20260525_002530_771382.csv (part 25 of 209)
GO%,ORE_NA2O%,ORE_P%,ORE_TIO2%,ORE_AL2O3%,ORE_SIO2%,ORE_MNO%,ORE_CAO%,ORE_K2O%,ORE_CALC_MT,PELLET_PCT_SIO2,PELLET_PCT_AL2O3,PELLET_PCT_FE2O3,PELLET_PCT_MGO,PELLET_PCT_TIO2,PELLET_PCT_NA2O,TOTAL_PELLET_CALC_MT,PELLET_PCT_K2O,PELLET_PCT_TM,PELLET_PCT_LOI,PELLET_PCT_MNO,PELLET_PCT_CAO,PELLET_PCT_P,CHARGES/HRS.,STOCKRODLEVEL,CHEM_PCT_C,CHEM_PCT_CR,CHEM_PCT_FE,CHEM_PCT_MN,CHEM_PCT_P,CHEM_PCT_S,CHEM_PCT_SI,CHEM_PCT_TI,SLAG_BASICITY,SLAG_PCT_AL2O3,SLAG_PCT_CAO,SLAG_PCT_FEO,SLAG_PCT_K2O,SLAG_PCT_MGO,SLAG_PCT_MNO,SLAG_PCT_NA2O,SLAG_PCT_S,SLAG_PCT_SIO2,SLAG_PCT_TIO2,SLAG_T_BASICITY,HMT_GT_1480C,COKE_DISCHARGE_TIME,WEIGHTED_COKE_ANGLE,TOTAL_COKE_PORTIONS,NON_COKE_DISCHARGE_TIME,WEIGHTED_NON_COKE_ANGLE,TOTAL_NON_COKE_PORTIONS,TOTAL HEAT LOAD,FTG_UPTAKE_TEMP_A,FTG_UPTAKE_TEMP_B,FTG_UPTAKE_TEMP_C,FTG_UPTAKE_TEMP_D,FTG_UPTAKE_TEMP_AVG,HEARTH_TEMP_A,HEARTH_TEMP_B,HEARTH_TEMP_C,HEARTH_TEMP_D,HEARTH_TEMP_AVG,BOSH_TEMP_A,BOSH_TEMP_C,BOSH_TEMP_D,BELLY_TEMP_A,BELLY_TEMP_C,BELLY_TEMP_D,LOWER_STACK_TEMP_A,LOWER_STACK_TEMP_B,LOWER_STACK_TEMP_C,LOWER_STACK_TEMP_D,PCI_KG/THM,ACT. FUEL RATEKG/THM.,FURNACETOPGASANALYSISCO2ETACO,COKE RATE KG/THM,PRODUCTIONTONNESPERHR,HOT BLAST PRESSUREBAR,TOPPRESSUREBAR,DIFFERENTIAL PRESSURETOTALBAR,HOT BLAST TEMP.OC,OXYGENFLOWNM3/HR.,STEAMKGS/HR.,RAFTOC,PERMEABILITYKGS/HR.,TUYEREVELOCITYM/S,HOT BLAST VOLUMENM3/HR.,O2 ENRICHMENT %,BOTTOMBAR,FURNACE TOP GAS ANALYSISH2%,UNITCOST LAKHS/THM,BOSH_TEMP_B,FURNACE TOP GAS ANALYSISCO2%,FURNACE TOP GAS ANALYSISONLINE (ANALYZER)CO%
2025-11-04 03:00:00,0.457599724,5.747058905,0.201737513,42.99961281,1.230106786,14.515,8.6,1.015,0.52,86.935,12.05,5.703,70.01,9.07,19.22,1.7,9.032097152,5.222222222,79.11111111,70.29,36.53,0.05,4.98,2.16,8.62,2.64,0.032,0.17,55.38,10.08,0.069,2.024096386,0.13,88.66,0.1,95.4,1.35,0.67,1.1,0.0,0.0,0.63,57.93495617,4.677144302,5.122184761,0.045074923,0.015467633,0.072967221,0.477773807,5.14823406,6.273375665,0.067232337,0.088540871,0.019574698,26.694,4.28,1.69,64.25,0.09,0.104,0.037,11.529,0.026,3.0,0.51,0.03,1.1,0.042,7.0,0.293706748,4.455507246,0.012137681,94.8228029,0.100963768,0.101724638,0.04634058,0.403478261,0.057044928,1.040272186,19.16557971,35.82884058,0.352028986,0.356521739,7.632463768,0.166884058,0.154130435,0.333115942,34.44601449,1.311666667,1.261877845,1486.384058,82.5,24.27272727,11.0,75.0,25.2,10.0,5.082027661344696,199.1577778,163.5888889,167.3702778,208.9830556,184.775,63.47598210410311,328.3836272337122,447.77651319183633,580.4299488985592,357.468871447564,80.49917030988513,67.21013294757154,64.34711352016788,62.40948484213429,120.7233519116349,58.157395342032196,73.47444259577023,149.5346865311428,80.56145562919811,48.3021062080115,103.3158037,542.4722222,44.41274175,371.9166667,87.42222222,2.714606578,1.368975578,1.2977290181542627,1115.524722,2837.6121,0.0,2271.973194,1265.324656,191.8413097,101764.6106,2.316834628,1.140563814,2.765311547,106.66851066525001,57.62819444444473,18.180447263888883,24.43288265277776
2025-11-04 04:00:00,0.457482805,5.7455905,0.201685968,42.98862618,1.229792487,17.011,8.6,1.015,0.52,86.935,12.05,6.795,70.01,9.07,19.22,1.7,10.17425352,5.222222222,79.11111111,70.29,36.53,0.05,4.98,2.16,8.62,2.64,0.032,0.17,55.38,10.08,0.069,2.024096386,0.13,104.064,0.1,95.4,1.35,0.67,1.1,0.0,0.0,0.734,57.76370453,4.767234091,5.174641534,0.046812309,0.016180699,0.073924472,0.48759652,5.224961495,6.326450781,0.068916063,0.090150797,0.019614274,31.035,4.28,1.69,64.25,0.09,0.104,0.037,15.85,0.026,3.0,0.51,0.03,1.1,0.042,6.0,0.200080152,4.41392,0.012,94.690656,0.10656,0.10692,0.038096,0.55776,0.074088,1.059073205,19.18688,36.21568,0.28736,0.36624,7.65672,0.1436,0.15,0.34328,34.19896,1.22752,1.282967737,1489.984,82.5,24.27272727,11.0,75.0,25.2,10.0,2.4741967144680643,209.3177778,183.6547222,183.7813889,222.5361111,199.8225,61.38826805065074,327.82089314937997,447.36006808279234,591.269739506316,358.4546120119379,87.30582741232719,62.039037821820614,65.27336401040145,63.48536546927773,106.71632122708371,64.65072950064243,65.27055054190603,131.2883716142734,75.86819536060618,50.86546988222906,128.1284686,544.2777778,42.81210008,360.6666667,79.40665822,2.654855408,1.368995447,1.2472172120295406,1133.447778,3827.557772,0.0,2302.129231,1320.703725,197.3809333,101716.0871,3.098354189,1.084396626,3.025438833,107.1436887645,57.62819444444473,18.180447263888883,24.43288265277776
2025-11-04 05:00:00,0.463190661,5.817276265,0.204202335,43.52498054,1.245136187,16.962,8.6,1.015,0.52,86.935,12.05,6.886,70.01,9.07,19.22,1.7,10.94421846,5.222222222,79.11111111,70.29,36.53,0.05,4.98,2.16,8.62,2.64,0.032,0.17,55.38,10.08,0.069,2.024096386,0.13,105.119,0.1,95.4,1.35,0.67,1.1,0.0,0.0,0.72,58.27546059,4.523103301,5.082315351,0.043195162,0.014687245,0.070865033,0.457338858,5.001140559,6.128098879,0.065010698,0.087287821,0.019682966,35.053,4.28,1.69,64.25,0.09,0.104,0.037,16.313,0.026,3.0,0.51,0.03,1.1,0.042,6.0,0.279331507,4.36112,0.012,94.511616,0.11616,0.11412,0.029456,0.75936,0.096168,1.076910919,19.16768,36.60448,0.22496,0.40464,7.65192,0.1196,0.15,0.34808,33.99256,1.15072,1.30202162,1491.424,82.5,24.27272727,11.0,75.0,25.2,10.0,2.655466218033851,196.1402778,189.0608333,189.7216667,212.5886111,196.8778472,61.40536461335147,328.57481900960767,448.7939698079027,582.6610981580186,356.40789631368335,95.07124440381492,67.08822468491195,70.67757089963152,61.3646462683973,108.96252548779222,58.50067831947882,65.11967173965891,129.9909253153558,73.43185992569255,49.29141980302464,123.9529446,537.0277778,43.19993522,350.0,88.29333178,2.691378044,1.368918294,1.2519248813946058,1143.5925,3990.40325,0.0,2296.9776,1306.701325,200.2723517,103434.9441,3.168289336,1.102270534,3.145029594,103.9237651595,57.62819444444473,18.180447263888883,24.43288265277776
2025-11-04 06:00:00,0.467537473,5.871868481,0.206118671,43.93344063,1.256821165,14.477,8.6,1.015,0.52,86.935,12.05,5.855,70.01,9.07,19.22,1.7,10.42104435,5.222222222,79.11111111,70.29,36.53,0.05,4.98,2.16,8.62,2.64,0.032,0.17,55.38,10.08,0.069,2.024096386,0.13,90.385,0.1,95.4,1.35,0.67,1.1,0.0,0.0,0.608,58.77801392,4.280911182,4.985353306,0.039489181,0.01315836,0.067880042,0.427713663,4.78081041,5.937197761,0.061065517,0.084285974,0.019732153,33.045,4.28,1.69,64.25,0.09,0.104,0.037,12.288,0.026,3.0,0.51,0.03,1.1,0.042,7.0,0.327004816,4.343,0.012,94.4565,0.12,0.1179,0.0251,0.822,0.1035,1.092425017,19.214,36.874,0.212,0.414,7.638,0.11,0.15,0.35,33.757,1.111,1.318696329,1491.1,82.5,24.27272727,11.0,75.0,25.2,10.0,2.036630855937233,204.5655738,174.4303279,182.9086066,216.357377,194.5654713,62.2209648124755,327.1831179531,447.7430335699672,589.0972125005997,357.504689194328,93.95679211129581,64.81149269510993,66.72056711835856,64.24252800245489,115.13146183995588,65.02597840483025,68.92698021276331,145.54078007830066,79.14140049709239,52.27688339585804,122.1259148,532.5409836,43.27997234,350.0,85.33032787,2.740938684,1.368597344,1.2724409537944323,1134.645492,4006.247652,0.0,2306.851148,1271.44318,198.5982918,104617.1672,3.144014631,1.146646759,2.969651193,103.681683711,57.62819444444473,18.180447263888883,24.43288265277776
2025-11-04 07:00:00,0.466138141,5.854294072,0.205501761,43.80194854,1.253059519,16.751,8.6,1.015,0.52,86.935,12.05,6.759,70.01,9.07,19.22,1.7,9.353724315,5.222222222,79.11111111,70.29,36.53,0.05,4.98,2.16,8.62,2.64,0.032,0.17,55.38,10.08,0.069,2.024096386,0.13,105.553,0.1,95.4,1.35,0.67,1.1,0.0,0.0,0.565,58.625331,4.348651373,4.999809494,0.040248452,0.01347444,0.068833227,0.43692475,4.846477219,6.004450706,0.062001905,0.084744404,0.019673678,37.794,4.28,1.69,64.25,0.09,0.104,0.037,14.341,0.026,3.0,0.51,0.03,1.1,0.042,8.0,0.184274542,4.348,0.012,94.484,0.12,0.1194,0.0236,0.792,0.101,1.106390039,19.304,37.064,0.232,0.404,7.618,0.11,0.15,0.35,33.502,1.096,1.333784922,1489.6,82.5,24.27272727,11.0,75.0,25.2,10.0,3.2633315587950875,185.8709544,175.046888,181.0630705,206.3232365,187.0760373,62.25934572393625,328.12294664747947,447.6160243688574,590.2179795193676,357.95861566222925,93.38956764416767,64.83588239975538,70.50513330396473,62.8262932947216,111.37248766237093,66.40814784361751,65.91800752371736,131.78903993065984,75.00785320910066,53.14948124994886,110.31539,520.6431535,42.7533878,350.0,84.79074689,2.727627407,1.368997548,1.248995100068956,1136.297095,3991.833473,0.0,2340.483822,1292.474054,200.5155842,105215.1029,3.120033324,1.141730675,2.747089676,102.116789175,57.62819444444473,18.180447263888883,24.43288265277776
2025-11-04 08:00:00,0.46160048,5.72484943,0.235817636,43.9875153,1.204175165,16.67,8.6,1.015,0.52,86.935,12.05,6.832,70.01,9.09,19.18,1.72,9.024799265,5.222222222,79.11111111,70.29,36.53,0.053,5.3,2.18,8.96,2.7,0.035,0.18,54.88,10.3,0.066,1.943396226,0.13,102.289,0.1,95.4,1.35,0.67,1.1,0.0,0.0,1.198,60.75601883,3.38814484,4.759052519,0.028699155,0.008677507,0.055651976,0.308931754,3.926787691,5.090007766,0.048252597,0.077167265,0.020376468,30.903,4.28,1.69,64.25,0.09,0.104,0.037,14.79,0.026,3.0,0.51,0.03,1.1,0.042,7.0,-0.183977227,4.378285714,0.011742857,94.57908571,0.117428571,0.1146,0.026857143,0.682285714,0.089714286,1.10828242,19.35542857,37.04485714,0.255428571,0.387142857,7.594571429,0.112571429,0.155142857,0.355142857,33.42571429,1.118285714,1.335491286,1490.028571,82.5,24.27272727,11.0,75.0,25.2,10.0,4.565789084318709,178.1736111,180.6422222,184.7022222,197.2511111,185.1922917,62.8928600994304,329.03530074509064,448.5237100994121,582.9581961162448,356.62589378182986,97.34118255138786,69.67720938809441,76.62267496011694,60.76042307974814,114.30629063591675,61.349308409217265,66.02964124881302,125.16363016228233,71.09245483315048,51.997510891787854,98.61899183,520.5833333,43.1291305,350.0,91.51177778,2.741134478,1.368886336,1.2572421444334092,1140.500278,3867.715122,0.0,2349.248228,1304.607858,204.1851803,107132.2028,2.966039247,1.167783815,2.6388889,100.567016417475,57.62819444444473,18.180447263888883,24.43288265277776
2025-11-04 09:00:00,0.461861533,5.728087061,0.235951001,44.01239199,1.204856174,18.286,8.6,1.015,0.52,86.935,12.05,7.747,70.01,9.09,19.18,1.72,9.702725809,5.222222222,79.11111111,70.29,36.53,0.053,5.3,2.18,8.96,2.7,0.035,0.18,54.88,10.3,0.066,1.943396226,0.13,118.474,0.1,95.4,1.35,0.67,1.1,0.0,0.0,0.754,58.60967491,4.369327797,5.036555933,0.041188171,0.013855717,0.06882213,0.437374392,4.856202166,5.989593466,0.062714279,0.085857575,0.019770006,43.588,4.28,1.69,64.25,0.09,0.104,0.037,12.572,0.026,3.0,0.51,0.03,1.1,0.042,7.0,0.189398896,4.425428571,0.011314286,94.71922857,0.113142857,0.1056,0.033285714,0.519428571,0.072571429,1.102126374,19.38114286,36.88628571,0.281142857,0.365714286,7.568857143,0.116857143,0.163714286,0.363714286,33.46857143,1.165428571,1.328276164,1491.742857,82.5,24.27272727,11.0,75.0,25.2,10.0,0.3443838905106844,176.4380556,153.4516667,152.0180556,184.5041667,166.6029861,62.53765620491695,328.05697346746524,447.9691105621878,578.2465619258589,354.85343100638147,93.81406815064292,61.80399611421251,63.12418726212681,64.4661924005514,129.24554489783878,59.320412365800415,78.3606981537612,170.55172215609883,84.06029771591948,52.391600824916125,98.88452929,521.2083333,43.40790911,342.3611111,98.12177778,2.713240189,1.368987644,1.27064117682292,1135.497778,3939.587211,0.0,2324.037561,1287.21335,198.3414472,103648.1106,3.121531881,1.141411787,2.695842992,98.692477905925,57.62819444444473,18.180447263888883,24.43288265277776
2025-11-04 10:00:00,0.452805474,5.615772239,0.231324536,43.1494086,1.181231672,14.322,8.6,1.015,0.52,86.935,12.05,6.869,70.01,9.09,19.18,1.72,10.75732966,5.222222222,79.11111111,70.29,36.53,0.053,5.3,2.18,8.96,2.7,0.035,0.18,54.88,10.3,0.066,1.943396226,0.13,100.332,0.1,95.4,1.35,0.67,1.1,0.0,0.0,0.88,59.30256721,4.099650826,5.067869849,0.040111208,0.01338011,0.064197347,0.394213392,4.566420376,5.624606413,0.060158801,0.086707349,0.020316589,42.443,4.28,1.69,64.25,0.09,0.104,0.037,6.892,0.026,3.0,0.51,0.03,1.1,0.042,7.0,-0.113843351,4.45,0.011,94.7935,0.111,0.0999,0.0366,0.435,0.063,1.096449097,19.352,36.781,0.296,0.35,7.556,0.121,0.17,0.367,33.546,1.192,1.321693634,1493.1,82.5,24.27272727,11.0,75.0,25.2,10.0,1.5738672022960145,180.9602778,165.6738889,163.0058333,190.9058333,175.1364583,62.26791673426057,327.7758759502776,448.2505114995064,586.8736435183766,357.60085846951927,96.04457953686395,65.16373760506346,70.11405394634355,63.0415233343458,113.51189451455701,64.99618957566587,69.79475951931104,148.2285693661889,79.12339259217303,53.93090771648876,122.2612157,520.0,42.76437514,340.0,87.98644444,2.711962167,1.368923111,1.273948248878308,1140.3275,3977.563747,0.0,2301.888414,1324.821514,204.6507272,106586.8678,3.066045833,1.15221345,2.877772947,101.19961108025001,57.62819444444473,18.180447263888883,24.43288265277776
2025-11-04 11:00:00,0.456637241,5.663294483,0.233282069,43.51455103,1.191227586,14.5,8.6,1.015,0.52,86.935,12.05,6.839,70.01,9.09,19.18,1.72,10.5024873,5.222222222,79.11111111,70.29,36.53,0.053,5.3,2.18,8.96,2.7,0.035,0.18,54.88,10.3,0.066,1.943396226,0.13,108.089,0.1,95.4,1.35,0.67,1.1,0.0,0.0,1.243,58.61184186,4.471816232,5.30204434,0.047671012,0.016479724,0.067988581,0.433515179,4.877809158,5.824740697,0.067344864,0.093883968,0.020541778,35.904,4.28,1.69,64.25,0.09,0.104,0.037,15.225,0.026,3.0,0.51,0.03,1.1,0.042,7.0,0.0393643,4.4125,0.011,94.686625,0.11475,0.103275,0.03135,0.56625,0.07425,1.092088436,19.172,36.82225,0.281,0.35,7.5785,0.12475,0.17,0.35575,33.7185,1.162,1.316850733,1493.475,82.5,24.27272727,11.0,75.0,25.2,10.0,1.9705990317401358,164.6016667,170.0980556,161.9941667,177.9261111,168.655,62.1280356692827,329.2270512771076,449.20844972384594,576.5912447463365,355.304744059331,98.22955411377592,67.23646914456057,72.95554013176982,60.805514651429064,116.91932208031704,57.129828293447815,70.76640231010055,144.81802694156272,75.90976015328573,51.46214302206004,108.1687372,523.0555556,43.51344397,340.0,97.09355556,2.771199008,1.395492908,1.2606358321532145,1146.047778,3943.312069,0.0,2312.568989,1286.694383,201.1788411,105831.4197,3.060429031,1.175439556,2.820883153,99.332357679,57.62819444444473,18.180447263888883,24.43288265277776
2025-11-04 12:00:00,0.468424455,5.809481551,0.239303797,44.63779558,1.221976838,14.852,8.6,1.015,0.52,86.935,12.05,6.956,70.01,9.09,19.18,1.72,11.6224497,5.222222222,79.11111111,70.29,36.53,0.053,5.3,2.18,8.96,2.7,0.035,0.18,54.88,10.3,0.066,1.943396226,0.13,103.153,0.1,95.4,1.35,0.67,1.1,0.0,0.0,0.799,59.27675488,4.101298231,5.045132202,0.039624125,0.013184426,0.06443621,0.396123978,4.575385731,5.651509844,0.059876974,0.086023518,0.020233636,44.137,4.28,1.69,64.25,0.09,0.104,0.037,8.172,0.026,3.0,0.51,0.03,1.1,0.042,7.0,0.160999998,4.375,0.011,94.57975,0.1185,0.10665,0.0261,0.6975,0.0855,1.087727775,18.992,36.8635,0.266,0.35,7.601,0.1285,0.17,0.3445,33.891,1.132,1.312007832,1493.85,82.5,24.27272727,11.0,75.0,25.2,10.0,-0.41581624724385335,169.8319444,154.4830556,153.3511111,173.6930556,162.8397917,61.58618698847344,328.6173350848158,449.3444534623528,573.9972004989281,354.4390106418387,98.01944613439284,65.59024252624795,64.21938369653418,63.15611606356937,126.26614932203756,56.517682886644224,78.1140135564095,177.0394823354199,86.41865374810581,49.61921579080237,117.2208744,533.7083333,45.07175575,340.0,99.15,2.751450764,1.398410511,1.2720769845388549,1141.645278,3966.127869,0.0,2270.918336,1268.943106,195.6109578,102863.1038,3.169564831,1.145416894,2.845542375,100.531765858,57.62819444444473,18.180447263888883,24.43288265277776
2025-11-04 13:00:00,0.483536614,5.996905174,0.24702414,46.07788577,1.261399861,17.316,8.6,1.015,0.52,86.935,12.05,6.906,70.01,9.09,19.18,1.72,11.52785292,5.222222222,79.11111111,70.29,36.53,0.053,5.3,2.18,8.96,2.7,0.035,0.18,54.88,10.3,0.066,1.943396226,0.13,105.755,0.1,95.4,1.35,0.67,1.1,0.0,0.0,0.685,59.09831172,4.188933136,5.083770322,0.0410429,0.013768936,0.065483108,0.406584015,4.65397613,5.716696974,0.061351377,0.087216662,0.020228385,42.564,4.28,1.69,64.25,0.09,0.104,0.037,7.381,0.026,3.0,0.51,0.03,1.1,0.042,6.0,0.18933059,4.392727273,0.011,94.63256364,0.114763636,0.105054545,0.029236364,0.635454545,0.0792,1.078190531,19.02145455,36.71963636,0.263272727,0.346727273,7.590363636,0.126727273,0.166727273,0.343272727,34.05818182,1.106909091,1.301062349,1492.690909,82.5,24.27272727,11.0,75.0,25.2,10.0,0.12798602218954613,183.6966667,165.3066667,158.8125,181.98,172.4489583,61.248640109429004,328.40678398420977,448.6161744717664,583.961852334566,357.081559196943,95.90403916088304,64.19032971394091,66.87693067385572,63.35596334991136,114.85146282839935,63.1881566792795,72.3023147890319,157.85995730488798,82.27812292960724,51.51630330790764,131.0185108,535.3055556,44.60965736,340.0,87.98644444,2.759476236,1.398252028,1.2592668023971807,1146.046944,3974.354297,0.0,2279.008242,1265.172342,196.4424158,103113.867,3.164547131,1.145826042,2.819508744,102.359952681,57.62819444444473,18.180447263888883,24.43288265277776
2025-11-04 14:00:00,0.324252467,11.51179979,0.165650717,30.89914541,0.845876001,16.113,8.6,1.015,0.52,86.935,12.05,6.865,70.01,9.09,19.18,1.72,12.36155012,5.222222222,79.11111111,70.29,36.53,0.053,5.3,2.18,8.96,2.7,0.035,0.18,54.88,10.3,0.066,1.943396226,0.13,105.56,0.1,95.4,1.35,0.67,1.1,0.0,0.0,0.657,58.97013918,4.249689111,5.105897162,0.041924475,0.01413312,0.06625244,0.414176226,4.709948937,5.766990381,0.062312077,0.087903574,0.020208289,42.105,4.28,1.69,64.25,0.09,0.104,0.037,7.198,0.026,3.0,0.51,0.03,1.1,0.042,7.0,0.163263207,4.447272727,0.011,94.79183636,0.106036364,0.100145455,0.037963636,0.444545455,0.0612,1.065202232,19.19054545,36.45236364,0.268727273,0.341272727,7.557636364,0.121272727,0.161272727,0.348727273,34.22181818,1.085090909,1.286048479,1490.509091,82.5,24.27272727,11.0,75.0,25.2,10.0,0.2366709879942448,173.3097222,173.6611111,166.0330556,179.6697222,173.1684028,60.73540164857779,329.335396412436,450.16088487892347,572.5395819688891,354.506790716073,99.28759656950965,67.94215849765783,68.78176121072752,60.81301507655894,115.70831732144273,53.18139706469573,71.97971661539594,156.69725575085357,80.1639457009765,47.59106591009887,127.3158662,549.9861111,44.10243075,335.0972222,97.09355556,2.738409761,1.398171225,1.2581586585783344,1143.953333,4001.203942,0.0,2252.632661,1277.945169,195.9817283,102448.041,3.208063694,1.121653051,3.001856644,100.6436578215,57.62819444444473,18.180447263888883,24.43288265277776
2025-11-04 15:00:00,0.454685752,5.639091768,0.232285112,43.32858679,1.186136743,13.763,8.6,1.015,0.52,86.935,12.05,5.864,70.01,9.09,19.18,1.72,12.06125942,5.222222222,79.11111111,70.29,36.53,0.053,5.3,2.18,8.96,2.7,0.035,0.18,54.88,10.3,0.066,1.943396226,0.13,87.725,0.1,95.4,1.35,0.67,1.1,0.0,0.0,0.511,59.16642671,4.155365834,5.068724896,0.04049408,0.013542884,0.065084403,0.40259539,4.62395159,5.691996797,0.060783387,0.086752251,0.020229529,38.091,4.28,1.69,64.25,0.09,0.104,0.037,6.158,0.026,3.0,0.51,0.03,1.1,0.042,7.0,0.274257736,4.453655172,0.010365517,94.81853103,0.102731034,0.09677931,0.03777931,0.422206897,0.057951724,1.062807931,19.08406897,36.41855172,0.298551724,0.374896552,7.543655172,0.126344828,0.166344828,0.340482759,34.26634483,1.127586207,1.282955667,1484.606897,82.5,24.27272727,11.0,75.0,25.2,10.0,-0.4761895538315457,188.1958333,162.9036111,160.9894444,185.965,174.5134722,60.92057105039939,328.18449776112783,448.6929393850947,583.2881455266383,356.7827724876246,95.40064476847738,63.88848211148465,63.54889806701081,64.02252223964123,116.822191273582,62.54655200142286,73.78239312156143,166.37930961602217,85.3901851987313,50.23143556547135,137.0808821,547.0138889,43.66219333,335.0,87.98644444,2.714184594,1.397981953,1.2608642405832051,1145.335,3990.341536,0.0,2261.248794,1292.331097,196.0948725,101781.6368,3.222463389,1.103968047,2.971217544,101.91321687825,57.62819444444473,18.180447263888883,24.43288265277776
2025-11-04 16:00:00,0.497570135,5.702153744,0.208979457,43.5572896,1.094654296,18.108,7.65,1.02,0.49,86.945,12.035,7.599,69.98,9.07,19.13,1.82,12.03887802,5.222222222,79.11111111,70.29,36.53,0.053,5.31,2.15,9.55,2.74,0.028,0.18,54.78,10.62,0.062,2.0,0.13,122.767,0.1,96.79,0.71,0.54,0.98,0.0,0.0,0.686,59.20313245,4.018994655,3.6336765,0.083621263,0.016652445,0.086197783,0.424624292,4.623253811,5.63703623,0.085960602,0.121451594,0.042902158,50.51,4.03,2.22,63.7,0.11,0.147,0.038,8.415,0.03,3.0,0.64,0.03,1.15,0.044,7.0,0.125095627,4.44537931,0.009537931,94.80487586,0.101075862,0.093882759,0.034882759,0.451172414,0.059193103,1.06363789,18.89372414,36.4557931,0.335793103,0.420413793,7.53537931,0.13462069,0.17462069,0.328068966,34.27462069,1.189655172,1.283491004,1477.572414,82.5,24.27272727,11.0,75.0,25.2,10.0,0.266852658505357,182.6883333,160.8613889,158.7422222,181.1669444,170.8647222,61.342020110245905,328.21657599223846,448.53682315886766,586.2857266304355,357.74841953357793,96.09775637909812,64.87483258730674,66.54750990977297,63.71909957839021,114.51339041705211,65.60757366727158,72.31909796142921,161.0330662142349,84.05513637798308,51.87661567285571,140.1009894,545.0,43.65461092,335.0,85.93,2.714425742,1.398255606,1.2641431420160258,1157.289167,3952.567992,0.0,2271.659483,1315.076606,201.1929517,103496.5181,3.138138936,1.114491623,2.969232219,102.3133810955,57.62819444444473,18.180447263888883,24.43288265277776
2025-11-04 17:00:00,0.498689002,5.714975965,0.209449381,43.65523525,1.097115805,13.73,7.65,1.02,0.49,86.945,12.035,5.674,69.98,9.07,19.13,1.82,11.3977453,5.222222222,79.11111111,70.29,36.53,0.053,5.31,2.15,9.55,2.74,0.028,0.18,54.78,10.62,0.062,2.0,0.13,90.274,0.1,96.79,0.71,0.54,0.98,0.0,0.0,0.552,58.50076266,4.263441692,3.587705539,0.085472469,0.017732881,0.092762603,0.475344196,4.972514875,5.960201212,0.09441773,0.12592817,0.040729392,36.976,4.03,2.22,63.7,0.11,0.147,0.038,6.392,0.03,3.0,0.64,0.03,1.15,0.044,7.0,0.189995447,4.434580645,0.009270968,94.77513548,0.101354839,0.094845161,0.033270968,0.488967742,0.062574194,1.064509321,18.85670968,36.46103226,0.346451613,0.43916129,7.523225806,0.137290323,0.177290323,0.324064516,34.25154839,1.223225806,1.284155538,1476.387097,82.5,24.27272727,11.0,75.0,25.2,10.0,0.5896778639616258,166.5897222,164.1627778,157.9983333,175.6186111,166.0923611,61.45041292022148,329.0890788816867,449.43700653173346,575.1585875640308,354.9691859040834,97.61030021925387,66.24139433214424,68.1944556844748,61.66001369526222,119.12887922113163,56.31672358150212,73.57339773322653,159.6184298554602,81.0822941562445,49.837441339516154,117.389308,538.3194444,44.03789114,335.0,97.09355556,2.751776236,1.397379106,1.260674463488213,1142.141389,3955.717672,0.0,2280.785961,1275.077283,196.9690583,103537.6313,3.140787833,1.152659544,2.847415108,99.30408331,57.62819444444473,18.180447263888883,24.43288265277776
2025-11-04 18:00:00,0.500093627,5.731072967,0.210039323,43.77819612,1.10020598,16.021,7.65,1.02,0.49,86.945,12.035,6.559,69.98,9.07,19.13,1.82,10.12079823,5.222222222,79.11111111,70.29,36.53,0.053,5.31,2.15,9.55,2.74,0.028,0.18,54.78,10.62,0.062,2.0,0.13,105.348,0.1,96.79,0.71,0.54,0.98,0.0,0.0,0.879,59.28050551,3.990150325,3.653110215,0.083590556,0.016525369,0.085238632,0.418434405,4.584513017,5.605105228,0.084872398,0.120831566,0.043728133,42.907,4.03,2.22,63.7,0.11,0.147,0.038,7.422,0.03,3.0,0.64,0.03,1.15,0.044,7.0,0.292343349,4.419096774,0.010045161,94.71552258,0.105225806,0.102974194,0.034045161,0.54316129,0.069929032,1.065457774,19.10445161,36.40683871,0.307741935,0.408193548,7.503870968,0.129548387,0.169548387,0.335677419,34.17025806,1.203870968,1.285060008,1486.064516,82.5,24.27272727,11.0,75.0,25.2,10.0,-0.02040041257981784,185.3975,165.5683333,157.7708333,188.8719444,174.4021528,60.99443742198115,328.7287486449071,447.55048371303747,584.6182715245561,356.5834685145954,90.0083860912579,58.74557941356656,61.89735899542666,64.3444815268109,117.66333971917658,62.76624716292246,73.25082830213861,155.39900830906544,81.47853823743723,51.22786014989542,115.0748174,535.9583333,44.35938044,335.0,87.94972222,2.717596556,1.395085361,1.2301182316117696,1144.728333,3991.440069,0.0,2319.907169,1264.769686,192.6838614,100186.4076,3.275596425,1.124846408,2.758318881,98.9974133055,57.62819444444473,18.180447263888883,24.43288265277776
2025-11-04 19:00:00,0.50960872,5.840115935,0.214035663,44.61114738,1.121139185,15.871,7.65,1.02,0.49,86.945,12.035,6.5,69.98,9.07,19.13,1.82,11.24719232,5.222222222,79.11111111,70.29,36.53,0.053,5.31,2.15,9.55,2.74,0.028,0.18,54.78,10.62,0.062,2.0,0.13,105.396,0.1,96.79,0.71,0.54,0.98,0.0,0.0,0.872,59.46116363,3.931329575,3.634530925,0.082747895,0.016264511,0.084049353,0.406663588,4.495242009,5.514220547,0.083028389,0.11994861,0.043045798,44.172,4.03,2.22,63.7,0.11,0.147,0.038,7.674,0.03,3.0,0.64,0.03,1.15,0.044,7.0,0.081513666,4.403612903,0.010819355,94.65590968,0.109096774,0.111103226,0.034819355,0.597354839,0.077283871,1.066406226,19.35219355,36.35264516,0.269032258,0.377225806,7.484516129,0.121806452,0.161806452,0.347290323,34.08896774,1.184516129,1.285964478,1495.741935,82.5,24.27272727,11.0,75.0,25.2,10.0,1.026242781484001,170.595,152.0783333,153.9363889,174.5505556,162.7900694,62.15409392673352,328.0007121359301,448.1267015041815,589.5130020303476,358.4290980709963,97.16895534884372,65.2158901247031,68.7703854317839,63.96375336917572,116.15869603103266,69.64435750370485,72.3739495386246,160.6040294628144,84.04069039891293,54.57111014738934,130.8878427,530.9166667,44.14362525,335.0,85.93,2.783243211,1.398173619,1.2690835911792862,1155.615,3973.573003,0.0,2299.472197,1278.553244,201.9917922,105998.16,3.079597253,1.180041885,2.823334639,101.09263915775,57.62819444444473,18.180447263888883,24.43288265277776
2025-11-04 20:00:00,0.500882094,5.740108792,0.210370479,43.84721847,1.101940606,13.604,7.65,1.02,0.49,86.945,12.035,5.418,69.98,9.07,19.13,1.82,10.6438858,5.222222222,79.11111111,70.29,36.53,0.053,5.31,2.15,9.55,2.74,0.028,0.18,54.78,10.62,0.062,2.0,0.13,90.749,0.1,96.79,0.71,0.54,0.98,0.0,0.0,0.743,59.67932734,3.860555541,3.610157956,0.081706947,0.015950584,0.082644972,0.392530294,4.387473738,5.403973289,0.080822653,0.118899448,0.042142751,38.935,4.03,2.22,63.7,0.11,0.147,0.038,6.66,0.03,3.0,0.64,0.03,1.15,0.044,6.0,0.295844231,4.4,0.011,94.64104828,0.11,0.117124138,0.035634483,0.606827586,0.078365517,1.073031773,19.30531034,36.44786207,0.275862069,0.376344828,7.543448276,0.126344828,0.16,0.340482759,33.96848276,1.202206897,1.295120094,1495.77931,82.5,24.27272727,11.0,75.0,25.2,10.0,0.6218453789823855,160.8225,163.3075,156.5802778,174.4,163.7775694,61.232955317209495,329.4329516176499,449.09628513273174,575.4750106383688,354.82672498359904,95.6113725569345,64.17879384758223,66.87780176553332,61.70297852069493,119.32187616724178,56.472554929525785,73.38624667737926,157.20713957046542,80.44732613117665,49.80379827997778,109.583603,525.0,44.37456269,335.0,97.13027778,2.745293944,1.398208586,1.2428035696439532,1138.796111,3986.040483,0.0,2300.502378,1267.420042,194.4893886,102281.6356,3.203904619,1.148291927,2.722583908,98.2698273975,57.62819444444473,18.180447263888883,24.43288265277776
2025-11-04 21:00:00,0.502374584,5.75721273,0.210997325,43.97787106,1.105224084,18.319,7.65,1.02,0.49,86.945,12.035,7.029,69.98,9.07,19.13,1.82,10.18489417,5.222222222,79.11111111,70.29,36.53,0.053,5.31,2.15,9.55,2.74,0.028,0.18,54.78,10.62,0.062,2.0,0.13,120.472,0.1,96.79,0.71,0.54,0.98,0.0,0.0,0.983,59.3274743,3.973373811,3.659408312,0.083505627,0.016451311,0.084746689,0.414907475,4.561097548,5.584317715,0.084271727,0.12050374,0.044005044,47.187,4.03,2.22,63.7,0.11,0.147,0.038,8.623,0.03,3.0,0.64,0.03,1.15,0.044,7.0,0.122155702,4.4,0.011,94.6398069,0.11,0.122503448,0.036462069,0.602689655,0.077537931,1.081385132,19.16875862,36.58855172,0.296551724,0.38462069,7.626206897,0.13462069,0.16,0.328068966,33.83606897,1.231172414,1.306786928,1492.882759,82.5,24.27272727,11.0,75.0,25.2,10.0,0.8593202386530123,182.0469444,161.4505556,157.9808333,195.3577778,174.2090278,61.37811209116145,328.0739973166948,446.9172168213689,591.909634367264,358.37250469076196,87.97939464700602,58.10768048886342,62.49690914690174,64.66723292696754,112.37448843026601,68.23467610440909,70.12161525304447,149.09146156147636,81.02554889137582,53.617838851780554,123.6787577,522.5416667,44.21992542,335.0,82.34958333,2.715137025,1.398163364,1.2350824680764472,1151.7375,3982.511664,0.0,2325.574408,1291.136192,196.8370278,101777.3811,3.217511769,1.126285932,2.742822489,100.13743539525001,57.62819444444473,18.180447263888883,24.43288265277776
2025-11-04 22:00:00,0.498702796,5.715134044,0.209455174,43.65644278,1.097146152,13.876,7.65,1.02,0.49,86.945,12.035,5.89,69.98,9.07,19.13,1.82,9.907584028,5.222222222,79.11111111,70.29,36.53,0.053,5.31,2.15,9.55,2.74,0.028,0.18,54.78,10.62,0.062,2.0,0.13,91.443,0.1,96.79,0.71,0.54,0.98,0.0,0.0,0.733,59.33054942,3.976782373,3.626020339,0.08309261,0.01646541,0.085269532,0.416093966,4.560190644,5.57432678,0.084600678,0.120780746,0.042643308,36.875,4.03,2.22,63.7,0.11,0.147,0.038,6.549,0.03,3.0,0.64,0.03,1.15,0.044,7.0,-0.008381628,4.4056,0.01072,94.66056,0.1044,0.11788,0.04624,0.5888,0.0658,1.063769706,18.9596,36.386,0.324,0.4264,7.4868,0.1512,0.1712,0.3116,34.2316,1.2948,1.28278873,1484.0,82.5,24.27272727,11.0,75.0,25.2,10.0,0.9208616098938762,165.8708333,151.1697222,148.3383333,177.2036111,160.645625,62.276774684406774,328.3735009753436,447.4148166468332,586.3014900771199,357.0662421919939,92.67329919390787,60.6502432073041,65.34993420125275,64.27657076398677,120.98052206875246,66.28198203314558,74.30310107426646,159.50171516001842,82.38900981239408,54.568031256067556,109.4515425,520.0,44.39418817,335.0,90.52027778,2.750936369,1.398035003,1.2507926093908095,1156.691111,3978.259969,0.0,2340.195203,1286.920478,200.3840917,104152.6479,3.137827975,1.161826391,2.682147017,98.25232938125001,57.62819444444473,18.180447263888883,24.43288265277776
2025-11-04 23:00:00,0.496740548,5.692646675,0.20863103,43.48466754,1.092829205,13.806,7.65,1.02,0.49,86.945,12.035,5.676,69.98,9.07,19.13,1.82,9.260591033,5.222222222,79.11111111,70.29,36.53,0.053,5.31,2.15,9.55,2.74,0.028,0.18,54.78,10.62,0.062,2.0,0.13,92.133,0.1,96.79,0.71,0.54,0.98,0.0,0.0,0.732,59.19888877,4.018110224,3.651108055,0.08384593,0.016649045,0.085946634,0.424188105,4.625035966,5.64351034,0.085818744,0.121322262,0.043611996,37.814,4.03,2.22,63.7,0.11,0.147,0.038,6.592,0.03,3.0,0.64,0.03,1.15,0.044,7.0,-0.48,4.434,0.01,94.7606,0.088,0.0958,0.068,0.506,0.0376,1.015991313,18.748,35.742,0.374,0.502,7.112,0.168,0.194,0.302,35.192,1.376,1.218246607,1469.6,82.5,24.27272727,11.0,75.0,25.2,10.0,-0.5668152715102224,141.5080556,144.5975,136.7822222,157.9625,145.2125694,60.377162983998986,330.13533403298857,447.6143375762194,581.0683312421738,355.821515470772,88.01947599641392,55.93297621866134,58.76201496193684,63.681752507281374,121.59925354121657,62.652636719187235,76.41963821289934,167.51448998068497,85.48686108877101,50.86953383535536,100.0712236,520.0,45.03280692,335.0,92.54,2.703506725,1.398102533,1.1931976842085101,1138.949444,4002.320167,0.0,2339.805047,1248.921292,187.8027419,97623.85378,3.366773433,1.102616144,2.617275928,97.009437127,57.62819444444473,18.180447263888883,24.43288265277776
2025-11-05 01:00:00,0.485637226,5.797607299,0.190249635,43.78244891,1.251642336,13.7,7.65,1.02,0.49,86.945,12.035,5.967,70.24,8.92,19.04,1.8,7.857691597,5.243333333,78.31,70.29,36.5,0.048,5.23,1.97,8.96,2.48,0.032,0.16,55.32,10.43,0.06,1.994263862,0.14,91.726,0.1,96.79,0.71,0.54,0.98,0.0,0.0,0.716,58.87051366,4.136821119,3.596422952,0.084311285,0.017172783,0.089560919,0.449292823,4.788938968,5.786123131,0.090134315,0.123708272,0.041241121,35.588,4.03,2.22,63.7,0.11,0.147,0.038,6.526,0.03,3.0,0.64,0.03,1.15,0.044,6.0,0.240109282,4.450275862,0.01,94.82313793,0.093241379,0.098944828,0.045434483,0.422413793,0.056551724,1.052467675,18.86855172,36.24958621,0.383655172,0.43662069,7.447724138,0.146482759,0.17,0.316896552,34.44413793,1.279724138,1.268730229,1476.055172,82.5,24.27272727,11.0,75.0,25.2,10.0,-0.41906480819788783,150.1791667,134.4961111,130.0583333,153.3363889,142.0175,60.93588568689191,327.93446994556245,446.9019152522809,601.4772308653381,361.53241914186447,90.40355386031241,57.57689536712326,64.12672249244704,65.58507699265955,109.2166295107836,81.0348412804099,71.86782595840884,164.7786812568357,88.8743647423543,57.77371869700603,106.2449439,524.8888889,43.87007264,335.0,73.95826389,2.671505208,1.398016331,1.2244656737665858,1154.822222,3983.172075,0.0,2312.882117,1349.117,201.6048008,102726.6065,3.183086428,1.083539016,2.822458508,97.82745506675,57.62819444444473,18.180447263888883,24.43288265277776
2025-11-05 02:00:00,0.488394006,5.830518131,0.191329611,44.03098537,1.258747438,14.147,7.65,1.02,0.49,86.945,12.035,5.764,70.24,8.92,19.04,1.8,10.8507874,5.243333333,78.31,70.29,36.5,0.048,5.23,1.97,8.96,2.48,0.032,0.16,55.32,10.43,0.06,1.994263862,0.14,94.701,0.1,96.79,0.71,0.54,0.98,0.0,0.0,0.911,58.76726617,4.155653165,3.717918758,0.086129479,0.017259708,0.088419826,0.451370319,4.837904045,5.866373839,0.089980093,0.123233801,0.04615755,34.662,4.03,2.22,63.7,0.11,0.147,0.038,6.846,0.03,3.0,0.64,0.03,1.15,0.044,6.0,0.255606583,4.431235955,0.010061798,94.76613202,0.099752809,0.102382022,0.038370787,0.48752809,0.064536517,1.046913621,18.7658427,36.25589888,0.360617978,0.434438202,7.368146067,0.15752809,0.168764045,0.303089888,34.63123596,1.294438202,1.259673778,1473.11236,82.5,24.27272727,11.0,75.0,25.2,10.0,0.4417350159669411,162.0097222,161.7388889,151.5469444,174.7047222,162.5000694,61.1398320539395,329.1598068713758,448.69454601664836,579.6028155708926,355.96370439516636,93.68279927941506,62.49040478694059,66.39660159593049,62.103896526497856,115.41591400386665,59.49392468323498,72.22711866768626,155.01483516198834,80.53608376288773,51.12232681524057,116.6950879,532.7916667,44.56147175,335.0,92.98409722,2.735038017,1.398077772,1.2420113609037986,1145.106944,3968.047339,0.0,2297.548564,1279.053481,196.0964842,102291.3079,3.184205222,1.142082931,2.850734608,99.21209914675,57.62819444444473,18.180447263888883,24.43288265277776
2025-11-05 03:00:00,0.483565695,5.77287706,0.189438107,43.59569075,1.246303338,16.569,7.65,1.02,0.49,86.945,12.035,6.764,70.24,8.92,19.04,1.8,10.74235273,5.243333333,78.31,70.29,36.5,0.048,5.23,1.97,8.96,2.48,0.032,0.16,55.32,10.43,0.06,1.994263862,0.14,110.362,0.1,96.79,0.71,0.54,0.98,0.0,0.0,1.047,59.01449511,4.075396927,3.690697729,0.084954661,0.016903734,0.086821791,0.435337358,4.71577077,5.741540592,0.087476147,0.122041338,0.045150484,42.237,4.03,2.22,63.7,0.11,0.147,0.038,7.984,0.03,3.0,0.64,0.03,1.15,0.044,7.0,0.314089256,4.437977528,0.010398876,94.77776124,0.098404494,0.099011236,0.040393258,0.474044944,0.062008427,1.04291583,18.96134831,36.1244382,0.363988764,0.404101124,7.358033708,0.144044944,0.162022472,0.31994382,34.63797753,1.264101124,1.255342737,1479.179775,82.5,24.27272727,11.0,75.0,25.2,10.0,-0.5321320111652597,178.6472222,158.6605556,151.5797222,188.5341667,169.3554167,60.793237692439305,328.4941671748973,447.51646897457675,584.4370054515947,356.5375570742821,88.13463473243586,57.29695546945544,58.875439623446056,64.58462946927898,117.50019673436691,62.441607580418946,74.07900446623538,162.47040530092625,84.05003198206663,51.15984264492711,121.6488001,528.8472222,44.20066733,333.8472222,88.30627778,2.733241636,1.398036181,1.2323594397225115,1152.791389,3989.515436,0.0,2304.290336,1244.714625,191.7718233,99394.91094,3.294092939,1.139887901,2.878777642,99.58027156325,57.62819444444473,18.180447263888883,24.43288265277776
2025-11-05 04:00:00,0.478402749,5.71124106,0.18741551,43.13022718,1.232996775,14.262,7.65,1.02,0.49,86.945,12.035,5.71,70.24,8.92,19.04,1.8,10.88164203,5.243333333,78.31,70.29,36.5,0.048,5.23,1.97,8.96,2.48,0.032,0.16,55.32,10.43,0.06,1.994263862,0.14,94.562,0.1,96.79,0.71,0.54,0.98,0.0,0.0,0.89,57.98626981,4.4414177,3.562159993,0.086926484,0.018519754,0.097437914,0.512156158,5.228201492,6.198998187,0.100524094,0.129135527,0.039469663,33.639,4.03,2.22,63.7,0.11,0.147,0.038,6.806,0.03,3.0,0.64,0.03,1.15,0.044,6.0,0.271524597,4.444719101,0.010735955,94.78939045,0.09705618,0.095640449,0.04241573,0.460561798,0.059480337,1.038918039,19.15685393,35.99297753,0.367359551,0.373764045,7.347921348,0.130561798,0.155280899,0.336797753,34.6447191,1.233764045,1.251011696,1485.247191,82.5,24.27272727,11.0,75.0,25.2,10.0,-0.850041604569995,165.575,148.7522222,140.4025,169.8955556,156.1563194,60.97537860459842,328.4266058966908,447.90019916476183,586.2900920846176,357.49540593597726,91.67534690403863,59.24675586836338,61.8563017920998,64.43311713756708,116.67240986446973,66.18233817963946,74.8960520526538,168.97669542022726,86.47885138359791,52.99385106743243,124.7465554,525.0,44.06096739,330.0,87.23,2.747021997,1.398099469,1.243064734881149,1139.026944,3985.138767,0.0,2290.955333,1255.680133,192.8066642,101380.0296,3.224089311,1.146574341,2.852744003,99.0289185905,57.62819444444473,18.180447263888883,24.43288265277776
2025-11-05 05:00:00,0.479795517,5.727868129,0.18796113,43.2557917,1.236586384,16.774,7.65,1.02,0.49,86.945,12.035,6.354,70.24,8.92,19.04,1.8,10.65770951,5.243333333,78.31,70.29,36.5,0.048,5.23,1.97,8.96,2.48,0.032,0.16,55.32,10.43,0.06,1.994263862,0.14,110.898,0.1,96.79,0.71,0.54,0.98,0.0,0.0,1.093,58.90991305,4.111263586,3.687836688,0.085278329,0.017062376,0.087733863,0.442722427,4.76770154,5.790676685,0.088691995,0.122672715,0.044989604,42.324,4.03,2.22,63.7,0.11,0.147,0.038,8.033,0.03,3.0,0.64,0.03,1.15,0.044,6.0,-0.200160305,4.447346939,0.011,94.78833878,0.096397959,0.093132653,0.044132653,0.460612245,0.059038776,1.036178171,19.29408163,35.89530612,0.376632653,0.360612245,7.326734694,0.125306122,0.153979592,0.346020408,34.64204082,1.221938776,1.247676025,1488.408163,82.5,24.27272727,11.0,75.0,25.2,10.0,1.4785603948705415,170.3211111,168.9655556,158.0605556,183.3477778,170.17375,60.864882170133484,329.2423439108859,448.79782122832967,581.4910176335651,357.093167447488,89.85327186486755,63.72052683643233,66.92361421151821,61.23848259009558,108.67671373117417,59.527684784362634,68.96318567816658,145.1756684593705,78.90285292323256,49.6062816344712,121.8105344,525.0,44.67576414,330.0,87.49415278,2.775065039,1.398072336,1.2424759242809764,1124.285833,3708.398275,0.0,2271.049467,1228.115211,188.8868058,101069.4635,3.015496281,1.167128756,2.819757914,98.639895808,57.62819444444473,18.180447263888883,24.43288265277776
2025-11-05 06:00:00,0.483808688,5.775777949,0.189533301,43.61759773,1.246929609,14.249,7.65,1.02,0.49,86.945,12.035,5.899,70.24,8.92,19.04,1.8,11.19428121,5.243333333,78.31,70.29,36.5,0.048,5.23,1.97,8.96,2.48,0.032,0.16,55.32,10.43,0.06,1.994263862,0.14,86.747,0.1,96.79,0.71,0.54,0.98,0.0,0.0,0.645,58.9691884,4.09054814,3.692359339,0.085129851,0.016970834,0.087169276,0.43841504,4.738214314,5.76356788,0.087971264,0.122289244,0.045199221,37.235,4.03,2.22,63.7,0.11,0.147,0.038,6.986,0.03,3.0,0.64,0.03,1.15,0.044,6.0,0.307814225,4.435102041,0.011,94.74144082,0.098234694,0.093744898,0.044744898,0.509591837,0.066140816,1.037986182,19.22061224,35.91979592,0.407244898,0.409591837,7.265510204,0.149795918,0.172346939,0.327653061,34.60530612,1.277040816,1.247938997,1481.061224,82.5,24.27272727,11.0,75.0,25.2,10.0,-0.2304987323779386,177.6491667,157.6916667,147.7358333,180.6504167,165.9317708,60.742940437895165,328.3404798021951,448.03349151414864,587.4206844203611,358.2049749926404,89.31904699397519,60.28206026641928,62.36877522277166,63.829024353225776,111.0542658913601,65.43802734176705,72.12073946830466,160.49783565509057,84.65071911515058,51.72125476334316,134.5151558,525.3,44.46198533,330.0,83.21947917,2.770736821,1.398104912,1.2474823735856049,1131.51,3824.498829,0.0,2266.611383,1226.156733,189.4454267,100588.9371,3.117728238,1.161775311,2.938199342,100.3232581435,57.62819444444473,18.180447263888883,24.43288265277776
2025-11-05 07:00:00,0.482726885,5.76286323,0.189109501,43.52006817,1.244141457,14.082,7.65,1.02,0.49,86.945,12.035,5.909,70.24,8.92,19.04,1.8,10.66938966,5.243333333,78.31,70.29,36.5,0.048,5.23,1.97,8.96,2.48,0.032,0.16,55.32,10.43,0.06,1.994263862,0.14,94.095,0.1,96.79,0.71,0.54,0.98,0.0,0.0,1.091,59.31820909,3.978478616,3.64470102,0.083360063,0.016473468,0.085064845,0.416167855,4.565965993,5.584980447,0.084536927,0.120687308,0.043400728,40.404,4.03,2.22,63.7,0.11,0.147,0.038,6.946,0.03,3.0,0.64,0.03,1.15,0.044,7.0,0.498952206,4.438606557,0.011286885,94.75012951,0.100434426,0.094860656,0.042131148,0.49557377,0.066977049,1.041715699,19.12688525,35.97877049,0.42,0.432868852,7.288770492,0.162868852,0.18,0.32,34.53836066,1.308606557,1.252756194,1477.713115,82.5,24.27272727,11.0,75.0,25.2,10.0,-2.527131927401399,192.68125,167.05875,148.5120833,186.3883333,173.6601042,59.435440281742245,329.22745124517155,447.64472631692513,579.7521902689547,355.32992603243855,85.74987282605015,53.67963218851227,54.10963865856212,65.09221489381682,118.97331257508228,57.80490053712295,76.76603856703221,167.58249971761262,85.00505806780153,48.02167725627854,119.8956854,525.4791667,45.41225492,330.0,88.9889375,2.710250212,1.397984575,1.2069249115794447,1140.383333,4002.261583,0.0,2291.691854,1210.500629,182.9972483,95156.50183,3.454227308,1.106152277,2.831018529,98.3861783155,57.62819444444473,18.180447263888883,24.43288265277776
