Repository: saikumar-voptimai/evonith_bf_webapp

# Evonith BF2 — Blast Furnace Intelligence Platform

Monitoring, modelling and optimisation of **Blast Furnace 2 (BF2)** at Evonith Steel: live telemetry from InfluxDB,
manual plant reports from Neon PostgreSQL, a two-zone energy model of the furnace, blend and fuel optimisers, a
conversational assistant (FurnaceMind) and a live digital twin evaluated every hour.

The platform has three deployable parts that share one Python service layer, plus the shared data library:

| Part | Path | What it is |
|---|---|---|
| **Streamlit app** (legacy) | `src/app.py`, `src/custom_pages/` | The original 11-page dashboard; still the home of the model pages. Served under `/legacy` in production |

File: src/assets/data/furnace_dataset_20260617_152856_168598.csv (part 25 of 47)
FLUX_FE2O3%,FLUX_AL2O3%,FLUX_LOI%,FLUX_MGO%,FLUX_CAO%,FLUX_CALC_MT,ORE_FE(T)%,ORE_LOI%,ORE_TM%,ORE_MGO%,ORE_NA2O%,ORE_P%,ORE_TIO2%,ORE_AL2O3%,ORE_SIO2%,ORE_MNO%,ORE_CAO%,ORE_K2O%,ORE_CALC_MT,PELLET_PCT_SIO2,PELLET_PCT_AL2O3,PELLET_PCT_FE2O3,PELLET_PCT_MGO,PELLET_PCT_TIO2,PELLET_PCT_NA2O,TOTAL_PELLET_CALC_MT,PELLET_PCT_K2O,PELLET_PCT_TM,PELLET_PCT_LOI,PELLET_PCT_MNO,PELLET_PCT_CAO,PELLET_PCT_P,CHARGES/HRS.,STOCKRODLEVEL,CHEM_PCT_C,CHEM_PCT_CR,CHEM_PCT_FE,CHEM_PCT_MN,CHEM_PCT_P,CHEM_PCT_S,CHEM_PCT_SI,CHEM_PCT_TI,SLAG_BASICITY,SLAG_PCT_AL2O3,SLAG_PCT_CAO,SLAG_PCT_FEO,SLAG_PCT_K2O,SLAG_PCT_MGO,SLAG_PCT_MNO,SLAG_PCT_NA2O,SLAG_PCT_S,SLAG_PCT_SIO2,SLAG_PCT_TIO2,SLAG_T_BASICITY,HMT_GT_1480C,COKE_DISCHARGE_TIME,WEIGHTED_COKE_ANGLE,TOTAL_COKE_PORTIONS,NON_COKE_DISCHARGE_TIME,WEIGHTED_NON_COKE_ANGLE,TOTAL_NON_COKE_PORTIONS,FTG_UPTAKE_TEMP_A,FTG_UPTAKE_TEMP_B,FTG_UPTAKE_TEMP_C,FTG_UPTAKE_TEMP_D,FTG_UPTAKE_TEMP_AVG,BOSH_TEMP_A,BOSH_TEMP_C,BOSH_TEMP_D,BELLY_TEMP_A,BELLY_TEMP_C,BELLY_TEMP_D,LOWER_STACK_TEMP_A,LOWER_STACK_TEMP_B,LOWER_STACK_TEMP_C,LOWER_STACK_TEMP_D,PCI_KG/THM,ACT. FUEL RATEKG/THM.,FURNACETOPGASANALYSISCO2ETACO,COKE RATE KG/THM,PRODUCTIONTONNESPERHR,HOT BLAST PRESSUREBAR,TOPPRESSUREBAR,DIFFERENTIAL PRESSURETOTALBAR,HOT BLAST TEMP.OC,OXYGENFLOWNM3/HR.,STEAMKGS/HR.,RAFTOC,PERMEABILITYKGS/HR.,TUYEREVELOCITYM/S,HOT BLAST VOLUMENM3/HR.,O2 ENRICHMENT %,FURNACE TOP GAS ANALYSISCO2%,BOTTOMBAR,FURNACE TOP GAS ANALYSISONLINE (ANALYZER)CO%,FURNACE TOP GAS ANALYSISH2%,UNITCOST LAKHS/THM
2025-11-08 13:00:00,0.909942011,12.03926218,0.385028994,87.05079581,5.712757557,16.21,7.35,1.02,0.525,87.25,11.73,7.068,70.15,8.82,19.59,1.44,25.18676505,5.155555556,78.17777778,70.29,36.5,0.045,5.31,1.98,9.39,2.56,0.028,0.17,55.33,10.16,0.061,1.913370998,0.15,120.178,0.2,96.82,0.87,0.62,1.1,0.0,0.0,0.484,57.11131105,5.21373931,4.740499009,0.030001086,0.020213694,0.090496471,0.50928917,5.027924959,6.854182662,0.081179486,0.031765265,0.029250536,36.833,0.0,0.0,0.0,0.0,0.0,0.0,5.362,0.0,0.0,0.0,0.0,0.0,0.0,6.0,0.318498166,4.39573913,0.014356522,94.73268696,0.136434783,0.111078261,0.036495652,0.508695652,0.064513043,1.070560752,18.77982609,36.56921739,0.307130435,0.412086957,7.595652174,0.180695652,0.167130435,0.336782609,34.1626087,1.234956522,1.292898063,1484.791304,83.0,24.09090909,11.0,75.0,25.2,10.0,163.3511111,137.6425,141.4980556,166.9747222,152.3665972,-0.8137918743420016,42.3238843598582,31.781545183164596,92.01170339156228,28.397233957379513,40.9909157339801,64.2480414679215,53.68914279167558,47.36530958507742,29.97545625320356,299.4147058,520.0,44.17221356,305.0,84.12,2.731895392,1.347893711,1.5891663834675251,1158.291389,3997.915264,0.0,1854.637956,1223.973636,196.2369436,101411.2335,3.236848072,17.50018428373017,1.168103678,24.55520637096774,2.77879045,115.9224485185
2025-11-08 14:00:00,0.910886892,11.96981343,0.384556554,87.11929968,5.504883737,14.579,7.35,1.02,0.525,87.25,11.73,6.138,70.15,8.82,19.59,1.44,12.82939242,5.155555556,78.17777778,70.29,36.5,0.045,5.31,1.98,9.39,2.56,0.028,0.17,55.33,10.16,0.061,1.913370998,0.15,102.825,0.2,96.82,0.87,0.62,1.1,0.0,0.0,0.417,56.32577578,5.405787639,4.746737334,0.031842616,0.021283112,0.095729759,0.552751527,5.37387783,7.354079411,0.089159324,0.030921308,0.030921308,27.83,0.0,0.0,0.0,0.0,0.0,0.0,6.297,0.0,0.0,0.0,0.0,0.0,0.0,7.0,0.125109303,4.374869565,0.014878261,94.87564348,0.131217391,0.10533913,0.040147826,0.404347826,0.053556522,1.048212783,18.92591304,36.0266087,0.317565217,0.459043478,7.647826087,0.196347826,0.177565217,0.339391304,34.37130435,1.271478261,1.270718516,1480.095652,83.0,24.09090909,11.0,75.0,25.2,10.0,146.1227778,143.3519444,144.2608333,160.8863889,148.6554861,43.63977577111581,52.4562204536916,52.91666825743488,93.03522322444252,74.46716720662994,57.724553463836514,72.81303156676191,75.89323136845667,55.50447643903095,42.71496410483587,142.4861811,520.0,43.64902144,305.0,90.03955556,2.743489519,1.348202367,1.3909467485045302,1165.831944,3994.394411,0.0,2255.716481,1230.603581,199.4982919,102890.7807,3.187390308,17.50018428373017,1.18731665,24.55520637096774,2.767425467,95.12941899575
2025-11-08 15:00:00,0.913262615,11.79519779,0.383368692,87.2915396,4.982224664,23.662,7.35,1.02,0.525,87.25,11.73,6.897,70.15,8.82,19.59,1.44,12.1215184,5.155555556,78.17777778,70.29,36.5,0.045,5.31,1.98,9.39,2.56,0.028,0.17,55.33,10.16,0.061,1.913370998,0.15,120.473,0.2,96.82,0.87,0.62,1.1,0.0,0.0,0.896,56.66705346,5.413621962,4.82635864,0.031588337,0.020880257,0.092955741,0.53408894,5.217358845,7.052831614,0.085544837,0.032608236,0.03002319,34.023,0.0,0.0,0.0,0.0,0.0,0.0,7.934,0.0,0.0,0.0,0.0,0.0,0.0,7.0,0.144581971,4.383142857,0.015328571,94.94941429,0.13,0.104328571,0.041657143,0.330714286,0.045414286,1.035752816,18.80885714,35.79485714,0.329857143,0.476571429,7.712571429,0.216428571,0.18,0.336714286,34.56128571,1.319428571,1.258904132,1476.042857,83.0,24.09090909,11.0,75.0,25.2,10.0,152.7994444,131.6133333,136.9791667,160.6186111,145.5026389,43.85759005482049,52.581991536669676,48.95178189650338,96.08858788914064,85.98765564330853,56.194057487889054,80.0816144479024,92.56214445223054,59.01360955105466,42.28620088600658,124.9002979,521.1111111,43.86621331,305.0,97.04955556,2.766766281,1.347884053,1.4048626483169369,1163.790278,3996.633453,0.0,2275.801931,1208.555158,197.6127589,102727.5076,3.195508008,17.50018428373017,1.205147165,24.55520637096774,2.620418608,92.79928947175
2025-11-08 16:00:00,0.936138979,11.76751032,0.410395766,87.2963507,5.344500558,20.593,8.35,1.02,0.465,87.265,11.715,6.136,70.31,8.72,19.62,1.35,13.45474128,5.155555556,78.17777778,70.29,36.5,0.045,5.32,2.27,9.81,2.6,0.031,0.17,55.13,10.04,0.067,1.887218045,0.16,103.457,0.1,95.03,1.14,0.68,1.21,0.0,0.0,0.776,56.90798541,5.375992842,3.991024847,0.051262303,0.020847133,0.089677473,0.512944387,5.049316539,6.915992842,0.083155757,0.040631151,0.038342212,29.058,3.89,2.15,64.02,0.13,0.136,0.053,4.525,0.028,2.8,0.48,0.02,1.19,0.05,6.0,-0.107744067,4.400285714,0.015757143,95.00212857,0.13,0.104757143,0.042514286,0.266428571,0.038128571,1.026302241,18.61171429,35.65771429,0.342714286,0.485142857,7.781142857,0.237857143,0.18,0.332428571,34.74557143,1.370857143,1.250244362,1472.185714,83.0,24.09090909,11.0,75.0,25.2,10.0,154.2913889,122.5533333,137.6533333,163.9619444,144.615,37.9246892170184,50.18097731862065,44.56142026074643,96.98920073644179,81.90485678216902,58.90624305873973,79.4929974656919,97.75075705655138,61.939671633909555,42.03845164508449,145.8975975,526.7638889,43.57317317,305.0,92.22044444,2.746258439,1.348080008,1.4328127296719844,1159.630278,3999.831647,0.0,2231.131892,1228.150894,198.3295528,102749.6006,3.194722267,17.50018428373017,1.202752771,24.55520637096774,2.900824689,95.58143166875
2025-11-08 17:00:00,0.935904954,11.77675433,0.410571285,87.28734072,5.379019336,23.841,8.35,1.02,0.465,87.265,11.715,7.092,70.31,8.72,19.62,1.35,14.04460731,5.155555556,78.17777778,70.29,36.5,0.045,5.32,2.27,9.81,2.6,0.031,0.17,55.13,10.04,0.067,1.887218045,0.16,120.349,0.1,95.03,1.14,0.68,1.21,0.0,0.0,0.935,57.42138376,5.286425797,4.077792263,0.049450859,0.020306151,0.08601935,0.48535162,4.8248691,6.55270952,0.078198797,0.041438834,0.03736926,37.586,3.89,2.15,64.02,0.13,0.136,0.053,0.515,0.028,2.8,0.48,0.02,1.19,0.05,7.0,0.100440813,4.408,0.016,95.0308,0.128,0.1046,0.0414,0.236,0.0352,1.026457301,18.414,35.728,0.342,0.474,7.842,0.242,0.176,0.334,34.808,1.386,1.251754716,1470.0,83.0,24.09090909,11.0,75.0,25.2,10.0,158.5102778,142.6391667,156.4972222,169.6113889,156.8145139,38.01346912908673,55.38046047702946,50.10404917075674,94.73783379315279,76.72491482986788,50.9984656715572,75.26656683946626,76.40957854912722,53.75094317618658,38.09216524982489,144.7158333,530.875,43.45149314,305.0,97.04955556,2.728338719,1.347964825,1.4347395168567414,1162.075556,4011.726822,0.0,2216.259253,1246.769011,199.9831614,102928.1139,3.199662464,17.50018428373017,1.169973271,24.55520637096774,3.044102039,95.42484791225
2025-11-08 18:00:00,0.935978807,11.77383713,0.410515895,87.29018407,5.368125976,23.687,8.35,1.02,0.465,87.265,11.715,6.852,70.31,8.72,19.62,1.35,14.14365623,5.155555556,78.17777778,70.29,36.5,0.045,5.32,2.27,9.81,2.6,0.031,0.17,55.13,10.04,0.067,1.887218045,0.16,120.574,0.1,95.03,1.14,0.68,1.21,0.0,0.0,0.927,58.2824526,5.37986366,4.469579021,0.046334696,0.019304188,0.078838201,0.439596677,4.433766852,5.719480734,0.068958206,0.045681482,0.033698269,45.988,3.89,2.15,64.02,0.13,0.136,0.053,2.707,0.028,2.8,0.48,0.02,1.19,0.05,7.0,0.169209484,4.403384615,0.016,95.02803077,0.123384615,0.103676923,0.037707692,0.249846154,0.037969231,1.039173577,18.21553846,36.06953846,0.323538462,0.437076923,7.892769231,0.223538462,0.166769231,0.343230769,34.71107692,1.353692308,1.266564462,1470.0,83.0,24.09090909,11.0,75.0,25.2,10.0,157.4655556,141.0977778,145.8927778,168.8380556,153.3235417,38.22482159199643,51.852213910567485,49.96602640458201,94.27333408915007,73.64738965608012,54.93462279903302,74.0979397121987,77.29599225233869,55.01525542923052,41.41217141041733,153.3679036,529.6388889,43.56310917,305.0,92.22044444,2.774184914,1.347882244,1.4320042361159107,1166.945833,3990.1751,0.0,2217.979331,1216.338831,199.9302822,103871.5342,3.155739625,17.50018428373017,1.20246341,24.55520637096774,3.065538192,96.571247227
2025-11-08 19:00:00,0.936149383,11.76709938,0.410387963,87.29675124,5.342966023,20.337,8.35,1.02,0.465,87.265,11.715,5.778,70.31,8.72,19.62,1.35,13.5161518,5.155555556,78.17777778,70.29,36.5,0.045,5.32,2.27,9.81,2.6,0.031,0.17,55.13,10.04,0.067,1.887218045,0.16,102.979,0.1,95.03,1.14,0.68,1.21,0.0,0.0,0.778,58.65694866,5.423937158,4.643447105,0.044978314,0.01886708,0.07570023,0.419704318,4.263461955,5.353935508,0.064926221,0.047567415,0.03207293,42.424,3.89,2.15,64.02,0.13,0.136,0.053,0.0,0.028,2.8,0.48,0.02,1.19,0.05,6.0,0.226820396,4.392,0.01616,95.00248,0.12,0.1046,0.03452,0.2872,0.04304,1.047019832,18.0684,36.312,0.3068,0.4036,7.9348,0.2052,0.1584,0.35,34.6816,1.3108,1.27581059,1471.44,83.0,24.09090909,11.0,75.0,25.2,10.0,167.1153203,132.7913649,131.694429,157.4362117,147.2593315,42.44791144459549,52.085046472892,48.42721443801739,96.53866239074844,84.95241626980606,55.37209576698773,82.18303776099856,94.93975931434011,58.83321878993918,42.42914855083485,139.2749793,530.0,43.53562964,305.0,97.04651811,2.779450153,1.348151886,1.4391255426095544,1166.610028,3992.562309,0.0,2236.485301,1212.070677,199.8041607,103954.4818,3.153333295,17.50018428373017,1.203954276,24.55520637096774,3.048382217,94.70393475725001
2025-11-08 20:00:00,0.936352602,11.75907223,0.410235549,87.30457516,5.312991257,23.562,8.35,1.02,0.465,87.265,11.715,6.829,70.31,8.72,19.62,1.35,14.93865088,5.155555556,78.17777778,70.29,36.5,0.045,5.32,2.27,9.81,2.6,0.031,0.17,55.13,10.04,0.067,1.887218045,0.16,120.079,0.1,95.03,1.14,0.68,1.21,0.0,0.0,0.915,58.81441523,5.286312938,4.558730988,0.04445799,0.018743934,0.075050999,0.411004567,4.201248307,5.343745888,0.063824838,0.04650954,0.03269637,51.678,3.89,2.15,64.02,0.13,0.136,0.053,0.0,0.028,2.8,0.48,0.02,1.19,0.05,6.0,0.315096532,4.362,0.01676,94.91428,0.12,0.1106,0.03272,0.3892,0.05444,1.041473534,18.0624,36.282,0.2948,0.3796,7.9528,0.1872,0.1524,0.35,34.8376,1.2388,1.269756771,1476.84,83.0,24.09090909,11.0,75.0,25.2,10.0,167.5544444,162.2022222,157.7886111,176.7669444,166.0780556,35.41380290374377,52.4854312209217,51.43321322193397,91.90618445854338,64.68358139520211,48.44667980962345,69.63441051871101,56.289697114431874,47.469890338282994,37.956191041101306,161.9542972,528.6944444,43.41932711,305.0,92.23991667,2.730902714,1.347998581,1.4194029900257439,1169.1975,3994.174594,0.0,2190.626364,1229.549669,198.5418808,101760.7605,3.219681364,17.50018428373017,1.159834622,24.55520637096774,3.285196464,97.708944379
2025-11-08 21:00:00,0.936057132,11.7707433,0.410457151,87.29319957,5.356573095,20.234,8.35,1.02,0.465,87.265,11.715,5.877,70.31,8.72,19.62,1.35,14.19080208,5.155555556,78.17777778,70.29,36.5,0.045,5.32,2.27,9.81,2.6,0.031,0.17,55.13,10.04,0.067,1.887218045,0.16,102.855,0.1,95.03,1.14,0.68,1.21,0.0,0.0,0.789,58.06790982,5.317278067,4.332237526,0.047123701,0.019569101,0.080796139,0.450912474,4.533578222,5.963209459,0.071410083,0.044158524,0.034941866,38.48,3.89,2.15,64.02,0.13,0.136,0.053,1.095,0.028,2.8,0.48,0.02,1.19,0.05,7.0,0.320084706,4.367018182,0.016869091,94.88061018,0.119738182,0.110905455,0.033178182,0.414290909,0.057389818,1.03460006,18.15425455,36.14301818,0.286072727,0.377854545,7.940363636,0.181309091,0.152618182,0.347381818,34.93534545,1.223090909,1.261892744,1480.047273,83.0,24.09090909,11.0,75.0,25.2,10.0,183.6297222,163.6947222,163.3341667,190.3594444,175.2545139,36.58240611947991,50.216605769419516,50.71541740456263,92.84827346807577,66.73002899919055,54.49417917409373,69.73927419847601,60.03142480200057,50.13932774496067,40.56495384445864,166.5002458,534.4722222,43.87418058,305.0,85.22991667,2.730484761,1.348003417,1.4121180354955538,1171.506944,3999.775006,0.0,2216.762628,1232.726831,199.3324581,102023.8555,3.215630892,17.50018428373017,1.162854366,24.55520637096774,3.194404289,98.3112825685
2025-11-08 22:00:00,0.936016198,11.77236019,0.410487852,87.29162362,5.362610821,20.867,8.35,1.02,0.465,87.265,11.715,5.914,70.31,8.72,19.62,1.35,14.40574334,5.155555556,78.17777778,70.29,36.5,0.045,5.32,2.27,9.81,2.6,0.031,0.17,55.13,10.04,0.067,1.887218045,0.16,103.143,0.1,95.03,1.14,0.68,1.21,0.0,0.0,0.79,57.54708585,5.267776415,4.102352201,0.049006289,0.020172421,0.085109604,0.478602767,4.769717296,6.46074717,0.076972642,0.041675472,0.037103585,31.8,3.89,2.15,64.02,0.13,0.136,0.053,1.487,0.028,2.8,0.48,0.02,1.19,0.05,6.0,0.375012742,4.395381818,0.016650909,94.88329382,0.119301818,0.107414545,0.035141818,0.388109091,0.054706182,1.026841802,18.31134545,35.93138182,0.279527273,0.390945455,7.907636364,0.183490909,0.156981818,0.343018182,34.99425455,1.244909091,1.25282191,1481.792727,83.0,24.09090909,11.0,75.0,25.2,10.0,197.2277778,161.8388889,165.1169444,197.3108333,180.3736111,34.41384062405825,49.16350039016319,48.122249123219305,94.2206699123862,68.58669378641491,55.189747620307145,71.76607811585751,65.05588157177357,51.60744445873054,40.438691875613245,171.2522983,536.5,42.79030108,305.0,84.12,2.736898736,1.348119161,1.429673742908294,1167.176667,3987.22635,0.0,2204.928053,1226.332006,198.3689942,102005.9783,3.2045487,17.50018428373017,1.169429118,24.55520637096774,3.283243303,98.94092952475
2025-11-08 23:00:00,0.936389883,11.75759963,0.410207588,87.30601048,5.307492304,24.038,8.35,1.02,0.465,87.265,11.715,6.866,70.31,8.72,19.62,1.35,14.51676099,5.155555556,78.17777778,70.29,36.5,0.045,5.32,2.27,9.81,2.6,0.031,0.17,55.13,10.04,0.067,1.887218045,0.16,119.835,0.1,95.03,1.14,0.68,1.21,0.0,0.0,0.923,58.25709,5.373783068,4.454675088,0.046427548,0.019334993,0.079064005,0.440937228,4.445486943,5.74708223,0.069243046,0.045517065,0.033834252,41.165,3.89,2.15,64.02,0.13,0.136,0.053,0.001,0.028,2.8,0.48,0.02,1.19,0.05,6.0,0.234670309,4.423745455,0.016432727,94.88597745,0.118865455,0.103923636,0.037105455,0.361927273,0.052022545,1.019083544,18.46843636,35.71974545,0.272981818,0.404036364,7.874909091,0.185672727,0.161345455,0.338654545,35.05316364,1.266727273,1.243751077,1483.538182,83.0,24.09090909,11.0,75.0,25.2,10.0,169.9016667,160.7472222,169.1480556,187.2588889,171.7639583,36.65984021518415,53.956916176341224,53.06630180231822,92.47198479163106,67.08404784028761,51.75462851176526,68.48137832124911,57.43925631192138,48.9900170425626,39.01414079897785,161.2613592,536.0416667,43.13673164,305.0,90.02008333,2.732144519,1.348035383,1.424546419182588,1176.966111,3991.286928,0.0,2212.78565,1244.157778,202.2048186,103182.639,3.171699494,17.50018428373017,1.159276089,24.55520637096774,3.177043206,97.617130094
2025-11-09 00:00:00,0.91632343,11.83048195,0.39735314,87.25319462,4.604422723,20.666,8.35,1.02,0.465,87.265,11.715,5.997,70.17,8.88,19.54,1.41,15.03071964,5.266666667,78.53333333,70.29,36.5,0.045,5.42,2.24,8.9,2.56,0.032,0.17,54.74,10.59,0.069,1.953874539,0.15,102.455,0.1,95.03,1.14,0.68,1.21,0.0,0.0,0.776,58.4015196,5.303692573,4.433711773,0.045932326,0.019200239,0.078227578,0.433078359,4.385046331,5.686141859,0.068019312,0.045212177,0.03393625,35.937,3.89,2.15,64.02,0.13,0.136,0.053,1.561,0.028,2.8,0.48,0.02,1.19,0.05,7.0,-0.003554634,4.452109091,0.016214545,94.88866109,0.118429091,0.100432727,0.039069091,0.335745455,0.049338909,1.011325286,18.62552727,35.50810909,0.266436364,0.417127273,7.842181818,0.187854545,0.165709091,0.334290909,35.11207273,1.288545455,1.234680244,1485.283636,83.0,24.09090909,11.0,75.0,25.2,10.0,194.2372222,174.8597222,181.9933333,212.3477778,190.8595139,32.26896536270567,53.551580985607444,55.21725009082546,93.70335497900194,61.464307190345664,47.393946082084,63.85898187745644,41.470861289870186,42.40570945979364,38.65834130903487,164.9371189,535.0,42.78696117,305.0,91.13,2.760360367,1.347904583,1.4660381844072907,1170.811111,3976.441436,0.0,2199.493931,1262.601458,206.74893,106784.3153,3.053553094,17.50018428373017,1.197066231,24.55520637096774,3.246053583,98.10416825425
2025-11-09 01:00:00,0.916451559,11.82532473,0.397096881,87.25822371,4.590328467,24.112,8.35,1.02,0.465,87.265,11.715,6.962,70.17,8.88,19.54,1.41,15.14584323,5.266666667,78.53333333,70.29,36.5,0.045,5.42,2.24,8.9,2.56,0.032,0.17,54.74,10.59,0.069,1.953874539,0.15,119.21,0.1,95.03,1.14,0.68,1.21,0.0,0.0,0.913,56.97496915,6.131198846,4.777426089,0.050780401,0.020478709,0.085908754,0.510991957,4.973890953,6.163792098,0.079591993,0.049826236,0.031797225,32.573,3.89,2.15,64.02,0.13,0.136,0.053,2.563,0.028,2.8,0.48,0.02,1.19,0.05,7.0,0.134190341,4.479289941,0.015994083,94.88902899,0.118189349,0.097088757,0.040899408,0.31260355,0.046905917,1.003883738,18.77715976,35.30591716,0.259585799,0.429467456,7.810295858,0.189881657,0.169881657,0.329804734,35.16934911,1.30852071,1.225960559,1487.035503,83.0,24.09090909,11.0,75.0,25.2,10.0,213.3255556,175.3647222,179.3602778,217.5797222,196.4075694,32.89785215625733,52.68410712298888,54.71603101221166,95.14214188713206,65.51987251924669,48.52342040453635,67.15859388219306,47.34689603658637,43.52449683179195,40.159205105283874,166.2221447,535.1666667,42.44814572,305.1666667,91.11808333,2.75745875,1.347948583,1.4881282351088465,1171.883333,3983.591117,0.0,2201.020781,1282.258689,209.86785,108246.3756,3.016133994,17.50018428373017,1.184854784,24.55520637096774,3.272055022,98.31610084775001
2025-11-09 02:00:00,0.916398591,11.8274567,0.397202817,87.25614471,4.596154949,24.421,8.35,1.02,0.465,87.265,11.715,7.017,70.17,8.88,19.54,1.41,14.99669058,5.266666667,78.53333333,70.29,36.5,0.045,5.42,2.24,8.9,2.56,0.032,0.17,54.74,10.59,0.069,1.953874539,0.15,120.866,0.1,95.03,1.14,0.68,1.21,0.0,0.0,1.228,57.59596352,5.643154757,4.498617558,0.048710905,0.019971818,0.083113643,0.476800624,4.725250488,6.073337392,0.075040459,0.046302666,0.033798087,39.423,3.89,2.15,64.02,0.13,0.136,0.053,0.0,0.028,2.8,0.48,0.02,1.19,0.05,7.0,-0.147684885,4.436686391,0.015639053,94.75276864,0.129550296,0.102414201,0.034863905,0.468816568,0.059260947,1.015128096,18.60674556,35.66094675,0.234733728,0.397514793,7.828047337,0.182781065,0.162781065,0.318088757,35.13029586,1.219763314,1.237958591,1489.16568,83.0,24.09090909,11.0,75.0,25.2,10.0,178.5177778,169.6502778,183.91,205.9825,184.5151389,34.188424440612096,57.26579723274365,57.76466069725831,93.55317668040175,64.34323534462408,45.461544875216504,63.81721575545143,42.44974966816909,42.27607884621194,37.8368050663981,155.2214092,540.0,42.29485367,310.0,96.61483333,2.777934411,1.347971511,1.471696054707618,1177.538333,3968.494328,0.0,2209.807025,1261.895158,209.2958125,108010.3083,3.009791764,17.50018428373017,1.210562069,24.55520637096774,3.250192933,98.06683671900001
2025-11-09 04:00:00,0.916105057,11.83927146,0.397789886,87.24462348,4.628443737,24.501,8.35,1.02,0.465,87.265,11.715,6.939,70.17,8.88,19.54,1.41,15.05071874,5.266666667,78.53333333,70.29,36.5,0.045,5.42,2.24,8.9,2.56,0.032,0.17,54.74,10.59,0.069,1.953874539,0.15,118.092,0.1,95.03,1.14,0.68,1.21,0.0,0.0,1.297,58.52206108,5.311606288,4.483336337,0.045497747,0.019061981,0.077244461,0.426662001,4.330606589,5.57424612,0.066745369,0.045744868,0.033465585,49.935,3.89,2.15,64.02,0.13,0.136,0.053,0.0,0.028,2.8,0.48,0.02,1.19,0.05,6.0,0.376093808,4.357446809,0.015170213,94.49596809,0.151702128,0.112,0.023489362,0.761914894,0.082308511,1.039733624,18.26,36.38,0.199361702,0.339148936,7.887234043,0.170851064,0.149148936,0.297255319,34.99276596,1.051489362,1.265155253,1493.851064,83.0,24.09090909,11.0,75.0,25.2,10.0,189.2966667,152.5494444,156.9308333,196.9252778,173.9255556,29.833526482941096,49.66736991822884,45.366983149494416,96.78752513562162,70.94003074568928,46.52974046882318,73.06204890158261,67.07977069731021,48.92496402281034,37.71085386943189,155.8118897,538.8055556,43.65206347,310.0,96.59544444,2.760336242,1.347998042,1.4631504873861882,1174.799722,3978.473733,0.0,2194.761394,1221.779825,200.7719872,103281.1171,3.154322689,17.50018428373017,1.175622836,24.55520637096774,3.190281003,98.14507538525
2025-11-09 05:00:00,0.916438025,11.82586948,0.397123949,87.25769249,4.591817216,20.702,8.35,1.02,0.465,87.265,11.715,5.975,70.17,8.88,19.54,1.41,13.94548827,5.266666667,78.53333333,70.29,36.5,0.045,5.42,2.24,8.9,2.56,0.032,0.17,54.74,10.59,0.069,1.953874539,0.15,101.286,0.1,95.03,1.14,0.68,1.21,0.0,0.0,1.121,57.76116679,5.557191005,4.468785224,0.048146309,0.019819932,0.08218177,0.467798951,4.656465041,6.008954857,0.073662742,0.045885274,0.033963227,35.842,3.89,2.15,64.02,0.13,0.136,0.053,3.333,0.028,2.8,0.48,0.02,1.19,0.05,7.0,0.276093813,4.344680851,0.016021277,94.43830851,0.160212766,0.112,0.02093617,0.821489362,0.086351064,1.061562041,18.06,36.78,0.246170213,0.334893617,8.023404255,0.175106383,0.144893617,0.298531915,34.65659574,1.00893617,1.293156278,1498.106383,83.0,24.09090909,11.0,75.0,25.2,10.0,182.2519444,169.4491667,178.0419444,201.5830556,182.8315278,37.20097594683608,53.107601011289404,55.867057835671474,93.24358913292619,63.5180004595357,53.45164897677418,63.85995567623672,48.2788088598366,46.35033095511177,40.43599188265097,162.1396628,530.3611111,43.70547353,310.0,86.00911111,2.766810444,1.347875647,1.4271721992897857,1170.932778,3981.229578,0.0,2230.664211,1238.96065,203.6083872,105285.2472,3.098245036,17.50018428373017,1.175430729,24.55520637096774,3.021227161,98.983505321
2025-11-09 06:00:00,0.916259642,11.8330494,0.397480716,87.25069096,4.611439357,24.372,8.35,1.02,0.465,87.265,11.715,6.933,70.17,8.88,19.54,1.41,13.45003101,5.266666667,78.53333333,70.29,36.5,0.045,5.42,2.24,8.9,2.56,0.032,0.17,54.74,10.59,0.069,1.953874539,0.15,120.478,0.1,95.03,1.14,0.68,1.21,0.0,0.0,1.143,57.2170015,5.23623148,3.956483065,0.050199479,0.020554857,0.087844101,0.496151767,4.9193863,6.77623148,0.080498697,0.040099739,0.038475065,37.999,3.89,2.15,64.02,0.13,0.136,0.053,5.51,0.028,2.8,0.48,0.02,1.19,0.05,7.0,0.232260393,4.331914894,0.01687234,94.38064894,0.168723404,0.112,0.018382979,0.88106383,0.090393617,1.083390459,17.86,37.18,0.292978723,0.330638298,8.159574468,0.179361702,0.140638298,0.299808511,34.32042553,0.966382979,1.321157302,1502.361702,83.0,24.09090909,11.0,75.0,25.2,10.0,187.5419087,170.6912863,176.9829876,210.5224066,186.4346473,35.77674263876767,51.11687666160765,56.252448999011804,93.56011308711774,61.76603211776467,55.13074233130712,62.648517551826245,45.934370879573976,46.088296451196975,42.61013864488481,160.5782116,527.3236515,42.58412062,310.0,83.76,2.788313228,1.347855212,1.439733287159513,1155.460581,3965.373012,0.0,2233.869191,1239.314573,203.5007535,107007.1921,3.036153755,17.50018428373017,1.200171361,24.55520637096774,2.955807141,98.776613037
2025-11-09 07:00:00,0.916438898,11.82583434,0.397122203,87.25772676,4.591721178,24.001,8.35,1.02,0.465,87.265,11.715,6.972,70.17,8.88,19.54,1.41,12.80861125,5.266666667,78.53333333,70.29,36.5,0.045,5.42,2.24,8.9,2.56,0.032,0.17,54.74,10.59,0.069,1.953874539,0.15,119.352,0.1,95.03,1.14,0.68,1.21,0.0,0.0,1.022,57.08189905,5.297335427,3.971584801,0.050664148,0.020682641,0.088645655,0.503493534,4.97619206,6.837335427,0.081660369,0.040332074,0.038416982,37.582,3.89,2.15,64.02,0.13,0.136,0.053,8.277,0.028,2.8,0.48,0.02,1.19,0.05,7.0,0.213046166,4.3555,0.017364286,94.46780714,0.159071429,0.111635714,0.024192857,0.784357143,0.080071429,1.062891213,17.92107143,36.71178571,0.3765,0.384642857,8.096214286,0.194571429,0.154571429,0.307285714,34.5505,1.0365,1.297282034,1500.085714,83.0,24.09090909,11.0,75.0,25.2,10.0,193.0476987,164.7351464,167.8020921,209.8782427,183.865795,38.04541651367455,52.6821329951031,54.59530490659135,95.98218526941457,74.94700198553863,49.40383949491181,70.19102252886907,57.418701572638724,46.355946791954146,41.82124064922341,132.5803075,519.5774059,43.59255979,307.1757322,96.61020921,2.78650669,1.348013063,1.4480146803158107,1176.703766,3987.133686,0.0,2273.123167,1244.084908,207.2063393,107223.5046,3.046257063,17.50018428373017,1.209434935,24.55520637096774,2.778455703,94.36082379375
2025-11-09 08:00:00,0.906600196,11.76197452,0.42,87.33142528,4.691925527,20.41,8.85,1.025,0.49,87.065,11.91,5.953,70.25,8.72,19.58,1.45,13.4528282,5.266666667,78.53333333,70.29,36.5,0.043,5.21,2.27,9.29,2.39,0.029,0.16,55.13,10.33,0.062,1.982725528,0.14,102.27,0.2,95.98,0.96,0.77,1.16,0.0,0.0,0.867,54.37733023,5.235651747,4.68824024,0.043042235,0.023426782,0.087035929,0.489992209,4.8435624,6.685413245,0.090821165,0.038264342,0.040675261,35.681,4.32,2.11,63.83,0.14,0.145,0.046,5.888,0.033,3.4,0.58,0.02,0.91,0.045,7.0,0.173140253,4.3855,0.017792857,94.58052143,0.146214286,0.111207143,0.031478571,0.660071429,0.067214286,1.034922379,18.02821429,36.09035714,0.4665,0.448928571,7.997642857,0.211714286,0.171714286,0.315857143,34.8805,1.1265,1.264252127,1496.657143,83.0,24.09090909,11.0,75.0,25.2,10.0,158.9444444,153.8908333,161.9922222,180.7616667,163.8972917,41.96194600065169,55.046119148176174,57.764914281774494,93.83192644872696,70.26978660467688,54.62738911342764,67.22729764206233,60.99123396645018,49.856490008930805,42.280638667837366,146.4419886,519.0,42.90527169,307.0,91.86455556,2.795934514,1.347876244,1.430604969234815,1175.940833,3989.668406,0.0,2252.890314,1236.538219,206.4571289,107129.2247,3.048651817,17.50018428373017,1.211947728,24.55520637096774,2.786627125,96.1535634895
2025-11-09 09:00:00,0.906779452,11.7386712,0.42,87.35454935,4.623808109,23.555,8.85,1.025,0.49,87.065,11.91,7.001,70.25,8.72,19.58,1.45,13.36458577,5.266666667,78.53333333,70.29,36.5,0.043,5.21,2.27,9.29,2.39,0.029,0.16,55.13,10.33,0.062,1.982725528,0.14,119.817,0.2,95.98,0.96,0.77,1.16,0.0,0.0,1.081,56.86699673,5.45153323,4.894716675,0.044867917,0.024381125,0.090700612,0.509642602,5.043206283,6.966401147,0.09442764,0.039911945,0.042530819,39.407,4.32,2.11,63.83,0.14,0.145,0.046,6.007,0.033,3.4,0.58,0.02,0.91,0.045,6.0,0.259880691,4.4217,0.01707,94.69855,0.1369,0.10573,0.03934,0.5256,0.05511,1.015028903,17.8723,35.79,0.4666,0.4893,7.9314,0.22,0.1862,0.3262,35.2632,1.1762,1.239976211,1488.18,83.0,24.09090909,11.0,75.0,25.2,10.0,167.0883333,150.0888889,155.9286111,181.4933333,163.6497917,40.07677057176258,54.104211800080606,54.345996151879476,95.49898252753542,74.86871841633871,51.67744614873533,71.48936717962337,67.81738031300006,50.39924104092569,41.295577564449246,138.3562739,519.0,43.86282806,307.0,96.59544444,2.770527853,1.347873831,1.4428474548724612,1169.918056,4001.418208,0.0,2249.571828,1249.308097,205.6192939,106492.6614,3.077838244,17.50018428373017,1.184504292,24.55520637096774,2.752499689,95.08220629175
2025-11-09 10:00:00,0.905943625,11.84732871,0.42,87.24672766,4.941422388,28.417,8.85,1.025,0.49,87.065,11.91,7.024,70.25,8.72,19.58,1.45,13.13327291,5.266666667,78.53333333,70.29,36.5,0.043,5.21,2.27,9.29,2.39,0.029,0.16,55.13,10.33,0.062,1.982725528,0.14,120.018,0.2,95.98,0.96,0.77,1.16,0.0,0.0,0.991,52.99434402,4.893529477,4.49732914,0.040676131,0.021794149,0.082014351,0.453121296,4.526442176,6.295275723,0.083673429,0.036376401,0.039581499,45.154,4.32,2.11,63.83,0.14,0.145,0.046,3.578,0.033,3.4,0.58,0.02,0.91,0.045,7.0,0.14035701,4.4637,0.01527,94.82155,0.1309,0.09553,0.04774,0.3816,0.04371,1.002689793,17.4703,35.79,0.3826,0.5073,7.8954,0.22,0.1982,0.3382,35.6952,1.1882,1.223889515,1474.98,83.0,24.09090909,11.0,75.0,25.2,10.0,177.4341667,148.3175,150.3202778,174.795,162.7167361,42.495833758288796,54.31172351490491,53.38872377232302,96.59854466989705,80.34380172600459,52.14660614462376,75.99430278860532,76.7622641683397,52.354099448638834,41.34300860315123,134.3969802,520.9333333,43.53278475,307.0,97.72,2.75685595,1.348029981,1.44447449156739,1165.686944,4002.676656,0.0,2251.881386,1255.948356,204.7547797,106068.4564,3.094495292,17.50018428373017,1.171374951,24.55520637096774,2.782085911,94.5575998765
2025-11-09 13:00:00,0.904949397,11.97657835,0.42,87.11847225,5.319229034,15.513,8.85,1.025,0.49,87.065,11.91,7.134,70.25,8.72,19.58,1.45,14.61411266,5.266666667,78.53333333,70.29,36.5,0.043,5.21,2.27,9.29,2.39,0.029,0.16,55.13,10.33,0.062,1.982725528,0.14,117.791,0.2,95.98,0.96,0.77,1.16,0.0,0.0,0.638,48.66953164,4.307270334,4.06619896,0.036219409,0.01908819,0.072809698,0.39431047,3.983583937,5.584654659,0.072517784,0.032589571,0.036298288,45.969,4.32,2.11,63.83,0.14,0.145,0.046,0.0,0.033,3.4,0.58,0.02,0.91,0.045,6.0,0.331945343,4.478341463,0.013331707,94.84917561,0.133336585,0.085658537,0.038990244,0.36,0.041165854,0.984930946,17.24317073,35.58146341,0.303268293,0.526682927,7.898341463,0.253365854,0.183317073,0.341668293,36.12702439,1.19,1.203561958,1476.336585,83.0,24.09090909,11.0,75.0,25.2,10.0,168.0505556,138.3763889,130.6791667,150.4122222,146.8795833,42.06142710043147,50.48372884268471,49.36691453094424,95.86808307913655,75.65882204762266,56.77046682532449,77.36000433301524,87.21234571374521,56.869700411930324,42.084084491269365,160.939515,532.8138889,44.18696456,305.0,90.805,2.726172625,1.348028744,1.4324075386746047,1170.810556,4005.833786,0.0,2206.906806,1260.260833,202.99132,103863.2681,3.167067581,17.50018428373017,1.131889689,24.55520637096774,2.989840528,97.5744857375
2025-11-09 14:00:00,0.904933804,11.97860547,0.42,87.11646072,5.325154457,13.596,8.85,1.025,0.49,87.065,11.91,6.16,70.25,8.72,19.58,1.45,14.42135365,5.266666667,78.53333333,70.29,36.5,0.043,5.21,2.27,9.29,2.39,0.029,0.16,55.13,10.33,0.062,1.982725528,0.14,99.079,0.0,0.0,0.0,0.0,0.0,0.0,0.0,0.0,56.93557604,5.420582531,4.887748412,0.04469371,0.024224339,0.090305743,0.505873933,5.0144622,6.935276241,0.093672745,0.039795807,0.042571468,43.929,4.32,2.11,63.83,0.14,0.145,0.046,0.0,0.033,3.4,0.58,0.02,0.91,0.045,7.0,0.305508208,4.467,0.013866667,94.84016667,0.1353,0.087033333,0.037216667,0.375166667,0.04425,0.991924668,17.327,35.62016667,0.298666667,0.508333333,8.03,0.247,0.1735,0.342433333,35.9205,1.192166667,1.215627805,1479.383333,83.0,24.09090909,11.0,75.0,25.2,10.0,152.1944444,149.4575,141.1283333,149.8213889,148.1504167,42.10284757329296,52.93936042468505,53.74108130166954,93.05614788524194,67.6554199928674,53.6316662091952,70.91103037380535,69.05837624240758,51.70380569378949,40.27159625448331,158.8167353,535.0,44.00110306,305.0,90.805,2.751945039,1.348140261,1.4106227227873804,1161.626389,3995.332578,0.0,2203.6002,1227.998456,199.2884839,103307.5008,3.174749775,17.50018428373017,1.166624758,24.55520637096774,3.004613556,97.29321742725
2025-11-09 15:00:00,0.904866799,11.98731607,0.42,87.10781714,5.350616191,13.551,8.85,1.025,0.49,87.065,11.91,6.016,70.25,8.72,19.58,1.45,14.17838852,5.266666667,78.53333333,70.29,36.5,0.043,5.21,2.27,9.29,2.39,0.029,0.16,55.13,10.33,0.062,1.982725528,0.14,103.23,0.2,95.98,0.96,0.77,1.16,0.0,0.0,0.242,56.7999292,5.481801638,4.901531326,0.045038283,0.024534455,0.091086775,0.513328192,5.071316718,6.996839921,0.095165894,0.040025522,0.042491067,45.059,4.32,2.11,63.83,0.14,0.145,0.046,0.0,0.033,3.4,0.58,0.02,0.91,0.045,6.0,0.280708561,4.437,0.015866667,94.81516667,0.1383,0.094033333,0.037716667,0.410166667,0.05175,1.015363233,17.597,35.80516667,0.318666667,0.458333333,8.33,0.217,0.1585,0.343433333,35.2755,1.197166667,1.25169197,1484.883333,83.0,24.09090909,11.0,75.0,25.2,10.0,161.5363889,147.8722222,140.1161111,158.6758333,152.0501389,39.48025001218801,50.7570404805339,50.72732755565936,94.3009034853258,69.14317573341827,53.521188778416004,72.39923628594283,72.07848762344656,52.37516159382987,40.500759656933496,156.1410553,535.0,43.95502478,305.0,90.805,2.759327506,1.347906347,1.4179423700751603,1155.41,4000.864025,0.0,2205.479003,1219.071067,197.5181283,103037.4451,3.188785658,17.50018428373017,1.183072031,24.55520637096774,2.933939372,96.93868982725
2025-11-09 16:00:00,0.919754984,11.8460029,0.400122508,87.23424212,5.220826386,13.795,8.85,1.025,0.49,87.065,11.91,5.861,70.22,8.58,19.63,1.57,14.81112102,5.266666667,78.53333333,70.29,36.5,0.044,5.02,2.28,8.94,2.36,0.029,0.16,55.49,10.16,0.062,2.023904382,0.14,103.038,0.0,0.0,0.0,0.0,0.0,0.0,0.0,0.0,57.23636613,5.284832221,4.857185491,0.043929637,0.023536674,0.088573844,0.489344486,4.888390149,6.798761859,0.090361761,0.039286425,0.042749751,41.215,0.0,0.0,0.0,0.0,0.0,0.0,0.0,0.0,0.0,0.0,0.0,0.0,0.0,6.0,0.373050997,4.416,0.0166,94.8308,0.138,0.098,0.038,0.408,0.0546,1.027970636,17.844,35.868,0.332,0.426,8.432,0.2,0.15,0.346,34.892,1.234,1.269626845,1486.4,83.0,24.09090909,11.0,75.0,25.2,10.0,185.5988889,140.395,142.7111111,172.8747222,160.3949306,35.888484536713776,48.91905333565887,44.664421112103,97.4532767602843,76.00908735162153,54.61216829089298,77.6182094435384,85.96368279818023,56.20015362984911,40.10191010944233,163.1090911,535.0,43.59003644,305.0,90.805,2.748480828,1.348010631,1.447214011278269,1171.122778,3999.3994,0.0,2198.344761,1226.093364,199.8191875,102839.7608,3.194323772,17.50018428373017,1.174094107,24.55520637096774,3.013141358,97.86195457075
2025-11-09 17:00:00,0.920065,11.8384075,0.3999675,87.2415275,5.194475,16.0,8.85,1.025,0.49,87.065,11.91,6.956,70.22,8.58,19.63,1.57,14.8416361,5.266666667,78.53333333,70.29,36.5,0.044,5.02,2.28,8.94,2.36,0.029,0.16,55.49,10.16,0.062,2.023904382,0.14,119.651,0.0,0.0,0.0,0.0,0.0,0.0,0.0,0.0,56.91462696,5.430037114,4.889877024,0.044746926,0.024272233,0.090426365,0.507025157,5.023242723,6.944784039,0.093903344,0.039831284,0.042559051,49.847,0.0,0.0,0.0,0.0,0.0,0.0,0.0,0.0,0.0,0.0,0.0,0.0,0.0,7.0,0.361603824,4.406769231,0.015676923,94.89956923,0.133384615,0.098,0.038,0.357230769,0.051369231,1.026414211,18.06092308,35.77107692,0.336615385,0.416769231,8.275076923,0.2,0.15,0.350615385,34.85046154,1.312461538,1.263854189,1482.707692,83.0,24.09090909,11.0,75.0,25.2,10.0,177.8011111,157.5080556,166.7827778,181.2113889,170.8258333,35.10129799435467,52.037546917948674,50.80420755183292,94.13042479340996,63.78981989699622,54.19912985133854,67.91475422238955,61.5132373874485,50.498340630951304,38.40124166058662,174.7197953,535.0,43.58703728,305.8472222,84.94536111,2.740250406,1.348051019,1.433404389880896,1151.836389,3996.632761,0.0,2182.265014,1235.082092,197.9905242,102977.1694,3.1840268,17.50018428373017,1.166554039,24.55520637096774,3.025591561,99.61217842725
2025-11-09 18:00:00,0.920228039,11.83441305,0.399885981,87.24535891,5.180616708,13.945,8.85,1.025,0.49,87.065,11.91,6.245,70.22,8.58,19.63,1.57,14.02565724,5.266666667,78.53333333,70.29,36.5,0.044,5.02,2.28,8.94,2.36,0.029,0.16,55.49,10.16,0.062,2.023904382,0.14,102.352,0.0,0.0,0.0,0.0,0.0,0.0,0.0,0.0,56.94217518,5.41760426,4.887077882,0.044676947,0.024209252,0.090267747,0.505511288,5.011696264,6.932281207,0.093600104,0.039784631,0.042575379,42.346,0.0,0.0,0.0,0.0,0.0,0.0,0.0,0.0,0.0,0.0,0.0,0.0,0.0,6.0,0.26881694,4.397333333,0.014866667,94.97293333,0.128666667,0.097333333,0.041333333,0.301333333,0.0462,1.021638195,18.216,35.628,0.342666667,0.422,8.149333333,0.204,0.152666667,0.356266667,34.87466667,1.379333333,1.255319859,1478.666667,83.0,24.09090909,11.0,75.0,25.2,10.0,177.0091667,160.0772222,163.2497222,193.3602778,173.4240972,34.13757879632843,48.74865414337407,50.55113734179635,93.92469694998013,62.17239772227907,55.02134601598807,65.7744587056606,56.55452925778917,49.28881320904607,40.86408843831161,167.3306757,534.625,43.31662881,310.0,83.82,2.731971692,1.347985933,1.4203863734604263,1158.166111,3995.608269,0.0,2213.065897,1248.808856,200.2493683,103488.1644,3.1687578,17.50018428373017,1.157173445,24.55520637096774,3.014917669,99.67131453025
2025-11-09 19:00:00,0.920002177,11.83994668,0.399998912,87.24005115,5.199814996,18.378,8.85,1.025,0.49,87.065,11.91,6.869,70.22,8.58,19.63,1.57,13.77920719,5.266666667,78.53333333,70.29,36.5,0.044,5.02,2.28,8.94,2.36,0.029,0.16,55.49,10.16,0.062,2.023904382,0.14,119.543,0.0,0.0,0.0,0.0,0.0,0.0,0.0,0.0,56.70450877,5.524866068,4.911226882,0.045280672,0.024752605,0.09163619,0.518571872,5.111310888,7.04014674,0.096216246,0.040187115,0.04243451,46.068,0.0,0.0,0.0,0.0,0.0,0.0,0.0,0.0,0.0,0.0,0.0,0.0,0.0,7.0,0.352153925,4.387333333,0.014366667,95.05893333,0.123666667,0.094833333,0.053833333,0.231333333,0.0357,1.008008308,18.201,35.358,0.352666667,0.467,8.109333333,0.219,0.162666667,0.364766667,35.07966667,1.414333333,1.239190927,1473.666667,83.0,24.09090909,11.0,75.0,25.2,10.0,172.2361111,136.5572222,140.3355556,179.9813889,157.2775694,35.98406668805751,47.443905093695264,46.25587287512771,97.18936075850891,74.79793844641046,57.24427030142921,74.54766888438078,83.33043434514286,56.5488613547798,43.14690470617326,153.6492269,532.875,43.45762678,310.0,89.67963889,2.743493539,1.348075767,1.4420584445196065,1166.45,3977.143475,0.0,2229.671092,1253.210031,203.0135203,104634.4711,3.119405875,17.50018428373017,1.165015652,24.55520637096774,2.91045365,97.85852256425
2025-11-09 20:00:00,0.919802992,11.84482671,0.400098504,87.2353703,5.216745713,16.446,8.85,1.025,0.49,87.065,11.91,6.98,70.22,8.58,19.63,1.57,14.47553848,5.266666667,78.53333333,70.29,36.5,0.044,5.02,2.28,8.94,2.36,0.029,0.16,55.49,10.16,0.062,2.023904382,0.14,119.864,0.0,0.0,0.0,0.0,0.0,0.0,0.0,0.0,56.42463382,5.651177117,4.939664642,0.045991616,0.025392454,0.093247663,0.53395196,5.228616647,7.167168733,0.099297003,0.040661077,0.042268623,44.609,0.0,0.0,0.0,0.0,0.0,0.0,0.0,0.0,0.0,0.0,0.0,0.0,0.0,7.0,0.202392532,4.397454545,0.014,95.09007273,0.121163636,0.093727273,0.060818182,0.193090909,0.029672727,1.001892506,18.19727273,35.23854545,0.357090909,0.486909091,8.074181818,0.23,0.167090909,0.369981818,35.17327273,1.434181818,1.231448928,1470.0,83.0,24.09090909,11.0,75.0,25.2,10.0,158.63,150.7675,148.3405556,176.4216667,158.5399306,33.856506875024905,49.85726658553904,51.643749189834224,93.93385939377222,62.45428913510341,51.84677987366348,67.28710966471982,59.95741768663788,49.05390748536199,41.04845440178978,159.4134517,539.2666667,43.62320317,310.0,90.805,2.727985086,1.347991406,1.4454283814279623,1145.502222,4003.85415,0.0,2193.6252,1277.863417,202.4684011,105411.4214,3.115834175,17.50018428373017,1.143142252,24.55520637096774,2.969216156,98.62228235025
2025-11-09 21:00:00,0.920418657,11.82974291,0.399790672,87.24983844,5.164414161,14.236,8.85,1.025,0.49,87.065,11.91,6.085,70.22,8.58,19.63,1.57,14.13437148,5.266666667,78.53333333,70.29,36.5,0.044,5.02,2.28,8.94,2.36,0.029,0.16,55.49,10.16,0.062,2.023904382,0.14,102.987,0.0,0.0,0.0,0.0,0.0,0.0,0.0,0.0,56.58201914,5.58014716,4.923672907,0.045591823,0.02503264,0.092341465,0.525303097,5.16265074,7.095738983,0.097564565,0.040394548,0.042361908,37.714,0.0,0.0,0.0,0.0,0.0,0.0,0.0,0.0,0.0,0.0,0.0,0.0,0.0,6.0,0.210905282,4.462909091,0.014,94.97034545,0.125527273,0.096454545,0.052636364,0.242181818,0.035945455,1.016440441,18.22454545,35.53309091,0.346181818,0.437818182,8.052363636,0.23,0.156181818,0.366163636,34.96054545,1.412363636,1.246770996,1470.0,83.0,24.09090909,11.0,75.0,25.2,10.0,143.2905556,135.4744444,138.2202778,162.7483333,144.9334028,36.51026499983453,50.93912760788456,47.950464107330546,95.25365156568469,72.26321351582925,51.05988239146484,72.66348193544889,76.70365201252469,53.497136659640205,39.64153824984032,145.9002192,548.8888889,44.08551931,310.0,96.87697222,2.687383386,1.348084225,1.4217013207283467,1174.373611,3980.219606,0.0,2221.234594,1286.506844,204.3120442,103074.6912,3.171217628,17.50018428373017,1.108659592,24.55520637096774,2.969505494,96.831779044
2025-11-09 22:00:00,0.920309681,11.83241283,0.39984516,87.24727749,5.173677152,16.404,8.85,1.025,0.49,87.065,11.91,6.982,70.22,8.58,19.63,1.57,14.9221922,5.266666667,78.53333333,70.29,36.5,0.044,5.02,2.28,8.94,2.36,0.029,0.16,55.49,10.16,0.062,2.023904382,0.14,119.695,0.0,0.0,0.0,0.0,0.0,0.0,0.0,0.0,56.80174891,5.48098038,4.901346427,0.045033661,0.024530295,0.091076298,0.513228193,5.070554011,6.996014041,0.095145863,0.04002244,0.042492146,48.573,0.0,0.0,0.0,0.0,0.0,0.0,0.0,0.0,0.0,0.0,0.0,0.0,0.0,6.0,0.440484532,4.49373494,0.014313253,94.88304699,0.130506024,0.099253012,0.042674699,0.291927711,0.044543373,1.033725165,18.2086747,35.91927711,0.302409639,0.391204819,8.055662651,0.211204819,0.14686747,0.366506024,34.74915663,1.368674699,1.265554497,1472.192771,83.0,24.09090909,11.0,75.0,25.2,10.0,199.1133333,172.0377778,162.9988889,197.7472222,182.9743056,29.880346412945755,51.10693296624717,49.103777586210924,94.89972533634813,65.0016341876426,40.90888500301347,70.51129155096521,49.551687172698166,42.06456480200119,35.755054361622555,151.9416781,545.3472222,42.84683847,310.0,98.21,2.733366217,1.348145103,1.4585351662080785,1150.165278,3991.745181,0.0,2176.878936,1240.539642,197.9423192,102883.5894,3.179161644,17.50018428373017,1.146230298,24.55520637096774,3.129621564,97.63227234825
