Repository: saikumar-voptimai/evonith_bf_webapp

# Evonith BF2 — Blast Furnace Intelligence Platform

Monitoring, modelling and optimisation of **Blast Furnace 2 (BF2)** at Evonith Steel: live telemetry from InfluxDB,
manual plant reports from Neon PostgreSQL, a two-zone energy model of the furnace, blend and fuel optimisers, a
conversational assistant (FurnaceMind) and a live digital twin evaluated every hour.

The platform has three deployable parts that share one Python service layer, plus the shared data library:

| Part | Path | What it is |
|---|---|---|
| **Streamlit app** (legacy) | `src/app.py`, `src/custom_pages/` | The original 11-page dashboard; still the home of the model pages. Served under `/legacy` in production |

File: src/assets/data/V10_df_filtered.csv (part 26 of 166)
datetime,Hot Blast PressureBar,Hot Blast Temp.oC,Hot Blast VolumeNm3/Hr.,O2 Enrichment %,OxygenFlowNm3/Hr.,PermeabilityKgs/Hr.,RAFToC,SteamKgs/Hr.,TopPressureBar,TuyereVelocitym/s,Differential PressureTotalBar,Charges/Hrs.,StockRodLevel,COKE_ASH%,COKE_FC%,COKE_IM%,COKE_MOIST%,COKE_MT,COKE_VM%,NUTCOKE_ASH%,NUTCOKE_FC%,NUTCOKE_IM%,NUTCOKE_MOIST%,NUTCOKE_MT,NUTCOKE_VM%,PCI_2_%Ash,PCI_2_%FC,PCI_2_%IM,PCI_2_MT,PCI_2_%VM,Sinter_SP_MT,Sinter_SP_02_Al2O3%,Sinter_SP_02_Basicity,Sinter_SP_02_CaO%,Sinter_SP_02_Cold_Strength_AI,Sinter_SP_02_Cold_strength_TI,Sinter_SP_02_Fe(T)%,Sinter_SP_02_FeO%,Sinter_SP_02_Hot_strength_RDI,Sinter_SP_02_Hot_strength_RI,Sinter_SP_02_K2O%,Sinter_SP_02_MgO%,Sinter_SP_02_MnO%,Sinter_SP_02_Na2O%,Sinter_SP_02_P%,Sinter_SP_02_SiO2%,Sinter_SP_02_TiO2%,ORE_%Al2O3,ORE_%CaO,ORE_%Fe(T),ORE_%K2O,ORE_%LOI,ORE_%MgO,ORE_%MnO,ORE_MT,ORE_%Na2O,ORE_%P,ORE_%SiO2,ORE_%TiO2,ORE_%TM,Geomin Type,FLUX_Al2O3%,FLUX_CaO%,FLUX_Fe2O3%,FLUX_LOI%,FLUX_MgO%,FLUX_MT,FLUX_SiO2%,FLUX_TM%,COKE_DISCHARGE_TIME,WEIGHTED_COKE_ANGLE,TOTAL_COKE_PORTIONS,NON_COKE_DISCHARGE_TIME,WEIGHTED_NON_COKE_ANGLE,TOTAL_NON_COKE_PORTIONS,UnitCost Lakhs/Thm,ActualKg/Thm.,FurnaceTopGasAnalysisCO2ETACO,Act. Fuel RateKg/Thm.,Coke Rate Kg/Thm,ProductionTonnesPerHr
2024-03-17 16:00:00,2.66,1150.0,101764.0,3.176345612,4001.0,1252.0,2339.0,248.0,1.3,232.0,1.36,7.0,1.3,10.90635977,87.73651795,0.38969783,3.504603493,308.027,0.967424457,10.96,87.57,0.44,5.7,18.33333333,1.03,10.8,69.4,1.2,78.53666667,18.6,921.4613333,2.335,1.887052342,11.51,4.865555556,81.22333333,53.9,9.75,25.07,63.93,0.1175,2.1,0.23,0.0475,0.0685,6.1,0.21,4.403902598,0.321869287,60.30881679,0.037582572,3.985373751,0.126043571,0.066188807,346.349616,0.015295856,0.08281495,4.251145637,0.305408541,2.480580946,2.0,0.76,0.0,0.68,1.36,0.0,12.89666667,96.1,0.1,82.0,26.9,10.0,60.0,27.875,8.0,126.4875,115.0,42.01814059,560.0,445.0,81.91304348
2024-03-17 17:00:00,2.65,1150.0,101738.0,3.188679956,4000.0,1255.0,2328.0,563.0,1.3,232.0,1.35,7.0,1.3,10.90635977,87.73651795,0.38969783,3.504603493,308.027,0.967424457,10.96,87.57,0.44,5.7,18.33333333,1.03,10.8,69.4,1.2,78.53666667,18.6,921.4613333,2.335,1.887052342,11.51,4.865555556,81.22333333,53.9,9.75,25.07,63.93,0.1175,2.1,0.23,0.0475,0.0685,6.1,0.21,4.403902598,0.321869287,60.30881679,0.037582572,3.985373751,0.126043571,0.066188807,346.349616,0.015295856,0.08281495,4.251145637,0.305408541,2.480580946,2.0,0.76,0.0,0.68,1.36,0.0,12.89666667,96.1,0.1,82.0,26.9,10.0,60.0,27.875,8.0,125.9575,111.0,41.861521,556.0,445.0,86.21621622
2024-03-17 18:00:00,2.65,1150.0,102245.0,3.170984878,4000.0,1259.0,2329.0,517.0,1.3,233.0,1.35,7.0,1.3,10.90635977,87.73651795,0.38969783,3.504603493,308.027,0.967424457,10.96,87.57,0.44,5.7,18.33333333,1.03,10.8,69.4,1.2,78.53666667,18.6,921.4613333,2.335,1.887052342,11.51,4.865555556,81.22333333,53.9,9.75,25.07,63.93,0.1175,2.1,0.23,0.0475,0.0685,6.1,0.21,4.403902598,0.321869287,60.30881679,0.037582572,3.985373751,0.126043571,0.066188807,346.349616,0.015295856,0.08281495,4.251145637,0.305408541,2.480580946,2.0,0.76,0.0,0.68,1.36,0.0,12.89666667,96.1,0.1,82.0,26.9,10.0,60.0,27.875,8.0,125.1625,105.0,42.13381555,550.0,445.0,86.76190476
2024-03-17 19:00:00,2.65,1149.0,101593.0,3.187248879,4000.0,1252.0,2331.0,410.0,1.3,232.0,1.35,7.0,1.3,10.90635977,87.73651795,0.38969783,3.504603493,308.027,0.967424457,10.96,87.57,0.44,5.7,18.33333333,1.03,10.8,69.4,1.2,78.53666667,18.6,921.4613333,2.335,1.887052342,11.51,4.865555556,81.22333333,53.9,9.75,25.07,63.93,0.1175,2.1,0.23,0.0475,0.0685,6.1,0.21,4.403902598,0.321869287,60.30881679,0.037582572,3.985373751,0.126043571,0.066188807,346.349616,0.015295856,0.08281495,4.251145637,0.305408541,2.480580946,2.0,0.76,0.0,0.68,1.36,0.0,12.89666667,96.1,0.1,82.0,26.9,10.0,60.0,27.875,8.0,125.825,110.0,42.8699955,555.0,445.0,86.0
2024-03-17 20:00:00,2.66,1155.0,102203.0,3.15076521,3998.0,1252.0,2341.0,0.0,1.3,234.0,1.36,7.0,1.3,10.90635977,87.73651795,0.38969783,3.504603493,308.027,0.967424457,10.96,87.57,0.44,5.7,18.33333333,1.03,10.8,69.4,1.2,78.53666667,18.6,921.4613333,2.335,1.887052342,11.51,4.865555556,81.22333333,53.9,9.75,25.07,63.93,0.1175,2.1,0.23,0.0475,0.0685,6.1,0.21,4.403902598,0.321869287,60.30881679,0.037582572,3.985373751,0.126043571,0.066188807,346.349616,0.015295856,0.08281495,4.251145637,0.305408541,2.480580946,2.0,0.76,0.0,0.68,1.36,0.0,12.89666667,96.1,0.1,82.0,26.9,10.0,60.0,27.875,8.0,124.5,100.0,43.13903379,545.0,445.0,83.3
2024-03-17 21:00:00,2.66,1156.0,101214.0,3.205084784,3999.0,1228.0,2321.0,578.0,1.3,231.0,1.36,8.0,1.3,10.90635977,87.73651795,0.38969783,3.504603493,308.027,0.967424457,10.96,87.57,0.44,5.7,18.33333333,1.03,10.8,69.4,1.2,78.53666667,18.6,921.4613333,2.335,1.887052342,11.51,4.865555556,81.22333333,53.9,9.75,25.07,63.93,0.1175,2.1,0.23,0.0475,0.0685,6.1,0.21,4.403902598,0.321869287,60.30881679,0.037582572,3.985373751,0.126043571,0.066188807,346.349616,0.015295856,0.08281495,4.251145637,0.305408541,2.480580946,2.0,0.76,0.0,0.68,1.36,0.0,12.89666667,96.1,0.1,82.0,26.9,10.0,60.0,27.875,8.0,125.6925,109.0,43.10657596,554.0,445.0,86.42201835
2024-03-17 22:00:00,2.64,1149.0,104568.0,3.098072552,4002.0,1296.0,2321.0,419.0,1.3,239.0,1.34,7.0,1.3,10.90635977,87.73651795,0.38969783,3.504603493,308.027,0.967424457,10.96,87.57,0.44,5.7,18.33333333,1.03,10.8,69.4,1.2,78.53666667,18.6,921.4613333,2.335,1.887052342,11.51,4.865555556,81.22333333,53.9,9.75,25.07,63.93,0.1175,2.1,0.23,0.0475,0.0685,6.1,0.21,4.403902598,0.321869287,60.30881679,0.037582572,3.985373751,0.126043571,0.066188807,346.349616,0.015295856,0.08281495,4.251145637,0.305408541,2.480580946,2.0,0.76,0.0,0.68,1.36,0.0,12.89666667,96.1,0.1,82.0,26.9,10.0,60.0,27.875,8.0,126.355,114.0,42.49092559,559.0,445.0,91.75438596
2024-03-17 23:00:00,2.6,1150.0,102927.0,3.129400707,3999.0,1323.0,2317.0,0.0,1.3,239.0,1.3,7.0,1.3,10.74,87.89,0.4,4.0,308.721,0.97,10.86,87.67,0.43,7.0,19.026000003,1.04,10.74,69.55,1.42,78.34,18.29,903.652,2.325,1.938466437,11.65,4.8,81.4,53.935,10.065,24.73,63.93,0.107,2.12,0.21,0.0455,0.0645,6.01,0.205,4.227227662,0.052040154,60.52005304,0.033979923,4.443082415,0.040200768,0.050401537,328.6076843,0.002224092,0.078766167,4.03502516,0.317479192,3.177590779,2.0,0.60805345,0.0,0.937000399,1.37559633,0.0,8.356666667,96.27180694,0.099680893,82.0,26.9,10.0,60.0,27.875,8.0,126.2225,113.0,42.75893676,558.0,445.0,92.30088496
2024-03-18 00:00:00,2.66,1156.0,103227.0,3.121092387,4000.0,1268.0,2298.0,0.0,1.3,236.0,1.36,7.0,1.3,10.74,87.89,0.4,4.0,308.721,0.97,10.86,87.67,0.43,7.0,19.026000003,1.04,10.74,69.55,1.42,78.34,18.29,903.652,2.325,1.938466437,11.65,4.8,81.4,53.935,10.065,24.73,63.93,0.107,2.12,0.21,0.0455,0.0645,6.01,0.205,4.227227662,0.052040154,60.52005304,0.033979923,4.443082415,0.040200768,0.050401537,328.6076843,0.002224092,0.078766167,4.03502516,0.317479192,3.177590779,2.0,0.60805345,0.0,0.937000399,1.37559633,0.0,8.356666667,96.27180694,0.099680893,82.0,26.9,10.0,60.0,27.875,8.0,128.665,122.0,40.95194298,572.0,450.0,92.54098361
2024-03-18 01:00:00,2.61,1149.0,103327.0,3.030051408,3887.0,1320.0,2307.0,0.0,1.3,239.0,1.31,7.0,1.3,10.74,87.89,0.4,4.0,308.721,0.97,10.86,87.67,0.43,7.0,19.026000003,1.04,10.74,69.55,1.42,78.34,18.29,903.652,2.325,1.938466437,11.65,4.8,81.4,53.935,10.065,24.73,63.93,0.107,2.12,0.21,0.0455,0.0645,6.01,0.205,4.227227662,0.052040154,60.52005304,0.033979923,4.443082415,0.040200768,0.050401537,328.6076843,0.002224092,0.078766167,4.03502516,0.317479192,3.177590779,2.0,0.60805345,0.0,0.937000399,1.37559633,0.0,8.356666667,96.27180694,0.099680893,82.0,26.9,10.0,60.0,27.875,8.0,128.0025,117.0,42.23918575,567.0,450.0,91.28205128
2024-03-18 02:00:00,2.61,1147.0,104320.0,3.087643817,3999.0,1326.0,2318.0,0.0,1.3,240.0,1.31,8.0,1.3,10.74,87.89,0.4,4.0,308.721,0.97,10.86,87.67,0.43,7.0,19.026000003,1.04,10.74,69.55,1.42,78.34,18.29,903.652,2.325,1.938466437,11.65,4.8,81.4,53.935,10.065,24.73,63.93,0.107,2.12,0.21,0.0455,0.0645,6.01,0.205,4.227227662,0.052040154,60.52005304,0.033979923,4.443082415,0.040200768,0.050401537,328.6076843,0.002224092,0.078766167,4.03502516,0.317479192,3.177590779,2.0,0.60805345,0.0,0.937000399,1.37559633,0.0,8.356666667,96.27180694,0.099680893,82.0,26.9,10.0,60.0,27.875,8.0,127.7375,115.0,40.90909091,565.0,450.0,86.17391304
2024-03-18 03:00:00,2.61,1149.0,103615.0,3.109413622,4000.0,1320.0,2297.0,0.0,1.3,239.0,1.31,7.0,1.3,10.74,87.89,0.4,4.0,308.721,0.97,10.86,87.67,0.43,7.0,19.026000003,1.04,10.74,69.55,1.42,78.34,18.29,903.652,2.325,1.938466437,11.65,4.8,81.4,53.935,10.065,24.73,63.93,0.107,2.12,0.21,0.0455,0.0645,6.01,0.205,4.227227662,0.052040154,60.52005304,0.033979923,4.443082415,0.040200768,0.050401537,328.6076843,0.002224092,0.078766167,4.03502516,0.317479192,3.177590779,2.0,0.60805345,0.0,0.937000399,1.37559633,0.0,8.356666667,96.27180694,0.099680893,82.0,26.9,10.0,60.0,27.875,8.0,128.665,122.0,40.95017381,572.0,450.0,94.83606557
2024-03-18 04:00:00,2.62,1169.0,103238.0,3.116082382,3994.0,1309.0,2305.0,0.0,1.3,241.0,1.32,7.0,1.3,10.74,87.89,0.4,4.0,308.721,0.97,10.86,87.67,0.43,7.0,19.026000003,1.04,10.74,69.55,1.42,78.34,18.29,903.652,2.325,1.938466437,11.65,4.8,81.4,53.935,10.065,24.73,63.93,0.107,2.12,0.21,0.0455,0.0645,6.01,0.205,4.227227662,0.052040154,60.52005304,0.033979923,4.443082415,0.040200768,0.050401537,328.6076843,0.002224092,0.078766167,4.03502516,0.317479192,3.177590779,2.0,0.60805345,0.0,0.937000399,1.37559633,0.0,8.356666667,96.27180694,0.099680893,82.0,26.9,10.0,60.0,27.875,8.0,128.93,124.0,40.70143055,574.0,450.0,92.25806452
2024-03-18 05:00:00,2.62,1167.0,102511.0,2.796602468,3559.0,1292.0,2246.0,0.0,1.3,239.0,1.32,7.0,1.3,10.74,87.89,0.4,4.0,308.721,0.97,10.86,87.67,0.43,7.0,19.026000003,1.04,10.74,69.55,1.42,78.34,18.29,903.652,2.325,1.938466437,11.65,4.8,81.4,53.935,10.065,24.73,63.93,0.107,2.12,0.21,0.0455,0.0645,6.01,0.205,4.227227662,0.052040154,60.52005304,0.033979923,4.443082415,0.040200768,0.050401537,328.6076843,0.002224092,0.078766167,4.03502516,0.317479192,3.177590779,2.0,0.60805345,0.0,0.937000399,1.37559633,0.0,8.356666667,96.27180694,0.099680893,82.0,26.9,10.0,60.0,27.875,8.0,129.5925,129.0,41.16686114,579.0,450.0,98.60465116
2024-03-18 06:00:00,2.62,1167.0,101848.0,2.78871306,3526.0,1286.0,2294.0,0.0,1.3,238.0,1.32,6.0,1.3,10.74,87.89,0.4,4.0,308.721,0.97,10.86,87.67,0.43,7.0,19.026000003,1.04,10.74,69.55,1.42,78.34,18.29,903.652,2.325,1.938466437,11.65,4.8,81.4,53.935,10.065,24.73,63.93,0.107,2.12,0.21,0.0455,0.0645,6.01,0.205,4.227227662,0.052040154,60.52005304,0.033979923,4.443082415,0.040200768,0.050401537,328.6076843,0.002224092,0.078766167,4.03502516,0.317479192,3.177590779,2.0,0.60805345,0.0,0.937000399,1.37559633,0.0,8.356666667,96.27180694,0.099680893,82.0,26.9,10.0,60.0,27.875,8.0,130.9175,139.0,41.19304838,589.0,450.0,92.8057554
2024-03-18 07:00:00,2.61,1169.0,102648.0,3.139468383,4001.0,1310.0,2300.0,0.0,1.3,240.0,1.31,7.0,1.3,10.74,87.89,0.4,4.0,308.721,0.97,10.86,87.67,0.43,7.0,19.026000003,1.04,10.74,69.55,1.42,78.34,18.29,903.652,2.325,1.938466437,11.65,4.8,81.4,53.935,10.065,24.73,63.93,0.107,2.12,0.21,0.0455,0.0645,6.01,0.205,4.227227662,0.052040154,60.52005304,0.033979923,4.443082415,0.040200768,0.050401537,328.6076843,0.002224092,0.078766167,4.03502516,0.317479192,3.177590779,2.0,0.60805345,0.0,0.937000399,1.37559633,0.0,8.356666667,96.27180694,0.099680893,82.0,26.9,10.0,60.0,27.875,8.0,130.1225,133.0,40.63226406,583.0,450.0,92.70676692
2024-03-18 08:00:00,2.65,1167.0,101468.0,3.175157588,4000.0,1255.0,2336.0,0.0,1.3,235.0,1.35,7.0,1.3,10.68,87.94,0.4,3.5,308.721,0.98,10.93,87.59,0.44,6.0,19.026000003,1.04,10.98,69.27,1.14,78.34,18.61,903.652,2.23,1.957961407,11.335,4.8,81.4,54.43,10.28,24.73,63.93,0.1005,2.08,0.195,0.047,0.0645,5.79,0.19,4.629734292,0.090803074,60.16496889,0.031183939,4.087732558,0.07244169,0.058562152,328.6076843,0.015648953,0.08974609,4.414591153,0.379713025,3.795984632,2.0,0.966904667,0.0,0.946968488,1.246011169,0.0,8.356666667,95.88305146,0.099680893,82.0,26.9,10.0,60.0,27.875,8.0,128.4,120.0,41.0412758,570.0,450.0,86.16666667
2024-03-18 09:00:00,2.68,1152.0,104723.0,3.100214744,3999.0,1258.0,2328.0,664.0,1.3,238.0,1.38,7.0,1.3,10.68,87.94,0.4,3.5,308.721,0.98,10.93,87.59,0.44,6.0,19.026000003,1.04,10.98,69.27,1.14,78.34,18.61,903.652,2.23,1.957961407,11.335,4.8,81.4,54.43,10.28,24.73,63.93,0.1005,2.08,0.195,0.047,0.0645,5.79,0.19,4.629734292,0.090803074,60.16496889,0.031183939,4.087732558,0.07244169,0.058562152,328.6076843,0.015648953,0.08974609,4.414591153,0.379713025,3.795984632,2.0,0.966904667,0.0,0.946968488,1.246011169,0.0,8.356666667,95.88305146,0.099680893,82.0,26.9,10.0,60.0,27.875,8.0,125.75,100.0,41.60550459,550.0,450.0,91.1
2024-03-18 10:00:00,2.7,1151.0,105421.0,3.105943658,3999.0,1248.0,2302.0,1379.0,1.29,237.0,1.41,7.0,1.3,10.68,87.94,0.4,3.5,308.721,0.98,10.93,87.59,0.44,6.0,19.026000003,1.04,10.98,69.27,1.14,78.34,18.61,903.652,2.23,1.957961407,11.335,4.8,81.4,54.43,10.28,24.73,63.93,0.1005,2.08,0.195,0.047,0.0645,5.79,0.19,4.629734292,0.090803074,60.16496889,0.031183939,4.087732558,0.07244169,0.058562152,328.6076843,0.015648953,0.08974609,4.414591153,0.379713025,3.795984632,2.0,0.966904667,0.0,0.946968488,1.246011169,0.0,8.356666667,95.88305146,0.099680893,82.0,26.9,10.0,60.0,27.875,8.0,125.75,100.0,41.25809436,550.0,450.0,82.0
2024-03-18 11:00:00,2.67,1158.0,104880.0,3.125614926,4002.0,1259.0,2300.0,1407.0,1.3,238.0,1.37,7.0,1.3,10.68,87.94,0.4,3.5,308.721,0.98,10.93,87.59,0.44,6.0,19.026000003,1.04,10.98,69.27,1.14,78.34,18.61,903.652,2.23,1.957961407,11.335,4.8,81.4,54.43,10.28,24.73,63.93,0.1005,2.08,0.195,0.047,0.0645,5.79,0.19,4.629734292,0.090803074,60.16496889,0.031183939,4.087732558,0.07244169,0.058562152,328.6076843,0.015648953,0.08974609,4.414591153,0.379713025,3.795984632,2.0,0.966904667,0.0,0.946968488,1.246011169,0.0,8.356666667,95.88305146,0.099680893,82.0,26.9,10.0,60.0,27.875,8.0,125.75,100.0,41.13069352,550.0,450.0,82.3
2024-03-18 12:00:00,2.67,1150.0,103637.0,3.165267953,4000.0,1256.0,2300.0,1488.0,1.3,235.0,1.37,7.0,1.3,10.68,87.94,0.4,3.5,308.721,0.98,10.93,87.59,0.44,6.0,19.026000003,1.04,10.98,69.27,1.14,78.34,18.61,903.652,2.23,1.957961407,11.335,4.8,81.4,54.43,10.28,24.73,63.93,0.1005,2.08,0.195,0.047,0.0645,5.79,0.19,4.629734292,0.090803074,60.16496889,0.031183939,4.087732558,0.07244169,0.058562152,328.6076843,0.015648953,0.08974609,4.414591153,0.379713025,3.795984632,2.0,0.966904667,0.0,0.946968488,1.246011169,0.0,8.356666667,95.88305146,0.099680893,82.0,26.9,10.0,60.0,27.875,8.0,125.0875,95.0,42.23959531,545.0,450.0,82.84210526
2024-03-18 13:00:00,2.63,1150.0,103412.0,3.173946213,4000.0,1295.0,2302.0,1531.0,1.3,237.0,1.33,7.0,1.3,10.68,87.94,0.4,3.5,308.721,0.98,10.93,87.59,0.44,6.0,19.026000003,1.04,10.98,69.27,1.14,78.34,18.61,903.652,2.23,1.957961407,11.335,4.8,81.4,54.43,10.28,24.73,63.93,0.1005,2.08,0.195,0.047,0.0645,5.79,0.19,4.629734292,0.090803074,60.16496889,0.031183939,4.087732558,0.07244169,0.058562152,328.6076843,0.015648953,0.08974609,4.414591153,0.379713025,3.795984632,2.0,0.966904667,0.0,0.946968488,1.246011169,0.0,8.356666667,95.88305146,0.099680893,82.0,26.9,10.0,60.0,27.875,8.0,126.205,94.0,41.11522443,549.0,455.0,87.55319149
2024-03-18 14:00:00,2.63,1147.0,104838.0,3.103914544,3999.0,1280.0,2317.0,856.0,1.3,234.0,1.33,7.0,1.3,10.68,87.94,0.4,3.5,308.721,0.98,10.93,87.59,0.44,6.0,19.026000003,1.04,10.98,69.27,1.14,78.34,18.61,903.652,2.23,1.957961407,11.335,4.8,81.4,54.43,10.28,24.73,63.93,0.1005,2.08,0.195,0.047,0.0645,5.79,0.19,4.629734292,0.090803074,60.16496889,0.031183939,4.087732558,0.07244169,0.058562152,328.6076843,0.015648953,0.08974609,4.414591153,0.379713025,3.795984632,2.0,0.966904667,0.0,0.946968488,1.246011169,0.0,8.356666667,95.88305146,0.099680893,82.0,26.9,10.0,60.0,27.875,8.0,127.0,100.0,41.46510021,555.0,455.0,86.8
2024-03-18 15:00:00,2.64,1149.0,101609.0,3.198942346,4000.0,1267.0,2320.0,720.0,1.3,233.0,1.34,7.0,1.3,10.68,87.94,0.4,3.5,308.721,0.98,10.93,87.59,0.44,6.0,19.026000003,1.04,10.98,69.27,1.14,78.34,18.61,903.652,2.23,1.957961407,11.335,4.8,81.4,54.43,10.28,24.73,63.93,0.1005,2.08,0.195,0.047,0.0645,5.79,0.19,4.629734292,0.090803074,60.16496889,0.031183939,4.087732558,0.07244169,0.058562152,328.6076843,0.015648953,0.08974609,4.414591153,0.379713025,3.795984632,2.0,0.966904667,0.0,0.946968488,1.246011169,0.0,8.356666667,95.88305146,0.099680893,82.0,26.9,10.0,60.0,27.875,8.0,127.265,102.0,41.67816092,557.0,455.0,88.23529412
2024-03-18 16:00:00,2.65,1149.0,101072.0,3.218074793,4000.0,1248.0,2317.0,770.0,1.3,231.0,1.35,7.0,1.3,10.88,87.76,0.4,3.5,308.721,0.96,10.94,87.62,0.42,6.9,19.026000003,1.02,11.01,69.13,1.18,78.34,18.68,903.652,2.32,1.930693069,11.7,4.8,81.4,53.89,9.965,24.73,63.93,0.11,2.11,0.185,0.045,0.068,6.06,0.2,5.003646301,0.064682613,59.89309704,0.025612046,4.25244764,0.050401537,0.068562152,328.6076843,0.001816061,0.091930029,4.278872229,0.32752584,3.295984632,2.0,1.106457918,0.0,0.60805345,1.37559633,0.0,8.356666667,95.73353012,0.099680893,82.0,26.9,10.0,60.0,27.875,8.0,127.39750000000001,103.0,41.67825684,558.0,455.0,89.90291262
2024-03-18 17:00:00,2.66,1146.0,101242.0,3.21452623,3998.0,1239.0,2319.0,858.0,1.3,230.0,1.36,6.0,1.3,10.88,87.76,0.4,3.5,308.721,0.96,10.94,87.62,0.42,6.9,19.026000003,1.02,11.01,69.13,1.18,78.34,18.68,903.652,2.32,1.930693069,11.7,4.8,81.4,53.89,9.965,24.73,63.93,0.11,2.11,0.185,0.045,0.068,6.06,0.2,5.003646301,0.064682613,59.89309704,0.025612046,4.25244764,0.050401537,0.068562152,328.6076843,0.001816061,0.091930029,4.278872229,0.32752584,3.295984632,2.0,1.106457918,0.0,0.60805345,1.37559633,0.0,8.356666667,95.73353012,0.099680893,82.0,26.9,10.0,60.0,27.875,8.0,126.6025,97.0,42.33542684,552.0,455.0,87.01030928
2024-03-18 18:00:00,2.67,1149.0,103699.0,3.161489693,4000.0,1262.0,2311.0,1440.0,1.3,235.0,1.37,7.0,1.3,10.88,87.76,0.4,3.5,308.721,0.96,10.94,87.62,0.42,6.9,19.026000003,1.02,11.01,69.13,1.18,78.34,18.68,903.652,2.32,1.930693069,11.7,4.8,81.4,53.89,9.965,24.73,63.93,0.11,2.11,0.185,0.045,0.068,6.06,0.2,5.003646301,0.064682613,59.89309704,0.025612046,4.25244764,0.050401537,0.068562152,328.6076843,0.001816061,0.091930029,4.278872229,0.32752584,3.295984632,2.0,1.106457918,0.0,0.60805345,1.37559633,0.0,8.356666667,95.73353012,0.099680893,82.0,26.9,10.0,60.0,27.875,8.0,126.205,94.0,42.76845252,549.0,455.0,81.06382979
2024-03-18 19:00:00,2.73,1146.0,106414.0,3.063765988,3998.0,1240.0,2299.0,1050.0,1.3,237.0,1.43,7.0,1.3,10.88,87.76,0.4,3.5,308.721,0.96,10.94,87.62,0.42,6.9,19.026000003,1.02,11.01,69.13,1.18,78.34,18.68,903.652,2.32,1.930693069,11.7,4.8,81.4,53.89,9.965,24.73,63.93,0.11,2.11,0.185,0.045,0.068,6.06,0.2,5.003646301,0.064682613,59.89309704,0.025612046,4.25244764,0.050401537,0.068562152,328.6076843,0.001816061,0.091930029,4.278872229,0.32752584,3.295984632,2.0,1.106457918,0.0,0.60805345,1.37559633,0.0,8.356666667,95.73353012,0.099680893,82.0,26.9,10.0,60.0,27.875,8.0,126.205,94.0,41.91091622,549.0,455.0,80.85106383
2024-03-18 20:00:00,2.71,1142.0,108173.0,3.030749605,4000.0,1276.0,2294.0,1500.0,1.3,242.0,1.41,7.0,1.3,10.88,87.76,0.4,3.5,308.721,0.96,10.94,87.62,0.42,6.9,19.026000003,1.02,11.01,69.13,1.18,78.34,18.68,903.652,2.32,1.930693069,11.7,4.8,81.4,53.89,9.965,24.73,63.93,0.11,2.11,0.185,0.045,0.068,6.06,0.2,5.003646301,0.064682613,59.89309704,0.025612046,4.25244764,0.050401537,0.068562152,328.6076843,0.001816061,0.091930029,4.278872229,0.32752584,3.295984632,2.0,1.106457918,0.0,0.60805345,1.37559633,0.0,8.356666667,95.73353012,0.099680893,82.0,26.9,10.0,60.0,27.875,8.0,126.6025,97.0,41.67231638,552.0,455.0,80.41237113
2024-03-18 21:00:00,2.65,1153.0,106485.0,3.041565454,4002.0,1316.0,2321.0,405.0,1.3,244.0,1.35,8.0,1.3,10.88,87.76,0.4,3.5,308.721,0.96,10.94,87.62,0.42,6.9,19.026000003,1.02,11.01,69.13,1.18,78.34,18.68,903.652,2.32,1.930693069,11.7,4.8,81.4,53.89,9.965,24.73,63.93,0.11,2.11,0.185,0.045,0.068,6.06,0.2,5.003646301,0.064682613,59.89309704,0.025612046,4.25244764,0.050401537,0.068562152,328.6076843,0.001816061,0.091930029,4.278872229,0.32752584,3.295984632,2.0,1.106457918,0.0,0.60805345,1.37559633,0.0,8.356666667,95.73353012,0.099680893,82.0,26.9,10.0,60.0,27.875,8.0,127.39750000000001,103.0,42.65360641,558.0,455.0,93.2038835
2024-03-18 22:00:00,2.65,1164.0,104497.0,3.088999412,3998.0,1291.0,2325.0,200.0,1.3,241.0,1.35,8.0,1.3,10.88,87.76,0.4,3.5,308.721,0.96,10.94,87.62,0.42,6.9,19.026000003,1.02,11.01,69.13,1.18,78.34,18.68,903.652,2.32,1.930693069,11.7,4.8,81.4,53.89,9.965,24.73,63.93,0.11,2.11,0.185,0.045,0.068,6.06,0.2,5.003646301,0.064682613,59.89309704,0.025612046,4.25244764,0.050401537,0.068562152,328.6076843,0.001816061,0.091930029,4.278872229,0.32752584,3.295984632,2.0,1.106457918,0.0,0.60805345,1.37559633,0.0,8.356666667,95.73353012,0.099680893,82.0,26.9,10.0,60.0,27.875,8.0,126.9425,109.0,43.07451331,559.0,450.0,98.99082569
2024-03-18 23:00:00,2.64,1158.0,103061.0,3.126115811,4000.0,1286.0,2225.0,0.0,1.3,238.0,1.34,7.0,1.3,10.7,87.94,0.41,4.0,307.2983333,0.95,10.82,87.7,0.43,6.2,18.56266667,1.05,11.34,68.94,1.21,72.67,18.51,891.8056667,2.27,1.916882082,11.645,4.976666667,80.77777778,53.91,10.13,24.82,63.93,0.111,2.16,0.215,0.0435,0.0685,6.075,0.19,4.223704671,0.044249523,60.232667,0.026062381,4.560430336,0.042748569,0.059122853,330.3265006,0.006424952,0.105797328,4.256902661,0.222764098,2.721247614,2.0,0.78,0.0,0.54,1.42,0.0,15.76,96.1,0.2,82.0,26.9,10.0,60.0,27.875,8.0,128.2675,119.0,42.1474359,569.0,450.0,98.48739496
2024-03-19 00:00:00,2.69,1148.0,105395.0,2.697726361,3500.0,1236.0,2320.0,712.0,1.25,241.0,1.44,8.0,1.3,10.7,87.94,0.41,4.0,307.2983333,0.95,10.82,87.7,0.43,6.2,18.56266667,1.05,11.34,68.94,1.21,72.67,18.51,891.8056667,2.27,1.916882082,11.645,4.976666667,80.77777778,53.91,10.13,24.82,63.93,0.111,2.16,0.215,0.0435,0.0685,6.075,0.19,4.223704671,0.044249523,60.232667,0.026062381,4.560430336,0.042748569,0.059122853,330.3265006,0.006424952,0.105797328,4.256902661,0.222764098,2.721247614,2.0,0.78,0.0,0.54,1.42,0.0,15.76,96.1,0.2,82.0,26.9,10.0,60.0,27.875,8.0,126.47,96.0,41.78113553,551.0,455.0,85.9375
2024-03-19 01:00:00,2.67,1169.0,103595.0,3.10923655,3999.0,1263.0,2294.0,0.0,1.3,239.0,1.37,7.0,1.3,10.7,87.94,0.41,4.0,307.2983333,0.95,10.82,87.7,0.43,6.2,18.56266667,1.05,11.34,68.94,1.21,72.67,18.51,891.8056667,2.27,1.916882082,11.645,4.976666667,80.77777778,53.91,10.13,24.82,63.93,0.111,2.16,0.215,0.0435,0.0685,6.075,0.19,4.223704671,0.044249523,60.232667,0.026062381,4.560430336,0.042748569,0.059122853,330.3265006,0.006424952,0.105797328,4.256902661,0.222764098,2.721247614,2.0,0.78,0.0,0.54,1.42,0.0,15.76,96.1,0.2,82.0,26.9,10.0,60.0,27.875,8.0,129.3275,127.0,40.60254925,577.0,450.0,94.56692913
2024-03-19 02:00:00,2.69,1168.0,104336.0,3.089484938,4002.0,1249.0,2326.0,0.0,1.3,239.0,1.39,7.0,1.3,10.7,87.94,0.41,4.0,307.2983333,0.95,10.82,87.7,0.43,6.2,18.56266667,1.05,11.34,68.94,1.21,72.67,18.51,891.8056667,2.27,1.916882082,11.645,4.976666667,80.77777778,53.91,10.13,24.82,63.93,0.111,2.16,0.215,0.0435,0.0685,6.075,0.19,4.223704671,0.044249523,60.232667,0.026062381,4.560430336,0.042748569,0.059122853,330.3265006,0.006424952,0.105797328,4.256902661,0.222764098,2.721247614,2.0,0.78,0.0,0.54,1.42,0.0,15.76,96.1,0.2,82.0,26.9,10.0,60.0,27.875,8.0,128.665,122.0,40.02773284,572.0,450.0,91.8852459
2024-03-19 03:00:00,2.68,1160.0,104609.0,3.077581052,3997.0,1285.0,2335.0,0.0,1.3,239.0,1.38,7.0,1.3,10.7,87.94,0.41,4.0,307.2983333,0.95,10.82,87.7,0.43,6.2,18.56266667,1.05,11.34,68.94,1.21,72.67,18.51,891.8056667,2.27,1.916882082,11.645,4.976666667,80.77777778,53.91,10.13,24.82,63.93,0.111,2.16,0.215,0.0435,0.0685,6.075,0.19,4.223704671,0.044249523,60.232667,0.026062381,4.560430336,0.042748569,0.059122853,330.3265006,0.006424952,0.105797328,4.256902661,0.222764098,2.721247614,2.0,0.78,0.0,0.54,1.42,0.0,15.76,96.1,0.2,82.0,26.9,10.0,60.0,27.875,8.0,128.135,118.0,39.92194674,568.0,450.0,88.38983051
2024-03-19 04:00:00,2.71,1148.0,105463.0,3.054967478,4000.0,1238.0,2339.0,0.0,1.3,237.0,1.41,7.0,1.3,10.7,87.94,0.41,4.0,307.2983333,0.95,10.82,87.7,0.43,6.2,18.56266667,1.05,11.34,68.94,1.21,72.67,18.51,891.8056667,2.27,1.916882082,11.645,4.976666667,80.77777778,53.91,10.13,24.82,63.93,0.111,2.16,0.215,0.0435,0.0685,6.075,0.19,4.223704671,0.044249523,60.232667,0.026062381,4.560430336,0.042748569,0.059122853,330.3265006,0.006424952,0.105797328,4.256902661,0.222764098,2.721247614,2.0,0.78,0.0,0.54,1.42,0.0,15.76,96.1,0.2,82.0,26.9,10.0,60.0,27.875,8.0,127.87,116.0,40.31818182,566.0,450.0,87.32758621
2024-03-19 05:00:00,2.68,1149.0,105550.0,3.052451223,4000.0,1278.0,2342.0,0.0,1.3,239.0,1.38,7.0,1.3,10.7,87.94,0.41,4.0,307.2983333,0.95,10.82,87.7,0.43,6.2,18.56266667,1.05,11.34,68.94,1.21,72.67,18.51,891.8056667,2.27,1.916882082,11.645,4.976666667,80.77777778,53.91,10.13,24.82,63.93,0.111,2.16,0.215,0.0435,0.0685,6.075,0.19,4.223704671,0.044249523,60.232667,0.026062381,4.560430336,0.042748569,0.059122853,330.3265006,0.006424952,0.105797328,4.256902661,0.222764098,2.721247614,2.0,0.78,0.0,0.54,1.42,0.0,15.76,96.1,0.2,82.0,26.9,10.0,60.0,27.875,8.0,128.135,118.0,40.57116954,568.0,450.0,86.44067797
2024-03-19 06:00:00,2.68,1149.0,105010.0,3.068136683,4000.0,1278.0,2332.0,0.0,1.3,240.0,1.38,7.0,1.3,10.7,87.94,0.41,4.0,307.2983333,0.95,10.82,87.7,0.43,6.2,18.56266667,1.05,11.34,68.94,1.21,72.67,18.51,891.8056667,2.27,1.916882082,11.645,4.976666667,80.77777778,53.91,10.13,24.82,63.93,0.111,2.16,0.215,0.0435,0.0685,6.075,0.19,4.223704671,0.044249523,60.232667,0.026062381,4.560430336,0.042748569,0.059122853,330.3265006,0.006424952,0.105797328,4.256902661,0.222764098,2.721247614,2.0,0.78,0.0,0.54,1.42,0.0,15.76,96.1,0.2,82.0,26.9,10.0,60.0,27.875,8.0,128.135,118.0,40.49851361,568.0,450.0,86.3559322
2024-03-19 07:00:00,2.67,1150.0,105868.0,3.044049312,4001.0,1288.0,2337.0,0.0,1.3,240.0,1.37,8.0,1.3,10.7,87.94,0.41,4.0,307.2983333,0.95,10.82,87.7,0.43,6.2,18.56266667,1.05,11.34,68.94,1.21,72.67,18.51,891.8056667,2.27,1.916882082,11.645,4.976666667,80.77777778,53.91,10.13,24.82,63.93,0.111,2.16,0.215,0.0435,0.0685,6.075,0.19,4.223704671,0.044249523,60.232667,0.026062381,4.560430336,0.042748569,0.059122853,330.3265006,0.006424952,0.105797328,4.256902661,0.222764098,2.721247614,2.0,0.78,0.0,0.54,1.42,0.0,15.76,96.1,0.2,82.0,26.9,10.0,60.0,27.875,8.0,127.7375,115.0,40.18691589,565.0,450.0,93.56521739
2024-03-19 08:00:00,2.68,1150.0,105376.0,3.057487884,4000.0,1270.0,2342.0,0.0,1.3,238.0,1.38,7.0,1.3,10.52,88.09,0.41,3.8,307.2983333,0.98,10.64,87.87,0.45,7.3,18.56266667,1.04,10.66,69.73,1.24,72.67,18.37,891.8056667,2.265,1.93060341,11.545,4.976666667,80.77777778,54.0,10.175,24.76,63.93,0.1105,2.21,0.23,0.0425,0.067,5.98,0.185,4.503217077,0.138752386,60.70779367,0.026849905,3.995420793,0.056374284,0.051247614,330.3265006,0.005187142,0.088347042,3.872770266,0.301201025,3.723781015,2.0,0.92,0.0,0.81,1.32,0.0,15.76,96.0,0.1,82.0,26.9,10.0,60.0,27.875,8.0,127.075,110.0,40.21663978,560.0,450.0,85.63636364
2024-03-19 09:00:00,2.69,1149.0,103278.0,3.118772972,3999.0,1237.0,2346.0,0.0,1.3,233.0,1.39,7.0,1.3,10.52,88.09,0.41,3.8,307.2983333,0.98,10.64,87.87,0.45,7.3,18.56266667,1.04,10.66,69.73,1.24,72.67,18.37,891.8056667,2.265,1.93060341,11.545,4.976666667,80.77777778,54.0,10.175,24.76,63.93,0.1105,2.21,0.23,0.0425,0.067,5.98,0.185,4.503217077,0.138752386,60.70779367,0.026849905,3.995420793,0.056374284,0.051247614,330.3265006,0.005187142,0.088347042,3.872770266,0.301201025,3.723781015,2.0,0.92,0.0,0.81,1.32,0.0,15.76,96.0,0.1,82.0,26.9,10.0,60.0,27.875,8.0,126.4125,105.0,41.33302476,555.0,450.0,86.0
2024-03-19 10:00:00,2.69,1150.0,100031.0,3.236749908,4000.0,1179.0,2324.0,398.0,1.3,226.0,1.39,7.0,1.3,10.52,88.09,0.41,3.8,307.2983333,0.98,10.64,87.87,0.45,7.3,18.56266667,1.04,10.66,69.73,1.24,72.67,18.37,891.8056667,2.265,1.93060341,11.545,4.976666667,80.77777778,54.0,10.175,24.76,63.93,0.1105,2.21,0.23,0.0425,0.067,5.98,0.185,4.503217077,0.138752386,60.70779367,0.026849905,3.995420793,0.056374284,0.051247614,330.3265006,0.005187142,0.088347042,3.872770266,0.301201025,3.723781015,2.0,0.92,0.0,0.81,1.32,0.0,15.76,96.0,0.1,82.0,26.9,10.0,60.0,27.875,8.0,128.325,110.0,42.80110752,565.0,455.0,85.0
2024-03-19 11:00:00,2.69,1149.0,102268.0,3.171936703,4000.0,1207.0,2317.0,560.0,1.3,231.0,1.39,6.0,1.3,10.52,88.09,0.41,3.8,307.2983333,0.98,10.64,87.87,0.45,7.3,18.56266667,1.04,10.66,69.73,1.24,72.67,18.37,891.8056667,2.265,1.93060341,11.545,4.976666667,80.77777778,54.0,10.175,24.76,63.93,0.1105,2.21,0.23,0.0425,0.067,5.98,0.185,4.503217077,0.138752386,60.70779367,0.026849905,3.995420793,0.056374284,0.051247614,330.3265006,0.005187142,0.088347042,3.872770266,0.301201025,3.723781015,2.0,0.92,0.0,0.81,1.32,0.0,15.76,96.0,0.1,82.0,26.9,10.0,60.0,27.875,8.0,128.325,110.0,42.60069045,565.0,455.0,82.09090909
2024-03-19 12:00:00,2.61,1149.0,97754.0,3.355324344,4000.0,1223.0,2303.0,1397.0,1.3,225.0,1.31,6.0,1.3,10.52,88.09,0.41,3.8,307.2983333,0.98,10.64,87.87,0.45,7.3,18.56266667,1.04,10.66,69.73,1.24,72.67,18.37,891.8056667,2.265,1.93060341,11.545,4.976666667,80.77777778,54.0,10.175,24.76,63.93,0.1105,2.21,0.23,0.0425,0.067,5.98,0.185,4.503217077,0.138752386,60.70779367,0.026849905,3.995420793,0.056374284,0.051247614,330.3265006,0.005187142,0.088347042,3.872770266,0.301201025,3.723781015,2.0,0.92,0.0,0.81,1.32,0.0,15.76,96.0,0.1,82.0,26.9,10.0,60.0,27.875,8.0,128.06,108.0,41.9443806,563.0,455.0,74.07407407
2024-03-19 13:00:00,2.67,1150.0,103509.0,3.168154192,3997.0,1257.0,2318.0,1521.0,1.3,235.0,1.37,7.0,1.3,10.52,88.09,0.41,3.8,307.2983333,0.98,10.64,87.87,0.45,7.3,18.56266667,1.04,10.66,69.73,1.24,72.67,18.37,891.8056667,2.265,1.93060341,11.545,4.976666667,80.77777778,54.0,10.175,24.76,63.93,0.1105,2.21,0.23,0.0425,0.067,5.98,0.185,4.503217077,0.138752386,60.70779367,0.026849905,3.995420793,0.056374284,0.051247614,330.3265006,0.005187142,0.088347042,3.872770266,0.301201025,3.723781015,2.0,0.92,0.0,0.81,1.32,0.0,15.76,96.0,0.1,82.0,26.9,10.0,60.0,27.875,8.0,126.3375,95.0,41.82404422,550.0,455.0,80.52631579
2024-03-19 14:00:00,2.68,1150.0,103085.0,3.194059718,4001.0,1243.0,2308.0,1762.0,1.3,233.0,1.38,7.0,1.3,10.52,88.09,0.41,3.8,307.2983333,0.98,10.64,87.87,0.45,7.3,18.56266667,1.04,10.66,69.73,1.24,72.67,18.37,891.8056667,2.265,1.93060341,11.545,4.976666667,80.77777778,54.0,10.175,24.76,63.93,0.1105,2.21,0.23,0.0425,0.067,5.98,0.185,4.503217077,0.138752386,60.70779367,0.026849905,3.995420793,0.056374284,0.051247614,330.3265006,0.005187142,0.088347042,3.872770266,0.301201025,3.723781015,2.0,0.92,0.0,0.81,1.32,0.0,15.76,96.0,0.1,82.0,26.9,10.0,60.0,27.875,8.0,126.3375,95.0,42.05693297,550.0,455.0,80.52631579
2024-03-19 15:00:00,2.65,1148.0,101578.0,2.929742433,3658.0,1258.0,2309.0,809.0,1.3,232.0,1.35,7.0,1.3,10.52,88.09,0.41,3.8,307.2983333,0.98,10.64,87.87,0.45,7.3,18.56266667,1.04,10.66,69.73,1.24,72.67,18.37,891.8056667,2.265,1.93060341,11.545,4.976666667,80.77777778,54.0,10.175,24.76,63.93,0.1105,2.21,0.23,0.0425,0.067,5.98,0.185,4.503217077,0.138752386,60.70779367,0.026849905,3.995420793,0.056374284,0.051247614,330.3265006,0.005187142,0.088347042,3.872770266,0.301201025,3.723781015,2.0,0.92,0.0,0.81,1.32,0.0,15.76,96.0,0.1,82.0,26.9,10.0,60.0,27.875,8.0,127.0,100.0,42.8144401,555.0,455.0,86.7
2024-03-19 16:00:00,2.64,1148.0,104292.0,2.726352519,3500.0,1293.0,2314.0,708.0,1.3,238.0,1.34,8.0,1.3,10.75,87.91,0.38,4.0,307.2983333,0.96,10.83,87.7,0.44,6.9,18.56266667,1.03,10.48,69.58,1.16,72.67,18.78,891.8056667,2.28,1.918655143,11.445,4.976666667,80.77777778,53.955,10.185,24.79,63.93,0.122,2.295,0.3,0.0455,0.068,5.965,0.19,4.491852335,0.108245706,60.58342702,0.040387906,3.99091793,0.079122853,0.083372376,330.3265006,0.005274857,0.104009804,3.940879758,0.328616173,2.693761929,2.0,0.88,0.0,0.54,1.32,0.0,15.76,96.29,0.1,82.0,26.9,10.0,60.0,27.875,8.0,126.3375,95.0,42.85056413,550.0,455.0,88.63157895
2024-03-19 17:00:00,2.68,1149.0,107977.0,2.610872916,3479.0,1315.0,2330.0,512.0,1.3,245.0,1.38,7.0,1.3,10.75,87.91,0.38,4.0,307.2983333,0.96,10.83,87.7,0.44,6.9,18.56266667,1.03,10.48,69.58,1.16,72.67,18.78,891.8056667,2.28,1.918655143,11.445,4.976666667,80.77777778,53.955,10.185,24.79,63.93,0.122,2.295,0.3,0.0455,0.068,5.965,0.19,4.491852335,0.108245706,60.58342702,0.040387906,3.99091793,0.079122853,0.083372376,330.3265006,0.005274857,0.104009804,3.940879758,0.328616173,2.693761929,2.0,0.88,0.0,0.54,1.32,0.0,15.76,96.29,0.1,82.0,26.9,10.0,60.0,27.875,8.0,126.3375,95.0,41.37453875,550.0,455.0,88.73684211
2024-03-19 18:00:00,2.68,1147.0,107867.0,2.648837488,3501.0,1288.0,2291.0,1123.0,1.3,244.0,1.38,7.0,1.3,10.75,87.91,0.38,4.0,307.2983333,0.96,10.83,87.7,0.44,6.9,18.56266667,1.03,10.48,69.58,1.16,72.67,18.78,891.8056667,2.28,1.918655143,11.445,4.976666667,80.77777778,53.955,10.185,24.79,63.93,0.122,2.295,0.3,0.0455,0.068,5.965,0.19,4.491852335,0.108245706,60.58342702,0.040387906,3.99091793,0.079122853,0.083372376,330.3265006,0.005274857,0.104009804,3.940879758,0.328616173,2.693761929,2.0,0.88,0.0,0.54,1.32,0.0,15.76,96.29,0.1,82.0,26.9,10.0,60.0,27.875,8.0,126.6025,97.0,41.37049942,552.0,455.0,85.77319588
2024-03-19 19:00:00,2.7,1148.0,107867.0,2.646181575,3499.0,1245.0,2294.0,1086.0,1.29,237.0,1.41,7.0,1.3,10.75,87.91,0.38,4.0,307.2983333,0.96,10.83,87.7,0.44,6.9,18.56266667,1.03,10.48,69.58,1.16,72.67,18.78,891.8056667,2.28,1.918655143,11.445,4.976666667,80.77777778,53.955,10.185,24.79,63.93,0.122,2.295,0.3,0.0455,0.068,5.965,0.19,4.491852335,0.108245706,60.58342702,0.040387906,3.99091793,0.079122853,0.083372376,330.3265006,0.005274857,0.104009804,3.940879758,0.328616173,2.693761929,2.0,0.88,0.0,0.54,1.32,0.0,15.76,96.29,0.1,82.0,26.9,10.0,60.0,27.875,8.0,126.6025,97.0,42.35401045,552.0,455.0,86.28865979
2024-03-19 20:00:00,2.61,1146.0,105431.0,2.699397723,3502.0,1243.0,2302.0,745.0,1.24,235.0,1.37,7.0,1.3,10.75,87.91,0.38,4.0,307.2983333,0.96,10.83,87.7,0.44,6.9,18.56266667,1.03,10.48,69.58,1.16,72.67,18.78,891.8056667,2.28,1.918655143,11.445,4.976666667,80.77777778,53.955,10.185,24.79,63.93,0.122,2.295,0.3,0.0455,0.068,5.965,0.19,4.491852335,0.108245706,60.58342702,0.040387906,3.99091793,0.079122853,0.083372376,330.3265006,0.005274857,0.104009804,3.940879758,0.328616173,2.693761929,2.0,0.88,0.0,0.54,1.32,0.0,15.76,96.29,0.1,82.0,26.9,10.0,60.0,27.875,8.0,126.8675,99.0,42.64029439,554.0,455.0,86.16161616
2024-03-19 21:00:00,2.6,1149.0,102307.0,2.7743228,3499.0,1287.0,2307.0,574.0,1.29,233.0,1.31,7.0,1.3,10.75,87.91,0.38,4.0,307.2983333,0.96,10.83,87.7,0.44,6.9,18.56266667,1.03,10.48,69.58,1.16,72.67,18.78,891.8056667,2.28,1.918655143,11.445,4.976666667,80.77777778,53.955,10.185,24.79,63.93,0.122,2.295,0.3,0.0455,0.068,5.965,0.19,4.491852335,0.108245706,60.58342702,0.040387906,3.99091793,0.079122853,0.083372376,330.3265006,0.005274857,0.104009804,3.940879758,0.328616173,2.693761929,2.0,0.88,0.0,0.54,1.32,0.0,15.76,96.29,0.1,82.0,26.9,10.0,60.0,27.875,8.0,127.265,102.0,41.52403283,557.0,455.0,85.98039216
2024-03-19 22:00:00,2.62,1145.0,100666.0,2.822931992,3499.0,1276.0,2305.0,662.0,1.28,236.0,1.34,7.0,1.3,10.75,87.91,0.38,4.0,307.2983333,0.96,10.83,87.7,0.44,6.9,18.56266667,1.03,10.48,69.58,1.16,72.67,18.78,891.8056667,2.28,1.918655143,11.445,4.976666667,80.77777778,53.955,10.185,24.79,63.93,0.122,2.295,0.3,0.0455,0.068,5.965,0.19,4.491852335,0.108245706,60.58342702,0.040387906,3.99091793,0.079122853,0.083372376,330.3265006,0.005274857,0.104009804,3.940879758,0.328616173,2.693761929,2.0,0.88,0.0,0.54,1.32,0.0,15.76,96.29,0.1,82.0,26.9,10.0,60.0,27.875,8.0,126.8675,99.0,41.18466899,554.0,455.0,85.75757576
2024-03-19 23:00:00,2.64,1148.0,102599.0,2.770601163,3496.0,1273.0,2310.0,769.0,1.26,241.0,1.38,7.0,1.3,10.81,87.8,0.42,3.8,316.2413333,0.97,10.94,87.61,0.43,6.6,15.584666663,1.02,10.54,69.92,1.12,60.88666667,18.42,860.1533333,2.22,1.984084781,11.665,4.91,81.37666667,53.925,10.03,24.85,63.87,0.116,2.305,0.275,0.0435,0.068,5.88,0.185,4.285689559,0.035135466,60.89450799,0.02454064,4.303817501,0.041982753,0.072524616,318.2726008,0.004225368,0.082397774,3.554026661,0.343174851,3.331527124,2.0,1.08,0.0,0.8,1.48,0.0,29.48,95.67,0.1,82.0,26.9,10.0,60.0,27.875,8.0,126.47,96.0,41.82570706,551.0,455.0,88.125
2024-03-20 01:00:00,2.7,1147.0,105262.0,2.691636589,3500.0,1238.0,2324.0,415.0,1.28,237.0,1.42,7.0,1.3,10.81,87.8,0.42,3.8,316.2413333,0.97,10.94,87.61,0.43,6.6,15.584666663,1.02,10.54,69.92,1.12,60.88666667,18.42,860.1533333,2.22,1.984084781,11.665,4.91,81.37666667,53.925,10.03,24.85,63.87,0.116,2.305,0.275,0.0435,0.068,5.88,0.185,4.285689559,0.035135466,60.89450799,0.02454064,4.303817501,0.041982753,0.072524616,318.2726008,0.004225368,0.082397774,3.554026661,0.343174851,3.331527124,2.0,1.08,0.0,0.8,1.48,0.0,29.48,95.67,0.1,82.0,26.9,10.0,60.0,27.875,8.0,127.0,100.0,42.07038391,555.0,455.0,91.0
2024-03-20 02:00:00,2.69,1149.0,102550.0,2.749226092,3500.0,1228.0,2335.0,0.0,1.29,232.0,1.4,7.0,1.3,10.81,87.8,0.42,3.8,316.2413333,0.97,10.94,87.61,0.43,6.6,15.584666663,1.02,10.54,69.92,1.12,60.88666667,18.42,860.1533333,2.22,1.984084781,11.665,4.91,81.37666667,53.925,10.03,24.85,63.87,0.116,2.305,0.275,0.0435,0.068,5.88,0.185,4.285689559,0.035135466,60.89450799,0.02454064,4.303817501,0.041982753,0.072524616,318.2726008,0.004225368,0.082397774,3.554026661,0.343174851,3.331527124,2.0,1.08,0.0,0.8,1.48,0.0,29.48,95.67,0.1,82.0,26.9,10.0,60.0,27.875,8.0,127.6625,105.0,42.24217311,560.0,455.0,87.14285714
2024-03-20 03:00:00,2.65,1149.0,101783.0,2.793893948,3500.0,1243.0,2312.0,702.0,1.29,232.0,1.36,6.0,1.3,10.81,87.8,0.42,3.8,316.2413333,0.97,10.94,87.61,0.43,6.6,15.584666663,1.02,10.54,69.92,1.12,60.88666667,18.42,860.1533333,2.22,1.984084781,11.665,4.91,81.37666667,53.925,10.03,24.85,63.87,0.116,2.305,0.275,0.0435,0.068,5.88,0.185,4.285689559,0.035135466,60.89450799,0.02454064,4.303817501,0.041982753,0.072524616,318.2726008,0.004225368,0.082397774,3.554026661,0.343174851,3.331527124,2.0,1.08,0.0,0.8,1.48,0.0,29.48,95.67,0.1,82.0,26.9,10.0,60.0,27.875,8.0,126.3375,95.0,41.52305543,550.0,455.0,85.78947368
2024-03-20 04:00:00,2.66,1147.0,102154.0,2.801208413,3500.0,1239.0,2292.0,1212.0,1.29,232.0,1.37,7.0,1.3,10.81,87.8,0.42,3.8,316.2413333,0.97,10.94,87.61,0.43,6.6,15.584666663,1.02,10.54,69.92,1.12,60.88666667,18.42,860.1533333,2.22,1.984084781,11.665,4.91,81.37666667,53.925,10.03,24.85,63.87,0.116,2.305,0.275,0.0435,0.068,5.88,0.185,4.285689559,0.035135466,60.89450799,0.02454064,4.303817501,0.041982753,0.072524616,318.2726008,0.004225368,0.082397774,3.554026661,0.343174851,3.331527124,2.0,1.08,0.0,0.8,1.48,0.0,29.48,95.67,0.1,82.0,26.9,10.0,60.0,27.875,8.0,125.94,92.0,41.04181266,547.0,455.0,85.86956522
2024-03-20 05:00:00,2.69,1149.0,106569.0,2.683301031,3497.0,1267.0,2297.0,1276.0,1.29,241.0,1.4,7.0,1.3,10.81,87.8,0.42,3.8,316.2413333,0.97,10.94,87.61,0.43,6.6,15.584666663,1.02,10.54,69.92,1.12,60.88666667,18.42,860.1533333,2.22,1.984084781,11.665,4.91,81.37666667,53.925,10.03,24.85,63.87,0.116,2.305,0.275,0.0435,0.068,5.88,0.185,4.285689559,0.035135466,60.89450799,0.02454064,4.303817501,0.041982753,0.072524616,318.2726008,0.004225368,0.082397774,3.554026661,0.343174851,3.331527124,2.0,1.08,0.0,0.8,1.48,0.0,29.48,95.67,0.1,82.0,26.9,10.0,60.0,27.875,8.0,125.94,92.0,40.92493609,547.0,455.0,85.76086957
2024-03-20 06:00:00,2.68,1149.0,105592.0,2.709647107,3500.0,1279.0,2297.0,1240.0,1.3,239.0,1.38,7.0,1.3,10.81,87.8,0.42,3.8,316.2413333,0.97,10.94,87.61,0.43,6.6,15.584666663,1.02,10.54,69.92,1.12,60.88666667,18.42,860.1533333,2.22,1.984084781,11.665,4.91,81.37666667,53.925,10.03,24.85,63.87,0.116,2.305,0.275,0.0435,0.068,5.88,0.185,4.285689559,0.035135466,60.89450799,0.02454064,4.303817501,0.041982753,0.072524616,318.2726008,0.004225368,0.082397774,3.554026661,0.343174851,3.331527124,2.0,1.08,0.0,0.8,1.48,0.0,29.48,95.67,0.1,82.0,26.9,10.0,60.0,27.875,8.0,125.8075,91.0,41.77715748,546.0,455.0,85.16483516
2024-03-20 07:00:00,2.68,1152.0,106078.0,2.681798017,3498.0,1280.0,2312.0,810.0,1.3,240.0,1.38,8.0,1.3,10.81,87.8,0.42,3.8,316.2413333,0.97,10.94,87.61,0.43,6.6,15.584666663,1.02,10.54,69.92,1.12,60.88666667,18.42,860.1533333,2.22,1.984084781,11.665,4.91,81.37666667,53.925,10.03,24.85,63.87,0.116,2.305,0.275,0.0435,0.068,5.88,0.185,4.285689559,0.035135466,60.89450799,0.02454064,4.303817501,0.041982753,0.072524616,318.2726008,0.004225368,0.082397774,3.554026661,0.343174851,3.331527124,2.0,1.08,0.0,0.8,1.48,0.0,29.48,95.67,0.1,82.0,26.9,10.0,60.0,27.875,8.0,126.3375,95.0,42.06147446,550.0,455.0,89.36842105
2024-03-20 08:00:00,2.66,1152.0,105629.0,2.686090193,3500.0,1296.0,2316.0,536.0,1.3,244.0,1.36,7.0,1.3,10.58,88.04,0.4,3.6,316.2413333,0.98,10.98,87.52,0.45,6.8,15.584666663,1.05,10.34,69.95,1.31,60.88666667,18.4,860.1533333,2.21,1.985045928,11.345,4.91,81.37666667,54.305,9.66,24.85,63.87,0.11,2.26,0.28,0.0445,0.067,5.715,0.185,4.185418628,0.028559109,60.90613358,0.027855911,4.145800255,0.053694575,0.070812794,318.2726008,0.004054186,0.080857134,3.879876457,0.266869427,3.231527124,2.0,1.46,0.0,1.04,1.31,0.0,29.48,95.44,0.1,82.0,26.9,10.0,60.0,27.875,8.0,126.6025,97.0,42.13691027,552.0,455.0,92.68041237
