Repository: saikumar-voptimai/evonith_bf_webapp

# Evonith BF2 — Blast Furnace Intelligence Platform

Monitoring, modelling and optimisation of **Blast Furnace 2 (BF2)** at Evonith Steel: live telemetry from InfluxDB,
manual plant reports from Neon PostgreSQL, a two-zone energy model of the furnace, blend and fuel optimisers, a
conversational assistant (FurnaceMind) and a live digital twin evaluated every hour.

The platform has three deployable parts that share one Python service layer, plus the shared data library:

| Part | Path | What it is |
|---|---|---|
| **Streamlit app** (legacy) | `src/app.py`, `src/custom_pages/` | The original 11-page dashboard; still the home of the model pages. Served under `/legacy` in production |

File: src/assets/data/furnace_dataset_20260525_002530_771382.csv (part 26 of 209)
GO%,ORE_NA2O%,ORE_P%,ORE_TIO2%,ORE_AL2O3%,ORE_SIO2%,ORE_MNO%,ORE_CAO%,ORE_K2O%,ORE_CALC_MT,PELLET_PCT_SIO2,PELLET_PCT_AL2O3,PELLET_PCT_FE2O3,PELLET_PCT_MGO,PELLET_PCT_TIO2,PELLET_PCT_NA2O,TOTAL_PELLET_CALC_MT,PELLET_PCT_K2O,PELLET_PCT_TM,PELLET_PCT_LOI,PELLET_PCT_MNO,PELLET_PCT_CAO,PELLET_PCT_P,CHARGES/HRS.,STOCKRODLEVEL,CHEM_PCT_C,CHEM_PCT_CR,CHEM_PCT_FE,CHEM_PCT_MN,CHEM_PCT_P,CHEM_PCT_S,CHEM_PCT_SI,CHEM_PCT_TI,SLAG_BASICITY,SLAG_PCT_AL2O3,SLAG_PCT_CAO,SLAG_PCT_FEO,SLAG_PCT_K2O,SLAG_PCT_MGO,SLAG_PCT_MNO,SLAG_PCT_NA2O,SLAG_PCT_S,SLAG_PCT_SIO2,SLAG_PCT_TIO2,SLAG_T_BASICITY,HMT_GT_1480C,COKE_DISCHARGE_TIME,WEIGHTED_COKE_ANGLE,TOTAL_COKE_PORTIONS,NON_COKE_DISCHARGE_TIME,WEIGHTED_NON_COKE_ANGLE,TOTAL_NON_COKE_PORTIONS,TOTAL HEAT LOAD,FTG_UPTAKE_TEMP_A,FTG_UPTAKE_TEMP_B,FTG_UPTAKE_TEMP_C,FTG_UPTAKE_TEMP_D,FTG_UPTAKE_TEMP_AVG,HEARTH_TEMP_A,HEARTH_TEMP_B,HEARTH_TEMP_C,HEARTH_TEMP_D,HEARTH_TEMP_AVG,BOSH_TEMP_A,BOSH_TEMP_C,BOSH_TEMP_D,BELLY_TEMP_A,BELLY_TEMP_C,BELLY_TEMP_D,LOWER_STACK_TEMP_A,LOWER_STACK_TEMP_B,LOWER_STACK_TEMP_C,LOWER_STACK_TEMP_D,PCI_KG/THM,ACT. FUEL RATEKG/THM.,FURNACETOPGASANALYSISCO2ETACO,COKE RATE KG/THM,PRODUCTIONTONNESPERHR,HOT BLAST PRESSUREBAR,TOPPRESSUREBAR,DIFFERENTIAL PRESSURETOTALBAR,HOT BLAST TEMP.OC,OXYGENFLOWNM3/HR.,STEAMKGS/HR.,RAFTOC,PERMEABILITYKGS/HR.,TUYEREVELOCITYM/S,HOT BLAST VOLUMENM3/HR.,O2 ENRICHMENT %,BOTTOMBAR,FURNACE TOP GAS ANALYSISH2%,UNITCOST LAKHS/THM,BOSH_TEMP_B,FURNACE TOP GAS ANALYSISCO2%,FURNACE TOP GAS ANALYSISONLINE (ANALYZER)CO%
2025-11-05 08:00:00,0.485345835,5.67062226,0.198100341,43.36911715,1.683852898,16.424,8.05,1.005,0.51,87.015,11.98,6.922,70.83,8.71,18.97,1.49,9.666257627,5.243333333,78.31,70.29,36.5,0.049,5.35,2.14,9.0,2.67,0.034,0.17,54.85,10.5,0.066,1.962616822,0.13,112.902,0.2,96.02,0.55,0.83,1.12,0.0,0.0,1.269,58.27097694,4.742108745,4.163817479,0.077114841,0.012243586,0.07047898,0.446279125,4.76472749,6.516441931,0.115622195,0.140283795,0.041326571,38.549,3.98,2.21,63.85,0.11,0.143,0.042,8.112,0.029,3.0,0.54,0.03,1.22,0.049704,6.0,0.126218552,4.453360656,0.011778689,94.79852295,0.102893443,0.096336066,0.037213115,0.436557377,0.063337705,1.04681772,19.01868852,36.06237705,0.42,0.437786885,7.372377049,0.167786885,0.18,0.32,34.44983607,1.323360656,1.26082641,1477.221311,82.5,24.27272727,11.0,75.0,25.2,10.0,0.4083338836338726,174.3911111,175.1322222,159.9355556,180.2052778,172.4160417,59.3657697039979,330.0859581864819,447.5184322800745,590.573199161349,358.6334362034758,86.98579645201765,57.19381509911116,64.11695835049042,62.702400314649125,102.8739114277156,66.77532694888271,66.18466254720474,133.90174692682353,77.24831335343546,50.31473486840024,123.9131412,514.625,44.63326381,330.0,78.00833333,2.702051947,1.398089786,1.1778052606131508,1132.059722,3999.372092,0.0,2321.652686,1247.127733,186.3688664,97275.95944,3.376751597,1.101212785,2.725919461,98.918491209,57.62819444444473,18.180447263888883,24.43288265277776
2025-11-05 09:00:00,0.48353877,5.649509101,0.197362763,43.20764297,1.677583489,13.954,8.05,1.005,0.51,87.015,11.98,5.821,70.83,8.71,18.97,1.49,10.27049399,5.243333333,78.31,70.29,36.5,0.049,5.35,2.14,9.0,2.67,0.034,0.17,54.85,10.5,0.066,1.962616822,0.13,96.937,0.2,96.02,0.55,0.83,1.12,0.0,0.0,1.079,58.72080446,4.559580737,4.277350392,0.078663842,0.012569522,0.067281875,0.415504223,4.58218133,6.250009692,0.108871535,0.135287862,0.048698042,36.111,3.98,2.21,63.85,0.11,0.143,0.042,7.01,0.029,3.0,0.54,0.03,1.22,0.049704,7.0,0.166513631,4.46,0.012,94.81924867,0.103123894,0.098168142,0.037336283,0.41,0.060123009,1.052539386,18.98752212,36.19929204,0.399557522,0.44,7.33699115,0.17,0.18,0.317079646,34.39247788,1.324159292,1.265868172,1475.831858,82.5,24.27272727,11.0,75.0,25.2,10.0,-1.6597285788204914,147.5769444,138.825,126.5622222,149.3316667,140.5739583,60.7553604846903,329.6768718530457,447.71279428917995,580.8798679893958,355.94677202127417,90.82325976467828,56.38002236297274,59.054409156709426,64.67311450752693,125.1218025910793,63.84965551812476,79.85558148494871,179.26745565872642,88.3961031481947,52.25066171088393,109.9183303,518.5416667,44.95318861,330.0,93.4375,2.711580431,1.398269506,1.2159498357789693,1156.2625,4002.091186,0.0,2325.507814,1261.014742,192.5029231,99157.54433,3.315807744,1.102136323,2.719722525,97.06417876475,57.62819444444473,18.180447263888883,24.43288265277776
2025-11-05 10:00:00,0.486305567,5.681835454,0.198492068,43.45487605,1.68718258,16.579,8.05,1.005,0.51,87.015,11.98,6.702,70.83,8.71,18.97,1.49,10.90261395,5.243333333,78.31,70.29,36.5,0.049,5.35,2.14,9.0,2.67,0.034,0.17,54.85,10.5,0.066,1.962616822,0.13,113.097,0.2,96.02,0.55,0.83,1.12,0.0,0.0,1.251,58.94441979,4.443415023,4.206837684,0.077470911,0.011931713,0.066145115,0.400404398,4.471106294,6.167517409,0.104158767,0.133575183,0.046405521,44.518,3.98,2.21,63.85,0.11,0.143,0.042,8.159,0.029,3.0,0.54,0.03,1.22,0.049704,6.0,-0.360700349,4.46,0.012,94.81733717,0.101530973,0.100292035,0.041584071,0.41,0.057255752,1.058768034,19.01938053,36.37982301,0.362389381,0.44,7.204247788,0.17,0.18,0.311769912,34.36061947,1.313539823,1.268432108,1473.707965,82.5,24.27272727,11.0,75.0,25.2,10.0,-2.8499628385178823,137.0288889,125.255,113.9936111,135.1727778,127.8625694,60.30621675038194,329.38893322728785,447.95335488743257,583.2269658178873,356.9070128681247,91.50505820653443,56.158507823190604,56.97287870902443,65.31399943495666,124.25052734503481,67.42296511366291,81.71875875855764,193.9755330237045,94.29213991994293,52.85521845707787,120.1334809,527.0972222,45.25730825,330.0,90.75416667,2.691530756,1.398164625,1.2208205967955212,1143.770556,4002.279892,0.0,2291.750994,1275.283753,191.3745867,98832.57086,3.324719997,1.077024535,2.810040514,98.41768621925,57.62819444444473,18.180447263888883,24.43288265277776
2025-11-05 11:00:00,0.480677559,5.616079638,0.196194922,42.95197327,1.667656836,14.139,8.05,1.005,0.51,87.015,11.98,5.682,70.83,8.71,18.97,1.49,11.48046426,5.243333333,78.31,70.29,36.5,0.049,5.35,2.14,9.0,2.67,0.034,0.17,54.85,10.5,0.066,1.962616822,0.13,96.825,0.2,96.02,0.55,0.83,1.12,0.0,0.0,1.004,58.33693415,4.722640118,4.216884884,0.077905109,0.012520837,0.069880362,0.441709639,4.743793179,6.463044342,0.11502164,0.139330103,0.044116395,36.737,3.98,2.21,63.85,0.11,0.143,0.042,6.947,0.029,3.0,0.54,0.03,1.22,0.049704,6.0,-0.464578184,4.451397849,0.012,94.78564624,0.101860215,0.102290323,0.042569892,0.444408602,0.059826882,1.049885499,19.07731183,36.25505376,0.354301075,0.435698925,7.125591398,0.161397849,0.18,0.31,34.53494624,1.301397849,1.256230266,1477.731183,82.5,24.27272727,11.0,75.0,25.2,10.0,-1.9606248843714695,134.7030303,142.3824242,126.5039394,135.5915152,134.7952273,59.470445767172805,330.42020456956425,448.99176617750487,580.5809972570005,356.8209765292113,93.65349953970325,59.67312806081469,62.305585972459966,62.60812409347241,114.79727941080802,63.85261102073859,76.00102245159835,174.91939940507683,88.46109053133429,50.37397780919771,127.9873385,532.6969697,45.61638515,329.7878788,89.7,2.721674106,1.398088485,1.204589172293138,1145.446364,4006.414376,0.0,2273.789833,1243.275103,189.3380524,98497.54791,3.341542273,1.100684696,2.917490903,99.40529205125,57.62819444444473,18.180447263888883,24.43288265277776
2025-11-05 12:00:00,0.48368503,5.651217958,0.197422461,43.22071236,1.678090922,14.122,8.05,1.005,0.51,87.015,11.98,5.491,70.83,8.71,18.97,1.49,10.6770807,5.243333333,78.31,70.29,36.5,0.049,5.35,2.14,9.0,2.67,0.034,0.17,54.85,10.5,0.066,1.962616822,0.13,98.408,0.2,96.02,0.55,0.83,1.12,0.0,0.0,1.146,59.36644687,4.24617405,4.183581491,0.076917599,0.011419896,0.06360822,0.371734671,4.279061315,5.968616172,0.096438238,0.129676007,0.047232066,32.439,3.98,2.21,63.85,0.11,0.143,0.042,6.931,0.029,3.0,0.54,0.03,1.22,0.049704,6.0,-0.4527869,4.44,0.011952055,94.74668151,0.102376712,0.104,0.042335616,0.488561644,0.064092466,1.035905993,19.12657534,36.02630137,0.358561644,0.428561644,7.084794521,0.149520548,0.179520548,0.310958904,34.77760274,1.288561644,1.239623363,1483.664384,82.5,24.27272727,11.0,75.0,25.2,10.0,-1.662567757269727,126.525,138.95,125.525,128.475,129.86875,59.40267519530707,331.0680187152797,448.6359765064717,581.2035008929392,356.80756387105913,92.88242897428354,58.65968333500683,61.83718208997777,62.777693073167114,117.09449416359229,65.3808245617392,76.63346815994524,174.16043114618793,88.47022581988318,50.3329214053374,119.031,525.0,45.6456225,325.0,89.7,2.75716125,1.39664725,1.1837598856649767,1149.4,4017.08725,0.0,2302.78225,1192.7595,185.776225,97612.4525,3.38842325,1.13982925,2.7314815,97.0216075,57.62819444444473,18.180447263888883,24.43288265277776
2025-11-05 14:00:00,0.491713409,5.745018911,0.200699351,43.93810533,1.70594448,14.013,8.05,1.005,0.51,87.015,11.98,5.666,70.83,8.71,18.97,1.49,12.40481213,5.243333333,78.31,70.29,36.5,0.049,5.35,2.14,9.0,2.67,0.034,0.17,54.85,10.5,0.066,1.962616822,0.13,96.865,0.2,96.02,0.55,0.83,1.12,0.0,0.0,0.977,58.22406071,4.783399546,4.263075879,0.078671139,0.012909556,0.070416378,0.449314923,4.801557255,6.500513169,0.117513769,0.14013025,0.045770901,38.311,3.98,2.21,63.85,0.11,0.143,0.042,6.946,0.029,3.0,0.54,0.03,1.22,0.049704,7.0,0.304935914,4.44,0.011130137,94.78407877,0.091691781,0.104,0.048089041,0.46390411,0.057106164,1.045177554,18.89643836,36.30575342,0.33390411,0.40390411,7.166986301,0.14130137,0.17130137,0.32739726,34.73650685,1.26390411,1.251502395,1477.910959,82.5,24.27272727,11.0,75.0,25.2,10.0,-0.2325782532681302,164.3808874,172.8829352,152.1737201,161.6075085,162.7612628,59.40779656529999,330.09095159903273,449.5142656891094,584.0462282262869,358.1678200266312,95.40777499856715,64.27625095707376,70.13686606074381,60.670238408578285,100.474556703286,62.941685418244994,66.8745169045084,143.39152406870983,79.07628133812972,49.64991682726564,150.0466457,530.0,45.09897369,325.0,82.6730386,2.742941915,1.398268799,1.2185780532595318,1150.301365,3958.714222,0.0,2249.509939,1249.751577,193.2071478,100770.0687,3.230997379,1.117563658,2.982437444,101.13118055525,57.62819444444473,18.180447263888883,24.43288265277776
2025-11-05 15:00:00,0.490176399,5.727060984,0.200071999,43.80076247,1.700611995,13.889,8.05,1.005,0.51,87.015,11.98,5.861,70.83,8.71,18.97,1.49,12.38879605,5.243333333,78.31,70.29,36.5,0.049,5.35,2.14,9.0,2.67,0.034,0.17,54.85,10.5,0.066,1.962616822,0.13,96.503,0.2,96.02,0.55,0.83,1.12,0.0,0.0,0.992,58.13839705,4.82408226,4.271023878,0.078833354,0.013033779,0.070919815,0.455129291,4.841055632,6.539616452,0.119115389,0.140902113,0.045754569,39.995,3.98,2.21,63.85,0.11,0.143,0.042,6.94,0.029,3.0,0.54,0.03,1.22,0.049704,6.0,0.257945346,4.42032,0.011,94.733256,0.09656,0.105968,0.04408,0.5256,0.063216,1.055273444,18.91576,36.48776,0.33,0.3836,7.20952,0.13672,0.16344,0.32672,34.57912,1.21408,1.26378273,1483.888,82.5,24.27272727,11.0,75.0,25.2,10.0,-2.000538795217821,168.0394444,145.855,136.2069444,162.005,153.0265972,60.723356132815056,328.2175095427498,448.73283274238736,583.6212740824695,357.2171982256078,95.54874756663972,61.610028300166846,62.026284420173084,64.47720809893156,117.77295661917736,64.95788524131096,77.0944150724593,181.202048632656,90.01953742092245,52.19821407785109,139.7561012,531.5833333,45.32863572,325.0,88.64583333,2.7912004,1.397920475,1.261969402795124,1141.225278,4001.211544,0.0,2248.756381,1225.002692,192.2551397,102116.6413,3.219710561,1.170411285,2.946976283,99.767683409,57.62819444444473,18.180447263888883,24.43288265277776
2025-11-05 16:00:00,0.475241555,5.837967308,0.210106793,43.71221794,1.400711951,13.765,8.05,1.005,0.51,87.015,11.98,5.86,70.26,8.88,19.07,1.79,12.18669357,5.243333333,78.31,70.29,36.5,0.045,5.13,2.02,8.84,2.53,0.029,0.16,55.27,10.47,0.062,2.040935673,0.12,96.771,0.2,96.02,0.55,0.83,1.12,0.0,0.0,0.982,58.28735807,4.755433342,4.267659687,0.078712961,0.012883647,0.070007109,0.445002279,4.774046117,6.467504903,0.116442089,0.139496422,0.046273628,37.73,3.98,2.21,63.85,0.11,0.143,0.042,6.941,0.029,3.0,0.54,0.03,1.22,0.049704,6.0,0.346900792,4.39152,0.011,94.650216,0.10616,0.108848,0.03688,0.6216,0.073776,1.067899628,18.99736,36.68936,0.33,0.3596,7.25272,0.13192,0.15384,0.32192,34.35832,1.14688,1.279001494,1493.968,82.5,24.27272727,11.0,75.0,25.2,10.0,-3.190131233592183,165.6651811,140.6768802,133.1431755,153.4768802,148.2405292,59.87902009403736,328.7572175758775,448.9253009767939,580.7908846692089,356.47583573904274,94.85839185092098,60.384099119158265,57.555980983137914,65.12461883421557,122.18350615426863,63.719225706017255,80.52706750732571,194.22429996059424,94.48737233516954,49.82024764252398,135.8605749,534.8328691,45.48648571,325.0,89.7,2.742547713,1.398064708,1.2441089887145387,1128.486908,4004.406886,0.0,2237.477111,1228.310875,186.6022418,98858.08437,3.332893696,1.127535569,2.906978604,99.25152617425,57.62819444444473,18.180447263888883,24.43288265277776
2025-11-05 17:00:00,0.475866599,5.845645479,0.210383128,43.76970882,1.402554185,13.703,8.05,1.005,0.51,87.015,11.98,5.757,70.26,8.88,19.07,1.79,12.05114601,5.243333333,78.31,70.29,36.5,0.045,5.13,2.02,8.84,2.53,0.029,0.16,55.27,10.47,0.062,2.040935673,0.12,96.505,0.2,96.02,0.55,0.83,1.12,0.0,0.0,0.969,58.24562529,4.777978417,4.285139536,0.079002395,0.013029899,0.070203858,0.447813558,4.795467585,6.481200248,0.117367798,0.139789822,0.046904195,37.159,3.98,2.21,63.85,0.11,0.143,0.042,7.229,0.029,3.0,0.54,0.03,1.22,0.049704,6.0,0.305886158,4.3872,0.01064,94.6782,0.0992,0.10784,0.034,0.6096,0.07332,1.061713794,18.9688,36.6512,0.3048,0.3608,7.198,0.1228,0.1536,0.3344,34.5256,1.12,1.270244266,1492.6,82.5,24.27272727,11.0,75.0,25.2,10.0,-0.801861337454767,171.9363889,168.3733333,153.7741667,169.9755556,166.0148611,59.47620754824244,329.6518978837751,448.9596674975259,583.9882152598611,357.54285722979444,93.33885026531189,61.89445381987633,65.03922314336481,62.27399305147944,106.64311196105626,62.79973977892818,69.88023566060113,153.36903121489456,82.21622572131457,49.21246525297026,143.6826883,530.0,45.21738939,325.0,83.87333333,2.746270528,1.398088686,1.217707742051838,1148.285278,4000.441086,0.0,2259.357464,1228.858933,189.8336767,99233.43278,3.313993806,1.123416494,2.983643578,100.28795619975,57.62819444444473,18.180447263888883,24.43288265277776
2025-11-05 18:00:00,0.475210137,5.837581369,0.210092903,43.70932819,1.400619352,15.823,8.05,1.005,0.51,87.015,11.98,6.974,70.26,8.88,19.07,1.79,11.26711991,5.243333333,78.31,70.29,36.5,0.045,5.13,2.02,8.84,2.53,0.029,0.16,55.27,10.47,0.062,2.040935673,0.12,112.287,0.2,96.02,0.55,0.83,1.12,0.0,0.0,1.337,58.27129971,4.763410201,4.270899713,0.07877043,0.01291796,0.070095243,0.44608949,4.781730659,6.474146476,0.116761032,0.139630487,0.046352688,43.625,3.98,2.21,63.85,0.11,0.143,0.042,9.253,0.029,3.0,0.54,0.03,1.22,0.049704,6.0,0.198838597,4.3992,0.01004,94.7802,0.0812,0.10424,0.034,0.5256,0.06552,1.042986615,18.8668,36.4532,0.2628,0.3788,7.078,0.1108,0.1596,0.3584,34.9516,1.12,1.245503045,1483.6,82.5,24.27272727,11.0,75.0,25.2,10.0,-1.9675577491315437,178.7423729,151.9711864,136.7033898,177.8728814,161.3224576,59.96047503249889,327.92095194988735,447.14764042919063,594.221925615837,359.5031829214112,86.61308365141447,54.582626640183406,57.993113705698306,65.61894829211934,107.6889168462302,70.92078825643014,72.31555240281929,165.1807811659334,87.34864707371432,53.712255277782475,145.9285668,524.7627119,45.02978119,325.0,77.20983051,2.73100082,1.397866831,1.2284802644864894,1133.175932,4006.515247,0.0,2272.278644,1244.485386,189.09354,99501.19769,3.310138583,1.110692223,2.939118434,100.585535101,57.62819444444473,18.180447263888883,24.43288265277776
2025-11-06 13:00:00,0.442350834,5.253486191,0.186973033,39.90734171,1.09447629,15.352,8.4,1.025,0.49,87.06,11.915,6.242,70.55,8.98,19.02,1.45,15.15618672,5.086666667,78.62222222,70.29,36.5,0.043,5.24,2.01,9.03,2.57,0.028,0.16,55.21,10.36,0.064,1.977099237,0.11,99.761,0.2,95.75,1.01,0.6,1.08,0.0,0.0,0.959,58.25519593,5.159275543,4.076954059,0.053080761,0.013177762,0.079885147,0.459595078,4.776176333,5.774610228,0.063177165,0.089396632,0.016134783,38.484,3.89,2.15,64.02,0.13,0.136,0.053,2.452,0.028,2.8,0.48,0.02,1.19,0.05,6.0,0.269999229,4.424731183,0.01,94.72811183,0.091032258,0.097306452,0.047430108,0.53844086,0.062947312,1.027200213,19.00048387,36.03951613,0.255053763,0.352311828,7.173333333,0.212096774,0.162419355,0.122419355,35.09478495,1.207043011,1.231826311,1481.811828,83.0,24.09090909,11.0,75.0,25.2,10.0,-2.3777744479479566,170.4102439,151.1687805,142.8258537,165.537561,157.4856098,60.218634122479784,327.65076925764674,450.5169495761069,579.9772437551088,357.14621131255666,100.74928432293376,67.75684160928994,64.88520327811497,62.70489922388231,110.67946140180243,61.032436812777924,74.58474507151641,185.00609619055993,91.54083088847065,50.051776768114586,170.0744737,546.595122,44.24153722,315.0,89.115,2.747226341,1.348163332,1.2973030585904481,1134.355122,3997.463941,0.0,2160.466888,1242.643029,197.2418298,104118.0676,3.157830493,1.1487776,3.299415644,101.28486776525,57.62819444444473,18.180447263888883,24.43288265277776
2025-11-06 14:00:00,0.452506203,5.374094293,0.191265509,40.82352357,1.119602978,15.717,8.4,1.025,0.49,87.06,11.915,7.34,70.55,8.98,19.02,1.45,14.34910356,5.086666667,78.62222222,70.29,36.5,0.043,5.24,2.01,9.03,2.57,0.028,0.16,55.21,10.36,0.064,1.977099237,0.11,112.601,0.2,95.75,1.01,0.6,1.08,0.0,0.0,1.066,58.86263916,5.235435985,4.231039603,0.056331985,0.014272239,0.075220151,0.424463963,4.456289588,5.201223062,0.058648965,0.089353692,0.015957193,51.183,3.89,2.15,64.02,0.13,0.136,0.053,0.0,0.028,2.8,0.48,0.02,1.19,0.05,6.0,0.11245356,4.392473118,0.01,94.63353118,0.094903226,0.104080645,0.039043011,0.651344086,0.074624731,1.043867371,18.75854839,36.28145161,0.261505376,0.329731183,7.573333333,0.163709677,0.152741935,0.112741935,34.76897849,1.152204301,1.261982864,1489.231183,83.0,24.09090909,11.0,75.0,25.2,10.0,0.8722348280884376,172.1977778,176.8375,176.6472222,183.6141667,177.3241667,59.65266384606816,328.94436131334345,450.7353691690558,582.9147797505042,357.9573343872649,100.27658426673328,71.70995952156704,71.56469400903885,59.80928709254479,98.33796286924672,60.824058795439775,63.92922358856029,146.4566935218235,81.12951107211539,47.36351558254653,172.2037078,543.0972222,44.85489194,315.0,83.32633333,2.743300636,1.347995572,1.2577428814024987,1142.058333,4000.394225,0.0,2188.562108,1231.671422,196.2642742,102959.2434,3.194635206,1.149311886,3.168708183,101.5669912835,57.62819444444473,18.180447263888883,24.43288265277776
2025-11-06 15:00:00,0.453173572,5.382020157,0.191547592,40.88373124,1.121254199,13.395,8.4,1.025,0.49,87.06,11.915,5.956,70.55,8.98,19.02,1.45,13.66662698,5.086666667,78.62222222,70.29,36.5,0.043,5.24,2.01,9.03,2.57,0.028,0.16,55.21,10.36,0.064,1.977099237,0.11,99.703,0.2,95.75,1.01,0.6,1.08,0.0,0.0,0.709,58.76243524,5.303997232,4.249362242,0.057288433,0.014471457,0.075762796,0.431683197,4.506791835,5.213240687,0.059526468,0.089832084,0.016076808,43.355,3.89,2.15,64.02,0.13,0.136,0.053,0.0,0.028,2.8,0.48,0.02,1.19,0.05,7.0,0.309612034,4.360215054,0.01,94.53895054,0.098774194,0.110854839,0.030655914,0.764247312,0.086302151,1.06053453,18.5166129,36.5233871,0.267956989,0.307150538,7.973333333,0.115322581,0.143064516,0.103064516,34.44317204,1.097365591,1.292139417,1496.650538,83.0,24.09090909,11.0,75.0,25.2,10.0,-0.6624865864893081,178.0077778,154.9413889,158.4588889,188.1522222,169.8900694,60.82813629387327,327.4750716798088,449.26855910511193,583.3810606386771,357.0749108909061,95.97124759507251,65.51460384637952,62.372544781616,63.573447398580484,113.56615269553168,62.29859182229533,72.92805670723752,174.37182425064236,88.73880023600609,50.17459667425062,155.2167397,535.4166667,44.70306783,315.0,88.04866667,2.739635564,1.348152892,1.2819669884410032,1147.43,4000.385825,0.0,2214.942933,1235.350528,197.2339581,102887.0446,3.193679314,1.143321509,3.045685436,99.31621801025,57.62819444444473,18.180447263888883,24.43288265277776
2025-11-06 16:00:00,0.442456404,5.342078898,0.176982562,40.789823,1.350656391,15.311,7.0,1.03,0.5,87.055,11.915,6.791,70.07,9.05,19.34,1.54,12.4704282,5.086666667,78.62222222,70.29,36.5,0.049,5.22,2.08,9.31,2.6,0.029,0.17,55.31,10.24,0.052,1.961685824,0.14,116.692,0.1,94.53,1.4,0.74,1.24,0.0,0.0,0.844,58.71759078,5.490545178,4.631070834,0.070322216,0.020531081,0.104653803,0.424406592,4.33322812,5.027818055,0.064830364,0.131404558,0.013819658,48.663,0.0,0.0,0.0,0.0,0.0,0.0,0.0,0.0,0.0,0.0,0.0,0.0,0.0,7.0,0.283651191,4.366965517,0.01,94.55989655,0.097172414,0.109889655,0.030544828,0.74062069,0.084910345,1.077747044,18.63793103,36.83751724,0.264344828,0.314137931,7.808758621,0.097172414,0.145655172,0.173517241,34.18448276,1.08,1.306090027,1495.324138,83.0,24.09090909,11.0,75.0,25.2,10.0,-1.2346056942165546,169.7838889,129.01,145.9808333,175.8783333,155.1632639,61.787702265170054,326.7966054043305,448.31676192041107,586.8653362514498,357.4070208224267,96.07513709332157,63.85013066034469,57.61932338539464,66.551365259306,126.93975396358411,68.84809814678479,80.25888862227643,200.18091274753948,97.40395968082163,52.618809148231925,139.9363542,525.0,45.03527183,315.0,89.115,2.759259175,1.346403531,1.291841922734771,1136.533889,3994.020475,0.0,2242.931547,1220.617111,195.4109322,103364.3997,3.179291925,1.167242904,2.815272936,97.2915669315,57.62819444444473,18.180447263888883,24.43288265277776
2025-11-06 17:00:00,0.4478528,5.40723328,0.17914112,41.28731392,1.3671296,15.625,7.0,1.03,0.5,87.055,11.915,6.79,70.07,9.05,19.34,1.54,12.0978116,5.086666667,78.62222222,70.29,36.5,0.049,5.22,2.08,9.31,2.6,0.029,0.17,55.31,10.24,0.052,1.961685824,0.14,116.691,0.1,94.53,1.4,0.74,1.24,0.0,0.0,0.969,58.63890892,5.540657073,4.6539109,0.070632636,0.020747196,0.104952693,0.429751102,4.369258339,5.04368387,0.065583032,0.131516531,0.013917793,47.879,0.0,0.0,0.0,0.0,0.0,0.0,0.0,0.0,0.0,0.0,0.0,0.0,0.0,6.0,0.182121135,4.391793103,0.01,94.63437931,0.093034483,0.105337931,0.034268966,0.653724138,0.077462069,1.095212282,18.92758621,37.18510345,0.256068966,0.334827586,7.382551724,0.093034483,0.153931034,0.281103448,33.95689655,1.08,1.312530564,1489.944828,83.0,24.09090909,11.0,75.0,25.2,10.0,0.9062652280843508,148.3086111,138.5741667,155.9702778,168.2247222,152.7694444,61.57948866180882,328.19874104728683,449.01241670577116,585.9035821569662,357.6359766144867,98.40611867949764,67.7704022926941,65.27030074064379,63.39386093870408,118.76421955236674,67.94008334000556,73.79505094897743,176.69677838149983,90.3221479065726,51.83773660921974,135.7550536,525.0,45.27555125,315.0,89.115,2.781856736,1.342097606,1.26700952196486,1143.458056,3999.952089,0.0,2262.054539,1208.278975,196.9305542,104195.8731,3.153813453,1.191426249,2.730436628,96.737544602,57.62819444444473,18.180447263888883,24.43288265277776
2025-11-06 18:00:00,0.442213349,5.339144324,0.176885339,40.76741586,1.349914432,14.024,7.0,1.03,0.5,87.055,11.915,5.849,70.07,9.05,19.34,1.54,12.26558608,5.086666667,78.62222222,70.29,36.5,0.049,5.22,2.08,9.31,2.6,0.029,0.17,55.31,10.24,0.052,1.961685824,0.14,99.722,0.1,94.53,1.4,0.74,1.24,0.0,0.0,0.835,58.6295328,5.52502759,4.638724709,0.070851012,0.020707909,0.105291478,0.430023299,4.375020233,5.066572655,0.065586757,0.132077253,0.013915267,40.775,0.0,0.0,0.0,0.0,0.0,0.0,0.0,0.0,0.0,0.0,0.0,0.0,0.0,7.0,0.223934432,4.407714286,0.010114286,94.68328571,0.092285714,0.102571429,0.0362,0.594571429,0.073257143,1.108233463,19.16171429,37.42057143,0.253428571,0.352285714,7.086,0.092285714,0.158857143,0.357714286,33.766,1.083428571,1.31809298,1486.914286,83.0,24.09090909,11.0,75.0,25.2,10.0,-0.3452946993453594,169.1858182,132.2781818,154.024,179.1756364,158.6659091,62.35416123860081,327.052070053107,448.64097489791243,582.254206099215,356.09296348269527,98.24429411193775,66.38651721231375,59.54108337486667,65.87999521024979,131.66518002126145,65.21879903556771,80.92253543182588,198.35981723215423,95.59495243643663,51.66001345747345,129.6929035,525.0,44.98579145,315.0,94.57407273,2.771196222,1.347986051,1.2985630643304662,1144.762182,3984.920727,0.0,2257.369844,1222.089407,197.4018207,104126.416,3.144956153,1.181915959,2.713920476,95.93430971375,57.62819444444473,18.180447263888883,24.43288265277776
2025-11-07 11:00:00,0.93454499,11.62667348,0.416565553,87.43878153,4.478817294,15.659,7.4,1.02,0.52,87.015,11.965,6.966,70.11,9.1,19.29,1.5,14.31385132,5.31,77.73444444,70.29,36.5,0.047,5.25,2.14,8.85,2.64,0.034,0.17,55.14,10.22,0.067,1.946666667,0.14,118.09,0.1,95.75,0.73,0.55,1.12,0.0,0.0,1.607,55.38456498,7.110118153,6.001718582,0.106176155,0.010191192,0.084636219,0.689796992,5.67461869,6.525982814,0.115220193,0.177916219,0.019982814,28.861,0.0,0.0,0.0,0.0,0.0,0.0,18.491,0.0,0.0,0.0,0.0,0.0,0.0,7.0,0.245360871,4.472524272,0.010349515,94.87092233,0.09684466,0.093592233,0.055203883,0.35592233,0.044640777,1.023120294,18.6884466,35.81708738,0.421553398,0.493009709,7.193980583,0.176504854,0.193009709,0.348805825,35.00883495,1.352038835,1.228612603,1475.893204,83.0,24.09090909,11.0,75.0,25.2,10.0,-0.24364078384120091,139.8055195,142.7435065,139.2064935,161.6928571,145.8620942,61.141577441758834,328.0370986474044,450.0928284605019,580.9536486127901,357.277523363404,98.8531203699776,67.72307930792678,67.7830708577134,61.270917217749314,109.49928786540539,62.081144441049766,71.79244247610285,173.85358594273416,87.94279402837996,52.27361540073649,138.7296794,530.0,43.34460727,305.0,91.94183332584814,2.781554357,1.347824584,1.2895907649583866,1152.132468,3970.970458,0.0,2204.845039,1237.204672,202.0676185,106180.4043,3.065387964,1.200094237,2.956358597,94.63168252050001,57.62819444444473,18.180447263888883,24.43288265277776
2025-11-07 12:00:00,0.903196603,12.08644983,0.409599245,87.01035357,6.464215162,15.895,7.4,1.02,0.52,87.015,11.965,6.87,70.11,9.1,19.29,1.5,13.64065307,5.31,77.73444444,70.29,36.5,0.047,5.25,2.14,8.85,2.64,0.034,0.17,55.14,10.22,0.067,1.946666667,0.14,118.018,0.1,95.75,0.73,0.55,1.12,0.0,0.0,1.594,55.64978886,7.072098936,6.02676118,0.103444235,0.010327788,0.083055075,0.672267174,5.55646316,6.334976091,0.111805294,0.174045999,0.019732388,29.696,0.0,0.0,0.0,0.0,0.0,0.0,18.611,0.0,0.0,0.0,0.0,0.0,0.0,7.0,0.346084698,4.443398058,0.010932039,94.78412621,0.103252427,0.102912621,0.050543689,0.449126214,0.055708738,1.01436263,18.75252427,35.71223301,0.357475728,0.481359223,7.217281553,0.170679612,0.181359223,0.341815534,35.2068932,1.305436893,1.219359414,1484.048544,83.0,24.09090909,11.0,75.0,25.2,10.0,-2.578779907037955,155.6047222,140.7588889,131.4055556,159.2158333,146.74625,60.54248292645401,328.6801166645599,449.4484649409648,573.7599716036475,354.7426392311558,95.14257894049821,61.69045942006517,58.50556020977231,63.65175396508275,123.6935779758536,56.74733367372026,80.52182903627664,193.4316031160937,92.22264933166812,49.47605000423813,139.1243835,531.6527778,43.79015125,305.0,98.04645833,2.726453892,1.348161947,1.2662307762541252,1171.765,3980.602608,0.0,2229.308953,1218.889725,196.6470461,100602.1207,3.249870069,1.153492226,2.943504064,94.68398081375,57.62819444444473,18.180447263888883,24.43288265277776
2025-11-07 13:00:00,0.903377907,12.0837907,0.409639535,87.0128314,6.452732558,13.76,7.4,1.02,0.52,87.015,11.965,5.923,70.11,9.1,19.29,1.5,13.9164087,5.31,77.73444444,70.29,36.5,0.047,5.25,2.14,8.85,2.64,0.034,0.17,55.14,10.22,0.067,1.946666667,0.14,101.003,0.1,95.75,0.73,0.55,1.12,0.0,0.0,1.306,57.35080409,6.162709518,5.602464353,0.086335863,0.008778558,0.076123863,0.547860173,4.808510591,5.788071072,0.092423704,0.157824637,0.018564896,31.489,0.0,0.0,0.0,0.0,0.0,0.0,5.326,0.0,0.0,0.0,0.0,0.0,0.0,6.0,0.241035497,4.421972789,0.011721088,94.71523129,0.111210884,0.108687075,0.045312925,0.521292517,0.064571429,1.012092602,18.67346939,35.72884354,0.324761905,0.454761905,7.259659864,0.166394558,0.172789116,0.337034014,35.30210884,1.307210884,1.217733859,1485.721088,83.0,24.09090909,11.0,75.0,25.2,10.0,-1.2661607135336368,180.295,148.5058333,142.2636111,173.6141667,161.1696528,61.53513659760478,327.0603519276628,448.83921388121433,587.9477855349344,358.5192652961725,98.12809459761247,64.9249755182918,65.56079094327933,64.56076255473744,113.5614399989758,67.78615942885423,74.59070306924119,177.34857721021876,89.22879720536612,54.116453086254154,163.1601764,529.1333333,44.63109719,305.0,85.29292508,2.775193622,1.347961831,1.2996339348669392,1160.034444,3978.869775,0.0,2224.568339,1241.362233,203.1639089,106118.2567,3.079301322,1.187515179,2.842825692,97.868723373,57.62819444444473,18.180447263888883,24.43288265277776
2025-11-07 14:00:00,0.903155955,12.08704599,0.409590212,87.00979805,6.466789505,13.568,7.4,1.02,0.52,87.015,11.965,5.937,70.11,9.1,19.29,1.5,14.50067026,5.31,77.73444444,70.29,36.5,0.047,5.25,2.14,8.85,2.64,0.034,0.17,55.14,10.22,0.067,1.946666667,0.14,101.112,0.1,95.75,0.73,0.55,1.12,0.0,0.0,1.232,58.56314082,5.375174858,5.177552972,0.074228958,0.007166421,0.071856119,0.45668452,4.27749534,5.540316608,0.079137973,0.148064793,0.017824676,40.776,0.0,0.0,0.0,0.0,0.0,0.0,0.0,0.0,0.0,0.0,0.0,0.0,0.0,6.0,0.244830609,4.401564626,0.012537415,94.64870068,0.11937415,0.113993197,0.040006803,0.590680272,0.073142857,1.010679431,18.5755102,35.7614966,0.296190476,0.426190476,7.304557823,0.162312925,0.16462585,0.332544218,35.3837415,1.31537415,1.217115728,1486.537415,83.0,24.09090909,11.0,75.0,25.2,10.0,-0.5972076265666573,166.715,164.7402778,154.0038889,180.715,166.5435417,60.380466357426265,328.60778294345033,450.37947046342003,573.8461446757995,355.3274166914271,96.36202811642816,66.76939329441872,65.45049586239588,60.756659365877894,110.04652663754985,53.28939091304332,71.54878405714922,165.54510745057894,83.92967387049875,47.91221354670365,153.0299319,536.8194444,44.70994081,305.0,94.75708492,2.747990553,1.347988939,1.2773723712206497,1161.311389,3921.695575,0.0,2197.161164,1224.826414,198.1394825,102602.6761,3.140272986,1.155164869,2.954901253,96.52646597675,57.62819444444473,18.180447263888883,24.43288265277776
2025-11-07 15:00:00,0.903555541,12.0811854,0.409679009,87.01525906,6.441482394,15.421,7.4,1.02,0.52,87.015,11.965,6.872,70.11,9.1,19.29,1.5,14.75141004,5.31,77.73444444,70.29,36.5,0.047,5.25,2.14,8.85,2.64,0.034,0.17,55.14,10.22,0.067,1.946666667,0.14,119.05,0.1,95.75,0.73,0.55,1.12,0.0,0.0,0.776,58.57721966,5.34274978,5.152159809,0.0741028,0.007062869,0.071918817,0.455206689,4.271672806,5.561158386,0.079071826,0.148252271,0.017831422,47.782,0.0,0.0,0.0,0.0,0.0,0.0,0.0,0.0,0.0,0.0,0.0,0.0,0.0,7.0,0.392234065,4.396666667,0.012866667,94.62833333,0.123466667,0.115133333,0.036733333,0.611333333,0.075466667,1.010218265,18.5,35.78933333,0.284,0.407333333,7.344666667,0.161333333,0.158666667,0.33,35.42733333,1.318666667,1.21753486,1486.733333,83.0,24.09090909,11.0,75.0,25.2,10.0,-1.4154523937832835,175.9125,156.925,148.2580556,175.4280556,164.1309028,60.311055145542525,327.9273214681595,449.52763595005746,584.2627633022208,357.8837066070044,96.67989512413088,65.11016576223963,64.43074882533335,63.00596571919939,107.96586816449707,63.29552152297617,71.97825740611316,171.4426943270903,87.82733210261581,50.719990652536964,172.9499842,531.3472222,43.63602817,305.0,85.29292508,2.762610847,1.348026903,1.2773645015364847,1168.925556,3981.331164,0.0,2198.565119,1216.498514,199.2203106,103042.7546,3.175011128,1.16959548,3.091692417,99.1658729065,57.62819444444473,18.180447263888883,24.43288265277776
2025-11-07 16:00:00,0.898961696,12.18096393,0.419480848,86.92007438,5.775277055,13.445,7.4,1.02,0.52,87.015,11.965,5.879,70.27,9.07,19.25,1.41,13.96201352,5.31,77.73444444,70.29,36.5,0.048,5.57,2.14,9.08,2.63,0.03,0.18,54.68,10.63,0.06,1.908438061,0.14,102.213,0.1,95.75,0.73,0.55,1.12,0.0,0.0,0.566,58.19911267,5.389839567,5.110209397,0.078001875,0.006842223,0.07420721,0.48006946,4.440222159,5.840705542,0.08396708,0.1538616,0.018193119,38.396,0.0,0.0,0.0,0.0,0.0,0.0,0.0,0.0,0.0,0.0,0.0,0.0,0.0,6.0,0.27652823,4.412051282,0.012558974,94.66833333,0.122235897,0.110825641,0.036117949,0.56825641,0.069620513,1.01100203,18.45384615,35.81087179,0.293230769,0.401179487,7.378512821,0.164410256,0.155589744,0.33,35.42117949,1.315589744,1.219310415,1486.117949,83.0,24.09090909,11.0,75.0,25.2,10.0,-3.0082400886942366,169.8347222,134.3502778,135.3611111,161.4386111,150.2461806,60.43949475851908,327.7618445905537,449.0383050782106,582.7125811291442,357.01179087102156,96.15828360081656,62.59512773247866,56.85803337899401,65.72517228731977,122.637047339731,65.29083183904673,80.90015178308812,202.532383572156,97.65803470408449,50.49187305208427,157.0026114,519.1111111,44.75366636,305.0,88.92854325,2.735484097,1.347738136,1.2758861690742682,1157.738889,3982.937594,0.0,2207.910544,1210.694644,194.4294694,100609.4768,3.252793969,1.153524414,2.957762664,97.0528460105,57.62819444444473,18.180447263888883,24.43288265277776
2025-11-07 17:00:00,0.899048958,12.17962227,0.419524479,86.92132877,5.76895053,15.646,7.4,1.02,0.52,87.015,11.965,6.642,70.27,9.07,19.25,1.41,13.77042516,5.31,77.73444444,70.29,36.5,0.048,5.57,2.14,9.08,2.63,0.03,0.18,54.68,10.63,0.06,1.908438061,0.14,119.219,0.1,95.75,0.73,0.55,1.12,0.0,0.0,0.647,58.15427386,5.377114255,5.089143596,0.078475614,0.006749337,0.074566878,0.482688321,4.460480693,5.892511621,0.084616919,0.154763395,0.018248078,44.103,0.0,0.0,0.0,0.0,0.0,0.0,0.0,0.0,0.0,0.0,0.0,0.0,0.0,7.0,0.267952652,4.427435897,0.012251282,94.70833333,0.121005128,0.106517949,0.035502564,0.525179487,0.063774359,1.011785794,18.40769231,35.83241026,0.302461538,0.395025641,7.412358974,0.167487179,0.152512821,0.33,35.41502564,1.312512821,1.22108597,1485.502564,83.0,24.09090909,11.0,75.0,25.2,10.0,-1.367121378754618,175.6105556,155.2905556,152.6577778,175.825,164.8459722,60.329100023851026,328.4247541559619,449.46269549157705,579.6765828860856,356.3445862647347,96.00524381181422,64.72750956839738,61.58725642501358,63.406787933772605,116.13833702282051,60.162607758150315,75.20789252438826,177.98725899967872,89.20528488884838,48.70067435721705,152.9622344,520.1944444,44.26043947,305.0,90.025,2.724717817,1.348148083,1.2654508152593564,1164.473611,3964.318361,0.0,2218.721347,1223.888694,196.3261889,100877.6329,3.231085278,1.147662608,3.029819308,96.517496058,57.62819444444473,18.180447263888883,24.43288265277776
2025-11-07 18:00:00,0.898756305,12.18412181,0.419378153,86.91712189,5.790167884,13.283,7.4,1.02,0.52,87.015,11.965,5.793,70.27,9.07,19.25,1.41,14.49285707,5.31,77.73444444,70.29,36.5,0.048,5.57,2.14,9.08,2.63,0.03,0.18,54.68,10.63,0.06,1.908438061,0.14,99.479,0.1,95.75,0.73,0.55,1.12,0.0,0.0,0.499,57.51164921,5.311803084,4.890112507,0.085192571,0.005844693,0.079157082,0.522328621,4.749093101,6.515713733,0.093487112,0.16617507,0.018958599,33.598,0.0,0.0,0.0,0.0,0.0,0.0,2.676,0.0,0.0,0.0,0.0,0.0,0.0,6.0,0.28509198,4.438952381,0.011790476,94.73806667,0.12,0.102895238,0.034371429,0.494190476,0.059733333,1.017759234,18.39304762,35.92857143,0.305809524,0.387904762,7.453619048,0.17,0.148952381,0.33,35.30628571,1.305809524,1.228898149,1485.733333,83.0,24.09090909,11.0,75.0,25.2,10.0,-0.4207912331957573,184.7113889,164.3288889,160.7733333,184.0497222,173.4658333,61.025261023750005,327.78665074427965,450.0872864223531,579.7075276728579,356.7156300592828,99.93405980090145,69.23590632741396,67.54059491779773,62.29751171098617,111.95034601755913,59.3086512183905,72.19617523204326,168.68876978304735,85.72512826848434,49.602364559638666,160.9870266,525.0,43.99201847,305.0,90.025,2.752137939,1.347934106,1.2976600683176462,1157.577778,3934.370311,0.0,2198.269644,1246.418919,201.5184792,104732.9767,3.084928647,1.169599486,3.139475642,97.5807810245,57.62819444444473,18.180447263888883,24.43288265277776
2025-11-07 19:00:00,0.898792842,12.18356005,0.419396421,86.9176471,5.787518957,13.188,7.4,1.02,0.52,87.015,11.965,6.026,70.27,9.07,19.25,1.41,14.62690978,5.31,77.73444444,70.29,36.5,0.048,5.57,2.14,9.08,2.63,0.03,0.18,54.68,10.63,0.06,1.908438061,0.14,103.215,0.1,95.75,0.73,0.55,1.12,0.0,0.0,0.382,58.08360973,5.626047514,5.292339268,0.079055365,0.007583149,0.073836573,0.491657089,4.48843091,5.700089794,0.084622608,0.152708707,0.018157422,38.978,0.0,0.0,0.0,0.0,0.0,0.0,0.0,0.0,0.0,0.0,0.0,0.0,0.0,6.0,0.12957649,4.433238095,0.010647619,94.72206667,0.12,0.10232381,0.030942857,0.517047619,0.063733333,1.046850321,18.5187619,36.35714286,0.282952381,0.37647619,7.527904762,0.17,0.143238095,0.33,34.74057143,1.282952381,1.263600741,1489.733333,83.0,24.09090909,11.0,75.0,25.2,10.0,-1.6384126352351132,183.3019444,154.3816667,151.9525,175.4183333,166.2636111,60.69254892047681,327.75743984389834,449.9985447618551,579.3294391662241,356.6286461206217,99.18173511180873,67.69676317423747,63.42512510931377,63.50355854008225,116.3587369886626,60.32677379817832,76.10805529868591,184.24198211241946,90.99173451473978,49.107613033611514,162.4760875,527.5138889,43.40146894,305.0,90.025,2.767357017,1.347863581,1.2956009346746227,1154.059722,3913.200303,0.0,2185.700575,1209.115394,196.5446444,102864.218,3.124383425,1.189294706,3.13616415,97.77808159375,57.62819444444473,18.180447263888883,24.43288265277776
2025-11-07 20:00:00,0.898255879,12.19181586,0.41912794,86.90992826,5.826448756,16.031,7.4,1.02,0.52,87.015,11.965,6.793,70.27,9.07,19.25,1.41,13.69851491,5.31,77.73444444,70.29,36.5,0.048,5.57,2.14,9.08,2.63,0.03,0.18,54.68,10.63,0.06,1.908438061,0.14,120.277,0.1,95.75,0.73,0.55,1.12,0.0,0.0,0.452,58.59545498,5.322052179,5.137989182,0.073926185,0.007006363,0.07189731,0.453675947,4.263816417,5.566450843,0.078905504,0.148219854,0.017826122,50.288,0.0,0.0,0.0,0.0,0.0,0.0,0.0,0.0,0.0,0.0,0.0,0.0,0.0,7.0,0.357712185,4.43,0.010382353,94.71816176,0.120382353,0.103338235,0.029764706,0.522352941,0.065617647,1.065038285,18.61485294,36.61147059,0.277647059,0.368088235,7.573823529,0.17,0.141911765,0.328852941,34.37602941,1.268088235,1.285363234,1490.279412,83.0,24.09090909,11.0,75.0,25.2,10.0,-0.04431496970184412,167.2188889,162.4858333,164.3280556,178.235,168.0669444,60.015648801361564,329.146163275595,449.99132850368767,578.2357873606754,356.2020828492117,96.56860595872419,67.44418537587606,64.4023877186909,61.595126244496676,111.69598958288827,58.31944302044809,71.34677081549327,165.85798144130843,85.9283328264593,46.8839245843743,152.1634536,521.5138889,44.29217547,305.0,90.025,2.745615456,1.347976283,1.2515111218292454,1163.327778,3946.217208,0.0,2217.962239,1197.606675,193.9795883,100290.8273,3.231188764,1.168079564,3.021468261,96.411657602,57.62819444444473,18.180447263888883,24.43288265277776
2025-11-07 21:00:00,0.898534185,12.1875369,0.419267093,86.91392891,5.806271572,13.617,7.4,1.02,0.52,87.015,11.965,5.934,70.27,9.07,19.25,1.41,13.30248609,5.31,77.73444444,70.29,36.5,0.048,5.57,2.14,9.08,2.63,0.03,0.18,54.68,10.63,0.06,1.908438061,0.14,103.218,0.1,95.75,0.73,0.55,1.12,0.0,0.0,0.377,58.48594272,5.288610095,5.084462914,0.075084688,0.006770893,0.07278714,0.460029611,4.31332986,5.69538661,0.080501587,0.150452882,0.017961908,41.269,0.0,0.0,0.0,0.0,0.0,0.0,0.0,0.0,0.0,0.0,0.0,0.0,0.0,6.0,0.271360649,4.43,0.011264706,94.73007353,0.121264706,0.106426471,0.031529412,0.504705882,0.064735294,1.068968318,18.67220588,36.63794118,0.295294118,0.363676471,7.582647059,0.17,0.146323529,0.326205882,34.27455882,1.263676471,1.29020406,1486.308824,83.0,24.09090909,11.0,75.0,25.2,10.0,0.2615404144278415,179.1102778,156.4147222,158.5722222,189.0386111,170.7839583,61.29567523292411,327.374669271176,448.7848880893293,588.1227579761037,358.37117846448876,95.30222540495379,65.58003919964167,65.23232190432074,63.5328330577778,110.06963660318377,66.11939875837082,70.60368317130727,164.48923922545134,86.14742539372924,52.15525905137214,158.029505,517.5277778,43.47622172,305.0,84.17723067,2.781800483,1.347954569,1.282914990615718,1155.358889,3949.765606,0.0,2233.467578,1217.442942,199.1402894,104477.7117,3.103804022,1.20608433,2.996913556,97.18890941250001,57.62819444444473,18.180447263888883,24.43288265277776
2025-11-07 22:00:00,0.898942993,12.18125148,0.419471496,86.91980552,5.776633017,13.472,7.4,1.02,0.52,87.015,11.965,6.127,70.27,9.07,19.25,1.41,11.94732605,5.31,77.73444444,70.29,36.5,0.048,5.57,2.14,9.08,2.63,0.03,0.18,54.68,10.63,0.06,1.908438061,0.14,102.987,0.1,95.75,0.73,0.55,1.12,0.0,0.0,0.38,58.69815948,5.303510431,5.144330088,0.072870654,0.007045341,0.07130345,0.446819008,4.218118683,5.496377376,0.077597589,0.146770515,0.017731664,43.14,0.0,0.0,0.0,0.0,0.0,0.0,0.0,0.0,0.0,0.0,0.0,0.0,0.0,6.0,0.267262298,4.43,0.012701754,94.73429825,0.121649123,0.108473684,0.032649123,0.495263158,0.064964912,1.063884784,18.68491228,36.51263158,0.299473684,0.361754386,7.658421053,0.168245614,0.15,0.322947368,34.32508772,1.25122807,1.286978841,1483.877193,83.0,24.09090909,11.0,75.0,25.2,10.0,-1.1609505853856206,189.9286111,151.8997222,152.1094444,189.0494444,170.7468056,61.25330170521615,327.6058619971383,447.9233896932101,584.0190595203055,356.57759012599183,91.69212878234036,60.3708063111996,57.97581943331082,65.76588470033563,122.72913979054255,63.368418091174085,77.64370936538535,179.39745006855617,89.42945116081299,51.03937791227466,134.3184297,515.25,44.27010425,305.0,88.94777933,2.722873211,1.347823156,1.2672048076286786,1155.412778,3947.795,0.0,2268.323747,1221.606917,194.8316256,100686.9863,3.218138431,1.16716895,2.702891917,94.04719193525,57.62819444444473,18.180447263888883,24.43288265277776
