Repository: saikumar-voptimai/evonith_bf_webapp

# Evonith BF2 — Blast Furnace Intelligence Platform

Monitoring, modelling and optimisation of **Blast Furnace 2 (BF2)** at Evonith Steel: live telemetry from InfluxDB,
manual plant reports from Neon PostgreSQL, a two-zone energy model of the furnace, blend and fuel optimisers, a
conversational assistant (FurnaceMind) and a live digital twin evaluated every hour.

The platform has three deployable parts that share one Python service layer, plus the shared data library:

| Part | Path | What it is |
|---|---|---|
| **Streamlit app** (legacy) | `src/app.py`, `src/custom_pages/` | The original 11-page dashboard; still the home of the model pages. Served under `/legacy` in production |

File: src/assets/data/furnace_dataset_20260617_152856_168598.csv (part 26 of 47)
FLUX_FE2O3%,FLUX_AL2O3%,FLUX_LOI%,FLUX_MGO%,FLUX_CAO%,FLUX_CALC_MT,ORE_FE(T)%,ORE_LOI%,ORE_TM%,ORE_MGO%,ORE_NA2O%,ORE_P%,ORE_TIO2%,ORE_AL2O3%,ORE_SIO2%,ORE_MNO%,ORE_CAO%,ORE_K2O%,ORE_CALC_MT,PELLET_PCT_SIO2,PELLET_PCT_AL2O3,PELLET_PCT_FE2O3,PELLET_PCT_MGO,PELLET_PCT_TIO2,PELLET_PCT_NA2O,TOTAL_PELLET_CALC_MT,PELLET_PCT_K2O,PELLET_PCT_TM,PELLET_PCT_LOI,PELLET_PCT_MNO,PELLET_PCT_CAO,PELLET_PCT_P,CHARGES/HRS.,STOCKRODLEVEL,CHEM_PCT_C,CHEM_PCT_CR,CHEM_PCT_FE,CHEM_PCT_MN,CHEM_PCT_P,CHEM_PCT_S,CHEM_PCT_SI,CHEM_PCT_TI,SLAG_BASICITY,SLAG_PCT_AL2O3,SLAG_PCT_CAO,SLAG_PCT_FEO,SLAG_PCT_K2O,SLAG_PCT_MGO,SLAG_PCT_MNO,SLAG_PCT_NA2O,SLAG_PCT_S,SLAG_PCT_SIO2,SLAG_PCT_TIO2,SLAG_T_BASICITY,HMT_GT_1480C,COKE_DISCHARGE_TIME,WEIGHTED_COKE_ANGLE,TOTAL_COKE_PORTIONS,NON_COKE_DISCHARGE_TIME,WEIGHTED_NON_COKE_ANGLE,TOTAL_NON_COKE_PORTIONS,FTG_UPTAKE_TEMP_A,FTG_UPTAKE_TEMP_B,FTG_UPTAKE_TEMP_C,FTG_UPTAKE_TEMP_D,FTG_UPTAKE_TEMP_AVG,BOSH_TEMP_A,BOSH_TEMP_C,BOSH_TEMP_D,BELLY_TEMP_A,BELLY_TEMP_C,BELLY_TEMP_D,LOWER_STACK_TEMP_A,LOWER_STACK_TEMP_B,LOWER_STACK_TEMP_C,LOWER_STACK_TEMP_D,PCI_KG/THM,ACT. FUEL RATEKG/THM.,FURNACETOPGASANALYSISCO2ETACO,COKE RATE KG/THM,PRODUCTIONTONNESPERHR,HOT BLAST PRESSUREBAR,TOPPRESSUREBAR,DIFFERENTIAL PRESSURETOTALBAR,HOT BLAST TEMP.OC,OXYGENFLOWNM3/HR.,STEAMKGS/HR.,RAFTOC,PERMEABILITYKGS/HR.,TUYEREVELOCITYM/S,HOT BLAST VOLUMENM3/HR.,O2 ENRICHMENT %,FURNACE TOP GAS ANALYSISCO2%,BOTTOMBAR,FURNACE TOP GAS ANALYSISONLINE (ANALYZER)CO%,FURNACE TOP GAS ANALYSISH2%,UNITCOST LAKHS/THM
2025-11-09 23:00:00,0.920271393,11.83335087,0.399864304,87.24637773,5.176931598,14.444,8.85,1.025,0.49,87.065,11.91,5.798,70.22,8.58,19.63,1.57,15.31551195,5.266666667,78.53333333,70.29,36.5,0.044,5.02,2.28,8.94,2.36,0.029,0.16,55.49,10.16,0.062,2.023904382,0.14,102.532,0.0,0.0,0.0,0.0,0.0,0.0,0.0,0.0,57.0969303,5.347761346,4.871353399,0.044283835,0.023855451,0.089376693,0.497006963,4.94683277,6.862045181,0.091896618,0.039522557,0.042667105,44.089,0.0,0.0,0.0,0.0,0.0,0.0,0.0,0.0,0.0,0.0,0.0,0.0,0.0,7.0,0.309724028,4.477,0.014966667,94.83086,0.13705,0.102133333,0.03075,0.350833333,0.056406667,1.054496251,18.14183333,36.41933333,0.219,0.349166667,8.0895,0.17,0.139833333,0.37105,34.53783333,1.2945,1.288719103,1477.533333,83.0,24.09090909,11.0,75.0,25.2,10.0,173.6211111,173.7613889,157.6063889,186.7475,172.9340972,32.71668367152887,48.815913939598374,54.008653401316224,91.2159769995406,52.50268039710784,49.00178008796391,62.00633316269119,39.14161060618778,42.411569558382084,40.02796741350886,177.2599633,543.7777778,43.24048633,310.0,86.40141667,2.721462589,1.347993817,1.427457213946619,1158.368333,3998.917983,0.0,2176.483239,1264.313058,201.7878272,103968.9308,3.15092945,17.50018428373017,1.138694318,24.55520637096774,3.189187908,100.98694513725
2025-11-10 00:00:00,0.930342506,11.76652297,0.399657494,87.30313452,5.072599504,16.934,8.2,1.015,0.49,87.27,11.715,6.962,70.49,8.49,19.53,1.49,14.90148238,5.266666667,78.53333333,70.29,36.5,0.044,5.16,2.28,8.94,2.31,0.03,0.15,55.06,10.64,0.065,2.062015504,0.14,119.526,0.0,0.0,0.0,0.0,0.0,0.0,0.0,0.0,57.70661695,4.34878089,4.572533654,0.024313341,0.013522889,0.083783353,0.580833534,5.419270474,6.370379408,0.194119952,0.084771114,0.032045777,51.554,0.0,0.0,0.0,0.0,0.0,0.0,0.0,0.0,0.0,0.0,0.0,0.0,0.0,6.0,0.34537065,4.417,0.0143,94.64006,0.15805,0.1048,0.02575,0.5675,0.07254,1.073509539,18.1785,36.806,0.199,0.3325,8.0795,0.17,0.1365,0.35205,34.2945,1.1845,1.309121432,1488.2,83.0,24.09090909,11.0,75.0,25.2,10.0,186.2019444,173.4047222,166.5002778,196.8363889,180.7358333,34.447786374760256,51.87788531599682,55.01650002822444,92.76584112340717,60.25681046093598,48.15748779667665,64.76243548335518,44.21077513526973,43.20786406487722,39.714739946748495,165.4171011,533.4722222,43.18137156,310.0,90.08429167,2.759878086,1.347887114,1.446655004054707,1166.281667,3926.429925,0.0,2194.742992,1248.397697,203.8182239,105571.0969,3.048968072,17.50018428373017,1.165198912,24.55520637096774,3.075207369,99.41776589575
2025-11-10 01:00:00,0.930036903,11.77408665,0.399963097,87.29587644,5.097047769,14.633,8.2,1.015,0.49,87.27,11.715,6.019,70.49,8.49,19.53,1.49,14.39803888,5.266666667,78.53333333,70.29,36.5,0.044,5.16,2.28,8.94,2.31,0.03,0.15,55.06,10.64,0.065,2.062015504,0.14,102.554,0.0,0.0,0.0,0.0,0.0,0.0,0.0,0.0,57.61078691,4.376699878,4.582594551,0.024564864,0.013514505,0.084412159,0.587121594,5.468988071,6.421522299,0.192610817,0.084854955,0.032029009,44.262,0.0,0.0,0.0,0.0,0.0,0.0,0.0,0.0,0.0,0.0,0.0,0.0,0.0,6.0,0.327078332,4.357,0.013633333,94.44926,0.17905,0.107466667,0.02075,0.784166667,0.088673333,1.092522828,18.21516667,37.19266667,0.179,0.315833333,8.0695,0.17,0.133166667,0.33305,34.05116667,1.0745,1.329523761,1498.866667,83.0,24.09090909,11.0,75.0,25.2,10.0,197.1455556,163.2930556,157.8766667,203.1008333,180.3540278,31.469157911118373,48.42011042176037,49.80214599436532,95.55958584127265,65.78786032867816,49.42438654123963,69.50971411240906,57.03313432913825,46.6892145105865,40.95065698846106,157.8818892,531.5694444,43.21225811,311.8333333,91.195,2.762667078,1.347804508,1.4659245906771479,1152.541667,3955.473014,0.0,2199.633067,1246.154442,201.9295236,105643.2384,3.067236344,17.50018428373017,1.179947808,24.55520637096774,3.059325211,98.877683644
2025-11-10 02:00:00,0.930223586,11.76946626,0.399776414,87.30031016,5.082113156,14.67,8.2,1.015,0.49,87.27,11.715,5.906,70.49,8.49,19.53,1.49,13.74100973,5.266666667,78.53333333,70.29,36.5,0.044,5.16,2.28,8.94,2.31,0.03,0.15,55.06,10.64,0.065,2.062015504,0.14,102.491,0.0,0.0,0.0,0.0,0.0,0.0,0.0,0.0,57.40572624,4.436441962,4.604123229,0.025103081,0.013496564,0.085757702,0.600577018,5.575375625,6.530959749,0.189381516,0.08503436,0.031993128,42.782,0.0,0.0,0.0,0.0,0.0,0.0,0.0,0.0,0.0,0.0,0.0,0.0,0.0,6.0,0.329069209,4.302368421,0.013,94.27574737,0.198552632,0.109789474,0.016236842,0.981052632,0.103252632,1.110202858,18.24447368,37.55657895,0.160526316,0.300526316,8.06,0.169473684,0.130263158,0.315421053,33.82868421,0.969210526,1.348462774,1508.657895,83.0,24.09090909,11.0,75.0,25.2,10.0,189.8580556,174.3330556,167.2083333,205.4558333,184.2138194,34.34058768663397,48.79075878772679,54.43948212174999,93.14568722832675,59.399942914139615,52.2261781638758,63.55287452175796,43.414430531668415,44.162925717083894,42.049571809004036,161.1079331,526.4166667,43.589732,315.0,85.29070833,2.787651844,1.347826822,1.4318209864697133,1152.391944,4001.957778,0.0,2221.705831,1223.237103,200.2447033,105406.7611,3.1093743,17.50018428373017,1.196889381,24.55520637096774,2.98671395,100.09680113575
2025-11-10 03:00:00,0.92990838,11.77726758,0.40009162,87.29282404,5.107329561,14.844,8.2,1.015,0.49,87.27,11.715,5.619,70.49,8.49,19.53,1.49,12.63588912,5.266666667,78.53333333,70.29,36.5,0.044,5.16,2.28,8.94,2.31,0.03,0.15,55.06,10.64,0.065,2.062015504,0.14,102.5,0.0,0.0,0.0,0.0,0.0,0.0,0.0,0.0,56.99200155,4.556975925,4.647558892,0.026188972,0.013460368,0.088472431,0.627724308,5.790020192,6.751757701,0.182866166,0.085396324,0.031920735,38.63,0.0,0.0,0.0,0.0,0.0,0.0,0.0,0.0,0.0,0.0,0.0,0.0,0.0,7.0,0.298675801,4.349736842,0.013,94.43069474,0.189605263,0.105578947,0.020973684,0.802105263,0.088305263,1.102550963,18.13394737,37.48815789,0.171052632,0.311052632,8.06,0.158947368,0.135526316,0.323842105,34.00236842,0.953421053,1.3395988,1501.815789,83.0,24.09090909,11.0,75.0,25.2,10.0,187.6472222,169.9241667,171.2830556,212.1688889,185.2558333,32.49690910723018,49.6859105143225,52.92011385711457,94.58421277181003,63.65867290155268,49.76623232033916,65.03986175079822,45.936613579280504,44.30325903124932,40.80426986608474,140.2673972,519.1944444,43.62315314,316.9583333,90.08429167,2.788560039,1.347864794,1.4379735977130044,1130.185,4000.472994,0.0,2236.397394,1221.445297,196.8328033,105309.2989,3.111242456,17.50018428373017,1.200570592,24.55520637096774,2.878054281,97.825013454
2025-11-10 04:00:00,0.928319851,11.8165837,0.401680149,87.25509645,5.234411948,16.07,8.2,1.015,0.49,87.27,11.715,6.561,70.49,8.49,19.53,1.49,11.80418911,5.266666667,78.53333333,70.29,36.5,0.044,5.16,2.28,8.94,2.31,0.03,0.15,55.06,10.64,0.065,2.062015504,0.14,117.52,0.0,0.0,0.0,0.0,0.0,0.0,0.0,0.0,57.19671556,4.497334836,4.626066607,0.025651665,0.013478278,0.087129163,0.61429163,5.683812485,6.642505254,0.186090009,0.085217222,0.031956556,46.151,0.0,0.0,0.0,0.0,0.0,0.0,0.0,0.0,0.0,0.0,0.0,0.0,0.0,7.0,0.260499082,4.392142857,0.013071429,94.57022857,0.180142857,0.102285714,0.025285714,0.641428571,0.075414286,1.095277498,18.06214286,37.38357143,0.19,0.327857143,8.057142857,0.151428571,0.142142857,0.333428571,34.13142857,0.960714286,1.331340097,1496.142857,83.0,24.09090909,11.0,75.0,25.2,10.0,204.7061111,159.3069444,148.7261111,212.7041667,181.3608333,32.8472559597995,42.63954485113521,47.693261306008964,97.23010242296283,69.48461766562826,56.581446501825965,71.05813260590583,64.62144809255915,50.444182749078664,45.94395723388324,138.3994733,513.0277778,42.65064403,320.0,85.29070833,2.76372805,1.347912442,1.4432659478343217,1121.103611,4007.903922,0.0,2254.146372,1247.040506,197.4018881,105650.9231,3.106324586,17.50018428373017,1.187295713,24.55520637096774,2.776789158,98.33793021225
2025-11-10 05:00:00,0.92942704,11.78918076,0.40057296,87.2813922,5.145836799,21.642,8.2,1.015,0.49,87.27,11.715,5.975,70.49,8.49,19.53,1.49,11.35417565,5.266666667,78.53333333,70.29,36.5,0.044,5.16,2.28,8.94,2.31,0.03,0.15,55.06,10.64,0.065,2.062015504,0.14,105.775,0.0,0.0,0.0,0.0,0.0,0.0,0.0,0.0,56.92369596,4.57687598,4.654730083,0.026368252,0.013454392,0.08892063,0.632206302,5.825457826,6.788211255,0.181790488,0.085456084,0.031908783,40.179,0.0,0.0,0.0,0.0,0.0,0.0,0.0,0.0,0.0,0.0,0.0,0.0,0.0,6.0,0.15205737,4.406428571,0.013547619,94.62241905,0.167761905,0.104190476,0.027190476,0.584285714,0.07417619,1.09014847,18.2097619,37.07404762,0.256666667,0.380238095,8.038095238,0.160952381,0.156428571,0.349619048,34.00761905,1.098809524,1.326511263,1497.095238,83.0,24.09090909,11.0,75.0,25.2,10.0,180.535,173.5536111,175.6422222,201.6188889,182.8374306,43.08528033932828,54.30353497264174,59.555054572167194,93.51099166847794,70.2153911995137,53.14054028477892,65.44619205928117,47.74489601757659,45.3837262030501,42.224162369335616,126.0394619,505.3472222,42.70239778,320.0,90.08429167,2.751667756,1.347954672,1.4009478174200982,1151.715278,3996.108717,0.0,2293.572767,1258.943464,202.6667869,105816.5897,3.093971319,17.50018428373017,1.177391077,24.55520637096774,2.749630247,96.70022870175
2025-11-10 06:00:00,0.929507835,11.78718109,0.400492165,87.28331108,5.139373207,18.124,8.2,1.015,0.49,87.27,11.715,5.196,70.49,8.49,19.53,1.49,10.57478346,5.266666667,78.53333333,70.29,36.5,0.044,5.16,2.28,8.94,2.31,0.03,0.15,55.06,10.64,0.065,2.062015504,0.14,86.48,0.0,0.0,0.0,0.0,0.0,0.0,0.0,0.0,56.68252802,4.647137507,4.680049552,0.027001239,0.013433292,0.090503097,0.64803097,5.950578203,6.916918556,0.177992567,0.08566708,0.031866584,34.711,0.0,0.0,0.0,0.0,0.0,0.0,0.0,0.0,0.0,0.0,0.0,0.0,0.0,7.0,0.135609801,4.421875,0.014026786,94.67783929,0.155839286,0.105758929,0.029267857,0.523303571,0.072089286,1.08425767,18.33339286,36.76821429,0.322678571,0.431339286,8.013035714,0.172678571,0.170267857,0.364866071,33.91169643,1.232678571,1.320556983,1497.330357,83.0,24.09090909,11.0,75.0,25.2,10.0,170.13361,157.1427386,163.6008299,194.7692946,171.4116183,43.617133436315896,53.833325088790914,55.487427410071774,95.73511224629888,79.7972717534854,52.55256979614674,71.03183712646839,64.2710833829259,49.587419268880765,42.17275752322841,109.5255339,500.0,41.94711535,320.0,96.55085062,2.720357581,1.347982286,1.397168089854242,1157.30166,4000.836892,0.0,2320.796842,1274.745822,203.4300133,104904.4311,3.123167842,17.50018428373017,1.155697609,24.55520637096774,2.707961091,94.51213324175
2025-11-10 07:00:00,0.92942569,11.78921418,0.40057431,87.28136013,5.145944833,19.432,8.2,1.015,0.49,87.27,11.715,6.077,70.49,8.49,19.53,1.49,10.30992815,5.266666667,78.53333333,70.29,36.5,0.044,5.16,2.28,8.94,2.31,0.03,0.15,55.06,10.64,0.065,2.062015504,0.14,101.157,0.0,0.0,0.0,0.0,0.0,0.0,0.0,0.205,56.04939747,4.831592862,4.74651995,0.028662999,0.0133779,0.094657497,0.689574969,6.279052755,7.254809748,0.168022007,0.086221,0.0317558,41.077,0.0,0.0,0.0,0.0,0.0,0.0,0.0,0.0,0.0,0.0,0.0,0.0,0.0,7.0,0.095335736,4.459375,0.0145625,94.794625,0.152625,0.1009375,0.034625,0.389375,0.053875,1.063893217,18.00125,36.5325,0.37625,0.458125,7.87375,0.22625,0.175625,0.3621875,34.345625,1.28625,1.293219215,1483.9375,83.0,24.09090909,11.0,75.0,25.2,10.0,203.8422594,174.9991632,183.0845188,220.8309623,195.6892259,42.85489622256574,53.502507463442214,56.59752856217767,95.95802608908761,78.67666594631197,53.02718670152984,69.37768731857926,54.153847723354204,46.569954571200824,42.16696444475902,112.4024668,501.5899582,41.06150013,320.0,91.72332636,2.689210603,1.347995828,1.4012499298302672,1158.690795,4002.778431,0.0,2329.698682,1309.394724,205.7468096,105209.1824,3.118264314,17.50018428373017,1.138101867,24.55520637096774,2.886847674,94.893326851
2025-11-10 08:00:00,0.924157648,11.99450654,0.404879664,87.08133581,5.650541108,18.573,8.2,1.015,0.49,87.27,11.715,6.644,70.13,8.83,19.48,1.56,11.95417886,5.266666667,78.53333333,70.29,36.5,0.043,5.05,2.13,8.89,2.23,0.29,0.15,55.48,10.31,0.066,2.041584158,0.14,113.453,0.2,95.98,0.96,0.77,1.16,0.0,0.0,0.773,56.62756845,4.663149351,4.685819586,0.02714549,0.013428484,0.090863724,0.651637241,5.979091787,6.946249561,0.177127062,0.085715163,0.031856967,45.584,0.0,0.0,0.0,0.0,0.0,0.0,0.0,0.0,0.0,0.0,0.0,0.0,0.0,7.0,-0.276748626,4.449142857,0.014842857,94.75737143,0.157857143,0.102657143,0.034914286,0.429914286,0.0533,1.059164545,17.752,36.59771429,0.393285714,0.465857143,7.764714286,0.252714286,0.173714286,0.355285714,34.56171429,1.279714286,1.283849462,1476.771429,83.0,24.09090909,11.0,75.0,25.2,10.0,198.3477778,187.7586111,202.3455556,217.2258333,201.4194444,42.58000800247348,58.88117260022133,61.59871802443206,93.18441279168974,70.16438406984577,49.29890934636177,63.72014939534759,37.1290521712059,41.502790665560255,38.26880085347014,131.0837092,519.0277778,39.14133281,320.0,91.195,2.621945681,1.348061367,1.406268478106155,1166.628056,4011.346794,0.0,2287.676675,1381.692533,211.1692131,105354.5356,3.124452136,17.50018428373017,1.081681494,24.55520637096774,3.266758297,97.368591469
2025-11-10 09:00:00,0.924427866,11.99145694,0.404918267,87.08411519,5.634328031,18.23,8.2,1.015,0.49,87.27,11.715,7.162,70.13,8.83,19.48,1.56,9.046516665,5.266666667,78.53333333,70.29,36.5,0.043,5.05,2.13,8.89,2.23,0.29,0.15,55.48,10.31,0.066,2.041584158,0.14,116.009,0.2,95.98,0.96,0.77,1.16,0.0,0.0,0.811,56.6119588,4.667697042,4.687458394,0.02718646,0.013427118,0.09096615,0.652661496,5.987190228,6.954580167,0.176881241,0.08572882,0.031854236,47.769,0.0,0.0,0.0,0.0,0.0,0.0,0.0,0.0,0.0,0.0,0.0,0.0,0.0,6.0,0.19129234,4.230454545,0.014,94.04801818,0.199636364,0.132863636,0.013036364,1.232145455,0.129845455,1.122891552,17.87372727,37.977,0.249727273,0.389545455,7.790545455,0.159727273,0.139909091,0.33,33.82072727,1.009727273,1.353239779,1496.845455,83.0,24.09090909,11.0,75.0,25.2,10.0,157.0825,146.4144444,144.8769444,170.3480556,154.6804861,55.10794754174913,59.77414029958932,58.338801939715225,95.14523948733896,93.57495489625614,54.32877507229114,76.86560183087208,85.88567127266913,56.40820776138398,43.471918026879905,91.3987285,555.6666667,40.28270839,392.9166667,98.97858333,2.628351611,1.348088439,1.3746315513961813,1160.8875,3263.410881,0.0,2331.987919,1376.448675,210.40161,105547.1994,2.560067872,17.50018428373017,1.054988013,24.55520637096774,2.826340669,110.33949820125
2025-11-10 13:00:00,0.924986679,11.98515034,0.404998097,87.08986298,5.60079929,15.764,8.2,1.015,0.49,87.27,11.715,6.909,70.13,8.83,19.48,1.56,6.923942833,5.266666667,78.53333333,70.29,36.5,0.043,5.05,2.13,8.89,2.23,0.29,0.15,55.48,10.31,0.066,2.041584158,0.14,116.0,0.2,95.98,0.96,0.77,1.16,0.0,0.0,0.908,57.03997426,4.542999626,4.642522388,0.02606306,0.013464565,0.088157649,0.624576492,5.765131466,6.726155471,0.183621642,0.085354353,0.031929129,45.449,0.0,0.0,0.0,0.0,0.0,0.0,0.0,0.0,0.0,0.0,0.0,0.0,0.0,7.0,0.193724953,4.301,0.015,94.939288,0.15386,0.09598,0.04132,0.4022,0.051352,1.064605049,18.4149697,36.32412121,0.44230303,0.586121212,7.802363636,0.225272727,0.193515152,0.358581818,34.12230303,1.28169697,1.293268717,1468.82,83.0,24.09090909,11.0,75.0,25.2,10.0,187.0111111,155.9925,140.2427778,186.7072222,167.4884028,51.338877082041506,52.932589076236184,55.6989215658371,93.3317875434465,80.08692079497251,67.85572777362694,70.8341462246868,85.91865176214162,62.61473964593475,48.884839034235355,99.97318481,574.1111111,42.12356292,420.0,69.258,2.719935447,1.348006461,1.3772705748075635,1065.726111,2272.645283,0.0,2236.417922,1287.202614,191.6475011,105536.7397,1.815841685,17.50018428373017,1.16674375,24.55520637096774,2.615989939,118.246446987325
2025-11-10 14:00:00,0.925246182,11.98222166,0.405035169,87.09253216,5.585229073,15.781,8.2,1.015,0.49,87.27,11.715,7.614,70.13,8.83,19.48,1.56,10.40789282,5.266666667,78.53333333,70.29,36.5,0.043,5.05,2.13,8.89,2.23,0.29,0.15,55.48,10.31,0.066,2.041584158,0.14,115.018,0.2,95.98,0.96,0.77,1.16,0.0,0.0,0.847,57.46927368,4.41792814,4.597451582,0.02493629,0.013502124,0.085340724,0.596407239,5.542406568,6.497045542,0.190382263,0.084978763,0.032004247,49.207,0.0,0.0,0.0,0.0,0.0,0.0,0.0,0.0,0.0,0.0,0.0,0.0,0.0,7.0,0.255249556,4.277857143,0.015185714,95.00900857,0.158957143,0.0996,0.042557143,0.351285714,0.045548571,1.045809324,18.28471429,36.00042857,0.492571429,0.620285714,7.736142857,0.255571429,0.198857143,0.361914286,34.43071429,1.358142857,1.270596327,1463.414286,83.0,24.09090909,11.0,75.0,25.2,10.0,182.0786111,168.6861111,160.3986111,187.1341667,174.574375,48.097651679583436,54.219951192590514,58.96402405983912,91.94200001116423,70.45613024191704,61.68783525544549,66.06168246426458,62.826205842438185,53.425495754877616,44.995718838049214,136.9901194,586.75,40.75710681,397.0833333,75.9755,2.73726845,1.348276533,1.3827271201047453,1122.590833,3170.910239,0.0,2244.095125,1265.051847,198.2607406,105143.4036,2.499049475,17.50018428373017,1.194284402,24.55520637096774,2.905357875,117.4220241455
2025-11-10 15:00:00,0.924968948,11.98535044,0.404995564,87.08968061,5.601863118,15.78,8.2,1.015,0.49,87.27,11.715,6.632,70.13,8.83,19.48,1.56,12.92745129,5.266666667,78.53333333,70.29,36.5,0.043,5.05,2.13,8.89,2.23,0.29,0.15,55.48,10.31,0.066,2.041584158,0.14,116.613,0.2,95.98,0.96,0.77,1.16,0.0,0.0,0.76,57.46742426,4.418466947,4.597645747,0.024941144,0.013501962,0.085352859,0.596528592,5.543366064,6.498032545,0.190353138,0.084980381,0.032003924,50.207,0.0,0.0,0.0,0.0,0.0,0.0,0.0,0.0,0.0,0.0,0.0,0.0,0.0,6.0,0.211217679,4.342142857,0.015614286,94.78795143,0.154242857,0.1056,0.043842857,0.492714286,0.057891429,1.02999459,17.90328571,36.04757143,0.475428571,0.551714286,7.611857143,0.268428571,0.173142857,0.352485714,35.00928571,1.353857143,1.247572233,1468.985714,83.0,24.09090909,11.0,75.0,25.2,10.0,150.9497222,136.8238889,134.2511111,161.8891667,145.9784722,44.388163569062044,56.46952919816313,51.56579528938926,94.83675586881085,82.76201880047745,50.9252335634519,75.88642898127588,86.83393589638274,56.4311778685875,40.7023863878929,131.561546,582.2777778,41.77276489,370.0,98.261625,2.735451992,1.348111944,1.4213041182884285,1171.995556,3268.046217,0.0,2227.515644,1256.770425,203.7616733,104434.0889,2.58518915,17.50018428373017,1.199686452,24.55520637096774,2.856208178,109.93190484499999
2025-11-10 16:00:00,0.910332739,12.21679441,0.470332739,86.87287285,5.841503268,13.464,8.35,1.02,0.495,87.22,11.76,5.537,69.76,8.87,19.73,1.64,12.23704569,5.266666667,78.53333333,70.29,36.5,0.043,5.16,2.23,8.69,2.29,0.025,0.14,55.25,10.46,0.064,2.027131783,0.14,99.958,0.1,96.26,0.65,0.62,0.98,0.0,0.0,0.706,57.22854861,4.448456488,4.611123089,0.085226382,0.032316935,0.086469522,0.502842807,4.975169541,7.446813015,0.136131909,0.08,0.041432085,40.816,0.0,0.0,0.0,0.0,0.0,0.0,0.0,0.0,0.0,0.0,0.0,0.0,0.0,6.0,0.314422584,4.3996,0.01604,94.588,0.15088,0.111,0.0448,0.6208,0.06888,1.01594949,17.56,36.1024,0.4532,0.486,7.5064,0.278,0.1496,0.34384,35.5356,1.3384,1.227184993,1474.68,83.0,24.09090909,11.0,75.0,25.2,10.0,180.6775,133.6641667,144.3883333,176.4877778,158.8044444,43.520599341072796,52.84299028199774,45.587324977970255,98.86277122667329,91.80905211427313,55.1582857891799,82.12800318972486,99.43012198387214,60.03324754801653,40.57814154094626,126.7362022,544.0416667,42.56495306,340.0,96.55525,2.7831026,1.347954628,1.4127610864598024,1184.670833,3749.888711,0.0,2277.180925,1191.413933,198.9681628,102347.7963,3.023247011,17.50018428373017,1.247826534,24.55520637096774,2.818841639,101.7925467915
2025-11-10 17:00:00,0.910177576,12.20663125,0.470177576,86.88319117,5.798833494,13.459,8.35,1.02,0.495,87.22,11.76,5.564,69.76,8.87,19.73,1.64,11.63823096,5.266666667,78.53333333,70.29,36.5,0.043,5.16,2.23,8.69,2.29,0.025,0.14,55.25,10.46,0.064,2.027131783,0.14,100.394,0.1,96.26,0.65,0.62,0.98,0.0,0.0,0.694,57.04720435,4.518867981,4.652722877,0.085380455,0.032532637,0.087809959,0.514305859,5.063761683,7.526314832,0.136902276,0.08,0.041385863,40.123,0.0,0.0,0.0,0.0,0.0,0.0,0.0,0.0,0.0,0.0,0.0,0.0,0.0,7.0,0.357052818,4.3956,0.01644,94.578,0.15968,0.111,0.0428,0.6288,0.06768,1.01783111,17.56,36.2264,0.3852,0.446,7.5704,0.258,0.1456,0.34224,35.5916,1.2224,1.230529439,1481.48,83.0,24.09090909,11.0,75.0,25.2,10.0,175.4116667,154.7861111,157.4725,176.3355556,166.0014583,44.71839924593391,52.76002408472155,51.95127232770527,95.32741644087872,78.47333491886502,55.86516303236235,73.5982498862185,73.68521248559762,53.40922458984737,40.58213091803904,129.6885733,534.9444444,42.94435447,337.6111111,89.73983333,2.762880131,1.34797685,1.3778031830708701,1155.045,3961.953822,0.0,2280.051592,1198.462644,194.5648903,101667.7936,3.204605583,17.50018428373017,1.222636864,24.55520637096774,2.74412455,101.58651373725
2025-11-10 18:00:00,0.910474477,12.22607827,0.470474477,86.86344725,5.8804813,16.123,8.35,1.02,0.495,87.22,11.76,6.355,69.76,8.87,19.73,1.64,12.62525951,5.266666667,78.53333333,70.29,36.5,0.043,5.16,2.23,8.69,2.29,0.025,0.14,55.25,10.46,0.064,2.027131783,0.14,116.743,0.1,96.26,0.65,0.62,0.98,0.0,0.0,0.735,57.08250476,4.505161702,4.644625076,0.085350463,0.032490649,0.08754903,0.512074465,5.046516365,7.510839034,0.136752316,0.08,0.041394861,46.196,0.0,0.0,0.0,0.0,0.0,0.0,1.963,0.0,0.0,0.0,0.0,0.0,0.0,6.0,0.352703074,4.3916,0.01684,94.568,0.16848,0.111,0.0408,0.6368,0.06648,1.019712729,17.56,36.3504,0.3172,0.406,7.6344,0.238,0.1416,0.34064,35.6476,1.1064,1.233873884,1488.28,83.0,24.09090909,11.0,75.0,25.2,10.0,180.9738889,166.9252778,167.405,189.5175,176.2054167,43.11238737197368,51.48054762677609,55.07505267685006,93.33944294846964,68.75575081054723,57.86560104398998,67.01808345343383,58.0850977734429,49.954567238004,42.14439230010019,152.2586214,530.0,42.83122108,320.0,82.91983333,2.740001244,1.348018472,1.381286663031414,1173.745556,3990.127711,0.0,2269.453442,1237.918019,201.39641,103069.0488,3.178983431,17.50018428373017,1.189348585,24.55520637096774,2.913612392,100.1742673355
2025-11-10 19:00:00,0.91044369,12.22406171,0.47044369,86.8654946,5.872014832,15.912,8.35,1.02,0.495,87.22,11.76,6.135,69.76,8.87,19.73,1.64,12.5546068,5.266666667,78.53333333,70.29,36.5,0.043,5.16,2.23,8.69,2.29,0.025,0.14,55.25,10.46,0.064,2.027131783,0.14,116.45,0.1,96.26,0.65,0.62,0.98,0.0,0.0,0.705,57.29297573,4.423441031,4.596343716,0.085171643,0.032240301,0.085993298,0.498770269,4.943694952,7.418567991,0.135858217,0.08,0.041448507,46.55,0.0,0.0,0.0,0.0,0.0,0.0,0.0,0.0,0.0,0.0,0.0,0.0,0.0,7.0,0.294144823,4.414,0.0164,94.6219,0.1714,0.1059,0.043,0.568,0.0594,1.005899257,17.377,36.172,0.329,0.411,7.648,0.251,0.146,0.3406,35.97,1.093,1.218561444,1488.0,83.0,24.09090909,11.0,75.0,25.2,10.0,204.47,172.7983333,172.6491667,217.8972222,191.9536806,38.48010655823282,48.420319297991,54.69223239550806,94.72543347522847,67.40796515252646,57.96834049900909,65.8174841950163,52.30673242910518,47.86799894950239,44.83863561898457,153.4042864,529.4305556,41.97589269,320.0,81.84,2.787189681,1.347865983,1.4218163522250875,1168.9975,3990.251075,0.0,2273.274481,1237.668678,204.8896022,106583.4183,3.077175117,17.50018428373017,1.224508035,24.55520637096774,2.815465844,100.326067948
2025-11-10 20:00:00,0.910443686,12.22406143,0.470443686,86.86549488,5.872013652,15.822,8.35,1.02,0.495,87.22,11.76,6.413,69.76,8.87,19.73,1.64,12.21583349,5.266666667,78.53333333,70.29,36.5,0.043,5.16,2.23,8.69,2.29,0.025,0.14,55.25,10.46,0.064,2.027131783,0.14,116.891,0.1,96.26,0.65,0.62,0.98,0.0,0.0,0.693,57.22274381,4.450710349,4.612454692,0.085231314,0.032323839,0.086512429,0.503209737,4.978005362,7.449357855,0.136156568,0.08,0.041430606,46.625,0.0,0.0,0.0,0.0,0.0,0.0,0.0,0.0,0.0,0.0,0.0,0.0,0.0,7.0,0.212081053,4.454,0.0154,94.7184,0.1704,0.0974,0.048,0.448,0.0484,0.981622391,17.072,35.792,0.394,0.446,7.628,0.286,0.156,0.3416,36.47,1.148,1.190811081,1483.0,83.0,24.09090909,11.0,75.0,25.2,10.0,166.7322222,154.2177778,162.7522222,183.2802778,166.745625,43.39727943218051,55.245492353880806,56.35499118766715,94.90715466658216,75.88889552186885,54.18481090943317,70.20035767135701,66.0553350569798,50.906639975666664,41.69941680734708,130.9021631,525.0,42.49714883,320.0,93.32033333,2.775073083,1.348243975,1.4172892223310731,1159.214444,3948.333031,0.0,2273.816325,1240.786036,203.03668,106133.4661,3.059277239,17.50018428373017,1.208578419,24.55520637096774,2.718348161,97.34453661075
2025-11-10 21:00:00,0.910457135,12.22494231,0.470457135,86.86460055,5.875711991,13.694,8.35,1.02,0.495,87.22,11.76,5.56,69.76,8.87,19.73,1.64,11.78482903,5.266666667,78.53333333,70.29,36.5,0.043,5.16,2.23,8.69,2.29,0.025,0.14,55.25,10.46,0.064,2.027131783,0.14,99.984,0.1,96.26,0.65,0.62,0.98,0.0,0.0,0.574,57.13792571,4.483643117,4.631911688,0.085303377,0.032424727,0.087139377,0.508571221,5.019441558,7.486542338,0.136516883,0.08,0.041408987,38.5,0.0,0.0,0.0,0.0,0.0,0.0,0.0,0.0,0.0,0.0,0.0,0.0,0.0,7.0,0.280838407,4.471956522,0.015586957,94.7669587,0.169021739,0.093804348,0.049804348,0.390217391,0.04265,0.972602269,17.02434783,35.58326087,0.439565217,0.465869565,7.637608696,0.307826087,0.16,0.338869565,36.58586957,1.185652174,1.181369853,1479.23913,83.0,24.09090909,11.0,75.0,25.2,10.0,157.318663,148.878273,153.0373259,173.7682451,158.2506267,44.08556713688844,54.0697312459385,53.89843557479058,95.08053799321775,78.23446336990139,53.39666201590818,72.30386642856664,71.60170398622574,52.20113230658734,41.14221640557142,123.4271997,525.0,42.68579607,320.0,95.48,2.754206384,1.347984451,1.3938755136723266,1162.842618,3965.257599,0.0,2285.55956,1234.001972,200.5266474,103945.6884,3.137605568,17.50018428373017,1.184537064,24.55520637096774,2.632658568,96.35410396025
2025-11-10 22:00:00,0.910477268,12.22626108,0.470477268,86.86326165,5.881248821,15.903,8.35,1.02,0.495,87.22,11.76,6.496,69.76,8.87,19.73,1.64,11.96369006,5.266666667,78.53333333,70.29,36.5,0.043,5.16,2.23,8.69,2.29,0.025,0.14,55.25,10.46,0.064,2.027131783,0.14,116.69,0.1,96.26,0.65,0.62,0.98,0.0,0.0,0.681,56.97976113,4.545054516,4.668194134,0.085437756,0.032612858,0.088308478,0.51856905,5.096709731,7.555882123,0.13718878,0.08,0.041368673,46.133,0.0,0.0,0.0,0.0,0.0,0.0,0.0,0.0,0.0,0.0,0.0,0.0,0.0,7.0,0.242974496,4.475217391,0.016565217,94.78355652,0.167391304,0.093478261,0.049478261,0.373913043,0.0404,0.973753309,17.14826087,35.48869565,0.472173913,0.475652174,7.666956522,0.320869565,0.16,0.333652174,36.44565217,1.21173913,1.184134715,1476.304348,83.0,24.09090909,11.0,75.0,25.2,10.0,175.2708333,146.0266667,151.3580556,184.1713889,164.2067361,41.81034166913611,50.65523933652722,51.10285033795881,96.58120908113611,78.58111757251316,57.91905842124967,73.66164228260928,78.16779797850654,55.13485797988652,43.473595519524395,133.2871319,524.7222222,43.22692714,320.0,89.75877778,2.752624211,1.348149328,1.4151803636904092,1156.045556,3947.073714,0.0,2275.352411,1248.507197,201.4574497,104830.3956,3.093559358,17.50018428373017,1.187711317,24.55520637096774,2.641115314,97.66054497675
2025-11-10 23:00:00,0.910379987,12.21988914,0.470379987,86.86973087,5.85449639,13.711,8.35,1.02,0.495,87.22,11.76,5.511,69.76,8.87,19.73,1.64,12.05157973,5.266666667,78.53333333,70.29,36.5,0.043,5.16,2.23,8.69,2.29,0.025,0.14,55.25,10.46,0.064,2.027131783,0.14,94.694,0.1,96.26,0.65,0.62,0.98,0.0,0.0,0.057,54.66836615,5.44251204,5.19842068,0.087401558,0.035362181,0.105393555,0.664675921,6.225895892,8.569203966,0.14700779,0.08,0.040779533,28.24,0.0,0.0,0.0,0.0,0.0,0.0,13.829,0.0,0.0,0.0,0.0,0.0,0.0,6.0,0.290968114,4.478478261,0.017543478,94.80015435,0.16576087,0.093152174,0.049152174,0.357608696,0.03815,0.974904349,17.27217391,35.39413043,0.504782609,0.485434783,7.696304348,0.333913043,0.16,0.328434783,36.30543478,1.237826087,1.186899577,1473.369565,83.0,24.09090909,11.0,75.0,25.2,10.0,152.9580556,144.9255556,148.7422222,167.3355556,153.4903472,44.149714610831495,54.08890655812502,54.85396615139277,95.05311538040621,76.8408150454548,55.04076510547216,72.16124418031421,73.64897176220074,53.24792173721595,42.2013609200299,127.6904393,531.875,42.91880456,320.0,94.38122222,2.74207895,1.348091442,1.4093619894761726,1151.228056,3970.170708,0.0,2270.165067,1260.750875,202.0858172,105272.2933,3.098625808,17.50018428373017,1.172669021,24.55520637096774,2.723218917,96.91898320725
2025-11-11 00:00:00,0.909594678,11.91702353,0.450405322,87.17338179,5.189170876,16.234,8.35,1.02,0.495,87.22,11.76,6.968,70.38,8.38,19.66,1.58,12.91146988,5.266666667,78.53333333,70.29,36.5,0.043,5.25,2.08,8.8,2.37,0.028,0.14,55.29,10.37,0.067,1.975238095,0.14,116.784,0.0,0.0,0.0,0.0,0.0,0.0,0.0,0.0,54.31250555,5.58068391,5.280053951,0.087703904,0.035785465,0.108023961,0.687170422,6.399744526,8.725214218,0.148519518,0.08,0.040688829,31.51,0.0,0.0,0.0,0.0,0.0,0.0,14.023,0.0,0.0,0.0,0.0,0.0,0.0,7.0,-0.028671235,4.472781955,0.018481203,94.79266992,0.166203008,0.093240602,0.047315789,0.36924812,0.040059398,0.977179181,17.30353383,35.43661654,0.474285714,0.473157895,7.731654135,0.32556391,0.157593985,0.327684211,36.26406015,1.22593985,1.190382544,1473.443609,83.0,24.09090909,11.0,75.0,25.2,10.0,183.8586111,184.4147222,189.2983333,215.2313889,193.2007639,36.006198622047435,55.96509891289807,58.73807732126221,92.47580679905363,63.3064653315991,43.88548437684368,61.78685616549822,31.056927358968323,38.58856171209155,37.51092557438423,135.2269572,533.7027778,42.64088319,320.0,95.48,2.739940958,1.347950414,1.4212513846056072,1160.901944,3976.091431,0.0,2252.572664,1265.498717,203.9807478,105471.0333,3.098642556,17.50018428373017,1.189986721,24.55520637096774,2.873440733,97.917571829
2025-11-11 01:00:00,0.909462579,11.92257168,0.450537421,87.16796574,5.218232593,16.114,8.35,1.02,0.495,87.22,11.76,7.051,70.38,8.38,19.66,1.58,13.67517555,5.266666667,78.53333333,70.29,36.5,0.043,5.25,2.08,8.8,2.37,0.028,0.14,55.29,10.37,0.067,1.975238095,0.14,116.39,0.0,0.0,0.0,0.0,0.0,0.0,0.0,0.0,57.33161855,4.408436979,4.587479178,0.085138812,0.032194336,0.085707662,0.496327596,4.924816768,7.401626874,0.135694059,0.08,0.041458356,46.826,0.0,0.0,0.0,0.0,0.0,0.0,0.0,0.0,0.0,0.0,0.0,0.0,0.0,7.0,0.19475956,4.45924812,0.019383459,94.76411353,0.168458647,0.093691729,0.044157895,0.405338346,0.045608271,0.98043733,17.25390977,35.59902256,0.388571429,0.441578947,7.772255639,0.298496241,0.153082707,0.330842105,36.30917293,1.180827068,1.194493853,1476.150376,83.0,24.09090909,11.0,75.0,25.2,10.0,164.3266667,132.33,141.1783333,177.9769444,153.9529861,35.59826840751367,48.47569032482184,47.0229880040295,97.18027740724304,74.31365453409438,57.857491708466796,73.70963466521985,84.2044711971356,57.33781258877377,43.2760482996903,152.3547433,535.0,43.92182533,320.0,89.75877778,2.766541222,1.347929358,1.4517189815387839,1153.585,3932.889578,0.0,2222.385428,1243.288708,201.9474314,105662.1653,3.056419381,17.50018428373017,1.193975772,24.55520637096774,2.881213019,100.18700348725
2025-11-11 02:00:00,0.90968786,11.9131099,0.45031214,87.17720224,5.168670886,13.904,8.35,1.02,0.495,87.22,11.76,5.966,70.38,8.38,19.66,1.58,13.15592007,5.266666667,78.53333333,70.29,36.5,0.043,5.25,2.08,8.8,2.37,0.028,0.14,55.29,10.37,0.067,1.975238095,0.14,99.628,0.0,0.0,0.0,0.0,0.0,0.0,0.0,0.0,56.79605971,4.616381234,4.710334646,0.085593832,0.032831365,0.089666339,0.530181102,5.186453412,7.636417323,0.13796916,0.08,0.04132185,36.576,0.0,0.0,0.0,0.0,0.0,0.0,7.139,0.0,0.0,0.0,0.0,0.0,0.0,6.0,0.337390723,4.45,0.019884848,94.74358667,0.170690909,0.094,0.042345455,0.43,0.049492121,0.98614087,17.24648485,35.76987879,0.321939394,0.414242424,7.8,0.27769697,0.148848485,0.333460606,36.27436364,1.14769697,1.20117424,1479.266667,83.0,24.09090909,11.0,75.0,25.2,10.0,185.7213889,166.3266667,177.5227778,204.6436111,183.5536111,36.416858768399436,53.33083326337086,54.666481373129486,94.49479470638286,67.27390474368377,52.37098050702794,66.04312851308936,52.524624017436395,47.10408595820441,40.15144847701855,148.3861953,534.4861111,43.11716619,320.0,88.66,2.740210211,1.347979319,1.4368443182148012,1150.141111,3944.057192,0.0,2235.242814,1268.351725,203.0097369,105673.4994,3.063638019,17.50018428373017,1.170297145,24.55520637096774,2.920187133,99.66117087725
2025-11-11 03:00:00,0.909555231,11.91868028,0.450444769,87.17176449,5.19784907,16.458,8.35,1.02,0.495,87.22,11.76,7.039,70.38,8.38,19.66,1.58,12.9147084,5.266666667,78.53333333,70.29,36.5,0.043,5.25,2.08,8.8,2.37,0.028,0.14,55.29,10.37,0.067,1.975238095,0.14,116.694,0.0,0.0,0.0,0.0,0.0,0.0,0.0,0.0,51.61,6.63,5.9,0.09,0.039,0.128,0.858,7.72,9.91,0.16,0.08,0.04,23.485,0.0,0.0,0.0,0.0,0.0,0.0,17.868,0.0,0.0,0.0,0.0,0.0,0.0,7.0,0.263517313,4.45,0.019521212,94.74038667,0.172872727,0.094,0.043436364,0.43,0.04978303,0.997121309,17.33012121,35.9589697,0.296484848,0.396060606,7.8,0.270424242,0.145212121,0.334915152,36.06709091,1.140424242,1.213398428,1483.266667,83.0,24.09090909,11.0,75.0,25.2,10.0,166.765,158.2363889,170.5716667,191.4469444,171.755,38.469989024774975,53.59704996450847,55.51044165427453,94.07456442230438,67.41219207332006,54.53710748410664,65.76014038317737,56.57960227884132,49.09144226231234,41.03085428008963,145.6655583,532.7805556,42.77659408,320.0,88.66,2.776314856,1.348019142,1.42475392365882,1149.291944,3990.791428,0.0,2244.594064,1239.3095,201.3308153,105831.1497,3.097253008,17.50018428373017,1.195604175,24.55520637096774,2.861955044,99.30068647475
2025-11-11 04:00:00,0.909550253,11.91888937,0.450449747,87.17156038,5.198944324,13.83,8.35,1.02,0.495,87.22,11.76,5.96,70.38,8.38,19.66,1.58,13.01209257,5.266666667,78.53333333,70.29,36.5,0.043,5.25,2.08,8.8,2.37,0.028,0.14,55.29,10.37,0.067,1.975238095,0.14,97.476,0.0,0.0,0.0,0.0,0.0,0.0,0.0,0.102,58.18554684,4.076877734,4.391590784,0.084413299,0.031178619,0.079395703,0.44234946,4.50764704,7.027262387,0.132066496,0.08,0.04167601,30.859,0.0,0.0,0.0,0.0,0.0,0.0,7.253,0.0,0.0,0.0,0.0,0.0,0.0,6.0,0.363427131,4.45,0.019157576,94.73718667,0.175054545,0.094,0.044527273,0.43,0.050073939,1.008101748,17.41375758,36.14806061,0.271030303,0.377878788,7.8,0.263151515,0.141575758,0.336369697,35.85981818,1.133151515,1.225622617,1487.266667,83.0,24.09090909,11.0,75.0,25.2,10.0,190.0516667,152.4169444,159.6436111,205.0413889,176.7884028,33.4376851335804,47.727545357815615,47.99405972664621,96.97201656661628,71.64783129588699,54.850321504914234,70.92221083193488,68.00817077667892,51.659073481686505,42.33110657313121,146.7639586,528.7777778,42.79310833,320.0,88.66,2.75828265,1.347993789,1.4448049110803214,1148.825833,3997.805264,0.0,2241.699675,1249.995353,201.5751975,105609.1411,3.122142308,17.50018428373017,1.187815,24.55520637096774,2.832947536,99.4462245145
2025-11-11 05:00:00,0.909350843,11.92726458,0.450649157,87.16338458,5.242814464,16.067,8.35,1.02,0.495,87.22,11.76,6.919,70.38,8.38,19.66,1.58,13.63261859,5.266666667,78.53333333,70.29,36.5,0.043,5.25,2.08,8.8,2.37,0.028,0.14,55.29,10.37,0.067,1.975238095,0.14,111.156,0.0,0.0,0.0,0.0,0.0,0.0,0.0,0.98,57.26634551,4.433780886,4.602452602,0.085194269,0.032271976,0.086190139,0.500453606,4.956704615,7.430242751,0.135971344,0.08,0.041441719,43.831,0.0,0.0,0.0,0.0,0.0,0.0,0.0,0.0,0.0,0.0,0.0,0.0,0.0,7.0,0.250817844,4.455528455,0.019276423,94.7433187,0.177105691,0.093723577,0.041682927,0.418943089,0.050421138,1.026596454,17.46934959,36.45113821,0.265528455,0.37,7.788943089,0.26,0.137235772,0.337829268,35.51569106,1.143821138,1.245930245,1485.95935,83.0,24.09090909,11.0,75.0,25.2,10.0,190.9952778,178.4,188.4963889,220.7852778,194.6692361,31.554976272212798,50.22540464240345,56.547285907293286,94.04668227191888,57.93120675702983,50.65583175927338,60.817162773881506,32.5474687919106,40.49115935945961,40.78430519191011,153.7628986,531.0222222,42.90871464,320.0,88.66,2.76009105,1.348079414,1.4472180830482984,1152.313889,4435.417703,0.0,2248.971722,1267.227825,204.9564922,107097.3372,3.393003294,17.50018428373017,1.176734432,24.55520637096774,2.918772489,100.3735840645
2025-11-11 06:00:00,0.90944,11.92352,0.45056,87.16704,5.2232,16.25,8.35,1.02,0.495,87.22,11.76,6.66,70.38,8.38,19.66,1.58,13.30727521,5.266666667,78.53333333,70.29,36.5,0.043,5.25,2.08,8.8,2.37,0.028,0.14,55.29,10.37,0.067,1.975238095,0.14,116.539,0.0,0.0,0.0,0.0,0.0,0.0,0.0,1.024,57.89671094,4.189025575,4.457848808,0.084658699,0.031522179,0.081530684,0.460607227,4.648752091,7.153888833,0.133293496,0.08,0.04160239,49.619,0.0,0.0,0.0,0.0,0.0,0.0,0.0,0.0,0.0,0.0,0.0,0.0,0.0,7.0,-0.101843578,4.465284553,0.019764228,94.75658699,0.179056911,0.093235772,0.035829268,0.399430894,0.050811382,1.050837363,17.50349593,36.84138211,0.275284553,0.37,7.769430894,0.26,0.132357724,0.339292683,35.06691057,1.168211382,1.272419326,1480.593496,83.0,24.09090909,11.0,75.0,25.2,10.0,207.9963115,201.5147541,218.0094262,240.8713115,217.0979508,32.86302168234582,54.8309254800368,63.239847682778475,92.61920608352787,54.47534035666678,47.40097218648509,55.761962711480095,11.050581791167133,33.49438576538598,38.865289080464535,150.0933365,530.1065574,41.79036049,320.0,88.66,2.754315258,1.348342791,1.4484511968028242,1151.818033,4507.326488,0.0,2263.211766,1287.275156,207.3042865,108125.5184,3.409979053,17.50018428373017,1.183071877,24.55520637096774,2.915219926,99.88736708625
2025-11-11 07:00:00,0.909627528,11.91564382,0.450372472,87.17472865,5.181943838,13.746,8.35,1.02,0.495,87.22,11.76,5.801,70.38,8.38,19.66,1.58,12.9428062,5.266666667,78.53333333,70.29,36.5,0.043,5.25,2.08,8.8,2.37,0.028,0.14,55.29,10.37,0.067,1.975238095,0.14,99.5,0.0,0.0,0.0,0.0,0.0,0.0,0.0,1.004,57.33301663,4.407894139,4.587158463,0.085137624,0.032192674,0.085697328,0.496239221,4.924133764,7.401013952,0.13568812,0.08,0.041458713,39.637,0.0,0.0,0.0,0.0,0.0,0.0,0.0,0.0,0.0,0.0,0.0,0.0,0.0,6.0,0.294668762,4.46256,0.020248,94.75184,0.17752,0.097216,0.031264,0.40488,0.054472,1.070133871,17.5944,37.1044,0.28,0.36008,7.80712,0.24512,0.13,0.34248,34.6764,1.18248,1.295314171,1481.968,83.0,24.09090909,11.0,75.0,25.2,10.0,168.3690083,134.042562,147.2322314,186.4623967,159.0265496,30.847632459484487,43.44536249548523,42.507692055356756,99.41109883950557,74.2376034561492,55.29213384407903,75.25648902590987,78.45433935164942,53.89506157688038,41.59539709221562,136.3601144,532.0,42.22734748,320.0,94.91636364,2.736796169,1.347893864,1.4286180475102153,1153.102893,4738.72755,0.0,2277.287368,1234.577215,197.9313074,102786.2587,3.759523017,17.50018428373017,1.159142264,24.55520637096774,2.850546169,98.067715158
2025-11-11 08:00:00,0.919697889,12.09814183,0.475151055,86.98216028,5.520996081,15.822,7.9,1.025,0.49,87.27,11.705,6.057,70.51,8.42,19.58,1.49,13.8734567,5.266666667,78.53333333,70.29,36.5,0.047,5.39,1.99,9.56,2.46,0.028,0.16,55.2,10.39,0.062,1.927643785,0.15,115.377,0.4,1.35,0.96,0.31,44.52,21.91,29.68,1.415,56.41870861,4.983441797,4.723179628,0.045487864,0.019353641,0.1024517,0.620955834,5.880767054,7.123203944,0.071951457,0.071951457,0.033573058,45.238,0.0,0.0,0.0,0.0,0.0,0.0,0.0,0.0,0.0,0.0,0.0,0.0,0.0,7.0,0.330728619,4.44816,0.020728,94.73024,0.17272,0.105376,0.027904,0.43368,0.061192,1.084804971,17.7384,37.2484,0.28,0.34088,7.89832,0.21632,0.13,0.34728,34.3404,1.18728,1.314846666,1489.648,83.0,24.09090909,11.0,75.0,25.2,10.0,155.9605556,134.7477778,150.0616667,178.0358333,154.7014583,33.81600130194769,48.76494862411596,46.501080349879075,96.49773147599157,70.60686268229267,56.490899728768596,71.22962000941843,77.31832045401802,55.49895235266524,40.98225965727242,154.5637881,531.4444444,42.80225333,320.0,89.75877778,2.706709683,1.3482144,1.4331835925447751,1158.261389,4111.111353,0.0,2224.636381,1276.702394,202.4072911,103894.2141,3.250438758,17.50018428373017,1.125872782,24.55520637096774,2.931656658,100.47970192325
