Repository: saikumar-voptimai/evonith_bf_webapp

# Evonith BF2 — Blast Furnace Intelligence Platform

Monitoring, modelling and optimisation of **Blast Furnace 2 (BF2)** at Evonith Steel: live telemetry from InfluxDB,
manual plant reports from Neon PostgreSQL, a two-zone energy model of the furnace, blend and fuel optimisers, a
conversational assistant (FurnaceMind) and a live digital twin evaluated every hour.

The platform has three deployable parts that share one Python service layer, plus the shared data library:

| Part | Path | What it is |
|---|---|---|
| **Streamlit app** (legacy) | `src/app.py`, `src/custom_pages/` | The original 11-page dashboard; still the home of the model pages. Served under `/legacy` in production |

File: src/assets/data/V10_df_filtered.csv (part 27 of 166)
datetime,Hot Blast PressureBar,Hot Blast Temp.oC,Hot Blast VolumeNm3/Hr.,O2 Enrichment %,OxygenFlowNm3/Hr.,PermeabilityKgs/Hr.,RAFToC,SteamKgs/Hr.,TopPressureBar,TuyereVelocitym/s,Differential PressureTotalBar,Charges/Hrs.,StockRodLevel,COKE_ASH%,COKE_FC%,COKE_IM%,COKE_MOIST%,COKE_MT,COKE_VM%,NUTCOKE_ASH%,NUTCOKE_FC%,NUTCOKE_IM%,NUTCOKE_MOIST%,NUTCOKE_MT,NUTCOKE_VM%,PCI_2_%Ash,PCI_2_%FC,PCI_2_%IM,PCI_2_MT,PCI_2_%VM,Sinter_SP_MT,Sinter_SP_02_Al2O3%,Sinter_SP_02_Basicity,Sinter_SP_02_CaO%,Sinter_SP_02_Cold_Strength_AI,Sinter_SP_02_Cold_strength_TI,Sinter_SP_02_Fe(T)%,Sinter_SP_02_FeO%,Sinter_SP_02_Hot_strength_RDI,Sinter_SP_02_Hot_strength_RI,Sinter_SP_02_K2O%,Sinter_SP_02_MgO%,Sinter_SP_02_MnO%,Sinter_SP_02_Na2O%,Sinter_SP_02_P%,Sinter_SP_02_SiO2%,Sinter_SP_02_TiO2%,ORE_%Al2O3,ORE_%CaO,ORE_%Fe(T),ORE_%K2O,ORE_%LOI,ORE_%MgO,ORE_%MnO,ORE_MT,ORE_%Na2O,ORE_%P,ORE_%SiO2,ORE_%TiO2,ORE_%TM,Geomin Type,FLUX_Al2O3%,FLUX_CaO%,FLUX_Fe2O3%,FLUX_LOI%,FLUX_MgO%,FLUX_MT,FLUX_SiO2%,FLUX_TM%,COKE_DISCHARGE_TIME,WEIGHTED_COKE_ANGLE,TOTAL_COKE_PORTIONS,NON_COKE_DISCHARGE_TIME,WEIGHTED_NON_COKE_ANGLE,TOTAL_NON_COKE_PORTIONS,UnitCost Lakhs/Thm,ActualKg/Thm.,FurnaceTopGasAnalysisCO2ETACO,Act. Fuel RateKg/Thm.,Coke Rate Kg/Thm,ProductionTonnesPerHr
2024-03-20 09:00:00,2.68,1152.0,104792.0,2.714324164,3498.0,1263.0,2301.0,789.0,1.3,238.0,1.38,7.0,1.3,10.58,88.04,0.4,3.6,316.2413333,0.98,10.98,87.52,0.45,6.8,15.584666663,1.05,10.34,69.95,1.31,60.88666667,18.4,860.1533333,2.21,1.985045928,11.345,4.91,81.37666667,54.305,9.66,24.85,63.87,0.11,2.26,0.28,0.0445,0.067,5.715,0.185,4.185418628,0.028559109,60.90613358,0.027855911,4.145800255,0.053694575,0.070812794,318.2726008,0.004054186,0.080857134,3.879876457,0.266869427,3.231527124,2.0,1.46,0.0,1.04,1.31,0.0,29.48,95.44,0.1,82.0,26.9,10.0,60.0,27.875,8.0,127.0,100.0,43.11543811,555.0,455.0,85.4
2024-03-20 10:00:00,2.69,1152.0,104243.0,2.733102975,3500.0,1253.0,2304.0,874.0,1.3,236.0,1.39,7.0,1.3,10.58,88.04,0.4,3.6,316.2413333,0.98,10.98,87.52,0.45,6.8,15.584666663,1.05,10.34,69.95,1.31,60.88666667,18.4,860.1533333,2.21,1.985045928,11.345,4.91,81.37666667,54.305,9.66,24.85,63.87,0.11,2.26,0.28,0.0445,0.067,5.715,0.185,4.185418628,0.028559109,60.90613358,0.027855911,4.145800255,0.053694575,0.070812794,318.2726008,0.004054186,0.080857134,3.879876457,0.266869427,3.231527124,2.0,1.46,0.0,1.04,1.31,0.0,29.48,95.44,0.1,82.0,26.9,10.0,60.0,27.875,8.0,127.0,100.0,42.90352505,555.0,455.0,90.1
2024-03-20 11:00:00,2.67,1151.0,103242.0,2.748105462,3499.0,1254.0,2316.0,546.0,1.3,235.0,1.37,7.0,1.3,10.58,88.04,0.4,3.6,316.2413333,0.98,10.98,87.52,0.45,6.8,15.584666663,1.05,10.34,69.95,1.31,60.88666667,18.4,860.1533333,2.21,1.985045928,11.345,4.91,81.37666667,54.305,9.66,24.85,63.87,0.11,2.26,0.28,0.0445,0.067,5.715,0.185,4.185418628,0.028559109,60.90613358,0.027855911,4.145800255,0.053694575,0.070812794,318.2726008,0.004054186,0.080857134,3.879876457,0.266869427,3.231527124,2.0,1.46,0.0,1.04,1.31,0.0,29.48,95.44,0.1,82.0,26.9,10.0,60.0,27.875,8.0,127.0,100.0,44.66084621,555.0,455.0,84.4
2024-03-20 12:00:00,2.65,1152.0,101797.0,2.79960863,3499.0,1253.0,2300.0,902.0,1.3,233.0,1.35,7.0,1.3,10.58,88.04,0.4,3.6,316.2413333,0.98,10.98,87.52,0.45,6.8,15.584666663,1.05,10.34,69.95,1.31,60.88666667,18.4,860.1533333,2.21,1.985045928,11.345,4.91,81.37666667,54.305,9.66,24.85,63.87,0.11,2.26,0.28,0.0445,0.067,5.715,0.185,4.185418628,0.028559109,60.90613358,0.027855911,4.145800255,0.053694575,0.070812794,318.2726008,0.004054186,0.080857134,3.879876457,0.266869427,3.231527124,2.0,1.46,0.0,1.04,1.31,0.0,29.48,95.44,0.1,82.0,26.9,10.0,60.0,27.875,8.0,127.0,100.0,42.6244765,555.0,455.0,85.0
2024-03-20 13:00:00,2.65,1152.0,101417.0,2.809337997,3499.0,1249.0,2304.0,877.0,1.3,232.0,1.35,7.0,1.3,10.58,88.04,0.4,3.6,316.2413333,0.98,10.98,87.52,0.45,6.8,15.584666663,1.05,10.34,69.95,1.31,60.88666667,18.4,860.1533333,2.21,1.985045928,11.345,4.91,81.37666667,54.305,9.66,24.85,63.87,0.11,2.26,0.28,0.0445,0.067,5.715,0.185,4.185418628,0.028559109,60.90613358,0.027855911,4.145800255,0.053694575,0.070812794,318.2726008,0.004054186,0.080857134,3.879876457,0.266869427,3.231527124,2.0,1.46,0.0,1.04,1.31,0.0,29.48,95.44,0.1,82.0,26.9,10.0,60.0,27.875,8.0,126.735,98.0,42.63206673,553.0,455.0,85.51020408
2024-03-20 14:00:00,2.65,1150.0,101318.0,2.818720094,3500.0,1256.0,2301.0,1043.0,1.3,232.0,1.35,7.0,1.3,10.58,88.04,0.4,3.6,316.2413333,0.98,10.98,87.52,0.45,6.8,15.584666663,1.05,10.34,69.95,1.31,60.88666667,18.4,860.1533333,2.21,1.985045928,11.345,4.91,81.37666667,54.305,9.66,24.85,63.87,0.11,2.26,0.28,0.0445,0.067,5.715,0.185,4.185418628,0.028559109,60.90613358,0.027855911,4.145800255,0.053694575,0.070812794,318.2726008,0.004054186,0.080857134,3.879876457,0.266869427,3.231527124,2.0,1.46,0.0,1.04,1.31,0.0,29.48,95.44,0.1,82.0,26.9,10.0,60.0,27.875,8.0,126.735,98.0,44.38551994,553.0,455.0,86.12244898
2024-03-20 15:00:00,2.67,1151.0,103898.0,2.738107119,3499.0,1260.0,2313.0,772.0,1.3,236.0,1.37,7.0,1.3,10.58,88.04,0.4,3.6,316.2413333,0.98,10.98,87.52,0.45,6.8,15.584666663,1.05,10.34,69.95,1.31,60.88666667,18.4,860.1533333,2.21,1.985045928,11.345,4.91,81.37666667,54.305,9.66,24.85,63.87,0.11,2.26,0.28,0.0445,0.067,5.715,0.185,4.185418628,0.028559109,60.90613358,0.027855911,4.145800255,0.053694575,0.070812794,318.2726008,0.004054186,0.080857134,3.879876457,0.266869427,3.231527124,2.0,1.46,0.0,1.04,1.31,0.0,29.48,95.44,0.1,82.0,26.9,10.0,60.0,27.875,8.0,126.6025,97.0,43.45377757,552.0,455.0,85.46391753
2024-03-20 16:00:00,2.68,1152.0,102380.0,2.783996017,3501.0,1242.0,2313.0,870.0,1.3,233.0,1.38,7.0,1.3,10.89,87.75,0.39,3.7,316.2413333,0.97,11.06,87.47,0.44,6.5,15.584666663,1.03,10.62,69.66,1.18,60.88666667,18.54,860.1533333,2.285,1.991298256,11.41,4.91,81.37666667,54.215,9.375,24.85,63.87,0.1115,2.25,0.255,0.0425,0.0685,5.73,0.19,4.423164943,0.028559109,60.992439,0.02554064,3.898411104,0.053694575,0.059100972,318.2726008,0.003396551,0.083199498,3.703484798,0.331571402,2.717118219,2.0,0.98,0.0,0.55,1.24,0.0,29.48,96.51,0.1,82.0,26.9,10.0,60.0,27.875,8.0,126.3375,95.0,43.53458247,550.0,455.0,85.47368421
2024-03-20 17:00:00,2.69,1151.0,104173.0,2.734253514,3498.0,1248.0,2303.0,900.0,1.3,235.0,1.39,7.0,1.3,10.89,87.75,0.39,3.7,316.2413333,0.97,11.06,87.47,0.44,6.5,15.584666663,1.03,10.62,69.66,1.18,60.88666667,18.54,860.1533333,2.285,1.991298256,11.41,4.91,81.37666667,54.215,9.375,24.85,63.87,0.1115,2.25,0.255,0.0425,0.0685,5.73,0.19,4.423164943,0.028559109,60.992439,0.02554064,3.898411104,0.053694575,0.059100972,318.2726008,0.003396551,0.083199498,3.703484798,0.331571402,2.717118219,2.0,0.98,0.0,0.55,1.24,0.0,29.48,96.51,0.1,82.0,26.9,10.0,60.0,27.875,8.0,126.3375,95.0,43.55828221,550.0,455.0,85.68421053
2024-03-20 18:00:00,2.68,1144.0,101188.0,2.830804383,3501.0,1211.0,2292.0,1259.0,1.3,228.0,1.38,6.0,1.3,10.89,87.75,0.39,3.7,316.2413333,0.97,11.06,87.47,0.44,6.5,15.584666663,1.03,10.62,69.66,1.18,60.88666667,18.54,860.1533333,2.285,1.991298256,11.41,4.91,81.37666667,54.215,9.375,24.85,63.87,0.1115,2.25,0.255,0.0425,0.0685,5.73,0.19,4.423164943,0.028559109,60.992439,0.02554064,3.898411104,0.053694575,0.059100972,318.2726008,0.003396551,0.083199498,3.703484798,0.331571402,2.717118219,2.0,0.98,0.0,0.55,1.24,0.0,29.48,96.51,0.1,82.0,26.9,10.0,60.0,27.875,8.0,125.675,90.0,43.74714742,545.0,455.0,82.0
2024-03-20 19:00:00,2.64,1132.0,105814.0,2.718244174,3500.0,1303.0,2274.0,1683.0,1.29,239.0,1.35,8.0,1.3,10.89,87.75,0.39,3.7,316.2413333,0.97,11.06,87.47,0.44,6.5,15.584666663,1.03,10.62,69.66,1.18,60.88666667,18.54,860.1533333,2.285,1.991298256,11.41,4.91,81.37666667,54.215,9.375,24.85,63.87,0.1115,2.25,0.255,0.0425,0.0685,5.73,0.19,4.423164943,0.028559109,60.992439,0.02554064,3.898411104,0.053694575,0.059100972,318.2726008,0.003396551,0.083199498,3.703484798,0.331571402,2.717118219,2.0,0.98,0.0,0.55,1.24,0.0,29.48,96.51,0.1,82.0,26.9,10.0,60.0,27.875,8.0,125.8075,91.0,41.79624043,546.0,455.0,79.12087912
2024-03-20 20:00:00,2.65,1128.0,106555.0,2.693264679,3498.0,1301.0,2279.0,1553.0,1.29,239.0,1.36,8.0,1.3,10.89,87.75,0.39,3.7,316.2413333,0.97,11.06,87.47,0.44,6.5,15.584666663,1.03,10.62,69.66,1.18,60.88666667,18.54,860.1533333,2.285,1.991298256,11.41,4.91,81.37666667,54.215,9.375,24.85,63.87,0.1115,2.25,0.255,0.0425,0.0685,5.73,0.19,4.423164943,0.028559109,60.992439,0.02554064,3.898411104,0.053694575,0.059100972,318.2726008,0.003396551,0.083199498,3.703484798,0.331571402,2.717118219,2.0,0.98,0.0,0.55,1.24,0.0,29.48,96.51,0.1,82.0,26.9,10.0,60.0,27.875,8.0,125.5425,89.0,41.29935721,544.0,455.0,85.61797753
2024-03-20 21:00:00,2.67,1121.0,106466.0,2.573611314,3349.0,1290.0,2278.0,1318.0,1.29,237.0,1.38,7.0,1.3,10.89,87.75,0.39,3.7,316.2413333,0.97,11.06,87.47,0.44,6.5,15.584666663,1.03,10.62,69.66,1.18,60.88666667,18.54,860.1533333,2.285,1.991298256,11.41,4.91,81.37666667,54.215,9.375,24.85,63.87,0.1115,2.25,0.255,0.0425,0.0685,5.73,0.19,4.423164943,0.028559109,60.992439,0.02554064,3.898411104,0.053694575,0.059100972,318.2726008,0.003396551,0.083199498,3.703484798,0.331571402,2.717118219,2.0,0.98,0.0,0.55,1.24,0.0,29.48,96.51,0.1,82.0,26.9,10.0,60.0,27.875,8.0,125.2775,87.0,41.16173121,542.0,455.0,84.94252874
2024-03-20 22:00:00,2.67,1110.0,106369.0,2.401335777,3130.0,1279.0,2295.0,1097.0,1.29,234.0,1.38,7.0,1.3,10.89,87.75,0.39,3.7,316.2413333,0.97,11.06,87.47,0.44,6.5,15.584666663,1.03,10.62,69.66,1.18,60.88666667,18.54,860.1533333,2.285,1.991298256,11.41,4.91,81.37666667,54.215,9.375,24.85,63.87,0.1115,2.25,0.255,0.0425,0.0685,5.73,0.19,4.423164943,0.028559109,60.992439,0.02554064,3.898411104,0.053694575,0.059100972,318.2726008,0.003396551,0.083199498,3.703484798,0.331571402,2.717118219,2.0,0.98,0.0,0.55,1.24,0.0,29.48,96.51,0.1,82.0,26.9,10.0,60.0,27.875,8.0,123.29,72.0,41.28040385,527.0,455.0,86.11111111
2024-03-23 00:00:00,2.56,1120.0,98964.0,2.764997648,3397.0,1307.0,2264.0,0.0,1.3,220.0,1.26,7.0,1.3,10.77,87.88,0.39,3.6,297.6351667,0.96,11.26,87.27,0.44,7.6,17.449999997,1.03,10.58,70.02,1.03,59.81333333,18.37,866.9983333,2.155,1.895916795,11.735,4.745333333,82.0675,53.645,8.95,25.86076923,63.87,0.135,2.255,0.37,0.047,0.068,6.195,0.185,4.177372327,0.061445962,60.76097982,0.023753563,4.212707836,0.058839074,0.062606888,334.4220081,0.012695517,0.093548842,3.749489307,0.352168943,2.475356294,2.0,1.05,0.0,0.79,1.28,0.0,20.54333333,95.98,0.1,82.0,26.9,10.0,60.0,27.875,8.0,125.37,116.0,42.95970357,556.0,440.0,88.62068966
2024-03-23 09:00:00,2.63,1106.0,116424.0,2.468926078,3500.0,1454.0,2249.0,1787.0,1.3,251.0,1.33,7.0,1.3,10.97,87.64,0.41,3.4,297.6351667,0.98,10.94,87.61,0.43,6.6,17.449999997,1.02,10.52,69.9,1.16,59.81333333,18.42,866.9983333,2.25,1.917062818,11.585,4.745333333,82.0675,53.815,9.435,25.63615385,63.87,0.1245,2.285,0.315,0.0455,0.0695,6.045,0.185,4.222575711,0.045651722,60.88331206,0.025507126,4.063715852,0.057535629,0.058839074,334.4220081,0.013883907,0.091867577,3.749489307,0.364775831,2.394195368,2.0,0.47,0.0,0.59,1.17,0.0,20.54333333,97.3,0.1,82.0,26.9,10.0,60.0,27.875,8.0,125.9975,83.0,42.72853186,543.0,460.0,86.14457831
2024-03-23 10:00:00,2.64,1098.0,112366.0,2.531773381,3499.0,1402.0,2269.0,831.0,1.3,241.0,1.34,7.0,1.3,10.97,87.64,0.41,3.4,297.6351667,0.98,10.94,87.61,0.43,6.6,17.449999997,1.02,10.52,69.9,1.16,59.81333333,18.42,866.9983333,2.25,1.917062818,11.585,4.745333333,82.0675,53.815,9.435,25.63615385,63.87,0.1245,2.285,0.315,0.0455,0.0695,6.045,0.185,4.222575711,0.045651722,60.88331206,0.025507126,4.063715852,0.057535629,0.058839074,334.4220081,0.013883907,0.091867577,3.749489307,0.364775831,2.394195368,2.0,0.47,0.0,0.59,1.17,0.0,20.54333333,97.3,0.1,82.0,26.9,10.0,60.0,27.875,8.0,127.5875,95.0,42.76714886,555.0,460.0,92.31578947
2024-03-23 11:00:00,2.6,1098.0,110282.0,2.577168056,3500.0,1412.0,2268.0,708.0,1.3,238.0,1.3,7.0,1.3,10.97,87.64,0.41,3.4,297.6351667,0.98,10.94,87.61,0.43,6.6,17.449999997,1.02,10.52,69.9,1.16,59.81333333,18.42,866.9983333,2.25,1.917062818,11.585,4.745333333,82.0675,53.815,9.435,25.63615385,63.87,0.1245,2.285,0.315,0.0455,0.0695,6.045,0.185,4.222575711,0.045651722,60.88331206,0.025507126,4.063715852,0.057535629,0.058839074,334.4220081,0.013883907,0.091867577,3.749489307,0.364775831,2.394195368,2.0,0.47,0.0,0.59,1.17,0.0,20.54333333,97.3,0.1,82.0,26.9,10.0,60.0,27.875,8.0,127.5875,95.0,43.5331955,555.0,460.0,83.57894737
2024-03-23 12:00:00,2.58,1098.0,108484.0,2.636153495,3499.0,1414.0,2252.0,1256.0,1.3,236.0,1.28,7.0,1.3,10.97,87.64,0.41,3.4,297.6351667,0.98,10.94,87.61,0.43,6.6,17.449999997,1.02,10.52,69.9,1.16,59.81333333,18.42,866.9983333,2.25,1.917062818,11.585,4.745333333,82.0675,53.815,9.435,25.63615385,63.87,0.1245,2.285,0.315,0.0455,0.0695,6.045,0.185,4.222575711,0.045651722,60.88331206,0.025507126,4.063715852,0.057535629,0.058839074,334.4220081,0.013883907,0.091867577,3.749489307,0.364775831,2.394195368,2.0,0.47,0.0,0.59,1.17,0.0,20.54333333,97.3,0.1,82.0,26.9,10.0,60.0,27.875,8.0,125.485,98.0,43.0998371,548.0,450.0,86.73469388
2024-03-23 13:00:00,2.6,1099.0,108436.0,2.64694704,3499.0,1394.0,2236.0,1568.0,1.3,235.0,1.3,6.0,1.3,10.97,87.64,0.41,3.4,297.6351667,0.98,10.94,87.61,0.43,6.6,17.449999997,1.02,10.52,69.9,1.16,59.81333333,18.42,866.9983333,2.25,1.917062818,11.585,4.745333333,82.0675,53.815,9.435,25.63615385,63.87,0.1245,2.285,0.315,0.0455,0.0695,6.045,0.185,4.222575711,0.045651722,60.88331206,0.025507126,4.063715852,0.057535629,0.058839074,334.4220081,0.013883907,0.091867577,3.749489307,0.364775831,2.394195368,2.0,0.47,0.0,0.59,1.17,0.0,20.54333333,97.3,0.1,82.0,26.9,10.0,60.0,27.875,8.0,124.69,92.0,42.93083236,542.0,450.0,86.19565217
2024-03-23 14:00:00,2.59,1098.0,109522.0,2.625562374,3501.0,1414.0,2230.0,1694.0,1.3,237.0,1.29,7.0,1.3,10.97,87.64,0.41,3.4,297.6351667,0.98,10.94,87.61,0.43,6.6,17.449999997,1.02,10.52,69.9,1.16,59.81333333,18.42,866.9983333,2.25,1.917062818,11.585,4.745333333,82.0675,53.815,9.435,25.63615385,63.87,0.1245,2.285,0.315,0.0455,0.0695,6.045,0.185,4.222575711,0.045651722,60.88331206,0.025507126,4.063715852,0.057535629,0.058839074,334.4220081,0.013883907,0.091867577,3.749489307,0.364775831,2.394195368,2.0,0.47,0.0,0.59,1.17,0.0,20.54333333,97.3,0.1,82.0,26.9,10.0,60.0,27.875,8.0,124.955,94.0,42.88052373,544.0,450.0,86.59574468
2024-03-23 15:00:00,2.55,1098.0,108907.0,2.638734439,3499.0,1458.0,2229.0,1680.0,1.3,239.0,1.25,7.0,1.3,10.97,87.64,0.41,3.4,297.6351667,0.98,10.94,87.61,0.43,6.6,17.449999997,1.02,10.52,69.9,1.16,59.81333333,18.42,866.9983333,2.25,1.917062818,11.585,4.745333333,82.0675,53.815,9.435,25.63615385,63.87,0.1245,2.285,0.315,0.0455,0.0695,6.045,0.185,4.222575711,0.045651722,60.88331206,0.025507126,4.063715852,0.057535629,0.058839074,334.4220081,0.013883907,0.091867577,3.749489307,0.364775831,2.394195368,2.0,0.47,0.0,0.59,1.17,0.0,20.54333333,97.3,0.1,82.0,26.9,10.0,60.0,27.875,8.0,124.69,92.0,43.18075666,542.0,450.0,86.63043478
2024-03-23 16:00:00,2.62,1099.0,108967.0,2.642727875,3499.0,1366.0,2225.0,1858.0,1.29,234.0,1.33,6.0,1.3,10.95,87.68,0.4,3.9,297.6351667,0.97,11.26,87.27,0.44,7.6,17.449999997,1.03,10.84,69.73,1.23,59.81333333,18.2,866.9983333,2.165,1.975951772,11.555,4.745333333,82.0675,54.0,9.12,25.74846154,63.87,0.1125,2.35,0.28,0.043,0.0665,5.85,0.18,4.509836697,0.035651722,60.2535971,0.028318735,4.164438833,0.055071259,0.077678147,334.4220081,0.009507126,0.097476544,4.158613416,0.412749406,2.194195368,2.0,0.8,0.0,1.24,1.16,0.0,20.54333333,94.04,0.1,82.0,26.9,10.0,60.0,27.875,8.0,124.3225,93.0,42.63710618,541.0,448.0,87.20430108
2024-03-23 17:00:00,2.5,1097.0,108976.0,2.639689527,3500.0,1429.0,2220.0,1742.0,1.23,242.0,1.27,7.0,1.3,10.95,87.68,0.4,3.9,297.6351667,0.97,11.26,87.27,0.44,7.6,17.449999997,1.03,10.84,69.73,1.23,59.81333333,18.2,866.9983333,2.165,1.975951772,11.555,4.745333333,82.0675,54.0,9.12,25.74846154,63.87,0.1125,2.35,0.28,0.043,0.0665,5.85,0.18,4.509836697,0.035651722,60.2535971,0.028318735,4.164438833,0.055071259,0.077678147,334.4220081,0.009507126,0.097476544,4.158613416,0.412749406,2.194195368,2.0,0.8,0.0,1.24,1.16,0.0,20.54333333,94.04,0.1,82.0,26.9,10.0,60.0,27.875,8.0,124.235,98.0,41.9272643,543.0,445.0,86.73469388
2024-03-23 18:00:00,2.6,1100.0,108963.0,2.632096799,3498.0,1393.0,2230.0,1533.0,1.29,236.0,1.31,7.0,1.3,10.95,87.68,0.4,3.9,297.6351667,0.97,11.26,87.27,0.44,7.6,17.449999997,1.03,10.84,69.73,1.23,59.81333333,18.2,866.9983333,2.165,1.975951772,11.555,4.745333333,82.0675,54.0,9.12,25.74846154,63.87,0.1125,2.35,0.28,0.043,0.0665,5.85,0.18,4.509836697,0.035651722,60.2535971,0.028318735,4.164438833,0.055071259,0.077678147,334.4220081,0.009507126,0.097476544,4.158613416,0.412749406,2.194195368,2.0,0.8,0.0,1.24,1.16,0.0,20.54333333,94.04,0.1,82.0,26.9,10.0,60.0,27.875,8.0,124.3675,99.0,42.48275862,544.0,445.0,86.86868687
2024-03-23 19:00:00,2.54,1104.0,109709.0,2.608820284,3501.0,1402.0,2228.0,1290.0,1.24,242.0,1.3,7.0,1.3,10.95,87.68,0.4,3.9,297.6351667,0.97,11.26,87.27,0.44,7.6,17.449999997,1.03,10.84,69.73,1.23,59.81333333,18.2,866.9983333,2.165,1.975951772,11.555,4.745333333,82.0675,54.0,9.12,25.74846154,63.87,0.1125,2.35,0.28,0.043,0.0665,5.85,0.18,4.509836697,0.035651722,60.2535971,0.028318735,4.164438833,0.055071259,0.077678147,334.4220081,0.009507126,0.097476544,4.158613416,0.412749406,2.194195368,2.0,0.8,0.0,1.24,1.16,0.0,20.54333333,94.04,0.1,82.0,26.9,10.0,60.0,27.875,8.0,124.765,102.0,43.86482196,547.0,445.0,86.2745098
2024-03-23 20:00:00,2.53,1103.0,109786.0,2.587893204,3499.0,1423.0,2257.0,699.0,1.24,243.0,1.29,7.0,1.3,10.95,87.68,0.4,3.9,297.6351667,0.97,11.26,87.27,0.44,7.6,17.449999997,1.03,10.84,69.73,1.23,59.81333333,18.2,866.9983333,2.165,1.975951772,11.555,4.745333333,82.0675,54.0,9.12,25.74846154,63.87,0.1125,2.35,0.28,0.043,0.0665,5.85,0.18,4.509836697,0.035651722,60.2535971,0.028318735,4.164438833,0.055071259,0.077678147,334.4220081,0.009507126,0.097476544,4.158613416,0.412749406,2.194195368,2.0,0.8,0.0,1.24,1.16,0.0,20.54333333,94.04,0.1,82.0,26.9,10.0,60.0,27.875,8.0,123.9125,105.0,44.09753874,545.0,440.0,86.76190476
2024-03-23 21:00:00,2.47,1103.0,109808.0,2.579041328,3500.0,1447.0,2275.0,391.0,1.2,247.0,1.27,7.0,1.3,10.95,87.68,0.4,3.9,297.6351667,0.97,11.26,87.27,0.44,7.6,17.449999997,1.03,10.84,69.73,1.23,59.81333333,18.2,866.9983333,2.165,1.975951772,11.555,4.745333333,82.0675,54.0,9.12,25.74846154,63.87,0.1125,2.35,0.28,0.043,0.0665,5.85,0.18,4.509836697,0.035651722,60.2535971,0.028318735,4.164438833,0.055071259,0.077678147,334.4220081,0.009507126,0.097476544,4.158613416,0.412749406,2.194195368,2.0,0.8,0.0,1.24,1.16,0.0,20.54333333,94.04,0.1,82.0,26.9,10.0,60.0,27.875,8.0,123.9125,105.0,43.00318037,545.0,440.0,86.66666667
2024-03-23 22:00:00,2.44,1104.0,109040.0,2.587316043,3499.0,1481.0,2278.0,80.0,1.21,248.0,1.23,7.0,1.3,10.95,87.68,0.4,3.9,297.6351667,0.97,11.26,87.27,0.44,7.6,17.449999997,1.03,10.84,69.73,1.23,59.81333333,18.2,866.9983333,2.165,1.975951772,11.555,4.745333333,82.0675,54.0,9.12,25.74846154,63.87,0.1125,2.35,0.28,0.043,0.0665,5.85,0.18,4.509836697,0.035651722,60.2535971,0.028318735,4.164438833,0.055071259,0.077678147,334.4220081,0.009507126,0.097476544,4.158613416,0.412749406,2.194195368,2.0,0.8,0.0,1.24,1.16,0.0,20.54333333,94.04,0.1,82.0,26.9,10.0,60.0,27.875,8.0,124.575,110.0,42.47077699,550.0,440.0,86.54545455
2024-03-23 23:00:00,2.54,1112.0,98809.0,2.767702825,3395.0,1308.0,2244.0,0.0,1.28,219.0,1.26,7.0,1.3,10.99,87.65,0.38,3.4,294.448,0.98,11.34,87.17,0.44,7.9,18.888666663,1.05,10.61,69.83,1.19,76.53,18.37,875.75,2.18,2.02536161,11.585,4.844444444,81.66666667,54.05,8.79,26.19769231,63.87,0.111,2.405,0.29,0.042,0.066,5.72,0.18,4.391337451,0.035508035,60.546075,0.02665241,3.944440043,0.052852081,0.074884219,332.1048292,0.016714792,0.093930531,4.043282231,0.401408323,2.191800576,2.0,0.9,0.0,0.64,1.31,0.0,15.55333333,96.53,0.1,82.0,26.9,10.0,60.0,27.875,8.0,125.2375,115.0,43.34350787,555.0,440.0,92.60869565
2024-03-24 00:00:00,2.65,1151.0,103036.0,2.73470435,3498.0,1276.0,2303.0,0.0,1.29,229.0,1.36,7.0,1.3,10.99,87.65,0.38,3.4,294.448,0.98,11.34,87.17,0.44,7.9,18.888666663,1.05,10.61,69.83,1.19,76.53,18.37,875.75,2.18,2.02536161,11.585,4.844444444,81.66666667,54.05,8.79,26.19769231,63.87,0.111,2.405,0.29,0.042,0.066,5.72,0.18,4.391337451,0.035508035,60.546075,0.02665241,3.944440043,0.052852081,0.074884219,332.1048292,0.016714792,0.093930531,4.043282231,0.401408323,2.191800576,2.0,0.9,0.0,0.64,1.31,0.0,15.55333333,96.53,0.1,82.0,26.9,10.0,60.0,27.875,8.0,125.5025,117.0,43.64933272,557.0,440.0,90.76923077
2024-03-24 01:00:00,2.55,1137.0,99343.0,2.837917428,3500.0,1320.0,2281.0,0.0,1.3,224.0,1.25,7.0,1.3,10.99,87.65,0.38,3.4,294.448,0.98,11.34,87.17,0.44,7.9,18.888666663,1.05,10.61,69.83,1.19,76.53,18.37,875.75,2.18,2.02536161,11.585,4.844444444,81.66666667,54.05,8.79,26.19769231,63.87,0.111,2.405,0.29,0.042,0.066,5.72,0.18,4.391337451,0.035508035,60.546075,0.02665241,3.944440043,0.052852081,0.074884219,332.1048292,0.016714792,0.093930531,4.043282231,0.401408323,2.191800576,2.0,0.9,0.0,0.64,1.31,0.0,15.55333333,96.53,0.1,82.0,26.9,10.0,60.0,27.875,8.0,125.2375,115.0,43.3258427,555.0,440.0,90.52173913
2024-03-24 02:00:00,2.59,1146.0,101197.0,2.785163508,3499.0,1211.0,2292.0,0.0,1.3,227.0,1.29,7.0,1.3,10.99,87.65,0.38,3.4,294.448,0.98,11.34,87.17,0.44,7.9,18.888666663,1.05,10.61,69.83,1.19,76.53,18.37,875.75,2.18,2.02536161,11.585,4.844444444,81.66666667,54.05,8.79,26.19769231,63.87,0.111,2.405,0.29,0.042,0.066,5.72,0.18,4.391337451,0.035508035,60.546075,0.02665241,3.944440043,0.052852081,0.074884219,332.1048292,0.016714792,0.093930531,4.043282231,0.401408323,2.191800576,2.0,0.9,0.0,0.64,1.31,0.0,15.55333333,96.53,0.1,82.0,26.9,10.0,60.0,27.875,8.0,125.37,116.0,43.96298804,556.0,440.0,90.0862069
2024-03-24 03:00:00,2.62,1149.0,101121.0,2.729142044,3426.0,1280.0,2258.0,0.0,1.3,226.0,1.32,7.0,1.3,10.99,87.65,0.38,3.4,294.448,0.98,11.34,87.17,0.44,7.9,18.888666663,1.05,10.61,69.83,1.19,76.53,18.37,875.75,2.18,2.02536161,11.585,4.844444444,81.66666667,54.05,8.79,26.19769231,63.87,0.111,2.405,0.29,0.042,0.066,5.72,0.18,4.391337451,0.035508035,60.546075,0.02665241,3.944440043,0.052852081,0.074884219,332.1048292,0.016714792,0.093930531,4.043282231,0.401408323,2.191800576,2.0,0.9,0.0,0.64,1.31,0.0,15.55333333,96.53,0.1,82.0,26.9,10.0,60.0,27.875,8.0,126.43,124.0,43.85014669,564.0,440.0,93.06451613
2024-03-24 04:00:00,2.55,1163.0,96000.0,2.723691895,3246.0,1252.0,2244.0,0.0,1.27,221.0,1.28,7.0,1.3,10.99,87.65,0.38,3.4,294.448,0.98,11.34,87.17,0.44,7.9,18.888666663,1.05,10.61,69.83,1.19,76.53,18.37,875.75,2.18,2.02536161,11.585,4.844444444,81.66666667,54.05,8.79,26.19769231,63.87,0.111,2.405,0.29,0.042,0.066,5.72,0.18,4.391337451,0.035508035,60.546075,0.02665241,3.944440043,0.052852081,0.074884219,332.1048292,0.016714792,0.093930531,4.043282231,0.401408323,2.191800576,2.0,0.9,0.0,0.64,1.31,0.0,15.55333333,96.53,0.1,82.0,26.9,10.0,60.0,27.875,8.0,127.0925,129.0,43.75721209,569.0,440.0,90.7751938
2024-03-24 05:00:00,2.59,1160.0,94946.0,2.717547171,3199.0,1173.0,2239.0,98.0,1.24,215.0,1.35,5.0,1.3,10.99,87.65,0.38,3.4,294.448,0.98,11.34,87.17,0.44,7.9,18.888666663,1.05,10.61,69.83,1.19,76.53,18.37,875.75,2.18,2.02536161,11.585,4.844444444,81.66666667,54.05,8.79,26.19769231,63.87,0.111,2.405,0.29,0.042,0.066,5.72,0.18,4.391337451,0.035508035,60.546075,0.02665241,3.944440043,0.052852081,0.074884219,332.1048292,0.016714792,0.093930531,4.043282231,0.401408323,2.191800576,2.0,0.9,0.0,0.64,1.31,0.0,15.55333333,96.53,0.1,82.0,26.9,10.0,60.0,27.875,8.0,126.2975,123.0,43.89555399,563.0,440.0,89.10569106
2024-03-24 06:00:00,2.63,1124.0,101077.0,2.766952712,3433.0,1238.0,2239.0,912.0,1.27,221.0,1.36,7.0,1.3,10.99,87.65,0.38,3.4,294.448,0.98,11.34,87.17,0.44,7.9,18.888666663,1.05,10.61,69.83,1.19,76.53,18.37,875.75,2.18,2.02536161,11.585,4.844444444,81.66666667,54.05,8.79,26.19769231,63.87,0.111,2.405,0.29,0.042,0.066,5.72,0.18,4.391337451,0.035508035,60.546075,0.02665241,3.944440043,0.052852081,0.074884219,332.1048292,0.016714792,0.093930531,4.043282231,0.401408323,2.191800576,2.0,0.9,0.0,0.64,1.31,0.0,15.55333333,96.53,0.1,82.0,26.9,10.0,60.0,27.875,8.0,124.31,108.0,42.1655753,548.0,440.0,84.16666667
2024-03-24 07:00:00,2.67,1106.0,102922.0,2.789793296,3500.0,1237.0,2216.0,1498.0,1.29,219.0,1.38,7.0,1.3,10.99,87.65,0.38,3.4,294.448,0.98,11.34,87.17,0.44,7.9,18.888666663,1.05,10.61,69.83,1.19,76.53,18.37,875.75,2.18,2.02536161,11.585,4.844444444,81.66666667,54.05,8.79,26.19769231,63.87,0.111,2.405,0.29,0.042,0.066,5.72,0.18,4.391337451,0.035508035,60.546075,0.02665241,3.944440043,0.052852081,0.074884219,332.1048292,0.016714792,0.093930531,4.043282231,0.401408323,2.191800576,2.0,0.9,0.0,0.64,1.31,0.0,15.55333333,96.53,0.1,82.0,26.9,10.0,60.0,27.875,8.0,124.425,90.0,41.8763226,540.0,450.0,91.22222222
2024-03-24 09:00:00,2.63,1097.0,104625.0,2.769455822,3502.0,1300.0,2209.0,2223.0,1.3,224.0,1.33,7.0,1.3,10.93,87.69,0.42,3.6,294.448,0.96,11.07,87.47,0.44,7.6,18.888666663,1.02,10.72,69.64,1.2,76.53,18.44,875.75,2.185,2.013079932,11.525,4.844444444,81.66666667,54.155,8.965,25.97307692,63.87,0.1165,2.3,0.275,0.0425,0.0675,5.725,0.18,4.406649359,0.035508035,60.44931934,0.028285208,4.033227847,0.064688092,0.074884219,332.1048292,0.015,0.093379728,4.05757807,0.401408323,2.581639885,2.0,0.96,0.0,0.56,1.34,0.0,15.55333333,96.61,0.1,82.0,26.9,10.0,60.0,27.875,8.0,124.5,100.0,42.77739009,545.0,445.0,80.3
2024-03-24 10:00:00,2.59,1107.0,106466.0,2.672266598,3500.0,1339.0,2259.0,772.0,1.26,233.0,1.33,7.0,1.3,10.93,87.69,0.42,3.6,294.448,0.96,11.07,87.47,0.44,7.6,18.888666663,1.02,10.72,69.64,1.2,76.53,18.44,875.75,2.185,2.013079932,11.525,4.844444444,81.66666667,54.155,8.965,25.97307692,63.87,0.1165,2.3,0.275,0.0425,0.0675,5.725,0.18,4.406649359,0.035508035,60.44931934,0.028285208,4.033227847,0.064688092,0.074884219,332.1048292,0.015,0.093379728,4.05757807,0.401408323,2.581639885,2.0,0.96,0.0,0.56,1.34,0.0,15.55333333,96.61,0.1,82.0,26.9,10.0,60.0,27.875,8.0,123.25,100.0,42.63096624,540.0,440.0,83.6
2024-03-24 11:00:00,2.64,1108.0,104984.0,2.697478378,3498.0,1302.0,2260.0,422.0,1.3,226.0,1.34,7.0,1.3,10.93,87.69,0.42,3.6,294.448,0.96,11.07,87.47,0.44,7.6,18.888666663,1.02,10.72,69.64,1.2,76.53,18.44,875.75,2.185,2.013079932,11.525,4.844444444,81.66666667,54.155,8.965,25.97307692,63.87,0.1165,2.3,0.275,0.0425,0.0675,5.725,0.18,4.406649359,0.035508035,60.44931934,0.028285208,4.033227847,0.064688092,0.074884219,332.1048292,0.015,0.093379728,4.05757807,0.401408323,2.581639885,2.0,0.96,0.0,0.56,1.34,0.0,15.55333333,96.61,0.1,82.0,26.9,10.0,60.0,27.875,8.0,124.045,106.0,42.68264577,546.0,440.0,93.01886792
2024-03-24 12:00:00,2.62,1109.0,103542.0,2.730634218,3501.0,1309.0,2269.0,212.0,1.3,225.0,1.32,7.0,1.3,10.93,87.69,0.42,3.6,294.448,0.96,11.07,87.47,0.44,7.6,18.888666663,1.02,10.72,69.64,1.2,76.53,18.44,875.75,2.185,2.013079932,11.525,4.844444444,81.66666667,54.155,8.965,25.97307692,63.87,0.1165,2.3,0.275,0.0425,0.0675,5.725,0.18,4.406649359,0.035508035,60.44931934,0.028285208,4.033227847,0.064688092,0.074884219,332.1048292,0.015,0.093379728,4.05757807,0.401408323,2.581639885,2.0,0.96,0.0,0.56,1.34,0.0,15.55333333,96.61,0.1,82.0,26.9,10.0,60.0,27.875,8.0,124.575,110.0,43.01791456,550.0,440.0,87.63636364
2024-03-24 13:00:00,2.59,1119.0,103045.0,2.736028089,3500.0,1330.0,2292.0,0.0,1.3,227.0,1.29,7.0,1.3,10.93,87.69,0.42,3.6,294.448,0.96,11.07,87.47,0.44,7.6,18.888666663,1.02,10.72,69.64,1.2,76.53,18.44,875.75,2.185,2.013079932,11.525,4.844444444,81.66666667,54.155,8.965,25.97307692,63.87,0.1165,2.3,0.275,0.0425,0.0675,5.725,0.18,4.406649359,0.035508035,60.44931934,0.028285208,4.033227847,0.064688092,0.074884219,332.1048292,0.015,0.093379728,4.05757807,0.401408323,2.581639885,2.0,0.96,0.0,0.56,1.34,0.0,15.55333333,96.61,0.1,82.0,26.9,10.0,60.0,27.875,8.0,124.575,110.0,43.82744378,550.0,440.0,88.18181818
2024-03-24 14:00:00,2.62,1119.0,102605.0,2.746184236,3498.0,1296.0,2294.0,0.0,1.3,224.0,1.32,6.0,1.3,10.93,87.69,0.42,3.6,294.448,0.96,11.07,87.47,0.44,7.6,18.888666663,1.02,10.72,69.64,1.2,76.53,18.44,875.75,2.185,2.013079932,11.525,4.844444444,81.66666667,54.155,8.965,25.97307692,63.87,0.1165,2.3,0.275,0.0425,0.0675,5.725,0.18,4.406649359,0.035508035,60.44931934,0.028285208,4.033227847,0.064688092,0.074884219,332.1048292,0.015,0.093379728,4.05757807,0.401408323,2.581639885,2.0,0.96,0.0,0.56,1.34,0.0,15.55333333,96.61,0.1,82.0,26.9,10.0,60.0,27.875,8.0,124.31,108.0,43.77481897,548.0,440.0,86.94444444
2024-03-24 15:00:00,2.62,1107.0,101078.0,2.810226655,3502.0,1274.0,2256.0,561.0,1.3,219.0,1.32,7.0,1.3,10.93,87.69,0.42,3.6,294.448,0.96,11.07,87.47,0.44,7.6,18.888666663,1.02,10.72,69.64,1.2,76.53,18.44,875.75,2.185,2.013079932,11.525,4.844444444,81.66666667,54.155,8.965,25.97307692,63.87,0.1165,2.3,0.275,0.0425,0.0675,5.725,0.18,4.406649359,0.035508035,60.44931934,0.028285208,4.033227847,0.064688092,0.074884219,332.1048292,0.015,0.093379728,4.05757807,0.401408323,2.581639885,2.0,0.96,0.0,0.56,1.34,0.0,15.55333333,96.61,0.1,82.0,26.9,10.0,60.0,27.875,8.0,123.9125,105.0,42.10035006,545.0,440.0,85.9047619
2024-03-24 16:00:00,2.57,1119.0,103616.0,2.730769958,3499.0,1289.0,2285.0,323.0,1.22,230.0,1.35,7.0,1.3,11.23,87.42,0.4,3.1,294.448,0.95,11.38,87.16,0.42,6.6,18.888666663,1.04,11.01,69.21,1.14,76.53,18.64,875.75,2.09,1.961428912,11.435,4.844444444,81.66666667,54.21,8.895,26.08538462,63.87,0.1195,2.32,0.265,0.0425,0.0655,5.83,0.175,3.869893693,0.035508035,60.49620026,0.03734759,4.123655536,0.062852081,0.064884219,332.1048292,0.012,0.090891306,4.540928711,0.312424392,2.281639885,2.0,0.72,0.0,0.82,1.46,0.0,15.55333333,95.92,0.1,82.0,26.9,10.0,60.0,27.875,8.0,123.9125,105.0,42.57839721,545.0,440.0,86.28571429
2024-03-24 17:00:00,2.6,1118.0,103800.0,2.727028794,3499.0,1318.0,2282.0,357.0,1.29,227.0,1.31,7.0,1.3,11.23,87.42,0.4,3.1,294.448,0.95,11.38,87.16,0.42,6.6,18.888666663,1.04,11.01,69.21,1.14,76.53,18.64,875.75,2.09,1.961428912,11.435,4.844444444,81.66666667,54.21,8.895,26.08538462,63.87,0.1195,2.32,0.265,0.0425,0.0655,5.83,0.175,3.869893693,0.035508035,60.49620026,0.03734759,4.123655536,0.062852081,0.064884219,332.1048292,0.012,0.090891306,4.540928711,0.312424392,2.281639885,2.0,0.72,0.0,0.82,1.46,0.0,15.55333333,95.92,0.1,82.0,26.9,10.0,60.0,27.875,8.0,124.045,106.0,43.33256828,546.0,440.0,86.60377358
2024-03-24 18:00:00,2.63,1118.0,107771.0,2.627198153,3499.0,1350.0,2285.0,390.0,1.3,234.0,1.33,7.0,1.3,11.23,87.42,0.4,3.1,294.448,0.95,11.38,87.16,0.42,6.6,18.888666663,1.04,11.01,69.21,1.14,76.53,18.64,875.75,2.09,1.961428912,11.435,4.844444444,81.66666667,54.21,8.895,26.08538462,63.87,0.1195,2.32,0.265,0.0425,0.0655,5.83,0.175,3.869893693,0.035508035,60.49620026,0.03734759,4.123655536,0.062852081,0.064884219,332.1048292,0.012,0.090891306,4.540928711,0.312424392,2.281639885,2.0,0.72,0.0,0.82,1.46,0.0,15.55333333,95.92,0.1,82.0,26.9,10.0,60.0,27.875,8.0,124.045,106.0,43.9164371,546.0,440.0,86.88679245
2024-03-24 19:00:00,2.58,1118.0,108282.0,2.629380901,3501.0,1422.0,2268.0,823.0,1.3,241.0,1.28,7.0,1.3,11.23,87.42,0.4,3.1,294.448,0.95,11.38,87.16,0.42,6.6,18.888666663,1.04,11.01,69.21,1.14,76.53,18.64,875.75,2.09,1.961428912,11.435,4.844444444,81.66666667,54.21,8.895,26.08538462,63.87,0.1195,2.32,0.265,0.0425,0.0655,5.83,0.175,3.869893693,0.035508035,60.49620026,0.03734759,4.123655536,0.062852081,0.064884219,332.1048292,0.012,0.090891306,4.540928711,0.312424392,2.281639885,2.0,0.72,0.0,0.82,1.46,0.0,15.55333333,95.92,0.1,82.0,26.9,10.0,60.0,27.875,8.0,123.64750000000001,103.0,43.80622837,543.0,440.0,85.4368932
2024-03-24 20:00:00,2.57,1121.0,109391.0,2.586222917,3500.0,1451.0,2275.0,300.0,1.3,245.0,1.27,7.0,1.3,11.23,87.42,0.4,3.1,294.448,0.95,11.38,87.16,0.42,6.6,18.888666663,1.04,11.01,69.21,1.14,76.53,18.64,875.75,2.09,1.961428912,11.435,4.844444444,81.66666667,54.21,8.895,26.08538462,63.87,0.1195,2.32,0.265,0.0425,0.0655,5.83,0.175,3.869893693,0.035508035,60.49620026,0.03734759,4.123655536,0.062852081,0.064884219,332.1048292,0.012,0.090891306,4.540928711,0.312424392,2.281639885,2.0,0.72,0.0,0.82,1.46,0.0,15.55333333,95.92,0.1,82.0,26.9,10.0,60.0,27.875,8.0,124.1775,107.0,43.64475202,547.0,440.0,84.6728972
2024-03-24 21:00:00,2.6,1121.0,104481.0,2.696906733,3498.0,1347.0,2285.0,0.0,1.3,231.0,1.3,7.0,1.3,11.23,87.42,0.4,3.1,294.448,0.95,11.38,87.16,0.42,6.6,18.888666663,1.04,11.01,69.21,1.14,76.53,18.64,875.75,2.09,1.961428912,11.435,4.844444444,81.66666667,54.21,8.895,26.08538462,63.87,0.1195,2.32,0.265,0.0425,0.0655,5.83,0.175,3.869893693,0.035508035,60.49620026,0.03734759,4.123655536,0.062852081,0.064884219,332.1048292,0.012,0.090891306,4.540928711,0.312424392,2.281639885,2.0,0.72,0.0,0.82,1.46,0.0,15.55333333,95.92,0.1,82.0,26.9,10.0,60.0,27.875,8.0,124.84,112.0,44.29530201,552.0,440.0,86.60714286
2024-03-24 22:00:00,2.62,1127.0,103637.0,2.720409258,3500.0,1260.0,2291.0,0.0,1.3,219.0,1.32,7.0,1.3,11.23,87.42,0.4,3.1,294.448,0.95,11.38,87.16,0.42,6.6,18.888666663,1.04,11.01,69.21,1.14,76.53,18.64,875.75,2.09,1.961428912,11.435,4.844444444,81.66666667,54.21,8.895,26.08538462,63.87,0.1195,2.32,0.265,0.0425,0.0655,5.83,0.175,3.869893693,0.035508035,60.49620026,0.03734759,4.123655536,0.062852081,0.064884219,332.1048292,0.012,0.090891306,4.540928711,0.312424392,2.281639885,2.0,0.72,0.0,0.82,1.46,0.0,15.55333333,95.92,0.1,82.0,26.9,10.0,60.0,27.875,8.0,125.105,114.0,44.54168586,554.0,440.0,86.31578947
2024-03-24 23:00:00,2.61,1136.0,101563.0,2.775133259,3499.0,1278.0,2285.0,0.0,1.29,225.0,1.32,7.0,1.3,10.84,87.78,0.4,3.7,298.242,0.98,11.33,87.18,0.45,6.6,19.342666667,1.04,10.76,69.47,1.26,79.54333333,18.51,886.503,2.07,1.991362161,11.4,4.933333333,81.44444444,54.33,7.96,26.31,63.87,0.1075,2.385,0.22,0.0415,0.064,5.725,0.17,3.682122156,0.035419255,60.913059,0.036458075,3.973343689,0.058064182,0.066128365,338.8749973,0.015638716,0.081399586,4.341532097,0.302256729,1.836128365,2.0,0.86,0.0,0.84,1.27,0.0,16.05333333,96.29,0.1,82.0,26.9,10.0,60.0,27.875,8.0,125.37,116.0,43.51357624,556.0,440.0,90.51724138
2024-03-25 00:00:00,2.65,1120.0,101837.0,2.768461906,3500.0,1269.0,2316.0,0.0,1.3,221.0,1.35,7.0,1.3,10.84,87.78,0.4,3.7,298.242,0.98,11.33,87.18,0.45,6.6,19.342666667,1.04,10.76,69.47,1.26,79.54333333,18.51,886.503,2.07,1.991362161,11.4,4.933333333,81.44444444,54.33,7.96,26.31,63.87,0.1075,2.385,0.22,0.0415,0.064,5.725,0.17,3.682122156,0.035419255,60.913059,0.036458075,3.973343689,0.058064182,0.066128365,338.8749973,0.015638716,0.081399586,4.341532097,0.302256729,1.836128365,2.0,0.86,0.0,0.84,1.27,0.0,16.05333333,96.29,0.1,82.0,26.9,10.0,60.0,27.875,8.0,124.575,110.0,43.65971108,550.0,440.0,84.54545455
2024-03-25 01:00:00,2.62,1163.0,101972.0,2.612434217,3307.0,1257.0,2271.0,0.0,1.3,230.0,1.32,7.0,1.3,10.84,87.78,0.4,3.7,298.242,0.98,11.33,87.18,0.45,6.6,19.342666667,1.04,10.76,69.47,1.26,79.54333333,18.51,886.503,2.07,1.991362161,11.4,4.933333333,81.44444444,54.33,7.96,26.31,63.87,0.1075,2.385,0.22,0.0415,0.064,5.725,0.17,3.682122156,0.035419255,60.913059,0.036458075,3.973343689,0.058064182,0.066128365,338.8749973,0.015638716,0.081399586,4.341532097,0.302256729,1.836128365,2.0,0.86,0.0,0.84,1.27,0.0,16.05333333,96.29,0.1,82.0,26.9,10.0,60.0,27.875,8.0,126.2975,123.0,44.15732906,563.0,440.0,93.65853659
2024-03-25 02:00:00,2.67,1150.0,101702.0,2.653403013,3350.0,1240.0,2299.0,0.0,1.29,224.0,1.38,7.0,1.3,10.84,87.78,0.4,3.7,298.242,0.98,11.33,87.18,0.45,6.6,19.342666667,1.04,10.76,69.47,1.26,79.54333333,18.51,886.503,2.07,1.991362161,11.4,4.933333333,81.44444444,54.33,7.96,26.31,63.87,0.1075,2.385,0.22,0.0415,0.064,5.725,0.17,3.682122156,0.035419255,60.913059,0.036458075,3.973343689,0.058064182,0.066128365,338.8749973,0.015638716,0.081399586,4.341532097,0.302256729,1.836128365,2.0,0.86,0.0,0.84,1.27,0.0,16.05333333,96.29,0.1,82.0,26.9,10.0,60.0,27.875,8.0,125.7675,119.0,44.38822447,559.0,440.0,86.97478992
2024-03-25 03:00:00,2.63,1151.0,102227.0,2.75869445,3501.0,1279.0,2285.0,0.0,1.3,223.0,1.33,7.0,1.3,10.84,87.78,0.4,3.7,298.242,0.98,11.33,87.18,0.45,6.6,19.342666667,1.04,10.76,69.47,1.26,79.54333333,18.51,886.503,2.07,1.991362161,11.4,4.933333333,81.44444444,54.33,7.96,26.31,63.87,0.1075,2.385,0.22,0.0415,0.064,5.725,0.17,3.682122156,0.035419255,60.913059,0.036458075,3.973343689,0.058064182,0.066128365,338.8749973,0.015638716,0.081399586,4.341532097,0.302256729,1.836128365,2.0,0.86,0.0,0.84,1.27,0.0,16.05333333,96.29,0.1,82.0,26.9,10.0,60.0,27.875,8.0,125.5025,117.0,42.21965318,557.0,440.0,93.16239316
2024-03-25 04:00:00,2.7,1144.0,103633.0,2.718183819,3497.0,1223.0,2303.0,0.0,1.29,226.0,1.41,7.0,1.3,10.84,87.78,0.4,3.7,298.242,0.98,11.33,87.18,0.45,6.6,19.342666667,1.04,10.76,69.47,1.26,79.54333333,18.51,886.503,2.07,1.991362161,11.4,4.933333333,81.44444444,54.33,7.96,26.31,63.87,0.1075,2.385,0.22,0.0415,0.064,5.725,0.17,3.682122156,0.035419255,60.913059,0.036458075,3.973343689,0.058064182,0.066128365,338.8749973,0.015638716,0.081399586,4.341532097,0.302256729,1.836128365,2.0,0.86,0.0,0.84,1.27,0.0,16.05333333,96.29,0.1,82.0,26.9,10.0,60.0,27.875,8.0,124.4425,109.0,41.77654407,549.0,440.0,93.48623853
2024-03-25 05:00:00,2.72,1134.0,104957.0,2.705099138,3499.0,1209.0,2295.0,613.0,1.27,225.0,1.45,7.0,1.3,10.84,87.78,0.4,3.7,298.242,0.98,11.33,87.18,0.45,6.6,19.342666667,1.04,10.76,69.47,1.26,79.54333333,18.51,886.503,2.07,1.991362161,11.4,4.933333333,81.44444444,54.33,7.96,26.31,63.87,0.1075,2.385,0.22,0.0415,0.064,5.725,0.17,3.682122156,0.035419255,60.913059,0.036458075,3.973343689,0.058064182,0.066128365,338.8749973,0.015638716,0.081399586,4.341532097,0.302256729,1.836128365,2.0,0.86,0.0,0.84,1.27,0.0,16.05333333,96.29,0.1,82.0,26.9,10.0,60.0,27.875,8.0,123.515,102.0,42.87996349,542.0,440.0,87.05882353
2024-03-25 06:00:00,2.7,1119.0,105697.0,2.708818805,3502.0,1252.0,2254.0,1251.0,1.29,226.0,1.41,7.0,1.3,10.84,87.78,0.4,3.7,298.242,0.98,11.33,87.18,0.45,6.6,19.342666667,1.04,10.76,69.47,1.26,79.54333333,18.51,886.503,2.07,1.991362161,11.4,4.933333333,81.44444444,54.33,7.96,26.31,63.87,0.1075,2.385,0.22,0.0415,0.064,5.725,0.17,3.682122156,0.035419255,60.913059,0.036458075,3.973343689,0.058064182,0.066128365,338.8749973,0.015638716,0.081399586,4.341532097,0.302256729,1.836128365,2.0,0.86,0.0,0.84,1.27,0.0,16.05333333,96.29,0.1,82.0,26.9,10.0,60.0,27.875,8.0,123.25,100.0,43.62139918,540.0,440.0,87.0
2024-03-25 07:00:00,2.69,1118.0,104990.0,2.707600166,3500.0,1254.0,2265.0,693.0,1.3,224.0,1.39,7.0,1.3,10.84,87.78,0.4,3.7,298.242,0.98,11.33,87.18,0.45,6.6,19.342666667,1.04,10.76,69.47,1.26,79.54333333,18.51,886.503,2.07,1.991362161,11.4,4.933333333,81.44444444,54.33,7.96,26.31,63.87,0.1075,2.385,0.22,0.0415,0.064,5.725,0.17,3.682122156,0.035419255,60.913059,0.036458075,3.973343689,0.058064182,0.066128365,338.8749973,0.015638716,0.081399586,4.341532097,0.302256729,1.836128365,2.0,0.86,0.0,0.84,1.27,0.0,16.05333333,96.29,0.1,82.0,26.9,10.0,60.0,27.875,8.0,123.9125,105.0,43.7150838,545.0,440.0,87.42857143
2024-03-25 08:00:00,2.63,1119.0,104017.0,2.712025136,3502.0,1308.0,2287.0,0.0,1.3,227.0,1.33,7.0,1.3,11.17,87.49,0.39,3.4,298.242,0.95,11.35,87.21,0.42,7.1,19.342666667,1.02,10.96,69.87,1.02,79.54333333,18.15,886.503,1.94,2.042221254,11.365,4.933333333,81.44444444,54.625,8.31,26.31,63.87,0.116,2.325,0.17,0.0415,0.063,5.565,0.17,4.505093169,0.037225673,60.60686335,0.028903209,3.710698762,0.064451346,0.074321946,338.8749973,0.008709627,0.096509317,4.111143899,0.408773292,2.381935818,2.0,0.59,0.0,0.66,1.2,0.0,16.05333333,97.02,0.1,82.0,26.9,10.0,60.0,27.875,8.0,124.575,110.0,43.40940848,550.0,440.0,86.63636364
2024-03-25 09:00:00,2.64,1118.0,104155.0,2.712143171,3498.0,1295.0,2286.0,210.0,1.3,226.0,1.34,7.0,1.3,11.17,87.49,0.39,3.4,298.242,0.95,11.35,87.21,0.42,7.1,19.342666667,1.02,10.96,69.87,1.02,79.54333333,18.15,886.503,1.94,2.042221254,11.365,4.933333333,81.44444444,54.625,8.31,26.31,63.87,0.116,2.325,0.17,0.0415,0.063,5.565,0.17,4.505093169,0.037225673,60.60686335,0.028903209,3.710698762,0.064451346,0.074321946,338.8749973,0.008709627,0.096509317,4.111143899,0.408773292,2.381935818,2.0,0.59,0.0,0.66,1.2,0.0,16.05333333,97.02,0.1,82.0,26.9,10.0,60.0,27.875,8.0,124.575,110.0,43.1954023,550.0,440.0,87.18181818
2024-03-25 10:00:00,2.63,1103.0,103437.0,2.742389682,3502.0,1264.0,2245.0,460.0,1.27,222.0,1.36,7.0,1.3,11.17,87.49,0.39,3.4,298.242,0.95,11.35,87.21,0.42,7.1,19.342666667,1.02,10.96,69.87,1.02,79.54333333,18.15,886.503,1.94,2.042221254,11.365,4.933333333,81.44444444,54.625,8.31,26.31,63.87,0.116,2.325,0.17,0.0415,0.063,5.565,0.17,4.505093169,0.037225673,60.60686335,0.028903209,3.710698762,0.064451346,0.074321946,338.8749973,0.008709627,0.096509317,4.111143899,0.408773292,2.381935818,2.0,0.59,0.0,0.66,1.2,0.0,16.05333333,97.02,0.1,82.0,26.9,10.0,60.0,27.875,8.0,124.31,108.0,42.86375202,548.0,440.0,87.31481481
2024-03-25 11:00:00,2.49,1118.0,101278.0,2.787805944,3500.0,1331.0,2283.0,119.0,1.22,229.0,1.27,7.0,1.3,11.17,87.49,0.39,3.4,298.242,0.95,11.35,87.21,0.42,7.1,19.342666667,1.02,10.96,69.87,1.02,79.54333333,18.15,886.503,1.94,2.042221254,11.365,4.933333333,81.44444444,54.625,8.31,26.31,63.87,0.116,2.325,0.17,0.0415,0.063,5.565,0.17,4.505093169,0.037225673,60.60686335,0.028903209,3.710698762,0.064451346,0.074321946,338.8749973,0.008709627,0.096509317,4.111143899,0.408773292,2.381935818,2.0,0.59,0.0,0.66,1.2,0.0,16.05333333,97.02,0.1,82.0,26.9,10.0,60.0,27.875,8.0,124.575,110.0,41.68797954,550.0,440.0,87.45454545
