Repository: saikumar-voptimai/evonith_bf_webapp

# Evonith BF2 — Blast Furnace Intelligence Platform

Monitoring, modelling and optimisation of **Blast Furnace 2 (BF2)** at Evonith Steel: live telemetry from InfluxDB,
manual plant reports from Neon PostgreSQL, a two-zone energy model of the furnace, blend and fuel optimisers, a
conversational assistant (FurnaceMind) and a live digital twin evaluated every hour.

The platform has three deployable parts that share one Python service layer, plus the shared data library:

| Part | Path | What it is |
|---|---|---|
| **Streamlit app** (legacy) | `src/app.py`, `src/custom_pages/` | The original 11-page dashboard; still the home of the model pages. Served under `/legacy` in production |

File: src/assets/data/furnace_dataset_20260525_002530_771382.csv (part 27 of 209)
GO%,ORE_NA2O%,ORE_P%,ORE_TIO2%,ORE_AL2O3%,ORE_SIO2%,ORE_MNO%,ORE_CAO%,ORE_K2O%,ORE_CALC_MT,PELLET_PCT_SIO2,PELLET_PCT_AL2O3,PELLET_PCT_FE2O3,PELLET_PCT_MGO,PELLET_PCT_TIO2,PELLET_PCT_NA2O,TOTAL_PELLET_CALC_MT,PELLET_PCT_K2O,PELLET_PCT_TM,PELLET_PCT_LOI,PELLET_PCT_MNO,PELLET_PCT_CAO,PELLET_PCT_P,CHARGES/HRS.,STOCKRODLEVEL,CHEM_PCT_C,CHEM_PCT_CR,CHEM_PCT_FE,CHEM_PCT_MN,CHEM_PCT_P,CHEM_PCT_S,CHEM_PCT_SI,CHEM_PCT_TI,SLAG_BASICITY,SLAG_PCT_AL2O3,SLAG_PCT_CAO,SLAG_PCT_FEO,SLAG_PCT_K2O,SLAG_PCT_MGO,SLAG_PCT_MNO,SLAG_PCT_NA2O,SLAG_PCT_S,SLAG_PCT_SIO2,SLAG_PCT_TIO2,SLAG_T_BASICITY,HMT_GT_1480C,COKE_DISCHARGE_TIME,WEIGHTED_COKE_ANGLE,TOTAL_COKE_PORTIONS,NON_COKE_DISCHARGE_TIME,WEIGHTED_NON_COKE_ANGLE,TOTAL_NON_COKE_PORTIONS,TOTAL HEAT LOAD,FTG_UPTAKE_TEMP_A,FTG_UPTAKE_TEMP_B,FTG_UPTAKE_TEMP_C,FTG_UPTAKE_TEMP_D,FTG_UPTAKE_TEMP_AVG,HEARTH_TEMP_A,HEARTH_TEMP_B,HEARTH_TEMP_C,HEARTH_TEMP_D,HEARTH_TEMP_AVG,BOSH_TEMP_A,BOSH_TEMP_C,BOSH_TEMP_D,BELLY_TEMP_A,BELLY_TEMP_C,BELLY_TEMP_D,LOWER_STACK_TEMP_A,LOWER_STACK_TEMP_B,LOWER_STACK_TEMP_C,LOWER_STACK_TEMP_D,PCI_KG/THM,ACT. FUEL RATEKG/THM.,FURNACETOPGASANALYSISCO2ETACO,COKE RATE KG/THM,PRODUCTIONTONNESPERHR,HOT BLAST PRESSUREBAR,TOPPRESSUREBAR,DIFFERENTIAL PRESSURETOTALBAR,HOT BLAST TEMP.OC,OXYGENFLOWNM3/HR.,STEAMKGS/HR.,RAFTOC,PERMEABILITYKGS/HR.,TUYEREVELOCITYM/S,HOT BLAST VOLUMENM3/HR.,O2 ENRICHMENT %,BOTTOMBAR,FURNACE TOP GAS ANALYSISH2%,UNITCOST LAKHS/THM,BOSH_TEMP_B,FURNACE TOP GAS ANALYSISCO2%,FURNACE TOP GAS ANALYSISONLINE (ANALYZER)CO%
2025-11-07 23:00:00,0.899986744,12.16520382,0.419993372,86.93480944,5.700961092,15.087,7.4,1.02,0.52,87.015,11.965,7.327,70.27,9.07,19.25,1.41,12.55377914,5.31,77.73444444,70.29,36.5,0.048,5.57,2.14,9.08,2.63,0.03,0.18,54.68,10.63,0.06,1.908438061,0.14,120.065,0.1,95.75,0.73,0.55,1.12,0.0,0.0,0.504,58.57711646,5.355241114,5.16311482,0.074096125,0.007108281,0.071859267,0.455438077,4.271534342,5.548520621,0.079025917,0.148092554,0.017823297,49.852,0.0,0.0,0.0,0.0,0.0,0.0,0.0,0.0,0.0,0.0,0.0,0.0,0.0,6.0,0.334883404,4.438764045,0.01541573,94.73855393,0.117224719,0.104101124,0.034067416,0.486404494,0.065468539,1.027703951,18.64561798,35.81853933,0.257303371,0.377303371,7.915730337,0.161460674,0.152921348,0.322235955,34.85483146,1.233370787,1.254788892,1487.41573,83.0,24.09090909,11.0,75.0,25.2,10.0,0.038645279431321455,162.5708333,153.0897222,155.7811111,174.5033333,161.48625,60.38372698786394,328.74559882380186,448.8553647971443,585.911512644682,357.8372119951153,93.99969229442982,64.1415117683083,63.37179711894376,63.023405467503835,111.28660134788595,65.47681867296485,71.36803192307704,165.64973462460915,86.99296176986513,50.1447078655895,147.6923639,510.4444444,43.43459106,300.4444444,84.99951389,2.681463756,1.348164967,1.2432216114119345,1156.200556,3968.214467,0.0,2250.498783,1261.481211,197.3321672,100818.0537,3.229841431,1.132268268,2.819565033,94.68034931675001,57.62819444444473,18.180447263888883,24.43288265277776
2025-11-08 00:00:00,0.965040997,12.11614956,0.414959003,86.91880945,5.573368317,15.245,7.35,1.02,0.525,87.25,11.73,7.253,70.42,8.85,19.27,1.46,12.41351966,5.155555556,78.17777778,70.29,36.5,0.046,5.5,2.15,9.04,2.6,0.032,0.17,54.82,10.53,0.064,1.914545455,0.14,119.809,0.2,96.82,0.87,0.62,1.1,0.0,0.0,0.502,58.2428763,5.42284078,5.169688117,0.030253037,0.01900187,0.080294716,0.447851015,4.496481443,5.686671641,0.068898827,0.040007566,0.025927073,47.582,0.0,0.0,0.0,0.0,0.0,0.0,0.0,0.0,0.0,0.0,0.0,0.0,0.0,7.0,0.356201289,4.479213483,0.012719101,94.88187978,0.10441573,0.095337079,0.048224719,0.331348315,0.046861798,1.042031993,19.22539326,35.81179775,0.291011236,0.411011236,7.619101124,0.168202247,0.166404494,0.341786517,34.3694382,1.341235955,1.26368957,1484.719101,83.0,24.09090909,11.0,75.0,25.2,10.0,-1.0910571889440774,159.4658333,136.0419444,141.2808333,173.5052778,152.5734722,61.11892738796729,327.7759292358986,448.3161974666129,584.305795369012,356.96114411430244,92.27863528781279,61.138679290363115,57.78203196551118,64.97641128045035,121.17078234684533,65.15919930566392,77.53683677741151,187.2386710828266,92.83824871532232,51.72536441941405,138.0643561,510.0,44.14666389,300.0,89.91111111,2.665280164,1.348029342,1.2652924100538407,1152.988056,3966.469256,0.0,2253.153894,1284.495153,198.7048625,101195.9697,3.212624011,1.110914114,2.8231578,93.29352718325,57.62819444444473,18.180447263888883,24.43288265277776
2025-11-08 01:00:00,0.96507815,12.12172255,0.41492185,86.9131993,5.59454569,15.419,7.35,1.02,0.525,87.25,11.73,7.264,70.42,8.85,19.27,1.46,12.80203568,5.155555556,78.17777778,70.29,36.5,0.046,5.5,2.15,9.04,2.6,0.032,0.17,54.82,10.53,0.064,1.914545455,0.14,119.976,0.2,96.82,0.87,0.62,1.1,0.0,0.0,0.499,58.04558724,5.538821832,5.232367622,0.03112066,0.019316298,0.081237632,0.458929796,4.57875217,5.749821398,0.070793403,0.040775608,0.026218837,46.08,0.0,0.0,0.0,0.0,0.0,0.0,0.0,0.0,0.0,0.0,0.0,0.0,0.0,7.0,0.159718586,4.493384615,0.012,94.94284462,0.102353846,0.094353846,0.054707692,0.262923077,0.037432308,1.040059864,19.39692308,35.68476923,0.333846154,0.447076923,7.455384615,0.190307692,0.173384615,0.340569231,34.31107692,1.410615385,1.257359629,1477.569231,83.0,24.09090909,11.0,75.0,25.2,10.0,0.06282642522299398,160.5919444,134.7580556,145.0972222,177.5986111,154.5114583,62.027714369326624,326.88154292481136,448.0635838506165,591.7327930874983,358.88774625753337,95.14674334522599,63.75687856086634,62.77825523575865,65.08377521475455,116.42868368264027,71.5291361869825,74.13013973394328,179.34861764739262,91.28417790217046,55.13404106666795,150.4548461,513.4444444,43.40100456,300.0,85.08888889,2.737686419,1.348114997,1.2878046338965345,1160.628333,4008.501378,0.0,2257.95205,1270.883767,204.6911392,105825.9857,3.109459642,1.180587667,2.848460025,94.93526710825,57.62819444444473,18.180447263888883,24.43288265277776
2025-11-08 02:00:00,0.96503099,12.11464853,0.41496901,86.92032048,5.567664399,13.23,7.35,1.02,0.525,87.25,11.73,6.06,70.42,8.85,19.27,1.46,13.65540662,5.155555556,78.17777778,70.29,36.5,0.046,5.5,2.15,9.04,2.6,0.032,0.17,54.82,10.53,0.064,1.914545455,0.14,102.684,0.2,96.82,0.87,0.62,1.1,0.0,0.0,0.418,58.20904346,5.453214121,5.189894096,0.030464516,0.019062885,0.080398936,0.449776141,4.509875593,5.687844674,0.069206768,0.040290931,0.025957322,41.075,0.0,0.0,0.0,0.0,0.0,0.0,0.0,0.0,0.0,0.0,0.0,0.0,0.0,7.0,0.181818784,4.498,0.012,94.97386,0.1042,0.0962,0.0584,0.226,0.03134,1.032160401,19.42,35.514,0.38,0.484,7.34,0.218,0.178,0.3318,34.408,1.466,1.245491282,1468.8,83.0,24.09090909,11.0,75.0,25.2,10.0,-0.3096219903454198,136.7041667,138.5522222,138.1752778,155.3186111,142.1875694,61.02953052656878,328.453903221303,449.66835474387955,582.6416216685345,357.4868629917338,98.42635935012093,66.55743420094913,66.56951760149826,62.004376904552004,112.38513987390195,64.65144306289761,73.10533326979427,176.41679692397958,89.21498955147115,52.36032908475585,134.2274569,518.9944444,44.01077972,300.0,90.82043046006318,2.713260319,1.347972708,1.2721428996911233,1156.640278,3996.544883,0.0,2228.415144,1282.814042,203.6073103,104848.6244,3.127201331,1.164995579,2.982638883,92.78513803925,57.62819444444473,18.180447263888883,24.43288265277776
2025-11-08 03:00:00,0.965174691,12.1362036,0.414825309,86.89862171,5.649573691,15.599,7.35,1.02,0.525,87.25,11.73,6.959,70.42,8.85,19.27,1.46,14.40648597,5.155555556,78.17777778,70.29,36.5,0.046,5.5,2.15,9.04,2.6,0.032,0.17,54.82,10.53,0.064,1.914545455,0.14,119.901,0.2,96.82,0.87,0.62,1.1,0.0,0.0,0.44,58.13106822,5.506937565,5.221778874,0.030854574,0.019192492,0.080728383,0.454173827,4.541854552,5.705541974,0.069942816,0.040708531,0.026057758,47.041,0.0,0.0,0.0,0.0,0.0,0.0,0.0,0.0,0.0,0.0,0.0,0.0,0.0,7.0,0.261301455,4.497702703,0.012459459,94.97137973,0.108445946,0.098378378,0.056094595,0.223783784,0.031755405,1.030889623,19.29905405,35.55945946,0.383918919,0.481621622,7.308378378,0.225405405,0.173108108,0.330756757,34.49364865,1.480810811,1.242764564,1467.067568,83.0,24.09090909,11.0,75.0,25.2,10.0,-1.0798399178309381,159.3047222,140.7372222,147.6091667,175.5075,155.7896528,61.541788059663645,327.52701322325197,449.9567979666673,574.7261335894456,354.89499405777394,99.14262610736156,67.33465896655812,61.488021270307655,63.26586075107646,123.87840246609761,57.13334325330129,78.43940692801098,193.159563428921,92.554199989646,49.84767463096946,145.3895197,524.1388889,43.53919794,300.0,99.08888889,2.700918586,1.347963028,1.3045256667851257,1163.982222,3998.468544,0.0,2207.985036,1284.527153,204.0050833,104125.2351,3.14664595,1.142192238,3.111111122,94.26411136025,57.62819444444473,18.180447263888883,24.43288265277776
2025-11-08 04:00:00,0.965217845,12.14267681,0.414782155,86.89210534,5.674171889,13.404,7.35,1.02,0.525,87.25,11.73,6.16,70.42,8.85,19.27,1.46,14.45185075,5.155555556,78.17777778,70.29,36.5,0.046,5.5,2.15,9.04,2.6,0.032,0.17,54.82,10.53,0.064,1.914545455,0.14,102.738,0.2,96.82,0.87,0.62,1.1,0.0,0.0,0.347,58.34581215,5.344682224,5.121067825,0.029694838,0.018825878,0.079899492,0.442028163,4.454758878,5.669975742,0.067938871,0.039351591,0.025808146,41.224,0.0,0.0,0.0,0.0,0.0,0.0,0.0,0.0,0.0,0.0,0.0,0.0,0.0,6.0,0.23415575,4.493648649,0.01327027,94.94328514,0.114527027,0.100810811,0.049202703,0.248108108,0.037147297,1.03468784,19.06797297,35.77027027,0.355540541,0.449189189,7.340810811,0.217297297,0.160945946,0.335621622,34.57067568,1.464594595,1.247028504,1470.716216,83.0,24.09090909,11.0,75.0,25.2,10.0,-1.2422060981764673,151.9908333,129.0391667,138.0725,167.4819444,146.6461111,61.28088785973717,327.56166032600305,449.1289900284947,581.9258864127918,356.8287130735379,95.45892562412631,64.58882693664555,58.614874129433815,64.43619686735869,121.5101357344547,64.09393696909319,78.55124606740165,197.30930370751872,95.96147829968425,51.2630363782399,156.9337075,529.4027778,43.80425317,300.0,92.08888889,2.701666117,1.347766503,1.2898288830134876,1180.002222,3931.116425,0.0,2213.013083,1267.043878,203.5052875,102789.0451,3.136481319,1.14087971,3.093701756,95.79371624375,57.62819444444473,18.180447263888883,24.43288265277776
2025-11-08 05:00:00,0.965234111,12.14511669,0.414765889,86.8896492,5.683443417,13.626,7.35,1.02,0.525,87.25,11.73,6.136,70.42,8.85,19.27,1.46,14.88836086,5.155555556,78.17777778,70.29,36.5,0.046,5.5,2.15,9.04,2.6,0.032,0.17,54.82,10.53,0.064,1.914545455,0.14,102.884,0.2,96.82,0.87,0.62,1.1,0.0,0.0,0.357,58.32124175,5.269661759,5.048170982,0.029267909,0.018804502,0.080507428,0.443192524,4.471100795,5.76024395,0.068319528,0.038153091,0.026013322,41.361,0.0,0.0,0.0,0.0,0.0,0.0,0.0,0.0,0.0,0.0,0.0,0.0,0.0,6.0,0.325453562,4.488628571,0.014,94.91326857,0.120342857,0.10324,0.042794286,0.275142857,0.042582857,1.03964837,18.84868571,35.97405714,0.330342857,0.419314286,7.405314286,0.21,0.149657143,0.339657143,34.60365714,1.449314286,1.253690097,1474.0,83.0,24.09090909,11.0,75.0,25.2,10.0,-1.3286510142601031,154.635,150.1941667,152.6097222,172.9111111,157.5875,59.544418322915035,328.7657187289028,450.1744069379302,577.5769443053813,356.0703946222272,95.39922337678675,65.6067234796617,60.000104739795205,62.00886834775315,111.65831269223082,58.04935009640946,73.19677511052828,180.41100559565032,90.97633161961264,46.85718479308481,163.6083611,530.0,44.16443825,300.0,91.0,2.657953875,1.347893081,1.2562024529260736,1170.971944,4002.191575,0.0,2186.297817,1266.907097,197.8918575,99447.26458,3.299471775,1.09981025,3.207175967,96.67810784575,57.62819444444473,18.180447263888883,24.43288265277776
2025-11-08 06:00:00,0.96514267,12.13140049,0.41485733,86.90345684,5.631321881,13.738,7.35,1.02,0.525,87.25,11.73,6.177,70.42,8.85,19.27,1.46,14.13343259,5.155555556,78.17777778,70.29,36.5,0.046,5.5,2.15,9.04,2.6,0.032,0.17,54.82,10.53,0.064,1.914545455,0.14,102.683,0.2,96.82,0.87,0.62,1.1,0.0,0.0,0.353,58.35530429,5.345794324,5.124089002,0.029693113,0.018815278,0.079817434,0.441511243,4.4503446,5.660773347,0.067836892,0.039411446,0.025781478,42.426,0.0,0.0,0.0,0.0,0.0,0.0,0.0,0.0,0.0,0.0,0.0,0.0,0.0,6.0,0.315866945,4.474914286,0.014,94.86595429,0.123771429,0.10564,0.040737143,0.326571429,0.048411429,1.055069719,18.73554286,36.11462857,0.333771429,0.412457143,7.758457143,0.21,0.146228571,0.336228571,34.24022857,1.442457143,1.28193056,1474.0,83.0,24.09090909,11.0,75.0,25.2,10.0,-0.777338591002362,175.093361,161.2813278,160.0958506,191.4385892,171.9772822,59.91197572839922,327.93838185717885,449.3862606843883,583.492006322112,357.2612961312801,93.19923719700324,63.965339836449346,61.32302273875359,62.6441800197608,106.69723606245077,60.78536915753616,69.82347588939646,166.0732755324982,86.82227245343987,48.790305300201034,165.0589869,528.879668,43.23929585,300.0,85.62655602,2.68248968,1.34793622,1.2620533144229278,1157.680913,4012.712888,0.0,2202.518539,1259.748817,197.2965568,100739.6734,3.266631062,1.118438504,3.253923701,96.87031576425,57.62819444444473,18.180447263888883,24.43288265277776
2025-11-08 07:00:00,0.965057635,12.11864523,0.414942365,86.91629714,5.582851857,14.054,7.35,1.02,0.525,87.25,11.73,6.144,70.42,8.85,19.27,1.46,14.47298617,5.155555556,78.17777778,70.29,36.5,0.046,5.5,2.15,9.04,2.6,0.032,0.17,54.82,10.53,0.064,1.914545455,0.14,102.994,0.2,96.82,0.87,0.62,1.1,0.0,0.0,0.383,58.40124898,5.331998704,5.12141212,0.029570078,0.018750996,0.0795254,0.43896303,4.430285015,5.633895926,0.06737431,0.039423732,0.025688595,41.682,0.0,0.0,0.0,0.0,0.0,0.0,0.0,0.0,0.0,0.0,0.0,0.0,0.0,6.0,0.401696499,4.4612,0.014,94.81864,0.1272,0.10804,0.03868,0.378,0.05424,1.070491068,18.6224,36.2552,0.3372,0.4056,8.1116,0.21,0.1428,0.3328,33.8768,1.4356,1.310171023,1474.0,83.0,24.09090909,11.0,75.0,25.2,10.0,-1.0970883674420122,163.6875519,138.2174274,147.7282158,177.6481328,156.820332,60.66859180847227,327.2321054360214,448.9510899829972,588.4352687360318,358.4935913927577,94.8024604295076,64.45876081303197,59.550799284057064,64.51446380359498,112.75550946912801,68.02967024829503,73.97236135695059,186.0835938528628,94.24277156153383,51.45892618493713,172.2974544,528.9211618,44.6074849,300.0,84.0,2.765915473,1.347977647,1.2808198104296165,1164.80249,3993.00656,0.0,2201.442008,1203.329386,196.961705,102265.6551,3.197412846,1.185206695,3.092390942,97.829412708,57.62819444444473,18.180447263888883,24.43288265277776
2025-11-08 08:00:00,0.90976154,12.05252682,0.38511923,87.03771164,5.752461227,16.313,7.35,1.02,0.525,87.25,11.73,6.925,70.15,8.82,19.59,1.44,14.5397055,5.155555556,78.17777778,70.29,36.5,0.045,5.31,1.98,9.39,2.56,0.028,0.17,55.33,10.16,0.061,1.913370998,0.15,120.16,0.2,96.82,0.87,0.62,1.1,0.0,0.0,0.486,58.06708195,5.548770128,5.245911312,0.031161183,0.019297322,0.081011078,0.457777132,4.568249893,5.72213927,0.070550458,0.041018625,0.026144427,44.403,0.0,0.0,0.0,0.0,0.0,0.0,0.002,0.0,0.0,0.0,0.0,0.0,0.0,6.0,0.274442608,4.446857143,0.014,94.77277143,0.128428571,0.109371429,0.036921429,0.431785714,0.059864286,1.081696805,18.5905,36.36607143,0.3345,0.396071429,8.329285714,0.205285714,0.14,0.330785714,33.62007143,1.416642857,1.329477322,1473.764286,83.0,24.09090909,11.0,75.0,25.2,10.0,-0.08430939197772602,154.7613889,155.3005556,158.6288889,179.1883333,161.9697917,60.1884265875092,328.40381558739375,450.1822983433821,579.9466710043233,356.7097753844471,96.8844756211964,67.66063162421202,64.61357512805844,61.209761713749785,107.80520225156528,59.34796489637949,69.79220327353133,168.2643905136389,87.11497611450167,48.508199793905305,161.6379914,535.0,44.15383106,300.0,89.95227778,2.727350119,1.347819553,1.268073019133919,1159.931667,4009.353444,0.0,2196.278394,1238.033364,198.2316558,102251.6857,3.21315155,1.151149267,3.08577675,96.4170338605,57.62819444444473,18.180447263888883,24.43288265277776
2025-11-08 09:00:00,0.909735065,12.05447273,0.385132468,87.03579221,5.758285714,11.55,7.35,1.02,0.525,87.25,11.73,4.22,70.15,8.82,19.59,1.44,14.16610276,5.155555556,78.17777778,70.29,36.5,0.045,5.31,1.98,9.39,2.56,0.028,0.17,55.33,10.16,0.061,1.913370998,0.15,85.628,0.2,96.82,0.87,0.62,1.1,0.0,0.0,0.346,58.25803571,5.268148237,5.033368342,0.029314629,0.01887907,0.081021531,0.446648762,4.500093023,5.816093923,0.068989047,0.03783976,0.026179775,33.325,0.0,0.0,0.0,0.0,0.0,0.0,0.0,0.0,0.0,0.0,0.0,0.0,0.0,6.0,0.225778698,4.429714286,0.014,94.73334286,0.119857143,0.105942857,0.036492857,0.496071429,0.064578571,1.074123909,18.9205,36.34464286,0.3045,0.374642857,7.943571429,0.179571429,0.14,0.335071429,33.83864286,1.343785714,1.308985984,1472.478571,83.0,24.09090909,11.0,75.0,25.2,10.0,-0.9663521397415593,172.5133333,160.1266667,159.5825,182.5263889,168.6872222,60.082952073971214,328.4452060251122,449.9247475215623,577.8602749446821,355.9238411135846,96.32008045467924,66.0236751972514,62.25404623881647,62.34519866194162,112.94827644792917,57.52481175025201,72.86816545851988,172.98352396006396,87.70151654164005,47.53814941426184,155.4493883,535.0,44.27927381,300.0,91.13,2.729166611,1.348192111,1.2656569369202348,1161.218611,3999.393058,0.0,2204.427561,1217.338247,195.2942897,100602.5239,3.257629108,1.153830598,3.0821036,95.59704394975,57.62819444444473,18.180447263888883,24.43288265277776
2025-11-08 10:00:00,0.909862095,12.04513604,0.385068953,87.04500186,5.730339173,16.098,7.35,1.02,0.525,87.25,11.73,6.35,70.15,8.82,19.59,1.44,13.8923828,5.155555556,78.17777778,70.29,36.5,0.045,5.31,1.98,9.39,2.56,0.028,0.17,55.33,10.16,0.061,1.913370998,0.15,119.663,0.2,96.82,0.87,0.62,1.1,0.0,0.0,0.48,58.43586325,5.306620594,5.105878288,0.02938778,0.018692427,0.07938754,0.437007155,4.416193341,5.627448677,0.067050043,0.039216228,0.025646896,49.198,0.0,0.0,0.0,0.0,0.0,0.0,0.0,0.0,0.0,0.0,0.0,0.0,0.0,6.0,0.454737701,4.412571429,0.014,94.69391429,0.111285714,0.102514286,0.036064286,0.560357143,0.069292857,1.066551012,19.2505,36.32321429,0.2745,0.353214286,7.557857143,0.153857143,0.14,0.339357143,34.05721429,1.270928571,1.288494645,1471.192857,83.0,24.09090909,11.0,75.0,25.2,10.0,-1.0413421237520595,213.9208333,184.7663889,179.4916667,215.8975,198.5190972,59.413259674056704,328.10175169814715,449.1457215841391,580.5112314835378,356.0618960439577,91.01416590943116,62.65571604615414,59.03764404880798,63.26197882686155,108.17496853917879,55.515081556938924,69.60207775334226,156.629728984721,82.93646745500803,45.471570046940606,163.03615,530.3888889,43.21474033,301.4027778,85.21044444,2.718874533,1.348262028,1.2515310382860865,1165.507222,3997.304422,0.0,2209.512947,1191.703481,190.7021317,97679.20111,3.356004467,1.154892389,3.226940283,96.952984325,57.62819444444473,18.180447263888883,24.43288265277776
2025-11-08 11:00:00,0.909706999,12.05653557,0.3851465,87.03375743,5.764460205,13.959,7.35,1.02,0.525,87.25,11.73,6.081,70.15,8.82,19.59,1.44,13.14692817,5.155555556,78.17777778,70.29,36.5,0.045,5.31,1.98,9.39,2.56,0.028,0.17,55.33,10.16,0.061,1.913370998,0.15,102.904,0.2,96.82,0.87,0.62,1.1,0.0,0.0,0.408,58.36396838,5.311465535,5.094964179,0.029480188,0.018781688,0.079936313,0.440954325,4.448723656,5.68492801,0.067800978,0.038954812,0.025823839,43.131,0.0,0.0,0.0,0.0,0.0,0.0,0.0,0.0,0.0,0.0,0.0,0.0,0.0,6.0,0.342085615,4.41,0.014,94.66720769,0.121769231,0.1071,0.035215385,0.573923077,0.070784615,1.07342474,19.05676923,36.56323077,0.281769231,0.361769231,7.523538462,0.157846154,0.147846154,0.338038462,34.06253846,1.240384615,1.2943001,1477.669231,83.0,24.09090909,11.0,75.0,25.2,10.0,0.4014871846609793,169.1169444,165.2019444,169.1775,191.0644444,173.6402083,59.236934614091005,328.7917692863986,448.89972711605145,589.6024732569986,358.82146078594815,90.59675505752017,63.36262653951849,62.11342174590928,62.19237816306473,100.13039131702823,65.66665766421994,65.3266948978702,151.425704757171,84.51738582833036,48.24160721471405,168.1183306,525.0,43.92134494,305.0,78.20044444,2.724094917,1.3479986,1.223188921230622,1153.533611,4004.518831,0.0,2226.761331,1196.466644,190.6299194,98605.21331,3.330713114,1.158592068,3.063102792,98.5256788045,57.62819444444473,18.180447263888883,24.43288265277776
2025-11-08 12:00:00,0.909801363,12.04959983,0.385099319,87.04059881,5.743700159,13.794,7.35,1.02,0.525,87.25,11.73,6.047,70.15,8.82,19.59,1.44,12.64448395,5.155555556,78.17777778,70.29,36.5,0.045,5.31,1.98,9.39,2.56,0.028,0.17,55.33,10.16,0.061,1.913370998,0.15,102.757,0.2,96.82,0.87,0.62,1.1,0.0,0.0,0.41,58.47501604,5.247728456,5.061077524,0.02900107,0.018605753,0.079397106,0.434722155,4.40231084,5.647960052,0.066732084,0.038544854,0.025656699,43.006,0.0,0.0,0.0,0.0,0.0,0.0,0.0,0.0,0.0,0.0,0.0,0.0,0.0,7.0,0.339387087,4.41,0.014,94.64274615,0.135615385,0.1131,0.034292308,0.578538462,0.071707692,1.082847872,18.77061538,36.84938462,0.295615385,0.375615385,7.551230769,0.167076923,0.157076923,0.335730769,34.03023077,1.217307692,1.304746165,1485.515385,83.0,24.09090909,11.0,75.0,25.2,10.0,-0.7089167822852858,172.605,148.9544444,155.5966667,185.8369444,165.7482639,60.26722091377838,328.0115500719496,448.1568280096025,588.5433274135681,357.9983886498195,90.59442818342436,60.887530249173494,57.76040936308672,64.76434817271834,113.53864422973231,66.87209474842267,73.03037351093619,173.81574649333135,90.23010552558833,50.2585077347361,152.2889514,522.9472222,43.29898397,305.0,83.02955556,2.752805078,1.348016669,1.2442986320828056,1157.821111,4001.577022,0.0,2248.325133,1181.438186,191.2333639,99419.39564,3.304299922,1.182216036,2.937411606,96.4282860605,57.62819444444473,18.180447263888883,24.43288265277776
2025-11-08 13:00:00,0.909942011,12.03926218,0.385028994,87.05079581,5.712757557,16.21,7.35,1.02,0.525,87.25,11.73,7.068,70.15,8.82,19.59,1.44,25.18676505,5.155555556,78.17777778,70.29,36.5,0.045,5.31,1.98,9.39,2.56,0.028,0.17,55.33,10.16,0.061,1.913370998,0.15,120.178,0.2,96.82,0.87,0.62,1.1,0.0,0.0,0.484,57.11131105,5.21373931,4.740499009,0.030001086,0.020213694,0.090496471,0.50928917,5.027924959,6.854182662,0.081179486,0.031765265,0.029250536,36.833,0.0,0.0,0.0,0.0,0.0,0.0,5.362,0.0,0.0,0.0,0.0,0.0,0.0,6.0,0.318498166,4.39573913,0.014356522,94.73268696,0.136434783,0.111078261,0.036495652,0.508695652,0.064513043,1.070560752,18.77982609,36.56921739,0.307130435,0.412086957,7.595652174,0.180695652,0.167130435,0.336782609,34.1626087,1.234956522,1.292898063,1484.791304,83.0,24.09090909,11.0,75.0,25.2,10.0,-6.595208942857241,163.3511111,137.6425,141.4980556,166.9747222,152.3665972,56.73437816064954,325.90262470753146,454.87101342083054,573.7797317666386,357.8317470666379,106.72810732831873,77.36891507532536,56.15653744523604,60.66584862198582,92.04447181802772,54.205376057203694,72.97030707072312,231.9002653633333,110.82465419704769,41.50700498157639,299.4147058,520.0,44.17221356,305.0,84.12,2.731895392,1.347893711,1.3674274446498456,1158.291389,3997.915264,0.0,1854.637956,1223.973636,196.2369436,101411.2335,3.236848072,1.168103678,2.77879045,115.9224485185,57.62819444444473,18.180447263888883,24.43288265277776
2025-11-08 14:00:00,0.910886892,11.96981343,0.384556554,87.11929968,5.504883737,14.579,7.35,1.02,0.525,87.25,11.73,6.138,70.15,8.82,19.59,1.44,12.82939242,5.155555556,78.17777778,70.29,36.5,0.045,5.31,1.98,9.39,2.56,0.028,0.17,55.33,10.16,0.061,1.913370998,0.15,102.825,0.2,96.82,0.87,0.62,1.1,0.0,0.0,0.417,56.32577578,5.405787639,4.746737334,0.031842616,0.021283112,0.095729759,0.552751527,5.37387783,7.354079411,0.089159324,0.030921308,0.030921308,27.83,0.0,0.0,0.0,0.0,0.0,0.0,6.297,0.0,0.0,0.0,0.0,0.0,0.0,7.0,0.125109303,4.374869565,0.014878261,94.87564348,0.131217391,0.10533913,0.040147826,0.404347826,0.053556522,1.048212783,18.92591304,36.0266087,0.317565217,0.459043478,7.647826087,0.196347826,0.177565217,0.339391304,34.37130435,1.271478261,1.270718516,1480.095652,83.0,24.09090909,11.0,75.0,25.2,10.0,-0.14391977485720986,146.1227778,143.3519444,144.2608333,160.8863889,148.6554861,60.9163256579166,328.8146893866427,449.1247366849484,583.0645341756374,357.2211686691288,96.44829446351893,64.85199051872519,64.86372181649088,62.680102937673,114.97428918588275,64.69886515252975,73.6250279977169,172.95101031108982,88.12882650868002,51.53541903544536,142.4861811,520.0,43.64902144,305.0,90.03955556,2.743489519,1.348202367,1.254543547283785,1165.831944,3994.394411,0.0,2255.716481,1230.603581,199.4982919,102890.7807,3.187390308,1.18731665,2.767425467,95.12941899575,57.62819444444473,18.180447263888883,24.43288265277776
2025-11-08 15:00:00,0.913262615,11.79519779,0.383368692,87.2915396,4.982224664,23.662,7.35,1.02,0.525,87.25,11.73,6.897,70.15,8.82,19.59,1.44,12.1215184,5.155555556,78.17777778,70.29,36.5,0.045,5.31,1.98,9.39,2.56,0.028,0.17,55.33,10.16,0.061,1.913370998,0.15,120.473,0.2,96.82,0.87,0.62,1.1,0.0,0.0,0.896,56.66705346,5.413621962,4.82635864,0.031588337,0.020880257,0.092955741,0.53408894,5.217358845,7.052831614,0.085544837,0.032608236,0.03002319,34.023,0.0,0.0,0.0,0.0,0.0,0.0,7.934,0.0,0.0,0.0,0.0,0.0,0.0,7.0,0.144581971,4.383142857,0.015328571,94.94941429,0.13,0.104328571,0.041657143,0.330714286,0.045414286,1.035752816,18.80885714,35.79485714,0.329857143,0.476571429,7.712571429,0.216428571,0.18,0.336714286,34.56128571,1.319428571,1.258904132,1476.042857,83.0,24.09090909,11.0,75.0,25.2,10.0,-1.1610228641422822,152.7994444,131.6133333,136.9791667,160.6186111,145.5026389,61.778228693493375,328.22038122560105,448.620023312585,579.031026152522,355.53545541359864,96.47257973551925,62.90508497361634,59.885799606973734,64.92688595174917,129.84249028212815,62.91509987296626,81.44794889112916,194.58634877120284,93.22821190601191,51.9698989513504,124.9002979,521.1111111,43.86621331,305.0,97.04955556,2.766766281,1.347884053,1.2720548815473132,1163.790278,3996.633453,0.0,2275.801931,1208.555158,197.6127589,102727.5076,3.195508008,1.205147165,2.620418608,92.79928947175,57.62819444444473,18.180447263888883,24.43288265277776
2025-11-08 16:00:00,0.936138979,11.76751032,0.410395766,87.2963507,5.344500558,20.593,8.35,1.02,0.465,87.265,11.715,6.136,70.31,8.72,19.62,1.35,13.45474128,5.155555556,78.17777778,70.29,36.5,0.045,5.32,2.27,9.81,2.6,0.031,0.17,55.13,10.04,0.067,1.887218045,0.16,103.457,0.1,95.03,1.14,0.68,1.21,0.0,0.0,0.776,56.90798541,5.375992842,3.991024847,0.051262303,0.020847133,0.089677473,0.512944387,5.049316539,6.915992842,0.083155757,0.040631151,0.038342212,29.058,3.89,2.15,64.02,0.13,0.136,0.053,4.525,0.028,2.8,0.48,0.02,1.19,0.05,6.0,-0.107744067,4.400285714,0.015757143,95.00212857,0.13,0.104757143,0.042514286,0.266428571,0.038128571,1.026302241,18.61171429,35.65771429,0.342714286,0.485142857,7.781142857,0.237857143,0.18,0.332428571,34.74557143,1.370857143,1.250244362,1472.185714,83.0,24.09090909,11.0,75.0,25.2,10.0,-1.650403517888094,154.2913889,122.5533333,137.6533333,163.9619444,144.615,61.529497777891265,327.3040264514552,448.7661826573728,583.5464134702927,356.8312812349008,96.83023744296825,64.10959325817564,57.192892678852104,65.85980905924484,127.54008166246865,66.96666585930049,81.4326184185085,206.31230322073566,98.9472681819228,52.01885857322145,145.8975975,526.7638889,43.57317317,305.0,92.22044444,2.746258439,1.348080008,1.2887777586653881,1159.630278,3999.831647,0.0,2231.131892,1228.150894,198.3295528,102749.6006,3.194722267,1.202752771,2.900824689,95.58143166875,57.62819444444473,18.180447263888883,24.43288265277776
2025-11-08 17:00:00,0.935904954,11.77675433,0.410571285,87.28734072,5.379019336,23.841,8.35,1.02,0.465,87.265,11.715,7.092,70.31,8.72,19.62,1.35,14.04460731,5.155555556,78.17777778,70.29,36.5,0.045,5.32,2.27,9.81,2.6,0.031,0.17,55.13,10.04,0.067,1.887218045,0.16,120.349,0.1,95.03,1.14,0.68,1.21,0.0,0.0,0.935,57.42138376,5.286425797,4.077792263,0.049450859,0.020306151,0.08601935,0.48535162,4.8248691,6.55270952,0.078198797,0.041438834,0.03736926,37.586,3.89,2.15,64.02,0.13,0.136,0.053,0.515,0.028,2.8,0.48,0.02,1.19,0.05,7.0,0.100440813,4.408,0.016,95.0308,0.128,0.1046,0.0414,0.236,0.0352,1.026457301,18.414,35.728,0.342,0.474,7.842,0.242,0.176,0.334,34.808,1.386,1.251754716,1470.0,83.0,24.09090909,11.0,75.0,25.2,10.0,-0.619076763532675,158.5102778,142.6391667,156.4972222,169.6113889,156.8145139,61.17433169063113,328.25495021045816,450.1527045937926,575.6132081658093,355.18513146747557,101.27716961879541,69.52814671720526,62.815065665818,63.11223822526171,124.46358022738707,59.10291596979333,77.93902947437752,191.36241054345618,92.9182955204115,48.404535970215925,144.7158333,530.875,43.45149314,305.0,97.04955556,2.728338719,1.347964825,1.2864266328904186,1162.075556,4011.726822,0.0,2216.259253,1246.769011,199.9831614,102928.1139,3.199662464,1.169973271,3.044102039,95.42484791225,57.62819444444473,18.180447263888883,24.43288265277776
2025-11-08 18:00:00,0.935978807,11.77383713,0.410515895,87.29018407,5.368125976,23.687,8.35,1.02,0.465,87.265,11.715,6.852,70.31,8.72,19.62,1.35,14.14365623,5.155555556,78.17777778,70.29,36.5,0.045,5.32,2.27,9.81,2.6,0.031,0.17,55.13,10.04,0.067,1.887218045,0.16,120.574,0.1,95.03,1.14,0.68,1.21,0.0,0.0,0.927,58.2824526,5.37986366,4.469579021,0.046334696,0.019304188,0.078838201,0.439596677,4.433766852,5.719480734,0.068958206,0.045681482,0.033698269,45.988,3.89,2.15,64.02,0.13,0.136,0.053,2.707,0.028,2.8,0.48,0.02,1.19,0.05,7.0,0.169209484,4.403384615,0.016,95.02803077,0.123384615,0.103676923,0.037707692,0.249846154,0.037969231,1.039173577,18.21553846,36.06953846,0.323538462,0.437076923,7.892769231,0.223538462,0.166769231,0.343230769,34.71107692,1.353692308,1.266564462,1470.0,83.0,24.09090909,11.0,75.0,25.2,10.0,-0.8671089573652466,157.4655556,141.0977778,145.8927778,168.8380556,153.3235417,61.16288785808665,327.88184992590567,449.54995545813415,580.8500352616703,356.6568039816622,98.24504312747749,66.50266748035571,62.92503661011139,63.385060510600866,118.26187159203567,62.636754249961314,76.0073933132231,185.6289145223849,91.7041687492461,50.916271814758076,153.3679036,529.6388889,43.56310917,305.0,92.22044444,2.774184914,1.347882244,1.2860676388796002,1166.945833,3990.1751,0.0,2217.979331,1216.338831,199.9302822,103871.5342,3.155739625,1.20246341,3.065538192,96.571247227,57.62819444444473,18.180447263888883,24.43288265277776
2025-11-08 19:00:00,0.936149383,11.76709938,0.410387963,87.29675124,5.342966023,20.337,8.35,1.02,0.465,87.265,11.715,5.778,70.31,8.72,19.62,1.35,13.5161518,5.155555556,78.17777778,70.29,36.5,0.045,5.32,2.27,9.81,2.6,0.031,0.17,55.13,10.04,0.067,1.887218045,0.16,102.979,0.1,95.03,1.14,0.68,1.21,0.0,0.0,0.778,58.65694866,5.423937158,4.643447105,0.044978314,0.01886708,0.07570023,0.419704318,4.263461955,5.353935508,0.064926221,0.047567415,0.03207293,42.424,3.89,2.15,64.02,0.13,0.136,0.053,0.0,0.028,2.8,0.48,0.02,1.19,0.05,6.0,0.226820396,4.392,0.01616,95.00248,0.12,0.1046,0.03452,0.2872,0.04304,1.047019832,18.0684,36.312,0.3068,0.4036,7.9348,0.2052,0.1584,0.35,34.6816,1.3108,1.27581059,1471.44,83.0,24.09090909,11.0,75.0,25.2,10.0,-2.525874921077019,167.1153203,132.7913649,131.694429,157.4362117,147.2593315,61.75135013301575,327.63098096948613,449.15970480918486,577.8059211548601,355.5863304142725,99.80487037106207,64.34477535120706,60.48228827594147,65.48902299575587,130.34221707667047,62.273272171096934,83.6681437250289,204.2301826669899,95.59357152452625,52.14355212375818,139.2749793,530.0,43.53562964,305.0,97.04651811,2.779450153,1.348151886,1.2991218776991045,1166.610028,3992.562309,0.0,2236.485301,1212.070677,199.8041607,103954.4818,3.153333295,1.203954276,3.048382217,94.70393475725001,57.62819444444473,18.180447263888883,24.43288265277776
2025-11-08 20:00:00,0.936352602,11.75907223,0.410235549,87.30457516,5.312991257,23.562,8.35,1.02,0.465,87.265,11.715,6.829,70.31,8.72,19.62,1.35,14.93865088,5.155555556,78.17777778,70.29,36.5,0.045,5.32,2.27,9.81,2.6,0.031,0.17,55.13,10.04,0.067,1.887218045,0.16,120.079,0.1,95.03,1.14,0.68,1.21,0.0,0.0,0.915,58.81441523,5.286312938,4.558730988,0.04445799,0.018743934,0.075050999,0.411004567,4.201248307,5.343745888,0.063824838,0.04650954,0.03269637,51.678,3.89,2.15,64.02,0.13,0.136,0.053,0.0,0.028,2.8,0.48,0.02,1.19,0.05,6.0,0.315096532,4.362,0.01676,94.91428,0.12,0.1106,0.03272,0.3892,0.05444,1.041473534,18.0624,36.282,0.2948,0.3796,7.9528,0.1872,0.1524,0.35,34.8376,1.2388,1.269756771,1476.84,83.0,24.09090909,11.0,75.0,25.2,10.0,-0.90055590209559,167.5544444,162.2022222,157.7886111,176.7669444,166.0780556,60.032141923841664,328.69372985186135,450.4783371447079,576.0533667541604,355.8450547649122,98.45728308904252,67.87575988058867,65.01600611184341,61.31140899448562,110.40464964257183,56.16908181098365,71.86739160423465,170.3803898998271,86.45723188692615,47.4256250403926,161.9542972,528.6944444,43.41932711,305.0,92.23991667,2.730902714,1.347998581,1.2712463404543783,1169.1975,3994.174594,0.0,2190.626364,1229.549669,198.5418808,101760.7605,3.219681364,1.159834622,3.285196464,97.708944379,57.62819444444473,18.180447263888883,24.43288265277776
2025-11-08 21:00:00,0.936057132,11.7707433,0.410457151,87.29319957,5.356573095,20.234,8.35,1.02,0.465,87.265,11.715,5.877,70.31,8.72,19.62,1.35,14.19080208,5.155555556,78.17777778,70.29,36.5,0.045,5.32,2.27,9.81,2.6,0.031,0.17,55.13,10.04,0.067,1.887218045,0.16,102.855,0.1,95.03,1.14,0.68,1.21,0.0,0.0,0.789,58.06790982,5.317278067,4.332237526,0.047123701,0.019569101,0.080796139,0.450912474,4.533578222,5.963209459,0.071410083,0.044158524,0.034941866,38.48,3.89,2.15,64.02,0.13,0.136,0.053,1.095,0.028,2.8,0.48,0.02,1.19,0.05,7.0,0.320084706,4.367018182,0.016869091,94.88061018,0.119738182,0.110905455,0.033178182,0.414290909,0.057389818,1.03460006,18.15425455,36.14301818,0.286072727,0.377854545,7.940363636,0.181309091,0.152618182,0.347381818,34.93534545,1.223090909,1.261892744,1480.047273,83.0,24.09090909,11.0,75.0,25.2,10.0,-0.4048641437211842,183.6297222,163.6947222,163.3341667,190.3594444,175.2545139,60.432040817701974,327.93939120577255,449.2656376646675,584.5329128964162,357.51453031664556,95.59316735335933,65.57726977211473,63.855035003016155,63.03080864983386,108.94871459763294,62.42043562354248,70.41601052393037,164.3553456737488,85.87687673135733,49.54448682883224,166.5002458,534.4722222,43.87418058,305.0,85.22991667,2.730484761,1.348003417,1.2698118590968002,1171.506944,3999.775006,0.0,2216.762628,1232.726831,199.3324581,102023.8555,3.215630892,1.162854366,3.194404289,98.3112825685,57.62819444444473,18.180447263888883,24.43288265277776
2025-11-08 22:00:00,0.936016198,11.77236019,0.410487852,87.29162362,5.362610821,20.867,8.35,1.02,0.465,87.265,11.715,5.914,70.31,8.72,19.62,1.35,14.40574334,5.155555556,78.17777778,70.29,36.5,0.045,5.32,2.27,9.81,2.6,0.031,0.17,55.13,10.04,0.067,1.887218045,0.16,103.143,0.1,95.03,1.14,0.68,1.21,0.0,0.0,0.79,57.54708585,5.267776415,4.102352201,0.049006289,0.020172421,0.085109604,0.478602767,4.769717296,6.46074717,0.076972642,0.041675472,0.037103585,31.8,3.89,2.15,64.02,0.13,0.136,0.053,1.487,0.028,2.8,0.48,0.02,1.19,0.05,6.0,0.375012742,4.395381818,0.016650909,94.88329382,0.119301818,0.107414545,0.035141818,0.388109091,0.054706182,1.026841802,18.31134545,35.93138182,0.279527273,0.390945455,7.907636364,0.183490909,0.156981818,0.343018182,34.99425455,1.244909091,1.25282191,1481.792727,83.0,24.09090909,11.0,75.0,25.2,10.0,-0.9078893198488913,197.2277778,161.8388889,165.1169444,197.3108333,180.3736111,60.63823428377256,327.21012777464904,449.06354476537996,585.8755409245789,357.6782292518749,95.63240667464905,65.47163396163467,61.638094861879125,64.34518848828161,111.96790423258432,63.54410526543109,72.38569126960485,172.57247187087654,88.68011221061079,49.66656699826659,171.2522983,536.5,42.79030108,305.0,84.12,2.736898736,1.348119161,1.2851796213484368,1167.176667,3987.22635,0.0,2204.928053,1226.332006,198.3689942,102005.9783,3.2045487,1.169429118,3.283243303,98.94092952475,57.62819444444473,18.180447263888883,24.43288265277776
2025-11-08 23:00:00,0.936389883,11.75759963,0.410207588,87.30601048,5.307492304,24.038,8.35,1.02,0.465,87.265,11.715,6.866,70.31,8.72,19.62,1.35,14.51676099,5.155555556,78.17777778,70.29,36.5,0.045,5.32,2.27,9.81,2.6,0.031,0.17,55.13,10.04,0.067,1.887218045,0.16,119.835,0.1,95.03,1.14,0.68,1.21,0.0,0.0,0.923,58.25709,5.373783068,4.454675088,0.046427548,0.019334993,0.079064005,0.440937228,4.445486943,5.74708223,0.069243046,0.045517065,0.033834252,41.165,3.89,2.15,64.02,0.13,0.136,0.053,0.001,0.028,2.8,0.48,0.02,1.19,0.05,6.0,0.234670309,4.423745455,0.016432727,94.88597745,0.118865455,0.103923636,0.037105455,0.361927273,0.052022545,1.019083544,18.46843636,35.71974545,0.272981818,0.404036364,7.874909091,0.185672727,0.161345455,0.338654545,35.05316364,1.266727273,1.243751077,1483.538182,83.0,24.09090909,11.0,75.0,25.2,10.0,0.6179336297576583,169.9016667,160.7472222,169.1480556,187.2588889,171.7639583,60.805740768011134,328.25174181549255,449.9761444461382,580.4955971641151,356.62343219127905,98.66449919878139,69.54684969111455,66.18916880269967,61.78132244198053,111.38188217856003,59.91833278284483,70.24772634117019,165.59596438047024,85.88043590008589,48.48138112631117,161.2613592,536.0416667,43.13673164,305.0,90.02008333,2.732144519,1.348035383,1.2775493292673077,1176.966111,3991.286928,0.0,2212.78565,1244.157778,202.2048186,103182.639,3.171699494,1.159276089,3.177043206,97.617130094,57.62819444444473,18.180447263888883,24.43288265277776
2025-11-09 00:00:00,0.91632343,11.83048195,0.39735314,87.25319462,4.604422723,20.666,8.35,1.02,0.465,87.265,11.715,5.997,70.17,8.88,19.54,1.41,15.03071964,5.266666667,78.53333333,70.29,36.5,0.045,5.42,2.24,8.9,2.56,0.032,0.17,54.74,10.59,0.069,1.953874539,0.15,102.455,0.1,95.03,1.14,0.68,1.21,0.0,0.0,0.776,58.4015196,5.303692573,4.433711773,0.045932326,0.019200239,0.078227578,0.433078359,4.385046331,5.686141859,0.068019312,0.045212177,0.03393625,35.937,3.89,2.15,64.02,0.13,0.136,0.053,1.561,0.028,2.8,0.48,0.02,1.19,0.05,7.0,-0.003554634,4.452109091,0.016214545,94.88866109,0.118429091,0.100432727,0.039069091,0.335745455,0.049338909,1.011325286,18.62552727,35.50810909,0.266436364,0.417127273,7.842181818,0.187854545,0.165709091,0.334290909,35.11207273,1.288545455,1.234680244,1485.283636,83.0,24.09090909,11.0,75.0,25.2,10.0,1.3806111655797082,194.2372222,174.8597222,181.9933333,212.3477778,190.8595139,61.71342123376134,327.01291777392714,450.12249374660286,579.9275273452581,356.3425470720828,99.99322805730912,71.85434239540756,69.22278296296398,61.52603752536356,109.41843405562952,56.8457381815545,67.87538344116908,155.83950706546744,81.62473715373005,49.20194796918737,164.9371189,535.0,42.78696117,305.0,91.13,2.760360367,1.347904583,1.3162690084942354,1170.811111,3976.441436,0.0,2199.493931,1262.601458,206.74893,106784.3153,3.053553094,1.197066231,3.246053583,98.10416825425,57.62819444444473,18.180447263888883,24.43288265277776
2025-11-09 01:00:00,0.916451559,11.82532473,0.397096881,87.25822371,4.590328467,24.112,8.35,1.02,0.465,87.265,11.715,6.962,70.17,8.88,19.54,1.41,15.14584323,5.266666667,78.53333333,70.29,36.5,0.045,5.42,2.24,8.9,2.56,0.032,0.17,54.74,10.59,0.069,1.953874539,0.15,119.21,0.1,95.03,1.14,0.68,1.21,0.0,0.0,0.913,56.97496915,6.131198846,4.777426089,0.050780401,0.020478709,0.085908754,0.510991957,4.973890953,6.163792098,0.079591993,0.049826236,0.031797225,32.573,3.89,2.15,64.02,0.13,0.136,0.053,2.563,0.028,2.8,0.48,0.02,1.19,0.05,7.0,0.134190341,4.479289941,0.015994083,94.88902899,0.118189349,0.097088757,0.040899408,0.31260355,0.046905917,1.003883738,18.77715976,35.30591716,0.259585799,0.429467456,7.810295858,0.189881657,0.169881657,0.329804734,35.16934911,1.30852071,1.225960559,1487.035503,83.0,24.09090909,11.0,75.0,25.2,10.0,0.6190801236066505,213.3255556,175.3647222,179.3602778,217.5797222,196.4075694,62.30461145625185,326.15784470655393,449.7368593670281,581.0631469457102,356.3960895601557,100.96857167554909,71.08175152793414,68.6041923334057,63.09864992021909,113.57348413944067,57.86941535459063,70.62716313523748,162.23488502410817,82.77694338669838,50.70044180099072,166.2221447,535.1666667,42.44814572,305.1666667,91.11808333,2.75745875,1.347948583,1.3387867048254147,1171.883333,3983.591117,0.0,2201.020781,1282.258689,209.86785,108246.3756,3.016133994,1.184854784,3.272055022,98.31610084775001,57.62819444444473,18.180447263888883,24.43288265277776
2025-11-09 02:00:00,0.916398591,11.8274567,0.397202817,87.25614471,4.596154949,24.421,8.35,1.02,0.465,87.265,11.715,7.017,70.17,8.88,19.54,1.41,14.99669058,5.266666667,78.53333333,70.29,36.5,0.045,5.42,2.24,8.9,2.56,0.032,0.17,54.74,10.59,0.069,1.953874539,0.15,120.866,0.1,95.03,1.14,0.68,1.21,0.0,0.0,1.228,57.59596352,5.643154757,4.498617558,0.048710905,0.019971818,0.083113643,0.476800624,4.725250488,6.073337392,0.075040459,0.046302666,0.033798087,39.423,3.89,2.15,64.02,0.13,0.136,0.053,0.0,0.028,2.8,0.48,0.02,1.19,0.05,7.0,-0.147684885,4.436686391,0.015639053,94.75276864,0.129550296,0.102414201,0.034863905,0.468816568,0.059260947,1.015128096,18.60674556,35.66094675,0.234733728,0.397514793,7.828047337,0.182781065,0.162781065,0.318088757,35.13029586,1.219763314,1.237958591,1489.16568,83.0,24.09090909,11.0,75.0,25.2,10.0,2.320274990290258,178.5177778,169.6502778,183.91,205.9825,184.5151389,62.24493143266709,327.42136173546885,450.57857544726147,575.9589282944303,355.36896471479196,102.58900697211496,74.77704657220032,71.28719266694108,60.569396952640645,113.64086066806146,54.80763308623652,68.68213959167474,158.01225610609356,81.59999254875028,48.765874050638175,155.2214092,540.0,42.29485367,310.0,96.61483333,2.777934411,1.347971511,1.320752525884965,1177.538333,3968.494328,0.0,2209.807025,1261.895158,209.2958125,108010.3083,3.009791764,1.210562069,3.250192933,98.06683671900001,57.62819444444473,18.180447263888883,24.43288265277776
