Repository: saikumar-voptimai/evonith_bf_webapp

# Evonith BF2 — Blast Furnace Intelligence Platform

Monitoring, modelling and optimisation of **Blast Furnace 2 (BF2)** at Evonith Steel: live telemetry from InfluxDB,
manual plant reports from Neon PostgreSQL, a two-zone energy model of the furnace, blend and fuel optimisers, a
conversational assistant (FurnaceMind) and a live digital twin evaluated every hour.

The platform has three deployable parts that share one Python service layer, plus the shared data library:

| Part | Path | What it is |
|---|---|---|
| **Streamlit app** (legacy) | `src/app.py`, `src/custom_pages/` | The original 11-page dashboard; still the home of the model pages. Served under `/legacy` in production |

File: src/assets/data/furnace_dataset_20260617_152856_168598.csv (part 27 of 47)
FLUX_FE2O3%,FLUX_AL2O3%,FLUX_LOI%,FLUX_MGO%,FLUX_CAO%,FLUX_CALC_MT,ORE_FE(T)%,ORE_LOI%,ORE_TM%,ORE_MGO%,ORE_NA2O%,ORE_P%,ORE_TIO2%,ORE_AL2O3%,ORE_SIO2%,ORE_MNO%,ORE_CAO%,ORE_K2O%,ORE_CALC_MT,PELLET_PCT_SIO2,PELLET_PCT_AL2O3,PELLET_PCT_FE2O3,PELLET_PCT_MGO,PELLET_PCT_TIO2,PELLET_PCT_NA2O,TOTAL_PELLET_CALC_MT,PELLET_PCT_K2O,PELLET_PCT_TM,PELLET_PCT_LOI,PELLET_PCT_MNO,PELLET_PCT_CAO,PELLET_PCT_P,CHARGES/HRS.,STOCKRODLEVEL,CHEM_PCT_C,CHEM_PCT_CR,CHEM_PCT_FE,CHEM_PCT_MN,CHEM_PCT_P,CHEM_PCT_S,CHEM_PCT_SI,CHEM_PCT_TI,SLAG_BASICITY,SLAG_PCT_AL2O3,SLAG_PCT_CAO,SLAG_PCT_FEO,SLAG_PCT_K2O,SLAG_PCT_MGO,SLAG_PCT_MNO,SLAG_PCT_NA2O,SLAG_PCT_S,SLAG_PCT_SIO2,SLAG_PCT_TIO2,SLAG_T_BASICITY,HMT_GT_1480C,COKE_DISCHARGE_TIME,WEIGHTED_COKE_ANGLE,TOTAL_COKE_PORTIONS,NON_COKE_DISCHARGE_TIME,WEIGHTED_NON_COKE_ANGLE,TOTAL_NON_COKE_PORTIONS,FTG_UPTAKE_TEMP_A,FTG_UPTAKE_TEMP_B,FTG_UPTAKE_TEMP_C,FTG_UPTAKE_TEMP_D,FTG_UPTAKE_TEMP_AVG,BOSH_TEMP_A,BOSH_TEMP_C,BOSH_TEMP_D,BELLY_TEMP_A,BELLY_TEMP_C,BELLY_TEMP_D,LOWER_STACK_TEMP_A,LOWER_STACK_TEMP_B,LOWER_STACK_TEMP_C,LOWER_STACK_TEMP_D,PCI_KG/THM,ACT. FUEL RATEKG/THM.,FURNACETOPGASANALYSISCO2ETACO,COKE RATE KG/THM,PRODUCTIONTONNESPERHR,HOT BLAST PRESSUREBAR,TOPPRESSUREBAR,DIFFERENTIAL PRESSURETOTALBAR,HOT BLAST TEMP.OC,OXYGENFLOWNM3/HR.,STEAMKGS/HR.,RAFTOC,PERMEABILITYKGS/HR.,TUYEREVELOCITYM/S,HOT BLAST VOLUMENM3/HR.,O2 ENRICHMENT %,FURNACE TOP GAS ANALYSISCO2%,BOTTOMBAR,FURNACE TOP GAS ANALYSISONLINE (ANALYZER)CO%,FURNACE TOP GAS ANALYSISH2%,UNITCOST LAKHS/THM
2025-11-11 09:00:00,0.919622351,12.10142773,0.475188825,86.97894992,5.538747525,13.637,7.9,1.025,0.49,87.27,11.705,5.14,70.51,8.42,19.58,1.49,13.09526083,5.266666667,78.53333333,70.29,36.5,0.047,5.39,1.99,9.56,2.46,0.028,0.16,55.2,10.39,0.062,1.927643785,0.15,98.657,0.4,1.35,0.96,0.31,44.52,21.91,29.68,1.23,56.72813953,4.866511628,4.684883721,0.045232558,0.019430233,0.100383721,0.601093023,5.728604651,6.980232558,0.070930233,0.070930233,0.03405814,40.678,0.0,0.0,0.0,0.0,0.0,0.0,0.0,0.0,0.0,0.0,0.0,0.0,0.0,6.0,0.270064651,4.4166,0.02074,94.62492,0.1726,0.11338,0.0247,0.554,0.07306,1.095936703,17.9942,37.343,0.2852,0.3248,7.9032,0.187,0.13,0.34246,34.0746,1.1458,1.327869422,1491.92,83.0,24.09090909,11.0,75.0,25.2,10.0,162.8341667,143.5825,163.085,187.0438889,164.1363889,36.60248777609763,49.01746478021684,51.82956645755283,96.6145709592549,69.60607968617916,59.54481648780944,68.77898507793645,67.53307354698552,52.804794840708,43.27879273269345,148.2154467,533.1638889,42.28572656,320.0,88.352875,2.720076139,1.348098092,1.4325711279547453,1158.137222,4518.616083,0.0,2272.182139,1294.243347,206.1125233,106055.2011,3.487006114,17.50018428373017,1.136343292,24.55520637096774,2.890424042,99.63854668775
2025-11-11 10:00:00,0.919797902,12.09379125,0.475101049,86.98641085,5.497492965,15.636,7.9,1.025,0.49,87.27,11.705,6.273,70.51,8.42,19.58,1.49,12.845216,5.266666667,78.53333333,70.29,36.5,0.047,5.39,1.99,9.56,2.46,0.028,0.16,55.2,10.39,0.062,1.927643785,0.15,115.957,0.4,1.35,0.96,0.31,44.52,21.91,29.68,0.771,56.4727283,4.963028414,4.716494022,0.045443293,0.019367012,0.102090677,0.617488233,5.854202915,7.098244349,0.071773174,0.071773174,0.033657742,45.083,0.0,0.0,0.0,0.0,0.0,0.0,0.0,0.0,0.0,0.0,0.0,0.0,0.0,7.0,0.394108384,4.3626,0.02014,94.41012,0.1786,0.12118,0.0217,0.794,0.09166,1.102440029,18.3962,37.373,0.2972,0.3128,7.7952,0.157,0.13,0.32506,33.9006,1.0438,1.33237944,1487.12,83.0,24.09090909,11.0,75.0,25.2,10.0,192.0847222,157.4244444,163.7425,203.2888889,179.1351389,35.22605500862636,48.779360668973965,49.03367873894646,97.23190389336457,74.32162526929483,51.79711264215109,72.36729049167917,64.49129296248361,49.01992195022537,40.87909067837185,136.8013356,528.1416667,42.20915442,320.0,93.89686111,2.746535767,1.348072139,1.4305393391248613,1165.191944,4275.763914,0.0,2271.765436,1244.784231,201.9663683,104287.8276,3.362936069,17.50018428373017,1.172702764,24.55520637096774,2.902914411,98.12617696699999
2025-11-11 11:00:00,0.919739355,12.09633804,0.475130322,86.98392261,5.511251463,16.229,7.9,1.025,0.49,87.27,11.705,6.708,70.51,8.42,19.58,1.49,13.01053481,5.266666667,78.53333333,70.29,36.5,0.047,5.39,1.99,9.56,2.46,0.028,0.16,55.2,10.39,0.062,1.927643785,0.15,117.119,0.0,0.0,0.0,0.0,0.0,0.0,0.0,0.0,56.761679,4.853837473,4.680732797,0.045204885,0.019438534,0.100159571,0.598940077,5.712111646,6.964735775,0.070819541,0.070819541,0.034110718,46.343,0.0,0.0,0.0,0.0,0.0,0.0,0.0,0.0,0.0,0.0,0.0,0.0,0.0,6.0,0.298244089,4.3638,0.01954,94.42854,0.18,0.123,0.02146,0.7718,0.09186,1.104794813,18.4532,37.3524,0.2678,0.3284,7.8344,0.1592,0.1346,0.32514,33.8094,1.0614,1.336521308,1488.3,83.0,24.09090909,11.0,75.0,25.2,10.0,191.4291667,185.7586111,184.4191667,201.3591667,190.7415278,38.9314478797223,52.126206746919365,57.85179043379992,92.84976351139986,62.0370493041313,49.85160066787641,63.84023629273787,34.78975135596721,40.33495236708381,38.98183249464532,145.5452761,523.5833333,42.19599256,320.0,89.39166667,2.737083575,1.348229497,1.3926110165402934,1162.764167,4468.686214,0.0,2272.268736,1244.618214,200.5702175,103496.8589,3.537801136,17.50018428373017,1.161913177,24.55520637096774,2.9535751,99.28474908325
2025-11-11 12:00:00,0.919775929,12.09474707,0.475112035,86.985477,5.50265657,16.111,7.9,1.025,0.49,87.27,11.705,6.596,70.51,8.42,19.58,1.49,12.66696443,5.266666667,78.53333333,70.29,36.5,0.047,5.39,1.99,9.56,2.46,0.028,0.16,55.2,10.39,0.062,1.927643785,0.15,117.041,0.0,0.0,0.0,0.0,0.0,0.0,0.0,0.0,56.88323767,4.807901935,4.665688407,0.045104589,0.019468623,0.099347174,0.591137054,5.652335269,6.908570051,0.070418358,0.070418358,0.03430128,44.603,0.0,0.0,0.0,0.0,0.0,0.0,0.0,0.0,0.0,0.0,0.0,0.0,0.0,7.0,0.297452635,4.383529412,0.019035294,94.52043529,0.178941176,0.122258824,0.022388235,0.667647059,0.085764706,1.104354567,18.42023529,37.284,0.236705882,0.353529412,7.901882353,0.172470588,0.140705882,0.331058824,33.76129412,1.118470588,1.338408981,1490.576471,83.0,24.09090909,11.0,75.0,25.2,10.0,171.3855556,163.2883333,161.0344444,180.72,169.1070833,39.598577652960074,47.81764243172847,53.516605366609696,94.52566260569142,65.77181403714724,55.638821854132956,68.05352412333903,53.99190972199352,47.11346676570576,41.834023735500054,142.8712433,515.0,42.44686281,320.0,88.66,2.750646958,1.348298828,1.3834223386534148,1158.585278,4669.639919,0.0,2288.134656,1226.165786,198.4236592,103046.1243,3.708326819,17.50018428373017,1.168061072,24.55520637096774,2.886670564,98.93043973725
2025-11-11 13:00:00,0.919727182,12.09686759,0.475136409,86.98340523,5.51411227,14.002,7.9,1.025,0.49,87.27,11.705,5.837,70.51,8.42,19.58,1.49,10.97221659,5.266666667,78.53333333,70.29,36.5,0.047,5.39,1.99,9.56,2.46,0.028,0.16,55.2,10.39,0.062,1.927643785,0.15,100.859,0.0,0.0,0.0,0.0,0.0,0.0,0.0,0.0,55.36064805,5.38326996,4.854127716,0.046360851,0.019091745,0.109522897,0.688874242,6.401067458,7.612076806,0.075443406,0.075443406,0.031914382,31.664,0.0,0.0,0.0,0.0,0.0,0.0,0.0,0.0,0.0,0.0,0.0,0.0,0.0,7.0,0.271761388,4.418823529,0.019388235,94.63478824,0.168352941,0.114847059,0.026270588,0.544117647,0.073411765,1.090122461,18.52258824,36.924,0.303764706,0.388823529,7.820705882,0.197176471,0.147764706,0.341647059,33.87423529,1.203176471,1.321017305,1486.341176,83.0,24.09090909,11.0,75.0,25.2,10.0,170.5661111,140.0961111,142.9811111,180.7330556,158.5940972,41.591974315836694,44.36963124227043,47.26709816838064,98.08040101105715,79.643231738076,61.9353766209976,75.59459915206904,82.50445397180033,56.63987870691324,45.42051107960748,123.7561086,514.2083333,41.93409956,320.0,88.66,2.748022681,1.348123397,1.3767750748445151,1160.754167,4519.953492,0.0,2334.239586,1224.145836,198.1182064,102604.19,3.603457842,17.50018428373017,1.178038092,24.55520637096774,2.546368617,96.3976843895
2025-11-11 14:00:00,0.919571439,12.1036424,0.47521428,86.97678616,5.550711835,13.697,7.9,1.025,0.49,87.27,11.705,5.896,70.51,8.42,19.58,1.49,12.29356549,5.266666667,78.53333333,70.29,36.5,0.047,5.39,1.99,9.56,2.46,0.028,0.16,55.2,10.39,0.062,1.927643785,0.15,99.386,0.0,0.0,0.0,0.0,0.0,0.0,0.0,0.0,56.93031724,4.79011114,4.659861727,0.045065745,0.019480277,0.099032533,0.588114949,5.629183929,6.886817115,0.070262979,0.070262979,0.034375085,38.33,0.0,0.0,0.0,0.0,0.0,0.0,0.0,0.0,0.0,0.0,0.0,0.0,0.0,7.0,0.009051902,4.454117647,0.019741176,94.74914118,0.157764706,0.107435294,0.030152941,0.420588235,0.061058824,1.075890356,18.62494118,36.564,0.370823529,0.424117647,7.739529412,0.221882353,0.154823529,0.352235294,33.98717647,1.287882353,1.30362563,1482.105882,83.0,24.09090909,11.0,75.0,25.2,10.0,160.0780556,149.4663889,148.0397222,173.3144444,157.7246528,39.345190027203216,47.729929725275554,50.10391152558884,95.88808116736038,72.42250967544845,53.99227882252903,72.20810470865541,67.03889353959505,50.317780158670615,41.542102860190155,130.2805081,522.9583333,42.03072683,320.0,94.36227778,2.66843085,1.348210189,1.38564092787839,1161.0875,4541.646014,0.0,2294.083711,1296.183392,201.9508564,102394.4467,3.626955892,17.50018428373017,1.116808862,24.55520637096774,2.787993528,97.26216732325
2025-11-11 15:00:00,0.919491737,12.10710945,0.475254132,86.97339882,5.569441846,16.035,7.9,1.025,0.49,87.27,11.705,6.849,70.51,8.42,19.58,1.49,12.62767785,5.266666667,78.53333333,70.29,36.5,0.047,5.39,1.99,9.56,2.46,0.028,0.16,55.2,10.39,0.062,1.927643785,0.15,119.623,0.0,0.0,0.0,0.0,0.0,0.0,0.0,0.0,56.71694661,4.870741298,4.686268984,0.045241793,0.019427462,0.100458525,0.601811513,5.734108764,6.985404208,0.070967173,0.070967173,0.034040593,46.486,0.0,0.0,0.0,0.0,0.0,0.0,0.0,0.0,0.0,0.0,0.0,0.0,0.0,6.0,-0.006285967,4.4816,0.01984,94.84196,0.1484,0.10008,0.0338,0.3236,0.05072,1.064447549,18.6936,36.3064,0.4168,0.4468,7.6448,0.2352,0.16,0.36,34.1084,1.3548,1.288587576,1479.32,83.0,24.09090909,11.0,75.0,25.2,10.0,150.04,142.7366667,140.57,154.3444444,146.9227778,42.044040923456805,49.39289559793772,50.149473131791154,95.72612415576982,74.64382857791139,54.52182782492527,74.5777830719693,74.93444798510438,52.6696411880327,40.74038224651699,132.2546906,525.0,42.45052781,320.0,95.48,2.681600378,1.348791306,1.3801717574570056,1161.209444,4527.603044,0.0,2281.728503,1271.955625,199.6769333,101633.2945,3.64096845,17.50018428373017,1.111036242,24.55520637096774,2.781008872,97.5237465045
2025-11-11 16:00:00,0.939534701,12.06140376,0.43523265,86.99906154,5.350039311,13.991,7.9,1.025,0.49,87.27,11.705,5.953,70.31,8.58,19.47,1.64,12.74423059,5.266666667,78.53333333,70.29,36.5,0.046,5.43,2.11,9.44,2.5,0.028,0.16,54.88,10.67,0.058,1.965009208,0.15,102.372,0.0,0.0,0.0,0.0,0.0,0.0,0.0,0.0,56.60820832,4.911832169,4.699726693,0.045331511,0.019400547,0.101185241,0.608791578,5.787580727,7.03564632,0.071326045,0.071326045,0.033870129,39.516,0.0,0.0,0.0,0.0,0.0,0.0,2.519,0.0,0.0,0.0,0.0,0.0,0.0,7.0,0.099265019,4.4876,0.01924,94.87556,0.1424,0.09288,0.0368,0.2996,0.04592,1.060675317,18.6696,36.3304,0.4048,0.4348,7.5128,0.2172,0.16,0.36,34.2524,1.3728,1.280021982,1480.52,83.0,24.09090909,11.0,75.0,25.2,10.0,153.3691667,114.8308333,125.0080556,147.0297222,135.0594444,42.75029122036614,45.6117578685039,43.87552104295263,99.53970513412891,84.46830905623301,65.45500569155386,81.79459029152096,107.23174997529202,64.5947742044163,44.86002737578153,141.9831119,525.0,42.88727208,320.0,89.75877778,2.709261614,1.3473753,1.4030340577464606,1168.831111,4554.050528,0.0,2287.760228,1256.329986,200.9470492,102583.8637,3.629506978,17.50018428373017,1.139783385,24.55520637096774,2.722326728,98.81276232675
2025-11-11 17:00:00,0.939685069,12.05448683,0.435157465,87.00582811,5.317710163,15.94,7.9,1.025,0.49,87.27,11.705,7.034,70.31,8.58,19.47,1.64,12.79780376,5.266666667,78.53333333,70.29,36.5,0.046,5.43,2.11,9.44,2.5,0.028,0.16,54.88,10.67,0.058,1.965009208,0.15,119.224,0.0,0.0,0.0,0.0,0.0,0.0,0.0,0.0,56.43269194,4.978157666,4.721449017,0.045476327,0.019357102,0.102358247,0.620058224,5.873890762,7.116742998,0.071905307,0.071905307,0.033594979,47.163,0.0,0.0,0.0,0.0,0.0,0.0,0.0,0.0,0.0,0.0,0.0,0.0,0.0,7.0,0.329679416,4.48325,0.019225,94.860425,0.14225,0.09495,0.036425,0.31475,0.048725,1.062608596,18.68475,36.40975,0.37525,0.41875,7.46225,0.20775,0.1555,0.36,34.265,1.3755,1.280390726,1478.75,83.0,24.09090909,11.0,75.0,25.2,10.0,158.1008333,130.5261111,141.7147222,159.0938889,147.3588889,42.95863924438919,48.7035128907917,49.759944248395584,97.68774702023327,78.66083441466179,63.094620269291866,76.27554587934313,89.10096773741316,59.0847232272551,44.35565523674404,143.6123122,528.7777778,42.83904356,320.0,89.11355556,2.739414489,1.3483814,1.4123478549340531,1163.956389,4509.664356,0.0,2282.827794,1254.314275,202.42787,104531.8778,3.533921817,17.50018428373017,1.170297182,24.55520637096774,2.744759511,99.02863136650001
2025-11-11 18:00:00,0.939711569,12.05326783,0.435144216,87.0070206,5.312012678,15.775,7.9,1.025,0.49,87.27,11.705,6.935,70.31,8.58,19.47,1.64,13.66275643,5.266666667,78.53333333,70.29,36.5,0.046,5.43,2.11,9.44,2.5,0.028,0.16,54.88,10.67,0.058,1.965009208,0.15,118.991,0.0,0.0,0.0,0.0,0.0,0.0,0.0,0.0,54.23025239,5.810432676,4.994028169,0.047293521,0.018811944,0.117077521,0.761435944,6.956938592,8.134371831,0.079174085,0.079174085,0.03014231,35.5,0.0,0.0,0.0,0.0,0.0,0.0,10.922,0.0,0.0,0.0,0.0,0.0,0.0,6.0,0.104827882,4.472,0.0196,94.8128,0.146,0.1032,0.0338,0.356,0.0566,1.068345549,18.726,36.526,0.334,0.4,7.466,0.204,0.148,0.36,34.19,1.368,1.286715695,1475.0,83.0,24.09090909,11.0,75.0,25.2,10.0,168.2963889,153.6016667,154.9330556,171.8416667,162.1681944,42.00498662018623,50.8483966374219,56.66290141663117,94.93765412238761,68.64642529599791,58.24113938674472,69.58707804564594,63.478911421030375,50.37280159541777,44.03384125112204,153.2042658,530.0,42.69604625,319.2777778,89.18,2.775346378,1.347876839,1.4309853370110166,1166.003333,4483.839628,0.0,2260.938144,1250.753833,205.4289719,106823.0892,3.433434347,17.50018428373017,1.210226098,24.55520637096774,2.857879986,100.11900966850001
2025-11-11 19:00:00,0.939674785,12.05495989,0.435162608,87.00536532,5.319921248,13.714,7.9,1.025,0.49,87.27,11.705,5.775,70.31,8.58,19.47,1.64,13.80039117,5.266666667,78.53333333,70.29,36.5,0.046,5.43,2.11,9.44,2.5,0.028,0.16,54.88,10.67,0.058,1.965009208,0.15,101.951,0.0,0.0,0.0,0.0,0.0,0.0,0.0,0.0,52.26203857,6.554196646,5.237618989,0.04891746,0.018324762,0.130231425,0.887778382,7.924806115,9.043777558,0.08566984,0.08566984,0.027056826,24.267,0.0,0.0,0.0,0.0,0.0,0.0,18.15,0.0,0.0,0.0,0.0,0.0,0.0,7.0,0.324799632,4.46075,0.019975,94.765175,0.14975,0.11145,0.031175,0.39725,0.064475,1.074082503,18.76725,36.64225,0.29275,0.38125,7.46975,0.20025,0.1405,0.36,34.115,1.3605,1.293040663,1471.25,83.0,24.09090909,11.0,75.0,25.2,10.0,177.58,142.6475,143.075,176.3747222,159.9193056,38.752579941335796,48.374647303370864,50.736241825309804,97.71844105957581,76.07740478173542,55.941062245737825,75.66340289878784,77.35198146999642,52.96787013818074,44.03718008414579,145.3670772,530.0,42.77698453,315.0,94.93477778,2.792349775,1.348195117,1.4541480249419174,1173.460833,4454.485617,0.0,2261.490972,1234.278619,205.4600897,106614.0894,3.415381308,17.50018428373017,1.218997448,24.55520637096774,2.903991458,98.011137729
2025-11-11 20:00:00,0.939629583,12.05703918,0.435185208,87.00333124,5.329639645,15.901,7.9,1.025,0.49,87.27,11.705,7.122,70.31,8.58,19.47,1.64,13.61831345,5.266666667,78.53333333,70.29,36.5,0.046,5.43,2.11,9.44,2.5,0.028,0.16,54.88,10.67,0.058,1.965009208,0.15,118.688,0.0,0.0,0.0,0.0,0.0,0.0,0.0,0.0,57.07457738,4.735596997,4.64200775,0.044946718,0.019515984,0.098068419,0.578854686,5.558244127,6.820162267,0.069786873,0.069786873,0.034601235,49.548,0.0,0.0,0.0,0.0,0.0,0.0,0.0,0.0,0.0,0.0,0.0,0.0,0.0,7.0,0.287580163,4.481,0.0179,94.8488,0.122,0.1015,0.0478,0.33,0.051,1.05471879,18.728,36.328,0.248,0.401,7.498,0.186,0.14,0.3852,34.446,1.367,1.27239834,1464.7,83.0,24.09090909,11.0,75.0,25.2,10.0,163.9230556,150.0172222,153.3058333,173.25,160.1240278,37.20349946369663,48.3711442497023,49.90915824250527,95.46511608496229,68.3203255454913,54.792276054172504,70.74059718523958,65.60341282276687,50.57060157671856,40.64867336702477,149.7488861,530.0,42.89428561,315.0,90.941,2.79920985,1.3481174,1.4050959113631762,1164.587222,4500.635292,0.0,2254.552239,1181.635681,196.1860683,102850.0848,3.583215494,17.50018428373017,1.22616215,24.55520637096774,2.866874042,98.59172740825
2025-11-11 21:00:00,0.939733747,12.05224764,0.435133126,87.00801862,5.30724439,13.859,7.9,1.025,0.49,87.27,11.705,6.22,70.31,8.58,19.47,1.64,13.48034593,5.266666667,78.53333333,70.29,36.5,0.046,5.43,2.11,9.44,2.5,0.028,0.16,54.88,10.67,0.058,1.965009208,0.15,101.757,0.0,0.0,0.0,0.0,0.0,0.0,0.0,0.0,57.06926032,4.737606247,4.642665802,0.044951105,0.019514668,0.098103953,0.579195996,5.560858785,6.822618992,0.069804421,0.069804421,0.0345929,43.154,0.0,0.0,0.0,0.0,0.0,0.0,0.0,0.0,0.0,0.0,0.0,0.0,0.0,6.0,0.323524589,4.484929577,0.017760563,94.86389296,0.123943662,0.095985915,0.049929577,0.317746479,0.045811268,1.042557044,18.41084507,36.26605634,0.252816901,0.415070423,7.527746479,0.202816901,0.145070423,0.381042254,34.78774648,1.339577465,1.258959711,1468.338028,83.0,24.09090909,11.0,75.0,25.2,10.0,173.32,163.5283333,162.5213889,187.0158333,171.5963889,37.05934833108512,48.071004799521205,53.3102058523487,94.52614480837431,64.22640931474433,53.643438405522716,67.16417621732052,51.4295992593037,45.931962875772015,41.53022264976332,149.4163814,530.3583333,43.46661414,315.0,90.22,2.790959286,1.348404336,1.4050388846473014,1170.720278,4604.283472,0.0,2271.020094,1203.615317,199.8072933,103956.2843,3.621945422,17.50018428373017,1.208447387,24.55520637096774,2.812234719,98.5476705355
2025-11-11 22:00:00,0.939626354,12.05718769,0.435186823,87.00318595,5.33033379,16.058,7.9,1.025,0.49,87.27,11.705,7.219,70.31,8.58,19.47,1.64,13.53675889,5.266666667,78.53333333,70.29,36.5,0.046,5.43,2.11,9.44,2.5,0.028,0.16,54.88,10.67,0.058,1.965009208,0.15,119.264,0.0,0.0,0.0,0.0,0.0,0.0,0.0,0.0,56.79242626,4.84221846,4.676927443,0.045179516,0.019446145,0.099954082,0.596966367,5.696991708,6.950529122,0.070718065,0.070718065,0.034158919,49.327,0.0,0.0,0.0,0.0,0.0,0.0,0.0,0.0,0.0,0.0,0.0,0.0,0.0,7.0,0.420919839,4.476478873,0.019028169,94.82704789,0.147183099,0.094295775,0.041478873,0.347323944,0.04716338,1.036391879,17.91225352,36.3928169,0.29084507,0.423521127,7.557323944,0.24084507,0.153521127,0.356112676,35.11732394,1.288873239,1.251607702,1478.901408,83.0,24.09090909,11.0,75.0,25.2,10.0,197.0755556,161.9836111,164.8758333,207.3838889,182.8297222,32.19580417380308,44.51673715632609,46.74929782645293,97.02126476838495,68.46714114813147,52.979741432488225,70.59567711379074,58.20833310411285,47.36290272317042,41.03363616032479,150.0416636,532.8916667,42.37725508,315.0,90.22,2.769732167,1.348221061,1.4163416584045587,1180.567778,4597.265425,0.0,2275.091656,1208.257114,200.0229761,102795.1314,3.657048019,17.50018428373017,1.191459986,24.55520637096774,2.912366564,98.630520427
2025-11-11 23:00:00,0.939848771,12.04695652,0.435075614,87.01319471,5.282514178,13.754,7.9,1.025,0.49,87.27,11.705,6.155,70.31,8.58,19.47,1.64,18.68044981,5.266666667,78.53333333,70.29,36.5,0.046,5.43,2.11,9.44,2.5,0.028,0.16,54.88,10.67,0.058,1.965009208,0.15,101.143,0.0,0.0,0.0,0.0,0.0,0.0,0.0,0.0,56.85713261,4.817766721,4.668919232,0.045126128,0.019462162,0.099521639,0.592812775,5.665172414,6.920631798,0.070504513,0.070504513,0.034260356,43.21,0.0,0.0,0.0,0.0,0.0,0.0,0.0,0.0,0.0,0.0,0.0,0.0,0.0,6.0,0.255604738,4.47,0.0172,94.81886667,0.136066667,0.097666667,0.035,0.37,0.0552,1.062114913,18.454,36.42466667,0.301333333,0.43,7.636,0.223333333,0.150666667,0.369666667,34.29666667,1.427333333,1.284779141,1472.066667,83.0,24.09090909,11.0,75.0,25.2,10.0,159.5869444,144.5469444,150.6838889,178.5719444,158.3474306,18.314719105248315,43.58818398534126,42.19277789808166,94.8437408248331,48.16170954167396,48.021739918909105,65.29337298725716,53.60592761947976,46.517308606606655,36.675343152031004,207.1958184,532.125,43.15011225,315.0,90.15843056,2.799024972,1.348199358,1.4879197714142955,1164.588611,4582.505747,0.0,2107.655707,1188.135269,197.2267881,103366.9899,3.624672,17.50018428373017,1.222250272,24.55520637096774,2.968613328,106.203445938
2025-11-12 00:00:00,0.93465613,11.91260857,0.461146234,87.1527353,5.345849352,14.046,7.45,1.03,0.49,87.1,11.87,6.084,69.89,8.8,19.7,1.61,14.12080135,5.096555021656371,79.61317064385366,68.60516213465293,33.13967531263036,0.045,5.43,2.21,9.11,2.37,0.026,0.16,55.03,10.41,0.065,1.917127072,0.14,100.86,0.0,0.0,0.0,0.0,0.0,0.0,0.0,0.0,57.31525743,4.606131687,4.957549154,0.040232282,0.02159872,0.088958756,0.543658436,5.240080476,6.772455418,0.090696845,0.069883859,0.036046456,43.74,4.32,2.11,63.83,0.14,0.145,0.046,0.0,0.033,3.4,0.58,0.02,0.91,0.045,7.0,0.284449926,4.480825688,0.017,94.83502294,0.145366972,0.097458716,0.036082569,0.337522936,0.050720183,1.052388273,18.36302752,36.31174312,0.321651376,0.408348624,7.672477064,0.24706422,0.15,0.35846789,34.50688073,1.38587156,1.274740969,1476.412844,83.0,24.27272727,11.0,75.0,25.2,10.0,165.5536111,152.2483333,155.4922222,183.7602778,164.2636111,39.498352660538785,49.300250129824036,61.776507834537625,93.08687560305157,69.14074491934218,56.21566791277391,72.21872005122455,69.87388471456268,51.15097973306317,43.049367534195056,156.6280444,537.8194444,42.54800106,315.0,90.155,2.794789169,1.347951053,1.418156217498025,1172.078889,4569.309856,0.0,2250.597497,1200.371989,199.8419792,104067.6161,3.588719147,17.50018428373017,1.208728709,24.55520637096774,3.039191083,99.503215883
2025-11-12 01:00:00,0.93465696,11.91257812,0.461143466,87.15276491,5.345738636,14.08,7.45,1.03,0.49,87.1,11.87,6.214,69.89,8.8,19.7,1.61,14.22974821,5.120093750983439,79.4178210362067,68.9307184783399,33.95309445038052,0.045,5.43,2.21,9.11,2.37,0.026,0.16,55.03,10.41,0.065,1.917127072,0.14,100.713,0.0,0.0,0.0,0.0,0.0,0.0,0.0,0.0,55.75022567,5.192529934,5.126953092,0.045444711,0.023814002,0.099253303,0.625754191,5.915090013,7.612959572,0.106334132,0.067277645,0.037088942,35.495,4.32,2.11,63.83,0.14,0.145,0.046,7.221,0.033,3.4,0.58,0.02,0.91,0.045,6.0,0.251162105,4.482783505,0.017,94.82479897,0.157371134,0.097309278,0.035659794,0.335773196,0.049304124,1.042942436,18.25680412,36.22927835,0.337938144,0.387938144,7.696907216,0.265876289,0.148969072,0.345556701,34.73762887,1.329690722,1.264515018,1481.206186,83.0,24.27272727,11.0,75.0,25.2,10.0,190.0433333,148.5177778,151.7530556,197.0008333,171.82875,35.38776318791395,45.27778305373755,54.68347787556442,96.37092918075851,73.20250052415247,56.91688322648743,76.09202668027564,77.93657919264228,53.09045205090064,44.00852694597539,157.8364839,536.0972222,42.68160444,315.0,90.155,2.784629728,1.347860594,1.446199437034838,1174.202778,4594.476164,0.0,2251.132925,1214.623361,201.6101472,104541.2153,3.592382844,17.50018428373017,1.204620658,24.55520637096774,3.067169781,99.66333411675001
2025-11-12 02:00:00,0.934556582,11.91625864,0.461478059,87.14918477,5.359122345,16.339,7.45,1.03,0.49,87.1,11.87,6.963,69.89,8.8,19.7,1.61,14.25331244,5.110463367860907,79.48387098334187,68.72981475208195,33.59289146648425,0.045,5.43,2.21,9.11,2.37,0.026,0.16,55.03,10.41,0.065,1.917127072,0.14,116.503,0.0,0.0,0.0,0.0,0.0,0.0,0.0,0.0,55.93589776,5.122960871,5.106855363,0.044826319,0.023551186,0.09803198,0.616014522,5.835008292,7.513243916,0.104478957,0.067586841,0.036965264,44.622,4.32,2.11,63.83,0.14,0.145,0.046,7.334,0.033,3.4,0.58,0.02,0.91,0.045,7.0,0.321055537,4.439484536,0.017,94.68859278,0.171597938,0.099164948,0.027618557,0.490412371,0.066128866,1.046784101,18.41762887,36.28494845,0.32556701,0.37556701,7.678350515,0.241134021,0.142783505,0.336896907,34.66340206,1.267835052,1.268295773,1482.443299,83.0,24.27272727,11.0,75.0,25.2,10.0,182.5608333,159.7263889,165.4097222,200.1805556,176.969375,36.73048548455898,48.915146513442124,60.55044747534723,93.97867493169531,68.0700812884208,54.67899055237328,71.2251512382247,63.19462097409081,48.74901570920646,42.562620068175534,158.0978586,538.9583333,42.00032469,315.0,90.155,2.794142153,1.348202414,1.4350170884045421,1173.506389,4573.367758,0.0,2249.433728,1208.481647,201.4085658,104725.9058,3.568427181,17.50018428373017,1.216404567,24.55520637096774,3.085583833,99.6979662645
2025-11-12 03:00:00,0.934467918,11.91950967,0.461773606,87.14602241,5.370944258,14.011,7.45,1.03,0.49,87.1,11.87,5.948,69.89,8.8,19.7,1.61,13.63893013,5.107768680249717,79.46103071134,68.59813605079714,33.521284026530466,0.045,5.43,2.21,9.11,2.37,0.026,0.16,55.03,10.41,0.065,1.917127072,0.14,100.428,0.0,0.0,0.0,0.0,0.0,0.0,0.0,0.0,57.33629798,4.598248052,4.955271659,0.040162205,0.021568937,0.088820355,0.542554727,5.231005535,6.76115554,0.090486615,0.069918898,0.036032441,44.265,4.32,2.11,63.83,0.14,0.145,0.046,0.0,0.033,3.4,0.58,0.02,0.91,0.045,6.0,0.333776867,4.42264,0.016472,94.6382824,0.174568,0.099208,0.024792,0.55208,0.0719576,1.051203433,18.45304,36.3892,0.30944,0.37528,7.66472,0.22736,0.14,0.332736,34.6168,1.22416,1.272619552,1485.904,83.0,24.27272727,11.0,75.0,25.2,10.0,176.0344444,157.2327778,163.9655556,201.6483333,174.7202778,35.875845938494535,48.38081041917667,60.929449487306385,94.09144228333281,67.0018324836729,55.30724404818753,70.41874878324376,62.12211067908322,48.7822190837276,43.27231247348561,151.283125,537.1944444,42.64192336,315.0,90.155,2.796026978,1.347766567,1.4354452278152643,1155.822778,4570.674169,0.0,2253.817119,1213.20815,199.5378822,105072.8249,3.553554594,17.50018428373017,1.220434564,24.55520637096774,2.956774053,98.7950140625
2025-11-12 04:00:00,0.934642525,11.91310742,0.461191584,87.15225005,5.347663351,13.973,7.45,1.03,0.49,87.1,11.87,6.038,69.89,8.8,19.7,1.61,14.36231312,5.156026358738736,79.16671487480683,69.22996398230845,34.5747714283216,0.045,5.43,2.21,9.11,2.37,0.026,0.16,55.03,10.41,0.065,1.917127072,0.14,100.973,0.0,0.0,0.0,0.0,0.0,0.0,0.0,0.0,56.31694408,4.98018748,5.065609716,0.043557222,0.023011819,0.095525514,0.596026247,5.670660254,7.308602054,0.100671666,0.068221389,0.036711444,36.804,4.32,2.11,63.83,0.14,0.145,0.046,7.365,0.033,3.4,0.58,0.02,0.91,0.045,6.0,0.30909106,4.42744,0.015512,94.6582504,0.168328,0.097768,0.026232,0.53768,0.0687896,1.056095403,18.38584,36.5332,0.29024,0.38488,7.65512,0.22256,0.14,0.332256,34.5928,1.19536,1.277387624,1491.184,83.0,24.27272727,11.0,75.0,25.2,10.0,217.9641667,177.7194444,179.7486111,237.1058333,203.1345139,26.612416811523616,44.402439382110714,52.68687191454126,95.43720052146026,62.78251706330593,48.1460823127363,68.61514981873415,46.02268017289521,42.289656576590076,40.091659109069695,159.306895,535.0,42.27780222,315.0,90.155,2.773799089,1.348342222,1.4492013341085324,1168.296111,4545.705553,0.0,2237.268369,1211.418739,199.3260822,103453.2326,3.591264897,17.50018428373017,1.203100792,24.55520637096774,3.130071711,99.8581635875
2025-11-12 05:00:00,0.934477694,11.91915121,0.46174102,87.14637109,5.369640781,16.341,7.45,1.03,0.49,87.1,11.87,7.099,69.89,8.8,19.7,1.61,13.97410405,5.10473563054242,79.5601618764197,68.33517797422738,33.382216384038536,0.045,5.43,2.21,9.11,2.37,0.026,0.16,55.03,10.41,0.065,1.917127072,0.14,120.359,0.0,0.0,0.0,0.0,0.0,0.0,0.0,0.0,56.37974153,4.956658043,5.058812324,0.043348071,0.02292293,0.095112441,0.592732126,5.643575259,7.274876529,0.100044214,0.068325964,0.036669614,42.52,4.32,2.11,63.83,0.14,0.145,0.046,3.549,0.033,3.4,0.58,0.02,0.91,0.045,6.0,0.278905289,4.418453608,0.01528866,94.63659897,0.166443299,0.101041237,0.027,0.564639175,0.070535052,1.053421025,18.3528866,36.52340206,0.282886598,0.395773196,7.618247423,0.22,0.145773196,0.33142268,34.67237113,1.191546392,1.273151823,1492.556701,83.0,24.27272727,11.0,75.0,25.2,10.0,192.9969444,175.5916667,177.7427778,212.3575,189.6722222,38.1691214010699,49.143834508771874,65.77396241735934,92.45214109055362,61.48277230083403,56.580542856795546,66.56969492658797,48.28627852775111,44.97191229793361,43.51526540881001,165.6930342,530.3055556,42.61088486,315.0,84.33730556,2.779228456,1.348113761,1.4222054770187371,1170.465833,4577.419719,0.0,2255.980344,1225.018747,202.3430339,104996.6239,3.558176989,17.50018428373017,1.200157438,24.55520637096774,3.066623247,100.7043270315
2025-11-12 06:00:00,0.934606501,11.91442829,0.461311662,87.15096521,5.352466496,14.028,7.45,1.03,0.49,87.1,11.87,6.093,69.89,8.8,19.7,1.61,14.12128648,5.09540639927254,79.48854235076175,68.38526484077235,33.11070805407408,0.045,5.43,2.21,9.11,2.37,0.026,0.16,55.03,10.41,0.065,1.917127072,0.14,103.375,0.0,0.0,0.0,0.0,0.0,0.0,0.0,0.0,56.25851757,5.002079179,5.071933985,0.043751815,0.023094521,0.095909834,0.599091085,5.695860033,7.339980157,0.101255445,0.068124093,0.036750363,41.324,4.32,2.11,63.83,0.14,0.145,0.046,0.0,0.033,3.4,0.58,0.02,0.91,0.045,7.0,0.29801934,4.39371134,0.015907216,94.56738247,0.169536082,0.109701031,0.027,0.638865979,0.077895876,1.042099391,18.35907216,36.33783505,0.289072165,0.40814433,7.550206186,0.22,0.15814433,0.330185567,34.87030928,1.21628866,1.258625883,1489.463918,83.0,24.27272727,11.0,75.0,25.2,10.0,166.9819672,150.4401639,161.4717213,193.6959016,168.1474385,38.14130218475546,49.69297797915519,62.60560588000001,93.6153459303438,68.12304901721518,58.362522645881825,70.98927888652005,68.31809011637284,51.51122893305414,44.073262355783285,159.5508111,529.6885246,42.39410676,315.0,88.50651639,2.805699008,1.348379299,1.4347254530559879,1169.275,4546.138643,0.0,2249.90293,1204.610799,201.2352348,105377.2627,3.523120168,17.50018428373017,1.22322657,24.55520637096774,2.981284631,99.89048247075
2025-11-12 07:00:00,0.934478427,11.91912434,0.461738576,87.14639723,5.369543055,16.479,7.45,1.03,0.49,87.1,11.87,6.947,69.89,8.8,19.7,1.61,12.55795077,5.157530733225221,79.21922448200328,68.94953134959536,34.101494063511765,0.045,5.43,2.21,9.11,2.37,0.026,0.16,55.03,10.41,0.065,1.917127072,0.14,120.382,0.0,0.0,0.0,0.0,0.0,0.0,0.0,0.0,57.33916403,4.597174178,4.954961429,0.040152659,0.02156488,0.088801502,0.542404385,5.229769387,6.759616322,0.090457978,0.06992367,0.036030532,49.26,4.32,2.11,63.83,0.14,0.145,0.046,0.0,0.033,3.4,0.58,0.02,0.91,0.045,6.0,0.365959906,4.401333333,0.016377778,94.67373333,0.163577778,0.105333333,0.030777778,0.540444444,0.068422222,1.048770116,18.30333333,36.45355556,0.342888889,0.432666667,7.456888889,0.238888889,0.16,0.331511111,34.76022222,1.254,1.263283592,1484.466667,83.0,24.27272727,11.0,75.0,25.2,10.0,187.1396694,146.3549587,159.7433884,199.3991736,173.1592975,37.46344896262005,46.76828771137639,51.97670843270856,97.3231762275787,78.85856070682689,57.858550652241576,77.40439506797264,81.84336885513517,54.919310191219225,42.056086370464,139.292893,518.553719,43.29967934,315.0,90.155,2.747557161,1.34797186,1.4046566144868806,1165.097521,4547.853897,0.0,2288.454442,1213.40731,196.9004372,101777.9705,3.657108264,17.50018428373017,1.173233231,24.55520637096774,2.766048231,97.2063083225
2025-11-12 08:00:00,0.935201258,12.16297491,0.620465432,86.90182384,5.652641739,13.987,7.45,1.03,0.49,87.1,11.87,5.923,69.66,8.72,19.82,1.8,12.19775503,5.138863364765035,79.3182648263458,68.28183425794612,33.517287048452474,0.044,5.68,2.21,9.0,2.44,0.028,0.17,54.7,10.6,0.06,1.866197183,0.15,103.384,0.0,0.0,0.0,0.0,0.0,0.0,0.0,0.0,57.57665038,4.508190948,4.929255163,0.039361697,0.021228721,0.087239352,0.529946733,5.127339802,6.632073692,0.088085092,0.070319151,0.035872339,44.211,0.0,0.0,0.0,0.0,0.0,0.0,0.0,0.0,0.0,0.0,0.0,0.0,0.0,7.0,0.282095641,4.414666667,0.016822222,94.81106667,0.156022222,0.098666667,0.035222222,0.411555556,0.055977778,1.058615962,18.23666667,36.62244444,0.405111111,0.459333333,7.359111111,0.261111111,0.16,0.333288889,34.59577778,1.294,1.271326651,1479.133333,83.0,24.27272727,11.0,75.0,25.2,10.0,181.1838889,155.0588889,170.7052778,204.0538889,177.7504861,41.11101504132185,48.81997000329608,60.15193357483017,95.26753411929022,72.72301737571576,62.19290542186542,72.22724260415242,69.96062335190754,52.87938286391787,43.91794518561554,144.6305992,515.0,41.74331328,315.0,84.33730556,2.744224956,1.348072192,1.3898717634794124,1163.771667,4561.304794,0.0,2301.092139,1227.595058,198.7649969,102676.3364,3.626212836,17.50018428373017,1.163793157,24.55520637096774,2.850324725,97.913554394
2025-11-12 09:00:00,0.935175908,12.15945128,0.619147242,86.90537281,5.639713334,13.814,7.45,1.03,0.49,87.1,11.87,5.976,69.66,8.72,19.82,1.8,11.9483905,5.142110310802009,79.39512389210725,68.57703740148116,33.784775792677465,0.044,5.68,2.21,9.0,2.44,0.028,0.17,54.7,10.6,0.06,1.866197183,0.15,103.468,0.0,0.0,0.0,0.0,0.0,0.0,0.0,0.0,57.48727896,4.541677326,4.938929005,0.039659354,0.021355225,0.087827224,0.534634826,5.165886344,6.680070834,0.088978062,0.070170323,0.035931871,43.623,0.0,0.0,0.0,0.0,0.0,0.0,0.0,0.0,0.0,0.0,0.0,0.0,0.0,6.0,0.290292352,4.441176471,0.016647059,94.85470588,0.155470588,0.096705882,0.037705882,0.349411765,0.048176471,1.050497356,18.10764706,36.52411765,0.405294118,0.477058824,7.355294118,0.27,0.16,0.339647059,34.77352941,1.313529412,1.262023229,1473.117647,83.0,24.27272727,11.0,75.0,25.2,10.0,176.1916667,150.7177778,161.7647222,193.305,170.4947917,42.3285115858568,48.66087678382928,58.33106519285096,95.8347639681765,76.99435854161783,59.763564125776185,75.00496857205266,76.22659289563967,53.65767737797634,43.24593026189427,134.1947428,512.4722222,41.83242039,315.0,89.03769444,2.714819564,1.348127653,1.3837887481268092,1165.984722,4594.582086,0.0,2311.433769,1248.461969,199.6207175,102068.8946,3.672626914,17.50018428373017,1.148088548,24.55520637096774,2.840663586,96.530803421
2025-11-12 10:00:00,0.935147987,12.15557019,0.617695324,86.90928182,5.625473375,16.319,7.45,1.03,0.49,87.1,11.87,6.87,69.66,8.72,19.82,1.8,12.00030438,5.132858228604037,79.44321410036446,68.65177878414315,33.94119687773606,0.044,5.68,2.21,9.0,2.44,0.028,0.17,54.7,10.6,0.06,1.866197183,0.15,120.49,0.0,0.0,0.0,0.0,0.0,0.0,0.0,0.0,54.40149057,5.697884465,5.272944401,0.049936751,0.025723119,0.108125083,0.696503825,6.496809228,8.337301066,0.119810252,0.065031625,0.03798735,33.202,0.0,0.0,0.0,0.0,0.0,0.0,14.194,0.0,0.0,0.0,0.0,0.0,0.0,7.0,0.361124778,4.476470588,0.016058824,94.83588235,0.159588235,0.097882353,0.038882353,0.331764706,0.043470588,1.030402449,17.93705882,36.24764706,0.364117647,0.488823529,7.414117647,0.27,0.16,0.349058824,35.17941176,1.319411765,1.241155485,1466.647059,83.0,24.27272727,11.0,75.0,25.2,10.0,175.7375,141.0722222,146.0383333,187.8886111,162.6841667,41.22370595743712,45.56326362094174,55.47754833859344,97.18241714414773,79.42333115022501,60.94959387718953,78.11052726336233,86.3835253477472,56.42156369306264,45.286531736025466,133.1074747,515.1666667,42.29329969,315.0,90.155,2.729307261,1.348316944,1.4002541057541802,1162.459444,4599.820525,0.0,2308.240406,1244.798214,199.9689467,103008.1561,3.648154217,17.50018428373017,1.152091256,24.55520637096774,2.769105278,96.38674039775
2025-11-12 11:00:00,0.935161428,12.15743844,0.618394238,86.90740013,5.632328106,14.093,7.45,1.03,0.49,87.1,11.87,5.894,69.66,8.72,19.82,1.8,13.2719878,5.09770789928593,79.63462745306681,68.5294386908184,33.254289122183806,0.044,5.68,2.21,9.0,2.44,0.028,0.17,54.7,10.6,0.06,1.866197183,0.15,103.522,0.0,0.0,0.0,0.0,0.0,0.0,0.0,0.0,51.38,6.83,5.6,0.06,0.03,0.128,0.855,7.8,9.96,0.15,0.06,0.04,21.503,0.0,0.0,0.0,0.0,0.0,0.0,21.443,0.0,0.0,0.0,0.0,0.0,0.0,6.0,0.198974503,4.492857143,0.016,94.87385714,0.151428571,0.096285714,0.050142857,0.282857143,0.036571429,1.011806286,17.85571429,35.92,0.411428571,0.49,7.394285714,0.287142857,0.16,0.35,35.50714286,1.35,1.220080023,1460.857143,83.0,24.27272727,11.0,75.0,25.2,10.0,162.0169444,145.6125,147.2005556,178.9913889,158.4553472,40.840543280272215,47.75974356382241,60.914069244776044,94.1991198211937,72.00333698387703,58.69323603055116,74.22878069216031,76.89706079151586,53.497003342791785,44.68163046026315,147.2129977,526.7083333,43.17031422,315.0,90.155,2.782648469,1.347832872,1.4128331249684316,1160.023333,4609.019647,0.0,2269.429978,1213.798856,199.2854125,104287.0506,3.615168036,17.50018428373017,1.207680611,24.55520637096774,2.861545131,98.25572219525
2025-11-12 12:00:00,0.935142109,12.15475321,0.61738969,86.91010468,5.622475808,16.431,7.45,1.03,0.49,87.1,11.87,6.878,69.66,8.72,19.82,1.8,13.93293474,5.09828109497863,79.63769729543131,68.87751939436728,33.22984534964736,0.044,5.68,2.21,9.0,2.44,0.028,0.17,54.7,10.6,0.06,1.866197183,0.15,120.731,0.0,0.0,0.0,0.0,0.0,0.0,0.0,0.0,56.63932154,4.85939659,5.03071457,0.042483525,0.022555498,0.093404962,0.579115523,5.531616519,7.135468446,0.097450576,0.068758237,0.036496705,42.641,0.0,0.0,0.0,0.0,0.0,0.0,3.573,0.0,0.0,0.0,0.0,0.0,0.0,7.0,0.255357897,4.507142857,0.016,94.91814286,0.141904762,0.094380952,0.06252381,0.23047619,0.029428571,0.993376649,17.78428571,35.58666667,0.468571429,0.49,7.365714286,0.306190476,0.16,0.35,35.82619048,1.383333333,1.198981481,1455.142857,83.0,24.27272727,11.0,75.0,25.2,10.0,147.3577778,139.8911111,141.6094444,168.2744444,149.2831944,39.39786955229886,48.823178842173974,58.76721565542766,93.62313736525758,73.29608299278948,53.97316830069836,75.10377853153744,79.50599213483838,53.285270755525644,42.40324509522465,145.1760297,537.9861111,43.83052719,315.0,95.97269444,2.759291328,1.348260858,1.4127305559126722,1171.163889,4611.702169,0.0,2256.473206,1227.259331,200.70436,103403.5086,3.646583772,17.50018428373017,1.181034488,24.55520637096774,2.779875564,97.98582393525
2025-11-12 13:00:00,0.935151033,12.15599364,0.617853736,86.90885533,5.627027027,16.354,7.45,1.03,0.49,87.1,11.87,6.888,69.66,8.72,19.82,1.8,13.75409019,5.135420964802292,79.42089350029926,68.80761052247817,33.95560439068517,0.044,5.68,2.21,9.0,2.44,0.028,0.17,54.7,10.6,0.06,1.866197183,0.15,121.547,0.0,0.0,0.0,0.0,0.0,0.0,0.0,0.35,57.03218252,4.712196392,4.988190069,0.041175079,0.021999409,0.090820781,0.558507495,5.362172736,6.924481496,0.093525237,0.06941246,0.036235016,43.963,0.0,0.0,0.0,0.0,0.0,0.0,0.0,0.0,0.0,0.0,0.0,0.0,0.0,6.0,0.370757736,4.499090909,0.015636364,94.90045455,0.143636364,0.091090909,0.053363636,0.263636364,0.033090909,1.004237576,17.75181818,35.84363636,0.436363636,0.464545455,7.374545455,0.295454545,0.156363636,0.346363636,35.69727273,1.357272727,1.210837705,1463.454545,83.0,24.27272727,11.0,75.0,25.2,10.0,204.2636111,168.5513889,165.7347222,212.6255556,187.7938194,34.64604717472477,44.39038142656378,56.394305305819074,94.83576728288554,66.16659640472801,55.64564541416837,71.30817933035004,59.755042240630644,47.7388407896773,42.941774993630844,160.9519956,536.9166667,41.98010103,315.0,85.45461111,2.730223506,1.348466986,1.4170108674803341,1166.435,4596.190622,0.0,2258.135494,1246.059508,200.7064856,103089.9798,3.650736753,17.50018428373017,1.158338852,24.55520637096774,2.926448358,100.07613941700001
2025-11-12 14:00:00,0.935113628,12.15079431,0.615908665,86.91409206,5.607950364,13.861,7.45,1.03,0.49,87.1,11.87,5.829,69.66,8.72,19.82,1.8,14.67974972,5.123025227134542,79.47434678446166,68.91832147486275,33.50860764943984,0.044,5.68,2.21,9.0,2.44,0.028,0.17,54.7,10.6,0.06,1.866197183,0.15,104.33,0.0,0.0,0.0,0.0,0.0,0.0,0.0,0.419,56.08205444,5.068197755,5.091034907,0.044339536,0.023344303,0.097070583,0.608347686,5.77196986,7.434750115,0.103018607,0.067830232,0.036867907,32.515,0.0,0.0,0.0,0.0,0.0,0.0,3.571,0.0,0.0,0.0,0.0,0.0,0.0,6.0,0.282613843,4.485454545,0.015181818,94.86727273,0.148181818,0.087454545,0.038818182,0.318181818,0.039454545,1.022421143,17.72909091,36.24818182,0.381818182,0.432727273,7.392727273,0.277272727,0.151818182,0.341818182,35.45636364,1.316363636,1.230932622,1475.272727,83.0,24.27272727,11.0,75.0,25.2,10.0,184.8036111,165.4652778,167.5147222,199.0963889,179.22,35.34122945317182,48.16353654385671,58.60564626809955,92.96189068668912,65.29016223747311,52.511983315879235,70.22186180684335,58.705314171686894,47.15783174916042,40.57130858887747,164.8711797,545.0,41.69151747,315.0,89.03769444,2.7204981,1.348240967,1.4162412013889305,1177.789444,4599.563114,0.0,2237.507294,1251.905294,202.3312781,102893.1106,3.662476717,17.50018428373017,1.156442851,24.55520637096774,3.140842028,100.59543131025
2025-11-12 15:00:00,0.935131579,12.15328947,0.616842105,86.91157895,5.617105263,13.908,7.45,1.03,0.49,87.1,11.87,5.981,69.66,8.72,19.82,1.8,14.48734087,5.131317369785385,79.40712663722519,69.02349564825926,33.58058902220229,0.044,5.68,2.21,9.0,2.44,0.028,0.17,54.7,10.6,0.06,1.866197183,0.15,104.63,0.0,0.0,0.0,0.0,0.0,0.0,0.0,0.0,57.41927442,4.567157794,4.946290029,0.039885847,0.021451485,0.088274548,0.538202091,5.195217194,6.716592838,0.089657541,0.070057076,0.035977169,39.596,0.0,0.0,0.0,0.0,0.0,0.0,0.0,0.0,0.0,0.0,0.0,0.0,0.0,7.0,0.342023677,4.444,0.01644,94.73592,0.1644,0.09176,0.03012,0.4624,0.05496,1.035815459,17.7416,36.536,0.3348,0.4056,7.436,0.2592,0.1464,0.34,35.2736,1.2532,1.246631381,1483.96,83.0,24.27272727,11.0,75.0,25.2,10.0,184.6986111,165.3386111,172.1461111,199.6861111,180.4673611,35.067858965769744,49.43160890599742,58.023203368630135,93.19204344450742,66.56329538330232,51.512772018963844,70.47257740685541,58.704185573812595,47.0846192710355,39.362250262280554,160.6390122,549.4305556,42.03779231,315.0,90.18569444,2.754513031,1.348023325,1.4160647978433871,1171.353889,4597.556811,0.0,2237.310456,1215.551494,198.8735258,102486.0138,3.673781694,17.50018428373017,1.181542489,24.55520637096774,3.067780642,100.0346691165
