Repository: saikumar-voptimai/evonith_bf_webapp

# Evonith BF2 — Blast Furnace Intelligence Platform

Monitoring, modelling and optimisation of **Blast Furnace 2 (BF2)** at Evonith Steel: live telemetry from InfluxDB,
manual plant reports from Neon PostgreSQL, a two-zone energy model of the furnace, blend and fuel optimisers, a
conversational assistant (FurnaceMind) and a live digital twin evaluated every hour.

The platform has three deployable parts that share one Python service layer, plus the shared data library:

| Part | Path | What it is |
|---|---|---|
| **Streamlit app** (legacy) | `src/app.py`, `src/custom_pages/` | The original 11-page dashboard; still the home of the model pages. Served under `/legacy` in production |

File: src/assets/data/V10_df_filtered.csv (part 28 of 166)
datetime,Hot Blast PressureBar,Hot Blast Temp.oC,Hot Blast VolumeNm3/Hr.,O2 Enrichment %,OxygenFlowNm3/Hr.,PermeabilityKgs/Hr.,RAFToC,SteamKgs/Hr.,TopPressureBar,TuyereVelocitym/s,Differential PressureTotalBar,Charges/Hrs.,StockRodLevel,COKE_ASH%,COKE_FC%,COKE_IM%,COKE_MOIST%,COKE_MT,COKE_VM%,NUTCOKE_ASH%,NUTCOKE_FC%,NUTCOKE_IM%,NUTCOKE_MOIST%,NUTCOKE_MT,NUTCOKE_VM%,PCI_2_%Ash,PCI_2_%FC,PCI_2_%IM,PCI_2_MT,PCI_2_%VM,Sinter_SP_MT,Sinter_SP_02_Al2O3%,Sinter_SP_02_Basicity,Sinter_SP_02_CaO%,Sinter_SP_02_Cold_Strength_AI,Sinter_SP_02_Cold_strength_TI,Sinter_SP_02_Fe(T)%,Sinter_SP_02_FeO%,Sinter_SP_02_Hot_strength_RDI,Sinter_SP_02_Hot_strength_RI,Sinter_SP_02_K2O%,Sinter_SP_02_MgO%,Sinter_SP_02_MnO%,Sinter_SP_02_Na2O%,Sinter_SP_02_P%,Sinter_SP_02_SiO2%,Sinter_SP_02_TiO2%,ORE_%Al2O3,ORE_%CaO,ORE_%Fe(T),ORE_%K2O,ORE_%LOI,ORE_%MgO,ORE_%MnO,ORE_MT,ORE_%Na2O,ORE_%P,ORE_%SiO2,ORE_%TiO2,ORE_%TM,Geomin Type,FLUX_Al2O3%,FLUX_CaO%,FLUX_Fe2O3%,FLUX_LOI%,FLUX_MgO%,FLUX_MT,FLUX_SiO2%,FLUX_TM%,COKE_DISCHARGE_TIME,WEIGHTED_COKE_ANGLE,TOTAL_COKE_PORTIONS,NON_COKE_DISCHARGE_TIME,WEIGHTED_NON_COKE_ANGLE,TOTAL_NON_COKE_PORTIONS,UnitCost Lakhs/Thm,ActualKg/Thm.,FurnaceTopGasAnalysisCO2ETACO,Act. Fuel RateKg/Thm.,Coke Rate Kg/Thm,ProductionTonnesPerHr
2024-03-25 12:00:00,2.55,1119.0,102331.0,2.683518533,3409.0,1364.0,2293.0,0.0,1.3,228.0,1.25,7.0,1.3,11.17,87.49,0.39,3.4,298.242,0.95,11.35,87.21,0.42,7.1,19.342666667,1.02,10.96,69.87,1.02,79.54333333,18.15,886.503,1.94,2.042221254,11.365,4.933333333,81.44444444,54.625,8.31,26.31,63.87,0.116,2.325,0.17,0.0415,0.063,5.565,0.17,4.505093169,0.037225673,60.60686335,0.028903209,3.710698762,0.064451346,0.074321946,338.8749973,0.008709627,0.096509317,4.111143899,0.408773292,2.381935818,2.0,0.59,0.0,0.66,1.2,0.0,16.05333333,97.02,0.1,82.0,26.9,10.0,60.0,27.875,8.0,124.84,112.0,42.51441753,552.0,440.0,87.05357143
2024-03-25 13:00:00,2.58,1150.0,104474.0,2.698628409,3500.0,1364.0,2279.0,0.0,1.3,232.0,1.28,7.0,1.3,11.17,87.49,0.39,3.4,298.242,0.95,11.35,87.21,0.42,7.1,19.342666667,1.02,10.96,69.87,1.02,79.54333333,18.15,886.503,1.94,2.042221254,11.365,4.933333333,81.44444444,54.625,8.31,26.31,63.87,0.116,2.325,0.17,0.0415,0.063,5.565,0.17,4.505093169,0.037225673,60.60686335,0.028903209,3.710698762,0.064451346,0.074321946,338.8749973,0.008709627,0.096509317,4.111143899,0.408773292,2.381935818,2.0,0.59,0.0,0.66,1.2,0.0,16.05333333,97.02,0.1,82.0,26.9,10.0,60.0,27.875,8.0,125.105,114.0,43.74146563,554.0,440.0,93.15789474
2024-03-25 14:00:00,2.66,1148.0,101700.0,2.662162525,3361.0,1241.0,2300.0,0.0,1.3,224.0,1.36,6.0,1.3,11.17,87.49,0.39,3.4,298.242,0.95,11.35,87.21,0.42,7.1,19.342666667,1.02,10.96,69.87,1.02,79.54333333,18.15,886.503,1.94,2.042221254,11.365,4.933333333,81.44444444,54.625,8.31,26.31,63.87,0.116,2.325,0.17,0.0415,0.063,5.565,0.17,4.505093169,0.037225673,60.60686335,0.028903209,3.710698762,0.064451346,0.074321946,338.8749973,0.008709627,0.096509317,4.111143899,0.408773292,2.381935818,2.0,0.59,0.0,0.66,1.2,0.0,16.05333333,97.02,0.1,82.0,26.9,10.0,60.0,27.875,8.0,125.635,118.0,44.32705558,558.0,440.0,89.3220339
2024-03-25 15:00:00,2.52,1148.0,102500.0,2.750566308,3500.0,1368.0,2294.0,0.0,1.3,235.0,1.22,7.0,1.3,11.17,87.49,0.39,3.4,298.242,0.95,11.35,87.21,0.42,7.1,19.342666667,1.02,10.96,69.87,1.02,79.54333333,18.15,886.503,1.94,2.042221254,11.365,4.933333333,81.44444444,54.625,8.31,26.31,63.87,0.116,2.325,0.17,0.0415,0.063,5.565,0.17,4.505093169,0.037225673,60.60686335,0.028903209,3.710698762,0.064451346,0.074321946,338.8749973,0.008709627,0.096509317,4.111143899,0.408773292,2.381935818,2.0,0.59,0.0,0.66,1.2,0.0,16.05333333,97.02,0.1,82.0,26.9,10.0,60.0,27.875,8.0,125.2375,115.0,42.55813953,555.0,440.0,89.2173913
2024-03-25 16:00:00,2.53,1149.0,104386.0,2.700130775,3499.0,1369.0,2315.0,0.0,1.27,239.0,1.26,7.0,1.3,10.98,87.62,0.43,3.8,298.242,0.97,11.28,87.23,0.46,6.5,19.342666667,1.03,10.82,69.94,1.22,79.54333333,18.02,886.503,1.92,2.059850704,11.545,4.933333333,81.44444444,54.525,8.86,26.31,63.87,0.1105,2.28,0.17,0.0405,0.0625,5.605,0.165,4.465155282,0.083483437,60.66118529,0.030612836,3.965150107,0.080838509,0.065289855,338.8749973,0.012903209,0.09277381,3.719342654,0.420450311,2.072256729,2.0,1.3,0.0,0.92,1.24,0.0,16.05333333,95.54,0.1,82.0,26.9,10.0,60.0,27.875,8.0,125.105,114.0,42.65490833,554.0,440.0,87.54385965
2024-03-25 17:00:00,2.6,1149.0,104563.0,2.695563011,3499.0,1336.0,2318.0,0.0,1.3,234.0,1.3,7.0,1.3,10.98,87.62,0.43,3.8,298.242,0.97,11.28,87.23,0.46,6.5,19.342666667,1.03,10.82,69.94,1.22,79.54333333,18.02,886.503,1.92,2.059850704,11.545,4.933333333,81.44444444,54.525,8.86,26.31,63.87,0.1105,2.28,0.17,0.0405,0.0625,5.605,0.165,4.465155282,0.083483437,60.66118529,0.030612836,3.965150107,0.080838509,0.065289855,338.8749973,0.012903209,0.09277381,3.719342654,0.420450311,2.072256729,2.0,1.3,0.0,0.92,1.24,0.0,16.05333333,95.54,0.1,82.0,26.9,10.0,60.0,27.875,8.0,125.2375,115.0,44.08945687,555.0,440.0,87.30434783
2024-03-25 18:00:00,2.61,1159.0,101537.0,2.77663621,3500.0,1294.0,2276.0,0.0,1.3,229.0,1.31,7.0,1.3,10.98,87.62,0.43,3.8,298.242,0.97,11.28,87.23,0.46,6.5,19.342666667,1.03,10.82,69.94,1.22,79.54333333,18.02,886.503,1.92,2.059850704,11.545,4.933333333,81.44444444,54.525,8.86,26.31,63.87,0.1105,2.28,0.17,0.0405,0.0625,5.605,0.165,4.465155282,0.083483437,60.66118529,0.030612836,3.965150107,0.080838509,0.065289855,338.8749973,0.012903209,0.09277381,3.719342654,0.420450311,2.072256729,2.0,1.3,0.0,0.92,1.24,0.0,16.05333333,95.54,0.1,82.0,26.9,10.0,60.0,27.875,8.0,126.0325,121.0,43.03269186,561.0,440.0,92.89256198
2024-03-25 19:00:00,2.65,1157.0,102125.0,2.759083234,3498.0,1256.0,2299.0,0.0,1.28,227.0,1.37,7.0,1.3,10.98,87.62,0.43,3.8,298.242,0.97,11.28,87.23,0.46,6.5,19.342666667,1.03,10.82,69.94,1.22,79.54333333,18.02,886.503,1.92,2.059850704,11.545,4.933333333,81.44444444,54.525,8.86,26.31,63.87,0.1105,2.28,0.17,0.0405,0.0625,5.605,0.165,4.465155282,0.083483437,60.66118529,0.030612836,3.965150107,0.080838509,0.065289855,338.8749973,0.012903209,0.09277381,3.719342654,0.420450311,2.072256729,2.0,1.3,0.0,0.92,1.24,0.0,16.05333333,95.54,0.1,82.0,26.9,10.0,60.0,27.875,8.0,125.5025,117.0,43.72135655,557.0,440.0,90.34188034
2024-03-25 20:00:00,2.69,1138.0,101317.0,2.785559624,3499.0,1195.0,2304.0,108.0,1.29,220.0,1.4,6.0,1.3,10.98,87.62,0.43,3.8,298.242,0.97,11.28,87.23,0.46,6.5,19.342666667,1.03,10.82,69.94,1.22,79.54333333,18.02,886.503,1.92,2.059850704,11.545,4.933333333,81.44444444,54.525,8.86,26.31,63.87,0.1105,2.28,0.17,0.0405,0.0625,5.605,0.165,4.465155282,0.083483437,60.66118529,0.030612836,3.965150107,0.080838509,0.065289855,338.8749973,0.012903209,0.09277381,3.719342654,0.420450311,2.072256729,2.0,1.3,0.0,0.92,1.24,0.0,16.05333333,95.54,0.1,82.0,26.9,10.0,60.0,27.875,8.0,124.575,110.0,42.02561118,550.0,440.0,86.63636364
2024-03-25 21:00:00,2.67,1134.0,103065.0,2.752970648,3500.0,1254.0,2290.0,526.0,1.3,225.0,1.37,7.0,1.3,10.98,87.62,0.43,3.8,298.242,0.97,11.28,87.23,0.46,6.5,19.342666667,1.03,10.82,69.94,1.22,79.54333333,18.02,886.503,1.92,2.059850704,11.545,4.933333333,81.44444444,54.525,8.86,26.31,63.87,0.1105,2.28,0.17,0.0405,0.0625,5.605,0.165,4.465155282,0.083483437,60.66118529,0.030612836,3.965150107,0.080838509,0.065289855,338.8749973,0.012903209,0.09277381,3.719342654,0.420450311,2.072256729,2.0,1.3,0.0,0.92,1.24,0.0,16.05333333,95.54,0.1,82.0,26.9,10.0,60.0,27.875,8.0,123.78,104.0,41.02088167,544.0,440.0,86.73076923
2024-03-25 22:00:00,2.61,1132.0,104272.0,2.703852967,3500.0,1323.0,2316.0,0.0,1.3,230.0,1.31,7.0,1.3,10.98,87.62,0.43,3.8,298.242,0.97,11.28,87.23,0.46,6.5,19.342666667,1.03,10.82,69.94,1.22,79.54333333,18.02,886.503,1.92,2.059850704,11.545,4.933333333,81.44444444,54.525,8.86,26.31,63.87,0.1105,2.28,0.17,0.0405,0.0625,5.605,0.165,4.465155282,0.083483437,60.66118529,0.030612836,3.965150107,0.080838509,0.065289855,338.8749973,0.012903209,0.09277381,3.719342654,0.420450311,2.072256729,2.0,1.3,0.0,0.92,1.24,0.0,16.05333333,95.54,0.1,82.0,26.9,10.0,60.0,27.875,8.0,124.575,110.0,42.14085821,550.0,440.0,86.90909091
2024-03-25 23:00:00,2.61,1144.0,103552.0,2.721863456,3499.0,1314.0,2306.0,0.0,1.3,231.0,1.31,7.0,1.3,11.02,87.6,0.4,4.0,301.788,0.98,11.36,87.16,0.44,7.3,18.34833333,1.04,10.73,69.89,1.18,75.45666667,18.2,893.084,2.04,2.021287618,11.39,4.666666667,81.82222222,54.52,8.325,25.9425,63.87,0.11,2.28,0.18,0.0415,0.066,5.635,0.17,4.461788705,0.076390924,60.52470952,0.030398487,4.065322149,0.08055637,0.064631529,337.3457795,0.016351879,0.094168376,3.744314351,0.417413378,2.31759395,2.0,0.72,0.0,0.95,1.11,0.0,20.19333333,96.51,0.2,82.0,26.9,10.0,60.0,27.875,8.0,124.575,110.0,43.54209681,550.0,440.0,87.09090909
2024-03-26 00:00:00,2.65,1149.0,115467.0,2.441854377,3500.0,1431.0,2335.0,0.0,1.3,256.0,1.35,7.0,1.3,11.02,87.6,0.4,4.0,301.788,0.98,11.36,87.16,0.44,7.3,18.34833333,1.04,10.73,69.89,1.18,75.45666667,18.2,893.084,2.04,2.021287618,11.39,4.666666667,81.82222222,54.52,8.325,25.9425,63.87,0.11,2.28,0.18,0.0415,0.066,5.635,0.17,4.461788705,0.076390924,60.52470952,0.030398487,4.065322149,0.08055637,0.064631529,337.3457795,0.016351879,0.094168376,3.744314351,0.417413378,2.31759395,2.0,0.72,0.0,0.95,1.11,0.0,20.19333333,96.51,0.2,75.0,26.9,10.0,60.0,28.0,8.0,124.575,110.0,42.63085399,550.0,440.0,87.36363636
2024-03-26 01:00:00,2.59,1142.0,102414.0,2.757848651,3499.0,1327.0,2330.0,172.0,1.3,229.0,1.29,7.0,1.3,11.02,87.6,0.4,4.0,301.788,0.98,11.36,87.16,0.44,7.3,18.34833333,1.04,10.73,69.89,1.18,75.45666667,18.2,893.084,2.04,2.021287618,11.39,4.666666667,81.82222222,54.52,8.325,25.9425,63.87,0.11,2.28,0.18,0.0415,0.066,5.635,0.17,4.461788705,0.076390924,60.52470952,0.030398487,4.065322149,0.08055637,0.064631529,337.3457795,0.016351879,0.094168376,3.744314351,0.417413378,2.31759395,2.0,0.72,0.0,0.95,1.11,0.0,20.19333333,96.51,0.2,75.0,26.9,10.0,60.0,28.0,8.0,124.575,110.0,43.43365253,550.0,440.0,90.81818182
2024-03-26 02:00:00,2.65,1120.0,101837.0,2.768461906,3500.0,1263.0,2316.0,0.0,1.3,221.0,1.35,7.0,1.3,11.02,87.6,0.4,4.0,301.788,0.98,11.36,87.16,0.44,7.3,18.34833333,1.04,10.73,69.89,1.18,75.45666667,18.2,893.084,2.04,2.021287618,11.39,4.666666667,81.82222222,54.52,8.325,25.9425,63.87,0.11,2.28,0.18,0.0415,0.066,5.635,0.17,4.461788705,0.076390924,60.52470952,0.030398487,4.065322149,0.08055637,0.064631529,337.3457795,0.016351879,0.094168376,3.744314351,0.417413378,2.31759395,2.0,0.72,0.0,0.95,1.11,0.0,20.19333333,96.51,0.2,75.0,26.9,10.0,60.0,28.0,8.0,123.25,100.0,43.63969746,540.0,440.0,83.6
2024-03-26 03:00:00,2.64,1147.0,103029.0,2.738601418,3500.0,1283.0,2350.0,65.0,1.3,228.0,1.34,7.0,1.3,11.02,87.6,0.4,4.0,301.788,0.98,11.36,87.16,0.44,7.3,18.34833333,1.04,10.73,69.89,1.18,75.45666667,18.2,893.084,2.04,2.021287618,11.39,4.666666667,81.82222222,54.52,8.325,25.9425,63.87,0.11,2.28,0.18,0.0415,0.066,5.635,0.17,4.461788705,0.076390924,60.52470952,0.030398487,4.065322149,0.08055637,0.064631529,337.3457795,0.016351879,0.094168376,3.744314351,0.417413378,2.31759395,2.0,0.72,0.0,0.95,1.11,0.0,20.19333333,96.51,0.2,75.0,26.9,10.0,60.0,28.0,8.0,123.25,100.0,43.57756671,540.0,440.0,86.7
2024-03-26 04:00:00,2.65,1120.0,101837.0,2.768461906,3500.0,1263.0,2316.0,0.0,1.3,221.0,1.35,7.0,1.3,11.02,87.6,0.4,4.0,301.788,0.98,11.36,87.16,0.44,7.3,18.34833333,1.04,10.73,69.89,1.18,75.45666667,18.2,893.084,2.04,2.021287618,11.39,4.666666667,81.82222222,54.52,8.325,25.9425,63.87,0.11,2.28,0.18,0.0415,0.066,5.635,0.17,4.461788705,0.076390924,60.52470952,0.030398487,4.065322149,0.08055637,0.064631529,337.3457795,0.016351879,0.094168376,3.744314351,0.417413378,2.31759395,2.0,0.72,0.0,0.95,1.11,0.0,20.19333333,96.51,0.2,75.0,26.9,10.0,60.0,28.0,8.0,124.045,106.0,43.65971108,546.0,440.0,87.16981132
2024-03-26 05:00:00,2.63,1148.0,102757.0,2.742908064,3499.0,1284.0,2330.0,0.0,1.3,228.0,1.33,7.0,1.3,11.02,87.6,0.4,4.0,301.788,0.98,11.36,87.16,0.44,7.3,18.34833333,1.04,10.73,69.89,1.18,75.45666667,18.2,893.084,2.04,2.021287618,11.39,4.666666667,81.82222222,54.52,8.325,25.9425,63.87,0.11,2.28,0.18,0.0415,0.066,5.635,0.17,4.461788705,0.076390924,60.52470952,0.030398487,4.065322149,0.08055637,0.064631529,337.3457795,0.016351879,0.094168376,3.744314351,0.417413378,2.31759395,2.0,0.72,0.0,0.95,1.11,0.0,20.19333333,96.51,0.2,75.0,26.9,10.0,60.0,28.0,8.0,124.31,108.0,43.81843066,548.0,440.0,86.48148148
2024-03-26 06:00:00,2.66,1148.0,103410.0,2.725598646,3499.0,1263.0,2331.0,0.0,1.3,228.0,1.36,8.0,1.3,11.02,87.6,0.4,4.0,301.788,0.98,11.36,87.16,0.44,7.3,18.34833333,1.04,10.73,69.89,1.18,75.45666667,18.2,893.084,2.04,2.021287618,11.39,4.666666667,81.82222222,54.52,8.325,25.9425,63.87,0.11,2.28,0.18,0.0415,0.066,5.635,0.17,4.461788705,0.076390924,60.52470952,0.030398487,4.065322149,0.08055637,0.064631529,337.3457795,0.016351879,0.094168376,3.744314351,0.417413378,2.31759395,2.0,0.72,0.0,0.95,1.11,0.0,20.19333333,96.51,0.2,75.0,26.9,10.0,60.0,28.0,8.0,124.84,112.0,43.44130485,552.0,440.0,86.69642857
2024-03-26 07:00:00,2.65,1149.0,103724.0,2.718128939,3500.0,1280.0,2314.0,0.0,1.3,229.0,1.35,7.0,1.3,11.02,87.6,0.4,4.0,301.788,0.98,11.36,87.16,0.44,7.3,18.34833333,1.04,10.73,69.89,1.18,75.45666667,18.2,893.084,2.04,2.021287618,11.39,4.666666667,81.82222222,54.52,8.325,25.9425,63.87,0.11,2.28,0.18,0.0415,0.066,5.635,0.17,4.461788705,0.076390924,60.52470952,0.030398487,4.065322149,0.08055637,0.064631529,337.3457795,0.016351879,0.094168376,3.744314351,0.417413378,2.31759395,2.0,0.72,0.0,0.95,1.11,0.0,20.19333333,96.51,0.2,75.0,26.9,10.0,60.0,28.0,8.0,124.84,112.0,42.35949837,552.0,440.0,89.28571429
2024-03-26 08:00:00,2.66,1148.0,103316.0,2.728076881,3499.0,1267.0,2314.0,0.0,1.3,228.0,1.36,8.0,1.3,10.94,87.69,0.4,3.6,301.788,0.97,11.26,87.27,0.45,7.3,18.34833333,1.02,11.12,70.06,1.01,75.45666667,17.81,893.084,1.91,2.080862936,11.495,4.666666667,81.82222222,54.625,8.72,26.1875,63.87,0.1045,2.26,0.195,0.0405,0.0635,5.525,0.165,4.475849209,0.06351879,60.40007799,0.029055637,3.992088872,0.10055637,0.073428504,337.3457795,0.013175939,0.094705223,4.107757509,0.409263059,2.540751596,2.0,0.49,0.0,0.68,1.28,0.0,20.19333333,97.05,0.1,75.0,26.9,10.0,60.0,28.0,8.0,124.575,110.0,42.2735761,550.0,440.0,89.09090909
2024-03-26 09:00:00,2.67,1138.0,102876.0,2.740519804,3500.0,1251.0,2316.0,0.0,1.3,225.0,1.37,7.0,1.3,10.94,87.69,0.4,3.6,301.788,0.97,11.26,87.27,0.45,7.3,18.34833333,1.02,11.12,70.06,1.01,75.45666667,17.81,893.084,1.91,2.080862936,11.495,4.666666667,81.82222222,54.625,8.72,26.1875,63.87,0.1045,2.26,0.195,0.0405,0.0635,5.525,0.165,4.475849209,0.06351879,60.40007799,0.029055637,3.992088872,0.10055637,0.073428504,337.3457795,0.013175939,0.094705223,4.107757509,0.409263059,2.540751596,2.0,0.49,0.0,0.68,1.28,0.0,20.19333333,97.05,0.1,75.0,26.9,10.0,60.0,28.0,8.0,124.1775,107.0,43.35712641,547.0,440.0,86.44859813
2024-03-26 10:00:00,2.59,1149.0,102810.0,2.743060973,3501.0,1333.0,2323.0,0.0,1.3,231.0,1.29,7.0,1.3,10.94,87.69,0.4,3.6,301.788,0.97,11.26,87.27,0.45,7.3,18.34833333,1.02,11.12,70.06,1.01,75.45666667,17.81,893.084,1.91,2.080862936,11.495,4.666666667,81.82222222,54.625,8.72,26.1875,63.87,0.1045,2.26,0.195,0.0405,0.0635,5.525,0.165,4.475849209,0.06351879,60.40007799,0.029055637,3.992088872,0.10055637,0.073428504,337.3457795,0.013175939,0.094705223,4.107757509,0.409263059,2.540751596,2.0,0.49,0.0,0.68,1.28,0.0,20.19333333,97.05,0.1,75.0,26.9,10.0,60.0,28.0,8.0,124.1775,107.0,42.76117674,547.0,440.0,86.72897196
2024-03-26 11:00:00,2.54,1147.0,107055.0,2.632855343,3499.0,1436.0,2306.0,0.0,1.3,244.0,1.24,7.0,1.3,10.94,87.69,0.4,3.6,301.788,0.97,11.26,87.27,0.45,7.3,18.34833333,1.02,11.12,70.06,1.01,75.45666667,17.81,893.084,1.91,2.080862936,11.495,4.666666667,81.82222222,54.625,8.72,26.1875,63.87,0.1045,2.26,0.195,0.0405,0.0635,5.525,0.165,4.475849209,0.06351879,60.40007799,0.029055637,3.992088872,0.10055637,0.073428504,337.3457795,0.013175939,0.094705223,4.107757509,0.409263059,2.540751596,2.0,0.49,0.0,0.68,1.28,0.0,20.19333333,97.05,0.1,75.0,26.9,10.0,60.0,28.0,8.0,124.4425,109.0,43.6533212,549.0,440.0,89.90825688
2024-03-26 12:00:00,2.6,1148.0,106546.0,2.645425376,3499.0,1363.0,2312.0,0.0,1.3,239.0,1.3,7.0,1.3,10.94,87.69,0.4,3.6,301.788,0.97,11.26,87.27,0.45,7.3,18.34833333,1.02,11.12,70.06,1.01,75.45666667,17.81,893.084,1.91,2.080862936,11.495,4.666666667,81.82222222,54.625,8.72,26.1875,63.87,0.1045,2.26,0.195,0.0405,0.0635,5.525,0.165,4.475849209,0.06351879,60.40007799,0.029055637,3.992088872,0.10055637,0.073428504,337.3457795,0.013175939,0.094705223,4.107757509,0.409263059,2.540751596,2.0,0.49,0.0,0.68,1.28,0.0,20.19333333,97.05,0.1,75.0,26.9,10.0,60.0,28.0,8.0,125.2375,115.0,43.68865556,555.0,440.0,88.26086957
2024-03-26 13:00:00,2.54,1147.0,107055.0,2.632855343,3499.0,1436.0,2306.0,0.0,1.3,244.0,1.24,6.0,1.3,10.94,87.69,0.4,3.6,301.788,0.97,11.26,87.27,0.45,7.3,18.34833333,1.02,11.12,70.06,1.01,75.45666667,17.81,893.084,1.91,2.080862936,11.495,4.666666667,81.82222222,54.625,8.72,26.1875,63.87,0.1045,2.26,0.195,0.0405,0.0635,5.525,0.165,4.475849209,0.06351879,60.40007799,0.029055637,3.992088872,0.10055637,0.073428504,337.3457795,0.013175939,0.094705223,4.107757509,0.409263059,2.540751596,2.0,0.49,0.0,0.68,1.28,0.0,20.19333333,97.05,0.1,75.0,26.9,10.0,60.0,28.0,8.0,124.1775,107.0,43.6533212,547.0,440.0,85.51401869
2024-03-26 14:00:00,2.61,1148.0,110421.0,2.559254968,3500.0,1399.0,2330.0,204.0,1.3,247.0,1.31,7.0,1.3,10.94,87.69,0.4,3.6,301.788,0.97,11.26,87.27,0.45,7.3,18.34833333,1.02,11.12,70.06,1.01,75.45666667,17.81,893.084,1.91,2.080862936,11.495,4.666666667,81.82222222,54.625,8.72,26.1875,63.87,0.1045,2.26,0.195,0.0405,0.0635,5.525,0.165,4.475849209,0.06351879,60.40007799,0.029055637,3.992088872,0.10055637,0.073428504,337.3457795,0.013175939,0.094705223,4.107757509,0.409263059,2.540751596,2.0,0.49,0.0,0.68,1.28,0.0,20.19333333,97.05,0.1,75.0,26.9,10.0,60.0,28.0,8.0,123.78,104.0,43.43293954,544.0,440.0,86.63461538
2024-03-26 15:00:00,2.63,1148.0,113860.0,2.481690349,3499.0,1428.0,2324.0,225.0,1.3,253.0,1.33,7.0,1.3,10.94,87.69,0.4,3.6,301.788,0.97,11.26,87.27,0.45,7.3,18.34833333,1.02,11.12,70.06,1.01,75.45666667,17.81,893.084,1.91,2.080862936,11.495,4.666666667,81.82222222,54.625,8.72,26.1875,63.87,0.1045,2.26,0.195,0.0405,0.0635,5.525,0.165,4.475849209,0.06351879,60.40007799,0.029055637,3.992088872,0.10055637,0.073428504,337.3457795,0.013175939,0.094705223,4.107757509,0.409263059,2.540751596,2.0,0.49,0.0,0.68,1.28,0.0,20.19333333,97.05,0.1,75.0,26.9,10.0,60.0,28.0,8.0,123.9125,105.0,41.55303906,545.0,440.0,89.23809524
2024-03-26 16:00:00,2.63,1149.0,114431.0,2.467435157,3500.0,1432.0,2327.0,130.0,1.3,255.0,1.33,7.0,1.3,10.95,87.67,0.41,3.2,301.788,0.97,11.27,87.24,0.44,6.8,18.34833333,1.05,10.27,70.34,1.13,75.45666667,18.26,893.084,1.875,2.106433952,11.28,4.666666667,81.82222222,54.965,8.635,26.065,63.87,0.1005,2.24,0.16,0.04,0.0665,5.355,0.16,3.901969276,0.04703758,59.9855514,0.043064666,4.405502721,0.072872134,0.073428504,337.3457795,0.021175939,0.094057102,4.756449544,0.308616403,2.135187899,2.0,1.22,0.0,0.92,1.38,0.0,20.19333333,95.29,0.1,75.0,26.9,10.0,60.0,28.0,8.0,124.9725,113.0,42.04596665,553.0,440.0,88.9380531
2024-03-26 17:00:00,2.66,1148.0,113892.0,2.475602786,3500.0,1399.0,2336.0,0.0,1.3,251.0,1.36,6.0,1.3,10.95,87.67,0.41,3.2,301.788,0.97,11.27,87.24,0.44,6.8,18.34833333,1.05,10.27,70.34,1.13,75.45666667,18.26,893.084,1.875,2.106433952,11.28,4.666666667,81.82222222,54.965,8.635,26.065,63.87,0.1005,2.24,0.16,0.04,0.0665,5.355,0.16,3.901969276,0.04703758,59.9855514,0.043064666,4.405502721,0.072872134,0.073428504,337.3457795,0.021175939,0.094057102,4.756449544,0.308616403,2.135187899,2.0,1.22,0.0,0.92,1.38,0.0,20.19333333,95.29,0.1,75.0,26.9,10.0,60.0,28.0,8.0,124.045,106.0,43.4177504,546.0,440.0,86.79245283
2024-03-26 18:00:00,2.65,1148.0,115045.0,2.454777103,3499.0,1415.0,2337.0,176.0,1.3,254.0,1.35,7.0,1.3,10.95,87.67,0.41,3.2,301.788,0.97,11.27,87.24,0.44,6.8,18.34833333,1.05,10.27,70.34,1.13,75.45666667,18.26,893.084,1.875,2.106433952,11.28,4.666666667,81.82222222,54.965,8.635,26.065,63.87,0.1005,2.24,0.16,0.04,0.0665,5.355,0.16,3.901969276,0.04703758,59.9855514,0.043064666,4.405502721,0.072872134,0.073428504,337.3457795,0.021175939,0.094057102,4.756449544,0.308616403,2.135187899,2.0,1.22,0.0,0.92,1.38,0.0,20.19333333,95.29,0.1,75.0,26.9,10.0,60.0,28.0,8.0,124.045,106.0,43.38118022,546.0,440.0,87.16981132
2024-03-26 19:00:00,2.67,1148.0,117608.0,2.405495313,3498.0,1427.0,2322.0,371.0,1.3,258.0,1.37,8.0,1.3,10.95,87.67,0.41,3.2,301.788,0.97,11.27,87.24,0.44,6.8,18.34833333,1.05,10.27,70.34,1.13,75.45666667,18.26,893.084,1.875,2.106433952,11.28,4.666666667,81.82222222,54.965,8.635,26.065,63.87,0.1005,2.24,0.16,0.04,0.0665,5.355,0.16,3.901969276,0.04703758,59.9855514,0.043064666,4.405502721,0.072872134,0.073428504,337.3457795,0.021175939,0.094057102,4.756449544,0.308616403,2.135187899,2.0,1.22,0.0,0.92,1.38,0.0,20.19333333,95.29,0.1,75.0,26.9,10.0,60.0,28.0,8.0,123.78,104.0,42.40184758,544.0,440.0,87.30769231
2024-03-26 20:00:00,2.68,1150.0,117982.0,2.389831185,3500.0,1423.0,2325.0,0.0,1.29,259.0,1.39,7.0,1.3,10.95,87.67,0.41,3.2,301.788,0.97,11.27,87.24,0.44,6.8,18.34833333,1.05,10.27,70.34,1.13,75.45666667,18.26,893.084,1.875,2.106433952,11.28,4.666666667,81.82222222,54.965,8.635,26.065,63.87,0.1005,2.24,0.16,0.04,0.0665,5.355,0.16,3.901969276,0.04703758,59.9855514,0.043064666,4.405502721,0.072872134,0.073428504,337.3457795,0.021175939,0.094057102,4.756449544,0.308616403,2.135187899,2.0,1.22,0.0,0.92,1.38,0.0,20.19333333,95.29,0.1,75.0,26.9,10.0,60.0,28.0,8.0,124.31,108.0,41.97992062,548.0,440.0,93.24074074
2024-03-26 21:00:00,2.69,1155.0,117712.0,2.393941748,3498.0,1402.0,2334.0,0.0,1.29,259.0,1.4,7.0,1.3,10.95,87.67,0.41,3.2,301.788,0.97,11.27,87.24,0.44,6.8,18.34833333,1.05,10.27,70.34,1.13,75.45666667,18.26,893.084,1.875,2.106433952,11.28,4.666666667,81.82222222,54.965,8.635,26.065,63.87,0.1005,2.24,0.16,0.04,0.0665,5.355,0.16,3.901969276,0.04703758,59.9855514,0.043064666,4.405502721,0.072872134,0.073428504,337.3457795,0.021175939,0.094057102,4.756449544,0.308616403,2.135187899,2.0,1.22,0.0,0.92,1.38,0.0,20.19333333,95.29,0.1,75.0,26.9,10.0,60.0,28.0,8.0,124.1775,107.0,42.35981308,547.0,440.0,91.02803738
2024-03-26 22:00:00,2.66,1147.0,115993.0,2.436666103,3500.0,1411.0,2332.0,225.0,1.29,255.0,1.37,7.0,1.3,10.95,87.67,0.41,3.2,301.788,0.97,11.27,87.24,0.44,6.8,18.34833333,1.05,10.27,70.34,1.13,75.45666667,18.26,893.084,1.875,2.106433952,11.28,4.666666667,81.82222222,54.965,8.635,26.065,63.87,0.1005,2.24,0.16,0.04,0.0665,5.355,0.16,3.901969276,0.04703758,59.9855514,0.043064666,4.405502721,0.072872134,0.073428504,337.3457795,0.021175939,0.094057102,4.756449544,0.308616403,2.135187899,2.0,1.22,0.0,0.92,1.38,0.0,20.19333333,95.29,0.1,75.0,26.9,10.0,60.0,28.0,8.0,123.9125,105.0,43.36181021,545.0,440.0,86.19047619
2024-03-26 23:00:00,2.65,1150.0,115676.0,2.47048851,3500.0,1429.0,2337.0,1244.0,1.3,256.0,1.35,7.0,1.3,10.88,87.73,0.42,3.2,301.2286667,0.97,11.2,87.35,0.43,6.0,19.456999997,1.02,10.52,70.16,1.24,77.35333333,18.08,901.4043333,2.005,2.015524008,11.355,4.888888889,81.95555556,54.56,8.265,25.82,64.39,0.102,2.31,0.175,0.0405,0.0655,5.635,0.165,3.808552718,0.045092107,60.51032859,0.04179342,3.98278963,0.076973689,0.070552641,326.2058308,0.019660526,0.093652637,4.616473902,0.30280265,1.816973689,2.0,1.36,0.0,0.83,1.18,0.0,10.75333333,95.89,0.1,75.0,26.9,10.0,60.0,28.0,8.0,124.045,106.0,42.74080968,546.0,440.0,86.88679245
2024-03-27 00:00:00,2.63,1138.0,103711.0,2.792638965,3499.0,1302.0,2211.0,2238.0,1.3,229.0,1.33,7.0,1.3,10.88,87.73,0.42,3.2,301.2286667,0.97,11.2,87.35,0.43,6.0,19.456999997,1.02,10.52,70.16,1.24,77.35333333,18.08,901.4043333,2.005,2.015524008,11.355,4.888888889,81.95555556,54.56,8.265,25.82,64.39,0.102,2.31,0.175,0.0405,0.0655,5.635,0.165,3.808552718,0.045092107,60.51032859,0.04179342,3.98278963,0.076973689,0.070552641,326.2058308,0.019660526,0.093652637,4.616473902,0.30280265,1.816973689,2.0,1.36,0.0,0.83,1.18,0.0,10.75333333,95.89,0.1,75.0,26.9,10.0,60.0,28.0,8.0,124.4875,115.0,43.18285454,552.0,437.0,76.95652174
2024-03-27 01:00:00,2.67,1149.0,115576.0,2.437462942,3497.0,1405.0,2338.0,0.0,1.3,254.0,1.37,7.0,1.3,10.88,87.73,0.42,3.2,301.2286667,0.97,11.2,87.35,0.43,6.0,19.456999997,1.02,10.52,70.16,1.24,77.35333333,18.08,901.4043333,2.005,2.015524008,11.355,4.888888889,81.95555556,54.56,8.265,25.82,64.39,0.102,2.31,0.175,0.0405,0.0655,5.635,0.165,3.808552718,0.045092107,60.51032859,0.04179342,3.98278963,0.076973689,0.070552641,326.2058308,0.019660526,0.093652637,4.616473902,0.30280265,1.816973689,2.0,1.36,0.0,0.83,1.18,0.0,10.75333333,95.89,0.1,75.0,26.9,10.0,60.0,28.0,8.0,124.31,108.0,42.54829807,548.0,440.0,87.03703704
2024-03-27 02:00:00,2.65,1150.0,105585.0,2.68426782,3503.0,1281.0,2310.0,371.0,1.29,233.0,1.36,8.0,1.3,10.88,87.73,0.42,3.2,301.2286667,0.97,11.2,87.35,0.43,6.0,19.456999997,1.02,10.52,70.16,1.24,77.35333333,18.08,901.4043333,2.005,2.015524008,11.355,4.888888889,81.95555556,54.56,8.265,25.82,64.39,0.102,2.31,0.175,0.0405,0.0655,5.635,0.165,3.808552718,0.045092107,60.51032859,0.04179342,3.98278963,0.076973689,0.070552641,326.2058308,0.019660526,0.093652637,4.616473902,0.30280265,1.816973689,2.0,1.36,0.0,0.83,1.18,0.0,10.75333333,95.89,0.1,75.0,26.9,10.0,60.0,28.0,8.0,123.9125,105.0,41.99907236,545.0,440.0,91.42857143
2024-03-27 03:00:00,2.64,1153.0,115761.0,2.435656326,3500.0,1444.0,2320.0,0.0,1.3,258.0,1.34,7.0,1.3,10.88,87.73,0.42,3.2,301.2286667,0.97,11.2,87.35,0.43,6.0,19.456999997,1.02,10.52,70.16,1.24,77.35333333,18.08,901.4043333,2.005,2.015524008,11.355,4.888888889,81.95555556,54.56,8.265,25.82,64.39,0.102,2.31,0.175,0.0405,0.0655,5.635,0.165,3.808552718,0.045092107,60.51032859,0.04179342,3.98278963,0.076973689,0.070552641,326.2058308,0.019660526,0.093652637,4.616473902,0.30280265,1.816973689,2.0,1.36,0.0,0.83,1.18,0.0,10.75333333,95.89,0.1,75.0,26.9,10.0,60.0,28.0,8.0,124.575,110.0,43.11543811,550.0,440.0,94.54545455
2024-03-27 04:00:00,2.65,1150.0,114001.0,2.472530938,3499.0,1409.0,2328.0,0.0,1.3,253.0,1.35,7.0,1.3,10.88,87.73,0.42,3.2,301.2286667,0.97,11.2,87.35,0.43,6.0,19.456999997,1.02,10.52,70.16,1.24,77.35333333,18.08,901.4043333,2.005,2.015524008,11.355,4.888888889,81.95555556,54.56,8.265,25.82,64.39,0.102,2.31,0.175,0.0405,0.0655,5.635,0.165,3.808552718,0.045092107,60.51032859,0.04179342,3.98278963,0.076973689,0.070552641,326.2058308,0.019660526,0.093652637,4.616473902,0.30280265,1.816973689,2.0,1.36,0.0,0.83,1.18,0.0,10.75333333,95.89,0.1,75.0,26.9,10.0,60.0,28.0,8.0,124.575,110.0,43.35354478,550.0,440.0,91.45454545
2024-03-27 05:00:00,2.66,1149.0,115903.0,2.439348877,3500.0,1417.0,2326.0,255.0,1.3,256.0,1.36,7.0,1.3,10.88,87.73,0.42,3.2,301.2286667,0.97,11.2,87.35,0.43,6.0,19.456999997,1.02,10.52,70.16,1.24,77.35333333,18.08,901.4043333,2.005,2.015524008,11.355,4.888888889,81.95555556,54.56,8.265,25.82,64.39,0.102,2.31,0.175,0.0405,0.0655,5.635,0.165,3.808552718,0.045092107,60.51032859,0.04179342,3.98278963,0.076973689,0.070552641,326.2058308,0.019660526,0.093652637,4.616473902,0.30280265,1.816973689,2.0,1.36,0.0,0.83,1.18,0.0,10.75333333,95.89,0.1,75.0,26.9,10.0,60.0,28.0,8.0,124.575,110.0,42.25912067,550.0,440.0,85.54545455
2024-03-27 06:00:00,2.66,1150.0,116096.0,2.436200847,3500.0,1424.0,2324.0,290.0,1.3,256.0,1.36,7.0,1.3,10.88,87.73,0.42,3.2,301.2286667,0.97,11.2,87.35,0.43,6.0,19.456999997,1.02,10.52,70.16,1.24,77.35333333,18.08,901.4043333,2.005,2.015524008,11.355,4.888888889,81.95555556,54.56,8.265,25.82,64.39,0.102,2.31,0.175,0.0405,0.0655,5.635,0.165,3.808552718,0.045092107,60.51032859,0.04179342,3.98278963,0.076973689,0.070552641,326.2058308,0.019660526,0.093652637,4.616473902,0.30280265,1.816973689,2.0,1.36,0.0,0.83,1.18,0.0,10.75333333,95.89,0.1,75.0,26.9,10.0,60.0,28.0,8.0,124.4425,109.0,41.93473193,549.0,440.0,86.23853211
2024-03-27 07:00:00,2.68,1145.0,116487.0,2.421135088,3488.0,1400.0,2316.0,346.0,1.29,255.0,1.39,7.0,1.3,10.88,87.73,0.42,3.2,301.2286667,0.97,11.2,87.35,0.43,6.0,19.456999997,1.02,10.52,70.16,1.24,77.35333333,18.08,901.4043333,2.005,2.015524008,11.355,4.888888889,81.95555556,54.56,8.265,25.82,64.39,0.102,2.31,0.175,0.0405,0.0655,5.635,0.165,3.808552718,0.045092107,60.51032859,0.04179342,3.98278963,0.076973689,0.070552641,326.2058308,0.019660526,0.093652637,4.616473902,0.30280265,1.816973689,2.0,1.36,0.0,0.83,1.18,0.0,10.75333333,95.89,0.1,75.0,26.9,10.0,60.0,28.0,8.0,124.045,106.0,42.23877124,546.0,440.0,89.62264151
2024-03-27 08:00:00,2.67,1149.0,117878.0,2.400347583,3499.0,1433.0,2311.0,359.0,1.3,259.0,1.37,8.0,1.3,10.98,87.65,0.41,3.6,301.2286667,0.96,11.17,87.36,0.44,6.6,19.456999997,1.03,10.86,69.61,1.21,77.35333333,18.32,901.4043333,1.92,2.042027862,11.455,4.888888889,81.95555556,54.565,8.51,25.82,64.39,0.093,2.35,0.155,0.04,0.062,5.61,0.165,4.458776378,0.065092107,60.67118379,0.028848684,3.617987057,0.098671058,0.07225001,326.2058308,0.017,0.093180269,4.104881853,0.40752633,2.203684272,2.0,0.91,0.0,0.71,1.22,0.0,10.75333333,96.68,0.1,75.0,26.9,10.0,60.0,28.0,8.0,123.9125,105.0,42.39384041,545.0,440.0,93.33333333
2024-03-27 09:00:00,2.65,1147.0,117622.0,2.406556895,3500.0,1448.0,2318.0,370.0,1.3,260.0,1.35,7.0,1.3,10.98,87.65,0.41,3.6,301.2286667,0.96,11.17,87.36,0.44,6.6,19.456999997,1.03,10.86,69.61,1.21,77.35333333,18.32,901.4043333,1.92,2.042027862,11.455,4.888888889,81.95555556,54.565,8.51,25.82,64.39,0.093,2.35,0.155,0.04,0.062,5.61,0.165,4.458776378,0.065092107,60.67118379,0.028848684,3.617987057,0.098671058,0.07225001,326.2058308,0.017,0.093180269,4.104881853,0.40752633,2.203684272,2.0,0.91,0.0,0.71,1.22,0.0,10.75333333,96.68,0.1,75.0,26.9,10.0,60.0,28.0,8.0,124.045,106.0,43.48126006,546.0,440.0,87.45283019
2024-03-27 10:00:00,2.64,1154.0,116020.0,2.4309161,3501.0,1439.0,2329.0,0.0,1.3,258.0,1.34,7.0,1.3,10.98,87.65,0.41,3.6,301.2286667,0.96,11.17,87.36,0.44,6.6,19.456999997,1.03,10.86,69.61,1.21,77.35333333,18.32,901.4043333,1.92,2.042027862,11.455,4.888888889,81.95555556,54.565,8.51,25.82,64.39,0.093,2.35,0.155,0.04,0.062,5.61,0.165,4.458776378,0.065092107,60.67118379,0.028848684,3.617987057,0.098671058,0.07225001,326.2058308,0.017,0.093180269,4.104881853,0.40752633,2.203684272,2.0,0.91,0.0,0.71,1.22,0.0,10.75333333,96.68,0.1,75.0,26.9,10.0,60.0,28.0,8.0,124.31,108.0,43.01974448,548.0,440.0,89.16666667
2024-03-27 11:00:00,2.65,1148.0,114325.0,2.466232026,3500.0,1409.0,2318.0,0.0,1.3,253.0,1.35,7.0,1.3,10.98,87.65,0.41,3.6,301.2286667,0.96,11.17,87.36,0.44,6.6,19.456999997,1.03,10.86,69.61,1.21,77.35333333,18.32,901.4043333,1.92,2.042027862,11.455,4.888888889,81.95555556,54.565,8.51,25.82,64.39,0.093,2.35,0.155,0.04,0.062,5.61,0.165,4.458776378,0.065092107,60.67118379,0.028848684,3.617987057,0.098671058,0.07225001,326.2058308,0.017,0.093180269,4.104881853,0.40752633,2.203684272,2.0,0.91,0.0,0.71,1.22,0.0,10.75333333,96.68,0.1,75.0,26.9,10.0,60.0,28.0,8.0,124.575,110.0,44.38845625,550.0,440.0,91.27272727
2024-03-27 12:00:00,2.64,1151.0,115486.0,2.44145287,3500.0,1436.0,2330.0,0.0,1.3,257.0,1.34,7.0,1.3,10.98,87.65,0.41,3.6,301.2286667,0.96,11.17,87.36,0.44,6.6,19.456999997,1.03,10.86,69.61,1.21,77.35333333,18.32,901.4043333,1.92,2.042027862,11.455,4.888888889,81.95555556,54.565,8.51,25.82,64.39,0.093,2.35,0.155,0.04,0.062,5.61,0.165,4.458776378,0.065092107,60.67118379,0.028848684,3.617987057,0.098671058,0.07225001,326.2058308,0.017,0.093180269,4.104881853,0.40752633,2.203684272,2.0,0.91,0.0,0.71,1.22,0.0,10.75333333,96.68,0.1,75.0,26.9,10.0,60.0,28.0,8.0,124.31,108.0,44.15076994,548.0,440.0,91.94444444
2024-03-27 13:00:00,2.66,1155.0,115862.0,2.432144526,3498.0,1410.0,2332.0,0.0,1.29,257.0,1.37,7.0,1.3,10.98,87.65,0.41,3.6,301.2286667,0.96,11.17,87.36,0.44,6.6,19.456999997,1.03,10.86,69.61,1.21,77.35333333,18.32,901.4043333,1.92,2.042027862,11.455,4.888888889,81.95555556,54.565,8.51,25.82,64.39,0.093,2.35,0.155,0.04,0.062,5.61,0.165,4.458776378,0.065092107,60.67118379,0.028848684,3.617987057,0.098671058,0.07225001,326.2058308,0.017,0.093180269,4.104881853,0.40752633,2.203684272,2.0,0.91,0.0,0.71,1.22,0.0,10.75333333,96.68,0.1,75.0,26.9,10.0,60.0,28.0,8.0,124.1775,107.0,43.9675174,547.0,440.0,89.81308411
2024-03-27 14:00:00,2.65,1151.0,116489.0,2.420443345,3500.0,1441.0,2324.0,0.0,1.3,258.0,1.35,8.0,1.3,10.98,87.65,0.41,3.6,301.2286667,0.96,11.17,87.36,0.44,6.6,19.456999997,1.03,10.86,69.61,1.21,77.35333333,18.32,901.4043333,1.92,2.042027862,11.455,4.888888889,81.95555556,54.565,8.51,25.82,64.39,0.093,2.35,0.155,0.04,0.062,5.61,0.165,4.458776378,0.065092107,60.67118379,0.028848684,3.617987057,0.098671058,0.07225001,326.2058308,0.017,0.093180269,4.104881853,0.40752633,2.203684272,2.0,0.91,0.0,0.71,1.22,0.0,10.75333333,96.68,0.1,75.0,26.9,10.0,60.0,28.0,8.0,124.31,108.0,43.12851782,548.0,440.0,92.12962963
2024-03-27 15:00:00,2.63,1158.0,117079.0,2.406877496,3498.0,1464.0,2334.0,0.0,1.3,262.0,1.33,7.0,1.3,10.98,87.65,0.41,3.6,301.2286667,0.96,11.17,87.36,0.44,6.6,19.456999997,1.03,10.86,69.61,1.21,77.35333333,18.32,901.4043333,1.92,2.042027862,11.455,4.888888889,81.95555556,54.565,8.51,25.82,64.39,0.093,2.35,0.155,0.04,0.062,5.61,0.165,4.458776378,0.065092107,60.67118379,0.028848684,3.617987057,0.098671058,0.07225001,326.2058308,0.017,0.093180269,4.104881853,0.40752633,2.203684272,2.0,0.91,0.0,0.71,1.22,0.0,10.75333333,96.68,0.1,75.0,26.9,10.0,60.0,28.0,8.0,124.4425,109.0,42.44935543,549.0,440.0,89.17431193
2024-03-27 16:00:00,2.65,1158.0,116472.0,2.420105165,3499.0,1439.0,2323.0,0.0,1.3,259.0,1.35,8.0,1.3,10.8,87.85,0.39,3.2,301.2286667,0.96,10.98,87.6,0.4,6.5,19.456999997,1.02,10.97,69.81,1.18,77.35333333,18.04,901.4043333,2.035,2.087018385,11.645,4.888888889,81.95555556,54.41,8.365,25.82,64.39,0.0915,2.325,0.145,0.04,0.062,5.58,0.16,4.030394854,0.046789476,60.25789437,0.038642105,4.340723834,0.061881583,0.048671058,326.2058308,0.018339474,0.08940527,4.500644941,0.338078971,2.550921068,2.0,0.66,0.0,0.82,1.38,0.0,10.75333333,96.51,0.1,75.0,26.9,10.0,60.0,28.0,8.0,125.2375,115.0,42.56539697,555.0,440.0,90.26086957
2024-03-27 17:00:00,2.68,1165.0,115488.0,2.440713469,3499.0,1395.0,2319.0,0.0,1.29,257.0,1.39,7.0,1.3,10.8,87.85,0.39,3.2,301.2286667,0.96,10.98,87.6,0.4,6.5,19.456999997,1.02,10.97,69.81,1.18,77.35333333,18.04,901.4043333,2.035,2.087018385,11.645,4.888888889,81.95555556,54.41,8.365,25.82,64.39,0.0915,2.325,0.145,0.04,0.062,5.58,0.16,4.030394854,0.046789476,60.25789437,0.038642105,4.340723834,0.061881583,0.048671058,326.2058308,0.018339474,0.08940527,4.500644941,0.338078971,2.550921068,2.0,0.66,0.0,0.82,1.38,0.0,10.75333333,96.51,0.1,75.0,26.9,10.0,60.0,28.0,8.0,124.62,116.0,42.31036882,553.0,437.0,91.46551724
2024-03-27 18:00:00,2.68,1154.0,115654.0,2.437908434,3500.0,1398.0,2322.0,0.0,1.3,255.0,1.38,7.0,1.3,10.8,87.85,0.39,3.2,301.2286667,0.96,10.98,87.6,0.4,6.5,19.456999997,1.02,10.97,69.81,1.18,77.35333333,18.04,901.4043333,2.035,2.087018385,11.645,4.888888889,81.95555556,54.41,8.365,25.82,64.39,0.0915,2.325,0.145,0.04,0.062,5.58,0.16,4.030394854,0.046789476,60.25789437,0.038642105,4.340723834,0.061881583,0.048671058,326.2058308,0.018339474,0.08940527,4.500644941,0.338078971,2.550921068,2.0,0.66,0.0,0.82,1.38,0.0,10.75333333,96.51,0.1,75.0,26.9,10.0,60.0,28.0,8.0,124.09,112.0,42.9527105,549.0,437.0,88.57142857
2024-03-27 19:00:00,2.7,1137.0,113225.0,2.497697489,3499.0,1347.0,2305.0,300.0,1.29,245.0,1.41,6.0,1.3,10.8,87.85,0.39,3.2,301.2286667,0.96,10.98,87.6,0.4,6.5,19.456999997,1.02,10.97,69.81,1.18,77.35333333,18.04,901.4043333,2.035,2.087018385,11.645,4.888888889,81.95555556,54.41,8.365,25.82,64.39,0.0915,2.325,0.145,0.04,0.062,5.58,0.16,4.030394854,0.046789476,60.25789437,0.038642105,4.340723834,0.061881583,0.048671058,326.2058308,0.018339474,0.08940527,4.500644941,0.338078971,2.550921068,2.0,0.66,0.0,0.82,1.38,0.0,10.75333333,96.51,0.1,75.0,26.9,10.0,60.0,28.0,8.0,123.4275,107.0,44.46231618,544.0,437.0,90.56074766
2024-03-27 20:00:00,2.67,1149.0,117036.0,2.42900536,3498.0,1420.0,2304.0,823.0,1.3,257.0,1.37,7.0,1.3,10.8,87.85,0.39,3.2,301.2286667,0.96,10.98,87.6,0.4,6.5,19.456999997,1.02,10.97,69.81,1.18,77.35333333,18.04,901.4043333,2.035,2.087018385,11.645,4.888888889,81.95555556,54.41,8.365,25.82,64.39,0.0915,2.325,0.145,0.04,0.062,5.58,0.16,4.030394854,0.046789476,60.25789437,0.038642105,4.340723834,0.061881583,0.048671058,326.2058308,0.018339474,0.08940527,4.500644941,0.338078971,2.550921068,2.0,0.66,0.0,0.82,1.38,0.0,10.75333333,96.51,0.1,75.0,26.9,10.0,60.0,28.0,8.0,122.765,102.0,42.66418258,539.0,437.0,82.35294118
2024-03-27 21:00:00,2.66,1155.0,117114.0,2.419455728,3500.0,1435.0,2324.0,464.0,1.3,259.0,1.36,7.0,1.3,10.8,87.85,0.39,3.2,301.2286667,0.96,10.98,87.6,0.4,6.5,19.456999997,1.02,10.97,69.81,1.18,77.35333333,18.04,901.4043333,2.035,2.087018385,11.645,4.888888889,81.95555556,54.41,8.365,25.82,64.39,0.0915,2.325,0.145,0.04,0.062,5.58,0.16,4.030394854,0.046789476,60.25789437,0.038642105,4.340723834,0.061881583,0.048671058,326.2058308,0.018339474,0.08940527,4.500644941,0.338078971,2.550921068,2.0,0.66,0.0,0.82,1.38,0.0,10.75333333,96.51,0.1,75.0,26.9,10.0,60.0,28.0,8.0,123.03,104.0,42.39578562,541.0,437.0,86.15384615
2024-03-27 22:00:00,2.66,1151.0,115315.0,2.44797548,3500.0,1376.0,2334.0,110.0,1.26,255.0,1.4,7.0,1.3,10.8,87.85,0.39,3.2,301.2286667,0.96,10.98,87.6,0.4,6.5,19.456999997,1.02,10.97,69.81,1.18,77.35333333,18.04,901.4043333,2.035,2.087018385,11.645,4.888888889,81.95555556,54.41,8.365,25.82,64.39,0.0915,2.325,0.145,0.04,0.062,5.58,0.16,4.030394854,0.046789476,60.25789437,0.038642105,4.340723834,0.061881583,0.048671058,326.2058308,0.018339474,0.08940527,4.500644941,0.338078971,2.550921068,2.0,0.66,0.0,0.82,1.38,0.0,10.75333333,96.51,0.1,75.0,26.9,10.0,60.0,28.0,8.0,123.295,106.0,42.32384508,543.0,437.0,89.1509434
2024-03-27 23:00:00,2.66,1145.0,108666.0,2.622045895,3500.0,1314.0,2286.0,915.0,1.28,239.0,1.38,6.0,1.3,10.8,87.81,0.43,3.2,302.0363333,0.96,11.22,87.29,0.46,5.9,19.346666663,1.03,11.01,69.93,1.08,78.76,17.98,915.0656667,2.135,2.071745312,11.59,4.911111111,81.57666667,54.345,8.37,26.38571429,64.39,0.091,2.35,0.155,0.0395,0.0655,5.595,0.155,4.017169783,0.047161713,60.45447251,0.039388615,4.107433766,0.07074257,0.049694711,352.1052526,0.015641914,0.088812696,4.516171302,0.334150128,2.310478587,2.0,0.76,0.0,0.72,1.24,0.0,9.06,96.76,0.1,75.0,26.9,10.0,60.0,28.0,8.0,124.4875,115.0,44.1272052,552.0,437.0,84.26086957
2024-03-28 00:00:00,2.69,1148.0,118678.0,2.385498639,3500.0,1423.0,2310.0,387.0,1.3,260.0,1.39,7.0,1.3,10.8,87.81,0.43,3.2,302.0363333,0.96,11.22,87.29,0.46,5.9,19.346666663,1.03,11.01,69.93,1.08,78.76,17.98,915.0656667,2.135,2.071745312,11.59,4.911111111,81.57666667,54.345,8.37,26.38571429,64.39,0.091,2.35,0.155,0.0395,0.0655,5.595,0.155,4.017169783,0.047161713,60.45447251,0.039388615,4.107433766,0.07074257,0.049694711,352.1052526,0.015641914,0.088812696,4.516171302,0.334150128,2.310478587,2.0,0.76,0.0,0.72,1.24,0.0,9.06,96.76,0.1,82.5,25.54545455,11.0,60.0,28.0,8.0,122.4875,115.0,43.90697674,544.0,429.0,86.17391304
2024-03-28 01:00:00,2.61,1148.0,114615.0,2.48755564,3500.0,1454.0,2287.0,1021.0,1.3,256.0,1.31,8.0,1.3,10.8,87.81,0.43,3.2,302.0363333,0.96,11.22,87.29,0.46,5.9,19.346666663,1.03,11.01,69.93,1.08,78.76,17.98,915.0656667,2.135,2.071745312,11.59,4.911111111,81.57666667,54.345,8.37,26.38571429,64.39,0.091,2.35,0.155,0.0395,0.0655,5.595,0.155,4.017169783,0.047161713,60.45447251,0.039388615,4.107433766,0.07074257,0.049694711,352.1052526,0.015641914,0.088812696,4.516171302,0.334150128,2.310478587,2.0,0.76,0.0,0.72,1.24,0.0,9.06,96.76,0.1,82.5,25.54545455,11.0,60.0,28.0,8.0,123.325,110.0,42.88980338,545.0,435.0,92.45454545
2024-03-28 02:00:00,2.67,1149.0,117623.0,2.408639352,3498.0,1431.0,2301.0,506.0,1.3,259.0,1.37,7.0,1.3,10.8,87.81,0.43,3.2,302.0363333,0.96,11.22,87.29,0.46,5.9,19.346666663,1.03,11.01,69.93,1.08,78.76,17.98,915.0656667,2.135,2.071745312,11.59,4.911111111,81.57666667,54.345,8.37,26.38571429,64.39,0.091,2.35,0.155,0.0395,0.0655,5.595,0.155,4.017169783,0.047161713,60.45447251,0.039388615,4.107433766,0.07074257,0.049694711,352.1052526,0.015641914,0.088812696,4.516171302,0.334150128,2.310478587,2.0,0.76,0.0,0.72,1.24,0.0,9.06,96.76,0.1,82.5,25.54545455,11.0,60.0,28.0,8.0,123.4575,111.0,44.23825888,546.0,435.0,93.24324324
2024-03-28 03:00:00,2.63,1149.0,117820.0,2.410524174,3499.0,1474.0,2301.0,711.0,1.3,262.0,1.33,7.0,1.3,10.8,87.81,0.43,3.2,302.0363333,0.96,11.22,87.29,0.46,5.9,19.346666663,1.03,11.01,69.93,1.08,78.76,17.98,915.0656667,2.135,2.071745312,11.59,4.911111111,81.57666667,54.345,8.37,26.38571429,64.39,0.091,2.35,0.155,0.0395,0.0655,5.595,0.155,4.017169783,0.047161713,60.45447251,0.039388615,4.107433766,0.07074257,0.049694711,352.1052526,0.015641914,0.088812696,4.516171302,0.334150128,2.310478587,2.0,0.76,0.0,0.72,1.24,0.0,9.06,96.76,0.1,82.5,25.54545455,11.0,60.0,28.0,8.0,123.855,114.0,44.50034301,549.0,435.0,86.84210526
