Repository: saikumar-voptimai/evonith_bf_webapp

# Evonith BF2 — Blast Furnace Intelligence Platform

Monitoring, modelling and optimisation of **Blast Furnace 2 (BF2)** at Evonith Steel: live telemetry from InfluxDB,
manual plant reports from Neon PostgreSQL, a two-zone energy model of the furnace, blend and fuel optimisers, a
conversational assistant (FurnaceMind) and a live digital twin evaluated every hour.

The platform has three deployable parts that share one Python service layer, plus the shared data library:

| Part | Path | What it is |
|---|---|---|
| **Streamlit app** (legacy) | `src/app.py`, `src/custom_pages/` | The original 11-page dashboard; still the home of the model pages. Served under `/legacy` in production |

File: src/assets/data/furnace_dataset_20260525_002530_771382.csv (part 28 of 209)
GO%,ORE_NA2O%,ORE_P%,ORE_TIO2%,ORE_AL2O3%,ORE_SIO2%,ORE_MNO%,ORE_CAO%,ORE_K2O%,ORE_CALC_MT,PELLET_PCT_SIO2,PELLET_PCT_AL2O3,PELLET_PCT_FE2O3,PELLET_PCT_MGO,PELLET_PCT_TIO2,PELLET_PCT_NA2O,TOTAL_PELLET_CALC_MT,PELLET_PCT_K2O,PELLET_PCT_TM,PELLET_PCT_LOI,PELLET_PCT_MNO,PELLET_PCT_CAO,PELLET_PCT_P,CHARGES/HRS.,STOCKRODLEVEL,CHEM_PCT_C,CHEM_PCT_CR,CHEM_PCT_FE,CHEM_PCT_MN,CHEM_PCT_P,CHEM_PCT_S,CHEM_PCT_SI,CHEM_PCT_TI,SLAG_BASICITY,SLAG_PCT_AL2O3,SLAG_PCT_CAO,SLAG_PCT_FEO,SLAG_PCT_K2O,SLAG_PCT_MGO,SLAG_PCT_MNO,SLAG_PCT_NA2O,SLAG_PCT_S,SLAG_PCT_SIO2,SLAG_PCT_TIO2,SLAG_T_BASICITY,HMT_GT_1480C,COKE_DISCHARGE_TIME,WEIGHTED_COKE_ANGLE,TOTAL_COKE_PORTIONS,NON_COKE_DISCHARGE_TIME,WEIGHTED_NON_COKE_ANGLE,TOTAL_NON_COKE_PORTIONS,TOTAL HEAT LOAD,FTG_UPTAKE_TEMP_A,FTG_UPTAKE_TEMP_B,FTG_UPTAKE_TEMP_C,FTG_UPTAKE_TEMP_D,FTG_UPTAKE_TEMP_AVG,HEARTH_TEMP_A,HEARTH_TEMP_B,HEARTH_TEMP_C,HEARTH_TEMP_D,HEARTH_TEMP_AVG,BOSH_TEMP_A,BOSH_TEMP_C,BOSH_TEMP_D,BELLY_TEMP_A,BELLY_TEMP_C,BELLY_TEMP_D,LOWER_STACK_TEMP_A,LOWER_STACK_TEMP_B,LOWER_STACK_TEMP_C,LOWER_STACK_TEMP_D,PCI_KG/THM,ACT. FUEL RATEKG/THM.,FURNACETOPGASANALYSISCO2ETACO,COKE RATE KG/THM,PRODUCTIONTONNESPERHR,HOT BLAST PRESSUREBAR,TOPPRESSUREBAR,DIFFERENTIAL PRESSURETOTALBAR,HOT BLAST TEMP.OC,OXYGENFLOWNM3/HR.,STEAMKGS/HR.,RAFTOC,PERMEABILITYKGS/HR.,TUYEREVELOCITYM/S,HOT BLAST VOLUMENM3/HR.,O2 ENRICHMENT %,BOTTOMBAR,FURNACE TOP GAS ANALYSISH2%,UNITCOST LAKHS/THM,BOSH_TEMP_B,FURNACE TOP GAS ANALYSISCO2%,FURNACE TOP GAS ANALYSISONLINE (ANALYZER)CO%
2025-11-09 04:00:00,0.916105057,11.83927146,0.397789886,87.24462348,4.628443737,24.501,8.35,1.02,0.465,87.265,11.715,6.939,70.17,8.88,19.54,1.41,15.05071874,5.266666667,78.53333333,70.29,36.5,0.045,5.42,2.24,8.9,2.56,0.032,0.17,54.74,10.59,0.069,1.953874539,0.15,118.092,0.1,95.03,1.14,0.68,1.21,0.0,0.0,1.297,58.52206108,5.311606288,4.483336337,0.045497747,0.019061981,0.077244461,0.426662001,4.330606589,5.57424612,0.066745369,0.045744868,0.033465585,49.935,3.89,2.15,64.02,0.13,0.136,0.053,0.0,0.028,2.8,0.48,0.02,1.19,0.05,6.0,0.376093808,4.357446809,0.015170213,94.49596809,0.151702128,0.112,0.023489362,0.761914894,0.082308511,1.039733624,18.26,36.38,0.199361702,0.339148936,7.887234043,0.170851064,0.149148936,0.297255319,34.99276596,1.051489362,1.265155253,1493.851064,83.0,24.09090909,11.0,75.0,25.2,10.0,-1.5013791480713223,189.2966667,152.5494444,156.9308333,196.9252778,173.9255556,61.48523889913645,326.7823993850488,449.6110327667268,575.7493255384115,354.8931446769594,97.11567198133979,66.09038173184854,59.16994548943296,64.30518010116947,123.01305546741577,55.66360941414314,78.10025627739657,190.4403906343714,91.53550876791887,49.06931393909436,155.8118897,538.8055556,43.65206347,310.0,96.59544444,2.760336242,1.347998042,1.316701897513789,1174.799722,3978.473733,0.0,2194.761394,1221.779825,200.7719872,103281.1171,3.154322689,1.175622836,3.190281003,98.14507538525,57.62819444444473,18.180447263888883,24.43288265277776
2025-11-09 05:00:00,0.916438025,11.82586948,0.397123949,87.25769249,4.591817216,20.702,8.35,1.02,0.465,87.265,11.715,5.975,70.17,8.88,19.54,1.41,13.94548827,5.266666667,78.53333333,70.29,36.5,0.045,5.42,2.24,8.9,2.56,0.032,0.17,54.74,10.59,0.069,1.953874539,0.15,101.286,0.1,95.03,1.14,0.68,1.21,0.0,0.0,1.121,57.76116679,5.557191005,4.468785224,0.048146309,0.019819932,0.08218177,0.467798951,4.656465041,6.008954857,0.073662742,0.045885274,0.033963227,35.842,3.89,2.15,64.02,0.13,0.136,0.053,3.333,0.028,2.8,0.48,0.02,1.19,0.05,7.0,0.276093813,4.344680851,0.016021277,94.43830851,0.160212766,0.112,0.02093617,0.821489362,0.086351064,1.061562041,18.06,36.78,0.246170213,0.334893617,8.023404255,0.175106383,0.144893617,0.298531915,34.65659574,1.00893617,1.293156278,1498.106383,83.0,24.09090909,11.0,75.0,25.2,10.0,1.7916201790064434,182.2519444,169.4491667,178.0419444,201.5830556,182.8315278,61.407341247391926,327.66756433945136,449.4487398940359,585.497358673924,357.7252303135592,97.98193944964754,69.89032497901803,69.2561988986578,61.814898400583274,107.02776477406212,62.603790370563914,66.58361533912137,150.8490101508724,81.58654612725107,50.302482440916464,162.1396628,530.3611111,43.70547353,310.0,86.00911111,2.766810444,1.347875647,1.285705771102759,1170.932778,3981.229578,0.0,2230.664211,1238.96065,203.6083872,105285.2472,3.098245036,1.175430729,3.021227161,98.983505321,57.62819444444473,18.180447263888883,24.43288265277776
2025-11-09 06:00:00,0.916259642,11.8330494,0.397480716,87.25069096,4.611439357,24.372,8.35,1.02,0.465,87.265,11.715,6.933,70.17,8.88,19.54,1.41,13.45003101,5.266666667,78.53333333,70.29,36.5,0.045,5.42,2.24,8.9,2.56,0.032,0.17,54.74,10.59,0.069,1.953874539,0.15,120.478,0.1,95.03,1.14,0.68,1.21,0.0,0.0,1.143,57.2170015,5.23623148,3.956483065,0.050199479,0.020554857,0.087844101,0.496151767,4.9193863,6.77623148,0.080498697,0.040099739,0.038475065,37.999,3.89,2.15,64.02,0.13,0.136,0.053,5.51,0.028,2.8,0.48,0.02,1.19,0.05,7.0,0.232260393,4.331914894,0.01687234,94.38064894,0.168723404,0.112,0.018382979,0.88106383,0.090393617,1.083390459,17.86,37.18,0.292978723,0.330638298,8.159574468,0.179361702,0.140638298,0.299808511,34.32042553,0.966382979,1.321157302,1502.361702,83.0,24.09090909,11.0,75.0,25.2,10.0,2.0754955370449437,187.5419087,170.6912863,176.9829876,210.5224066,186.4346473,61.82767158382523,326.89770517391867,449.0139336395856,588.8707150382012,358.4727389153528,96.22647150916708,68.69843301640866,69.7141168392292,62.12197663949213,104.19672825931707,64.27296061829264,65.0122481605786,145.68903176042886,80.13626971335478,52.197088635499846,160.5782116,527.3236515,42.58412062,310.0,83.76,2.788313228,1.347855212,1.2974125896644946,1155.460581,3965.373012,0.0,2233.869191,1239.314573,203.5007535,107007.1921,3.036153755,1.200171361,2.955807141,98.776613037,57.62819444444473,18.180447263888883,24.43288265277776
2025-11-09 07:00:00,0.916438898,11.82583434,0.397122203,87.25772676,4.591721178,24.001,8.35,1.02,0.465,87.265,11.715,6.972,70.17,8.88,19.54,1.41,12.80861125,5.266666667,78.53333333,70.29,36.5,0.045,5.42,2.24,8.9,2.56,0.032,0.17,54.74,10.59,0.069,1.953874539,0.15,119.352,0.1,95.03,1.14,0.68,1.21,0.0,0.0,1.022,57.08189905,5.297335427,3.971584801,0.050664148,0.020682641,0.088645655,0.503493534,4.97619206,6.837335427,0.081660369,0.040332074,0.038416982,37.582,3.89,2.15,64.02,0.13,0.136,0.053,8.277,0.028,2.8,0.48,0.02,1.19,0.05,7.0,0.213046166,4.3555,0.017364286,94.46780714,0.159071429,0.111635714,0.024192857,0.784357143,0.080071429,1.062891213,17.92107143,36.71178571,0.3765,0.384642857,8.096214286,0.194571429,0.154571429,0.307285714,34.5505,1.0365,1.297282034,1500.085714,83.0,24.09090909,11.0,75.0,25.2,10.0,1.1187778259718328,193.0476987,164.7351464,167.8020921,209.8782427,183.865795,62.94502766881327,326.7734486831146,448.63567158935433,579.4343551051273,355.31139928710206,96.59542637099285,66.18778529513145,66.08872818899007,63.57493753897906,121.43154659844697,57.46440930919654,73.48824101767903,162.52667203699502,81.67027937869531,52.36046309450144,132.5803075,519.5774059,43.59255979,307.1757322,96.61020921,2.78650669,1.348013063,1.3136866715340692,1176.703766,3987.133686,0.0,2273.123167,1244.084908,207.2063393,107223.5046,3.046257063,1.209434935,2.778455703,94.36082379375,57.62819444444473,18.180447263888883,24.43288265277776
2025-11-09 08:00:00,0.906600196,11.76197452,0.42,87.33142528,4.691925527,20.41,8.85,1.025,0.49,87.065,11.91,5.953,70.25,8.72,19.58,1.45,13.4528282,5.266666667,78.53333333,70.29,36.5,0.043,5.21,2.27,9.29,2.39,0.029,0.16,55.13,10.33,0.062,1.982725528,0.14,102.27,0.2,95.98,0.96,0.77,1.16,0.0,0.0,0.867,54.37733023,5.235651747,4.68824024,0.043042235,0.023426782,0.087035929,0.489992209,4.8435624,6.685413245,0.090821165,0.038264342,0.040675261,35.681,4.32,2.11,63.83,0.14,0.145,0.046,5.888,0.033,3.4,0.58,0.02,0.91,0.045,7.0,0.173140253,4.3855,0.017792857,94.58052143,0.146214286,0.111207143,0.031478571,0.660071429,0.067214286,1.034922379,18.02821429,36.09035714,0.4665,0.448928571,7.997642857,0.211714286,0.171714286,0.315857143,34.8805,1.1265,1.264252127,1496.657143,83.0,24.09090909,11.0,75.0,25.2,10.0,1.6613870641224224,158.9444444,153.8908333,161.9922222,180.7616667,163.8972917,62.119698737968825,327.95330226898955,449.4858622191372,582.8001455358507,357.0759428484416,100.14717333416186,69.95898401696763,70.3459773192786,61.79925291417679,113.80371189957327,63.058530512295526,70.38520646482672,161.52183558009904,83.75314792571251,52.22269155985322,146.4419886,519.0,42.90527169,307.0,91.86455556,2.795934514,1.347876244,1.290826300551175,1175.940833,3989.668406,0.0,2252.890314,1236.538219,206.4571289,107129.2247,3.048651817,1.211947728,2.786627125,96.1535634895,57.62819444444473,18.180447263888883,24.43288265277776
2025-11-09 09:00:00,0.906779452,11.7386712,0.42,87.35454935,4.623808109,23.555,8.85,1.025,0.49,87.065,11.91,7.001,70.25,8.72,19.58,1.45,13.36458577,5.266666667,78.53333333,70.29,36.5,0.043,5.21,2.27,9.29,2.39,0.029,0.16,55.13,10.33,0.062,1.982725528,0.14,119.817,0.2,95.98,0.96,0.77,1.16,0.0,0.0,1.081,56.86699673,5.45153323,4.894716675,0.044867917,0.024381125,0.090700612,0.509642602,5.043206283,6.966401147,0.09442764,0.039911945,0.042530819,39.407,4.32,2.11,63.83,0.14,0.145,0.046,6.007,0.033,3.4,0.58,0.02,0.91,0.045,6.0,0.259880691,4.4217,0.01707,94.69855,0.1369,0.10573,0.03934,0.5256,0.05511,1.015028903,17.8723,35.79,0.4666,0.4893,7.9314,0.22,0.1862,0.3262,35.2632,1.1762,1.239976211,1488.18,83.0,24.09090909,11.0,75.0,25.2,10.0,0.40341702668499124,167.0883333,150.0888889,155.9286111,181.4933333,163.6497917,62.29796646807897,327.5583523431429,449.4224168233846,578.6875766248841,355.7327372177774,100.03208477141102,68.25770256235445,66.69521365419021,63.006123283931295,121.57955047093498,59.985978665866156,75.26461972954613,175.53204092535498,86.78131022399326,51.85247117818819,138.3562739,519.0,43.86282806,307.0,96.59544444,2.770527853,1.347873831,1.3029002425235325,1169.918056,4001.418208,0.0,2249.571828,1249.308097,205.6192939,106492.6614,3.077838244,1.184504292,2.752499689,95.08220629175,57.62819444444473,18.180447263888883,24.43288265277776
2025-11-09 10:00:00,0.905943625,11.84732871,0.42,87.24672766,4.941422388,28.417,8.85,1.025,0.49,87.065,11.91,7.024,70.25,8.72,19.58,1.45,13.13327291,5.266666667,78.53333333,70.29,36.5,0.043,5.21,2.27,9.29,2.39,0.029,0.16,55.13,10.33,0.062,1.982725528,0.14,120.018,0.2,95.98,0.96,0.77,1.16,0.0,0.0,0.991,52.99434402,4.893529477,4.49732914,0.040676131,0.021794149,0.082014351,0.453121296,4.526442176,6.295275723,0.083673429,0.036376401,0.039581499,45.154,4.32,2.11,63.83,0.14,0.145,0.046,3.578,0.033,3.4,0.58,0.02,0.91,0.045,7.0,0.14035701,4.4637,0.01527,94.82155,0.1309,0.09553,0.04774,0.3816,0.04371,1.002689793,17.4703,35.79,0.3826,0.5073,7.8954,0.22,0.1982,0.3382,35.6952,1.1882,1.223889515,1474.98,83.0,24.09090909,11.0,75.0,25.2,10.0,-0.7352439325264157,177.4341667,148.3175,150.3202778,174.795,162.7167361,62.34189469630111,327.5110556204543,449.3337900607437,577.4237547817945,355.3480058365669,101.4597042866016,67.5049195605386,65.50934686412856,64.22379677046504,127.2277586923135,60.14601770746208,79.26466296376688,185.50017145997063,89.13271799212932,51.94762787466705,134.3969802,520.9333333,43.53278475,307.0,97.72,2.75685595,1.348029981,1.307321730047426,1165.686944,4002.676656,0.0,2251.881386,1255.948356,204.7547797,106068.4564,3.094495292,1.171374951,2.782085911,94.5575998765,57.62819444444473,18.180447263888883,24.43288265277776
2025-11-09 13:00:00,0.904949397,11.97657835,0.42,87.11847225,5.319229034,15.513,8.85,1.025,0.49,87.065,11.91,7.134,70.25,8.72,19.58,1.45,14.61411266,5.266666667,78.53333333,70.29,36.5,0.043,5.21,2.27,9.29,2.39,0.029,0.16,55.13,10.33,0.062,1.982725528,0.14,117.791,0.2,95.98,0.96,0.77,1.16,0.0,0.0,0.638,48.66953164,4.307270334,4.06619896,0.036219409,0.01908819,0.072809698,0.39431047,3.983583937,5.584654659,0.072517784,0.032589571,0.036298288,45.969,4.32,2.11,63.83,0.14,0.145,0.046,0.0,0.033,3.4,0.58,0.02,0.91,0.045,6.0,0.331945343,4.478341463,0.013331707,94.84917561,0.133336585,0.085658537,0.038990244,0.36,0.041165854,0.984930946,17.24317073,35.58146341,0.303268293,0.526682927,7.898341463,0.253365854,0.183317073,0.341668293,36.12702439,1.19,1.203561958,1476.336585,83.0,24.09090909,11.0,75.0,25.2,10.0,-2.917645142109336,168.0505556,138.3763889,130.6791667,150.4122222,146.8795833,60.90494101447504,327.9287161402802,449.60659612103746,581.2575642480846,357.08289599308563,101.20176321925354,65.44634373683044,63.20450941099722,64.69783438605192,120.88753798144552,64.92859129775077,80.22840144489362,197.26137638325946,94.64208055165832,52.05072190158623,160.939515,532.8138889,44.18696456,305.0,90.805,2.726172625,1.348028744,1.291686614646044,1170.810556,4005.833786,0.0,2206.906806,1260.260833,202.99132,103863.2681,3.167067581,1.131889689,2.989840528,97.5744857375,57.62819444444473,18.180447263888883,24.43288265277776
2025-11-09 14:00:00,0.904933804,11.97860547,0.42,87.11646072,5.325154457,13.596,8.85,1.025,0.49,87.065,11.91,6.16,70.25,8.72,19.58,1.45,14.42135365,5.266666667,78.53333333,70.29,36.5,0.043,5.21,2.27,9.29,2.39,0.029,0.16,55.13,10.33,0.062,1.982725528,0.14,99.079,0.0,0.0,0.0,0.0,0.0,0.0,0.0,0.0,56.93557604,5.420582531,4.887748412,0.04469371,0.024224339,0.090305743,0.505873933,5.0144622,6.935276241,0.093672745,0.039795807,0.042571468,43.929,4.32,2.11,63.83,0.14,0.145,0.046,0.0,0.033,3.4,0.58,0.02,0.91,0.045,7.0,0.305508208,4.467,0.013866667,94.84016667,0.1353,0.087033333,0.037216667,0.375166667,0.04425,0.991924668,17.327,35.62016667,0.298666667,0.508333333,8.03,0.247,0.1735,0.342433333,35.9205,1.192166667,1.215627805,1479.383333,83.0,24.09090909,11.0,75.0,25.2,10.0,-1.4220056653859103,152.1944444,149.4575,141.1283333,149.8213889,148.1504167,60.25051788769231,329.04479743498445,450.4132862043634,578.9132256759656,356.93805278111734,101.4639305469417,68.13004097668657,67.72085519218305,61.73351713437543,112.03711897003387,61.76049068510125,74.15050532430615,177.61469720126718,88.94052367125272,50.006234777520504,158.8167353,535.0,44.00110306,305.0,90.805,2.751945039,1.348140261,1.2683959280899721,1161.626389,3995.332578,0.0,2203.6002,1227.998456,199.2884839,103307.5008,3.174749775,1.166624758,3.004613556,97.29321742725,57.62819444444473,18.180447263888883,24.43288265277776
2025-11-09 15:00:00,0.904866799,11.98731607,0.42,87.10781714,5.350616191,13.551,8.85,1.025,0.49,87.065,11.91,6.016,70.25,8.72,19.58,1.45,14.17838852,5.266666667,78.53333333,70.29,36.5,0.043,5.21,2.27,9.29,2.39,0.029,0.16,55.13,10.33,0.062,1.982725528,0.14,103.23,0.2,95.98,0.96,0.77,1.16,0.0,0.0,0.242,56.7999292,5.481801638,4.901531326,0.045038283,0.024534455,0.091086775,0.513328192,5.071316718,6.996839921,0.095165894,0.040025522,0.042491067,45.059,4.32,2.11,63.83,0.14,0.145,0.046,0.0,0.033,3.4,0.58,0.02,0.91,0.045,6.0,0.280708561,4.437,0.015866667,94.81516667,0.1383,0.094033333,0.037716667,0.410166667,0.05175,1.015363233,17.597,35.80516667,0.318666667,0.458333333,8.33,0.217,0.1585,0.343433333,35.2755,1.197166667,1.25169197,1484.883333,83.0,24.09090909,11.0,75.0,25.2,10.0,-1.8908784999376707,161.5363889,147.8722222,140.1161111,158.6758333,152.0501389,60.444354286678276,328.39408370201863,449.94083046049894,579.7500261514266,356.79288071045676,99.413256776943,66.005710773456,64.61265307065347,62.89592594096338,114.64276057015246,61.80082492444398,75.7205475491563,182.6036619001547,90.37292191561716,50.48415482095898,156.1410553,535.0,43.95502478,305.0,90.805,2.759327506,1.347906347,1.2760869507556718,1155.41,4000.864025,0.0,2205.479003,1219.071067,197.5181283,103037.4451,3.188785658,1.183072031,2.933939372,96.93868982725,57.62819444444473,18.180447263888883,24.43288265277776
2025-11-09 16:00:00,0.919754984,11.8460029,0.400122508,87.23424212,5.220826386,13.795,8.85,1.025,0.49,87.065,11.91,5.861,70.22,8.58,19.63,1.57,14.81112102,5.266666667,78.53333333,70.29,36.5,0.044,5.02,2.28,8.94,2.36,0.029,0.16,55.49,10.16,0.062,2.023904382,0.14,103.038,0.0,0.0,0.0,0.0,0.0,0.0,0.0,0.0,57.23636613,5.284832221,4.857185491,0.043929637,0.023536674,0.088573844,0.489344486,4.888390149,6.798761859,0.090361761,0.039286425,0.042749751,41.215,0.0,0.0,0.0,0.0,0.0,0.0,0.0,0.0,0.0,0.0,0.0,0.0,0.0,6.0,0.373050997,4.416,0.0166,94.8308,0.138,0.098,0.038,0.408,0.0546,1.027970636,17.844,35.868,0.332,0.426,8.432,0.2,0.15,0.346,34.892,1.234,1.269626845,1486.4,83.0,24.09090909,11.0,75.0,25.2,10.0,-2.815465482158899,185.5988889,140.395,142.7111111,172.8747222,160.3949306,61.10131434181624,327.04443799328743,449.24717809327575,581.5294404103936,356.6045064315153,98.88696145511999,64.89823314687777,58.685102424999,65.93164109202722,124.36417594016461,63.61459629432382,81.09781001933311,202.2772234925813,96.58214616464176,50.80854636949047,163.1090911,535.0,43.59003644,305.0,90.805,2.748480828,1.348010631,1.3041856900239914,1171.122778,3999.3994,0.0,2198.344761,1226.093364,199.8191875,102839.7608,3.194323772,1.174094107,3.013141358,97.86195457075,57.62819444444473,18.180447263888883,24.43288265277776
2025-11-09 17:00:00,0.920065,11.8384075,0.3999675,87.2415275,5.194475,16.0,8.85,1.025,0.49,87.065,11.91,6.956,70.22,8.58,19.63,1.57,14.8416361,5.266666667,78.53333333,70.29,36.5,0.044,5.02,2.28,8.94,2.36,0.029,0.16,55.49,10.16,0.062,2.023904382,0.14,119.651,0.0,0.0,0.0,0.0,0.0,0.0,0.0,0.0,56.91462696,5.430037114,4.889877024,0.044746926,0.024272233,0.090426365,0.507025157,5.023242723,6.944784039,0.093903344,0.039831284,0.042559051,49.847,0.0,0.0,0.0,0.0,0.0,0.0,0.0,0.0,0.0,0.0,0.0,0.0,0.0,7.0,0.361603824,4.406769231,0.015676923,94.89956923,0.133384615,0.098,0.038,0.357230769,0.051369231,1.026414211,18.06092308,35.77107692,0.336615385,0.416769231,8.275076923,0.2,0.15,0.350615385,34.85046154,1.312461538,1.263854189,1482.707692,83.0,24.09090909,11.0,75.0,25.2,10.0,-0.4017636435387857,177.8011111,157.5080556,166.7827778,181.2113889,170.8258333,60.363381098975545,327.84202232636005,450.1691111676937,584.1856136612945,357.84621686169066,100.59036526430454,70.41230450942551,65.68949807597744,62.74272516115175,109.85662282535435,64.02657467468806,71.15111956250112,174.18390678156067,89.88003694212237,48.66294439290502,174.7197953,535.0,43.58703728,305.8472222,84.94536111,2.740250406,1.348051019,1.284009441919204,1151.836389,3996.632761,0.0,2182.265014,1235.082092,197.9905242,102977.1694,3.1840268,1.166554039,3.025591561,99.61217842725,57.62819444444473,18.180447263888883,24.43288265277776
2025-11-09 18:00:00,0.920228039,11.83441305,0.399885981,87.24535891,5.180616708,13.945,8.85,1.025,0.49,87.065,11.91,6.245,70.22,8.58,19.63,1.57,14.02565724,5.266666667,78.53333333,70.29,36.5,0.044,5.02,2.28,8.94,2.36,0.029,0.16,55.49,10.16,0.062,2.023904382,0.14,102.352,0.0,0.0,0.0,0.0,0.0,0.0,0.0,0.0,56.94217518,5.41760426,4.887077882,0.044676947,0.024209252,0.090267747,0.505511288,5.011696264,6.932281207,0.093600104,0.039784631,0.042575379,42.346,0.0,0.0,0.0,0.0,0.0,0.0,0.0,0.0,0.0,0.0,0.0,0.0,0.0,6.0,0.26881694,4.397333333,0.014866667,94.97293333,0.128666667,0.097333333,0.041333333,0.301333333,0.0462,1.021638195,18.216,35.628,0.342666667,0.422,8.149333333,0.204,0.152666667,0.356266667,34.87466667,1.379333333,1.255319859,1478.666667,83.0,24.09090909,11.0,75.0,25.2,10.0,0.16726222619855946,177.0091667,160.0772222,163.2497222,193.3602778,173.4240972,60.7105782563375,327.48172416497295,449.18915755688255,587.0968692194365,358.18555982483053,95.10193146031708,66.02226671208541,64.5873983684524,62.80789216021667,106.30498828954518,64.27869997724771,68.69027983968843,162.18712229633184,85.8729817642072,50.72384619250941,167.3306757,534.625,43.31662881,310.0,83.82,2.731971692,1.347985933,1.2775312558314444,1158.166111,3995.608269,0.0,2213.065897,1248.808856,200.2493683,103488.1644,3.1687578,1.157173445,3.014917669,99.67131453025,57.62819444444473,18.180447263888883,24.43288265277776
2025-11-09 19:00:00,0.920002177,11.83994668,0.399998912,87.24005115,5.199814996,18.378,8.85,1.025,0.49,87.065,11.91,6.869,70.22,8.58,19.63,1.57,13.77920719,5.266666667,78.53333333,70.29,36.5,0.044,5.02,2.28,8.94,2.36,0.029,0.16,55.49,10.16,0.062,2.023904382,0.14,119.543,0.0,0.0,0.0,0.0,0.0,0.0,0.0,0.0,56.70450877,5.524866068,4.911226882,0.045280672,0.024752605,0.09163619,0.518571872,5.111310888,7.04014674,0.096216246,0.040187115,0.04243451,46.068,0.0,0.0,0.0,0.0,0.0,0.0,0.0,0.0,0.0,0.0,0.0,0.0,0.0,7.0,0.352153925,4.387333333,0.014366667,95.05893333,0.123666667,0.094833333,0.053833333,0.231333333,0.0357,1.008008308,18.201,35.358,0.352666667,0.467,8.109333333,0.219,0.162666667,0.364766667,35.07966667,1.414333333,1.239190927,1473.666667,83.0,24.09090909,11.0,75.0,25.2,10.0,-1.37493750319652,172.2361111,136.5572222,140.3355556,179.9813889,157.2775694,61.80875133208658,326.6772368142387,448.4687575131485,585.6058217331309,357.3875140115544,95.03180679208188,62.91925461954318,59.56745952225896,65.50931533789037,120.79841313326278,65.91582465561049,77.88787609513324,190.8760409519553,93.41439872116027,53.45205518352518,153.6492269,532.875,43.45762678,310.0,89.67963889,2.743493539,1.348075767,1.302560720449386,1166.45,3977.143475,0.0,2229.671092,1253.210031,203.0135203,104634.4711,3.119405875,1.165015652,2.91045365,97.85852256425,57.62819444444473,18.180447263888883,24.43288265277776
2025-11-09 20:00:00,0.919802992,11.84482671,0.400098504,87.2353703,5.216745713,16.446,8.85,1.025,0.49,87.065,11.91,6.98,70.22,8.58,19.63,1.57,14.47553848,5.266666667,78.53333333,70.29,36.5,0.044,5.02,2.28,8.94,2.36,0.029,0.16,55.49,10.16,0.062,2.023904382,0.14,119.864,0.0,0.0,0.0,0.0,0.0,0.0,0.0,0.0,56.42463382,5.651177117,4.939664642,0.045991616,0.025392454,0.093247663,0.53395196,5.228616647,7.167168733,0.099297003,0.040661077,0.042268623,44.609,0.0,0.0,0.0,0.0,0.0,0.0,0.0,0.0,0.0,0.0,0.0,0.0,0.0,7.0,0.202392532,4.397454545,0.014,95.09007273,0.121163636,0.093727273,0.060818182,0.193090909,0.029672727,1.001892506,18.19727273,35.23854545,0.357090909,0.486909091,8.074181818,0.23,0.167090909,0.369981818,35.17327273,1.434181818,1.231448928,1470.0,83.0,24.09090909,11.0,75.0,25.2,10.0,-0.6018188939405462,158.63,150.7675,148.3405556,176.4216667,158.5399306,60.953580710833464,327.53493026092093,450.03419018375376,581.0690966849149,357.0412591954274,98.33724069931095,67.3787716771009,66.02697677658185,61.91448410779944,109.44935490138505,60.76884906278735,71.55910995137481,173.33433180986134,87.80583820938308,51.260543272013734,159.4134517,539.2666667,43.62320317,310.0,90.805,2.727985086,1.347991406,1.2952338199693332,1145.502222,4003.85415,0.0,2193.6252,1277.863417,202.4684011,105411.4214,3.115834175,1.143142252,2.969216156,98.62228235025,57.62819444444473,18.180447263888883,24.43288265277776
2025-11-09 21:00:00,0.920418657,11.82974291,0.399790672,87.24983844,5.164414161,14.236,8.85,1.025,0.49,87.065,11.91,6.085,70.22,8.58,19.63,1.57,14.13437148,5.266666667,78.53333333,70.29,36.5,0.044,5.02,2.28,8.94,2.36,0.029,0.16,55.49,10.16,0.062,2.023904382,0.14,102.987,0.0,0.0,0.0,0.0,0.0,0.0,0.0,0.0,56.58201914,5.58014716,4.923672907,0.045591823,0.02503264,0.092341465,0.525303097,5.16265074,7.095738983,0.097564565,0.040394548,0.042361908,37.714,0.0,0.0,0.0,0.0,0.0,0.0,0.0,0.0,0.0,0.0,0.0,0.0,0.0,6.0,0.210905282,4.462909091,0.014,94.97034545,0.125527273,0.096454545,0.052636364,0.242181818,0.035945455,1.016440441,18.22454545,35.53309091,0.346181818,0.437818182,8.052363636,0.23,0.156181818,0.366163636,34.96054545,1.412363636,1.246770996,1470.0,83.0,24.09090909,11.0,75.0,25.2,10.0,-1.0985748688300134,143.2905556,135.4744444,138.2202778,162.7483333,144.9334028,61.09359481834265,328.265639044314,449.68494188132763,576.6534334817262,355.5845800375854,96.90230563019506,65.22778134052274,61.184918997946085,62.87896182836195,120.77932801089497,59.39042686288158,77.5905890393247,190.27121787245926,92.37424169144614,50.374724016247214,145.9002192,548.8888889,44.08551931,310.0,96.87697222,2.687383386,1.348084225,1.280391837636269,1174.373611,3980.219606,0.0,2221.234594,1286.506844,204.3120442,103074.6912,3.171217628,1.108659592,2.969505494,96.831779044,57.62819444444473,18.180447263888883,24.43288265277776
2025-11-09 22:00:00,0.920309681,11.83241283,0.39984516,87.24727749,5.173677152,16.404,8.85,1.025,0.49,87.065,11.91,6.982,70.22,8.58,19.63,1.57,14.9221922,5.266666667,78.53333333,70.29,36.5,0.044,5.02,2.28,8.94,2.36,0.029,0.16,55.49,10.16,0.062,2.023904382,0.14,119.695,0.0,0.0,0.0,0.0,0.0,0.0,0.0,0.0,56.80174891,5.48098038,4.901346427,0.045033661,0.024530295,0.091076298,0.513228193,5.070554011,6.996014041,0.095145863,0.04002244,0.042492146,48.573,0.0,0.0,0.0,0.0,0.0,0.0,0.0,0.0,0.0,0.0,0.0,0.0,0.0,6.0,0.440484532,4.49373494,0.014313253,94.88304699,0.130506024,0.099253012,0.042674699,0.291927711,0.044543373,1.033725165,18.2086747,35.91927711,0.302409639,0.391204819,8.055662651,0.211204819,0.14686747,0.366506024,34.74915663,1.368674699,1.265554497,1472.192771,83.0,24.09090909,11.0,75.0,25.2,10.0,-1.8215848602887945,199.1133333,172.0377778,162.9988889,197.7472222,182.9743056,60.743358804845386,327.43534485703816,450.57267464472926,570.411523817871,353.9736468597818,99.24960855096415,67.66691313795323,63.1935956056829,62.42413843961489,117.56334802764735,49.682551149353834,75.46166680567973,177.21019081542875,86.10380215417871,46.95660655319688,151.9416781,545.3472222,42.84683847,310.0,98.21,2.733366217,1.348145103,1.3098635040038937,1150.165278,3991.745181,0.0,2176.878936,1240.539642,197.9423192,102883.5894,3.179161644,1.146230298,3.129621564,97.63227234825,57.62819444444473,18.180447263888883,24.43288265277776
2025-11-09 23:00:00,0.920271393,11.83335087,0.399864304,87.24637773,5.176931598,14.444,8.85,1.025,0.49,87.065,11.91,5.798,70.22,8.58,19.63,1.57,15.31551195,5.266666667,78.53333333,70.29,36.5,0.044,5.02,2.28,8.94,2.36,0.029,0.16,55.49,10.16,0.062,2.023904382,0.14,102.532,0.0,0.0,0.0,0.0,0.0,0.0,0.0,0.0,57.0969303,5.347761346,4.871353399,0.044283835,0.023855451,0.089376693,0.497006963,4.94683277,6.862045181,0.091896618,0.039522557,0.042667105,44.089,0.0,0.0,0.0,0.0,0.0,0.0,0.0,0.0,0.0,0.0,0.0,0.0,0.0,7.0,0.309724028,4.477,0.014966667,94.83086,0.13705,0.102133333,0.03075,0.350833333,0.056406667,1.054496251,18.14183333,36.41933333,0.219,0.349166667,8.0895,0.17,0.139833333,0.37105,34.53783333,1.2945,1.288719103,1477.533333,83.0,24.09090909,11.0,75.0,25.2,10.0,-0.4925419905513735,173.6211111,173.7613889,157.6063889,186.7475,172.9340972,59.93331573593875,328.12195339760456,450.3954825862057,581.0529071978705,357.44809314930353,96.9128664941498,67.13721122204697,68.93879586015444,60.225407338949424,97.5005443205286,57.675103980902485,65.61955793636733,151.06596424859464,80.86197608211168,49.54258409979572,177.2599633,543.7777778,43.24048633,310.0,86.40141667,2.721462589,1.347993817,1.2788111193813274,1158.368333,3998.917983,0.0,2176.483239,1264.313058,201.7878272,103968.9308,3.15092945,1.138694318,3.189187908,100.98694513725,57.62819444444473,18.180447263888883,24.43288265277776
2025-11-10 00:00:00,0.930342506,11.76652297,0.399657494,87.30313452,5.072599504,16.934,8.2,1.015,0.49,87.27,11.715,6.962,70.49,8.49,19.53,1.49,14.90148238,5.266666667,78.53333333,70.29,36.5,0.044,5.16,2.28,8.94,2.31,0.03,0.15,55.06,10.64,0.065,2.062015504,0.14,119.526,0.0,0.0,0.0,0.0,0.0,0.0,0.0,0.0,57.70661695,4.34878089,4.572533654,0.024313341,0.013522889,0.083783353,0.580833534,5.419270474,6.370379408,0.194119952,0.084771114,0.032045777,51.554,0.0,0.0,0.0,0.0,0.0,0.0,0.0,0.0,0.0,0.0,0.0,0.0,0.0,6.0,0.34537065,4.417,0.0143,94.64006,0.15805,0.1048,0.02575,0.5675,0.07254,1.073509539,18.1785,36.806,0.199,0.3325,8.0795,0.17,0.1365,0.35205,34.2945,1.1845,1.309121432,1488.2,83.0,24.09090909,11.0,75.0,25.2,10.0,0.3984988129472953,186.2019444,173.4047222,166.5002778,196.8363889,180.7358333,61.09929602848643,327.63353128786275,450.16342057962044,579.3120336847097,356.6485748464319,98.30216235119053,69.31438039761696,69.18984864469303,61.09752585207917,106.14438914620183,56.70517287115769,68.32199490178164,155.46041988096243,81.2841057496061,49.58660177206125,165.4171011,533.4722222,43.18137156,310.0,90.08429167,2.759878086,1.347887114,1.3015672350587677,1166.281667,3926.429925,0.0,2194.742992,1248.397697,203.8182239,105571.0969,3.048968072,1.165198912,3.075207369,99.41776589575,57.62819444444473,18.180447263888883,24.43288265277776
2025-11-10 01:00:00,0.930036903,11.77408665,0.399963097,87.29587644,5.097047769,14.633,8.2,1.015,0.49,87.27,11.715,6.019,70.49,8.49,19.53,1.49,14.39803888,5.266666667,78.53333333,70.29,36.5,0.044,5.16,2.28,8.94,2.31,0.03,0.15,55.06,10.64,0.065,2.062015504,0.14,102.554,0.0,0.0,0.0,0.0,0.0,0.0,0.0,0.0,57.61078691,4.376699878,4.582594551,0.024564864,0.013514505,0.084412159,0.587121594,5.468988071,6.421522299,0.192610817,0.084854955,0.032029009,44.262,0.0,0.0,0.0,0.0,0.0,0.0,0.0,0.0,0.0,0.0,0.0,0.0,0.0,6.0,0.327078332,4.357,0.013633333,94.44926,0.17905,0.107466667,0.02075,0.784166667,0.088673333,1.092522828,18.21516667,37.19266667,0.179,0.315833333,8.0695,0.17,0.133166667,0.33305,34.05116667,1.0745,1.329523761,1498.866667,83.0,24.09090909,11.0,75.0,25.2,10.0,-0.8592800087263015,197.1455556,163.2930556,157.8766667,203.1008333,180.3540278,61.64529469975734,326.4120709402552,449.3573766500854,580.7743187142015,356.413615671684,96.3027625789337,65.74660297023374,63.760597784932315,63.60972945637532,113.77430976713094,58.185770131519085,73.23012864112408,172.02629585970647,86.05850498547947,51.32251509397622,157.8818892,531.5694444,43.21225811,311.8333333,91.195,2.762667078,1.347804508,1.3203076798347946,1152.541667,3955.473014,0.0,2199.633067,1246.154442,201.9295236,105643.2384,3.067236344,1.179947808,3.059325211,98.877683644,57.62819444444473,18.180447263888883,24.43288265277776
2025-11-10 02:00:00,0.930223586,11.76946626,0.399776414,87.30031016,5.082113156,14.67,8.2,1.015,0.49,87.27,11.715,5.906,70.49,8.49,19.53,1.49,13.74100973,5.266666667,78.53333333,70.29,36.5,0.044,5.16,2.28,8.94,2.31,0.03,0.15,55.06,10.64,0.065,2.062015504,0.14,102.491,0.0,0.0,0.0,0.0,0.0,0.0,0.0,0.0,57.40572624,4.436441962,4.604123229,0.025103081,0.013496564,0.085757702,0.600577018,5.575375625,6.530959749,0.189381516,0.08503436,0.031993128,42.782,0.0,0.0,0.0,0.0,0.0,0.0,0.0,0.0,0.0,0.0,0.0,0.0,0.0,6.0,0.329069209,4.302368421,0.013,94.27574737,0.198552632,0.109789474,0.016236842,0.981052632,0.103252632,1.110202858,18.24447368,37.55657895,0.160526316,0.300526316,8.06,0.169473684,0.130263158,0.315421053,33.82868421,0.969210526,1.348462774,1508.657895,83.0,24.09090909,11.0,75.0,25.2,10.0,0.5819429512542058,189.8580556,174.3330556,167.2083333,205.4558333,184.2138194,61.134100146428565,327.15731968810326,449.1970116316164,585.6625128475091,357.7781216727674,95.12766830048221,65.90293369180455,68.06767077835698,61.99755257774319,102.91657656418727,60.9486216514351,66.16900750360179,147.71832155642193,79.78276784484186,51.62721160414575,161.1079331,526.4166667,43.589732,315.0,85.29070833,2.787651844,1.347826822,1.2896673558800191,1152.391944,4001.957778,0.0,2221.705831,1223.237103,200.2447033,105406.7611,3.1093743,1.196889381,2.98671395,100.09680113575,57.62819444444473,18.180447263888883,24.43288265277776
2025-11-10 03:00:00,0.92990838,11.77726758,0.40009162,87.29282404,5.107329561,14.844,8.2,1.015,0.49,87.27,11.715,5.619,70.49,8.49,19.53,1.49,12.63588912,5.266666667,78.53333333,70.29,36.5,0.044,5.16,2.28,8.94,2.31,0.03,0.15,55.06,10.64,0.065,2.062015504,0.14,102.5,0.0,0.0,0.0,0.0,0.0,0.0,0.0,0.0,56.99200155,4.556975925,4.647558892,0.026188972,0.013460368,0.088472431,0.627724308,5.790020192,6.751757701,0.182866166,0.085396324,0.031920735,38.63,0.0,0.0,0.0,0.0,0.0,0.0,0.0,0.0,0.0,0.0,0.0,0.0,0.0,7.0,0.298675801,4.349736842,0.013,94.43069474,0.189605263,0.105578947,0.020973684,0.802105263,0.088305263,1.102550963,18.13394737,37.48815789,0.171052632,0.311052632,8.06,0.158947368,0.135526316,0.323842105,34.00236842,0.953421053,1.3395988,1501.815789,83.0,24.09090909,11.0,75.0,25.2,10.0,0.9818399132950333,187.6472222,169.9241667,171.2830556,212.1688889,185.2558333,61.66209225381063,326.85551671396513,449.07075681381025,582.7285499725995,356.5673708940814,94.53618177784324,65.93144764071963,65.89362047630169,62.418816231588195,109.91964656878332,58.67525405402322,68.43110743659315,153.9384201794308,81.14462575128759,51.13036527396982,140.2673972,519.1944444,43.62315314,316.9583333,90.08429167,2.788560039,1.347864794,1.2955966213965304,1130.185,4000.472994,0.0,2236.397394,1221.445297,196.8328033,105309.2989,3.111242456,1.200570592,2.878054281,97.825013454,57.62819444444473,18.180447263888883,24.43288265277776
2025-11-10 04:00:00,0.928319851,11.8165837,0.401680149,87.25509645,5.234411948,16.07,8.2,1.015,0.49,87.27,11.715,6.561,70.49,8.49,19.53,1.49,11.80418911,5.266666667,78.53333333,70.29,36.5,0.044,5.16,2.28,8.94,2.31,0.03,0.15,55.06,10.64,0.065,2.062015504,0.14,117.52,0.0,0.0,0.0,0.0,0.0,0.0,0.0,0.0,57.19671556,4.497334836,4.626066607,0.025651665,0.013478278,0.087129163,0.61429163,5.683812485,6.642505254,0.186090009,0.085217222,0.031956556,46.151,0.0,0.0,0.0,0.0,0.0,0.0,0.0,0.0,0.0,0.0,0.0,0.0,0.0,7.0,0.260499082,4.392142857,0.013071429,94.57022857,0.180142857,0.102285714,0.025285714,0.641428571,0.075414286,1.095277498,18.06214286,37.38357143,0.19,0.327857143,8.057142857,0.151428571,0.142142857,0.333428571,34.13142857,0.960714286,1.331340097,1496.142857,83.0,24.09090909,11.0,75.0,25.2,10.0,-1.1054827236921767,204.7061111,159.3069444,148.7261111,212.7041667,181.3608333,62.10550848998837,325.4360890479542,447.40225080635696,590.1453567887596,357.9491513612974,89.67575737514764,58.17240641757445,60.336064703771,65.93792045911628,113.20547510393214,64.91191155612518,72.98623394762552,166.4328249644642,84.98725217936128,55.69301730347972,138.3994733,513.0277778,42.65064403,320.0,85.29070833,2.76372805,1.347912442,1.3077493924792634,1121.103611,4007.903922,0.0,2254.146372,1247.040506,197.4018881,105650.9231,3.106324586,1.187295713,2.776789158,98.33793021225,57.62819444444473,18.180447263888883,24.43288265277776
2025-11-10 05:00:00,0.92942704,11.78918076,0.40057296,87.2813922,5.145836799,21.642,8.2,1.015,0.49,87.27,11.715,5.975,70.49,8.49,19.53,1.49,11.35417565,5.266666667,78.53333333,70.29,36.5,0.044,5.16,2.28,8.94,2.31,0.03,0.15,55.06,10.64,0.065,2.062015504,0.14,105.775,0.0,0.0,0.0,0.0,0.0,0.0,0.0,0.0,56.92369596,4.57687598,4.654730083,0.026368252,0.013454392,0.08892063,0.632206302,5.825457826,6.788211255,0.181790488,0.085456084,0.031908783,40.179,0.0,0.0,0.0,0.0,0.0,0.0,0.0,0.0,0.0,0.0,0.0,0.0,0.0,6.0,0.15205737,4.406428571,0.013547619,94.62241905,0.167761905,0.104190476,0.027190476,0.584285714,0.07417619,1.09014847,18.2097619,37.07404762,0.256666667,0.380238095,8.038095238,0.160952381,0.156428571,0.349619048,34.00761905,1.098809524,1.326511263,1497.095238,83.0,24.09090909,11.0,75.0,25.2,10.0,2.413053493509011,180.535,173.5536111,175.6422222,201.6188889,182.8374306,62.08397391673019,328.0281476561288,448.7283625780234,583.7963675827765,356.78199900260876,96.29468068561502,67.140932732142,70.80357400196553,61.79475221312816,111.46066243874367,61.05256517558325,67.27038983568283,140.96667499137502,76.7263073944012,51.85219029128053,126.0394619,505.3472222,42.70239778,320.0,90.08429167,2.751667756,1.347954672,1.2715584231406045,1151.715278,3996.108717,0.0,2293.572767,1258.943464,202.6667869,105816.5897,3.093971319,1.177391077,2.749630247,96.70022870175,57.62819444444473,18.180447263888883,24.43288265277776
2025-11-10 06:00:00,0.929507835,11.78718109,0.400492165,87.28331108,5.139373207,18.124,8.2,1.015,0.49,87.27,11.715,5.196,70.49,8.49,19.53,1.49,10.57478346,5.266666667,78.53333333,70.29,36.5,0.044,5.16,2.28,8.94,2.31,0.03,0.15,55.06,10.64,0.065,2.062015504,0.14,86.48,0.0,0.0,0.0,0.0,0.0,0.0,0.0,0.0,56.68252802,4.647137507,4.680049552,0.027001239,0.013433292,0.090503097,0.64803097,5.950578203,6.916918556,0.177992567,0.08566708,0.031866584,34.711,0.0,0.0,0.0,0.0,0.0,0.0,0.0,0.0,0.0,0.0,0.0,0.0,0.0,7.0,0.135609801,4.421875,0.014026786,94.67783929,0.155839286,0.105758929,0.029267857,0.523303571,0.072089286,1.08425767,18.33339286,36.76821429,0.322678571,0.431339286,8.013035714,0.172678571,0.170267857,0.364866071,33.91169643,1.232678571,1.320556983,1497.330357,83.0,24.09090909,11.0,75.0,25.2,10.0,1.7324481634378088,170.13361,157.1427386,163.6008299,194.7692946,171.4116183,62.67077799901412,327.91545655154624,448.15012003511185,580.5311585090919,355.3933258351427,94.57619723565804,64.15664429151974,65.62185974669049,63.33062654847252,123.42718475787882,60.059677713684806,73.63300536861004,159.47830139407424,81.44523473704872,52.477995283729626,109.5255339,500.0,41.94711535,320.0,96.55085062,2.720357581,1.347982286,1.2729305733817298,1157.30166,4000.836892,0.0,2320.796842,1274.745822,203.4300133,104904.4311,3.123167842,1.155697609,2.707961091,94.51213324175,57.62819444444473,18.180447263888883,24.43288265277776
2025-11-10 07:00:00,0.92942569,11.78921418,0.40057431,87.28136013,5.145944833,19.432,8.2,1.015,0.49,87.27,11.715,6.077,70.49,8.49,19.53,1.49,10.30992815,5.266666667,78.53333333,70.29,36.5,0.044,5.16,2.28,8.94,2.31,0.03,0.15,55.06,10.64,0.065,2.062015504,0.14,101.157,0.0,0.0,0.0,0.0,0.0,0.0,0.0,0.205,56.04939747,4.831592862,4.74651995,0.028662999,0.0133779,0.094657497,0.689574969,6.279052755,7.254809748,0.168022007,0.086221,0.0317558,41.077,0.0,0.0,0.0,0.0,0.0,0.0,0.0,0.0,0.0,0.0,0.0,0.0,0.0,7.0,0.095335736,4.459375,0.0145625,94.794625,0.152625,0.1009375,0.034625,0.389375,0.053875,1.063893217,18.00125,36.5325,0.37625,0.458125,7.87375,0.22625,0.175625,0.3621875,34.345625,1.28625,1.293219215,1483.9375,83.0,24.09090909,11.0,75.0,25.2,10.0,2.425761420895725,203.8422594,174.9991632,183.0845188,220.8309623,195.6892259,62.901199306649005,327.2372173732753,447.62414909123373,584.4616437893905,355.99930359967647,93.73386284230335,64.45569791416864,66.53681741286863,64.10511839525057,120.80374729306925,60.89232512791479,70.7232676579371,145.8312646082327,77.43901171173246,52.27080524779746,112.4024668,501.5899582,41.06150013,320.0,91.72332636,2.689210603,1.347995828,1.2798284954793073,1158.690795,4002.778431,0.0,2329.698682,1309.394724,205.7468096,105209.1824,3.118264314,1.138101867,2.886847674,94.893326851,57.62819444444473,18.180447263888883,24.43288265277776
2025-11-10 08:00:00,0.924157648,11.99450654,0.404879664,87.08133581,5.650541108,18.573,8.2,1.015,0.49,87.27,11.715,6.644,70.13,8.83,19.48,1.56,11.95417886,5.266666667,78.53333333,70.29,36.5,0.043,5.05,2.13,8.89,2.23,0.29,0.15,55.48,10.31,0.066,2.041584158,0.14,113.453,0.2,95.98,0.96,0.77,1.16,0.0,0.0,0.773,56.62756845,4.663149351,4.685819586,0.02714549,0.013428484,0.090863724,0.651637241,5.979091787,6.946249561,0.177127062,0.085715163,0.031856967,45.584,0.0,0.0,0.0,0.0,0.0,0.0,0.0,0.0,0.0,0.0,0.0,0.0,0.0,7.0,-0.276748626,4.449142857,0.014842857,94.75737143,0.157857143,0.102657143,0.034914286,0.429914286,0.0533,1.059164545,17.752,36.59771429,0.393285714,0.465857143,7.764714286,0.252714286,0.173714286,0.355285714,34.56171429,1.279714286,1.283849462,1476.771429,83.0,24.09090909,11.0,75.0,25.2,10.0,3.5736085018282324,198.3477778,187.7586111,202.3455556,217.2258333,201.4194444,62.08491088708712,328.29727916112955,449.34815151095535,580.9340744690762,355.9080195109335,99.9557453450036,72.27472927306225,72.8308919440845,61.22577400475017,113.35993709444864,58.0109329277131,65.7205926203404,134.83918419366086,74.80805977564063,48.499435038719604,131.0837092,519.0277778,39.14133281,320.0,91.195,2.621945681,1.348061367,1.2744818436843248,1166.628056,4011.346794,0.0,2287.676675,1381.692533,211.1692131,105354.5356,3.124452136,1.081681494,3.266758297,97.368591469,57.62819444444473,18.180447263888883,24.43288265277776
2025-11-10 09:00:00,0.924427866,11.99145694,0.404918267,87.08411519,5.634328031,18.23,8.2,1.015,0.49,87.27,11.715,7.162,70.13,8.83,19.48,1.56,9.046516665,5.266666667,78.53333333,70.29,36.5,0.043,5.05,2.13,8.89,2.23,0.29,0.15,55.48,10.31,0.066,2.041584158,0.14,116.009,0.2,95.98,0.96,0.77,1.16,0.0,0.0,0.811,56.6119588,4.667697042,4.687458394,0.02718646,0.013427118,0.09096615,0.652661496,5.987190228,6.954580167,0.176881241,0.08572882,0.031854236,47.769,0.0,0.0,0.0,0.0,0.0,0.0,0.0,0.0,0.0,0.0,0.0,0.0,0.0,6.0,0.19129234,4.230454545,0.014,94.04801818,0.199636364,0.132863636,0.013036364,1.232145455,0.129845455,1.122891552,17.87372727,37.977,0.249727273,0.389545455,7.790545455,0.159727273,0.139909091,0.33,33.82072727,1.009727273,1.353239779,1496.845455,83.0,24.09090909,11.0,75.0,25.2,10.0,3.8088562231730236,157.0825,146.4144444,144.8769444,170.3480556,154.6804861,63.879707191390345,329.4088184120067,448.0644516480426,575.267528025,355.60179836115515,88.94253114114142,66.25039607525845,68.07904162511173,62.04430647530152,129.67029618719891,58.21590485730271,77.95332818371199,160.679276355647,81.13626398648813,51.703146392708376,91.3987285,555.6666667,40.28270839,392.9166667,98.97858333,2.628351611,1.348088439,1.2809510836551383,1160.8875,3263.410881,0.0,2331.987919,1376.448675,210.40161,105547.1994,2.560067872,1.054988013,2.826340669,110.33949820125,57.62819444444473,18.180447263888883,24.43288265277776
