Repository: saikumar-voptimai/evonith_bf_webapp

# Evonith BF2 — Blast Furnace Intelligence Platform

Monitoring, modelling and optimisation of **Blast Furnace 2 (BF2)** at Evonith Steel: live telemetry from InfluxDB,
manual plant reports from Neon PostgreSQL, a two-zone energy model of the furnace, blend and fuel optimisers, a
conversational assistant (FurnaceMind) and a live digital twin evaluated every hour.

The platform has three deployable parts that share one Python service layer, plus the shared data library:

| Part | Path | What it is |
|---|---|---|
| **Streamlit app** (legacy) | `src/app.py`, `src/custom_pages/` | The original 11-page dashboard; still the home of the model pages. Served under `/legacy` in production |

File: src/assets/data/furnace_dataset_20260617_152856_168598.csv (part 28 of 47)
FLUX_FE2O3%,FLUX_AL2O3%,FLUX_LOI%,FLUX_MGO%,FLUX_CAO%,FLUX_CALC_MT,ORE_FE(T)%,ORE_LOI%,ORE_TM%,ORE_MGO%,ORE_NA2O%,ORE_P%,ORE_TIO2%,ORE_AL2O3%,ORE_SIO2%,ORE_MNO%,ORE_CAO%,ORE_K2O%,ORE_CALC_MT,PELLET_PCT_SIO2,PELLET_PCT_AL2O3,PELLET_PCT_FE2O3,PELLET_PCT_MGO,PELLET_PCT_TIO2,PELLET_PCT_NA2O,TOTAL_PELLET_CALC_MT,PELLET_PCT_K2O,PELLET_PCT_TM,PELLET_PCT_LOI,PELLET_PCT_MNO,PELLET_PCT_CAO,PELLET_PCT_P,CHARGES/HRS.,STOCKRODLEVEL,CHEM_PCT_C,CHEM_PCT_CR,CHEM_PCT_FE,CHEM_PCT_MN,CHEM_PCT_P,CHEM_PCT_S,CHEM_PCT_SI,CHEM_PCT_TI,SLAG_BASICITY,SLAG_PCT_AL2O3,SLAG_PCT_CAO,SLAG_PCT_FEO,SLAG_PCT_K2O,SLAG_PCT_MGO,SLAG_PCT_MNO,SLAG_PCT_NA2O,SLAG_PCT_S,SLAG_PCT_SIO2,SLAG_PCT_TIO2,SLAG_T_BASICITY,HMT_GT_1480C,COKE_DISCHARGE_TIME,WEIGHTED_COKE_ANGLE,TOTAL_COKE_PORTIONS,NON_COKE_DISCHARGE_TIME,WEIGHTED_NON_COKE_ANGLE,TOTAL_NON_COKE_PORTIONS,FTG_UPTAKE_TEMP_A,FTG_UPTAKE_TEMP_B,FTG_UPTAKE_TEMP_C,FTG_UPTAKE_TEMP_D,FTG_UPTAKE_TEMP_AVG,BOSH_TEMP_A,BOSH_TEMP_C,BOSH_TEMP_D,BELLY_TEMP_A,BELLY_TEMP_C,BELLY_TEMP_D,LOWER_STACK_TEMP_A,LOWER_STACK_TEMP_B,LOWER_STACK_TEMP_C,LOWER_STACK_TEMP_D,PCI_KG/THM,ACT. FUEL RATEKG/THM.,FURNACETOPGASANALYSISCO2ETACO,COKE RATE KG/THM,PRODUCTIONTONNESPERHR,HOT BLAST PRESSUREBAR,TOPPRESSUREBAR,DIFFERENTIAL PRESSURETOTALBAR,HOT BLAST TEMP.OC,OXYGENFLOWNM3/HR.,STEAMKGS/HR.,RAFTOC,PERMEABILITYKGS/HR.,TUYEREVELOCITYM/S,HOT BLAST VOLUMENM3/HR.,O2 ENRICHMENT %,FURNACE TOP GAS ANALYSISCO2%,BOTTOMBAR,FURNACE TOP GAS ANALYSISONLINE (ANALYZER)CO%,FURNACE TOP GAS ANALYSISH2%,UNITCOST LAKHS/THM
2025-11-12 16:00:00,0.970365723,12.01749198,0.535485849,87.0121423,5.809716974,14.027,7.4,1.03,0.44,87.29,11.68,6.005,70.14,8.62,19.53,1.71,14.19641029,5.1574997731610255,79.10602439913508,69.34403275147557,34.06913896266167,0.048,5.98,2.24,9.35,2.66,0.028,0.18,54.2,10.83,0.062,1.811036789,0.15,104.827,0.0,0.0,0.0,0.0,0.0,0.0,0.0,0.0,57.11261013,4.873493002,4.568003409,0.050342922,0.016811393,0.094222899,0.5305722,5.269377937,6.855210453,0.172057532,0.089142695,0.04,38.726,0.0,0.0,0.0,0.0,0.0,0.0,0.0,0.0,0.0,0.0,0.0,0.0,0.0,6.0,0.312075581,4.384,0.01884,94.53912,0.1884,0.10136,0.02532,0.6664,0.07656,1.04601694,17.7776,36.746,0.2928,0.3816,7.496,0.2412,0.1404,0.34,35.1296,1.1752,1.25939937,1490.56,83.0,24.27272727,11.0,75.0,25.2,10.0,193.2044444,145.0055556,159.8836111,200.8727778,174.7415972,30.476492219939303,45.32285072887933,47.684635969575424,97.27537765784061,74.46294138446723,54.76028310142577,77.25127711721895,80.63553916105604,54.1867624766181,40.21586334727763,157.3532508,541.7361111,42.54040836,315.0,90.22,2.786466294,1.347970867,1.4410288092670203,1153.931944,4596.595569,0.0,2230.622581,1184.272078,193.9420861,101940.6679,3.691629236,17.50018428373017,1.206032063,24.55520637096774,2.976731322,99.599305731
2025-11-12 17:00:00,0.970443215,12.02225774,0.536648229,87.00729904,5.832964586,13.921,7.4,1.03,0.44,87.29,11.68,6.066,70.14,8.62,19.53,1.71,13.78223786,5.162842048745889,79.10657708653403,69.22576300582546,34.35466176334029,0.048,5.98,2.24,9.35,2.66,0.028,0.18,54.2,10.83,0.062,1.811036789,0.15,104.7,0.0,0.0,0.0,0.0,0.0,0.0,0.0,0.0,57.17838217,4.847496837,4.555844846,0.05011133,0.016938768,0.094072365,0.527822048,5.246160872,6.817924194,0.170667982,0.089721674,0.04,39.522,0.0,0.0,0.0,0.0,0.0,0.0,0.0,0.0,0.0,0.0,0.0,0.0,0.0,6.0,0.339393447,4.384307692,0.018138462,94.53375385,0.185692308,0.104584615,0.026292308,0.671384615,0.075846154,1.052919853,17.56030769,36.92369231,0.272769231,0.367076923,7.698153846,0.231384615,0.14,0.335692308,35.06830769,1.131230769,1.272450324,1486.261538,83.0,24.27272727,11.0,75.0,25.2,10.0,205.6469444,165.2955556,179.1933333,221.2358333,192.8429167,30.122185376774496,47.07947533179038,52.42389727664792,96.19490407819634,68.89148485505945,51.535893685222305,71.8285590101591,59.20331974789099,47.180746079525086,39.41807957750579,152.7625567,535.0,42.58072158,315.0,90.22,2.793985408,1.348151114,1.4387695389074033,1153.478889,4600.519581,0.0,2245.391611,1189.235725,195.2898914,102881.6091,3.661872931,17.50018428373017,1.207935364,24.55520637096774,2.941615225,98.99103876275001
2025-11-12 18:00:00,0.970512802,12.0265373,0.537692024,87.0029499,5.853840478,13.553,7.4,1.03,0.44,87.29,11.68,6.108,70.14,8.62,19.53,1.71,12.77834449,5.173799949309862,79.17926989276407,68.83786746206638,33.60347850516284,0.048,5.98,2.24,9.35,2.66,0.028,0.18,54.2,10.83,0.062,1.811036789,0.15,104.428,0.0,0.0,0.0,0.0,0.0,0.0,0.0,0.0,57.27144164,4.81071541,4.538641951,0.049783656,0.017118989,0.093859377,0.523930917,5.213311535,6.76516865,0.168701937,0.090540859,0.04,40.676,0.0,0.0,0.0,0.0,0.0,0.0,0.0,0.0,0.0,0.0,0.0,0.0,0.0,6.0,0.348921686,4.388923077,0.017215385,94.54206154,0.181076923,0.107353846,0.027676923,0.662153846,0.073538462,1.059587154,17.32492308,37.09907692,0.254307692,0.353230769,7.910461538,0.222153846,0.14,0.331076923,35.01292308,1.089692308,1.28552149,1481.184615,83.0,24.27272727,11.0,75.0,25.2,10.0,216.9822222,196.3191667,202.335,235.3322222,212.7421528,29.351600190815702,46.66820774151003,57.332036735527424,92.04883736413066,53.684479515807425,51.39182403516888,62.69526671086865,29.283025823330604,39.52962430269703,37.08356363433981,162.6235536,531.0833333,42.51155642,315.0,78.57622222,2.736697767,1.348409117,1.3805677101611893,1156.661944,4601.115697,0.0,2230.702944,1205.480036,193.4877353,100276.8413,3.788897261,17.50018428373017,1.171023723,24.55520637096774,3.358651631,100.297620852
2025-11-12 19:00:00,0.970602848,12.03207518,0.539042726,86.99732197,5.880854523,15.377,7.4,1.03,0.44,87.29,11.68,7.023,70.14,8.62,19.53,1.71,12.24818168,5.143334126674412,79.1861959400456,68.7403827347543,34.062815070290654,0.048,5.98,2.24,9.35,2.66,0.028,0.18,54.2,10.83,0.062,1.811036789,0.15,118.787,0.0,0.0,0.0,0.0,0.0,0.0,0.0,0.249,57.40698073,4.75714406,4.513586309,0.049306406,0.017381477,0.093549164,0.51826357,5.16546719,6.688331347,0.165838435,0.091733985,0.04,48.674,0.0,0.0,0.0,0.0,0.0,0.0,0.0,0.0,0.0,0.0,0.0,0.0,0.0,7.0,0.303440787,4.426220472,0.017362205,94.66091969,0.169133858,0.103291339,0.032708661,0.529606299,0.06075748,1.059371934,17.27,37.08566929,0.286220472,0.404330709,7.825984252,0.234488189,0.150866142,0.34376378,35.00724409,1.130708661,1.282926626,1482.173228,83.0,24.27272727,11.0,75.0,25.2,10.0,216.5847222,169.3783333,179.7508333,228.2322222,198.4865278,29.742678245606555,44.60035583946467,55.7112750361764,96.59191503208967,64.0077135015826,57.5172905070892,70.33790204572057,55.76250946842731,47.649068163954375,42.8713304765904,149.0737597,525.0,41.392115,315.0,82.16188889,2.768976603,1.348336217,1.4519278102451663,1143.285,4600.956411,0.0,2236.834639,1241.321094,199.9585367,105458.2425,3.606773378,17.50018428373017,1.194094731,24.55520637096774,3.267835333,98.50227316025
2025-11-12 20:00:00,0.970605384,12.03223112,0.539080762,86.99716349,5.881615233,15.23,7.4,1.03,0.44,87.29,11.68,6.937,70.14,8.62,19.53,1.71,12.39139768,5.108985505445689,79.48125098205733,68.80187035504576,33.510123805285346,0.048,5.98,2.24,9.35,2.66,0.028,0.18,54.2,10.83,0.062,1.811036789,0.15,119.66,0.0,0.0,0.0,0.0,0.0,0.0,0.0,0.719,57.39638716,4.76133113,4.515544626,0.049343707,0.017360961,0.09357341,0.518706523,5.169206644,6.694336854,0.166062243,0.091640732,0.04,49.612,0.0,0.0,0.0,0.0,0.0,0.0,0.0,0.0,0.0,0.0,0.0,0.0,0.0,7.0,0.256841507,4.473464567,0.017834646,94.81342362,0.15496063,0.097149606,0.038850394,0.359527559,0.044788976,1.057062034,17.27,37.01480315,0.333464567,0.47519685,7.651181102,0.253385827,0.16503937,0.361716535,35.01669291,1.196850394,1.27556384,1485.007874,83.0,24.27272727,11.0,75.0,25.2,10.0,182.3191667,158.9161111,164.9261111,197.2911111,175.863125,34.1463899830826,48.01287322026141,59.72127739903914,94.63722634141163,66.54354238162392,54.57866948586542,71.6213633672908,62.7368957910644,48.89832187670203,42.130534453094725,139.0699775,525.0,42.79933469,315.0,89.10188889,2.768253203,1.348200581,1.4426741624670831,1142.716944,4596.495778,0.0,2232.020503,1241.3379,200.1798861,105561.4969,3.596324939,17.50018428373017,1.189088931,24.55520637096774,3.157929867,97.17677201875
2025-11-12 21:00:00,0.97061368,12.03274131,0.539205197,86.99664501,5.884103936,13.085,7.4,1.03,0.44,87.29,11.68,4.44,70.14,8.62,19.53,1.71,12.8398739,5.118320540880277,79.44209091594743,68.97937899270524,33.793869379512174,0.048,5.98,2.24,9.35,2.66,0.028,0.18,54.2,10.83,0.062,1.811036789,0.15,102.676,0.0,0.0,0.0,0.0,0.0,0.0,0.0,0.618,57.1164912,4.871959024,4.567285958,0.050329256,0.016818909,0.094214017,0.530409919,5.268007948,6.85301027,0.171975538,0.089176859,0.04,38.754,0.0,0.0,0.0,0.0,0.0,0.0,0.0,0.0,0.0,0.0,0.0,0.0,0.0,6.0,0.252358837,4.483181818,0.018272727,94.84093182,0.155181818,0.095,0.039227273,0.325909091,0.042295455,1.055336762,17.3,36.97363636,0.343181818,0.485,7.602272727,0.258636364,0.165909091,0.364045455,35.035,1.209090909,1.272326867,1486.818182,83.0,24.27272727,11.0,75.0,25.2,10.0,170.8563889,160.8136111,168.4544444,199.8186111,174.9857639,34.07182437880721,50.088938011077005,60.11312248773868,93.98123327554774,67.36279660034955,49.253359196884944,69.97885610117092,56.32379281605472,45.769323866729245,40.30641446220514,133.6903517,529.0416667,41.77775111,314.6944444,96.04188889,2.752861339,1.348370592,1.4338710833069743,1167.411667,4597.45675,0.0,2251.898567,1251.0395,203.7868869,105174.1347,3.599789644,17.50018428373017,1.162675932,24.55520637096774,3.209916728,96.38758270025001
2025-11-12 22:00:00,0.970690904,12.03749061,0.540363565,86.99181848,5.90727129,15.183,7.4,1.03,0.44,87.29,11.68,6.612,70.14,8.62,19.53,1.71,14.71106229,5.16196490509964,79.15514187847528,69.25350595426336,34.48818806460014,0.048,5.98,2.24,9.35,2.66,0.028,0.18,54.2,10.83,0.062,1.811036789,0.15,117.519,0.0,0.0,0.0,0.0,0.0,0.0,0.0,0.741,57.02586706,4.907777895,4.584038659,0.050648355,0.016643405,0.094421431,0.53419922,5.29999763,6.904385221,0.173890132,0.088379111,0.04,37.973,0.0,0.0,0.0,0.0,0.0,0.0,0.0,0.0,0.0,0.0,0.0,0.0,0.0,7.0,0.130789599,4.472692308,0.018692308,94.80113462,0.163153846,0.095,0.0365,0.365769231,0.047057692,1.053926289,17.34615385,36.94846154,0.332692308,0.461923077,7.621153846,0.256538462,0.159615385,0.357961538,35.05807692,1.192307692,1.271311486,1488.076923,83.0,24.27272727,11.0,75.0,25.2,10.0,208.15,169.5475,178.5475,224.1463889,195.0978472,30.626224390755965,46.750742560167765,52.94378223644762,95.61568902132169,67.9665255613474,50.081659686001544,70.93676360396398,55.60088781638433,45.48408585602403,39.56913965787783,161.0615997,539.0833333,42.70982256,310.0,91.33811111,2.711966225,1.348286769,1.4357354560200586,1195.733333,4606.002836,0.0,2252.024281,1260.846319,205.5131992,102939.8003,3.65909705,17.50018428373017,1.129233283,24.55520637096774,3.078671569,98.84066196025
2025-11-12 23:00:00,0.970737641,12.04036495,0.541064621,86.98889741,5.921292422,12.906,7.4,1.03,0.44,87.29,11.68,6.054,70.14,8.62,19.53,1.71,14.37923526,5.1168796375946854,79.45633686165422,68.83492965223124,33.39831150991468,0.048,5.98,2.24,9.35,2.66,0.028,0.18,54.2,10.83,0.062,1.811036789,0.15,99.073,0.0,0.0,0.0,0.0,0.0,0.0,0.0,0.625,57.31207719,4.794654349,4.531130096,0.049640573,0.017197685,0.093766373,0.522231807,5.19896747,6.742132295,0.16784344,0.090898567,0.04,39.563,0.0,0.0,0.0,0.0,0.0,0.0,0.0,0.0,0.0,0.0,0.0,0.0,0.0,6.0,0.202943531,4.462202797,0.019111888,94.76133741,0.171125874,0.095,0.033772727,0.405629371,0.05181993,1.052515817,17.39230769,36.92328671,0.322202797,0.438846154,7.640034965,0.254440559,0.153321678,0.351877622,35.08115385,1.175524476,1.270296106,1489.335664,83.0,24.27272727,11.0,75.0,25.2,10.0,173.3752778,148.225,158.6805556,184.8244444,166.2763194,38.79806475693675,49.556082320415385,58.1096728126071,94.44313802961932,73.07954598758312,56.75966040376886,74.71303176301203,76.68875715191211,53.2812620619834,41.90663751448655,159.3796858,542.1083333,42.24380969,310.0,90.22,2.770013431,1.348036006,1.4223870000208376,1179.78,4595.022208,0.0,2249.082844,1212.999939,200.9131283,103302.6339,3.635776697,17.50018428373017,1.188430649,24.55520637096774,3.110106411,98.6178083685
2025-11-13 00:00:00,0.971466955,12.14180821,0.528801729,86.88672483,5.744371526,12.952,7.4,1.03,0.44,87.29,11.68,6.045,70.2,8.47,19.66,1.67,15.06161337,5.1313078222361765,79.3099863159275,69.21170901340572,33.82648867117318,0.045,5.73,2.21,9.12,2.39,0.029,0.17,54.69,10.54,0.066,1.839441536,0.15,102.252,0.4,1.35,0.96,0.31,44.52,21.91,29.68,0.614,57.54946222,4.700828754,4.487247301,0.048804711,0.017657409,0.093223062,0.512305937,5.115172228,6.607558391,0.162828263,0.092988224,0.04,40.76,0.0,0.0,0.0,0.0,0.0,0.0,0.0,0.0,0.0,0.0,0.0,0.0,0.0,7.0,0.28925773,4.451713287,0.019531469,94.72154021,0.179097902,0.095,0.031045455,0.44548951,0.056582168,1.051105344,17.43846154,36.89811189,0.311713287,0.415769231,7.658916084,0.252342657,0.147027972,0.345793706,35.10423077,1.158741259,1.269280725,1490.594406,83.0,24.27272727,11.0,75.0,25.2,10.0,176.8655556,156.8416667,172.9594444,197.7194444,176.0965278,34.55891763847026,51.91705756452353,57.44966096301607,94.11567085994176,70.81749882493403,49.49847570815554,71.97783524118,63.79450136924663,48.045658731555726,38.61540786691057,156.8233772,541.0583333,41.90044906,310.0,96.04188889,2.771637058,1.348066144,1.4405417664168878,1189.676667,4605.573633,0.0,2237.854208,1216.48955,202.8566442,103775.7051,3.629060817,17.50018428373017,1.190537278,24.55520637096774,3.204515514,98.279097479
2025-11-13 01:00:00,0.971483743,12.14228666,0.528902455,86.8862296,5.746595886,15.07,7.4,1.03,0.44,87.29,11.68,7.043,70.2,8.47,19.66,1.67,15.23761487,5.1173103050411735,79.42816303819808,68.72293458640173,33.60318349667406,0.045,5.73,2.21,9.12,2.39,0.029,0.17,54.69,10.54,0.066,1.839441536,0.15,119.636,0.4,1.35,0.96,0.31,44.52,21.91,29.68,0.699,57.52579534,4.710183004,4.49162234,0.048888045,0.017611575,0.093277229,0.513295529,5.123526469,6.620975177,0.163328267,0.092779889,0.04,47.376,0.0,0.0,0.0,0.0,0.0,0.0,0.0,0.0,0.0,0.0,0.0,0.0,0.0,6.0,0.289822393,4.441223776,0.019951049,94.68174301,0.18706993,0.095,0.028318182,0.48534965,0.061344406,1.049694871,17.48461538,36.87293706,0.301223776,0.392692308,7.677797203,0.250244755,0.140734266,0.33970979,35.12730769,1.141958042,1.268265344,1491.853147,83.0,24.27272727,11.0,75.0,25.2,10.0,198.813649,161.4721448,166.9495822,204.6526462,182.9720056,36.19191761466669,47.20994449697588,58.595551269597905,94.42602317330565,67.43496326931512,57.73257676337067,72.11483254900142,66.20477575370245,50.23870346185032,43.18266391141208,179.1181373,539.8551532,42.5408054,310.0,85.07019499,2.761770666,1.347919175,1.4402317616544904,1190.968524,4597.68578,0.0,2236.639877,1234.072159,204.9088986,104365.7532,3.599379724,17.50018428373017,1.179308588,24.55520637096774,3.192107036,101.23315319225
2025-11-13 02:00:00,0.971237445,12.13526719,0.527424672,86.89349536,5.713961512,13.043,7.4,1.03,0.44,87.29,11.68,5.96,70.2,8.47,19.66,1.67,14.41103003,5.1192631900976515,79.49557011090185,69.0605661502797,33.85434511207458,0.045,5.73,2.21,9.12,2.39,0.029,0.17,54.69,10.54,0.066,1.839441536,0.15,102.648,0.4,1.35,0.96,0.31,44.52,21.91,29.68,0.508,56.74386387,5.019238663,4.63616953,0.051641324,0.016097272,0.095066861,0.545990727,5.39954277,7.064253227,0.179847946,0.085896689,0.04,37.421,0.0,0.0,0.0,0.0,0.0,0.0,0.001,0.0,0.0,0.0,0.0,0.0,0.0,7.0,0.320843357,4.44,0.019561983,94.67793223,0.18931405,0.094561983,0.028,0.49,0.060629752,1.054158627,17.35421488,37.02330579,0.282479339,0.381239669,7.719421488,0.245619835,0.14,0.342942149,35.12123967,1.118099174,1.273952541,1492.0,83.0,24.27272727,11.0,75.0,25.2,10.0,188.9616667,170.7319444,175.0,203.8013889,184.62375,35.526378295202164,50.665372653326074,60.97035072115159,93.25469324320812,66.3526355464864,49.1769579480154,69.66628328222703,53.15044815907265,44.47259044737092,39.76123349463259,154.3246181,536.1083333,43.00948064,310.0,93.38127778,2.79692715,1.348428394,1.435378965110592,1168.781389,4600.790328,0.0,2241.393406,1201.613661,199.7251428,104270.4344,3.607721053,17.50018428373017,1.199186522,24.55520637096774,3.033998817,97.94801189825
2025-11-13 03:00:00,0.971377482,12.13925823,0.52826489,86.88936429,5.732516329,15.463,7.4,1.03,0.44,87.29,11.68,6.983,70.2,8.47,19.66,1.67,14.13195674,5.116988171183429,79.40150205049886,68.31961005914194,33.16477691488192,0.045,5.73,2.21,9.12,2.39,0.029,0.17,54.69,10.54,0.066,1.839441536,0.15,118.763,0.0,0.0,0.0,0.0,0.0,0.0,0.0,0.0,57.11584368,4.872214953,4.567405658,0.050331536,0.016817655,0.094215499,0.530436994,5.268236517,6.85337735,0.171989218,0.089171159,0.04,49.527,0.0,0.0,0.0,0.0,0.0,0.0,0.0,0.0,0.0,0.0,0.0,0.0,0.0,6.0,0.305234071,4.44,0.019066116,94.67887438,0.190801653,0.094066116,0.028,0.49,0.059191736,1.059398225,17.20049587,37.1968595,0.262644628,0.371322314,7.764049587,0.240661157,0.14,0.347404959,35.11132231,1.093305785,1.280524984,1492.0,83.0,24.27272727,11.0,75.0,25.2,10.0,183.3033333,170.6622222,186.2588889,209.8477778,187.5180556,38.47787777331649,51.99733276210699,65.61863116513666,92.25703811219171,62.80830753887693,57.32981674151125,66.23506441568523,50.21619396234246,46.37299584890543,41.77034160831201,167.5321061,534.6055556,42.12165667,310.0,84.35372222,2.781631731,1.348113778,1.415413661749047,1173.379167,4595.214044,0.0,2254.472514,1215.774314,201.3063411,104373.0369,3.599064033,17.50018428373017,1.192257327,24.55520637096774,3.010931047,99.69800405825
2025-11-13 04:00:00,0.971404865,12.14003865,0.528429188,86.88855649,5.736144578,13.197,7.4,1.03,0.44,87.29,11.68,5.967,70.2,8.47,19.66,1.67,12.50226651,5.134138332311686,79.30959983198267,68.48143689198449,33.957072840090774,0.045,5.73,2.21,9.12,2.39,0.029,0.17,54.69,10.54,0.066,1.839441536,0.15,102.284,0.0,0.0,0.0,0.0,0.0,0.0,0.0,0.0,56.9598138,4.933885216,4.59624921,0.050880937,0.016515484,0.094572609,0.536961131,5.323313968,6.941830911,0.175285624,0.087797657,0.04,41.138,0.0,0.0,0.0,0.0,0.0,0.0,0.0,0.0,0.0,0.0,0.0,0.0,0.0,7.0,0.239272301,4.454751773,0.019737589,94.73505674,0.183255319,0.092524823,0.032425532,0.430992908,0.051255319,1.052089838,17.15787234,37.06141844,0.326382979,0.39212766,7.692553191,0.258439716,0.143687943,0.345049645,35.22801418,1.126879433,1.270471254,1488.312057,83.0,24.27272727,11.0,75.0,25.2,10.0,180.37,144.4972222,157.4233333,201.455,170.9363889,39.34724108316564,46.58810977152112,57.052517746493095,97.158025826547,76.4501166825836,61.700468142256426,75.44224414589777,79.30942066575994,54.87313997262257,45.548810782874256,141.0560122,532.1527778,42.64095494,310.0,88.63334722,2.765637003,1.348048078,1.4182260665799422,1171.611944,4602.02385,0.0,2303.200486,1228.885564,202.0612583,104507.6086,3.600206056,17.50018428373017,1.191039608,24.55520637096774,2.703374158,96.1899216165
2025-11-13 05:00:00,0.971187085,12.13383193,0.527122511,86.89498099,5.70728878,15.517,7.4,1.03,0.44,87.29,11.68,7.019,70.2,8.47,19.66,1.67,14.50453804,5.106189746299767,79.43919029653551,68.6962262467172,33.357177362723306,0.045,5.73,2.21,9.12,2.39,0.029,0.17,54.69,10.54,0.066,1.839441536,0.15,119.045,0.0,0.0,0.0,0.0,0.0,0.0,0.0,0.0,56.90937853,4.953819579,4.605572632,0.051058526,0.016417811,0.094688042,0.53907,5.341117263,6.970422737,0.176351158,0.087353684,0.04,47.5,0.0,0.0,0.0,0.0,0.0,0.0,0.0,0.0,0.0,0.0,0.0,0.0,0.0,7.0,0.283361562,4.47177305,0.020588652,94.79973759,0.174319149,0.090822695,0.037531915,0.362907801,0.042319149,1.042850991,17.13234043,36.87843972,0.402978723,0.417659574,7.603191489,0.279716312,0.147943262,0.34164539,35.3641844,1.169432624,1.25785965,1484.056738,83.0,24.27272727,11.0,75.0,25.2,10.0,172.8216667,147.6663889,159.5244444,190.0636111,167.5190278,37.12838271758554,49.21962438618388,59.39896653675763,94.52460283447127,70.63368034850498,57.39815191901309,73.37981067035187,73.74307358562328,52.657654722936314,43.05138474821956,161.5834461,529.1388889,42.36564722,310.0,89.765,2.773726792,1.34827775,1.4421321712579809,1171.0575,4599.357172,0.0,2240.980214,1228.115744,202.4415572,104889.9608,3.583620244,17.50018428373017,1.190251155,24.55520637096774,3.058778639,98.90980660825
2025-11-13 06:00:00,0.971069134,12.13047032,0.526414803,86.89846055,5.691660242,15.564,7.4,1.03,0.44,87.29,11.68,7.129,70.2,8.47,19.66,1.67,13.74073903,5.0952381427161955,79.55712154630336,68.57658442434979,33.29067115872577,0.045,5.73,2.21,9.12,2.39,0.029,0.17,54.69,10.54,0.066,1.839441536,0.15,119.776,0.0,0.0,0.0,0.0,0.0,0.0,0.0,0.0,57.10985421,4.874582269,4.568512865,0.050352626,0.016806056,0.094229207,0.530687434,5.270350757,6.856772787,0.172115756,0.089118435,0.04,48.153,0.0,0.0,0.0,0.0,0.0,0.0,0.0,0.0,0.0,0.0,0.0,0.0,0.0,6.0,0.195748562,4.491625,0.0213875,94.86355,0.158375,0.0872875,0.04465,0.299,0.034125,1.030461821,17.244,36.607875,0.4245,0.43775,7.498,0.28225,0.15,0.343875,35.526875,1.21325,1.241523301,1478.9,83.0,24.27272727,11.0,75.0,25.2,10.0,150.1417355,137.3566116,150.4123967,174.8904959,153.2003099,42.21686034415657,51.516005979990496,62.03930310726517,94.55502081608797,76.48034654960344,57.786184993876844,75.21632338332606,81.9047553981842,54.863795180095124,43.890761889614296,144.6598281,528.5123967,42.93147566,310.0,94.98655715,2.773844021,1.348340479,1.4267744762893593,1183.190909,4591.6495,0.0,2275.401306,1236.27962,205.2728021,105335.2773,3.560192988,17.50018428373017,1.184028862,24.55520637096774,2.911130744,96.66742722325
2025-11-13 07:00:00,0.97133119,12.13793892,0.527987141,86.89072989,5.726382699,13.687,7.4,1.03,0.44,87.29,11.68,6.163,70.2,8.47,19.66,1.67,13.58162109,5.101054604196432,79.49726499933078,69.0027204871052,33.74592235839283,0.045,5.73,2.21,9.12,2.39,0.029,0.17,54.69,10.54,0.066,1.839441536,0.15,103.054,0.0,0.0,0.0,0.0,0.0,0.0,0.0,0.0,57.62509441,4.670935396,4.473265998,0.0485384,0.01780388,0.09304996,0.5091435,5.088474596,6.564682394,0.1612304,0.093654,0.04,42.474,0.0,0.0,0.0,0.0,0.0,0.0,0.0,0.0,0.0,0.0,0.0,0.0,0.0,7.0,0.313901371,4.5089,0.02222,94.91434,0.1411,0.08344,0.05178,0.25,0.02822,1.019765755,17.4191,36.375,0.4088,0.4478,7.3659,0.2711,0.1489,0.3489,35.6701,1.2555,1.226264416,1473.78,83.0,24.27272727,11.0,75.0,25.2,10.0,173.1687243,131.9592593,142.7798354,179.1024691,156.752572,40.7445318830097,50.347842444834754,55.29660248937677,97.11763314078216,85.7729090596772,56.15330798194931,81.84274259646213,97.88392762306694,58.662222909139786,43.317231970486546,139.7699716,535.0,43.20417428,310.0,97.17123741,2.764566391,1.347979556,1.4495779610606452,1175.681481,4323.196082,0.0,2260.89442,1239.754568,204.0801811,105128.6918,3.372653757,17.50018428373017,1.182178446,24.55520637096774,2.870203687,96.01952123699999
2025-11-13 08:00:00,0.961343181,12.12298179,0.516715904,86.91567503,5.914908932,15.977,8.15,1.02,0.445,87.255,11.725,7.057,69.99,8.76,19.74,1.51,13.09640623,5.089951992463268,79.6110424416685,68.41174757989367,33.223680634872636,0.045,5.84,2.23,8.5,2.39,0.028,0.16,53.93,11.46,0.065,1.962328767,0.15,116.867,0.0,0.0,0.0,0.0,0.0,0.0,0.0,0.0,56.41608507,5.032974791,4.781123554,0.035718236,0.013523941,0.080675884,0.548454952,5.646381861,7.384660123,0.087633531,0.074281764,0.036,43.398,0.0,0.0,0.0,0.0,0.0,0.0,0.0,0.0,0.0,0.0,0.0,0.0,0.0,7.0,0.272479971,4.5029,0.02342,94.91074,0.1471,0.08584,0.05058,0.25,0.02942,1.029739585,17.3051,36.675,0.4568,0.4358,7.1799,0.2771,0.1429,0.3429,35.6161,1.2855,1.231326741,1472.58,83.0,24.27272727,11.0,75.0,25.2,10.0,168.1583333,137.8766667,148.5863889,179.2758333,158.4743056,46.04388684953409,51.816317418224855,61.488804787551004,95.45698482129012,83.19496689370601,60.97562409007071,78.86145692116713,92.52834171090933,58.453783606180394,45.05384692320288,143.0443786,535.4444444,42.41682894,310.0,91.55484722,2.761160061,1.348073978,1.41892291769126,1188.220556,4298.076033,0.0,2284.762139,1242.817717,206.0214672,105123.1492,3.355193492,17.50018428373017,1.187837461,24.55520637096774,2.888012806,96.4533801645
2025-11-13 09:00:00,0.961031762,12.11301637,0.515158808,86.92595187,5.86508185,15.333,8.15,1.02,0.445,87.255,11.725,6.579,69.99,8.76,19.74,1.51,14.27435789,5.083540119774199,79.65440256749571,68.53567695472299,32.807895762926364,0.045,5.84,2.23,8.5,2.39,0.028,0.16,53.93,11.46,0.065,1.962328767,0.15,117.441,0.0,0.0,0.0,0.0,0.0,0.0,0.0,0.0,56.59034365,4.965515032,4.761678391,0.035269501,0.013508983,0.079628836,0.540048658,5.570545723,7.288032618,0.085988172,0.074730499,0.036,44.638,0.0,0.0,0.0,0.0,0.0,0.0,3.563,0.0,0.0,0.0,0.0,0.0,0.0,6.0,0.230712205,4.4628,0.024,94.92671429,0.153542857,0.089125714,0.046457143,0.2624,0.03496,1.040490766,17.31554286,36.91565714,0.4428,0.4176,7.113028571,0.271142857,0.138228571,0.341771429,35.48194286,1.2876,1.240977756,1473.24,83.0,24.27272727,11.0,75.0,25.2,10.0,170.3394444,158.1197222,165.6808333,187.3447222,170.3711806,41.7401409874341,53.73684998335871,64.72020369564294,91.91508197174298,71.20246510285199,54.419842209796414,71.83799339014988,68.28195648619948,50.61675430996618,41.354447807256975,157.8759928,543.1666667,42.32016978,310.0,90.415,2.742356247,1.347903956,1.4191419017174294,1176.803889,4301.995056,0.0,2237.833806,1247.296839,203.6862467,104309.6736,3.385867283,17.50018428373017,1.171939227,24.55520637096774,3.082650114,98.418569046
2025-11-13 10:00:00,0.957845206,12.01104659,0.49922603,87.0311082,5.355232961,12.985,8.15,1.02,0.445,87.255,11.725,5.745,69.99,8.76,19.74,1.51,15.43442031,5.116711000047597,79.48238420776117,69.50289520313163,34.043746780765076,0.045,5.84,2.23,8.5,2.39,0.028,0.16,53.93,11.46,0.065,1.962328767,0.15,102.927,0.0,0.0,0.0,0.0,0.0,0.0,0.0,0.0,57.29406174,4.693088546,4.683151909,0.033457352,0.013448578,0.075400487,0.506101056,5.264292445,6.897816409,0.079343623,0.076542648,0.036,43.085,0.0,0.0,0.0,0.0,0.0,0.0,0.0,0.0,0.0,0.0,0.0,0.0,0.0,7.0,0.295656655,4.3908,0.024,94.961,0.1604,0.09324,0.0396,0.2864,0.04456,1.051969147,17.4424,37.1008,0.3708,0.3936,7.1576,0.254,0.1348,0.3452,35.2728,1.2636,1.254921415,1475.64,83.0,24.27272727,11.0,75.0,25.2,10.0,204.685,169.7544444,165.39,209.66,187.3723611,31.39678588757343,48.60864644441094,54.351714618754585,93.8703302765619,69.78415664950631,44.198352582012916,73.1637059766037,60.547746357079404,45.28324520319949,38.396537603931094,160.3906869,545.0,41.88835294,310.0,96.23015278,2.735536344,1.348232517,1.4539711870266072,1185.831667,4299.508658,0.0,2208.095761,1245.035131,203.8032425,103353.2858,3.411362356,17.50018428373017,1.162812567,24.55520637096774,3.2894001,98.75176601425
2025-11-13 11:00:00,0.961244876,12.11983604,0.516224381,86.91891908,5.899180203,13.174,8.15,1.02,0.445,87.255,11.725,5.892,69.99,8.76,19.74,1.51,15.18021088,5.089702612214157,79.77830348930328,68.72002083912355,32.93540106438124,0.045,5.84,2.23,8.5,2.39,0.028,0.16,53.93,11.46,0.065,1.962328767,0.15,103.414,0.0,0.0,0.0,0.0,0.0,0.0,0.0,0.0,56.56857536,4.973942071,4.764107471,0.035325557,0.013510852,0.079759633,0.541098768,5.580019135,7.300103277,0.086193709,0.074674443,0.036,38.15,0.0,0.0,0.0,0.0,0.0,0.0,3.56,0.0,0.0,0.0,0.0,0.0,0.0,6.0,0.311234049,4.3188,0.024,94.99528571,0.167257143,0.097354286,0.032742857,0.3104,0.05416,1.063447527,17.56925714,37.28594286,0.2988,0.3696,7.202171429,0.236857143,0.131371429,0.348628571,35.06365714,1.2396,1.268865075,1478.04,83.0,24.27272727,11.0,75.0,25.2,10.0,197.4711111,177.0011111,169.2741667,195.4036111,184.7875,40.8659049372782,51.044901243257215,63.780361634305876,90.75307392874711,66.08300565419182,52.484234768901956,70.44343766132278,58.30495640226104,46.82083274110525,40.509670961814564,177.0499764,545.0,41.25261247,310.0,85.73969444,2.729476053,1.348100492,1.406486092374483,1192.780556,4299.958636,0.0,2220.527069,1241.306969,203.4553692,102693.8915,3.44113395,17.50018428373017,1.146387033,24.55520637096774,3.353427211,100.959121873
2025-11-13 12:00:00,0.961272769,12.1207286,0.516363844,86.91799863,5.903643015,13.121,8.15,1.02,0.445,87.255,11.725,5.982,69.99,8.76,19.74,1.51,15.23087624,5.072934684192416,79.86746841060183,68.74062359425619,32.47251458458885,0.045,5.84,2.23,8.5,2.39,0.028,0.16,53.93,11.46,0.065,1.962328767,0.15,103.429,0.0,0.0,0.0,0.0,0.0,0.0,0.0,0.0,57.12839534,4.757222063,4.701638289,0.033883961,0.013462799,0.076395908,0.51409286,5.336389326,6.989679496,0.080907855,0.076116039,0.036,41.934,0.0,0.0,0.0,0.0,0.0,0.0,0.0,0.0,0.0,0.0,0.0,0.0,0.0,6.0,0.324485411,4.3548,0.02256,94.91612,0.1628,0.09756,0.02712,0.356,0.06304,1.072606314,17.7496,37.396,0.27,0.3384,7.256,0.2012,0.13,0.3428,34.8648,1.1796,1.280726737,1480.44,83.0,24.27272727,11.0,75.0,25.2,10.0,172.3075,166.4519444,161.1238889,176.3777778,169.0652778,42.19012646123616,53.15331867180657,65.03247105286614,89.73516188595968,67.38669247471802,51.448974396592845,71.22016950273482,64.39631662654875,48.66924404864119,39.72048888645827,170.6059947,545.0,43.03490194,310.0,89.27515278,2.748685828,1.347995572,1.402779593729533,1182.620833,4298.701747,0.0,2210.2814,1221.755844,200.8708206,102576.6705,3.446303264,17.50018428373017,1.153902965,24.55520637096774,3.187564258,100.10529429774999
2025-11-13 13:00:00,0.961077332,12.11447462,0.51538666,86.92444805,5.872373112,15.427,8.15,1.02,0.445,87.255,11.725,7.096,69.99,8.76,19.74,1.51,15.55789335,5.098158520392462,79.67379870656109,69.19450731108674,33.3450094143428,0.045,5.84,2.23,8.5,2.39,0.028,0.16,53.93,11.46,0.065,1.962328767,0.15,120.486,0.0,0.0,0.0,0.0,0.0,0.0,0.0,0.0,57.26895759,4.702806976,4.68595323,0.033521998,0.013450733,0.075551328,0.507312089,5.275217598,6.911736821,0.079580658,0.076478002,0.036,50.46,0.0,0.0,0.0,0.0,0.0,0.0,0.0,0.0,0.0,0.0,0.0,0.0,0.0,6.0,0.398685785,4.353714286,0.022525714,94.84609143,0.162628571,0.096474286,0.023108571,0.4252,0.070257143,1.089315058,17.83154286,37.66234286,0.280514286,0.332628571,7.246342857,0.176857143,0.132628571,0.337371429,34.58342857,1.138971429,1.298861842,1482.84,83.0,24.27272727,11.0,75.0,25.2,10.0,198.0025,160.6238889,155.4175,186.4438889,175.1219444,38.47207696126239,49.462832622953016,56.76644304065178,93.2960321352644,73.75263417657385,51.542877299034046,76.60816749099826,76.55505439708145,51.548293453229036,40.170615610744804,172.0720383,545.0,43.25612789,310.0,90.415,2.759030122,1.348230664,1.431975487426979,1192.851667,4300.087894,0.0,2208.408586,1215.280939,202.0029636,102702.1419,3.44269505,17.50018428373017,1.1629838,24.55520637096774,3.142481656,100.29954507475
2025-11-13 14:00:00,0.960898084,12.1087387,0.514490421,86.93036322,5.843693487,13.05,8.15,1.02,0.445,87.255,11.725,6.084,69.99,8.76,19.74,1.51,15.57495309,5.075546259337825,79.72815313819271,68.57157651791331,32.691387912633374,0.045,5.84,2.23,8.5,2.39,0.028,0.16,53.93,11.46,0.065,1.962328767,0.15,103.51,0.0,0.0,0.0,0.0,0.0,0.0,0.0,0.0,56.58478456,4.967667093,4.762298719,0.035283817,0.013509461,0.079662239,0.540316831,5.572965002,7.291115171,0.086040661,0.074716183,0.036,38.317,0.0,0.0,0.0,0.0,0.0,0.0,0.0,0.0,0.0,0.0,0.0,0.0,0.0,6.0,0.32634974,4.319428571,0.023211429,94.80186286,0.166057143,0.095788571,0.019337143,0.4972,0.077114286,1.108792258,17.87268571,37.99148571,0.294228571,0.336057143,7.215485714,0.159714286,0.136057143,0.333942857,34.27485714,1.111542857,1.31932869,1485.24,83.0,24.27272727,11.0,75.0,25.2,10.0,192.7461111,168.6513889,168.2255556,193.2922222,180.7288194,40.00582087085863,51.71380027590794,64.52762014504759,91.18981677890005,66.16070551448763,55.18698016224647,70.96479670734445,63.612295359828295,49.25108402179434,41.65278809551252,184.1014328,543.8194444,43.12041667,310.0,84.59984722,2.754589361,1.348223447,1.4327622041567059,1181.412778,4298.582197,0.0,2202.710286,1242.079456,204.1619639,104388.3386,3.38308045,17.50018428373017,1.157126823,24.55520637096774,3.117348267,101.893439846
2025-11-13 15:00:00,0.961054705,12.11375057,0.515273526,86.92519473,5.868752841,13.198,8.15,1.02,0.445,87.255,11.725,6.042,69.99,8.76,19.74,1.51,15.10029266,5.079856618098994,79.72741703808578,68.3656331944318,32.568566730000526,0.045,5.84,2.23,8.5,2.39,0.028,0.16,53.93,11.46,0.065,1.962328767,0.15,103.448,0.0,0.0,0.0,0.0,0.0,0.0,0.0,0.0,57.22527605,4.719717167,4.690827565,0.033634482,0.013454483,0.075813792,0.509419301,5.294227503,6.935958515,0.079993102,0.076365518,0.036,42.039,0.0,0.0,0.0,0.0,0.0,0.0,0.0,0.0,0.0,0.0,0.0,0.0,0.0,7.0,0.256011866,4.285142857,0.023897143,94.75763429,0.169485714,0.095102857,0.015565714,0.5692,0.083971429,1.128269458,17.91382857,38.32062857,0.307942857,0.339485714,7.184628571,0.142571429,0.139485714,0.330514286,33.96628571,1.084114286,1.339795539,1487.64,83.0,24.27272727,11.0,75.0,25.2,10.0,191.8080556,181.5452778,183.1958333,202.6672222,189.8040972,40.90036452525604,53.94045398500593,68.868453147887,89.57390076751989,61.46324542302261,53.81047985847502,66.2655567837688,48.23620574917055,44.839196982340155,40.56416826383307,180.9285006,545.0,42.6731705,310.0,83.46,2.732401683,1.307239819,1.4141196740394881,1179.658333,4301.267244,0.0,2214.972414,1218.716511,204.4082628,104279.9497,3.394047731,17.50018428373017,1.172659372,24.55520637096774,3.141702042,101.4730263295
2025-11-13 16:00:00,0.975701463,11.97188943,0.519064716,87.05240911,5.273925177,13.258,8.15,1.02,0.445,87.255,11.725,5.955,70.28,8.54,19.55,1.63,14.03781039,5.119829374717071,79.34135321563211,68.467254463378,33.330516987073864,0.043,5.62,2.14,9.04,2.29,0.017,0.15,54.42,11.36,0.06,2.021352313,0.14,103.186,0.0,0.0,0.0,0.0,0.0,0.0,0.0,0.0,56.86354184,4.859753331,4.731192756,0.034565987,0.013485533,0.077987302,0.526869484,5.451651749,7.136542465,0.083408618,0.075434013,0.036,38.432,0.0,0.0,0.0,0.0,0.0,0.0,3.566,0.0,0.0,0.0,0.0,0.0,0.0,6.0,0.216223154,4.292363636,0.022763636,94.74265455,0.160727273,0.095,0.016236364,0.583090909,0.087163636,1.134297989,18.04054545,38.37309091,0.288363636,0.343090909,7.198545455,0.130727273,0.143090909,0.33,33.83036364,1.055272727,1.347088163,1493.254545,83.0,24.27272727,11.0,75.0,25.2,10.0,200.4675,156.4625,172.5608333,207.6386111,184.2823611,40.161865595524404,50.55242830569236,58.93319717781753,95.10363374234478,75.22059480188074,60.797872533245254,74.65504655755998,76.47219171451206,54.41727038427767,42.94083726261313,168.1980636,536.1805556,43.29160167,310.0,83.46,2.777536578,1.347404867,1.4248755909203241,1187.268333,4295.566083,0.0,2253.40925,1213.722278,202.6538633,103974.3592,3.398792583,17.50018428373017,1.188914537,24.55520637096774,2.93479135,99.786243427
2025-11-13 17:00:00,0.975778656,11.97484848,0.518961792,87.04937286,5.287562582,15.18,8.15,1.02,0.445,87.255,11.725,6.892,70.28,8.54,19.55,1.63,13.78628259,5.130436310178238,79.33251039129145,69.22539970589636,34.11218300130943,0.043,5.62,2.14,9.04,2.29,0.017,0.15,54.42,11.36,0.06,2.021352313,0.14,104.762,0.0,0.0,0.0,0.0,0.0,0.0,0.0,0.323,57.22456757,4.719991437,4.690906623,0.033636307,0.013454544,0.075818049,0.509453478,5.294535828,6.936351371,0.079999791,0.076363693,0.036,47.881,0.0,0.0,0.0,0.0,0.0,0.0,0.0,0.0,0.0,0.0,0.0,0.0,0.0,7.0,0.315438984,4.306909091,0.021309091,94.73283636,0.149818182,0.095,0.017690909,0.586727273,0.089709091,1.137953225,18.18236364,38.37672727,0.262909091,0.346727273,7.220363636,0.119818182,0.146727273,0.33,33.72490909,1.026181818,1.352055925,1499.436364,83.0,24.27272727,11.0,75.0,25.2,10.0,207.4411111,171.0227778,187.9997222,214.9777778,195.3603472,36.7894748304216,54.94324802690625,59.35043178792597,94.93334992218905,75.54295889744373,48.10641269367383,73.18590669951791,60.90938161399487,46.636278446184804,37.720309280593185,144.92206,529.6527778,42.50166067,310.0,95.12894444,2.781342356,1.348290356,1.449733509211507,1160.929722,4300.536475,0.0,2241.546664,1217.047311,199.9305936,104524.0042,3.381024992,17.50018428373017,1.193437244,24.55520637096774,2.919471769,96.70217295
2025-11-13 18:00:00,0.975521773,11.96500129,0.519304303,87.05947694,5.242179851,15.524,8.15,1.02,0.445,87.255,11.725,6.766,70.28,8.54,19.55,1.63,12.86487769,5.0936356479925875,79.60641327577028,68.0957730169199,32.953620011357216,0.043,5.62,2.14,9.04,2.29,0.017,0.15,54.42,11.36,0.06,2.021352313,0.14,119.865,0.0,0.0,0.0,0.0,0.0,0.0,0.0,0.551,56.66648299,4.936039631,4.753182155,0.035073434,0.013502448,0.079171347,0.53637567,5.537410406,7.245812864,0.085269259,0.074926566,0.036,47.185,0.0,0.0,0.0,0.0,0.0,0.0,0.0,0.0,0.0,0.0,0.0,0.0,0.0,6.0,0.207571032,4.322637363,0.019963736,94.73267363,0.14032967,0.094901099,0.019593407,0.579450549,0.090450549,1.140336109,18.27373626,38.37373626,0.242307692,0.354285714,7.246593407,0.112307692,0.150659341,0.330923077,33.65175824,1.003296703,1.355675759,1504.67033,83.0,24.27272727,11.0,75.0,25.2,10.0,186.3477778,173.1280556,188.6563889,205.3463889,188.3696528,45.94947662878701,56.8196589337403,70.93908294148127,91.99006469477638,70.49447943053104,57.95144552893487,68.59216867719553,56.33856971025,48.00586894771587,42.10039883476156,150.0457608,525.0,42.83630944,310.0,85.73969444,2.746511592,1.348222264,1.406342535534201,1165.343056,4298.852364,0.0,2274.529958,1259.063522,204.2575361,105410.3219,3.3505683,17.50018428373017,1.16661757,24.55520637096774,2.829185953,97.381063306
2025-11-13 19:00:00,0.97553147,11.965373,0.519291374,87.05909553,5.243892959,13.378,8.15,1.02,0.445,87.255,11.725,5.8,70.28,8.54,19.55,1.63,12.84536054,5.099239667148772,79.56863146091189,68.51251206914236,33.58144047358756,0.043,5.62,2.14,9.04,2.29,0.017,0.15,54.42,11.36,0.06,2.021352313,0.14,102.353,0.0,0.0,0.0,0.0,0.0,0.0,0.0,0.483,54.15072655,5.909950493,5.033910342,0.041551777,0.013718393,0.09428748,0.657736625,6.632250333,8.640816006,0.109023183,0.068448223,0.036,29.289,0.0,0.0,0.0,0.0,0.0,0.0,10.564,0.0,0.0,0.0,0.0,0.0,0.0,7.0,0.266806003,4.349010989,0.019601099,94.81940989,0.143626374,0.093912088,0.025527473,0.473956044,0.074956044,1.131267816,17.9110989,38.3110989,0.265384615,0.397142857,7.312527473,0.135384615,0.157252747,0.340153846,33.86934066,1.036263736,1.347164249,1501.373626,83.0,24.27272727,11.0,75.0,25.2,10.0,194.055,155.4963889,165.4047222,197.815,178.1927778,43.876814638960184,52.15319331224248,62.70282390006716,95.53559337487596,79.25153676073779,58.87153928420375,76.34193210130039,78.59333722382644,53.79992819661018,43.97641321626847,143.8850581,525.0,42.06060364,310.0,89.27515278,2.778561389,1.348163789,1.432924106961656,1163.792222,4300.690769,0.0,2274.474053,1236.325853,203.1062158,105893.0436,3.339273497,17.50018428373017,1.194922574,24.55520637096774,2.829853042,96.56477019825
2025-11-13 20:00:00,0.975502108,11.96424748,0.519330523,87.06025042,5.238705762,15.654,8.15,1.02,0.445,87.255,11.725,6.795,70.28,8.54,19.55,1.63,12.99440316,5.087876787646752,79.60392809614825,68.71275979632514,33.3794252098313,0.043,5.62,2.14,9.04,2.29,0.017,0.15,54.42,11.36,0.06,2.021352313,0.14,119.303,0.0,0.0,0.0,0.0,0.0,0.0,0.0,0.567,56.75610181,4.901345994,4.743181772,0.034842656,0.013494755,0.078632865,0.532052428,5.498408911,7.196118652,0.084423073,0.075157344,0.036,49.287,0.0,0.0,0.0,0.0,0.0,0.0,0.0,0.0,0.0,0.0,0.0,0.0,0.0,7.0,0.234803262,4.375384615,0.019238462,94.90614615,0.146923077,0.092923077,0.031461538,0.368461538,0.059461538,1.122199523,17.54846154,38.24846154,0.288461538,0.44,7.378461538,0.158461538,0.163846154,0.349384615,34.08692308,1.069230769,1.338652738,1498.076923,83.0,24.27272727,11.0,75.0,25.2,10.0,166.9494444,141.0847222,154.4705556,179.2011111,160.4264583,43.93972930348093,54.06766329357062,61.941678523515435,95.27147473053122,82.70893371149629,55.984449417347435,78.25820589519222,87.27955460740645,55.84153415135697,42.79534807185961,135.0346308,525.0,42.88552786,310.0,96.23015278,2.784191672,1.348309089,1.4374717998845241,1160.828611,4300.938356,0.0,2267.311186,1230.250964,202.4034364,105846.0089,3.337833214,17.50018428373017,1.204369892,24.55520637096774,2.793756436,95.392088581
2025-11-13 21:00:00,0.975528523,11.96526007,0.519295302,87.05921141,5.243372483,15.496,8.15,1.02,0.445,87.255,11.725,6.858,70.28,8.54,19.55,1.63,13.87841243,5.069086753204397,79.7281438420459,68.63434356172955,33.1286116356233,0.043,5.62,2.14,9.04,2.29,0.017,0.15,54.42,11.36,0.06,2.021352313,0.14,119.484,0.0,0.0,0.0,0.0,0.0,0.0,0.0,0.557,56.27950123,5.085849737,4.796364669,0.036069954,0.013535665,0.081496559,0.555043803,5.70582221,7.46039674,0.088923164,0.073930046,0.036,45.773,0.0,0.0,0.0,0.0,0.0,0.0,0.0,0.0,0.0,0.0,0.0,0.0,0.0,7.0,0.248432608,4.4,0.018933588,94.98728015,0.150305344,0.091969466,0.036694656,0.269694656,0.045122137,1.112052398,17.21824427,38.15458015,0.311526718,0.479694656,7.439694656,0.181526718,0.17,0.357267176,34.3110687,1.104580153,1.328885863,1494.847328,83.0,24.27272727,11.0,75.0,25.2,10.0,159.8027778,146.1636111,155.0175,177.7022222,159.6715278,43.91884485584842,55.03572025579979,65.38014336005185,93.44180931262443,78.2045523973423,53.72418209665341,75.37536151872911,79.05749384346416,52.954430137502655,42.68967773647243,142.5327353,528.3055556,43.91180983,310.0,97.37,2.761843317,1.348054692,1.441446042827415,1177.045556,4300.727772,0.0,2255.554222,1262.308761,207.7107133,106775.5225,3.307969369,17.50018428373017,1.177995503,24.55520637096774,2.830841725,96.38558742725
