Repository: saikumar-voptimai/evonith_bf_webapp

# Evonith BF2 — Blast Furnace Intelligence Platform

Monitoring, modelling and optimisation of **Blast Furnace 2 (BF2)** at Evonith Steel: live telemetry from InfluxDB,
manual plant reports from Neon PostgreSQL, a two-zone energy model of the furnace, blend and fuel optimisers, a
conversational assistant (FurnaceMind) and a live digital twin evaluated every hour.

The platform has three deployable parts that share one Python service layer, plus the shared data library:

| Part | Path | What it is |
|---|---|---|
| **Streamlit app** (legacy) | `src/app.py`, `src/custom_pages/` | The original 11-page dashboard; still the home of the model pages. Served under `/legacy` in production |

File: src/assets/data/V10_df_filtered.csv (part 29 of 166)
datetime,Hot Blast PressureBar,Hot Blast Temp.oC,Hot Blast VolumeNm3/Hr.,O2 Enrichment %,OxygenFlowNm3/Hr.,PermeabilityKgs/Hr.,RAFToC,SteamKgs/Hr.,TopPressureBar,TuyereVelocitym/s,Differential PressureTotalBar,Charges/Hrs.,StockRodLevel,COKE_ASH%,COKE_FC%,COKE_IM%,COKE_MOIST%,COKE_MT,COKE_VM%,NUTCOKE_ASH%,NUTCOKE_FC%,NUTCOKE_IM%,NUTCOKE_MOIST%,NUTCOKE_MT,NUTCOKE_VM%,PCI_2_%Ash,PCI_2_%FC,PCI_2_%IM,PCI_2_MT,PCI_2_%VM,Sinter_SP_MT,Sinter_SP_02_Al2O3%,Sinter_SP_02_Basicity,Sinter_SP_02_CaO%,Sinter_SP_02_Cold_Strength_AI,Sinter_SP_02_Cold_strength_TI,Sinter_SP_02_Fe(T)%,Sinter_SP_02_FeO%,Sinter_SP_02_Hot_strength_RDI,Sinter_SP_02_Hot_strength_RI,Sinter_SP_02_K2O%,Sinter_SP_02_MgO%,Sinter_SP_02_MnO%,Sinter_SP_02_Na2O%,Sinter_SP_02_P%,Sinter_SP_02_SiO2%,Sinter_SP_02_TiO2%,ORE_%Al2O3,ORE_%CaO,ORE_%Fe(T),ORE_%K2O,ORE_%LOI,ORE_%MgO,ORE_%MnO,ORE_MT,ORE_%Na2O,ORE_%P,ORE_%SiO2,ORE_%TiO2,ORE_%TM,Geomin Type,FLUX_Al2O3%,FLUX_CaO%,FLUX_Fe2O3%,FLUX_LOI%,FLUX_MgO%,FLUX_MT,FLUX_SiO2%,FLUX_TM%,COKE_DISCHARGE_TIME,WEIGHTED_COKE_ANGLE,TOTAL_COKE_PORTIONS,NON_COKE_DISCHARGE_TIME,WEIGHTED_NON_COKE_ANGLE,TOTAL_NON_COKE_PORTIONS,UnitCost Lakhs/Thm,ActualKg/Thm.,FurnaceTopGasAnalysisCO2ETACO,Act. Fuel RateKg/Thm.,Coke Rate Kg/Thm,ProductionTonnesPerHr
2024-03-28 04:00:00,2.67,1148.0,118004.0,2.415784776,3501.0,1432.0,2298.0,1010.0,1.3,259.0,1.37,8.0,1.3,10.8,87.81,0.43,3.2,302.0363333,0.96,11.22,87.29,0.46,5.9,19.346666663,1.03,11.01,69.93,1.08,78.76,17.98,915.0656667,2.135,2.071745312,11.59,4.911111111,81.57666667,54.345,8.37,26.38571429,64.39,0.091,2.35,0.155,0.0395,0.0655,5.595,0.155,4.017169783,0.047161713,60.45447251,0.039388615,4.107433766,0.07074257,0.049694711,352.1052526,0.015641914,0.088812696,4.516171302,0.334150128,2.310478587,2.0,0.76,0.0,0.72,1.24,0.0,9.06,96.76,0.1,82.5,25.54545455,11.0,60.0,28.0,8.0,122.6625,105.0,42.91275475,540.0,435.0,90.0
2024-03-28 05:00:00,2.6,1148.0,116406.0,2.430226949,3499.0,1489.0,2329.0,337.0,1.3,262.0,1.3,7.0,1.3,10.8,87.81,0.43,3.2,302.0363333,0.96,11.22,87.29,0.46,5.9,19.346666663,1.03,11.01,69.93,1.08,78.76,17.98,915.0656667,2.135,2.071745312,11.59,4.911111111,81.57666667,54.345,8.37,26.38571429,64.39,0.091,2.35,0.155,0.0395,0.0655,5.595,0.155,4.017169783,0.047161713,60.45447251,0.039388615,4.107433766,0.07074257,0.049694711,352.1052526,0.015641914,0.088812696,4.516171302,0.334150128,2.310478587,2.0,0.76,0.0,0.72,1.24,0.0,9.06,96.76,0.1,82.5,25.54545455,11.0,60.0,28.0,8.0,123.1925,109.0,44.39411099,544.0,435.0,85.87155963
2024-03-28 06:00:00,2.63,1148.0,116861.0,2.417514184,3498.0,1464.0,2329.0,239.0,1.3,260.0,1.33,7.0,1.3,10.8,87.81,0.43,3.2,302.0363333,0.96,11.22,87.29,0.46,5.9,19.346666663,1.03,11.01,69.93,1.08,78.76,17.98,915.0656667,2.135,2.071745312,11.59,4.911111111,81.57666667,54.345,8.37,26.38571429,64.39,0.091,2.35,0.155,0.0395,0.0655,5.595,0.155,4.017169783,0.047161713,60.45447251,0.039388615,4.107433766,0.07074257,0.049694711,352.1052526,0.015641914,0.088812696,4.516171302,0.334150128,2.310478587,2.0,0.76,0.0,0.72,1.24,0.0,9.06,96.76,0.1,82.5,25.54545455,11.0,60.0,28.0,8.0,122.265,102.0,44.14027149,537.0,435.0,86.2745098
2024-03-28 07:00:00,2.65,1147.0,117274.0,2.40588136,3501.0,1449.0,2333.0,37.0,1.3,259.0,1.35,7.0,1.3,10.8,87.81,0.43,3.2,302.0363333,0.96,11.22,87.29,0.46,5.9,19.346666663,1.03,11.01,69.93,1.08,78.76,17.98,915.0656667,2.135,2.071745312,11.59,4.911111111,81.57666667,54.345,8.37,26.38571429,64.39,0.091,2.35,0.155,0.0395,0.0655,5.595,0.155,4.017169783,0.047161713,60.45447251,0.039388615,4.107433766,0.07074257,0.049694711,352.1052526,0.015641914,0.088812696,4.516171302,0.334150128,2.310478587,2.0,0.76,0.0,0.72,1.24,0.0,9.06,96.76,0.1,82.5,25.54545455,11.0,60.0,28.0,8.0,123.325,110.0,44.44696283,545.0,435.0,86.90909091
2024-03-28 08:00:00,2.69,1135.0,116297.0,2.430616767,3498.0,1392.0,2319.0,291.0,1.3,252.0,1.39,7.0,1.3,10.84,87.79,0.41,4.0,302.0363333,0.96,11.03,87.5,0.44,6.3,19.346666663,1.03,10.86,70.27,1.09,78.76,17.78,915.0656667,2.18,2.000327629,11.16,4.911111111,81.57666667,54.57,8.4,26.00857143,64.39,0.0905,2.4,0.18,0.0395,0.0625,5.58,0.16,4.602928971,0.071790428,60.21927453,0.029716171,3.907656441,0.108952141,0.074018137,352.1052526,0.012820957,0.096978539,4.249842843,0.416551135,2.735808565,2.0,0.48,0.0,0.55,1.26,0.0,9.06,97.26,0.1,82.5,25.54545455,11.0,60.0,28.0,8.0,122.6625,105.0,44.06278435,540.0,435.0,86.0
2024-03-28 09:00:00,2.7,1147.0,109710.0,2.66127545,3591.0,1351.0,2266.0,815.0,1.28,237.0,1.42,8.0,1.3,10.84,87.79,0.41,4.0,302.0363333,0.96,11.03,87.5,0.44,6.3,19.346666663,1.03,10.86,70.27,1.09,78.76,17.78,915.0656667,2.18,2.000327629,11.16,4.911111111,81.57666667,54.57,8.4,26.00857143,64.39,0.0905,2.4,0.18,0.0395,0.0625,5.58,0.16,4.602928971,0.071790428,60.21927453,0.029716171,3.907656441,0.108952141,0.074018137,352.1052526,0.012820957,0.096978539,4.249842843,0.416551135,2.735808565,2.0,0.48,0.0,0.55,1.26,0.0,9.06,97.26,0.1,82.5,25.54545455,11.0,60.0,28.0,8.0,122.39750000000001,103.0,42.55952381,538.0,435.0,86.60194175
2024-03-28 10:00:00,2.53,1160.0,114339.0,2.465930229,3500.0,1544.0,2302.0,0.0,1.3,263.0,1.23,7.0,1.3,10.84,87.79,0.41,4.0,302.0363333,0.96,11.03,87.5,0.44,6.3,19.346666663,1.03,10.86,70.27,1.09,78.76,17.78,915.0656667,2.18,2.000327629,11.16,4.911111111,81.57666667,54.57,8.4,26.00857143,64.39,0.0905,2.4,0.18,0.0395,0.0625,5.58,0.16,4.602928971,0.071790428,60.21927453,0.029716171,3.907656441,0.108952141,0.074018137,352.1052526,0.012820957,0.096978539,4.249842843,0.416551135,2.735808565,2.0,0.48,0.0,0.55,1.26,0.0,9.06,97.26,0.1,82.5,25.54545455,11.0,60.0,28.0,8.0,123.59,112.0,44.24493554,547.0,435.0,99.10714286
2024-03-28 11:00:00,2.61,1146.0,114543.0,2.460838093,3499.0,1456.0,2318.0,0.0,1.3,256.0,1.31,7.0,1.3,10.84,87.79,0.41,4.0,302.0363333,0.96,11.03,87.5,0.44,6.3,19.346666663,1.03,10.86,70.27,1.09,78.76,17.78,915.0656667,2.18,2.000327629,11.16,4.911111111,81.57666667,54.57,8.4,26.00857143,64.39,0.0905,2.4,0.18,0.0395,0.0625,5.58,0.16,4.602928971,0.071790428,60.21927453,0.029716171,3.907656441,0.108952141,0.074018137,352.1052526,0.012820957,0.096978539,4.249842843,0.416551135,2.735808565,2.0,0.48,0.0,0.55,1.26,0.0,9.06,97.26,0.1,82.5,25.54545455,11.0,60.0,28.0,8.0,123.325,110.0,43.02973978,545.0,435.0,89.54545455
2024-03-28 12:00:00,2.63,1154.0,115354.0,2.443547068,3499.0,1450.0,2321.0,0.0,1.3,258.0,1.33,7.0,1.3,10.84,87.79,0.41,4.0,302.0363333,0.96,11.03,87.5,0.44,6.3,19.346666663,1.03,10.86,70.27,1.09,78.76,17.78,915.0656667,2.18,2.000327629,11.16,4.911111111,81.57666667,54.57,8.4,26.00857143,64.39,0.0905,2.4,0.18,0.0395,0.0625,5.58,0.16,4.602928971,0.071790428,60.21927453,0.029716171,3.907656441,0.108952141,0.074018137,352.1052526,0.012820957,0.096978539,4.249842843,0.416551135,2.735808565,2.0,0.48,0.0,0.55,1.26,0.0,9.06,97.26,0.1,82.5,25.54545455,11.0,60.0,28.0,8.0,123.1925,109.0,44.04323827,544.0,435.0,93.21100917
2024-03-28 13:00:00,2.66,1147.0,113937.0,2.479980126,3498.0,1393.0,2318.0,250.0,1.29,261.0,1.37,7.0,1.3,10.84,87.79,0.41,4.0,302.0363333,0.96,11.03,87.5,0.44,6.3,19.346666663,1.03,10.86,70.27,1.09,78.76,17.78,915.0656667,2.18,2.000327629,11.16,4.911111111,81.57666667,54.57,8.4,26.00857143,64.39,0.0905,2.4,0.18,0.0395,0.0625,5.58,0.16,4.602928971,0.071790428,60.21927453,0.029716171,3.907656441,0.108952141,0.074018137,352.1052526,0.012820957,0.096978539,4.249842843,0.416551135,2.735808565,2.0,0.48,0.0,0.55,1.26,0.0,9.06,97.26,0.1,82.5,25.54545455,11.0,60.0,28.0,8.0,123.06,108.0,44.68677494,543.0,435.0,87.40740741
2024-03-28 14:00:00,2.66,1144.0,115346.0,2.457575418,3499.0,1415.0,2306.0,523.0,1.3,254.0,1.36,7.0,1.3,10.84,87.79,0.41,4.0,302.0363333,0.96,11.03,87.5,0.44,6.3,19.346666663,1.03,10.86,70.27,1.09,78.76,17.78,915.0656667,2.18,2.000327629,11.16,4.911111111,81.57666667,54.57,8.4,26.00857143,64.39,0.0905,2.4,0.18,0.0395,0.0625,5.58,0.16,4.602928971,0.071790428,60.21927453,0.029716171,3.907656441,0.108952141,0.074018137,352.1052526,0.012820957,0.096978539,4.249842843,0.416551135,2.735808565,2.0,0.48,0.0,0.55,1.26,0.0,9.06,97.26,0.1,82.5,25.54545455,11.0,60.0,28.0,8.0,122.1775,107.0,44.04323827,539.0,432.0,86.91588785
2024-03-28 15:00:00,2.68,1149.0,115595.0,2.453794667,3499.0,1394.0,2308.0,581.0,1.3,254.0,1.38,7.0,1.3,10.84,87.79,0.41,4.0,302.0363333,0.96,11.03,87.5,0.44,6.3,19.346666663,1.03,10.86,70.27,1.09,78.76,17.78,915.0656667,2.18,2.000327629,11.16,4.911111111,81.57666667,54.57,8.4,26.00857143,64.39,0.0905,2.4,0.18,0.0395,0.0625,5.58,0.16,4.602928971,0.071790428,60.21927453,0.029716171,3.907656441,0.108952141,0.074018137,352.1052526,0.012820957,0.096978539,4.249842843,0.416551135,2.735808565,2.0,0.48,0.0,0.55,1.26,0.0,9.06,97.26,0.1,82.5,25.54545455,11.0,60.0,28.0,8.0,122.045,106.0,42.90352505,538.0,432.0,87.64150943
2024-03-28 16:00:00,2.68,1147.0,116261.0,2.461419759,3500.0,1393.0,2279.0,1376.0,1.29,255.0,1.39,7.0,1.3,10.67,87.96,0.4,3.4,302.0363333,0.97,11.1,87.41,0.44,5.8,19.346666663,1.05,10.86,70.6,1.08,78.76,17.46,915.0656667,2.115,1.969308999,11.235,4.911111111,81.57666667,54.485,8.855,26.19714286,64.39,0.0905,2.375,0.19,0.041,0.063,5.705,0.16,3.974546101,0.045371285,60.41534707,0.039851486,3.992763743,0.074323426,0.064018137,352.1052526,0.017462872,0.091904283,4.651847876,0.327293704,2.235808565,2.0,0.76,0.0,0.72,1.38,0.0,9.06,96.28,0.1,82.5,25.54545455,11.0,60.0,28.0,8.0,121.78,104.0,43.85924563,536.0,432.0,86.53846154
2024-03-28 17:00:00,2.68,1147.0,117895.0,2.392979596,3498.0,1420.0,2320.0,109.0,1.29,259.0,1.39,7.0,1.3,10.67,87.96,0.4,3.4,302.0363333,0.97,11.1,87.41,0.44,5.8,19.346666663,1.05,10.86,70.6,1.08,78.76,17.46,915.0656667,2.115,1.969308999,11.235,4.911111111,81.57666667,54.485,8.855,26.19714286,64.39,0.0905,2.375,0.19,0.041,0.063,5.705,0.16,3.974546101,0.045371285,60.41534707,0.039851486,3.992763743,0.074323426,0.064018137,352.1052526,0.017462872,0.091904283,4.651847876,0.327293704,2.235808565,2.0,0.76,0.0,0.72,1.38,0.0,9.06,96.28,0.1,82.5,25.54545455,11.0,60.0,28.0,8.0,122.045,106.0,43.12807305,538.0,432.0,93.39622642
2024-03-28 18:00:00,2.67,1150.0,119351.0,2.36376998,3498.0,1452.0,2315.0,109.0,1.29,263.0,1.38,7.0,1.3,10.67,87.96,0.4,3.4,302.0363333,0.97,11.1,87.41,0.44,5.8,19.346666663,1.05,10.86,70.6,1.08,78.76,17.46,915.0656667,2.115,1.969308999,11.235,4.911111111,81.57666667,54.485,8.855,26.19714286,64.39,0.0905,2.375,0.19,0.041,0.063,5.705,0.16,3.974546101,0.045371285,60.41534707,0.039851486,3.992763743,0.074323426,0.064018137,352.1052526,0.017462872,0.091904283,4.651847876,0.327293704,2.235808565,2.0,0.76,0.0,0.72,1.38,0.0,9.06,96.28,0.1,82.5,25.54545455,11.0,60.0,28.0,8.0,121.9125,105.0,43.23001631,537.0,432.0,89.52380952
2024-03-28 19:00:00,2.64,1147.0,120180.0,2.359504266,3500.0,1496.0,2310.0,547.0,1.3,266.0,1.34,7.0,1.3,10.67,87.96,0.4,3.4,302.0363333,0.97,11.1,87.41,0.44,5.8,19.346666663,1.05,10.86,70.6,1.08,78.76,17.46,915.0656667,2.115,1.969308999,11.235,4.911111111,81.57666667,54.485,8.855,26.19714286,64.39,0.0905,2.375,0.19,0.041,0.063,5.705,0.16,3.974546101,0.045371285,60.41534707,0.039851486,3.992763743,0.074323426,0.064018137,352.1052526,0.017462872,0.091904283,4.651847876,0.327293704,2.235808565,2.0,0.76,0.0,0.72,1.38,0.0,9.06,96.28,0.1,82.5,25.54545455,11.0,60.0,28.0,8.0,122.4875,115.0,42.78504244,544.0,429.0,92.60869565
2024-03-28 20:00:00,2.63,1166.0,118965.0,2.376137854,3501.0,1494.0,2308.0,216.0,1.3,268.0,1.33,8.0,1.3,10.67,87.96,0.4,3.4,302.0363333,0.97,11.1,87.41,0.44,5.8,19.346666663,1.05,10.86,70.6,1.08,78.76,17.46,915.0656667,2.115,1.969308999,11.235,4.911111111,81.57666667,54.485,8.855,26.19714286,64.39,0.0905,2.375,0.19,0.041,0.063,5.705,0.16,3.974546101,0.045371285,60.41534707,0.039851486,3.992763743,0.074323426,0.064018137,352.1052526,0.017462872,0.091904283,4.651847876,0.327293704,2.235808565,2.0,0.76,0.0,0.72,1.38,0.0,9.06,96.28,0.1,82.5,25.54545455,11.0,60.0,28.0,8.0,122.885,118.0,44.06271616,547.0,429.0,93.22033898
2024-03-28 21:00:00,2.63,1177.0,114482.0,2.462148552,3499.0,1436.0,2297.0,0.0,1.3,260.0,1.33,7.0,1.3,10.67,87.96,0.4,3.4,302.0363333,0.97,11.1,87.41,0.44,5.8,19.346666663,1.05,10.86,70.6,1.08,78.76,17.46,915.0656667,2.115,1.969308999,11.235,4.911111111,81.57666667,54.485,8.855,26.19714286,64.39,0.0905,2.375,0.19,0.041,0.063,5.705,0.16,3.974546101,0.045371285,60.41534707,0.039851486,3.992763743,0.074323426,0.064018137,352.1052526,0.017462872,0.091904283,4.651847876,0.327293704,2.235808565,2.0,0.76,0.0,0.72,1.38,0.0,9.06,96.28,0.1,82.5,25.54545455,11.0,60.0,28.0,8.0,123.15,120.0,43.80865187,549.0,429.0,98.75
2024-03-28 22:00:00,2.68,1156.0,114856.0,2.45413582,3499.0,1381.0,2312.0,0.0,1.3,253.0,1.38,8.0,1.3,10.67,87.96,0.4,3.4,302.0363333,0.97,11.1,87.41,0.44,5.8,19.346666663,1.05,10.86,70.6,1.08,78.76,17.46,915.0656667,2.115,1.969308999,11.235,4.911111111,81.57666667,54.485,8.855,26.19714286,64.39,0.0905,2.375,0.19,0.041,0.063,5.705,0.16,3.974546101,0.045371285,60.41534707,0.039851486,3.992763743,0.074323426,0.064018137,352.1052526,0.017462872,0.091904283,4.651847876,0.327293704,2.235808565,2.0,0.76,0.0,0.72,1.38,0.0,9.06,96.28,0.1,82.5,25.54545455,11.0,60.0,28.0,8.0,122.4875,115.0,44.27338465,544.0,429.0,88.43478261
2024-03-28 23:00:00,2.68,1148.0,118598.0,2.377425326,3500.0,1435.0,2319.0,0.0,1.3,260.0,1.38,7.0,1.3,10.8,87.8,0.42,3.4,294.9006667,0.98,11.07,87.44,0.45,6.8,19.81933333,1.04,11.05,70.27,1.06,77.51333333,17.62,918.0743333,2.115,1.918512726,10.945,4.843333333,81.71111111,54.8,8.195,26.95142857,64.39,0.0885,2.285,0.175,0.039,0.064,5.705,0.15,4.086861734,0.047637565,60.09106368,0.040090609,4.186280337,0.077184521,0.068187825,350.5875468,0.019381878,0.090194243,4.830034942,0.334919303,2.014563476,2.0,0.7,0.0,0.93,1.19,0.0,6.356666667,96.45,0.2,82.5,25.54545455,11.0,60.0,28.0,8.0,122.09,112.0,43.6329588,541.0,429.0,86.78571429
2024-03-29 00:00:00,2.67,1148.0,116164.0,2.441785986,3499.0,1415.0,2291.0,584.0,1.3,256.0,1.37,7.0,1.3,10.8,87.8,0.42,3.4,294.9006667,0.98,11.07,87.44,0.45,6.8,19.81933333,1.04,11.05,70.27,1.06,77.51333333,17.62,918.0743333,2.115,1.918512726,10.945,4.843333333,81.71111111,54.8,8.195,26.95142857,64.39,0.0885,2.285,0.175,0.039,0.064,5.705,0.15,4.086861734,0.047637565,60.09106368,0.040090609,4.186280337,0.077184521,0.068187825,350.5875468,0.019381878,0.090194243,4.830034942,0.334919303,2.014563476,2.0,0.7,0.0,0.93,1.19,0.0,6.356666667,96.45,0.2,82.5,25.54545455,11.0,60.0,28.0,8.0,120.4725,113.0,43.72384937,535.0,422.0,86.81415929
2024-03-29 01:00:00,2.69,1149.0,116083.0,2.443117521,3500.0,1398.0,2299.0,543.0,1.3,254.0,1.39,7.0,1.3,10.8,87.8,0.42,3.4,294.9006667,0.98,11.07,87.44,0.45,6.8,19.81933333,1.04,11.05,70.27,1.06,77.51333333,17.62,918.0743333,2.115,1.918512726,10.945,4.843333333,81.71111111,54.8,8.195,26.95142857,64.39,0.0885,2.285,0.175,0.039,0.064,5.705,0.15,4.086861734,0.047637565,60.09106368,0.040090609,4.186280337,0.077184521,0.068187825,350.5875468,0.019381878,0.090194243,4.830034942,0.334919303,2.014563476,2.0,0.7,0.0,0.93,1.19,0.0,6.356666667,96.45,0.2,82.5,25.54545455,11.0,60.0,28.0,8.0,121.9575,111.0,44.52321061,540.0,429.0,87.56756757
2024-03-29 02:00:00,2.69,1148.0,116191.0,2.44104392,3498.0,1395.0,2295.0,604.0,1.3,254.0,1.39,7.0,1.3,10.8,87.8,0.42,3.4,294.9006667,0.98,11.07,87.44,0.45,6.8,19.81933333,1.04,11.05,70.27,1.06,77.51333333,17.62,918.0743333,2.115,1.918512726,10.945,4.843333333,81.71111111,54.8,8.195,26.95142857,64.39,0.0885,2.285,0.175,0.039,0.064,5.705,0.15,4.086861734,0.047637565,60.09106368,0.040090609,4.186280337,0.077184521,0.068187825,350.5875468,0.019381878,0.090194243,4.830034942,0.334919303,2.014563476,2.0,0.7,0.0,0.93,1.19,0.0,6.356666667,96.45,0.2,82.5,25.54545455,11.0,60.0,28.0,8.0,122.2225,113.0,44.11966202,542.0,429.0,86.28318584
2024-03-29 03:00:00,2.68,1146.0,117704.0,2.412377072,3499.0,1426.0,2293.0,690.0,1.3,258.0,1.38,7.0,1.3,10.8,87.8,0.42,3.4,294.9006667,0.98,11.07,87.44,0.45,6.8,19.81933333,1.04,11.05,70.27,1.06,77.51333333,17.62,918.0743333,2.115,1.918512726,10.945,4.843333333,81.71111111,54.8,8.195,26.95142857,64.39,0.0885,2.285,0.175,0.039,0.064,5.705,0.15,4.086861734,0.047637565,60.09106368,0.040090609,4.186280337,0.077184521,0.068187825,350.5875468,0.019381878,0.090194243,4.830034942,0.334919303,2.014563476,2.0,0.7,0.0,0.93,1.19,0.0,6.356666667,96.45,0.2,82.5,25.54545455,11.0,60.0,28.0,8.0,121.825,110.0,43.47727273,539.0,429.0,86.45454545
2024-03-29 04:00:00,2.65,1153.0,119096.0,2.372178989,3501.0,1468.0,2321.0,162.0,1.3,264.0,1.35,8.0,1.3,10.8,87.8,0.42,3.4,294.9006667,0.98,11.07,87.44,0.45,6.8,19.81933333,1.04,11.05,70.27,1.06,77.51333333,17.62,918.0743333,2.115,1.918512726,10.945,4.843333333,81.71111111,54.8,8.195,26.95142857,64.39,0.0885,2.285,0.175,0.039,0.064,5.705,0.15,4.086861734,0.047637565,60.09106368,0.040090609,4.186280337,0.077184521,0.068187825,350.5875468,0.019381878,0.090194243,4.830034942,0.334919303,2.014563476,2.0,0.7,0.0,0.93,1.19,0.0,6.356666667,96.45,0.2,82.5,25.54545455,11.0,60.0,28.0,8.0,121.825,110.0,42.69327827,539.0,429.0,90.45454545
2024-03-29 05:00:00,2.67,1157.0,118177.0,2.384527425,3498.0,1440.0,2320.0,0.0,1.3,262.0,1.37,7.0,1.3,10.8,87.8,0.42,3.4,294.9006667,0.98,11.07,87.44,0.45,6.8,19.81933333,1.04,11.05,70.27,1.06,77.51333333,17.62,918.0743333,2.115,1.918512726,10.945,4.843333333,81.71111111,54.8,8.195,26.95142857,64.39,0.0885,2.285,0.175,0.039,0.064,5.705,0.15,4.086861734,0.047637565,60.09106368,0.040090609,4.186280337,0.077184521,0.068187825,350.5875468,0.019381878,0.090194243,4.830034942,0.334919303,2.014563476,2.0,0.7,0.0,0.93,1.19,0.0,6.356666667,96.45,0.2,82.5,25.54545455,11.0,60.0,28.0,8.0,122.4875,115.0,42.53112033,544.0,429.0,89.30434783
2024-03-29 06:00:00,2.71,1151.0,115113.0,2.447960497,3498.0,1358.0,2308.0,0.0,1.3,251.0,1.41,7.0,1.3,10.8,87.8,0.42,3.4,294.9006667,0.98,11.07,87.44,0.45,6.8,19.81933333,1.04,11.05,70.27,1.06,77.51333333,17.62,918.0743333,2.115,1.918512726,10.945,4.843333333,81.71111111,54.8,8.195,26.95142857,64.39,0.0885,2.285,0.175,0.039,0.064,5.705,0.15,4.086861734,0.047637565,60.09106368,0.040090609,4.186280337,0.077184521,0.068187825,350.5875468,0.019381878,0.090194243,4.830034942,0.334919303,2.014563476,2.0,0.7,0.0,0.93,1.19,0.0,6.356666667,96.45,0.2,82.5,25.54545455,11.0,60.0,28.0,8.0,122.885,118.0,42.70132281,547.0,429.0,87.54237288
2024-03-29 07:00:00,2.68,1139.0,103478.0,2.756305788,3499.0,1229.0,2253.0,981.0,1.28,225.0,1.4,7.0,1.3,10.8,87.8,0.42,3.4,294.9006667,0.98,11.07,87.44,0.45,6.8,19.81933333,1.04,11.05,70.27,1.06,77.51333333,17.62,918.0743333,2.115,1.918512726,10.945,4.843333333,81.71111111,54.8,8.195,26.95142857,64.39,0.0885,2.285,0.175,0.039,0.064,5.705,0.15,4.086861734,0.047637565,60.09106368,0.040090609,4.186280337,0.077184521,0.068187825,350.5875468,0.019381878,0.090194243,4.830034942,0.334919303,2.014563476,2.0,0.7,0.0,0.93,1.19,0.0,6.356666667,96.45,0.2,82.5,25.54545455,11.0,60.0,28.0,8.0,121.295,106.0,42.63012437,535.0,429.0,87.9245283
2024-03-29 08:00:00,2.7,1138.0,105122.0,2.735521141,3501.0,1233.0,2242.0,1630.0,1.28,228.0,1.42,7.0,1.3,10.74,87.88,0.42,3.5,294.9006667,0.96,11.02,87.52,0.43,6.3,19.81933333,1.03,11.01,70.34,1.13,77.51333333,17.52,918.0743333,2.125,1.942853463,11.16,4.843333333,81.71111111,54.32,8.375,26.57428571,64.39,0.083,2.35,0.18,0.039,0.063,5.745,0.155,4.86556678,0.071909391,59.63352333,0.032381878,4.210001903,0.103365739,0.07055026,350.5875468,0.018572817,0.10366673,4.484695635,0.44582539,2.423624349,2.0,0.91,0.0,0.76,1.31,0.0,6.356666667,96.44,0.1,82.5,25.54545455,11.0,60.0,28.0,8.0,120.6325,101.0,42.22222222,530.0,429.0,81.18811881
2024-03-29 09:00:00,2.67,1143.0,107154.0,2.683472646,3501.0,1302.0,2244.0,1655.0,1.3,235.0,1.37,7.0,1.3,10.74,87.88,0.42,3.5,294.9006667,0.96,11.02,87.52,0.43,6.3,19.81933333,1.03,11.01,70.34,1.13,77.51333333,17.52,918.0743333,2.125,1.942853463,11.16,4.843333333,81.71111111,54.32,8.375,26.57428571,64.39,0.083,2.35,0.18,0.039,0.063,5.745,0.155,4.86556678,0.071909391,59.63352333,0.032381878,4.210001903,0.103365739,0.07055026,350.5875468,0.018572817,0.10366673,4.484695635,0.44582539,2.423624349,2.0,0.91,0.0,0.76,1.31,0.0,6.356666667,96.44,0.1,82.5,25.54545455,11.0,60.0,28.0,8.0,120.765,102.0,43.13039422,531.0,429.0,82.35294118
2024-03-29 10:00:00,2.62,1149.0,117642.0,2.421955624,3500.0,1489.0,2282.0,985.0,1.3,263.0,1.32,8.0,1.3,10.74,87.88,0.42,3.5,294.9006667,0.96,11.02,87.52,0.43,6.3,19.81933333,1.03,11.01,70.34,1.13,77.51333333,17.52,918.0743333,2.125,1.942853463,11.16,4.843333333,81.71111111,54.32,8.375,26.57428571,64.39,0.083,2.35,0.18,0.039,0.063,5.745,0.155,4.86556678,0.071909391,59.63352333,0.032381878,4.210001903,0.103365739,0.07055026,350.5875468,0.018572817,0.10366673,4.484695635,0.44582539,2.423624349,2.0,0.91,0.0,0.76,1.31,0.0,6.356666667,96.44,0.1,82.5,25.54545455,11.0,60.0,28.0,8.0,121.03,104.0,43.85964912,533.0,429.0,90.0
2024-03-29 11:00:00,2.58,1154.0,117520.0,2.400695378,3499.0,1535.0,2315.0,85.0,1.3,266.0,1.28,8.0,1.3,10.74,87.88,0.42,3.5,294.9006667,0.96,11.02,87.52,0.43,6.3,19.81933333,1.03,11.01,70.34,1.13,77.51333333,17.52,918.0743333,2.125,1.942853463,11.16,4.843333333,81.71111111,54.32,8.375,26.57428571,64.39,0.083,2.35,0.18,0.039,0.063,5.745,0.155,4.86556678,0.071909391,59.63352333,0.032381878,4.210001903,0.103365739,0.07055026,350.5875468,0.018572817,0.10366673,4.484695635,0.44582539,2.423624349,2.0,0.91,0.0,0.76,1.31,0.0,6.356666667,96.44,0.1,82.5,25.54545455,11.0,60.0,28.0,8.0,120.6925,109.0,42.59302057,534.0,425.0,92.93577982
2024-03-29 12:00:00,2.64,1160.0,116509.0,2.420377119,3498.0,1445.0,2320.0,67.0,1.3,260.0,1.34,7.0,1.3,10.74,87.88,0.42,3.5,294.9006667,0.96,11.02,87.52,0.43,6.3,19.81933333,1.03,11.01,70.34,1.13,77.51333333,17.52,918.0743333,2.125,1.942853463,11.16,4.843333333,81.71111111,54.32,8.375,26.57428571,64.39,0.083,2.35,0.18,0.039,0.063,5.745,0.155,4.86556678,0.071909391,59.63352333,0.032381878,4.210001903,0.103365739,0.07055026,350.5875468,0.018572817,0.10366673,4.484695635,0.44582539,2.423624349,2.0,0.91,0.0,0.76,1.31,0.0,6.356666667,96.44,0.1,82.5,25.54545455,11.0,60.0,28.0,8.0,120.6925,109.0,43.64768273,534.0,425.0,91.46788991
2024-03-29 13:00:00,2.65,1160.0,115552.0,2.440295577,3500.0,1425.0,2316.0,9.0,1.3,257.0,1.35,7.0,1.3,10.74,87.88,0.42,3.5,294.9006667,0.96,11.02,87.52,0.43,6.3,19.81933333,1.03,11.01,70.34,1.13,77.51333333,17.52,918.0743333,2.125,1.942853463,11.16,4.843333333,81.71111111,54.32,8.375,26.57428571,64.39,0.083,2.35,0.18,0.039,0.063,5.745,0.155,4.86556678,0.071909391,59.63352333,0.032381878,4.210001903,0.103365739,0.07055026,350.5875468,0.018572817,0.10366673,4.484695635,0.44582539,2.423624349,2.0,0.91,0.0,0.76,1.31,0.0,6.356666667,96.44,0.1,82.5,25.54545455,11.0,60.0,28.0,8.0,120.9575,111.0,45.62254562,536.0,425.0,89.90990991
2024-03-29 14:00:00,2.67,1155.0,114998.0,2.451107196,3499.0,1395.0,2303.0,0.0,1.3,254.0,1.37,7.0,1.3,10.74,87.88,0.42,3.5,294.9006667,0.96,11.02,87.52,0.43,6.3,19.81933333,1.03,11.01,70.34,1.13,77.51333333,17.52,918.0743333,2.125,1.942853463,11.16,4.843333333,81.71111111,54.32,8.375,26.57428571,64.39,0.083,2.35,0.18,0.039,0.063,5.745,0.155,4.86556678,0.071909391,59.63352333,0.032381878,4.210001903,0.103365739,0.07055026,350.5875468,0.018572817,0.10366673,4.484695635,0.44582539,2.423624349,2.0,0.91,0.0,0.76,1.31,0.0,6.356666667,96.44,0.1,82.5,25.54545455,11.0,60.0,28.0,8.0,120.825,110.0,45.33791523,535.0,425.0,89.63636364
2024-03-29 15:00:00,2.7,1148.0,115531.0,2.445029758,3500.0,1370.0,2313.0,172.0,1.3,252.0,1.4,8.0,1.3,10.74,87.88,0.42,3.5,294.9006667,0.96,11.02,87.52,0.43,6.3,19.81933333,1.03,11.01,70.34,1.13,77.51333333,17.52,918.0743333,2.125,1.942853463,11.16,4.843333333,81.71111111,54.32,8.375,26.57428571,64.39,0.083,2.35,0.18,0.039,0.063,5.745,0.155,4.86556678,0.071909391,59.63352333,0.032381878,4.210001903,0.103365739,0.07055026,350.5875468,0.018572817,0.10366673,4.484695635,0.44582539,2.423624349,2.0,0.91,0.0,0.76,1.31,0.0,6.356666667,96.44,0.1,82.5,25.54545455,11.0,60.0,28.0,8.0,120.9575,111.0,43.85026738,536.0,425.0,89.63963964
2024-03-29 16:00:00,2.69,1149.0,115806.0,2.44693037,3500.0,1393.0,2314.0,465.0,1.3,254.0,1.39,7.0,1.3,10.72,87.94,0.39,3.2,294.9006667,0.95,10.95,87.58,0.45,5.8,19.81933333,1.02,11.12,69.76,0.96,77.51333333,18.16,918.0743333,2.04,1.973066738,11.335,4.843333333,81.71111111,54.385,8.245,26.76285714,64.39,0.0955,2.45,0.21,0.038,0.0605,5.745,0.15,4.857767821,0.065728174,60.08905707,0.03689967,4.254823989,0.065728174,0.051456348,350.5875468,0.025809061,0.110621426,3.990779636,0.353560172,1.919093913,2.0,0.79,0.0,1.35,1.38,0.0,6.356666667,95.66,0.1,82.5,25.54545455,11.0,60.0,28.0,8.0,120.4275,107.0,44.60181101,532.0,425.0,86.91588785
2024-03-29 17:00:00,2.69,1147.0,117007.0,2.434708086,3500.0,1392.0,2304.0,965.0,1.29,256.0,1.4,7.0,1.3,10.72,87.94,0.39,3.2,294.9006667,0.95,10.95,87.58,0.45,5.8,19.81933333,1.02,11.12,69.76,0.96,77.51333333,18.16,918.0743333,2.04,1.973066738,11.335,4.843333333,81.71111111,54.385,8.245,26.76285714,64.39,0.0955,2.45,0.21,0.038,0.0605,5.745,0.15,4.857767821,0.065728174,60.08905707,0.03689967,4.254823989,0.065728174,0.051456348,350.5875468,0.025809061,0.110621426,3.990779636,0.353560172,1.919093913,2.0,0.79,0.0,1.35,1.38,0.0,6.356666667,95.66,0.1,82.5,25.54545455,11.0,60.0,28.0,8.0,119.89750000000001,103.0,43.84685506,528.0,425.0,86.31067961
2024-03-29 18:00:00,2.66,1151.0,116954.0,2.421337942,3499.0,1437.0,2324.0,435.0,1.3,259.0,1.36,7.0,1.3,10.72,87.94,0.39,3.2,294.9006667,0.95,10.95,87.58,0.45,5.8,19.81933333,1.02,11.12,69.76,0.96,77.51333333,18.16,918.0743333,2.04,1.973066738,11.335,4.843333333,81.71111111,54.385,8.245,26.76285714,64.39,0.0955,2.45,0.21,0.038,0.0605,5.745,0.15,4.857767821,0.065728174,60.08905707,0.03689967,4.254823989,0.065728174,0.051456348,350.5875468,0.025809061,0.110621426,3.990779636,0.353560172,1.919093913,2.0,0.79,0.0,1.35,1.38,0.0,6.356666667,95.66,0.1,82.5,25.54545455,11.0,60.0,28.0,8.0,120.6925,109.0,43.62400906,534.0,425.0,89.35779817
2024-03-29 19:00:00,2.65,1168.0,116519.0,2.419284472,3499.0,1443.0,2341.0,6.0,1.3,263.0,1.35,7.0,1.3,10.72,87.94,0.39,3.2,294.9006667,0.95,10.95,87.58,0.45,5.8,19.81933333,1.02,11.12,69.76,0.96,77.51333333,18.16,918.0743333,2.04,1.973066738,11.335,4.843333333,81.71111111,54.385,8.245,26.76285714,64.39,0.0955,2.45,0.21,0.038,0.0605,5.745,0.15,4.857767821,0.065728174,60.08905707,0.03689967,4.254823989,0.065728174,0.051456348,350.5875468,0.025809061,0.110621426,3.990779636,0.353560172,1.919093913,2.0,0.79,0.0,1.35,1.38,0.0,6.356666667,95.66,0.1,82.5,25.54545455,11.0,60.0,28.0,8.0,121.09,112.0,43.42528736,537.0,425.0,91.96428571
2024-03-29 20:00:00,2.63,1170.0,114484.0,2.462808814,3500.0,1437.0,2311.0,0.0,1.29,259.0,1.34,8.0,1.3,10.72,87.94,0.39,3.2,294.9006667,0.95,10.95,87.58,0.45,5.8,19.81933333,1.02,11.12,69.76,0.96,77.51333333,18.16,918.0743333,2.04,1.973066738,11.335,4.843333333,81.71111111,54.385,8.245,26.76285714,64.39,0.0955,2.45,0.21,0.038,0.0605,5.745,0.15,4.857767821,0.065728174,60.08905707,0.03689967,4.254823989,0.065728174,0.051456348,350.5875468,0.025809061,0.110621426,3.990779636,0.353560172,1.919093913,2.0,0.79,0.0,1.35,1.38,0.0,6.356666667,95.66,0.1,82.5,25.54545455,11.0,60.0,28.0,8.0,122.2825,121.0,44.06974077,546.0,425.0,92.80991736
2024-03-29 21:00:00,2.7,1168.0,114606.0,2.54786015,3588.0,1356.0,2312.0,935.0,1.29,248.0,1.41,7.0,1.3,10.72,87.94,0.39,3.2,294.9006667,0.95,10.95,87.58,0.45,5.8,19.81933333,1.02,11.12,69.76,0.96,77.51333333,18.16,918.0743333,2.04,1.973066738,11.335,4.843333333,81.71111111,54.385,8.245,26.76285714,64.39,0.0955,2.45,0.21,0.038,0.0605,5.745,0.15,4.857767821,0.065728174,60.08905707,0.03689967,4.254823989,0.065728174,0.051456348,350.5875468,0.025809061,0.110621426,3.990779636,0.353560172,1.919093913,2.0,0.79,0.0,1.35,1.38,0.0,6.356666667,95.66,0.1,82.5,25.54545455,11.0,60.0,28.0,8.0,120.825,110.0,43.23501873,535.0,425.0,86.72727273
2024-03-29 22:00:00,2.67,1148.0,115119.0,2.459470343,3501.0,1390.0,2312.0,359.0,1.3,253.0,1.37,6.0,1.3,10.72,87.94,0.39,3.2,294.9006667,0.95,10.95,87.58,0.45,5.8,19.81933333,1.02,11.12,69.76,0.96,77.51333333,18.16,918.0743333,2.04,1.973066738,11.335,4.843333333,81.71111111,54.385,8.245,26.76285714,64.39,0.0955,2.45,0.21,0.038,0.0605,5.745,0.15,4.857767821,0.065728174,60.08905707,0.03689967,4.254823989,0.065728174,0.051456348,350.5875468,0.025809061,0.110621426,3.990779636,0.353560172,1.919093913,2.0,0.79,0.0,1.35,1.38,0.0,6.356666667,95.66,0.1,82.5,25.54545455,11.0,60.0,28.0,8.0,120.825,110.0,44.048435,535.0,425.0,87.0
2024-03-29 23:00:00,2.67,1148.0,115586.0,2.448325308,3500.0,1410.0,2314.0,341.0,1.3,254.0,1.37,7.0,1.3,10.69,87.93,0.4,3.3,291.6916667,0.98,11.19,87.31,0.45,5.6,19.79333333,1.05,10.96,70.02,1.08,82.64666667,17.94,962.4653333,2.13,1.923572775,11.415,4.733333333,81.38666667,54.13,8.64,27.14,65.75,0.093,2.345,0.195,0.039,0.064,5.935,0.16,5.062767668,0.068388024,59.78935686,0.037064192,4.203623963,0.074194012,0.052582036,328.2764322,0.028951497,0.115486467,4.212525764,0.368559283,2.346790421,2.0,0.55,0.0,0.56,1.33,0.0,17.25666667,96.97,0.1,82.5,25.54545455,11.0,60.0,28.0,8.0,120.4725,113.0,44.49771689,535.0,422.0,86.90265487
2024-03-30 00:00:00,2.67,1148.0,117638.0,2.404567522,3501.0,1431.0,2299.0,278.0,1.3,259.0,1.37,8.0,1.3,10.69,87.93,0.4,3.3,291.6916667,0.98,11.19,87.31,0.45,5.6,19.79333333,1.05,10.96,70.02,1.08,82.64666667,17.94,962.4653333,2.13,1.923572775,11.415,4.733333333,81.38666667,54.13,8.64,27.14,65.75,0.093,2.345,0.195,0.039,0.064,5.935,0.16,5.062767668,0.068388024,59.78935686,0.037064192,4.203623963,0.074194012,0.052582036,328.2764322,0.028951497,0.115486467,4.212525764,0.368559283,2.346790421,2.0,0.55,0.0,0.56,1.33,0.0,17.25666667,96.97,0.1,82.5,25.54545455,11.0,60.0,28.0,8.0,119.385,118.0,43.29225761,533.0,415.0,89.06779661
2024-03-30 01:00:00,2.63,1154.0,116032.0,2.433544582,3500.0,1452.0,2309.0,137.0,1.3,259.0,1.33,8.0,1.3,10.69,87.93,0.4,3.3,291.6916667,0.98,11.19,87.31,0.45,5.6,19.79333333,1.05,10.96,70.02,1.08,82.64666667,17.94,962.4653333,2.13,1.923572775,11.415,4.733333333,81.38666667,54.13,8.64,27.14,65.75,0.093,2.345,0.195,0.039,0.064,5.935,0.16,5.062767668,0.068388024,59.78935686,0.037064192,4.203623963,0.074194012,0.052582036,328.2764322,0.028951497,0.115486467,4.212525764,0.368559283,2.346790421,2.0,0.55,0.0,0.56,1.33,0.0,17.25666667,96.97,0.1,82.5,25.54545455,11.0,60.0,28.0,8.0,120.605,114.0,43.43434343,536.0,422.0,92.80701754
2024-03-30 02:00:00,2.64,1165.0,115765.0,2.43418126,3498.0,1440.0,2304.0,0.0,1.3,260.0,1.34,7.0,1.3,10.69,87.93,0.4,3.3,291.6916667,0.98,11.19,87.31,0.45,5.6,19.79333333,1.05,10.96,70.02,1.08,82.64666667,17.94,962.4653333,2.13,1.923572775,11.415,4.733333333,81.38666667,54.13,8.64,27.14,65.75,0.093,2.345,0.195,0.039,0.064,5.935,0.16,5.062767668,0.068388024,59.78935686,0.037064192,4.203623963,0.074194012,0.052582036,328.2764322,0.028951497,0.115486467,4.212525764,0.368559283,2.346790421,2.0,0.55,0.0,0.56,1.33,0.0,17.25666667,96.97,0.1,82.5,25.54545455,11.0,60.0,28.0,8.0,120.4725,113.0,43.79294549,535.0,422.0,90.7079646
2024-03-30 03:00:00,2.67,1156.0,116039.0,2.42913062,3499.0,1409.0,2303.0,0.0,1.3,256.0,1.37,7.0,1.3,10.69,87.93,0.4,3.3,291.6916667,0.98,11.19,87.31,0.45,5.6,19.79333333,1.05,10.96,70.02,1.08,82.64666667,17.94,962.4653333,2.13,1.923572775,11.415,4.733333333,81.38666667,54.13,8.64,27.14,65.75,0.093,2.345,0.195,0.039,0.064,5.935,0.16,5.062767668,0.068388024,59.78935686,0.037064192,4.203623963,0.074194012,0.052582036,328.2764322,0.028951497,0.115486467,4.212525764,0.368559283,2.346790421,2.0,0.55,0.0,0.56,1.33,0.0,17.25666667,96.97,0.1,82.5,25.54545455,11.0,60.0,28.0,8.0,121.135,118.0,43.94977169,540.0,422.0,86.10169492
2024-03-30 04:00:00,2.6,1102.0,100031.0,2.893375895,3500.0,1244.0,2161.0,2084.0,1.26,217.0,1.34,7.0,1.3,10.69,87.93,0.4,3.3,291.6916667,0.98,11.19,87.31,0.45,5.6,19.79333333,1.05,10.96,70.02,1.08,82.64666667,17.94,962.4653333,2.13,1.923572775,11.415,4.733333333,81.38666667,54.13,8.64,27.14,65.75,0.093,2.345,0.195,0.039,0.064,5.935,0.16,5.062767668,0.068388024,59.78935686,0.037064192,4.203623963,0.074194012,0.052582036,328.2764322,0.028951497,0.115486467,4.212525764,0.368559283,2.346790421,2.0,0.55,0.0,0.56,1.33,0.0,17.25666667,96.97,0.1,82.5,25.54545455,11.0,60.0,28.0,8.0,119.81,108.0,42.99861815,530.0,422.0,81.85185185
2024-03-30 05:00:00,2.68,1121.0,116671.0,2.443038469,3501.0,1367.0,2250.0,986.0,1.26,251.0,1.42,7.0,1.3,10.69,87.93,0.4,3.3,291.6916667,0.98,11.19,87.31,0.45,5.6,19.79333333,1.05,10.96,70.02,1.08,82.64666667,17.94,962.4653333,2.13,1.923572775,11.415,4.733333333,81.38666667,54.13,8.64,27.14,65.75,0.093,2.345,0.195,0.039,0.064,5.935,0.16,5.062767668,0.068388024,59.78935686,0.037064192,4.203623963,0.074194012,0.052582036,328.2764322,0.028951497,0.115486467,4.212525764,0.368559283,2.346790421,2.0,0.55,0.0,0.56,1.33,0.0,17.25666667,96.97,0.1,82.5,25.54545455,11.0,60.0,28.0,8.0,120.075,110.0,42.09550301,532.0,422.0,83.36363636
2024-03-30 06:00:00,2.64,1121.0,116671.0,2.4420646,3499.0,1406.0,2253.0,1002.0,1.26,254.0,1.38,7.0,1.3,10.69,87.93,0.4,3.3,291.6916667,0.98,11.19,87.31,0.45,5.6,19.79333333,1.05,10.96,70.02,1.08,82.64666667,17.94,962.4653333,2.13,1.923572775,11.415,4.733333333,81.38666667,54.13,8.64,27.14,65.75,0.093,2.345,0.195,0.039,0.064,5.935,0.16,5.062767668,0.068388024,59.78935686,0.037064192,4.203623963,0.074194012,0.052582036,328.2764322,0.028951497,0.115486467,4.212525764,0.368559283,2.346790421,2.0,0.55,0.0,0.56,1.33,0.0,17.25666667,96.97,0.1,82.5,25.54545455,11.0,60.0,28.0,8.0,119.28,104.0,42.31662024,526.0,422.0,85.96153846
2024-03-30 07:00:00,2.63,1148.0,117501.0,2.414041047,3501.0,1471.0,2289.0,538.0,1.3,261.0,1.33,8.0,1.3,10.69,87.93,0.4,3.3,291.6916667,0.98,11.19,87.31,0.45,5.6,19.79333333,1.05,10.96,70.02,1.08,82.64666667,17.94,962.4653333,2.13,1.923572775,11.415,4.733333333,81.38666667,54.13,8.64,27.14,65.75,0.093,2.345,0.195,0.039,0.064,5.935,0.16,5.062767668,0.068388024,59.78935686,0.037064192,4.203623963,0.074194012,0.052582036,328.2764322,0.028951497,0.115486467,4.212525764,0.368559283,2.346790421,2.0,0.55,0.0,0.56,1.33,0.0,17.25666667,96.97,0.1,82.5,25.54545455,11.0,60.0,28.0,8.0,119.6775,107.0,43.2661475,529.0,422.0,91.30841121
2024-03-30 08:00:00,2.65,1154.0,116701.0,2.415358949,3499.0,1438.0,2309.0,0.0,1.3,259.0,1.35,7.0,1.3,10.74,87.88,0.41,3.0,291.6916667,0.97,11.02,87.5,0.44,5.5,19.79333333,1.04,11.04,70.39,1.1,82.64666667,17.47,962.4653333,2.22,1.913813066,11.54,4.733333333,81.38666667,53.825,8.83,27.14,65.75,0.1025,2.315,0.24,0.041,0.063,6.03,0.165,4.68356647,0.083067066,60.12676045,0.035225389,4.187176059,0.06,0.056776048,328.2764322,0.024386587,0.108952934,4.274651517,0.354365271,2.34194012,2.0,0.99,0.0,0.62,1.77,0.0,17.25666667,96.56,0.1,82.5,25.54545455,11.0,60.0,28.0,8.0,120.34,112.0,43.37680165,534.0,422.0,92.23214286
2024-03-30 09:00:00,2.64,1158.0,115852.0,2.433049298,3499.0,1442.0,2297.0,0.0,1.3,259.0,1.34,8.0,1.3,10.74,87.88,0.41,3.0,291.6916667,0.97,11.02,87.5,0.44,5.5,19.79333333,1.04,11.04,70.39,1.1,82.64666667,17.47,962.4653333,2.22,1.913813066,11.54,4.733333333,81.38666667,53.825,8.83,27.14,65.75,0.1025,2.315,0.24,0.041,0.063,6.03,0.165,4.68356647,0.083067066,60.12676045,0.035225389,4.187176059,0.06,0.056776048,328.2764322,0.024386587,0.108952934,4.274651517,0.354365271,2.34194012,2.0,0.99,0.0,0.62,1.77,0.0,17.25666667,96.56,0.1,82.5,25.54545455,11.0,60.0,28.0,8.0,120.7375,115.0,42.96037296,537.0,422.0,97.91304348
2024-03-30 10:00:00,2.68,1154.0,114721.0,2.457022094,3499.0,1382.0,2305.0,0.0,1.3,252.0,1.38,8.0,1.3,10.74,87.88,0.41,3.0,291.6916667,0.97,11.02,87.5,0.44,5.5,19.79333333,1.04,11.04,70.39,1.1,82.64666667,17.47,962.4653333,2.22,1.913813066,11.54,4.733333333,81.38666667,53.825,8.83,27.14,65.75,0.1025,2.315,0.24,0.041,0.063,6.03,0.165,4.68356647,0.083067066,60.12676045,0.035225389,4.187176059,0.06,0.056776048,328.2764322,0.024386587,0.108952934,4.274651517,0.354365271,2.34194012,2.0,0.99,0.0,0.62,1.77,0.0,17.25666667,96.56,0.1,82.5,25.54545455,11.0,60.0,28.0,8.0,120.7375,115.0,43.29634767,537.0,422.0,97.82608696
2024-03-30 11:00:00,2.7,1138.0,114800.0,2.46826014,3501.0,1369.0,2297.0,431.0,1.3,249.0,1.4,7.0,1.3,10.74,87.88,0.41,3.0,291.6916667,0.97,11.02,87.5,0.44,5.5,19.79333333,1.04,11.04,70.39,1.1,82.64666667,17.47,962.4653333,2.22,1.913813066,11.54,4.733333333,81.38666667,53.825,8.83,27.14,65.75,0.1025,2.315,0.24,0.041,0.063,6.03,0.165,4.68356647,0.083067066,60.12676045,0.035225389,4.187176059,0.06,0.056776048,328.2764322,0.024386587,0.108952934,4.274651517,0.354365271,2.34194012,2.0,0.99,0.0,0.62,1.77,0.0,17.25666667,96.56,0.1,82.5,25.54545455,11.0,60.0,28.0,8.0,119.4575,111.0,44.56646076,530.0,419.0,91.44144144
2024-03-30 12:00:00,2.7,1142.0,115587.0,2.460751653,3498.0,1380.0,2283.0,862.0,1.3,251.0,1.4,7.0,1.3,10.74,87.88,0.41,3.0,291.6916667,0.97,11.02,87.5,0.44,5.5,19.79333333,1.04,11.04,70.39,1.1,82.64666667,17.47,962.4653333,2.22,1.913813066,11.54,4.733333333,81.38666667,53.825,8.83,27.14,65.75,0.1025,2.315,0.24,0.041,0.063,6.03,0.165,4.68356647,0.083067066,60.12676045,0.035225389,4.187176059,0.06,0.056776048,328.2764322,0.024386587,0.108952934,4.274651517,0.354365271,2.34194012,2.0,0.99,0.0,0.62,1.77,0.0,17.25666667,96.56,0.1,82.5,25.54545455,11.0,60.0,28.0,8.0,119.1925,109.0,44.06112526,528.0,419.0,85.32110092
2024-03-30 13:00:00,2.68,1149.0,115373.0,2.469834252,3501.0,1391.0,2268.0,950.0,1.3,253.0,1.38,7.0,1.3,10.74,87.88,0.41,3.0,291.6916667,0.97,11.02,87.5,0.44,5.5,19.79333333,1.04,11.04,70.39,1.1,82.64666667,17.47,962.4653333,2.22,1.913813066,11.54,4.733333333,81.38666667,53.825,8.83,27.14,65.75,0.1025,2.315,0.24,0.041,0.063,6.03,0.165,4.68356647,0.083067066,60.12676045,0.035225389,4.187176059,0.06,0.056776048,328.2764322,0.024386587,0.108952934,4.274651517,0.354365271,2.34194012,2.0,0.99,0.0,0.62,1.77,0.0,17.25666667,96.56,0.1,82.5,25.54545455,11.0,60.0,28.0,8.0,119.06,108.0,43.86086155,527.0,419.0,84.90740741
2024-03-30 14:00:00,2.67,1148.0,115403.0,2.458673403,3502.0,1402.0,2292.0,531.0,1.29,254.0,1.38,7.0,1.3,10.74,87.88,0.41,3.0,291.6916667,0.97,11.02,87.5,0.44,5.5,19.79333333,1.04,11.04,70.39,1.1,82.64666667,17.47,962.4653333,2.22,1.913813066,11.54,4.733333333,81.38666667,53.825,8.83,27.14,65.75,0.1025,2.315,0.24,0.041,0.063,6.03,0.165,4.68356647,0.083067066,60.12676045,0.035225389,4.187176059,0.06,0.056776048,328.2764322,0.024386587,0.108952934,4.274651517,0.354365271,2.34194012,2.0,0.99,0.0,0.62,1.77,0.0,17.25666667,96.56,0.1,82.5,25.54545455,11.0,60.0,28.0,8.0,119.325,110.0,44.0498155,529.0,419.0,91.36363636
2024-03-30 15:00:00,2.6,1147.0,115172.0,2.447406242,3499.0,1475.0,2303.0,0.0,1.3,258.0,1.3,8.0,1.3,10.74,87.88,0.41,3.0,291.6916667,0.97,11.02,87.5,0.44,5.5,19.79333333,1.04,11.04,70.39,1.1,82.64666667,17.47,962.4653333,2.22,1.913813066,11.54,4.733333333,81.38666667,53.825,8.83,27.14,65.75,0.1025,2.315,0.24,0.041,0.063,6.03,0.165,4.68356647,0.083067066,60.12676045,0.035225389,4.187176059,0.06,0.056776048,328.2764322,0.024386587,0.108952934,4.274651517,0.354365271,2.34194012,2.0,0.99,0.0,0.62,1.77,0.0,17.25666667,96.56,0.1,82.5,25.54545455,11.0,60.0,28.0,8.0,120.2525,117.0,43.52249604,536.0,419.0,97.35042735
2024-03-30 16:00:00,2.63,1159.0,114817.0,2.454968936,3499.0,1440.0,2288.0,0.0,1.3,258.0,1.33,8.0,1.3,10.7,87.95,0.39,3.1,291.6916667,0.96,10.98,87.55,0.45,6.3,19.79333333,1.02,11.09,69.97,1.02,82.64666667,17.92,962.4653333,2.175,1.928257885,11.425,4.733333333,81.38666667,54.035,8.505,27.14,65.75,0.098,2.33,0.23,0.0405,0.0615,5.925,0.16,4.682439524,0.083067066,60.01305147,0.03464479,4.254750909,0.062097006,0.056776048,328.2764322,0.028386587,0.108582036,4.295621577,0.356462277,2.262910181,2.0,0.82,0.0,0.81,1.29,0.0,17.25666667,94.86,0.1,82.5,25.54545455,11.0,60.0,28.0,8.0,121.18,124.0,42.94649062,543.0,419.0,97.5
2024-03-30 17:00:00,2.61,1165.0,111802.0,2.521133474,3499.0,1426.0,2261.0,0.0,1.3,253.0,1.31,7.0,1.3,10.7,87.95,0.39,3.1,291.6916667,0.96,10.98,87.55,0.45,6.3,19.79333333,1.02,11.09,69.97,1.02,82.64666667,17.92,962.4653333,2.175,1.928257885,11.425,4.733333333,81.38666667,54.035,8.505,27.14,65.75,0.098,2.33,0.23,0.0405,0.0615,5.925,0.16,4.682439524,0.083067066,60.01305147,0.03464479,4.254750909,0.062097006,0.056776048,328.2764322,0.028386587,0.108582036,4.295621577,0.356462277,2.262910181,2.0,0.82,0.0,0.81,1.29,0.0,17.25666667,94.86,0.1,82.5,25.54545455,11.0,60.0,28.0,8.0,121.24000000000001,132.0,43.16378908,547.0,415.0,97.87878788
2024-03-30 18:00:00,2.64,1156.0,110335.0,2.555363596,3500.0,1371.0,2283.0,0.0,1.3,246.0,1.34,7.0,1.3,10.7,87.95,0.39,3.1,291.6916667,0.96,10.98,87.55,0.45,6.3,19.79333333,1.02,11.09,69.97,1.02,82.64666667,17.92,962.4653333,2.175,1.928257885,11.425,4.733333333,81.38666667,54.035,8.505,27.14,65.75,0.098,2.33,0.23,0.0405,0.0615,5.925,0.16,4.682439524,0.083067066,60.01305147,0.03464479,4.254750909,0.062097006,0.056776048,328.2764322,0.028386587,0.108582036,4.295621577,0.356462277,2.262910181,2.0,0.82,0.0,0.81,1.29,0.0,17.25666667,94.86,0.1,82.5,25.54545455,11.0,60.0,28.0,8.0,119.91499999999999,122.0,43.99815328,537.0,415.0,91.8852459
