Repository: saikumar-voptimai/evonith_bf_webapp

# Evonith BF2 — Blast Furnace Intelligence Platform

Monitoring, modelling and optimisation of **Blast Furnace 2 (BF2)** at Evonith Steel: live telemetry from InfluxDB,
manual plant reports from Neon PostgreSQL, a two-zone energy model of the furnace, blend and fuel optimisers, a
conversational assistant (FurnaceMind) and a live digital twin evaluated every hour.

The platform has three deployable parts that share one Python service layer, plus the shared data library:

| Part | Path | What it is |
|---|---|---|
| **Streamlit app** (legacy) | `src/app.py`, `src/custom_pages/` | The original 11-page dashboard; still the home of the model pages. Served under `/legacy` in production |

File: src/assets/data/furnace_dataset_20260617_152856_168598.csv (part 29 of 47)
FLUX_FE2O3%,FLUX_AL2O3%,FLUX_LOI%,FLUX_MGO%,FLUX_CAO%,FLUX_CALC_MT,ORE_FE(T)%,ORE_LOI%,ORE_TM%,ORE_MGO%,ORE_NA2O%,ORE_P%,ORE_TIO2%,ORE_AL2O3%,ORE_SIO2%,ORE_MNO%,ORE_CAO%,ORE_K2O%,ORE_CALC_MT,PELLET_PCT_SIO2,PELLET_PCT_AL2O3,PELLET_PCT_FE2O3,PELLET_PCT_MGO,PELLET_PCT_TIO2,PELLET_PCT_NA2O,TOTAL_PELLET_CALC_MT,PELLET_PCT_K2O,PELLET_PCT_TM,PELLET_PCT_LOI,PELLET_PCT_MNO,PELLET_PCT_CAO,PELLET_PCT_P,CHARGES/HRS.,STOCKRODLEVEL,CHEM_PCT_C,CHEM_PCT_CR,CHEM_PCT_FE,CHEM_PCT_MN,CHEM_PCT_P,CHEM_PCT_S,CHEM_PCT_SI,CHEM_PCT_TI,SLAG_BASICITY,SLAG_PCT_AL2O3,SLAG_PCT_CAO,SLAG_PCT_FEO,SLAG_PCT_K2O,SLAG_PCT_MGO,SLAG_PCT_MNO,SLAG_PCT_NA2O,SLAG_PCT_S,SLAG_PCT_SIO2,SLAG_PCT_TIO2,SLAG_T_BASICITY,HMT_GT_1480C,COKE_DISCHARGE_TIME,WEIGHTED_COKE_ANGLE,TOTAL_COKE_PORTIONS,NON_COKE_DISCHARGE_TIME,WEIGHTED_NON_COKE_ANGLE,TOTAL_NON_COKE_PORTIONS,FTG_UPTAKE_TEMP_A,FTG_UPTAKE_TEMP_B,FTG_UPTAKE_TEMP_C,FTG_UPTAKE_TEMP_D,FTG_UPTAKE_TEMP_AVG,BOSH_TEMP_A,BOSH_TEMP_C,BOSH_TEMP_D,BELLY_TEMP_A,BELLY_TEMP_C,BELLY_TEMP_D,LOWER_STACK_TEMP_A,LOWER_STACK_TEMP_B,LOWER_STACK_TEMP_C,LOWER_STACK_TEMP_D,PCI_KG/THM,ACT. FUEL RATEKG/THM.,FURNACETOPGASANALYSISCO2ETACO,COKE RATE KG/THM,PRODUCTIONTONNESPERHR,HOT BLAST PRESSUREBAR,TOPPRESSUREBAR,DIFFERENTIAL PRESSURETOTALBAR,HOT BLAST TEMP.OC,OXYGENFLOWNM3/HR.,STEAMKGS/HR.,RAFTOC,PERMEABILITYKGS/HR.,TUYEREVELOCITYM/S,HOT BLAST VOLUMENM3/HR.,O2 ENRICHMENT %,FURNACE TOP GAS ANALYSISCO2%,BOTTOMBAR,FURNACE TOP GAS ANALYSISONLINE (ANALYZER)CO%,FURNACE TOP GAS ANALYSISH2%,UNITCOST LAKHS/THM
2025-11-13 22:00:00,0.975585371,11.96743921,0.519219506,87.05697542,5.253415468,15.503,8.15,1.02,0.445,87.255,11.725,6.863,70.28,8.54,19.55,1.63,14.89302176,5.082013571897527,79.48988115144334,68.69801836965922,33.16635170046687,0.043,5.62,2.14,9.04,2.29,0.017,0.15,54.42,11.36,0.06,2.021352313,0.14,119.492,0.0,0.0,0.0,0.0,0.0,0.0,0.0,0.556,56.26900458,5.089913247,4.797535969,0.036096984,0.013536566,0.081559629,0.555550165,5.71039028,7.466217201,0.089022274,0.073903016,0.036,46.915,0.0,0.0,0.0,0.0,0.0,0.0,0.0,0.0,0.0,0.0,0.0,0.0,0.0,7.0,0.286615658,4.4,0.019437405,94.98998244,0.154885496,0.09151145,0.032114504,0.265114504,0.046954198,1.08680162,17.3419084,37.62328244,0.334427481,0.475114504,7.435114504,0.204427481,0.17,0.346274809,34.62709924,1.173282443,1.301543884,1492.557252,83.0,24.27272727,11.0,75.0,25.2,10.0,178.0597222,143.6202778,157.0986111,190.9758333,167.4386111,37.77134467881814,51.49801357466214,59.77051681944906,94.75392004835737,75.38949925071483,56.45835268143989,75.92623364580342,82.00638541108447,54.84571606629902,43.129786661607085,162.6677583,532.4583333,42.29836269,310.0,91.55484722,2.783858089,1.348092083,1.4686397648301712,1170.072778,4298.602853,0.0,2219.403244,1240.767797,205.21205,106648.7128,3.310372214,17.50018428373017,1.197345072,24.55520637096774,3.117412531,99.05347797475
2025-11-13 23:00:00,0.975037935,11.94645418,0.51994942,87.07850788,5.156701874,13.444,8.15,1.02,0.445,87.255,11.725,5.867,70.28,8.54,19.55,1.63,14.81521475,5.077532718363722,79.51167357421004,68.83459346456635,33.15076973788132,0.043,5.62,2.14,9.04,2.29,0.017,0.15,54.42,11.36,0.06,2.021352313,0.14,102.479,0.0,0.0,0.0,0.0,0.0,0.0,0.0,0.64,56.59798262,4.962557802,4.760825974,0.03524983,0.013508328,0.079582937,0.539680152,5.567221298,7.283796763,0.085916044,0.07475017,0.036,42.689,0.0,0.0,0.0,0.0,0.0,0.0,0.0,0.0,0.0,0.0,0.0,0.0,0.0,6.0,0.304687605,4.4,0.019941221,94.99268473,0.159465649,0.091053435,0.027534351,0.260534351,0.04878626,1.061550841,17.46557252,37.09198473,0.357328244,0.470534351,7.430534351,0.227328244,0.17,0.335282443,34.94312977,1.241984733,1.274201904,1490.267176,83.0,24.27272727,11.0,75.0,25.2,10.0,165.4233333,136.7744444,153.4252778,181.1316667,159.1886806,38.72817662881161,53.40033958575938,59.884614096747015,94.82092409395798,78.63827813206092,54.67732251394084,77.34990562626966,86.95601340816006,55.86805140237816,42.26445136808496,154.2790172,535.0,42.63854578,310.0,96.02870833,2.779489703,1.348119178,1.47150745895183,1169.213611,4296.280814,0.0,2220.902461,1245.930633,205.6488206,106816.1342,3.302563622,17.50018428373017,1.190648989,24.55520637096774,3.068809456,97.941969779
2025-11-14 00:00:00,0.944918341,11.97720481,0.505081659,87.07787685,5.914698705,15.981,9.0,1.01,0.505,87.305,11.685,6.84,70.2,8.7,19.46,1.64,14.45972761,5.070344323612881,79.58250120075974,68.32355990679746,32.691014199374536,0.044,5.71,2.06,8.81,2.44,0.026,0.15,54.4,11.11,0.066,1.945709282,0.14,119.287,0.1,95.38,1.38,0.8,1.04,0.0,0.0,0.91,56.69800529,4.747138837,4.677016886,0.047450537,0.010420092,0.091870629,0.54704038,5.159094747,7.635091677,0.098086005,0.06,0.025235161,46.904,4.32,2.11,63.83,0.14,0.145,0.046,0.0,0.033,3.4,0.58,0.02,0.91,0.045,7.0,0.302577429,4.381076923,0.018433846,94.91430462,0.154461538,0.097784615,0.025553846,0.350153846,0.058230769,1.086867614,17.958,37.496,0.356615385,0.432153846,7.062923077,0.214461538,0.155538462,0.324953846,34.50461538,1.202923077,1.291548067,1484.553846,83.0,24.27272727,11.0,75.0,25.2,10.0,162.975,147.3375,164.1608333,186.6841667,165.289375,41.668477198619996,54.71306849467037,65.90672905849692,92.84194172623779,72.95322661698611,57.64169182624167,72.63420366293349,74.91117198552354,53.4429221347695,43.153012821885525,159.6568167,535.0,42.29526761,310.0,90.56755556,2.789014211,1.348016136,1.4467041101321672,1172.791389,4303.290011,0.0,2234.577406,1238.105739,205.5762581,106747.3856,3.308549522,17.50018428373017,1.201281094,24.55520637096774,2.996592072,98.65452821275
2025-11-14 01:00:00,0.944839873,11.97932342,0.505160127,87.07583671,5.928822793,13.583,9.0,1.01,0.505,87.305,11.685,5.881,70.2,8.7,19.46,1.64,14.47005303,5.089628377160773,79.40681949186174,68.526645879287,33.2208688497539,0.044,5.71,2.06,8.81,2.44,0.026,0.15,54.4,11.11,0.066,1.945709282,0.14,101.883,0.1,95.38,1.38,0.8,1.04,0.0,0.0,0.769,56.72200307,4.737298581,4.672738513,0.047314407,0.010396756,0.091711163,0.545677135,5.14775706,7.624531876,0.097831248,0.06,0.025194322,40.438,4.32,2.11,63.83,0.14,0.145,0.046,3.551,0.033,3.4,0.58,0.02,0.91,0.045,6.0,0.316448092,4.384311927,0.021399083,94.92472018,0.15,0.097706422,0.027706422,0.33559633,0.058559633,1.064563641,17.90568807,37.09284404,0.35293578,0.435779817,7.110275229,0.21,0.157155963,0.338422018,34.84385321,1.298623853,1.268640026,1482.724771,83.0,24.27272727,11.0,75.0,25.2,10.0,183.1772222,148.1063889,165.9538889,200.9725,174.5525,37.66131031485838,51.91406842810375,60.9916255605836,94.89792455635205,73.97718481699366,57.78956492460178,74.17883967409682,76.63854140003684,53.79213890609233,43.40914870740286,161.7850294,535.0,41.96622497,310.0,89.44,2.782925783,1.347775606,1.466417532728417,1166.808889,4301.756425,0.0,2229.489808,1242.459092,205.19518,106886.0656,3.302857083,17.50018428373017,1.203159464,24.55520637096774,2.981393044,98.9365163955
2025-11-14 02:00:00,0.944687406,11.98344003,0.505312594,87.07187256,5.956266867,13.34,9.0,1.01,0.505,87.305,11.685,5.792,70.2,8.7,19.46,1.64,13.98282707,5.08784263342565,79.53578295508626,68.52138707149928,33.00385605223722,0.044,5.71,2.06,8.81,2.44,0.026,0.15,54.4,11.11,0.066,1.945709282,0.14,101.885,0.1,95.38,1.38,0.8,1.04,0.0,0.0,0.783,54.84452592,5.507155499,5.007458913,0.057964602,0.012222503,0.104187105,0.652331226,6.034766119,8.45068268,0.117762326,0.06,0.028389381,31.64,4.32,2.11,63.83,0.14,0.145,0.046,7.103,0.033,3.4,0.58,0.02,0.91,0.045,7.0,0.277231336,4.373302752,0.021784404,94.87424312,0.15,0.101009174,0.031009174,0.385137615,0.063513761,1.059193662,17.91669725,37.09834862,0.319908257,0.408256881,6.994678899,0.21,0.151651376,0.341174312,35.02550459,1.276605505,1.258906404,1478.321101,83.0,24.27272727,11.0,75.0,25.2,10.0,174.0527778,144.0608333,156.7555556,186.2186111,165.2719444,41.19319053226374,51.75447628843696,60.865875792850886,94.44938611120318,76.8241856809804,58.79108683111383,76.15555630442648,83.75307838405115,55.95380163606012,43.404849006562145,156.3375119,532.7361111,43.45371881,310.0,89.44,2.797859528,1.348159014,1.4377497191470041,1169.22,4296.018678,0.0,2241.923628,1210.691269,201.4259153,105092.247,3.355305311,17.50018428373017,1.219524741,24.55520637096774,2.871069603,98.21472032675
2025-11-14 03:00:00,0.944727098,11.98236835,0.505272902,87.07290455,5.949122357,15.61,9.0,1.01,0.505,87.305,11.685,6.735,70.2,8.7,19.46,1.64,13.92383679,5.106373648122289,79.55880249523368,68.98554311761298,33.432439583881674,0.044,5.71,2.06,8.81,2.44,0.026,0.15,54.4,11.11,0.066,1.945709282,0.14,119.946,0.1,95.38,1.38,0.8,1.04,0.0,0.0,0.588,57.53837345,4.402547029,4.52719436,0.042683457,0.009602878,0.086286335,0.499301476,4.762065055,7.265302444,0.089164755,0.06,0.023805037,54.754,4.32,2.11,63.83,0.14,0.145,0.046,0.0,0.033,3.4,0.58,0.02,0.91,0.045,6.0,-0.013480874,4.379545455,0.020881818,94.9088,0.143636364,0.097545455,0.036772727,0.355454545,0.057363636,1.045078581,17.97727273,36.81363636,0.364090909,0.415909091,6.953636364,0.213181818,0.153181818,0.3385,35.22954545,1.279545455,1.242468615,1477.636364,83.0,24.27272727,11.0,75.0,25.2,10.0,181.4822222,167.0936111,174.0727778,197.89,180.1346528,38.75267251541379,54.137046123849714,62.03389650748389,92.51785133442803,71.75388146482499,48.1610497186157,71.46043124084653,60.30411596388444,46.67631556613714,38.56886042324484,146.2703986,533.0694444,42.03435328,310.0,95.19244444,2.757506994,1.348007081,1.422108919270048,1168.231667,4301.303036,0.0,2240.59265,1228.106114,200.3176061,103437.9487,3.410881833,17.50018428373017,1.201527043,24.55520637096774,2.932934669,96.88082781450001
2025-11-14 04:00:00,0.944900633,11.97768292,0.505099367,87.07741645,5.917886118,13.435,9.0,1.01,0.505,87.305,11.685,5.804,70.2,8.7,19.46,1.64,14.78350257,5.094609460285888,79.49861786129094,68.57171319669507,32.845287111175594,0.044,5.71,2.06,8.81,2.44,0.026,0.15,54.4,11.11,0.066,1.945709282,0.14,102.863,0.1,95.38,1.38,0.8,1.04,0.0,0.0,0.294,57.27380229,4.511034067,4.574362638,0.044184266,0.00986016,0.088044426,0.514331004,4.88706099,7.381722329,0.091973412,0.06,0.02425528,44.794,4.32,2.11,63.83,0.14,0.145,0.046,0.0,0.033,3.4,0.58,0.02,0.91,0.045,6.0,0.343908002,4.393181818,0.019427273,94.9798,0.134545455,0.091181818,0.043590909,0.291818182,0.046454545,1.027215598,18.05909091,36.40454545,0.441363636,0.438636364,6.944545455,0.217727273,0.157727273,0.3335,35.44318182,1.293181818,1.223157611,1478.545455,83.0,24.27272727,11.0,75.0,25.2,10.0,184.1936111,151.7741667,158.7069444,193.5719444,172.0616667,37.41207186865631,48.9704045985078,58.51166399334872,93.48547029687575,70.59442919268474,58.15692325738725,74.02113100139837,76.6595953458592,54.05372029057543,42.70987746514989,174.0086306,540.3888889,42.61812156,310.0,84.95844444,2.773574022,1.348049281,1.4324403206792975,1170.223333,4296.911489,0.0,2215.856553,1212.233172,199.6931772,103435.3502,3.405435822,17.50018428373017,1.201533462,24.55520637096774,3.116624847,100.5561435545
2025-11-14 05:00:00,0.944853908,11.97894447,0.505146092,87.07620162,5.926296484,15.812,9.0,1.01,0.505,87.305,11.685,6.821,70.2,8.7,19.46,1.64,15.04009993,5.070393752391699,79.55162967277987,68.17702152603346,32.449375147458795,0.044,5.71,2.06,8.81,2.44,0.026,0.15,54.4,11.11,0.066,1.945709282,0.14,118.359,0.1,95.38,1.38,0.8,1.04,0.0,0.0,0.38,57.35489179,4.477783431,4.559905839,0.043724277,0.009781305,0.087505581,0.509724542,4.848750475,7.346040322,0.091112575,0.06,0.024117283,52.676,4.32,2.11,63.83,0.14,0.145,0.046,0.0,0.033,3.4,0.58,0.02,0.91,0.045,6.0,0.30395812,4.388372093,0.018467442,94.97785814,0.13,0.088930233,0.04444186,0.306511628,0.045418605,1.015333378,18.18139535,36.13953488,0.435813953,0.443023256,6.814418605,0.217674419,0.157674419,0.327744186,35.59418605,1.295348837,1.206796279,1477.604651,83.0,24.27272727,11.0,75.0,25.2,10.0,174.9425,145.3794444,158.7225,188.7438889,166.9470833,40.14729297741641,50.98828545475956,63.139526673392965,93.2134332079271,70.73282921548633,62.50896643443086,73.59734070692829,80.34069721539424,56.25172941994704,44.88821189696013,180.8573825,545.4861111,42.40315664,310.0,83.16,2.771054261,1.348296433,1.448286064802741,1172.926944,4300.672089,0.0,2215.103825,1243.451586,204.8775128,105984.8069,3.330221742,17.50018428373017,1.189727115,24.55520637096774,3.031298225,101.46360318125
2025-11-14 06:00:00,0.944811017,11.98010255,0.505188983,87.07508643,5.934016994,13.652,9.0,1.01,0.505,87.305,11.685,5.881,70.2,8.7,19.46,1.64,15.40783999,5.063932604332811,79.65067507498517,68.49402908331612,32.55140635971081,0.044,5.71,2.06,8.81,2.44,0.026,0.15,54.4,11.11,0.066,1.945709282,0.14,101.306,0.1,95.38,1.38,0.8,1.04,0.0,0.0,0.484,55.97524864,5.043504206,4.805871394,0.051550453,0.011122935,0.096673388,0.588098112,5.500559193,7.953128031,0.105758706,0.06,0.026465136,36.499,4.32,2.11,63.83,0.14,0.145,0.046,3.504,0.033,3.4,0.58,0.02,0.91,0.045,6.0,0.221965845,4.365116279,0.018002326,94.90297442,0.13,0.090790698,0.039325581,0.399534884,0.054255814,1.009431919,18.34418605,36.01860465,0.34744186,0.429069767,6.563255814,0.213023256,0.153023256,0.321232558,35.68255814,1.286046512,1.193384619,1474.813953,83.0,24.27272727,11.0,75.0,25.2,10.0,172.98625,156.7504167,164.4975,189.8291667,171.0158333,37.990813345876234,52.78698683608076,64.94833186012059,91.55321990634144,66.522621936897,54.84692460740712,70.70009270116455,66.64481018860693,50.45563756952299,42.142148436585956,174.3237008,550.0,43.00591992,310.0,88.386375,2.778308192,1.348265692,1.4545661954296214,1165.049167,4301.320379,0.0,2197.085604,1236.704412,203.5251742,106026.4958,3.327667971,17.50018428373017,1.193988596,24.55520637096774,3.082971671,100.59789035600001
2025-11-14 07:00:00,0.944708664,11.98286608,0.505291336,87.07242526,5.952440532,13.747,9.0,1.01,0.505,87.305,11.685,5.867,70.2,8.7,19.46,1.64,16.20411805,5.082374064387321,79.60826992208538,68.69864384969887,32.994494880926254,0.044,5.71,2.06,8.81,2.44,0.026,0.15,54.4,11.11,0.066,1.945709282,0.14,101.014,0.1,95.38,1.38,0.8,1.04,0.0,0.0,0.492,56.98577304,4.629140064,4.625713071,0.045818143,0.010140253,0.089958396,0.53069312,5.023139639,7.508464535,0.095031097,0.06,0.024745443,42.352,4.32,2.11,63.83,0.14,0.145,0.046,0.0,0.033,3.4,0.58,0.02,0.91,0.045,7.0,0.310561183,4.35,0.01778129,94.84649613,0.135419355,0.093490323,0.036,0.46,0.060812903,1.007110391,18.36870968,35.99825806,0.299483871,0.414580645,6.498903226,0.216774194,0.148645161,0.316051613,35.74406452,1.266451613,1.188926089,1473.948387,83.0,24.27272727,11.0,75.0,25.2,10.0,210.0099585,178.6863071,174.3983402,214.0,194.2736515,33.035735378957185,48.61477728284049,62.08049558075754,91.34454990088594,59.147369366102396,52.37167322082057,67.90093931442428,50.98034231544966,45.03362038217379,41.465584657495825,195.0123469,553.4854772,43.04273183,310.0,83.09278008,2.80509805,1.348272158,1.4584095164882604,1172.50249,4305.011286,0.0,2177.17205,1201.645237,201.0743461,104850.1577,3.363842041,17.50018428373017,1.216096513,24.55520637096774,3.180132921,103.33913596425
2025-11-14 08:00:00,0.965259877,11.97167017,0.490346502,87.06306995,6.095911562,13.795,9.0,1.01,0.505,87.305,11.685,5.882,70.02,8.69,19.71,1.58,15.20121667,5.10706973105458,79.39626290911016,68.85348065527869,33.467981422960136,0.044,5.71,2.21,8.71,2.4,0.032,0.15,54.35,11.06,0.066,1.936952715,0.15,100.548,0.1,95.38,1.38,0.8,1.04,0.0,0.0,0.51,57.25855297,4.517287033,4.577081319,0.044270769,0.009874989,0.088145758,0.515197275,4.894265495,7.388432527,0.092135297,0.06,0.024281231,45.5,0.0,0.0,0.0,0.0,0.0,0.0,0.0,0.0,0.0,0.0,0.0,0.0,0.0,6.0,0.346382513,4.35,0.018013548,94.82419935,0.150903226,0.097748387,0.036,0.46,0.063135484,1.011437305,18.13645161,36.16470968,0.326580645,0.399096774,6.781483871,0.236129032,0.144774194,0.313341935,35.75567742,1.227741935,1.201094801,1476.658065,83.0,24.27272727,11.0,75.0,25.2,10.0,204.5936111,171.3058333,179.425,217.9702778,193.3236806,33.10697488373438,50.59759722538348,59.72335369294558,93.23110548927121,65.78150959022031,51.269949326947696,69.7825168176116,55.99452946366239,46.34577778734588,40.293314100604476,172.3805033,544.9305556,42.50028081,310.0,88.18408333,2.786848036,1.347981125,1.457368754397317,1171.779167,4301.009486,0.0,2206.966903,1216.269808,201.6941072,104819.8311,3.364294028,17.50018428373017,1.207996471,24.55520637096774,3.098347494,100.34041668725
2025-11-14 09:00:00,0.965190259,11.96988331,0.490253678,87.06492643,6.08361238,13.797,9.0,1.01,0.505,87.305,11.685,5.922,70.02,8.69,19.71,1.58,15.64762414,5.091267654193391,79.50306432790883,68.83066504730179,32.99130538586243,0.044,5.71,2.21,8.71,2.4,0.032,0.15,54.35,11.06,0.066,1.936952715,0.15,100.01,0.1,95.38,1.38,0.8,1.04,0.0,0.0,0.257,56.8160367,4.698740219,4.655974008,0.046780991,0.010305313,0.091086304,0.540335354,5.103331122,7.583154029,0.096832998,0.06,0.025034297,43.706,0.0,0.0,0.0,0.0,0.0,0.0,0.0,0.0,0.0,0.0,0.0,0.0,0.0,6.0,0.327445335,4.35,0.018245806,94.80190258,0.166387097,0.102006452,0.036,0.46,0.065458065,1.015764219,17.90419355,36.33116129,0.353677419,0.383612903,7.064064516,0.255483871,0.140903226,0.310632258,35.76729032,1.189032258,1.213263513,1479.367742,83.0,24.27272727,11.0,75.0,25.2,10.0,189.0672222,171.5463889,178.0658333,207.9908333,186.6675694,33.2395595203775,52.13737996908489,62.11854721699035,91.26272529649529,62.35822273739251,49.227802549663494,67.8411485286278,52.010377273246036,45.07810394240721,39.18197237435369,175.2057344,546.9166667,42.97452253,310.0,89.31,2.751498925,1.348202936,1.4513016368951817,1168.349167,4300.800461,0.0,2188.946625,1244.326875,202.5623106,104493.5081,3.375297889,17.50018428373017,1.18004589,24.55520637096774,3.192410969,100.714759808
2025-11-14 10:00:00,0.964900226,11.96243915,0.489866969,87.07266063,6.032373337,14.132,9.0,1.01,0.505,87.305,11.685,5.86,70.02,8.69,19.71,1.58,16.2583239,5.111899974730156,79.35904069680451,68.8651861970747,33.36093416302029,0.044,5.71,2.21,8.71,2.4,0.032,0.15,54.35,11.06,0.066,1.936952715,0.15,101.493,0.0,0.0,0.0,0.0,0.0,0.0,0.0,0.0,55.81464973,5.109357568,4.834503291,0.052461468,0.011279109,0.097740577,0.597221276,5.57643372,8.023796758,0.107463605,0.06,0.026738441,35.101,0.0,0.0,0.0,0.0,0.0,0.0,1.631,0.0,0.0,0.0,0.0,0.0,0.0,7.0,0.264828774,4.331414141,0.017835354,94.74837677,0.17,0.103929293,0.031818182,0.525050505,0.071575758,1.024642171,17.85,36.56979798,0.322828283,0.370707071,7.134646465,0.227474747,0.14,0.309070707,35.6910101,1.124242424,1.224544011,1481.393939,83.0,24.27272727,11.0,75.0,25.2,10.0,219.6838889,188.9119444,189.6319444,235.8030556,208.5077083,27.572423423299966,48.1254561289434,59.3466936827418,91.37461396171983,54.79689565715671,48.39204324309466,64.30715720381929,36.84964100542169,40.513553431759625,39.151447030056076,194.5568786,545.1666667,42.30223344,310.0,83.56591667,2.726895967,1.348117939,1.4579064695038275,1174.156111,4303.419361,0.0,2175.224103,1261.377331,203.9507514,104049.9551,3.393366339,17.50018428373017,1.157232132,24.55520637096774,3.355541072,103.2787864145
2025-11-14 11:00:00,0.965223687,11.97074131,0.49029825,87.064035,6.089518117,16.228,9.0,1.01,0.505,87.305,11.685,6.81,70.02,8.69,19.71,1.58,15.33922429,5.071932930155633,79.64692049600859,68.25601919052531,32.92924706445176,0.044,5.71,2.21,8.71,2.4,0.032,0.15,54.35,11.06,0.066,1.936952715,0.15,109.924,0.0,0.0,0.0,0.0,0.0,0.0,0.0,0.0,57.85262731,4.273687667,4.471168551,0.040900818,0.009297283,0.084198101,0.481449615,4.613596659,7.127020559,0.085828673,0.06,0.023270245,45.381,0.0,0.0,0.0,0.0,0.0,0.0,0.0,0.0,0.0,0.0,0.0,0.0,0.0,6.0,0.259810565,4.310633484,0.017290498,94.69217104,0.17,0.105316742,0.026936652,0.599366516,0.078285068,1.035460376,17.85791855,36.82375566,0.280633484,0.359683258,7.144751131,0.189366516,0.139683258,0.308063348,35.56452489,1.059683258,1.236366317,1483.570136,83.0,24.27272727,11.0,75.0,25.2,10.0,205.3680556,180.9286111,181.7986111,218.9288889,196.7560417,36.95844582061119,51.1041442208103,68.0068953586709,91.19358018965346,59.52249670733113,55.279387451086194,65.90664650301315,46.63277832304766,44.41684939759168,43.32562133831384,186.0653117,540.9305556,41.87175011,310.0,82.44,2.797493819,1.348056483,1.455957867092307,1171.994444,4297.415803,0.0,2207.845389,1234.598311,205.8219178,107234.5174,3.292212714,17.50018428373017,1.216728453,24.55520637096774,3.264668503,102.15365380025
2025-11-14 12:00:00,0.965335408,11.9736088,0.49044721,87.06105579,6.109255373,13.819,9.0,1.01,0.505,87.305,11.685,5.886,70.02,8.69,19.71,1.58,14.38631608,5.095919109918342,79.73302769898292,68.73317376013499,33.322484911706425,0.044,5.71,2.21,8.71,2.4,0.032,0.15,54.35,11.06,0.066,1.936952715,0.15,98.384,0.1,95.38,1.38,0.8,1.04,0.0,0.0,0.236,59.13352805,3.748456084,4.242806993,0.033634768,0.008051675,0.075686442,0.408685319,4.008438531,6.563382714,0.07223078,0.06,0.02109043,42.729,0.0,0.0,0.0,0.0,0.0,0.0,0.0,0.0,0.0,0.0,0.0,0.0,0.0,6.0,0.036785985,4.316063348,0.01720905,94.6876371,0.17,0.108031674,0.026393665,0.593936652,0.080728507,1.050481894,17.92579186,37.02737557,0.286063348,0.356968326,7.185475113,0.183936652,0.136968326,0.308606335,35.26045249,1.056968326,1.254337641,1488.457014,83.0,24.27272727,11.0,75.0,25.2,10.0,205.4352778,195.4530556,186.2561111,217.7488889,201.2233333,37.219925579282574,51.864670325119874,66.84629023619439,89.96119671293067,59.169566686126984,46.80394352010045,64.59360198914297,34.74859186041016,38.78200835050497,39.22148440168614,163.1396,536.9861111,42.13382775,310.0,88.18408333,2.779240536,1.348008256,1.4142755864163612,1168.689722,4303.689778,0.0,2226.520089,1212.00055,200.0072064,103886.2645,3.405492253,17.50018428373017,1.207035968,24.55520637096774,3.092303278,99.115997
2025-11-14 13:00:00,0.96513599,11.9684904,0.490181319,87.06637361,6.074024812,16.766,9.0,1.01,0.505,87.305,11.685,6.844,70.02,8.69,19.71,1.58,14.45070484,5.129104497919026,79.4467571129538,69.143755043162,33.91399720677336,0.044,5.71,2.21,8.71,2.4,0.032,0.15,54.35,11.06,0.066,1.936952715,0.15,117.565,0.1,95.38,1.38,0.8,1.04,0.0,0.0,0.526,59.02636169,3.7923995,4.261912826,0.034242681,0.008155888,0.076398569,0.414773132,4.05906899,6.610539385,0.073368446,0.06,0.021272804,47.239,0.0,0.0,0.0,0.0,0.0,0.0,0.0,0.0,0.0,0.0,0.0,0.0,0.0,6.0,0.242802348,4.321493213,0.017127602,94.68310317,0.17,0.110746606,0.025850679,0.588506787,0.083171946,1.065503412,17.99366516,37.23099548,0.291493213,0.354253394,7.226199095,0.178506787,0.134253394,0.309149321,34.95638009,1.054253394,1.272308964,1493.343891,83.0,24.27272727,11.0,75.0,25.2,10.0,218.5325,187.0752778,184.8430556,225.5033333,203.9885417,32.91070509126433,49.57620492177875,58.40536381035989,92.8012014762468,64.57108733852641,46.47787068942807,68.65919823262615,45.296765999175534,41.768551446508354,38.18092361248122,161.5660942,535.0,43.13457531,310.0,89.44144444,2.762928322,1.348079378,1.4285954485164505,1170.044167,4299.402211,0.0,2223.194428,1212.274522,198.6541306,102699.2594,3.438733672,17.50018428373017,1.185510609,24.55520637096774,3.039874283,98.9075074815
2025-11-14 14:00:00,0.964859441,11.96139231,0.489812587,87.07374825,6.025167832,14.3,9.0,1.01,0.505,87.305,11.685,5.944,70.02,8.69,19.71,1.58,12.80167142,5.1024480412874125,79.66470640715193,68.25747520170505,32.84979740620096,0.044,5.71,2.21,8.71,2.4,0.032,0.15,54.35,11.06,0.066,1.936952715,0.15,101.69,0.1,95.38,1.38,0.8,1.04,0.0,0.0,0.455,58.70771071,3.923061896,4.318722564,0.036050263,0.008465759,0.078516023,0.432874781,4.209614794,6.750756146,0.076751207,0.06,0.021815079,36.448,0.0,0.0,0.0,0.0,0.0,0.0,3.534,0.0,0.0,0.0,0.0,0.0,0.0,6.0,0.326125691,4.326923077,0.017046154,94.67856923,0.17,0.113461538,0.025307692,0.583076923,0.085615385,1.080524929,18.06153846,37.43461538,0.296923077,0.351538462,7.266923077,0.173076923,0.131538462,0.309692308,34.65230769,1.051538462,1.290280287,1498.230769,83.0,24.27272727,11.0,75.0,25.2,10.0,182.7955556,164.2347222,166.9697222,192.5791667,176.6447917,45.08957225332742,51.36379809831877,64.36224220674049,92.4076380648556,72.10041803093617,59.32763576020332,72.20524092544977,68.77887276292165,51.767133040207554,42.79023293081575,152.7478161,526.9583333,43.07561203,310.0,83.80919444,2.73929795,1.348514589,1.3775791190774178,1168.418056,4295.902661,0.0,2272.972061,1229.732322,199.0394042,102283.2789,3.451877289,17.50018428373017,1.158614541,24.55520637096774,2.764250567,97.73908563325
2025-11-14 16:00:00,0.970312552,11.78250207,0.465468828,87.24718538,5.78751447,12.094,8.7,1.035,0.49,87.21,11.755,5.071,70.16,8.51,19.64,1.69,11.61711917,5.110400145553057,79.59488166682536,68.39973725600447,33.68957834344287,0.043,5.66,2.1,8.89,2.45,0.028,0.15,54.69,10.79,0.06,1.906360424,0.15,84.52,0.1,96.09,0.73,0.58,1.2,0.0,0.0,0.361,58.61853645,3.839580068,4.993541328,0.05326157,0.030956942,0.068496229,0.409813751,3.847211888,6.723250628,0.102992459,0.08,0.051005382,33.815,0.0,0.0,0.0,0.0,0.0,0.0,0.0,0.0,0.0,0.0,0.0,0.0,0.0,6.0,0.332079219,4.325571429,0.015,94.73421429,0.148142857,0.105957143,0.0193,0.567714286,0.0841,1.078829757,17.68014286,37.71971429,0.282571429,0.363,7.190428571,0.135571429,0.145571429,0.303714286,34.96628571,0.954857143,1.284491942,1487.457143,83.0,24.27272727,11.0,75.0,25.2,10.0,189.2252778,155.3516667,161.2447222,196.8494444,175.6677778,46.06485666842241,50.935513482349165,62.345007839074526,95.78517068073077,81.04264511856724,59.81859272709633,76.64177386742153,79.3697703426418,54.114619930979785,44.64573169984685,130.0173536,514.125,43.21978756,315.4444444,89.35052778,2.747013994,1.348146267,1.4014223091522224,1163.193333,4301.855247,0.0,2309.103486,1247.082997,202.1358872,104524.8233,3.383594528,17.50018428373017,1.168110918,24.55520637096774,2.571317192,96.088410452
2025-11-14 17:00:00,0.970327117,11.78308467,0.465490675,87.24658821,5.791592683,16.783,8.7,1.035,0.49,87.21,11.755,6.23,70.16,8.51,19.64,1.69,11.32234701,5.115702084564876,79.58187837321849,68.37443712884351,33.91330377133606,0.043,5.66,2.1,8.89,2.45,0.028,0.15,54.69,10.79,0.06,1.906360424,0.15,101.269,0.1,96.09,0.73,0.58,1.2,0.0,0.0,0.454,57.25149347,4.282551338,5.397261979,0.057747355,0.033648413,0.079149969,0.504800249,4.438214063,7.353503423,0.124299938,0.08,0.050668948,35.354,0.0,0.0,0.0,0.0,0.0,0.0,4.783,0.0,0.0,0.0,0.0,0.0,0.0,7.0,0.28415482,4.338428571,0.015,94.78778571,0.143857143,0.101242857,0.0223,0.516285714,0.0751,1.090461871,17.79585714,37.78828571,0.265428571,0.393,7.237571429,0.148428571,0.158428571,0.312285714,34.65771429,0.989142857,1.299328705,1497.742857,83.0,24.27272727,11.0,75.0,25.2,10.0,192.3205556,161.8122222,166.9958333,205.2672222,181.5989583,46.0316230251218,51.37065603595255,63.59867657285889,95.65780757526684,80.0138627564092,58.18713104732616,74.90603866676219,72.02446309023833,51.506221803098455,44.462542510227806,124.9569254,512.3888889,42.20996833,320.0,90.61,2.737541731,1.348428408,1.3978676106064158,1169.895,4298.553053,0.0,2323.824536,1260.229239,204.1493481,104801.1961,3.369528847,17.50018428373017,1.168691209,24.55520637096774,2.633230431,96.5567926155
2025-11-14 18:00:00,0.970255223,11.78020893,0.465382835,87.24953585,5.771462488,16.848,8.7,1.035,0.49,87.21,11.755,7.021,70.16,8.51,19.64,1.69,11.17198124,5.089886572338889,79.85492441305108,68.00874468250362,33.398293861426566,0.043,5.66,2.1,8.89,2.45,0.028,0.15,54.69,10.79,0.06,1.906360424,0.15,118.311,0.1,96.09,0.73,0.58,1.2,0.0,0.0,0.399,58.57446035,3.853862314,5.006558058,0.053406201,0.03104372,0.068839727,0.412876299,3.866266935,6.743571191,0.103679453,0.08,0.050994535,48.124,0.0,0.0,0.0,0.0,0.0,0.0,0.0,0.0,0.0,0.0,0.0,0.0,0.0,7.0,0.027625665,4.352,0.01492,94.84348,0.1396,0.0968,0.02528,0.462,0.06592,1.100900552,17.8656,37.8428,0.2552,0.424,7.3096,0.1616,0.17,0.3208,34.3744,1.0248,1.313550688,1506.24,83.0,24.27272727,11.0,75.0,25.2,10.0,174.1430556,165.8886111,162.6911111,194.1036111,174.2065972,50.96161583299437,52.81762726008873,70.20871852527848,93.13053234955973,76.86112917604333,58.542566583297685,72.05285237198339,65.86138277729634,49.71721848105352,45.58077831443791,123.2974422,511.125,41.50724247,320.0,90.61,2.743228342,1.348280747,1.3702424950427254,1184.364722,4300.69885,0.0,2340.772347,1258.044186,206.2633783,105031.8481,3.363797069,17.50018428373017,1.185301631,24.55520637096774,2.674358586,96.3369110915
2025-11-14 19:00:00,0.970388761,11.78555044,0.465583142,87.2440608,5.808853094,16.514,8.7,1.035,0.49,87.21,11.755,6.936,70.16,8.51,19.64,1.69,12.15260497,5.089108124486333,79.63435916340038,68.18803018859523,33.33023228802242,0.043,5.66,2.1,8.89,2.45,0.028,0.15,54.69,10.79,0.06,1.906360424,0.15,118.689,0.0,0.0,0.0,0.0,0.0,0.0,0.0,0.0,57.63035378,4.159786922,5.285375423,0.056504171,0.032902503,0.076197407,0.478475829,4.274424577,7.178836077,0.118394814,0.08,0.050762187,44.35,0.0,0.0,0.0,0.0,0.0,0.0,4.773,0.0,0.0,0.0,0.0,0.0,0.0,6.0,0.309571946,4.372,0.01412,94.91828,0.1356,0.0948,0.02808,0.382,0.05512,1.100598336,17.5216,37.7708,0.3072,0.464,7.6056,0.1776,0.17,0.3288,34.3184,1.0728,1.322239654,1498.64,83.0,24.27272727,11.0,75.0,25.2,10.0,166.3736111,140.1233333,143.1683333,187.5972222,159.315625,44.57840064927697,48.50707884521964,61.535432479757475,95.59911922601523,79.93743925605372,61.60655509980242,76.97279058200414,86.8720768610226,56.86906613212703,47.12464167626251,134.1199092,521.6055556,43.14288461,320.0,90.61,2.778476953,1.348265089,1.4100912511793509,1175.14,4298.229486,0.0,2303.753619,1235.298408,204.3002997,105563.7153,3.344587178,17.50018428373017,1.20837904,24.55520637096774,2.736344236,97.770887969
2025-11-14 20:00:00,0.970414926,11.78659703,0.465622389,87.24298804,5.816179225,13.882,8.7,1.035,0.49,87.21,11.755,5.968,70.16,8.51,19.64,1.69,12.76747725,5.089050347601586,79.69825899184212,68.6708334549528,33.72520149666467,0.043,5.66,2.1,8.89,2.45,0.028,0.15,54.69,10.79,0.06,1.906360424,0.15,101.646,0.0,0.0,0.0,0.0,0.0,0.0,0.0,0.0,58.55989535,3.858581901,5.010859454,0.053453994,0.031072396,0.068953236,0.413888322,3.872563701,6.750286148,0.103906471,0.08,0.05099095,39.56,0.0,0.0,0.0,0.0,0.0,0.0,0.0,0.0,0.0,0.0,0.0,0.0,0.0,7.0,0.279632971,4.392,0.01332,94.99308,0.1316,0.0928,0.03088,0.302,0.04432,1.10029612,17.1776,37.6988,0.3592,0.504,7.9016,0.1936,0.17,0.3368,34.2624,1.1208,1.330928619,1491.04,83.0,24.27272727,11.0,75.0,25.2,10.0,172.5691667,145.9855556,143.2919444,187.1258333,162.243125,42.686416412910944,49.20662993451131,60.28567511108142,95.45342269488765,80.35848026779155,54.99178781207334,77.51270174348994,82.8058497721189,53.705475096582404,44.913141233866014,132.3909539,526.25,42.24181153,320.0,96.43768608,2.782740914,1.348402542,1.4254018420596202,1179.068056,4295.062914,0.0,2288.703553,1231.178583,204.7807928,105680.6925,3.337673633,17.50018428373017,1.210357903,24.55520637096774,2.820457189,97.54180139175
2025-11-14 21:00:00,0.970360896,11.78443584,0.465541344,87.24520327,5.801050862,16.653,8.7,1.035,0.49,87.21,11.755,6.716,70.16,8.51,19.64,1.69,13.26227925,5.060827950976045,79.88308954689454,68.29375694667718,32.86666398629811,0.043,5.66,2.1,8.89,2.45,0.028,0.15,54.69,10.79,0.06,1.906360424,0.15,117.779,0.0,0.0,0.0,0.0,0.0,0.0,0.0,0.0,58.18449731,3.980224417,5.121723519,0.054685817,0.03181149,0.071878815,0.439972172,4.034856373,6.923357271,0.10975763,0.08,0.050898564,47.902,0.0,0.0,0.0,0.0,0.0,0.0,0.0,0.0,0.0,0.0,0.0,0.0,0.0,7.0,0.275249543,4.3775,0.01345,94.9249,0.1345,0.0992,0.0302,0.369,0.05125,1.092359173,17.364,37.6655,0.3665,0.484,7.552,0.2,0.1655,0.331,34.483,1.1175,1.311495631,1489.8,83.0,24.27272727,11.0,75.0,25.2,10.0,162.5302778,157.3752778,149.7647222,184.4130556,163.5208333,42.91386720893644,50.483334368007775,66.9689469303061,91.86305730858291,69.66929604446682,54.92977031854463,71.41457975817929,66.98017656801335,49.72241790931949,44.762136338502245,144.5341339,527.8611111,42.65794289,320.0,91.75880392,2.790493122,1.348251203,1.4151543276178669,1162.648333,4303.898253,0.0,2260.583492,1224.882428,202.2876369,105842.7139,3.339531192,17.50018428373017,1.216969561,24.55520637096774,2.822731817,99.15077274175
2025-11-14 22:00:00,0.970280719,11.78122877,0.465421079,87.24849051,5.778601379,14.071,8.7,1.035,0.49,87.21,11.755,5.616,70.16,8.51,19.64,1.69,12.51255369,5.102545040108712,79.58436486105964,68.63953034684869,33.60123256060943,0.043,5.66,2.1,8.89,2.45,0.028,0.15,54.69,10.79,0.06,1.906360424,0.15,100.977,0.0,0.0,0.0,0.0,0.0,0.0,0.0,0.0,57.08568146,4.336280411,5.446230248,0.058291447,0.033974868,0.080442187,0.516321395,4.509898169,7.429948332,0.126884374,0.08,0.050628141,39.87,0.0,0.0,0.0,0.0,0.0,0.0,0.0,0.0,0.0,0.0,0.0,0.0,0.0,6.0,0.269147535,4.338571429,0.014457143,94.77231429,0.144571429,0.107085714,0.027314286,0.528857143,0.066828571,1.073996799,17.57942857,37.62571429,0.343142857,0.426285714,6.993714286,0.195428571,0.16,0.317714286,35.04057143,1.053428571,1.273612802,1490.628571,83.0,24.27272727,11.0,75.0,25.2,10.0,184.9888889,154.4080556,153.6441667,197.8483333,172.7223611,39.56966530261519,48.05811050428744,59.068651595908904,95.12453733095614,75.35229621374964,55.71737311871851,75.27303114745132,74.97954300655726,52.13793995818207,43.90632124011741,137.50059,524.2222222,43.571095,320.0,91.0,2.796179672,1.347945586,1.4211013374323522,1149.665,4301.206664,0.0,2269.849497,1203.072511,197.3345675,104331.7134,3.384682597,17.50018428373017,1.227784129,24.55520637096774,2.717600639,98.218828175
2025-11-14 23:00:00,0.970245152,11.77980607,0.465367728,87.24994877,5.768642517,16.398,8.7,1.035,0.49,87.21,11.755,7.113,70.16,8.51,19.64,1.69,12.30386278,5.099450043610266,79.67437848866754,68.50224904285598,33.512991351890975,0.043,5.66,2.1,8.89,2.45,0.028,0.15,54.69,10.79,0.06,1.906360424,0.15,117.313,0.0,0.0,0.0,0.0,0.0,0.0,0.0,0.0,57.26171201,4.279240161,5.394244198,0.057713824,0.033628295,0.079070333,0.504090232,4.433796367,7.348792331,0.124140666,0.08,0.050671463,49.55,0.0,0.0,0.0,0.0,0.0,0.0,0.0,0.0,0.0,0.0,0.0,0.0,0.0,6.0,0.283472679,4.3024,0.01596,94.66872,0.16,0.10424,0.02528,0.6508,0.0726,1.046321126,17.016,37.5168,0.3236,0.3824,7.036,0.182,0.1604,0.3104,35.8588,0.9348,1.242544688,1486.12,83.0,24.27272727,11.0,75.0,25.2,10.0,179.4166667,154.7563889,150.1544444,193.6088889,169.4840972,42.324987560741306,48.06497346429137,60.62067412963958,94.58742835742001,75.97050807862627,56.57305019510096,75.10244135208447,75.34402662417006,52.281812334134685,44.60659903764251,135.3232747,527.0416667,43.41292517,318.375,90.922,2.791244617,1.348105361,1.402011722611728,1165.368611,4300.022408,0.0,2288.431036,1203.958169,198.8931917,103882.775,3.396909231,17.50018428373017,1.226740031,24.55520637096774,2.687853639,97.52408389775
2025-11-15 00:00:00,0.945151944,11.7900425,0.4263675,87.26480555,5.533569455,14.117,8.7,1.035,0.49,87.21,11.755,6.311,70.36,8.72,19.32,1.6,12.6108484,5.221111111,79.84333333,71.32,35.69,0.043,5.71,2.01,9.21,2.42,0.02,0.14,54.51,11.01,0.043,1.928196147,0.15,96.335,0.0,0.0,0.0,0.0,0.0,0.0,0.0,0.0,57.89729135,4.073289514,5.206542342,0.055628248,0.032376949,0.07411709,0.459928157,4.159021706,7.055768878,0.114234179,0.08,0.050827881,32.71,0.0,0.0,0.0,0.0,0.0,0.0,15.001,0.0,0.0,0.0,0.0,0.0,0.0,7.0,0.292751365,4.3264,0.01556,94.73592,0.16,0.10664,0.02808,0.5588,0.0686,1.066882051,17.476,37.5848,0.3596,0.4064,6.996,0.202,0.1644,0.3144,35.2468,0.9828,1.265430316,1487.32,83.0,24.27272727,11.0,75.0,25.2,10.0,166.2713889,158.4641667,158.8766667,196.5466667,170.0397222,34.366041602061586,44.76363585594845,51.71170412831307,93.41494858927828,68.36648132575692,49.964105314056326,64.71579939019168,61.71549196061687,49.016160354817046,42.00548834958042,139.3771927,525.0,43.52363183,315.0,90.48,2.811193814,1.348116175,1.4050334626758252,1164.712222,4302.384419,0.0,2280.033517,1195.576472,199.3588264,104766.1156,3.370053486,17.50018428373017,1.238460387,24.55520637096774,2.733603422,97.21747803275
2025-11-15 01:00:00,0.945142298,11.78908746,0.426280678,87.26577024,5.528263664,16.339,8.7,1.035,0.49,87.21,11.755,7.161,70.36,8.72,19.32,1.6,13.42258438,5.221111111,79.84333333,71.32,35.69,0.043,5.71,2.01,9.21,2.42,0.02,0.14,54.51,11.01,0.043,1.928196147,0.15,116.501,0.0,0.0,0.0,0.0,0.0,0.0,0.0,0.0,57.08169876,4.337570952,5.447406437,0.058304516,0.03398271,0.080473225,0.516598126,4.511619979,7.431784494,0.126946451,0.08,0.050627161,48.871,0.0,0.0,0.0,0.0,0.0,0.0,0.0,0.0,0.0,0.0,0.0,0.0,0.0,6.0,0.28380382,4.3504,0.01516,94.80312,0.16,0.10904,0.03088,0.4668,0.0646,1.087442975,17.936,37.6528,0.3956,0.4304,6.956,0.222,0.1684,0.3184,34.6348,1.0308,1.288315944,1488.52,83.0,24.27272727,11.0,75.0,25.2,10.0,190.6211699,152.467688,162.2763231,209.7534819,178.7796657,29.501818429145857,43.15689549247972,45.933761982974886,96.34816376297289,73.01516938705339,50.07745073109929,69.28281300532782,72.93072599020252,51.9095085072819,41.064343821394644,148.3486337,523.0501393,42.75740733,315.0,90.48,2.805604669,1.348074577,1.443391800881282,1166.081337,4296.22129,0.0,2255.826702,1200.962031,199.8974858,104689.6407,3.364598404,17.50018428373017,1.231096915,24.55520637096774,2.843442142,98.40619396525
2025-11-15 02:00:00,0.945124991,11.78737412,0.42612492,87.26750089,5.518745131,14.121,8.7,1.035,0.49,87.21,11.755,5.926,70.36,8.72,19.32,1.6,12.04713408,5.221111111,79.84333333,71.32,35.69,0.043,5.71,2.01,9.21,2.42,0.02,0.14,54.51,11.01,0.043,1.928196147,0.15,101.547,0.0,0.0,0.0,0.0,0.0,0.0,0.0,0.445,56.60597263,4.49172339,5.587899798,0.059865553,0.034919332,0.084180689,0.549653091,4.717286649,7.65111024,0.134361378,0.08,0.050510084,33.173,0.0,0.0,0.0,0.0,0.0,0.0,6.812,0.0,0.0,0.0,0.0,0.0,0.0,7.0,0.294693072,4.380571429,0.014485714,94.90662857,0.16,0.103828571,0.034571429,0.347714286,0.0522,1.083960846,17.92457143,37.52571429,0.430571429,0.470857143,6.934857143,0.255714286,0.175142857,0.314857143,34.62142857,1.096285714,1.284275584,1489.514286,83.0,24.27272727,11.0,75.0,25.2,10.0,191.7397222,156.8355556,167.2322222,213.8738889,182.4203472,31.59467953186126,43.71538684520442,47.17096559079425,96.30382990718371,75.02209010027644,50.31139373181301,68.95560873723312,70.37093163613031,51.23666095962999,41.136495396977224,133.1469283,513.8055556,43.05498703,315.0,90.48,2.807090664,1.348253672,1.4222297316091692,1152.579167,4304.829236,0.0,2285.860447,1190.584503,196.6621294,104109.7853,3.392610436,17.50018428373017,1.240014056,24.55520637096774,2.608868633,96.39196799975
2025-11-15 03:00:00,0.944784101,11.75362597,0.423056906,87.30158993,5.331255362,17.485,8.7,1.035,0.49,87.21,11.755,7.122,70.36,8.72,19.32,1.6,12.52248236,5.221111111,79.84333333,71.32,35.69,0.043,5.71,2.01,9.21,2.42,0.02,0.14,54.51,11.01,0.043,1.928196147,0.15,119.139,0.0,0.0,0.0,0.0,0.0,0.0,0.0,0.648,55.37090065,4.891931291,5.95264624,0.063918292,0.037350975,0.093805942,0.635469824,5.251234912,8.220519963,0.153611885,0.08,0.050206128,31.233,0.0,0.0,0.0,0.0,0.0,0.0,14.166,0.0,0.0,0.0,0.0,0.0,0.0,6.0,0.181938978,4.4,0.014,94.97822,0.16,0.098,0.03778,0.27,0.042,1.071317603,17.8258,37.3358,0.4344,0.5052,6.8962,0.3086,0.18,0.3126,34.8504,1.1348,1.269198558,1485.58,83.0,24.27272727,11.0,75.0,25.2,10.0,159.7702778,152.3719444,160.1444444,191.9033333,166.0475,35.42456551435032,45.83619447869492,51.10721862241016,93.77307204193437,70.79743017188667,51.515234361010656,65.56882948414898,67.46297063116583,51.359898013564234,41.537180684697645,138.7882953,520.0,42.91903047,315.0,90.22722222,2.796268072,1.348195806,1.399177028241902,1168.851667,4299.444328,0.0,2284.804414,1201.423506,199.6587267,104218.7,3.384215231,17.50018428373017,1.23283411,24.55520637096774,2.736633564,97.13944912725
2025-11-15 04:00:00,0.94512913,11.78778387,0.42616217,87.267087,5.521021498,13.862,8.7,1.035,0.49,87.21,11.755,6.191,70.36,8.72,19.32,1.6,12.58299672,5.221111111,79.84333333,71.32,35.69,0.043,5.71,2.01,9.21,2.42,0.02,0.14,54.51,11.01,0.043,1.928196147,0.15,101.677,0.0,0.0,0.0,0.0,0.0,0.0,0.0,0.696,57.74332569,4.123179943,5.2520121,0.056133468,0.032680081,0.075316986,0.47062618,4.22558438,7.126752223,0.116633972,0.08,0.05078999,43.636,0.0,0.0,0.0,0.0,0.0,0.0,0.0,0.0,0.0,0.0,0.0,0.0,0.0,7.0,0.228779586,4.4,0.014,94.97642,0.16,0.098,0.03958,0.27,0.042,1.067655054,18.0238,37.2338,0.3984,0.5172,6.8182,0.3746,0.18,0.3186,34.8744,1.1228,1.263162906,1475.38,83.0,24.27272727,11.0,75.0,25.2,10.0,155.2655556,139.3294444,142.4141667,184.3466667,155.3389583,34.47850057921448,42.31343210173395,47.14904590970551,95.11415934313817,73.6278288221211,53.94652584565401,69.03485818433163,80.47724549941495,55.42615224416606,43.562382611650364,139.4701477,520.0,43.32592281,315.0,90.22,2.792944503,1.34835675,1.4048433987390683,1170.240833,4298.179144,0.0,2283.803214,1204.047978,199.9217136,104110.6635,3.384204931,17.50018428373017,1.226908012,24.55520637096774,2.675917886,97.22979457025001
