Repository: saikumar-voptimai/evonith_bf_webapp

# Evonith BF2 — Blast Furnace Intelligence Platform

Monitoring, modelling and optimisation of **Blast Furnace 2 (BF2)** at Evonith Steel: live telemetry from InfluxDB,
manual plant reports from Neon PostgreSQL, a two-zone energy model of the furnace, blend and fuel optimisers, a
conversational assistant (FurnaceMind) and a live digital twin evaluated every hour.

The platform has three deployable parts that share one Python service layer, plus the shared data library:

| Part | Path | What it is |
|---|---|---|
| **Streamlit app** (legacy) | `src/app.py`, `src/custom_pages/` | The original 11-page dashboard; still the home of the model pages. Served under `/legacy` in production |

File: src/assets/data/V10_df_filtered.csv (part 30 of 166)
datetime,Hot Blast PressureBar,Hot Blast Temp.oC,Hot Blast VolumeNm3/Hr.,O2 Enrichment %,OxygenFlowNm3/Hr.,PermeabilityKgs/Hr.,RAFToC,SteamKgs/Hr.,TopPressureBar,TuyereVelocitym/s,Differential PressureTotalBar,Charges/Hrs.,StockRodLevel,COKE_ASH%,COKE_FC%,COKE_IM%,COKE_MOIST%,COKE_MT,COKE_VM%,NUTCOKE_ASH%,NUTCOKE_FC%,NUTCOKE_IM%,NUTCOKE_MOIST%,NUTCOKE_MT,NUTCOKE_VM%,PCI_2_%Ash,PCI_2_%FC,PCI_2_%IM,PCI_2_MT,PCI_2_%VM,Sinter_SP_MT,Sinter_SP_02_Al2O3%,Sinter_SP_02_Basicity,Sinter_SP_02_CaO%,Sinter_SP_02_Cold_Strength_AI,Sinter_SP_02_Cold_strength_TI,Sinter_SP_02_Fe(T)%,Sinter_SP_02_FeO%,Sinter_SP_02_Hot_strength_RDI,Sinter_SP_02_Hot_strength_RI,Sinter_SP_02_K2O%,Sinter_SP_02_MgO%,Sinter_SP_02_MnO%,Sinter_SP_02_Na2O%,Sinter_SP_02_P%,Sinter_SP_02_SiO2%,Sinter_SP_02_TiO2%,ORE_%Al2O3,ORE_%CaO,ORE_%Fe(T),ORE_%K2O,ORE_%LOI,ORE_%MgO,ORE_%MnO,ORE_MT,ORE_%Na2O,ORE_%P,ORE_%SiO2,ORE_%TiO2,ORE_%TM,Geomin Type,FLUX_Al2O3%,FLUX_CaO%,FLUX_Fe2O3%,FLUX_LOI%,FLUX_MgO%,FLUX_MT,FLUX_SiO2%,FLUX_TM%,COKE_DISCHARGE_TIME,WEIGHTED_COKE_ANGLE,TOTAL_COKE_PORTIONS,NON_COKE_DISCHARGE_TIME,WEIGHTED_NON_COKE_ANGLE,TOTAL_NON_COKE_PORTIONS,UnitCost Lakhs/Thm,ActualKg/Thm.,FurnaceTopGasAnalysisCO2ETACO,Act. Fuel RateKg/Thm.,Coke Rate Kg/Thm,ProductionTonnesPerHr
2024-03-30 19:00:00,2.66,1147.0,114808.0,2.455862542,3500.0,1427.0,2305.0,0.0,1.3,251.0,1.36,7.0,1.3,10.7,87.95,0.39,3.1,291.6916667,0.96,10.98,87.55,0.45,6.3,19.79333333,1.02,11.09,69.97,1.02,82.64666667,17.92,962.4653333,2.175,1.928257885,11.425,4.733333333,81.38666667,54.035,8.505,27.14,65.75,0.098,2.33,0.23,0.0405,0.0615,5.925,0.16,4.682439524,0.083067066,60.01305147,0.03464479,4.254750909,0.062097006,0.056776048,328.2764322,0.028386587,0.108582036,4.295621577,0.356462277,2.262910181,2.0,0.82,0.0,0.81,1.29,0.0,17.25666667,94.86,0.1,82.5,25.54545455,11.0,60.0,28.0,8.0,119.7825,121.0,43.98234201,536.0,415.0,87.85123967
2024-03-30 20:00:00,2.69,1148.0,115975.0,2.430854588,3497.0,1379.0,2317.0,68.0,1.3,253.0,1.39,7.0,1.3,10.7,87.95,0.39,3.1,291.6916667,0.96,10.98,87.55,0.45,6.3,19.79333333,1.02,11.09,69.97,1.02,82.64666667,17.92,962.4653333,2.175,1.928257885,11.425,4.733333333,81.38666667,54.035,8.505,27.14,65.75,0.098,2.33,0.23,0.0405,0.0615,5.925,0.16,4.682439524,0.083067066,60.01305147,0.03464479,4.254750909,0.062097006,0.056776048,328.2764322,0.028386587,0.108582036,4.295621577,0.356462277,2.262910181,2.0,0.82,0.0,0.81,1.29,0.0,17.25666667,94.86,0.1,82.5,25.54545455,11.0,60.0,28.0,8.0,119.5175,119.0,42.08683473,534.0,415.0,81.8487395
2024-03-30 21:00:00,2.67,1148.0,116458.0,2.428990167,3501.0,1411.0,2299.0,278.0,1.3,255.0,1.37,7.0,1.3,10.7,87.95,0.39,3.1,291.6916667,0.96,10.98,87.55,0.45,6.3,19.79333333,1.02,11.09,69.97,1.02,82.64666667,17.92,962.4653333,2.175,1.928257885,11.425,4.733333333,81.38666667,54.035,8.505,27.14,65.75,0.098,2.33,0.23,0.0405,0.0615,5.925,0.16,4.682439524,0.083067066,60.01305147,0.03464479,4.254750909,0.062097006,0.056776048,328.2764322,0.028386587,0.108582036,4.295621577,0.356462277,2.262910181,2.0,0.82,0.0,0.81,1.29,0.0,17.25666667,94.86,0.1,82.5,25.54545455,11.0,60.0,28.0,8.0,119.65,120.0,42.86713287,535.0,415.0,81.83333333
2024-03-30 22:00:00,2.68,1148.0,116344.0,2.425081423,3498.0,1406.0,2301.0,116.0,1.3,256.0,1.38,7.0,1.3,10.7,87.95,0.39,3.1,291.6916667,0.96,10.98,87.55,0.45,6.3,19.79333333,1.02,11.09,69.97,1.02,82.64666667,17.92,962.4653333,2.175,1.928257885,11.425,4.733333333,81.38666667,54.035,8.505,27.14,65.75,0.098,2.33,0.23,0.0405,0.0615,5.925,0.16,4.682439524,0.083067066,60.01305147,0.03464479,4.254750909,0.062097006,0.056776048,328.2764322,0.028386587,0.108582036,4.295621577,0.356462277,2.262910181,2.0,0.82,0.0,0.81,1.29,0.0,17.25666667,94.86,0.1,82.5,25.54545455,11.0,60.0,28.0,8.0,119.7825,121.0,44.21004357,536.0,415.0,85.70247934
2024-03-30 23:00:00,2.7,1148.0,117306.0,2.417338533,3499.0,1398.0,2281.0,563.0,1.3,255.0,1.4,7.0,1.3,10.68,87.94,0.4,3.0,288.5583333,0.98,11.06,87.45,0.44,6.7,18.529,1.05,11.09,69.97,1.02,93.14,17.92,967.626,2.185,1.880771704,11.2,4.815833333,82.28416667,54.19,8.51,29.375,65.75,0.0925,2.345,0.26,0.041,0.0605,5.955,0.16,4.587976052,0.080997006,60.04946812,0.028282063,4.078457281,0.078091181,0.05527055,327.7766155,0.020564126,0.093507023,4.367029691,0.434899838,2.276352751,2.0,0.55,0.0,0.56,1.33,0.0,0.0,96.97,0.1,82.5,25.54545455,11.0,60.0,28.0,8.0,119.65,120.0,44.31974347,535.0,415.0,83.75
2024-03-31 00:00:00,2.6,1168.0,116264.0,2.424432333,3499.0,1490.0,2286.0,0.0,1.3,264.0,1.3,8.0,1.3,10.68,87.94,0.4,3.0,288.5583333,0.98,11.06,87.45,0.44,6.7,18.529,1.05,11.09,69.97,1.02,93.14,17.92,967.626,2.185,1.880771704,11.2,4.815833333,82.28416667,54.19,8.51,29.375,65.75,0.0925,2.345,0.26,0.041,0.0605,5.955,0.16,4.587976052,0.080997006,60.04946812,0.028282063,4.078457281,0.078091181,0.05527055,327.7766155,0.020564126,0.093507023,4.367029691,0.434899838,2.276352751,2.0,0.55,0.0,0.56,1.33,0.0,0.0,96.97,0.1,82.5,25.54545455,11.0,60.0,28.0,8.0,121.24000000000001,132.0,42.83150101,547.0,415.0,92.65151515
2024-03-31 01:00:00,2.68,1148.0,118003.0,2.3945792,3499.0,1430.0,2278.0,232.0,1.3,259.0,1.38,7.0,1.3,10.68,87.94,0.4,3.0,288.5583333,0.98,11.06,87.45,0.44,6.7,18.529,1.05,11.09,69.97,1.02,93.14,17.92,967.626,2.185,1.880771704,11.2,4.815833333,82.28416667,54.19,8.51,29.375,65.75,0.0925,2.345,0.26,0.041,0.0605,5.955,0.16,4.587976052,0.080997006,60.04946812,0.028282063,4.078457281,0.078091181,0.05527055,327.7766155,0.020564126,0.093507023,4.367029691,0.434899838,2.276352751,2.0,0.55,0.0,0.56,1.33,0.0,0.0,96.97,0.1,82.5,25.54545455,11.0,60.0,28.0,8.0,119.65,120.0,43.50151128,535.0,415.0,94.16666667
2024-03-31 02:00:00,2.67,1148.0,118942.0,2.370553264,3500.0,1443.0,2286.0,0.0,1.3,261.0,1.37,8.0,1.3,10.68,87.94,0.4,3.0,288.5583333,0.98,11.06,87.45,0.44,6.7,18.529,1.05,11.09,69.97,1.02,93.14,17.92,967.626,2.185,1.880771704,11.2,4.815833333,82.28416667,54.19,8.51,29.375,65.75,0.0925,2.345,0.26,0.041,0.0605,5.955,0.16,4.587976052,0.080997006,60.04946812,0.028282063,4.078457281,0.078091181,0.05527055,327.7766155,0.020564126,0.093507023,4.367029691,0.434899838,2.276352751,2.0,0.55,0.0,0.56,1.33,0.0,0.0,96.97,0.1,82.5,25.54545455,11.0,60.0,28.0,8.0,119.65,120.0,44.47761194,535.0,415.0,98.58333333
2024-03-31 03:00:00,2.66,1148.0,117672.0,2.396123495,3500.0,1448.0,2261.0,0.0,1.3,259.0,1.36,8.0,1.3,10.68,87.94,0.4,3.0,288.5583333,0.98,11.06,87.45,0.44,6.7,18.529,1.05,11.09,69.97,1.02,93.14,17.92,967.626,2.185,1.880771704,11.2,4.815833333,82.28416667,54.19,8.51,29.375,65.75,0.0925,2.345,0.26,0.041,0.0605,5.955,0.16,4.587976052,0.080997006,60.04946812,0.028282063,4.078457281,0.078091181,0.05527055,327.7766155,0.020564126,0.093507023,4.367029691,0.434899838,2.276352751,2.0,0.55,0.0,0.56,1.33,0.0,0.0,96.97,0.1,82.5,25.54545455,11.0,60.0,28.0,8.0,120.0475,123.0,43.57624986,538.0,415.0,98.86178862
2024-03-31 04:00:00,2.68,1154.0,117643.0,2.399656694,3500.0,1426.0,2258.0,116.0,1.3,259.0,1.38,7.0,1.3,10.68,87.94,0.4,3.0,288.5583333,0.98,11.06,87.45,0.44,6.7,18.529,1.05,11.09,69.97,1.02,93.14,17.92,967.626,2.185,1.880771704,11.2,4.815833333,82.28416667,54.19,8.51,29.375,65.75,0.0925,2.345,0.26,0.041,0.0605,5.955,0.16,4.587976052,0.080997006,60.04946812,0.028282063,4.078457281,0.078091181,0.05527055,327.7766155,0.020564126,0.093507023,4.367029691,0.434899838,2.276352751,2.0,0.55,0.0,0.56,1.33,0.0,0.0,96.97,0.1,82.5,25.54545455,11.0,60.0,28.0,8.0,121.77,136.0,42.43187543,551.0,415.0,92.27941176
2024-03-31 05:00:00,2.63,1175.0,114200.0,2.468929919,3500.0,1430.0,2249.0,0.0,1.3,259.0,1.33,8.0,1.3,10.68,87.94,0.4,3.0,288.5583333,0.98,11.06,87.45,0.44,6.7,18.529,1.05,11.09,69.97,1.02,93.14,17.92,967.626,2.185,1.880771704,11.2,4.815833333,82.28416667,54.19,8.51,29.375,65.75,0.0925,2.345,0.26,0.041,0.0605,5.955,0.16,4.587976052,0.080997006,60.04946812,0.028282063,4.078457281,0.078091181,0.05527055,327.7766155,0.020564126,0.093507023,4.367029691,0.434899838,2.276352751,2.0,0.55,0.0,0.56,1.33,0.0,0.0,96.97,0.1,82.5,25.54545455,11.0,60.0,28.0,8.0,121.9025,137.0,43.29142857,552.0,415.0,98.90510949
2024-03-31 06:00:00,2.64,1178.0,113426.0,2.4857676,3500.0,1410.0,2244.0,0.0,1.3,257.0,1.34,7.0,1.3,10.68,87.94,0.4,3.0,288.5583333,0.98,11.06,87.45,0.44,6.7,18.529,1.05,11.09,69.97,1.02,93.14,17.92,967.626,2.185,1.880771704,11.2,4.815833333,82.28416667,54.19,8.51,29.375,65.75,0.0925,2.345,0.26,0.041,0.0605,5.955,0.16,4.587976052,0.080997006,60.04946812,0.028282063,4.078457281,0.078091181,0.05527055,327.7766155,0.020564126,0.093507023,4.367029691,0.434899838,2.276352751,2.0,0.55,0.0,0.56,1.33,0.0,0.0,96.97,0.1,82.5,25.54545455,11.0,60.0,28.0,8.0,122.9625,145.0,43.65645867,560.0,415.0,92.75862069
2024-03-31 07:00:00,2.67,1155.0,109994.0,2.563280863,3500.0,1322.0,2268.0,0.0,1.28,243.0,1.39,7.0,1.3,10.68,87.94,0.4,3.0,288.5583333,0.98,11.06,87.45,0.44,6.7,18.529,1.05,11.09,69.97,1.02,93.14,17.92,967.626,2.185,1.880771704,11.2,4.815833333,82.28416667,54.19,8.51,29.375,65.75,0.0925,2.345,0.26,0.041,0.0605,5.955,0.16,4.587976052,0.080997006,60.04946812,0.028282063,4.078457281,0.078091181,0.05527055,327.7766155,0.020564126,0.093507023,4.367029691,0.434899838,2.276352751,2.0,0.55,0.0,0.56,1.33,0.0,0.0,96.97,0.1,82.5,25.54545455,11.0,60.0,28.0,8.0,121.24000000000001,132.0,44.45722171,547.0,415.0,86.59090909
2024-03-31 08:00:00,2.65,1131.0,102196.0,2.750866019,3490.0,1230.0,2279.0,0.0,1.26,223.0,1.39,7.0,1.3,10.71,87.91,0.41,3.2,288.5583333,0.97,11.0,87.53,0.43,6.9,18.529,1.04,11.06,70.05,1.05,93.14,17.84,967.626,2.1,1.90520309,11.355,4.815833333,82.28416667,54.27,8.845,27.885,65.75,0.094,2.265,0.245,0.0405,0.061,5.96,0.16,4.534158414,0.082905825,60.37402719,0.034755008,4.148086569,0.07,0.05527055,327.7766155,0.017472945,0.105452913,4.072841342,0.335896845,2.752705501,2.0,0.55,0.0,0.56,1.33,0.0,0.0,96.97,0.1,82.5,25.54545455,11.0,60.0,28.0,8.0,119.5325,121.0,44.28931106,535.0,414.0,86.94214876
2024-03-31 09:00:00,2.68,1133.0,105659.0,2.692954028,3506.0,1247.0,2251.0,631.0,1.27,229.0,1.41,7.0,1.3,10.71,87.91,0.41,3.2,288.5583333,0.97,11.0,87.53,0.43,6.9,18.529,1.04,11.06,70.05,1.05,93.14,17.84,967.626,2.1,1.90520309,11.355,4.815833333,82.28416667,54.27,8.845,27.885,65.75,0.094,2.265,0.245,0.0405,0.061,5.96,0.16,4.534158414,0.082905825,60.37402719,0.034755008,4.148086569,0.07,0.05527055,327.7766155,0.017472945,0.105452913,4.072841342,0.335896845,2.752705501,2.0,0.55,0.0,0.56,1.33,0.0,0.0,96.97,0.1,82.5,25.54545455,11.0,60.0,28.0,8.0,119.385,118.0,43.5248518,533.0,415.0,86.18644068
2024-03-31 10:00:00,2.64,1144.0,112361.0,2.585315361,3600.0,1392.0,2284.0,152.0,1.29,249.0,1.35,8.0,1.3,10.71,87.91,0.41,3.2,288.5583333,0.97,11.0,87.53,0.43,6.9,18.529,1.04,11.06,70.05,1.05,93.14,17.84,967.626,2.1,1.90520309,11.355,4.815833333,82.28416667,54.27,8.845,27.885,65.75,0.094,2.265,0.245,0.0405,0.061,5.96,0.16,4.534158414,0.082905825,60.37402719,0.034755008,4.148086569,0.07,0.05527055,327.7766155,0.017472945,0.105452913,4.072841342,0.335896845,2.752705501,2.0,0.55,0.0,0.56,1.33,0.0,0.0,96.97,0.1,82.5,25.54545455,11.0,60.0,28.0,8.0,119.5175,119.0,42.87974684,534.0,415.0,92.43697479
2024-03-31 11:00:00,2.59,1169.0,115361.0,2.513886702,3600.0,1482.0,2262.0,0.0,1.29,263.0,1.3,8.0,1.3,10.71,87.91,0.41,3.2,288.5583333,0.97,11.0,87.53,0.43,6.9,18.529,1.04,11.06,70.05,1.05,93.14,17.84,967.626,2.1,1.90520309,11.355,4.815833333,82.28416667,54.27,8.845,27.885,65.75,0.094,2.265,0.245,0.0405,0.061,5.96,0.16,4.534158414,0.082905825,60.37402719,0.034755008,4.148086569,0.07,0.05527055,327.7766155,0.017472945,0.105452913,4.072841342,0.335896845,2.752705501,2.0,0.55,0.0,0.56,1.33,0.0,0.0,96.97,0.1,82.5,25.54545455,11.0,60.0,28.0,8.0,121.24000000000001,132.0,42.88698074,547.0,415.0,97.04545455
2024-03-31 12:00:00,2.6,1164.0,114494.0,2.532208437,3599.0,1467.0,2255.0,0.0,1.3,259.0,1.3,7.0,1.3,10.71,87.91,0.41,3.2,288.5583333,0.97,11.0,87.53,0.43,6.9,18.529,1.04,11.06,70.05,1.05,93.14,17.84,967.626,2.1,1.90520309,11.355,4.815833333,82.28416667,54.27,8.845,27.885,65.75,0.094,2.265,0.245,0.0405,0.061,5.96,0.16,4.534158414,0.082905825,60.37402719,0.034755008,4.148086569,0.07,0.05527055,327.7766155,0.017472945,0.105452913,4.072841342,0.335896845,2.752705501,2.0,0.55,0.0,0.56,1.33,0.0,0.0,96.97,0.1,82.5,25.54545455,11.0,60.0,28.0,8.0,121.9025,137.0,44.09394428,552.0,415.0,99.12408759
2024-03-31 13:00:00,2.61,1168.0,111561.0,2.598740761,3599.0,1415.0,2230.0,0.0,1.3,253.0,1.31,7.0,1.3,10.71,87.91,0.41,3.2,288.5583333,0.97,11.0,87.53,0.43,6.9,18.529,1.04,11.06,70.05,1.05,93.14,17.84,967.626,2.1,1.90520309,11.355,4.815833333,82.28416667,54.27,8.845,27.885,65.75,0.094,2.265,0.245,0.0405,0.061,5.96,0.16,4.534158414,0.082905825,60.37402719,0.034755008,4.148086569,0.07,0.05527055,327.7766155,0.017472945,0.105452913,4.072841342,0.335896845,2.752705501,2.0,0.55,0.0,0.56,1.33,0.0,0.0,96.97,0.1,82.5,25.54545455,11.0,60.0,28.0,8.0,122.3,140.0,44.44187124,555.0,415.0,98.21428571
2024-03-31 14:00:00,2.66,1166.0,111462.0,2.6508836,3668.0,1370.0,2223.0,0.0,1.3,249.0,1.36,7.0,1.3,10.71,87.91,0.41,3.2,288.5583333,0.97,11.0,87.53,0.43,6.9,18.529,1.04,11.06,70.05,1.05,93.14,17.84,967.626,2.1,1.90520309,11.355,4.815833333,82.28416667,54.27,8.845,27.885,65.75,0.094,2.265,0.245,0.0405,0.061,5.96,0.16,4.534158414,0.082905825,60.37402719,0.034755008,4.148086569,0.07,0.05527055,327.7766155,0.017472945,0.105452913,4.072841342,0.335896845,2.752705501,2.0,0.55,0.0,0.56,1.33,0.0,0.0,96.97,0.1,82.5,25.54545455,11.0,60.0,28.0,8.0,122.3,140.0,44.76744186,555.0,415.0,94.07142857
2024-03-31 15:00:00,2.69,1151.0,113555.0,2.62403115,3699.0,1355.0,2301.0,0.0,1.29,249.0,1.4,7.0,1.3,10.71,87.91,0.41,3.2,288.5583333,0.97,11.0,87.53,0.43,6.9,18.529,1.04,11.06,70.05,1.05,93.14,17.84,967.626,2.1,1.90520309,11.355,4.815833333,82.28416667,54.27,8.845,27.885,65.75,0.094,2.265,0.245,0.0405,0.061,5.96,0.16,4.534158414,0.082905825,60.37402719,0.034755008,4.148086569,0.07,0.05527055,327.7766155,0.017472945,0.105452913,4.072841342,0.335896845,2.752705501,2.0,0.55,0.0,0.56,1.33,0.0,0.0,96.97,0.1,82.5,25.54545455,11.0,60.0,28.0,8.0,121.505,134.0,43.75876578,549.0,415.0,86.04477612
2024-03-31 16:00:00,2.71,1145.0,113630.0,2.63398027,3701.0,1327.0,2307.0,356.0,1.3,246.0,1.41,7.0,1.3,10.6,88.02,0.4,3.0,288.5583333,0.98,11.1,87.42,0.44,6.4,18.529,1.04,10.85,70.03,1.14,93.14,17.98,967.626,2.113390242,1.92260518,11.49158962,4.815833333,82.28416667,54.04523435,8.638109214,28.63,65.75,0.0921158,2.289785792,0.21,0.039755355,0.06204719,5.976867447,0.161459173,4.745896845,0.090997006,60.16046513,0.035564126,4.043357119,0.08,0.05527055,327.7766155,0.028564126,0.104925858,4.210762135,0.342079207,2.209970064,2.0,0.55,0.0,0.56,1.33,0.0,0.0,96.97,0.1,82.5,25.54545455,11.0,60.0,28.0,8.0,119.7825,121.0,42.26009806,536.0,415.0,83.71900826
2024-03-31 17:00:00,2.64,1148.0,115023.0,2.596622421,3701.0,1431.0,2296.0,166.0,1.3,255.0,1.34,7.0,1.3,10.6,88.02,0.4,3.0,288.5583333,0.98,11.1,87.42,0.44,6.4,18.529,1.04,10.85,70.03,1.14,93.14,17.98,967.626,2.113390242,1.92260518,11.49158962,4.815833333,82.28416667,54.04523435,8.638109214,28.63,65.75,0.0921158,2.289785792,0.21,0.039755355,0.06204719,5.976867447,0.161459173,4.745896845,0.090997006,60.16046513,0.035564126,4.043357119,0.08,0.05527055,327.7766155,0.028564126,0.104925858,4.210762135,0.342079207,2.209970064,2.0,0.55,0.0,0.56,1.33,0.0,0.0,96.97,0.1,82.5,25.54545455,11.0,60.0,28.0,8.0,120.71000000000001,128.0,42.22732491,543.0,415.0,86.484375
2024-03-31 18:00:00,2.68,1149.0,116082.0,2.52645772,3632.0,1401.0,2299.0,221.0,1.3,255.0,1.38,7.0,1.3,10.6,88.02,0.4,3.0,288.5583333,0.98,11.1,87.42,0.44,6.4,18.529,1.04,10.85,70.03,1.14,93.14,17.98,967.626,2.113390242,1.92260518,11.49158962,4.815833333,82.28416667,54.04523435,8.638109214,28.63,65.75,0.0921158,2.289785792,0.21,0.039755355,0.06204719,5.976867447,0.161459173,4.745896845,0.090997006,60.16046513,0.035564126,4.043357119,0.08,0.05527055,327.7766155,0.028564126,0.104925858,4.210762135,0.342079207,2.209970064,2.0,0.55,0.0,0.56,1.33,0.0,0.0,96.97,0.1,82.5,25.54545455,11.0,60.0,28.0,8.0,120.5775,127.0,43.60902256,542.0,415.0,86.22047244
2024-03-31 19:00:00,2.7,1149.0,115433.0,2.516280477,3596.0,1361.0,2299.0,249.0,1.3,252.0,1.4,7.0,1.3,10.6,88.02,0.4,3.0,288.5583333,0.98,11.1,87.42,0.44,6.4,18.529,1.04,10.85,70.03,1.14,93.14,17.98,967.626,2.113390242,1.92260518,11.49158962,4.815833333,82.28416667,54.04523435,8.638109214,28.63,65.75,0.0921158,2.289785792,0.21,0.039755355,0.06204719,5.976867447,0.161459173,4.745896845,0.090997006,60.16046513,0.035564126,4.043357119,0.08,0.05527055,327.7766155,0.028564126,0.104925858,4.210762135,0.342079207,2.209970064,2.0,0.55,0.0,0.56,1.33,0.0,0.0,96.97,0.1,82.5,25.54545455,11.0,60.0,28.0,8.0,120.0475,123.0,43.60762436,538.0,415.0,85.77235772
2024-03-31 20:00:00,2.66,1147.0,115222.0,2.490365721,3562.0,1401.0,2313.0,0.0,1.3,254.0,1.36,7.0,1.3,10.6,88.02,0.4,3.0,288.5583333,0.98,11.1,87.42,0.44,6.4,18.529,1.04,10.85,70.03,1.14,93.14,17.98,967.626,2.113390242,1.92260518,11.49158962,4.815833333,82.28416667,54.04523435,8.638109214,28.63,65.75,0.0921158,2.289785792,0.21,0.039755355,0.06204719,5.976867447,0.161459173,4.745896845,0.090997006,60.16046513,0.035564126,4.043357119,0.08,0.05527055,327.7766155,0.028564126,0.104925858,4.210762135,0.342079207,2.209970064,2.0,0.55,0.0,0.56,1.33,0.0,0.0,96.97,0.1,82.5,25.54545455,11.0,60.0,28.0,8.0,119.91499999999999,122.0,43.50844712,537.0,415.0,86.8852459
2024-03-31 21:00:00,2.69,1147.0,115731.0,2.433504609,3496.0,1384.0,2333.0,0.0,1.3,253.0,1.39,7.0,1.3,10.6,88.02,0.4,3.0,288.5583333,0.98,11.1,87.42,0.44,6.4,18.529,1.04,10.85,70.03,1.14,93.14,17.98,967.626,2.113390242,1.92260518,11.49158962,4.815833333,82.28416667,54.04523435,8.638109214,28.63,65.75,0.0921158,2.289785792,0.21,0.039755355,0.06204719,5.976867447,0.161459173,4.745896845,0.090997006,60.16046513,0.035564126,4.043357119,0.08,0.05527055,327.7766155,0.028564126,0.104925858,4.210762135,0.342079207,2.209970064,2.0,0.55,0.0,0.56,1.33,0.0,0.0,96.97,0.1,82.5,25.54545455,11.0,60.0,28.0,8.0,119.385,118.0,43.27566321,533.0,415.0,80.08474576
2024-03-31 22:00:00,2.68,1148.0,115050.0,2.456036434,3500.0,1392.0,2307.0,201.0,1.3,253.0,1.38,7.0,1.3,10.6,88.02,0.4,3.0,288.5583333,0.98,11.1,87.42,0.44,6.4,18.529,1.04,10.85,70.03,1.14,93.14,17.98,967.626,2.113390242,1.92260518,11.49158962,4.815833333,82.28416667,54.04523435,8.638109214,28.63,65.75,0.0921158,2.289785792,0.21,0.039755355,0.06204719,5.976867447,0.161459173,4.745896845,0.090997006,60.16046513,0.035564126,4.043357119,0.08,0.05527055,327.7766155,0.028564126,0.104925858,4.210762135,0.342079207,2.209970064,2.0,0.55,0.0,0.56,1.33,0.0,0.0,96.97,0.1,82.5,25.54545455,11.0,60.0,28.0,8.0,119.65,120.0,44.33106576,535.0,415.0,85.83333333
2024-03-31 23:00:00,2.64,1156.0,115414.0,2.44297507,3500.0,1433.0,2307.0,0.0,1.3,257.0,1.34,7.0,1.3,10.73,87.89,0.39,3.0,284.9,0.99,11.08,87.43,0.44,6.3,19.139,1.05,9.84,71.27,1.06,88.87666667,17.83,948.16,2.17,1.913559322,11.29,4.933333333,81.0,54.22,8.8,30.12,65.75,0.0995,2.275,0.245,0.0415,0.063,5.9,0.165,4.69513649,0.086794429,60.00553983,0.034980836,4.172572701,0.072232869,0.057862953,305.479594,0.027980836,0.108057493,4.347105292,0.358246239,2.311643454,2.0,0.9,0.0,0.89,1.3,0.0,12.21666667,96.21,0.1,82.5,25.54545455,11.0,60.0,28.0,8.0,120.0475,123.0,43.38945006,538.0,415.0,92.27642276
2024-04-01 00:00:00,2.69,1134.0,120057.0,2.703532028,4000.0,1640.0,2313.0,703.0,1.47,230.0,1.22,8.0,1.5,10.87,87.76,0.4,3.4,310.8893333,0.97,11.18,87.34,0.44,7.0,19.538000003,1.04,10.52,70.82,1.17,76.10666667,17.49,925.0643333,2.01,1.807695848,11.46,4.693333333,81.64,53.805,10.565,25.80714286,64.1,0.1165,2.275,0.395,0.0445,0.0845,6.34,0.225,2.034161163,0.093507999,59.74567591,0.030253486,4.824076033,0.056791428,0.352085719,203.0401052,0.005343314,0.124274916,6.57515779,0.133610744,3.061925731,1.0,0.63,0.0,0.93,0.94,0.0,15.47666667,96.33,0.4,82.5,25.54545455,11.0,60.0,28.0,8.0,123.64750000000001,103.0,43.64665912,543.0,440.0,86.50485437
2024-04-01 01:00:00,2.71,1134.0,120925.0,2.699153866,3997.0,1615.0,2308.0,1317.0,1.47,230.0,1.24,8.0,1.5,10.87,87.76,0.4,3.4,310.8893333,0.97,11.18,87.34,0.44,7.0,19.538000003,1.04,10.52,70.82,1.17,76.10666667,17.49,925.0643333,2.01,1.807695848,11.46,4.693333333,81.64,53.805,10.565,25.80714286,64.1,0.1165,2.275,0.395,0.0445,0.0845,6.34,0.225,2.034161163,0.093507999,59.74567591,0.030253486,4.824076033,0.056791428,0.352085719,203.0401052,0.005343314,0.124274916,6.57515779,0.133610744,3.061925731,1.0,0.63,0.0,0.93,0.94,0.0,15.47666667,96.33,0.4,82.5,25.54545455,11.0,60.0,28.0,8.0,123.25,100.0,42.80155642,540.0,440.0,90.5
2024-04-01 02:00:00,2.72,1133.0,115582.0,2.791326193,4001.0,1540.0,2340.0,98.0,1.47,230.0,1.25,7.0,1.5,10.87,87.76,0.4,3.4,310.8893333,0.97,11.18,87.34,0.44,7.0,19.538000003,1.04,10.52,70.82,1.17,76.10666667,17.49,925.0643333,2.01,1.807695848,11.46,4.693333333,81.64,53.805,10.565,25.80714286,64.1,0.1165,2.275,0.395,0.0445,0.0845,6.34,0.225,2.034161163,0.093507999,59.74567591,0.030253486,4.824076033,0.056791428,0.352085719,203.0401052,0.005343314,0.124274916,6.57515779,0.133610744,3.061925731,1.0,0.63,0.0,0.93,0.94,0.0,15.47666667,96.33,0.4,82.5,25.54545455,11.0,60.0,28.0,8.0,124.31,108.0,43.09430482,548.0,440.0,89.53703704
2024-04-01 03:00:00,2.72,1133.0,117126.0,2.772430838,3998.0,1560.0,2323.0,776.0,1.47,223.0,1.25,7.0,1.5,10.87,87.76,0.4,3.4,310.8893333,0.97,11.18,87.34,0.44,7.0,19.538000003,1.04,10.52,70.82,1.17,76.10666667,17.49,925.0643333,2.01,1.807695848,11.46,4.693333333,81.64,53.805,10.565,25.80714286,64.1,0.1165,2.275,0.395,0.0445,0.0845,6.34,0.225,2.034161163,0.093507999,59.74567591,0.030253486,4.824076033,0.056791428,0.352085719,203.0401052,0.005343314,0.124274916,6.57515779,0.133610744,3.061925731,1.0,0.63,0.0,0.93,0.94,0.0,15.47666667,96.33,0.4,82.5,25.54545455,11.0,60.0,28.0,8.0,124.045,106.0,42.62485482,546.0,440.0,86.50943396
2024-04-01 04:00:00,2.7,1110.0,111023.0,2.955714651,4000.0,1499.0,2266.0,1620.0,1.43,209.0,1.27,7.0,1.5,10.87,87.76,0.4,3.4,310.8893333,0.97,11.18,87.34,0.44,7.0,19.538000003,1.04,10.52,70.82,1.17,76.10666667,17.49,925.0643333,2.01,1.807695848,11.46,4.693333333,81.64,53.805,10.565,25.80714286,64.1,0.1165,2.275,0.395,0.0445,0.0845,6.34,0.225,2.034161163,0.093507999,59.74567591,0.030253486,4.824076033,0.056791428,0.352085719,203.0401052,0.005343314,0.124274916,6.57515779,0.133610744,3.061925731,1.0,0.63,0.0,0.93,0.94,0.0,15.47666667,96.33,0.4,82.5,25.54545455,11.0,60.0,28.0,8.0,123.25,100.0,42.47561542,540.0,440.0,86.7
2024-04-01 05:00:00,2.68,1133.0,120247.0,2.73146232,3998.0,1625.0,2283.0,1883.0,1.45,231.0,1.23,7.0,1.5,10.87,87.76,0.4,3.4,310.8893333,0.97,11.18,87.34,0.44,7.0,19.538000003,1.04,10.52,70.82,1.17,76.10666667,17.49,925.0643333,2.01,1.807695848,11.46,4.693333333,81.64,53.805,10.565,25.80714286,64.1,0.1165,2.275,0.395,0.0445,0.0845,6.34,0.225,2.034161163,0.093507999,59.74567591,0.030253486,4.824076033,0.056791428,0.352085719,203.0401052,0.005343314,0.124274916,6.57515779,0.133610744,3.061925731,1.0,0.63,0.0,0.93,0.94,0.0,15.47666667,96.33,0.4,82.5,25.54545455,11.0,60.0,28.0,8.0,123.3825,101.0,42.24959331,541.0,440.0,86.63366337
2024-04-01 06:00:00,2.65,1133.0,118335.0,2.754193096,4004.0,1551.0,2308.0,988.0,1.37,230.0,1.28,7.0,1.5,10.87,87.76,0.4,3.4,310.8893333,0.97,11.18,87.34,0.44,7.0,19.538000003,1.04,10.52,70.82,1.17,76.10666667,17.49,925.0643333,2.01,1.807695848,11.46,4.693333333,81.64,53.805,10.565,25.80714286,64.1,0.1165,2.275,0.395,0.0445,0.0845,6.34,0.225,2.034161163,0.093507999,59.74567591,0.030253486,4.824076033,0.056791428,0.352085719,203.0401052,0.005343314,0.124274916,6.57515779,0.133610744,3.061925731,1.0,0.63,0.0,0.93,0.94,0.0,15.47666667,96.33,0.4,82.5,25.54545455,11.0,60.0,28.0,8.0,124.4425,109.0,42.08809135,549.0,440.0,86.42201835
2024-04-01 07:00:00,2.7,1133.0,118432.0,2.73460127,4000.0,1603.0,2306.0,486.0,1.47,228.0,1.23,7.0,1.5,10.87,87.76,0.4,3.4,310.8893333,0.97,11.18,87.34,0.44,7.0,19.538000003,1.04,10.52,70.82,1.17,76.10666667,17.49,925.0643333,2.01,1.807695848,11.46,4.693333333,81.64,53.805,10.565,25.80714286,64.1,0.1165,2.275,0.395,0.0445,0.0845,6.34,0.225,2.034161163,0.093507999,59.74567591,0.030253486,4.824076033,0.056791428,0.352085719,203.0401052,0.005343314,0.124274916,6.57515779,0.133610744,3.061925731,1.0,0.63,0.0,0.93,0.94,0.0,15.47666667,96.33,0.4,82.5,25.54545455,11.0,60.0,28.0,8.0,125.37,116.0,43.06500821,556.0,440.0,86.89655172
2024-04-01 08:00:00,2.71,1135.0,117100.0,2.767502623,4000.0,1571.0,2309.0,542.0,1.47,224.0,1.24,8.0,1.5,10.81,87.85,0.37,3.8,310.8893333,0.97,11.12,87.43,0.42,7.3,19.538000003,1.03,10.51,68.66,3.24,76.10666667,17.59,925.0643333,2.025,1.897359398,11.335,4.693333333,81.64,54.16,10.215,25.21571429,64.1,0.111,2.215,0.39,0.0435,0.082,5.975,0.22,2.177294878,0.129850286,60.0999222,0.040223543,4.764899458,0.080074857,0.259101717,203.0401052,0.006671657,0.113678115,5.785317778,0.22858726,2.7626743,1.0,0.72,0.0,1.26,1.14,0.0,15.47666667,96.43,0.1,82.5,25.54545455,11.0,60.0,28.0,8.0,124.31,108.0,43.75582479,548.0,440.0,88.7962963
2024-04-01 09:00:00,2.71,1133.0,116100.0,2.80676521,4000.0,1552.0,2285.0,1048.0,1.47,221.0,1.24,7.0,1.5,10.81,87.85,0.37,3.8,310.8893333,0.97,11.12,87.43,0.42,7.3,19.538000003,1.03,10.51,68.66,3.24,76.10666667,17.59,925.0643333,2.025,1.897359398,11.335,4.693333333,81.64,54.16,10.215,25.21571429,64.1,0.111,2.215,0.39,0.0435,0.082,5.975,0.22,2.177294878,0.129850286,60.0999222,0.040223543,4.764899458,0.080074857,0.259101717,203.0401052,0.006671657,0.113678115,5.785317778,0.22858726,2.7626743,1.0,0.72,0.0,1.26,1.14,0.0,15.47666667,96.43,0.1,82.5,25.54545455,11.0,60.0,28.0,8.0,124.1775,107.0,44.70099284,547.0,440.0,89.06542056
2024-04-01 10:00:00,2.71,1130.0,117085.0,2.798745105,4000.0,1569.0,2280.0,1575.0,1.47,223.0,1.24,7.0,1.5,10.81,87.85,0.37,3.8,310.8893333,0.97,11.12,87.43,0.42,7.3,19.538000003,1.03,10.51,68.66,3.24,76.10666667,17.59,925.0643333,2.025,1.897359398,11.335,4.693333333,81.64,54.16,10.215,25.21571429,64.1,0.111,2.215,0.39,0.0435,0.082,5.975,0.22,2.177294878,0.129850286,60.0999222,0.040223543,4.764899458,0.080074857,0.259101717,203.0401052,0.006671657,0.113678115,5.785317778,0.22858726,2.7626743,1.0,0.72,0.0,1.26,1.14,0.0,15.47666667,96.43,0.1,82.5,25.54545455,11.0,60.0,28.0,8.0,123.3825,101.0,42.86044897,541.0,440.0,89.00990099
2024-04-01 11:00:00,2.7,1130.0,117012.0,2.80073164,4000.0,1607.0,2280.0,1582.0,1.47,223.0,1.23,7.0,1.5,10.81,87.85,0.37,3.8,310.8893333,0.97,11.12,87.43,0.42,7.3,19.538000003,1.03,10.51,68.66,3.24,76.10666667,17.59,925.0643333,2.025,1.897359398,11.335,4.693333333,81.64,54.16,10.215,25.21571429,64.1,0.111,2.215,0.39,0.0435,0.082,5.975,0.22,2.177294878,0.129850286,60.0999222,0.040223543,4.764899458,0.080074857,0.259101717,203.0401052,0.006671657,0.113678115,5.785317778,0.22858726,2.7626743,1.0,0.72,0.0,1.26,1.14,0.0,15.47666667,96.43,0.1,82.5,25.54545455,11.0,60.0,28.0,8.0,122.5875,95.0,42.33014242,535.0,440.0,88.94736842
2024-04-01 12:00:00,2.71,1128.0,120018.0,2.718662273,4000.0,1611.0,2297.0,1205.0,1.47,228.0,1.24,8.0,1.5,10.81,87.85,0.37,3.8,310.8893333,0.97,11.12,87.43,0.42,7.3,19.538000003,1.03,10.51,68.66,3.24,76.10666667,17.59,925.0643333,2.025,1.897359398,11.335,4.693333333,81.64,54.16,10.215,25.21571429,64.1,0.111,2.215,0.39,0.0435,0.082,5.975,0.22,2.177294878,0.129850286,60.0999222,0.040223543,4.764899458,0.080074857,0.259101717,203.0401052,0.006671657,0.113678115,5.785317778,0.22858726,2.7626743,1.0,0.72,0.0,1.26,1.14,0.0,15.47666667,96.43,0.1,82.5,25.54545455,11.0,60.0,28.0,8.0,122.8525,97.0,42.54221388,537.0,440.0,91.03092784
2024-04-01 14:00:00,2.71,1135.0,117915.0,2.744114245,4000.0,1585.0,2315.0,399.0,1.47,225.0,1.24,8.0,1.5,10.81,87.85,0.37,3.8,310.8893333,0.97,11.12,87.43,0.42,7.3,19.538000003,1.03,10.51,68.66,3.24,76.10666667,17.59,925.0643333,2.025,1.897359398,11.335,4.693333333,81.64,54.16,10.215,25.21571429,64.1,0.111,2.215,0.39,0.0435,0.082,5.975,0.22,2.177294878,0.129850286,60.0999222,0.040223543,4.764899458,0.080074857,0.259101717,203.0401052,0.006671657,0.113678115,5.785317778,0.22858726,2.7626743,1.0,0.72,0.0,1.26,1.14,0.0,15.47666667,96.43,0.1,82.5,25.54545455,11.0,60.0,28.0,8.0,124.31,108.0,42.97020484,548.0,440.0,92.12962963
2024-04-01 15:00:00,2.68,1132.0,117200.0,2.759004427,4000.0,1612.0,2317.0,334.0,1.47,225.0,1.21,8.0,1.5,10.81,87.85,0.37,3.8,310.8893333,0.97,11.12,87.43,0.42,7.3,19.538000003,1.03,10.51,68.66,3.24,76.10666667,17.59,925.0643333,2.025,1.897359398,11.335,4.693333333,81.64,54.16,10.215,25.21571429,64.1,0.111,2.215,0.39,0.0435,0.082,5.975,0.22,2.177294878,0.129850286,60.0999222,0.040223543,4.764899458,0.080074857,0.259101717,203.0401052,0.006671657,0.113678115,5.785317778,0.22858726,2.7626743,1.0,0.72,0.0,1.26,1.14,0.0,15.47666667,96.43,0.1,82.5,25.54545455,11.0,60.0,28.0,8.0,124.31,108.0,43.01350722,548.0,440.0,92.68518519
2024-04-01 16:00:00,2.68,1134.0,117668.0,2.738298683,4000.0,1524.0,2386.0,0.0,1.35,230.0,1.33,8.0,1.5,10.84,87.78,0.4,3.8,310.8893333,0.98,11.26,87.25,0.45,6.9,19.538000003,1.04,10.44,70.79,1.24,76.10666667,17.53,925.0643333,2.03,1.881300813,11.57,4.693333333,81.64,53.835,9.985,25.51142857,64.1,0.1165,2.225,0.41,0.044,0.087,6.15,0.225,2.389829738,0.106566857,59.83215764,0.027268457,5.431990314,0.073433143,0.219251431,203.0401052,0.004014971,0.131580801,5.2871892,0.255154117,3.228342875,1.0,0.67,0.0,1.28,1.28,0.0,15.47666667,94.18,0.2,82.5,25.54545455,11.0,60.0,28.0,8.0,124.31,108.0,42.87047841,548.0,440.0,92.40740741
2024-04-01 17:00:00,2.67,1139.0,117405.0,2.744428798,4000.0,1612.0,2331.0,0.0,1.47,227.0,1.2,8.0,1.5,10.84,87.78,0.4,3.8,310.8893333,0.98,11.26,87.25,0.45,6.9,19.538000003,1.04,10.44,70.79,1.24,76.10666667,17.53,925.0643333,2.03,1.881300813,11.57,4.693333333,81.64,53.835,9.985,25.51142857,64.1,0.1165,2.225,0.41,0.044,0.087,6.15,0.225,2.389829738,0.106566857,59.83215764,0.027268457,5.431990314,0.073433143,0.219251431,203.0401052,0.004014971,0.131580801,5.2871892,0.255154117,3.228342875,1.0,0.67,0.0,1.28,1.28,0.0,15.47666667,94.18,0.2,82.5,25.54545455,11.0,60.0,28.0,8.0,125.2375,115.0,43.08734236,555.0,440.0,93.04347826
2024-04-01 18:00:00,2.7,1135.0,116744.0,2.759957527,4000.0,1562.0,2318.0,0.0,1.47,224.0,1.23,8.0,1.5,10.84,87.78,0.4,3.8,310.8893333,0.98,11.26,87.25,0.45,6.9,19.538000003,1.04,10.44,70.79,1.24,76.10666667,17.53,925.0643333,2.03,1.881300813,11.57,4.693333333,81.64,53.835,9.985,25.51142857,64.1,0.1165,2.225,0.41,0.044,0.087,6.15,0.225,2.389829738,0.106566857,59.83215764,0.027268457,5.431990314,0.073433143,0.219251431,203.0401052,0.004014971,0.131580801,5.2871892,0.255154117,3.228342875,1.0,0.67,0.0,1.28,1.28,0.0,15.47666667,94.18,0.2,82.5,25.54545455,11.0,60.0,28.0,8.0,125.105,114.0,43.8046983,554.0,440.0,92.98245614
2024-04-01 19:00:00,2.71,1133.0,116111.0,2.774994078,4000.0,1509.0,2340.0,0.0,1.47,221.0,1.24,7.0,1.5,10.84,87.78,0.4,3.8,310.8893333,0.98,11.26,87.25,0.45,6.9,19.538000003,1.04,10.44,70.79,1.24,76.10666667,17.53,925.0643333,2.03,1.881300813,11.57,4.693333333,81.64,53.835,9.985,25.51142857,64.1,0.1165,2.225,0.41,0.044,0.087,6.15,0.225,2.389829738,0.106566857,59.83215764,0.027268457,5.431990314,0.073433143,0.219251431,203.0401052,0.004014971,0.131580801,5.2871892,0.255154117,3.228342875,1.0,0.67,0.0,1.28,1.28,0.0,15.47666667,94.18,0.2,82.5,25.54545455,11.0,60.0,28.0,8.0,124.7075,111.0,42.76117674,551.0,440.0,93.15315315
2024-04-01 20:00:00,2.72,1133.0,116380.0,2.768584165,4000.0,1503.0,2316.0,0.0,1.45,222.0,1.27,8.0,1.5,10.84,87.78,0.4,3.8,310.8893333,0.98,11.26,87.25,0.45,6.9,19.538000003,1.04,10.44,70.79,1.24,76.10666667,17.53,925.0643333,2.03,1.881300813,11.57,4.693333333,81.64,53.835,9.985,25.51142857,64.1,0.1165,2.225,0.41,0.044,0.087,6.15,0.225,2.389829738,0.106566857,59.83215764,0.027268457,5.431990314,0.073433143,0.219251431,203.0401052,0.004014971,0.131580801,5.2871892,0.255154117,3.228342875,1.0,0.67,0.0,1.28,1.28,0.0,15.47666667,94.18,0.2,82.5,25.54545455,11.0,60.0,28.0,8.0,124.4425,109.0,43.28289775,549.0,440.0,92.8440367
2024-04-01 21:00:00,2.7,1132.0,118045.0,2.750743388,4000.0,1503.0,2309.0,731.0,1.45,225.0,1.25,7.0,1.5,10.84,87.78,0.4,3.8,310.8893333,0.98,11.26,87.25,0.45,6.9,19.538000003,1.04,10.44,70.79,1.24,76.10666667,17.53,925.0643333,2.03,1.881300813,11.57,4.693333333,81.64,53.835,9.985,25.51142857,64.1,0.1165,2.225,0.41,0.044,0.087,6.15,0.225,2.389829738,0.106566857,59.83215764,0.027268457,5.431990314,0.073433143,0.219251431,203.0401052,0.004014971,0.131580801,5.2871892,0.255154117,3.228342875,1.0,0.67,0.0,1.28,1.28,0.0,15.47666667,94.18,0.2,82.5,25.54545455,11.0,60.0,28.0,8.0,123.515,102.0,43.47627737,542.0,440.0,92.54901961
2024-04-01 22:00:00,2.72,1128.0,119147.0,2.73964563,4000.0,1580.0,2299.0,1235.0,1.47,226.0,1.25,8.0,1.5,10.84,87.78,0.4,3.8,310.8893333,0.98,11.26,87.25,0.45,6.9,19.538000003,1.04,10.44,70.79,1.24,76.10666667,17.53,925.0643333,2.03,1.881300813,11.57,4.693333333,81.64,53.835,9.985,25.51142857,64.1,0.1165,2.225,0.41,0.044,0.087,6.15,0.225,2.389829738,0.106566857,59.83215764,0.027268457,5.431990314,0.073433143,0.219251431,203.0401052,0.004014971,0.131580801,5.2871892,0.255154117,3.228342875,1.0,0.67,0.0,1.28,1.28,0.0,15.47666667,94.18,0.2,82.5,25.54545455,11.0,60.0,28.0,8.0,123.515,102.0,43.76851219,542.0,440.0,92.45098039
2024-04-01 23:00:00,2.7,1132.0,119474.0,2.712863084,3999.0,1558.0,2326.0,588.0,1.42,229.0,1.28,8.0,1.5,10.8,87.84,0.39,4.2,311.6643333,0.97,11.1,87.41,0.44,6.3,19.56966667,1.05,10.6,70.44,1.34,81.07,17.62,923.3483333,2.065,1.887618173,11.505,4.906666667,81.68066667,53.875,10.0,26.69428571,64.1,0.119,2.23,0.435,0.0465,0.0875,6.095,0.22,2.583387327,0.083286929,59.99326416,0.025622582,4.61331772,0.080139214,0.119651965,196.7206847,0.007678268,0.144246704,5.45776455,0.277836022,2.896519646,1.0,0.62,0.0,1.09,1.18,0.0,15.78,96.32,0.3,82.5,25.54545455,11.0,60.0,28.0,8.0,124.1775,107.0,43.80801449,547.0,440.0,83.64485981
2024-04-02 00:00:00,2.56,1133.0,111742.0,2.883581307,3924.0,1481.0,2291.0,1711.0,1.3,259.0,1.26,7.0,1.2,10.98,87.69,0.38,4.9,611.5277333,0.95,11.46,87.04,0.45,9.5,16.927666667,1.05,9.56,70.83,1.22,34.45333333,18.39,804.695,2.32,1.885223935,11.99,5.0,81.66666667,53.42,9.75,27.9085,64.58,0.126,2.165,0.195,0.045,0.0705,6.36,0.2,2.486802259,0.07352101,58.7667721,0.012410467,2.899453045,0.041344403,0.022937354,286.4192615,0.007330664,0.028923218,1.848793608,0.124596997,2.433574694,2.0,0.6,0.0,0.66,1.16,0.0,22.45666667,96.21,0.1,82.5,25.54545455,11.0,60.0,28.0,8.0,129.8225,93.0,40.28162512,563.0,470.0,83.22580645
2024-04-02 14:00:00,2.48,1136.0,110097.0,1.608583202,2191.0,1498.0,2273.0,281.0,1.25,262.0,1.23,6.0,1.2,10.94,87.66,0.42,4.2,611.5277333,0.98,11.24,87.27,0.45,7.0,16.927666667,1.04,9.16,70.33,2.53,34.45333333,17.98,804.695,2.295,1.886930485,12.01,5.0,81.66666667,53.38,10.6,27.8395,64.58,0.1245,2.205,0.21,0.045,0.073,6.365,0.195,2.367763827,0.054971047,58.77526105,0.023829124,3.202597695,0.022937354,0.022937354,286.4192615,0.004587471,0.053312557,1.624307658,0.152649883,2.432860124,2.0,0.49,0.0,0.81,1.23,0.0,22.45666667,93.93,0.1,82.5,25.54545455,11.0,60.0,28.0,8.0,130.485,98.0,41.18490205,568.0,470.0,82.14285714
2024-04-02 15:00:00,2.48,1133.0,111630.0,2.113677137,2891.0,1507.0,2266.0,1155.0,1.25,264.0,1.23,7.0,1.2,10.94,87.66,0.42,4.2,611.5277333,0.98,11.24,87.27,0.45,7.0,16.927666667,1.04,9.16,70.33,2.53,34.45333333,17.98,804.695,2.295,1.886930485,12.01,5.0,81.66666667,53.38,10.6,27.8395,64.58,0.1245,2.205,0.21,0.045,0.073,6.365,0.195,2.367763827,0.054971047,58.77526105,0.023829124,3.202597695,0.022937354,0.022937354,286.4192615,0.004587471,0.053312557,1.624307658,0.152649883,2.432860124,2.0,0.49,0.0,0.81,1.23,0.0,22.45666667,93.93,0.1,82.5,25.54545455,11.0,60.0,28.0,8.0,129.955,94.0,40.60449859,564.0,470.0,82.44680851
2024-04-02 16:00:00,2.44,1134.0,111201.0,2.432214272,3305.0,1508.0,2297.0,1394.0,1.25,265.0,1.19,7.0,1.2,10.95,87.68,0.4,3.8,611.5277333,0.97,11.46,87.04,0.45,9.5,16.927666667,1.05,9.56,70.83,1.22,34.45333333,18.39,804.695,2.3,1.90598047,11.54,5.0,81.66666667,54.0,9.685,27.874,64.58,0.122,2.085,0.21,0.0435,0.0735,6.055,0.2,3.094436578,0.089239253,62.7721723,0.020511059,3.208238082,0.056324077,0.047098374,286.4192615,0.006296816,0.052678733,3.299059757,0.210012921,2.723416986,2.0,0.55,0.0,0.9,1.07,0.0,22.45666667,97.05,0.1,82.5,25.54545455,11.0,60.0,28.0,8.0,130.75,100.0,41.73373189,570.0,470.0,81.8
2024-04-02 17:00:00,2.53,1132.0,112570.0,2.807051762,3862.0,1493.0,2301.0,1403.0,1.25,264.0,1.28,7.0,1.2,10.95,87.68,0.4,3.8,611.5277333,0.97,11.46,87.04,0.45,9.5,16.927666667,1.05,9.56,70.83,1.22,34.45333333,18.39,804.695,2.3,1.90598047,11.54,5.0,81.66666667,54.0,9.685,27.874,64.58,0.122,2.085,0.21,0.0435,0.0735,6.055,0.2,3.094436578,0.089239253,62.7721723,0.020511059,3.208238082,0.056324077,0.047098374,286.4192615,0.006296816,0.052678733,3.299059757,0.210012921,2.723416986,2.0,0.55,0.0,0.9,1.07,0.0,22.45666667,97.05,0.1,82.5,25.54545455,11.0,60.0,28.0,8.0,130.75,100.0,40.31474196,570.0,470.0,88.5
2024-04-02 18:00:00,2.5,1134.0,112952.0,2.872537961,3953.0,1472.0,2293.0,1691.0,1.25,261.0,1.25,7.0,1.2,10.95,87.68,0.4,3.8,611.5277333,0.97,11.46,87.04,0.45,9.5,16.927666667,1.05,9.56,70.83,1.22,34.45333333,18.39,804.695,2.3,1.90598047,11.54,5.0,81.66666667,54.0,9.685,27.874,64.58,0.122,2.085,0.21,0.0435,0.0735,6.055,0.2,3.094436578,0.089239253,62.7721723,0.020511059,3.208238082,0.056324077,0.047098374,286.4192615,0.006296816,0.052678733,3.299059757,0.210012921,2.723416986,2.0,0.55,0.0,0.9,1.07,0.0,22.45666667,97.05,0.1,82.5,25.54545455,11.0,60.0,28.0,8.0,131.4125,105.0,40.30811681,575.0,470.0,83.80952381
2024-04-02 19:00:00,2.52,1133.0,111025.0,2.906822088,3956.0,1495.0,2303.0,1127.0,1.26,260.0,1.26,7.0,1.2,10.95,87.68,0.4,3.8,611.5277333,0.97,11.46,87.04,0.45,9.5,16.927666667,1.05,9.56,70.83,1.22,34.45333333,18.39,804.695,2.3,1.90598047,11.54,5.0,81.66666667,54.0,9.685,27.874,64.58,0.122,2.085,0.21,0.0435,0.0735,6.055,0.2,3.094436578,0.089239253,62.7721723,0.020511059,3.208238082,0.056324077,0.047098374,286.4192615,0.006296816,0.052678733,3.299059757,0.210012921,2.723416986,2.0,0.55,0.0,0.9,1.07,0.0,22.45666667,97.05,0.1,82.5,25.54545455,11.0,60.0,28.0,8.0,131.4125,105.0,41.04391814,575.0,470.0,82.57142857
2024-04-02 20:00:00,2.55,1132.0,110580.0,2.91675054,3948.0,1515.0,2295.0,1247.0,1.3,258.0,1.25,7.0,1.2,10.95,87.68,0.4,3.8,611.5277333,0.97,11.46,87.04,0.45,9.5,16.927666667,1.05,9.56,70.83,1.22,34.45333333,18.39,804.695,2.3,1.90598047,11.54,5.0,81.66666667,54.0,9.685,27.874,64.58,0.122,2.085,0.21,0.0435,0.0735,6.055,0.2,3.094436578,0.089239253,62.7721723,0.020511059,3.208238082,0.056324077,0.047098374,286.4192615,0.006296816,0.052678733,3.299059757,0.210012921,2.723416986,2.0,0.55,0.0,0.9,1.07,0.0,22.45666667,97.05,0.1,82.5,25.54545455,11.0,60.0,28.0,8.0,130.75,100.0,42.07774494,570.0,470.0,85.0
2024-04-02 21:00:00,2.55,1134.0,110797.0,2.907639338,3939.0,1480.0,2290.0,1347.0,1.3,258.0,1.25,7.0,1.2,10.95,87.68,0.4,3.8,611.5277333,0.97,11.46,87.04,0.45,9.5,16.927666667,1.05,9.56,70.83,1.22,34.45333333,18.39,804.695,2.3,1.90598047,11.54,5.0,81.66666667,54.0,9.685,27.874,64.58,0.122,2.085,0.21,0.0435,0.0735,6.055,0.2,3.094436578,0.089239253,62.7721723,0.020511059,3.208238082,0.056324077,0.047098374,286.4192615,0.006296816,0.052678733,3.299059757,0.210012921,2.723416986,2.0,0.55,0.0,0.9,1.07,0.0,22.45666667,97.05,0.1,82.5,25.54545455,11.0,60.0,28.0,8.0,131.1475,103.0,41.65319788,573.0,470.0,83.2038835
2024-04-02 22:00:00,2.55,1134.0,110297.0,2.926570396,3946.0,1484.0,2289.0,1358.0,1.3,258.0,1.25,7.0,1.2,10.95,87.68,0.4,3.8,611.5277333,0.97,11.46,87.04,0.45,9.5,16.927666667,1.05,9.56,70.83,1.22,34.45333333,18.39,804.695,2.3,1.90598047,11.54,5.0,81.66666667,54.0,9.685,27.874,64.58,0.122,2.085,0.21,0.0435,0.0735,6.055,0.2,3.094436578,0.089239253,62.7721723,0.020511059,3.208238082,0.056324077,0.047098374,286.4192615,0.006296816,0.052678733,3.299059757,0.210012921,2.723416986,2.0,0.55,0.0,0.9,1.07,0.0,22.45666667,97.05,0.1,82.5,25.54545455,11.0,60.0,28.0,8.0,130.485,98.0,41.10982659,568.0,470.0,88.7755102
2024-04-02 23:00:00,2.55,1134.0,110407.0,2.954600751,3979.0,1482.0,2290.0,1552.0,1.3,259.0,1.25,7.0,1.2,11.14,87.5,0.41,3.5,609.2193333,0.95,11.38,87.14,0.44,8.1,18.413,1.04,10.1,70.29,1.12,61.15,18.49,879.5056667,2.455,1.936687204,11.795,4.933333333,81.82222222,53.59,9.67,28.012,64.58,0.123,2.23,0.21,0.042,0.071,6.09,0.205,3.450963877,0.058113179,61.79965918,0.024015544,3.44370887,0.06090612,0.030380096,307.3892728,0.013659806,0.062632513,3.949795901,0.235269921,2.570747939,2.0,0.97,0.0,0.99,1.1,0.0,17.69666667,96.19,0.1,82.5,25.54545455,11.0,60.0,28.0,8.0,130.6175,99.0,40.25040575,569.0,470.0,82.82828283
2024-04-03 00:00:00,2.68,1159.0,103115.0,3.124479912,4000.0,1250.0,2353.0,0.0,1.3,235.0,1.38,8.0,1.3,11.2,87.45,0.38,4.3,306.8526667,0.97,11.41,87.1,0.44,6.5,19.263333337,1.05,11.13,70.08,1.09,78.94333333,17.7,894.692,2.355,1.927309799,11.11,4.777777778,81.64444444,54.36,9.995,27.53,70.44,0.123,2.215,0.22,0.044,0.0715,5.765,0.215,4.190015918,0.057334395,60.12979997,0.040757528,4.199248974,0.042364505,0.181762303,260.3751167,0.012484945,0.095346439,4.640228415,0.392924897,2.599397798,2.0,1.45,0.0,0.8,1.33,0.0,19.82,95.61,0.2,82.5,25.54545455,11.0,60.0,28.0,8.0,124.5,100.0,40.74749316,545.0,445.0,89.6
