Repository: saikumar-voptimai/evonith_bf_webapp

# Evonith BF2 — Blast Furnace Intelligence Platform

Monitoring, modelling and optimisation of **Blast Furnace 2 (BF2)** at Evonith Steel: live telemetry from InfluxDB,
manual plant reports from Neon PostgreSQL, a two-zone energy model of the furnace, blend and fuel optimisers, a
conversational assistant (FurnaceMind) and a live digital twin evaluated every hour.

The platform has three deployable parts that share one Python service layer, plus the shared data library:

| Part | Path | What it is |
|---|---|---|
| **Streamlit app** (legacy) | `src/app.py`, `src/custom_pages/` | The original 11-page dashboard; still the home of the model pages. Served under `/legacy` in production |

File: src/assets/data/furnace_dataset_20260525_002530_771382.csv (part 30 of 209)
GO%,ORE_NA2O%,ORE_P%,ORE_TIO2%,ORE_AL2O3%,ORE_SIO2%,ORE_MNO%,ORE_CAO%,ORE_K2O%,ORE_CALC_MT,PELLET_PCT_SIO2,PELLET_PCT_AL2O3,PELLET_PCT_FE2O3,PELLET_PCT_MGO,PELLET_PCT_TIO2,PELLET_PCT_NA2O,TOTAL_PELLET_CALC_MT,PELLET_PCT_K2O,PELLET_PCT_TM,PELLET_PCT_LOI,PELLET_PCT_MNO,PELLET_PCT_CAO,PELLET_PCT_P,CHARGES/HRS.,STOCKRODLEVEL,CHEM_PCT_C,CHEM_PCT_CR,CHEM_PCT_FE,CHEM_PCT_MN,CHEM_PCT_P,CHEM_PCT_S,CHEM_PCT_SI,CHEM_PCT_TI,SLAG_BASICITY,SLAG_PCT_AL2O3,SLAG_PCT_CAO,SLAG_PCT_FEO,SLAG_PCT_K2O,SLAG_PCT_MGO,SLAG_PCT_MNO,SLAG_PCT_NA2O,SLAG_PCT_S,SLAG_PCT_SIO2,SLAG_PCT_TIO2,SLAG_T_BASICITY,HMT_GT_1480C,COKE_DISCHARGE_TIME,WEIGHTED_COKE_ANGLE,TOTAL_COKE_PORTIONS,NON_COKE_DISCHARGE_TIME,WEIGHTED_NON_COKE_ANGLE,TOTAL_NON_COKE_PORTIONS,TOTAL HEAT LOAD,FTG_UPTAKE_TEMP_A,FTG_UPTAKE_TEMP_B,FTG_UPTAKE_TEMP_C,FTG_UPTAKE_TEMP_D,FTG_UPTAKE_TEMP_AVG,HEARTH_TEMP_A,HEARTH_TEMP_B,HEARTH_TEMP_C,HEARTH_TEMP_D,HEARTH_TEMP_AVG,BOSH_TEMP_A,BOSH_TEMP_C,BOSH_TEMP_D,BELLY_TEMP_A,BELLY_TEMP_C,BELLY_TEMP_D,LOWER_STACK_TEMP_A,LOWER_STACK_TEMP_B,LOWER_STACK_TEMP_C,LOWER_STACK_TEMP_D,PCI_KG/THM,ACT. FUEL RATEKG/THM.,FURNACETOPGASANALYSISCO2ETACO,COKE RATE KG/THM,PRODUCTIONTONNESPERHR,HOT BLAST PRESSUREBAR,TOPPRESSUREBAR,DIFFERENTIAL PRESSURETOTALBAR,HOT BLAST TEMP.OC,OXYGENFLOWNM3/HR.,STEAMKGS/HR.,RAFTOC,PERMEABILITYKGS/HR.,TUYEREVELOCITYM/S,HOT BLAST VOLUMENM3/HR.,O2 ENRICHMENT %,BOTTOMBAR,FURNACE TOP GAS ANALYSISH2%,UNITCOST LAKHS/THM,BOSH_TEMP_B,FURNACE TOP GAS ANALYSISCO2%,FURNACE TOP GAS ANALYSISONLINE (ANALYZER)CO%
2025-11-11 18:00:00,0.939711569,12.05326783,0.435144216,87.0070206,5.312012678,15.775,7.9,1.025,0.49,87.27,11.705,6.935,70.31,8.58,19.47,1.64,13.66275643,5.266666667,78.53333333,70.29,36.5,0.046,5.43,2.11,9.44,2.5,0.028,0.16,54.88,10.67,0.058,1.965009208,0.15,118.991,0.0,0.0,0.0,0.0,0.0,0.0,0.0,0.0,54.23025239,5.810432676,4.994028169,0.047293521,0.018811944,0.117077521,0.761435944,6.956938592,8.134371831,0.079174085,0.079174085,0.03014231,35.5,0.0,0.0,0.0,0.0,0.0,0.0,10.922,0.0,0.0,0.0,0.0,0.0,0.0,6.0,0.104827882,4.472,0.0196,94.8128,0.146,0.1032,0.0338,0.356,0.0566,1.068345549,18.726,36.526,0.334,0.4,7.466,0.204,0.148,0.36,34.19,1.368,1.286715695,1475.0,83.0,24.09090909,11.0,75.0,25.2,10.0,-1.4423009990842246,168.2963889,153.6016667,154.9330556,171.8416667,162.1681944,61.21225331743075,327.3329065375555,449.2369994540256,587.5232553647965,357.4537589955063,105.71532921138709,66.27300501833433,69.03976465929225,64.0366660407909,113.98130554590125,68.07813394896459,72.22632280117824,171.28724821739831,86.6387317340463,54.68767220719152,153.2042658,530.0,42.69604625,319.2777778,89.18,2.775346378,1.347876839,1.278135630410787,1166.003333,4483.839628,0.0,2260.938144,1250.753833,205.4289719,106823.0892,3.433434347,1.210226098,2.857879986,100.11900966850001,57.62819444444473,18.180447263888883,24.43288265277776
2025-11-11 19:00:00,0.939674785,12.05495989,0.435162608,87.00536532,5.319921248,13.714,7.9,1.025,0.49,87.27,11.705,5.775,70.31,8.58,19.47,1.64,13.80039117,5.266666667,78.53333333,70.29,36.5,0.046,5.43,2.11,9.44,2.5,0.028,0.16,54.88,10.67,0.058,1.965009208,0.15,101.951,0.0,0.0,0.0,0.0,0.0,0.0,0.0,0.0,52.26203857,6.554196646,5.237618989,0.04891746,0.018324762,0.130231425,0.887778382,7.924806115,9.043777558,0.08566984,0.08566984,0.027056826,24.267,0.0,0.0,0.0,0.0,0.0,0.0,18.15,0.0,0.0,0.0,0.0,0.0,0.0,7.0,0.324799632,4.46075,0.019975,94.765175,0.14975,0.11145,0.031175,0.39725,0.064475,1.074082503,18.76725,36.64225,0.29275,0.38125,7.46975,0.20025,0.1405,0.36,34.115,1.3605,1.293040663,1471.25,83.0,24.09090909,11.0,75.0,25.2,10.0,-2.8618613337301895,177.58,142.6475,143.075,176.3747222,159.9193056,61.90531552960783,326.3786670542603,448.68344984559445,584.0456038696366,356.05705750722166,103.55592525432719,62.88210011432571,62.74587428377279,66.22362485549571,125.18567149726476,65.50834626933012,79.19962499023637,192.38323082108042,91.64945845726739,55.40358554983697,145.3670772,530.0,42.77698453,315.0,94.93477778,2.792349775,1.348195117,1.3029521137424493,1173.460833,4454.485617,0.0,2261.490972,1234.278619,205.4600897,106614.0894,3.415381308,1.218997448,2.903991458,98.011137729,57.62819444444473,18.180447263888883,24.43288265277776
2025-11-11 20:00:00,0.939629583,12.05703918,0.435185208,87.00333124,5.329639645,15.901,7.9,1.025,0.49,87.27,11.705,7.122,70.31,8.58,19.47,1.64,13.61831345,5.266666667,78.53333333,70.29,36.5,0.046,5.43,2.11,9.44,2.5,0.028,0.16,54.88,10.67,0.058,1.965009208,0.15,118.688,0.0,0.0,0.0,0.0,0.0,0.0,0.0,0.0,57.07457738,4.735596997,4.64200775,0.044946718,0.019515984,0.098068419,0.578854686,5.558244127,6.820162267,0.069786873,0.069786873,0.034601235,49.548,0.0,0.0,0.0,0.0,0.0,0.0,0.0,0.0,0.0,0.0,0.0,0.0,0.0,7.0,0.287580163,4.481,0.0179,94.8488,0.122,0.1015,0.0478,0.33,0.051,1.05471879,18.728,36.328,0.248,0.401,7.498,0.186,0.14,0.3852,34.446,1.367,1.27239834,1464.7,83.0,24.09090909,11.0,75.0,25.2,10.0,-2.4076135932599243,163.9230556,150.0172222,153.3058333,173.25,160.1240278,60.25976003841789,327.7909804751051,449.1357151568302,584.2618921056677,356.34446578174146,101.64386330486343,62.922446422432785,62.28459947550354,64.48046727456527,116.7657160283191,64.8942566593409,74.37119009966736,180.2793032989817,89.81183645081929,51.974875874721306,149.7488861,530.0,42.89428561,315.0,90.941,2.79920985,1.3481174,1.254231257011887,1164.587222,4500.635292,0.0,2254.552239,1181.635681,196.1860683,102850.0848,3.583215494,1.22616215,2.866874042,98.59172740825,57.62819444444473,18.180447263888883,24.43288265277776
2025-11-11 21:00:00,0.939733747,12.05224764,0.435133126,87.00801862,5.30724439,13.859,7.9,1.025,0.49,87.27,11.705,6.22,70.31,8.58,19.47,1.64,13.48034593,5.266666667,78.53333333,70.29,36.5,0.046,5.43,2.11,9.44,2.5,0.028,0.16,54.88,10.67,0.058,1.965009208,0.15,101.757,0.0,0.0,0.0,0.0,0.0,0.0,0.0,0.0,57.06926032,4.737606247,4.642665802,0.044951105,0.019514668,0.098103953,0.579195996,5.560858785,6.822618992,0.069804421,0.069804421,0.0345929,43.154,0.0,0.0,0.0,0.0,0.0,0.0,0.0,0.0,0.0,0.0,0.0,0.0,0.0,6.0,0.323524589,4.484929577,0.017760563,94.86389296,0.123943662,0.095985915,0.049929577,0.317746479,0.045811268,1.042557044,18.41084507,36.26605634,0.252816901,0.415070423,7.527746479,0.202816901,0.145070423,0.381042254,34.78774648,1.339577465,1.258959711,1468.338028,83.0,24.09090909,11.0,75.0,25.2,10.0,-1.7938396941449781,173.32,163.5283333,162.5213889,187.0158333,171.5963889,60.397033881467365,327.5813973823609,448.9742523639215,585.4654161046757,356.36117180228575,101.81956023143692,62.6387457170446,65.17307135459416,63.842541385808246,111.89615320034915,63.815059821014785,70.4493176408148,163.9364337250887,84.08744020663684,52.74665029762325,149.4163814,530.3583333,43.46661414,315.0,90.22,2.790959286,1.348404336,1.2532768117591349,1170.720278,4604.283472,0.0,2271.020094,1203.615317,199.8072933,103956.2843,3.621945422,1.208447387,2.812234719,98.5476705355,57.62819444444473,18.180447263888883,24.43288265277776
2025-11-11 22:00:00,0.939626354,12.05718769,0.435186823,87.00318595,5.33033379,16.058,7.9,1.025,0.49,87.27,11.705,7.219,70.31,8.58,19.47,1.64,13.53675889,5.266666667,78.53333333,70.29,36.5,0.046,5.43,2.11,9.44,2.5,0.028,0.16,54.88,10.67,0.058,1.965009208,0.15,119.264,0.0,0.0,0.0,0.0,0.0,0.0,0.0,0.0,56.79242626,4.84221846,4.676927443,0.045179516,0.019446145,0.099954082,0.596966367,5.696991708,6.950529122,0.070718065,0.070718065,0.034158919,49.327,0.0,0.0,0.0,0.0,0.0,0.0,0.0,0.0,0.0,0.0,0.0,0.0,0.0,7.0,0.420919839,4.476478873,0.019028169,94.82704789,0.147183099,0.094295775,0.041478873,0.347323944,0.04716338,1.036391879,17.91225352,36.3928169,0.29084507,0.423521127,7.557323944,0.24084507,0.153521127,0.356112676,35.11732394,1.288873239,1.251607702,1478.901408,83.0,24.09090909,11.0,75.0,25.2,10.0,-2.59647462651796,197.0755556,161.9836111,164.8758333,207.3838889,182.8297222,60.767200854135844,326.44567270218505,448.0100588909044,586.6373123680988,355.90171024550483,97.81762294150845,58.95212353815708,58.35578835796508,66.35787989263659,118.49485843392353,63.485634483145795,74.01590598445176,174.6803179030672,87.22795262596182,52.81204731498892,150.0416636,532.8916667,42.37725508,315.0,90.22,2.769732167,1.348221061,1.267522107836792,1180.567778,4597.265425,0.0,2275.091656,1208.257114,200.0229761,102795.1314,3.657048019,1.191459986,2.912366564,98.630520427,57.62819444444473,18.180447263888883,24.43288265277776
2025-11-11 23:00:00,0.939848771,12.04695652,0.435075614,87.01319471,5.282514178,13.754,7.9,1.025,0.49,87.27,11.705,6.155,70.31,8.58,19.47,1.64,18.68044981,5.266666667,78.53333333,70.29,36.5,0.046,5.43,2.11,9.44,2.5,0.028,0.16,54.88,10.67,0.058,1.965009208,0.15,101.143,0.0,0.0,0.0,0.0,0.0,0.0,0.0,0.0,56.85713261,4.817766721,4.668919232,0.045126128,0.019462162,0.099521639,0.592812775,5.665172414,6.920631798,0.070504513,0.070504513,0.034260356,43.21,0.0,0.0,0.0,0.0,0.0,0.0,0.0,0.0,0.0,0.0,0.0,0.0,0.0,6.0,0.255604738,4.47,0.0172,94.81886667,0.136066667,0.097666667,0.035,0.37,0.0552,1.062114913,18.454,36.42466667,0.301333333,0.43,7.636,0.223333333,0.150666667,0.369666667,34.29666667,1.427333333,1.284779141,1472.066667,83.0,24.09090909,11.0,75.0,25.2,10.0,-4.5081095160736595,159.5869444,144.5469444,150.6838889,178.5719444,158.3474306,58.90981585582975,326.42016726647705,451.2374884469539,581.2068810640168,356.49591239813094,105.19717504496359,67.1514799726444,59.15562792450936,63.3010650088512,106.40288387264923,60.760278258919264,72.68771415475535,200.3941890616761,97.60386389788812,49.26942521163923,207.1958184,532.125,43.15011225,315.0,90.15843056,2.799024972,1.348199358,1.3004108511086956,1164.588611,4582.505747,0.0,2107.655707,1188.135269,197.2267881,103366.9899,3.624672,1.222250272,2.968613328,106.203445938,57.62819444444473,18.180447263888883,24.43288265277776
2025-11-12 00:00:00,0.93465613,11.91260857,0.461146234,87.1527353,5.345849352,14.046,7.45,1.03,0.49,87.1,11.87,6.084,69.89,8.8,19.7,1.61,14.12080135,5.09,80.03416667,68.42191851153247,32.54,0.045,5.43,2.21,9.11,2.37,0.026,0.16,55.03,10.41,0.065,1.917127072,0.14,100.86,0.0,0.0,0.0,0.0,0.0,0.0,0.0,0.0,57.31525743,4.606131687,4.957549154,0.040232282,0.02159872,0.088958756,0.543658436,5.240080476,6.772455418,0.090696845,0.069883859,0.036046456,43.74,4.32,2.11,63.83,0.14,0.145,0.046,0.0,0.033,3.4,0.58,0.02,0.91,0.045,7.0,0.284449926,4.480825688,0.017,94.83502294,0.145366972,0.097458716,0.036082569,0.337522936,0.050720183,1.052388273,18.36302752,36.31174312,0.321651376,0.408348624,7.672477064,0.24706422,0.15,0.35846789,34.50688073,1.38587156,1.274740969,1476.412844,83.0,24.27272727,11.0,75.0,25.2,10.0,-2.8144642522017875,165.5536111,152.2483333,155.4922222,183.7602778,164.2636111,60.89426832799257,327.5001661287438,449.3272477040891,583.9829477330593,355.98766057575716,103.3947095032221,63.761721339874015,69.99446200439309,65.23399446183144,111.62266001432079,67.24206854043999,73.43332175365728,175.21459276207042,87.58929416813254,53.53712280608613,156.6280444,537.8194444,42.54800106,315.0,90.155,2.794789169,1.347951053,1.2662386401870207,1172.078889,4569.309856,0.0,2250.597497,1200.371989,199.8419792,104067.6161,3.588719147,1.208728709,3.039191083,99.503215883,57.62819444444473,18.180447263888883,24.43288265277776
2025-11-12 01:00:00,0.93465696,11.91257812,0.461143466,87.15276491,5.345738636,14.08,7.45,1.03,0.49,87.1,11.87,6.214,69.89,8.8,19.7,1.61,14.22974821,5.09,80.03416667,68.72789431838184,32.54,0.045,5.43,2.21,9.11,2.37,0.026,0.16,55.03,10.41,0.065,1.917127072,0.14,100.713,0.0,0.0,0.0,0.0,0.0,0.0,0.0,0.0,55.75022567,5.192529934,5.126953092,0.045444711,0.023814002,0.099253303,0.625754191,5.915090013,7.612959572,0.106334132,0.067277645,0.037088942,35.495,4.32,2.11,63.83,0.14,0.145,0.046,7.221,0.033,3.4,0.58,0.02,0.91,0.045,6.0,0.251162105,4.482783505,0.017,94.82479897,0.157371134,0.097309278,0.035659794,0.335773196,0.049304124,1.042942436,18.25680412,36.22927835,0.337938144,0.387938144,7.696907216,0.265876289,0.148969072,0.345556701,34.73762887,1.329690722,1.264515018,1481.206186,83.0,24.27272727,11.0,75.0,25.2,10.0,-3.9843254344159504,190.0433333,148.5177778,151.7530556,197.0008333,171.82875,61.46779062185957,326.00492828062363,448.42548413181646,586.365941946647,355.983361722305,101.6171988979167,60.521456672843414,64.02540703363269,67.86103469363884,118.8429977081882,68.12258420889762,77.68889878210877,188.96539820145898,91.35324890585761,55.08488517881829,157.8364839,536.0972222,42.68160444,315.0,90.155,2.784629728,1.347860594,1.2926185549304459,1174.202778,4594.476164,0.0,2251.132925,1214.623361,201.6101472,104541.2153,3.592382844,1.204620658,3.067169781,99.66333411675001,57.62819444444473,18.180447263888883,24.43288265277776
2025-11-12 02:00:00,0.934556582,11.91625864,0.461478059,87.14918477,5.359122345,16.339,7.45,1.03,0.49,87.1,11.87,6.963,69.89,8.8,19.7,1.61,14.25331244,5.09,80.03416667,68.52728504968191,32.54,0.045,5.43,2.21,9.11,2.37,0.026,0.16,55.03,10.41,0.065,1.917127072,0.14,116.503,0.0,0.0,0.0,0.0,0.0,0.0,0.0,0.0,55.93589776,5.122960871,5.106855363,0.044826319,0.023551186,0.09803198,0.616014522,5.835008292,7.513243916,0.104478957,0.067586841,0.036965264,44.622,4.32,2.11,63.83,0.14,0.145,0.046,7.334,0.033,3.4,0.58,0.02,0.91,0.045,7.0,0.321055537,4.439484536,0.017,94.68859278,0.171597938,0.099164948,0.027618557,0.490412371,0.066128866,1.046784101,18.41762887,36.28494845,0.32556701,0.37556701,7.678350515,0.241134021,0.142783505,0.336896907,34.66340206,1.267835052,1.268295773,1482.443299,83.0,24.27272727,11.0,75.0,25.2,10.0,-2.4446972620799414,182.5608333,159.7263889,165.4097222,200.1805556,176.969375,61.25065835923338,326.84276656161643,449.1645508614646,584.3419370243163,355.8050431666204,103.21970018786394,64.27195891337001,69.53596334168913,65.5969950369198,112.33581525183268,65.92373253528197,72.72440870875064,171.80741877314165,86.20184502640825,53.372972570755365,158.0978586,538.9583333,42.00032469,315.0,90.155,2.794142153,1.348202414,1.2808938767006333,1173.506389,4573.367758,0.0,2249.433728,1208.481647,201.4085658,104725.9058,3.568427181,1.216404567,3.085583833,99.6979662645,57.62819444444473,18.180447263888883,24.43288265277776
2025-11-12 03:00:00,0.934467918,11.91950967,0.461773606,87.14602241,5.370944258,14.011,7.45,1.03,0.49,87.1,11.87,5.948,69.89,8.8,19.7,1.61,13.63893013,5.09,80.03416667,68.38845107894784,32.54,0.045,5.43,2.21,9.11,2.37,0.026,0.16,55.03,10.41,0.065,1.917127072,0.14,100.428,0.0,0.0,0.0,0.0,0.0,0.0,0.0,0.0,57.33629798,4.598248052,4.955271659,0.040162205,0.021568937,0.088820355,0.542554727,5.231005535,6.76115554,0.090486615,0.069918898,0.036032441,44.265,4.32,2.11,63.83,0.14,0.145,0.046,0.0,0.033,3.4,0.58,0.02,0.91,0.045,6.0,0.333776867,4.42264,0.016472,94.6382824,0.174568,0.099208,0.024792,0.55208,0.0719576,1.051203433,18.45304,36.3892,0.30944,0.37528,7.66472,0.22736,0.14,0.332736,34.6168,1.22416,1.272619552,1485.904,83.0,24.27272727,11.0,75.0,25.2,10.0,-2.1798116779308288,176.0344444,157.2327778,163.9655556,201.6483333,174.7202778,61.40291258645515,326.6868250338837,449.0624800844648,584.9978854358993,355.90038318083583,102.16005930384858,63.752297061421245,69.92772946366483,65.46816206088917,111.18683386058666,66.48941032982572,71.99979230905038,170.0749540996548,85.84718548226223,54.049321339628406,151.283125,537.1944444,42.64192336,315.0,90.155,2.796026978,1.347766567,1.2805336525704554,1155.822778,4570.674169,0.0,2253.817119,1213.20815,199.5378822,105072.8249,3.553554594,1.220434564,2.956774053,98.7950140625,57.62819444444473,18.180447263888883,24.43288265277776
2025-11-12 04:00:00,0.934642525,11.91310742,0.461191584,87.15225005,5.347663351,13.973,7.45,1.03,0.49,87.1,11.87,6.038,69.89,8.8,19.7,1.61,14.36231312,5.09,80.03416667,68.99679160899066,32.54,0.045,5.43,2.21,9.11,2.37,0.026,0.16,55.03,10.41,0.065,1.917127072,0.14,100.973,0.0,0.0,0.0,0.0,0.0,0.0,0.0,0.0,56.31694408,4.98018748,5.065609716,0.043557222,0.023011819,0.095525514,0.596026247,5.670660254,7.308602054,0.100671666,0.068221389,0.036711444,36.804,4.32,2.11,63.83,0.14,0.145,0.046,7.365,0.033,3.4,0.58,0.02,0.91,0.045,6.0,0.30909106,4.42744,0.015512,94.6582504,0.168328,0.097768,0.026232,0.53768,0.0687896,1.056095403,18.38584,36.5332,0.29024,0.38488,7.65512,0.22256,0.14,0.332256,34.5928,1.19536,1.277387624,1491.184,83.0,24.27272727,11.0,75.0,25.2,10.0,-2.506491452954691,217.9641667,177.7194444,179.7486111,237.1058333,203.1345139,61.0964876403792,325.69490458048466,448.62374922355167,583.2984464968167,354.99439824736083,97.51407677964725,61.071292019385595,63.31056259094339,66.12526820998072,111.68126024775881,59.60230943240332,71.18525114652036,164.56697688836286,83.29939492043243,51.60871448263508,159.306895,535.0,42.27780222,315.0,90.155,2.773799089,1.348342222,1.2940022039537398,1168.296111,4545.705553,0.0,2237.268369,1211.418739,199.3260822,103453.2326,3.591264897,1.203100792,3.130071711,99.8581635875,57.62819444444473,18.180447263888883,24.43288265277776
2025-11-12 05:00:00,0.934477694,11.91915121,0.46174102,87.14637109,5.369640781,16.341,7.45,1.03,0.49,87.1,11.87,7.099,69.89,8.8,19.7,1.61,13.97410405,5.09,80.03416667,68.1499770104933,32.54,0.045,5.43,2.21,9.11,2.37,0.026,0.16,55.03,10.41,0.065,1.917127072,0.14,120.359,0.0,0.0,0.0,0.0,0.0,0.0,0.0,0.0,56.37974153,4.956658043,5.058812324,0.043348071,0.02292293,0.095112441,0.592732126,5.643575259,7.274876529,0.100044214,0.068325964,0.036669614,42.52,4.32,2.11,63.83,0.14,0.145,0.046,3.549,0.033,3.4,0.58,0.02,0.91,0.045,6.0,0.278905289,4.418453608,0.01528866,94.63659897,0.166443299,0.101041237,0.027,0.564639175,0.070535052,1.053421025,18.3528866,36.52340206,0.282886598,0.395773196,7.618247423,0.22,0.145773196,0.33142268,34.67237113,1.191546392,1.273151823,1492.556701,83.0,24.27272727,11.0,75.0,25.2,10.0,-1.4785124384897586,192.9969444,175.5916667,177.7427778,212.3575,189.6722222,61.08440013212271,327.01669989849904,449.09852637457703,588.1192904027107,356.85040450875783,102.73972215834038,65.09533072549536,74.81378245967286,64.77189511741497,102.4480690908108,67.75431925235308,66.9091029562139,149.86674024738926,79.99898638051371,53.621548482473855,165.6930342,530.3055556,42.61088486,315.0,84.33730556,2.779228456,1.348113761,1.270595121809766,1170.465833,4577.419719,0.0,2255.980344,1225.018747,202.3430339,104996.6239,3.558176989,1.200157438,3.066623247,100.7043270315,57.62819444444473,18.180447263888883,24.43288265277776
2025-11-12 06:00:00,0.934606501,11.91442829,0.461311662,87.15096521,5.352466496,14.028,7.45,1.03,0.49,87.1,11.87,6.093,69.89,8.8,19.7,1.61,14.12128648,5.09,80.03416667,68.19231068922701,32.54,0.045,5.43,2.21,9.11,2.37,0.026,0.16,55.03,10.41,0.065,1.917127072,0.14,103.375,0.0,0.0,0.0,0.0,0.0,0.0,0.0,0.0,56.25851757,5.002079179,5.071933985,0.043751815,0.023094521,0.095909834,0.599091085,5.695860033,7.339980157,0.101255445,0.068124093,0.036750363,41.324,4.32,2.11,63.83,0.14,0.145,0.046,0.0,0.033,3.4,0.58,0.02,0.91,0.045,7.0,0.29801934,4.39371134,0.015907216,94.56738247,0.169536082,0.109701031,0.027,0.638865979,0.077895876,1.042099391,18.35907216,36.33783505,0.289072165,0.40814433,7.550206186,0.22,0.15814433,0.330185567,34.87030928,1.21628866,1.258625883,1489.463918,83.0,24.27272727,11.0,75.0,25.2,10.0,-1.9712996298484171,166.9819672,150.4401639,161.4717213,193.6959016,168.1474385,61.49001013337644,326.88627033240317,449.1518002810832,586.7267383967219,356.54567891472743,103.29210073724775,65.09150795950453,71.34516148700817,65.52324313897378,110.48616168956949,69.52822270452253,72.08723930077099,173.05446046636047,87.54709277296365,54.49379998499764,159.5508111,529.6885246,42.39410676,315.0,88.50651639,2.805699008,1.348379299,1.2801591960255614,1169.275,4546.138643,0.0,2249.90293,1204.610799,201.2352348,105377.2627,3.523120168,1.22322657,2.981284631,99.89048247075,57.62819444444473,18.180447263888883,24.43288265277776
2025-11-12 07:00:00,0.934478427,11.91912434,0.461738576,87.14639723,5.369543055,16.479,7.45,1.03,0.49,87.1,11.87,6.947,69.89,8.8,19.7,1.61,12.55795077,5.09,80.03416667,68.7715773991206,32.54,0.045,5.43,2.21,9.11,2.37,0.026,0.16,55.03,10.41,0.065,1.917127072,0.14,120.382,0.0,0.0,0.0,0.0,0.0,0.0,0.0,0.0,57.33916403,4.597174178,4.954961429,0.040152659,0.02156488,0.088801502,0.542404385,5.229769387,6.759616322,0.090457978,0.06992367,0.036030532,49.26,4.32,2.11,63.83,0.14,0.145,0.046,0.0,0.033,3.4,0.58,0.02,0.91,0.045,6.0,0.365959906,4.401333333,0.016377778,94.67373333,0.163577778,0.105333333,0.030777778,0.540444444,0.068422222,1.048770116,18.30333333,36.45355556,0.342888889,0.432666667,7.456888889,0.238888889,0.16,0.331511111,34.76022222,1.254,1.263283592,1484.466667,83.0,24.27272727,11.0,75.0,25.2,10.0,-3.169143473850113,187.1396694,146.3549587,159.7433884,199.3991736,173.1592975,61.32340052447107,326.70926146351337,447.8045677234384,586.5062140315476,355.5664509131831,98.34409627821265,59.09540552332962,60.60663357498791,68.41443972177159,124.09663561096045,68.68377690099072,78.75122895551829,188.7411482379458,92.07312722403637,53.37477852563473,139.292893,518.553719,43.29967934,315.0,90.155,2.747557161,1.34797186,1.2628960413325163,1165.097521,4547.853897,0.0,2288.454442,1213.40731,196.9004372,101777.9705,3.657108264,1.173233231,2.766048231,97.2063083225,57.62819444444473,18.180447263888883,24.43288265277776
2025-11-12 08:00:00,0.935201258,12.16297491,0.620465432,86.90182384,5.652641739,13.987,7.45,1.03,0.49,87.1,11.87,5.923,69.66,8.72,19.82,1.8,12.19775503,5.09,80.03416667,68.12240175050293,32.54,0.044,5.68,2.21,9.0,2.44,0.028,0.17,54.7,10.6,0.06,1.866197183,0.15,103.384,0.0,0.0,0.0,0.0,0.0,0.0,0.0,0.0,57.57665038,4.508190948,4.929255163,0.039361697,0.021228721,0.087239352,0.529946733,5.127339802,6.632073692,0.088085092,0.070319151,0.035872339,44.211,0.0,0.0,0.0,0.0,0.0,0.0,0.0,0.0,0.0,0.0,0.0,0.0,0.0,7.0,0.282095641,4.414666667,0.016822222,94.81106667,0.156022222,0.098666667,0.035222222,0.411555556,0.055977778,1.058615962,18.23666667,36.62244444,0.405111111,0.459333333,7.359111111,0.261111111,0.16,0.333288889,34.59577778,1.294,1.271326651,1479.133333,83.0,24.27272727,11.0,75.0,25.2,10.0,-1.5946283924870244,181.1838889,155.0588889,170.7052778,204.0538889,177.7504861,61.40196561357541,327.1432014272369,447.8889480561421,591.2009294163377,356.9327348666218,99.236449326153,61.49138006805765,68.44107402801353,67.18267075416396,113.3749754648174,72.94221464766369,72.26232466951024,166.75332085598325,86.39192744592893,54.345796548338036,144.6305992,515.0,41.74331328,315.0,84.33730556,2.744224956,1.348072192,1.2496944852946126,1163.771667,4561.304794,0.0,2301.092139,1227.595058,198.7649969,102676.3364,3.626212836,1.163793157,2.850324725,97.913554394,57.62819444444473,18.180447263888883,24.43288265277776
2025-11-12 09:00:00,0.935175908,12.15945128,0.619147242,86.90537281,5.639713334,13.814,7.45,1.03,0.49,87.1,11.87,5.976,69.66,8.72,19.82,1.8,11.9483905,5.09,80.03416667,68.40669308054343,32.54,0.044,5.68,2.21,9.0,2.44,0.028,0.17,54.7,10.6,0.06,1.866197183,0.15,103.468,0.0,0.0,0.0,0.0,0.0,0.0,0.0,0.0,57.48727896,4.541677326,4.938929005,0.039659354,0.021355225,0.087827224,0.534634826,5.165886344,6.680070834,0.088978062,0.070170323,0.035931871,43.623,0.0,0.0,0.0,0.0,0.0,0.0,0.0,0.0,0.0,0.0,0.0,0.0,0.0,6.0,0.290292352,4.441176471,0.016647059,94.85470588,0.155470588,0.096705882,0.037705882,0.349411765,0.048176471,1.050497356,18.10764706,36.52411765,0.405294118,0.477058824,7.355294118,0.27,0.16,0.339647059,34.77352941,1.313529412,1.262023229,1473.117647,83.0,24.27272727,11.0,75.0,25.2,10.0,-2.4082286976497613,176.1916667,150.7177778,161.7647222,193.305,170.4947917,61.317267643088364,327.4641164599263,447.91924711208264,587.3893810985253,355.88317000125085,99.74682400134724,60.0379216626408,66.11364189552381,67.34654672195535,119.2902593733715,70.31791115239247,75.69032634535861,175.32080801423808,87.87639666981957,54.103038951857705,134.1947428,512.4722222,41.83242039,315.0,89.03769444,2.714819564,1.348127653,1.24533754393346,1165.984722,4594.582086,0.0,2311.433769,1248.461969,199.6207175,102068.8946,3.672626914,1.148088548,2.840663586,96.530803421,57.62819444444473,18.180447263888883,24.43288265277776
2025-11-12 10:00:00,0.935147987,12.15557019,0.617695324,86.90928182,5.625473375,16.319,7.45,1.03,0.49,87.1,11.87,6.87,69.66,8.72,19.82,1.8,12.00030438,5.09,80.03416667,68.4700962396151,32.54,0.044,5.68,2.21,9.0,2.44,0.028,0.17,54.7,10.6,0.06,1.866197183,0.15,120.49,0.0,0.0,0.0,0.0,0.0,0.0,0.0,0.0,54.40149057,5.697884465,5.272944401,0.049936751,0.025723119,0.108125083,0.696503825,6.496809228,8.337301066,0.119810252,0.065031625,0.03798735,33.202,0.0,0.0,0.0,0.0,0.0,0.0,14.194,0.0,0.0,0.0,0.0,0.0,0.0,7.0,0.361124778,4.476470588,0.016058824,94.83588235,0.159588235,0.097882353,0.038882353,0.331764706,0.043470588,1.030402449,17.93705882,36.24764706,0.364117647,0.488823529,7.414117647,0.27,0.16,0.349058824,35.17941176,1.319411765,1.241155485,1466.647059,83.0,24.27272727,11.0,75.0,25.2,10.0,-3.6098497645622274,175.7375,141.0722222,146.0383333,187.8886111,162.6841667,61.63308268040435,326.7690342397927,447.52567115269767,588.0657942055789,355.9665402749529,98.71454332668517,57.21181791540215,63.458232405337554,68.56165676472934,122.53052046381498,71.32084022749464,79.03370075770835,186.96270098276415,90.91096782957695,56.18973673855562,133.1074747,515.1666667,42.29329969,315.0,90.155,2.729307261,1.348316944,1.2602922602186952,1162.459444,4599.820525,0.0,2308.240406,1244.798214,199.9689467,103008.1561,3.648154217,1.152091256,2.769105278,96.38674039775,57.62819444444473,18.180447263888883,24.43288265277776
2025-11-12 11:00:00,0.935161428,12.15743844,0.618394238,86.90740013,5.632328106,14.093,7.45,1.03,0.49,87.1,11.87,5.894,69.66,8.72,19.82,1.8,13.2719878,5.09,80.03416667,68.3456261946963,32.54,0.044,5.68,2.21,9.0,2.44,0.028,0.17,54.7,10.6,0.06,1.866197183,0.15,103.522,0.0,0.0,0.0,0.0,0.0,0.0,0.0,0.0,51.38,6.83,5.6,0.06,0.03,0.128,0.855,7.8,9.96,0.15,0.06,0.04,21.503,0.0,0.0,0.0,0.0,0.0,0.0,21.443,0.0,0.0,0.0,0.0,0.0,0.0,6.0,0.198974503,4.492857143,0.016,94.87385714,0.151428571,0.096285714,0.050142857,0.282857143,0.036571429,1.011806286,17.85571429,35.92,0.411428571,0.49,7.394285714,0.287142857,0.16,0.35,35.50714286,1.35,1.220080023,1460.857143,83.0,24.27272727,11.0,75.0,25.2,10.0,-3.3278491560031824,162.0169444,145.6125,147.2005556,178.9913889,158.4553472,61.11305095736721,327.29418326001775,448.81442319925054,585.6766483526275,356.1460679947865,102.52106148943206,61.38499783494319,68.88218893007621,66.21191570807794,114.1725503852299,69.51686793901328,75.27529545451821,179.8241503977058,88.89192488709614,55.20018450118003,147.2129977,526.7083333,43.17031422,315.0,90.155,2.782648469,1.347832872,1.2632143130742053,1160.023333,4609.019647,0.0,2269.429978,1213.798856,199.2854125,104287.0506,3.615168036,1.207680611,2.861545131,98.25572219525,57.62819444444473,18.180447263888883,24.43288265277776
2025-11-12 12:00:00,0.935142109,12.15475321,0.61738969,86.91010468,5.622475808,16.431,7.45,1.03,0.49,87.1,11.87,6.878,69.66,8.72,19.82,1.8,13.93293474,5.09,80.03416667,68.67780050083468,32.54,0.044,5.68,2.21,9.0,2.44,0.028,0.17,54.7,10.6,0.06,1.866197183,0.15,120.731,0.0,0.0,0.0,0.0,0.0,0.0,0.0,0.0,56.63932154,4.85939659,5.03071457,0.042483525,0.022555498,0.093404962,0.579115523,5.531616519,7.135468446,0.097450576,0.068758237,0.036496705,42.641,0.0,0.0,0.0,0.0,0.0,0.0,3.573,0.0,0.0,0.0,0.0,0.0,0.0,7.0,0.255357897,4.507142857,0.016,94.91814286,0.141904762,0.094380952,0.06252381,0.23047619,0.029428571,0.993376649,17.78428571,35.58666667,0.468571429,0.49,7.365714286,0.306190476,0.16,0.35,35.82619048,1.383333333,1.198981481,1455.142857,83.0,24.27272727,11.0,75.0,25.2,10.0,-3.690964744217311,147.3577778,139.8911111,141.6094444,168.2744444,149.2831944,60.76492880460202,327.83125528595934,449.42531844551837,579.7973405234017,354.8529510040437,103.32670800481016,61.95587487574625,66.43460265607033,65.28031628771726,118.04008286857874,64.89042057430933,77.4034779017814,188.98972890798564,91.04408433310466,53.434189871165984,145.1760297,537.9861111,43.83052719,315.0,95.97269444,2.759291328,1.348260858,1.260286312975084,1171.163889,4611.702169,0.0,2256.473206,1227.259331,200.70436,103403.5086,3.646583772,1.181034488,2.779875564,97.98582393525,57.62819444444473,18.180447263888883,24.43288265277776
2025-11-12 13:00:00,0.935151033,12.15599364,0.617853736,86.90885533,5.627027027,16.354,7.45,1.03,0.49,87.1,11.87,6.888,69.66,8.72,19.82,1.8,13.75409019,5.09,80.03416667,68.62522859160732,32.54,0.044,5.68,2.21,9.0,2.44,0.028,0.17,54.7,10.6,0.06,1.866197183,0.15,121.547,0.0,0.0,0.0,0.0,0.0,0.0,0.0,0.35,57.03218252,4.712196392,4.988190069,0.041175079,0.021999409,0.090820781,0.558507495,5.362172736,6.924481496,0.093525237,0.06941246,0.036235016,43.963,0.0,0.0,0.0,0.0,0.0,0.0,0.0,0.0,0.0,0.0,0.0,0.0,0.0,6.0,0.370757736,4.499090909,0.015636364,94.90045455,0.143636364,0.091090909,0.053363636,0.263636364,0.033090909,1.004237576,17.75181818,35.84363636,0.436363636,0.464545455,7.374545455,0.295454545,0.156363636,0.346363636,35.69727273,1.357272727,1.210837705,1463.454545,83.0,24.27272727,11.0,75.0,25.2,10.0,-3.3376930106209244,204.2636111,168.5513889,165.7347222,212.6255556,187.7938194,60.73842144822194,326.4743378776908,448.29270845750557,587.9342808158679,356.35907139355476,98.74814986277212,59.48344173781575,65.7699149267379,66.88445609477527,109.9028440392292,66.74518543236927,72.1980376666315,166.83497994271718,84.91683596557183,53.614399202720534,160.9519956,536.9166667,41.98010103,315.0,85.45461111,2.730223506,1.348466986,1.2687864261406983,1166.435,4596.190622,0.0,2258.135494,1246.059508,200.7064856,103089.9798,3.650736753,1.158338852,2.926448358,100.07613941700001,57.62819444444473,18.180447263888883,24.43288265277776
2025-11-12 14:00:00,0.935113628,12.15079431,0.615908665,86.91409206,5.607950364,13.861,7.45,1.03,0.49,87.1,11.87,5.829,69.66,8.72,19.82,1.8,14.67974972,5.09,80.03416667,68.73346656089092,32.54,0.044,5.68,2.21,9.0,2.44,0.028,0.17,54.7,10.6,0.06,1.866197183,0.15,104.33,0.0,0.0,0.0,0.0,0.0,0.0,0.0,0.419,56.08205444,5.068197755,5.091034907,0.044339536,0.023344303,0.097070583,0.608347686,5.77196986,7.434750115,0.103018607,0.067830232,0.036867907,32.515,0.0,0.0,0.0,0.0,0.0,0.0,3.571,0.0,0.0,0.0,0.0,0.0,0.0,6.0,0.282613843,4.485454545,0.015181818,94.86727273,0.148181818,0.087454545,0.038818182,0.318181818,0.039454545,1.022421143,17.72909091,36.24818182,0.381818182,0.432727273,7.392727273,0.277272727,0.151818182,0.341818182,35.45636364,1.316363636,1.230932622,1475.272727,83.0,24.27272727,11.0,75.0,25.2,10.0,-2.947229475502809,184.8036111,165.4652778,167.5147222,199.0963889,179.22,60.307342802383374,327.3760664052131,449.3898098923199,583.2051125079457,355.64946762787594,102.26168978379363,63.396252627114364,67.54184490993634,65.09652615915961,109.75338724846387,63.967856470146906,71.78522335375203,169.74026974643203,85.91112967301741,51.42128360161988,164.8711797,545.0,41.69151747,315.0,89.03769444,2.7204981,1.348240967,1.2628547154347178,1177.789444,4599.563114,0.0,2237.507294,1251.905294,202.3312781,102893.1106,3.662476717,1.156442851,3.140842028,100.59543131025,57.62819444444473,18.180447263888883,24.43288265277776
2025-11-12 15:00:00,0.935131579,12.15328947,0.616842105,86.91157895,5.617105263,13.908,7.45,1.03,0.49,87.1,11.87,5.981,69.66,8.72,19.82,1.8,14.48734087,5.09,80.03416667,68.83665758996742,32.54,0.044,5.68,2.21,9.0,2.44,0.028,0.17,54.7,10.6,0.06,1.866197183,0.15,104.63,0.0,0.0,0.0,0.0,0.0,0.0,0.0,0.0,57.41927442,4.567157794,4.946290029,0.039885847,0.021451485,0.088274548,0.538202091,5.195217194,6.716592838,0.089657541,0.070057076,0.035977169,39.596,0.0,0.0,0.0,0.0,0.0,0.0,0.0,0.0,0.0,0.0,0.0,0.0,0.0,7.0,0.342023677,4.444,0.01644,94.73592,0.1644,0.09176,0.03012,0.4624,0.05496,1.035815459,17.7416,36.536,0.3348,0.4056,7.436,0.2592,0.1464,0.34,35.2736,1.2532,1.246631381,1483.96,83.0,24.27272727,11.0,75.0,25.2,10.0,-2.701909287728128,184.6986111,165.3386111,172.1461111,199.6861111,180.4673611,60.28979328156892,327.47223258877415,449.548630263555,582.0411818381716,355.306049645768,103.0140340165516,64.51455239259056,66.98260683052825,65.00022792813078,111.97683486341282,63.14558588815017,72.2561872584865,171.78246217918382,86.64185183102954,50.48334943282444,160.6390122,549.4305556,42.03779231,315.0,90.18569444,2.754513031,1.348023325,1.2619183631334732,1171.353889,4597.556811,0.0,2237.310456,1215.551494,198.8735258,102486.0138,3.673781694,1.181542489,3.067780642,100.0346691165,57.62819444444473,18.180447263888883,24.43288265277776
2025-11-12 16:00:00,0.970365723,12.01749198,0.535485849,87.0121423,5.809716974,14.027,7.4,1.03,0.44,87.29,11.68,6.005,70.14,8.62,19.53,1.71,14.19641029,5.09,80.03416667,69.15336601583577,32.54,0.048,5.98,2.24,9.35,2.66,0.028,0.18,54.2,10.83,0.062,1.811036789,0.15,104.827,0.0,0.0,0.0,0.0,0.0,0.0,0.0,0.0,57.11261013,4.873493002,4.568003409,0.050342922,0.016811393,0.094222899,0.5305722,5.269377937,6.855210453,0.172057532,0.089142695,0.04,38.726,0.0,0.0,0.0,0.0,0.0,0.0,0.0,0.0,0.0,0.0,0.0,0.0,0.0,6.0,0.312075581,4.384,0.01884,94.53912,0.1884,0.10136,0.02532,0.6664,0.07656,1.04601694,17.7776,36.746,0.2928,0.3816,7.496,0.2412,0.1404,0.34,35.1296,1.1752,1.25939937,1490.56,83.0,24.27272727,11.0,75.0,25.2,10.0,-4.306881758914855,193.2044444,145.0055556,159.8836111,200.8727778,174.7415972,60.73505734416647,325.96748332096,448.5954745250822,585.2779838029181,355.54726765904354,100.62231322979835,60.79914137397478,57.61201359904081,68.38562184799606,123.25830477899359,66.72880519693578,79.4782218265419,200.95241669288066,96.36621736057513,52.03731160247675,157.3532508,541.7361111,42.54040836,315.0,90.22,2.786466294,1.347970867,1.2842000441092316,1153.931944,4596.595569,0.0,2230.622581,1184.272078,193.9420861,101940.6679,3.691629236,1.206032063,2.976731322,99.599305731,57.62819444444473,18.180447263888883,24.43288265277776
2025-11-12 17:00:00,0.970443215,12.02225774,0.536648229,87.00729904,5.832964586,13.921,7.4,1.03,0.44,87.29,11.68,6.066,70.14,8.62,19.53,1.71,13.78223786,5.09,80.03416667,69.01332847205444,32.54,0.048,5.98,2.24,9.35,2.66,0.028,0.18,54.2,10.83,0.062,1.811036789,0.15,104.7,0.0,0.0,0.0,0.0,0.0,0.0,0.0,0.0,57.17838217,4.847496837,4.555844846,0.05011133,0.016938768,0.094072365,0.527822048,5.246160872,6.817924194,0.170667982,0.089721674,0.04,39.522,0.0,0.0,0.0,0.0,0.0,0.0,0.0,0.0,0.0,0.0,0.0,0.0,0.0,6.0,0.339393447,4.384307692,0.018138462,94.53375385,0.185692308,0.104584615,0.026292308,0.671384615,0.075846154,1.052919853,17.56030769,36.92369231,0.272769231,0.367076923,7.698153846,0.231384615,0.14,0.335692308,35.06830769,1.131230769,1.272450324,1486.261538,83.0,24.27272727,11.0,75.0,25.2,10.0,-2.6728280825113018,205.6469444,165.2955556,179.1933333,221.2358333,192.8429167,60.98679053113832,326.0978959199907,448.7528840429541,584.2388746443648,355.15445266030076,100.69605555263844,62.81332492693633,62.541071118515816,66.86915329674153,117.59391713793917,63.41664816368375,74.08658772641289,177.49818631113789,88.36339446390016,51.2188029263077,152.7625567,535.0,42.58072158,315.0,90.22,2.793985408,1.348151114,1.2829429283752747,1153.478889,4600.519581,0.0,2245.391611,1189.235725,195.2898914,102881.6091,3.661872931,1.207935364,2.941615225,98.99103876275001,57.62819444444473,18.180447263888883,24.43288265277776
2025-11-12 18:00:00,0.970512802,12.0265373,0.537692024,87.0029499,5.853840478,13.553,7.4,1.03,0.44,87.29,11.68,6.108,70.14,8.62,19.53,1.71,12.77834449,5.09,80.03416667,68.69386329976938,32.54,0.048,5.98,2.24,9.35,2.66,0.028,0.18,54.2,10.83,0.062,1.811036789,0.15,104.428,0.0,0.0,0.0,0.0,0.0,0.0,0.0,0.0,57.27144164,4.81071541,4.538641951,0.049783656,0.017118989,0.093859377,0.523930917,5.213311535,6.76516865,0.168701937,0.090540859,0.04,40.676,0.0,0.0,0.0,0.0,0.0,0.0,0.0,0.0,0.0,0.0,0.0,0.0,0.0,6.0,0.348921686,4.388923077,0.017215385,94.54206154,0.181076923,0.107353846,0.027676923,0.662153846,0.073538462,1.059587154,17.32492308,37.09907692,0.254307692,0.353230769,7.910461538,0.222153846,0.14,0.331076923,35.01292308,1.089692308,1.28552149,1481.184615,83.0,24.27272727,11.0,75.0,25.2,10.0,-1.7488823603133028,216.9822222,196.3191667,202.335,235.3322222,212.7421528,58.93698848779522,327.375344793623,449.2068351520054,588.2910322446024,356.66785484672494,97.5189225014202,63.074632742586715,67.33134753521617,64.40013848683739,97.14243911293772,63.58296932539199,63.049879441974525,140.5728863544141,79.26540763180824,47.785794195252095,162.6235536,531.0833333,42.51155642,315.0,78.57622222,2.736697767,1.348409117,1.2291408931457115,1156.661944,4601.115697,0.0,2230.702944,1205.480036,193.4877353,100276.8413,3.788897261,1.171023723,3.358651631,100.297620852,57.62819444444473,18.180447263888883,24.43288265277776
2025-11-12 19:00:00,0.970602848,12.03207518,0.539042726,86.99732197,5.880854523,15.377,7.4,1.03,0.44,87.29,11.68,7.023,70.14,8.62,19.53,1.71,12.24818168,5.09,80.03416667,68.54737476098464,32.54,0.048,5.98,2.24,9.35,2.66,0.028,0.18,54.2,10.83,0.062,1.811036789,0.15,118.787,0.0,0.0,0.0,0.0,0.0,0.0,0.0,0.249,57.40698073,4.75714406,4.513586309,0.049306406,0.017381477,0.093549164,0.51826357,5.16546719,6.688331347,0.165838435,0.091733985,0.04,48.674,0.0,0.0,0.0,0.0,0.0,0.0,0.0,0.0,0.0,0.0,0.0,0.0,0.0,7.0,0.303440787,4.426220472,0.017362205,94.66091969,0.169133858,0.103291339,0.032708661,0.529606299,0.06075748,1.059371934,17.27,37.08566929,0.286220472,0.404330709,7.825984252,0.234488189,0.150866142,0.34376378,35.00724409,1.130708661,1.282926626,1482.173228,83.0,24.27272727,11.0,75.0,25.2,10.0,-2.804762660415065,216.5847222,169.3783333,179.7508333,228.2322222,198.4865278,61.120660183091346,325.1161623631134,448.4553446177767,591.7271110224593,357.1237292275525,100.4430841826732,62.42279479783315,66.46801877126595,67.6059916001764,109.58960141897785,69.63890990025703,70.9811379780358,168.87244219466436,86.9699637528277,53.92314145970771,149.0737597,525.0,41.392115,315.0,82.16188889,2.768976603,1.348336217,1.2918394182918365,1143.285,4600.956411,0.0,2236.834639,1241.321094,199.9585367,105458.2425,3.606773378,1.194094731,3.267835333,98.50227316025,57.62819444444473,18.180447263888883,24.43288265277776
2025-11-12 20:00:00,0.970605384,12.03223112,0.539080762,86.99716349,5.881615233,15.23,7.4,1.03,0.44,87.29,11.68,6.937,70.14,8.62,19.53,1.71,12.39139768,5.09,80.03416667,68.60291144504545,32.54,0.048,5.98,2.24,9.35,2.66,0.028,0.18,54.2,10.83,0.062,1.811036789,0.15,119.66,0.0,0.0,0.0,0.0,0.0,0.0,0.0,0.719,57.39638716,4.76133113,4.515544626,0.049343707,0.017360961,0.09357341,0.518706523,5.169206644,6.694336854,0.166062243,0.091640732,0.04,49.612,0.0,0.0,0.0,0.0,0.0,0.0,0.0,0.0,0.0,0.0,0.0,0.0,0.0,7.0,0.256841507,4.473464567,0.017834646,94.81342362,0.15496063,0.097149606,0.038850394,0.359527559,0.044788976,1.057062034,17.27,37.01480315,0.333464567,0.47519685,7.651181102,0.253385827,0.16503937,0.361716535,35.01669291,1.196850394,1.27556384,1485.007874,83.0,24.27272727,11.0,75.0,25.2,10.0,-3.055973847365081,182.3191667,158.9161111,164.9261111,197.2911111,175.863125,60.83788950674224,326.4294260934747,449.52715675489276,584.6990486890994,355.9780268567881,104.07470880432473,64.54980741346657,69.08931300799262,65.64779389164586,111.85267058319147,66.4221938840603,72.96673106074923,175.92934223436148,88.13638132932624,53.173266654715135,139.0699775,525.0,42.79933469,315.0,89.10188889,2.768253203,1.348200581,1.2809763230740814,1142.716944,4596.495778,0.0,2232.020503,1241.3379,200.1798861,105561.4969,3.596324939,1.189088931,3.157929867,97.17677201875,57.62819444444473,18.180447263888883,24.43288265277776
2025-11-12 21:00:00,0.97061368,12.03274131,0.539205197,86.99664501,5.884103936,13.085,7.4,1.03,0.44,87.29,11.68,4.44,70.14,8.62,19.53,1.71,12.8398739,5.09,80.03416667,68.74485056403542,32.54,0.048,5.98,2.24,9.35,2.66,0.028,0.18,54.2,10.83,0.062,1.811036789,0.15,102.676,0.0,0.0,0.0,0.0,0.0,0.0,0.0,0.618,57.1164912,4.871959024,4.567285958,0.050329256,0.016818909,0.094214017,0.530409919,5.268007948,6.85301027,0.171975538,0.089176859,0.04,38.754,0.0,0.0,0.0,0.0,0.0,0.0,0.0,0.0,0.0,0.0,0.0,0.0,0.0,6.0,0.252358837,4.483181818,0.018272727,94.84093182,0.155181818,0.095,0.039227273,0.325909091,0.042295455,1.055336762,17.3,36.97363636,0.343181818,0.485,7.602272727,0.258636364,0.165909091,0.364045455,35.035,1.209090909,1.272326867,1486.818182,83.0,24.27272727,11.0,75.0,25.2,10.0,-2.073497785271755,170.8563889,160.8136111,168.4544444,199.8186111,174.9857639,61.112011680156634,327.0911075079008,449.7103624229651,578.7888057374389,354.3157784401134,103.48267478250936,65.0166614102148,68.96969039391249,64.29218213675392,114.85529760316768,60.69900641693732,72.71249164221285,171.37371109392518,85.30262451237479,51.85226910864759,133.6903517,529.0416667,41.77775111,314.6944444,96.04188889,2.752861339,1.348370592,1.2753205791225646,1167.411667,4597.45675,0.0,2251.898567,1251.0395,203.7868869,105174.1347,3.599789644,1.162675932,3.209916728,96.38758270025001,57.62819444444473,18.180447263888883,24.43288265277776
