Repository: saikumar-voptimai/evonith_bf_webapp

# Evonith BF2 — Blast Furnace Intelligence Platform

Monitoring, modelling and optimisation of **Blast Furnace 2 (BF2)** at Evonith Steel: live telemetry from InfluxDB,
manual plant reports from Neon PostgreSQL, a two-zone energy model of the furnace, blend and fuel optimisers, a
conversational assistant (FurnaceMind) and a live digital twin evaluated every hour.

The platform has three deployable parts that share one Python service layer, plus the shared data library:

| Part | Path | What it is |
|---|---|---|
| **Streamlit app** (legacy) | `src/app.py`, `src/custom_pages/` | The original 11-page dashboard; still the home of the model pages. Served under `/legacy` in production |

File: src/assets/data/furnace_dataset_20260617_152856_168598.csv (part 30 of 47)
FLUX_FE2O3%,FLUX_AL2O3%,FLUX_LOI%,FLUX_MGO%,FLUX_CAO%,FLUX_CALC_MT,ORE_FE(T)%,ORE_LOI%,ORE_TM%,ORE_MGO%,ORE_NA2O%,ORE_P%,ORE_TIO2%,ORE_AL2O3%,ORE_SIO2%,ORE_MNO%,ORE_CAO%,ORE_K2O%,ORE_CALC_MT,PELLET_PCT_SIO2,PELLET_PCT_AL2O3,PELLET_PCT_FE2O3,PELLET_PCT_MGO,PELLET_PCT_TIO2,PELLET_PCT_NA2O,TOTAL_PELLET_CALC_MT,PELLET_PCT_K2O,PELLET_PCT_TM,PELLET_PCT_LOI,PELLET_PCT_MNO,PELLET_PCT_CAO,PELLET_PCT_P,CHARGES/HRS.,STOCKRODLEVEL,CHEM_PCT_C,CHEM_PCT_CR,CHEM_PCT_FE,CHEM_PCT_MN,CHEM_PCT_P,CHEM_PCT_S,CHEM_PCT_SI,CHEM_PCT_TI,SLAG_BASICITY,SLAG_PCT_AL2O3,SLAG_PCT_CAO,SLAG_PCT_FEO,SLAG_PCT_K2O,SLAG_PCT_MGO,SLAG_PCT_MNO,SLAG_PCT_NA2O,SLAG_PCT_S,SLAG_PCT_SIO2,SLAG_PCT_TIO2,SLAG_T_BASICITY,HMT_GT_1480C,COKE_DISCHARGE_TIME,WEIGHTED_COKE_ANGLE,TOTAL_COKE_PORTIONS,NON_COKE_DISCHARGE_TIME,WEIGHTED_NON_COKE_ANGLE,TOTAL_NON_COKE_PORTIONS,FTG_UPTAKE_TEMP_A,FTG_UPTAKE_TEMP_B,FTG_UPTAKE_TEMP_C,FTG_UPTAKE_TEMP_D,FTG_UPTAKE_TEMP_AVG,BOSH_TEMP_A,BOSH_TEMP_C,BOSH_TEMP_D,BELLY_TEMP_A,BELLY_TEMP_C,BELLY_TEMP_D,LOWER_STACK_TEMP_A,LOWER_STACK_TEMP_B,LOWER_STACK_TEMP_C,LOWER_STACK_TEMP_D,PCI_KG/THM,ACT. FUEL RATEKG/THM.,FURNACETOPGASANALYSISCO2ETACO,COKE RATE KG/THM,PRODUCTIONTONNESPERHR,HOT BLAST PRESSUREBAR,TOPPRESSUREBAR,DIFFERENTIAL PRESSURETOTALBAR,HOT BLAST TEMP.OC,OXYGENFLOWNM3/HR.,STEAMKGS/HR.,RAFTOC,PERMEABILITYKGS/HR.,TUYEREVELOCITYM/S,HOT BLAST VOLUMENM3/HR.,O2 ENRICHMENT %,FURNACE TOP GAS ANALYSISCO2%,BOTTOMBAR,FURNACE TOP GAS ANALYSISONLINE (ANALYZER)CO%,FURNACE TOP GAS ANALYSISH2%,UNITCOST LAKHS/THM
2025-11-15 05:00:00,0.944764506,11.7516861,0.422880554,87.3035494,5.320478316,15.011,8.7,1.035,0.49,87.21,11.755,6.188,70.36,8.72,19.32,1.6,12.87892928,5.221111111,79.84333333,71.32,35.69,0.043,5.71,2.01,9.21,2.42,0.02,0.14,54.51,11.01,0.043,1.928196147,0.15,99.468,0.0,0.0,0.0,0.0,0.0,0.0,0.0,0.982,57.41968978,4.228049661,5.347589564,0.05719544,0.033317264,0.077839169,0.493113434,4.365499167,7.275959264,0.121678338,0.08,0.050710342,46.838,0.0,0.0,0.0,0.0,0.0,0.0,0.0,0.0,0.0,0.0,0.0,0.0,0.0,6.0,0.341799624,4.395619048,0.014438095,94.85026667,0.16,0.102819048,0.034742857,0.388285714,0.053828571,1.057640716,18.12695238,37.08295238,0.341809524,0.484952381,6.848190476,0.311142857,0.171238095,0.311238095,35.064,1.080571429,1.252943823,1479.571429,83.0,24.27272727,11.0,75.0,25.2,10.0,177.8527778,151.3888889,153.635,197.4597222,170.0840972,32.712274352021836,42.572521840779245,46.24604875190474,95.32991093247816,73.26990394511665,50.85265845254045,69.36725709526499,74.19526393599949,52.50926873807478,41.44826130158242,142.7502692,525.5416667,42.70613028,315.0,90.22,2.774972603,1.348028767,1.4077587950691601,1172.945278,4301.442225,0.0,2274.909833,1206.469897,199.1482364,102958.9954,3.423074147,17.50018428373017,1.206868021,24.55520637096774,2.750610819,97.664410669
2025-11-15 06:00:00,0.945129432,11.78781377,0.426164888,87.2670568,5.521187584,16.302,8.7,1.035,0.49,87.21,11.755,5.987,70.36,8.72,19.32,1.6,13.19184277,5.221111111,79.84333333,71.32,35.69,0.043,5.71,2.01,9.21,2.42,0.02,0.14,54.51,11.01,0.043,1.928196147,0.15,111.814,0.0,0.0,0.0,0.0,0.0,0.0,0.0,0.937,57.02329882,4.356494639,5.464653342,0.058496148,0.034097689,0.080928352,0.520655939,4.536867531,7.458708828,0.127856704,0.08,0.050612789,56.987,0.0,0.0,0.0,0.0,0.0,0.0,0.0,0.0,0.0,0.0,0.0,0.0,0.0,6.0,0.271642995,4.388846154,0.015,94.69193846,0.159923077,0.108915385,0.028084615,0.538461538,0.068830769,1.045627013,18.196,36.91584615,0.280846154,0.440384615,6.910923077,0.210153846,0.160153846,0.300153846,35.30515385,1.030384615,1.241375336,1487.892308,83.0,24.27272727,11.0,75.0,25.2,10.0,163.8272222,151.6172222,155.015,190.3388889,165.1995833,32.835505929062066,43.98251477768292,48.18431682821175,93.98868935223012,69.24989465849893,50.24222965792433,66.62862308448342,68.95091053133899,51.36345662649994,40.73087987433772,146.3855939,526.1944444,42.98735467,315.0,90.11708333,2.811141606,1.348593044,1.4030089812763007,1169.12,4301.896067,0.0,2263.294689,1175.777317,196.8833722,103067.8611,3.421146411,17.50018428373017,1.231108389,24.55520637096774,2.815007711,98.14609119175
2025-11-15 07:00:00,0.945084355,11.78335112,0.425759193,87.27156453,5.496395097,13.87,8.7,1.035,0.49,87.21,11.755,6.186,70.36,8.72,19.32,1.6,12.73858331,5.221111111,79.84333333,71.32,35.69,0.043,5.71,2.01,9.21,2.42,0.02,0.14,54.51,11.01,0.043,1.928196147,0.15,98.648,0.0,0.0,0.0,0.0,0.0,0.0,0.0,0.379,57.13494699,4.320316602,5.431680954,0.058129788,0.033877873,0.080058247,0.512898269,4.488599619,7.407235267,0.126116495,0.08,0.050640266,48.294,0.0,0.0,0.0,0.0,0.0,0.0,0.0,0.0,0.0,0.0,0.0,0.0,0.0,7.0,0.310072836,4.319615385,0.015,94.86824615,0.155307692,0.103838462,0.033161538,0.446153846,0.058676923,1.029706722,17.956,36.66661538,0.331615385,0.463461538,6.966307692,0.219384615,0.169384615,0.309384615,35.61438462,1.053461538,1.225311939,1481.430769,83.0,24.27272727,11.0,75.0,25.2,10.0,189.1783333,150.5088889,153.0366667,208.1394444,175.2158333,30.850990627070075,38.642495588109796,43.87709231574618,96.00600533652542,71.54600279710263,55.86367280691783,68.74936049437306,76.83401389851633,54.778260864985086,43.87987015224866,153.2921994,520.0,42.91050756,315.0,83.10001,2.776821233,1.348105889,1.4092415701527639,1169.190556,4297.079094,0.0,2276.483717,1206.166094,198.7659678,103141.4917,3.415253267,17.50018428373017,1.213382411,24.55520637096774,2.792872328,99.0612164205
2025-11-15 08:00:00,0.915447735,11.50931288,0.400716375,87.57523939,5.609996432,14.015,8.45,1.015,0.465,87.615,11.37,6.128,70.17,8.89,19.26,1.68,12.73269761,5.221111111,79.84333333,71.32,35.69,0.044,5.71,2.17,9.12,2.5,0.033,0.15,54.54,10.67,0.062,1.868651489,0.16,99.176,0.1,96.41,1.14,0.6,1.15,0.0,0.0,0.379,56.93069732,4.428754045,5.370374992,0.103923986,0.013048074,0.083015101,0.560475201,5.416602018,7.27781519,0.154835135,0.083063175,0.046784797,47.281,0.0,0.0,0.0,0.0,0.0,0.0,0.0,0.0,0.0,0.0,0.0,0.0,0.0,6.0,0.264090165,4.250384615,0.015,95.04455385,0.150692308,0.098761538,0.038238462,0.353846154,0.048523077,1.013786431,17.716,36.41738462,0.382384615,0.486538462,7.021692308,0.228615385,0.178615385,0.318615385,35.92361538,1.076538462,1.209248542,1474.969231,83.0,24.27272727,11.0,75.0,25.2,10.0,163.9402778,135.4175,140.2758333,187.6413889,156.81875,32.707621887703795,40.38041922351542,43.54350041503521,96.33349304728313,75.66431969227949,55.06777781428602,71.33447178005841,87.26250735183919,57.56448488404136,43.48878787279392,143.2409431,520.0,44.00641078,315.0,88.89007108,2.777086506,1.348473069,1.4084107184599777,1171.383056,4303.195597,0.0,2278.947472,1206.61535,199.2246939,103308.2016,3.417337494,17.50018428373017,1.21336554,24.55520637096774,2.691639342,97.72942496075001
2025-11-15 09:00:00,0.915672282,11.51398346,0.401075651,87.57034426,5.640085758,16.325,8.45,1.015,0.465,87.615,11.37,7.042,70.17,8.89,19.26,1.68,12.58113444,5.221111111,79.84333333,71.32,35.69,0.044,5.71,2.17,9.12,2.5,0.033,0.15,54.54,10.67,0.062,1.868651489,0.16,115.446,0.1,96.41,1.14,0.6,1.15,0.0,0.0,0.446,56.79352021,4.483010661,5.417721568,0.104563805,0.013316798,0.083898051,0.56792269,5.472138271,7.353441747,0.157906264,0.084214849,0.046912761,51.869,0.0,0.0,0.0,0.0,0.0,0.0,2.391,0.0,0.0,0.0,0.0,0.0,0.0,7.0,0.302909837,4.295935484,0.015,95.03743871,0.146709677,0.098658065,0.051832258,0.313677419,0.040748387,1.001337993,17.84451613,36.02135484,0.445935484,0.499870968,7.039870968,0.276064516,0.18,0.313419355,35.97329032,1.155677419,1.197035111,1468.406452,83.0,24.27272727,11.0,75.0,25.2,10.0,153.9163889,141.5691667,141.3966667,180.7522222,154.4086111,34.98843980269342,42.176864690898356,46.84086276904179,94.5984303907664,72.85353280140845,53.25185180964891,68.95987031302974,79.1306456939343,54.886354955305606,42.83296258715566,139.7515628,521.9166667,43.48062903,315.0,90.025,2.758057619,1.348238569,1.3905570948403476,1171.661389,4303.418225,0.0,2283.487883,1220.476172,199.7883322,103005.3065,3.427382567,17.50018428373017,1.196405519,24.55520637096774,2.717536317,97.267082071
2025-11-15 10:00:00,0.915547026,11.51137815,0.400875242,87.57307483,5.623301528,13.939,8.45,1.015,0.465,87.615,11.37,6.013,70.17,8.89,19.26,1.68,13.32168544,5.221111111,79.84333333,71.32,35.69,0.044,5.71,2.17,9.12,2.5,0.033,0.15,54.54,10.67,0.062,1.868651489,0.16,98.098,0.1,96.41,1.14,0.6,1.15,0.0,0.0,0.743,55.42641855,5.023729976,5.889575687,0.110940212,0.015994889,0.092697493,0.642144068,6.0256104,8.107133057,0.188513018,0.095692382,0.048188042,29.153,0.0,0.0,0.0,0.0,0.0,0.0,1.317,0.0,0.0,0.0,0.0,0.0,0.0,7.0,0.278360663,4.361741935,0.015,94.99795484,0.14283871,0.099432258,0.066929032,0.282709677,0.033393548,0.989502235,18.03806452,35.59941935,0.511741935,0.511483871,7.051483871,0.330258065,0.18,0.305677419,35.97716129,1.244709677,1.185501086,1461.825806,83.0,24.27272727,11.0,75.0,25.2,10.0,170.9725,145.0505556,139.3122222,189.1036111,161.1097222,32.03699422719225,38.49348651742099,44.72534067169464,94.87345686983224,68.90548339793366,55.67937989753676,68.53954038608182,78.37870404854982,55.19216675182152,44.3550911722115,158.1491672,529.7638889,42.81557,315.0,84.23493892,2.742436575,1.348164419,1.405185779298256,1170.625556,4301.655319,0.0,2260.452647,1237.93705,201.1973894,103397.6396,3.416322619,17.50018428373017,1.177264928,24.55520637096774,2.880899547,99.704764654
2025-11-15 11:00:00,0.915161448,11.50335812,0.400258317,87.58148044,5.571634015,18.427,8.45,1.015,0.465,87.615,11.37,7.933,70.17,8.89,19.26,1.68,14.40584538,5.221111111,79.84333333,71.32,35.69,0.044,5.71,2.17,9.12,2.5,0.033,0.15,54.54,10.67,0.062,1.868651489,0.16,134.495,0.1,96.41,1.14,0.6,1.15,0.0,0.0,1.229,57.45087521,4.223012043,5.190835981,0.101497784,0.012029069,0.079666941,0.5322342,5.206007611,6.991038013,0.143189361,0.07869601,0.046299557,50.982,0.0,0.0,0.0,0.0,0.0,0.0,4.288,0.0,0.0,0.0,0.0,0.0,0.0,7.0,0.267797814,4.418,0.014885714,94.97585714,0.136571429,0.099314286,0.080057143,0.248571429,0.026742857,0.976021094,18.17314286,35.202,0.576,0.52,7.044,0.368857143,0.178857143,0.3,36.07028571,1.319142857,1.171324277,1456.2,83.0,24.27272727,11.0,75.0,25.2,10.0,157.1536111,136.7458333,130.0483333,171.9477778,148.9738889,32.613891377528034,42.53906380003846,46.756869853289075,95.17493020831203,72.09690240402114,50.18555679059787,71.45229657515185,82.83068879599853,54.38616366885884,42.92522141473903,152.1527672,543.6666667,42.23951756,315.0,94.68014053,2.753468117,1.348392328,1.4433676806304276,1174.011944,4297.231175,0.0,2234.900681,1257.4324,205.50807,105699.9097,3.340090514,17.50018428373017,1.181603562,24.55520637096774,2.984157992,98.910241654
2025-11-15 12:00:00,0.917999183,11.562383,0.404798692,87.51961782,5.951890456,14.679,8.45,1.015,0.465,87.615,11.37,6.229,70.17,8.89,19.26,1.68,13.38011934,5.221111111,79.84333333,71.32,35.69,0.044,5.71,2.17,9.12,2.5,0.033,0.15,54.54,10.67,0.062,1.868651489,0.16,97.919,0.1,96.41,1.14,0.6,1.15,0.0,0.0,0.912,58.13966572,3.950579977,4.953100451,0.098285141,0.010679759,0.075233495,0.494839044,4.927150259,6.611303694,0.127768678,0.072913254,0.045657028,41.881,0.0,0.0,0.0,0.0,0.0,0.0,0.0,0.0,0.0,0.0,0.0,0.0,0.0,6.0,0.032775055,4.448,0.014457143,95.00157143,0.123714286,0.096742857,0.087771429,0.205714286,0.022028571,0.958015151,18.14742857,34.872,0.636,0.52,6.984,0.364571429,0.174571429,0.3,36.40885714,1.353428571,1.14987981,1453.2,83.0,24.27272727,11.0,75.0,25.2,10.0,152.0613889,148.3608333,140.8236111,171.0447222,153.0726389,37.309500099252546,44.61657281477733,51.07416451963029,93.05022740417775,69.71363110532599,51.428854430019584,67.65395720714534,72.4182250744368,52.19766465686274,42.5313883098069,146.7763222,545.0,43.55303725,315.0,91.15993056,2.769217703,1.347975742,1.398736035219559,1175.063056,4300.658967,0.0,2264.231353,1224.344506,202.0523897,104263.7611,3.388157864,17.50018428373017,1.17567268,24.55520637096774,2.789102636,98.1978626915
2025-11-15 13:00:00,0.918440514,11.57156268,0.405504822,87.5099968,6.011028824,18.769,8.45,1.015,0.465,87.615,11.37,7.266,70.17,8.89,19.26,1.68,14.77198098,5.221111111,79.84333333,71.32,35.69,0.044,5.71,2.17,9.12,2.5,0.033,0.15,54.54,10.67,0.062,1.868651489,0.16,117.843,0.1,96.41,1.14,0.6,1.15,0.0,0.0,0.832,57.59160828,4.167348966,5.142262069,0.100841379,0.011753379,0.078761103,0.524593655,5.149031724,6.913451034,0.140038621,0.077514483,0.046168276,39.875,0.0,0.0,0.0,0.0,0.0,0.0,9.491,0.0,0.0,0.0,0.0,0.0,0.0,7.0,0.256652998,4.478,0.014028571,95.02728571,0.110857143,0.094171429,0.095485714,0.162857143,0.017314286,0.940009208,18.12171429,34.542,0.696,0.52,6.924,0.360285714,0.170285714,0.3,36.74742857,1.387714286,1.128435342,1450.2,83.0,24.27272727,11.0,75.0,25.2,10.0,158.8105556,135.4558333,129.2272222,166.9163889,147.6025,31.528440538331097,42.490897628492235,43.60351620254005,95.47061182137017,73.27308923452705,48.24289327988919,73.52451124571948,86.51816680807838,54.971764780464824,40.45173950529386,154.1717922,549.375,43.02749547,315.0,95.81506944,2.776535881,1.348149369,1.4326166994612886,1179.445833,4299.716714,0.0,2221.654864,1207.188925,200.4279678,103329.636,3.421407244,17.50018428373017,1.171507597,24.55520637096774,2.930073278,99.1777624665
2025-11-15 14:00:00,0.915381279,11.5079306,0.400610046,87.57668812,5.601091367,14.294,8.45,1.015,0.465,87.615,11.37,6.281,70.17,8.89,19.26,1.68,15.08414835,5.221111111,79.84333333,71.32,35.69,0.044,5.71,2.17,9.12,2.5,0.033,0.15,54.54,10.67,0.062,1.868651489,0.16,101.442,0.1,96.41,1.14,0.6,1.15,0.0,0.0,3.019,58.31807583,3.880014782,4.891522334,0.097453005,0.010330262,0.074085146,0.485152972,4.854920791,6.512945133,0.123774422,0.071415408,0.045490601,40.589,0.0,0.0,0.0,0.0,0.0,0.0,0.0,0.0,0.0,0.0,0.0,0.0,0.0,6.0,0.154590172,4.469818182,0.016036364,94.8722,0.125272727,0.102654545,0.066472727,0.307636364,0.039909091,0.964666367,17.81454545,35.35490909,0.521818182,0.453818182,6.914909091,0.288727273,0.159818182,0.305090909,36.65290909,1.278,1.153327011,1468.836364,83.0,24.27272727,11.0,75.0,25.2,10.0,185.1077778,152.4180556,145.5111111,179.7725,165.7023611,32.536105655628006,43.750563826253966,46.21228234563034,94.83121843955536,70.90720738232488,48.57697651581023,71.885294850446,76.92925934748973,52.104551407826634,39.82627862216491,165.4690636,550.4166667,42.67193867,315.0,91.15993056,2.746451325,1.348095689,1.4357003403102817,1179.518056,4297.227503,0.0,2213.648761,1236.055756,202.4164497,103536.0545,3.416106997,17.50018428373017,1.159546909,24.55520637096774,3.098636822,100.674650927
2025-11-15 15:00:00,0.915385704,11.50802265,0.400617127,87.57659165,5.60168436,14.13,8.45,1.015,0.465,87.615,11.37,6.258,70.17,8.89,19.26,1.68,15.32419644,5.221111111,79.84333333,71.32,35.69,0.044,5.71,2.17,9.12,2.5,0.033,0.15,54.54,10.67,0.062,1.868651489,0.16,101.282,0.1,96.41,1.14,0.6,1.15,0.0,0.0,0.579,57.98330442,4.012424371,5.007068437,0.099014438,0.010986064,0.076239925,0.503328062,4.990453247,6.697506611,0.131269304,0.074225989,0.045802888,37.816,0.0,0.0,0.0,0.0,0.0,0.0,0.0,0.0,0.0,0.0,0.0,0.0,0.0,6.0,0.353019148,4.447454545,0.017945455,94.73452727,0.14,0.110672727,0.037781818,0.449454545,0.062163636,0.992259673,17.54018182,36.196,0.346727273,0.387818182,6.926363636,0.217272727,0.149454545,0.311090909,36.48109091,1.164,1.182143129,1487.218182,83.0,24.27272727,11.0,75.0,25.2,10.0,184.7586111,172.8519444,160.1788889,189.8963889,176.9214583,29.288225179850173,45.898209762869186,48.633401810553124,92.33646687204995,62.76103574328499,39.09269867995235,66.44089865461197,52.23389893854454,42.87674948467519,35.44347160161716,159.9351389,550.2777778,43.31621983,315.0,95.81506944,2.739450633,1.348355458,1.4202818172562441,1177.458611,4300.934969,0.0,2200.838381,1221.886158,199.2592983,101738.7767,3.472185381,17.50018428373017,1.151561614,24.55520637096774,3.144708092,99.94140590425
2025-11-15 16:00:00,0.951007442,11.66598838,0.436511164,87.38300417,6.007460519,16.527,8.45,1.015,0.465,87.615,11.37,7.31,69.56,9.04,19.58,1.82,14.04355541,5.221111111,79.84333333,71.32,35.69,0.044,5.87,1.98,8.53,2.54,0.03,0.15,54.28,11.19,0.068,1.906303237,0.15,117.841,0.1,96.41,1.14,0.6,1.15,0.0,0.0,0.61,58.51843122,3.80076974,4.82236982,0.096518511,0.009937775,0.072795545,0.474275469,4.773806762,6.40248801,0.119288853,0.06973332,0.045303702,49.835,0.0,0.0,0.0,0.0,0.0,0.0,0.0,0.0,0.0,0.0,0.0,0.0,0.0,6.0,0.386031881,4.322,0.0174,94.8698,0.14,0.1074,0.0356,0.444,0.0638,1.018852019,17.742,36.556,0.314,0.366,7.09,0.19,0.144,0.322,35.892,1.104,1.216491766,1489.4,83.0,24.27272727,11.0,75.0,25.2,10.0,192.2033333,164.9716667,156.2875,189.1669444,175.6573611,36.229799446381264,44.055397207242606,50.46009866788957,93.49079310352425,68.61176616746013,51.91724236295232,68.18594621447974,67.14602415932325,50.35557183086297,41.58329079869817,164.5024819,538.7361111,42.39520514,315.0,85.36986947,2.748778222,1.348514583,1.4100090066860587,1178.153611,4299.984842,0.0,2245.369906,1236.377397,202.5168228,103669.4273,3.408852383,17.50018428373017,1.170318042,24.55520637096774,3.030365833,100.54657885175
2025-11-15 17:00:00,0.95109365,11.66778438,0.436640476,87.38112197,6.016656049,14.127,8.45,1.015,0.465,87.615,11.37,6.316,69.56,9.04,19.58,1.82,12.6849989,5.221111111,79.84333333,71.32,35.69,0.044,5.87,1.98,8.53,2.54,0.03,0.15,54.28,11.19,0.068,1.906303237,0.15,98.848,0.1,96.41,1.14,0.6,1.15,0.0,0.0,0.567,58.32301504,3.878061217,4.889817571,0.097429967,0.010320586,0.074053355,0.484884818,4.852921151,6.51022212,0.123663842,0.071373941,0.045485993,39.303,0.0,0.0,0.0,0.0,0.0,0.0,0.0,0.0,0.0,0.0,0.0,0.0,0.0,7.0,0.332607467,4.251818182,0.016854545,94.96085455,0.14,0.104563636,0.034,0.428363636,0.063545455,1.039641753,17.874,36.82,0.313272727,0.360181818,7.217272727,0.175818182,0.142909091,0.328545455,35.41636364,1.071636364,1.243428639,1489.109091,83.0,24.27272727,11.0,75.0,25.2,10.0,187.5275,147.3038889,144.7452778,188.3141667,166.9727083,37.83833870314851,41.104881681410546,47.218165117668406,95.89495088444579,76.48923288577004,58.84758926605453,72.10027494969032,86.0012001669254,57.500089701755854,45.28886876415315,152.6473811,524.8333333,42.98566306,315.0,83.10001,2.767401228,1.348291586,1.40677826843578,1171.563056,4295.478189,0.0,2282.733728,1228.889967,201.7961014,104270.0767,3.385675594,17.50018428373017,1.198368256,24.55520637096774,2.794102067,98.97577799575001
2025-11-15 18:00:00,0.950664072,11.65883483,0.435996108,87.39050109,5.970834347,16.444,8.45,1.015,0.465,87.615,11.37,7.221,69.56,9.04,19.58,1.82,11.68042012,5.221111111,79.84333333,71.32,35.69,0.044,5.87,1.98,8.53,2.54,0.03,0.15,54.28,11.19,0.068,1.906303237,0.15,118.967,0.1,96.41,1.14,0.6,1.15,0.0,0.0,0.755,56.77821459,4.489064378,5.423004292,0.104635193,0.013346781,0.083996567,0.568753648,5.478334764,7.361879828,0.158248927,0.084343348,0.046927039,33.785,0.0,0.0,0.0,0.0,0.0,0.0,14.166,0.0,0.0,0.0,0.0,0.0,0.0,6.0,0.207598357,4.333636364,0.016309091,94.93030909,0.14,0.102927273,0.034,0.384727273,0.058090909,1.044474299,17.814,36.82,0.400545455,0.398363636,7.244545455,0.197636364,0.153818182,0.323090909,35.25272727,1.115272727,1.249983157,1482.018182,83.0,24.27272727,11.0,75.0,25.2,10.0,183.8,173.4244444,163.5883333,199.6730556,180.1214583,41.377536574418826,44.7459410144028,56.8725501946582,92.15531192725268,68.27907779086081,55.13065493966931,63.40261672141423,56.20213416020698,48.2799930251663,45.07883575872181,140.5585886,516.6388889,42.66327447,317.0972222,83.10001,2.783355744,1.348340436,1.3781800275962477,1169.376944,4301.583647,0.0,2313.175078,1226.759833,202.7764478,105411.8662,3.353394989,17.50018428373017,1.225421093,24.55520637096774,2.672727008,97.8983185395
2025-11-15 19:00:00,0.951019284,11.66623508,0.436528926,87.38274564,6.0087236,16.335,8.45,1.015,0.465,87.615,11.37,7.078,69.56,9.04,19.58,1.82,12.75904143,5.221111111,79.84333333,71.32,35.69,0.044,5.87,1.98,8.53,2.54,0.03,0.15,54.28,11.19,0.068,1.906303237,0.15,119.306,0.1,96.41,1.14,0.6,1.15,0.0,0.0,0.741,58.31604675,3.880817329,4.892222669,0.097462469,0.010334237,0.074098207,0.485263133,4.855742266,6.514063777,0.123819849,0.071432443,0.045492494,47.227,0.0,0.0,0.0,0.0,0.0,0.0,0.0,0.0,0.0,0.0,0.0,0.0,0.0,7.0,0.30972221,4.381733333,0.016,94.92374667,0.138266667,0.10044,0.035733333,0.351333333,0.052746667,1.043225082,17.676,36.81826667,0.443066667,0.426933333,7.235733333,0.21,0.163466667,0.323466667,35.2952,1.131333333,1.248257765,1479.56,83.0,24.27272727,11.0,75.0,25.2,10.0,182.1413889,151.5438889,145.9197222,196.1813889,168.9465972,36.23931813744667,43.695141266571056,50.06998983006896,95.80179614404511,77.5899204145926,50.42689159388982,71.39322537770175,76.2095267781699,51.86325971886215,44.22998863089802,134.7594264,529.2138889,42.44084586,320.0,94.68014053,2.775133358,1.348353078,1.4321016972226872,1182.483889,4298.993061,0.0,2293.422206,1249.303422,207.5377775,106760.555,3.311331397,17.50018428373017,1.220180617,24.55520637096774,2.747910231,97.855623998
2025-11-15 20:00:00,0.950699733,11.65957777,0.4360496,87.3897225,5.97463819,14.234,8.45,1.015,0.465,87.615,11.37,6.052,69.56,9.04,19.58,1.82,13.54052476,5.221111111,79.84333333,71.32,35.69,0.044,5.87,1.98,8.53,2.54,0.03,0.15,54.28,11.19,0.068,1.906303237,0.15,102.744,0.1,96.41,1.14,0.6,1.15,0.0,0.0,0.644,58.4028638,3.846479243,4.86225783,0.097057538,0.010164166,0.073539403,0.480549745,4.820594319,6.46620102,0.121876184,0.070703569,0.045411508,41.19,0.0,0.0,0.0,0.0,0.0,0.0,0.0,0.0,0.0,0.0,0.0,0.0,0.0,7.0,0.221530965,4.385733333,0.016,94.94854667,0.134266667,0.09684,0.039733333,0.331333333,0.047546667,1.03402279,17.436,36.81426667,0.427066667,0.442933333,7.179733333,0.21,0.171466667,0.331466667,35.6072,1.111333333,1.235704799,1483.16,83.0,24.27272727,11.0,75.0,25.2,10.0,179.7638889,149.5330556,142.5844444,184.2011111,164.020625,37.843524083942384,44.19180667686311,51.131282458745574,95.18312225595002,75.54646734214526,53.17196853654224,71.36743297249373,79.08933098519151,53.507400978076575,44.70067253252989,148.5359267,530.1805556,42.74075458,320.0,91.15993056,2.774731486,1.348046289,1.4366226595156266,1181.708056,4300.573767,0.0,2270.191219,1251.535508,207.9855633,106948.2658,3.303251361,17.50018428373017,1.211934869,24.55520637096774,2.823414986,99.68101028775
2025-11-15 21:00:00,0.950664574,11.65884529,0.435996861,87.39049013,5.97088791,16.567,8.45,1.015,0.465,87.615,11.37,7.09,69.56,9.04,19.58,1.82,14.38205498,5.221111111,79.84333333,71.32,35.69,0.044,5.87,1.98,8.53,2.54,0.03,0.15,54.28,11.19,0.068,1.906303237,0.15,119.346,0.1,96.41,1.14,0.6,1.15,0.0,0.0,0.632,58.48608537,3.813563251,4.833533969,0.096669378,0.010001139,0.073003742,0.476031559,4.786902007,6.420320475,0.120013014,0.07000488,0.045333876,49.177,0.0,0.0,0.0,0.0,0.0,0.0,0.0,0.0,0.0,0.0,0.0,0.0,0.0,6.0,0.27797906,4.389733333,0.016,94.97334667,0.130266667,0.09324,0.043733333,0.311333333,0.042346667,1.024820498,17.196,36.81026667,0.411066667,0.458933333,7.123733333,0.21,0.179466667,0.339466667,35.9192,1.091333333,1.223151834,1486.76,83.0,24.27272727,11.0,75.0,25.2,10.0,180.7947222,168.9388889,158.3222222,195.92,175.9939583,35.79262004564691,47.47582234887062,55.951929483236114,92.71260665522803,67.88210990626203,45.04138401717039,65.48130258783303,54.83101089150534,44.55642587070393,41.80986676757894,150.1022236,539.2916667,43.20235583,320.0,95.81506944,2.768815844,1.348193947,1.4419533365904467,1194.233611,4300.740703,0.0,2257.13385,1266.289369,211.6031622,107780.3167,3.280144419,17.50018428373017,1.204316898,24.55520637096774,2.912438897,99.888544627
2025-11-15 22:00:00,0.95046278,11.65464124,0.435694169,87.39489598,5.949363147,14.132,8.45,1.015,0.465,87.615,11.37,6.06,69.56,9.04,19.58,1.82,13.82265365,5.221111111,79.84333333,71.32,35.69,0.044,5.87,1.98,8.53,2.54,0.03,0.15,54.28,11.19,0.068,1.906303237,0.15,103.083,0.1,96.41,1.14,0.6,1.15,0.0,0.0,0.54,58.65260372,3.747701515,4.776060285,0.095892707,0.009674937,0.071931935,0.466991104,4.719486928,6.328517914,0.116284991,0.068606872,0.045178541,36.759,0.0,0.0,0.0,0.0,0.0,0.0,4.697,0.0,0.0,0.0,0.0,0.0,0.0,7.0,0.29175684,4.378333333,0.016,94.92156667,0.139333333,0.096966667,0.040733333,0.359,0.048066667,1.0325087,17.17066667,36.98966667,0.391333333,0.441333333,7.155,0.207666667,0.175333333,0.330666667,35.828,1.048,1.232229407,1487.466667,83.0,24.27272727,11.0,75.0,25.2,10.0,195.0852778,166.8191667,160.7297222,204.0947222,181.6822222,35.31678098572186,45.520538128140856,53.68786691255457,94.15852063217068,70.42117172966795,49.1617563908662,67.18408741480695,61.56260658140218,47.54025297425868,43.08827952361024,151.630805,536.1666667,42.19652111,320.0,91.15993056,2.790280119,1.348178844,1.4454044479799062,1182.225556,4300.229286,0.0,2263.544286,1246.419528,208.3174728,107526.8644,3.2846577,17.50018428373017,1.227391113,24.55520637096774,2.959900661,100.0910816625
2025-11-15 23:00:00,0.950627579,11.65807457,0.435941369,87.39129785,5.966941796,14.054,8.45,1.015,0.465,87.615,11.37,6.108,69.56,9.04,19.58,1.82,13.19710159,5.221111111,79.84333333,71.32,35.69,0.044,5.87,1.98,8.53,2.54,0.03,0.15,54.28,11.19,0.068,1.906303237,0.15,102.516,0.1,96.41,1.14,0.6,1.15,0.0,0.0,0.704,57.98044995,4.013553379,5.008053656,0.099027752,0.010991656,0.076258298,0.503483035,4.991608883,6.699080299,0.13133321,0.074249954,0.04580555,37.871,0.0,0.0,0.0,0.0,0.0,0.0,0.0,0.0,0.0,0.0,0.0,0.0,0.0,6.0,0.359901649,4.365833333,0.016,94.86431667,0.149333333,0.101216667,0.037233333,0.4115,0.054566667,1.041403365,17.16066667,37.18216667,0.371333333,0.421333333,7.1925,0.205166667,0.170333333,0.320666667,35.708,1.003,1.242852018,1487.966667,83.0,24.27272727,11.0,75.0,25.2,10.0,184.9883333,151.55,151.8380556,192.9997222,170.3440278,33.34292057720984,43.507285008569255,47.85861870965128,95.68901790246974,73.46454430282074,51.43913034896036,70.63072655454974,76.13664700872084,52.81721354124258,42.11101091812729,146.5937417,526.7916667,43.23321278,320.0,90.025,2.8031241,1.348042606,1.4341984080496624,1155.294167,4296.254403,0.0,2253.781794,1203.315033,198.68857,104895.6411,3.363705097,17.50018428373017,1.245663664,24.55520637096774,2.835230217,99.42367077525
2025-11-16 00:00:00,0.955161016,11.93094062,0.47677118,87.11389837,5.906270791,14.129,8.5,1.02,0.435,87.385,11.595,6.086,69.83,9.16,19.27,1.74,12.89871098,5.222222222,79.8,71.32,35.69,0.045,5.7,2.25,9.03,2.51,0.034,0.15,54.3,11.04,0.066,1.936842105,0.15,102.369,0.1,95.59,1.36,0.68,1.21,0.0,0.0,0.698,56.00141338,4.65450524,3.973520345,0.057042232,0.025307028,0.094594328,0.626763101,5.914730271,7.722419852,0.110309803,0.069183107,0.039622534,25.952,4.32,2.11,63.83,0.14,0.145,0.046,15.033,0.033,3.4,0.58,0.02,0.91,0.045,6.0,0.292040076,4.353333333,0.016,94.80706667,0.159333333,0.105466667,0.033733333,0.464,0.061066667,1.050298031,17.15066667,37.37466667,0.351333333,0.401333333,7.23,0.202666667,0.165333333,0.310666667,35.588,0.958,1.253474629,1488.466667,83.0,24.27272727,11.0,75.0,25.2,10.0,177.3791667,166.2708333,164.0552778,199.1452778,176.7126389,35.1983490860444,45.791333670594355,52.82678120585339,93.03039673497935,67.93520517110608,48.92597055683862,64.75853852116305,57.65079938536695,47.321843278780435,41.27919956243454,143.2792111,527.4166667,43.56061386,320.0,90.025,2.807158953,1.348245153,1.4057832736181668,1168.868611,4300.263583,0.0,2274.135353,1196.42615,199.7131258,104518.8047,3.374635328,17.50018428373017,1.234409484,24.55520637096774,2.728877292,98.98449547075
2025-11-16 01:00:00,0.9551098,11.92587019,0.476207799,87.11902001,5.872467912,16.439,8.5,1.02,0.435,87.385,11.595,6.72,69.83,9.16,19.27,1.74,12.33352722,5.222222222,79.8,71.32,35.69,0.045,5.7,2.25,9.03,2.51,0.034,0.15,54.3,11.04,0.066,1.936842105,0.15,119.617,0.1,95.59,1.36,0.68,1.21,0.0,0.0,0.825,57.76374677,4.010127831,3.694031349,0.049278649,0.020338335,0.080930421,0.526923421,5.15545183,6.762840963,0.090124486,0.072288541,0.039156719,41.852,4.32,2.11,63.83,0.14,0.145,0.046,4.925,0.033,3.4,0.58,0.02,0.91,0.045,7.0,0.203435335,4.340833333,0.016,94.74981667,0.169333333,0.109716667,0.030233333,0.5165,0.067566667,1.059192696,17.14066667,37.56716667,0.331333333,0.381333333,7.2675,0.200166667,0.160333333,0.300666667,35.468,0.913,1.26409724,1488.966667,83.0,24.27272727,11.0,75.0,25.2,10.0,197.8719444,163.6933333,167.2880556,215.1783333,186.0079167,33.93723431332313,42.45695250575824,49.21801111268746,95.05468417529602,71.53498723394893,54.127254985941676,66.77592607531602,66.01772235798899,50.99506633724525,43.32043487666809,146.4181891,524.0611111,42.56904033,320.0,84.23493892,2.778263947,1.348031775,1.4098408541078946,1168.069167,4300.412969,0.0,2290.394472,1218.821375,200.9476536,104423.4644,3.378156272,17.50018428373017,1.213867097,24.55520637096774,2.659256017,99.40041005575
2025-11-16 02:00:00,0.955112585,11.92614593,0.476238437,87.11874148,5.874306232,16.432,8.5,1.02,0.435,87.385,11.595,6.983,69.83,9.16,19.27,1.74,12.83025592,5.222222222,79.8,71.32,35.69,0.045,5.7,2.25,9.03,2.51,0.034,0.15,54.3,11.04,0.066,1.936842105,0.15,119.484,0.1,95.59,1.36,0.68,1.21,0.0,0.0,0.811,57.90171518,3.959681235,3.672150897,0.048670858,0.019949349,0.079860711,0.519107237,5.096009937,6.687718079,0.088544231,0.072531657,0.039120251,45.488,4.32,2.11,63.83,0.14,0.145,0.046,0.0,0.033,3.4,0.58,0.02,0.91,0.045,6.0,0.192557376,4.32,0.0168,94.6708,0.178,0.1108,0.0244,0.6,0.0792,1.070683887,17.212,37.736,0.302,0.376,7.346,0.188,0.16,0.292,35.248,0.878,1.27912373,1489.0,83.0,24.27272727,11.0,75.0,25.2,10.0,202.8577778,170.3472222,171.4969444,214.655,189.8392361,34.213443464603756,45.06798645608686,51.104834559306255,94.6809611657853,71.7983993960193,49.50965735601537,67.17077631313285,60.67490077443233,47.82658830599359,41.4172345906031,144.3384594,523.0055556,43.10474817,320.0,88.89007108,2.771681233,1.348017897,1.4212807258473714,1171.809167,4301.584842,0.0,2279.346436,1228.781394,202.4773389,104731.6878,3.367385403,17.50018428373017,1.206683932,24.55520637096774,2.708084197,99.1248458705
2025-11-16 03:00:00,0.955117607,11.92664309,0.476293676,87.1182393,5.87762059,11.734,8.5,1.02,0.435,87.385,11.595,4.894,69.83,9.16,19.27,1.74,12.47978759,5.222222222,79.8,71.32,35.69,0.045,5.7,2.25,9.03,2.51,0.034,0.15,54.3,11.04,0.066,1.936842105,0.15,85.519,0.1,95.59,1.36,0.68,1.21,0.0,0.0,0.607,58.1583582,3.865842595,3.6314498,0.047540272,0.019225774,0.077870879,0.504567901,4.985438624,6.547977647,0.085604708,0.072983891,0.039052416,32.032,4.32,2.11,63.83,0.14,0.145,0.046,0.0,0.033,3.4,0.58,0.02,0.91,0.045,6.0,0.259816948,4.298571429,0.017657143,94.59022857,0.186571429,0.111657143,0.0184,0.685714286,0.0912,1.082360543,17.28914286,37.90314286,0.272,0.371714286,7.427428571,0.175142857,0.16,0.283428571,35.02085714,0.843714286,1.294464782,1489.0,83.0,24.27272727,11.0,75.0,25.2,10.0,176.4208333,162.4969444,171.9575,206.8480556,179.4308333,35.59310490656449,47.00800159259231,53.064716020164354,93.81894227180686,71.10538891728277,50.578041394895564,64.60450644174998,60.46689344518319,48.83576179725908,41.53336202404158,138.6257994,525.6527778,42.66328125,320.0,90.025,2.766862742,1.3483308,1.4087711764842443,1176.058889,4297.883992,0.0,2293.758944,1238.615956,204.1423111,105097.3181,3.350057758,17.50018428373017,1.190165968,24.55520637096774,2.692901242,98.3679184205
2025-11-16 04:00:00,0.955112596,11.92614704,0.47623856,87.11874037,5.874313584,16.608,8.5,1.02,0.435,87.385,11.595,6.919,69.83,9.16,19.27,1.74,12.3000072,5.222222222,79.8,71.32,35.69,0.045,5.7,2.25,9.03,2.51,0.034,0.15,54.3,11.04,0.066,1.936842105,0.15,119.612,0.1,95.59,1.36,0.68,1.21,0.0,0.0,0.667,58.06349443,3.90052847,3.646494276,0.047958174,0.019493232,0.078606387,0.509942122,5.02630945,6.599630348,0.086691253,0.07281673,0.03907749,46.909,4.32,2.11,63.83,0.14,0.145,0.046,4.932,0.033,3.4,0.58,0.02,0.91,0.045,7.0,0.382327876,4.305428571,0.017485714,94.53228571,0.184857143,0.111228571,0.016514286,0.740571429,0.091628571,1.08563544,17.37914286,37.85171429,0.332,0.398285714,7.444571429,0.175142857,0.165142857,0.285142857,34.86571429,0.850571429,1.299156444,1489.771429,83.0,24.27272727,11.0,75.0,25.2,10.0,223.1758333,190.5491667,188.3775,242.2511111,211.0884028,26.464734238898245,42.19839199334294,45.26465065181509,94.22776153674181,66.66294112491079,40.82525047289846,64.62798361069727,42.595446063086115,40.80701429239177,35.935949546462766,136.5671664,525.0,42.60292203,320.0,90.065625,2.737015281,1.348192119,1.3838700237664707,1162.821944,4301.060253,0.0,2278.771075,1197.155069,192.9597808,99523.24808,3.544661292,17.50018428373017,1.175017628,24.55520637096774,2.779505847,98.095149548
2025-11-16 05:00:00,0.955088059,11.9237178,0.475968644,87.12119414,5.858118655,14.479,8.5,1.02,0.435,87.385,11.595,6.018,69.83,9.16,19.27,1.74,12.82095647,5.222222222,79.8,71.32,35.69,0.045,5.7,2.25,9.03,2.51,0.034,0.15,54.3,11.04,0.066,1.936842105,0.15,102.697,0.1,95.59,1.36,0.68,1.21,0.0,0.0,0.528,58.34487839,3.797643585,3.601869507,0.046718597,0.018699902,0.076424731,0.494001163,4.905078826,6.446418639,0.083468353,0.073312561,0.039003116,43.006,4.32,2.11,63.83,0.14,0.145,0.046,0.0,0.033,3.4,0.58,0.02,0.91,0.045,6.0,0.296197637,4.331142857,0.016628571,94.48942857,0.176285714,0.109942857,0.017371429,0.774857143,0.084342857,1.083309165,17.47771429,37.65457143,0.452,0.445428571,7.418857143,0.183714286,0.173714286,0.293714286,34.75857143,0.884857143,1.296748514,1491.057143,83.0,24.27272727,11.0,75.0,25.2,10.0,178.4011111,143.765,147.8883333,196.2588889,166.5783333,34.271520295068,38.99652878918056,45.29993770526745,95.53919436209955,71.87267141125295,60.906868119997,68.62376157840833,82.82717631074263,58.06718382054996,45.777610153303996,161.608695,526.4972222,42.81985317,320.0,79.33333333,2.729062078,1.348354894,1.4011184972290043,1175.34,4299.920031,0.0,2281.054253,1255.52115,203.2529464,103726.0638,3.39954495,17.50018428373017,1.167581251,24.55520637096774,2.828856408,101.41315208750001
2025-11-16 06:00:00,0.955061379,11.92107655,0.475675172,87.12386207,5.840510345,14.5,8.5,1.02,0.435,87.385,11.595,5.15,69.83,9.16,19.27,1.74,13.32010303,5.222222222,79.8,71.32,35.69,0.045,5.7,2.25,9.03,2.51,0.034,0.15,54.3,11.04,0.066,1.936842105,0.15,102.419,0.1,95.59,1.36,0.68,1.21,0.0,0.0,0.366,56.64918181,4.417655992,3.870790551,0.054188626,0.023480721,0.089571982,0.590065736,5.635647663,7.369714224,0.102890429,0.070324549,0.039451318,27.854,4.32,2.11,63.83,0.14,0.145,0.046,4.953,0.033,3.4,0.58,0.02,0.91,0.045,7.0,0.306928789,4.332769231,0.015753846,94.48556923,0.17,0.109,0.018,0.787692308,0.081215385,1.079919648,17.64353846,37.51246154,0.471076923,0.467692308,7.427076923,0.207230769,0.177538462,0.297538462,34.73661538,0.897692308,1.293728689,1492.246154,83.0,24.27272727,11.0,75.0,25.2,10.0,166.4560166,156.6892116,159.0473029,198.020332,170.0532158,33.32873356230854,43.91359070703882,51.04993851966998,93.23091663323765,66.21104492816494,51.96750126328102,63.72228281427846,62.16893924461431,49.93866391466284,42.66332070856555,152.2044867,525.560166,43.95911041,320.0,87.51452282,2.753825083,1.28773968,1.4107445589159917,1174.282988,4299.044415,0.0,2268.986863,1195.279722,204.221522,104952.1427,3.357122373,17.50018428373017,1.224582585,24.55520637096774,2.689975701,100.16709448775
2025-11-16 07:00:00,0.955069751,11.92190536,0.475767263,87.12302489,5.846035752,14.265,8.5,1.02,0.435,87.385,11.595,6.116,69.83,9.16,19.27,1.74,12.32131519,5.222222222,79.8,71.32,35.69,0.045,5.7,2.25,9.03,2.51,0.034,0.15,54.3,11.04,0.066,1.936842105,0.15,102.512,0.1,95.59,1.36,0.68,1.21,0.0,0.0,0.624,55.45482133,4.854360482,4.060204546,0.059450126,0.026848081,0.098832222,0.657728624,6.150222351,8.020035609,0.116570328,0.068219949,0.039767008,24.151,4.32,2.11,63.83,0.14,0.145,0.046,14.681,0.033,3.4,0.58,0.02,0.91,0.045,6.0,0.335699617,4.286285714,0.015,94.59207857,0.169214286,0.108292857,0.018471429,0.724857143,0.0858,1.074459752,17.89778571,37.5035,0.267857143,0.433928571,7.511571429,0.255285714,0.170785714,0.291571429,34.9045,0.871785714,1.289663422,1492.057143,83.0,24.27272727,11.0,75.0,25.2,10.0,179.4170124,142.2327801,144.8950207,203.5419087,167.5216805,31.84995375412919,39.87511991263304,43.52832449610658,97.03644019515025,77.79856591930121,53.055915486594785,71.88226085546827,83.31269215097223,55.38187902604119,43.924341328069644,135.399068,526.8879668,43.76214199,320.0,91.0,2.758657656,1.348414415,1.4163853113540459,1177.16805,4295.816232,0.0,2296.954967,1230.128635,202.1719473,103879.7863,3.388709672,17.50018428373017,1.192165592,24.55520637096774,2.600588755,97.94037651
2025-11-16 08:00:00,0.92,11.9608942,0.440596942,87.1191058,5.546263043,16.484,8.5,1.02,0.435,87.385,11.595,6.987,69.81,9.24,19.35,1.6,12.66990977,5.222222222,79.8,71.32,35.69,0.045,5.89,2.22,8.98,2.53,0.032,0.15,53.94,11.36,0.064,1.928692699,0.15,117.99,0.1,95.59,1.36,0.68,1.21,0.0,0.0,0.782,54.66756506,5.142211896,4.185055762,0.062918216,0.029067658,0.104936059,0.702328253,6.489401487,8.44869145,0.125587361,0.066832714,0.039975093,24.21,4.32,2.11,63.83,0.14,0.145,0.046,19.422,0.033,3.4,0.58,0.02,0.91,0.045,7.0,0.321819678,4.320571429,0.015,94.71250714,0.164928571,0.104435714,0.021042857,0.587714286,0.0738,1.072801971,17.72207143,37.4135,0.310714286,0.455357143,7.520142857,0.229571429,0.175071429,0.300142857,34.8745,0.936071429,1.288436903,1486.914286,83.0,24.27272727,11.0,75.0,25.2,10.0,189.5533333,149.3652778,155.8927778,205.0713889,174.9706944,33.847649053062696,41.310075714751974,45.7886411845123,96.29615826978912,75.6611148705403,56.12112640162249,70.24736133571975,80.00986973678278,55.483707204294234,43.81529004481163,148.7660639,525.9722222,43.05699733,320.0,85.16666667,2.761702622,1.348175842,1.4132186967656288,1178.308333,4299.830047,0.0,2287.879344,1227.524586,202.2374839,103913.8742,3.392068583,17.50018428373017,1.193966119,24.55520637096774,2.609543806,99.71150346675
2025-11-16 09:00:00,0.92,11.95878025,0.440481109,87.12121975,5.537285977,14.134,8.5,1.02,0.435,87.385,11.595,5.958,69.81,9.24,19.35,1.6,12.77510583,5.222222222,79.8,71.32,35.69,0.045,5.89,2.22,8.98,2.53,0.032,0.15,53.94,11.36,0.064,1.928692699,0.15,100.971,0.1,95.59,1.36,0.68,1.21,0.0,0.0,0.671,53.36220916,5.619500616,4.392072556,0.068668682,0.032747957,0.115056881,0.776279252,7.051797111,9.15944911,0.140538574,0.064532527,0.040320121,17.862,4.32,2.11,63.83,0.14,0.145,0.046,19.525,0.033,3.4,0.58,0.02,0.91,0.045,6.0,0.081361583,4.354857143,0.015,94.83293571,0.160642857,0.100578571,0.023614286,0.450571429,0.0618,1.07114419,17.54635714,37.3235,0.353571429,0.476785714,7.528714286,0.203857143,0.179357143,0.308714286,34.8445,1.000357143,1.287210384,1481.771429,83.0,24.27272727,11.0,75.0,25.2,10.0,178.1497222,160.4533333,165.0811111,206.4025,177.5216667,32.69219545521679,44.24454876874222,49.39739715410337,94.17183613665532,69.79432591555889,49.616821084652784,65.62806651941389,62.50530038124373,49.14073722196068,41.06303412407961,142.2089703,529.7361111,42.99965586,320.0,89.83333333,2.707871103,1.348268111,1.4057569092745237,1173.512222,4307.158717,0.0,2280.928883,1273.03935,204.1372703,103816.3619,3.403365919,17.50018428373017,1.154281549,24.55520637096774,2.618722661,98.84268856475
2025-11-16 10:00:00,0.92,11.94824335,0.439903745,87.13175665,5.49254026,16.207,8.5,1.02,0.435,87.385,11.595,7.035,69.81,9.24,19.35,1.6,13.8055965,5.222222222,79.8,71.32,35.69,0.045,5.89,2.22,8.98,2.53,0.032,0.15,53.94,11.36,0.064,1.928692699,0.15,117.571,0.1,95.59,1.36,0.68,1.21,0.0,0.0,0.603,56.49264513,4.474891868,3.89561575,0.054878215,0.023922058,0.090785659,0.598933848,5.703089454,7.454947408,0.10468336,0.070048714,0.039492693,32.229,4.32,2.11,63.83,0.14,0.145,0.046,3.996,0.033,3.4,0.58,0.02,0.91,0.045,7.0,0.182879792,4.344307692,0.015784615,94.79882308,0.163923077,0.101569231,0.021646154,0.488846154,0.0651,1.078921172,17.35130769,37.57676923,0.320769231,0.460384615,7.541769231,0.192153846,0.176076923,0.31,34.82823077,0.982538462,1.295463228,1485.707692,83.0,24.27272727,11.0,75.0,25.2,10.0,175.7030556,154.3547222,149.9208333,196.0713889,169.0125,29.958911804627405,41.496679425034614,45.283327585003576,94.43620185989957,68.48141320349936,48.082683002019536,68.01261326735218,68.39985225043381,50.1956917300987,40.56075370405085,151.7098517,538.8888889,42.68854472,320.0,91.0,2.691611106,1.348147531,1.411272535740687,1178.498889,4300.359386,0.0,2250.523525,1278.016606,203.6019783,102644.9834,3.438428683,17.50018428373017,1.12541952,24.55520637096774,2.849770136,100.10155535025001
2025-11-16 11:00:00,0.92,11.95528568,0.440289626,87.12471432,5.522446053,13.949,8.5,1.02,0.435,87.385,11.595,6.088,69.81,9.24,19.35,1.6,13.41016043,5.222222222,79.8,71.32,35.69,0.045,5.89,2.22,8.98,2.53,0.032,0.15,53.94,11.36,0.064,1.928692699,0.15,103.716,0.1,95.59,1.36,0.68,1.21,0.0,0.0,0.67,58.13729055,3.873545745,3.634790926,0.047633081,0.019285172,0.078034223,0.505761425,4.994515348,6.559448845,0.085846011,0.072946767,0.039057985,33.457,4.32,2.11,63.83,0.14,0.145,0.046,4.614,0.033,3.4,0.58,0.02,0.91,0.045,6.0,0.054069209,4.325846154,0.016707692,94.73743846,0.168538462,0.103415385,0.018876923,0.558076923,0.0711,1.088363112,17.15284615,37.89061538,0.274615385,0.437307692,7.555615385,0.182923077,0.171461538,0.31,34.81438462,0.950230769,1.305388901,1491.246154,83.0,24.27272727,11.0,75.0,25.2,10.0,199.0605556,170.8533333,167.7563889,209.3469444,186.7543056,31.09602040045516,43.865665277968645,46.92065915321497,94.27391056437688,69.69965004892697,45.257869241266604,67.8811964503609,59.641083934056496,46.636255156415444,38.17536246127625,147.3644003,544.6527778,42.51925875,320.0,91.0,2.720128375,1.347896714,1.4025226069487717,1176.062778,4301.242778,0.0,2258.709125,1235.704644,199.6409569,101586.5274,3.476363694,17.50018428373017,1.152179708,24.55520637096774,2.839859803,99.52578303975
