Repository: saikumar-voptimai/evonith_bf_webapp

# Evonith BF2 — Blast Furnace Intelligence Platform

Monitoring, modelling and optimisation of **Blast Furnace 2 (BF2)** at Evonith Steel: live telemetry from InfluxDB,
manual plant reports from Neon PostgreSQL, a two-zone energy model of the furnace, blend and fuel optimisers, a
conversational assistant (FurnaceMind) and a live digital twin evaluated every hour.

The platform has three deployable parts that share one Python service layer, plus the shared data library:

| Part | Path | What it is |
|---|---|---|
| **Streamlit app** (legacy) | `src/app.py`, `src/custom_pages/` | The original 11-page dashboard; still the home of the model pages. Served under `/legacy` in production |

File: src/assets/data/V10_df_filtered.csv (part 31 of 166)
datetime,Hot Blast PressureBar,Hot Blast Temp.oC,Hot Blast VolumeNm3/Hr.,O2 Enrichment %,OxygenFlowNm3/Hr.,PermeabilityKgs/Hr.,RAFToC,SteamKgs/Hr.,TopPressureBar,TuyereVelocitym/s,Differential PressureTotalBar,Charges/Hrs.,StockRodLevel,COKE_ASH%,COKE_FC%,COKE_IM%,COKE_MOIST%,COKE_MT,COKE_VM%,NUTCOKE_ASH%,NUTCOKE_FC%,NUTCOKE_IM%,NUTCOKE_MOIST%,NUTCOKE_MT,NUTCOKE_VM%,PCI_2_%Ash,PCI_2_%FC,PCI_2_%IM,PCI_2_MT,PCI_2_%VM,Sinter_SP_MT,Sinter_SP_02_Al2O3%,Sinter_SP_02_Basicity,Sinter_SP_02_CaO%,Sinter_SP_02_Cold_Strength_AI,Sinter_SP_02_Cold_strength_TI,Sinter_SP_02_Fe(T)%,Sinter_SP_02_FeO%,Sinter_SP_02_Hot_strength_RDI,Sinter_SP_02_Hot_strength_RI,Sinter_SP_02_K2O%,Sinter_SP_02_MgO%,Sinter_SP_02_MnO%,Sinter_SP_02_Na2O%,Sinter_SP_02_P%,Sinter_SP_02_SiO2%,Sinter_SP_02_TiO2%,ORE_%Al2O3,ORE_%CaO,ORE_%Fe(T),ORE_%K2O,ORE_%LOI,ORE_%MgO,ORE_%MnO,ORE_MT,ORE_%Na2O,ORE_%P,ORE_%SiO2,ORE_%TiO2,ORE_%TM,Geomin Type,FLUX_Al2O3%,FLUX_CaO%,FLUX_Fe2O3%,FLUX_LOI%,FLUX_MgO%,FLUX_MT,FLUX_SiO2%,FLUX_TM%,COKE_DISCHARGE_TIME,WEIGHTED_COKE_ANGLE,TOTAL_COKE_PORTIONS,NON_COKE_DISCHARGE_TIME,WEIGHTED_NON_COKE_ANGLE,TOTAL_NON_COKE_PORTIONS,UnitCost Lakhs/Thm,ActualKg/Thm.,FurnaceTopGasAnalysisCO2ETACO,Act. Fuel RateKg/Thm.,Coke Rate Kg/Thm,ProductionTonnesPerHr
2024-04-03 01:00:00,2.69,1150.0,104475.0,3.105795374,4000.0,1255.0,2320.0,594.0,1.3,236.0,1.39,7.0,1.3,11.2,87.45,0.38,4.3,306.8526667,0.97,11.41,87.1,0.44,6.5,19.263333337,1.05,11.13,70.08,1.09,78.94333333,17.7,894.692,2.355,1.927309799,11.11,4.777777778,81.64444444,54.36,9.995,27.53,70.44,0.123,2.215,0.22,0.044,0.0715,5.765,0.215,4.190015918,0.057334395,60.12979997,0.040757528,4.199248974,0.042364505,0.181762303,260.3751167,0.012484945,0.095346439,4.640228415,0.392924897,2.599397798,2.0,1.45,0.0,0.8,1.33,0.0,19.82,95.61,0.2,82.5,25.54545455,11.0,60.0,28.0,8.0,125.6925,109.0,42.10767468,554.0,445.0,86.42201835
2024-04-03 02:00:00,2.68,1151.0,104894.0,3.093753567,4000.0,1272.0,2319.0,606.0,1.3,238.0,1.38,7.0,1.3,11.2,87.45,0.38,4.3,306.8526667,0.97,11.41,87.1,0.44,6.5,19.263333337,1.05,11.13,70.08,1.09,78.94333333,17.7,894.692,2.355,1.927309799,11.11,4.777777778,81.64444444,54.36,9.995,27.53,70.44,0.123,2.215,0.22,0.044,0.0715,5.765,0.215,4.190015918,0.057334395,60.12979997,0.040757528,4.199248974,0.042364505,0.181762303,260.3751167,0.012484945,0.095346439,4.640228415,0.392924897,2.599397798,2.0,1.45,0.0,0.8,1.33,0.0,19.82,95.61,0.2,82.5,25.54545455,11.0,60.0,28.0,8.0,125.4275,107.0,42.32346241,552.0,445.0,86.54205607
2024-04-03 03:00:00,2.68,1147.0,105997.0,3.057661593,3999.0,1281.0,2322.0,525.0,1.3,240.0,1.38,8.0,1.3,11.2,87.45,0.38,4.3,306.8526667,0.97,11.41,87.1,0.44,6.5,19.263333337,1.05,11.13,70.08,1.09,78.94333333,17.7,894.692,2.355,1.927309799,11.11,4.777777778,81.64444444,54.36,9.995,27.53,70.44,0.123,2.215,0.22,0.044,0.0715,5.765,0.215,4.190015918,0.057334395,60.12979997,0.040757528,4.199248974,0.042364505,0.181762303,260.3751167,0.012484945,0.095346439,4.640228415,0.392924897,2.599397798,2.0,1.45,0.0,0.8,1.33,0.0,19.82,95.61,0.2,82.5,25.54545455,11.0,60.0,28.0,8.0,125.56,108.0,42.4180791,553.0,445.0,87.03703704
2024-04-03 04:00:00,2.7,1156.0,106586.0,3.036277371,3998.0,1262.0,2327.0,423.0,1.29,241.0,1.41,7.0,1.3,11.2,87.45,0.38,4.3,306.8526667,0.97,11.41,87.1,0.44,6.5,19.263333337,1.05,11.13,70.08,1.09,78.94333333,17.7,894.692,2.355,1.927309799,11.11,4.777777778,81.64444444,54.36,9.995,27.53,70.44,0.123,2.215,0.22,0.044,0.0715,5.765,0.215,4.190015918,0.057334395,60.12979997,0.040757528,4.199248974,0.042364505,0.181762303,260.3751167,0.012484945,0.095346439,4.640228415,0.392924897,2.599397798,2.0,1.45,0.0,0.8,1.33,0.0,19.82,95.61,0.2,82.5,25.54545455,11.0,60.0,28.0,8.0,125.9575,111.0,42.51524046,556.0,445.0,90.09009009
2024-04-03 05:00:00,2.69,1169.0,106083.0,3.037125577,4000.0,1242.0,2310.0,0.0,1.27,243.0,1.42,7.0,1.3,11.2,87.45,0.38,4.3,306.8526667,0.97,11.41,87.1,0.44,6.5,19.263333337,1.05,11.13,70.08,1.09,78.94333333,17.7,894.692,2.355,1.927309799,11.11,4.777777778,81.64444444,54.36,9.995,27.53,70.44,0.123,2.215,0.22,0.044,0.0715,5.765,0.215,4.190015918,0.057334395,60.12979997,0.040757528,4.199248974,0.042364505,0.181762303,260.3751167,0.012484945,0.095346439,4.640228415,0.392924897,2.599397798,2.0,1.45,0.0,0.8,1.33,0.0,19.82,95.61,0.2,82.5,25.54545455,11.0,60.0,28.0,8.0,127.0175,119.0,42.60301734,564.0,445.0,98.90756303
2024-04-03 06:00:00,2.69,1156.0,104913.0,3.076185458,4000.0,1244.0,2320.0,143.0,1.29,238.0,1.4,7.0,1.3,11.2,87.45,0.38,4.3,306.8526667,0.97,11.41,87.1,0.44,6.5,19.263333337,1.05,11.13,70.08,1.09,78.94333333,17.7,894.692,2.355,1.927309799,11.11,4.777777778,81.64444444,54.36,9.995,27.53,70.44,0.123,2.215,0.22,0.044,0.0715,5.765,0.215,4.190015918,0.057334395,60.12979997,0.040757528,4.199248974,0.042364505,0.181762303,260.3751167,0.012484945,0.095346439,4.640228415,0.392924897,2.599397798,2.0,1.45,0.0,0.8,1.33,0.0,19.82,95.61,0.2,82.5,25.54545455,11.0,60.0,28.0,8.0,127.0175,119.0,41.70222322,564.0,445.0,90.84033613
2024-04-03 07:00:00,2.63,1157.0,100936.0,3.192677548,4001.0,1264.0,2291.0,0.0,1.29,233.0,1.34,7.0,1.3,11.2,87.45,0.38,4.3,306.8526667,0.97,11.41,87.1,0.44,6.5,19.263333337,1.05,11.13,70.08,1.09,78.94333333,17.7,894.692,2.355,1.927309799,11.11,4.777777778,81.64444444,54.36,9.995,27.53,70.44,0.123,2.215,0.22,0.044,0.0715,5.765,0.215,4.190015918,0.057334395,60.12979997,0.040757528,4.199248974,0.042364505,0.181762303,260.3751167,0.012484945,0.095346439,4.640228415,0.392924897,2.599397798,2.0,1.45,0.0,0.8,1.33,0.0,19.82,95.61,0.2,82.5,25.54545455,11.0,60.0,28.0,8.0,127.15,120.0,42.07289294,565.0,445.0,93.41666667
2024-04-03 08:00:00,2.67,1151.0,104536.0,3.082038488,4000.0,1269.0,2305.0,0.0,1.3,237.0,1.37,7.0,1.3,10.99,87.63,0.4,3.6,306.8526667,0.98,11.29,87.22,0.45,6.8,19.263333337,1.04,11.38,69.74,1.12,78.94333333,17.76,894.692,2.295,1.928554272,11.06,4.777777778,81.64444444,54.5,10.12,27.53,70.44,0.1165,2.2,0.23,0.046,0.0705,5.735,0.18,4.911641863,0.097394615,59.52793314,0.053533121,4.289971616,0.097454835,0.139397798,260.3751167,0.00696989,0.079067834,4.457562809,0.432293832,2.775752752,2.0,0.69,0.0,0.78,1.24,0.0,19.82,96.89,0.1,82.5,25.54545455,11.0,60.0,28.0,8.0,127.0175,119.0,40.82894436,564.0,445.0,93.78151261
2024-04-03 09:00:00,2.67,1149.0,104049.0,3.096453388,4000.0,1268.0,2302.0,0.0,1.3,236.0,1.37,7.0,1.3,10.99,87.63,0.4,3.6,306.8526667,0.98,11.29,87.22,0.45,6.8,19.263333337,1.04,11.38,69.74,1.12,78.94333333,17.76,894.692,2.295,1.928554272,11.06,4.777777778,81.64444444,54.5,10.12,27.53,70.44,0.1165,2.2,0.23,0.046,0.0705,5.735,0.18,4.911641863,0.097394615,59.52793314,0.053533121,4.289971616,0.097454835,0.139397798,260.3751167,0.00696989,0.079067834,4.457562809,0.432293832,2.775752752,2.0,0.69,0.0,0.78,1.24,0.0,19.82,96.89,0.1,82.5,25.54545455,11.0,60.0,28.0,8.0,127.15,120.0,41.48131163,565.0,445.0,93.41666667
2024-04-03 10:00:00,2.68,1149.0,104182.0,3.110286163,4000.0,1260.0,2320.0,479.0,1.3,236.0,1.38,7.0,1.3,10.99,87.63,0.4,3.6,306.8526667,0.98,11.29,87.22,0.45,6.8,19.263333337,1.04,11.38,69.74,1.12,78.94333333,17.76,894.692,2.295,1.928554272,11.06,4.777777778,81.64444444,54.5,10.12,27.53,70.44,0.1165,2.2,0.23,0.046,0.0705,5.735,0.18,4.911641863,0.097394615,59.52793314,0.053533121,4.289971616,0.097454835,0.139397798,260.3751167,0.00696989,0.079067834,4.457562809,0.432293832,2.775752752,2.0,0.69,0.0,0.78,1.24,0.0,19.82,96.89,0.1,82.5,25.54545455,11.0,60.0,28.0,8.0,125.6925,109.0,41.66666667,554.0,445.0,83.21100917
2024-04-03 11:00:00,2.7,1150.0,104562.0,3.108220586,4000.0,1234.0,2320.0,729.0,1.3,233.0,1.4,7.0,1.3,10.99,87.63,0.4,3.6,306.8526667,0.98,11.29,87.22,0.45,6.8,19.263333337,1.04,11.38,69.74,1.12,78.94333333,17.76,894.692,2.295,1.928554272,11.06,4.777777778,81.64444444,54.5,10.12,27.53,70.44,0.1165,2.2,0.23,0.046,0.0705,5.735,0.18,4.911641863,0.097394615,59.52793314,0.053533121,4.289971616,0.097454835,0.139397798,260.3751167,0.00696989,0.079067834,4.457562809,0.432293832,2.775752752,2.0,0.69,0.0,0.78,1.24,0.0,19.82,96.89,0.1,82.5,25.54545455,11.0,60.0,28.0,8.0,125.295,106.0,41.33669032,551.0,445.0,84.33962264
2024-04-03 12:00:00,2.72,1151.0,102681.0,3.152852881,3999.0,1257.0,2319.0,418.0,1.3,234.0,1.42,7.0,1.3,10.99,87.63,0.4,3.6,306.8526667,0.98,11.29,87.22,0.45,6.8,19.263333337,1.04,11.38,69.74,1.12,78.94333333,17.76,894.692,2.295,1.928554272,11.06,4.777777778,81.64444444,54.5,10.12,27.53,70.44,0.1165,2.2,0.23,0.046,0.0705,5.735,0.18,4.911641863,0.097394615,59.52793314,0.053533121,4.289971616,0.097454835,0.139397798,260.3751167,0.00696989,0.079067834,4.457562809,0.432293832,2.775752752,2.0,0.69,0.0,0.78,1.24,0.0,19.82,96.89,0.1,82.5,25.54545455,11.0,60.0,28.0,8.0,126.09,112.0,41.47635525,557.0,445.0,86.69642857
2024-04-03 13:00:00,2.69,1145.0,102094.0,3.177556217,3999.0,1221.0,2315.0,585.0,1.3,230.0,1.39,6.0,1.3,10.99,87.63,0.4,3.6,306.8526667,0.98,11.29,87.22,0.45,6.8,19.263333337,1.04,11.38,69.74,1.12,78.94333333,17.76,894.692,2.295,1.928554272,11.06,4.777777778,81.64444444,54.5,10.12,27.53,70.44,0.1165,2.2,0.23,0.046,0.0705,5.735,0.18,4.911641863,0.097394615,59.52793314,0.053533121,4.289971616,0.097454835,0.139397798,260.3751167,0.00696989,0.079067834,4.457562809,0.432293832,2.775752752,2.0,0.69,0.0,0.78,1.24,0.0,19.82,96.89,0.1,82.5,25.54545455,11.0,60.0,28.0,8.0,125.6925,109.0,41.092087,554.0,445.0,86.78899083
2024-04-03 14:00:00,2.66,1157.0,102938.0,3.167694296,4000.0,1220.0,2310.0,989.0,1.29,232.0,1.37,7.0,1.3,10.99,87.63,0.4,3.6,306.8526667,0.98,11.29,87.22,0.45,6.8,19.263333337,1.04,11.38,69.74,1.12,78.94333333,17.76,894.692,2.295,1.928554272,11.06,4.777777778,81.64444444,54.5,10.12,27.53,70.44,0.1165,2.2,0.23,0.046,0.0705,5.735,0.18,4.911641863,0.097394615,59.52793314,0.053533121,4.289971616,0.097454835,0.139397798,260.3751167,0.00696989,0.079067834,4.457562809,0.432293832,2.775752752,2.0,0.69,0.0,0.78,1.24,0.0,19.82,96.89,0.1,82.5,25.54545455,11.0,60.0,28.0,8.0,125.03,104.0,42.0431328,549.0,445.0,80.48076923
2024-04-03 15:00:00,2.68,1151.0,103419.0,3.152104617,4000.0,1241.0,2316.0,971.0,1.29,234.0,1.39,7.0,1.3,10.99,87.63,0.4,3.6,306.8526667,0.98,11.29,87.22,0.45,6.8,19.263333337,1.04,11.38,69.74,1.12,78.94333333,17.76,894.692,2.295,1.928554272,11.06,4.777777778,81.64444444,54.5,10.12,27.53,70.44,0.1165,2.2,0.23,0.046,0.0705,5.735,0.18,4.911641863,0.097394615,59.52793314,0.053533121,4.289971616,0.097454835,0.139397798,260.3751167,0.00696989,0.079067834,4.457562809,0.432293832,2.775752752,2.0,0.69,0.0,0.78,1.24,0.0,19.82,96.89,0.1,82.5,25.54545455,11.0,60.0,28.0,8.0,125.03,104.0,42.61737355,549.0,445.0,83.65384615
2024-04-03 16:00:00,2.64,1149.0,101406.0,3.198986781,4000.0,1227.0,2322.0,558.0,1.26,232.0,1.38,7.0,1.3,11.02,87.69,0.34,3.5,306.8526667,0.95,11.34,87.18,0.43,6.4,19.263333337,1.05,11.2,70.0,1.18,78.94333333,17.62,894.692,2.325,1.926271387,11.065,4.777777778,81.64444444,54.52,10.32,27.53,70.44,0.117,2.125,0.22,0.044,0.073,5.745,0.18,4.285527789,0.117454835,60.63404722,0.027230428,3.920272717,0.072424725,0.154247248,260.3751167,0.007727417,0.0860859,4.124716543,0.351652315,2.074548349,2.0,0.79,0.0,0.72,1.38,0.0,19.82,95.21,0.3,82.5,25.54545455,11.0,60.0,28.0,8.0,124.89750000000001,103.0,42.5594564,548.0,445.0,88.83495146
2024-04-03 17:00:00,2.67,1150.0,101568.0,3.201826137,4000.0,1231.0,2309.0,760.0,1.29,231.0,1.38,8.0,1.3,11.02,87.69,0.34,3.5,306.8526667,0.95,11.34,87.18,0.43,6.4,19.263333337,1.05,11.2,70.0,1.18,78.94333333,17.62,894.692,2.325,1.926271387,11.065,4.777777778,81.64444444,54.52,10.32,27.53,70.44,0.117,2.125,0.22,0.044,0.073,5.745,0.18,4.285527789,0.117454835,60.63404722,0.027230428,3.920272717,0.072424725,0.154247248,260.3751167,0.007727417,0.0860859,4.124716543,0.351652315,2.074548349,2.0,0.79,0.0,0.72,1.38,0.0,19.82,95.21,0.3,82.5,25.54545455,11.0,60.0,28.0,8.0,125.03,104.0,41.0509408,549.0,445.0,88.46153846
2024-04-03 18:00:00,2.68,1149.0,105667.0,3.063893508,4000.0,1277.0,2318.0,411.0,1.3,239.0,1.38,7.0,1.3,11.02,87.69,0.34,3.5,306.8526667,0.95,11.34,87.18,0.43,6.4,19.263333337,1.05,11.2,70.0,1.18,78.94333333,17.62,894.692,2.325,1.926271387,11.065,4.777777778,81.64444444,54.52,10.32,27.53,70.44,0.117,2.125,0.22,0.044,0.073,5.745,0.18,4.285527789,0.117454835,60.63404722,0.027230428,3.920272717,0.072424725,0.154247248,260.3751167,0.007727417,0.0860859,4.124716543,0.351652315,2.074548349,2.0,0.79,0.0,0.72,1.38,0.0,19.82,95.21,0.3,82.5,25.54545455,11.0,60.0,28.0,8.0,125.6925,109.0,41.46563496,554.0,445.0,85.32110092
2024-04-03 19:00:00,2.7,1147.0,103619.0,3.122709954,4000.0,1226.0,2319.0,358.0,1.29,233.0,1.41,7.0,1.3,11.02,87.69,0.34,3.5,306.8526667,0.95,11.34,87.18,0.43,6.4,19.263333337,1.05,11.2,70.0,1.18,78.94333333,17.62,894.692,2.325,1.926271387,11.065,4.777777778,81.64444444,54.52,10.32,27.53,70.44,0.117,2.125,0.22,0.044,0.073,5.745,0.18,4.285527789,0.117454835,60.63404722,0.027230428,3.920272717,0.072424725,0.154247248,260.3751167,0.007727417,0.0860859,4.124716543,0.351652315,2.074548349,2.0,0.79,0.0,0.72,1.38,0.0,19.82,95.21,0.3,82.5,25.54545455,11.0,60.0,28.0,8.0,125.6925,109.0,41.99361314,554.0,445.0,89.5412844
2024-04-03 20:00:00,2.69,1149.0,102588.0,3.150217731,4000.0,1226.0,2320.0,254.0,1.29,232.0,1.4,7.0,1.3,11.02,87.69,0.34,3.5,306.8526667,0.95,11.34,87.18,0.43,6.4,19.263333337,1.05,11.2,70.0,1.18,78.94333333,17.62,894.692,2.325,1.926271387,11.065,4.777777778,81.64444444,54.52,10.32,27.53,70.44,0.117,2.125,0.22,0.044,0.073,5.745,0.18,4.285527789,0.117454835,60.63404722,0.027230428,3.920272717,0.072424725,0.154247248,260.3751167,0.007727417,0.0860859,4.124716543,0.351652315,2.074548349,2.0,0.79,0.0,0.72,1.38,0.0,19.82,95.21,0.3,82.5,25.54545455,11.0,60.0,28.0,8.0,125.9575,111.0,42.60948905,556.0,445.0,89.81981982
2024-04-03 21:00:00,2.71,1149.0,102290.0,3.149661063,4000.0,1212.0,2321.0,0.0,1.3,230.0,1.41,7.0,1.3,11.02,87.69,0.34,3.5,306.8526667,0.95,11.34,87.18,0.43,6.4,19.263333337,1.05,11.2,70.0,1.18,78.94333333,17.62,894.692,2.325,1.926271387,11.065,4.777777778,81.64444444,54.52,10.32,27.53,70.44,0.117,2.125,0.22,0.044,0.073,5.745,0.18,4.285527789,0.117454835,60.63404722,0.027230428,3.920272717,0.072424725,0.154247248,260.3751167,0.007727417,0.0860859,4.124716543,0.351652315,2.074548349,2.0,0.79,0.0,0.72,1.38,0.0,19.82,95.21,0.3,82.5,25.54545455,11.0,60.0,28.0,8.0,126.355,114.0,42.03359056,559.0,445.0,92.36842105
2024-04-03 22:00:00,2.71,1148.0,103287.0,3.118501415,3999.0,1212.0,2324.0,0.0,1.29,232.0,1.42,7.0,1.3,11.02,87.69,0.34,3.5,306.8526667,0.95,11.34,87.18,0.43,6.4,19.263333337,1.05,11.2,70.0,1.18,78.94333333,17.62,894.692,2.325,1.926271387,11.065,4.777777778,81.64444444,54.52,10.32,27.53,70.44,0.117,2.125,0.22,0.044,0.073,5.745,0.18,4.285527789,0.117454835,60.63404722,0.027230428,3.920272717,0.072424725,0.154247248,260.3751167,0.007727417,0.0860859,4.124716543,0.351652315,2.074548349,2.0,0.79,0.0,0.72,1.38,0.0,19.82,95.21,0.3,82.5,25.54545455,11.0,60.0,28.0,8.0,126.355,114.0,40.80512351,559.0,445.0,92.10526316
2024-04-03 23:00:00,2.69,1149.0,103216.0,3.120644984,3999.0,1236.0,2337.0,0.0,1.3,233.0,1.39,7.0,1.3,11.12,87.51,0.39,3.8,308.718,0.98,11.38,87.13,0.44,6.9,19.38233333,1.05,11.14,69.99,1.12,77.44333333,17.75,906.826,2.35,1.922757195,11.075,5.022222222,80.82222222,54.45,9.795,25.88,70.44,0.1175,2.14,0.25,0.0435,0.0745,5.76,0.18,4.846843707,0.095241115,59.53717927,0.043475888,4.367871589,0.067418417,0.155397016,295.8825783,0.008830493,0.080998547,4.693409975,0.366753073,2.621773022,2.0,0.99,0.0,0.81,1.26,0.0,21.52666667,95.98,0.1,82.5,25.54545455,11.0,60.0,28.0,8.0,125.9575,111.0,41.06611759,556.0,445.0,92.52252252
2024-04-04 00:00:00,2.65,1135.0,101704.0,2.772079901,3500.0,1251.0,2235.0,0.0,1.34,220.0,1.31,7.0,1.3,10.45,88.19,0.4,3.6,286.9363333,0.96,10.7,87.81,0.46,6.9,19.101333333,1.03,10.47,70.69,0.98,90.42666667,17.86,956.345,2.355,1.859183159,11.35,5.222222222,79.24444444,53.735,8.425,31.92,65.75,0.1055,2.295,0.26,0.043,0.066,6.105,0.17,4.588161121,0.151420585,59.94345817,0.035345413,4.309747405,0.110863532,0.058272935,303.3094176,0.010598882,0.105791055,4.377378416,0.352785262,2.022841169,2.0,0.7,0.0,0.82,1.24,0.0,17.59,96.71,0.1,82.5,25.54545455,11.0,60.0,28.0,8.0,121.1075,131.0,43.40023613,546.0,415.0,96.18320611
2024-04-04 01:00:00,2.69,1137.0,109638.0,2.592893736,3500.0,1305.0,2257.0,724.0,1.29,238.0,1.4,7.0,1.3,10.45,88.19,0.4,3.6,286.9363333,0.96,10.7,87.81,0.46,6.9,19.101333333,1.03,10.47,70.69,0.98,90.42666667,17.86,956.345,2.355,1.859183159,11.35,5.222222222,79.24444444,53.735,8.425,31.92,65.75,0.1055,2.295,0.26,0.043,0.066,6.105,0.17,4.588161121,0.151420585,59.94345817,0.035345413,4.309747405,0.110863532,0.058272935,303.3094176,0.010598882,0.105791055,4.377378416,0.352785262,2.022841169,2.0,0.7,0.0,0.82,1.24,0.0,17.59,96.71,0.1,82.5,25.54545455,11.0,60.0,28.0,8.0,119.7825,121.0,44.29561201,536.0,415.0,84.46280992
2024-04-04 02:00:00,2.68,1129.0,111901.0,2.538086536,3499.0,1344.0,2252.0,680.0,1.29,242.0,1.39,8.0,1.3,10.45,88.19,0.4,3.6,286.9363333,0.96,10.7,87.81,0.46,6.9,19.101333333,1.03,10.47,70.69,0.98,90.42666667,17.86,956.345,2.355,1.859183159,11.35,5.222222222,79.24444444,53.735,8.425,31.92,65.75,0.1055,2.295,0.26,0.043,0.066,6.105,0.17,4.588161121,0.151420585,59.94345817,0.035345413,4.309747405,0.110863532,0.058272935,303.3094176,0.010598882,0.105791055,4.377378416,0.352785262,2.022841169,2.0,0.7,0.0,0.82,1.24,0.0,17.59,96.71,0.1,82.5,25.54545455,11.0,60.0,28.0,8.0,119.91499999999999,122.0,44.51303155,537.0,415.0,85.6557377
2024-04-04 03:00:00,2.67,1156.0,116188.0,2.426710225,3500.0,1406.0,2283.0,0.0,1.29,257.0,1.38,7.0,1.3,10.45,88.19,0.4,3.6,286.9363333,0.96,10.7,87.81,0.46,6.9,19.101333333,1.03,10.47,70.69,0.98,90.42666667,17.86,956.345,2.355,1.859183159,11.35,5.222222222,79.24444444,53.735,8.425,31.92,65.75,0.1055,2.295,0.26,0.043,0.066,6.105,0.17,4.588161121,0.151420585,59.94345817,0.035345413,4.309747405,0.110863532,0.058272935,303.3094176,0.010598882,0.105791055,4.377378416,0.352785262,2.022841169,2.0,0.7,0.0,0.82,1.24,0.0,17.59,96.71,0.1,82.5,25.54545455,11.0,60.0,28.0,8.0,120.5775,127.0,44.09769335,542.0,415.0,94.48818898
2024-04-04 04:00:00,2.65,1168.0,116991.0,2.409375105,3499.0,1438.0,2274.0,0.0,1.29,262.0,1.36,8.0,1.3,10.45,88.19,0.4,3.6,286.9363333,0.96,10.7,87.81,0.46,6.9,19.101333333,1.03,10.47,70.69,0.98,90.42666667,17.86,956.345,2.355,1.859183159,11.35,5.222222222,79.24444444,53.735,8.425,31.92,65.75,0.1055,2.295,0.26,0.043,0.066,6.105,0.17,4.588161121,0.151420585,59.94345817,0.035345413,4.309747405,0.110863532,0.058272935,303.3094176,0.010598882,0.105791055,4.377378416,0.352785262,2.022841169,2.0,0.7,0.0,0.82,1.24,0.0,17.59,96.71,0.1,82.5,25.54545455,11.0,60.0,28.0,8.0,121.1075,131.0,43.79661017,546.0,415.0,96.10687023
2024-04-04 05:00:00,2.66,1164.0,117537.0,2.398874064,3500.0,1424.0,2271.0,0.0,1.29,262.0,1.37,7.0,1.3,10.45,88.19,0.4,3.6,286.9363333,0.96,10.7,87.81,0.46,6.9,19.101333333,1.03,10.47,70.69,0.98,90.42666667,17.86,956.345,2.355,1.859183159,11.35,5.222222222,79.24444444,53.735,8.425,31.92,65.75,0.1055,2.295,0.26,0.043,0.066,6.105,0.17,4.588161121,0.151420585,59.94345817,0.035345413,4.309747405,0.110863532,0.058272935,303.3094176,0.010598882,0.105791055,4.377378416,0.352785262,2.022841169,2.0,0.7,0.0,0.82,1.24,0.0,17.59,96.71,0.1,82.5,25.54545455,11.0,60.0,28.0,8.0,122.4325,141.0,43.45868048,556.0,415.0,92.4822695
2024-04-04 06:00:00,2.63,1179.0,113315.0,2.488201154,3500.0,1408.0,2239.0,0.0,1.29,257.0,1.34,8.0,1.3,10.45,88.19,0.4,3.6,286.9363333,0.96,10.7,87.81,0.46,6.9,19.101333333,1.03,10.47,70.69,0.98,90.42666667,17.86,956.345,2.355,1.859183159,11.35,5.222222222,79.24444444,53.735,8.425,31.92,65.75,0.1055,2.295,0.26,0.043,0.066,6.105,0.17,4.588161121,0.151420585,59.94345817,0.035345413,4.309747405,0.110863532,0.058272935,303.3094176,0.010598882,0.105791055,4.377378416,0.352785262,2.022841169,2.0,0.7,0.0,0.82,1.24,0.0,17.59,96.71,0.1,82.5,25.54545455,11.0,60.0,28.0,8.0,122.565,142.0,43.8952164,557.0,415.0,96.61971831
2024-04-04 07:00:00,2.7,1145.0,112796.0,2.507467512,3500.0,1353.0,2260.0,283.0,1.31,245.0,1.39,6.0,1.3,10.45,88.19,0.4,3.6,286.9363333,0.96,10.7,87.81,0.46,6.9,19.101333333,1.03,10.47,70.69,0.98,90.42666667,17.86,956.345,2.355,1.859183159,11.35,5.222222222,79.24444444,53.735,8.425,31.92,65.75,0.1055,2.295,0.26,0.043,0.066,6.105,0.17,4.588161121,0.151420585,59.94345817,0.035345413,4.309747405,0.110863532,0.058272935,303.3094176,0.010598882,0.105791055,4.377378416,0.352785262,2.022841169,2.0,0.7,0.0,0.82,1.24,0.0,17.59,96.71,0.1,82.5,25.54545455,11.0,60.0,28.0,8.0,120.71000000000001,128.0,43.95934396,543.0,415.0,88.28125
2024-04-04 08:00:00,2.7,1149.0,115644.0,2.459029615,3499.0,1393.0,2271.0,817.0,1.32,251.0,1.38,7.0,1.3,10.42,88.23,0.39,3.4,286.9363333,0.96,10.69,87.85,0.41,6.9,19.101333333,1.05,10.46,70.89,0.96,90.42666667,17.69,956.345,2.33,1.93344426,11.62,5.222222222,79.24444444,53.74,8.68,31.52,65.75,0.098,2.32,0.24,0.041,0.065,6.01,0.17,4.989832278,0.08,59.76827698,0.024284117,4.23147447,0.069136468,0.057409403,303.3094176,0.023,0.121069581,4.22378553,0.44192173,2.217270646,2.0,1.21,0.0,0.54,1.3,0.0,17.59,96.28,0.1,82.5,25.54545455,11.0,60.0,28.0,8.0,120.0475,123.0,42.81091077,538.0,415.0,83.33333333
2024-04-04 09:00:00,2.69,1147.0,115097.0,2.474216625,3500.0,1403.0,2260.0,917.0,1.32,252.0,1.37,7.0,1.3,10.42,88.23,0.39,3.4,286.9363333,0.96,10.69,87.85,0.41,6.9,19.101333333,1.05,10.46,70.89,0.96,90.42666667,17.69,956.345,2.33,1.93344426,11.62,5.222222222,79.24444444,53.74,8.68,31.52,65.75,0.098,2.32,0.24,0.041,0.065,6.01,0.17,4.989832278,0.08,59.76827698,0.024284117,4.23147447,0.069136468,0.057409403,303.3094176,0.023,0.121069581,4.22378553,0.44192173,2.217270646,2.0,1.21,0.0,0.54,1.3,0.0,17.59,96.28,0.1,82.5,25.54545455,11.0,60.0,28.0,8.0,119.91499999999999,122.0,42.38117428,537.0,415.0,85.98360656
2024-04-04 10:00:00,2.66,1148.0,116541.0,2.438884939,3500.0,1450.0,2265.0,750.0,1.32,257.0,1.34,8.0,1.3,10.42,88.23,0.39,3.4,286.9363333,0.96,10.69,87.85,0.41,6.9,19.101333333,1.05,10.46,70.89,0.96,90.42666667,17.69,956.345,2.33,1.93344426,11.62,5.222222222,79.24444444,53.74,8.68,31.52,65.75,0.098,2.32,0.24,0.041,0.065,6.01,0.17,4.989832278,0.08,59.76827698,0.024284117,4.23147447,0.069136468,0.057409403,303.3094176,0.023,0.121069581,4.22378553,0.44192173,2.217270646,2.0,1.21,0.0,0.54,1.3,0.0,17.59,96.28,0.1,82.5,25.54545455,11.0,60.0,28.0,8.0,119.65,120.0,43.34783604,535.0,415.0,91.0
2024-04-04 11:00:00,2.67,1146.0,116560.0,2.43433172,3499.0,1464.0,2257.0,618.0,1.34,256.0,1.33,7.0,1.3,10.42,88.23,0.39,3.4,286.9363333,0.96,10.69,87.85,0.41,6.9,19.101333333,1.05,10.46,70.89,0.96,90.42666667,17.69,956.345,2.33,1.93344426,11.62,5.222222222,79.24444444,53.74,8.68,31.52,65.75,0.098,2.32,0.24,0.041,0.065,6.01,0.17,4.989832278,0.08,59.76827698,0.024284117,4.23147447,0.069136468,0.057409403,303.3094176,0.023,0.121069581,4.22378553,0.44192173,2.217270646,2.0,1.21,0.0,0.54,1.3,0.0,17.59,96.28,0.1,82.5,25.54545455,11.0,60.0,28.0,8.0,120.18,124.0,43.14488441,539.0,415.0,90.48387097
2024-04-04 12:00:00,2.67,1152.0,115989.0,2.445503574,3500.0,1450.0,2247.0,558.0,1.34,256.0,1.33,8.0,1.3,10.42,88.23,0.39,3.4,286.9363333,0.96,10.69,87.85,0.41,6.9,19.101333333,1.05,10.46,70.89,0.96,90.42666667,17.69,956.345,2.33,1.93344426,11.62,5.222222222,79.24444444,53.74,8.68,31.52,65.75,0.098,2.32,0.24,0.041,0.065,6.01,0.17,4.989832278,0.08,59.76827698,0.024284117,4.23147447,0.069136468,0.057409403,303.3094176,0.023,0.121069581,4.22378553,0.44192173,2.217270646,2.0,1.21,0.0,0.54,1.3,0.0,17.59,96.28,0.1,82.5,25.54545455,11.0,60.0,28.0,8.0,120.3125,125.0,43.86165827,540.0,415.0,89.68
2024-04-04 13:00:00,2.7,1150.0,115799.0,2.444388528,3498.0,1418.0,2240.0,416.0,1.34,253.0,1.36,7.0,1.3,10.42,88.23,0.39,3.4,286.9363333,0.96,10.69,87.85,0.41,6.9,19.101333333,1.05,10.46,70.89,0.96,90.42666667,17.69,956.345,2.33,1.93344426,11.62,5.222222222,79.24444444,53.74,8.68,31.52,65.75,0.098,2.32,0.24,0.041,0.065,6.01,0.17,4.989832278,0.08,59.76827698,0.024284117,4.23147447,0.069136468,0.057409403,303.3094176,0.023,0.121069581,4.22378553,0.44192173,2.217270646,2.0,1.21,0.0,0.54,1.3,0.0,17.59,96.28,0.1,82.5,25.54545455,11.0,60.0,28.0,8.0,120.3125,125.0,44.12587413,540.0,415.0,94.96
2024-04-04 14:00:00,2.7,1145.0,114809.0,2.476533176,3502.0,1402.0,2246.0,719.0,1.34,247.0,1.36,7.0,1.3,10.42,88.23,0.39,3.4,286.9363333,0.96,10.69,87.85,0.41,6.9,19.101333333,1.05,10.46,70.89,0.96,90.42666667,17.69,956.345,2.33,1.93344426,11.62,5.222222222,79.24444444,53.74,8.68,31.52,65.75,0.098,2.32,0.24,0.041,0.065,6.01,0.17,4.989832278,0.08,59.76827698,0.024284117,4.23147447,0.069136468,0.057409403,303.3094176,0.023,0.121069581,4.22378553,0.44192173,2.217270646,2.0,1.21,0.0,0.54,1.3,0.0,17.59,96.28,0.1,82.5,25.54545455,11.0,60.0,28.0,8.0,120.18,124.0,42.7141527,539.0,415.0,85.24193548
2024-04-04 15:00:00,2.68,1150.0,116491.0,2.434997264,3499.0,1450.0,2277.0,588.0,1.34,256.0,1.34,7.0,1.3,10.42,88.23,0.39,3.4,286.9363333,0.96,10.69,87.85,0.41,6.9,19.101333333,1.05,10.46,70.89,0.96,90.42666667,17.69,956.345,2.33,1.93344426,11.62,5.222222222,79.24444444,53.74,8.68,31.52,65.75,0.098,2.32,0.24,0.041,0.065,6.01,0.17,4.989832278,0.08,59.76827698,0.024284117,4.23147447,0.069136468,0.057409403,303.3094176,0.023,0.121069581,4.22378553,0.44192173,2.217270646,2.0,1.21,0.0,0.54,1.3,0.0,17.59,96.28,0.1,82.5,25.54545455,11.0,60.0,28.0,8.0,119.65,120.0,42.73424785,535.0,415.0,87.16666667
2024-04-04 16:00:00,2.7,1133.0,115898.0,2.452103936,3501.0,1419.0,2252.0,708.0,1.34,249.0,1.36,7.0,1.3,10.51,88.11,0.4,3.2,286.9363333,0.98,10.74,87.77,0.44,6.0,19.101333333,1.05,10.61,70.48,1.01,90.42666667,17.9,956.345,2.34,1.895911235,11.11,5.222222222,79.24444444,54.09,8.195,31.72,65.75,0.098,2.27,0.245,0.043,0.065,5.86,0.17,4.218355786,0.049136468,60.21276236,0.039715883,4.518382728,0.080557052,0.075682339,303.3094176,0.019456823,0.109699111,3.929969013,0.347659976,2.245682339,2.0,0.85,0.0,0.49,1.1,0.0,17.59,95.45,0.1,82.5,25.54545455,11.0,60.0,28.0,8.0,119.65,120.0,44.27095293,535.0,415.0,88.0
2024-04-04 17:00:00,2.68,1132.0,116182.0,2.447566089,3496.0,1449.0,2245.0,897.0,1.34,252.0,1.34,8.0,1.3,10.51,88.11,0.4,3.2,286.9363333,0.98,10.74,87.77,0.44,6.0,19.101333333,1.05,10.61,70.48,1.01,90.42666667,17.9,956.345,2.34,1.895911235,11.11,5.222222222,79.24444444,54.09,8.195,31.72,65.75,0.098,2.27,0.245,0.043,0.065,5.86,0.17,4.218355786,0.049136468,60.21276236,0.039715883,4.518382728,0.080557052,0.075682339,303.3094176,0.019456823,0.109699111,3.929969013,0.347659976,2.245682339,2.0,0.85,0.0,0.49,1.1,0.0,17.59,95.45,0.1,82.5,25.54545455,11.0,60.0,28.0,8.0,119.91499999999999,122.0,44.67519923,537.0,415.0,85.90163934
2024-04-04 18:00:00,2.67,1134.0,116970.0,2.430560184,3499.0,1470.0,2251.0,803.0,1.34,255.0,1.33,7.0,1.3,10.51,88.11,0.4,3.2,286.9363333,0.98,10.74,87.77,0.44,6.0,19.101333333,1.05,10.61,70.48,1.01,90.42666667,17.9,956.345,2.34,1.895911235,11.11,5.222222222,79.24444444,54.09,8.195,31.72,65.75,0.098,2.27,0.245,0.043,0.065,5.86,0.17,4.218355786,0.049136468,60.21276236,0.039715883,4.518382728,0.080557052,0.075682339,303.3094176,0.019456823,0.109699111,3.929969013,0.347659976,2.245682339,2.0,0.85,0.0,0.49,1.1,0.0,17.59,95.45,0.1,82.5,25.54545455,11.0,60.0,28.0,8.0,120.3125,125.0,42.40654206,540.0,415.0,86.56
2024-04-04 19:00:00,2.7,1138.0,116455.0,2.440489321,3500.0,1426.0,2256.0,742.0,1.34,252.0,1.36,7.0,1.3,10.51,88.11,0.4,3.2,286.9363333,0.98,10.74,87.77,0.44,6.0,19.101333333,1.05,10.61,70.48,1.01,90.42666667,17.9,956.345,2.34,1.895911235,11.11,5.222222222,79.24444444,54.09,8.195,31.72,65.75,0.098,2.27,0.245,0.043,0.065,5.86,0.17,4.218355786,0.049136468,60.21276236,0.039715883,4.518382728,0.080557052,0.075682339,303.3094176,0.019456823,0.109699111,3.929969013,0.347659976,2.245682339,2.0,0.85,0.0,0.49,1.1,0.0,17.59,95.45,0.1,82.5,25.54545455,11.0,60.0,28.0,8.0,120.3125,125.0,42.3032273,540.0,415.0,87.44
2024-04-04 20:00:00,2.66,1146.0,116939.0,2.42400679,3499.0,1473.0,2273.0,526.0,1.34,257.0,1.32,8.0,1.3,10.51,88.11,0.4,3.2,286.9363333,0.98,10.74,87.77,0.44,6.0,19.101333333,1.05,10.61,70.48,1.01,90.42666667,17.9,956.345,2.34,1.895911235,11.11,5.222222222,79.24444444,54.09,8.195,31.72,65.75,0.098,2.27,0.245,0.043,0.065,5.86,0.17,4.218355786,0.049136468,60.21276236,0.039715883,4.518382728,0.080557052,0.075682339,303.3094176,0.019456823,0.109699111,3.929969013,0.347659976,2.245682339,2.0,0.85,0.0,0.49,1.1,0.0,17.59,95.45,0.1,82.5,25.54545455,11.0,60.0,28.0,8.0,119.91499999999999,122.0,44.05115323,537.0,415.0,90.16393443
2024-04-04 21:00:00,2.68,1140.0,117989.0,2.407814566,3499.0,1472.0,2256.0,741.0,1.34,258.0,1.34,7.0,1.3,10.51,88.11,0.4,3.2,286.9363333,0.98,10.74,87.77,0.44,6.0,19.101333333,1.05,10.61,70.48,1.01,90.42666667,17.9,956.345,2.34,1.895911235,11.11,5.222222222,79.24444444,54.09,8.195,31.72,65.75,0.098,2.27,0.245,0.043,0.065,5.86,0.17,4.218355786,0.049136468,60.21276236,0.039715883,4.518382728,0.080557052,0.075682339,303.3094176,0.019456823,0.109699111,3.929969013,0.347659976,2.245682339,2.0,0.85,0.0,0.49,1.1,0.0,17.59,95.45,0.1,82.5,25.54545455,11.0,60.0,28.0,8.0,119.91499999999999,122.0,42.8241809,537.0,415.0,89.01639344
2024-04-04 22:00:00,2.68,1138.0,116688.0,2.442389339,3499.0,1449.0,2231.0,1028.0,1.34,252.0,1.34,7.0,1.3,10.51,88.11,0.4,3.2,286.9363333,0.98,10.74,87.77,0.44,6.0,19.101333333,1.05,10.61,70.48,1.01,90.42666667,17.9,956.345,2.34,1.895911235,11.11,5.222222222,79.24444444,54.09,8.195,31.72,65.75,0.098,2.27,0.245,0.043,0.065,5.86,0.17,4.218355786,0.049136468,60.21276236,0.039715883,4.518382728,0.080557052,0.075682339,303.3094176,0.019456823,0.109699111,3.929969013,0.347659976,2.245682339,2.0,0.85,0.0,0.49,1.1,0.0,17.59,95.45,0.1,82.5,25.54545455,11.0,60.0,28.0,8.0,120.5775,127.0,42.88944156,542.0,415.0,88.66141732
2024-04-04 23:00:00,2.65,1171.0,113351.0,2.485990827,3498.0,1440.0,2247.0,0.0,1.34,254.0,1.31,8.0,1.3,10.48,88.17,0.38,3.4,290.488,0.97,10.67,87.86,0.45,6.6,19.414000002999998,1.02,10.98,70.32,0.92,90.41666667,17.78,964.0016667,2.415,1.819183205,11.015,5.286666667,78.02333333,54.025,8.535,32.52,65.75,0.101,2.195,0.245,0.043,0.067,6.055,0.175,4.804780292,0.091286321,59.70831331,0.024257264,4.566839096,0.07580085,0.0932034,300.8626515,0.023742736,0.110861445,4.154117609,0.369659814,2.135435856,2.0,0.98,0.0,0.97,1.12,0.0,11.74333333,95.93,0.1,82.5,25.54545455,11.0,60.0,28.0,8.0,121.6375,135.0,43.83306132,550.0,415.0,97.77777778
2024-04-05 20:00:00,2.63,1112.0,118817.0,1.320547102,1924.0,1431.0,2250.0,1137.0,1.25,257.0,1.38,7.0,1.3,10.56,88.04,0.42,3.3,162.324,0.98,10.65,87.87,0.44,6.1,7.453,1.04,10.42,69.74,1.06,16.99,18.78,418.4323333,2.292,1.966262039,10.5488,5.0,81.0,54.935,9.965,29.22769231,64.66,0.096,2.104575,0.36,0.048,0.073,5.365,0.165,4.6,0.01,61.27,0.027,3.42,0.03,0.06,118.9566667,0.014,0.072,3.77,0.326,3.0,2.0,1.126541188,0.0,0.670097776,1.272214617,0.0,13.63666667,93.28926424,0.194231239,82.5,25.54545455,11.0,60.0,28.0,8.0,123.7625,85.0,41.93776521,535.0,450.0,79.64705882
2024-04-05 21:00:00,2.67,1120.0,118986.0,1.705466848,2473.0,1445.0,2218.0,1730.0,1.3,257.0,1.37,7.0,1.3,10.56,88.04,0.42,3.3,162.324,0.98,10.65,87.87,0.44,6.1,7.453,1.04,10.42,69.74,1.06,16.99,18.78,418.4323333,2.292,1.966262039,10.5488,5.0,81.0,54.935,9.965,29.22769231,64.66,0.096,2.104575,0.36,0.048,0.073,5.365,0.165,4.6,0.01,61.27,0.027,3.42,0.03,0.06,118.9566667,0.014,0.072,3.77,0.326,3.0,2.0,1.126541188,0.0,0.670097776,1.272214617,0.0,13.63666667,93.28926424,0.194231239,82.5,25.54545455,11.0,60.0,28.0,8.0,125.8825,101.0,42.87358968,551.0,450.0,85.14851485
2024-04-05 22:00:00,2.66,1123.0,117812.0,2.276820707,3299.0,1445.0,2245.0,870.0,1.3,255.0,1.36,7.0,1.3,10.56,88.04,0.42,3.3,162.324,0.98,10.65,87.87,0.44,6.1,7.453,1.04,10.42,69.74,1.06,16.99,18.78,418.4323333,2.292,1.966262039,10.5488,5.0,81.0,54.935,9.965,29.22769231,64.66,0.096,2.104575,0.36,0.048,0.073,5.365,0.165,4.6,0.01,61.27,0.027,3.42,0.03,0.06,118.9566667,0.014,0.072,3.77,0.326,3.0,2.0,1.126541188,0.0,0.670097776,1.272214617,0.0,13.63666667,93.28926424,0.194231239,82.5,25.54545455,11.0,60.0,28.0,8.0,122.0175,119.0,43.26371356,544.0,425.0,85.79831933
2024-04-05 23:00:00,2.64,1136.0,117662.0,2.408957054,3500.0,1460.0,2281.0,496.0,1.3,259.0,1.34,7.0,1.3,10.52,88.12,0.39,3.6,295.723,0.97,10.68,87.84,0.45,7.3,19.908333332999998,1.03,10.21,69.82,0.79,91.69333333,19.18,928.7966667,2.316,1.990343515,10.7406,5.066666667,79.13333333,54.83495,10.36,30.42153846,64.66,0.097,2.1266,0.335,0.0465,0.0725,5.396325,0.18,4.77,0.03,61.1,0.026,4.16,0.02,0.05,296.62,0.014,0.083,3.01,0.333,3.3,2.0,0.99,0.0,0.84,1.24,0.0,22.51666667,95.83,0.1,82.5,25.54545455,11.0,60.0,28.0,8.0,122.15,120.0,43.43249428,545.0,425.0,86.75
2024-04-06 00:00:00,2.6,1148.0,116187.0,2.426038144,3499.0,1497.0,2262.0,0.0,1.3,261.0,1.3,8.0,1.3,10.89034848,87.74344508,0.41379356,2.141354174,289.7313333,0.952412879,10.92,87.64,0.42,5.3,19.021333337,1.02,10.02,69.8,1.08,92.39,19.1,921.956,2.345,1.801137858,9.68,4.956666667,79.66777778,55.865,10.44,28.38153846,65.63,0.0915,1.875,0.2,0.0515,0.0625,5.375,0.17,3.76,0.1,63.06,0.028,3.12,0.04,0.05,63.56666667,0.049,0.08,2.29,0.181,2.5,2.0,0.64,0.0,0.7,1.34,0.0,10.48,96.74,0.1,82.5,25.54545455,11.0,60.0,28.0,8.0,120.3875,135.0,42.33457596,545.0,410.0,92.44444444
2024-04-06 01:00:00,2.63,1145.0,116799.0,2.414022828,3500.0,1464.0,2264.0,0.0,1.3,257.0,1.33,7.0,1.3,10.89034848,87.74344508,0.41379356,2.141354174,289.7313333,0.952412879,10.92,87.64,0.42,5.3,19.021333337,1.02,10.02,69.8,1.08,92.39,19.1,921.956,2.345,1.801137858,9.68,4.956666667,79.66777778,55.865,10.44,28.38153846,65.63,0.0915,1.875,0.2,0.0515,0.0625,5.375,0.17,3.76,0.1,63.06,0.028,3.12,0.04,0.05,63.56666667,0.049,0.08,2.29,0.181,2.5,2.0,0.64,0.0,0.7,1.34,0.0,10.48,96.74,0.1,82.5,25.54545455,11.0,60.0,28.0,8.0,120.975,130.0,40.93771868,545.0,415.0,90.46153846
2024-04-06 02:00:00,2.66,1139.0,117530.0,2.414505641,3499.0,1441.0,2244.0,633.0,1.3,257.0,1.36,7.0,1.3,10.89034848,87.74344508,0.41379356,2.141354174,289.7313333,0.952412879,10.92,87.64,0.42,5.3,19.021333337,1.02,10.02,69.8,1.08,92.39,19.1,921.956,2.345,1.801137858,9.68,4.956666667,79.66777778,55.865,10.44,28.38153846,65.63,0.0915,1.875,0.2,0.0515,0.0625,5.375,0.17,3.76,0.1,63.06,0.028,3.12,0.04,0.05,63.56666667,0.049,0.08,2.29,0.181,2.5,2.0,0.64,0.0,0.7,1.34,0.0,10.48,96.74,0.1,82.5,25.54545455,11.0,60.0,28.0,8.0,120.3125,125.0,41.07428571,540.0,415.0,89.6
2024-04-06 03:00:00,2.63,1149.0,117897.0,2.417360922,3500.0,1452.0,2250.0,1012.0,1.26,265.0,1.37,7.0,1.3,10.89034848,87.74344508,0.41379356,2.141354174,289.7313333,0.952412879,10.92,87.64,0.42,5.3,19.021333337,1.02,10.02,69.8,1.08,92.39,19.1,921.956,2.345,1.801137858,9.68,4.956666667,79.66777778,55.865,10.44,28.38153846,65.63,0.0915,1.875,0.2,0.0515,0.0625,5.375,0.17,3.76,0.1,63.06,0.028,3.12,0.04,0.05,63.56666667,0.049,0.08,2.29,0.181,2.5,2.0,0.64,0.0,0.7,1.34,0.0,10.48,96.74,0.1,82.5,25.54545455,11.0,60.0,28.0,8.0,120.18,124.0,41.08057755,539.0,415.0,85.56451613
2024-04-06 04:00:00,2.63,1148.0,118524.0,2.391101366,3499.0,1485.0,2263.0,513.0,1.29,266.0,1.34,7.0,1.3,10.89034848,87.74344508,0.41379356,2.141354174,289.7313333,0.952412879,10.92,87.64,0.42,5.3,19.021333337,1.02,10.02,69.8,1.08,92.39,19.1,921.956,2.345,1.801137858,9.68,4.956666667,79.66777778,55.865,10.44,28.38153846,65.63,0.0915,1.875,0.2,0.0515,0.0625,5.375,0.17,3.76,0.1,63.06,0.028,3.12,0.04,0.05,63.56666667,0.049,0.08,2.29,0.181,2.5,2.0,0.64,0.0,0.7,1.34,0.0,10.48,96.74,0.1,82.5,25.54545455,11.0,60.0,28.0,8.0,120.3125,125.0,41.80440771,540.0,415.0,88.8
2024-04-06 05:00:00,2.66,1139.0,118271.0,2.40243905,3499.0,1447.0,2247.0,757.0,1.3,259.0,1.36,7.0,1.3,10.89034848,87.74344508,0.41379356,2.141354174,289.7313333,0.952412879,10.92,87.64,0.42,5.3,19.021333337,1.02,10.02,69.8,1.08,92.39,19.1,921.956,2.345,1.801137858,9.68,4.956666667,79.66777778,55.865,10.44,28.38153846,65.63,0.0915,1.875,0.2,0.0515,0.0625,5.375,0.17,3.76,0.1,63.06,0.028,3.12,0.04,0.05,63.56666667,0.049,0.08,2.29,0.181,2.5,2.0,0.64,0.0,0.7,1.34,0.0,10.48,96.74,0.1,82.5,25.54545455,11.0,60.0,28.0,8.0,120.18,124.0,41.60349184,539.0,415.0,88.87096774
2024-04-06 06:00:00,2.65,1146.0,118931.0,2.38238678,3501.0,1474.0,2269.0,439.0,1.3,263.0,1.35,7.0,1.3,10.89034848,87.74344508,0.41379356,2.141354174,289.7313333,0.952412879,10.92,87.64,0.42,5.3,19.021333337,1.02,10.02,69.8,1.08,92.39,19.1,921.956,2.345,1.801137858,9.68,4.956666667,79.66777778,55.865,10.44,28.38153846,65.63,0.0915,1.875,0.2,0.0515,0.0625,5.375,0.17,3.76,0.1,63.06,0.028,3.12,0.04,0.05,63.56666667,0.049,0.08,2.29,0.181,2.5,2.0,0.64,0.0,0.7,1.34,0.0,10.48,96.74,0.1,82.5,25.54545455,11.0,60.0,28.0,8.0,120.18,124.0,42.01060641,539.0,415.0,88.79032258
2024-04-06 07:00:00,2.62,1147.0,117000.0,2.409878019,3500.0,1479.0,2283.0,0.0,1.3,261.0,1.32,8.0,1.3,10.89034848,87.74344508,0.41379356,2.141354174,289.7313333,0.952412879,10.92,87.64,0.42,5.3,19.021333337,1.02,10.02,69.8,1.08,92.39,19.1,921.956,2.345,1.801137858,9.68,4.956666667,79.66777778,55.865,10.44,28.38153846,65.63,0.0915,1.875,0.2,0.0515,0.0625,5.375,0.17,3.76,0.1,63.06,0.028,3.12,0.04,0.05,63.56666667,0.049,0.08,2.29,0.181,2.5,2.0,0.64,0.0,0.7,1.34,0.0,10.48,96.74,0.1,82.5,25.54545455,11.0,60.0,28.0,8.0,120.3125,125.0,41.45891043,540.0,415.0,93.16
2024-04-06 08:00:00,2.62,1154.0,117000.0,2.75392257,4000.0,1485.0,2282.0,0.0,1.3,264.0,1.32,7.0,1.3,10.86930966,87.77,0.38,2.065482965,289.7313333,0.980690341,11.14,87.39,0.44,5.8,19.021333337,1.03,9.92,69.89,1.02,92.39,19.17,921.956,2.34,1.824745298,9.58,4.956666667,79.66777778,56.005,10.26,28.01384615,65.63,0.095,1.785,0.2,0.0505,0.0605,5.25,0.17,4.52,0.09,62.14,0.022,3.41,0.05,0.04,63.56666667,0.04,0.069,2.49,0.298,2.5,2.0,1.19,0.0,0.88,1.34,0.0,10.48,95.87,0.1,82.5,25.54545455,11.0,60.0,28.0,8.0,120.975,130.0,42.22523132,545.0,415.0,93.07692308
2024-04-06 09:00:00,2.64,1151.0,117263.0,2.376325234,3459.0,1461.0,2279.0,0.0,1.3,261.0,1.34,7.0,1.3,10.86930966,87.77,0.38,2.065482965,289.7313333,0.980690341,11.14,87.39,0.44,5.8,19.021333337,1.03,9.92,69.89,1.02,92.39,19.17,921.956,2.34,1.824745298,9.58,4.956666667,79.66777778,56.005,10.26,28.01384615,65.63,0.095,1.785,0.2,0.0505,0.0605,5.25,0.17,4.52,0.09,62.14,0.022,3.41,0.05,0.04,63.56666667,0.04,0.069,2.49,0.298,2.5,2.0,1.19,0.0,0.88,1.34,0.0,10.48,95.87,0.1,82.5,25.54545455,11.0,60.0,28.0,8.0,121.3725,133.0,41.47295742,548.0,415.0,88.12030075
2024-04-06 10:00:00,2.65,1151.0,117169.0,2.405029771,3498.0,1443.0,2276.0,0.0,1.3,259.0,1.35,8.0,1.3,10.86930966,87.77,0.38,2.065482965,289.7313333,0.980690341,11.14,87.39,0.44,5.8,19.021333337,1.03,9.92,69.89,1.02,92.39,19.17,921.956,2.34,1.824745298,9.58,4.956666667,79.66777778,56.005,10.26,28.01384615,65.63,0.095,1.785,0.2,0.0505,0.0605,5.25,0.17,4.52,0.09,62.14,0.022,3.41,0.05,0.04,63.56666667,0.04,0.069,2.49,0.298,2.5,2.0,1.19,0.0,0.88,1.34,0.0,10.48,95.87,0.1,82.5,25.54545455,11.0,60.0,28.0,8.0,120.975,130.0,42.38395148,545.0,415.0,94.61538462
2024-04-06 11:00:00,2.64,1146.0,116596.0,2.417532848,3499.0,1449.0,2282.0,0.0,1.3,258.0,1.34,7.0,1.3,10.86930966,87.77,0.38,2.065482965,289.7313333,0.980690341,11.14,87.39,0.44,5.8,19.021333337,1.03,9.92,69.89,1.02,92.39,19.17,921.956,2.34,1.824745298,9.58,4.956666667,79.66777778,56.005,10.26,28.01384615,65.63,0.095,1.785,0.2,0.0505,0.0605,5.25,0.17,4.52,0.09,62.14,0.022,3.41,0.05,0.04,63.56666667,0.04,0.069,2.49,0.298,2.5,2.0,1.19,0.0,0.88,1.34,0.0,10.48,95.87,0.1,82.5,25.54545455,11.0,60.0,28.0,8.0,120.5775,127.0,42.81098546,542.0,415.0,87.24409449
2024-04-06 12:00:00,2.65,1147.0,117292.0,2.410476521,3500.0,1454.0,2282.0,258.0,1.3,260.0,1.35,7.0,1.3,10.86930966,87.77,0.38,2.065482965,289.7313333,0.980690341,11.14,87.39,0.44,5.8,19.021333337,1.03,9.92,69.89,1.02,92.39,19.17,921.956,2.34,1.824745298,9.58,4.956666667,79.66777778,56.005,10.26,28.01384615,65.63,0.095,1.785,0.2,0.0505,0.0605,5.25,0.17,4.52,0.09,62.14,0.022,3.41,0.05,0.04,63.56666667,0.04,0.069,2.49,0.298,2.5,2.0,1.19,0.0,0.88,1.34,0.0,10.48,95.87,0.1,82.5,25.54545455,11.0,60.0,28.0,8.0,120.3125,125.0,41.47688061,540.0,415.0,86.8
2024-04-06 13:00:00,2.65,1145.0,118248.0,2.394836181,3500.0,1468.0,2257.0,412.0,1.3,262.0,1.35,7.0,1.3,10.86930966,87.77,0.38,2.065482965,289.7313333,0.980690341,11.14,87.39,0.44,5.8,19.021333337,1.03,9.92,69.89,1.02,92.39,19.17,921.956,2.34,1.824745298,9.58,4.956666667,79.66777778,56.005,10.26,28.01384615,65.63,0.095,1.785,0.2,0.0505,0.0605,5.25,0.17,4.52,0.09,62.14,0.022,3.41,0.05,0.04,63.56666667,0.04,0.069,2.49,0.298,2.5,2.0,1.19,0.0,0.88,1.34,0.0,10.48,95.87,0.1,82.5,25.54545455,11.0,60.0,28.0,8.0,121.1075,131.0,41.37614679,546.0,415.0,87.70992366
2024-04-06 14:00:00,2.66,1127.0,117865.0,2.407137773,3500.0,1441.0,2244.0,588.0,1.3,256.0,1.36,6.0,1.3,10.86930966,87.77,0.38,2.065482965,289.7313333,0.980690341,11.14,87.39,0.44,5.8,19.021333337,1.03,9.92,69.89,1.02,92.39,19.17,921.956,2.34,1.824745298,9.58,4.956666667,79.66777778,56.005,10.26,28.01384615,65.63,0.095,1.785,0.2,0.0505,0.0605,5.25,0.17,4.52,0.09,62.14,0.022,3.41,0.05,0.04,63.56666667,0.04,0.069,2.49,0.298,2.5,2.0,1.19,0.0,0.88,1.34,0.0,10.48,95.87,0.1,82.5,25.54545455,11.0,60.0,28.0,8.0,120.5775,127.0,41.44081538,542.0,415.0,87.4015748
