Repository: saikumar-voptimai/evonith_bf_webapp

# Evonith BF2 — Blast Furnace Intelligence Platform

Monitoring, modelling and optimisation of **Blast Furnace 2 (BF2)** at Evonith Steel: live telemetry from InfluxDB,
manual plant reports from Neon PostgreSQL, a two-zone energy model of the furnace, blend and fuel optimisers, a
conversational assistant (FurnaceMind) and a live digital twin evaluated every hour.

The platform has three deployable parts that share one Python service layer, plus the shared data library:

| Part | Path | What it is |
|---|---|---|
| **Streamlit app** (legacy) | `src/app.py`, `src/custom_pages/` | The original 11-page dashboard; still the home of the model pages. Served under `/legacy` in production |

File: src/assets/data/furnace_dataset_20260525_002530_771382.csv (part 31 of 209)
GO%,ORE_NA2O%,ORE_P%,ORE_TIO2%,ORE_AL2O3%,ORE_SIO2%,ORE_MNO%,ORE_CAO%,ORE_K2O%,ORE_CALC_MT,PELLET_PCT_SIO2,PELLET_PCT_AL2O3,PELLET_PCT_FE2O3,PELLET_PCT_MGO,PELLET_PCT_TIO2,PELLET_PCT_NA2O,TOTAL_PELLET_CALC_MT,PELLET_PCT_K2O,PELLET_PCT_TM,PELLET_PCT_LOI,PELLET_PCT_MNO,PELLET_PCT_CAO,PELLET_PCT_P,CHARGES/HRS.,STOCKRODLEVEL,CHEM_PCT_C,CHEM_PCT_CR,CHEM_PCT_FE,CHEM_PCT_MN,CHEM_PCT_P,CHEM_PCT_S,CHEM_PCT_SI,CHEM_PCT_TI,SLAG_BASICITY,SLAG_PCT_AL2O3,SLAG_PCT_CAO,SLAG_PCT_FEO,SLAG_PCT_K2O,SLAG_PCT_MGO,SLAG_PCT_MNO,SLAG_PCT_NA2O,SLAG_PCT_S,SLAG_PCT_SIO2,SLAG_PCT_TIO2,SLAG_T_BASICITY,HMT_GT_1480C,COKE_DISCHARGE_TIME,WEIGHTED_COKE_ANGLE,TOTAL_COKE_PORTIONS,NON_COKE_DISCHARGE_TIME,WEIGHTED_NON_COKE_ANGLE,TOTAL_NON_COKE_PORTIONS,TOTAL HEAT LOAD,FTG_UPTAKE_TEMP_A,FTG_UPTAKE_TEMP_B,FTG_UPTAKE_TEMP_C,FTG_UPTAKE_TEMP_D,FTG_UPTAKE_TEMP_AVG,HEARTH_TEMP_A,HEARTH_TEMP_B,HEARTH_TEMP_C,HEARTH_TEMP_D,HEARTH_TEMP_AVG,BOSH_TEMP_A,BOSH_TEMP_C,BOSH_TEMP_D,BELLY_TEMP_A,BELLY_TEMP_C,BELLY_TEMP_D,LOWER_STACK_TEMP_A,LOWER_STACK_TEMP_B,LOWER_STACK_TEMP_C,LOWER_STACK_TEMP_D,PCI_KG/THM,ACT. FUEL RATEKG/THM.,FURNACETOPGASANALYSISCO2ETACO,COKE RATE KG/THM,PRODUCTIONTONNESPERHR,HOT BLAST PRESSUREBAR,TOPPRESSUREBAR,DIFFERENTIAL PRESSURETOTALBAR,HOT BLAST TEMP.OC,OXYGENFLOWNM3/HR.,STEAMKGS/HR.,RAFTOC,PERMEABILITYKGS/HR.,TUYEREVELOCITYM/S,HOT BLAST VOLUMENM3/HR.,O2 ENRICHMENT %,BOTTOMBAR,FURNACE TOP GAS ANALYSISH2%,UNITCOST LAKHS/THM,BOSH_TEMP_B,FURNACE TOP GAS ANALYSISCO2%,FURNACE TOP GAS ANALYSISONLINE (ANALYZER)CO%
2025-11-12 22:00:00,0.970690904,12.03749061,0.540363565,86.99181848,5.90727129,15.183,7.4,1.03,0.44,87.29,11.68,6.612,70.14,8.62,19.53,1.71,14.71106229,5.09,80.03416667,69.03204256380518,32.54,0.048,5.98,2.24,9.35,2.66,0.028,0.18,54.2,10.83,0.062,1.811036789,0.15,117.519,0.0,0.0,0.0,0.0,0.0,0.0,0.0,0.741,57.02586706,4.907777895,4.584038659,0.050648355,0.016643405,0.094421431,0.53419922,5.29999763,6.904385221,0.173890132,0.088379111,0.04,37.973,0.0,0.0,0.0,0.0,0.0,0.0,0.0,0.0,0.0,0.0,0.0,0.0,0.0,7.0,0.130789599,4.472692308,0.018692308,94.80113462,0.163153846,0.095,0.0365,0.365769231,0.047057692,1.053926289,17.34615385,36.94846154,0.332692308,0.461923077,7.621153846,0.256538462,0.159615385,0.357961538,35.05807692,1.192307692,1.271311486,1488.076923,83.0,24.27272727,11.0,75.0,25.2,10.0,-2.5800558495722896,208.15,169.5475,178.5475,224.1463889,195.0978472,61.06746049474992,326.29198645240814,448.64250317326,583.124309577865,354.8520709318866,100.02883193936104,62.077340273768186,62.92637730140305,66.54760841100853,116.56360781045845,61.64654395046964,73.4495489043131,172.65249936054775,86.074533463055,51.28829192545571,161.0615997,539.0833333,42.70982256,310.0,91.33811111,2.711966225,1.348286769,1.2828568240936356,1195.733333,4606.002836,0.0,2252.024281,1260.846319,205.5131992,102939.8003,3.65909705,1.129233283,3.078671569,98.84066196025,57.62819444444473,18.180447263888883,24.43288265277776
2025-11-12 23:00:00,0.970737641,12.04036495,0.541064621,86.98889741,5.921292422,12.906,7.4,1.03,0.44,87.29,11.68,6.054,70.14,8.62,19.53,1.71,14.37923526,5.09,80.03416667,68.65637474386789,32.54,0.048,5.98,2.24,9.35,2.66,0.028,0.18,54.2,10.83,0.062,1.811036789,0.15,99.073,0.0,0.0,0.0,0.0,0.0,0.0,0.0,0.625,57.31207719,4.794654349,4.531130096,0.049640573,0.017197685,0.093766373,0.522231807,5.19896747,6.742132295,0.16784344,0.090898567,0.04,39.563,0.0,0.0,0.0,0.0,0.0,0.0,0.0,0.0,0.0,0.0,0.0,0.0,0.0,6.0,0.202943531,4.462202797,0.019111888,94.76133741,0.171125874,0.095,0.033772727,0.405629371,0.05181993,1.052515817,17.39230769,36.92328671,0.322202797,0.438846154,7.640034965,0.254440559,0.153321678,0.351877622,35.08115385,1.175524476,1.270296106,1489.335664,83.0,24.27272727,11.0,75.0,25.2,10.0,-3.1931878844782204,173.3752778,148.225,158.6805556,184.8244444,166.2763194,60.89199951427017,327.2449774574029,449.15645730062596,584.5553906000166,355.88523472188996,104.20960057551844,63.965960017115805,66.64983298744502,66.40244460726305,117.18451179299836,68.16249437859234,76.06739320596174,185.7120130191122,91.22987753184059,52.85174040990691,159.3796858,542.1083333,42.24380969,310.0,90.22,2.770013431,1.348036006,1.2697735045392253,1179.78,4595.022208,0.0,2249.082844,1212.999939,200.9131283,103302.6339,3.635776697,1.188430649,3.110106411,98.6178083685,57.62819444444473,18.180447263888883,24.43288265277776
2025-11-13 00:00:00,0.971466955,12.14180821,0.528801729,86.88672483,5.744371526,12.952,7.4,1.03,0.44,87.29,11.68,6.045,70.2,8.47,19.66,1.67,15.06161337,5.09,80.03416667,68.9888258780455,32.54,0.045,5.73,2.21,9.12,2.39,0.029,0.17,54.69,10.54,0.066,1.839441536,0.15,102.252,0.4,1.35,0.96,0.31,44.52,21.91,29.68,0.614,57.54946222,4.700828754,4.487247301,0.048804711,0.017657409,0.093223062,0.512305937,5.115172228,6.607558391,0.162828263,0.092988224,0.04,40.76,0.0,0.0,0.0,0.0,0.0,0.0,0.0,0.0,0.0,0.0,0.0,0.0,0.0,7.0,0.28925773,4.451713287,0.019531469,94.72154021,0.179097902,0.095,0.031045455,0.44548951,0.056582168,1.051105344,17.43846154,36.89811189,0.311713287,0.415769231,7.658916084,0.252342657,0.147027972,0.345793706,35.10423077,1.158741259,1.269280725,1490.594406,83.0,24.27272727,11.0,75.0,25.2,10.0,-2.247972173904145,176.8655556,156.8416667,172.9594444,197.7194444,176.0965278,61.035063011998346,327.23165079617064,449.8404833889007,578.6526302404848,354.31252213379895,105.74836512457479,67.04401967226407,66.53991850108616,64.98868712915522,119.21414655268836,61.32166957333337,74.90069136642535,182.17198188583484,89.10319658893162,50.404205967280944,156.8233772,541.0583333,41.90044906,310.0,96.04188889,2.771637058,1.348066144,1.2816202697538035,1189.676667,4605.573633,0.0,2237.854208,1216.48955,202.8566442,103775.7051,3.629060817,1.190537278,3.204515514,98.279097479,57.62819444444473,18.180447263888883,24.43288265277776
2025-11-13 01:00:00,0.971483743,12.14228666,0.528902455,86.8862296,5.746595886,15.07,7.4,1.03,0.44,87.29,11.68,7.043,70.2,8.47,19.66,1.67,15.23761487,5.09,80.03416667,68.54346365008773,32.54,0.045,5.73,2.21,9.12,2.39,0.029,0.17,54.69,10.54,0.066,1.839441536,0.15,119.636,0.4,1.35,0.96,0.31,44.52,21.91,29.68,0.699,57.52579534,4.710183004,4.49162234,0.048888045,0.017611575,0.093277229,0.513295529,5.123526469,6.620975177,0.163328267,0.092779889,0.04,47.376,0.0,0.0,0.0,0.0,0.0,0.0,0.0,0.0,0.0,0.0,0.0,0.0,0.0,6.0,0.289822393,4.441223776,0.019951049,94.68174301,0.18706993,0.095,0.028318182,0.48534965,0.061344406,1.049694871,17.48461538,36.87293706,0.301223776,0.392692308,7.677797203,0.250244755,0.140734266,0.33970979,35.12730769,1.141958042,1.268265344,1491.853147,83.0,24.27272727,11.0,75.0,25.2,10.0,-3.1320675878050253,198.813649,161.4721448,166.9495822,204.6526462,182.9720056,61.03049415104301,326.38950404284407,448.8391729380853,588.6879966171849,356.8685769621177,103.27304155444199,63.612408413327074,68.15618651052367,66.86473299635844,110.77966909244901,69.29671300611484,72.86936772969327,174.57902272606896,87.91895007364069,53.76444639137755,179.1181373,539.8551532,42.5408054,310.0,85.07019499,2.761770666,1.347919175,1.2856568785595663,1190.968524,4597.68578,0.0,2236.639877,1234.072159,204.9088986,104365.7532,3.599379724,1.179308588,3.192107036,101.23315319225,57.62819444444473,18.180447263888883,24.43288265277776
2025-11-13 02:00:00,0.971237445,12.13526719,0.527424672,86.89349536,5.713961512,13.043,7.4,1.03,0.44,87.29,11.68,5.96,70.2,8.47,19.66,1.67,14.41103003,5.09,80.03416667,68.84306565767062,32.54,0.045,5.73,2.21,9.12,2.39,0.029,0.17,54.69,10.54,0.066,1.839441536,0.15,102.648,0.4,1.35,0.96,0.31,44.52,21.91,29.68,0.508,56.74386387,5.019238663,4.63616953,0.051641324,0.016097272,0.095066861,0.545990727,5.39954277,7.064253227,0.179847946,0.085896689,0.04,37.421,0.0,0.0,0.0,0.0,0.0,0.0,0.001,0.0,0.0,0.0,0.0,0.0,0.0,7.0,0.320843357,4.44,0.019561983,94.67793223,0.18931405,0.094561983,0.028,0.49,0.060629752,1.054158627,17.35421488,37.02330579,0.282479339,0.381239669,7.719421488,0.245619835,0.14,0.342942149,35.12123967,1.118099174,1.273952541,1492.0,83.0,24.27272727,11.0,75.0,25.2,10.0,-2.2576405830659922,188.9616667,170.7319444,175.0,203.8013889,184.62375,60.87861277490434,327.2344777270999,449.806743862842,579.6750068967996,354.7082414509758,105.12445679515369,66.21265777399731,70.0349022600345,64.41542467390977,112.80202559720726,60.72938253655282,71.84808994646698,167.17105971936954,83.91086047773624,51.05059422173299,154.3246181,536.1083333,43.00948064,310.0,93.38127778,2.79692715,1.348428394,1.2783856400120954,1168.781389,4600.790328,0.0,2241.393406,1201.613661,199.7251428,104270.4344,3.607721053,1.199186522,3.033998817,97.94801189825,57.62819444444473,18.180447263888883,24.43288265277776
2025-11-13 03:00:00,0.971377482,12.13925823,0.52826489,86.88936429,5.732516329,15.463,7.4,1.03,0.44,87.29,11.68,6.983,70.2,8.47,19.66,1.67,14.13195674,5.09,80.03416667,68.14284993631884,32.54,0.045,5.73,2.21,9.12,2.39,0.029,0.17,54.69,10.54,0.066,1.839441536,0.15,118.763,0.0,0.0,0.0,0.0,0.0,0.0,0.0,0.0,57.11584368,4.872214953,4.567405658,0.050331536,0.016817655,0.094215499,0.530436994,5.268236517,6.85337735,0.171989218,0.089171159,0.04,49.527,0.0,0.0,0.0,0.0,0.0,0.0,0.0,0.0,0.0,0.0,0.0,0.0,0.0,6.0,0.305234071,4.44,0.019066116,94.67887438,0.190801653,0.094066116,0.028,0.49,0.059191736,1.059398225,17.20049587,37.1968595,0.262644628,0.371322314,7.764049587,0.240661157,0.14,0.347404959,35.11132231,1.093305785,1.280524984,1492.0,83.0,24.27272727,11.0,75.0,25.2,10.0,-0.7620725914120783,183.3033333,170.6622222,186.2588889,209.8477778,187.5180556,60.94847019260583,327.3974470362769,449.38792370496674,588.1538687695386,356.8252313197566,104.34616145194826,67.70422351184229,74.57224546724734,64.5292154103372,104.20572411663875,68.95267064740273,66.71091274244156,153.43367798387834,82.22834410846943,52.14451157212318,167.5321061,534.6055556,42.12165667,310.0,84.35372222,2.781631731,1.348113778,1.2621129678500023,1173.379167,4595.214044,0.0,2254.472514,1215.774314,201.3063411,104373.0369,3.599064033,1.192257327,3.010931047,99.69800405825,57.62819444444473,18.180447263888883,24.43288265277776
2025-11-13 04:00:00,0.971404865,12.14003865,0.528429188,86.88855649,5.736144578,13.197,7.4,1.03,0.44,87.29,11.68,5.967,70.2,8.47,19.66,1.67,12.50226651,5.09,80.03416667,68.2849379089123,32.54,0.045,5.73,2.21,9.12,2.39,0.029,0.17,54.69,10.54,0.066,1.839441536,0.15,102.284,0.0,0.0,0.0,0.0,0.0,0.0,0.0,0.0,56.9598138,4.933885216,4.59624921,0.050880937,0.016515484,0.094572609,0.536961131,5.323313968,6.941830911,0.175285624,0.087797657,0.04,41.138,0.0,0.0,0.0,0.0,0.0,0.0,0.0,0.0,0.0,0.0,0.0,0.0,0.0,7.0,0.239272301,4.454751773,0.019737589,94.73505674,0.183255319,0.092524823,0.032425532,0.430992908,0.051255319,1.052089838,17.15787234,37.06141844,0.326382979,0.39212766,7.692553191,0.258439716,0.143687943,0.345049645,35.22801418,1.126879433,1.270471254,1488.312057,83.0,24.27272727,11.0,75.0,25.2,10.0,-2.546016996028314,180.37,144.4972222,157.4233333,201.455,170.9363889,62.10714645240104,326.2646487426681,447.5654989831245,590.1006531358366,356.3734996856526,99.47245767515433,59.5426887847012,65.6918126705448,68.36948842605564,119.85882557381075,72.39250568684625,76.41250310153222,180.69304597218016,89.4725733876144,56.46662352612741,141.0560122,532.1527778,42.64095494,310.0,88.63334722,2.765637003,1.348048078,1.2740162748653927,1171.611944,4602.02385,0.0,2303.200486,1228.885564,202.0612583,104507.6086,3.600206056,1.191039608,2.703374158,96.1899216165,57.62819444444473,18.180447263888883,24.43288265277776
2025-11-13 05:00:00,0.971187085,12.13383193,0.527122511,86.89498099,5.70728878,15.517,7.4,1.03,0.44,87.29,11.68,7.019,70.2,8.47,19.66,1.67,14.50453804,5.09,80.03416667,68.5010813373758,32.54,0.045,5.73,2.21,9.12,2.39,0.029,0.17,54.69,10.54,0.066,1.839441536,0.15,119.045,0.0,0.0,0.0,0.0,0.0,0.0,0.0,0.0,56.90937853,4.953819579,4.605572632,0.051058526,0.016417811,0.094688042,0.53907,5.341117263,6.970422737,0.176351158,0.087353684,0.04,47.5,0.0,0.0,0.0,0.0,0.0,0.0,0.0,0.0,0.0,0.0,0.0,0.0,0.0,7.0,0.283361562,4.47177305,0.020588652,94.79973759,0.174319149,0.090822695,0.037531915,0.362907801,0.042319149,1.042850991,17.13234043,36.87843972,0.402978723,0.417659574,7.603191489,0.279716312,0.147943262,0.34164539,35.3641844,1.169432624,1.25785965,1484.056738,83.0,24.27272727,11.0,75.0,25.2,10.0,-2.8837954081649286,172.8216667,147.6663889,159.5244444,190.0636111,167.5190278,61.280217025431,326.6960805567598,449.22623382006367,585.7702519063861,356.20382224755093,104.74340149452152,64.86714022720273,68.39949146565161,66.28935410253507,114.99707392805442,68.96712724968546,74.84112928022529,183.7579475325556,90.69342948151017,53.94281940901354,161.5834461,529.1388889,42.36564722,310.0,89.765,2.773726792,1.34827775,1.2844816125643441,1171.0575,4599.357172,0.0,2240.980214,1228.115744,202.4415572,104889.9608,3.583620244,1.190251155,3.058778639,98.90980660825,57.62819444444473,18.180447263888883,24.43288265277776
2025-11-13 06:00:00,0.971069134,12.13047032,0.526414803,86.89846055,5.691660242,15.564,7.4,1.03,0.44,87.29,11.68,7.129,70.2,8.47,19.66,1.67,13.74073903,5.09,80.03416667,68.36976174509223,32.54,0.045,5.73,2.21,9.12,2.39,0.029,0.17,54.69,10.54,0.066,1.839441536,0.15,119.776,0.0,0.0,0.0,0.0,0.0,0.0,0.0,0.0,57.10985421,4.874582269,4.568512865,0.050352626,0.016806056,0.094229207,0.530687434,5.270350757,6.856772787,0.172115756,0.089118435,0.04,48.153,0.0,0.0,0.0,0.0,0.0,0.0,0.0,0.0,0.0,0.0,0.0,0.0,0.0,6.0,0.195748562,4.491625,0.0213875,94.86355,0.158375,0.0872875,0.04465,0.299,0.034125,1.030461821,17.244,36.607875,0.4245,0.43775,7.498,0.28225,0.15,0.343875,35.526875,1.21325,1.241523301,1478.9,83.0,24.27272727,11.0,75.0,25.2,10.0,-2.408526607576732,150.1417355,137.3566116,150.4123967,174.8904959,153.2003099,61.81994350640929,327.42490328834117,449.14243035428825,582.8193434371329,355.3793044423784,105.34103530679343,64.70080284871648,69.80834332225069,65.88764317464359,120.20683218065057,68.66420297707438,77.0220913033192,186.80601402572006,90.69007288494483,54.8362797038656,144.6598281,528.5123967,42.93147566,310.0,94.98655715,2.773844021,1.348340479,1.275142099240271,1183.190909,4591.6495,0.0,2275.401306,1236.27962,205.2728021,105335.2773,3.560192988,1.184028862,2.911130744,96.66742722325,57.62819444444473,18.180447263888883,24.43288265277776
2025-11-13 07:00:00,0.97133119,12.13793892,0.527987141,86.89072989,5.726382699,13.687,7.4,1.03,0.44,87.29,11.68,6.163,70.2,8.47,19.66,1.67,13.58162109,5.09,80.03416667,68.80739997926626,32.54,0.045,5.73,2.21,9.12,2.39,0.029,0.17,54.69,10.54,0.066,1.839441536,0.15,103.054,0.0,0.0,0.0,0.0,0.0,0.0,0.0,0.0,57.62509441,4.670935396,4.473265998,0.0485384,0.01780388,0.09304996,0.5091435,5.088474596,6.564682394,0.1612304,0.093654,0.04,42.474,0.0,0.0,0.0,0.0,0.0,0.0,0.0,0.0,0.0,0.0,0.0,0.0,0.0,7.0,0.313901371,4.5089,0.02222,94.91434,0.1411,0.08344,0.05178,0.25,0.02822,1.019765755,17.4191,36.375,0.4088,0.4478,7.3659,0.2711,0.1489,0.3489,35.6701,1.2555,1.226264416,1473.78,83.0,24.27272727,11.0,75.0,25.2,10.0,-3.1176829114360203,173.1687243,131.9592593,142.7798354,179.1024691,156.752572,62.45623682319922,326.6230424152139,448.66305407330253,580.4766504583997,354.9029245409175,102.14580183597822,63.28303313085314,63.48638016525109,67.73353850817055,130.8114455738637,66.27117122978072,83.59391321683384,204.82712256068066,95.47897887572319,54.28273422432168,139.7699716,535.0,43.20417428,310.0,97.17123741,2.764566391,1.347979556,1.3052364422886407,1175.681481,4323.196082,0.0,2260.89442,1239.754568,204.0801811,105128.6918,3.372653757,1.182178446,2.870203687,96.01952123699999,57.62819444444473,18.180447263888883,24.43288265277776
2025-11-13 08:00:00,0.961343181,12.12298179,0.516715904,86.91567503,5.914908932,15.977,8.15,1.02,0.445,87.255,11.725,7.057,69.99,8.76,19.74,1.51,13.09640623,5.09,80.03416667,68.251016444637,32.54,0.045,5.84,2.23,8.5,2.39,0.028,0.16,53.93,11.46,0.065,1.962328767,0.15,116.867,0.0,0.0,0.0,0.0,0.0,0.0,0.0,0.0,56.41608507,5.032974791,4.781123554,0.035718236,0.013523941,0.080675884,0.548454952,5.646381861,7.384660123,0.087633531,0.074281764,0.036,43.398,0.0,0.0,0.0,0.0,0.0,0.0,0.0,0.0,0.0,0.0,0.0,0.0,0.0,7.0,0.272479971,4.5029,0.02342,94.91074,0.1471,0.08584,0.05058,0.25,0.02942,1.029739585,17.3051,36.675,0.4568,0.4358,7.1799,0.2771,0.1429,0.3429,35.6161,1.2855,1.231326741,1472.58,83.0,24.27272727,11.0,75.0,25.2,10.0,-1.934229688665397,168.1583333,137.8766667,148.5863889,179.2758333,158.4743056,62.41914188252409,327.35273015504634,448.38644799398344,584.8837598886207,356.1397219636716,101.29662884002154,63.75542354404749,68.91189620287815,67.09513406833393,123.0158776161316,70.60087465931731,79.10547445361746,186.8833020995084,90.91985234307396,55.04610847853009,143.0443786,535.4444444,42.41682894,310.0,91.55484722,2.761160061,1.348073978,1.2829485785971255,1188.220556,4298.076033,0.0,2284.762139,1242.817717,206.0214672,105123.1492,3.355193492,1.187837461,2.888012806,96.4533801645,57.62819444444473,18.180447263888883,24.43288265277776
2025-11-13 09:00:00,0.961031762,12.11301637,0.515158808,86.92595187,5.86508185,15.333,8.15,1.02,0.445,87.255,11.725,6.579,69.99,8.76,19.74,1.51,14.27435789,5.09,80.03416667,68.37591921992296,32.54,0.045,5.84,2.23,8.5,2.39,0.028,0.16,53.93,11.46,0.065,1.962328767,0.15,117.441,0.0,0.0,0.0,0.0,0.0,0.0,0.0,0.0,56.59034365,4.965515032,4.761678391,0.035269501,0.013508983,0.079628836,0.540048658,5.570545723,7.288032618,0.085988172,0.074730499,0.036,44.638,0.0,0.0,0.0,0.0,0.0,0.0,3.563,0.0,0.0,0.0,0.0,0.0,0.0,6.0,0.230712205,4.4628,0.024,94.92671429,0.153542857,0.089125714,0.046457143,0.2624,0.03496,1.040490766,17.31554286,36.91565714,0.4428,0.4176,7.113028571,0.271142857,0.138228571,0.341771429,35.48194286,1.2876,1.240977756,1473.24,83.0,24.27272727,11.0,75.0,25.2,10.0,-1.2310078599376055,170.3394444,158.1197222,165.6808333,187.3447222,170.3711806,61.21988487524136,328.0483688406184,449.81642201444373,581.0876593596909,355.8625455495841,103.13077769398309,67.9678693213387,72.63382974960234,64.02679027440212,111.55794751362691,64.79677877021118,72.46325374225458,169.19117800235898,85.84936428657223,51.247739175030006,157.8759928,543.1666667,42.32016978,310.0,90.415,2.742356247,1.347903956,1.2740999075227435,1176.803889,4301.995056,0.0,2237.833806,1247.296839,203.6862467,104309.6736,3.385867283,1.171939227,3.082650114,98.418569046,57.62819444444473,18.180447263888883,24.43288265277776
2025-11-13 10:00:00,0.957845206,12.01104659,0.49922603,87.0311082,5.355232961,12.985,8.15,1.02,0.445,87.255,11.725,5.745,69.99,8.76,19.74,1.51,15.43442031,5.09,80.03416667,69.2919709687856,32.54,0.045,5.84,2.23,8.5,2.39,0.028,0.16,53.93,11.46,0.065,1.962328767,0.15,102.927,0.0,0.0,0.0,0.0,0.0,0.0,0.0,0.0,57.29406174,4.693088546,4.683151909,0.033457352,0.013448578,0.075400487,0.506101056,5.264292445,6.897816409,0.079343623,0.076542648,0.036,43.085,0.0,0.0,0.0,0.0,0.0,0.0,0.0,0.0,0.0,0.0,0.0,0.0,0.0,7.0,0.295656655,4.3908,0.024,94.961,0.1604,0.09324,0.0396,0.2864,0.04456,1.051969147,17.4424,37.1008,0.3708,0.3936,7.1576,0.254,0.1348,0.3452,35.2728,1.2636,1.254921415,1475.64,83.0,24.27272727,11.0,75.0,25.2,10.0,-2.849239546104684,204.685,169.7544444,165.39,209.66,187.3723611,61.03342924385244,326.82578758754096,449.702565399597,574.9611762397076,353.9748116691626,99.97901453030204,64.36142214240058,63.84550571273445,64.79385354755692,117.48555831918338,54.83299889541179,75.8332167336377,178.24655440070933,86.35728251017385,49.4608189088584,160.3906869,545.0,41.88835294,310.0,96.23015278,2.735536344,1.348232517,1.3034432386765953,1185.831667,4299.508658,0.0,2208.095761,1245.035131,203.8032425,103353.2858,3.411362356,1.162812567,3.2894001,98.75176601425,57.62819444444473,18.180447263888883,24.43288265277776
2025-11-13 11:00:00,0.961244876,12.11983604,0.516224381,86.91891908,5.899180203,13.174,8.15,1.02,0.445,87.255,11.725,5.892,69.99,8.76,19.74,1.51,15.18021088,5.09,80.03416667,68.58910916226395,32.54,0.045,5.84,2.23,8.5,2.39,0.028,0.16,53.93,11.46,0.065,1.962328767,0.15,103.414,0.0,0.0,0.0,0.0,0.0,0.0,0.0,0.0,56.56857536,4.973942071,4.764107471,0.035325557,0.013510852,0.079759633,0.541098768,5.580019135,7.300103277,0.086193709,0.074674443,0.036,38.15,0.0,0.0,0.0,0.0,0.0,0.0,3.56,0.0,0.0,0.0,0.0,0.0,0.0,6.0,0.311234049,4.3188,0.024,94.99528571,0.167257143,0.097354286,0.032742857,0.3104,0.05416,1.063447527,17.56925714,37.28594286,0.2988,0.3696,7.202171429,0.236857143,0.131371429,0.348628571,35.06365714,1.2396,1.268865075,1478.04,83.0,24.27272727,11.0,75.0,25.2,10.0,-2.214896101983186,197.4711111,177.0011111,169.2741667,195.4036111,184.7875,60.250135998359646,328.22043242964884,449.7832441666181,581.9168455363596,356.3099220648263,101.62712710953481,66.01344684739348,72.01275382222877,63.95641186989302,105.0912780799253,62.834068450223846,70.30116206173716,158.61545967135416,82.33651989725878,49.960217136637375,177.0499764,545.0,41.25261247,310.0,85.73969444,2.729476053,1.348100492,1.2649047354443879,1192.780556,4299.958636,0.0,2220.527069,1241.306969,203.4553692,102693.8915,3.44113395,1.146387033,3.353427211,100.959121873,57.62819444444473,18.180447263888883,24.43288265277776
2025-11-13 12:00:00,0.961272769,12.1207286,0.516363844,86.91799863,5.903643015,13.121,8.15,1.02,0.445,87.255,11.725,5.982,69.99,8.76,19.74,1.51,15.23087624,5.09,80.03416667,68.60936123489309,32.54,0.045,5.84,2.23,8.5,2.39,0.028,0.16,53.93,11.46,0.065,1.962328767,0.15,103.429,0.0,0.0,0.0,0.0,0.0,0.0,0.0,0.0,57.12839534,4.757222063,4.701638289,0.033883961,0.013462799,0.076395908,0.51409286,5.336389326,6.989679496,0.080907855,0.076116039,0.036,41.934,0.0,0.0,0.0,0.0,0.0,0.0,0.0,0.0,0.0,0.0,0.0,0.0,0.0,6.0,0.324485411,4.3548,0.02256,94.91612,0.1628,0.09756,0.02712,0.356,0.06304,1.072606314,17.7496,37.396,0.27,0.3384,7.256,0.2012,0.13,0.3428,34.8648,1.1796,1.280726737,1480.44,83.0,24.27272727,11.0,75.0,25.2,10.0,-2.315324458194908,172.3075,166.4519444,161.1238889,176.3777778,169.0652778,59.989055444337694,328.90632368955585,450.48475054467656,578.4436096806725,355.80432696607954,103.68475273298228,67.67991796756132,72.60658972505095,62.90018586366723,106.60800873361484,61.88132584155435,71.58182709670487,166.50594848772982,84.86727094515864,49.2548622098809,170.6059947,545.0,43.03490194,310.0,89.27515278,2.748685828,1.347995572,1.2579252901111004,1182.620833,4298.701747,0.0,2210.2814,1221.755844,200.8708206,102576.6705,3.446303264,1.153902965,3.187564258,100.10529429774999,57.62819444444473,18.180447263888883,24.43288265277776
2025-11-13 13:00:00,0.961077332,12.11447462,0.51538666,86.92444805,5.872373112,15.427,8.15,1.02,0.445,87.255,11.725,7.096,69.99,8.76,19.74,1.51,15.55789335,5.09,80.03416667,69.04635348038413,32.54,0.045,5.84,2.23,8.5,2.39,0.028,0.16,53.93,11.46,0.065,1.962328767,0.15,120.486,0.0,0.0,0.0,0.0,0.0,0.0,0.0,0.0,57.26895759,4.702806976,4.68595323,0.033521998,0.013450733,0.075551328,0.507312089,5.275217598,6.911736821,0.079580658,0.076478002,0.036,50.46,0.0,0.0,0.0,0.0,0.0,0.0,0.0,0.0,0.0,0.0,0.0,0.0,0.0,6.0,0.398685785,4.353714286,0.022525714,94.84609143,0.162628571,0.096474286,0.023108571,0.4252,0.070257143,1.089315058,17.83154286,37.66234286,0.280514286,0.332628571,7.246342857,0.176857143,0.132628571,0.337371429,34.58342857,1.138971429,1.298861842,1482.84,83.0,24.27272727,11.0,75.0,25.2,10.0,-3.729729405541491,198.0025,160.6238889,155.4175,186.4438889,175.1219444,60.5625288878448,327.4782801129765,449.6162229296282,579.6749897637088,355.5508171409293,102.17838355074232,64.50154585622809,65.3881361209161,65.7569386420142,116.57626183632885,62.09465377936286,77.46323440476297,185.33245009127728,90.00013178011851,50.38897894750026,172.0720383,545.0,43.25612789,310.0,90.415,2.759030122,1.348230664,1.28647062353915,1192.851667,4300.087894,0.0,2208.408586,1215.280939,202.0029636,102702.1419,3.44269505,1.1629838,3.142481656,100.29954507475,57.62819444444473,18.180447263888883,24.43288265277776
2025-11-13 14:00:00,0.960898084,12.1087387,0.514490421,86.93036322,5.843693487,13.05,8.15,1.02,0.445,87.255,11.725,6.084,69.99,8.76,19.74,1.51,15.57495309,5.09,80.03416667,68.43577467788829,32.54,0.045,5.84,2.23,8.5,2.39,0.028,0.16,53.93,11.46,0.065,1.962328767,0.15,103.51,0.0,0.0,0.0,0.0,0.0,0.0,0.0,0.0,56.58478456,4.967667093,4.762298719,0.035283817,0.013509461,0.079662239,0.540316831,5.572965002,7.291115171,0.086040661,0.074716183,0.036,38.317,0.0,0.0,0.0,0.0,0.0,0.0,0.0,0.0,0.0,0.0,0.0,0.0,0.0,6.0,0.32634974,4.319428571,0.023211429,94.80186286,0.166057143,0.095788571,0.019337143,0.4972,0.077114286,1.108792258,17.87268571,37.99148571,0.294228571,0.336057143,7.215485714,0.159714286,0.136057143,0.333942857,34.27485714,1.111542857,1.31932869,1485.24,83.0,24.27272727,11.0,75.0,25.2,10.0,-2.1137439890157736,192.7461111,168.6513889,168.2255556,193.2922222,180.7288194,60.6629747373734,327.61031053054876,449.9919446414931,584.1260328084002,356.985879604003,103.87060140359426,68.24126967074073,73.24845796253314,64.35132713003576,105.25012645163753,65.96980812143458,70.72575983375728,165.72704579909725,85.31045819910517,51.062321131355475,184.1014328,543.8194444,43.12041667,310.0,84.59984722,2.754589361,1.348223447,1.283886006615884,1181.412778,4298.582197,0.0,2202.710286,1242.079456,204.1619639,104388.3386,3.38308045,1.157126823,3.117348267,101.893439846,57.62819444444473,18.180447263888883,24.43288265277776
2025-11-13 15:00:00,0.961054705,12.11375057,0.515273526,86.92519473,5.868752841,13.198,8.15,1.02,0.445,87.255,11.725,6.042,69.99,8.76,19.74,1.51,15.10029266,5.09,80.03416667,68.23101253180283,32.54,0.045,5.84,2.23,8.5,2.39,0.028,0.16,53.93,11.46,0.065,1.962328767,0.15,103.448,0.0,0.0,0.0,0.0,0.0,0.0,0.0,0.0,57.22527605,4.719717167,4.690827565,0.033634482,0.013454483,0.075813792,0.509419301,5.294227503,6.935958515,0.079993102,0.076365518,0.036,42.039,0.0,0.0,0.0,0.0,0.0,0.0,0.0,0.0,0.0,0.0,0.0,0.0,0.0,7.0,0.256011866,4.285142857,0.023897143,94.75763429,0.169485714,0.095102857,0.015565714,0.5692,0.083971429,1.128269458,17.91382857,38.32062857,0.307942857,0.339485714,7.184628571,0.142571429,0.139485714,0.330514286,33.96628571,1.084114286,1.339795539,1487.64,83.0,24.27272727,11.0,75.0,25.2,10.0,-0.659193301524212,191.8080556,181.5452778,183.1958333,202.6672222,189.8040972,60.48552366131817,328.2415642560836,450.24142873775673,583.7480888914728,356.91210706840866,103.73227972414776,70.10888801980406,77.33355921809346,62.77039605892554,99.27594548824715,64.5482952169479,65.79933124747424,146.83886993298563,79.67176419779037,49.78666701191848,180.9285006,545.0,42.6731705,310.0,83.46,2.732401683,1.307239819,1.2675675455918063,1179.658333,4301.267244,0.0,2214.972414,1218.716511,204.4082628,104279.9497,3.394047731,1.172659372,3.141702042,101.4730263295,57.62819444444473,18.180447263888883,24.43288265277776
2025-11-13 16:00:00,0.975701463,11.97188943,0.519064716,87.05240911,5.273925177,13.258,8.15,1.02,0.445,87.255,11.725,5.955,70.28,8.54,19.55,1.63,14.03781039,5.09,80.03416667,68.32918330308739,32.54,0.043,5.62,2.14,9.04,2.29,0.017,0.15,54.42,11.36,0.06,2.021352313,0.14,103.186,0.0,0.0,0.0,0.0,0.0,0.0,0.0,0.0,56.86354184,4.859753331,4.731192756,0.034565987,0.013485533,0.077987302,0.526869484,5.451651749,7.136542465,0.083408618,0.075434013,0.036,38.432,0.0,0.0,0.0,0.0,0.0,0.0,3.566,0.0,0.0,0.0,0.0,0.0,0.0,6.0,0.216223154,4.292363636,0.022763636,94.74265455,0.160727273,0.095,0.016236364,0.583090909,0.087163636,1.134297989,18.04054545,38.37309091,0.288363636,0.343090909,7.198545455,0.130727273,0.143090909,0.33,33.83036364,1.055272727,1.347088163,1493.254545,83.0,24.27272727,11.0,75.0,25.2,10.0,-1.4883394240847423,200.4675,156.4625,172.5608333,207.6386111,184.2823611,61.74964237980856,326.72164290066445,448.360396235135,589.588673919623,357.2653045673623,99.89601184722828,65.05802454243201,67.87850214654276,67.34443654932606,115.24174654302942,71.29609493003794,74.24342442016066,174.98968529149124,88.9988532147295,52.84972328549418,168.1980636,536.1805556,43.29160167,310.0,83.46,2.777536578,1.347404867,1.285027211453467,1187.268333,4295.566083,0.0,2253.40925,1213.722278,202.6538633,103974.3592,3.398792583,1.188914537,2.93479135,99.786243427,57.62819444444473,18.180447263888883,24.43288265277776
2025-11-13 17:00:00,0.975778656,11.97484848,0.518961792,87.04937286,5.287562582,15.18,8.15,1.02,0.445,87.255,11.725,6.892,70.28,8.54,19.55,1.63,13.78628259,5.09,80.03416667,69.0225851766007,32.54,0.043,5.62,2.14,9.04,2.29,0.017,0.15,54.42,11.36,0.06,2.021352313,0.14,104.762,0.0,0.0,0.0,0.0,0.0,0.0,0.0,0.323,57.22456757,4.719991437,4.690906623,0.033636307,0.013454544,0.075818049,0.509453478,5.294535828,6.936351371,0.079999791,0.076363693,0.036,47.881,0.0,0.0,0.0,0.0,0.0,0.0,0.0,0.0,0.0,0.0,0.0,0.0,0.0,7.0,0.315438984,4.306909091,0.021309091,94.73283636,0.149818182,0.095,0.017690909,0.586727273,0.089709091,1.137953225,18.18236364,38.37672727,0.262909091,0.346727273,7.220363636,0.119818182,0.146727273,0.33,33.72490909,1.026181818,1.352055925,1499.436364,83.0,24.27272727,11.0,75.0,25.2,10.0,-0.7729036926456274,207.4411111,171.0227778,187.9997222,214.9777778,195.3603472,61.872169931856845,327.0026174799154,449.701691318672,577.3892214019018,354.23485801914416,104.3050419691586,69.81594050924285,68.56442125017892,65.07495955484207,122.17305836335885,59.04577425276057,74.98161451745486,173.27745734852596,85.79445485703347,49.00721562466626,144.92206,529.6527778,42.50166067,310.0,95.12894444,2.781342356,1.348290356,1.301385557926437,1160.929722,4300.536475,0.0,2241.546664,1217.047311,199.9305936,104524.0042,3.381024992,1.193437244,2.919471769,96.70217295,57.62819444444473,18.180447263888883,24.43288265277776
2025-11-13 18:00:00,0.975521773,11.96500129,0.519304303,87.05947694,5.242179851,15.524,8.15,1.02,0.445,87.255,11.725,6.766,70.28,8.54,19.55,1.63,12.86487769,5.09,80.03416667,67.94695158960329,32.54,0.043,5.62,2.14,9.04,2.29,0.017,0.15,54.42,11.36,0.06,2.021352313,0.14,119.865,0.0,0.0,0.0,0.0,0.0,0.0,0.0,0.551,56.66648299,4.936039631,4.753182155,0.035073434,0.013502448,0.079171347,0.53637567,5.537410406,7.245812864,0.085269259,0.074926566,0.036,47.185,0.0,0.0,0.0,0.0,0.0,0.0,0.0,0.0,0.0,0.0,0.0,0.0,0.0,6.0,0.207571032,4.322637363,0.019963736,94.73267363,0.14032967,0.094901099,0.019593407,0.579450549,0.090450549,1.140336109,18.27373626,38.37373626,0.242307692,0.354285714,7.246593407,0.112307692,0.150659341,0.330923077,33.65175824,1.003296703,1.355675759,1504.67033,83.0,24.27272727,11.0,75.0,25.2,10.0,0.7709701421313611,186.3477778,173.1280556,188.6563889,205.3463889,188.3696528,61.83641836343192,328.0910019513774,449.4094740689629,585.5942925035836,356.6549687690643,104.06827825109417,70.56595191013432,78.77730856891148,63.96209897788793,107.96704799522377,68.21058789087519,67.86183251728588,147.72156890979483,79.75319198189517,51.642205564976194,150.0457608,525.0,42.83630944,310.0,85.73969444,2.746511592,1.348222264,1.2673621723505057,1165.343056,4298.852364,0.0,2274.529958,1259.063522,204.2575361,105410.3219,3.3505683,1.16661757,2.829185953,97.381063306,57.62819444444473,18.180447263888883,24.43288265277776
2025-11-13 19:00:00,0.97553147,11.965373,0.519291374,87.05909553,5.243892959,13.378,8.15,1.02,0.445,87.255,11.725,5.8,70.28,8.54,19.55,1.63,12.84536054,5.09,80.03416667,68.34583634245979,32.54,0.043,5.62,2.14,9.04,2.29,0.017,0.15,54.42,11.36,0.06,2.021352313,0.14,102.353,0.0,0.0,0.0,0.0,0.0,0.0,0.0,0.483,54.15072655,5.909950493,5.033910342,0.041551777,0.013718393,0.09428748,0.657736625,6.632250333,8.640816006,0.109023183,0.068448223,0.036,29.289,0.0,0.0,0.0,0.0,0.0,0.0,10.564,0.0,0.0,0.0,0.0,0.0,0.0,7.0,0.266806003,4.349010989,0.019601099,94.81940989,0.143626374,0.093912088,0.025527473,0.473956044,0.074956044,1.131267816,17.9110989,38.3110989,0.265384615,0.397142857,7.312527473,0.135384615,0.157252747,0.340153846,33.86934066,1.036263736,1.347164249,1501.373626,83.0,24.27272727,11.0,75.0,25.2,10.0,-1.481703457282478,194.055,155.4963889,165.4047222,197.815,178.1927778,62.401657142072196,326.86552770413186,448.57850689140616,585.490629528221,356.2419423122347,102.45394678754893,65.6829829269885,70.9657440104871,66.85502503728533,119.8489452866342,68.91912814827651,76.28259924966935,175.46592518078864,87.22333380913803,54.07757734398902,143.8850581,525.0,42.06060364,310.0,89.27515278,2.778561389,1.348163789,1.2934701250101575,1163.792222,4300.690769,0.0,2274.474053,1236.325853,203.1062158,105893.0436,3.339273497,1.194922574,2.829853042,96.56477019825,57.62819444444473,18.180447263888883,24.43288265277776
2025-11-13 20:00:00,0.975502108,11.96424748,0.519330523,87.06025042,5.238705762,15.654,8.15,1.02,0.445,87.255,11.725,6.795,70.28,8.54,19.55,1.63,12.99440316,5.09,80.03416667,68.52542365611617,32.54,0.043,5.62,2.14,9.04,2.29,0.017,0.15,54.42,11.36,0.06,2.021352313,0.14,119.303,0.0,0.0,0.0,0.0,0.0,0.0,0.0,0.567,56.75610181,4.901345994,4.743181772,0.034842656,0.013494755,0.078632865,0.532052428,5.498408911,7.196118652,0.084423073,0.075157344,0.036,49.287,0.0,0.0,0.0,0.0,0.0,0.0,0.0,0.0,0.0,0.0,0.0,0.0,0.0,7.0,0.234803262,4.375384615,0.019238462,94.90614615,0.146923077,0.092923077,0.031461538,0.368461538,0.059461538,1.122199523,17.54846154,38.24846154,0.288461538,0.44,7.378461538,0.158461538,0.163846154,0.349384615,34.08692308,1.069230769,1.338652738,1498.076923,83.0,24.27272727,11.0,75.0,25.2,10.0,-1.6994611652235108,166.9494444,141.0847222,154.4705556,179.2011111,160.4264583,62.411968701485904,327.36591528130475,449.2249734120514,579.8668586053616,355.03470160408295,104.2540833285679,66.86178624638313,69.62445069487288,65.9990588228623,125.49448426780691,66.05964970253802,79.44650495673287,189.23489973877935,90.91200484449307,53.38064970346015,135.0346308,525.0,42.88552786,310.0,96.23015278,2.784191672,1.348309089,1.2939461679512703,1160.828611,4300.938356,0.0,2267.311186,1230.250964,202.4034364,105846.0089,3.337833214,1.204369892,2.793756436,95.392088581,57.62819444444473,18.180447263888883,24.43288265277776
2025-11-13 21:00:00,0.975528523,11.96526007,0.519295302,87.05921141,5.243372483,15.496,8.15,1.02,0.445,87.255,11.725,6.858,70.28,8.54,19.55,1.63,13.87841243,5.09,80.03416667,68.43595819076918,32.54,0.043,5.62,2.14,9.04,2.29,0.017,0.15,54.42,11.36,0.06,2.021352313,0.14,119.484,0.0,0.0,0.0,0.0,0.0,0.0,0.0,0.557,56.27950123,5.085849737,4.796364669,0.036069954,0.013535665,0.081496559,0.555043803,5.70582221,7.46039674,0.088923164,0.073930046,0.036,45.773,0.0,0.0,0.0,0.0,0.0,0.0,0.0,0.0,0.0,0.0,0.0,0.0,0.0,7.0,0.248432608,4.4,0.018933588,94.98728015,0.150305344,0.091969466,0.036694656,0.269694656,0.045122137,1.112052398,17.21824427,38.15458015,0.311526718,0.479694656,7.439694656,0.181526718,0.17,0.357267176,34.3110687,1.104580153,1.328885863,1494.847328,83.0,24.27272727,11.0,75.0,25.2,10.0,-1.2998633008048728,159.8027778,146.1636111,155.0175,177.7022222,159.6715278,62.292444217196135,327.7373297643375,449.78618917212,577.7291602356149,354.8452699018433,105.37905386846407,68.45124138031338,72.93417383378898,64.4637784209284,120.50162316963298,63.75751858006414,76.84748053286941,181.05338908428666,87.90513219614652,53.04086416108726,142.5327353,528.3055556,43.91180983,310.0,97.37,2.761843317,1.348054692,1.2951196897081274,1177.045556,4300.727772,0.0,2255.554222,1262.308761,207.7107133,106775.5225,3.307969369,1.177995503,2.830841725,96.38558742725,57.62819444444473,18.180447263888883,24.43288265277776
2025-11-13 22:00:00,0.975585371,11.96743921,0.519219506,87.05697542,5.253415468,15.503,8.15,1.02,0.445,87.255,11.725,6.863,70.28,8.54,19.55,1.63,14.89302176,5.09,80.03416667,68.51089444403952,32.54,0.043,5.62,2.14,9.04,2.29,0.017,0.15,54.42,11.36,0.06,2.021352313,0.14,119.492,0.0,0.0,0.0,0.0,0.0,0.0,0.0,0.556,56.26900458,5.089913247,4.797535969,0.036096984,0.013536566,0.081559629,0.555550165,5.71039028,7.466217201,0.089022274,0.073903016,0.036,46.915,0.0,0.0,0.0,0.0,0.0,0.0,0.0,0.0,0.0,0.0,0.0,0.0,0.0,7.0,0.286615658,4.4,0.019437405,94.98998244,0.154885496,0.09151145,0.032114504,0.265114504,0.046954198,1.08680162,17.3419084,37.62328244,0.334427481,0.475114504,7.435114504,0.204427481,0.17,0.346274809,34.62709924,1.173282443,1.301543884,1492.557252,83.0,24.27272727,11.0,75.0,25.2,10.0,-2.1107028246691897,178.0597222,143.6202778,157.0986111,190.9758333,167.4386111,62.1444970124755,326.418538618034,449.44647853489874,583.1851193772214,356.128310148059,103.89453741302233,67.57244800321084,68.83897375090484,66.17108952652265,118.7253329542242,67.23215133430132,77.12123925573971,189.86996953683928,92.21184891441935,53.49261484523137,162.6677583,532.4583333,42.29836269,310.0,91.55484722,2.783858089,1.348092083,1.3152032406264789,1170.072778,4298.602853,0.0,2219.403244,1240.767797,205.21205,106648.7128,3.310372214,1.197345072,3.117412531,99.05347797475,57.62819444444473,18.180447263888883,24.43288265277776
2025-11-13 23:00:00,0.975037935,11.94645418,0.51994942,87.07850788,5.156701874,13.444,8.15,1.02,0.445,87.255,11.725,5.867,70.28,8.54,19.55,1.63,14.81521475,5.09,80.03416667,68.63430958758563,32.54,0.043,5.62,2.14,9.04,2.29,0.017,0.15,54.42,11.36,0.06,2.021352313,0.14,102.479,0.0,0.0,0.0,0.0,0.0,0.0,0.0,0.64,56.59798262,4.962557802,4.760825974,0.03524983,0.013508328,0.079582937,0.539680152,5.567221298,7.283796763,0.085916044,0.07475017,0.036,42.689,0.0,0.0,0.0,0.0,0.0,0.0,0.0,0.0,0.0,0.0,0.0,0.0,0.0,6.0,0.304687605,4.4,0.019941221,94.99268473,0.159465649,0.091053435,0.027534351,0.260534351,0.04878626,1.061550841,17.46557252,37.09198473,0.357328244,0.470534351,7.430534351,0.227328244,0.17,0.335282443,34.94312977,1.241984733,1.274201904,1490.267176,83.0,24.27272727,11.0,75.0,25.2,10.0,-2.058410549359621,165.4233333,136.7744444,153.4252778,181.1316667,159.1886806,62.28884554925108,326.73742304527,449.81255757798675,579.6324634791096,355.3012675266168,105.60128249403071,68.83105966451119,68.56042574809143,65.74075222387471,123.30903944453502,65.44232822295075,79.20546483491026,197.23748558440866,93.97258819130771,52.973901342635585,154.2790172,535.0,42.63854578,310.0,96.02870833,2.779489703,1.348119178,1.3166132166249613,1169.213611,4296.280814,0.0,2220.902461,1245.930633,205.6488206,106816.1342,3.302563622,1.190648989,3.068809456,97.941969779,57.62819444444473,18.180447263888883,24.43288265277776
2025-11-14 00:00:00,0.944918341,11.97720481,0.505081659,87.07787685,5.914698705,15.981,9.0,1.01,0.505,87.305,11.685,6.84,70.2,8.7,19.46,1.64,14.45972761,5.09,80.03416667,68.14746397486275,32.54,0.044,5.71,2.06,8.81,2.44,0.026,0.15,54.4,11.11,0.066,1.945709282,0.14,119.287,0.1,95.38,1.38,0.8,1.04,0.0,0.0,0.91,56.69800529,4.747138837,4.677016886,0.047450537,0.010420092,0.091870629,0.54704038,5.159094747,7.635091677,0.098086005,0.06,0.025235161,46.904,4.32,2.11,63.83,0.14,0.145,0.046,0.0,0.033,3.4,0.58,0.02,0.91,0.045,7.0,0.302577429,4.381076923,0.018433846,94.91430462,0.154461538,0.097784615,0.025553846,0.350153846,0.058230769,1.086867614,17.958,37.496,0.356615385,0.432153846,7.062923077,0.214461538,0.155538462,0.324953846,34.50461538,1.202923077,1.291548067,1484.553846,83.0,24.27272727,11.0,75.0,25.2,10.0,-0.7873607684313271,162.975,147.3375,164.1608333,186.6841667,165.289375,62.058475740806756,327.34700737261045,449.7918803940953,583.3482059733943,356.3647432481486,105.13227430066117,69.95877927759929,74.18617240865632,64.61842150641893,113.55839718518843,68.25209066113688,73.32113472106354,176.17164700702904,88.45952386627214,53.087348074610944,159.6568167,535.0,42.29526761,310.0,90.56755556,2.789014211,1.348016136,1.2959812964792423,1172.791389,4303.290011,0.0,2234.577406,1238.105739,205.5762581,106747.3856,3.308549522,1.201281094,2.996592072,98.65452821275,57.62819444444473,18.180447263888883,24.43288265277776
2025-11-14 01:00:00,0.944839873,11.97932342,0.505160127,87.07583671,5.928822793,13.583,9.0,1.01,0.505,87.305,11.685,5.881,70.2,8.7,19.46,1.64,14.47005303,5.09,80.03416667,68.33976051754274,32.54,0.044,5.71,2.06,8.81,2.44,0.026,0.15,54.4,11.11,0.066,1.945709282,0.14,101.883,0.1,95.38,1.38,0.8,1.04,0.0,0.0,0.769,56.72200307,4.737298581,4.672738513,0.047314407,0.010396756,0.091711163,0.545677135,5.14775706,7.624531876,0.097831248,0.06,0.025194322,40.438,4.32,2.11,63.83,0.14,0.145,0.046,3.551,0.033,3.4,0.58,0.02,0.91,0.045,6.0,0.316448092,4.384311927,0.021399083,94.92472018,0.15,0.097706422,0.027706422,0.33559633,0.058559633,1.064563641,17.90568807,37.09284404,0.35293578,0.435779817,7.110275229,0.21,0.157155963,0.338422018,34.84385321,1.298623853,1.268640026,1482.724771,83.0,24.27272727,11.0,75.0,25.2,10.0,-1.3351070943600973,183.1772222,148.1063889,165.9538889,200.9725,174.5525,62.36043293759391,326.2483924543368,449.2197766348599,585.4272190778688,356.50161611654005,103.35476229247205,68.10748820724012,70.26097139875148,66.22413320111966,116.6966475127291,68.611352813866,75.04332546242745,182.25905991409462,90.31398623337736,53.69755296866613,161.7850294,535.0,41.96622497,310.0,89.44,2.782925783,1.347775606,1.3139744672469724,1166.808889,4301.756425,0.0,2229.489808,1242.459092,205.19518,106886.0656,3.302857083,1.203159464,2.981393044,98.9365163955,57.62819444444473,18.180447263888883,24.43288265277776
