Repository: saikumar-voptimai/evonith_bf_webapp

# Evonith BF2 — Blast Furnace Intelligence Platform

Monitoring, modelling and optimisation of **Blast Furnace 2 (BF2)** at Evonith Steel: live telemetry from InfluxDB,
manual plant reports from Neon PostgreSQL, a two-zone energy model of the furnace, blend and fuel optimisers, a
conversational assistant (FurnaceMind) and a live digital twin evaluated every hour.

The platform has three deployable parts that share one Python service layer, plus the shared data library:

| Part | Path | What it is |
|---|---|---|
| **Streamlit app** (legacy) | `src/app.py`, `src/custom_pages/` | The original 11-page dashboard; still the home of the model pages. Served under `/legacy` in production |

File: src/assets/data/V10_df_filtered.csv (part 32 of 166)
datetime,Hot Blast PressureBar,Hot Blast Temp.oC,Hot Blast VolumeNm3/Hr.,O2 Enrichment %,OxygenFlowNm3/Hr.,PermeabilityKgs/Hr.,RAFToC,SteamKgs/Hr.,TopPressureBar,TuyereVelocitym/s,Differential PressureTotalBar,Charges/Hrs.,StockRodLevel,COKE_ASH%,COKE_FC%,COKE_IM%,COKE_MOIST%,COKE_MT,COKE_VM%,NUTCOKE_ASH%,NUTCOKE_FC%,NUTCOKE_IM%,NUTCOKE_MOIST%,NUTCOKE_MT,NUTCOKE_VM%,PCI_2_%Ash,PCI_2_%FC,PCI_2_%IM,PCI_2_MT,PCI_2_%VM,Sinter_SP_MT,Sinter_SP_02_Al2O3%,Sinter_SP_02_Basicity,Sinter_SP_02_CaO%,Sinter_SP_02_Cold_Strength_AI,Sinter_SP_02_Cold_strength_TI,Sinter_SP_02_Fe(T)%,Sinter_SP_02_FeO%,Sinter_SP_02_Hot_strength_RDI,Sinter_SP_02_Hot_strength_RI,Sinter_SP_02_K2O%,Sinter_SP_02_MgO%,Sinter_SP_02_MnO%,Sinter_SP_02_Na2O%,Sinter_SP_02_P%,Sinter_SP_02_SiO2%,Sinter_SP_02_TiO2%,ORE_%Al2O3,ORE_%CaO,ORE_%Fe(T),ORE_%K2O,ORE_%LOI,ORE_%MgO,ORE_%MnO,ORE_MT,ORE_%Na2O,ORE_%P,ORE_%SiO2,ORE_%TiO2,ORE_%TM,Geomin Type,FLUX_Al2O3%,FLUX_CaO%,FLUX_Fe2O3%,FLUX_LOI%,FLUX_MgO%,FLUX_MT,FLUX_SiO2%,FLUX_TM%,COKE_DISCHARGE_TIME,WEIGHTED_COKE_ANGLE,TOTAL_COKE_PORTIONS,NON_COKE_DISCHARGE_TIME,WEIGHTED_NON_COKE_ANGLE,TOTAL_NON_COKE_PORTIONS,UnitCost Lakhs/Thm,ActualKg/Thm.,FurnaceTopGasAnalysisCO2ETACO,Act. Fuel RateKg/Thm.,Coke Rate Kg/Thm,ProductionTonnesPerHr
2024-04-06 15:00:00,2.64,1143.0,119534.0,2.368942104,3499.0,1486.0,2264.0,438.0,1.3,264.0,1.34,8.0,1.3,10.86930966,87.77,0.38,2.065482965,289.7313333,0.980690341,11.14,87.39,0.44,5.8,19.021333337,1.03,9.92,69.89,1.02,92.39,19.17,921.956,2.34,1.824745298,9.58,4.956666667,79.66777778,56.005,10.26,28.01384615,65.63,0.095,1.785,0.2,0.0505,0.0605,5.25,0.17,4.52,0.09,62.14,0.022,3.41,0.05,0.04,63.56666667,0.04,0.069,2.49,0.298,2.5,2.0,1.19,0.0,0.88,1.34,0.0,10.48,95.87,0.1,82.5,25.54545455,11.0,60.0,28.0,8.0,120.71000000000001,128.0,40.01846296,543.0,415.0,93.515625
2024-04-06 16:00:00,2.67,1154.0,118049.0,2.3936202,3500.0,1443.0,2287.0,204.0,1.3,263.0,1.37,7.0,1.3,10.9,87.74,0.38,2.9,289.7313333,0.98,11.09,87.42,0.44,6.0,19.021333337,1.05,9.87,69.82,1.07,92.39,19.24,921.956,2.38,1.801460496,9.7,4.956666667,79.66777778,55.75,10.15,28.19769231,65.63,0.1015,1.91,0.21,0.0485,0.061,5.385,0.17,4.17,0.19,62.44,0.021,3.18,0.08,0.04,63.56666667,0.031,0.058,2.26,0.34,2.2,2.0,1.8,0.0,0.73,1.3,0.0,10.48,94.01,0.1,82.5,25.54545455,11.0,60.0,28.0,8.0,119.5625,125.0,40.71577969,537.0,412.0,86.24
2024-04-06 17:00:00,2.65,1147.0,116483.0,2.426968627,3500.0,1436.0,2269.0,247.0,1.3,257.0,1.35,7.0,1.3,10.9,87.74,0.38,2.9,289.7313333,0.98,11.09,87.42,0.44,6.0,19.021333337,1.05,9.87,69.82,1.07,92.39,19.24,921.956,2.38,1.801460496,9.7,4.956666667,79.66777778,55.75,10.15,28.19769231,65.63,0.1015,1.91,0.21,0.0485,0.061,5.385,0.17,4.17,0.19,62.44,0.021,3.18,0.08,0.04,63.56666667,0.031,0.058,2.26,0.34,2.2,2.0,1.8,0.0,0.73,1.3,0.0,10.48,94.01,0.1,82.5,25.54545455,11.0,60.0,28.0,8.0,119.96000000000001,128.0,41.72356958,540.0,412.0,92.578125
2024-04-06 18:00:00,2.64,1164.0,116477.0,2.425146603,3500.0,1447.0,2269.0,172.0,1.3,261.0,1.34,7.0,1.3,10.9,87.74,0.38,2.9,289.7313333,0.98,11.09,87.42,0.44,6.0,19.021333337,1.05,9.87,69.82,1.07,92.39,19.24,921.956,2.38,1.801460496,9.7,4.956666667,79.66777778,55.75,10.15,28.19769231,65.63,0.1015,1.91,0.21,0.0485,0.061,5.385,0.17,4.17,0.19,62.44,0.021,3.18,0.08,0.04,63.56666667,0.031,0.058,2.26,0.34,2.2,2.0,1.8,0.0,0.73,1.3,0.0,10.48,94.01,0.1,82.5,25.54545455,11.0,60.0,28.0,8.0,120.225,130.0,42.31308411,542.0,412.0,93.92307692
2024-04-06 19:00:00,2.67,1157.0,116390.0,2.425905057,3499.0,1426.0,2280.0,158.0,1.3,260.0,1.37,7.0,1.3,10.9,87.74,0.38,2.9,289.7313333,0.98,11.09,87.42,0.44,6.0,19.021333337,1.05,9.87,69.82,1.07,92.39,19.24,921.956,2.38,1.801460496,9.7,4.956666667,79.66777778,55.75,10.15,28.19769231,65.63,0.1015,1.91,0.21,0.0485,0.061,5.385,0.17,4.17,0.19,62.44,0.021,3.18,0.08,0.04,63.56666667,0.031,0.058,2.26,0.34,2.2,2.0,1.8,0.0,0.73,1.3,0.0,10.48,94.01,0.1,82.5,25.54545455,11.0,60.0,28.0,8.0,120.49000000000001,132.0,40.90909091,544.0,412.0,90.98484848
2024-04-06 20:00:00,2.64,1149.0,116381.0,2.433261375,3501.0,1458.0,2263.0,380.0,1.3,260.0,1.34,8.0,1.3,10.9,87.74,0.38,2.9,289.7313333,0.98,11.09,87.42,0.44,6.0,19.021333337,1.05,9.87,69.82,1.07,92.39,19.24,921.956,2.38,1.801460496,9.7,4.956666667,79.66777778,55.75,10.15,28.19769231,65.63,0.1015,1.91,0.21,0.0485,0.061,5.385,0.17,4.17,0.19,62.44,0.021,3.18,0.08,0.04,63.56666667,0.031,0.058,2.26,0.34,2.2,2.0,1.8,0.0,0.73,1.3,0.0,10.48,94.01,0.1,82.5,25.54545455,11.0,60.0,28.0,8.0,119.96000000000001,128.0,40.89133931,540.0,412.0,89.6875
2024-04-06 21:00:00,2.58,1156.0,116209.0,2.428169042,3500.0,1513.0,2272.0,73.0,1.3,263.0,1.28,7.0,1.3,10.9,87.74,0.38,2.9,289.7313333,0.98,11.09,87.42,0.44,6.0,19.021333337,1.05,9.87,69.82,1.07,92.39,19.24,921.956,2.38,1.801460496,9.7,4.956666667,79.66777778,55.75,10.15,28.19769231,65.63,0.1015,1.91,0.21,0.0485,0.061,5.385,0.17,4.17,0.19,62.44,0.021,3.18,0.08,0.04,63.56666667,0.031,0.058,2.26,0.34,2.2,2.0,1.8,0.0,0.73,1.3,0.0,10.48,94.01,0.1,82.5,25.54545455,11.0,60.0,28.0,8.0,120.8875,135.0,42.66636487,547.0,412.0,89.62962963
2024-04-06 22:00:00,2.6,1155.0,117224.0,2.413705725,3499.0,1506.0,2267.0,356.0,1.3,264.0,1.3,7.0,1.3,10.9,87.74,0.38,2.9,289.7313333,0.98,11.09,87.42,0.44,6.0,19.021333337,1.05,9.87,69.82,1.07,92.39,19.24,921.956,2.38,1.801460496,9.7,4.956666667,79.66777778,55.75,10.15,28.19769231,65.63,0.1015,1.91,0.21,0.0485,0.061,5.385,0.17,4.17,0.19,62.44,0.021,3.18,0.08,0.04,63.56666667,0.031,0.058,2.26,0.34,2.2,2.0,1.8,0.0,0.73,1.3,0.0,10.48,94.01,0.1,82.5,25.54545455,11.0,60.0,28.0,8.0,120.755,134.0,41.82475158,546.0,412.0,87.53731343
2024-04-06 23:00:00,2.58,1147.0,115793.0,2.434288297,3499.0,1507.0,2271.0,0.0,1.3,261.0,1.28,7.0,1.3,10.92,87.73,0.38,2.8,287.331,0.97,11.02,87.49,0.45,6.5,19.289666670000003,1.04,9.68,69.94,1.0,97.43666667,19.38,917.781,2.44,1.762174692,9.78,5.132222222,79.82222222,55.655,10.455,28.93307692,65.63,0.0995,1.875,0.21,0.0485,0.0645,5.55,0.18,4.05,0.2,62.56,0.033,3.23,0.08,0.06,65.29333333,0.048,0.082,2.37,0.224,3.1,2.0,0.71,0.0,0.62,1.42,0.0,8.606666667,95.75,0.1,82.5,25.54545455,11.0,60.0,28.0,8.0,120.255,134.0,41.21464998,544.0,410.0,88.05970149
2024-04-07 00:00:00,2.53,1176.0,116289.0,2.42460377,3500.0,1552.0,2302.0,0.0,1.3,271.0,1.23,7.0,1.3,10.8,87.82,0.42,3.5,305.7323333,0.96,11.08,87.45,0.43,7.2,26.69433333,1.04,9.78,69.9,1.12,81.12333333,19.2,916.2016667,2.195,2.056088937,11.0,4.732222222,80.66555556,54.99,9.74,26.49684211,65.33,0.092,1.885,0.22,0.053,0.067,5.35,0.175,4.057278485,0.160630328,59.35245077,0.029452725,4.997456478,0.08,0.119495738,326.7007148,0.010484242,0.122640713,4.943737545,0.38980757,3.293696723,2.0,0.75,0.0,0.97,1.48,0.0,16.61,94.73,0.2,82.5,25.54545455,11.0,60.0,28.0,8.0,127.945,126.0,40.73310424,571.0,445.0,93.88888889
2024-04-07 01:00:00,2.63,1132.0,117886.0,2.391093257,3499.0,1480.0,2338.0,0.0,1.3,259.0,1.33,7.0,1.3,10.8,87.82,0.42,3.5,305.7323333,0.96,11.08,87.45,0.43,7.2,26.69433333,1.04,9.78,69.9,1.12,81.12333333,19.2,916.2016667,2.195,2.056088937,11.0,4.732222222,80.66555556,54.99,9.74,26.49684211,65.33,0.092,1.885,0.22,0.053,0.067,5.35,0.175,4.057278485,0.160630328,59.35245077,0.029452725,4.997456478,0.08,0.119495738,326.7007148,0.010484242,0.122640713,4.943737545,0.38980757,3.293696723,2.0,0.75,0.0,0.97,1.48,0.0,16.61,94.73,0.2,82.5,25.54545455,11.0,60.0,28.0,8.0,124.5,100.0,40.94847241,545.0,445.0,88.2
2024-04-07 02:00:00,2.62,1145.0,118267.0,2.384075406,3500.0,1485.0,2343.0,0.0,1.3,259.0,1.32,7.0,1.3,10.8,87.82,0.42,3.5,305.7323333,0.96,11.08,87.45,0.43,7.2,26.69433333,1.04,9.78,69.9,1.12,81.12333333,19.2,916.2016667,2.195,2.056088937,11.0,4.732222222,80.66555556,54.99,9.74,26.49684211,65.33,0.092,1.885,0.22,0.053,0.067,5.35,0.175,4.057278485,0.160630328,59.35245077,0.029452725,4.997456478,0.08,0.119495738,326.7007148,0.010484242,0.122640713,4.943737545,0.38980757,3.293696723,2.0,0.75,0.0,0.97,1.48,0.0,16.61,94.73,0.2,82.5,25.54545455,11.0,60.0,28.0,8.0,124.1025,97.0,40.29438822,542.0,445.0,88.1443299
2024-04-07 03:00:00,2.61,1130.0,118262.0,2.383495336,3499.0,1502.0,2348.0,0.0,1.3,261.0,1.31,7.0,1.3,10.8,87.82,0.42,3.5,305.7323333,0.96,11.08,87.45,0.43,7.2,26.69433333,1.04,9.78,69.9,1.12,81.12333333,19.2,916.2016667,2.195,2.056088937,11.0,4.732222222,80.66555556,54.99,9.74,26.49684211,65.33,0.092,1.885,0.22,0.053,0.067,5.35,0.175,4.057278485,0.160630328,59.35245077,0.029452725,4.997456478,0.08,0.119495738,326.7007148,0.010484242,0.122640713,4.943737545,0.38980757,3.293696723,2.0,0.75,0.0,0.97,1.48,0.0,16.61,94.73,0.2,82.5,25.54545455,11.0,60.0,28.0,8.0,124.235,98.0,40.25676295,543.0,445.0,87.75510204
2024-04-07 04:00:00,2.63,1133.0,118325.0,2.382907448,3500.0,1487.0,2359.0,0.0,1.3,261.0,1.33,7.0,1.3,10.8,87.82,0.42,3.5,305.7323333,0.96,11.08,87.45,0.43,7.2,26.69433333,1.04,9.78,69.9,1.12,81.12333333,19.2,916.2016667,2.195,2.056088937,11.0,4.732222222,80.66555556,54.99,9.74,26.49684211,65.33,0.092,1.885,0.22,0.053,0.067,5.35,0.175,4.057278485,0.160630328,59.35245077,0.029452725,4.997456478,0.08,0.119495738,326.7007148,0.010484242,0.122640713,4.943737545,0.38980757,3.293696723,2.0,0.75,0.0,0.97,1.48,0.0,16.61,94.73,0.2,82.5,25.54545455,11.0,60.0,28.0,8.0,123.8375,95.0,39.96797072,540.0,445.0,87.36842105
2024-04-07 05:00:00,2.57,1152.0,119035.0,2.368702227,3500.0,1567.0,2358.0,0.0,1.3,270.0,1.27,8.0,1.3,10.8,87.82,0.42,3.5,305.7323333,0.96,11.08,87.45,0.43,7.2,26.69433333,1.04,9.78,69.9,1.12,81.12333333,19.2,916.2016667,2.195,2.056088937,11.0,4.732222222,80.66555556,54.99,9.74,26.49684211,65.33,0.092,1.885,0.22,0.053,0.067,5.35,0.175,4.057278485,0.160630328,59.35245077,0.029452725,4.997456478,0.08,0.119495738,326.7007148,0.010484242,0.122640713,4.943737545,0.38980757,3.293696723,2.0,0.75,0.0,0.97,1.48,0.0,16.61,94.73,0.2,82.5,25.54545455,11.0,60.0,28.0,8.0,125.1625,105.0,40.02270148,550.0,445.0,92.66666667
2024-04-07 06:00:00,2.52,1173.0,116757.0,2.414201133,3499.0,1595.0,2310.0,0.0,1.3,273.0,1.22,7.0,1.3,10.8,87.82,0.42,3.5,305.7323333,0.96,11.08,87.45,0.43,7.2,26.69433333,1.04,9.78,69.9,1.12,81.12333333,19.2,916.2016667,2.195,2.056088937,11.0,4.732222222,80.66555556,54.99,9.74,26.49684211,65.33,0.092,1.885,0.22,0.053,0.067,5.35,0.175,4.057278485,0.160630328,59.35245077,0.029452725,4.997456478,0.08,0.119495738,326.7007148,0.010484242,0.122640713,4.943737545,0.38980757,3.293696723,2.0,0.75,0.0,0.97,1.48,0.0,16.61,94.73,0.2,82.5,25.54545455,11.0,60.0,28.0,8.0,126.4875,115.0,40.0,560.0,445.0,95.65217391
2024-04-07 07:00:00,2.5,1186.0,116349.0,2.423354142,3500.0,1616.0,2310.0,0.0,1.3,275.0,1.2,8.0,1.3,10.8,87.82,0.42,3.5,305.7323333,0.96,11.08,87.45,0.43,7.2,26.69433333,1.04,9.78,69.9,1.12,81.12333333,19.2,916.2016667,2.195,2.056088937,11.0,4.732222222,80.66555556,54.99,9.74,26.49684211,65.33,0.092,1.885,0.22,0.053,0.067,5.35,0.175,4.057278485,0.160630328,59.35245077,0.029452725,4.997456478,0.08,0.119495738,326.7007148,0.010484242,0.122640713,4.943737545,0.38980757,3.293696723,2.0,0.75,0.0,0.97,1.48,0.0,16.61,94.73,0.2,82.5,25.54545455,11.0,60.0,28.0,8.0,126.4875,115.0,40.20338983,560.0,445.0,99.91304348
2024-04-07 08:00:00,2.57,1179.0,116466.0,2.420229771,3499.0,1536.0,2340.0,0.0,1.3,270.0,1.27,7.0,1.3,10.74,87.89,0.41,3.5,305.7323333,0.96,11.0,87.5,0.45,6.7,26.69433333,1.05,9.93,69.9,1.07,81.12333333,19.1,916.2016667,2.21,2.074577506,10.87,4.732222222,80.66555556,55.04,9.84,26.69894737,65.33,0.0855,1.965,0.23,0.0515,0.066,5.24,0.175,5.082183936,0.054842418,58.56616971,0.029421209,4.880218815,0.044905451,0.099621803,326.7007148,0.024471635,0.117691139,5.296815045,0.415901009,3.09432705,2.0,0.61,0.0,0.9,1.37,0.0,16.61,96.51,0.1,82.5,25.54545455,11.0,60.0,28.0,8.0,125.9575,111.0,41.18575293,556.0,445.0,93.15315315
2024-04-07 09:00:00,2.57,1184.0,116514.0,2.419924296,3500.0,1529.0,2318.0,0.0,1.3,270.0,1.27,8.0,1.3,10.74,87.89,0.41,3.5,305.7323333,0.96,11.0,87.5,0.45,6.7,26.69433333,1.05,9.93,69.9,1.07,81.12333333,19.1,916.2016667,2.21,2.074577506,10.87,4.732222222,80.66555556,55.04,9.84,26.69894737,65.33,0.0855,1.965,0.23,0.0515,0.066,5.24,0.175,5.082183936,0.054842418,58.56616971,0.029421209,4.880218815,0.044905451,0.099621803,326.7007148,0.024471635,0.117691139,5.296815045,0.415901009,3.09432705,2.0,0.61,0.0,0.9,1.37,0.0,16.61,96.51,0.1,82.5,25.54545455,11.0,60.0,28.0,8.0,127.15,120.0,41.37620868,565.0,445.0,93.5
2024-04-07 10:00:00,2.58,1177.0,116320.0,2.423957968,3500.0,1512.0,2350.0,0.0,1.3,267.0,1.28,7.0,1.3,10.74,87.89,0.41,3.5,305.7323333,0.96,11.0,87.5,0.45,6.7,26.69433333,1.05,9.93,69.9,1.07,81.12333333,19.1,916.2016667,2.21,2.074577506,10.87,4.732222222,80.66555556,55.04,9.84,26.69894737,65.33,0.0855,1.965,0.23,0.0515,0.066,5.24,0.175,5.082183936,0.054842418,58.56616971,0.029421209,4.880218815,0.044905451,0.099621803,326.7007148,0.024471635,0.117691139,5.296815045,0.415901009,3.09432705,2.0,0.61,0.0,0.9,1.37,0.0,16.61,96.51,0.1,82.5,25.54545455,11.0,60.0,28.0,8.0,126.09,112.0,40.91420851,557.0,445.0,87.23214286
2024-04-07 11:00:00,2.56,1172.0,116170.0,2.427086017,3500.0,1537.0,2348.0,0.0,1.3,266.0,1.26,7.0,1.3,10.74,87.89,0.41,3.5,305.7323333,0.96,11.0,87.5,0.45,6.7,26.69433333,1.05,9.93,69.9,1.07,81.12333333,19.1,916.2016667,2.21,2.074577506,10.87,4.732222222,80.66555556,55.04,9.84,26.69894737,65.33,0.0855,1.965,0.23,0.0515,0.066,5.24,0.175,5.082183936,0.054842418,58.56616971,0.029421209,4.880218815,0.044905451,0.099621803,326.7007148,0.024471635,0.117691139,5.296815045,0.415901009,3.09432705,2.0,0.61,0.0,0.9,1.37,0.0,16.61,96.51,0.1,82.5,25.54545455,11.0,60.0,28.0,8.0,126.09,112.0,40.30261348,557.0,445.0,87.5
2024-04-07 12:00:00,2.58,1179.0,116648.0,2.417145981,3500.0,1515.0,2355.0,0.0,1.3,269.0,1.28,7.0,1.3,10.74,87.89,0.41,3.5,305.7323333,0.96,11.0,87.5,0.45,6.7,26.69433333,1.05,9.93,69.9,1.07,81.12333333,19.1,916.2016667,2.21,2.074577506,10.87,4.732222222,80.66555556,55.04,9.84,26.69894737,65.33,0.0855,1.965,0.23,0.0515,0.066,5.24,0.175,5.082183936,0.054842418,58.56616971,0.029421209,4.880218815,0.044905451,0.099621803,326.7007148,0.024471635,0.117691139,5.296815045,0.415901009,3.09432705,2.0,0.61,0.0,0.9,1.37,0.0,16.61,96.51,0.1,82.5,25.54545455,11.0,60.0,28.0,8.0,126.09,112.0,40.95805638,557.0,445.0,87.85714286
2024-04-07 13:00:00,2.58,1166.0,117570.0,2.39820112,3500.0,1535.0,2352.0,0.0,1.3,269.0,1.28,7.0,1.3,10.74,87.89,0.41,3.5,305.7323333,0.96,11.0,87.5,0.45,6.7,26.69433333,1.05,9.93,69.9,1.07,81.12333333,19.1,916.2016667,2.21,2.074577506,10.87,4.732222222,80.66555556,55.04,9.84,26.69894737,65.33,0.0855,1.965,0.23,0.0515,0.066,5.24,0.175,5.082183936,0.054842418,58.56616971,0.029421209,4.880218815,0.044905451,0.099621803,326.7007148,0.024471635,0.117691139,5.296815045,0.415901009,3.09432705,2.0,0.61,0.0,0.9,1.37,0.0,16.61,96.51,0.1,82.5,25.54545455,11.0,60.0,28.0,8.0,125.6925,109.0,41.06939704,554.0,445.0,93.48623853
2024-04-07 14:00:00,2.61,1173.0,117226.0,2.404547832,3499.0,1488.0,2321.0,0.0,1.3,267.0,1.31,8.0,1.3,10.74,87.89,0.41,3.5,305.7323333,0.96,11.0,87.5,0.45,6.7,26.69433333,1.05,9.93,69.9,1.07,81.12333333,19.1,916.2016667,2.21,2.074577506,10.87,4.732222222,80.66555556,55.04,9.84,26.69894737,65.33,0.0855,1.965,0.23,0.0515,0.066,5.24,0.175,5.082183936,0.054842418,58.56616971,0.029421209,4.880218815,0.044905451,0.099621803,326.7007148,0.024471635,0.117691139,5.296815045,0.415901009,3.09432705,2.0,0.61,0.0,0.9,1.37,0.0,16.61,96.51,0.1,82.5,25.54545455,11.0,60.0,28.0,8.0,126.09,112.0,41.35508724,557.0,445.0,99.82142857
2024-04-07 15:00:00,2.58,1155.0,116726.0,2.416221447,3501.0,1523.0,2319.0,0.0,1.3,265.0,1.28,7.0,1.3,10.74,87.89,0.41,3.5,305.7323333,0.96,11.0,87.5,0.45,6.7,26.69433333,1.05,9.93,69.9,1.07,81.12333333,19.1,916.2016667,2.21,2.074577506,10.87,4.732222222,80.66555556,55.04,9.84,26.69894737,65.33,0.0855,1.965,0.23,0.0515,0.066,5.24,0.175,5.082183936,0.054842418,58.56616971,0.029421209,4.880218815,0.044905451,0.099621803,326.7007148,0.024471635,0.117691139,5.296815045,0.415901009,3.09432705,2.0,0.61,0.0,0.9,1.37,0.0,16.61,96.51,0.1,82.5,25.54545455,11.0,60.0,28.0,8.0,127.15,120.0,41.4469236,565.0,445.0,87.41666667
2024-04-07 16:00:00,2.57,1176.0,116763.0,2.414766688,3500.0,1538.0,2331.0,0.0,1.3,270.0,1.27,8.0,1.3,11.01,87.64,0.4,3.1,305.7323333,0.95,11.23,87.28,0.46,6.8,26.69433333,1.03,9.86,70.14,1.1,81.12333333,18.9,916.2016667,2.125,2.124392766,11.015,4.732222222,80.66555556,55.065,9.81,26.59789474,65.33,0.0785,1.975,0.245,0.0525,0.069,5.185,0.17,4.196900289,0.094842418,59.41842778,0.021943271,4.620975208,0.099558771,0.134401189,326.7007148,0.017987393,0.121131258,5.095313364,0.413455697,3.440860248,2.0,0.63,0.0,0.71,1.44,0.0,16.61,94.88,0.1,82.5,25.54545455,11.0,60.0,28.0,8.0,126.885,118.0,40.23922365,563.0,445.0,90.33898305
2024-04-07 17:00:00,2.59,1181.0,116959.0,2.410722322,3500.0,1512.0,2342.0,0.0,1.3,269.0,1.29,7.0,1.3,11.01,87.64,0.4,3.1,305.7323333,0.95,11.23,87.28,0.46,6.8,26.69433333,1.03,9.86,70.14,1.1,81.12333333,18.9,916.2016667,2.125,2.124392766,11.015,4.732222222,80.66555556,55.065,9.81,26.59789474,65.33,0.0785,1.975,0.245,0.0525,0.069,5.185,0.17,4.196900289,0.094842418,59.41842778,0.021943271,4.620975208,0.099558771,0.134401189,326.7007148,0.017987393,0.121131258,5.095313364,0.413455697,3.440860248,2.0,0.63,0.0,0.71,1.44,0.0,16.61,94.88,0.1,82.5,25.54545455,11.0,60.0,28.0,8.0,126.885,118.0,40.50690201,563.0,445.0,87.54237288
2024-04-07 18:00:00,2.6,1153.0,117426.0,2.401140377,3500.0,1506.0,2332.0,0.0,1.3,265.0,1.3,7.0,1.3,11.01,87.64,0.4,3.1,305.7323333,0.95,11.23,87.28,0.46,6.8,26.69433333,1.03,9.86,70.14,1.1,81.12333333,18.9,916.2016667,2.125,2.124392766,11.015,4.732222222,80.66555556,55.065,9.81,26.59789474,65.33,0.0785,1.975,0.245,0.0525,0.069,5.185,0.17,4.196900289,0.094842418,59.41842778,0.021943271,4.620975208,0.099558771,0.134401189,326.7007148,0.017987393,0.121131258,5.095313364,0.413455697,3.440860248,2.0,0.63,0.0,0.71,1.44,0.0,16.61,94.88,0.1,82.5,25.54545455,11.0,60.0,28.0,8.0,126.4875,115.0,41.87725632,560.0,445.0,86.7826087
2024-04-07 19:00:00,2.6,1170.0,118180.0,2.385829491,3500.0,1518.0,2340.0,0.0,1.3,270.0,1.3,7.0,1.3,11.01,87.64,0.4,3.1,305.7323333,0.95,11.23,87.28,0.46,6.8,26.69433333,1.03,9.86,70.14,1.1,81.12333333,18.9,916.2016667,2.125,2.124392766,11.015,4.732222222,80.66555556,55.065,9.81,26.59789474,65.33,0.0785,1.975,0.245,0.0525,0.069,5.185,0.17,4.196900289,0.094842418,59.41842778,0.021943271,4.620975208,0.099558771,0.134401189,326.7007148,0.017987393,0.121131258,5.095313364,0.413455697,3.440860248,2.0,0.63,0.0,0.71,1.44,0.0,16.61,94.88,0.1,82.5,25.54545455,11.0,60.0,28.0,8.0,125.825,110.0,40.35567715,555.0,445.0,92.90909091
2024-04-07 20:00:00,2.6,1156.0,118472.0,2.379952399,3500.0,1522.0,2339.0,0.0,1.3,268.0,1.3,8.0,1.3,11.01,87.64,0.4,3.1,305.7323333,0.95,11.23,87.28,0.46,6.8,26.69433333,1.03,9.86,70.14,1.1,81.12333333,18.9,916.2016667,2.125,2.124392766,11.015,4.732222222,80.66555556,55.065,9.81,26.59789474,65.33,0.0785,1.975,0.245,0.0525,0.069,5.185,0.17,4.196900289,0.094842418,59.41842778,0.021943271,4.620975208,0.099558771,0.134401189,326.7007148,0.017987393,0.121131258,5.095313364,0.413455697,3.440860248,2.0,0.63,0.0,0.71,1.44,0.0,16.61,94.88,0.1,82.5,25.54545455,11.0,60.0,28.0,8.0,125.1625,105.0,40.29246344,550.0,445.0,92.38095238
2024-04-07 21:00:00,2.6,1151.0,119020.0,2.369000586,3500.0,1532.0,2334.0,0.0,1.3,268.0,1.3,7.0,1.3,11.01,87.64,0.4,3.1,305.7323333,0.95,11.23,87.28,0.46,6.8,26.69433333,1.03,9.86,70.14,1.1,81.12333333,18.9,916.2016667,2.125,2.124392766,11.015,4.732222222,80.66555556,55.065,9.81,26.59789474,65.33,0.0785,1.975,0.245,0.0525,0.069,5.185,0.17,4.196900289,0.094842418,59.41842778,0.021943271,4.620975208,0.099558771,0.134401189,326.7007148,0.017987393,0.121131258,5.095313364,0.413455697,3.440860248,2.0,0.63,0.0,0.71,1.44,0.0,16.61,94.88,0.1,82.5,25.54545455,11.0,60.0,28.0,8.0,126.2225,113.0,41.42118282,558.0,445.0,87.61061947
2024-04-07 22:00:00,2.57,1174.0,118034.0,2.388096812,3499.0,1549.0,2324.0,0.0,1.3,272.0,1.27,7.0,1.3,11.01,87.64,0.4,3.1,305.7323333,0.95,11.23,87.28,0.46,6.8,26.69433333,1.03,9.86,70.14,1.1,81.12333333,18.9,916.2016667,2.125,2.124392766,11.015,4.732222222,80.66555556,55.065,9.81,26.59789474,65.33,0.0785,1.975,0.245,0.0525,0.069,5.185,0.17,4.196900289,0.094842418,59.41842778,0.021943271,4.620975208,0.099558771,0.134401189,326.7007148,0.017987393,0.121131258,5.095313364,0.413455697,3.440860248,2.0,0.63,0.0,0.71,1.44,0.0,16.61,94.88,0.1,82.5,25.54545455,11.0,60.0,28.0,8.0,127.5475,123.0,41.10304131,568.0,445.0,87.31707317
2024-04-07 23:00:00,2.62,1164.0,118271.0,2.383994821,3500.0,1489.0,2315.0,0.0,1.3,266.0,1.32,7.0,1.3,10.82,87.81,0.41,3.6,305.8326667,0.96,11.04,87.48,0.44,7.5,26.11066667,1.04,9.8,70.04,1.14,79.30666667,19.02,899.67,2.185,1.979977038,10.79,4.866666667,80.6,55.01,10.095,26.19368421,65.33,0.08,1.955,0.25,0.0495,0.0705,5.45,0.17,4.034197026,0.122345725,60.37821301,0.024024684,4.402282158,0.061296283,0.092715985,319.4765967,0.012506171,0.116876506,4.279936433,0.319419554,3.079011153,2.0,0.69,0.0,1.1,1.42,0.0,13.87333333,95.51,0.2,82.5,25.54545455,11.0,60.0,28.0,8.0,127.41499999999999,122.0,41.33759416,567.0,445.0,87.62295082
2024-04-08 00:00:00,2.71,1147.0,115241.0,2.092119752,2984.0,1479.0,2281.0,266.0,1.4,257.0,1.31,7.0,1.3,11.1,87.51,0.43,4.3,301.6363333,0.96,11.34,87.18,0.45,7.4,18.65133333,1.03,9.67,69.99,1.42,78.05275667,18.92,1016.051,2.17,1.807481752,9.905,4.844444444,81.02222222,55.66,9.68,32.45,68.7,0.068,2.055,0.155,0.0435,0.052,5.48,0.16,2.22,0.11,64.53,0.039,2.37,0.05,0.08,125.1266667,0.031,0.048,2.61,0.092,3.4,2.0,0.39,0.0,0.86,1.26,0.0,19.98666667,96.63,0.7,82.5,25.54545455,11.0,60.0,28.0,8.0,122.075,110.0,43.02942595,540.0,430.0,92.45454545
2024-04-08 01:00:00,2.71,1099.0,114352.0,2.136597713,3000.0,1458.0,2220.0,990.0,1.4,245.0,1.31,7.0,1.3,11.1,87.51,0.43,4.3,301.6363333,0.96,11.34,87.18,0.45,7.4,18.65133333,1.03,9.67,69.99,1.42,78.05275667,18.92,1016.051,2.17,1.807481752,9.905,4.844444444,81.02222222,55.66,9.68,32.45,68.7,0.068,2.055,0.155,0.0435,0.052,5.48,0.16,2.22,0.11,64.53,0.039,2.37,0.05,0.08,125.1266667,0.031,0.048,2.61,0.092,3.4,2.0,0.39,0.0,0.86,1.26,0.0,19.98666667,96.63,0.7,82.5,25.54545455,11.0,60.0,28.0,8.0,122.075,110.0,42.12048193,540.0,430.0,81.45454545
2024-04-08 02:00:00,2.69,1134.0,115549.0,2.102569559,3000.0,1498.0,2267.0,480.0,1.4,256.0,1.29,7.0,1.3,11.1,87.51,0.43,4.3,301.6363333,0.96,11.34,87.18,0.45,7.4,18.65133333,1.03,9.67,69.99,1.42,78.05275667,18.92,1016.051,2.17,1.807481752,9.905,4.844444444,81.02222222,55.66,9.68,32.45,68.7,0.068,2.055,0.155,0.0435,0.052,5.48,0.16,2.22,0.11,64.53,0.039,2.37,0.05,0.08,125.1266667,0.031,0.048,2.61,0.092,3.4,2.0,0.39,0.0,0.86,1.26,0.0,19.98666667,96.63,0.7,82.5,25.54545455,11.0,60.0,28.0,8.0,122.34,112.0,42.64670369,542.0,430.0,88.125
2024-04-08 03:00:00,2.71,1119.0,115383.0,2.103967219,3000.0,1469.0,2259.0,408.0,1.4,250.0,1.31,7.0,1.3,11.1,87.51,0.43,4.3,301.6363333,0.96,11.34,87.18,0.45,7.4,18.65133333,1.03,9.67,69.99,1.42,78.05275667,18.92,1016.051,2.17,1.807481752,9.905,4.844444444,81.02222222,55.66,9.68,32.45,68.7,0.068,2.055,0.155,0.0435,0.052,5.48,0.16,2.22,0.11,64.53,0.039,2.37,0.05,0.08,125.1266667,0.031,0.048,2.61,0.092,3.4,2.0,0.39,0.0,0.86,1.26,0.0,19.98666667,96.63,0.7,82.5,25.54545455,11.0,60.0,28.0,8.0,122.4725,113.0,42.96046287,543.0,430.0,87.61061947
2024-04-08 04:00:00,2.66,1125.0,114913.0,2.107428289,3000.0,1514.0,2264.0,182.0,1.4,253.0,1.26,8.0,1.3,11.1,87.51,0.43,4.3,301.6363333,0.96,11.34,87.18,0.45,7.4,18.65133333,1.03,9.67,69.99,1.42,78.05275667,18.92,1016.051,2.17,1.807481752,9.905,4.844444444,81.02222222,55.66,9.68,32.45,68.7,0.068,2.055,0.155,0.0435,0.052,5.48,0.16,2.22,0.11,64.53,0.039,2.37,0.05,0.08,125.1266667,0.031,0.048,2.61,0.092,3.4,2.0,0.39,0.0,0.86,1.26,0.0,19.98666667,96.63,0.7,82.5,25.54545455,11.0,60.0,28.0,8.0,122.7375,115.0,42.87079054,545.0,430.0,88.7826087
2024-04-08 05:00:00,2.68,1134.0,114921.0,2.107098561,3000.0,1495.0,2271.0,174.0,1.4,254.0,1.28,7.0,1.3,11.1,87.51,0.43,4.3,301.6363333,0.96,11.34,87.18,0.45,7.4,18.65133333,1.03,9.67,69.99,1.42,78.05275667,18.92,1016.051,2.17,1.807481752,9.905,4.844444444,81.02222222,55.66,9.68,32.45,68.7,0.068,2.055,0.155,0.0435,0.052,5.48,0.16,2.22,0.11,64.53,0.039,2.37,0.05,0.08,125.1266667,0.031,0.048,2.61,0.092,3.4,2.0,0.39,0.0,0.86,1.26,0.0,19.98666667,96.63,0.7,82.5,25.54545455,11.0,60.0,28.0,8.0,122.7375,115.0,42.56999282,545.0,430.0,90.26086957
2024-04-08 06:00:00,2.66,1140.0,115489.0,2.104760784,3000.0,1501.0,2264.0,528.0,1.4,256.0,1.26,7.0,1.3,11.1,87.51,0.43,4.3,301.6363333,0.96,11.34,87.18,0.45,7.4,18.65133333,1.03,9.67,69.99,1.42,78.05275667,18.92,1016.051,2.17,1.807481752,9.905,4.844444444,81.02222222,55.66,9.68,32.45,68.7,0.068,2.055,0.155,0.0435,0.052,5.48,0.16,2.22,0.11,64.53,0.039,2.37,0.05,0.08,125.1266667,0.031,0.048,2.61,0.092,3.4,2.0,0.39,0.0,0.86,1.26,0.0,19.98666667,96.63,0.7,82.5,25.54545455,11.0,60.0,28.0,8.0,122.34,112.0,42.64951156,542.0,430.0,88.66071429
2024-04-08 07:00:00,2.66,1137.0,114983.0,2.101996885,3000.0,1521.0,2276.0,0.0,1.4,257.0,1.26,7.0,1.3,11.1,87.51,0.43,4.3,301.6363333,0.96,11.34,87.18,0.45,7.4,18.65133333,1.03,9.67,69.99,1.42,78.05275667,18.92,1016.051,2.17,1.807481752,9.905,4.844444444,81.02222222,55.66,9.68,32.45,68.7,0.068,2.055,0.155,0.0435,0.052,5.48,0.16,2.22,0.11,64.53,0.039,2.37,0.05,0.08,125.1266667,0.031,0.048,2.61,0.092,3.4,2.0,0.39,0.0,0.86,1.26,0.0,19.98666667,96.63,0.7,82.5,25.54545455,11.0,60.0,28.0,8.0,123.135,118.0,42.28666508,548.0,430.0,88.38983051
2024-04-08 08:00:00,2.66,1139.0,113470.0,2.130010656,3000.0,1435.0,2270.0,0.0,1.34,254.0,1.32,7.0,1.3,10.89,87.64,0.56,3.7,301.6363333,0.91,10.98,87.43,0.58,7.0,18.65133333,1.01,9.68,70.28,1.56,78.05275667,18.48,1016.051,2.105,1.858509997,10.155,4.844444444,81.02222222,55.565,10.03,31.65,68.7,0.0675,2.02,0.15,0.044,0.0515,5.465,0.155,3.64,0.08,63.14,0.03,2.68,0.04,0.1,125.1266667,0.024,0.069,2.84,0.131,2.4,2.0,0.53,0.0,0.98,1.46,0.0,19.98666667,96.21,0.5,82.5,25.54545455,11.0,60.0,28.0,8.0,123.135,118.0,42.1341609,548.0,430.0,87.88135593
2024-04-08 09:00:00,2.66,1139.0,109686.0,2.204188674,3001.0,1314.0,2264.0,0.0,1.28,241.0,1.38,7.0,1.3,10.89,87.64,0.56,3.7,301.6363333,0.91,10.98,87.43,0.58,7.0,18.65133333,1.01,9.68,70.28,1.56,78.05275667,18.48,1016.051,2.105,1.858509997,10.155,4.844444444,81.02222222,55.565,10.03,31.65,68.7,0.0675,2.02,0.15,0.044,0.0515,5.465,0.155,3.64,0.08,63.14,0.03,2.68,0.04,0.1,125.1266667,0.024,0.069,2.84,0.131,2.4,2.0,0.53,0.0,0.98,1.46,0.0,19.98666667,96.21,0.5,82.5,25.54545455,11.0,60.0,28.0,8.0,123.4,120.0,41.94638976,550.0,430.0,82.33333333
2024-04-08 10:00:00,2.63,1130.0,114153.0,2.117272749,3000.0,1541.0,2266.0,0.0,1.4,255.0,1.23,7.0,1.3,10.89,87.64,0.56,3.7,301.6363333,0.91,10.98,87.43,0.58,7.0,18.65133333,1.01,9.68,70.28,1.56,78.05275667,18.48,1016.051,2.105,1.858509997,10.155,4.844444444,81.02222222,55.565,10.03,31.65,68.7,0.0675,2.02,0.15,0.044,0.0515,5.465,0.155,3.64,0.08,63.14,0.03,2.68,0.04,0.1,125.1266667,0.024,0.069,2.84,0.131,2.4,2.0,0.53,0.0,0.98,1.46,0.0,19.98666667,96.21,0.5,82.5,25.54545455,11.0,60.0,28.0,8.0,123.135,118.0,41.73132881,548.0,430.0,87.37288136
2024-04-08 11:00:00,2.65,1126.0,113639.0,2.126844568,3000.0,1502.0,2262.0,0.0,1.39,252.0,1.26,7.0,1.3,10.89,87.64,0.56,3.7,301.6363333,0.91,10.98,87.43,0.58,7.0,18.65133333,1.01,9.68,70.28,1.56,78.05275667,18.48,1016.051,2.105,1.858509997,10.155,4.844444444,81.02222222,55.565,10.03,31.65,68.7,0.0675,2.02,0.15,0.044,0.0515,5.465,0.155,3.64,0.08,63.14,0.03,2.68,0.04,0.1,125.1266667,0.024,0.069,2.84,0.131,2.4,2.0,0.53,0.0,0.98,1.46,0.0,19.98666667,96.21,0.5,82.5,25.54545455,11.0,60.0,28.0,8.0,123.135,118.0,42.65853659,548.0,430.0,88.22033898
2024-04-08 12:00:00,2.69,1131.0,114517.0,2.110546206,3000.0,1479.0,2271.0,0.0,1.4,252.0,1.29,7.0,1.3,10.89,87.64,0.56,3.7,301.6363333,0.91,10.98,87.43,0.58,7.0,18.65133333,1.01,9.68,70.28,1.56,78.05275667,18.48,1016.051,2.105,1.858509997,10.155,4.844444444,81.02222222,55.565,10.03,31.65,68.7,0.0675,2.02,0.15,0.044,0.0515,5.465,0.155,3.64,0.08,63.14,0.03,2.68,0.04,0.1,125.1266667,0.024,0.069,2.84,0.131,2.4,2.0,0.53,0.0,0.98,1.46,0.0,19.98666667,96.21,0.5,82.5,25.54545455,11.0,60.0,28.0,8.0,122.7375,115.0,44.1013269,545.0,430.0,88.43478261
2024-04-08 13:00:00,2.66,1124.0,113780.0,2.124210232,3000.0,1508.0,2274.0,0.0,1.4,252.0,1.26,7.0,1.3,10.89,87.64,0.56,3.7,301.6363333,0.91,10.98,87.43,0.58,7.0,18.65133333,1.01,9.68,70.28,1.56,78.05275667,18.48,1016.051,2.105,1.858509997,10.155,4.844444444,81.02222222,55.565,10.03,31.65,68.7,0.0675,2.02,0.15,0.044,0.0515,5.465,0.155,3.64,0.08,63.14,0.03,2.68,0.04,0.1,125.1266667,0.024,0.069,2.84,0.131,2.4,2.0,0.53,0.0,0.98,1.46,0.0,19.98666667,96.21,0.5,82.5,25.54545455,11.0,60.0,28.0,8.0,122.4725,113.0,43.68257013,543.0,430.0,87.61061947
2024-04-08 14:00:00,2.66,1124.0,114309.0,2.116065557,3000.0,1515.0,2274.0,73.0,1.4,252.0,1.26,8.0,1.3,10.89,87.64,0.56,3.7,301.6363333,0.91,10.98,87.43,0.58,7.0,18.65133333,1.01,9.68,70.28,1.56,78.05275667,18.48,1016.051,2.105,1.858509997,10.155,4.844444444,81.02222222,55.565,10.03,31.65,68.7,0.0675,2.02,0.15,0.044,0.0515,5.465,0.155,3.64,0.08,63.14,0.03,2.68,0.04,0.1,125.1266667,0.024,0.069,2.84,0.131,2.4,2.0,0.53,0.0,0.98,1.46,0.0,19.98666667,96.21,0.5,82.5,25.54545455,11.0,60.0,28.0,8.0,122.34,112.0,43.84835479,542.0,430.0,90.89285714
2024-04-08 15:00:00,2.7,1120.0,114877.0,2.103935489,3000.0,1474.0,2272.0,0.0,1.4,250.0,1.3,7.0,1.3,10.89,87.64,0.56,3.7,301.6363333,0.91,10.98,87.43,0.58,7.0,18.65133333,1.01,9.68,70.28,1.56,78.05275667,18.48,1016.051,2.105,1.858509997,10.155,4.844444444,81.02222222,55.565,10.03,31.65,68.7,0.0675,2.02,0.15,0.044,0.0515,5.465,0.155,3.64,0.08,63.14,0.03,2.68,0.04,0.1,125.1266667,0.024,0.069,2.84,0.131,2.4,2.0,0.53,0.0,0.98,1.46,0.0,19.98666667,96.21,0.5,82.5,25.54545455,11.0,60.0,28.0,8.0,122.34,112.0,43.52630315,542.0,430.0,87.76785714
2024-04-08 16:00:00,2.69,1120.0,114902.0,2.103477949,3000.0,1487.0,2273.0,0.0,1.4,251.0,1.29,7.0,1.3,11.07,87.54,0.41,3.0,301.6363333,0.98,11.21,87.29,0.45,10.0,18.65133333,1.05,9.74,70.58,1.49,78.05275667,18.19,1016.051,2.13,1.903987228,10.32,4.844444444,81.02222222,55.39,9.62,32.05,68.7,0.0705,2.07,0.14,0.042,0.0495,5.42,0.15,3.2,0.12,63.24,0.034,2.74,0.04,0.07,125.1266667,0.019,0.071,3.06,0.096,2.7,2.0,0.4,0.0,0.79,1.42,0.0,19.98666667,96.56,0.6,82.5,25.54545455,11.0,60.0,28.0,8.0,122.7375,115.0,43.02606178,545.0,430.0,86.95652174
2024-04-08 17:00:00,2.59,1125.0,108662.0,2.131579674,2875.0,1485.0,2250.0,0.0,1.35,246.0,1.24,6.0,1.3,11.07,87.54,0.41,3.0,301.6363333,0.98,11.21,87.29,0.45,10.0,18.65133333,1.05,9.74,70.58,1.49,78.05275667,18.19,1016.051,2.13,1.903987228,10.32,4.844444444,81.02222222,55.39,9.62,32.05,68.7,0.0705,2.07,0.14,0.042,0.0495,5.42,0.15,3.2,0.12,63.24,0.034,2.74,0.04,0.07,125.1266667,0.019,0.071,3.06,0.096,2.7,2.0,0.4,0.0,0.79,1.42,0.0,19.98666667,96.56,0.6,82.5,25.54545455,11.0,60.0,28.0,8.0,123.4,120.0,42.76094276,550.0,430.0,85.0
2024-04-08 19:00:00,2.61,1116.0,114903.0,1.974507574,2816.0,1504.0,2268.0,0.0,1.34,256.0,1.27,7.0,1.3,11.07,87.54,0.41,3.0,301.6363333,0.98,11.21,87.29,0.45,10.0,18.65133333,1.05,9.74,70.58,1.49,78.05275667,18.19,1016.051,2.13,1.903987228,10.32,4.844444444,81.02222222,55.39,9.62,32.05,68.7,0.0705,2.07,0.14,0.042,0.0495,5.42,0.15,3.2,0.12,63.24,0.034,2.74,0.04,0.07,125.1266667,0.019,0.071,3.06,0.096,2.7,2.0,0.4,0.0,0.79,1.42,0.0,19.98666667,96.56,0.6,82.5,25.54545455,11.0,60.0,28.0,8.0,122.605,114.0,42.49084249,544.0,430.0,86.84210526
2024-04-08 20:00:00,2.68,1112.0,115625.0,2.089635013,2999.0,1510.0,2269.0,0.0,1.4,252.0,1.28,7.0,1.3,11.07,87.54,0.41,3.0,301.6363333,0.98,11.21,87.29,0.45,10.0,18.65133333,1.05,9.74,70.58,1.49,78.05275667,18.19,1016.051,2.13,1.903987228,10.32,4.844444444,81.02222222,55.39,9.62,32.05,68.7,0.0705,2.07,0.14,0.042,0.0495,5.42,0.15,3.2,0.12,63.24,0.034,2.74,0.04,0.07,125.1266667,0.019,0.071,3.06,0.096,2.7,2.0,0.4,0.0,0.79,1.42,0.0,19.98666667,96.56,0.6,82.5,25.54545455,11.0,60.0,28.0,8.0,123.0025,117.0,43.67929169,547.0,430.0,85.47008547
2024-04-08 21:00:00,2.72,1091.0,115137.0,2.10352715,3000.0,1452.0,2245.0,191.0,1.39,244.0,1.33,7.0,1.3,11.07,87.54,0.41,3.0,301.6363333,0.98,11.21,87.29,0.45,10.0,18.65133333,1.05,9.74,70.58,1.49,78.05275667,18.19,1016.051,2.13,1.903987228,10.32,4.844444444,81.02222222,55.39,9.62,32.05,68.7,0.0705,2.07,0.14,0.042,0.0495,5.42,0.15,3.2,0.12,63.24,0.034,2.74,0.04,0.07,125.1266667,0.019,0.071,3.06,0.096,2.7,2.0,0.4,0.0,0.79,1.42,0.0,19.98666667,96.56,0.6,82.5,25.54545455,11.0,60.0,28.0,8.0,122.075,110.0,42.62977473,540.0,430.0,85.45454545
2024-04-08 23:00:00,2.66,1118.0,114727.0,2.093059829,2963.0,1460.0,2241.0,544.0,1.35,252.0,1.31,8.0,1.3,10.72,87.93,0.42,3.7,305.8276667,0.93,11.14,87.38,0.44,8.9,20.313666667,1.04,9.81,70.49,1.28,81.49346,18.42,1025.017,2.16,1.783960504,9.705,4.822222222,80.22222222,55.93,9.405,32.85,68.7,0.0725,1.955,0.15,0.0435,0.0535,5.44,0.15,2.55,0.42,63.88,0.03,2.48,0.11,0.09,160.1433333,0.029,0.055,2.69,0.106,2.4,2.0,0.48,0.0,0.97,1.38,0.0,17.19666667,96.24,0.8,82.5,25.54545455,11.0,60.0,28.0,8.0,122.075,110.0,42.78499278,540.0,430.0,92.27272727
2024-04-09 00:00:00,2.67,1090.0,116366.0,2.423000315,3500.0,1413.0,2305.0,0.0,1.3,250.0,1.37,7.0,1.3,11.04,87.58,0.4,3.2,299.3833333,0.98,11.34,87.16,0.45,5.4,28.660333337,1.05,9.77,70.3,1.19,75.312125,18.74,960.9063333,1.83,2.050212173,11.52,4.866666667,82.48777778,54.535,8.705,25.87,64.19,0.0985,1.975,0.36,0.0495,0.061,5.62,0.17,1.032948524,0.291475574,30.64073046,0.009715852,1.232379179,0.071590492,0.035795246,138.9234765,0.002556803,0.011249934,4.484632947,0.061874639,2.352259014,1.0,0.69,0.0,1.2,1.12,0.0,23.49333333,94.04,0.3,82.5,25.54545455,11.0,60.0,28.0,8.0,123.3825,101.0,40.38140644,541.0,440.0,87.82178218
2024-04-09 01:00:00,2.68,1132.0,116264.0,2.425124829,3500.0,1405.0,2305.0,0.0,1.3,257.0,1.38,7.0,1.3,11.04,87.58,0.4,3.2,299.3833333,0.98,11.34,87.16,0.45,5.4,28.660333337,1.05,9.77,70.3,1.19,75.312125,18.74,960.9063333,1.83,2.050212173,11.52,4.866666667,82.48777778,54.535,8.705,25.87,64.19,0.0985,1.975,0.36,0.0495,0.061,5.62,0.17,1.032948524,0.291475574,30.64073046,0.009715852,1.232379179,0.071590492,0.035795246,138.9234765,0.002556803,0.011249934,4.484632947,0.061874639,2.352259014,1.0,0.69,0.0,1.2,1.12,0.0,23.49333333,94.04,0.3,82.5,25.54545455,11.0,60.0,28.0,8.0,125.105,114.0,40.70945946,554.0,440.0,88.07017544
2024-04-09 02:00:00,2.67,1109.0,116930.0,2.411319869,3500.0,1442.0,2297.0,0.0,1.3,255.0,1.37,8.0,1.3,11.04,87.58,0.4,3.2,299.3833333,0.98,11.34,87.16,0.45,5.4,28.660333337,1.05,9.77,70.3,1.19,75.312125,18.74,960.9063333,1.83,2.050212173,11.52,4.866666667,82.48777778,54.535,8.705,25.87,64.19,0.0985,1.975,0.36,0.0495,0.061,5.62,0.17,1.032948524,0.291475574,30.64073046,0.009715852,1.232379179,0.071590492,0.035795246,138.9234765,0.002556803,0.011249934,4.484632947,0.061874639,2.352259014,1.0,0.69,0.0,1.2,1.12,0.0,23.49333333,94.04,0.3,82.5,25.54545455,11.0,60.0,28.0,8.0,124.575,110.0,40.0,550.0,440.0,88.36363636
2024-04-09 03:00:00,2.65,1113.0,116966.0,2.409889786,3499.0,1439.0,2293.0,0.0,1.3,257.0,1.35,7.0,1.3,11.04,87.58,0.4,3.2,299.3833333,0.98,11.34,87.16,0.45,5.4,28.660333337,1.05,9.77,70.3,1.19,75.312125,18.74,960.9063333,1.83,2.050212173,11.52,4.866666667,82.48777778,54.535,8.705,25.87,64.19,0.0985,1.975,0.36,0.0495,0.061,5.62,0.17,1.032948524,0.291475574,30.64073046,0.009715852,1.232379179,0.071590492,0.035795246,138.9234765,0.002556803,0.011249934,4.484632947,0.061874639,2.352259014,1.0,0.69,0.0,1.2,1.12,0.0,23.49333333,94.04,0.3,82.5,25.54545455,11.0,60.0,28.0,8.0,124.9725,113.0,39.31133429,553.0,440.0,88.14159292
2024-04-09 04:00:00,2.67,1118.0,117886.0,2.391093257,3499.0,1437.0,2295.0,0.0,1.3,258.0,1.37,7.0,1.3,11.04,87.58,0.4,3.2,299.3833333,0.98,11.34,87.16,0.45,5.4,28.660333337,1.05,9.77,70.3,1.19,75.312125,18.74,960.9063333,1.83,2.050212173,11.52,4.866666667,82.48777778,54.535,8.705,25.87,64.19,0.0985,1.975,0.36,0.0495,0.061,5.62,0.17,1.032948524,0.291475574,30.64073046,0.009715852,1.232379179,0.071590492,0.035795246,138.9234765,0.002556803,0.011249934,4.484632947,0.061874639,2.352259014,1.0,0.69,0.0,1.2,1.12,0.0,23.49333333,94.04,0.3,82.5,25.54545455,11.0,60.0,28.0,8.0,125.105,114.0,39.47809433,554.0,440.0,88.77192982
2024-04-09 05:00:00,2.68,1109.0,117562.0,2.397679364,3499.0,1417.0,2287.0,0.0,1.3,255.0,1.38,7.0,1.3,11.04,87.58,0.4,3.2,299.3833333,0.98,11.34,87.16,0.45,5.4,28.660333337,1.05,9.77,70.3,1.19,75.312125,18.74,960.9063333,1.83,2.050212173,11.52,4.866666667,82.48777778,54.535,8.705,25.87,64.19,0.0985,1.975,0.36,0.0495,0.061,5.62,0.17,1.032948524,0.291475574,30.64073046,0.009715852,1.232379179,0.071590492,0.035795246,138.9234765,0.002556803,0.011249934,4.484632947,0.061874639,2.352259014,1.0,0.69,0.0,1.2,1.12,0.0,23.49333333,94.04,0.3,82.5,25.54545455,11.0,60.0,28.0,8.0,125.5025,117.0,43.88651205,557.0,440.0,88.46153846
2024-04-09 06:00:00,2.67,1116.0,116251.0,2.425395869,3500.0,1411.0,2287.0,0.0,1.3,255.0,1.37,7.0,1.3,11.04,87.58,0.4,3.2,299.3833333,0.98,11.34,87.16,0.45,5.4,28.660333337,1.05,9.77,70.3,1.19,75.312125,18.74,960.9063333,1.83,2.050212173,11.52,4.866666667,82.48777778,54.535,8.705,25.87,64.19,0.0985,1.975,0.36,0.0495,0.061,5.62,0.17,1.032948524,0.291475574,30.64073046,0.009715852,1.232379179,0.071590492,0.035795246,138.9234765,0.002556803,0.011249934,4.484632947,0.061874639,2.352259014,1.0,0.69,0.0,1.2,1.12,0.0,23.49333333,94.04,0.3,82.5,25.54545455,11.0,60.0,28.0,8.0,125.5025,117.0,40.75391181,557.0,440.0,86.32478632
2024-04-09 07:00:00,2.69,1139.0,114220.0,2.46849786,3500.0,1371.0,2305.0,0.0,1.3,253.0,1.39,7.0,1.3,11.04,87.58,0.4,3.2,299.3833333,0.98,11.34,87.16,0.45,5.4,28.660333337,1.05,9.77,70.3,1.19,75.312125,18.74,960.9063333,1.83,2.050212173,11.52,4.866666667,82.48777778,54.535,8.705,25.87,64.19,0.0985,1.975,0.36,0.0495,0.061,5.62,0.17,1.032948524,0.291475574,30.64073046,0.009715852,1.232379179,0.071590492,0.035795246,138.9234765,0.002556803,0.011249934,4.484632947,0.061874639,2.352259014,1.0,0.69,0.0,1.2,1.12,0.0,23.49333333,94.04,0.3,82.5,25.54545455,11.0,60.0,28.0,8.0,125.2375,115.0,40.54373522,555.0,440.0,86.08695652
2024-04-09 08:00:00,2.69,1130.0,114928.0,2.453299782,3500.0,1376.0,2323.0,0.0,1.3,253.0,1.39,7.0,1.3,10.61,88.01,0.41,2.6,299.3833333,0.97,10.91,87.59,0.47,7.7,28.660333337,1.03,9.84,70.54,1.3,75.312125,18.32,960.9063333,1.855,2.012329169,10.765,4.866666667,82.48777778,55.295,8.405,25.87,64.19,0.091,1.885,0.35,0.0525,0.062,5.35,0.165,1.084084589,0.025568033,31.18277276,0.00818177,1.032948524,0.005113607,0.051136066,138.9234765,0.001022721,0.008693131,4.19827098,0.063920082,2.454531145,1.0,0.56,0.0,1.46,1.35,0.0,23.49333333,95.85,0.6,82.5,25.54545455,11.0,60.0,28.0,8.0,124.575,110.0,40.12768976,550.0,440.0,85.63636364
2024-04-09 09:00:00,2.7,1125.0,116775.0,2.414518684,3500.0,1394.0,2317.0,0.0,1.3,265.0,1.4,7.0,1.3,10.61,88.01,0.41,2.6,299.3833333,0.97,10.91,87.59,0.47,7.7,28.660333337,1.03,9.84,70.54,1.3,75.312125,18.32,960.9063333,1.855,2.012329169,10.765,4.866666667,82.48777778,55.295,8.405,25.87,64.19,0.091,1.885,0.35,0.0525,0.062,5.35,0.165,1.084084589,0.025568033,31.18277276,0.00818177,1.032948524,0.005113607,0.051136066,138.9234765,0.001022721,0.008693131,4.19827098,0.063920082,2.454531145,1.0,0.56,0.0,1.46,1.35,0.0,23.49333333,95.85,0.6,82.5,25.54545455,11.0,60.0,28.0,8.0,124.84,112.0,39.87463838,552.0,440.0,86.25
2024-04-09 10:00:00,2.68,1130.0,115266.0,2.446110007,3500.0,1393.0,2334.0,0.0,1.3,254.0,1.38,7.0,1.3,10.61,88.01,0.41,2.6,299.3833333,0.97,10.91,87.59,0.47,7.7,28.660333337,1.03,9.84,70.54,1.3,75.312125,18.32,960.9063333,1.855,2.012329169,10.765,4.866666667,82.48777778,55.295,8.405,25.87,64.19,0.091,1.885,0.35,0.0525,0.062,5.35,0.165,1.084084589,0.025568033,31.18277276,0.00818177,1.032948524,0.005113607,0.051136066,138.9234765,0.001022721,0.008693131,4.19827098,0.063920082,2.454531145,1.0,0.56,0.0,1.46,1.35,0.0,23.49333333,95.85,0.6,82.5,25.54545455,11.0,60.0,28.0,8.0,124.575,110.0,41.18354583,550.0,440.0,85.63636364
2024-04-09 11:00:00,2.65,1123.0,114581.0,2.460725103,3500.0,1411.0,2317.0,0.0,1.3,254.0,1.35,8.0,1.3,10.61,88.01,0.41,2.6,299.3833333,0.97,10.91,87.59,0.47,7.7,28.660333337,1.03,9.84,70.54,1.3,75.312125,18.32,960.9063333,1.855,2.012329169,10.765,4.866666667,82.48777778,55.295,8.405,25.87,64.19,0.091,1.885,0.35,0.0525,0.062,5.35,0.165,1.084084589,0.025568033,31.18277276,0.00818177,1.032948524,0.005113607,0.051136066,138.9234765,0.001022721,0.008693131,4.19827098,0.063920082,2.454531145,1.0,0.56,0.0,1.46,1.35,0.0,23.49333333,95.85,0.6,82.5,25.54545455,11.0,60.0,28.0,8.0,123.9125,105.0,41.25295508,545.0,440.0,94.28571429
2024-04-09 12:00:00,2.63,1143.0,114600.0,2.460317366,3500.0,1439.0,2325.0,0.0,1.3,258.0,1.33,7.0,1.3,10.61,88.01,0.41,2.6,299.3833333,0.97,10.91,87.59,0.47,7.7,28.660333337,1.03,9.84,70.54,1.3,75.312125,18.32,960.9063333,1.855,2.012329169,10.765,4.866666667,82.48777778,55.295,8.405,25.87,64.19,0.091,1.885,0.35,0.0525,0.062,5.35,0.165,1.084084589,0.025568033,31.18277276,0.00818177,1.032948524,0.005113607,0.051136066,138.9234765,0.001022721,0.008693131,4.19827098,0.063920082,2.454531145,1.0,0.56,0.0,1.46,1.35,0.0,23.49333333,95.85,0.6,82.5,25.54545455,11.0,60.0,28.0,8.0,123.9125,105.0,40.51331254,545.0,440.0,92.76190476
