Repository: saikumar-voptimai/evonith_bf_webapp

# Evonith BF2 — Blast Furnace Intelligence Platform

Monitoring, modelling and optimisation of **Blast Furnace 2 (BF2)** at Evonith Steel: live telemetry from InfluxDB,
manual plant reports from Neon PostgreSQL, a two-zone energy model of the furnace, blend and fuel optimisers, a
conversational assistant (FurnaceMind) and a live digital twin evaluated every hour.

The platform has three deployable parts that share one Python service layer, plus the shared data library:

| Part | Path | What it is |
|---|---|---|
| **Streamlit app** (legacy) | `src/app.py`, `src/custom_pages/` | The original 11-page dashboard; still the home of the model pages. Served under `/legacy` in production |

File: src/assets/data/furnace_dataset_20260617_152856_168598.csv (part 32 of 47)
FLUX_FE2O3%,FLUX_AL2O3%,FLUX_LOI%,FLUX_MGO%,FLUX_CAO%,FLUX_CALC_MT,ORE_FE(T)%,ORE_LOI%,ORE_TM%,ORE_MGO%,ORE_NA2O%,ORE_P%,ORE_TIO2%,ORE_AL2O3%,ORE_SIO2%,ORE_MNO%,ORE_CAO%,ORE_K2O%,ORE_CALC_MT,PELLET_PCT_SIO2,PELLET_PCT_AL2O3,PELLET_PCT_FE2O3,PELLET_PCT_MGO,PELLET_PCT_TIO2,PELLET_PCT_NA2O,TOTAL_PELLET_CALC_MT,PELLET_PCT_K2O,PELLET_PCT_TM,PELLET_PCT_LOI,PELLET_PCT_MNO,PELLET_PCT_CAO,PELLET_PCT_P,CHARGES/HRS.,STOCKRODLEVEL,CHEM_PCT_C,CHEM_PCT_CR,CHEM_PCT_FE,CHEM_PCT_MN,CHEM_PCT_P,CHEM_PCT_S,CHEM_PCT_SI,CHEM_PCT_TI,SLAG_BASICITY,SLAG_PCT_AL2O3,SLAG_PCT_CAO,SLAG_PCT_FEO,SLAG_PCT_K2O,SLAG_PCT_MGO,SLAG_PCT_MNO,SLAG_PCT_NA2O,SLAG_PCT_S,SLAG_PCT_SIO2,SLAG_PCT_TIO2,SLAG_T_BASICITY,HMT_GT_1480C,COKE_DISCHARGE_TIME,WEIGHTED_COKE_ANGLE,TOTAL_COKE_PORTIONS,NON_COKE_DISCHARGE_TIME,WEIGHTED_NON_COKE_ANGLE,TOTAL_NON_COKE_PORTIONS,FTG_UPTAKE_TEMP_A,FTG_UPTAKE_TEMP_B,FTG_UPTAKE_TEMP_C,FTG_UPTAKE_TEMP_D,FTG_UPTAKE_TEMP_AVG,BOSH_TEMP_A,BOSH_TEMP_C,BOSH_TEMP_D,BELLY_TEMP_A,BELLY_TEMP_C,BELLY_TEMP_D,LOWER_STACK_TEMP_A,LOWER_STACK_TEMP_B,LOWER_STACK_TEMP_C,LOWER_STACK_TEMP_D,PCI_KG/THM,ACT. FUEL RATEKG/THM.,FURNACETOPGASANALYSISCO2ETACO,COKE RATE KG/THM,PRODUCTIONTONNESPERHR,HOT BLAST PRESSUREBAR,TOPPRESSUREBAR,DIFFERENTIAL PRESSURETOTALBAR,HOT BLAST TEMP.OC,OXYGENFLOWNM3/HR.,STEAMKGS/HR.,RAFTOC,PERMEABILITYKGS/HR.,TUYEREVELOCITYM/S,HOT BLAST VOLUMENM3/HR.,O2 ENRICHMENT %,FURNACE TOP GAS ANALYSISCO2%,BOTTOMBAR,FURNACE TOP GAS ANALYSISONLINE (ANALYZER)CO%,FURNACE TOP GAS ANALYSISH2%,UNITCOST LAKHS/THM
2025-11-17 20:00:00,1.022692823,12.85229271,0.467861125,86.12501447,7.141373227,14.171,7.95,1.025,0.445,87.35,11.625,5.933,69.8,11.34,17.56,1.3,12.82076838,5.177777778,79.26777778,71.32,32.15,0.046,5.82,2.06,8.9,2.66,0.034,0.18,54.16,11.08,0.067,1.903780069,0.15,101.512,0.1,96.78,0.67,0.58,1.16,0.0,0.0,1.273,62.1501705,3.679963745,4.657116261,0.061281417,0.019672383,0.063644752,0.217317745,2.723552006,3.898339866,0.047750478,0.095748126,0.041737176,40.822,0.0,0.0,0.0,0.0,0.0,0.0,0.0,0.0,0.0,0.0,0.0,0.0,0.0,7.0,0.193515472,4.329555556,0.015533333,94.9074,0.14,0.104111111,0.047555556,0.405111111,0.050733333,1.017233606,17.42066667,36.59355556,0.424222222,0.549555556,7.046444444,0.238888889,0.187111111,0.286444444,35.97933333,1.178444444,1.213097848,1479.911111,83.0,26.72727273,11.0,60.0,26.5,8.0,154.4755556,121.2952778,132.4277778,164.1291667,143.0819444,41.33716933267982,45.288334459315905,43.85532590761906,92.68271043554633,91.4670624083156,60.6232503924854,81.23699663961338,115.19638341949701,67.37812851083595,43.39820931541365,149.8247286,521.7638889,44.42709439,315.0,85.57177778,2.721667533,1.347920839,1.356898213585186,1182.349722,4302.388925,0.0,2279.734419,1203.933547,195.0780717,98899.00483,3.573352489,17.50018428373017,1.174459752,24.55520637096774,2.625321517,98.6017765395
2025-11-17 21:00:00,1.022611446,12.85086352,0.467774661,86.12652503,7.137100913,16.757,7.95,1.025,0.445,87.35,11.625,6.954,69.8,11.34,17.56,1.3,13.2944858,5.177777778,79.26777778,71.32,32.15,0.046,5.82,2.06,8.9,2.66,0.034,0.18,54.16,11.08,0.067,1.903780069,0.15,115.537,0.1,96.78,0.67,0.58,1.16,0.0,0.0,1.493,59.04775338,4.387157521,4.481194793,0.065990043,0.022405974,0.079242813,0.354552592,4.019038042,6.164840188,0.090149349,0.104009957,0.044183074,45.397,0.0,0.0,0.0,0.0,0.0,0.0,0.002,0.0,0.0,0.0,0.0,0.0,0.0,7.0,0.279156656,4.402888889,0.017533333,94.9314,0.14,0.100777778,0.060888889,0.311777778,0.034733333,0.985571602,17.16066667,36.00688889,0.477555556,0.622888889,7.033111111,0.272222222,0.213777778,0.273111111,36.53933333,1.285111111,1.178067414,1464.577778,83.0,26.72727273,11.0,60.0,26.5,8.0,164.1758333,144.1419444,159.215,184.1080556,162.9102083,39.6115614340778,52.90981306599576,53.192332207244405,91.16915024511428,86.85803502621701,49.651306095739926,75.75317552435106,87.09067537183796,56.07146704180485,40.30738094427578,138.8796483,526.75,42.40569531,315.0,95.72666667,2.714413653,1.34809205,1.4080095625136753,1174.728333,4303.798775,0.0,2264.387422,1258.333622,202.5794064,102994.3907,3.4304662,17.50018428373017,1.158608973,24.55520637096774,2.847728553,97.15155339975
2025-11-17 22:00:00,1.021078299,12.82393763,0.466145693,86.15498407,7.056610709,16.322,7.95,1.025,0.445,87.35,11.625,6.99,69.8,11.34,17.56,1.3,13.66185202,5.177777778,79.26777778,71.32,32.15,0.046,5.82,2.06,8.9,2.66,0.034,0.18,54.16,11.08,0.067,1.903780069,0.15,119.047,0.1,96.78,0.67,0.58,1.16,0.0,0.0,1.327,59.75654696,4.088657459,4.412044199,0.066566298,0.022060221,0.076764917,0.322570442,3.727453039,5.768953039,0.081505525,0.103433702,0.045162707,50.68,0.0,0.0,0.0,0.0,0.0,0.0,0.0,0.0,0.0,0.0,0.0,0.0,0.0,6.0,0.204562844,4.4108,0.017386667,94.92902667,0.143066667,0.101226667,0.057253333,0.305333333,0.035906667,0.986548961,16.97733333,36.16133333,0.4624,0.606266667,6.980933333,0.2708,0.2108,0.263866667,36.65466667,1.297733333,1.17699919,1462.533333,83.0,26.72727273,11.0,60.0,26.5,8.0,159.1438889,149.5244444,157.5822222,181.8638889,162.0286111,41.12969869837872,52.47691028522567,57.524604094157525,89.3246208213148,80.28040537941473,52.41023280591102,71.48274041324899,78.53423932809369,54.53786139783239,42.90850302261957,149.9434992,534.5694444,43.32244947,315.0,91.11333333,2.7485974,1.348136086,1.4108598348976118,1175.797778,4295.212958,0.0,2257.518717,1251.265822,204.5564514,104889.1133,3.357632456,17.50018428373017,1.182451551,24.55520637096774,2.853483494,98.617513644
2025-11-17 23:00:00,1.015222332,12.72109221,0.459923728,86.26368545,6.749172451,13.111,7.95,1.025,0.445,87.35,11.625,5.8,69.8,11.34,17.56,1.3,14.15703995,5.177777778,79.26777778,71.32,32.15,0.046,5.82,2.06,8.9,2.66,0.034,0.18,54.16,11.08,0.067,1.903780069,0.15,101.785,0.1,96.78,0.67,0.58,1.16,0.0,0.0,0.812,59.74450289,4.093729678,4.413219231,0.066556506,0.022066096,0.076807022,0.323113894,3.732407755,5.775680095,0.081652404,0.103443494,0.045146061,43.119,0.0,0.0,0.0,0.0,0.0,0.0,0.0,0.0,0.0,0.0,0.0,0.0,0.0,7.0,0.345494545,4.3988,0.016586667,94.91862667,0.147066667,0.102826667,0.048453333,0.325333333,0.042306667,0.997460039,16.81733333,36.54133333,0.4264,0.562266667,6.916933333,0.2588,0.1988,0.255866667,36.63466667,1.281733333,1.186267292,1464.533333,83.0,26.72727273,11.0,60.0,26.5,8.0,159.1272222,131.3797222,136.6261111,171.625,149.6895139,39.522730947779905,49.86596337212745,51.9533817892558,92.00139347646929,87.61344732234545,52.63146704657103,78.60853783061037,98.65489211452848,59.53381197843406,43.933554518724165,147.8902425,541.5833333,42.73024392,315.0,95.72666667,2.750928253,1.348095708,1.4369271395372223,1180.476389,4302.649617,0.0,2247.394147,1253.262558,205.7929389,105338.0758,3.353867839,17.50018428373017,1.192041145,24.55520637096774,2.979528392,98.34545713125
2025-11-18 00:00:00,0.981041433,12.78990761,0.486301792,86.22905095,7.372900336,14.288,7.95,1.02,0.445,87.39,11.59,5.896,69.94,11.2,16.9,1.96,14.90601575,5.133333333,79.44555556,71.32,32.15,0.044,5.69,2.01,9.05,2.52,0.019,0.16,54.51,11.01,0.047,1.934973638,0.15,101.815,0.1,96.43,1.32,0.56,1.23,0.0,0.0,0.518,59.23004227,4.048232551,4.110209989,0.053163167,0.023163167,0.100826816,0.422243602,4.321560447,5.941715526,0.060510499,0.04,0.0171021,43.526,0.0,0.0,0.0,0.0,0.0,0.0,0.0,0.0,0.0,0.0,0.0,0.0,0.0,6.0,0.366598368,4.39,0.016,94.91495294,0.148117647,0.103717647,0.042376471,0.338117647,0.046717647,1.006928063,16.81482353,36.77952941,0.392470588,0.53,6.895411765,0.253764706,0.19,0.253764706,36.52776471,1.27,1.195728989,1466.752941,83.0,26.72727273,11.0,60.0,26.5,8.0,163.3338889,145.7016667,147.3308333,178.3655556,158.6829861,36.68112727660534,49.51980104881895,55.00428886439548,89.61184352332063,77.20288059887224,51.118367290075014,72.88994412321034,82.51212014835608,55.20665290986901,43.087340913778476,163.5986217,544.7361111,42.35461703,315.0,91.11333333,2.759255192,1.348242789,1.4421576219090866,1166.621667,4296.991172,0.0,2213.368553,1246.358056,203.6617042,105401.8281,3.342467697,17.50018428373017,1.198586917,24.55520637096774,3.054293647,100.42681737525
2025-11-18 01:00:00,0.97871714,12.73431826,0.483396425,86.2869646,7.21019979,14.265,7.95,1.02,0.445,87.39,11.59,6.013,69.94,11.2,16.9,1.96,14.51969116,5.133333333,79.44555556,71.32,32.15,0.044,5.69,2.01,9.05,2.52,0.019,0.16,54.51,11.01,0.047,1.934973638,0.15,101.543,0.1,96.43,1.32,0.56,1.23,0.0,0.0,0.579,59.30951306,4.023946175,4.102354558,0.053294091,0.023294091,0.100447137,0.417183394,4.281890518,5.899361658,0.060117728,0.04,0.017023546,43.66,0.0,0.0,0.0,0.0,0.0,0.0,0.0,0.0,0.0,0.0,0.0,0.0,0.0,7.0,0.335240434,4.39,0.016,94.92977647,0.141058824,0.102658824,0.043788235,0.331058824,0.045658824,1.01242769,17.24541176,36.62776471,0.364235294,0.53,6.990705882,0.267882353,0.19,0.267882353,36.18188235,1.27,1.205723073,1469.576471,83.0,26.72727273,11.0,60.0,26.5,8.0,171.1683333,159.5063889,163.9127778,192.4833333,171.7677083,37.86465842980368,51.298061328310894,57.98160362391903,88.46564737434872,75.38629614512132,49.826170997437345,69.40349858023794,70.00840978907883,51.500213502505474,42.154517670735686,161.4016358,535.9166667,42.44658228,315.0,89.96,2.772300097,1.348169842,1.4241634481775836,1180.978889,4299.753661,0.0,2235.461206,1233.467592,204.2582744,104957.6072,3.356213042,17.50018428373017,1.21216474,24.55520637096774,3.036016278,100.1357167435
2025-11-18 02:00:00,0.981221473,12.79421355,0.486526841,86.22456498,7.38550308,17.045,7.95,1.02,0.445,87.39,11.59,6.976,69.94,11.2,16.9,1.96,13.48878629,5.133333333,79.44555556,71.32,32.15,0.044,5.69,2.01,9.05,2.52,0.019,0.16,54.51,11.01,0.047,1.934973638,0.15,118.56,0.1,96.43,1.32,0.56,1.23,0.0,0.0,0.71,59.37970941,4.002494076,4.095415874,0.053409735,0.023409735,0.100111767,0.412713725,4.246850161,5.861950585,0.059770794,0.04,0.016954159,51.482,0.0,0.0,0.0,0.0,0.0,0.0,0.0,0.0,0.0,0.0,0.0,0.0,0.0,7.0,0.390046448,4.39,0.016,94.9446,0.134,0.1016,0.0452,0.324,0.0446,1.017927316,17.676,36.476,0.336,0.53,7.086,0.282,0.19,0.282,35.836,1.27,1.215717157,1472.4,83.0,26.72727273,11.0,60.0,26.5,8.0,162.8288889,129.6258333,137.6022222,173.5280556,150.89625,39.52498113691664,47.17675793996551,49.38303746402775,92.19497435658258,88.4589955330124,56.463106109522315,79.27907877439762,105.01629572271645,62.87788995306268,44.30160844034019,149.9420442,527.4444444,42.67808072,315.0,89.96,2.744855892,1.348207186,1.4124695896034978,1174.566389,4300.185122,0.0,2257.579442,1230.747092,200.8006264,102977.9009,3.423978703,17.50018428373017,1.194229761,24.55520637096774,2.893221133,98.6173208565
2025-11-18 03:00:00,0.981860849,12.80950531,0.487326061,86.20863384,7.430259434,16.96,7.95,1.02,0.445,87.39,11.59,6.637,69.94,11.2,16.9,1.96,13.41976081,5.133333333,79.44555556,71.32,32.15,0.044,5.69,2.01,9.05,2.52,0.019,0.16,54.51,11.01,0.047,1.934973638,0.15,118.469,0.1,96.43,1.32,0.56,1.23,0.0,0.0,0.71,59.27892437,4.033294118,4.105378151,0.053243697,0.023243697,0.100593277,0.419131092,4.297159664,5.915663866,0.060268908,0.04,0.017053782,49.98,0.0,0.0,0.0,0.0,0.0,0.0,0.0,0.0,0.0,0.0,0.0,0.0,0.0,6.0,0.300691286,4.392166667,0.01665,94.95191667,0.132166667,0.102083333,0.048166667,0.315666667,0.041183333,1.021008366,17.91133333,36.3445,0.348166667,0.5235,7.14,0.29,0.19,0.287833333,35.59666667,1.326333333,1.221590022,1469.883333,83.0,26.72727273,11.0,60.0,26.5,8.0,146.5994444,129.7419444,142.1977778,164.8541667,145.8483333,42.65091580775058,50.445511784662614,53.70333279444064,90.76058389427251,86.78194822460063,57.23773170578852,76.5312096394737,100.78225950422109,62.33738218637929,44.183687343164976,149.1747533,531.4027778,42.91777386,315.0,89.96,2.757888806,1.348011281,1.404156791825209,1176.376944,4299.357872,0.0,2262.732661,1228.919639,201.8777186,103753.2303,3.396257528,17.50018428373017,1.199897029,24.55520637096774,2.82856705,98.51565481225
2025-11-18 04:00:00,0.982625675,12.8277974,0.488282094,86.18957693,7.483797258,14.442,7.95,1.02,0.445,87.39,11.59,5.618,69.94,11.2,16.9,1.96,12.90257865,5.133333333,79.44555556,71.32,32.15,0.044,5.69,2.01,9.05,2.52,0.019,0.16,54.51,11.01,0.047,1.934973638,0.15,101.481,0.1,96.43,1.32,0.56,1.23,0.0,0.0,0.613,59.18413018,4.062263348,4.114748253,0.053087529,0.023087529,0.101046166,0.425166999,4.344478676,5.966184329,0.060737413,0.04,0.017147483,42.066,0.0,0.0,0.0,0.0,0.0,0.0,0.0,0.0,0.0,0.0,0.0,0.0,0.0,7.0,0.26166211,4.397166667,0.01815,94.94941667,0.137166667,0.104583333,0.053166667,0.305666667,0.034683333,1.020926661,17.89133333,36.2395,0.413166667,0.5085,7.14,0.29,0.19,0.282833333,35.49666667,1.456333333,1.222073602,1460.383333,83.0,26.72727273,11.0,60.0,26.5,8.0,132.5930556,119.1466667,129.3141667,152.7266667,133.4451389,45.19608984005188,51.10254704100845,53.646328902540986,91.52443037710923,92.6984976781768,56.5781120581089,79.82682492076158,110.22964650586323,64.39922334253828,45.03575446684121,134.7856256,534.25,43.08820997,315.0,95.72666667,2.759861969,1.348400764,1.4028588869157492,1180.850556,4301.356847,0.0,2283.359833,1233.763739,203.3946003,104222.2689,3.379881831,17.50018428373017,1.206146243,24.55520637096774,2.715880628,96.609095392
2025-11-18 05:00:00,0.981683793,12.80527072,0.487104741,86.21304549,7.417865513,16.641,7.95,1.02,0.445,87.39,11.59,6.983,69.94,11.2,16.9,1.96,14.63038315,5.133333333,79.44555556,71.32,32.15,0.044,5.69,2.01,9.05,2.52,0.019,0.16,54.51,11.01,0.047,1.934973638,0.15,118.934,0.1,96.43,1.32,0.56,1.23,0.0,0.0,0.717,59.48282803,3.970980892,4.08522293,0.053579618,0.023579618,0.099619108,0.406147771,4.195375796,5.806993631,0.059261146,0.04,0.016852229,51.81,0.0,0.0,0.0,0.0,0.0,0.0,0.0,0.0,0.0,0.0,0.0,0.0,0.0,7.0,0.386090157,4.405571429,0.018257143,94.96434286,0.134428571,0.103957143,0.055071429,0.287,0.031371429,1.022281553,17.984,36.18,0.435142857,0.492571429,7.119571429,0.284428571,0.188142857,0.281857143,35.39171429,1.526285714,1.223444655,1456.857143,83.0,26.72727273,11.0,60.0,26.5,8.0,159.5136111,124.3113889,133.2477778,176.1833333,148.3140278,34.34917183152447,45.89092260839587,48.042320280822366,92.5874211676216,84.47813831248197,54.87058519397456,78.31006356140014,103.921618844887,62.26592117117225,44.5858773848161,159.8695147,541.8194444,42.61310197,315.0,91.51452778,2.710603856,1.348388067,1.4515171809991434,1169.5475,4302.086444,0.0,2222.199417,1283.536719,205.4570319,104785.5792,3.363258225,17.50018428373017,1.164752039,24.55520637096774,2.993561908,99.93271069775
2025-11-18 06:00:00,0.982192691,12.81744186,0.487740864,86.20036545,7.453488372,16.555,7.95,1.02,0.445,87.39,11.59,7.034,69.94,11.2,16.9,1.96,15.94660265,5.133333333,79.44555556,71.32,32.15,0.044,5.69,2.01,9.05,2.52,0.019,0.16,54.51,11.01,0.047,1.934973638,0.15,118.445,0.1,96.43,1.32,0.56,1.23,0.0,0.0,0.695,59.12250249,4.081096851,4.120839952,0.052986001,0.022986001,0.101340598,0.429091069,4.375241756,5.99902874,0.061041998,0.04,0.0172084,47.217,0.0,0.0,0.0,0.0,0.0,0.0,0.0,0.0,0.0,0.0,0.0,0.0,0.0,6.0,0.255489128,4.418428571,0.016542857,95.00205714,0.121571429,0.099242857,0.052928571,0.257,0.032228571,1.025515073,18.224,36.18,0.400857143,0.475428571,7.072428571,0.271571429,0.183857143,0.286142857,35.28028571,1.517714286,1.225976253,1461.142857,83.0,26.72727273,11.0,60.0,26.5,8.0,154.7868852,137.8463115,140.5090164,175.8762295,152.2546107,32.76482980256492,47.3160898029746,51.59161080657364,89.72518554694156,74.22453118117318,51.053721093182574,72.48782785627961,85.48389170026906,56.44320502734577,42.846681248968366,175.8654828,546.454918,43.02721611,315.0,90.675,2.697998422,1.348156082,1.4505172325188163,1179.27418,4297.272996,0.0,2189.789209,1299.06907,207.764641,104857.3533,3.357000004,17.50018428373017,1.150001571,24.55520637096774,3.203492643,102.052176471
2025-11-18 07:00:00,0.981293994,12.79594802,0.486617492,86.22275799,7.390579557,14.235,7.95,1.02,0.445,87.39,11.59,6.046,69.94,11.2,16.9,1.96,15.28997903,5.133333333,79.44555556,71.32,32.15,0.044,5.69,2.01,9.05,2.52,0.019,0.16,54.51,11.01,0.047,1.934973638,0.15,101.506,0.1,96.43,1.32,0.56,1.23,0.0,0.0,0.518,58.36344529,4.080689158,4.091323372,0.052201477,0.022516222,0.100940382,0.433425453,4.398610994,6.010048728,0.061087438,0.03958034,0.01716503,40.223,0.0,0.0,0.0,0.0,0.0,0.0,0.0,0.0,0.0,0.0,0.0,0.0,0.0,6.0,0.418310545,4.4312,0.015,95.02732,0.1104,0.09532,0.05044,0.2364,0.03392,1.029959544,18.4588,36.2024,0.3692,0.4568,7.0264,0.2564,0.1792,0.2928,35.1504,1.5016,1.22985621,1465.28,83.0,26.72727273,11.0,60.0,26.5,8.0,152.2719008,146.0917355,147.1966942,181.4173554,156.7444215,34.19309519028474,48.357749922251855,54.85085480342531,88.57080629295712,72.08499476169692,50.20133075948323,69.42252939894473,75.64571557607746,53.53975574300374,43.0971710697619,168.623976,550.0,42.93196,315.0,90.675,2.723500314,1.348526087,1.436760665419706,1177.932231,4301.698583,0.0,2209.528194,1278.798847,206.9074194,105217.8595,3.34781245,17.50018428373017,1.16969399,24.55520637096774,3.037644405,101.09267682000001
2025-11-18 08:00:00,1.011176211,12.82214879,0.491372491,86.166675,7.248996545,13.603,7.95,1.02,0.445,87.39,11.59,5.973,70.6,10.48,17.4,1.52,15.24832606,5.133333333,79.44555556,71.32,32.15,0.05,5.66,2.13,9.28,2.71,0.03,0.18,54.28,11.01,0.065,1.945229682,0.15,102.907,0.1,96.43,1.32,0.56,1.23,0.0,0.0,0.515,57.89860724,4.455120853,4.241818066,0.050969699,0.020969699,0.107187873,0.507021137,4.986181232,6.651302404,0.067090903,0.04,0.018418181,31.319,0.0,0.0,0.0,0.0,0.0,0.0,4.773,0.0,0.0,0.0,0.0,0.0,0.0,7.0,0.377495427,4.4432,0.015,94.94052,0.1144,0.09852,0.04484,0.3004,0.04312,1.045302572,18.6468,36.4264,0.3612,0.4248,6.9904,0.2204,0.1712,0.3208,34.8544,1.4176,1.245871407,1468.08,83.0,26.72727273,11.0,60.0,26.5,8.0,175.0161111,139.3716667,147.4027778,191.2038889,163.2486111,32.9584275031649,46.91977164710218,50.19973081296408,91.6028232972809,80.30187278522641,52.09587959044998,75.19906995455725,90.32649424269653,57.611021793765644,43.40983449747691,168.1646106,550.0,42.91991883,315.0,90.675,2.743288594,1.347975681,1.4580187388861756,1182.180833,4301.516467,0.0,2214.078844,1258.047753,206.1524658,105113.8517,3.350448511,17.50018428373017,1.193389059,24.55520637096774,3.131494358,101.0318109045
2025-11-18 09:00:00,1.00685172,12.68760908,0.490411493,86.3055392,6.864597375,16.914,7.95,1.02,0.445,87.39,11.59,6.791,70.6,10.48,17.4,1.52,15.4438965,5.133333333,79.44555556,71.32,32.15,0.05,5.66,2.13,9.28,2.71,0.03,0.18,54.28,11.01,0.065,1.945229682,0.15,119.088,0.1,96.43,1.32,0.56,1.23,0.0,0.0,0.597,58.9582974,4.131278142,4.137071097,0.052715482,0.022715482,0.102125103,0.439546632,4.45720904,6.086541665,0.061853555,0.04,0.017370711,46.106,0.0,0.0,0.0,0.0,0.0,0.0,4.838,0.0,0.0,0.0,0.0,0.0,0.0,6.0,0.049836063,4.4552,0.015,94.85372,0.1184,0.10172,0.03924,0.3644,0.05232,1.0606456,18.8348,36.6504,0.3532,0.3928,6.9544,0.1844,0.1632,0.3488,34.5584,1.3336,1.261886604,1470.88,83.0,26.72727273,11.0,60.0,26.5,8.0,166.875,154.8708333,157.1577778,191.2875,167.5477778,35.54175251650145,49.74301453764747,56.2878322334942,88.52126356511883,73.63300991686856,49.324673024262296,69.34119973507589,71.58260225980575,51.82941347267918,42.55925043087473,170.3214392,550.0,42.50962308,315.0,90.675,2.738317333,1.348508631,1.4358100575093455,1196.55,4301.766042,0.0,2221.066825,1266.317417,208.9853781,105411.3014,3.344642261,17.50018428373017,1.193824675,24.55520637096774,3.211797478,101.317590694
2025-11-18 10:00:00,1.006189049,12.66699265,0.490264233,86.32681831,6.805693272,14.684,7.95,1.02,0.445,87.39,11.59,5.924,70.6,10.48,17.4,1.52,15.59905298,5.133333333,79.44555556,71.32,32.15,0.05,5.66,2.13,9.28,2.71,0.03,0.18,54.28,11.01,0.065,1.945229682,0.15,102.085,0.1,96.43,1.32,0.56,1.23,0.0,0.0,0.521,58.28752033,4.3362685,4.203375256,0.051610412,0.021610412,0.105329804,0.482257561,4.792045042,6.444031588,0.065168763,0.04,0.018033753,34.19,0.0,0.0,0.0,0.0,0.0,0.0,9.693,0.0,0.0,0.0,0.0,0.0,0.0,7.0,0.337785984,4.451,0.015225,94.790875,0.12225,0.103,0.0343,0.42375,0.0596,1.075975198,18.83125,36.9245,0.32975,0.37325,6.99625,0.16775,0.15775,0.36,34.32075,1.28425,1.279852515,1473.8,83.0,26.72727273,11.0,60.0,26.5,8.0,173.5916667,170.2269444,177.3436111,206.3552778,181.879375,32.96199500213339,52.4757710426739,60.26060368503906,87.13422921867382,66.88536073517548,45.483479791651135,63.92894579658096,52.61497198977975,45.85649035864207,40.566772614980025,172.0325667,550.3472222,42.54738778,315.0,90.675,2.755682444,1.348311494,1.4500824318205594,1178.656667,4300.459378,0.0,2204.304681,1263.241339,207.8068553,106651.0869,3.307279767,17.50018428373017,1.199991892,24.55520637096774,3.221643478,101.54431508775
2025-11-18 11:00:00,1.004990586,12.62970713,0.489997908,86.36530228,6.699163238,14.341,7.95,1.02,0.445,87.39,11.59,5.958,70.6,10.48,17.4,1.52,14.1356345,5.133333333,79.44555556,71.32,32.15,0.05,5.66,2.13,9.28,2.71,0.03,0.18,54.28,11.01,0.065,1.945229682,0.15,101.712,0.1,96.43,1.32,0.56,1.23,0.0,0.0,0.513,59.44463816,3.982651765,4.088997876,0.053516702,0.023516702,0.099801564,0.408579465,4.214439271,5.827346879,0.059449894,0.04,0.016889979,44.246,0.0,0.0,0.0,0.0,0.0,0.0,0.0,0.0,0.0,0.0,0.0,0.0,0.0,6.0,0.340762286,4.436,0.0156,94.744,0.126,0.103,0.0298,0.48,0.0656,1.091295843,18.7,37.232,0.296,0.362,7.09,0.164,0.154,0.36,34.122,1.258,1.299118902,1476.8,83.0,26.72727273,11.0,60.0,26.5,8.0,167.3975,143.8138889,151.4519444,183.8880556,161.6378472,39.28090842101528,49.44314382283986,53.01802220784748,90.47706095636536,83.73500584787911,52.96654596212251,75.02092537006317,89.39322528392222,57.63192058848735,42.87298869389595,155.893405,556.3888889,43.08061675,315.0,90.675,2.729821664,1.347985933,1.411299684212796,1196.642778,4300.238853,0.0,2255.602008,1252.574578,205.9055572,103629.3885,3.408440903,17.50018428373017,1.180848018,24.55520637096774,3.026548083,99.4058761625
2025-11-18 12:00:00,1.007063342,12.69419286,0.49045852,86.2987438,6.883408178,16.924,7.95,1.02,0.445,87.39,11.59,7.006,70.6,10.48,17.4,1.52,15.68076562,5.133333333,79.44555556,71.32,32.15,0.05,5.66,2.13,9.28,2.71,0.03,0.18,54.28,11.01,0.065,1.945229682,0.15,118.315,0.1,96.43,1.32,0.56,1.23,0.0,0.0,0.603,59.38783682,4.000010331,4.094612506,0.053423125,0.023423125,0.100072938,0.412196223,4.242793155,5.857619094,0.059730625,0.04,0.016946125,51.304,0.0,0.0,0.0,0.0,0.0,0.0,0.0,0.0,0.0,0.0,0.0,0.0,0.0,6.0,0.405591058,4.421,0.015975,94.697125,0.12975,0.103,0.0253,0.53625,0.0716,1.106616489,18.56875,37.5395,0.26225,0.35075,7.18375,0.16025,0.15025,0.36,33.92325,1.23175,1.318385288,1479.8,83.0,26.72727273,11.0,60.0,26.5,8.0,172.7111111,158.6091667,167.0983333,192.5819444,172.7501389,34.287698827762256,51.369226568797956,54.987841380199285,88.5404263056059,73.42654512012803,47.28994669479833,69.5954236123049,69.92068486597941,51.12187874623548,39.44333360700193,172.9337261,554.5277778,43.0036745,315.1944444,90.675,2.774365767,1.348057667,1.430793237958257,1189.905556,4299.382514,0.0,2204.838928,1215.294286,202.8247886,103697.7202,3.404038175,17.50018428373017,1.211290276,24.55520637096774,3.175234725,101.71232980825
2025-11-18 13:00:00,1.007554161,12.70946278,0.490567591,86.28298306,6.927036512,14.817,7.95,1.02,0.445,87.39,11.59,6.082,70.6,10.48,17.4,1.52,15.17331269,5.133333333,79.44555556,71.32,32.15,0.05,5.66,2.13,9.28,2.71,0.03,0.18,54.28,11.01,0.065,1.945229682,0.15,101.681,0.1,96.43,1.32,0.56,1.23,0.0,0.0,0.525,59.17716298,4.064392532,4.115436938,0.053076051,0.023076051,0.101079452,0.425610627,4.347956535,5.969897489,0.060771847,0.04,0.017154369,41.459,0.0,0.0,0.0,0.0,0.0,0.0,0.0,0.0,0.0,0.0,0.0,0.0,0.0,6.0,0.358679417,4.368,0.0148,94.5452,0.138,0.1094,0.0198,0.716,0.0888,1.119456365,18.728,37.656,0.256,0.338,7.274,0.144,0.146,0.34,33.642,1.162,1.335724813,1482.8,83.0,26.72727273,11.0,60.0,26.5,8.0,175.915,172.2372222,176.8455556,195.6566667,180.1636111,35.85816012998387,52.09859939440807,59.4819510753272,86.52846419522524,66.61421151792325,48.86532049588237,64.72344780836607,56.23094397645821,48.04788146007448,39.99254870299433,178.7987944,553.4027778,42.71763206,320.0,84.8625,2.78583935,1.348017278,1.4175229268210738,1166.775278,4286.729786,0.0,2201.060261,1209.429942,199.5979083,103961.7031,3.384139983,17.50018428373017,1.219614766,24.55520637096774,3.172349192,103.69084025800001
2025-11-18 14:00:00,1.007876482,12.71949055,0.490639218,86.27263297,6.95568728,12.484,7.95,1.02,0.445,87.39,11.59,5.088,70.6,10.48,17.4,1.52,13.12717857,5.133333333,79.44555556,71.32,32.15,0.05,5.66,2.13,9.28,2.71,0.03,0.18,54.28,11.01,0.065,1.945229682,0.15,84.692,0.1,96.43,1.32,0.56,1.23,0.0,0.0,0.427,59.10766103,4.085632421,4.122306982,0.05296155,0.02296155,0.101411504,0.430036081,4.382650261,6.00693848,0.061115349,0.04,0.01722307,32.51,0.0,0.0,0.0,0.0,0.0,0.0,0.0,0.0,0.0,0.0,0.0,0.0,0.0,6.0,0.464324211,4.312285714,0.013514286,94.38577143,0.146571429,0.116257143,0.014228571,0.904571429,0.1068,1.132119044,18.908,37.75885714,0.251714286,0.325142857,7.364,0.126857143,0.141714286,0.318571429,33.35485714,1.089142857,1.352926704,1485.8,83.0,26.72727273,11.0,60.0,26.5,8.0,192.6613889,156.2158333,166.5533333,200.515,178.9863889,39.00337235663551,49.555221828080334,52.63645683481937,90.52533695638894,83.23605248550211,54.67215779988638,74.09222637315256,85.26653718467651,57.3530441625425,42.11359471196532,156.8360642,539.7361111,43.44467167,320.0,83.7,2.792004178,1.348321064,1.4025528936602374,1163.139722,4104.424619,0.0,2248.73555,1183.583328,195.4441728,102288.4698,3.301659411,17.50018428373017,1.233982738,24.55520637096774,2.880489678,100.7807785065
2025-11-18 15:00:00,1.007106495,12.6955354,0.49046811,86.2973581,6.887244002,17.09,7.95,1.02,0.445,87.39,11.59,7.109,70.6,10.48,17.4,1.52,12.15552578,5.133333333,79.44555556,71.32,32.15,0.05,5.66,2.13,9.28,2.71,0.03,0.18,54.28,11.01,0.065,1.945229682,0.15,119.1,0.1,96.43,1.32,0.56,1.23,0.0,0.0,0.62,59.44238999,3.983338808,4.0892201,0.053512998,0.023512998,0.099812305,0.408722614,4.215561504,5.828545038,0.059461005,0.04,0.016892201,49.314,0.0,0.0,0.0,0.0,0.0,0.0,0.0,0.0,0.0,0.0,0.0,0.0,0.0,6.0,0.415251378,4.314923077,0.014107692,94.41836923,0.15,0.116784615,0.013107692,0.863692308,0.109015385,1.135224624,18.94123077,37.74738462,0.291538462,0.331076923,7.438769231,0.131076923,0.145538462,0.321076923,33.25107692,1.096,1.358938812,1487.830769,83.0,26.72727273,11.0,60.0,26.5,8.0,177.3088889,159.8177778,168.3272222,186.3936111,172.961875,45.08305679509769,52.726739803705414,56.5159877280597,88.71528954182577,83.99154000961659,55.19540932329332,72.78977070667617,82.42895781361847,56.99718327963626,41.375724201428014,145.5254939,531.0416667,43.48743681,320.0,83.528497,2.772328236,1.348322897,1.3604545611899665,1160.571111,4068.850283,0.0,2272.742361,1181.69185,193.3692089,100809.9942,3.321941981,17.50018428373017,1.219572958,24.55520637096774,2.685321836,99.28212794174999
2025-11-18 16:00:00,1.00421943,12.73125112,0.458918042,86.26452945,7.688096389,14.483,7.75,1.03,0.5,87.185,11.785,6.041,69.79,11.3,17.06,1.85,12.66698702,5.133333333,79.44555556,71.32,32.15,0.049,5.46,2.25,9.33,2.62,0.035,0.17,54.24,11.17,0.067,2.045787546,0.15,102.142,0.1,96.03,1.42,0.65,1.02,0.0,0.0,0.513,59.4048533,3.805538484,3.82504809,0.059887019,0.024033894,0.068672356,0.418083177,4.259776474,5.895709172,0.099661058,0.06,0.036988702,41.069,0.0,0.0,0.0,0.0,0.0,0.0,0.0,0.0,0.0,0.0,0.0,0.0,0.0,7.0,0.368539161,4.356461538,0.015953846,94.57898462,0.15,0.113092308,0.014953846,0.669846154,0.100707692,1.131958804,18.87661538,37.65969231,0.360769231,0.349538462,7.503384615,0.149538462,0.154769231,0.339538462,33.26953846,1.156,1.357491064,1489.215385,83.0,26.72727273,11.0,60.0,26.5,8.0,170.8930556,154.9158333,171.4488889,191.6138889,172.2179167,44.09115304262963,54.43103297883286,58.08018634975062,88.62379284087694,83.36923371671861,55.98054904813017,70.84575286081329,82.72219036765534,57.828342262179675,42.28219099567015,151.6641167,530.0,43.19013683,320.0,83.52,2.794982117,1.348212536,1.3872144983989514,1168.961944,3909.616372,0.0,2260.401556,1192.203642,198.0374139,103247.2958,3.118885539,17.50018428373017,1.240255196,24.55520637096774,2.800081961,100.09549546275
2025-11-18 17:00:00,1.003480396,12.71789572,0.458231796,86.27862388,7.646393749,14.461,7.75,1.03,0.5,87.185,11.785,6.035,69.79,11.3,17.06,1.85,12.47225947,5.133333333,79.44555556,71.32,32.15,0.049,5.46,2.25,9.33,2.62,0.035,0.17,54.24,11.17,0.067,2.045787546,0.15,96.045,0.1,96.03,1.42,0.65,1.02,0.0,0.0,0.514,59.37853072,3.814025359,3.829910362,0.059953323,0.024014003,0.068864637,0.419599322,4.271644838,5.90996447,0.099859969,0.06,0.036995332,43.062,0.0,0.0,0.0,0.0,0.0,0.0,0.0,0.0,0.0,0.0,0.0,0.0,0.0,6.0,0.275636618,4.4034,0.017,94.6284,0.1552,0.11074,0.01548,0.573,0.09678,1.135060241,18.7724,37.727,0.3844,0.3678,7.5452,0.16,0.1626,0.3552,33.2384,1.177,1.362064317,1490.52,83.0,26.72727273,11.0,60.0,26.5,8.0,186.4277778,140.2325,167.6652778,195.3019444,172.406875,43.045008073896156,52.937183805779426,52.100617539737726,92.22633290158078,93.56646311199802,59.36290484792849,77.95133572637465,104.37240593455203,64.47302780502875,42.69868372969161,149.3326086,525.9305556,43.77586217,320.0,83.52,2.809847494,1.348158906,1.4079094727821917,1168.001944,3900.029611,0.0,2264.394044,1176.382486,196.5073117,102901.2275,3.122970933,17.50018428373017,1.258799439,24.55520637096774,2.734680433,99.7865706395
2025-11-18 18:00:00,1.003129002,12.71154553,0.457905502,86.28532547,7.626565094,16.868,7.75,1.03,0.5,87.185,11.785,7.012,69.79,11.3,17.06,1.85,11.72828346,5.133333333,79.44555556,71.32,32.15,0.049,5.46,2.25,9.33,2.62,0.035,0.17,54.24,11.17,0.067,2.045787546,0.15,117.895,0.1,96.03,1.42,0.65,1.02,0.0,0.0,0.6,59.62231287,3.735425574,3.784879235,0.059339262,0.024198221,0.067083861,0.405557798,4.161727952,5.777941394,0.098017787,0.06,0.036933926,52.623,0.0,0.0,0.0,0.0,0.0,0.0,0.0,0.0,0.0,0.0,0.0,0.0,0.0,7.0,0.172967199,4.4574,0.017,94.5324,0.1672,0.11014,0.01428,0.603,0.09858,1.146488091,18.6164,37.997,0.3484,0.3858,7.5572,0.16,0.1686,0.3672,33.1424,1.147,1.374511189,1491.72,83.0,26.72727273,11.0,60.0,26.5,8.0,166.4397222,141.0269444,157.2152778,177.4725,160.5386111,48.48261420719717,55.50950426790688,57.19759239418512,90.73147436227507,94.74814299201626,56.980350215874424,77.78388773518836,101.15566144219372,62.45581941751098,43.483327055192106,131.3347806,525.0,42.802665,320.0,89.30066667,2.789970689,1.348006422,1.3917345213947452,1164.841667,3903.230022,0.0,2286.783369,1203.605864,198.9254931,103880.8345,3.095188089,17.50018428373017,1.247055771,24.55520637096774,2.687958142,97.4018584295
2025-11-18 19:00:00,1.00149532,12.68202258,0.456388512,86.3164821,7.534378795,13.997,7.75,1.03,0.5,87.185,11.785,6.05,69.79,11.3,17.06,1.85,12.06899879,5.133333333,79.44555556,71.32,32.15,0.049,5.46,2.25,9.33,2.62,0.035,0.17,54.24,11.17,0.067,2.045787546,0.15,100.883,0.1,96.03,1.42,0.65,1.02,0.0,0.0,0.511,59.48699889,3.779053254,3.80987426,0.059680104,0.024095969,0.0680723,0.413351701,4.222738536,5.851222263,0.099040311,0.06,0.03696801,43.264,0.0,0.0,0.0,0.0,0.0,0.0,0.0,0.0,0.0,0.0,0.0,0.0,0.0,6.0,0.324857907,4.431076923,0.017353846,94.6802,0.159384615,0.112123077,0.0186,0.496769231,0.084492308,1.142328107,18.37123077,37.95384615,0.329384615,0.407692308,7.687384615,0.181230769,0.173538462,0.373538462,33.22615385,1.193076923,1.373675567,1490.938462,83.0,26.72727273,11.0,60.0,26.5,8.0,155.5605556,139.1902778,155.4480556,175.7333333,156.4830556,46.56987541634311,55.33230437276228,57.04246348073792,90.10554965192355,91.60170639607145,55.48628130379112,75.94879030624145,97.69894519710726,61.44107323778117,43.01101124949537,133.3885808,525.0,43.45539633,320.0,90.48,2.798711506,1.348371717,1.3932648829345298,1166.084444,3896.629486,0.0,2276.749258,1197.312117,198.7241322,103885.692,3.088178806,17.50018428373017,1.248733208,24.55520637096774,2.729536414,97.673986956
2025-11-18 20:00:00,1.002923582,12.7078333,0.457714755,86.28924312,7.614973555,16.449,7.75,1.03,0.5,87.185,11.785,6.924,69.79,11.3,17.06,1.85,12.04714129,5.133333333,79.44555556,71.32,32.15,0.049,5.46,2.25,9.33,2.62,0.035,0.17,54.24,11.17,0.067,2.045787546,0.15,117.818,0.1,96.03,1.42,0.65,1.02,0.0,0.0,0.666,59.40063186,3.806899553,3.825827869,0.059897653,0.024030704,0.068703193,0.418326326,4.261679843,5.897995342,0.099692958,0.06,0.036989765,48.951,0.0,0.0,0.0,0.0,0.0,0.0,0.0,0.0,0.0,0.0,0.0,0.0,0.0,7.0,0.386034616,4.380307692,0.017815385,94.9022,0.145538462,0.114892308,0.0246,0.349076923,0.065569231,1.133424001,18.09892308,37.81538462,0.315538462,0.430769231,7.853538462,0.208923077,0.178153846,0.378153846,33.36461538,1.262307692,1.368797448,1489.553846,83.0,26.72727273,11.0,60.0,26.5,8.0,178.1388889,142.7013889,160.0208333,191.4125,168.0684028,40.741512281892824,53.050689193316515,53.0921330945598,91.82316508232523,91.16416537029187,53.20230282877455,77.57537814650632,97.018504315938,60.40220654239985,41.87346770208498,133.1470081,525.0,42.46599739,320.0,90.48,2.814047114,1.348292739,1.420787141939901,1167.206111,3900.523033,0.0,2252.287964,1185.989767,198.5174819,104157.6728,3.099436925,17.50018428373017,1.257915297,24.55520637096774,2.994229047,97.64197857325
2025-11-18 21:00:00,1.002525314,12.70063603,0.457344934,86.29683866,7.592499848,16.493,7.75,1.03,0.5,87.185,11.785,7.045,69.79,11.3,17.06,1.85,12.65561919,5.133333333,79.44555556,71.32,32.15,0.049,5.46,2.25,9.33,2.62,0.035,0.17,54.24,11.17,0.067,2.045787546,0.15,116.155,0.1,96.03,1.42,0.65,1.02,0.0,0.0,0.832,59.44057505,3.794021142,3.818449612,0.05979704,0.024060888,0.068411416,0.416025652,4.24367019,5.876363636,0.099391121,0.06,0.036979704,49.665,0.0,0.0,0.0,0.0,0.0,0.0,0.0,0.0,0.0,0.0,0.0,0.0,0.0,6.0,0.326542815,4.363,0.018,94.9496,0.143,0.113,0.0264,0.326,0.061,1.127766162,18.098,37.727,0.304,0.446,7.866,0.205,0.18,0.38,33.453,1.245,1.362906268,1483.9,83.0,26.72727273,11.0,60.0,26.5,8.0,155.2972222,134.5908333,151.4241667,170.9891667,153.0753472,43.22184271249125,54.467308988788616,54.71526589074638,90.62369854771707,89.56049689129219,54.717428029801255,76.86512760818408,100.55705709149368,62.18672297558987,42.09270832842664,139.8720069,525.5694444,43.83047803,320.0,90.48,2.752961736,1.348247539,1.4129805835581621,1169.187222,3898.917247,0.0,2241.179706,1239.224103,201.9606469,104129.2636,3.094316678,17.50018428373017,1.204341011,24.55520637096774,2.965543033,98.53304091425
2025-11-18 22:00:00,1.001947784,12.69019924,0.456808657,86.30785297,7.559910684,14.555,7.75,1.03,0.5,87.185,11.785,6.152,69.79,11.3,17.06,1.85,13.41095138,5.133333333,79.44555556,71.32,32.15,0.049,5.46,2.25,9.33,2.62,0.035,0.17,54.24,11.17,0.067,2.045787546,0.15,101.904,0.1,96.03,1.42,0.65,1.02,0.0,0.0,0.9,59.04990804,3.91997927,3.890613124,0.060781088,0.023765674,0.071265155,0.438527547,4.419814761,6.08793393,0.102343264,0.06,0.037078109,37.627,0.0,0.0,0.0,0.0,0.0,0.0,0.0,0.0,0.0,0.0,0.0,0.0,0.0,7.0,0.204550094,4.368,0.018,94.8806,0.148,0.108,0.0254,0.386,0.066,1.124272501,18.278,37.672,0.294,0.456,7.776,0.18,0.18,0.38,33.508,1.17,1.356339714,1475.4,83.0,26.72727273,11.0,60.0,26.5,8.0,157.8397222,138.3255556,154.8916667,175.9341667,156.7477778,44.05919898795423,55.45822875086054,57.53292225994305,90.02909412837565,88.18147933769222,54.856911006518246,75.09399058687458,95.88653603824969,60.717404749132825,43.1898065304124,148.2200639,533.5138889,42.48875186,320.0,90.48,2.750429958,1.348102314,1.4268573213858042,1170.1375,3900.867347,0.0,2242.890972,1262.880058,205.8238711,105918.1478,3.031448097,17.50018428373017,1.201158938,24.55520637096774,2.896412028,99.63915846675
2025-11-18 23:00:00,1.003302505,12.71468099,0.458066612,86.28201651,7.636355654,17.084,7.75,1.03,0.5,87.185,11.785,6.977,69.79,11.3,17.06,1.85,13.69407749,5.133333333,79.44555556,71.32,32.15,0.049,5.46,2.25,9.33,2.62,0.035,0.17,54.24,11.17,0.067,2.045787546,0.15,115.765,0.1,96.03,1.42,0.65,1.02,0.0,0.0,1.281,59.5195414,3.76856096,3.80386305,0.059598132,0.02412056,0.067834584,0.411477296,4.208065717,5.833598487,0.098794397,0.06,0.036959813,50.763,0.0,0.0,0.0,0.0,0.0,0.0,0.0,0.0,0.0,0.0,0.0,0.0,0.0,6.0,0.418419854,4.3655,0.018,94.84085,0.15225,0.1051,0.0241,0.42575,0.06845,1.121801372,18.33425,37.614,0.3215,0.4645,7.722,0.179,0.18225,0.37325,33.53,1.16925,1.352102595,1472.0,83.0,26.72727273,11.0,60.0,26.5,8.0,184.1069444,146.2952778,172.4272222,202.2341667,176.2659028,37.78098872352646,56.44152425788141,54.216772673653864,91.96030393508087,90.85343337343983,47.78854088690086,76.66771615230587,90.78189829359985,57.084936489895355,39.383235006324355,142.2603642,538.9305556,43.06097972,319.8888889,96.26066667,2.764535856,1.34811675,1.457702178132996,1166.913889,3900.273889,0.0,2231.248611,1242.696133,203.5450722,105377.4817,3.043929511,17.50018428373017,1.214944933,24.55520637096774,2.915718239,98.8217204815
2025-11-19 00:00:00,1.016645662,12.63165778,0.500470189,86.35169656,7.788075618,14.441,7.75,1.03,0.5,87.185,11.785,5.824,69.6,10.89,17.74,1.77,14.23379644,5.176666667,80.02333333,66.61,29.22,0.049,5.53,2.18,9.14,2.68,0.029,0.18,54.4,10.94,0.065,1.978300181,0.15,101.199,0.1,96.03,1.42,0.65,1.02,0.0,0.0,1.094,58.90548197,3.966544855,3.917291323,0.061144882,0.023656535,0.072320157,0.446846294,4.484933821,6.166149561,0.103434645,0.06,0.037114488,44.878,0.0,0.0,0.0,0.0,0.0,0.0,0.0,0.0,0.0,0.0,0.0,0.0,0.0,7.0,0.24732241,4.358,0.018,94.8206,0.156,0.1036,0.0226,0.452,0.0692,1.12001193,18.308,37.554,0.374,0.472,7.692,0.194,0.186,0.362,33.53,1.218,1.349418431,1472.0,83.0,26.72727273,11.0,60.0,26.5,8.0,158.3197222,144.9013889,161.9133333,183.0205556,162.03875,50.32337451073727,60.51708046394688,76.35545397765185,90.90528244107753,76.24049668185012,62.51114438549274,73.54151797104782,82.06009871524407,55.81499079537733,44.36334451507969,165.7431,535.0,42.14581881,315.0,85.87866667,2.758821203,1.347973311,1.4200597443033096,1177.228611,3898.722936,0.0,2227.018431,1260.898956,207.4360989,106579.4556,3.009989667,17.50018428373017,1.201146071,24.55520637096774,2.973419797,100.71096075
2025-11-19 01:00:00,1.015999758,12.60942024,0.500285645,86.37458,7.714258049,16.524,7.75,1.03,0.5,87.185,11.785,6.851,69.6,10.89,17.74,1.77,14.27645547,5.176666667,80.02333333,66.61,29.22,0.049,5.53,2.18,9.14,2.68,0.029,0.18,54.4,10.94,0.065,1.978300181,0.15,117.991,0.1,96.03,1.42,0.65,1.02,0.0,0.0,1.307,59.22153324,3.864644195,3.858910737,0.060348783,0.023895365,0.07001147,0.428642166,4.342432116,5.994988296,0.101046348,0.06,0.037034878,51.264,0.0,0.0,0.0,0.0,0.0,0.0,0.0,0.0,0.0,0.0,0.0,0.0,0.0,6.0,0.291973567,4.3505,0.018,94.80035,0.15975,0.1021,0.0211,0.47825,0.06995,1.118222487,18.28175,37.494,0.4265,0.4795,7.662,0.209,0.18975,0.35075,33.53,1.26675,1.346734268,1472.0,83.0,26.72727273,11.0,60.0,26.5,8.0,153.1105556,147.2713889,159.0511111,181.0241667,160.1143056,48.90933786944018,62.300914263398084,76.94596067908468,90.8191322413931,77.15129535811803,55.081796892319105,74.43665318928655,76.99717669558913,51.93572045447445,42.220489394412624,150.1499292,538.0,43.54225992,315.0,95.08133333,2.751868694,1.348160792,1.4307568511600992,1173.466944,3899.042144,0.0,2222.438953,1272.142156,207.6911444,106770.0456,3.003355972,17.50018428373017,1.203109667,24.55520637096774,2.940771272,98.644865619
2025-11-19 02:00:00,1.01576515,12.60134302,0.500218614,86.38289183,7.687445702,14.043,7.75,1.03,0.5,87.185,11.785,5.871,69.6,10.89,17.74,1.77,14.28284693,5.176666667,80.02333333,66.61,29.22,0.049,5.53,2.18,9.14,2.68,0.029,0.18,54.4,10.94,0.065,1.978300181,0.15,100.619,0.1,96.03,1.42,0.65,1.02,0.0,0.0,1.151,59.2527151,3.854590596,3.853150862,0.060270239,0.023918928,0.069783693,0.426846133,4.328372787,5.978101392,0.100810717,0.06,0.037027024,43.258,0.0,0.0,0.0,0.0,0.0,0.0,0.0,0.0,0.0,0.0,0.0,0.0,0.0,7.0,0.338324132,4.337076923,0.017569231,94.75850769,0.16,0.103292308,0.024015385,0.527384615,0.072153846,1.097925603,18.14646154,37.20569231,0.43,0.492923077,7.664307692,0.227230769,0.194307692,0.337076923,33.89615385,1.295846154,1.324069971,1474.584615,83.0,26.72727273,11.0,60.0,26.5,8.0,167.4523677,138.3972145,161.1506964,194.9841226,165.4961003,45.65080504390025,59.62537702046539,72.48783400852471,93.32510664717265,80.86830777742199,59.193366742907216,76.85213335669246,88.04833137032745,56.23393211717082,43.62863248817685,155.8197571,540.5431755,42.57724841,315.0,91.66261838,2.779865234,1.348193607,1.4540086483699945,1172.254875,3899.795922,0.0,2222.924833,1253.51768,207.3726682,107427.9685,2.983150936,17.50018428373017,1.233810738,24.55520637096774,2.960270936,99.39611781575
2025-11-19 03:00:00,1.016107261,12.61312142,0.50031636,86.37077132,7.72654414,16.595,7.75,1.03,0.5,87.185,11.785,6.99,69.6,10.89,17.74,1.77,15.06209848,5.176666667,80.02333333,66.61,29.22,0.049,5.53,2.18,9.14,2.68,0.029,0.18,54.4,10.94,0.065,1.978300181,0.15,118.642,0.1,96.03,1.42,0.65,1.02,0.0,0.0,1.338,59.39727434,3.807982077,3.826448065,0.05990611,0.024028167,0.068727719,0.418519715,4.263193686,5.899813646,0.09971833,0.06,0.036990611,49.1,0.0,0.0,0.0,0.0,0.0,0.0,0.0,0.0,0.0,0.0,0.0,0.0,0.0,6.0,0.344392529,4.323230769,0.017107692,94.71512308,0.16,0.104676923,0.027246154,0.578153846,0.074461538,1.076306759,18.00338462,36.90107692,0.43,0.506769231,7.668923077,0.245692308,0.198923077,0.323230769,34.28846154,1.323538462,1.299978522,1477.353846,83.0,26.72727273,11.0,60.0,26.5,8.0,162.3338889,144.7972222,164.5883333,191.6466667,165.8415278,44.37450501668263,60.368933105715556,74.13091542558037,91.62031205486664,74.17877874525198,57.34054170996987,73.45870027046985,78.2014949180757,53.34548864980613,42.33797557863201,166.4688161,534.7916667,42.99505425,315.0,90.48,2.803373261,1.348241575,1.4528281243803964,1170.839722,3899.290397,0.0,2196.494981,1229.32885,205.1352869,107056.3244,2.991687561,17.50018428373017,1.249861679,24.55520637096774,3.025093231,100.80711813325
