Repository: saikumar-voptimai/evonith_bf_webapp

# Evonith BF2 — Blast Furnace Intelligence Platform

Monitoring, modelling and optimisation of **Blast Furnace 2 (BF2)** at Evonith Steel: live telemetry from InfluxDB,
manual plant reports from Neon PostgreSQL, a two-zone energy model of the furnace, blend and fuel optimisers, a
conversational assistant (FurnaceMind) and a live digital twin evaluated every hour.

The platform has three deployable parts that share one Python service layer, plus the shared data library:

| Part | Path | What it is |
|---|---|---|
| **Streamlit app** (legacy) | `src/app.py`, `src/custom_pages/` | The original 11-page dashboard; still the home of the model pages. Served under `/legacy` in production |

File: src/assets/data/V10_df_filtered.csv (part 33 of 166)
datetime,Hot Blast PressureBar,Hot Blast Temp.oC,Hot Blast VolumeNm3/Hr.,O2 Enrichment %,OxygenFlowNm3/Hr.,PermeabilityKgs/Hr.,RAFToC,SteamKgs/Hr.,TopPressureBar,TuyereVelocitym/s,Differential PressureTotalBar,Charges/Hrs.,StockRodLevel,COKE_ASH%,COKE_FC%,COKE_IM%,COKE_MOIST%,COKE_MT,COKE_VM%,NUTCOKE_ASH%,NUTCOKE_FC%,NUTCOKE_IM%,NUTCOKE_MOIST%,NUTCOKE_MT,NUTCOKE_VM%,PCI_2_%Ash,PCI_2_%FC,PCI_2_%IM,PCI_2_MT,PCI_2_%VM,Sinter_SP_MT,Sinter_SP_02_Al2O3%,Sinter_SP_02_Basicity,Sinter_SP_02_CaO%,Sinter_SP_02_Cold_Strength_AI,Sinter_SP_02_Cold_strength_TI,Sinter_SP_02_Fe(T)%,Sinter_SP_02_FeO%,Sinter_SP_02_Hot_strength_RDI,Sinter_SP_02_Hot_strength_RI,Sinter_SP_02_K2O%,Sinter_SP_02_MgO%,Sinter_SP_02_MnO%,Sinter_SP_02_Na2O%,Sinter_SP_02_P%,Sinter_SP_02_SiO2%,Sinter_SP_02_TiO2%,ORE_%Al2O3,ORE_%CaO,ORE_%Fe(T),ORE_%K2O,ORE_%LOI,ORE_%MgO,ORE_%MnO,ORE_MT,ORE_%Na2O,ORE_%P,ORE_%SiO2,ORE_%TiO2,ORE_%TM,Geomin Type,FLUX_Al2O3%,FLUX_CaO%,FLUX_Fe2O3%,FLUX_LOI%,FLUX_MgO%,FLUX_MT,FLUX_SiO2%,FLUX_TM%,COKE_DISCHARGE_TIME,WEIGHTED_COKE_ANGLE,TOTAL_COKE_PORTIONS,NON_COKE_DISCHARGE_TIME,WEIGHTED_NON_COKE_ANGLE,TOTAL_NON_COKE_PORTIONS,UnitCost Lakhs/Thm,ActualKg/Thm.,FurnaceTopGasAnalysisCO2ETACO,Act. Fuel RateKg/Thm.,Coke Rate Kg/Thm,ProductionTonnesPerHr
2024-04-09 13:00:00,2.67,1149.0,116161.0,2.427273957,3500.0,1417.0,2337.0,0.0,1.3,261.0,1.37,7.0,1.3,10.61,88.01,0.41,2.6,299.3833333,0.97,10.91,87.59,0.47,7.7,28.660333337,1.03,9.84,70.54,1.3,75.312125,18.32,960.9063333,1.855,2.012329169,10.765,4.866666667,82.48777778,55.295,8.405,25.87,64.19,0.091,1.885,0.35,0.0525,0.062,5.35,0.165,1.084084589,0.025568033,31.18277276,0.00818177,1.032948524,0.005113607,0.051136066,138.9234765,0.001022721,0.008693131,4.19827098,0.063920082,2.454531145,1.0,0.56,0.0,1.46,1.35,0.0,23.49333333,95.85,0.6,82.5,25.54545455,11.0,60.0,28.0,8.0,124.045,106.0,40.51786142,546.0,440.0,90.75471698
2024-04-09 14:00:00,2.68,1148.0,116922.0,2.411484761,3500.0,1414.0,2351.0,0.0,1.3,262.0,1.38,8.0,1.3,10.61,88.01,0.41,2.6,299.3833333,0.97,10.91,87.59,0.47,7.7,28.660333337,1.03,9.84,70.54,1.3,75.312125,18.32,960.9063333,1.855,2.012329169,10.765,4.866666667,82.48777778,55.295,8.405,25.87,64.19,0.091,1.885,0.35,0.0525,0.062,5.35,0.165,1.084084589,0.025568033,31.18277276,0.00818177,1.032948524,0.005113607,0.051136066,138.9234765,0.001022721,0.008693131,4.19827098,0.063920082,2.454531145,1.0,0.56,0.0,1.46,1.35,0.0,23.49333333,95.85,0.6,82.5,25.54545455,11.0,60.0,28.0,8.0,124.0,100.0,41.28289474,543.0,443.0,93.2
2024-04-09 15:00:00,2.68,1130.0,115788.0,2.435088695,3500.0,1401.0,2334.0,0.0,1.3,256.0,1.38,7.0,1.3,10.61,88.01,0.41,2.6,299.3833333,0.97,10.91,87.59,0.47,7.7,28.660333337,1.03,9.84,70.54,1.3,75.312125,18.32,960.9063333,1.855,2.012329169,10.765,4.866666667,82.48777778,55.295,8.405,25.87,64.19,0.091,1.885,0.35,0.0525,0.062,5.35,0.165,1.084084589,0.025568033,31.18277276,0.00818177,1.032948524,0.005113607,0.051136066,138.9234765,0.001022721,0.008693131,4.19827098,0.063920082,2.454531145,1.0,0.56,0.0,1.46,1.35,0.0,23.49333333,95.85,0.6,82.5,25.54545455,11.0,60.0,28.0,8.0,123.3825,101.0,42.08037825,541.0,440.0,87.12871287
2024-04-09 16:00:00,2.72,1123.0,114656.0,2.459116402,3500.0,1347.0,2313.0,0.0,1.3,249.0,1.42,8.0,1.3,10.68,87.98,0.4,2.9,299.3833333,0.94,11.0,87.52,0.44,6.8,28.660333337,1.04,9.92,70.01,1.2,75.312125,18.87,960.9063333,1.875,1.951975458,10.365,4.866666667,82.48777778,55.65,9.165,25.87,64.19,0.098,1.825,0.37,0.052,0.0665,5.31,0.18,1.078970983,0.051136066,31.07027341,0.005624967,1.104539015,0.01534082,0.040908852,138.9234765,0.002045443,0.012784016,4.244293439,0.078749541,2.301122949,1.0,0.46,0.0,0.93,1.31,0.0,23.49333333,95.1,0.3,82.5,25.54545455,11.0,60.0,28.0,8.0,123.3825,101.0,41.75405148,541.0,440.0,95.34653465
2024-04-09 17:00:00,2.69,1146.0,114640.0,2.459459415,3500.0,1381.0,2327.0,0.0,1.3,256.0,1.39,7.0,1.3,10.68,87.98,0.4,2.9,299.3833333,0.94,11.0,87.52,0.44,6.8,28.660333337,1.04,9.92,70.01,1.2,75.312125,18.87,960.9063333,1.875,1.951975458,10.365,4.866666667,82.48777778,55.65,9.165,25.87,64.19,0.098,1.825,0.37,0.052,0.0665,5.31,0.18,1.078970983,0.051136066,31.07027341,0.005624967,1.104539015,0.01534082,0.040908852,138.9234765,0.002045443,0.012784016,4.244293439,0.078749541,2.301122949,1.0,0.46,0.0,0.93,1.31,0.0,23.49333333,95.1,0.3,82.5,25.54545455,11.0,60.0,28.0,8.0,124.045,106.0,42.29116945,546.0,440.0,90.37735849
2024-04-09 18:00:00,2.67,1146.0,115514.0,2.440164427,3499.0,1404.0,2323.0,0.0,1.3,258.0,1.37,7.0,1.3,10.68,87.98,0.4,2.9,299.3833333,0.94,11.0,87.52,0.44,6.8,28.660333337,1.04,9.92,70.01,1.2,75.312125,18.87,960.9063333,1.875,1.951975458,10.365,4.866666667,82.48777778,55.65,9.165,25.87,64.19,0.098,1.825,0.37,0.052,0.0665,5.31,0.18,1.078970983,0.051136066,31.07027341,0.005624967,1.104539015,0.01534082,0.040908852,138.9234765,0.002045443,0.012784016,4.244293439,0.078749541,2.301122949,1.0,0.46,0.0,0.93,1.31,0.0,23.49333333,95.1,0.3,82.5,25.54545455,11.0,60.0,28.0,8.0,124.575,110.0,42.39904988,550.0,440.0,88.18181818
2024-04-09 19:00:00,2.69,1138.0,116295.0,2.423786437,3499.0,1393.0,2328.0,0.0,1.3,257.0,1.39,7.0,1.3,10.68,87.98,0.4,2.9,299.3833333,0.94,11.0,87.52,0.44,6.8,28.660333337,1.04,9.92,70.01,1.2,75.312125,18.87,960.9063333,1.875,1.951975458,10.365,4.866666667,82.48777778,55.65,9.165,25.87,64.19,0.098,1.825,0.37,0.052,0.0665,5.31,0.18,1.078970983,0.051136066,31.07027341,0.005624967,1.104539015,0.01534082,0.040908852,138.9234765,0.002045443,0.012784016,4.244293439,0.078749541,2.301122949,1.0,0.46,0.0,0.93,1.31,0.0,23.49333333,95.1,0.3,82.5,25.54545455,11.0,60.0,28.0,8.0,124.045,106.0,42.38820171,546.0,440.0,87.9245283
2024-04-09 20:00:00,2.69,1125.0,116758.0,2.414870038,3500.0,1404.0,2329.0,0.0,1.3,256.0,1.39,7.0,1.3,10.68,87.98,0.4,2.9,299.3833333,0.94,11.0,87.52,0.44,6.8,28.660333337,1.04,9.92,70.01,1.2,75.312125,18.87,960.9063333,1.875,1.951975458,10.365,4.866666667,82.48777778,55.65,9.165,25.87,64.19,0.098,1.825,0.37,0.052,0.0665,5.31,0.18,1.078970983,0.051136066,31.07027341,0.005624967,1.104539015,0.01534082,0.040908852,138.9234765,0.002045443,0.012784016,4.244293439,0.078749541,2.301122949,1.0,0.46,0.0,0.93,1.31,0.0,23.49333333,95.1,0.3,82.5,25.54545455,11.0,60.0,28.0,8.0,123.9125,105.0,41.88670187,545.0,440.0,86.38095238
2024-04-09 21:00:00,2.72,1107.0,115775.0,2.435361966,3500.0,1355.0,2315.0,0.0,1.3,249.0,1.42,7.0,1.3,10.68,87.98,0.4,2.9,299.3833333,0.94,11.0,87.52,0.44,6.8,28.660333337,1.04,9.92,70.01,1.2,75.312125,18.87,960.9063333,1.875,1.951975458,10.365,4.866666667,82.48777778,55.65,9.165,25.87,64.19,0.098,1.825,0.37,0.052,0.0665,5.31,0.18,1.078970983,0.051136066,31.07027341,0.005624967,1.104539015,0.01534082,0.040908852,138.9234765,0.002045443,0.012784016,4.244293439,0.078749541,2.301122949,1.0,0.46,0.0,0.93,1.31,0.0,23.49333333,95.1,0.3,82.5,25.54545455,11.0,60.0,28.0,8.0,123.515,102.0,42.09770115,542.0,440.0,87.84313725
2024-04-09 22:00:00,2.68,1086.0,115143.0,2.448721522,3500.0,1391.0,2296.0,0.0,1.3,246.0,1.38,7.0,1.3,10.68,87.98,0.4,2.9,299.3833333,0.94,11.0,87.52,0.44,6.8,28.660333337,1.04,9.92,70.01,1.2,75.312125,18.87,960.9063333,1.875,1.951975458,10.365,4.866666667,82.48777778,55.65,9.165,25.87,64.19,0.098,1.825,0.37,0.052,0.0665,5.31,0.18,1.078970983,0.051136066,31.07027341,0.005624967,1.104539015,0.01534082,0.040908852,138.9234765,0.002045443,0.012784016,4.244293439,0.078749541,2.301122949,1.0,0.46,0.0,0.93,1.31,0.0,23.49333333,95.1,0.3,82.5,25.54545455,11.0,60.0,28.0,8.0,123.515,102.0,41.56031784,542.0,440.0,87.25490196
2024-04-09 23:00:00,2.68,1098.0,116943.0,2.411051966,3500.0,1415.0,2312.0,0.0,1.3,252.0,1.38,7.0,1.3,10.69,87.93,0.42,2.9,302.6766667,0.96,10.94,87.56,0.46,5.1,23.24033333,1.04,9.7,70.56,1.12,74.552145,18.62,964.8773333,1.87,1.926375455,10.335,4.932222222,83.02333333,55.7,9.245,26.97142857,64.19,0.0915,1.735,0.345,0.05,0.066,5.365,0.17,1.390006685,0.11700393,28.12774469,0.011232377,0.996873481,0.14976503,0.028080943,130.7007384,0.002340079,0.011232377,3.725405121,0.087986955,2.340078593,1.0,0.53,0.0,0.74,1.28,0.0,19.67666667,96.71,0.2,82.5,25.54545455,11.0,60.0,28.0,8.0,123.25,100.0,40.45911047,540.0,440.0,86.5
2024-04-10 00:00:00,2.64,1149.0,115870.0,2.432671549,3499.0,1439.0,2349.0,0.0,1.3,228.0,1.34,7.0,1.3,10.39,88.24,0.39,3.1,285.7306667,0.98,10.84,87.67,0.44,4.5,25.711000003,1.05,9.4,70.07,1.14,87.49,19.39,948.9593333,1.865,1.915222595,10.735,4.8,82.93,55.28,9.17,27.9312,62.39,0.088,1.625,0.345,0.055,0.055,5.605,0.16,5.52,0.31,54.28,0.054,6.82,0.1,0.1,59.23738992,0.011,0.201,8.24,0.694,4.4,1.0,0.78,0.0,1.77,1.32,0.0,17.39666667,95.23,0.2,82.5,25.54545455,11.0,60.0,28.0,8.0,122.87,116.0,40.21327014,546.0,430.0,85.77586207
2024-04-10 01:00:00,2.66,1169.0,115458.0,2.442044611,3500.0,1410.0,2303.0,0.0,1.3,229.0,1.36,7.0,1.3,10.39,88.24,0.39,3.1,285.7306667,0.98,10.84,87.67,0.44,4.5,25.711000003,1.05,9.4,70.07,1.14,87.49,19.39,948.9593333,1.865,1.915222595,10.735,4.8,82.93,55.28,9.17,27.9312,62.39,0.088,1.625,0.345,0.055,0.055,5.605,0.16,5.52,0.31,54.28,0.054,6.82,0.1,0.1,59.23738992,0.011,0.201,8.24,0.694,4.4,1.0,0.78,0.0,1.77,1.32,0.0,17.39666667,95.23,0.2,82.5,25.54545455,11.0,60.0,28.0,8.0,124.725,130.0,38.96103896,560.0,430.0,89.0
2024-04-10 02:00:00,2.65,1167.0,115584.0,2.439384031,3500.0,1425.0,2317.0,0.0,1.3,230.0,1.35,7.0,1.3,10.39,88.24,0.39,3.1,285.7306667,0.98,10.84,87.67,0.44,4.5,25.711000003,1.05,9.4,70.07,1.14,87.49,19.39,948.9593333,1.865,1.915222595,10.735,4.8,82.93,55.28,9.17,27.9312,62.39,0.088,1.625,0.345,0.055,0.055,5.605,0.16,5.52,0.31,54.28,0.054,6.82,0.1,0.1,59.23738992,0.011,0.201,8.24,0.694,4.4,1.0,0.78,0.0,1.77,1.32,0.0,17.39666667,95.23,0.2,82.5,25.54545455,11.0,60.0,28.0,8.0,125.3125,125.0,39.89463602,560.0,435.0,87.52
2024-04-10 03:00:00,2.68,1149.0,117814.0,2.392553708,3499.0,1420.0,2342.0,0.0,1.3,229.0,1.38,7.0,1.3,10.39,88.24,0.39,3.1,285.7306667,0.98,10.84,87.67,0.44,4.5,25.711000003,1.05,9.4,70.07,1.14,87.49,19.39,948.9593333,1.865,1.915222595,10.735,4.8,82.93,55.28,9.17,27.9312,62.39,0.088,1.625,0.345,0.055,0.055,5.605,0.16,5.52,0.31,54.28,0.054,6.82,0.1,0.1,59.23738992,0.011,0.201,8.24,0.694,4.4,1.0,0.78,0.0,1.77,1.32,0.0,17.39666667,95.23,0.2,82.5,25.54545455,11.0,60.0,28.0,8.0,124.385,118.0,39.77245793,553.0,435.0,87.11864407
2024-04-10 04:00:00,2.69,1148.0,117340.0,2.408080642,3500.0,1408.0,2305.0,203.0,1.3,228.0,1.39,7.0,1.3,10.39,88.24,0.39,3.1,285.7306667,0.98,10.84,87.67,0.44,4.5,25.711000003,1.05,9.4,70.07,1.14,87.49,19.39,948.9593333,1.865,1.915222595,10.735,4.8,82.93,55.28,9.17,27.9312,62.39,0.088,1.625,0.345,0.055,0.055,5.605,0.16,5.52,0.31,54.28,0.054,6.82,0.1,0.1,59.23738992,0.011,0.201,8.24,0.694,4.4,1.0,0.78,0.0,1.77,1.32,0.0,17.39666667,95.23,0.2,82.5,25.54545455,11.0,60.0,28.0,8.0,124.12,116.0,40.2057036,551.0,435.0,86.55172414
2024-04-10 05:00:00,2.69,1157.0,117850.0,2.391823259,3499.0,1417.0,2316.0,0.0,1.3,230.0,1.39,7.0,1.3,10.39,88.24,0.39,3.1,285.7306667,0.98,10.84,87.67,0.44,4.5,25.711000003,1.05,9.4,70.07,1.14,87.49,19.39,948.9593333,1.865,1.915222595,10.735,4.8,82.93,55.28,9.17,27.9312,62.39,0.088,1.625,0.345,0.055,0.055,5.605,0.16,5.52,0.31,54.28,0.054,6.82,0.1,0.1,59.23738992,0.011,0.201,8.24,0.694,4.4,1.0,0.78,0.0,1.77,1.32,0.0,17.39666667,95.23,0.2,82.5,25.54545455,11.0,60.0,28.0,8.0,124.65,120.0,39.61023714,555.0,435.0,87.33333333
2024-04-10 06:00:00,2.66,1186.0,116421.0,2.421856287,3500.0,1429.0,2326.0,0.0,1.3,234.0,1.36,7.0,1.3,10.39,88.24,0.39,3.1,285.7306667,0.98,10.84,87.67,0.44,4.5,25.711000003,1.05,9.4,70.07,1.14,87.49,19.39,948.9593333,1.865,1.915222595,10.735,4.8,82.93,55.28,9.17,27.9312,62.39,0.088,1.625,0.345,0.055,0.055,5.605,0.16,5.52,0.31,54.28,0.054,6.82,0.1,0.1,59.23738992,0.011,0.201,8.24,0.694,4.4,1.0,0.78,0.0,1.77,1.32,0.0,17.39666667,95.23,0.2,82.5,25.54545455,11.0,60.0,28.0,8.0,125.43,124.0,39.79328165,560.0,436.0,88.79032258
2024-04-10 07:00:00,2.67,1185.0,116775.0,2.413829214,3499.0,1423.0,2334.0,0.0,1.3,234.0,1.37,7.0,1.3,10.39,88.24,0.39,3.1,285.7306667,0.98,10.84,87.67,0.44,4.5,25.711000003,1.05,9.4,70.07,1.14,87.49,19.39,948.9593333,1.865,1.915222595,10.735,4.8,82.93,55.28,9.17,27.9312,62.39,0.088,1.625,0.345,0.055,0.055,5.605,0.16,5.52,0.31,54.28,0.054,6.82,0.1,0.1,59.23738992,0.011,0.201,8.24,0.694,4.4,1.0,0.78,0.0,1.77,1.32,0.0,17.39666667,95.23,0.2,82.5,25.54545455,11.0,60.0,28.0,8.0,123.93,124.0,39.8128655,554.0,430.0,87.5
2024-04-10 16:00:00,2.69,1149.0,116682.0,2.41644205,3500.0,1403.0,2303.0,0.0,1.3,227.0,1.39,7.0,1.3,10.6,88.02,0.4,3.3,285.7306667,0.98,11.04,87.49,0.44,5.2,25.711000003,1.03,9.39,69.35,1.2,87.49,20.06,948.9593333,1.92,1.889473684,10.77,4.8,82.93,55.12,8.82,27.9536,62.39,0.087,1.64,0.36,0.058,0.057,5.7,0.17,5.59,0.05,53.85,0.029,7.21,0.06,0.13,59.23738992,0.009,0.189,8.73,0.683,4.1,1.0,0.91,0.0,1.02,1.42,0.0,17.39666667,96.09,0.2,82.5,25.54545455,11.0,60.0,28.0,8.0,124.0625,125.0,38.8915547,555.0,430.0,86.72
2024-04-10 17:00:00,2.69,1149.0,117315.0,2.402724678,3499.0,1408.0,2301.0,0.0,1.3,228.0,1.39,7.0,1.3,10.6,88.02,0.4,3.3,285.7306667,0.98,11.04,87.49,0.44,5.2,25.711000003,1.03,9.39,69.35,1.2,87.49,20.06,948.9593333,1.92,1.889473684,10.77,4.8,82.93,55.12,8.82,27.9536,62.39,0.087,1.64,0.36,0.058,0.057,5.7,0.17,5.59,0.05,53.85,0.029,7.21,0.06,0.13,59.23738992,0.009,0.189,8.73,0.683,4.1,1.0,0.91,0.0,1.02,1.42,0.0,17.39666667,96.09,0.2,82.5,25.54545455,11.0,60.0,28.0,8.0,124.195,126.0,39.15506254,556.0,430.0,86.9047619
2024-04-10 18:00:00,2.69,1154.0,117726.0,2.394341127,3499.0,1412.0,2302.0,0.0,1.3,229.0,1.39,6.0,1.3,10.6,88.02,0.4,3.3,285.7306667,0.98,11.04,87.49,0.44,5.2,25.711000003,1.03,9.39,69.35,1.2,87.49,20.06,948.9593333,1.92,1.889473684,10.77,4.8,82.93,55.12,8.82,27.9536,62.39,0.087,1.64,0.36,0.058,0.057,5.7,0.17,5.59,0.05,53.85,0.029,7.21,0.06,0.13,59.23738992,0.009,0.189,8.73,0.683,4.1,1.0,0.91,0.0,1.02,1.42,0.0,17.39666667,96.09,0.2,82.5,25.54545455,11.0,60.0,28.0,8.0,124.3275,127.0,38.54485519,557.0,430.0,87.16535433
2024-04-10 20:00:00,2.67,1188.0,117458.0,2.399801122,3499.0,1433.0,2300.0,0.0,1.3,236.0,1.37,7.0,1.3,10.6,88.02,0.4,3.3,285.7306667,0.98,11.04,87.49,0.44,5.2,25.711000003,1.03,9.39,69.35,1.2,87.49,20.06,948.9593333,1.92,1.889473684,10.77,4.8,82.93,55.12,8.82,27.9536,62.39,0.087,1.64,0.36,0.058,0.057,5.7,0.17,5.59,0.05,53.85,0.029,7.21,0.06,0.13,59.23738992,0.009,0.189,8.73,0.683,4.1,1.0,0.91,0.0,1.02,1.42,0.0,17.39666667,96.09,0.2,82.5,25.54545455,11.0,60.0,28.0,8.0,125.1225,133.0,39.22495274,563.0,430.0,93.08270677
2024-04-10 21:00:00,2.66,1186.0,116584.0,2.418472141,3500.0,1431.0,2288.0,0.0,1.3,234.0,1.36,7.0,1.3,10.6,88.02,0.4,3.3,285.7306667,0.98,11.04,87.49,0.44,5.2,25.711000003,1.03,9.39,69.35,1.2,87.49,20.06,948.9593333,1.92,1.889473684,10.77,4.8,82.93,55.12,8.82,27.9536,62.39,0.087,1.64,0.36,0.058,0.057,5.7,0.17,5.59,0.05,53.85,0.029,7.21,0.06,0.13,59.23738992,0.009,0.189,8.73,0.683,4.1,1.0,0.91,0.0,1.02,1.42,0.0,17.39666667,96.09,0.2,82.5,25.54545455,11.0,60.0,28.0,8.0,124.99000000000001,132.0,38.75540605,562.0,430.0,92.42424242
2024-04-10 22:00:00,2.69,1155.0,117112.0,2.406887155,3499.0,1404.0,2278.0,0.0,1.3,229.0,1.39,7.0,1.3,10.6,88.02,0.4,3.3,285.7306667,0.98,11.04,87.49,0.44,5.2,25.711000003,1.03,9.39,69.35,1.2,87.49,20.06,948.9593333,1.92,1.889473684,10.77,4.8,82.93,55.12,8.82,27.9536,62.39,0.087,1.64,0.36,0.058,0.057,5.7,0.17,5.59,0.05,53.85,0.029,7.21,0.06,0.13,59.23738992,0.009,0.189,8.73,0.683,4.1,1.0,0.91,0.0,1.02,1.42,0.0,17.39666667,96.09,0.2,82.5,25.54545455,11.0,60.0,28.0,8.0,124.5925,129.0,39.82950509,559.0,430.0,87.36434109
2024-04-10 23:00:00,2.66,1148.0,115378.0,2.44443469,3501.0,1419.0,2319.0,0.0,1.3,226.0,1.36,7.0,1.3,10.52,88.1,0.42,2.7,279.934,0.96,10.88,87.65,0.45,4.8,25.722333329999998,1.02,9.74,69.28,1.12,84.48333333,19.86,933.333,1.9,1.919651577,10.605,4.823333333,82.57888889,55.345,9.215,27.864,62.39,0.0975,1.655,0.38,0.0565,0.0575,5.525,0.17,5.29,0.07,53.5,0.019,7.93,0.05,0.16,66.70749778,0.007,0.142,8.82,0.627,4.3,1.0,0.81,0.0,0.93,1.28,0.0,18.46666667,96.19,0.3,82.5,25.54545455,11.0,60.0,28.0,8.0,123.135,118.0,40.28571429,548.0,430.0,83.72881356
2024-04-11 00:00:00,2.61,1138.0,106914.0,3.769260715,5004.0,1513.0,2359.0,0.0,1.43,225.0,1.18,8.0,1.3,11.15,87.47,0.4,3.1,279.9833333,0.98,11.3,87.22,0.44,8.7,26.329333329999997,1.04,9.67,68.7,1.19,85.78666667,20.44,950.632,2.48,1.917442653,11.38,4.865555556,81.62333333,54.265,10.08,30.5,68.31,0.0795,1.795,0.07,0.052,0.049,5.935,0.18,1.421303485,0.035343248,13.58695445,0.004039228,1.923682514,0.017671624,0.030294213,268.8968099,0.003029421,0.03988738,2.133217486,0.159297069,0.984561917,1.0,0.53,0.0,0.64,1.44,0.0,20.45,96.64,0.1,82.5,25.54545455,11.0,60.0,28.0,8.0,122.7375,115.0,40.08370146,545.0,430.0,88.95652174
2024-04-11 01:00:00,2.67,1128.0,106970.0,3.765784845,5002.0,1472.0,2325.0,0.0,1.44,223.0,1.23,7.0,1.3,11.15,87.47,0.4,3.1,279.9833333,0.98,11.3,87.22,0.44,8.7,26.329333329999997,1.04,9.67,68.7,1.19,85.78666667,20.44,950.632,2.48,1.917442653,11.38,4.865555556,81.62333333,54.265,10.08,30.5,68.31,0.0795,1.795,0.07,0.052,0.049,5.935,0.18,1.421303485,0.035343248,13.58695445,0.004039228,1.923682514,0.017671624,0.030294213,268.8968099,0.003029421,0.03988738,2.133217486,0.159297069,0.984561917,1.0,0.53,0.0,0.64,1.44,0.0,20.45,96.64,0.1,82.5,25.54545455,11.0,60.0,28.0,8.0,124.0625,125.0,39.64260522,555.0,430.0,85.6
2024-04-11 02:00:00,2.66,1113.0,107121.0,3.760481227,5002.0,1485.0,2329.0,0.0,1.45,220.0,1.21,7.0,1.3,11.15,87.47,0.4,3.1,279.9833333,0.98,11.3,87.22,0.44,8.7,26.329333329999997,1.04,9.67,68.7,1.19,85.78666667,20.44,950.632,2.48,1.917442653,11.38,4.865555556,81.62333333,54.265,10.08,30.5,68.31,0.0795,1.795,0.07,0.052,0.049,5.935,0.18,1.421303485,0.035343248,13.58695445,0.004039228,1.923682514,0.017671624,0.030294213,268.8968099,0.003029421,0.03988738,2.133217486,0.159297069,0.984561917,1.0,0.53,0.0,0.64,1.44,0.0,20.45,96.64,0.1,82.5,25.54545455,11.0,60.0,28.0,8.0,124.0625,125.0,38.87846082,555.0,430.0,85.68
2024-04-11 03:00:00,2.65,1131.0,107753.0,3.736951002,5000.0,1488.0,2347.0,0.0,1.44,223.0,1.21,7.0,1.3,11.15,87.47,0.4,3.1,279.9833333,0.98,11.3,87.22,0.44,8.7,26.329333329999997,1.04,9.67,68.7,1.19,85.78666667,20.44,950.632,2.48,1.917442653,11.38,4.865555556,81.62333333,54.265,10.08,30.5,68.31,0.0795,1.795,0.07,0.052,0.049,5.935,0.18,1.421303485,0.035343248,13.58695445,0.004039228,1.923682514,0.017671624,0.030294213,268.8968099,0.003029421,0.03988738,2.133217486,0.159297069,0.984561917,1.0,0.53,0.0,0.64,1.44,0.0,20.45,96.64,0.1,82.5,25.54545455,11.0,60.0,28.0,8.0,124.0625,125.0,38.40224247,555.0,430.0,85.04
2024-04-11 04:00:00,2.63,1134.0,106817.0,3.770420728,5001.0,1519.0,2321.0,0.0,1.45,224.0,1.18,8.0,1.3,11.15,87.47,0.4,3.1,279.9833333,0.98,11.3,87.22,0.44,8.7,26.329333329999997,1.04,9.67,68.7,1.19,85.78666667,20.44,950.632,2.48,1.917442653,11.38,4.865555556,81.62333333,54.265,10.08,30.5,68.31,0.0795,1.795,0.07,0.052,0.049,5.935,0.18,1.421303485,0.035343248,13.58695445,0.004039228,1.923682514,0.017671624,0.030294213,268.8968099,0.003029421,0.03988738,2.133217486,0.159297069,0.984561917,1.0,0.53,0.0,0.64,1.44,0.0,20.45,96.64,0.1,82.5,25.54545455,11.0,60.0,28.0,8.0,124.8575,131.0,38.11742777,561.0,430.0,92.0610687
2024-04-11 05:00:00,2.65,1128.0,105960.0,3.800129035,5000.0,1468.0,2326.0,0.0,1.45,219.0,1.2,7.0,1.3,11.15,87.47,0.4,3.1,279.9833333,0.98,11.3,87.22,0.44,8.7,26.329333329999997,1.04,9.67,68.7,1.19,85.78666667,20.44,950.632,2.48,1.917442653,11.38,4.865555556,81.62333333,54.265,10.08,30.5,68.31,0.0795,1.795,0.07,0.052,0.049,5.935,0.18,1.421303485,0.035343248,13.58695445,0.004039228,1.923682514,0.017671624,0.030294213,268.8968099,0.003029421,0.03988738,2.133217486,0.159297069,0.984561917,1.0,0.53,0.0,0.64,1.44,0.0,20.45,96.64,0.1,82.5,25.54545455,11.0,60.0,28.0,8.0,124.3275,127.0,38.45614035,557.0,430.0,88.34645669
2024-04-11 06:00:00,2.64,1105.0,106504.0,3.780736094,5000.0,1442.0,2323.0,0.0,1.4,217.0,1.24,6.0,1.3,11.15,87.47,0.4,3.1,279.9833333,0.98,11.3,87.22,0.44,8.7,26.329333329999997,1.04,9.67,68.7,1.19,85.78666667,20.44,950.632,2.48,1.917442653,11.38,4.865555556,81.62333333,54.265,10.08,30.5,68.31,0.0795,1.795,0.07,0.052,0.049,5.935,0.18,1.421303485,0.035343248,13.58695445,0.004039228,1.923682514,0.017671624,0.030294213,268.8968099,0.003029421,0.03988738,2.133217486,0.159297069,0.984561917,1.0,0.53,0.0,0.64,1.44,0.0,20.45,96.64,0.1,82.5,25.54545455,11.0,60.0,28.0,8.0,124.195,126.0,38.3360522,556.0,430.0,85.0
2024-04-11 07:00:00,2.65,1105.0,106564.0,3.780119375,5002.0,1440.0,2333.0,0.0,1.41,215.0,1.24,7.0,1.3,11.15,87.47,0.4,3.1,279.9833333,0.98,11.3,87.22,0.44,8.7,26.329333329999997,1.04,9.67,68.7,1.19,85.78666667,20.44,950.632,2.48,1.917442653,11.38,4.865555556,81.62333333,54.265,10.08,30.5,68.31,0.0795,1.795,0.07,0.052,0.049,5.935,0.18,1.421303485,0.035343248,13.58695445,0.004039228,1.923682514,0.017671624,0.030294213,268.8968099,0.003029421,0.03988738,2.133217486,0.159297069,0.984561917,1.0,0.53,0.0,0.64,1.44,0.0,20.45,96.64,0.1,82.5,25.54545455,11.0,60.0,28.0,8.0,124.0625,125.0,38.32404828,555.0,430.0,83.12
2024-04-11 09:00:00,2.62,1147.0,106130.0,3.792531143,4998.0,1504.0,2349.0,0.0,1.45,224.0,1.17,7.0,1.3,10.91,87.73,0.39,3.2,279.9833333,0.97,11.09,87.43,0.45,5.9,26.329333329999997,1.03,9.42,68.92,1.12,85.78666667,20.54,950.632,2.525,1.901654238,11.4,4.865555556,81.62333333,54.095,10.34,30.66,68.31,0.0765,1.895,0.07,0.055,0.0505,5.995,0.185,1.52733323,0.065637461,13.61724866,0.011612782,1.865618606,0.045441319,0.035343248,268.8968099,0.008330909,0.04266435,1.822701805,0.192368251,0.833090853,1.0,0.42,0.0,0.86,1.29,0.0,20.45,96.93,0.1,82.5,25.54545455,11.0,60.0,28.0,8.0,124.3275,127.0,38.49012776,557.0,430.0,84.64566929
2024-04-11 10:00:00,2.64,1144.0,105340.0,3.807962938,4981.0,1451.0,2344.0,0.0,1.45,221.0,1.19,7.0,1.3,10.91,87.73,0.39,3.2,279.9833333,0.97,11.09,87.43,0.45,5.9,26.329333329999997,1.03,9.42,68.92,1.12,85.78666667,20.54,950.632,2.525,1.901654238,11.4,4.865555556,81.62333333,54.095,10.34,30.66,68.31,0.0765,1.895,0.07,0.055,0.0505,5.995,0.185,1.52733323,0.065637461,13.61724866,0.011612782,1.865618606,0.045441319,0.035343248,268.8968099,0.008330909,0.04266435,1.822701805,0.192368251,0.833090853,1.0,0.42,0.0,0.86,1.29,0.0,20.45,96.93,0.1,82.5,25.54545455,11.0,60.0,28.0,8.0,124.725,130.0,39.0489576,560.0,430.0,85.23076923
2024-04-11 11:00:00,2.64,1139.0,104747.0,3.785717633,4924.0,1465.0,2347.0,0.0,1.45,219.0,1.19,7.0,1.3,10.91,87.73,0.39,3.2,279.9833333,0.97,11.09,87.43,0.45,5.9,26.329333329999997,1.03,9.42,68.92,1.12,85.78666667,20.54,950.632,2.525,1.901654238,11.4,4.865555556,81.62333333,54.095,10.34,30.66,68.31,0.0765,1.895,0.07,0.055,0.0505,5.995,0.185,1.52733323,0.065637461,13.61724866,0.011612782,1.865618606,0.045441319,0.035343248,268.8968099,0.008330909,0.04266435,1.822701805,0.192368251,0.833090853,1.0,0.42,0.0,0.86,1.29,0.0,20.45,96.93,0.1,82.5,25.54545455,11.0,60.0,28.0,8.0,124.3275,127.0,38.80807133,557.0,430.0,84.80314961
2024-04-11 12:00:00,2.65,1146.0,104887.0,3.573536705,4654.0,1456.0,2347.0,0.0,1.45,220.0,1.2,7.0,1.3,10.91,87.73,0.39,3.2,279.9833333,0.97,11.09,87.43,0.45,5.9,26.329333329999997,1.03,9.42,68.92,1.12,85.78666667,20.54,950.632,2.525,1.901654238,11.4,4.865555556,81.62333333,54.095,10.34,30.66,68.31,0.0765,1.895,0.07,0.055,0.0505,5.995,0.185,1.52733323,0.065637461,13.61724866,0.011612782,1.865618606,0.045441319,0.035343248,268.8968099,0.008330909,0.04266435,1.822701805,0.192368251,0.833090853,1.0,0.42,0.0,0.86,1.29,0.0,20.45,96.93,0.1,82.5,25.54545455,11.0,60.0,28.0,8.0,124.0625,125.0,39.5974725,555.0,430.0,83.92
2024-04-11 13:00:00,2.65,1136.0,105708.0,3.812985868,5005.0,1471.0,2357.0,0.0,1.45,220.0,1.2,7.0,1.3,10.91,87.73,0.39,3.2,279.9833333,0.97,11.09,87.43,0.45,5.9,26.329333329999997,1.03,9.42,68.92,1.12,85.78666667,20.54,950.632,2.525,1.901654238,11.4,4.865555556,81.62333333,54.095,10.34,30.66,68.31,0.0765,1.895,0.07,0.055,0.0505,5.995,0.185,1.52733323,0.065637461,13.61724866,0.011612782,1.865618606,0.045441319,0.035343248,268.8968099,0.008330909,0.04266435,1.822701805,0.192368251,0.833090853,1.0,0.42,0.0,0.86,1.29,0.0,20.45,96.93,0.1,82.5,25.54545455,11.0,60.0,28.0,8.0,124.195,126.0,38.27941866,556.0,430.0,85.31746032
2024-04-11 14:00:00,2.65,1129.0,106722.0,3.780559405,5010.0,1483.0,2358.0,0.0,1.45,221.0,1.2,7.0,1.3,10.91,87.73,0.39,3.2,279.9833333,0.97,11.09,87.43,0.45,5.9,26.329333329999997,1.03,9.42,68.92,1.12,85.78666667,20.54,950.632,2.525,1.901654238,11.4,4.865555556,81.62333333,54.095,10.34,30.66,68.31,0.0765,1.895,0.07,0.055,0.0505,5.995,0.185,1.52733323,0.065637461,13.61724866,0.011612782,1.865618606,0.045441319,0.035343248,268.8968099,0.008330909,0.04266435,1.822701805,0.192368251,0.833090853,1.0,0.42,0.0,0.86,1.29,0.0,20.45,96.93,0.1,82.5,25.54545455,11.0,60.0,28.0,8.0,123.5325,121.0,39.70588235,551.0,430.0,84.87603306
2024-04-11 15:00:00,2.64,1130.0,107057.0,3.770243046,5012.0,1503.0,2358.0,0.0,1.45,222.0,1.19,7.0,1.3,10.91,87.73,0.39,3.2,279.9833333,0.97,11.09,87.43,0.45,5.9,26.329333329999997,1.03,9.42,68.92,1.12,85.78666667,20.54,950.632,2.525,1.901654238,11.4,4.865555556,81.62333333,54.095,10.34,30.66,68.31,0.0765,1.895,0.07,0.055,0.0505,5.995,0.185,1.52733323,0.065637461,13.61724866,0.011612782,1.865618606,0.045441319,0.035343248,268.8968099,0.008330909,0.04266435,1.822701805,0.192368251,0.833090853,1.0,0.42,0.0,0.86,1.29,0.0,20.45,96.93,0.1,82.5,25.54545455,11.0,60.0,28.0,8.0,123.5325,121.0,39.95412844,551.0,430.0,84.95867769
2024-04-11 16:00:00,2.65,1128.0,106952.0,3.77318887,5011.0,1491.0,2353.0,0.0,1.45,221.0,1.2,7.0,1.3,10.92,87.75,0.37,3.3,279.9833333,0.96,11.12,87.42,0.42,8.0,26.329333329999997,1.04,9.7,67.92,1.26,85.78666667,21.12,950.632,2.535,1.914366082,11.4,4.865555556,81.62333333,54.08,10.005,30.58,68.31,0.076,1.91,0.07,0.058,0.0535,5.955,0.195,1.438975109,0.037867766,13.49859633,0.005049035,1.895912819,0.017671624,0.025245177,268.8968099,0.003534325,0.037615314,2.236722713,0.18227018,0.833090853,1.0,0.38,0.0,0.63,1.17,0.0,20.45,96.56,0.2,82.5,25.54545455,11.0,60.0,28.0,8.0,123.66499999999999,122.0,40.24531358,552.0,430.0,85.49180328
2024-04-11 17:00:00,2.61,1144.0,105844.0,3.809611275,5007.0,1521.0,2354.0,0.0,1.45,224.0,1.16,7.0,1.3,10.92,87.75,0.37,3.3,279.9833333,0.96,11.12,87.42,0.42,8.0,26.329333329999997,1.04,9.7,67.92,1.26,85.78666667,21.12,950.632,2.535,1.914366082,11.4,4.865555556,81.62333333,54.08,10.005,30.58,68.31,0.076,1.91,0.07,0.058,0.0535,5.955,0.195,1.438975109,0.037867766,13.49859633,0.005049035,1.895912819,0.017671624,0.025245177,268.8968099,0.003534325,0.037615314,2.236722713,0.18227018,0.833090853,1.0,0.38,0.0,0.63,1.17,0.0,20.45,96.56,0.2,82.5,25.54545455,11.0,60.0,28.0,8.0,124.195,126.0,40.12345679,556.0,430.0,86.50793651
2024-04-11 18:00:00,2.65,1150.0,106960.0,3.772154654,5010.0,1490.0,2365.0,0.0,1.45,225.0,1.2,7.0,1.3,10.92,87.75,0.37,3.3,279.9833333,0.96,11.12,87.42,0.42,8.0,26.329333329999997,1.04,9.7,67.92,1.26,85.78666667,21.12,950.632,2.535,1.914366082,11.4,4.865555556,81.62333333,54.08,10.005,30.58,68.31,0.076,1.91,0.07,0.058,0.0535,5.955,0.195,1.438975109,0.037867766,13.49859633,0.005049035,1.895912819,0.017671624,0.025245177,268.8968099,0.003534325,0.037615314,2.236722713,0.18227018,0.833090853,1.0,0.38,0.0,0.63,1.17,0.0,20.45,96.56,0.2,82.5,25.54545455,11.0,60.0,28.0,8.0,124.0625,125.0,39.92140546,555.0,430.0,85.2
2024-04-11 19:00:00,2.65,1125.0,106364.0,3.79251616,5009.0,1466.0,2348.0,0.0,1.44,219.0,1.21,7.0,1.3,10.92,87.75,0.37,3.3,279.9833333,0.96,11.12,87.42,0.42,8.0,26.329333329999997,1.04,9.7,67.92,1.26,85.78666667,21.12,950.632,2.535,1.914366082,11.4,4.865555556,81.62333333,54.08,10.005,30.58,68.31,0.076,1.91,0.07,0.058,0.0535,5.955,0.195,1.438975109,0.037867766,13.49859633,0.005049035,1.895912819,0.017671624,0.025245177,268.8968099,0.003534325,0.037615314,2.236722713,0.18227018,0.833090853,1.0,0.38,0.0,0.63,1.17,0.0,20.45,96.56,0.2,82.5,25.54545455,11.0,60.0,28.0,8.0,123.66499999999999,122.0,39.40242764,552.0,430.0,84.75409836
2024-04-11 20:00:00,2.6,1126.0,106871.0,3.774540349,5009.0,1543.0,2354.0,0.0,1.45,223.0,1.15,7.0,1.3,10.92,87.75,0.37,3.3,279.9833333,0.96,11.12,87.42,0.42,8.0,26.329333329999997,1.04,9.7,67.92,1.26,85.78666667,21.12,950.632,2.535,1.914366082,11.4,4.865555556,81.62333333,54.08,10.005,30.58,68.31,0.076,1.91,0.07,0.058,0.0535,5.955,0.195,1.438975109,0.037867766,13.49859633,0.005049035,1.895912819,0.017671624,0.025245177,268.8968099,0.003534325,0.037615314,2.236722713,0.18227018,0.833090853,1.0,0.38,0.0,0.63,1.17,0.0,20.45,96.56,0.2,82.5,25.54545455,11.0,60.0,28.0,8.0,123.93,124.0,38.79490151,554.0,430.0,85.0
2024-04-11 21:00:00,2.62,1139.0,106987.0,3.76819527,5006.0,1524.0,2345.0,0.0,1.45,225.0,1.17,7.0,1.3,10.92,87.75,0.37,3.3,279.9833333,0.96,11.12,87.42,0.42,8.0,26.329333329999997,1.04,9.7,67.92,1.26,85.78666667,21.12,950.632,2.535,1.914366082,11.4,4.865555556,81.62333333,54.08,10.005,30.58,68.31,0.076,1.91,0.07,0.058,0.0535,5.955,0.195,1.438975109,0.037867766,13.49859633,0.005049035,1.895912819,0.017671624,0.025245177,268.8968099,0.003534325,0.037615314,2.236722713,0.18227018,0.833090853,1.0,0.38,0.0,0.63,1.17,0.0,20.45,96.56,0.2,82.5,25.54545455,11.0,60.0,28.0,8.0,124.5925,129.0,39.33968844,559.0,430.0,84.96124031
2024-04-11 22:00:00,2.66,1131.0,107324.0,3.754874114,5004.0,1476.0,2345.0,0.0,1.45,222.0,1.21,7.0,1.3,10.92,87.75,0.37,3.3,279.9833333,0.96,11.12,87.42,0.42,8.0,26.329333329999997,1.04,9.7,67.92,1.26,85.78666667,21.12,950.632,2.535,1.914366082,11.4,4.865555556,81.62333333,54.08,10.005,30.58,68.31,0.076,1.91,0.07,0.058,0.0535,5.955,0.195,1.438975109,0.037867766,13.49859633,0.005049035,1.895912819,0.017671624,0.025245177,268.8968099,0.003534325,0.037615314,2.236722713,0.18227018,0.833090853,1.0,0.38,0.0,0.63,1.17,0.0,20.45,96.56,0.2,82.5,25.54545455,11.0,60.0,28.0,8.0,124.0625,125.0,39.98127341,555.0,430.0,84.72
2024-04-11 23:00:00,2.62,1129.0,107466.0,3.753660609,5009.0,1496.0,2357.0,0.0,1.42,224.0,1.2,7.0,1.3,10.96,87.66,0.4,2.8,282.3366667,0.98,11.36,87.15,0.44,8.3,26.132000002999998,1.05,9.62,68.29,1.2,85.99,20.89,957.843,2.52,1.940932971,11.17,4.933333333,81.71222222,54.37,9.5,30.26,68.31,0.084,1.935,0.065,0.0555,0.0515,5.755,0.2,1.464745348,0.067285122,13.98495382,0.007504879,1.806346737,0.023291004,0.03881834,268.677405,0.003105467,0.034677717,2.210057469,0.162001871,0.776366792,1.0,0.51,0.0,0.93,1.32,0.0,22.85,96.63,0.1,82.5,25.54545455,11.0,60.0,28.0,8.0,124.0625,125.0,39.92519869,555.0,430.0,84.96
2024-04-12 00:00:00,2.46,1129.0,95800.0,3.617386148,4303.0,1458.0,2312.0,0.0,1.36,209.0,1.124166667,6.0,1.3,12.46,86.23,0.36,3.4,241.901,0.95,12.7,85.83,0.44,5.7,28.755666669999997,1.03,9.54,70.79,1.01,84.09333333,18.66,742.7946667,2.11,1.984848485,10.48,4.98,80.95555556,55.63,10.12,26.42,64.85,0.065,1.76,0.08,0.048,0.052,5.28,0.17,2.04871843,0.065167982,21.87607691,0.018328495,3.372443062,0.03665699,0.081459977,348.8273333,0.004072999,0.073721279,3.392808056,0.231753636,2.199419388,1.0,0.45,0.0,0.94,1.34,0.0,6.046666667,96.57,0.1,82.5,25.54545455,11.0,60.0,28.0,8.0,120.975,130.0,41.58579882,545.0,415.0,80.0
2024-04-12 01:00:00,2.5,1138.0,96367.0,3.579420028,4283.0,1440.0,2307.0,0.0,1.38,210.0,1.12,6.0,1.3,12.46,86.23,0.36,3.4,241.901,0.95,12.7,85.83,0.44,5.7,28.755666669999997,1.03,9.54,70.79,1.01,84.09333333,18.66,742.7946667,2.11,1.984848485,10.48,4.98,80.95555556,55.63,10.12,26.42,64.85,0.065,1.76,0.08,0.048,0.052,5.28,0.17,2.04871843,0.065167982,21.87607691,0.018328495,3.372443062,0.03665699,0.081459977,348.8273333,0.004072999,0.073721279,3.392808056,0.231753636,2.199419388,1.0,0.45,0.0,0.94,1.34,0.0,6.046666667,96.57,0.1,82.5,25.54545455,11.0,60.0,28.0,8.0,121.24000000000001,132.0,41.79069218,547.0,415.0,81.81818182
2024-04-12 02:00:00,2.51,1138.0,96340.0,3.58042234,4283.0,1398.0,2308.0,0.0,1.36,209.0,1.15,6.0,1.3,12.46,86.23,0.36,3.4,241.901,0.95,12.7,85.83,0.44,5.7,28.755666669999997,1.03,9.54,70.79,1.01,84.09333333,18.66,742.7946667,2.11,1.984848485,10.48,4.98,80.95555556,55.63,10.12,26.42,64.85,0.065,1.76,0.08,0.048,0.052,5.28,0.17,2.04871843,0.065167982,21.87607691,0.018328495,3.372443062,0.03665699,0.081459977,348.8273333,0.004072999,0.073721279,3.392808056,0.231753636,2.199419388,1.0,0.45,0.0,0.94,1.34,0.0,6.046666667,96.57,0.1,82.5,25.54545455,11.0,60.0,28.0,8.0,121.24000000000001,132.0,41.66666667,547.0,415.0,81.28787879
2024-04-12 03:00:00,2.5,1138.0,96612.0,3.570350565,4283.0,1400.0,2308.0,0.0,1.35,210.0,1.15,7.0,1.3,12.46,86.23,0.36,3.4,241.901,0.95,12.7,85.83,0.44,5.7,28.755666669999997,1.03,9.54,70.79,1.01,84.09333333,18.66,742.7946667,2.11,1.984848485,10.48,4.98,80.95555556,55.63,10.12,26.42,64.85,0.065,1.76,0.08,0.048,0.052,5.28,0.17,2.04871843,0.065167982,21.87607691,0.018328495,3.372443062,0.03665699,0.081459977,348.8273333,0.004072999,0.073721279,3.392808056,0.231753636,2.199419388,1.0,0.45,0.0,0.94,1.34,0.0,6.046666667,96.57,0.1,82.5,25.54545455,11.0,60.0,28.0,8.0,121.3725,133.0,41.15839243,548.0,415.0,81.20300752
2024-04-12 04:00:00,2.49,1137.0,96586.0,3.570477726,4282.0,1434.0,2317.0,0.0,1.37,210.0,1.12,6.0,1.3,12.46,86.23,0.36,3.4,241.901,0.95,12.7,85.83,0.44,5.7,28.755666669999997,1.03,9.54,70.79,1.01,84.09333333,18.66,742.7946667,2.11,1.984848485,10.48,4.98,80.95555556,55.63,10.12,26.42,64.85,0.065,1.76,0.08,0.048,0.052,5.28,0.17,2.04871843,0.065167982,21.87607691,0.018328495,3.372443062,0.03665699,0.081459977,348.8273333,0.004072999,0.073721279,3.392808056,0.231753636,2.199419388,1.0,0.45,0.0,0.94,1.34,0.0,6.046666667,96.57,0.1,82.5,25.54545455,11.0,60.0,28.0,8.0,120.71000000000001,128.0,40.95011876,543.0,415.0,81.484375
2024-04-12 05:00:00,2.49,1128.0,97260.0,3.54658282,4283.0,1442.0,2313.0,0.0,1.37,210.0,1.12,6.0,1.3,12.46,86.23,0.36,3.4,241.901,0.95,12.7,85.83,0.44,5.7,28.755666669999997,1.03,9.54,70.79,1.01,84.09333333,18.66,742.7946667,2.11,1.984848485,10.48,4.98,80.95555556,55.63,10.12,26.42,64.85,0.065,1.76,0.08,0.048,0.052,5.28,0.17,2.04871843,0.065167982,21.87607691,0.018328495,3.372443062,0.03665699,0.081459977,348.8273333,0.004072999,0.073721279,3.392808056,0.231753636,2.199419388,1.0,0.45,0.0,0.94,1.34,0.0,6.046666667,96.57,0.1,82.5,25.54545455,11.0,60.0,28.0,8.0,120.5775,127.0,41.05488239,542.0,415.0,81.57480315
2024-04-12 06:00:00,2.48,1128.0,96869.0,3.55922474,4281.0,1460.0,2311.0,0.0,1.38,210.0,1.1,7.0,1.3,12.46,86.23,0.36,3.4,241.901,0.95,12.7,85.83,0.44,5.7,28.755666669999997,1.03,9.54,70.79,1.01,84.09333333,18.66,742.7946667,2.11,1.984848485,10.48,4.98,80.95555556,55.63,10.12,26.42,64.85,0.065,1.76,0.08,0.048,0.052,5.28,0.17,2.04871843,0.065167982,21.87607691,0.018328495,3.372443062,0.03665699,0.081459977,348.8273333,0.004072999,0.073721279,3.392808056,0.231753636,2.199419388,1.0,0.45,0.0,0.94,1.34,0.0,6.046666667,96.57,0.1,82.5,25.54545455,11.0,60.0,28.0,8.0,120.71000000000001,128.0,41.2508952,543.0,415.0,81.328125
2024-04-12 07:00:00,2.52,1119.0,97463.0,3.535899429,4279.0,1428.0,2304.0,0.0,1.38,208.0,1.14,6.0,1.3,12.46,86.23,0.36,3.4,241.901,0.95,12.7,85.83,0.44,5.7,28.755666669999997,1.03,9.54,70.79,1.01,84.09333333,18.66,742.7946667,2.11,1.984848485,10.48,4.98,80.95555556,55.63,10.12,26.42,64.85,0.065,1.76,0.08,0.048,0.052,5.28,0.17,2.04871843,0.065167982,21.87607691,0.018328495,3.372443062,0.03665699,0.081459977,348.8273333,0.004072999,0.073721279,3.392808056,0.231753636,2.199419388,1.0,0.45,0.0,0.94,1.34,0.0,6.046666667,96.57,0.1,82.5,25.54545455,11.0,60.0,28.0,8.0,120.3125,125.0,41.62874251,540.0,415.0,81.52
2024-04-12 08:00:00,2.53,1128.0,97569.0,3.533710697,4281.0,1420.0,2320.0,0.0,1.38,210.0,1.15,6.0,1.3,12.5,86.12,0.4,3.3,241.901,0.98,12.7,85.83,0.44,5.7,28.755666669999997,1.03,9.6,70.6,0.96,84.09333333,18.84,742.7946667,2.13,1.992509363,10.64,4.98,80.95555556,55.45,10.75,26.42,64.85,0.066,1.78,0.07,0.051,0.053,5.34,0.17,2.04871843,0.065167982,21.87607691,0.018328495,3.372443062,0.03665699,0.081459977,348.8273333,0.004072999,0.073721279,3.392808056,0.231753636,2.199419388,1.0,0.45,0.0,0.94,1.34,0.0,6.046666667,96.57,0.1,82.5,25.54545455,11.0,60.0,28.0,8.0,120.3125,125.0,41.39412748,540.0,415.0,80.88
2024-04-12 09:00:00,2.49,1132.0,96860.0,3.563709068,4286.0,1455.0,2337.0,0.0,1.38,211.0,1.11,7.0,1.3,12.5,86.12,0.4,3.3,241.901,0.98,12.7,85.83,0.44,5.7,28.755666669999997,1.03,9.6,70.6,0.96,84.09333333,18.84,742.7946667,2.13,1.992509363,10.64,4.98,80.95555556,55.45,10.75,26.42,64.85,0.066,1.78,0.07,0.051,0.053,5.34,0.17,2.04871843,0.065167982,21.87607691,0.018328495,3.372443062,0.03665699,0.081459977,348.8273333,0.004072999,0.073721279,3.392808056,0.231753636,2.199419388,1.0,0.45,0.0,0.94,1.34,0.0,6.046666667,96.57,0.1,82.5,25.54545455,11.0,60.0,28.0,8.0,120.18,124.0,42.15267899,539.0,415.0,77.90322581
2024-04-12 10:00:00,2.47,1127.0,96287.0,3.596598563,4300.0,1474.0,2314.0,0.0,1.38,209.0,1.09,6.0,1.3,12.5,86.12,0.4,3.3,241.901,0.98,12.7,85.83,0.44,5.7,28.755666669999997,1.03,9.6,70.6,0.96,84.09333333,18.84,742.7946667,2.13,1.992509363,10.64,4.98,80.95555556,55.45,10.75,26.42,64.85,0.066,1.78,0.07,0.051,0.053,5.34,0.17,2.04871843,0.065167982,21.87607691,0.018328495,3.372443062,0.03665699,0.081459977,348.8273333,0.004072999,0.073721279,3.392808056,0.231753636,2.199419388,1.0,0.45,0.0,0.94,1.34,0.0,6.046666667,96.57,0.1,82.5,25.54545455,11.0,60.0,28.0,8.0,120.3125,125.0,42.49646059,540.0,415.0,81.6
2024-04-12 11:00:00,2.49,1130.0,95739.0,3.618008027,4301.0,1439.0,2308.0,0.0,1.38,207.0,1.11,7.0,1.3,12.5,86.12,0.4,3.3,241.901,0.98,12.7,85.83,0.44,5.7,28.755666669999997,1.03,9.6,70.6,0.96,84.09333333,18.84,742.7946667,2.13,1.992509363,10.64,4.98,80.95555556,55.45,10.75,26.42,64.85,0.066,1.78,0.07,0.051,0.053,5.34,0.17,2.04871843,0.065167982,21.87607691,0.018328495,3.372443062,0.03665699,0.081459977,348.8273333,0.004072999,0.073721279,3.392808056,0.231753636,2.199419388,1.0,0.45,0.0,0.94,1.34,0.0,6.046666667,96.57,0.1,82.5,25.54545455,11.0,60.0,28.0,8.0,120.975,130.0,42.81007296,545.0,415.0,81.0
2024-04-12 12:00:00,2.47,1142.0,95582.0,3.623945771,4301.0,1460.0,2293.0,0.0,1.37,210.0,1.1,6.0,1.3,12.5,86.12,0.4,3.3,241.901,0.98,12.7,85.83,0.44,5.7,28.755666669999997,1.03,9.6,70.6,0.96,84.09333333,18.84,742.7946667,2.13,1.992509363,10.64,4.98,80.95555556,55.45,10.75,26.42,64.85,0.066,1.78,0.07,0.051,0.053,5.34,0.17,2.04871843,0.065167982,21.87607691,0.018328495,3.372443062,0.03665699,0.081459977,348.8273333,0.004072999,0.073721279,3.392808056,0.231753636,2.199419388,1.0,0.45,0.0,0.94,1.34,0.0,6.046666667,96.57,0.1,82.5,25.54545455,11.0,60.0,28.0,8.0,121.1075,131.0,41.12941176,546.0,415.0,87.02290076
2024-04-12 13:00:00,2.46,1129.0,95810.0,3.618688633,4305.0,1484.0,2284.0,0.0,1.38,209.0,1.08,6.0,1.3,12.5,86.12,0.4,3.3,241.901,0.98,12.7,85.83,0.44,5.7,28.755666669999997,1.03,9.6,70.6,0.96,84.09333333,18.84,742.7946667,2.13,1.992509363,10.64,4.98,80.95555556,55.45,10.75,26.42,64.85,0.066,1.78,0.07,0.051,0.053,5.34,0.17,2.04871843,0.065167982,21.87607691,0.018328495,3.372443062,0.03665699,0.081459977,348.8273333,0.004072999,0.073721279,3.392808056,0.231753636,2.199419388,1.0,0.45,0.0,0.94,1.34,0.0,6.046666667,96.57,0.1,82.5,25.54545455,11.0,60.0,28.0,8.0,121.3725,133.0,42.53923636,548.0,415.0,83.68421053
2024-04-12 14:00:00,2.46,1132.0,96334.0,3.598186524,4304.0,1478.0,2314.0,0.0,1.38,210.0,1.08,6.0,1.3,12.5,86.12,0.4,3.3,241.901,0.98,12.7,85.83,0.44,5.7,28.755666669999997,1.03,9.6,70.6,0.96,84.09333333,18.84,742.7946667,2.13,1.992509363,10.64,4.98,80.95555556,55.45,10.75,26.42,64.85,0.066,1.78,0.07,0.051,0.053,5.34,0.17,2.04871843,0.065167982,21.87607691,0.018328495,3.372443062,0.03665699,0.081459977,348.8273333,0.004072999,0.073721279,3.392808056,0.231753636,2.199419388,1.0,0.45,0.0,0.94,1.34,0.0,6.046666667,96.57,0.1,82.5,25.54545455,11.0,60.0,28.0,8.0,120.5775,127.0,42.96819788,542.0,415.0,79.92125984
2024-04-12 15:00:00,2.49,1131.0,96358.0,3.600631447,4308.0,1451.0,2312.0,0.0,1.38,209.0,1.11,7.0,1.3,12.5,86.12,0.4,3.3,241.901,0.98,12.7,85.83,0.44,5.7,28.755666669999997,1.03,9.6,70.6,0.96,84.09333333,18.84,742.7946667,2.13,1.992509363,10.64,4.98,80.95555556,55.45,10.75,26.42,64.85,0.066,1.78,0.07,0.051,0.053,5.34,0.17,2.04871843,0.065167982,21.87607691,0.018328495,3.372443062,0.03665699,0.081459977,348.8273333,0.004072999,0.073721279,3.392808056,0.231753636,2.199419388,1.0,0.45,0.0,0.94,1.34,0.0,6.046666667,96.57,0.1,82.5,25.54545455,11.0,60.0,28.0,8.0,121.24000000000001,132.0,43.06108121,547.0,415.0,80.68181818
2024-04-12 16:00:00,2.49,1134.0,95834.0,3.620302117,4308.0,1461.0,2303.0,0.0,1.38,211.0,1.11,6.0,1.3,12.39,86.26,0.38,3.6,241.901,0.97,12.7,85.83,0.44,5.7,28.755666669999997,1.03,9.4,70.58,1.01,84.09333333,19.01,742.7946667,2.13,1.992509363,10.64,4.98,80.95555556,55.45,10.75,26.42,64.85,0.066,1.78,0.07,0.051,0.053,5.34,0.17,2.04871843,0.065167982,21.87607691,0.018328495,3.372443062,0.03665699,0.081459977,348.8273333,0.004072999,0.073721279,3.392808056,0.231753636,2.199419388,1.0,0.45,0.0,0.94,1.34,0.0,6.046666667,96.57,0.1,82.5,25.54545455,11.0,60.0,28.0,8.0,121.6375,135.0,42.57748777,550.0,415.0,79.40740741
