Repository: saikumar-voptimai/evonith_bf_webapp

# Evonith BF2 — Blast Furnace Intelligence Platform

Monitoring, modelling and optimisation of **Blast Furnace 2 (BF2)** at Evonith Steel: live telemetry from InfluxDB,
manual plant reports from Neon PostgreSQL, a two-zone energy model of the furnace, blend and fuel optimisers, a
conversational assistant (FurnaceMind) and a live digital twin evaluated every hour.

The platform has three deployable parts that share one Python service layer, plus the shared data library:

| Part | Path | What it is |
|---|---|---|
| **Streamlit app** (legacy) | `src/app.py`, `src/custom_pages/` | The original 11-page dashboard; still the home of the model pages. Served under `/legacy` in production |

File: src/assets/data/furnace_dataset_20260525_002530_771382.csv (part 33 of 209)
GO%,ORE_NA2O%,ORE_P%,ORE_TIO2%,ORE_AL2O3%,ORE_SIO2%,ORE_MNO%,ORE_CAO%,ORE_K2O%,ORE_CALC_MT,PELLET_PCT_SIO2,PELLET_PCT_AL2O3,PELLET_PCT_FE2O3,PELLET_PCT_MGO,PELLET_PCT_TIO2,PELLET_PCT_NA2O,TOTAL_PELLET_CALC_MT,PELLET_PCT_K2O,PELLET_PCT_TM,PELLET_PCT_LOI,PELLET_PCT_MNO,PELLET_PCT_CAO,PELLET_PCT_P,CHARGES/HRS.,STOCKRODLEVEL,CHEM_PCT_C,CHEM_PCT_CR,CHEM_PCT_FE,CHEM_PCT_MN,CHEM_PCT_P,CHEM_PCT_S,CHEM_PCT_SI,CHEM_PCT_TI,SLAG_BASICITY,SLAG_PCT_AL2O3,SLAG_PCT_CAO,SLAG_PCT_FEO,SLAG_PCT_K2O,SLAG_PCT_MGO,SLAG_PCT_MNO,SLAG_PCT_NA2O,SLAG_PCT_S,SLAG_PCT_SIO2,SLAG_PCT_TIO2,SLAG_T_BASICITY,HMT_GT_1480C,COKE_DISCHARGE_TIME,WEIGHTED_COKE_ANGLE,TOTAL_COKE_PORTIONS,NON_COKE_DISCHARGE_TIME,WEIGHTED_NON_COKE_ANGLE,TOTAL_NON_COKE_PORTIONS,TOTAL HEAT LOAD,FTG_UPTAKE_TEMP_A,FTG_UPTAKE_TEMP_B,FTG_UPTAKE_TEMP_C,FTG_UPTAKE_TEMP_D,FTG_UPTAKE_TEMP_AVG,HEARTH_TEMP_A,HEARTH_TEMP_B,HEARTH_TEMP_C,HEARTH_TEMP_D,HEARTH_TEMP_AVG,BOSH_TEMP_A,BOSH_TEMP_C,BOSH_TEMP_D,BELLY_TEMP_A,BELLY_TEMP_C,BELLY_TEMP_D,LOWER_STACK_TEMP_A,LOWER_STACK_TEMP_B,LOWER_STACK_TEMP_C,LOWER_STACK_TEMP_D,PCI_KG/THM,ACT. FUEL RATEKG/THM.,FURNACETOPGASANALYSISCO2ETACO,COKE RATE KG/THM,PRODUCTIONTONNESPERHR,HOT BLAST PRESSUREBAR,TOPPRESSUREBAR,DIFFERENTIAL PRESSURETOTALBAR,HOT BLAST TEMP.OC,OXYGENFLOWNM3/HR.,STEAMKGS/HR.,RAFTOC,PERMEABILITYKGS/HR.,TUYEREVELOCITYM/S,HOT BLAST VOLUMENM3/HR.,O2 ENRICHMENT %,BOTTOMBAR,FURNACE TOP GAS ANALYSISH2%,UNITCOST LAKHS/THM,BOSH_TEMP_B,FURNACE TOP GAS ANALYSISCO2%,FURNACE TOP GAS ANALYSISONLINE (ANALYZER)CO%
2025-11-15 07:00:00,0.945084355,11.78335112,0.425759193,87.27156453,5.496395097,13.87,8.7,1.035,0.49,87.21,11.755,6.186,70.36,8.72,19.32,1.6,12.73858331,5.221111111,79.84333333,71.32,35.69,0.043,5.71,2.01,9.21,2.42,0.02,0.14,54.51,11.01,0.043,1.928196147,0.15,98.648,0.0,0.0,0.0,0.0,0.0,0.0,0.0,0.379,57.13494699,4.320316602,5.431680954,0.058129788,0.033877873,0.080058247,0.512898269,4.488599619,7.407235267,0.126116495,0.08,0.050640266,48.294,0.0,0.0,0.0,0.0,0.0,0.0,0.0,0.0,0.0,0.0,0.0,0.0,0.0,7.0,0.310072836,4.319615385,0.015,94.86824615,0.155307692,0.103838462,0.033161538,0.446153846,0.058676923,1.029706722,17.956,36.66661538,0.331615385,0.463461538,6.966307692,0.219384615,0.169384615,0.309384615,35.61438462,1.053461538,1.225311939,1481.430769,83.0,24.27272727,11.0,75.0,25.2,10.0,-1.1615173503449228,189.1783333,150.5088889,153.0366667,208.1394444,175.2158333,61.02875005640925,325.78545231260347,446.7794369398105,595.3504567114542,358.59644561612987,88.91018262271528,55.52132290581457,52.43157965234579,66.34373402485129,114.61576823783469,68.11092867487059,71.83346841532943,171.75157951332142,88.71116907777912,54.96604324067604,153.2921994,520.0,42.91050756,315.0,83.10001,2.776821233,1.348105889,1.270205899396253,1169.190556,4297.079094,0.0,2276.483717,1206.166094,198.7659678,103141.4917,3.415253267,1.213382411,2.792872328,99.0612164205,57.62819444444473,18.180447263888883,24.43288265277776
2025-11-15 08:00:00,0.915447735,11.50931288,0.400716375,87.57523939,5.609996432,14.015,8.45,1.015,0.465,87.615,11.37,6.128,70.17,8.89,19.26,1.68,12.73269761,5.221111111,79.84333333,71.32,35.69,0.044,5.71,2.17,9.12,2.5,0.033,0.15,54.54,10.67,0.062,1.868651489,0.16,99.176,0.1,96.41,1.14,0.6,1.15,0.0,0.0,0.379,56.93069732,4.428754045,5.370374992,0.103923986,0.013048074,0.083015101,0.560475201,5.416602018,7.27781519,0.154835135,0.083063175,0.046784797,47.281,0.0,0.0,0.0,0.0,0.0,0.0,0.0,0.0,0.0,0.0,0.0,0.0,0.0,6.0,0.264090165,4.250384615,0.015,95.04455385,0.150692308,0.098761538,0.038238462,0.353846154,0.048523077,1.013786431,17.716,36.41738462,0.382384615,0.486538462,7.021692308,0.228615385,0.178615385,0.318615385,35.92361538,1.076538462,1.209248542,1474.969231,83.0,24.27272727,11.0,75.0,25.2,10.0,-1.5315996930737583,163.9402778,135.4175,140.2758333,187.6413889,156.81875,61.147476826659016,326.33632665751753,447.19562759098295,591.0331500996589,357.6537981677813,90.78046400226725,56.125888102484424,51.85727018021734,65.98798543238146,120.4820041962202,67.02691856733284,75.4556092260323,185.26722490449512,92.32254460922354,54.961885445837545,143.2409431,520.0,44.00641078,315.0,88.89007108,2.777086506,1.348473069,1.2680673225145649,1171.383056,4303.195597,0.0,2278.947472,1206.61535,199.2246939,103308.2016,3.417337494,1.21336554,2.691639342,97.72942496075001,57.62819444444473,18.180447263888883,24.43288265277776
2025-11-15 09:00:00,0.915672282,11.51398346,0.401075651,87.57034426,5.640085758,16.325,8.45,1.015,0.465,87.615,11.37,7.042,70.17,8.89,19.26,1.68,12.58113444,5.221111111,79.84333333,71.32,35.69,0.044,5.71,2.17,9.12,2.5,0.033,0.15,54.54,10.67,0.062,1.868651489,0.16,115.446,0.1,96.41,1.14,0.6,1.15,0.0,0.0,0.446,56.79352021,4.483010661,5.417721568,0.104563805,0.013316798,0.083898051,0.56792269,5.472138271,7.353441747,0.157906264,0.084214849,0.046912761,51.869,0.0,0.0,0.0,0.0,0.0,0.0,2.391,0.0,0.0,0.0,0.0,0.0,0.0,7.0,0.302909837,4.295935484,0.015,95.03743871,0.146709677,0.098658065,0.051832258,0.313677419,0.040748387,1.001337993,17.84451613,36.02135484,0.445935484,0.499870968,7.039870968,0.276064516,0.18,0.313419355,35.97329032,1.155677419,1.197035111,1468.406452,83.0,24.27272727,11.0,75.0,25.2,10.0,-1.0537172016276486,153.9163889,141.5691667,141.3966667,180.7522222,154.4086111,60.75481334090059,327.24096752693634,447.6739595436803,588.5264538667734,357.3354832914274,91.55750906560074,57.15748457520243,54.95240048514907,64.31062557531399,116.63744402162894,64.7762917624681,73.07722368992953,175.1203503007821,88.79776669277301,54.03529057688708,139.7515628,521.9166667,43.48062903,315.0,90.025,2.758057619,1.348238569,1.2518588227166072,1171.661389,4303.418225,0.0,2283.487883,1220.476172,199.7883322,103005.3065,3.427382567,1.196405519,2.717536317,97.267082071,57.62819444444473,18.180447263888883,24.43288265277776
2025-11-15 10:00:00,0.915547026,11.51137815,0.400875242,87.57307483,5.623301528,13.939,8.45,1.015,0.465,87.615,11.37,6.013,70.17,8.89,19.26,1.68,13.32168544,5.221111111,79.84333333,71.32,35.69,0.044,5.71,2.17,9.12,2.5,0.033,0.15,54.54,10.67,0.062,1.868651489,0.16,98.098,0.1,96.41,1.14,0.6,1.15,0.0,0.0,0.743,55.42641855,5.023729976,5.889575687,0.110940212,0.015994889,0.092697493,0.642144068,6.0256104,8.107133057,0.188513018,0.095692382,0.048188042,29.153,0.0,0.0,0.0,0.0,0.0,0.0,1.317,0.0,0.0,0.0,0.0,0.0,0.0,7.0,0.278360663,4.361741935,0.015,94.99795484,0.14283871,0.099432258,0.066929032,0.282709677,0.033393548,0.989502235,18.03806452,35.59941935,0.511741935,0.511483871,7.051483871,0.330258065,0.18,0.305677419,35.97716129,1.244709677,1.185501086,1461.825806,83.0,24.27272727,11.0,75.0,25.2,10.0,-1.8713850580406444,170.9725,145.0505556,139.3122222,189.1036111,161.1097222,60.54206542536861,326.3894489475213,447.33834610964124,593.3602685288197,358.63433259128817,90.09166728775652,55.494297784770424,53.774653612006915,65.30479345375082,111.73431521238496,67.53364051040643,72.03412676782298,174.6573780428326,89.41604443248086,55.17469787391074,158.1491672,529.7638889,42.81557,315.0,84.23493892,2.742436575,1.348164419,1.2635913406770187,1170.625556,4301.655319,0.0,2260.452647,1237.93705,201.1973894,103397.6396,3.416322619,1.177264928,2.880899547,99.704764654,57.62819444444473,18.180447263888883,24.43288265277776
2025-11-15 11:00:00,0.915161448,11.50335812,0.400258317,87.58148044,5.571634015,18.427,8.45,1.015,0.465,87.615,11.37,7.933,70.17,8.89,19.26,1.68,14.40584538,5.221111111,79.84333333,71.32,35.69,0.044,5.71,2.17,9.12,2.5,0.033,0.15,54.54,10.67,0.062,1.868651489,0.16,134.495,0.1,96.41,1.14,0.6,1.15,0.0,0.0,1.229,57.45087521,4.223012043,5.190835981,0.101497784,0.012029069,0.079666941,0.5322342,5.206007611,6.991038013,0.143189361,0.07869601,0.046299557,50.982,0.0,0.0,0.0,0.0,0.0,0.0,4.288,0.0,0.0,0.0,0.0,0.0,0.0,7.0,0.267797814,4.418,0.014885714,94.97585714,0.136571429,0.099314286,0.080057143,0.248571429,0.026742857,0.976021094,18.17314286,35.202,0.576,0.52,7.044,0.368857143,0.178857143,0.3,36.07028571,1.319142857,1.171324277,1456.2,83.0,24.27272727,11.0,75.0,25.2,10.0,-2.495517759072058,157.1536111,136.7458333,130.0483333,171.9477778,148.9738889,61.07519736741271,326.556567910209,448.6407971419621,583.7501779743558,356.61218398047015,96.42877530527217,59.70974958056888,56.12027833695541,64.33814094623561,119.54036264744167,61.8022786654013,76.7268242463584,190.89264967948185,92.19197710617962,54.48866126149321,152.1527672,543.6666667,42.23951756,315.0,94.68014053,2.753468117,1.348392328,1.2929540667892612,1174.011944,4297.231175,0.0,2234.900681,1257.4324,205.50807,105699.9097,3.340090514,1.181603562,2.984157992,98.910241654,57.62819444444473,18.180447263888883,24.43288265277776
2025-11-15 12:00:00,0.917999183,11.562383,0.404798692,87.51961782,5.951890456,14.679,8.45,1.015,0.465,87.615,11.37,6.229,70.17,8.89,19.26,1.68,13.38011934,5.221111111,79.84333333,71.32,35.69,0.044,5.71,2.17,9.12,2.5,0.033,0.15,54.54,10.67,0.062,1.868651489,0.16,97.919,0.1,96.41,1.14,0.6,1.15,0.0,0.0,0.912,58.13966572,3.950579977,4.953100451,0.098285141,0.010679759,0.075233495,0.494839044,4.927150259,6.611303694,0.127768678,0.072913254,0.045657028,41.881,0.0,0.0,0.0,0.0,0.0,0.0,0.0,0.0,0.0,0.0,0.0,0.0,0.0,6.0,0.032775055,4.448,0.014457143,95.00157143,0.123714286,0.096742857,0.087771429,0.205714286,0.022028571,0.958015151,18.14742857,34.872,0.636,0.52,6.984,0.364571429,0.174571429,0.3,36.40885714,1.353428571,1.14987981,1453.2,83.0,24.27272727,11.0,75.0,25.2,10.0,-1.1406961339326926,152.0613889,148.3608333,140.8236111,171.0447222,153.0726389,60.51984072893007,327.7638447193098,448.581041402019,585.5602735527268,357.1769527915597,95.5686836325253,60.22159566687674,59.68911163747495,62.83749459875706,113.11756679202489,62.67580597242113,71.77326652026619,170.14780905928637,86.50632861302421,53.4448558023246,146.7763222,545.0,43.55303725,315.0,91.15993056,2.769217703,1.347975742,1.2563561199712368,1175.063056,4300.658967,0.0,2264.231353,1224.344506,202.0523897,104263.7611,3.388157864,1.17567268,2.789102636,98.1978626915,57.62819444444473,18.180447263888883,24.43288265277776
2025-11-15 13:00:00,0.918440514,11.57156268,0.405504822,87.5099968,6.011028824,18.769,8.45,1.015,0.465,87.615,11.37,7.266,70.17,8.89,19.26,1.68,14.77198098,5.221111111,79.84333333,71.32,35.69,0.044,5.71,2.17,9.12,2.5,0.033,0.15,54.54,10.67,0.062,1.868651489,0.16,117.843,0.1,96.41,1.14,0.6,1.15,0.0,0.0,0.832,57.59160828,4.167348966,5.142262069,0.100841379,0.011753379,0.078761103,0.524593655,5.149031724,6.913451034,0.140038621,0.077514483,0.046168276,39.875,0.0,0.0,0.0,0.0,0.0,0.0,9.491,0.0,0.0,0.0,0.0,0.0,0.0,7.0,0.256652998,4.478,0.014028571,95.02728571,0.110857143,0.094171429,0.095485714,0.162857143,0.017314286,0.940009208,18.12171429,34.542,0.696,0.52,6.924,0.360285714,0.170285714,0.3,36.74742857,1.387714286,1.128435342,1450.2,83.0,24.27272727,11.0,75.0,25.2,10.0,-3.424229775245678,158.8105556,135.4558333,129.2272222,166.9163889,147.6025,60.426915691653406,327.0006228679089,448.90981399674376,580.8541779755062,355.9144674283657,96.48181643643457,59.298125209646884,53.2050390718764,64.68654533018915,122.52606515165513,60.00237863512383,79.16487958424298,199.83497703012245,95.02811835147651,52.37736740942804,154.1717922,549.375,43.02749547,315.0,95.81506944,2.776535881,1.348149369,1.2825999416936056,1179.445833,4299.716714,0.0,2221.654864,1207.188925,200.4279678,103329.636,3.421407244,1.171507597,2.930073278,99.1777624665,57.62819444444473,18.180447263888883,24.43288265277776
2025-11-15 14:00:00,0.915381279,11.5079306,0.400610046,87.57668812,5.601091367,14.294,8.45,1.015,0.465,87.615,11.37,6.281,70.17,8.89,19.26,1.68,15.08414835,5.221111111,79.84333333,71.32,35.69,0.044,5.71,2.17,9.12,2.5,0.033,0.15,54.54,10.67,0.062,1.868651489,0.16,101.442,0.1,96.41,1.14,0.6,1.15,0.0,0.0,3.019,58.31807583,3.880014782,4.891522334,0.097453005,0.010330262,0.074085146,0.485152972,4.854920791,6.512945133,0.123774422,0.071415408,0.045490601,40.589,0.0,0.0,0.0,0.0,0.0,0.0,0.0,0.0,0.0,0.0,0.0,0.0,0.0,6.0,0.154590172,4.469818182,0.016036364,94.8722,0.125272727,0.102654545,0.066472727,0.307636364,0.039909091,0.964666367,17.81454545,35.35490909,0.521818182,0.453818182,6.914909091,0.288727273,0.159818182,0.305090909,36.65290909,1.278,1.153327011,1468.836364,83.0,24.27272727,11.0,75.0,25.2,10.0,-3.046178392364965,185.1077778,152.4180556,145.5111111,179.7725,165.7023611,60.25407543669324,326.88517042735157,449.0365287160221,583.1639173279473,356.57894350986913,98.3790620859133,61.59311802414234,56.13345615316561,64.68405983866761,118.48161601660053,60.645402955311,76.34627609831014,188.2628859935736,91.75436088212551,51.41412785371098,165.4690636,550.4166667,42.67193867,315.0,91.15993056,2.746451325,1.348095689,1.2858780905447749,1179.518056,4297.227503,0.0,2213.648761,1236.055756,202.4164497,103536.0545,3.416106997,1.159546909,3.098636822,100.674650927,57.62819444444473,18.180447263888883,24.43288265277776
2025-11-15 15:00:00,0.915385704,11.50802265,0.400617127,87.57659165,5.60168436,14.13,8.45,1.015,0.465,87.615,11.37,6.258,70.17,8.89,19.26,1.68,15.32419644,5.221111111,79.84333333,71.32,35.69,0.044,5.71,2.17,9.12,2.5,0.033,0.15,54.54,10.67,0.062,1.868651489,0.16,101.282,0.1,96.41,1.14,0.6,1.15,0.0,0.0,0.579,57.98330442,4.012424371,5.007068437,0.099014438,0.010986064,0.076239925,0.503328062,4.990453247,6.697506611,0.131269304,0.074225989,0.045802888,37.816,0.0,0.0,0.0,0.0,0.0,0.0,0.0,0.0,0.0,0.0,0.0,0.0,0.0,6.0,0.353019148,4.447454545,0.017945455,94.73452727,0.14,0.110672727,0.037781818,0.449454545,0.062163636,0.992259673,17.54018182,36.196,0.346727273,0.387818182,6.926363636,0.217272727,0.149454545,0.311090909,36.48109091,1.164,1.182143129,1487.218182,83.0,24.27272727,11.0,75.0,25.2,10.0,-2.2997431349588737,184.7586111,172.8519444,160.1788889,189.8963889,176.9214583,59.4268101850475,327.9405459304762,450.101000631482,574.834748102403,354.7013730342005,98.23073284633169,63.49166065155225,58.55373391685487,61.77197318578152,112.91395428021661,51.02816687377559,72.01917556130408,170.5909969792114,85.02649282574953,47.376658032635106,159.9351389,550.2777778,43.31621983,315.0,95.81506944,2.739450633,1.348355458,1.2687720094295267,1177.458611,4300.934969,0.0,2200.838381,1221.886158,199.2592983,101738.7767,3.472185381,1.151561614,3.144708092,99.94140590425,57.62819444444473,18.180447263888883,24.43288265277776
2025-11-15 16:00:00,0.951007442,11.66598838,0.436511164,87.38300417,6.007460519,16.527,8.45,1.015,0.465,87.615,11.37,7.31,69.56,9.04,19.58,1.82,14.04355541,5.221111111,79.84333333,71.32,35.69,0.044,5.87,1.98,8.53,2.54,0.03,0.15,54.28,11.19,0.068,1.906303237,0.15,117.841,0.1,96.41,1.14,0.6,1.15,0.0,0.0,0.61,58.51843122,3.80076974,4.82236982,0.096518511,0.009937775,0.072795545,0.474275469,4.773806762,6.40248801,0.119288853,0.06973332,0.045303702,49.835,0.0,0.0,0.0,0.0,0.0,0.0,0.0,0.0,0.0,0.0,0.0,0.0,0.0,6.0,0.386031881,4.322,0.0174,94.8698,0.14,0.1074,0.0356,0.444,0.0638,1.018852019,17.742,36.556,0.314,0.366,7.09,0.19,0.144,0.322,35.892,1.104,1.216491766,1489.4,83.0,24.27272727,11.0,75.0,25.2,10.0,-1.6581724818788786,192.2033333,164.9716667,156.2875,189.1669444,175.6573611,60.26343117649896,327.1458152871679,448.4607276570197,588.630853868603,357.8644423774807,96.70097861378285,61.180873050377556,59.692081735689584,64.11982990239025,111.35697459966019,63.7137304206553,71.02353394075786,166.10706308058928,85.63631380364586,52.33555457912566,164.5024819,538.7361111,42.39520514,315.0,85.36986947,2.748778222,1.348514583,1.267401789038496,1178.153611,4299.984842,0.0,2245.369906,1236.377397,202.5168228,103669.4273,3.408852383,1.170318042,3.030365833,100.54657885175,57.62819444444473,18.180447263888883,24.43288265277776
2025-11-15 17:00:00,0.95109365,11.66778438,0.436640476,87.38112197,6.016656049,14.127,8.45,1.015,0.465,87.615,11.37,6.316,69.56,9.04,19.58,1.82,12.6849989,5.221111111,79.84333333,71.32,35.69,0.044,5.87,1.98,8.53,2.54,0.03,0.15,54.28,11.19,0.068,1.906303237,0.15,98.848,0.1,96.41,1.14,0.6,1.15,0.0,0.0,0.567,58.32301504,3.878061217,4.889817571,0.097429967,0.010320586,0.074053355,0.484884818,4.852921151,6.51022212,0.123663842,0.071373941,0.045485993,39.303,0.0,0.0,0.0,0.0,0.0,0.0,0.0,0.0,0.0,0.0,0.0,0.0,0.0,7.0,0.332607467,4.251818182,0.016854545,94.96085455,0.14,0.104563636,0.034,0.428363636,0.063545455,1.039641753,17.874,36.82,0.313272727,0.360181818,7.217272727,0.175818182,0.142909091,0.328545455,35.41636364,1.071636364,1.243428639,1489.109091,83.0,24.27272727,11.0,75.0,25.2,10.0,-1.7471914288847046,187.5275,147.3038889,144.7452778,188.3141667,166.9727083,61.130331480271934,326.2689267261718,447.01410128565044,595.2807570180981,358.9284624314217,93.0599163682365,56.98357993697974,55.57801000974575,66.57968016011814,117.22301186315514,70.50701441961279,74.2068702979997,176.60168052397353,89.72212061579785,55.9057413258644,152.6473811,524.8333333,42.98566306,315.0,83.10001,2.767401228,1.348291586,1.2705316023977602,1171.563056,4295.478189,0.0,2282.733728,1228.889967,201.7961014,104270.0767,3.385675594,1.198368256,2.794102067,98.97577799575001,57.62819444444473,18.180447263888883,24.43288265277776
2025-11-15 18:00:00,0.950664072,11.65883483,0.435996108,87.39050109,5.970834347,16.444,8.45,1.015,0.465,87.615,11.37,7.221,69.56,9.04,19.58,1.82,11.68042012,5.221111111,79.84333333,71.32,35.69,0.044,5.87,1.98,8.53,2.54,0.03,0.15,54.28,11.19,0.068,1.906303237,0.15,118.967,0.1,96.41,1.14,0.6,1.15,0.0,0.0,0.755,56.77821459,4.489064378,5.423004292,0.104635193,0.013346781,0.083996567,0.568753648,5.478334764,7.361879828,0.158248927,0.084343348,0.046927039,33.785,0.0,0.0,0.0,0.0,0.0,0.0,14.166,0.0,0.0,0.0,0.0,0.0,0.0,6.0,0.207598357,4.333636364,0.016309091,94.93030909,0.14,0.102927273,0.034,0.384727273,0.058090909,1.044474299,17.814,36.82,0.400545455,0.398363636,7.244545455,0.197636364,0.153818182,0.323090909,35.25272727,1.115272727,1.249983157,1482.018182,83.0,24.27272727,11.0,75.0,25.2,10.0,0.8167960314138583,183.8,173.4244444,163.5883333,199.6730556,180.1214583,61.00954634640088,327.40001166935633,447.46103078630085,593.5574537651987,358.71817237501676,93.104155429736,59.497210375916296,64.28046971041258,62.962633544927044,105.51430653405396,66.09364616664053,64.87950211568156,137.60132516187332,76.80223740832005,54.974161865213446,140.5585886,516.6388889,42.66327447,317.0972222,83.10001,2.783355744,1.348340436,1.2466252243300837,1169.376944,4301.583647,0.0,2313.175078,1226.759833,202.7764478,105411.8662,3.353394989,1.225421093,2.672727008,97.8983185395,57.62819444444473,18.180447263888883,24.43288265277776
2025-11-15 19:00:00,0.951019284,11.66623508,0.436528926,87.38274564,6.0087236,16.335,8.45,1.015,0.465,87.615,11.37,7.078,69.56,9.04,19.58,1.82,12.75904143,5.221111111,79.84333333,71.32,35.69,0.044,5.87,1.98,8.53,2.54,0.03,0.15,54.28,11.19,0.068,1.906303237,0.15,119.306,0.1,96.41,1.14,0.6,1.15,0.0,0.0,0.741,58.31604675,3.880817329,4.892222669,0.097462469,0.010334237,0.074098207,0.485263133,4.855742266,6.514063777,0.123819849,0.071432443,0.045492494,47.227,0.0,0.0,0.0,0.0,0.0,0.0,0.0,0.0,0.0,0.0,0.0,0.0,0.0,7.0,0.30972221,4.381733333,0.016,94.92374667,0.138266667,0.10044,0.035733333,0.351333333,0.052746667,1.043225082,17.676,36.81826667,0.443066667,0.426933333,7.235733333,0.21,0.163466667,0.323466667,35.2952,1.131333333,1.248257765,1479.56,83.0,24.27272727,11.0,75.0,25.2,10.0,-1.0641663162756458,182.1413889,151.5438889,145.9197222,196.1813889,168.9465972,62.10306145610117,326.16575595051364,447.5435410553133,585.7476123832101,356.30049967737966,94.3788981822406,58.36875616096134,57.52927694553367,65.13755615090315,122.49946772796994,61.47927632581172,75.25251129208073,174.16508549495228,85.84048443345617,55.58352419254105,134.7594264,529.2138889,42.44084586,320.0,94.68014053,2.775133358,1.348353078,1.293625219641039,1182.483889,4298.993061,0.0,2293.422206,1249.303422,207.5377775,106760.555,3.311331397,1.220180617,2.747910231,97.855623998,57.62819444444473,18.180447263888883,24.43288265277776
2025-11-15 20:00:00,0.950699733,11.65957777,0.4360496,87.3897225,5.97463819,14.234,8.45,1.015,0.465,87.615,11.37,6.052,69.56,9.04,19.58,1.82,13.54052476,5.221111111,79.84333333,71.32,35.69,0.044,5.87,1.98,8.53,2.54,0.03,0.15,54.28,11.19,0.068,1.906303237,0.15,102.744,0.1,96.41,1.14,0.6,1.15,0.0,0.0,0.644,58.4028638,3.846479243,4.86225783,0.097057538,0.010164166,0.073539403,0.480549745,4.820594319,6.46620102,0.121876184,0.070703569,0.045411508,41.19,0.0,0.0,0.0,0.0,0.0,0.0,0.0,0.0,0.0,0.0,0.0,0.0,0.0,7.0,0.221530965,4.385733333,0.016,94.94854667,0.134266667,0.09684,0.039733333,0.331333333,0.047546667,1.03402279,17.436,36.81426667,0.427066667,0.442933333,7.179733333,0.21,0.171466667,0.331466667,35.6072,1.111333333,1.235704799,1483.16,83.0,24.27272727,11.0,75.0,25.2,10.0,-1.523593838041009,179.7638889,149.5330556,142.5844444,184.2011111,164.020625,61.69037072201823,326.35557162509815,447.985894372691,587.8669501075547,357.3360701764376,97.1642925117836,60.25268554493175,59.50424324902596,64.96717857492649,119.15858990031484,64.46579751054912,74.79959498522445,176.80725765549494,87.56448728152417,55.69327895674142,148.5359267,530.1805556,42.74075458,320.0,91.15993056,2.774731486,1.348046289,1.2940796045991274,1181.708056,4300.573767,0.0,2270.191219,1251.535508,207.9855633,106948.2658,3.303251361,1.211934869,2.823414986,99.68101028775,57.62819444444473,18.180447263888883,24.43288265277776
2025-11-15 21:00:00,0.950664574,11.65884529,0.435996861,87.39049013,5.97088791,16.567,8.45,1.015,0.465,87.615,11.37,7.09,69.56,9.04,19.58,1.82,14.38205498,5.221111111,79.84333333,71.32,35.69,0.044,5.87,1.98,8.53,2.54,0.03,0.15,54.28,11.19,0.068,1.906303237,0.15,119.346,0.1,96.41,1.14,0.6,1.15,0.0,0.0,0.632,58.48608537,3.813563251,4.833533969,0.096669378,0.010001139,0.073003742,0.476031559,4.786902007,6.420320475,0.120013014,0.07000488,0.045333876,49.177,0.0,0.0,0.0,0.0,0.0,0.0,0.0,0.0,0.0,0.0,0.0,0.0,0.0,6.0,0.27797906,4.389733333,0.016,94.97334667,0.130266667,0.09324,0.043733333,0.311333333,0.042346667,1.024820498,17.196,36.81026667,0.411066667,0.458933333,7.123733333,0.21,0.179466667,0.339466667,35.9192,1.091333333,1.223151834,1486.76,83.0,24.27272727,11.0,75.0,25.2,10.0,-0.24776764038065835,180.7947222,168.9388889,158.3222222,195.92,175.9939583,61.51090420652504,326.9990957463097,449.0740743059225,580.918022948793,355.86639665542936,99.04961258454674,64.03088307216603,64.40413030199693,62.03828604348939,113.49214104274529,56.248636991875344,69.95984047707557,158.00307557930978,80.27868495345226,53.01782920164191,150.1022236,539.2916667,43.20235583,320.0,95.81506944,2.768815844,1.348193947,1.2953472630978682,1194.233611,4300.740703,0.0,2257.13385,1266.289369,211.6031622,107780.3167,3.280144419,1.204316898,2.912438897,99.888544627,57.62819444444473,18.180447263888883,24.43288265277776
2025-11-15 22:00:00,0.95046278,11.65464124,0.435694169,87.39489598,5.949363147,14.132,8.45,1.015,0.465,87.615,11.37,6.06,69.56,9.04,19.58,1.82,13.82265365,5.221111111,79.84333333,71.32,35.69,0.044,5.87,1.98,8.53,2.54,0.03,0.15,54.28,11.19,0.068,1.906303237,0.15,103.083,0.1,96.41,1.14,0.6,1.15,0.0,0.0,0.54,58.65260372,3.747701515,4.776060285,0.095892707,0.009674937,0.071931935,0.466991104,4.719486928,6.328517914,0.116284991,0.068606872,0.045178541,36.759,0.0,0.0,0.0,0.0,0.0,0.0,4.697,0.0,0.0,0.0,0.0,0.0,0.0,7.0,0.29175684,4.378333333,0.016,94.92156667,0.139333333,0.096966667,0.040733333,0.359,0.048066667,1.0325087,17.17066667,36.98966667,0.391333333,0.441333333,7.155,0.207666667,0.175333333,0.330666667,35.828,1.048,1.232229407,1487.466667,83.0,24.27272727,11.0,75.0,25.2,10.0,-0.4525946207884175,195.0852778,166.8191667,160.7297222,204.0947222,181.6822222,61.72908531024379,326.22512718825783,448.328856930772,586.4066399653784,356.9196014248676,97.61230150904835,62.56652505392151,62.16709886304233,63.819726024269016,114.81861614638814,60.76789740702294,70.74658530541078,161.5048592813319,82.39894206947646,54.195196153824455,151.630805,536.1666667,42.19652111,320.0,91.15993056,2.790280119,1.348178844,1.3003540209334465,1182.225556,4300.229286,0.0,2263.544286,1246.419528,208.3174728,107526.8644,3.2846577,1.227391113,2.959900661,100.0910816625,57.62819444444473,18.180447263888883,24.43288265277776
2025-11-15 23:00:00,0.950627579,11.65807457,0.435941369,87.39129785,5.966941796,14.054,8.45,1.015,0.465,87.615,11.37,6.108,69.56,9.04,19.58,1.82,13.19710159,5.221111111,79.84333333,71.32,35.69,0.044,5.87,1.98,8.53,2.54,0.03,0.15,54.28,11.19,0.068,1.906303237,0.15,102.516,0.1,96.41,1.14,0.6,1.15,0.0,0.0,0.704,57.98044995,4.013553379,5.008053656,0.099027752,0.010991656,0.076258298,0.503483035,4.991608883,6.699080299,0.13133321,0.074249954,0.04580555,37.871,0.0,0.0,0.0,0.0,0.0,0.0,0.0,0.0,0.0,0.0,0.0,0.0,0.0,6.0,0.359901649,4.365833333,0.016,94.86431667,0.149333333,0.101216667,0.037233333,0.4115,0.054566667,1.041403365,17.16066667,37.18216667,0.371333333,0.421333333,7.1925,0.205166667,0.170333333,0.320666667,35.708,1.003,1.242852018,1487.966667,83.0,24.27272727,11.0,75.0,25.2,10.0,-1.5629555680896061,184.9883333,151.55,151.8380556,192.9997222,170.3440278,61.18551234136251,326.2353641255751,448.1446321597624,587.5263897997153,357.12075129161076,95.98359459763759,60.576398783583244,56.740967112378655,65.15113403407643,119.22526295075056,63.5147477762202,74.49468577671362,179.39098736570452,89.34199844376197,53.60862433138345,146.5937417,526.7916667,43.23321278,320.0,90.025,2.8031241,1.348042606,1.2881583122808353,1155.294167,4296.254403,0.0,2253.781794,1203.315033,198.68857,104895.6411,3.363705097,1.245663664,2.835230217,99.42367077525,57.62819444444473,18.180447263888883,24.43288265277776
2025-11-16 00:00:00,0.955161016,11.93094062,0.47677118,87.11389837,5.906270791,14.129,8.5,1.02,0.435,87.385,11.595,6.086,69.83,9.16,19.27,1.74,12.89871098,5.222222222,79.8,71.32,35.69,0.045,5.7,2.25,9.03,2.51,0.034,0.15,54.3,11.04,0.066,1.936842105,0.15,102.369,0.1,95.59,1.36,0.68,1.21,0.0,0.0,0.698,56.00141338,4.65450524,3.973520345,0.057042232,0.025307028,0.094594328,0.626763101,5.914730271,7.722419852,0.110309803,0.069183107,0.039622534,25.952,4.32,2.11,63.83,0.14,0.145,0.046,15.033,0.033,3.4,0.58,0.02,0.91,0.045,6.0,0.292040076,4.353333333,0.016,94.80706667,0.159333333,0.105466667,0.033733333,0.464,0.061066667,1.050298031,17.15066667,37.37466667,0.351333333,0.401333333,7.23,0.202666667,0.165333333,0.310666667,35.588,0.958,1.253474629,1488.466667,83.0,24.27272727,11.0,75.0,25.2,10.0,0.1595875041964092,177.3791667,166.2708333,164.0552778,199.1452778,176.7126389,60.88720419866236,327.2542808301014,448.39804014786984,586.1806445060108,356.9075889895882,95.05709171469734,61.78230016518569,61.103847464669315,62.71650477216863,111.60567584199117,60.53884858255252,68.4165388307342,155.17846566128048,81.64679514733207,52.353023818348994,143.2792111,527.4166667,43.56061386,320.0,90.025,2.807158953,1.348245153,1.2640560913181882,1168.868611,4300.263583,0.0,2274.135353,1196.42615,199.7131258,104518.8047,3.374635328,1.234409484,2.728877292,98.98449547075,57.62819444444473,18.180447263888883,24.43288265277776
2025-11-16 01:00:00,0.9551098,11.92587019,0.476207799,87.11902001,5.872467912,16.439,8.5,1.02,0.435,87.385,11.595,6.72,69.83,9.16,19.27,1.74,12.33352722,5.222222222,79.8,71.32,35.69,0.045,5.7,2.25,9.03,2.51,0.034,0.15,54.3,11.04,0.066,1.936842105,0.15,119.617,0.1,95.59,1.36,0.68,1.21,0.0,0.0,0.825,57.76374677,4.010127831,3.694031349,0.049278649,0.020338335,0.080930421,0.526923421,5.15545183,6.762840963,0.090124486,0.072288541,0.039156719,41.852,4.32,2.11,63.83,0.14,0.145,0.046,4.925,0.033,3.4,0.58,0.02,0.91,0.045,7.0,0.203435335,4.340833333,0.016,94.74981667,0.169333333,0.109716667,0.030233333,0.5165,0.067566667,1.059192696,17.14066667,37.56716667,0.331333333,0.381333333,7.2675,0.200166667,0.160333333,0.300666667,35.468,0.913,1.26409724,1488.966667,83.0,24.27272727,11.0,75.0,25.2,10.0,0.041048569199688245,197.8719444,163.6933333,167.2880556,215.1783333,186.0079167,61.3620496430939,326.0813391552789,447.11952410613395,593.7538656998827,358.20371643767464,91.73242808271637,58.77506278073284,57.26849179703436,65.26977500062611,113.61973879801974,66.16418327311513,69.31562631305033,158.36133327151418,83.79030218483713,54.27270526221824,146.4181891,524.0611111,42.56904033,320.0,84.23493892,2.778263947,1.348031775,1.27207479827431,1168.069167,4300.412969,0.0,2290.394472,1218.821375,200.9476536,104423.4644,3.378156272,1.213867097,2.659256017,99.40041005575,57.62819444444473,18.180447263888883,24.43288265277776
2025-11-16 02:00:00,0.955112585,11.92614593,0.476238437,87.11874148,5.874306232,16.432,8.5,1.02,0.435,87.385,11.595,6.983,69.83,9.16,19.27,1.74,12.83025592,5.222222222,79.8,71.32,35.69,0.045,5.7,2.25,9.03,2.51,0.034,0.15,54.3,11.04,0.066,1.936842105,0.15,119.484,0.1,95.59,1.36,0.68,1.21,0.0,0.0,0.811,57.90171518,3.959681235,3.672150897,0.048670858,0.019949349,0.079860711,0.519107237,5.096009937,6.687718079,0.088544231,0.072531657,0.039120251,45.488,4.32,2.11,63.83,0.14,0.145,0.046,0.0,0.033,3.4,0.58,0.02,0.91,0.045,6.0,0.192557376,4.32,0.0168,94.6708,0.178,0.1108,0.0244,0.6,0.0792,1.070683887,17.212,37.736,0.302,0.376,7.346,0.188,0.16,0.292,35.248,0.878,1.27912373,1489.0,83.0,24.27272727,11.0,75.0,25.2,10.0,-0.08717913000799626,202.8577778,170.3472222,171.4969444,214.655,189.8392361,61.39266579478073,326.3656629152719,447.84810571655925,588.0186439259552,356.9049964585091,94.82495621486525,61.231476842446654,59.166577107763885,64.4823897276502,116.01164039073814,61.40524927626036,70.2709187916501,158.90913349445566,82.55212256628413,52.70800065213928,144.3384594,523.0055556,43.10474817,320.0,88.89007108,2.771681233,1.348017897,1.2810923684052264,1171.809167,4301.584842,0.0,2279.346436,1228.781394,202.4773389,104731.6878,3.367385403,1.206683932,2.708084197,99.1248458705,57.62819444444473,18.180447263888883,24.43288265277776
2025-11-16 03:00:00,0.955117607,11.92664309,0.476293676,87.1182393,5.87762059,11.734,8.5,1.02,0.435,87.385,11.595,4.894,69.83,9.16,19.27,1.74,12.47978759,5.222222222,79.8,71.32,35.69,0.045,5.7,2.25,9.03,2.51,0.034,0.15,54.3,11.04,0.066,1.936842105,0.15,85.519,0.1,95.59,1.36,0.68,1.21,0.0,0.0,0.607,58.1583582,3.865842595,3.6314498,0.047540272,0.019225774,0.077870879,0.504567901,4.985438624,6.547977647,0.085604708,0.072983891,0.039052416,32.032,4.32,2.11,63.83,0.14,0.145,0.046,0.0,0.033,3.4,0.58,0.02,0.91,0.045,6.0,0.259816948,4.298571429,0.017657143,94.59022857,0.186571429,0.111657143,0.0184,0.685714286,0.0912,1.082360543,17.28914286,37.90314286,0.272,0.371714286,7.427428571,0.175142857,0.16,0.283428571,35.02085714,0.843714286,1.294464782,1489.0,83.0,24.27272727,11.0,75.0,25.2,10.0,1.2634339851947516,176.4208333,162.4969444,171.9575,206.8480556,179.4308333,61.5283164521458,326.9496965730008,447.997233705081,588.2747986834512,357.0668616908265,94.85384511600908,62.75804444717619,60.826909129721514,63.20410093348579,114.64889331316147,62.532092028454976,68.25022485987367,155.0068588109881,82.10923549885274,52.83822502672433,138.6257994,525.6527778,42.66328125,320.0,90.025,2.766862742,1.3483308,1.268277533775544,1176.058889,4297.883992,0.0,2293.758944,1238.615956,204.1423111,105097.3181,3.350057758,1.190165968,2.692901242,98.3679184205,57.62819444444473,18.180447263888883,24.43288265277776
2025-11-16 04:00:00,0.955112596,11.92614704,0.47623856,87.11874037,5.874313584,16.608,8.5,1.02,0.435,87.385,11.595,6.919,69.83,9.16,19.27,1.74,12.3000072,5.222222222,79.8,71.32,35.69,0.045,5.7,2.25,9.03,2.51,0.034,0.15,54.3,11.04,0.066,1.936842105,0.15,119.612,0.1,95.59,1.36,0.68,1.21,0.0,0.0,0.667,58.06349443,3.90052847,3.646494276,0.047958174,0.019493232,0.078606387,0.509942122,5.02630945,6.599630348,0.086691253,0.07281673,0.03907749,46.909,4.32,2.11,63.83,0.14,0.145,0.046,4.932,0.033,3.4,0.58,0.02,0.91,0.045,7.0,0.382327876,4.305428571,0.017485714,94.53228571,0.184857143,0.111228571,0.016514286,0.740571429,0.091628571,1.08563544,17.37914286,37.85171429,0.332,0.398285714,7.444571429,0.175142857,0.165142857,0.285142857,34.86571429,0.850571429,1.299156444,1489.771429,83.0,24.27272727,11.0,75.0,25.2,10.0,-0.34284671911079556,223.1758333,190.5491667,188.3775,242.2511111,211.0884028,60.143426165124,326.8525579614792,447.67032171554916,582.8149228889648,355.04694137255166,87.90423867757411,57.20026293273031,52.95129405072805,64.11049900190349,114.19939126195112,52.88011056058038,68.3924111351993,148.16507559884656,78.84562368594598,47.882406167350894,136.5671664,525.0,42.60292203,320.0,90.065625,2.737015281,1.348192119,1.2496686906052106,1162.821944,4301.060253,0.0,2278.771075,1197.155069,192.9597808,99523.24808,3.544661292,1.175017628,2.779505847,98.095149548,57.62819444444473,18.180447263888883,24.43288265277776
2025-11-16 05:00:00,0.955088059,11.9237178,0.475968644,87.12119414,5.858118655,14.479,8.5,1.02,0.435,87.385,11.595,6.018,69.83,9.16,19.27,1.74,12.82095647,5.222222222,79.8,71.32,35.69,0.045,5.7,2.25,9.03,2.51,0.034,0.15,54.3,11.04,0.066,1.936842105,0.15,102.697,0.1,95.59,1.36,0.68,1.21,0.0,0.0,0.528,58.34487839,3.797643585,3.601869507,0.046718597,0.018699902,0.076424731,0.494001163,4.905078826,6.446418639,0.083468353,0.073312561,0.039003116,43.006,4.32,2.11,63.83,0.14,0.145,0.046,0.0,0.033,3.4,0.58,0.02,0.91,0.045,6.0,0.296197637,4.331142857,0.016628571,94.48942857,0.176285714,0.109942857,0.017371429,0.774857143,0.084342857,1.083309165,17.47771429,37.65457143,0.452,0.445428571,7.418857143,0.183714286,0.173714286,0.293714286,34.75857143,0.884857143,1.296748514,1491.057143,83.0,24.27272727,11.0,75.0,25.2,10.0,-0.9545733378514427,178.4011111,143.765,147.8883333,196.2588889,166.5783333,60.98137821773626,326.0172500416104,446.6488633387739,599.6335781858143,359.9227418460429,89.80359327365413,55.99324078941254,54.048082703278055,66.37482926198865,112.05858785395213,73.07598301578788,70.96573032881787,171.51686017518648,89.78292466461468,56.315729578419436,161.608695,526.4972222,42.81985317,320.0,79.33333333,2.729062078,1.348354894,1.262854668334845,1175.34,4299.920031,0.0,2281.054253,1255.52115,203.2529464,103726.0638,3.39954495,1.167581251,2.828856408,101.41315208750001,57.62819444444473,18.180447263888883,24.43288265277776
2025-11-16 06:00:00,0.955061379,11.92107655,0.475675172,87.12386207,5.840510345,14.5,8.5,1.02,0.435,87.385,11.595,5.15,69.83,9.16,19.27,1.74,13.32010303,5.222222222,79.8,71.32,35.69,0.045,5.7,2.25,9.03,2.51,0.034,0.15,54.3,11.04,0.066,1.936842105,0.15,102.419,0.1,95.59,1.36,0.68,1.21,0.0,0.0,0.366,56.64918181,4.417655992,3.870790551,0.054188626,0.023480721,0.089571982,0.590065736,5.635647663,7.369714224,0.102890429,0.070324549,0.039451318,27.854,4.32,2.11,63.83,0.14,0.145,0.046,4.953,0.033,3.4,0.58,0.02,0.91,0.045,7.0,0.306928789,4.332769231,0.015753846,94.48556923,0.17,0.109,0.018,0.787692308,0.081215385,1.079919648,17.64353846,37.51246154,0.471076923,0.467692308,7.427076923,0.207230769,0.177538462,0.297538462,34.73661538,0.897692308,1.293728689,1492.246154,83.0,24.27272727,11.0,75.0,25.2,10.0,0.35823431823813223,166.4560166,156.6892116,159.0473029,198.020332,170.0532158,60.98368308831943,326.88738484879343,448.0967770074079,590.0021455161608,357.88277033782316,93.45806074278077,60.98512278589976,59.75276942962634,63.008554698873255,109.4384510784543,63.93797510969077,67.6515302338239,158.24254169405452,83.7875787988778,53.65298046373543,152.2044867,525.560166,43.95911041,320.0,87.51452282,2.753825083,1.28773968,1.2664047743118805,1174.282988,4299.044415,0.0,2268.986863,1195.279722,204.221522,104952.1427,3.357122373,1.224582585,2.689975701,100.16709448775,57.62819444444473,18.180447263888883,24.43288265277776
2025-11-16 07:00:00,0.955069751,11.92190536,0.475767263,87.12302489,5.846035752,14.265,8.5,1.02,0.435,87.385,11.595,6.116,69.83,9.16,19.27,1.74,12.32131519,5.222222222,79.8,71.32,35.69,0.045,5.7,2.25,9.03,2.51,0.034,0.15,54.3,11.04,0.066,1.936842105,0.15,102.512,0.1,95.59,1.36,0.68,1.21,0.0,0.0,0.624,55.45482133,4.854360482,4.060204546,0.059450126,0.026848081,0.098832222,0.657728624,6.150222351,8.020035609,0.116570328,0.068219949,0.039767008,24.151,4.32,2.11,63.83,0.14,0.145,0.046,14.681,0.033,3.4,0.58,0.02,0.91,0.045,6.0,0.335699617,4.286285714,0.015,94.59207857,0.169214286,0.108292857,0.018471429,0.724857143,0.0858,1.074459752,17.89778571,37.5035,0.267857143,0.433928571,7.511571429,0.255285714,0.170785714,0.291571429,34.9045,0.871785714,1.289663422,1492.057143,83.0,24.27272727,11.0,75.0,25.2,10.0,-1.2812918743262287,179.4170124,142.2327801,144.8950207,203.5419087,167.5216805,61.76500799754686,325.77758240264006,446.705062935299,590.0659771878172,356.9591335268651,89.06857233494149,54.68547152935457,51.132208931740934,66.55402182601856,123.12751083879624,64.64051883523277,75.84383574263612,180.99816981608825,89.77031740587826,55.49826200119283,135.399068,526.8879668,43.76214199,320.0,91.0,2.758657656,1.348414415,1.2798302960093035,1177.16805,4295.816232,0.0,2296.954967,1230.128635,202.1719473,103879.7863,3.388709672,1.192165592,2.600588755,97.94037651,57.62819444444473,18.180447263888883,24.43288265277776
2025-11-16 08:00:00,0.92,11.9608942,0.440596942,87.1191058,5.546263043,16.484,8.5,1.02,0.435,87.385,11.595,6.987,69.81,9.24,19.35,1.6,12.66990977,5.222222222,79.8,71.32,35.69,0.045,5.89,2.22,8.98,2.53,0.032,0.15,53.94,11.36,0.064,1.928692699,0.15,117.99,0.1,95.59,1.36,0.68,1.21,0.0,0.0,0.782,54.66756506,5.142211896,4.185055762,0.062918216,0.029067658,0.104936059,0.702328253,6.489401487,8.44869145,0.125587361,0.066832714,0.039975093,24.21,4.32,2.11,63.83,0.14,0.145,0.046,19.422,0.033,3.4,0.58,0.02,0.91,0.045,7.0,0.321819678,4.320571429,0.015,94.71250714,0.164928571,0.104435714,0.021042857,0.587714286,0.0738,1.072801971,17.72207143,37.4135,0.310714286,0.455357143,7.520142857,0.229571429,0.175071429,0.300142857,34.8745,0.936071429,1.288436903,1486.914286,83.0,24.27272727,11.0,75.0,25.2,10.0,-0.8072864915534836,189.5533333,149.3652778,155.8927778,205.0713889,174.9706944,61.45757508044541,325.917026296806,446.8787386496548,594.1756000341991,358.23605285295173,91.37763857182206,57.371200130526745,53.93004821436941,66.45475828157785,118.64438818568345,68.20167512065505,73.15217378114815,173.989032564801,88.92030488853725,54.98635835861753,148.7660639,525.9722222,43.05699733,320.0,85.16666667,2.761702622,1.348175842,1.2754374215031237,1178.308333,4299.830047,0.0,2287.879344,1227.524586,202.2374839,103913.8742,3.392068583,1.193966119,2.609543806,99.71150346675,57.62819444444473,18.180447263888883,24.43288265277776
2025-11-16 09:00:00,0.92,11.95878025,0.440481109,87.12121975,5.537285977,14.134,8.5,1.02,0.435,87.385,11.595,5.958,69.81,9.24,19.35,1.6,12.77510583,5.222222222,79.8,71.32,35.69,0.045,5.89,2.22,8.98,2.53,0.032,0.15,53.94,11.36,0.064,1.928692699,0.15,100.971,0.1,95.59,1.36,0.68,1.21,0.0,0.0,0.671,53.36220916,5.619500616,4.392072556,0.068668682,0.032747957,0.115056881,0.776279252,7.051797111,9.15944911,0.140538574,0.064532527,0.040320121,17.862,4.32,2.11,63.83,0.14,0.145,0.046,19.525,0.033,3.4,0.58,0.02,0.91,0.045,6.0,0.081361583,4.354857143,0.015,94.83293571,0.160642857,0.100578571,0.023614286,0.450571429,0.0618,1.07114419,17.54635714,37.3235,0.353571429,0.476785714,7.528714286,0.203857143,0.179357143,0.308714286,34.8445,1.000357143,1.287210384,1481.771429,83.0,24.27272727,11.0,75.0,25.2,10.0,0.18397715297807338,178.1497222,160.4533333,165.0811111,206.4025,177.5216667,61.06310487391326,326.8337760291642,447.8874794304603,587.6704485941319,356.88426764039525,92.72650462351274,60.1748398293586,57.50003567540898,63.731749002733814,114.54825511226812,61.58819785585162,69.60154984386119,160.9096003193721,83.95011881170784,52.49114086407818,142.2089703,529.7361111,42.99965586,320.0,89.83333333,2.707871103,1.348268111,1.2647692829135004,1173.512222,4307.158717,0.0,2280.928883,1273.03935,204.1372703,103816.3619,3.403365919,1.154281549,2.618722661,98.84268856475,57.62819444444473,18.180447263888883,24.43288265277776
2025-11-16 10:00:00,0.92,11.94824335,0.439903745,87.13175665,5.49254026,16.207,8.5,1.02,0.435,87.385,11.595,7.035,69.81,9.24,19.35,1.6,13.8055965,5.222222222,79.8,71.32,35.69,0.045,5.89,2.22,8.98,2.53,0.032,0.15,53.94,11.36,0.064,1.928692699,0.15,117.571,0.1,95.59,1.36,0.68,1.21,0.0,0.0,0.603,56.49264513,4.474891868,3.89561575,0.054878215,0.023922058,0.090785659,0.598933848,5.703089454,7.454947408,0.10468336,0.070048714,0.039492693,32.229,4.32,2.11,63.83,0.14,0.145,0.046,3.996,0.033,3.4,0.58,0.02,0.91,0.045,7.0,0.182879792,4.344307692,0.015784615,94.79882308,0.163923077,0.101569231,0.021646154,0.488846154,0.0651,1.078921172,17.35130769,37.57676923,0.320769231,0.460384615,7.541769231,0.192153846,0.176076923,0.31,34.82823077,0.982538462,1.295463228,1485.707692,83.0,24.27272727,11.0,75.0,25.2,10.0,-1.6435521082185574,175.7030556,154.3547222,149.9208333,196.0713889,169.0125,60.45718927127041,326.8306664823812,448.1487701225332,585.1490143839645,356.52662033494386,91.93944401832222,57.96168214250534,54.19470370434186,64.16037445798048,115.1627926190223,59.89645195562805,72.65543983567048,173.8645463009512,87.6083704104536,52.09296083035137,151.7098517,538.8888889,42.68854472,320.0,91.0,2.691611106,1.348147531,1.2675416438832385,1178.498889,4300.359386,0.0,2250.523525,1278.016606,203.6019783,102644.9834,3.438428683,1.12541952,2.849770136,100.10155535025001,57.62819444444473,18.180447263888883,24.43288265277776
