Repository: saikumar-voptimai/evonith_bf_webapp

# Evonith BF2 — Blast Furnace Intelligence Platform

Monitoring, modelling and optimisation of **Blast Furnace 2 (BF2)** at Evonith Steel: live telemetry from InfluxDB,
manual plant reports from Neon PostgreSQL, a two-zone energy model of the furnace, blend and fuel optimisers, a
conversational assistant (FurnaceMind) and a live digital twin evaluated every hour.

The platform has three deployable parts that share one Python service layer, plus the shared data library:

| Part | Path | What it is |
|---|---|---|
| **Streamlit app** (legacy) | `src/app.py`, `src/custom_pages/` | The original 11-page dashboard; still the home of the model pages. Served under `/legacy` in production |

File: src/assets/data/furnace_dataset_20260617_152856_168598.csv (part 33 of 47)
FLUX_FE2O3%,FLUX_AL2O3%,FLUX_LOI%,FLUX_MGO%,FLUX_CAO%,FLUX_CALC_MT,ORE_FE(T)%,ORE_LOI%,ORE_TM%,ORE_MGO%,ORE_NA2O%,ORE_P%,ORE_TIO2%,ORE_AL2O3%,ORE_SIO2%,ORE_MNO%,ORE_CAO%,ORE_K2O%,ORE_CALC_MT,PELLET_PCT_SIO2,PELLET_PCT_AL2O3,PELLET_PCT_FE2O3,PELLET_PCT_MGO,PELLET_PCT_TIO2,PELLET_PCT_NA2O,TOTAL_PELLET_CALC_MT,PELLET_PCT_K2O,PELLET_PCT_TM,PELLET_PCT_LOI,PELLET_PCT_MNO,PELLET_PCT_CAO,PELLET_PCT_P,CHARGES/HRS.,STOCKRODLEVEL,CHEM_PCT_C,CHEM_PCT_CR,CHEM_PCT_FE,CHEM_PCT_MN,CHEM_PCT_P,CHEM_PCT_S,CHEM_PCT_SI,CHEM_PCT_TI,SLAG_BASICITY,SLAG_PCT_AL2O3,SLAG_PCT_CAO,SLAG_PCT_FEO,SLAG_PCT_K2O,SLAG_PCT_MGO,SLAG_PCT_MNO,SLAG_PCT_NA2O,SLAG_PCT_S,SLAG_PCT_SIO2,SLAG_PCT_TIO2,SLAG_T_BASICITY,HMT_GT_1480C,COKE_DISCHARGE_TIME,WEIGHTED_COKE_ANGLE,TOTAL_COKE_PORTIONS,NON_COKE_DISCHARGE_TIME,WEIGHTED_NON_COKE_ANGLE,TOTAL_NON_COKE_PORTIONS,FTG_UPTAKE_TEMP_A,FTG_UPTAKE_TEMP_B,FTG_UPTAKE_TEMP_C,FTG_UPTAKE_TEMP_D,FTG_UPTAKE_TEMP_AVG,BOSH_TEMP_A,BOSH_TEMP_C,BOSH_TEMP_D,BELLY_TEMP_A,BELLY_TEMP_C,BELLY_TEMP_D,LOWER_STACK_TEMP_A,LOWER_STACK_TEMP_B,LOWER_STACK_TEMP_C,LOWER_STACK_TEMP_D,PCI_KG/THM,ACT. FUEL RATEKG/THM.,FURNACETOPGASANALYSISCO2ETACO,COKE RATE KG/THM,PRODUCTIONTONNESPERHR,HOT BLAST PRESSUREBAR,TOPPRESSUREBAR,DIFFERENTIAL PRESSURETOTALBAR,HOT BLAST TEMP.OC,OXYGENFLOWNM3/HR.,STEAMKGS/HR.,RAFTOC,PERMEABILITYKGS/HR.,TUYEREVELOCITYM/S,HOT BLAST VOLUMENM3/HR.,O2 ENRICHMENT %,FURNACE TOP GAS ANALYSISCO2%,BOTTOMBAR,FURNACE TOP GAS ANALYSISONLINE (ANALYZER)CO%,FURNACE TOP GAS ANALYSISH2%,UNITCOST LAKHS/THM
2025-11-19 04:00:00,1.015572971,12.59472658,0.500163706,86.38970045,7.66548241,14.355,7.75,1.03,0.5,87.185,11.785,6.079,69.6,10.89,17.74,1.77,13.78980079,5.176666667,80.02333333,66.61,29.22,0.049,5.53,2.18,9.14,2.68,0.029,0.18,54.4,10.94,0.065,1.978300181,0.15,101.318,0.1,96.03,1.42,0.65,1.02,0.0,0.0,1.139,59.31241248,3.835343078,3.842123638,0.060119868,0.02396404,0.069347617,0.423407644,4.301456336,5.945771576,0.100359603,0.06,0.037011987,42.964,0.0,0.0,0.0,0.0,0.0,0.0,0.0,0.0,0.0,0.0,0.0,0.0,0.0,6.0,0.293463588,4.33483871,0.017741935,94.73541935,0.16,0.106483871,0.028,0.545483871,0.072032258,1.064985296,18.06274194,36.77064516,0.370645161,0.487741935,7.632903226,0.23516129,0.192580645,0.323709677,34.5283871,1.285483871,1.286061684,1479.854839,83.0,26.72727273,11.0,60.0,26.5,8.0,152.495,145.3863889,161.8283333,186.0191667,161.4322222,44.78077245739641,58.95054002051434,71.01861669884624,91.0972124616575,74.67145951469212,56.083791027313765,73.78672960862437,78.27940625007716,53.47556539654521,40.31799592070351,152.4071706,530.6944444,43.90107511,315.0,90.48,2.773051622,1.34314655,1.3996009678522834,1163.038056,3900.737361,0.0,2217.73885,1195.241711,196.6469028,102444.4235,3.132894231,17.50018428373017,1.230217119,24.55520637096774,2.926368019,98.9439501045
2025-11-19 05:00:00,1.016031811,12.61052379,0.500294803,86.3734444,7.717921294,14.586,7.75,1.03,0.5,87.185,11.785,6.17,69.6,10.89,17.74,1.77,13.13181908,5.176666667,80.02333333,66.61,29.22,0.049,5.53,2.18,9.14,2.68,0.029,0.18,54.4,10.94,0.065,1.978300181,0.15,101.195,0.1,96.03,1.42,0.65,1.02,0.0,0.0,1.14,59.34882825,3.823601974,3.835396965,0.06002814,0.023991558,0.069081607,0.421310144,4.285037136,5.926050191,0.100084421,0.06,0.037002814,43.354,0.0,0.0,0.0,0.0,0.0,0.0,0.0,0.0,0.0,0.0,0.0,0.0,0.0,7.0,0.455841513,4.354193548,0.018709677,94.77509677,0.16,0.108419355,0.028,0.487419355,0.06816129,1.056797819,18.18370968,36.69322581,0.293225806,0.458709677,7.584516129,0.215806452,0.182903226,0.328548387,34.72193548,1.227419355,1.275241465,1482.274194,83.0,26.72727273,11.0,60.0,26.5,8.0,191.6566667,156.5030556,182.5075,220.765,187.8580556,42.08031727645766,56.901196440524075,68.33424342229175,93.00432443554749,77.30521879847299,58.405803119044975,74.080321576854,76.12857050590162,53.356479497329715,40.542613284056415,155.0404067,529.7638889,42.16231881,315.0,84.69933333,2.769081089,1.348372944,1.4051992289268405,1164.903056,3899.0466,0.0,2238.156592,1197.135319,196.0793589,101905.7474,3.145799081,17.50018428373017,1.227526134,24.55520637096774,2.918820744,99.29285388775
2025-11-19 06:00:00,0.995684398,11.90999141,0.494481257,87.09432419,5.392502608,16.299,7.75,1.03,0.5,87.185,11.785,7.137,69.6,10.89,17.74,1.77,12.45865509,5.176666667,80.02333333,66.61,29.22,0.049,5.53,2.18,9.14,2.68,0.029,0.18,54.4,10.94,0.065,1.978300181,0.15,118.341,0.1,96.03,1.42,0.65,1.02,0.0,0.0,1.349,59.4967899,3.775896457,3.808065679,0.059655441,0.024103368,0.068000779,0.412787752,4.218323952,5.84591983,0.098966323,0.06,0.036965544,51.341,0.0,0.0,0.0,0.0,0.0,0.0,0.0,0.0,0.0,0.0,0.0,0.0,0.0,6.0,0.253134905,4.378103448,0.018637931,94.84601724,0.15637931,0.110810345,0.029448276,0.401206897,0.059396552,1.049045488,18.03534483,36.56862069,0.342413793,0.468103448,7.577241379,0.231724138,0.18362069,0.319137931,34.85965517,1.289655172,1.266410858,1465.62069,83.0,26.72727273,11.0,60.0,26.5,8.0,172.0545082,150.3709016,176.2864754,206.4315574,176.2858607,48.19394215856164,60.26099153926559,73.52040292380187,92.49373116542876,81.50299792167618,59.599870221294566,74.48491876109799,79.63616160981076,54.3917695152783,42.44142991298793,140.3950314,530.0204918,43.22597844,315.0,88.74,2.747472869,1.348211221,1.4023325617259144,1170.702049,3901.245385,0.0,2268.309098,1244.223053,202.3854648,104237.8451,3.073959824,17.50018428373017,1.206572233,24.55520637096774,2.76622743,97.3523416605
2025-11-19 07:00:00,0.998056801,11.99166987,0.495159086,87.01027333,5.663634422,14.049,7.75,1.03,0.5,87.185,11.785,5.939,69.6,10.89,17.74,1.77,13.18643133,5.176666667,80.02333333,66.61,29.22,0.049,5.53,2.18,9.14,2.68,0.029,0.18,54.4,10.94,0.065,1.978300181,0.15,101.346,0.1,96.03,1.42,0.65,1.02,0.0,0.0,1.097,59.53208263,3.76451744,3.80154645,0.059566542,0.024130037,0.067742973,0.410754938,4.202411107,5.826806637,0.098699627,0.06,0.036956654,44.295,0.0,0.0,0.0,0.0,0.0,0.0,0.0,0.0,0.0,0.0,0.0,0.0,0.0,7.0,0.365067079,4.403965517,0.01812069,94.93032759,0.151206897,0.113396552,0.031517241,0.302931034,0.048534483,1.041479648,17.77155172,36.4237931,0.445862069,0.493965517,7.587586207,0.262758621,0.188793103,0.30362069,34.97344828,1.403448276,1.258432942,1440.793103,83.0,26.72727273,11.0,60.0,26.5,8.0,152.6008264,132.177686,152.8256198,184.642562,155.5616736,46.74296050427438,57.70380690586755,69.41732638154963,93.14170253206689,82.14860993248936,60.629723393683946,77.76210031412556,93.73738340179023,58.68721703052017,43.18955143267429,145.738631,530.0,42.78149095,315.0,90.48,2.718604054,1.348242736,1.4094301619755933,1168.195041,3900.538178,0.0,2243.178996,1264.955095,202.7582715,103661.3777,3.089232736,17.50018428373017,1.174079728,24.55520637096774,2.84697112,98.0603686075
2025-11-19 08:00:00,0.949551436,12.82264051,0.586569975,86.22780806,7.379425697,17.099,7.55,1.04,0.48,87.315,11.645,6.642,69.46,11.02,18.12,1.4,13.16150947,5.176666667,80.02333333,66.61,29.22,0.05,5.56,2.32,9.26,2.53,0.029,0.16,54.24,11.2,0.064,2.014388489,0.16,118.058,0.1,95.9,1.58,0.67,1.24,0.0,0.0,1.233,59.30806246,3.841324035,3.589289467,0.063411343,0.028504955,0.084598566,0.436797594,4.329082837,5.772287551,0.04238794,0.139531942,0.030963103,48.541,0.0,0.0,0.0,0.0,0.0,0.0,0.0,0.0,0.0,0.0,0.0,0.0,0.0,6.0,0.374357002,4.303846154,0.018,95.02324615,0.142923077,0.114353846,0.032,0.315384615,0.050246154,1.041094395,17.72415385,36.46784615,0.438153846,0.507076923,7.572307692,0.308923077,0.186461538,0.268153846,35.02830769,1.387538462,1.257272204,1450.569231,83.0,26.72727273,11.0,60.0,26.5,8.0,160.1252778,123.8619444,142.69,181.6747222,152.0879861,48.93185473890088,54.812488190577696,68.00311425739504,94.35108249467454,85.42029660173802,67.78550290630176,80.49289270150882,106.81689212907293,63.96596820374124,46.95753097478817,155.3909453,531.6805556,43.85508503,315.0,84.69933333,2.71787785,1.348226503,1.414866473265241,1173.917222,3900.225494,0.0,2251.7971,1277.231011,205.6854264,104781.8042,3.056944394,17.50018428373017,1.178493814,24.55520637096774,2.788797247,99.33930025225
2025-11-19 09:00:00,0.949848485,12.7844697,0.585530303,86.26568182,7.260606061,14.256,7.55,1.04,0.48,87.315,11.645,5.918,69.46,11.02,18.12,1.4,13.88480861,5.176666667,80.02333333,66.61,29.22,0.05,5.56,2.32,9.26,2.53,0.029,0.16,54.24,11.2,0.064,2.014388489,0.16,101.463,0.1,95.9,1.58,0.67,1.24,0.0,0.0,1.004,59.18881942,3.88726657,3.616647444,0.063505681,0.028712498,0.084919315,0.442599372,4.376346102,5.83955044,0.042453977,0.138965915,0.031321587,40.751,0.0,0.0,0.0,0.0,0.0,0.0,0.0,0.0,0.0,0.0,0.0,0.0,0.0,6.0,0.342587437,4.165384615,0.018,95.11878462,0.133692308,0.114815385,0.032,0.361538462,0.055784615,1.042894538,17.74261538,36.56938462,0.396615385,0.516307692,7.549230769,0.359692308,0.181846154,0.226615385,35.06523077,1.332153846,1.258186259,1470.876923,83.0,26.72727273,11.0,60.0,26.5,8.0,154.1575,126.0088889,149.8488889,173.7516667,150.9417361,48.91281711305015,60.90473678055521,70.51411151927233,94.14348631570337,87.59456890873417,59.59847196196253,81.72646987163571,102.67309963585808,60.34436645049962,42.5507055551937,146.0308572,535.9722222,43.67475039,315.0,95.08133333,2.749662331,1.348251222,1.4375253599395301,1170.174722,3900.617292,0.0,2229.046797,1255.003597,204.6007075,105345.0319,3.041944361,17.50018428373017,1.206408253,24.55520637096774,2.869301328,98.09908857900001
2025-11-19 10:00:00,0.949721023,12.80084858,0.585976421,86.24943039,7.311590925,14.589,7.55,1.04,0.48,87.315,11.645,5.991,69.46,11.02,18.12,1.4,14.49008978,5.176666667,80.02333333,66.61,29.22,0.05,5.56,2.32,9.26,2.53,0.029,0.16,54.24,11.2,0.064,2.014388489,0.16,101.136,0.1,95.9,1.58,0.67,1.24,0.0,0.0,1.003,58.97130785,3.971070473,3.666551206,0.063677763,0.029091078,0.085504393,0.453182411,4.462559152,5.962244862,0.042574434,0.137933423,0.031975499,39.263,0.0,0.0,0.0,0.0,0.0,0.0,0.0,0.0,0.0,0.0,0.0,0.0,0.0,7.0,0.382916225,4.152923077,0.018276923,95.08361538,0.132769231,0.115969231,0.030753846,0.404923077,0.060769231,1.053154608,17.76661538,36.78446154,0.362,0.503384615,7.571846154,0.348153846,0.177230769,0.230769231,34.936,1.269846154,1.269936698,1479.969231,83.0,26.72727273,11.0,60.0,26.5,8.0,166.6475,153.6025,169.6972222,191.4733333,170.3551389,45.472837324643535,61.13084933602873,73.55643468105065,90.96409563115435,74.754800317508,54.24632285452617,73.77034547317021,73.46676451501958,51.14539408349408,39.74472544511903,158.0863536,543.5833333,42.82600922,315.0,91.65933333,2.737477453,1.348033558,1.4199672290040652,1171.479722,3901.622544,0.0,2207.280319,1247.981517,202.5085097,103894.0585,3.089494403,17.50018428373017,1.191156209,24.55520637096774,3.087850408,99.69644185199999
2025-11-19 11:00:00,0.949639016,12.8113864,0.586263443,86.23897459,7.344393452,14.599,7.55,1.04,0.48,87.315,11.645,6.094,69.46,11.02,18.12,1.4,14.65538817,5.176666667,80.02333333,66.61,29.22,0.05,5.56,2.32,9.26,2.53,0.029,0.16,54.24,11.2,0.064,2.014388489,0.16,88.364,0.1,95.9,1.58,0.67,1.24,0.0,0.0,0.99,59.14629894,3.903649063,3.626402933,0.06353932,0.028786505,0.08503369,0.444668208,4.39319955,5.863535487,0.042477524,0.138764077,0.031449418,41.734,0.0,0.0,0.0,0.0,0.0,0.0,0.0,0.0,0.0,0.0,0.0,0.0,0.0,6.0,0.365232253,4.224461538,0.018738462,94.96130769,0.137384615,0.117584615,0.028676923,0.446461538,0.065384615,1.06905463,17.79430769,37.07523077,0.332,0.475692308,7.624923077,0.295076923,0.172615385,0.265384615,34.696,1.202923077,1.288911393,1481.584615,83.0,26.72727273,11.0,60.0,26.5,8.0,186.4175,151.77,176.6280556,206.3819444,180.299375,44.24508675642471,58.495083303593916,69.70285502172344,92.49671374363481,77.26379720947864,59.564245845119615,75.08830879102666,81.194755789174,54.91750781121716,40.794889692988434,173.0283769,542.8722222,43.23305506,315.0,84.69933333,2.727474731,1.347835811,1.418839621816487,1190.2375,3900.710503,0.0,2215.653697,1247.890283,204.1372203,103040.8829,3.115508408,17.50018428373017,1.179617496,24.55520637096774,3.141999428,101.67625993925
2025-11-19 12:00:00,0.949622928,12.81345373,0.586319751,86.23692334,7.350828729,14.48,7.55,1.04,0.48,87.315,11.645,6.123,69.46,11.02,18.12,1.4,14.04299546,5.176666667,80.02333333,66.61,29.22,0.05,5.56,2.32,9.26,2.53,0.029,0.16,54.24,11.2,0.064,2.014388489,0.16,101.683,0.1,95.9,1.58,0.67,1.24,0.0,0.0,0.982,59.42985491,3.794399257,3.56134658,0.063314988,0.028292974,0.08427096,0.430871775,4.280809092,5.703586591,0.042320492,0.140110071,0.030596955,41.973,0.0,0.0,0.0,0.0,0.0,0.0,0.0,0.0,0.0,0.0,0.0,0.0,0.0,6.0,0.419793248,4.296,0.0192,94.839,0.142,0.1192,0.0266,0.488,0.07,1.084954651,17.822,37.366,0.302,0.448,7.678,0.242,0.168,0.3,34.456,1.136,1.307886087,1483.2,83.0,26.72727273,11.0,60.0,26.5,8.0,166.7572222,144.0794444,161.2805556,186.4252778,164.635625,46.462924680531785,59.005840548099386,70.29183464213645,92.22251587943626,79.06156433476508,58.14981953471158,77.00049349678248,86.16812607414283,55.741764318481614,40.982343331330156,157.2552142,536.3611111,42.62193539,315.0,89.30066667,2.74472735,1.348226453,1.4096618597859172,1171.116944,3898.507019,0.0,2218.517722,1229.482189,200.1925414,102816.2742,3.120792881,17.50018428373017,1.188615531,24.55520637096774,3.022513208,99.5863158815
2025-11-19 13:00:00,0.949801684,12.79048366,0.585694108,86.25971465,7.27932658,14.018,7.55,1.04,0.48,87.315,11.645,6.218,69.46,11.02,18.12,1.4,13.06381286,5.176666667,80.02333333,66.61,29.22,0.05,5.56,2.32,9.26,2.53,0.029,0.16,54.24,11.2,0.064,2.014388489,0.16,100.969,0.1,95.9,1.58,0.67,1.24,0.0,0.0,0.977,59.62021556,3.721056189,3.517672063,0.063164386,0.02796165,0.083758914,0.421609765,4.205357599,5.596207521,0.04221507,0.141013681,0.030024668,43.051,0.0,0.0,0.0,0.0,0.0,0.0,0.0,0.0,0.0,0.0,0.0,0.0,0.0,6.0,0.385795999,4.367538462,0.019661538,94.71669231,0.146615385,0.120815385,0.024523077,0.529538462,0.074615385,1.100854673,17.84969231,37.65676923,0.272,0.420307692,7.731076923,0.188923077,0.163384615,0.334615385,34.216,1.069076923,1.326860782,1484.815385,83.0,26.72727273,11.0,60.0,26.5,8.0,193.0547222,180.7747222,195.2644444,216.2047222,196.3246528,45.403595587691,60.78144000179057,74.98344993086948,89.460847706756,69.70771828726657,53.327142501250336,69.05814806297482,53.43448086160231,45.59879760984328,37.706425529170716,154.2374933,522.5277778,43.60407933,315.0,84.69933333,2.789922458,1.348288519,1.375228149226199,1153.2925,3899.452128,0.0,2229.25925,1166.686331,191.3521042,100849.7009,3.188731319,17.50018428373017,1.235992889,24.55520637096774,2.884419997,99.18646786225
2025-11-19 14:00:00,0.949674006,12.80689028,0.58614098,86.24343571,7.330397762,16.442,7.55,1.04,0.48,87.315,11.645,7.246,69.46,11.02,18.12,1.4,12.54639332,5.176666667,80.02333333,66.61,29.22,0.05,5.56,2.32,9.26,2.53,0.029,0.16,54.24,11.2,0.064,2.014388489,0.16,117.898,0.1,95.9,1.58,0.67,1.24,0.0,0.0,1.09,59.47572916,3.776724604,3.550821633,0.063278695,0.02821313,0.084147564,0.42863976,4.262626338,5.677709738,0.042295087,0.140327828,0.030459042,48.501,0.0,0.0,0.0,0.0,0.0,0.0,0.0,0.0,0.0,0.0,0.0,0.0,0.0,6.0,0.37191345,4.409333333,0.020106667,94.66710667,0.147866667,0.122,0.023426667,0.5344,0.07576,1.11010219,17.87213333,37.80066667,0.263866667,0.4096,7.7668,0.155333333,0.162133333,0.3568,34.05173333,1.049866667,1.338190929,1484.933333,83.0,26.72727273,11.0,60.0,26.5,8.0,181.1066667,141.2847222,163.3022222,196.3966667,170.5225694,48.835714776721375,55.07864722443347,68.40519749936217,93.47683753115061,81.84718657913248,68.54029400245838,77.66033905503852,95.69604432704693,61.46412544456726,44.94121537625769,161.3905443,522.4305556,42.74587411,315.0,77.73933333,2.768835911,1.34825175,1.3871293748493876,1158.907778,3899.933103,0.0,2253.651164,1203.412425,196.2265964,102431.3464,3.139104381,17.50018428373017,1.220709473,24.55520637096774,2.794005575,100.13424711975
2025-11-19 15:00:00,0.949912191,12.77628348,0.585307332,86.27380433,7.235123665,13.666,7.55,1.04,0.48,87.315,11.645,6.145,69.46,11.02,18.12,1.4,11.91908709,5.176666667,80.02333333,66.61,29.22,0.05,5.56,2.32,9.26,2.53,0.029,0.16,54.24,11.2,0.064,2.014388489,0.16,100.815,0.1,95.9,1.58,0.67,1.24,0.0,0.0,1.509,59.40762193,3.802965286,3.566447501,0.063332578,0.028331671,0.084330764,0.431953522,4.289621372,5.716127821,0.042332804,0.140004534,0.030663795,39.696,0.0,0.0,0.0,0.0,0.0,0.0,0.0,0.0,0.0,0.0,0.0,0.0,0.0,7.0,0.326741353,4.369333333,0.020506667,94.81750667,0.139866667,0.122,0.025026667,0.4384,0.06736,1.101055319,17.88013333,37.54066667,0.315866667,0.4456,7.7548,0.175333333,0.170133333,0.3448,34.09573333,1.161866667,1.328498568,1480.933333,83.0,26.72727273,11.0,60.0,26.5,8.0,158.2994444,129.6038889,149.0536111,173.9169444,152.7184722,54.84921226611547,59.31985685543221,72.30895661983321,93.87514496386027,90.24619337373014,66.31973427306792,81.65132003640471,105.3237909383173,62.821533743221096,45.725017553379686,135.2809632,523.2611111,43.66152594,315.0,88.10616667,2.787322272,1.348204778,1.395089746350874,1158.983056,3900.190294,0.0,2278.6895,1215.863978,199.7450336,104729.0478,3.068821525,17.50018428373017,1.239617828,24.55520637096774,2.572771992,96.674727624
2025-11-19 16:00:00,0.990899721,12.63143868,0.486949395,86.3776616,7.110965539,16.105,7.55,1.04,0.48,87.315,11.645,7.165,70.25,11.02,17.28,1.45,12.62952443,5.176666667,80.02333333,66.61,29.22,0.05,5.69,2.33,9.02,2.62,0.032,0.17,53.85,11.42,0.068,2.007029877,0.14,117.82,0.1,95.9,1.58,0.67,1.24,0.0,0.0,1.755,59.27275974,3.85492564,3.597388985,0.063439272,0.028566399,0.084693526,0.43851525,4.343075453,5.792201193,0.042407491,0.139364366,0.031069235,47.606,0.0,0.0,0.0,0.0,0.0,0.0,0.0,0.0,0.0,0.0,0.0,0.0,0.0,6.0,0.293683972,4.329333333,0.020906667,94.96790667,0.131866667,0.122,0.026626667,0.3424,0.05896,1.092008448,17.88813333,37.28066667,0.367866667,0.4816,7.7428,0.195333333,0.178133333,0.3328,34.13973333,1.273866667,1.318806207,1476.933333,83.0,26.72727273,11.0,60.0,26.5,8.0,149.6894444,133.2791667,160.205,177.3622222,155.1339583,50.18931750942093,60.50689493353718,69.77957926128788,92.86742837018451,85.53765601070808,60.84912895846057,78.83615828092738,96.35466648196973,59.75488673620028,40.894243968847604,139.7844431,524.0861111,43.21140247,315.0,90.35,2.761678517,1.348162561,1.3796090757177166,1167.431667,3901.893172,0.0,2256.593475,1200.375297,196.1964397,101540.9624,3.166749025,17.50018428373017,1.2250023,24.55520637096774,2.777560772,97.27143871075
2025-11-19 17:00:00,0.991057433,12.63782602,0.487291104,86.37111654,7.130416697,13.703,7.55,1.04,0.48,87.315,11.645,6.074,70.25,11.02,17.28,1.45,12.57961168,5.176666667,80.02333333,66.61,29.22,0.05,5.69,2.33,9.02,2.62,0.032,0.17,53.85,11.42,0.068,2.007029877,0.14,101.048,0.1,95.9,1.58,0.67,1.24,0.0,0.0,1.437,59.21784969,3.876081646,3.609987017,0.063482714,0.02866197,0.084841227,0.441186902,4.36483964,5.823174977,0.0424379,0.139103717,0.031234313,41.594,0.0,0.0,0.0,0.0,0.0,0.0,0.0,0.0,0.0,0.0,0.0,0.0,0.0,7.0,0.460211288,4.281076923,0.021,95.0582,0.133538462,0.120584615,0.027,0.305846154,0.052753846,1.090030636,17.69184615,37.29784615,0.408307692,0.486461538,7.718769231,0.214153846,0.18,0.319384615,34.21723077,1.349538462,1.3156158,1473.523077,83.0,26.72727273,11.0,60.0,26.5,8.0,178.9966667,142.2983333,166.12,193.3344444,170.1873611,48.37928011525696,59.582118277045026,68.93430501923514,94.16634789171974,87.2970918581974,59.34702585633619,80.81266487246964,94.48086128066222,58.055877821954155,40.92440207201038,139.2320053,526.2333333,42.72319711,315.0,90.35,2.750783556,1.348261419,1.4031997073200677,1157.263611,3898.75665,0.0,2250.687281,1216.778122,196.7161692,102264.3208,3.141647286,17.50018428373017,1.216444744,24.55520637096774,2.855830456,97.19824070225
2025-11-19 18:00:00,0.993181818,12.72386364,0.491893939,86.28295455,7.392424242,15.048,7.55,1.04,0.48,87.315,11.645,6.116,70.25,11.02,17.28,1.45,13.01264223,5.176666667,80.02333333,66.61,29.22,0.05,5.69,2.33,9.02,2.62,0.032,0.17,53.85,11.42,0.068,2.007029877,0.14,101.174,0.1,95.9,1.58,0.67,1.24,0.0,0.0,1.439,58.48371246,4.158933568,3.7784204,0.064063519,0.029939741,0.086815963,0.476906395,4.655822829,6.237288776,0.042844463,0.135618888,0.033441371,34.667,0.0,0.0,0.0,0.0,0.0,0.0,0.0,0.0,0.0,0.0,0.0,0.0,0.0,6.0,0.238631139,4.230307692,0.021,95.1302,0.138153846,0.118738462,0.027,0.287384615,0.047215385,1.090204277,17.43338462,37.39938462,0.445230769,0.481846154,7.691076923,0.232615385,0.18,0.305538462,34.30492308,1.414153846,1.314404248,1470.292308,83.0,26.72727273,11.0,60.0,26.5,8.0,149.5969444,120.775,147.9488889,169.7180556,147.0097222,51.054770756109804,57.67293109301362,67.93247799991143,93.93192064950848,86.9784992112236,68.02077253096147,80.99914070208774,110.25976582703106,65.5667581414026,44.362683878291776,153.8544192,530.8583333,43.28810294,315.0,84.57763058,2.739233669,1.348193914,1.3927596420893016,1169.393611,3899.927006,0.0,2248.931336,1233.892708,200.1051861,102801.1886,3.126394967,17.50018428373017,1.199857658,24.55520637096774,2.914874281,99.135710544
2025-11-19 19:00:00,0.99045655,12.61349028,0.485989192,86.39605317,7.056307845,16.099,7.55,1.04,0.48,87.315,11.645,7.189,70.25,11.02,17.28,1.45,13.96367258,5.176666667,80.02333333,66.61,29.22,0.05,5.69,2.33,9.02,2.62,0.032,0.17,53.85,11.42,0.068,2.007029877,0.14,117.395,0.1,95.9,1.58,0.67,1.24,0.0,0.0,1.674,58.80772357,4.03409701,3.704082408,0.063807181,0.029375798,0.085944414,0.461141614,4.52739754,6.054519852,0.042665027,0.137156916,0.032467287,49.995,0.0,0.0,0.0,0.0,0.0,0.0,0.0,0.0,0.0,0.0,0.0,0.0,0.0,7.0,-0.066193079,4.21,0.020686957,95.08324348,0.136869565,0.119878261,0.02793913,0.348869565,0.052513043,1.097038704,17.22356522,37.728,0.425565217,0.467478261,7.61426087,0.214956522,0.17373913,0.303130435,34.39008696,1.352347826,1.318454428,1469.313043,83.0,26.72727273,11.0,60.0,26.5,8.0,179.9258333,175.345,192.8794444,207.4063889,188.8891667,48.23120197870796,64.33637786029917,79.30605050610075,89.04153465708919,71.35762170670125,52.85382189028425,68.81243376855721,54.79726013742601,45.60972864398864,38.670904959804375,156.5919381,538.1527778,42.06699153,315.0,89.17235942,2.752989875,1.348300019,1.3998428167429402,1177.649167,3901.451125,0.0,2229.319186,1239.031425,203.1959608,104153.2684,3.088613814,17.50018428373017,1.226494887,24.55520637096774,3.055603819,99.49843179825
2025-11-19 20:00:00,0.985900198,12.42895801,0.476117095,86.58514179,6.494357734,13.647,7.55,1.04,0.48,87.315,11.645,6.154,70.25,11.02,17.28,1.45,13.57113077,5.176666667,80.02333333,66.61,29.22,0.05,5.69,2.33,9.02,2.62,0.032,0.17,53.85,11.42,0.068,2.007029877,0.14,100.863,0.1,95.9,1.58,0.67,1.24,0.0,0.0,1.437,59.12505075,3.911835668,3.631277913,0.063556131,0.028823488,0.085090844,0.44570204,4.401621498,5.875521214,0.042489292,0.138663216,0.031513297,39.408,0.0,0.0,0.0,0.0,0.0,0.0,0.0,0.0,0.0,0.0,0.0,0.0,0.0,6.0,0.273432598,4.21,0.020165217,94.95698261,0.131652174,0.123008696,0.029504348,0.463652174,0.065034783,1.108313656,17.04617391,38.208,0.368173913,0.446608696,7.504695652,0.173217391,0.163304348,0.308347826,34.47356522,1.20626087,1.32601243,1469.834783,83.0,26.72727273,11.0,60.0,26.5,8.0,152.9661111,129.3341667,142.6947222,169.1144444,148.5273611,47.20273841048521,58.31019421890326,66.35519846009596,93.66739458060181,86.23059972977921,56.18460143488794,82.78868382531086,101.21870030135688,59.04614044450888,40.31365745649384,141.1859906,536.5833333,42.48688994,315.0,96.12236111,2.744148564,1.347893117,1.4015238686248541,1167.945,3901.651161,0.0,2227.074256,1212.995492,196.7566539,101291.2976,3.172685936,17.50018428373017,1.21663362,24.55520637096774,3.018438136,97.4571437545
2025-11-19 21:00:00,0.990746606,12.62523756,0.486617647,86.38401584,7.092081448,15.912,7.55,1.04,0.48,87.315,11.645,7.147,70.25,11.02,17.28,1.45,13.74672817,5.176666667,80.02333333,66.61,29.22,0.05,5.69,2.33,9.02,2.62,0.032,0.17,53.85,11.42,0.068,2.007029877,0.14,118.188,0.1,95.9,1.58,0.67,1.24,0.0,0.0,1.843,59.37302073,3.816296601,3.574386066,0.063359952,0.028391894,0.084423837,0.433637045,4.303335928,5.735645743,0.042351966,0.139840288,0.030767817,44.956,0.0,0.0,0.0,0.0,0.0,0.0,0.0,0.0,0.0,0.0,0.0,0.0,0.0,7.0,0.384275038,4.25264,0.020328,94.877968,0.13328,0.117768,0.029016,0.5,0.069,1.106010643,17.2032,38.11072,0.35,0.44656,7.5028,0.17312,0.16328,0.30344,34.45736,1.18952,1.323755324,1467.704,83.0,26.72727273,11.0,60.0,26.5,8.0,163.2861111,138.5683333,149.9441667,176.2497222,157.0120833,49.31418917370803,58.69964205911836,69.85579347768612,92.73310613622057,83.638314512828,58.75190603412197,80.24401477277178,94.49283625643716,57.73513977119957,41.97284849723597,150.1920986,538.9444444,43.56873164,313.2777778,91.52763889,2.751860628,1.348357881,1.4025311266155676,1177.6025,3894.612575,0.0,2232.667906,1223.040653,200.4444372,102764.8325,3.123055042,17.50018428373017,1.218097258,24.55520637096774,3.056954097,98.2198975145
2025-11-19 22:00:00,0.990630149,12.62052104,0.486365323,86.38884881,7.0777184,13.473,7.55,1.04,0.48,87.315,11.645,6.106,70.25,11.02,17.28,1.45,13.93853007,5.176666667,80.02333333,66.61,29.22,0.05,5.69,2.33,9.02,2.62,0.032,0.17,53.85,11.42,0.068,2.007029877,0.14,101.356,0.1,95.9,1.58,0.67,1.24,0.0,0.0,1.641,59.55324622,3.746858458,3.533036864,0.063217368,0.028078211,0.083939053,0.424868163,4.231901617,5.633983738,0.042252158,0.140695789,0.030226,41.938,0.0,0.0,0.0,0.0,0.0,0.0,0.0,0.0,0.0,0.0,0.0,0.0,0.0,6.0,0.307272332,4.31504,0.020808,94.820848,0.13808,0.108648,0.027576,0.5,0.069,1.097415402,17.5152,37.74592,0.35,0.45616,7.5508,0.19232,0.16808,0.29384,34.39496,1.23272,1.316949752,1464.344,83.0,26.72727273,11.0,60.0,26.5,8.0,165.98,148.5627778,163.4994444,187.7388889,166.4452778,48.693518941364005,59.00265047068493,74.1754906900877,91.09330709748772,75.4809574903478,61.78357939577842,73.82560492234452,80.64691139329511,55.266838181478136,43.47856418457782,164.8016144,534.6388889,42.14838089,313.0,84.57763058,2.771504406,1.347998583,1.4095860036586227,1169.616111,3898.313314,0.0,2224.713233,1228.443506,202.2061475,104849.0225,3.062136644,17.50018428373017,1.2350629,24.55520637096774,3.067089425,100.086213908
2025-11-19 23:00:00,0.990921934,12.63233833,0.486997524,86.37673973,7.113705214,13.732,7.55,1.04,0.48,87.315,11.645,6.038,70.25,11.02,17.28,1.45,14.36237241,5.176666667,80.02333333,66.61,29.22,0.05,5.69,2.33,9.02,2.62,0.032,0.17,53.85,11.42,0.068,2.007029877,0.14,101.39,0.1,95.9,1.58,0.67,1.24,0.0,0.0,1.785,59.51559306,3.761365649,3.541675643,0.063247157,0.028143746,0.084040335,0.42670018,4.246825853,5.65522322,0.04227301,0.140517056,0.030339198,41.775,0.0,0.0,0.0,0.0,0.0,0.0,0.0,0.0,0.0,0.0,0.0,0.0,0.0,6.0,0.368858837,4.1824,0.017106667,95.03138667,0.138933333,0.119213333,0.032893333,0.421066667,0.057,1.047286778,17.36106667,37.04253333,0.439733333,0.465333333,7.326,0.198933333,0.172133333,0.272133333,35.37,1.242133333,1.25441146,1474.533333,83.0,26.72727273,11.0,60.0,26.5,8.0,193.2075,160.1930556,180.4611111,211.8783333,186.435,44.1391582973358,60.32048667140013,72.99283476779385,92.31895802728826,76.80263760400203,55.46424221362476,74.50591000978025,72.6861401240701,50.860884041352676,40.537497588057064,161.0630525,531.625,42.02903064,313.0,89.17235942,2.787048997,1.347783975,1.4393186834537934,1171.777778,3901.469725,0.0,2213.955964,1217.824883,202.1216639,105104.1447,3.055636419,17.50018428373017,1.242869826,24.55520637096774,3.123384419,99.59085445625
2025-11-20 00:00:00,0.996087021,12.94747198,0.486482301,86.056441,7.079056047,13.56,6.75,1.02,0.48,87.365,11.615,6.042,70.22,11.03,16.93,1.82,13.30829233,5.201111111,79.82222222,66.61,29.22,0.048,5.67,2.31,9.2,2.61,0.034,0.16,54.1,11.19,0.066,1.973544974,0.15,101.522,0.2,97.19,0.58,0.48,1.24,0.0,0.0,1.834,58.54181592,4.047565883,3.85653447,0.046413362,0.018658038,0.094223383,0.359296048,4.383507461,6.488142144,0.078100213,0.116960341,0.024413362,42.689,0.0,0.0,0.0,0.0,0.0,0.0,0.0,0.0,0.0,0.0,0.0,0.0,0.0,6.0,0.298775048,4.2664,0.017506667,94.94658667,0.134933333,0.120013333,0.032493333,0.425066667,0.057,1.038013382,17.66506667,36.71453333,0.363733333,0.485333333,7.386,0.194933333,0.180133333,0.280133333,35.37,1.250133333,1.246834417,1476.533333,83.0,24.27272727,11.0,75.0,25.2,10.0,179.1766667,149.05,164.0136111,195.1975,171.8594444,49.797272810518706,60.1425122902054,72.7473156724044,92.84316367044073,83.42235571608649,59.23824398236718,78.12482267621994,84.83165737122056,54.88480565921195,43.014019531996,147.2970928,528.0,42.28729061,313.0,90.35,2.776403267,1.348099886,1.4140578215164288,1178.785833,3900.948339,0.0,2250.832275,1224.281958,203.0692806,104675.8758,3.06480255,17.50018428373017,1.228701208,24.55520637096774,2.976329436,97.766864796
2025-11-20 01:00:00,0.997113387,12.97341106,0.487881891,86.02947556,7.153700879,13.767,6.75,1.02,0.48,87.365,11.615,6.123,70.22,11.03,16.93,1.82,13.75200026,5.201111111,79.82222222,66.61,29.22,0.048,5.67,2.31,9.2,2.61,0.034,0.16,54.1,11.19,0.066,1.973544974,0.15,99.736,0.2,97.19,0.58,0.48,1.24,0.0,0.0,1.837,59.01173531,3.888752313,3.825845858,0.045646146,0.017622298,0.092880756,0.340000583,4.18211344,6.250305396,0.072346098,0.107753757,0.023646146,39.457,0.0,0.0,0.0,0.0,0.0,0.0,0.0,0.0,0.0,0.0,0.0,0.0,0.0,7.0,0.265999992,4.3504,0.017906667,94.86178667,0.130933333,0.120813333,0.032093333,0.429066667,0.057,1.028739987,17.96906667,36.38653333,0.287733333,0.505333333,7.446,0.190933333,0.188133333,0.288133333,35.37,1.258133333,1.239257374,1478.533333,83.0,24.27272727,11.0,75.0,25.2,10.0,155.5108333,142.5175,161.325,184.2702778,160.9059028,49.14781183682183,59.47590829872304,73.76085150783221,91.19633361462667,76.00964411530396,63.402774789113664,73.5670972931091,82.60626864697167,56.518676870073236,44.02632508868044,162.5961872,534.5583333,43.20535617,313.0,84.57763058,2.736657614,1.348079997,1.405232327311604,1170.67,3901.021147,0.0,2231.697853,1261.16295,204.5772403,104937.8222,3.058545686,17.50018428373017,1.191073425,24.55520637096774,2.955190625,99.793994804
2025-11-20 02:00:00,0.997034358,12.97141378,0.487774125,86.03155187,7.147953313,18.249,6.75,1.02,0.48,87.365,11.615,8.142,70.22,11.03,16.93,1.82,14.19148324,5.201111111,79.82222222,66.61,29.22,0.048,5.67,2.31,9.2,2.61,0.034,0.16,54.1,11.19,0.066,1.973544974,0.15,131.039,0.2,97.19,0.58,0.48,1.24,0.0,0.0,2.444,58.39082009,4.098596313,3.866395423,0.046659886,0.018990846,0.0946548,0.365496122,4.448219962,6.564564526,0.079949142,0.119918627,0.024659886,55.055,0.0,0.0,0.0,0.0,0.0,0.0,0.0,0.0,0.0,0.0,0.0,0.0,0.0,7.0,-0.122693077,4.380615385,0.018707692,94.87844615,0.13,0.122061538,0.033769231,0.384,0.0524,1.012870229,17.87723077,36.11184615,0.330153846,0.51,7.428153846,0.200615385,0.19,0.272307692,35.66015385,1.313076923,1.221212462,1477.230769,83.0,24.27272727,11.0,75.0,25.2,10.0,200.9580556,169.7044444,191.3313889,228.9061111,197.725,43.91208745895162,61.50510879474885,76.13211404216034,91.85462825189953,74.64115440088369,54.87909647054026,71.17947817147135,60.556728951169134,47.15751013713617,41.654461512962044,159.1466608,545.7777778,41.96597708,313.0,89.17235942,2.735415797,1.348365142,1.44998122016926,1178.517222,3899.968089,0.0,2229.508519,1294.923672,210.6909531,107516.1628,2.984942172,17.50018428373017,1.205967802,24.55520637096774,3.021661206,99.336932556
2025-11-20 03:00:00,0.99525699,12.92649485,0.485350441,86.07824816,7.018690202,13.483,6.75,1.02,0.48,87.365,11.615,6.02,70.22,11.03,16.93,1.82,15.91113542,5.201111111,79.82222222,66.61,29.22,0.048,5.67,2.31,9.2,2.61,0.034,0.16,54.1,11.19,0.066,1.973544974,0.15,100.996,0.2,97.19,0.58,0.48,1.24,0.0,0.0,1.688,58.28580145,4.134088326,3.873253783,0.046831345,0.019222315,0.094954853,0.369808316,4.493227949,6.617716816,0.081235084,0.121976135,0.024831345,40.645,0.0,0.0,0.0,0.0,0.0,0.0,0.0,0.0,0.0,0.0,0.0,0.0,0.0,7.0,-0.015924408,4.394461538,0.019630769,94.92598462,0.13,0.123446154,0.036076923,0.324,0.0464,0.994992884,17.66492308,35.85338462,0.408615385,0.51,7.386615385,0.214461538,0.19,0.249230769,36.03861538,1.382307692,1.199981676,1474.923077,83.0,24.27272727,11.0,75.0,25.2,10.0,147.1461111,133.7125,140.3425,167.8136111,147.2536806,43.46539868319212,58.97041709582069,69.74231956406857,91.78727097611616,75.18886030918026,54.05415404319618,77.74505288894855,86.92365931698419,54.498825251056445,41.21270174096607,165.5300103,548.0,42.08534914,313.0,96.12236111,2.690992231,1.348176528,1.4483509220912116,1175.726667,3897.924264,0.0,2170.353144,1308.328719,208.0468547,105068.7144,3.051456383,17.50018428373017,1.166534803,24.55520637096774,3.333027917,100.18272636475
2025-11-20 04:00:00,0.995941745,12.94380047,0.486284198,86.06025779,7.068490554,15.827,6.75,1.02,0.48,87.365,11.615,6.932,70.22,11.03,16.93,1.82,15.18664822,5.201111111,79.82222222,66.61,29.22,0.048,5.67,2.31,9.2,2.61,0.034,0.16,54.1,11.19,0.066,1.973544974,0.15,117.555,0.2,97.19,0.58,0.48,1.24,0.0,0.0,1.911,58.33858441,4.11624984,3.869806732,0.046745168,0.019105977,0.094804045,0.367640983,4.470606681,6.591002176,0.080588762,0.12094202,0.024745168,46.878,0.0,0.0,0.0,0.0,0.0,0.0,0.0,0.0,0.0,0.0,0.0,0.0,0.0,7.0,0.282730412,4.397333333,0.019466667,94.94206667,0.127333333,0.1208,0.038066667,0.310666667,0.044266667,0.986197149,17.49466667,35.78733333,0.410666667,0.504666667,7.394,0.214666667,0.187333333,0.242666667,36.28866667,1.375333333,1.189951425,1472.4,83.0,24.27272727,11.0,75.0,25.2,10.0,166.0133333,150.4230556,169.0358333,194.9211111,170.0983333,43.71319064350027,62.984488448212986,74.21480233010841,91.69649227525528,75.90231070272182,51.37642739063071,74.42073017710999,72.17347778674514,49.62608507457412,39.780383248020215,156.08066,543.4166667,43.45975514,313.0,97.3,2.761662419,1.348220478,1.456806949676647,1176.354722,3899.436122,0.0,2196.107378,1258.731847,207.1711256,106592.9744,3.005689614,17.50018428373017,1.205157602,24.55520637096774,3.088308583,98.93068745
2025-11-20 05:00:00,0.996106071,12.94795344,0.486508279,86.05594049,7.08044154,15.763,6.75,1.02,0.48,87.365,11.615,7.314,70.22,11.03,16.93,1.82,15.11605008,5.201111111,79.82222222,66.61,29.22,0.048,5.67,2.31,9.2,2.61,0.034,0.16,54.1,11.19,0.066,1.973544974,0.15,120.094,0.2,97.19,0.58,0.48,1.24,0.0,0.0,1.863,58.42802473,4.086022663,3.863965732,0.046599143,0.018908843,0.094548501,0.363968454,4.432275116,6.545734422,0.079493575,0.11918972,0.024599143,47.391,0.0,0.0,0.0,0.0,0.0,0.0,0.0,0.0,0.0,0.0,0.0,0.0,0.0,6.0,0.226571036,4.392888889,0.018577778,94.93717778,0.122888889,0.115466667,0.039844444,0.328444444,0.044711111,0.983455823,17.35244444,35.84955556,0.361777778,0.495777778,7.434,0.205777778,0.182888889,0.247111111,36.45311111,1.317555556,1.187388198,1469.733333,83.0,24.27272727,11.0,75.0,25.2,10.0,185.2488889,153.1602778,170.2205556,205.5583333,178.5470139,42.93140183926022,59.85621619346162,72.21909330267594,92.50915513309664,75.80760279214672,55.42527540928096,75.06735753040465,74.91610857084356,51.317592764938425,41.60400898372106,166.0246914,542.2555556,42.87608508,313.0,91.047,2.771669164,1.348278336,1.4584705596029848,1176.211111,3900.420197,0.0,2197.897389,1249.316319,206.4159047,106489.0217,3.010824386,17.50018428373017,1.220818019,24.55520637096774,3.065666778,100.2482716105
2025-11-20 06:00:00,0.994174875,12.89914684,0.48387483,86.10667828,6.939990908,13.198,6.75,1.02,0.48,87.365,11.615,5.792,70.22,11.03,16.93,1.82,15.75636195,5.201111111,79.82222222,66.61,29.22,0.048,5.67,2.31,9.2,2.61,0.034,0.16,54.1,11.19,0.066,1.973544974,0.15,100.73,0.2,97.19,0.58,0.48,1.24,0.0,0.0,1.312,58.45052523,4.078418413,3.862496312,0.046562408,0.018859251,0.094484214,0.363044556,4.422632045,6.534346415,0.079218058,0.118748893,0.024562408,40.668,0.0,0.0,0.0,0.0,0.0,0.0,0.0,0.0,0.0,0.0,0.0,0.0,0.0,7.0,0.294540043,4.3886875,0.018,94.92599375,0.1213125,0.112,0.04034375,0.3465625,0.0471,0.989640694,17.299375,36.0225625,0.348375,0.4781875,7.4403125,0.197375,0.1760625,0.2539375,36.40775,1.2760625,1.19401027,1470.1,83.0,24.27272727,11.0,75.0,25.2,10.0,178.0595041,151.457438,164.3913223,194.4975207,172.1014463,42.00041535144982,60.963902455491876,72.46319050696684,92.12704801210299,74.29633728495605,52.133838472402886,75.7287820511601,74.30276837175836,50.13989986861917,40.224642850100835,166.2203694,546.6239669,43.12368574,313.0,94.79200413,2.760183512,1.348193368,1.471305835222121,1166.57562,3899.239698,0.0,2170.623099,1260.761798,206.0493736,106681.6715,3.005896335,17.50018428373017,1.210422107,24.55520637096774,3.185811736,100.2741989455
2025-11-20 07:00:00,0.996819574,12.96598559,0.487481237,86.03719484,7.132332633,16.655,6.75,1.02,0.48,87.365,11.615,7.007,70.22,11.03,16.93,1.82,14.60050728,5.201111111,79.82222222,66.61,29.22,0.048,5.67,2.31,9.2,2.61,0.034,0.16,54.1,11.19,0.066,1.973544974,0.15,118.712,0.2,97.19,0.58,0.48,1.24,0.0,0.0,1.175,58.1418283,4.182745375,3.882656111,0.047066403,0.019539644,0.095366205,0.37572003,4.554930729,6.690584861,0.082998021,0.124796833,0.025066403,49.516,0.0,0.0,0.0,0.0,0.0,0.0,0.0,0.0,0.0,0.0,0.0,0.0,0.0,7.0,0.337039664,4.3849375,0.018,94.90311875,0.1250625,0.112,0.03846875,0.3653125,0.0531,1.012402789,17.411875,36.4013125,0.400875,0.4444375,7.3840625,0.189875,0.1648125,0.2651875,35.97275,1.2648125,1.217690753,1476.1,83.0,24.27272727,11.0,75.0,25.2,10.0,157.246888,146.9460581,164.9273859,188.9896266,164.5274896,47.909592870127256,61.6214005833462,75.87736725982259,90.91227852483735,75.28238340813874,58.57196324982752,72.81105875478963,75.84021607766226,52.94577932001343,43.02483020812117,161.8552334,543.0,43.07875768,313.0,90.20719917,2.763376174,1.348422544,1.4304230508599733,1184.248548,3900.007245,0.0,2221.499295,1259.537909,208.7018237,106843.822,3.000962556,17.50018428373017,1.209026008,24.55520637096774,2.947270739,99.6958184255
2025-11-20 08:00:00,0.996123989,12.68078474,0.46548171,86.32309127,6.52203308,16.566,6.75,1.02,0.48,87.365,11.615,6.969,70.13,10.98,17.06,1.83,14.96385566,5.201111111,79.82222222,66.61,29.22,0.045,5.49,2.26,8.9,2.49,0.029,0.15,54.24,11.41,0.065,2.078324226,0.14,118.603,0.2,97.19,0.58,0.48,1.24,0.0,0.0,1.159,58.07869456,4.204082001,3.886779131,0.047169478,0.019678796,0.095546587,0.378312378,4.581988045,6.722538262,0.083771087,0.126033739,0.025169478,49.853,0.0,0.0,0.0,0.0,0.0,0.0,0.0,0.0,0.0,0.0,0.0,0.0,0.0,6.0,0.356196738,4.3811875,0.018,94.88024375,0.1288125,0.112,0.03659375,0.3840625,0.0591,1.035164885,17.524375,36.7800625,0.453375,0.4106875,7.3278125,0.182375,0.1535625,0.2764375,35.53775,1.2535625,1.241371237,1482.1,83.0,24.27272727,11.0,75.0,25.2,10.0,182.7491667,148.1972222,170.3711111,204.5991667,176.4791667,43.53258770603779,59.92095168791988,71.9859681063189,92.98581487966467,77.31320972542545,57.85465632554704,75.49854911492935,79.55243775014674,53.44617438864046,42.324920929047124,166.9421058,543.0,43.16685808,313.0,89.635,2.740443278,1.347914844,1.4604203439994403,1175.267778,3902.181939,0.0,2202.797303,1282.926492,208.8793122,106847.24,2.999974022,17.50018428373017,1.19008882,24.55520637096774,3.071373475,100.3698290185
2025-11-20 09:00:00,0.996051653,12.67815997,0.465450708,86.32578838,6.514179425,13.978,6.75,1.02,0.48,87.365,11.615,5.96,70.13,10.98,17.06,1.83,14.92153407,5.201111111,79.82222222,66.61,29.22,0.045,5.49,2.26,8.9,2.49,0.029,0.15,54.24,11.41,0.065,2.078324226,0.14,101.662,0.2,97.19,0.58,0.48,1.24,0.0,0.0,1.062,58.40142238,4.095013172,3.865703028,0.046642576,0.018967477,0.094624507,0.365060779,4.443676124,6.559198471,0.079819318,0.119710909,0.024642576,42.893,0.0,0.0,0.0,0.0,0.0,0.0,0.0,0.0,0.0,0.0,0.0,0.0,0.0,6.0,0.393956277,4.361257143,0.018,94.92009143,0.13,0.112937143,0.035297143,0.364228571,0.058188571,1.044413883,17.5928,36.8836,0.465314286,0.397657143,7.338114286,0.187028571,0.152342857,0.28,35.31565714,1.285142857,1.252210455,1483.531429,83.0,24.27272727,11.0,75.0,25.2,10.0,185.0447222,161.5763889,182.6172222,211.9719444,185.3025694,42.74722913630424,61.6005622865906,74.84620194564053,91.38101664791841,72.03347528148345,54.53686754669398,71.44936651769618,64.44244346437614,48.564760495179215,40.58241403515467,166.4699511,543.0,43.80805294,313.0,89.635,2.728925464,1.348664139,1.4528692635674976,1168.524167,3899.307172,0.0,2197.313439,1289.448242,207.8128156,106607.8972,3.007530544,17.50018428373017,1.175921004,24.55520637096774,3.096289858,100.30726852075
2025-11-20 10:00:00,0.995479777,12.65740907,0.465205619,86.34711116,6.452090119,14.736,6.75,1.02,0.48,87.365,11.615,5.933,70.13,10.98,17.06,1.83,15.13825947,5.201111111,79.82222222,66.61,29.22,0.045,5.49,2.26,8.9,2.49,0.029,0.15,54.24,11.41,0.065,2.078324226,0.14,101.665,0.2,97.19,0.58,0.48,1.24,0.0,0.0,1.055,57.64390786,4.351022161,3.915173364,0.047879334,0.020637101,0.096788835,0.396165253,4.768325204,6.942593574,0.089095006,0.134552009,0.025879334,37.724,0.0,0.0,0.0,0.0,0.0,0.0,4.849,0.0,0.0,0.0,0.0,0.0,0.0,7.0,0.128122046,4.333828571,0.018,94.98900571,0.13,0.114308571,0.034268571,0.326514286,0.054074286,1.047400715,17.6408,36.8596,0.458457143,0.394228571,7.379257143,0.197314286,0.155771429,0.28,35.19222857,1.336571429,1.257098842,1482.845714,83.0,24.27272727,11.0,75.0,25.2,10.0,182.6213889,174.3405556,203.8819444,218.4919444,194.8339583,45.4838385340596,66.96728292935684,81.64759404633809,89.38331244882102,68.70657223472728,53.056743093950246,66.24188284299754,49.2510912441478,44.29280063990316,39.18832005962405,168.8878169,543.0,42.4884805,313.0,89.635,2.751378353,1.348020925,1.4503131147167698,1179.881389,3900.674314,0.0,2205.005175,1288.977625,211.6025947,108252.6475,2.963838608,17.50018428373017,1.203468941,24.55520637096774,3.175596381,100.62763573925
