Repository: saikumar-voptimai/evonith_bf_webapp

# Evonith BF2 — Blast Furnace Intelligence Platform

Monitoring, modelling and optimisation of **Blast Furnace 2 (BF2)** at Evonith Steel: live telemetry from InfluxDB,
manual plant reports from Neon PostgreSQL, a two-zone energy model of the furnace, blend and fuel optimisers, a
conversational assistant (FurnaceMind) and a live digital twin evaluated every hour.

The platform has three deployable parts that share one Python service layer, plus the shared data library:

| Part | Path | What it is |
|---|---|---|
| **Streamlit app** (legacy) | `src/app.py`, `src/custom_pages/` | The original 11-page dashboard; still the home of the model pages. Served under `/legacy` in production |

File: src/assets/data/V10_df_filtered.csv (part 34 of 166)
datetime,Hot Blast PressureBar,Hot Blast Temp.oC,Hot Blast VolumeNm3/Hr.,O2 Enrichment %,OxygenFlowNm3/Hr.,PermeabilityKgs/Hr.,RAFToC,SteamKgs/Hr.,TopPressureBar,TuyereVelocitym/s,Differential PressureTotalBar,Charges/Hrs.,StockRodLevel,COKE_ASH%,COKE_FC%,COKE_IM%,COKE_MOIST%,COKE_MT,COKE_VM%,NUTCOKE_ASH%,NUTCOKE_FC%,NUTCOKE_IM%,NUTCOKE_MOIST%,NUTCOKE_MT,NUTCOKE_VM%,PCI_2_%Ash,PCI_2_%FC,PCI_2_%IM,PCI_2_MT,PCI_2_%VM,Sinter_SP_MT,Sinter_SP_02_Al2O3%,Sinter_SP_02_Basicity,Sinter_SP_02_CaO%,Sinter_SP_02_Cold_Strength_AI,Sinter_SP_02_Cold_strength_TI,Sinter_SP_02_Fe(T)%,Sinter_SP_02_FeO%,Sinter_SP_02_Hot_strength_RDI,Sinter_SP_02_Hot_strength_RI,Sinter_SP_02_K2O%,Sinter_SP_02_MgO%,Sinter_SP_02_MnO%,Sinter_SP_02_Na2O%,Sinter_SP_02_P%,Sinter_SP_02_SiO2%,Sinter_SP_02_TiO2%,ORE_%Al2O3,ORE_%CaO,ORE_%Fe(T),ORE_%K2O,ORE_%LOI,ORE_%MgO,ORE_%MnO,ORE_MT,ORE_%Na2O,ORE_%P,ORE_%SiO2,ORE_%TiO2,ORE_%TM,Geomin Type,FLUX_Al2O3%,FLUX_CaO%,FLUX_Fe2O3%,FLUX_LOI%,FLUX_MgO%,FLUX_MT,FLUX_SiO2%,FLUX_TM%,COKE_DISCHARGE_TIME,WEIGHTED_COKE_ANGLE,TOTAL_COKE_PORTIONS,NON_COKE_DISCHARGE_TIME,WEIGHTED_NON_COKE_ANGLE,TOTAL_NON_COKE_PORTIONS,UnitCost Lakhs/Thm,ActualKg/Thm.,FurnaceTopGasAnalysisCO2ETACO,Act. Fuel RateKg/Thm.,Coke Rate Kg/Thm,ProductionTonnesPerHr
2024-04-12 17:00:00,2.51,1128.0,95800.0,3.620745939,4307.0,1410.0,2315.0,0.0,1.38,206.0,1.13,6.0,1.3,12.39,86.26,0.38,3.6,241.901,0.97,12.7,85.83,0.44,5.7,28.755666669999997,1.03,9.4,70.58,1.01,84.09333333,19.01,742.7946667,2.13,1.992509363,10.64,4.98,80.95555556,55.45,10.75,26.42,64.85,0.066,1.78,0.07,0.051,0.053,5.34,0.17,2.04871843,0.065167982,21.87607691,0.018328495,3.372443062,0.03665699,0.081459977,348.8273333,0.004072999,0.073721279,3.392808056,0.231753636,2.199419388,1.0,0.45,0.0,0.94,1.34,0.0,6.046666667,96.57,0.1,82.5,25.54545455,11.0,60.0,28.0,8.0,120.3125,125.0,42.71297817,540.0,415.0,87.2
2024-04-12 18:00:00,2.46,1124.0,96315.0,3.600566662,4306.0,1483.0,2313.0,0.0,1.38,209.0,1.08,6.0,1.3,12.39,86.26,0.38,3.6,241.901,0.97,12.7,85.83,0.44,5.7,28.755666669999997,1.03,9.4,70.58,1.01,84.09333333,19.01,742.7946667,2.13,1.992509363,10.64,4.98,80.95555556,55.45,10.75,26.42,64.85,0.066,1.78,0.07,0.051,0.053,5.34,0.17,2.04871843,0.065167982,21.87607691,0.018328495,3.372443062,0.03665699,0.081459977,348.8273333,0.004072999,0.073721279,3.392808056,0.231753636,2.199419388,1.0,0.45,0.0,0.94,1.34,0.0,6.046666667,96.57,0.1,82.5,25.54545455,11.0,60.0,28.0,8.0,120.975,130.0,41.20555686,545.0,415.0,81.23076923
2024-04-12 19:00:00,2.48,1135.0,96017.0,3.611731918,4306.0,1455.0,2316.0,0.0,1.38,209.0,1.1,6.0,1.3,12.39,86.26,0.38,3.6,241.901,0.97,12.7,85.83,0.44,5.7,28.755666669999997,1.03,9.4,70.58,1.01,84.09333333,19.01,742.7946667,2.13,1.992509363,10.64,4.98,80.95555556,55.45,10.75,26.42,64.85,0.066,1.78,0.07,0.051,0.053,5.34,0.17,2.04871843,0.065167982,21.87607691,0.018328495,3.372443062,0.03665699,0.081459977,348.8273333,0.004072999,0.073721279,3.392808056,0.231753636,2.199419388,1.0,0.45,0.0,0.94,1.34,0.0,6.046666667,96.57,0.1,82.5,25.54545455,11.0,60.0,28.0,8.0,120.975,130.0,42.78338418,545.0,415.0,81.53846154
2024-04-12 20:00:00,2.47,1139.0,96912.0,3.579235407,4307.0,1472.0,2316.0,0.0,1.38,210.0,1.09,7.0,1.3,12.39,86.26,0.38,3.6,241.901,0.97,12.7,85.83,0.44,5.7,28.755666669999997,1.03,9.4,70.58,1.01,84.09333333,19.01,742.7946667,2.13,1.992509363,10.64,4.98,80.95555556,55.45,10.75,26.42,64.85,0.066,1.78,0.07,0.051,0.053,5.34,0.17,2.04871843,0.065167982,21.87607691,0.018328495,3.372443062,0.03665699,0.081459977,348.8273333,0.004072999,0.073721279,3.392808056,0.231753636,2.199419388,1.0,0.45,0.0,0.94,1.34,0.0,6.046666667,96.57,0.1,82.5,25.54545455,11.0,60.0,28.0,8.0,120.71000000000001,128.0,42.45889921,543.0,415.0,81.5625
2024-04-12 21:00:00,2.47,1132.0,95999.0,3.610732128,4304.0,1470.0,2305.0,0.0,1.38,209.0,1.08,6.0,1.3,12.39,86.26,0.38,3.6,241.901,0.97,12.7,85.83,0.44,5.7,28.755666669999997,1.03,9.4,70.58,1.01,84.09333333,19.01,742.7946667,2.13,1.992509363,10.64,4.98,80.95555556,55.45,10.75,26.42,64.85,0.066,1.78,0.07,0.051,0.053,5.34,0.17,2.04871843,0.065167982,21.87607691,0.018328495,3.372443062,0.03665699,0.081459977,348.8273333,0.004072999,0.073721279,3.392808056,0.231753636,2.199419388,1.0,0.45,0.0,0.94,1.34,0.0,6.046666667,96.57,0.1,82.5,25.54545455,11.0,60.0,28.0,8.0,121.1075,131.0,42.30033477,546.0,415.0,82.21374046
2024-04-12 22:00:00,2.47,1132.0,96428.0,3.596350887,4306.0,1472.0,2314.0,0.0,1.38,210.0,1.08,7.0,1.3,12.39,86.26,0.38,3.6,241.901,0.97,12.7,85.83,0.44,5.7,28.755666669999997,1.03,9.4,70.58,1.01,84.09333333,19.01,742.7946667,2.13,1.992509363,10.64,4.98,80.95555556,55.45,10.75,26.42,64.85,0.066,1.78,0.07,0.051,0.053,5.34,0.17,2.04871843,0.065167982,21.87607691,0.018328495,3.372443062,0.03665699,0.081459977,348.8273333,0.004072999,0.073721279,3.392808056,0.231753636,2.199419388,1.0,0.45,0.0,0.94,1.34,0.0,6.046666667,96.57,0.1,82.5,25.54545455,11.0,60.0,28.0,8.0,120.8425,129.0,42.45463228,544.0,415.0,81.5503876
2024-04-12 23:00:00,2.46,1136.0,95355.0,3.635097046,4304.0,1466.0,2312.0,0.0,1.38,209.0,1.08,6.0,1.3,12.36,86.31,0.35,3.3,245.2483333,0.98,12.59,85.93,0.44,8.0,29.81466667,1.04,9.87,70.11,0.92,84.7,19.1,754.838,2.165,1.966936838,10.71,5.064444444,80.73333333,55.28,10.185,27.86857143,64.85,0.07,1.8,0.07,0.051,0.053,5.445,0.17,2.727168795,0.049405232,26.29840489,0.008892942,4.016645345,0.029643139,0.123513079,320.9093333,0.000494052,0.113137981,3.828905464,0.298901652,2.618477285,1.0,0.37,0.0,0.62,1.24,0.0,3.626666667,96.68,0.1,82.5,25.54545455,11.0,60.0,28.0,8.0,121.1075,131.0,41.99330784,546.0,415.0,81.06870229
2024-04-13 00:00:00,2.7,1148.0,115572.0,2.43963717,3500.0,1375.0,2292.0,0.0,1.3,251.0,1.4,7.0,1.3,10.6,88.03,0.39,3.4,278.141,0.98,10.92,87.59,0.44,6.3,19.101,1.05,11.16,69.73,1.1,99.13,18.01,916.5993333,2.51,1.954924875,11.71,5.013333333,79.33333333,53.535,8.805,29.21,67.39,0.1275,2.15,0.29,0.051,0.0695,5.99,0.2,4.464071796,0.206358568,59.80970459,0.029027093,4.914327092,0.096358568,0.083912364,319.7014488,0.013603189,0.103607982,3.979115819,0.408749023,2.8331475,2.0,1.44,0.0,1.42,1.34,0.0,18.55333333,94.83,0.4,82.5,25.54545455,11.0,60.0,28.0,8.0,120.1225,133.0,41.07642125,543.0,410.0,85.56390977
2024-04-13 01:00:00,2.66,1158.0,113483.0,2.485229232,3501.0,1371.0,2284.0,0.0,1.28,252.0,1.38,6.0,1.3,10.6,88.03,0.39,3.4,278.141,0.98,10.92,87.59,0.44,6.3,19.101,1.05,11.16,69.73,1.1,99.13,18.01,916.5993333,2.51,1.954924875,11.71,5.013333333,79.33333333,53.535,8.805,29.21,67.39,0.1275,2.15,0.29,0.051,0.0695,5.99,0.2,4.464071796,0.206358568,59.80970459,0.029027093,4.914327092,0.096358568,0.083912364,319.7014488,0.013603189,0.103607982,3.979115819,0.408749023,2.8331475,2.0,1.44,0.0,1.42,1.34,0.0,18.55333333,94.83,0.4,82.5,25.54545455,11.0,60.0,28.0,8.0,119.4025,137.0,43.14488441,542.0,405.0,87.59124088
2024-04-13 02:00:00,2.69,1148.0,115173.0,2.447385004,3499.0,1364.0,2288.0,0.0,1.3,251.0,1.39,7.0,1.3,10.6,88.03,0.39,3.4,278.141,0.98,10.92,87.59,0.44,6.3,19.101,1.05,11.16,69.73,1.1,99.13,18.01,916.5993333,2.51,1.954924875,11.71,5.013333333,79.33333333,53.535,8.805,29.21,67.39,0.1275,2.15,0.29,0.051,0.0695,5.99,0.2,4.464071796,0.206358568,59.80970459,0.029027093,4.914327092,0.096358568,0.083912364,319.7014488,0.013603189,0.103607982,3.979115819,0.408749023,2.8331475,2.0,1.44,0.0,1.42,1.34,0.0,18.55333333,94.83,0.4,82.5,25.54545455,11.0,60.0,28.0,8.0,118.475,130.0,42.78504244,535.0,405.0,84.84615385
2024-04-13 03:00:00,2.68,1139.0,116222.0,2.44109984,3500.0,1391.0,2246.0,578.0,1.29,253.0,1.39,7.0,1.3,10.6,88.03,0.39,3.4,278.141,0.98,10.92,87.59,0.44,6.3,19.101,1.05,11.16,69.73,1.1,99.13,18.01,916.5993333,2.51,1.954924875,11.71,5.013333333,79.33333333,53.535,8.805,29.21,67.39,0.1275,2.15,0.29,0.051,0.0695,5.99,0.2,4.464071796,0.206358568,59.80970459,0.029027093,4.914327092,0.096358568,0.083912364,319.7014488,0.013603189,0.103607982,3.979115819,0.408749023,2.8331475,2.0,1.44,0.0,1.42,1.34,0.0,18.55333333,94.83,0.4,82.5,25.54545455,11.0,60.0,28.0,8.0,118.6075,131.0,42.26122635,536.0,405.0,83.74045802
2024-04-13 04:00:00,2.6,1152.0,115986.0,2.438464735,3500.0,1429.0,2259.0,288.0,1.22,262.0,1.38,8.0,1.3,10.6,88.03,0.39,3.4,278.141,0.98,10.92,87.59,0.44,6.3,19.101,1.05,11.16,69.73,1.1,99.13,18.01,916.5993333,2.51,1.954924875,11.71,5.013333333,79.33333333,53.535,8.805,29.21,67.39,0.1275,2.15,0.29,0.051,0.0695,5.99,0.2,4.464071796,0.206358568,59.80970459,0.029027093,4.914327092,0.096358568,0.083912364,319.7014488,0.013603189,0.103607982,3.979115819,0.408749023,2.8331475,2.0,1.44,0.0,1.42,1.34,0.0,18.55333333,94.83,0.4,82.5,25.54545455,11.0,60.0,28.0,8.0,119.1375,135.0,41.37537126,540.0,405.0,91.11111111
2024-04-13 05:00:00,2.63,1162.0,115929.0,2.430739699,3498.0,1452.0,2253.0,0.0,1.3,261.0,1.33,7.0,1.3,10.6,88.03,0.39,3.4,278.141,0.98,10.92,87.59,0.44,6.3,19.101,1.05,11.16,69.73,1.1,99.13,18.01,916.5993333,2.51,1.954924875,11.71,5.013333333,79.33333333,53.535,8.805,29.21,67.39,0.1275,2.15,0.29,0.051,0.0695,5.99,0.2,4.464071796,0.206358568,59.80970459,0.029027093,4.914327092,0.096358568,0.083912364,319.7014488,0.013603189,0.103607982,3.979115819,0.408749023,2.8331475,2.0,1.44,0.0,1.42,1.34,0.0,18.55333333,94.83,0.4,82.5,25.54545455,11.0,60.0,28.0,8.0,119.27,136.0,41.7281106,541.0,405.0,95.29411765
2024-04-13 06:00:00,2.66,1168.0,116489.0,2.419752185,3499.0,1423.0,2242.0,0.0,1.29,261.0,1.37,8.0,1.3,10.6,88.03,0.39,3.4,278.141,0.98,10.92,87.59,0.44,6.3,19.101,1.05,11.16,69.73,1.1,99.13,18.01,916.5993333,2.51,1.954924875,11.71,5.013333333,79.33333333,53.535,8.805,29.21,67.39,0.1275,2.15,0.29,0.051,0.0695,5.99,0.2,4.464071796,0.206358568,59.80970459,0.029027093,4.914327092,0.096358568,0.083912364,319.7014488,0.013603189,0.103607982,3.979115819,0.408749023,2.8331475,2.0,1.44,0.0,1.42,1.34,0.0,18.55333333,94.83,0.4,82.5,25.54545455,11.0,60.0,28.0,8.0,119.8,140.0,41.45606307,545.0,405.0,94.57142857
2024-04-13 07:00:00,2.7,1160.0,117742.0,2.39333213,3498.0,1393.0,2280.0,0.0,1.29,259.0,1.41,8.0,1.3,10.6,88.03,0.39,3.4,278.141,0.98,10.92,87.59,0.44,6.3,19.101,1.05,11.16,69.73,1.1,99.13,18.01,916.5993333,2.51,1.954924875,11.71,5.013333333,79.33333333,53.535,8.805,29.21,67.39,0.1275,2.15,0.29,0.051,0.0695,5.99,0.2,4.464071796,0.206358568,59.80970459,0.029027093,4.914327092,0.096358568,0.083912364,319.7014488,0.013603189,0.103607982,3.979115819,0.408749023,2.8331475,2.0,1.44,0.0,1.42,1.34,0.0,18.55333333,94.83,0.4,82.5,25.54545455,11.0,60.0,28.0,8.0,119.1375,135.0,41.8805413,540.0,405.0,91.11111111
2024-04-13 08:00:00,2.66,1172.0,116571.0,2.418741695,3500.0,1428.0,2258.0,0.0,1.3,251.0,1.36,7.0,1.3,10.82,87.77,0.42,3.9,278.141,0.99,10.99,87.52,0.46,7.0,19.101,1.03,11.28,69.46,1.18,99.13,18.08,916.5993333,2.565,1.885350983,11.67,5.013333333,79.33333333,53.33,8.995,29.21,67.39,0.1285,2.28,0.33,0.052,0.073,6.19,0.2,4.158039909,0.097553795,59.99340177,0.039576095,4.269546183,0.062717136,0.061792841,319.7014488,0.012603189,0.073912364,4.338358774,0.301411973,2.869561818,2.0,1.59,0.0,1.04,1.3,0.0,18.55333333,94.63,0.4,82.5,25.54545455,11.0,60.0,28.0,8.0,119.8,140.0,41.49184149,545.0,405.0,95.85714286
2024-04-13 09:00:00,2.67,1177.0,115581.0,2.437357559,3497.0,1410.0,2276.0,0.0,1.3,260.0,1.37,8.0,1.3,10.82,87.77,0.42,3.9,278.141,0.99,10.99,87.52,0.46,7.0,19.101,1.03,11.28,69.46,1.18,99.13,18.08,916.5993333,2.565,1.885350983,11.67,5.013333333,79.33333333,53.33,8.995,29.21,67.39,0.1285,2.28,0.33,0.052,0.073,6.19,0.2,4.158039909,0.097553795,59.99340177,0.039576095,4.269546183,0.062717136,0.061792841,319.7014488,0.012603189,0.073912364,4.338358774,0.301411973,2.869561818,2.0,1.59,0.0,1.04,1.3,0.0,18.55333333,94.63,0.4,82.5,25.54545455,11.0,60.0,28.0,8.0,119.8,140.0,41.50681766,545.0,405.0,92.35714286
2024-04-13 10:00:00,2.65,1169.0,114271.0,2.467396792,3500.0,1417.0,2247.0,0.0,1.3,257.0,1.35,7.0,1.3,10.82,87.77,0.42,3.9,278.141,0.99,10.99,87.52,0.46,7.0,19.101,1.03,11.28,69.46,1.18,99.13,18.08,916.5993333,2.565,1.885350983,11.67,5.013333333,79.33333333,53.33,8.995,29.21,67.39,0.1285,2.28,0.33,0.052,0.073,6.19,0.2,4.158039909,0.097553795,59.99340177,0.039576095,4.269546183,0.062717136,0.061792841,319.7014488,0.012603189,0.073912364,4.338358774,0.301411973,2.869561818,2.0,1.59,0.0,1.04,1.3,0.0,18.55333333,94.63,0.4,82.5,25.54545455,11.0,60.0,28.0,8.0,121.125,150.0,41.57146188,555.0,405.0,91.66666667
2024-04-13 11:00:00,2.66,1160.0,113075.0,2.493479216,3500.0,1376.0,2260.0,0.0,1.29,251.0,1.37,7.0,1.3,10.82,87.77,0.42,3.9,278.141,0.99,10.99,87.52,0.46,7.0,19.101,1.03,11.28,69.46,1.18,99.13,18.08,916.5993333,2.565,1.885350983,11.67,5.013333333,79.33333333,53.33,8.995,29.21,67.39,0.1285,2.28,0.33,0.052,0.073,6.19,0.2,4.158039909,0.097553795,59.99340177,0.039576095,4.269546183,0.062717136,0.061792841,319.7014488,0.012603189,0.073912364,4.338358774,0.301411973,2.869561818,2.0,1.59,0.0,1.04,1.3,0.0,18.55333333,94.63,0.4,82.5,25.54545455,11.0,60.0,28.0,8.0,120.4625,145.0,41.68629298,550.0,405.0,87.5862069
2024-04-13 12:00:00,2.68,1160.0,114839.0,2.453797824,3498.0,1371.0,2296.0,0.0,1.28,254.0,1.4,7.0,1.3,10.82,87.77,0.42,3.9,278.141,0.99,10.99,87.52,0.46,7.0,19.101,1.03,11.28,69.46,1.18,99.13,18.08,916.5993333,2.565,1.885350983,11.67,5.013333333,79.33333333,53.33,8.995,29.21,67.39,0.1285,2.28,0.33,0.052,0.073,6.19,0.2,4.158039909,0.097553795,59.99340177,0.039576095,4.269546183,0.062717136,0.061792841,319.7014488,0.012603189,0.073912364,4.338358774,0.301411973,2.869561818,2.0,1.59,0.0,1.04,1.3,0.0,18.55333333,94.63,0.4,82.5,25.54545455,11.0,60.0,28.0,8.0,119.535,138.0,39.92626328,543.0,405.0,85.72463768
2024-04-13 13:00:00,2.71,1150.0,116432.0,2.421627611,3500.0,1360.0,2277.0,0.0,1.28,254.0,1.43,7.0,1.3,10.82,87.77,0.42,3.9,278.141,0.99,10.99,87.52,0.46,7.0,19.101,1.03,11.28,69.46,1.18,99.13,18.08,916.5993333,2.565,1.885350983,11.67,5.013333333,79.33333333,53.33,8.995,29.21,67.39,0.1285,2.28,0.33,0.052,0.073,6.19,0.2,4.158039909,0.097553795,59.99340177,0.039576095,4.269546183,0.062717136,0.061792841,319.7014488,0.012603189,0.073912364,4.338358774,0.301411973,2.869561818,2.0,1.59,0.0,1.04,1.3,0.0,18.55333333,94.63,0.4,82.5,25.54545455,11.0,60.0,28.0,8.0,119.4025,137.0,39.8745132,542.0,405.0,85.40145985
2024-04-13 14:00:00,2.7,1148.0,116064.0,2.443177233,3500.0,1369.0,2260.0,530.0,1.28,253.0,1.42,7.0,1.3,10.82,87.77,0.42,3.9,278.141,0.99,10.99,87.52,0.46,7.0,19.101,1.03,11.28,69.46,1.18,99.13,18.08,916.5993333,2.565,1.885350983,11.67,5.013333333,79.33333333,53.33,8.995,29.21,67.39,0.1285,2.28,0.33,0.052,0.073,6.19,0.2,4.158039909,0.097553795,59.99340177,0.039576095,4.269546183,0.062717136,0.061792841,319.7014488,0.012603189,0.073912364,4.338358774,0.301411973,2.869561818,2.0,1.59,0.0,1.04,1.3,0.0,18.55333333,94.63,0.4,82.5,25.54545455,11.0,60.0,28.0,8.0,117.2825,121.0,42.61699228,526.0,405.0,85.20661157
2024-04-13 15:00:00,2.67,1152.0,114367.0,2.465326857,3500.0,1390.0,2256.0,0.0,1.3,252.0,1.37,7.0,1.3,10.82,87.77,0.42,3.9,278.141,0.99,10.99,87.52,0.46,7.0,19.101,1.03,11.28,69.46,1.18,99.13,18.08,916.5993333,2.565,1.885350983,11.67,5.013333333,79.33333333,53.33,8.995,29.21,67.39,0.1285,2.28,0.33,0.052,0.073,6.19,0.2,4.158039909,0.097553795,59.99340177,0.039576095,4.269546183,0.062717136,0.061792841,319.7014488,0.012603189,0.073912364,4.338358774,0.301411973,2.869561818,2.0,1.59,0.0,1.04,1.3,0.0,18.55333333,94.63,0.4,82.5,25.54545455,11.0,60.0,28.0,8.0,117.41499999999999,122.0,42.70716998,527.0,405.0,85.40983607
2024-04-13 16:00:00,2.69,1147.0,113862.0,2.475547581,3499.0,1364.0,2245.0,0.0,1.3,249.0,1.39,7.0,1.3,10.69,87.93,0.4,3.2,278.141,0.98,10.96,87.55,0.45,6.0,19.101,1.04,11.19,69.42,1.1,99.13,18.29,916.5993333,2.53,1.930442074,11.775,5.013333333,79.33333333,53.31,9.555,29.21,67.39,0.128,2.235,0.34,0.0525,0.0705,6.1,0.195,4.410541864,0.119673318,59.9112265,0.048549002,4.026661797,0.09,0.089673318,319.7014488,0.01366295,0.10488527,4.948789137,0.312063773,3.527171364,2.0,1.26,0.0,0.86,1.21,0.0,18.55333333,94.33,0.4,82.5,25.54545455,11.0,60.0,28.0,8.0,119.8,140.0,43.60971141,545.0,405.0,92.85714286
2024-04-13 17:00:00,2.64,1147.0,113745.0,2.478092481,3499.0,1414.0,2250.0,0.0,1.3,252.0,1.34,8.0,1.3,10.69,87.93,0.4,3.2,278.141,0.98,10.96,87.55,0.45,6.0,19.101,1.04,11.19,69.42,1.1,99.13,18.29,916.5993333,2.53,1.930442074,11.775,5.013333333,79.33333333,53.31,9.555,29.21,67.39,0.128,2.235,0.34,0.0525,0.0705,6.1,0.195,4.410541864,0.119673318,59.9112265,0.048549002,4.026661797,0.09,0.089673318,319.7014488,0.01366295,0.10488527,4.948789137,0.312063773,3.527171364,2.0,1.26,0.0,0.86,1.21,0.0,18.55333333,94.33,0.4,82.5,25.54545455,11.0,60.0,28.0,8.0,119.535,138.0,43.58680715,543.0,405.0,91.44927536
2024-04-13 18:00:00,2.65,1159.0,114099.0,2.471114132,3500.0,1413.0,2238.0,0.0,1.3,254.0,1.35,7.0,1.3,10.69,87.93,0.4,3.2,278.141,0.98,10.96,87.55,0.45,6.0,19.101,1.04,11.19,69.42,1.1,99.13,18.29,916.5993333,2.53,1.930442074,11.775,5.013333333,79.33333333,53.31,9.555,29.21,67.39,0.128,2.235,0.34,0.0525,0.0705,6.1,0.195,4.410541864,0.119673318,59.9112265,0.048549002,4.026661797,0.09,0.089673318,319.7014488,0.01366295,0.10488527,4.948789137,0.312063773,3.527171364,2.0,1.26,0.0,0.86,1.21,0.0,18.55333333,94.33,0.4,82.5,25.54545455,11.0,60.0,28.0,8.0,120.1975,143.0,43.49724265,548.0,405.0,91.60839161
2024-04-13 19:00:00,2.62,1158.0,115469.0,2.441812107,3500.0,1453.0,2249.0,0.0,1.3,259.0,1.32,7.0,1.3,10.69,87.93,0.4,3.2,278.141,0.98,10.96,87.55,0.45,6.0,19.101,1.04,11.19,69.42,1.1,99.13,18.29,916.5993333,2.53,1.930442074,11.775,5.013333333,79.33333333,53.31,9.555,29.21,67.39,0.128,2.235,0.34,0.0525,0.0705,6.1,0.195,4.410541864,0.119673318,59.9112265,0.048549002,4.026661797,0.09,0.089673318,319.7014488,0.01366295,0.10488527,4.948789137,0.312063773,3.527171364,2.0,1.26,0.0,0.86,1.21,0.0,18.55333333,94.33,0.4,82.5,25.54545455,11.0,60.0,28.0,8.0,120.33,144.0,41.42724745,549.0,405.0,88.68055556
2024-04-13 20:00:00,2.6,1175.0,113810.0,2.475970591,3498.0,1467.0,2246.0,0.0,1.31,260.0,1.29,8.0,1.3,10.69,87.93,0.4,3.2,278.141,0.98,10.96,87.55,0.45,6.0,19.101,1.04,11.19,69.42,1.1,99.13,18.29,916.5993333,2.53,1.930442074,11.775,5.013333333,79.33333333,53.31,9.555,29.21,67.39,0.128,2.235,0.34,0.0525,0.0705,6.1,0.195,4.410541864,0.119673318,59.9112265,0.048549002,4.026661797,0.09,0.089673318,319.7014488,0.01366295,0.10488527,4.948789137,0.312063773,3.527171364,2.0,1.26,0.0,0.86,1.21,0.0,18.55333333,94.33,0.4,82.5,25.54545455,11.0,60.0,28.0,8.0,121.125,150.0,39.86595794,555.0,405.0,89.13333333
2024-04-13 21:00:00,2.65,1168.0,113175.0,2.491277305,3500.0,1397.0,2237.0,0.0,1.3,254.0,1.35,7.0,1.3,10.69,87.93,0.4,3.2,278.141,0.98,10.96,87.55,0.45,6.0,19.101,1.04,11.19,69.42,1.1,99.13,18.29,916.5993333,2.53,1.930442074,11.775,5.013333333,79.33333333,53.31,9.555,29.21,67.39,0.128,2.235,0.34,0.0525,0.0705,6.1,0.195,4.410541864,0.119673318,59.9112265,0.048549002,4.026661797,0.09,0.089673318,319.7014488,0.01366295,0.10488527,4.948789137,0.312063773,3.527171364,2.0,1.26,0.0,0.86,1.21,0.0,18.55333333,94.33,0.4,82.5,25.54545455,11.0,60.0,28.0,8.0,120.9925,149.0,41.04234528,554.0,405.0,89.79865772
2024-04-13 22:00:00,2.62,1172.0,114226.0,2.468368271,3500.0,1435.0,2254.0,0.0,1.29,259.0,1.33,7.0,1.3,10.69,87.93,0.4,3.2,278.141,0.98,10.96,87.55,0.45,6.0,19.101,1.04,11.19,69.42,1.1,99.13,18.29,916.5993333,2.53,1.930442074,11.775,5.013333333,79.33333333,53.31,9.555,29.21,67.39,0.128,2.235,0.34,0.0525,0.0705,6.1,0.195,4.410541864,0.119673318,59.9112265,0.048549002,4.026661797,0.09,0.089673318,319.7014488,0.01366295,0.10488527,4.948789137,0.312063773,3.527171364,2.0,1.26,0.0,0.86,1.21,0.0,18.55333333,94.33,0.4,82.5,25.54545455,11.0,60.0,28.0,8.0,120.86,148.0,41.24359571,553.0,405.0,91.82432432
2024-04-13 23:00:00,2.68,1162.0,115597.0,2.437020393,3497.0,1384.0,2274.0,0.0,1.29,256.0,1.39,7.0,1.3,10.58,88.05,0.4,3.5,277.503,0.97,10.79,87.74,0.44,6.3,18.972,1.03,11.12,69.53,1.21,96.44333333,18.14,918.308,2.52,1.937699698,11.655,5.183333333,78.9,53.475,9.1,27.98,67.39,0.124,2.18,0.32,0.052,0.0715,6.015,0.2,4.773496245,0.072883678,59.25856274,0.030288368,5.059834039,0.052883678,0.097976553,335.0643568,0.016153471,0.103276644,4.226888444,0.394565012,2.971782378,2.0,1.22,0.0,0.92,1.24,0.0,16.61,95.12,0.5,82.5,25.54545455,11.0,60.0,28.0,8.0,119.8,140.0,41.12865769,545.0,405.0,88.0
2024-04-14 00:00:00,2.65,1156.0,117479.0,2.405755896,3503.0,1448.0,2266.0,143.0,1.3,261.0,1.35,8.0,1.3,10.58,88.05,0.4,3.5,277.503,0.97,10.79,87.74,0.44,6.3,18.972,1.03,11.12,69.53,1.21,96.44333333,18.14,918.308,2.52,1.937699698,11.655,5.183333333,78.9,53.475,9.1,27.98,67.39,0.124,2.18,0.32,0.052,0.0715,6.015,0.2,4.773496245,0.072883678,59.25856274,0.030288368,5.059834039,0.052883678,0.097976553,335.0643568,0.016153471,0.103276644,4.226888444,0.394565012,2.971782378,2.0,1.22,0.0,0.92,1.24,0.0,16.61,95.12,0.5,82.5,25.54545455,11.0,60.0,28.0,8.0,119.4025,137.0,42.1875,542.0,405.0,88.75912409
2024-04-14 01:00:00,2.7,1146.0,116968.0,2.409848603,3499.0,1378.0,2292.0,0.0,1.29,254.0,1.41,7.0,1.3,10.58,88.05,0.4,3.5,277.503,0.97,10.79,87.74,0.44,6.3,18.972,1.03,11.12,69.53,1.21,96.44333333,18.14,918.308,2.52,1.937699698,11.655,5.183333333,78.9,53.475,9.1,27.98,67.39,0.124,2.18,0.32,0.052,0.0715,6.015,0.2,4.773496245,0.072883678,59.25856274,0.030288368,5.059834039,0.052883678,0.097976553,335.0643568,0.016153471,0.103276644,4.226888444,0.394565012,2.971782378,2.0,1.22,0.0,0.92,1.24,0.0,16.61,95.12,0.5,82.5,25.54545455,11.0,60.0,28.0,8.0,119.725,130.0,41.53703274,540.0,410.0,83.61538462
2024-04-14 02:00:00,2.7,1145.0,116561.0,2.435817087,3500.0,1387.0,2263.0,649.0,1.3,253.0,1.4,7.0,1.3,10.58,88.05,0.4,3.5,277.503,0.97,10.79,87.74,0.44,6.3,18.972,1.03,11.12,69.53,1.21,96.44333333,18.14,918.308,2.52,1.937699698,11.655,5.183333333,78.9,53.475,9.1,27.98,67.39,0.124,2.18,0.32,0.052,0.0715,6.015,0.2,4.773496245,0.072883678,59.25856274,0.030288368,5.059834039,0.052883678,0.097976553,335.0643568,0.016153471,0.103276644,4.226888444,0.394565012,2.971782378,2.0,1.22,0.0,0.92,1.24,0.0,16.61,95.12,0.5,82.5,25.54545455,11.0,60.0,28.0,8.0,119.725,130.0,40.86615987,540.0,410.0,81.69230769
2024-04-14 03:00:00,2.7,1148.0,116664.0,2.429837087,3498.0,1390.0,2263.0,556.0,1.3,255.0,1.4,7.0,1.3,10.58,88.05,0.4,3.5,277.503,0.97,10.79,87.74,0.44,6.3,18.972,1.03,11.12,69.53,1.21,96.44333333,18.14,918.308,2.52,1.937699698,11.655,5.183333333,78.9,53.475,9.1,27.98,67.39,0.124,2.18,0.32,0.052,0.0715,6.015,0.2,4.773496245,0.072883678,59.25856274,0.030288368,5.059834039,0.052883678,0.097976553,335.0643568,0.016153471,0.103276644,4.226888444,0.394565012,2.971782378,2.0,1.22,0.0,0.92,1.24,0.0,16.61,95.12,0.5,82.5,25.54545455,11.0,60.0,28.0,8.0,120.1225,133.0,40.97605893,543.0,410.0,85.26315789
2024-04-14 04:00:00,2.69,1147.0,116551.0,2.429569672,3501.0,1394.0,2255.0,375.0,1.3,255.0,1.39,7.0,1.3,10.58,88.05,0.4,3.5,277.503,0.97,10.79,87.74,0.44,6.3,18.972,1.03,11.12,69.53,1.21,96.44333333,18.14,918.308,2.52,1.937699698,11.655,5.183333333,78.9,53.475,9.1,27.98,67.39,0.124,2.18,0.32,0.052,0.0715,6.015,0.2,4.773496245,0.072883678,59.25856274,0.030288368,5.059834039,0.052883678,0.097976553,335.0643568,0.016153471,0.103276644,4.226888444,0.394565012,2.971782378,2.0,1.22,0.0,0.92,1.24,0.0,16.61,95.12,0.5,82.5,25.54545455,11.0,60.0,28.0,8.0,120.255,134.0,41.49034039,544.0,410.0,85.14925373
2024-04-14 05:00:00,2.68,1154.0,116394.0,2.429114518,3500.0,1408.0,2271.0,258.0,1.3,257.0,1.38,7.0,1.3,10.58,88.05,0.4,3.5,277.503,0.97,10.79,87.74,0.44,6.3,18.972,1.03,11.12,69.53,1.21,96.44333333,18.14,918.308,2.52,1.937699698,11.655,5.183333333,78.9,53.475,9.1,27.98,67.39,0.124,2.18,0.32,0.052,0.0715,6.015,0.2,4.773496245,0.072883678,59.25856274,0.030288368,5.059834039,0.052883678,0.097976553,335.0643568,0.016153471,0.103276644,4.226888444,0.394565012,2.971782378,2.0,1.22,0.0,0.92,1.24,0.0,16.61,95.12,0.5,82.5,25.54545455,11.0,60.0,28.0,8.0,119.99000000000001,132.0,41.23901988,542.0,410.0,85.0
2024-04-14 06:00:00,2.69,1149.0,117092.0,2.413450525,3499.0,1396.0,2262.0,240.0,1.29,256.0,1.4,7.0,1.3,10.58,88.05,0.4,3.5,277.503,0.97,10.79,87.74,0.44,6.3,18.972,1.03,11.12,69.53,1.21,96.44333333,18.14,918.308,2.52,1.937699698,11.655,5.183333333,78.9,53.475,9.1,27.98,67.39,0.124,2.18,0.32,0.052,0.0715,6.015,0.2,4.773496245,0.072883678,59.25856274,0.030288368,5.059834039,0.052883678,0.097976553,335.0643568,0.016153471,0.103276644,4.226888444,0.394565012,2.971782378,2.0,1.22,0.0,0.92,1.24,0.0,16.61,95.12,0.5,82.5,25.54545455,11.0,60.0,28.0,8.0,120.255,134.0,40.75023299,544.0,410.0,87.8358209
2024-04-14 07:00:00,2.62,1154.0,116752.0,2.416373279,3502.0,1475.0,2273.0,0.0,1.3,261.0,1.32,8.0,1.3,10.58,88.05,0.4,3.5,277.503,0.97,10.79,87.74,0.44,6.3,18.972,1.03,11.12,69.53,1.21,96.44333333,18.14,918.308,2.52,1.937699698,11.655,5.183333333,78.9,53.475,9.1,27.98,67.39,0.124,2.18,0.32,0.052,0.0715,6.015,0.2,4.773496245,0.072883678,59.25856274,0.030288368,5.059834039,0.052883678,0.097976553,335.0643568,0.016153471,0.103276644,4.226888444,0.394565012,2.971782378,2.0,1.22,0.0,0.92,1.24,0.0,16.61,95.12,0.5,82.5,25.54545455,11.0,60.0,28.0,8.0,119.3725,133.0,40.56799815,540.0,407.0,88.27067669
2024-04-14 08:00:00,2.62,1172.0,115727.0,2.435675792,3499.0,1461.0,2267.0,0.0,1.3,262.0,1.32,7.0,1.3,10.84,87.8,0.4,3.3,277.503,0.96,10.98,87.55,0.43,7.0,18.972,1.04,11.06,69.75,1.3,96.44333333,17.89,918.308,2.545,1.903463275,11.735,5.183333333,78.9,53.32,9.16,28.8,67.39,0.126,2.24,0.305,0.053,0.071,6.165,0.2,4.965829273,0.112209196,59.71580289,0.050282176,4.089345305,0.075030958,0.076503755,335.0643568,0.016368199,0.092933211,4.389091045,0.333424584,3.385891189,2.0,0.92,0.0,0.64,1.34,0.0,16.61,96.39,0.4,82.5,25.54545455,11.0,60.0,28.0,8.0,119.6375,135.0,40.5473781,542.0,407.0,93.40740741
2024-04-14 09:00:00,2.58,1178.0,113616.0,2.481613086,3500.0,1481.0,2251.0,0.0,1.3,262.0,1.28,8.0,1.3,10.84,87.8,0.4,3.3,277.503,0.96,10.98,87.55,0.43,7.0,18.972,1.04,11.06,69.75,1.3,96.44333333,17.89,918.308,2.545,1.903463275,11.735,5.183333333,78.9,53.32,9.16,28.8,67.39,0.126,2.24,0.305,0.053,0.071,6.165,0.2,4.965829273,0.112209196,59.71580289,0.050282176,4.089345305,0.075030958,0.076503755,335.0643568,0.016368199,0.092933211,4.389091045,0.333424584,3.385891189,2.0,0.92,0.0,0.64,1.34,0.0,16.61,96.39,0.4,82.5,25.54545455,11.0,60.0,28.0,8.0,120.3,140.0,41.26101066,547.0,407.0,96.0
2024-04-14 10:00:00,2.62,1178.0,111613.0,2.526121412,3500.0,1410.0,2237.0,0.0,1.3,254.0,1.32,7.0,1.3,10.84,87.8,0.4,3.3,277.503,0.96,10.98,87.55,0.43,7.0,18.972,1.04,11.06,69.75,1.3,96.44333333,17.89,918.308,2.545,1.903463275,11.735,5.183333333,78.9,53.32,9.16,28.8,67.39,0.126,2.24,0.305,0.053,0.071,6.165,0.2,4.965829273,0.112209196,59.71580289,0.050282176,4.089345305,0.075030958,0.076503755,335.0643568,0.016368199,0.092933211,4.389091045,0.333424584,3.385891189,2.0,0.92,0.0,0.64,1.34,0.0,16.61,96.39,0.4,82.5,25.54545455,11.0,60.0,28.0,8.0,120.565,142.0,43.16328908,549.0,407.0,91.61971831
2024-04-14 11:00:00,2.64,1156.0,113379.0,2.486087346,3499.0,1411.0,2280.0,0.0,1.3,253.0,1.34,7.0,1.3,10.84,87.8,0.4,3.3,277.503,0.96,10.98,87.55,0.43,7.0,18.972,1.04,11.06,69.75,1.3,96.44333333,17.89,918.308,2.545,1.903463275,11.735,5.183333333,78.9,53.32,9.16,28.8,67.39,0.126,2.24,0.305,0.053,0.071,6.165,0.2,4.965829273,0.112209196,59.71580289,0.050282176,4.089345305,0.075030958,0.076503755,335.0643568,0.016368199,0.092933211,4.389091045,0.333424584,3.385891189,2.0,0.92,0.0,0.64,1.34,0.0,16.61,96.39,0.4,82.5,25.54545455,11.0,60.0,28.0,8.0,119.27,136.0,43.21897306,541.0,405.0,85.58823529
2024-04-14 12:00:00,2.6,1149.0,115268.0,2.445369116,3499.0,1414.0,2282.0,0.0,1.3,254.0,1.3,7.0,1.3,10.84,87.8,0.4,3.3,277.503,0.96,10.98,87.55,0.43,7.0,18.972,1.04,11.06,69.75,1.3,96.44333333,17.89,918.308,2.545,1.903463275,11.735,5.183333333,78.9,53.32,9.16,28.8,67.39,0.126,2.24,0.305,0.053,0.071,6.165,0.2,4.965829273,0.112209196,59.71580289,0.050282176,4.089345305,0.075030958,0.076503755,335.0643568,0.016368199,0.092933211,4.389091045,0.333424584,3.385891189,2.0,0.92,0.0,0.64,1.34,0.0,16.61,96.39,0.4,82.5,25.54545455,11.0,60.0,28.0,8.0,119.6675,139.0,42.98327138,544.0,405.0,85.39568345
2024-04-14 13:00:00,2.69,1148.0,114478.0,2.46293782,3500.0,1374.0,2274.0,0.0,1.3,250.0,1.39,7.0,1.3,10.84,87.8,0.4,3.3,277.503,0.96,10.98,87.55,0.43,7.0,18.972,1.04,11.06,69.75,1.3,96.44333333,17.89,918.308,2.545,1.903463275,11.735,5.183333333,78.9,53.32,9.16,28.8,67.39,0.126,2.24,0.305,0.053,0.071,6.165,0.2,4.965829273,0.112209196,59.71580289,0.050282176,4.089345305,0.075030958,0.076503755,335.0643568,0.016368199,0.092933211,4.389091045,0.333424584,3.385891189,2.0,0.92,0.0,0.64,1.34,0.0,16.61,96.39,0.4,82.5,25.54545455,11.0,60.0,28.0,8.0,119.1375,135.0,43.06033494,540.0,405.0,84.96296296
2024-04-14 14:00:00,2.68,1147.0,114061.0,2.471936916,3500.0,1375.0,2269.0,0.0,1.3,250.0,1.38,7.0,1.3,10.84,87.8,0.4,3.3,277.503,0.96,10.98,87.55,0.43,7.0,18.972,1.04,11.06,69.75,1.3,96.44333333,17.89,918.308,2.545,1.903463275,11.735,5.183333333,78.9,53.32,9.16,28.8,67.39,0.126,2.24,0.305,0.053,0.071,6.165,0.2,4.965829273,0.112209196,59.71580289,0.050282176,4.089345305,0.075030958,0.076503755,335.0643568,0.016368199,0.092933211,4.389091045,0.333424584,3.385891189,2.0,0.92,0.0,0.64,1.34,0.0,16.61,96.39,0.4,82.5,25.54545455,11.0,60.0,28.0,8.0,120.065,142.0,42.98724954,547.0,405.0,85.21126761
2024-04-14 15:00:00,2.62,1157.0,115480.0,2.442276839,3501.0,1455.0,2281.0,0.0,1.3,259.0,1.32,7.0,1.3,10.84,87.8,0.4,3.3,277.503,0.96,10.98,87.55,0.43,7.0,18.972,1.04,11.06,69.75,1.3,96.44333333,17.89,918.308,2.545,1.903463275,11.735,5.183333333,78.9,53.32,9.16,28.8,67.39,0.126,2.24,0.305,0.053,0.071,6.165,0.2,4.965829273,0.112209196,59.71580289,0.050282176,4.089345305,0.075030958,0.076503755,335.0643568,0.016368199,0.092933211,4.389091045,0.333424584,3.385891189,2.0,0.92,0.0,0.64,1.34,0.0,16.61,96.39,0.4,82.5,25.54545455,11.0,60.0,28.0,8.0,119.535,138.0,41.57405307,543.0,405.0,84.20289855
2024-04-14 16:00:00,2.65,1155.0,115091.0,2.449127709,3499.0,1423.0,2247.0,0.0,1.3,256.0,1.35,8.0,1.3,10.6,88.03,0.39,3.8,277.503,0.98,10.86,87.65,0.44,6.0,18.972,1.05,10.12,69.92,1.06,96.44333333,18.9,918.308,2.5,1.931178883,11.645,5.183333333,78.9,53.53,9.63,28.39,67.39,0.128,2.2,0.32,0.0495,0.071,6.03,0.195,4.182271112,0.099263601,60.15408243,0.035724015,4.874741165,0.07214728,0.102945595,335.0643568,0.016441839,0.122773548,3.932717717,0.306246346,3.607363986,2.0,1.21,0.0,1.06,1.38,0.0,16.61,94.81,0.3,82.5,25.54545455,11.0,60.0,28.0,8.0,120.1975,143.0,40.69633387,548.0,405.0,91.3986014
2024-04-14 17:00:00,2.64,1171.0,113595.0,2.502625177,3529.0,1412.0,2239.0,0.0,1.3,256.0,1.34,7.0,1.3,10.6,88.03,0.39,3.8,277.503,0.98,10.86,87.65,0.44,6.0,18.972,1.05,10.12,69.92,1.06,96.44333333,18.9,918.308,2.5,1.931178883,11.645,5.183333333,78.9,53.53,9.63,28.39,67.39,0.128,2.2,0.32,0.0495,0.071,6.03,0.195,4.182271112,0.099263601,60.15408243,0.035724015,4.874741165,0.07214728,0.102945595,335.0643568,0.016441839,0.122773548,3.932717717,0.306246346,3.607363986,2.0,1.21,0.0,1.06,1.38,0.0,16.61,94.81,0.3,82.5,25.54545455,11.0,60.0,28.0,8.0,121.125,150.0,41.30893737,555.0,405.0,92.6
2024-04-14 18:00:00,2.65,1179.0,113157.0,2.562820974,3600.0,1395.0,2220.0,0.0,1.3,255.0,1.35,7.0,1.3,10.6,88.03,0.39,3.8,277.503,0.98,10.86,87.65,0.44,6.0,18.972,1.05,10.12,69.92,1.06,96.44333333,18.9,918.308,2.5,1.931178883,11.645,5.183333333,78.9,53.53,9.63,28.39,67.39,0.128,2.2,0.32,0.0495,0.071,6.03,0.195,4.182271112,0.099263601,60.15408243,0.035724015,4.874741165,0.07214728,0.102945595,335.0643568,0.016441839,0.122773548,3.932717717,0.306246346,3.607363986,2.0,1.21,0.0,1.06,1.38,0.0,16.61,94.81,0.3,82.5,25.54545455,11.0,60.0,28.0,8.0,121.39,152.0,41.91787325,557.0,405.0,93.42105263
2024-04-14 19:00:00,2.69,1157.0,115422.0,2.510466354,3597.0,1389.0,2288.0,0.0,1.3,254.0,1.39,7.0,1.3,10.6,88.03,0.39,3.8,277.503,0.98,10.86,87.65,0.44,6.0,18.972,1.05,10.12,69.92,1.06,96.44333333,18.9,918.308,2.5,1.931178883,11.645,5.183333333,78.9,53.53,9.63,28.39,67.39,0.128,2.2,0.32,0.0495,0.071,6.03,0.195,4.182271112,0.099263601,60.15408243,0.035724015,4.874741165,0.07214728,0.102945595,335.0643568,0.016441839,0.122773548,3.932717717,0.306246346,3.607363986,2.0,1.21,0.0,1.06,1.38,0.0,16.61,94.81,0.3,82.5,25.54545455,11.0,60.0,28.0,8.0,119.6675,139.0,41.41390574,544.0,405.0,85.17985612
2024-04-14 20:00:00,2.69,1148.0,116376.0,2.426251379,3505.0,1388.0,2289.0,0.0,1.29,255.0,1.4,7.0,1.3,10.6,88.03,0.39,3.8,277.503,0.98,10.86,87.65,0.44,6.0,18.972,1.05,10.12,69.92,1.06,96.44333333,18.9,918.308,2.5,1.931178883,11.645,5.183333333,78.9,53.53,9.63,28.39,67.39,0.128,2.2,0.32,0.0495,0.071,6.03,0.195,4.182271112,0.099263601,60.15408243,0.035724015,4.874741165,0.07214728,0.102945595,335.0643568,0.016441839,0.122773548,3.932717717,0.306246346,3.607363986,2.0,1.21,0.0,1.06,1.38,0.0,16.61,94.81,0.3,82.5,25.54545455,11.0,60.0,28.0,8.0,119.27,136.0,41.77157244,541.0,405.0,85.14705882
2024-04-14 21:00:00,2.68,1148.0,116521.0,2.41839706,3498.0,1371.0,2287.0,0.0,1.26,256.0,1.42,7.0,1.3,10.6,88.03,0.39,3.8,277.503,0.98,10.86,87.65,0.44,6.0,18.972,1.05,10.12,69.92,1.06,96.44333333,18.9,918.308,2.5,1.931178883,11.645,5.183333333,78.9,53.53,9.63,28.39,67.39,0.128,2.2,0.32,0.0495,0.071,6.03,0.195,4.182271112,0.099263601,60.15408243,0.035724015,4.874741165,0.07214728,0.102945595,335.0643568,0.016441839,0.122773548,3.932717717,0.306246346,3.607363986,2.0,1.21,0.0,1.06,1.38,0.0,16.61,94.81,0.3,82.5,25.54545455,11.0,60.0,28.0,8.0,119.27,136.0,42.49828728,541.0,405.0,85.66176471
2024-04-14 22:00:00,2.67,1148.0,117151.0,2.406773608,3500.0,1400.0,2271.0,0.0,1.28,257.0,1.39,7.0,1.3,10.6,88.03,0.39,3.8,277.503,0.98,10.86,87.65,0.44,6.0,18.972,1.05,10.12,69.92,1.06,96.44333333,18.9,918.308,2.5,1.931178883,11.645,5.183333333,78.9,53.53,9.63,28.39,67.39,0.128,2.2,0.32,0.0495,0.071,6.03,0.195,4.182271112,0.099263601,60.15408243,0.035724015,4.874741165,0.07214728,0.102945595,335.0643568,0.016441839,0.122773548,3.932717717,0.306246346,3.607363986,2.0,1.21,0.0,1.06,1.38,0.0,16.61,94.81,0.3,82.5,25.54545455,11.0,60.0,28.0,8.0,119.535,138.0,42.73934952,543.0,405.0,92.82608696
2024-04-14 23:00:00,2.68,1149.0,116867.0,2.412524898,3498.0,1393.0,2256.0,50.0,1.28,256.0,1.4,7.0,1.3,10.41,88.26,0.37,3.3,275.3566667,0.96,10.69,87.84,0.44,6.0,18.808666663,1.03,11.03,69.79,1.14,91.32666667,18.04,879.651,2.47,1.929207359,11.45,4.85,79.25,53.715,9.07,27.57,67.39,0.1265,2.18,0.315,0.048,0.07,5.935,0.195,4.271913591,0.07,59.48866777,0.031508935,4.978294472,0.09,0.097423658,322.2817184,0.024915856,0.10221443,4.831890947,0.295848449,2.637118291,2.0,1.16,0.0,0.93,1.37,0.0,17.25333333,95.78,0.6,82.5,25.54545455,11.0,60.0,28.0,8.0,119.005,134.0,42.84083124,539.0,405.0,85.07462687
2024-04-15 01:00:00,2.68,1156.0,117081.0,2.406836404,3498.0,1400.0,2256.0,0.0,1.29,258.0,1.39,8.0,1.3,10.41,88.26,0.37,3.3,275.3566667,0.96,10.69,87.84,0.44,6.0,18.808666663,1.03,11.03,69.79,1.14,91.32666667,18.04,879.651,2.47,1.929207359,11.45,4.85,79.25,53.715,9.07,27.57,67.39,0.1265,2.18,0.315,0.048,0.07,5.935,0.195,4.271913591,0.07,59.48866777,0.031508935,4.978294472,0.09,0.097423658,322.2817184,0.024915856,0.10221443,4.831890947,0.295848449,2.637118291,2.0,1.16,0.0,0.93,1.37,0.0,17.25333333,95.78,0.6,82.5,25.54545455,11.0,60.0,28.0,8.0,120.33,144.0,42.61844816,549.0,405.0,88.33333333
2024-04-15 02:00:00,2.7,1155.0,117028.0,2.409989742,3501.0,1396.0,2251.0,0.0,1.3,257.0,1.4,7.0,1.3,10.41,88.26,0.37,3.3,275.3566667,0.96,10.69,87.84,0.44,6.0,18.808666663,1.03,11.03,69.79,1.14,91.32666667,18.04,879.651,2.47,1.929207359,11.45,4.85,79.25,53.715,9.07,27.57,67.39,0.1265,2.18,0.315,0.048,0.07,5.935,0.195,4.271913591,0.07,59.48866777,0.031508935,4.978294472,0.09,0.097423658,322.2817184,0.024915856,0.10221443,4.831890947,0.295848449,2.637118291,2.0,1.16,0.0,0.93,1.37,0.0,17.25333333,95.78,0.6,82.5,25.54545455,11.0,60.0,28.0,8.0,120.4625,145.0,42.56787851,550.0,405.0,87.72413793
2024-04-15 03:00:00,2.69,1159.0,115557.0,2.439256939,3499.0,1387.0,2230.0,0.0,1.3,255.0,1.39,8.0,1.3,10.41,88.26,0.37,3.3,275.3566667,0.96,10.69,87.84,0.44,6.0,18.808666663,1.03,11.03,69.79,1.14,91.32666667,18.04,879.651,2.47,1.929207359,11.45,4.85,79.25,53.715,9.07,27.57,67.39,0.1265,2.18,0.315,0.048,0.07,5.935,0.195,4.271913591,0.07,59.48866777,0.031508935,4.978294472,0.09,0.097423658,322.2817184,0.024915856,0.10221443,4.831890947,0.295848449,2.637118291,2.0,1.16,0.0,0.93,1.37,0.0,17.25333333,95.78,0.6,82.5,25.54545455,11.0,60.0,28.0,8.0,120.86,148.0,42.60079236,553.0,405.0,94.05405405
2024-04-15 04:00:00,2.67,1178.0,114430.0,2.463266766,3499.0,1365.0,2221.0,0.0,1.27,257.0,1.4,7.0,1.3,10.41,88.26,0.37,3.3,275.3566667,0.96,10.69,87.84,0.44,6.0,18.808666663,1.03,11.03,69.79,1.14,91.32666667,18.04,879.651,2.47,1.929207359,11.45,4.85,79.25,53.715,9.07,27.57,67.39,0.1265,2.18,0.315,0.048,0.07,5.935,0.195,4.271913591,0.07,59.48866777,0.031508935,4.978294472,0.09,0.097423658,322.2817184,0.024915856,0.10221443,4.831890947,0.295848449,2.637118291,2.0,1.16,0.0,0.93,1.37,0.0,17.25333333,95.78,0.6,82.5,25.54545455,11.0,60.0,28.0,8.0,121.125,150.0,42.49535316,555.0,405.0,90.2
2024-04-15 05:00:00,2.72,1146.0,104953.0,2.685552784,3499.0,1214.0,2224.0,0.0,1.27,228.0,1.45,7.0,1.3,10.41,88.26,0.37,3.3,275.3566667,0.96,10.69,87.84,0.44,6.0,18.808666663,1.03,11.03,69.79,1.14,91.32666667,18.04,879.651,2.47,1.929207359,11.45,4.85,79.25,53.715,9.07,27.57,67.39,0.1265,2.18,0.315,0.048,0.07,5.935,0.195,4.271913591,0.07,59.48866777,0.031508935,4.978294472,0.09,0.097423658,322.2817184,0.024915856,0.10221443,4.831890947,0.295848449,2.637118291,2.0,1.16,0.0,0.93,1.37,0.0,17.25333333,95.78,0.6,82.5,25.54545455,11.0,60.0,28.0,8.0,120.1975,143.0,42.82051282,548.0,405.0,99.65034965
2024-04-15 06:00:00,2.7,1135.0,102298.0,2.756781022,3501.0,1190.0,2249.0,0.0,1.26,220.0,1.44,7.0,1.3,10.41,88.26,0.37,3.3,275.3566667,0.96,10.69,87.84,0.44,6.0,18.808666663,1.03,11.03,69.79,1.14,91.32666667,18.04,879.651,2.47,1.929207359,11.45,4.85,79.25,53.715,9.07,27.57,67.39,0.1265,2.18,0.315,0.048,0.07,5.935,0.195,4.271913591,0.07,59.48866777,0.031508935,4.978294472,0.09,0.097423658,322.2817184,0.024915856,0.10221443,4.831890947,0.295848449,2.637118291,2.0,1.16,0.0,0.93,1.37,0.0,17.25333333,95.78,0.6,82.5,25.54545455,11.0,60.0,28.0,8.0,119.27,136.0,43.32330479,541.0,405.0,96.54411765
2024-04-15 07:00:00,2.7,1146.0,114428.0,2.464381212,3499.0,1352.0,2264.0,40.0,1.28,250.0,1.42,7.0,1.3,10.41,88.26,0.37,3.3,275.3566667,0.96,10.69,87.84,0.44,6.0,18.808666663,1.03,11.03,69.79,1.14,91.32666667,18.04,879.651,2.47,1.929207359,11.45,4.85,79.25,53.715,9.07,27.57,67.39,0.1265,2.18,0.315,0.048,0.07,5.935,0.195,4.271913591,0.07,59.48866777,0.031508935,4.978294472,0.09,0.097423658,322.2817184,0.024915856,0.10221443,4.831890947,0.295848449,2.637118291,2.0,1.16,0.0,0.93,1.37,0.0,17.25333333,95.78,0.6,82.5,25.54545455,11.0,60.0,28.0,8.0,119.27,136.0,41.93171188,541.0,405.0,85.22058824
2024-04-15 08:00:00,2.66,1150.0,115565.0,2.440481538,3501.0,1395.0,2262.0,0.0,1.38,255.0,1.28,7.0,1.3,10.67,87.93,0.41,3.4,275.3566667,0.99,10.72,87.81,0.44,6.4,18.808666663,1.03,10.58,70.49,0.92,91.32666667,18.01,879.651,2.475,1.938622347,11.515,4.85,79.25,53.72,8.545,27.57,67.39,0.135,2.16,0.32,0.047,0.0675,5.94,0.19,4.42586745,0.054311242,59.76399915,0.036215562,4.854340613,0.058622483,0.089579279,322.2817184,0.021053607,0.091585613,4.48811578,0.306046141,3.037118291,2.0,1.01,0.0,0.86,1.28,0.0,17.25333333,96.18,0.2,82.5,25.54545455,11.0,60.0,28.0,8.0,119.4025,137.0,41.49882904,542.0,405.0,87.66423358
2024-04-15 09:00:00,2.68,1146.0,115762.0,2.435635298,3500.0,1384.0,2265.0,0.0,1.28,254.0,1.4,7.0,1.3,10.67,87.93,0.41,3.4,275.3566667,0.99,10.72,87.81,0.44,6.4,18.808666663,1.03,10.58,70.49,0.92,91.32666667,18.01,879.651,2.475,1.938622347,11.515,4.85,79.25,53.72,8.545,27.57,67.39,0.135,2.16,0.32,0.047,0.0675,5.94,0.19,4.42586745,0.054311242,59.76399915,0.036215562,4.854340613,0.058622483,0.089579279,322.2817184,0.021053607,0.091585613,4.48811578,0.306046141,3.037118291,2.0,1.01,0.0,0.86,1.28,0.0,17.25333333,96.18,0.2,82.5,25.54545455,11.0,60.0,28.0,8.0,119.1375,135.0,42.99651568,540.0,405.0,85.55555556
2024-04-15 10:00:00,2.65,1147.0,115828.0,2.448747686,3501.0,1434.0,2239.0,525.0,1.3,256.0,1.35,7.0,1.3,10.67,87.93,0.41,3.4,275.3566667,0.99,10.72,87.81,0.44,6.4,18.808666663,1.03,10.58,70.49,0.92,91.32666667,18.01,879.651,2.475,1.938622347,11.515,4.85,79.25,53.72,8.545,27.57,67.39,0.135,2.16,0.32,0.047,0.0675,5.94,0.19,4.42586745,0.054311242,59.76399915,0.036215562,4.854340613,0.058622483,0.089579279,322.2817184,0.021053607,0.091585613,4.48811578,0.306046141,3.037118291,2.0,1.01,0.0,0.86,1.28,0.0,17.25333333,96.18,0.2,82.5,25.54545455,11.0,60.0,28.0,8.0,119.005,134.0,41.95997239,539.0,405.0,85.2238806
2024-04-15 11:00:00,2.66,1148.0,116206.0,2.446762862,3498.0,1421.0,2230.0,833.0,1.3,256.0,1.36,7.0,1.3,10.67,87.93,0.41,3.4,275.3566667,0.99,10.72,87.81,0.44,6.4,18.808666663,1.03,10.58,70.49,0.92,91.32666667,18.01,879.651,2.475,1.938622347,11.515,4.85,79.25,53.72,8.545,27.57,67.39,0.135,2.16,0.32,0.047,0.0675,5.94,0.19,4.42586745,0.054311242,59.76399915,0.036215562,4.854340613,0.058622483,0.089579279,322.2817184,0.021053607,0.091585613,4.48811578,0.306046141,3.037118291,2.0,1.01,0.0,0.86,1.28,0.0,17.25333333,96.18,0.2,82.5,25.54545455,11.0,60.0,28.0,8.0,119.1375,135.0,41.61754303,540.0,405.0,84.37037037
