Repository: saikumar-voptimai/evonith_bf_webapp

# Evonith BF2 — Blast Furnace Intelligence Platform

Monitoring, modelling and optimisation of **Blast Furnace 2 (BF2)** at Evonith Steel: live telemetry from InfluxDB,
manual plant reports from Neon PostgreSQL, a two-zone energy model of the furnace, blend and fuel optimisers, a
conversational assistant (FurnaceMind) and a live digital twin evaluated every hour.

The platform has three deployable parts that share one Python service layer, plus the shared data library:

| Part | Path | What it is |
|---|---|---|
| **Streamlit app** (legacy) | `src/app.py`, `src/custom_pages/` | The original 11-page dashboard; still the home of the model pages. Served under `/legacy` in production |

File: src/assets/data/furnace_dataset_20260525_002530_771382.csv (part 34 of 209)
GO%,ORE_NA2O%,ORE_P%,ORE_TIO2%,ORE_AL2O3%,ORE_SIO2%,ORE_MNO%,ORE_CAO%,ORE_K2O%,ORE_CALC_MT,PELLET_PCT_SIO2,PELLET_PCT_AL2O3,PELLET_PCT_FE2O3,PELLET_PCT_MGO,PELLET_PCT_TIO2,PELLET_PCT_NA2O,TOTAL_PELLET_CALC_MT,PELLET_PCT_K2O,PELLET_PCT_TM,PELLET_PCT_LOI,PELLET_PCT_MNO,PELLET_PCT_CAO,PELLET_PCT_P,CHARGES/HRS.,STOCKRODLEVEL,CHEM_PCT_C,CHEM_PCT_CR,CHEM_PCT_FE,CHEM_PCT_MN,CHEM_PCT_P,CHEM_PCT_S,CHEM_PCT_SI,CHEM_PCT_TI,SLAG_BASICITY,SLAG_PCT_AL2O3,SLAG_PCT_CAO,SLAG_PCT_FEO,SLAG_PCT_K2O,SLAG_PCT_MGO,SLAG_PCT_MNO,SLAG_PCT_NA2O,SLAG_PCT_S,SLAG_PCT_SIO2,SLAG_PCT_TIO2,SLAG_T_BASICITY,HMT_GT_1480C,COKE_DISCHARGE_TIME,WEIGHTED_COKE_ANGLE,TOTAL_COKE_PORTIONS,NON_COKE_DISCHARGE_TIME,WEIGHTED_NON_COKE_ANGLE,TOTAL_NON_COKE_PORTIONS,TOTAL HEAT LOAD,FTG_UPTAKE_TEMP_A,FTG_UPTAKE_TEMP_B,FTG_UPTAKE_TEMP_C,FTG_UPTAKE_TEMP_D,FTG_UPTAKE_TEMP_AVG,HEARTH_TEMP_A,HEARTH_TEMP_B,HEARTH_TEMP_C,HEARTH_TEMP_D,HEARTH_TEMP_AVG,BOSH_TEMP_A,BOSH_TEMP_C,BOSH_TEMP_D,BELLY_TEMP_A,BELLY_TEMP_C,BELLY_TEMP_D,LOWER_STACK_TEMP_A,LOWER_STACK_TEMP_B,LOWER_STACK_TEMP_C,LOWER_STACK_TEMP_D,PCI_KG/THM,ACT. FUEL RATEKG/THM.,FURNACETOPGASANALYSISCO2ETACO,COKE RATE KG/THM,PRODUCTIONTONNESPERHR,HOT BLAST PRESSUREBAR,TOPPRESSUREBAR,DIFFERENTIAL PRESSURETOTALBAR,HOT BLAST TEMP.OC,OXYGENFLOWNM3/HR.,STEAMKGS/HR.,RAFTOC,PERMEABILITYKGS/HR.,TUYEREVELOCITYM/S,HOT BLAST VOLUMENM3/HR.,O2 ENRICHMENT %,BOTTOMBAR,FURNACE TOP GAS ANALYSISH2%,UNITCOST LAKHS/THM,BOSH_TEMP_B,FURNACE TOP GAS ANALYSISCO2%,FURNACE TOP GAS ANALYSISONLINE (ANALYZER)CO%
2025-11-16 11:00:00,0.92,11.95528568,0.440289626,87.12471432,5.522446053,13.949,8.5,1.02,0.435,87.385,11.595,6.088,69.81,9.24,19.35,1.6,13.41016043,5.222222222,79.8,71.32,35.69,0.045,5.89,2.22,8.98,2.53,0.032,0.15,53.94,11.36,0.064,1.928692699,0.15,103.716,0.1,95.59,1.36,0.68,1.21,0.0,0.0,0.67,58.13729055,3.873545745,3.634790926,0.047633081,0.019285172,0.078034223,0.505761425,4.994515348,6.559448845,0.085846011,0.072946767,0.039057985,33.457,4.32,2.11,63.83,0.14,0.145,0.046,4.614,0.033,3.4,0.58,0.02,0.91,0.045,6.0,0.054069209,4.325846154,0.016707692,94.73743846,0.168538462,0.103415385,0.018876923,0.558076923,0.0711,1.088363112,17.15284615,37.89061538,0.274615385,0.437307692,7.555615385,0.182923077,0.171461538,0.31,34.81438462,0.950230769,1.305388901,1491.246154,83.0,24.27272727,11.0,75.0,25.2,10.0,-1.241365886604754,199.0605556,170.8533333,167.7563889,209.3469444,186.7543056,60.323130558395356,327.09202770578787,448.2784234635365,583.1577801507236,355.81657916868534,93.1648452556222,59.609618916847495,55.37325276927791,64.1299421700661,116.48144469851235,57.13986240660301,71.85750083195322,165.40453509255929,84.42693120687183,49.85083119586001,147.3644003,544.6527778,42.51925875,320.0,91.0,2.720128375,1.347896714,1.2625349964634682,1176.062778,4301.242778,0.0,2258.709125,1235.704644,199.6409569,101586.5274,3.476363694,1.152179708,2.839859803,99.52578303975,57.62819444444473,18.180447263888883,24.43288265277776
2025-11-16 12:00:00,0.92,11.97383387,0.441305966,87.10616613,5.601212339,16.662,8.5,1.02,0.435,87.385,11.595,7.271,69.81,9.24,19.35,1.6,14.34291703,5.222222222,79.8,71.32,35.69,0.045,5.89,2.22,8.98,2.53,0.032,0.15,53.94,11.36,0.064,1.928692699,0.15,117.937,0.1,95.59,1.36,0.68,1.21,0.0,0.0,0.772,58.19991991,3.850646022,3.624858516,0.047357181,0.019108596,0.077548639,0.502213348,4.967532301,6.525347571,0.085128671,0.073057128,0.039041431,46.825,4.32,2.11,63.83,0.14,0.145,0.046,0.0,0.033,3.4,0.58,0.02,0.91,0.045,6.0,0.221773224,4.311517241,0.016717241,94.68293793,0.17,0.105413793,0.017151724,0.619586207,0.076675862,1.100744155,17.05606897,38.22468966,0.245862069,0.415862069,7.528896552,0.168689655,0.167172414,0.307172414,34.728,0.900413793,1.317537994,1496.675862,83.0,24.27272727,11.0,75.0,25.2,10.0,-0.22857670866299884,178.9855556,177.8613889,173.1980556,202.2313889,183.0690972,59.085572237612105,328.1455525543284,449.15180775340076,585.4658866256938,357.23707678472454,93.32719158479148,62.19279684687476,59.71121296856123,61.25122421435077,101.41576944539719,58.14195515466864,64.12774961225412,147.1948254682282,80.80910247109423,48.34575666097852,168.4099847,551.6944444,43.20572111,320.0,85.16666667,2.741090308,1.348105914,1.2358348012821434,1177.850278,4299.079142,0.0,2229.434175,1209.46,197.4439928,100982.0045,3.498482444,1.164139567,2.996142003,102.31432297275,57.62819444444473,18.180447263888883,24.43288265277776
2025-11-16 13:00:00,0.92,11.97970131,0.441627469,87.10029869,5.62612883,14.329,8.5,1.02,0.435,87.385,11.595,6.131,69.81,9.24,19.35,1.6,12.19061897,5.222222222,79.8,71.32,35.69,0.045,5.89,2.22,8.98,2.53,0.032,0.15,53.94,11.36,0.064,1.928692699,0.15,101.16,0.1,95.59,1.36,0.68,1.21,0.0,0.0,0.297,55.29179922,4.913967686,4.086058273,0.060168285,0.027307703,0.100096182,0.66696415,6.220458309,8.108800072,0.118437542,0.067932686,0.039810097,22.343,4.32,2.11,63.83,0.14,0.145,0.046,8.483,0.033,3.4,0.58,0.02,0.91,0.045,6.0,0.334047355,4.299103448,0.016303448,94.63162759,0.17,0.107482759,0.015910345,0.677517241,0.082055172,1.114487221,17.00641379,38.56813793,0.225172414,0.395172414,7.48337931,0.152137931,0.163034483,0.303034483,34.608,0.842482759,1.330717451,1502.055172,83.0,24.27272727,11.0,75.0,25.2,10.0,-0.5158133875133757,180.9163889,163.605,160.0672222,199.1775,175.9415278,60.553564029091476,327.63516012853034,447.5724846195259,586.3974122996555,356.50727929480064,90.9794124958359,57.37546287048261,56.10792752856295,64.04011774012096,116.01276062346193,60.78191022024752,71.06512842394159,159.69932238539724,83.06465811445904,51.79544419037424,135.7026231,529.5972222,42.02833267,320.0,89.83333333,2.730814322,1.3479986,1.2406674487874765,1179.986944,4301.900231,0.0,2301.353064,1228.582733,199.8188036,101614.4176,3.474730675,1.164716659,2.733691808,97.98059756075,57.62819444444473,18.180447263888883,24.43288265277776
2025-11-16 14:00:00,0.92,11.96816075,0.44099511,87.11183925,5.577120987,14.109,8.5,1.02,0.435,87.385,11.595,6.043,69.81,9.24,19.35,1.6,12.54771633,5.222222222,79.8,71.32,35.69,0.045,5.89,2.22,8.98,2.53,0.032,0.15,53.94,11.36,0.064,1.928692699,0.15,101.519,0.1,95.59,1.36,0.68,1.21,0.0,0.0,0.848,58.45813005,3.756234386,3.583908891,0.046219691,0.018380602,0.075546657,0.487585231,4.856285819,6.384753857,0.082171198,0.073512123,0.038973181,43.552,4.32,2.11,63.83,0.14,0.145,0.046,0.0,0.033,3.4,0.58,0.02,0.91,0.045,7.0,0.28460565,4.296153846,0.016,94.61381538,0.17,0.108876923,0.015492308,0.695384615,0.084276923,1.124991339,16.99461538,38.80276923,0.222307692,0.388615385,7.435230769,0.143692308,0.161230769,0.301230769,34.49169231,0.808615385,1.340555707,1506.738462,83.0,24.27272727,11.0,75.0,25.2,10.0,-1.296782239629735,184.5738889,152.4383333,155.6508333,197.6691667,172.5830556,60.47573516903734,326.9107710929919,447.168665366605,591.60155541406,357.7540938821752,90.35009951216507,56.46609967300856,52.555161017722156,65.83932011408619,117.42432807695519,66.15978382975516,73.10639555586391,173.1043795438971,88.89096292595963,52.68477857763864,147.3313072,527.5416667,43.08237147,320.0,85.16666667,2.744281214,1.348254194,1.2481563385193413,1174.790556,4300.280228,0.0,2284.379886,1211.754769,197.7302978,101316.983,3.48883005,1.172134531,2.759918339,99.52139820400001,57.62819444444473,18.180447263888883,24.43288265277776
2025-11-16 15:00:00,0.92,11.96959941,0.44107394,87.11040059,5.583230383,16.351,8.5,1.02,0.435,87.385,11.595,7.031,69.81,9.24,19.35,1.6,11.78202965,5.222222222,79.8,71.32,35.69,0.045,5.89,2.22,8.98,2.53,0.032,0.15,53.94,11.36,0.064,1.928692699,0.15,118.646,0.1,95.59,1.36,0.68,1.21,0.0,0.0,0.975,57.2464644,4.199266322,3.77606732,0.051557426,0.021796752,0.084941069,0.556228493,5.37831622,7.0444978,0.096049306,0.07137703,0.039293446,38.859,4.32,2.11,63.83,0.14,0.145,0.046,9.522,0.033,3.4,0.58,0.02,0.91,0.045,6.0,0.285819658,4.319230769,0.016,94.68812308,0.17,0.108415385,0.017338462,0.603076923,0.077815385,1.126588352,17.08692308,38.73815385,0.268461538,0.420923077,7.379846154,0.157538462,0.165846154,0.305846154,34.38553846,0.840923077,1.341205656,1509.507692,83.0,24.27272727,11.0,75.0,25.2,10.0,1.1532772397300874,184.5088889,176.0313889,181.2852778,205.4002778,186.8064583,60.74937852234172,327.9862986389108,448.2472278813984,585.913802939226,356.43313157798224,95.93214716917561,62.960177928537945,62.23934390971763,62.57608025887948,113.72826047755183,60.27617154177951,67.14446771363674,145.64736961346458,78.8204537099952,50.58652294662895,131.1543189,519.8472222,42.23995661,320.0,89.83333333,2.754448703,1.348212575,1.2401165012898494,1168.478333,4353.540617,0.0,2308.536311,1224.327989,199.7208578,103112.2591,3.468296561,1.184939943,2.668426917,97.37794725425,57.62819444444473,18.180447263888883,24.43288265277776
2025-11-16 16:00:00,0.95513315,11.89977961,0.440532599,87.14508724,5.47456382,14.157,7.9,1.035,0.435,87.46,11.505,6.009,69.46,9.15,19.53,1.86,11.93707328,5.222222222,79.8,71.32,35.69,0.046,6.05,2.4,8.8,2.62,0.031,0.16,53.34,11.84,0.064,1.957024793,0.15,101.669,0.1,95.9,1.46,0.92,1.06,0.0,0.0,0.677,58.6709467,3.708024449,4.021865752,0.047773322,0.017838012,0.070655973,0.317357109,4.540130818,6.573862323,0.187733219,0.109959897,0.056275327,36.157,4.32,2.11,63.83,0.14,0.145,0.046,0.0,0.033,3.4,0.58,0.02,0.91,0.045,7.0,0.28584608,4.339172414,0.016,94.75173103,0.170413793,0.108413793,0.018958621,0.522896552,0.072413793,1.126869561,17.17703448,38.65765517,0.308758621,0.450827586,7.326689655,0.170827586,0.170413793,0.309586207,34.30572414,0.872482759,1.340442076,1511.462069,83.0,24.27272727,11.0,75.0,25.2,10.0,-1.7490763451141476,157.0475,125.2372222,140.2502778,169.31,147.96125,61.484287130672385,326.71233010599934,447.36671898855127,590.8919404028909,357.43354211001264,96.78034691139148,58.88428136622119,53.3645426179834,66.96348960602727,129.57196559016643,70.66826452715526,79.59678061495887,198.2783969434717,96.37309064904967,55.315741219062225,131.1766294,517.8888889,43.13000717,320.0,91.0,2.735998539,1.348225853,1.264808972301011,1161.133333,4398.049758,0.0,2301.029283,1250.650153,201.1045164,103827.1498,3.476630456,1.171229526,2.597768767,97.3809033955,57.62819444444473,18.180447263888883,24.43288265277776
2025-11-16 17:00:00,0.955096653,11.8957285,0.440386612,87.14917485,5.454125743,15.985,7.9,1.035,0.435,87.46,11.505,6.813,69.46,9.15,19.53,1.86,11.18312253,5.222222222,79.8,71.32,35.69,0.046,6.05,2.4,8.8,2.62,0.031,0.16,53.34,11.84,0.064,1.957024793,0.15,118.725,0.1,95.9,1.46,0.92,1.06,0.0,0.0,0.976,58.87979446,3.638942669,3.99337842,0.04741723,0.018211908,0.069801353,0.310377713,4.461790656,6.438547496,0.184172303,0.106755072,0.056079477,45.246,4.32,2.11,63.83,0.14,0.145,0.046,0.0,0.033,3.4,0.58,0.02,0.91,0.045,7.0,0.316897075,4.330896552,0.016,94.71904138,0.174551724,0.112551724,0.018544828,0.551862069,0.076551724,1.115308541,17.24737931,38.4342069,0.296344828,0.459103448,7.293586207,0.179103448,0.174551724,0.305448276,34.46296552,0.897310345,1.326956736,1506.082759,83.0,24.27272727,11.0,75.0,25.2,10.0,-0.8838003175422102,176.9655556,136.1838889,147.8591667,187.3613889,162.0925,62.142110093313164,326.4503422531438,446.62241319391654,591.1736920338312,357.1666128034282,93.4923851688885,57.342547743963536,53.41247918053,67.3785216864739,130.7979104975713,68.96334164975761,78.87714697121686,187.14251324607773,91.95301119434446,55.6445380998232,122.8914564,517.7638889,42.58826717,320.0,91.0,2.734326711,1.348167361,1.269484143962535,1172.764722,4301.684708,0.0,2329.696411,1253.885814,203.3424222,104150.5242,3.394489683,1.171952872,2.500610817,96.283117973,57.62819444444473,18.180447263888883,24.43288265277776
2025-11-16 18:00:00,0.954991958,11.88410733,0.439967832,87.16090072,5.395496418,13.678,7.9,1.035,0.435,87.46,11.505,5.942,69.46,9.15,19.53,1.86,12.59450042,5.222222222,79.8,71.32,35.69,0.046,6.05,2.4,8.8,2.62,0.031,0.16,53.34,11.84,0.064,1.957024793,0.15,101.66,0.1,95.9,1.46,0.92,1.06,0.0,0.0,0.955,58.73712665,3.686133725,4.012838649,0.047660483,0.017956493,0.070385159,0.315145469,4.515306286,6.530983585,0.186604831,0.108944348,0.056213266,37.465,4.32,2.11,63.83,0.14,0.145,0.046,0.0,0.033,3.4,0.58,0.02,0.91,0.045,6.0,0.236596536,4.32262069,0.016,94.68635172,0.178689655,0.116689655,0.018131034,0.580827586,0.080689655,1.10374752,17.31772414,38.21075862,0.283931034,0.46737931,7.260482759,0.18737931,0.178689655,0.301310345,34.6202069,0.922137931,1.313471396,1500.703448,83.0,24.27272727,11.0,75.0,25.2,10.0,0.47918776369986915,163.4747222,151.6608333,160.3394444,187.2822222,165.6893056,61.29801026839445,327.5234324959719,448.08464437951716,587.481475723602,357.05426034472464,96.07593690625035,62.326767693237684,59.902376077058676,63.583552443169566,118.2220549636508,64.19750620037124,71.38002803845737,166.05777497910555,85.64664237278026,52.961010454466724,138.4011036,523.8666667,42.88596767,318.875,91.0,2.744988522,1.348134828,1.2585270983494854,1183.737222,4300.248569,0.0,2296.153975,1250.628633,205.2201283,104491.9086,3.379381214,1.182553628,2.730283875,98.056896227,57.62819444444473,18.180447263888883,24.43288265277776
2025-11-16 19:00:00,0.954919345,11.87604725,0.439677378,87.16903341,5.354832973,15.746,7.9,1.035,0.435,87.46,11.505,6.82,69.46,9.15,19.53,1.86,12.28910989,5.222222222,79.8,71.32,35.69,0.046,6.05,2.4,8.8,2.62,0.031,0.16,53.34,11.84,0.064,1.957024793,0.15,118.663,0.1,95.9,1.46,0.92,1.06,0.0,0.0,1.023,51.18385912,3.348058069,3.567528156,0.042400885,0.015134562,0.063161513,0.288016926,4.090793568,5.953357203,0.169595729,0.100876245,0.049639086,46.083,4.32,2.11,63.83,0.14,0.145,0.046,0.0,0.033,3.4,0.58,0.02,0.91,0.045,6.0,0.327957193,4.33025,0.016,94.70299167,0.176583333,0.117316667,0.019708333,0.55925,0.0779,1.09736992,17.19308333,38.10925,0.307333333,0.4905,7.318333333,0.186583333,0.18,0.303416667,34.72808333,0.933416667,1.308097151,1496.608333,83.0,24.27272727,11.0,75.0,25.2,10.0,-0.8461879637841321,183.1563889,159.7202778,160.4633333,200.3036111,175.9109028,60.76006591607434,326.9727301503293,447.9968980379927,585.4925302604255,356.36163837688025,93.06636132921777,59.282614165849225,55.87694471749586,64.32182778170531,118.03649423424037,60.48673337804114,72.46294029371992,168.60652776233957,85.90730178248882,51.7470106585276,135.0451636,520.4194444,43.08662883,317.0,91.0,2.786317592,1.348161967,1.26172315860692,1152.515556,4297.116767,0.0,2275.851261,1190.475308,194.9778764,102727.1376,3.436819411,1.211578014,2.749590069,97.143484177,57.62819444444473,18.180447263888883,24.43288265277776
2025-11-16 20:00:00,0.955077622,11.89361599,0.440310486,87.15130639,5.443468073,13.656,7.9,1.035,0.435,87.46,11.505,5.894,69.46,9.15,19.53,1.86,12.50810055,5.222222222,79.8,71.32,35.69,0.046,6.05,2.4,8.8,2.62,0.031,0.16,53.34,11.84,0.064,1.957024793,0.15,101.756,0.1,95.9,1.46,0.92,1.06,0.0,0.0,0.883,31.87133568,3.049133319,2.723110461,0.032568902,0.005786086,0.052293731,0.274383638,3.654848183,5.567239264,0.155171437,0.104962785,0.035552646,32.111,4.32,2.11,63.83,0.14,0.145,0.046,9.248,0.033,3.4,0.58,0.02,0.91,0.045,7.0,0.305196712,4.34525,0.016,94.74249167,0.171583333,0.116316667,0.022208333,0.51425,0.0719,1.093394393,16.97808333,38.06425,0.347333333,0.5205,7.418333333,0.181583333,0.18,0.308416667,34.81308333,0.938416667,1.306481707,1493.108333,83.0,24.27272727,11.0,75.0,25.2,10.0,-1.5156986275416955,170.9183333,137.6752778,142.5752778,184.5411111,158.9275,61.52356686727622,326.46930863057565,447.3133622353789,589.2455935171852,357.1647330555299,93.55678130822496,57.68997357665219,53.65371496417512,66.24631938683807,124.84804090013216,66.4824450744405,77.27450154036569,187.0380989725698,91.97311593414102,54.91746245471205,137.4516544,518.7916667,41.90468864,317.0,91.0,2.775543281,1.348334956,1.2743433586519404,1174.017222,4301.511786,0.0,2289.971503,1217.852878,201.3088675,104106.7048,3.393959169,1.208881433,2.759251242,97.462344208,57.62819444444473,18.180447263888883,24.43288265277776
2025-11-16 22:00:00,0.955078091,11.89366808,0.440312363,87.15125383,5.443730842,13.702,7.9,1.035,0.435,87.46,11.505,6.113,69.46,9.15,19.53,1.86,12.66103101,5.222222222,79.8,71.32,35.69,0.046,6.05,2.4,8.8,2.62,0.031,0.16,53.34,11.84,0.064,1.957024793,0.15,101.403,0.1,95.9,1.46,0.92,1.06,0.0,0.0,1.109,43.56039228,3.015934306,3.122809783,0.037150557,0.012252097,0.055992983,0.261532491,3.672780038,5.387904103,0.152895968,0.093130625,0.043047592,39.334,4.32,2.11,63.83,0.14,0.145,0.046,0.0,0.033,3.4,0.58,0.02,0.91,0.045,7.0,0.293795077,4.363714286,0.015185714,94.83282857,0.158142857,0.106514286,0.030557143,0.433285714,0.059771429,1.061726711,17.17614286,37.473,0.366285714,0.53,7.162571429,0.22,0.181857143,0.313714286,35.29457143,1.031857143,1.264666199,1486.585714,83.0,24.27272727,11.0,75.0,25.2,10.0,-1.0796808785620016,162.6841667,139.6677778,143.0897222,185.7705556,157.8030556,61.41838283084465,326.4058990708894,447.7304534778936,588.8585417674594,357.3291042871184,93.67481922475028,58.775627313325884,55.57714837008916,65.00639168924883,119.7723409341005,65.34885000947281,74.5211919624758,180.9285060045893,90.24726638380834,54.9857204758292,139.1322089,520.0,43.24600714,315.0,91.0,2.794306933,1.348086625,1.2779818626358226,1160.093611,4299.115956,0.0,2274.715889,1212.401308,200.1025422,105003.3994,3.3604234,1.228431946,2.669214572,97.18501767925,57.62819444444473,18.180447263888883,24.43288265277776
2025-11-16 23:00:00,0.955077403,11.89359176,0.440309613,87.15133084,5.443345818,16.02,7.9,1.035,0.435,87.46,11.505,6.982,69.46,9.15,19.53,1.86,12.51549537,5.222222222,79.8,71.32,35.69,0.046,6.05,2.4,8.8,2.62,0.031,0.16,53.34,11.84,0.064,1.957024793,0.15,118.256,0.1,95.9,1.46,0.92,1.06,0.0,0.0,1.509,22.2935588,2.178910016,1.928751362,0.023076178,0.003873441,0.037198256,0.196469238,2.609443502,3.983099189,0.110908926,0.075434177,0.025090469,49.542,4.32,2.11,63.83,0.14,0.145,0.046,0.0,0.033,3.4,0.58,0.02,0.91,0.045,7.0,0.236947162,4.372285714,0.015614286,94.87397143,0.153857143,0.103085714,0.031842857,0.394714286,0.054628571,1.059492116,17.05185714,37.503,0.357714286,0.53,7.145428571,0.22,0.186142857,0.322285714,35.39742857,1.036142857,1.261359064,1481.014286,83.0,24.27272727,11.0,75.0,25.2,10.0,-1.2523037515323807,187.51,149.6225,152.73,202.6391667,173.1254167,61.468188673328804,326.08174425945657,447.21513496325787,589.0923450917965,356.9351864767736,91.87032485063634,57.24234078757118,53.32691488287443,66.12742690032425,122.13450551852264,64.04301215961891,75.14188633229469,178.29022671766722,88.99925029809935,54.135521123169596,138.887065,520.6583333,42.74481411,315.0,90.11275,2.752680469,1.348119169,1.278649596949179,1170.155556,4298.597428,0.0,2285.342775,1234.176197,201.27545,103859.7683,3.399632839,1.193104469,2.726570503,97.1525361125,57.62819444444473,18.180447263888883,24.43288265277776
2025-11-17 00:00:00,0.92,11.62,0.4,87.46,2.1,13.281,7.9,1.035,0.435,87.46,11.505,5.889,69.52,9.13,19.61,1.74,13.5701657,5.177777778,79.26777778,71.32,32.15,0.045,5.76,2.26,9.06,2.51,0.034,0.16,53.91,11.53,0.067,2.001736111,0.15,101.352,0.1,95.9,1.46,0.92,1.06,0.0,0.0,1.365,33.70405693,2.798413377,2.65805893,0.031717308,0.007726075,0.049573203,0.248172407,3.37568116,5.065537487,0.142195406,0.092376958,0.035545659,36.959,0.0,0.0,0.0,0.0,0.0,0.0,0.0,0.0,0.0,0.0,0.0,0.0,0.0,7.0,0.225699804,4.377818182,0.016,94.90210909,0.150545455,0.100654545,0.032454545,0.369272727,0.051145455,1.058908036,16.95636364,37.54636364,0.350545455,0.525090909,7.136,0.219454545,0.188363636,0.328909091,35.45836364,1.042181818,1.260163631,1476.818182,83.0,26.72727273,11.0,60.0,26.5,8.0,-0.11716454808529875,162.4311978,155.1027855,159.0980501,187.6389972,166.0677577,60.54657879184141,327.490066468964,448.68945812025413,586.6606344217986,357.2583486862617,95.86013764451695,62.681661029795265,59.67809645267866,62.725866889214714,112.08719898506337,62.48535911456613,69.4814285217825,165.15952465248353,85.86461444340968,51.85201859877582,151.7436443,528.9554318,42.87077457,315.0,89.4282312,2.73460461,1.348105373,1.2597388071498419,1174.922563,4300.924515,0.0,2256.748936,1249.061836,202.9652195,103810.2404,3.398714368,1.168467968,2.820100529,98.85603286975001,57.62819444444473,18.180447263888883,24.43288265277776
2025-11-17 01:00:00,0.942287741,12.27148781,0.446289924,86.78622445,4.568795926,13.745,7.9,1.035,0.435,87.46,11.505,5.874,69.52,9.13,19.61,1.74,14.06591985,5.177777778,79.26777778,71.32,32.15,0.045,5.76,2.26,9.06,2.51,0.034,0.16,53.91,11.53,0.067,2.001736111,0.15,101.419,0.1,95.9,1.46,0.92,1.06,0.0,0.0,1.37,59.31232971,3.49587048,3.934379579,0.046679745,0.018986268,0.068031387,0.295922997,4.299543843,6.158303002,0.176797447,0.100117703,0.05567386,42.31,0.0,0.0,0.0,0.0,0.0,0.0,0.0,0.0,0.0,0.0,0.0,0.0,0.0,6.0,0.248205834,4.356,0.016,94.8132,0.156,0.1072,0.027,0.462,0.0626,1.073178585,17.12,37.71,0.356,0.476,7.196,0.214,0.172,0.318,35.142,1.064,1.27797351,1485.0,83.0,26.72727273,11.0,60.0,26.5,8.0,-0.9442775651756108,174.5638889,150.0241667,155.7297222,191.9688889,168.0716667,60.92859710423407,326.6253801595396,448.39865984647014,587.7294933225479,357.3191399637001,96.05719299037011,61.93699944506801,57.07412090190914,64.33254523467949,116.46551158350218,63.68330713611763,72.58930210296313,176.9177061963528,89.37021560871139,52.69096778883071,157.3809214,530.0,42.61141392,315.0,89.375,2.722535597,1.348157753,1.280496058793301,1179.244444,4300.681692,0.0,2246.253833,1267.057503,205.3192525,104276.6736,3.380702964,1.161628667,2.8931488,99.6029720855,57.62819444444473,18.180447263888883,24.43288265277776
2025-11-17 02:00:00,0.951432351,12.53879179,0.465282575,86.50977586,5.58173731,17.199,7.9,1.035,0.435,87.46,11.505,6.767,69.52,9.13,19.61,1.74,13.55485293,5.177777778,79.26777778,71.32,32.15,0.045,5.76,2.26,9.06,2.51,0.034,0.16,53.91,11.53,0.067,2.001736111,0.15,118.191,0.1,95.9,1.46,0.92,1.06,0.0,0.0,1.593,59.31697996,3.49433229,3.933745274,0.046671816,0.018994593,0.068012358,0.295767592,4.297799504,6.155290052,0.176718159,0.100046343,0.055669499,49.198,0.0,0.0,0.0,0.0,0.0,0.0,0.0,0.0,0.0,0.0,0.0,0.0,0.0,7.0,0.277270484,4.341391304,0.01586087,94.7589913,0.157217391,0.110330435,0.024113043,0.523043478,0.069052174,1.085666939,17.21634783,37.87313043,0.357217391,0.444173913,7.24,0.208608696,0.16,0.314173913,34.88495652,1.075826087,1.293206919,1489.608696,83.0,26.72727273,11.0,60.0,26.5,8.0,-1.4149585842042,179.4016667,146.0822222,148.0788889,193.8013889,166.8410417,61.361705258448964,326.11986184612226,447.7226737806093,589.2834133734002,357.4168183301327,94.13351931432885,59.1014647875989,55.23551162040701,65.51422124841022,119.31789312016213,64.929246410376,74.55528935972632,180.65201444782986,90.03127288278623,54.47893594699385,151.4179742,529.4583333,42.62809886,315.0,89.51944444,2.733723889,1.3481614,1.2867922876009112,1179.115278,4298.466881,0.0,2262.5829,1263.522958,205.6125147,104655.8989,3.363541156,1.175760255,2.842906033,98.8128815815,57.62819444444473,18.180447263888883,24.43288265277776
2025-11-17 03:00:00,0.953325789,12.59413843,0.469215099,86.45253578,5.791471963,13.696,7.9,1.035,0.435,87.46,11.505,5.602,69.52,9.13,19.61,1.74,13.27593561,5.177777778,79.26777778,71.32,32.15,0.045,5.76,2.26,9.06,2.51,0.034,0.16,53.91,11.53,0.067,2.001736111,0.15,101.208,0.1,95.9,1.46,0.92,1.06,0.0,0.0,1.362,59.75640326,3.348981701,3.873806887,0.045922586,0.019781285,0.066214207,0.281082687,4.13296894,5.870582714,0.169225861,0.093303275,0.055257422,37.926,0.0,0.0,0.0,0.0,0.0,0.0,0.0,0.0,0.0,0.0,0.0,0.0,0.0,6.0,0.22967486,4.346608696,0.01533913,94.8002087,0.146782609,0.104069565,0.028286957,0.496956522,0.061747826,1.093254252,17.12765217,38.03486957,0.346782609,0.459826087,7.24,0.203391304,0.16,0.329826087,34.79104348,1.060173913,1.301355035,1484.391304,83.0,26.72727273,11.0,60.0,26.5,8.0,-0.31530209177590507,166.6013889,157.5666667,154.96,187.3366667,166.6161806,60.77682240922921,327.4186717750692,448.4586725404841,586.5541853883976,357.18078115545893,95.53581099779998,61.46513557082818,60.48247725286046,62.88232246562494,112.36170592215473,62.14069749577814,69.84135651341467,162.40336834966354,84.1939148183106,52.88254258326751,147.4694319,522.8611111,42.82639817,315.0,90.025,2.769426644,1.348060728,1.2622730119876364,1176.884722,4301.179106,0.0,2268.733072,1227.761119,202.6736172,104479.3344,3.377176433,1.208682088,2.818254917,98.28969972675,57.62819444444473,18.180447263888883,24.43288265277776
2025-11-17 04:00:00,0.951162567,12.53090581,0.464722255,86.51793163,5.551853579,17.156,7.9,1.035,0.435,87.46,11.505,7.846,69.52,9.13,19.61,1.74,12.56235605,5.177777778,79.26777778,71.32,32.15,0.045,5.76,2.26,9.06,2.51,0.034,0.16,53.91,11.53,0.067,2.001736111,0.15,131.54,0.1,95.9,1.46,0.92,1.06,0.0,0.0,1.822,58.44716401,3.782046347,4.052390246,0.048154878,0.017437378,0.071571707,0.32483561,4.624073177,6.718853669,0.191548781,0.113393903,0.056485183,44.577,0.0,0.0,0.0,0.0,0.0,0.0,9.006,0.0,0.0,0.0,0.0,0.0,0.0,7.0,0.164389779,4.359545455,0.015,94.85811818,0.14,0.1,0.033863636,0.439909091,0.053563636,1.087170084,17.11009091,37.92427273,0.347636364,0.477636364,7.220909091,0.203818182,0.161909091,0.338090909,34.89036364,1.063363636,1.294158829,1480.427273,83.0,26.72727273,11.0,60.0,26.5,8.0,0.2094645403263513,207.81,191.7958333,177.6538889,221.47,199.6824306,60.58487017883103,327.3488145312972,448.2556794957421,583.4610578252331,355.98247257004044,92.78919171268456,60.179274113465624,61.85905656145306,62.25831321907344,108.19009167163694,54.77252988208687,65.75599776247,136.90105463974157,74.45980468062211,50.66265778829157,139.5429719,521.3055556,42.43138561,315.0,90.025,2.762217008,1.348182469,1.2578539488762046,1170.978889,4295.2768,0.0,2283.468625,1221.674856,200.0186903,103251.1966,3.409651739,1.221895026,2.794664656,97.23944377675,57.62819444444473,18.180447263888883,24.43288265277776
2025-11-17 05:00:00,0.952664708,12.57481454,0.467842086,86.47252075,5.718244583,13.615,7.9,1.035,0.435,87.46,11.505,5.811,69.52,9.13,19.61,1.74,13.09562174,5.177777778,79.26777778,71.32,32.15,0.045,5.76,2.26,9.06,2.51,0.034,0.16,53.91,11.53,0.067,2.001736111,0.15,101.088,0.1,95.9,1.46,0.92,1.06,0.0,0.0,1.366,59.7730823,3.343464677,3.871531826,0.045894148,0.019811145,0.066145955,0.280525297,4.12671252,5.859776172,0.168941478,0.09304733,0.055241781,38.601,0.0,0.0,0.0,0.0,0.0,0.0,0.0,0.0,0.0,0.0,0.0,0.0,0.0,7.0,0.089732241,4.386818182,0.015,94.94702727,0.14,0.1,0.042045455,0.325363636,0.043745455,1.055696018,17.22463636,37.30790909,0.369454545,0.499454545,7.166363636,0.214727273,0.167363636,0.332636364,35.34854545,1.101545455,1.258466028,1478.790909,83.0,26.72727273,11.0,60.0,26.5,8.0,-3.265632264893796,146.2138889,120.6952778,115.2752778,154.0869444,134.0678472,60.820584043829506,326.97618414109036,447.4874243213754,589.8630035677598,357.9130360237848,93.3127130334008,55.12467095422548,52.108127612355844,66.33607293277802,123.27023122993899,69.36162746770498,79.96184481288009,200.7745335886783,96.74957231195025,56.286502297645754,145.4665008,525.0,42.61332839,315.0,90.025,2.762984611,1.348240358,1.2631181571407821,1175.861111,4300.544442,0.0,2271.138969,1216.999608,200.4071981,103163.256,3.416658222,1.213290803,2.819878475,98.024311356,57.62819444444473,18.180447263888883,24.43288265277776
2025-11-17 06:00:00,0.954135354,12.61780266,0.470896504,86.42806199,5.881146906,16.793,7.9,1.035,0.435,87.46,11.505,6.792,69.52,9.13,19.61,1.74,13.25457762,5.177777778,79.26777778,71.32,32.15,0.045,5.76,2.26,9.06,2.51,0.034,0.16,53.91,11.53,0.067,2.001736111,0.15,117.67,0.1,95.9,1.46,0.92,1.06,0.0,0.0,1.605,59.10972568,3.562886989,3.962015253,0.047025191,0.01862355,0.068860458,0.302693737,4.375541946,6.289572452,0.180251907,0.103226716,0.055863855,43.27,0.0,0.0,0.0,0.0,0.0,0.0,0.0,0.0,0.0,0.0,0.0,0.0,0.0,7.0,0.217281656,4.404428571,0.015,95.0024,0.137785714,0.099335714,0.047771429,0.256714286,0.036564286,1.032488921,17.14935714,36.94135714,0.397714286,0.516642857,7.091285714,0.226642857,0.172214286,0.33,35.78478571,1.124428571,1.230706781,1474.9,83.0,26.72727273,11.0,60.0,26.5,8.0,-1.5074773775099857,157.4360656,145.3135246,136.3311475,171.7553279,152.7090164,61.230126494519396,327.3071947882024,448.426250638026,583.299678585513,356.36874180241875,96.57600287525129,59.87579843837574,59.2494417520393,63.621810970336895,119.29984572395244,61.27508110587623,74.98248149420868,177.3552518060983,87.3514711218526,54.44691284480542,139.1598619,525.2663934,42.8784227,315.0,95.24713115,2.785687488,1.34802532,1.2746870425398482,1179.675,4301.645553,0.0,2273.665061,1221.581934,203.7959172,105410.6357,3.346192918,1.217529676,2.701016549,97.18868170175,57.62819444444473,18.180447263888883,24.43288265277776
2025-11-17 07:00:00,0.954631619,12.63230887,0.471927209,86.41305951,5.936117835,16.939,7.9,1.035,0.435,87.46,11.505,6.781,69.52,9.13,19.61,1.74,14.44919766,5.177777778,79.26777778,71.32,32.15,0.045,5.76,2.26,9.06,2.51,0.034,0.16,53.91,11.53,0.067,2.001736111,0.15,117.743,0.1,95.9,1.46,0.92,1.06,0.0,0.0,1.607,59.53051283,3.423700787,3.904618881,0.046307736,0.019376877,0.067138566,0.288631626,4.217701924,6.016939687,0.17307736,0.096769624,0.055469255,49.276,0.0,0.0,0.0,0.0,0.0,0.0,0.0,0.0,0.0,0.0,0.0,0.0,0.0,7.0,-0.171969909,4.413,0.015,95.0264,0.1335,0.09805,0.0512,0.231,0.03185,1.01701544,16.8965,36.8085,0.432,0.5295,6.997,0.2395,0.1765,0.33,36.2005,1.133,1.210369248,1468.9,83.0,26.72727273,11.0,60.0,26.5,8.0,-0.5000669618758025,181.7669421,173.4028926,159.6991736,201.5884298,179.1143595,60.639943440619106,326.9180285374351,449.0692368005106,583.9476610994104,356.80777997992334,96.064538523788,62.42792220116041,63.028091580794495,61.64196437669435,105.39441539885104,57.13976100696086,66.5898473202613,151.53840817967483,79.68110947572542,52.41624538770698,159.4377868,533.5123967,42.03649674,315.0,90.62592975,2.721180731,1.34823464,1.2826453755855565,1176.097521,4303.787029,0.0,2235.243455,1289.190574,207.8899777,105798.8942,3.330583087,1.182794974,3.014699541,99.875506751,57.62819444444473,18.180447263888883,24.43288265277776
2025-11-17 08:00:00,0.969119907,12.91752895,0.472289066,86.11335115,6.600363562,14.578,7.95,1.025,0.445,87.35,11.625,5.765,70.8,9.0,18.81,1.39,14.40501525,5.177777778,79.26777778,71.32,32.15,0.047,5.99,2.24,8.84,2.66,0.033,0.18,53.52,11.6,0.065,1.936560935,0.15,101.266,0.1,96.78,0.67,0.58,1.16,0.0,0.0,1.383,60.27080352,3.872084371,4.361872827,0.066984393,0.021809364,0.07496711,0.299366183,3.515897088,5.481721936,0.075234103,0.103015607,0.045873468,40.559,0.0,0.0,0.0,0.0,0.0,0.0,0.0,0.0,0.0,0.0,0.0,0.0,0.0,6.0,0.142289607,4.415925926,0.015081481,95.02872593,0.13162963,0.098385185,0.052940741,0.227111111,0.0302,1.006083364,16.73318519,36.71466667,0.456740741,0.531851852,6.924074074,0.25,0.17837037,0.329185185,36.49355556,1.139185185,1.195822656,1464.814815,83.0,26.72727273,11.0,60.0,26.5,8.0,-2.541618818506649,152.0416667,122.6958333,128.24,169.9536111,143.2327778,61.56599494272865,326.085633220666,448.3621820696794,584.9000931041248,356.6056912479289,96.87254359074666,60.06739018827909,53.11571988279866,65.69579384865128,126.48531665233617,64.41593747159227,80.14069994006687,205.98626952773307,97.50188770262386,54.97082601407514,150.3720439,536.1805556,42.16772592,315.0,95.79583333,2.757872764,1.347963661,1.303160949073988,1178.523889,4297.964964,0.0,2237.610519,1249.403319,205.6974681,105538.1739,3.336275589,1.195066458,2.960849078,98.67429581675,57.62819444444473,18.180447263888883,24.43288265277776
2025-11-17 09:00:00,0.968729288,12.90861383,0.471597972,86.12265688,6.57662598,16.959,7.95,1.025,0.445,87.35,11.625,6.864,70.8,9.0,18.81,1.39,14.47918792,5.177777778,79.26777778,71.32,32.15,0.047,5.99,2.24,8.84,2.66,0.033,0.18,53.52,11.6,0.065,1.936560935,0.15,117.897,0.1,96.78,0.67,0.58,1.16,0.0,0.0,1.452,59.31323645,4.275352455,4.455294005,0.066205883,0.02227647,0.078314702,0.342573477,3.909823054,6.016558178,0.086911751,0.103794117,0.044550002,31.309,0.0,0.0,0.0,0.0,0.0,0.0,4.509,0.0,0.0,0.0,0.0,0.0,0.0,7.0,0.205555547,4.393703704,0.015525926,94.9345037,0.140518519,0.105940741,0.047162963,0.320444444,0.0422,1.015381184,16.96874074,36.79466667,0.438962963,0.487407407,6.946296296,0.25,0.169481481,0.324740741,36.24022222,1.134740741,1.207072072,1469.259259,83.0,26.72727273,11.0,60.0,26.5,8.0,-1.669436763195705,153.0283333,140.3516667,138.3161111,171.2538889,150.7375,60.714943308276176,327.0035492383894,448.85060457673717,586.1095810441099,357.41137948308227,97.22517510351867,61.65864519530521,58.274741259502605,63.52274100952879,114.83060544110452,63.77373585172443,73.53374848693119,182.6619839453844,90.85383744793262,53.74268383197832,158.7993008,538.9305556,41.68926111,315.0,91.17916667,2.760577361,1.348232508,1.2798518626053357,1176.248889,4301.198742,0.0,2233.007872,1240.748278,204.0874617,104956.4939,3.355586872,1.203532407,3.016798472,99.790907356,57.62819444444473,18.180447263888883,24.43288265277776
2025-11-17 10:00:00,0.969226667,12.91996554,0.472477949,86.11080779,6.606851282,14.625,7.95,1.025,0.445,87.35,11.625,5.904,70.8,9.0,18.81,1.39,14.90893572,5.177777778,79.26777778,71.32,32.15,0.047,5.99,2.24,8.84,2.66,0.033,0.18,53.52,11.6,0.065,1.936560935,0.15,101.197,0.1,96.78,0.67,0.58,1.16,0.0,0.0,1.191,59.63243846,4.140924292,4.424152346,0.066465397,0.022120762,0.077198792,0.32817046,3.778509057,5.838272178,0.083019043,0.103534603,0.044991175,34.448,0.0,0.0,0.0,0.0,0.0,0.0,4.517,0.0,0.0,0.0,0.0,0.0,0.0,6.0,0.080392534,4.371481481,0.01597037,94.84028148,0.149407407,0.113496296,0.041385185,0.413777778,0.0542,1.024679005,17.2042963,36.87466667,0.421185185,0.442962963,6.968518519,0.25,0.160592593,0.320296296,35.98688889,1.130296296,1.218321487,1473.703704,83.0,26.72727273,11.0,60.0,26.5,8.0,-1.6738771005416595,156.8630556,151.1666667,145.3819444,178.9783333,158.0975,60.298583145602024,327.4720929123801,449.45292338449934,579.4548981047903,355.74781581347526,96.89358412613475,62.1922344710955,57.998986307458296,62.27199994045969,114.51013313481997,56.632982890032416,72.82664242889368,177.8052331335005,88.11103114371528,51.019427597113186,155.6324028,545.1388889,42.00183497,315.0,95.79583333,2.732871894,1.3482645,1.2755566598018224,1182.538611,4300.804531,0.0,2221.911878,1252.302731,204.10346,103773.5606,3.397269919,1.17540985,3.132499019,99.37129337100001,57.62819444444473,18.180447263888883,24.43288265277776
2025-11-17 11:00:00,0.958378721,12.67238204,0.45328543,86.36923924,5.947629974,16.561,7.95,1.025,0.445,87.35,11.625,6.836,70.8,9.0,18.81,1.39,15.07355241,5.177777778,79.26777778,71.32,32.15,0.047,5.99,2.24,8.84,2.66,0.033,0.18,53.52,11.6,0.065,1.936560935,0.15,117.983,0.1,96.78,0.67,0.58,1.16,0.0,0.0,1.397,60.05278998,3.963898205,4.383142441,0.066807146,0.021915712,0.075729271,0.309203379,3.605583961,5.603490476,0.077892805,0.103192854,0.045572149,47.409,0.0,0.0,0.0,0.0,0.0,0.0,0.0,0.0,0.0,0.0,0.0,0.0,0.0,6.0,0.378354286,4.422705882,0.015341176,94.80237647,0.143411765,0.106752941,0.039023529,0.42,0.050388235,1.026353473,17.12776471,36.97882353,0.367294118,0.44,6.976588235,0.223647059,0.153411765,0.333176471,36.02929412,1.116823529,1.219990139,1471.364706,83.0,26.72727273,11.0,60.0,26.5,8.0,-2.5132077704718085,177.26,151.8247222,145.8366667,185.4338889,165.0888194,60.2823508032409,326.74780529525844,448.92855162104314,583.7463761577403,356.6623331506792,96.2398425325539,60.790828087224526,55.740825967625256,64.09403157789768,115.37611447567639,60.05970992430284,74.25538215921054,183.24865002152467,90.46691198259856,51.73393788966763,165.3179444,547.8472222,42.40541647,315.0,91.17916667,2.730601347,1.348258417,1.2841377990418046,1179.544722,4299.880953,0.0,2214.446836,1249.430336,203.2711058,103460.0736,3.4094345,1.164910394,3.1266075,100.654627633,57.62819444444473,18.180447263888883,24.43288265277776
2025-11-17 12:00:00,0.965595041,12.83708066,0.466052764,86.1973243,6.386160167,13.873,7.95,1.025,0.445,87.35,11.625,5.943,70.8,9.0,18.81,1.39,14.70213155,5.177777778,79.26777778,71.32,32.15,0.047,5.99,2.24,8.84,2.66,0.033,0.18,53.52,11.6,0.065,1.936560935,0.15,98.434,0.1,96.78,0.67,0.58,1.16,0.0,0.0,1.198,59.00310933,4.405958836,4.48555031,0.065953747,0.022427752,0.079398886,0.356567018,4.037403805,6.189775522,0.090693789,0.104046253,0.044121371,35.371,0.0,0.0,0.0,0.0,0.0,0.0,0.0,0.0,0.0,0.0,0.0,0.0,0.0,7.0,0.271285974,4.40288,0.015,94.72152,0.14496,0.10548,0.03304,0.51672,0.0604,1.046098757,17.02544,37.42928,0.35488,0.41024,7.00728,0.20008,0.14256,0.33008,35.79464,1.08272,1.24191267,1479.424,83.0,26.72727273,11.0,60.0,26.5,8.0,-0.3291630297538575,193.6741667,182.3191667,168.5422222,202.1366667,186.6680556,60.05278338884948,327.35676702009613,449.0260763704429,587.9297912143284,358.0116318655769,96.79819999939615,63.40509745230523,64.70476179322884,61.690836178866164,100.62749549177676,60.32983441033733,64.12731612186653,143.10356984256128,78.29061433454922,51.59263706603179,174.4973653,542.7222222,42.12153006,315.0,84.254175,2.740471436,1.347794242,1.2669843694279403,1185.308611,4302.720503,0.0,2233.508981,1259.484958,206.2916183,104865.0503,3.368674111,1.184848344,3.134805831,101.87090090225,57.62819444444473,18.180447263888883,24.43288265277776
2025-11-17 13:00:00,0.964570279,12.81369244,0.464239724,86.22173728,6.323886174,13.916,7.95,1.025,0.445,87.35,11.625,6.007,70.8,9.0,18.81,1.39,14.35316086,5.177777778,79.26777778,71.32,32.15,0.047,5.99,2.24,8.84,2.66,0.033,0.18,53.52,11.6,0.065,1.936560935,0.15,101.625,0.1,96.78,0.67,0.58,1.16,0.0,0.0,1.2,59.65102644,4.133096183,4.422338884,0.066480509,0.022111694,0.07713381,0.327331734,3.770862294,5.827890111,0.082792361,0.103519491,0.045016866,42.097,0.0,0.0,0.0,0.0,0.0,0.0,0.0,0.0,0.0,0.0,0.0,0.0,0.0,6.0,0.001935326,4.31168,0.015,94.59672,0.15456,0.11028,0.02344,0.70392,0.0844,1.083258392,16.91984,38.20208,0.38368,0.35264,7.06008,0.18088,0.12816,0.31088,35.28104,1.02992,1.283422567,1497.664,83.0,26.72727273,11.0,60.0,26.5,8.0,-0.10104892802532106,182.1336111,183.1716667,169.1288889,190.1836111,181.1544444,59.85255395875049,328.4006637343989,449.64488244277857,582.5078224432211,356.8341322133654,99.0883285099316,65.27853214505285,66.56497991535423,60.51419494795974,103.47212159656402,57.01382850277336,65.06521495056725,142.98727590423238,77.40043833716933,49.889505757471866,161.5058625,541.4722222,41.75691517,315.0,88.870835,2.724701747,1.348030528,1.253642315226561,1184.150556,4296.817367,0.0,2241.957286,1261.821256,205.405485,104080.1303,3.389061467,1.175442789,3.065305133,100.14952678125,57.62819444444473,18.180447263888883,24.43288265277776
2025-11-17 14:00:00,0.964384424,12.80945065,0.463910903,86.22616492,6.3125919,16.05,7.95,1.025,0.445,87.35,11.625,7.044,70.8,9.0,18.81,1.39,13.92446601,5.177777778,79.26777778,71.32,32.15,0.047,5.99,2.24,8.84,2.66,0.033,0.18,53.52,11.6,0.065,1.936560935,0.15,118.382,0.1,96.78,0.67,0.58,1.16,0.0,0.0,1.435,58.77473712,4.502135101,4.507830525,0.065768079,0.022539153,0.08019726,0.366871618,4.131352048,6.317329757,0.093478816,0.104231921,0.043805734,38.401,0.0,0.0,0.0,0.0,0.0,0.0,9.006,0.0,0.0,0.0,0.0,0.0,0.0,7.0,0.363745003,4.278909091,0.014763636,94.57965455,0.155272727,0.113,0.022018182,0.746181818,0.0902,1.101970336,16.88363636,38.55018182,0.378727273,0.336545455,7.149090909,0.172363636,0.127090909,0.304727273,34.98290909,1.004727273,1.306331001,1501.145455,83.0,26.72727273,11.0,60.0,26.5,8.0,-1.3816715742065213,185.9488889,155.7555556,157.8711111,187.3594444,171.73375,60.82246097994717,327.06180624023267,448.53109959091915,585.8815569182703,356.89891284601003,98.20566225106641,62.675614610055874,58.16930194487978,64.64517107259218,119.53214842810542,62.884575706085776,74.34403619334952,177.69520452112232,88.8756215548957,51.8464951056421,154.6733242,542.8333333,42.14848458,315.0,90.025,2.750369725,1.348145044,1.2764665293810338,1183.444167,4296.736353,0.0,2253.255278,1236.311164,203.4295917,103878.6617,3.399201867,1.184554971,2.970871933,99.2442154565,57.62819444444473,18.180447263888883,24.43288265277776
2025-11-17 15:00:00,0.966150319,12.84975382,0.467035179,86.18409587,6.419903991,13.957,7.95,1.025,0.445,87.35,11.625,5.65,70.8,9.0,18.81,1.39,12.93936742,5.177777778,79.26777778,71.32,32.15,0.047,5.99,2.24,8.84,2.66,0.033,0.18,53.52,11.6,0.065,1.936560935,0.15,101.399,0.1,96.78,0.67,0.58,1.16,0.0,0.0,1.404,54.18783496,3.249793704,3.840595776,0.060081534,0.019202979,0.065140363,0.245263241,2.9370269,4.618708939,0.061229429,0.091415609,0.04153975,46.729,0.0,0.0,0.0,0.0,0.0,0.0,0.0,0.0,0.0,0.0,0.0,0.0,0.0,6.0,0.315952641,4.322545455,0.014218182,94.70347273,0.144363636,0.113,0.031290909,0.598909091,0.0722,1.096558377,16.93818182,38.34290909,0.329636364,0.374727273,7.285454545,0.177818182,0.143454545,0.315636364,34.96654545,1.015636364,1.304914448,1485.327273,83.0,26.72727273,11.0,60.0,26.5,8.0,-0.7428866224336446,170.3475,142.9869444,153.0480556,178.0025,161.09625,60.91239316344638,327.16782334642215,447.69792173035864,593.7286179964569,358.76340157909414,96.40612289152556,61.22354963109015,57.580132360411824,65.4671329955932,118.26754948450838,71.02624194568105,73.48187237205883,177.84873493948612,91.04213096116315,53.99415752724029,153.6525945,530.0277778,42.65020081,315.0,84.21183814,2.747849872,1.348326489,1.2575830286094098,1180.641111,4303.061664,0.0,2281.031042,1237.168261,202.8529194,103621.4636,3.410371464,1.182936173,2.800218578,99.10896877125,57.62819444444473,18.180447263888883,24.43288265277776
