Repository: saikumar-voptimai/evonith_bf_webapp

# Evonith BF2 — Blast Furnace Intelligence Platform

Monitoring, modelling and optimisation of **Blast Furnace 2 (BF2)** at Evonith Steel: live telemetry from InfluxDB,
manual plant reports from Neon PostgreSQL, a two-zone energy model of the furnace, blend and fuel optimisers, a
conversational assistant (FurnaceMind) and a live digital twin evaluated every hour.

The platform has three deployable parts that share one Python service layer, plus the shared data library:

| Part | Path | What it is |
|---|---|---|
| **Streamlit app** (legacy) | `src/app.py`, `src/custom_pages/` | The original 11-page dashboard; still the home of the model pages. Served under `/legacy` in production |

File: src/assets/data/furnace_dataset_20260617_152856_168598.csv (part 34 of 47)
FLUX_FE2O3%,FLUX_AL2O3%,FLUX_LOI%,FLUX_MGO%,FLUX_CAO%,FLUX_CALC_MT,ORE_FE(T)%,ORE_LOI%,ORE_TM%,ORE_MGO%,ORE_NA2O%,ORE_P%,ORE_TIO2%,ORE_AL2O3%,ORE_SIO2%,ORE_MNO%,ORE_CAO%,ORE_K2O%,ORE_CALC_MT,PELLET_PCT_SIO2,PELLET_PCT_AL2O3,PELLET_PCT_FE2O3,PELLET_PCT_MGO,PELLET_PCT_TIO2,PELLET_PCT_NA2O,TOTAL_PELLET_CALC_MT,PELLET_PCT_K2O,PELLET_PCT_TM,PELLET_PCT_LOI,PELLET_PCT_MNO,PELLET_PCT_CAO,PELLET_PCT_P,CHARGES/HRS.,STOCKRODLEVEL,CHEM_PCT_C,CHEM_PCT_CR,CHEM_PCT_FE,CHEM_PCT_MN,CHEM_PCT_P,CHEM_PCT_S,CHEM_PCT_SI,CHEM_PCT_TI,SLAG_BASICITY,SLAG_PCT_AL2O3,SLAG_PCT_CAO,SLAG_PCT_FEO,SLAG_PCT_K2O,SLAG_PCT_MGO,SLAG_PCT_MNO,SLAG_PCT_NA2O,SLAG_PCT_S,SLAG_PCT_SIO2,SLAG_PCT_TIO2,SLAG_T_BASICITY,HMT_GT_1480C,COKE_DISCHARGE_TIME,WEIGHTED_COKE_ANGLE,TOTAL_COKE_PORTIONS,NON_COKE_DISCHARGE_TIME,WEIGHTED_NON_COKE_ANGLE,TOTAL_NON_COKE_PORTIONS,FTG_UPTAKE_TEMP_A,FTG_UPTAKE_TEMP_B,FTG_UPTAKE_TEMP_C,FTG_UPTAKE_TEMP_D,FTG_UPTAKE_TEMP_AVG,BOSH_TEMP_A,BOSH_TEMP_C,BOSH_TEMP_D,BELLY_TEMP_A,BELLY_TEMP_C,BELLY_TEMP_D,LOWER_STACK_TEMP_A,LOWER_STACK_TEMP_B,LOWER_STACK_TEMP_C,LOWER_STACK_TEMP_D,PCI_KG/THM,ACT. FUEL RATEKG/THM.,FURNACETOPGASANALYSISCO2ETACO,COKE RATE KG/THM,PRODUCTIONTONNESPERHR,HOT BLAST PRESSUREBAR,TOPPRESSUREBAR,DIFFERENTIAL PRESSURETOTALBAR,HOT BLAST TEMP.OC,OXYGENFLOWNM3/HR.,STEAMKGS/HR.,RAFTOC,PERMEABILITYKGS/HR.,TUYEREVELOCITYM/S,HOT BLAST VOLUMENM3/HR.,O2 ENRICHMENT %,FURNACE TOP GAS ANALYSISCO2%,BOTTOMBAR,FURNACE TOP GAS ANALYSISONLINE (ANALYZER)CO%,FURNACE TOP GAS ANALYSISH2%,UNITCOST LAKHS/THM
2025-11-20 11:00:00,0.995972732,12.67529628,0.465416885,86.32873099,6.505610907,19.07,6.75,1.02,0.48,87.365,11.615,7.113,70.13,10.98,17.06,1.83,14.77577451,5.201111111,79.82222222,66.61,29.22,0.045,5.49,2.26,8.9,2.49,0.029,0.15,54.24,11.41,0.065,2.078324226,0.14,114.979,0.2,97.19,0.58,0.48,1.24,0.0,0.0,1.241,58.53809961,4.048821846,3.856777168,0.046419429,0.018666229,0.094234001,0.359448645,4.385100167,6.490023054,0.078145719,0.11703315,0.024419429,50.316,0.0,0.0,0.0,0.0,0.0,0.0,0.0,0.0,0.0,0.0,0.0,0.0,0.0,7.0,-0.427120237,4.3064,0.018,95.05792,0.13,0.11568,0.03324,0.2888,0.04996,1.050387547,17.6888,36.8356,0.4516,0.3908,7.4204,0.2076,0.1592,0.28,35.0688,1.388,1.26198723,1482.16,83.0,24.27272727,11.0,75.0,25.2,10.0,176.7444444,176.2563889,182.4005556,196.2969444,182.9245833,42.880330941955464,63.00606228594549,72.74275426512447,88.85406889917763,68.62541373871846,44.40234214208189,71.40933255891457,52.42957826188655,42.595555011351834,33.59955079968417,154.9445692,543.0,42.34893878,313.0,95.36168056,2.602514842,1.313641103,1.3860000290213312,1170.925,3900.457275,0.0,2185.91015,1304.290039,202.1301889,100142.8105,3.233656742,17.50018428373017,1.130651918,24.55520637096774,3.2596531,98.780155419
2025-11-20 12:00:00,0.993151535,12.57292711,0.464207801,86.43392136,6.199309463,15.64,6.75,1.02,0.48,87.365,11.615,6.142,70.13,10.98,17.06,1.83,14.73099418,5.201111111,79.82222222,66.61,29.22,0.045,5.49,2.26,8.9,2.49,0.029,0.15,54.24,11.41,0.065,2.078324226,0.14,98.298,0.2,97.19,0.58,0.48,1.24,0.0,0.0,1.051,58.47867206,4.068905931,3.860658151,0.046516454,0.018797213,0.094403794,0.361888812,4.410569115,6.52010067,0.078873403,0.118197445,0.024516454,42.118,0.0,0.0,0.0,0.0,0.0,0.0,0.0,0.0,0.0,0.0,0.0,0.0,0.0,6.0,-0.391557374,4.342461538,0.017292308,94.94095385,0.126461538,0.114938462,0.033353846,0.368461538,0.056076923,1.066071383,17.92646154,37.00692308,0.421692308,0.386461538,7.391076923,0.188769231,0.16,0.308307692,34.72153846,1.325692308,1.278952624,1482.353846,83.0,24.27272727,11.0,75.0,25.2,10.0,148.2891667,123.3902778,149.7566667,157.7086111,144.7861806,54.04947318375122,64.2665971129861,74.41194292198024,93.21991878883976,87.22185656049948,64.36112246252608,81.44456910100983,105.60737160019585,62.48558025126954,43.75826124541268,144.0589906,543.0,43.00629522,313.0,91.31997838417271,2.799306319,1.328971836,1.4430684081610967,1179.750278,3899.412572,0.0,2215.316403,1218.463558,206.9669906,107362.9739,2.991969375,17.50018428373017,1.25747967,24.55520637096774,3.038210544,97.3378162545
2025-11-20 13:00:00,0.996502457,12.69451773,0.46564391,86.30897981,6.563123927,16.889,6.75,1.02,0.48,87.365,11.615,7.214,70.13,10.98,17.06,1.83,14.17255198,5.201111111,79.82222222,66.61,29.22,0.045,5.49,2.26,8.9,2.49,0.029,0.15,54.24,11.41,0.065,2.078324226,0.14,115.847,0.2,97.19,0.58,0.48,1.24,0.0,0.0,1.216,58.46148814,4.074713394,3.861780366,0.046544509,0.018835087,0.094452891,0.362594405,4.417933652,6.528797837,0.079083819,0.11853411,0.024544509,48.08,0.0,0.0,0.0,0.0,0.0,0.0,0.0,0.0,0.0,0.0,0.0,0.0,0.0,7.0,-0.42335791,4.397846154,0.016369231,94.76741538,0.121846154,0.113553846,0.033815385,0.483846154,0.065307692,1.085619525,18.22184615,37.23769231,0.384769231,0.381846154,7.340307692,0.161076923,0.16,0.345230769,34.30615385,1.228769231,1.299593628,1482.815385,83.0,24.27272727,11.0,75.0,25.2,10.0,163.7002778,154.8133333,173.4019444,178.8888889,167.7011111,51.71028830033865,66.4337742221279,79.87780033441882,90.4705806787691,77.04773011570501,56.591203034029064,74.09033076297627,73.19761058738379,51.35197384459394,40.759383079148705,154.0969819,531.1666667,42.91452717,313.0,91.97163889,2.839088181,1.331811125,1.433356785442285,1152.703889,3899.593589,0.0,2208.285975,1185.357583,200.4919403,106946.7944,3.003121714,17.50018428373017,1.294734526,24.55520637096774,2.997363647,98.66785010175
2025-11-20 14:00:00,0.995705616,12.66560377,0.465302407,86.33869062,6.476609697,14.335,6.75,1.02,0.48,87.365,11.615,6.111,70.13,10.98,17.06,1.83,13.2535777,5.201111111,79.82222222,66.61,29.22,0.045,5.49,2.26,8.9,2.49,0.029,0.15,54.24,11.41,0.065,2.078324226,0.14,97.005,0.2,97.19,0.58,0.48,1.24,0.0,0.0,1.022,58.255869,4.144204273,3.875208555,0.046880214,0.019288289,0.095040374,0.371037379,4.506056143,6.632866302,0.081601604,0.122562567,0.024880214,40.397,0.0,0.0,0.0,0.0,0.0,0.0,0.0,0.0,0.0,0.0,0.0,0.0,0.0,6.0,-0.4363934,4.407294118,0.016211765,94.64781176,0.126352941,0.114270588,0.030611765,0.582941176,0.074505882,1.102163364,18.30611765,37.52694118,0.37,0.371529412,7.332705882,0.147882353,0.155764706,0.353647059,34.05105882,1.160352941,1.317516956,1484.694118,83.0,24.27272727,11.0,75.0,25.2,10.0,192.9211111,166.4741667,181.2616667,205.4477778,186.5261806,49.12405863024608,62.258916836494606,74.95453956440498,91.6036750235896,79.37895112710743,55.50711057111138,75.2466707854282,70.0687423128573,49.83257967411984,40.20188788696858,147.8616356,523.0,42.83728825,313.0,89.635,2.784059103,1.348163161,1.4054330797973176,1167.375833,3900.778378,0.0,2241.26355,1205.066961,199.1664739,103658.6643,3.101920872,17.50018428373017,1.243949211,24.55520637096774,2.940023819,97.84166671700001
2025-11-20 15:00:00,0.992750515,12.55837583,0.464035935,86.44887366,6.155770187,14.081,6.75,1.02,0.48,87.365,11.615,5.316,70.13,10.98,17.06,1.83,13.28518834,5.201111111,79.82222222,66.61,29.22,0.045,5.49,2.26,8.9,2.49,0.029,0.15,54.24,11.41,0.065,2.078324226,0.14,83.96,0.2,97.19,0.58,0.48,1.24,0.0,0.0,1.094,58.29863387,4.129751491,3.872415747,0.046810394,0.019194031,0.094918189,0.369281401,4.48772834,6.611222039,0.081077953,0.121724724,0.024810394,37.061,0.0,0.0,0.0,0.0,0.0,0.0,0.0,0.0,0.0,0.0,0.0,0.0,0.0,6.0,-0.4363934,4.386117647,0.016564706,94.56416471,0.136941176,0.116388235,0.024964706,0.671176471,0.083682353,1.116704334,18.24964706,37.85517647,0.37,0.357411765,7.353882353,0.144352941,0.148705882,0.343058824,33.90282353,1.110941176,1.333628501,1487.517647,83.0,24.27272727,11.0,75.0,25.2,10.0,194.08,163.3455556,181.7586111,199.5647222,184.6872222,51.96197760526286,63.817407231649966,74.84879273024495,92.08231646720105,83.9560901844963,56.616185836940815,77.6899582270948,77.10160697937386,51.94853359552182,39.70877040797947,147.3417131,523.0,42.46465197,313.0,90.16583333,2.789058386,1.348228258,1.3983142964538515,1181.048333,3903.076803,0.0,2250.4523,1196.417044,199.5539803,102996.3984,3.123597425,17.50018428373017,1.245141244,24.55520637096774,2.995081056,97.77277698575
2025-11-20 17:00:00,0.971186253,12.71973947,0.456927661,86.30907428,6.670108093,14.432,7.05,1.025,0.385,87.14,11.835,6.099,70.22,10.85,17.39,1.54,12.62908237,5.201111111,79.82222222,66.61,29.22,0.045,5.39,2.25,8.69,2.37,0.035,0.14,54.44,11.26,0.068,2.089053803,0.14,100.667,0.1,95.47,1.69,0.7,1.28,0.0,0.0,1.548,59.50414227,3.570930124,3.586280899,0.063072017,0.025346399,0.07139244,0.393289931,4.74629021,5.504271216,0.085948047,0.080195987,0.023823612,42.962,0.0,0.0,0.0,0.0,0.0,0.0,0.0,0.0,0.0,0.0,0.0,0.0,0.0,6.0,-0.414962622,4.306923077,0.017,94.58838462,0.146461538,0.115815385,0.018,0.716307692,0.091107692,1.135386206,17.99246154,38.36969231,0.391230769,0.336461538,7.390615385,0.132923077,0.14,0.333538462,33.79430769,1.014615385,1.354080965,1493.830769,83.0,24.27272727,11.0,75.0,25.2,10.0,211.1527778,157.6955556,190.0947222,224.7222222,195.9163194,47.19983050658328,62.99383808149152,70.93608480724679,95.34573088780735,90.93191892447697,55.18019545574339,80.66517463204018,83.56379575054211,53.14589797209899,39.61606571768394,133.9789844,528.0,42.19919906,313.0,94.26166667,2.828193214,1.348213794,1.4333995340822794,1171.716944,3894.894122,0.0,2267.115306,1178.247169,198.8962825,104402.1219,3.073700253,17.50018428373017,1.283610531,24.55520637096774,2.905518583,96.002215433
2025-11-20 18:00:00,0.971519417,12.73090049,0.457469053,86.2975801,6.703841019,16.48,7.05,1.025,0.385,87.14,11.835,7.011,70.22,10.85,17.39,1.54,13.26665082,5.201111111,79.82222222,66.61,29.22,0.045,5.39,2.25,8.69,2.37,0.035,0.14,54.44,11.26,0.068,2.089053803,0.14,103.061,0.1,95.47,1.69,0.7,1.28,0.0,0.0,2.037,59.61454183,3.53003529,3.568966554,0.06274222,0.025362889,0.070625662,0.386924848,4.703746391,5.442351821,0.085041105,0.080443335,0.023600999,49.872,0.0,0.0,0.0,0.0,0.0,0.0,0.0,0.0,0.0,0.0,0.0,0.0,0.0,7.0,-0.42360475,4.237692308,0.017,94.75453846,0.141846154,0.111661538,0.018,0.633230769,0.086030769,1.136361871,17.74784615,38.51276923,0.418923077,0.331846154,7.404461538,0.123692308,0.14,0.338153846,33.89123077,0.968461538,1.35483952,1497.523077,83.0,24.27272727,11.0,75.0,25.2,10.0,197.6688889,164.4994444,192.3758333,222.7727778,194.3292361,46.9498831682088,61.584024624283956,75.02830157598412,92.28717784111134,78.262262972651,59.36348974485861,72.63862428489148,69.0573649470777,51.1205829846695,41.84108848650361,155.5919439,522.025,40.55908786,313.0,85.26566667,2.819207269,1.34833925,1.4223590087712508,1171.348333,3902.947108,0.0,2249.235986,1199.759072,201.6287694,105651.9536,3.044300069,17.50018428373017,1.28066322,24.55520637096774,3.080094217,98.86593256675
2025-11-20 19:00:00,0.971234835,12.72136697,0.457006607,86.3073982,6.675027027,16.65,7.05,1.025,0.385,87.14,11.835,7.062,70.22,10.85,17.39,1.54,12.69061306,5.201111111,79.82222222,66.61,29.22,0.045,5.39,2.25,8.69,2.37,0.035,0.14,54.44,11.26,0.068,2.089053803,0.14,115.746,0.1,95.47,1.69,0.7,1.28,0.0,0.0,2.03,59.25606095,3.662825818,3.62518835,0.063813111,0.025309344,0.073115484,0.407593051,4.841891375,5.643411672,0.087986056,0.079640166,0.02432385,44.465,0.0,0.0,0.0,0.0,0.0,0.0,0.0,0.0,0.0,0.0,0.0,0.0,0.0,7.0,-0.290180328,4.203142857,0.017,94.89368571,0.136571429,0.110342857,0.022457143,0.541714286,0.075085714,1.122476271,17.49571429,38.33342857,0.454,0.364285714,7.458,0.133714286,0.150285714,0.333142857,34.15628571,0.998,1.34082606,1490.771429,83.0,24.27272727,11.0,75.0,25.2,10.0,176.7922222,157.9294444,183.0941667,203.7394444,180.3888194,51.325863289220024,65.5692633943174,78.28461026159044,92.10377274011393,83.66534777174365,55.739917525251045,75.0750444285259,73.11151862201575,50.829231976137535,41.226806536648084,134.24264,513.5,41.50691781,313.0,94.53488889,2.821807447,1.348413969,1.421205371046179,1167.640556,3900.371194,0.0,2265.522472,1208.339364,202.9733419,106658.3569,3.012218031,17.50018428373017,1.275434753,24.55520637096774,2.980669708,96.03714980000001
2025-11-20 20:00:00,0.9717379,12.73821964,0.457824087,86.29004246,6.725962355,14.132,7.05,1.025,0.385,87.14,11.835,6.086,70.22,10.85,17.39,1.54,12.63688232,5.201111111,79.82222222,66.61,29.22,0.045,5.39,2.25,8.69,2.37,0.035,0.14,54.44,11.26,0.068,2.089053803,0.14,103.086,0.1,95.47,1.69,0.7,1.28,0.0,0.0,1.745,59.41751861,3.603017751,3.599866387,0.063330788,0.025333461,0.071994083,0.398284215,4.779671693,5.552855507,0.086659668,0.080001909,0.023998282,41.912,0.0,0.0,0.0,0.0,0.0,0.0,0.0,0.0,0.0,0.0,0.0,0.0,0.0,7.0,0.188132968,4.191714286,0.017,95.01482857,0.130857143,0.110914286,0.029885714,0.444571429,0.060228571,1.098683161,17.23857143,37.93914286,0.494,0.421428571,7.538,0.156571429,0.167428571,0.321714286,34.53342857,1.078,1.316964592,1477.057143,83.0,24.27272727,11.0,75.0,25.2,10.0,185.6594444,146.8541667,166.0197222,211.0755556,177.4022222,47.77783477946525,58.74064320408631,72.39241545249801,94.20969713023666,85.40546767233366,60.088271768047804,78.05538103442473,85.41081264406262,55.11091940665092,45.044211057057595,138.6941061,514.7027778,42.50965439,313.0,91.11333333,2.808911183,1.348229511,1.4350519940460245,1170.492778,3899.691681,0.0,2269.594739,1225.814708,205.0988136,107302.1447,2.995220428,17.50018428373017,1.265090411,24.55520637096774,2.924591658,96.62696905825
2025-11-20 21:00:00,0.967977517,12.6122468,0.451713464,86.41977568,6.345223551,19.481,7.05,1.025,0.385,87.14,11.835,8.002,70.22,10.85,17.39,1.54,12.6644131,5.201111111,79.82222222,66.61,29.22,0.045,5.39,2.25,8.69,2.37,0.035,0.14,54.44,11.26,0.068,2.089053803,0.14,137.157,0.1,95.47,1.69,0.7,1.28,0.0,0.0,2.318,59.26580224,3.659217391,3.623660589,0.063784011,0.025310799,0.073047826,0.407031417,4.838137447,5.637948107,0.087906031,0.079661992,0.024304208,57.04,0.0,0.0,0.0,0.0,0.0,0.0,0.0,0.0,0.0,0.0,0.0,0.0,0.0,7.0,0.216226787,4.234736842,0.016284211,95.05411579,0.124631579,0.107421053,0.038157895,0.374526316,0.050126316,1.071175312,17.18568421,37.37536842,0.541157895,0.433578947,7.521368421,0.192210526,0.184315789,0.305684211,34.92642105,1.177684211,1.286647953,1473.747368,83.0,24.27272727,11.0,75.0,25.2,10.0,178.0691667,149.1625,165.6486111,204.2152778,174.2738889,48.933289838607465,61.188541814487735,74.79029397406919,93.49760500029976,85.28124254914832,56.56288250513953,77.79553335180348,81.26650172846666,52.82284557953477,43.84482986842801,132.2976506,519.8611111,42.21248875,311.9166667,95.72666667,2.762409911,1.312681394,1.4370230954826708,1166.964167,3901.243553,0.0,2266.433306,1240.460097,207.9055822,107661.8061,2.983828894,17.50018428373017,1.251880724,24.55520637096774,2.908765786,95.50860537950001
2025-11-20 22:00:00,0.970759107,12.70543009,0.456233549,86.3238108,6.626859594,13.753,7.05,1.025,0.385,87.14,11.835,5.852,70.22,10.85,17.39,1.54,14.22539705,5.201111111,79.82222222,66.61,29.22,0.045,5.39,2.25,8.69,2.37,0.035,0.14,54.44,11.26,0.068,2.089053803,0.14,102.056,0.1,95.47,1.69,0.7,1.28,0.0,0.0,1.902,59.33556659,3.633374886,3.612719206,0.063575604,0.02532122,0.072563279,0.403009156,4.811252905,5.598819635,0.087332911,0.079818297,0.024163533,42.597,0.0,0.0,0.0,0.0,0.0,0.0,0.0,0.0,0.0,0.0,0.0,0.0,0.0,6.0,0.122471764,4.287368421,0.015442105,95.07895789,0.118315789,0.103210526,0.046578947,0.309263158,0.040863158,1.043011921,17.16884211,36.78168421,0.589578947,0.437789474,7.487684211,0.230105263,0.201157895,0.288842105,35.32221053,1.280842105,1.255192167,1472.273684,83.0,24.27272727,11.0,75.0,25.2,10.0,163.8630556,156.8288889,170.4883333,189.4633333,170.1609028,50.20414402683096,63.87547906082803,79.97475508802174,90.14950520949066,74.483691545863,57.011176033017094,71.8632981776343,68.2708885931795,50.016654635636826,42.902576187372574,156.1285986,533.4166667,41.55521742,310.0,91.11333333,2.803835453,1.348275339,1.4345349816848745,1167.807778,3896.993353,0.0,2222.485825,1243.074306,206.9349906,108208.8058,2.964974106,17.50018428373017,1.2516589,24.55520637096774,3.047469739,98.1870393145
2025-11-20 23:00:00,0.971629358,12.73458349,0.457647706,86.29378716,6.714972477,16.35,7.05,1.025,0.385,87.14,11.835,6.739,70.22,10.85,17.39,1.54,12.81946885,5.201111111,79.82222222,66.61,29.22,0.045,5.39,2.25,8.69,2.37,0.035,0.14,54.44,11.26,0.068,2.089053803,0.14,117.635,0.1,95.47,1.69,0.7,1.28,0.0,0.0,2.648,60.37640299,3.247822343,3.449481234,0.060466309,0.025476685,0.065334169,0.342999768,4.410153889,5.015049556,0.07878235,0.082150268,0.022064759,43.083,0.0,0.0,0.0,0.0,0.0,0.0,0.0,0.0,0.0,0.0,0.0,0.0,0.0,7.0,0.310839695,4.34,0.0146,95.1038,0.112,0.099,0.055,0.244,0.0316,1.01484853,17.152,36.188,0.638,0.442,7.454,0.268,0.218,0.272,35.718,1.384,1.223736381,1470.8,83.0,24.27272727,11.0,75.0,25.2,10.0,170.9219444,144.2752778,148.9538889,190.2830556,163.6085417,48.65822507365874,57.88284172393428,70.30471144004183,93.29154058497286,85.2887781365672,56.043811507772574,80.29969625206913,87.8485117080022,54.453680574928626,43.28846563610978,133.9174265,539.9583333,43.21395947,310.0,95.72666667,2.751736033,1.347915428,1.406799444143398,1173.636944,3901.718086,0.0,2261.660008,1239.562139,202.5648886,104141.1844,3.088881278,17.50018428373017,1.204685826,24.55520637096774,2.865829125,95.24405901125
2025-11-21 00:00:00,0.991850855,12.93367479,0.496619498,86.07447436,7.042026172,15.971,7.05,1.025,0.385,87.14,11.835,6.849,69.96,11.34,17.21,1.49,14.08055879,5.2,79.57666667,66.61,29.22,0.046,5.48,2.21,9.05,2.47,0.034,0.15,54.56,10.87,0.069,1.983576642,0.14,116.471,0.1,95.47,1.69,0.7,1.28,0.0,0.0,2.69,59.25769716,3.662219724,3.624931738,0.063808224,0.025309589,0.07310412,0.407498715,4.841260842,5.642493977,0.087972615,0.079643832,0.024320551,49.808,0.0,0.0,0.0,0.0,0.0,0.0,0.0,0.0,0.0,0.0,0.0,0.0,0.0,6.0,0.251414402,4.392631579,0.013757895,95.12864211,0.105684211,0.094789474,0.063421053,0.178736842,0.022336842,0.986685138,17.13515789,35.59431579,0.686421053,0.446210526,7.420315789,0.305894737,0.234842105,0.255157895,36.11378947,1.487157895,1.192280594,1469.326316,83.0,24.27272727,11.0,75.0,25.2,10.0,171.2866667,144.6638889,154.0630556,191.2777778,165.3228472,46.51415614157196,58.95199792749443,72.66689461542371,92.42740197935333,78.63790383352625,58.85538506746063,77.18758894186695,82.1626152479082,54.10205696340631,44.539992961954326,154.5389492,535.0,42.56845347,310.0,91.11333333,2.798815986,1.348269328,1.4452870546580172,1161.241667,3900.22295,0.0,2218.083728,1232.387417,204.0809872,107133.1344,2.996810264,17.50018428373017,1.246863664,24.55520637096774,2.994855936,97.976410769
2025-11-21 01:00:00,0.991728472,12.9301257,0.496512413,86.07814583,7.029328998,15.991,7.05,1.025,0.385,87.14,11.835,6.873,69.96,11.34,17.21,1.49,13.84321691,5.2,79.57666667,66.61,29.22,0.046,5.48,2.21,9.05,2.47,0.034,0.15,54.56,10.87,0.069,1.983576642,0.14,115.548,0.1,95.47,1.69,0.7,1.28,0.0,0.0,2.696,58.87669219,3.803353752,3.684686064,0.064946401,0.02525268,0.075750383,0.429465544,4.988085758,5.85618683,0.091102603,0.078790199,0.025088821,45.71,0.0,0.0,0.0,0.0,0.0,0.0,0.0,0.0,0.0,0.0,0.0,0.0,0.0,8.0,0.232674853,4.441846154,0.013092308,95.127,0.101384615,0.091738462,0.069661538,0.139384615,0.015892308,0.962456318,17.114,35.11215385,0.716153846,0.449538462,7.382615385,0.334923077,0.245384615,0.240461538,36.48153846,1.564769231,1.16482384,1468.184615,83.0,24.27272727,11.0,75.0,25.2,10.0,166.8266667,156.5452778,169.0,195.0186111,171.8476389,49.02086505149589,64.10285656637491,78.67706395796492,90.82587284653732,77.49169812529959,54.32081855294061,73.82070129929266,68.02914429103208,48.91958311256954,42.63972696066361,144.6409628,534.5555556,41.86499728,310.0,95.70744444,2.762341614,1.34819575,1.4414845273372676,1166.033611,3900.950844,0.0,2231.801219,1278.222625,208.9392492,108333.9444,2.964638828,17.50018428373017,1.200788391,24.55520637096774,2.992533081,96.664927571
2025-11-21 02:00:00,0.992109145,12.94116519,0.496845501,86.06672566,7.068823746,16.272,7.05,1.025,0.385,87.14,11.835,6.834,69.96,11.34,17.21,1.49,14.64649912,5.2,79.57666667,66.61,29.22,0.046,5.48,2.21,9.05,2.47,0.034,0.15,54.56,10.87,0.069,1.983576642,0.14,115.648,0.1,95.47,1.69,0.7,1.28,0.0,0.0,2.631,59.0378043,3.743673686,3.659418294,0.06446511,0.025276744,0.074631382,0.42017663,4.925999237,5.765824471,0.089779054,0.079151167,0.024763949,47.206,0.0,0.0,0.0,0.0,0.0,0.0,0.0,0.0,0.0,0.0,0.0,0.0,0.0,7.0,-0.048239635,4.460307692,0.014015385,94.887,0.115230769,0.099123077,0.056276923,0.333230769,0.034815385,0.973638639,17.054,35.63369231,0.577692308,0.444923077,7.308769231,0.284153846,0.199230769,0.245076923,36.59692308,1.412461538,1.173358372,1470.030769,83.0,24.27272727,11.0,75.0,25.2,10.0,186.6654596,156.6061281,167.3342618,208.4718663,179.769429,44.5938445311362,59.49902525900268,73.4542000801359,92.019728760404,76.30510865237898,56.11619317043804,74.98709659681265,71.68407106819586,50.32412209059882,43.363364981480075,160.7106716,536.3370474,41.79363273,310.0,91.13582173,2.678858042,1.348050387,1.4514000700511631,1180.215599,3903.186632,0.0,2217.057911,1347.332474,213.8019017,107273.4191,2.994075621,17.50018428373017,1.134145538,24.55520637096774,3.123718504,98.794163987
2025-11-21 03:00:00,0.992267094,12.94574574,0.496983708,86.06198717,7.085211046,15.897,7.05,1.025,0.385,87.14,11.835,6.638,69.96,11.34,17.21,1.49,21.71830959,5.2,79.57666667,66.61,29.22,0.046,5.48,2.21,9.05,2.47,0.034,0.15,54.56,10.87,0.069,1.983576642,0.14,117.26,0.1,95.47,1.69,0.7,1.28,0.0,0.0,2.252,59.26517477,3.659449822,3.623758997,0.063785886,0.025310706,0.073052184,0.407067593,4.83837925,5.638300033,0.087911186,0.079660586,0.024305473,48.348,0.0,0.0,0.0,0.0,0.0,0.0,0.0,0.0,0.0,0.0,0.0,0.0,0.0,7.0,0.123433521,4.478769231,0.014938462,94.647,0.129076923,0.106507692,0.042892308,0.527076923,0.053738462,0.984820961,16.994,36.15523077,0.439230769,0.440307692,7.234923077,0.233384615,0.153076923,0.249692308,36.71230769,1.260153846,1.181892905,1471.876923,83.0,24.27272727,11.0,75.0,25.2,10.0,126.0902778,106.8952778,116.7419444,146.5238889,124.0628472,23.18809707617828,54.05233828518682,56.35204982556603,92.33008676133903,58.94466133802058,47.7634140565861,78.395021899174,94.46860444902086,56.365031203618074,36.121829032342205,214.1497832,545.0,43.17657653,310.0,98.13450275430941,2.655128672,1.348370022,1.5448528084492028,1179.449722,3896.803517,0.0,1978.739585,1337.141436,209.1538786,104325.0016,3.076524939,17.50018428373017,1.118037024,24.55520637096774,3.077554322,105.874846274
2025-11-21 04:00:00,0.992165688,12.94280496,0.496894977,86.06502935,7.07469015,13.797,7.05,1.025,0.385,87.14,11.835,5.737,69.96,11.34,17.21,1.49,14.97511778,5.2,79.57666667,66.61,29.22,0.046,5.48,2.21,9.05,2.47,0.034,0.15,54.56,10.87,0.069,1.983576642,0.14,100.716,0.1,95.47,1.69,0.7,1.28,0.0,0.0,1.935,59.38295233,3.615821991,3.605287537,0.063434048,0.025328298,0.072234162,0.400277132,4.792992233,5.572242571,0.086943633,0.079924464,0.024067983,42.099,0.0,0.0,0.0,0.0,0.0,0.0,0.0,0.0,0.0,0.0,0.0,0.0,0.0,6.0,0.25510654,4.408727273,0.014660606,94.62624848,0.126606061,0.102248485,0.042678788,0.618060606,0.060769697,0.978320896,17.26490909,35.97957576,0.37569697,0.429818182,7.223212121,0.209636364,0.153393939,0.246606061,36.77769697,1.226242424,1.174724368,1474.375758,83.0,24.27272727,11.0,75.0,25.2,10.0,158.8136111,145.5816667,151.8380556,181.4922222,159.4313889,47.44847754624965,62.10443838701927,75.04248173405381,91.34795690208944,78.26641136160657,53.5975332528033,76.87487570722186,77.7942841165218,51.24997134048448,42.68117157507827,152.6954861,545.0,42.78126531,310.0,98.07177778,2.746893442,1.348363336,1.4506228402253205,1180.354444,3898.485611,0.0,2208.741381,1284.425442,210.4993744,107585.7992,2.980333356,17.50018428373017,1.193012065,24.55520637096774,3.004525142,97.73215190825
2025-11-21 05:00:00,0.992712254,12.95865537,0.497373222,86.04863238,7.131396351,13.922,7.05,1.025,0.385,87.14,11.835,5.758,69.96,11.34,17.21,1.49,14.55288871,5.2,79.57666667,66.61,29.22,0.046,5.48,2.21,9.05,2.47,0.034,0.15,54.56,10.87,0.069,1.983576642,0.14,100.626,0.1,95.47,1.69,0.7,1.28,0.0,0.0,1.94,59.44357872,3.593364416,3.595779289,0.063252939,0.025337353,0.071813083,0.39678172,4.76962911,5.538239267,0.086445582,0.080060296,0.023945734,42.789,0.0,0.0,0.0,0.0,0.0,0.0,0.0,0.0,0.0,0.0,0.0,0.0,0.0,6.0,0.356716753,4.332363636,0.01429697,94.62115758,0.122969697,0.097157576,0.043406061,0.70169697,0.066951515,0.970557804,17.55945455,35.75412121,0.317515152,0.418909091,7.215939394,0.187818182,0.157030303,0.242969697,36.83951515,1.200787879,1.166434183,1476.921212,83.0,24.27272727,11.0,75.0,25.2,10.0,168.5655556,132.1505556,143.1241667,182.5591667,156.5998611,46.937753441558385,57.947015431285706,70.45680507507657,93.72959424227508,82.521033087393,61.658962046139436,80.6518349374571,95.59451276367213,58.427618922601965,45.90210653415657,159.6555664,541.6388889,43.52236492,310.0,91.15177778,2.778782383,1.348397075,1.4601639853489454,1167.891944,3899.144683,0.0,2211.582989,1259.412544,207.2782178,107769.9322,2.974490878,17.50018428373017,1.216236604,24.55520637096774,2.965317964,98.654362548
2025-11-21 06:00:00,0.992420861,12.95020497,0.497118253,86.05737417,7.101164342,16.49,7.05,1.025,0.385,87.14,11.835,6.84,69.96,11.34,17.21,1.49,14.35401897,5.2,79.57666667,66.61,29.22,0.046,5.48,2.21,9.05,2.47,0.034,0.15,54.56,10.87,0.069,1.983576642,0.14,116.491,0.1,95.47,1.69,0.7,1.28,0.0,0.0,2.179,59.44790235,3.591762834,3.5951012,0.063240023,0.025337999,0.071783053,0.396532441,4.767962948,5.53581429,0.086410063,0.080069983,0.023937015,49.012,0.0,0.0,0.0,0.0,0.0,0.0,0.0,0.0,0.0,0.0,0.0,0.0,0.0,6.0,0.206508574,4.282878049,0.014,94.6330439,0.119463415,0.093536585,0.046414634,0.74102439,0.069639024,0.963737521,17.79839024,35.5404878,0.286097561,0.412682927,7.21,0.176439024,0.160536585,0.240536585,36.87765854,1.197170732,1.159249238,1478.785366,83.0,24.27272727,11.0,75.0,25.2,10.0,208.0681818,173.7876033,178.9669421,226.1603306,196.7457645,42.348379536735536,58.86366068786822,74.28950876368101,91.51460843503662,72.4785330013276,52.95692842765182,72.79468195604707,57.95975938956144,45.36371087457769,42.35725967214836,159.5600152,539.2561983,42.09488628,310.0,89.96,2.786410401,1.348458793,1.4521021792463313,1166.891736,3899.730719,0.0,2213.112194,1238.973661,204.8450231,106790.3195,3.003696992,17.50018428373017,1.229446342,24.55520637096774,3.013838661,98.641702014
2025-11-21 07:00:00,0.991591759,12.92616102,0.496392789,86.08224723,7.015145012,16.309,7.05,1.025,0.385,87.14,11.835,6.784,69.96,11.34,17.21,1.49,14.78206017,5.2,79.57666667,66.61,29.22,0.046,5.48,2.21,9.05,2.47,0.034,0.15,54.56,10.87,0.069,1.983576642,0.14,116.173,0.1,95.47,1.69,0.7,1.28,0.0,0.0,1.711,59.30543438,3.644536632,3.617444945,0.063665618,0.025316719,0.072772562,0.404746427,4.822864721,5.615719779,0.087580449,0.079750787,0.024224292,48.633,0.0,0.0,0.0,0.0,0.0,0.0,0.0,0.0,0.0,0.0,0.0,0.0,0.0,7.0,0.222209738,4.353121951,0.014,94.7205561,0.116536585,0.096463415,0.059585366,0.58297561,0.056760976,0.961117028,17.78960976,35.3795122,0.373902439,0.427317073,7.21,0.211560976,0.163463415,0.243463415,36.81034146,1.290829268,1.156987633,1477.614634,83.0,24.27272727,11.0,75.0,25.2,10.0,179.9698347,173.2438017,174.0772727,209.2739669,184.141219,44.23956008801014,58.44404428164182,77.15431693895415,88.38507245450751,63.08576121815537,56.54999817281322,66.90141545854377,50.58773790709199,45.319946034466284,43.346677765057265,176.6728909,535.0,43.08610455,310.0,83.66909091,2.759950273,1.348222979,1.4190967293619532,1170.722727,3899.071574,0.0,2202.547694,1254.410442,205.2555934,105897.792,3.026610475,17.50018428373017,1.20567289,24.55520637096774,3.164313616,100.90915804425
2025-11-21 08:00:00,1.006793809,12.79823352,0.500797248,86.19497267,6.407456544,16.281,7.1,1.03,0.465,87.18,11.79,6.857,70.19,10.98,17.22,1.61,13.88144432,5.2,79.57666667,66.61,29.22,0.047,5.55,2.29,8.76,2.5,0.028,0.16,54.52,10.9,0.062,1.963963964,0.14,116.162,0.1,96.48,1.01,0.77,1.28,0.0,0.0,1.736,59.68070866,3.954181362,4.03092862,0.051318751,0.017218214,0.064186876,0.435292784,4.081449207,5.408924258,0.092637503,0.113092862,0.027527501,48.599,0.0,0.0,0.0,0.0,0.0,0.0,0.0,0.0,0.0,0.0,0.0,0.0,0.0,7.0,0.19655372,4.423365854,0.014,94.80806829,0.113609756,0.099390244,0.072756098,0.424926829,0.043882927,0.958496535,17.78082927,35.21853659,0.461707317,0.44195122,7.21,0.246682927,0.166390244,0.246390244,36.74302439,1.384487805,1.154726028,1476.443902,83.0,24.27272727,11.0,75.0,25.2,10.0,173.8086111,140.9508333,156.77,198.3691667,167.4746528,46.09645871576649,58.22389773840341,72.25652276772125,93.18762581717766,79.79246047574816,61.847434670728745,76.97224946947007,85.38612254037764,55.97699115733397,45.96859899430501,156.3785325,533.5972222,42.59147136,310.0,88.76822222,2.774566664,1.348458606,1.4532823934214867,1163.411111,3901.040681,0.0,2227.647861,1264.538036,207.4968917,108139.2361,2.965479642,17.50018428373017,1.223744467,24.55520637096774,2.916731,98.22015555625
2025-11-21 09:00:00,1.005345107,12.75927953,0.500153381,86.23537536,6.28029269,14.213,7.1,1.03,0.465,87.18,11.79,5.897,70.19,10.98,17.22,1.61,15.28924545,5.2,79.57666667,66.61,29.22,0.047,5.55,2.29,8.76,2.5,0.028,0.16,54.52,10.9,0.062,1.963963964,0.14,99.286,0.1,96.48,1.01,0.77,1.28,0.0,0.0,1.434,59.24742617,4.13219415,4.108185526,0.053572078,0.017346976,0.06621487,0.460690992,4.240147768,5.648742571,0.097144156,0.120818553,0.028428831,42.905,0.0,0.0,0.0,0.0,0.0,0.0,0.0,0.0,0.0,0.0,0.0,0.0,0.0,7.0,0.236731333,4.493609756,0.014,94.89558049,0.110682927,0.102317073,0.085926829,0.266878049,0.031004878,0.955876042,17.77204878,35.05756098,0.549512195,0.456585366,7.21,0.281804878,0.169317073,0.249317073,36.67570732,1.478146341,1.152464424,1475.273171,83.0,24.27272727,11.0,75.0,25.2,10.0,157.6555556,130.7033333,149.9791667,178.2711111,154.1522917,46.974358320445674,59.990019616955635,70.45749836069456,92.84402390723754,81.00989345429139,61.14868512225857,78.95559319686215,94.12362390453904,58.554899330858476,43.755637107450454,149.6723373,543.9444444,42.22317611,310.0,90.94013228327427,2.731674308,1.348043844,1.4472177573237532,1188.347222,3902.259394,0.0,2204.395567,1282.637583,210.0091997,106353.4556,3.018167906,17.50018428373017,1.186556301,24.55520637096774,3.179655361,97.33158469225
2025-11-21 10:00:00,1.009922711,12.88236623,0.502187872,86.10771106,6.682104637,18.502,7.1,1.03,0.465,87.18,11.79,6.917,70.19,10.98,17.22,1.61,15.58998461,5.2,79.57666667,66.61,29.22,0.047,5.55,2.29,8.76,2.5,0.028,0.16,54.52,10.9,0.062,1.963963964,0.14,115.132,0.1,96.48,1.01,0.77,1.28,0.0,0.0,1.648,59.29208788,4.113845025,4.100222072,0.05333981,0.017333703,0.066005829,0.458073006,4.223789507,5.624022683,0.096679621,0.120022207,0.028335924,50.434,0.0,0.0,0.0,0.0,0.0,0.0,0.0,0.0,0.0,0.0,0.0,0.0,0.0,7.0,0.21871039,4.442533333,0.014,94.82154667,0.116133333,0.110053333,0.073053333,0.380266667,0.042413333,0.967027995,17.816,35.27146667,0.524,0.4416,7.206933333,0.2716,0.163866667,0.256133333,36.47906667,1.4632,1.164601638,1475.0,83.0,24.27272727,11.0,75.0,25.2,10.0,168.5291667,162.6375,178.145,201.1255556,177.6093056,43.94322485753557,63.90517737395501,77.63748697065773,89.55476663350359,69.0391290979016,51.93855515748963,69.81650903721973,57.59291770899438,46.02402213994781,40.25484005151077,167.1352336,542.0138889,42.38433106,310.0,93.27766667,2.740740694,1.348196342,1.4521167342697914,1177.140278,3901.765989,0.0,2187.811242,1290.249422,210.20187,107436.9822,2.987846947,17.50018428373017,1.187773196,24.55520637096774,3.241689167,99.645418452
2025-11-21 11:00:00,1.007125346,12.8071482,0.500944598,86.18572645,6.436558172,14.44,7.1,1.03,0.465,87.18,11.79,5.986,70.19,10.98,17.22,1.61,15.97357977,5.2,79.57666667,66.61,29.22,0.047,5.55,2.29,8.76,2.5,0.028,0.16,54.52,10.9,0.062,1.963963964,0.14,99.685,0.1,96.48,1.01,0.77,1.28,0.0,0.0,1.217,59.30475887,4.108639185,4.097962757,0.053273914,0.017329938,0.065946522,0.457330256,4.219148496,5.61700939,0.096547827,0.119796276,0.028309565,43.981,0.0,0.0,0.0,0.0,0.0,0.0,0.0,0.0,0.0,0.0,0.0,0.0,0.0,6.0,0.163302379,4.354533333,0.014,94.69834667,0.124133333,0.119253333,0.052253333,0.576266667,0.061213333,0.982371561,17.876,35.59946667,0.464,0.4176,7.202933333,0.2476,0.155866667,0.264133333,36.24306667,1.4152,1.181121102,1475.0,83.0,24.27272727,11.0,75.0,25.2,10.0,179.3447222,148.4502778,160.8311111,200.105,172.1827778,42.2559243504148,59.084729255911824,72.10053380186906,92.10049835517913,73.86303352536515,56.5977444870055,75.19729354339185,76.03531331594684,51.908244390269275,43.31472063193971,175.784965,542.9027778,42.28538592,310.0,90.87,2.765259256,1.347899158,1.4747868002612554,1181.176389,3899.032056,0.0,2181.370925,1275.093383,210.9098522,108323.0061,2.96569155,17.50018428373017,1.210729233,24.55520637096774,3.325641389,100.7915078625
2025-11-21 12:00:00,1.006019078,12.77740187,0.500452923,86.21657906,6.339452374,14.572,7.1,1.03,0.465,87.18,11.79,6.037,70.19,10.98,17.22,1.61,15.39088318,5.2,79.57666667,66.61,29.22,0.047,5.55,2.29,8.76,2.5,0.028,0.16,54.52,10.9,0.062,1.963963964,0.14,99.985,0.1,96.48,1.01,0.77,1.28,0.0,0.0,0.959,59.20238955,4.150697309,4.11621583,0.053806295,0.01736036,0.066425666,0.463330954,4.256643352,5.673669974,0.09761259,0.121621583,0.028522518,42.033,0.0,0.0,0.0,0.0,0.0,0.0,0.0,0.0,0.0,0.0,0.0,0.0,0.0,6.0,0.41153278,4.292666667,0.014133333,94.66506667,0.128666667,0.124666667,0.039533333,0.665333333,0.069933333,0.996718377,17.88533333,35.89333333,0.434666667,0.402666667,7.218666667,0.231333333,0.151333333,0.274,36.01266667,1.377333333,1.197175111,1473.4,83.0,24.27272727,11.0,75.0,25.2,10.0,196.4647222,170.7997222,185.1311111,214.35,191.6863889,41.27069415870713,63.6865183361752,74.24993228888752,91.2251164067728,73.16478506777236,47.193349461043184,73.67526112360733,57.83115440210986,44.118036636615784,37.520108680981664,159.2333289,538.4027778,42.79680631,310.0,96.65616667,2.817169761,1.348420586,1.4619670533652942,1167.176944,3898.986142,0.0,2181.057269,1201.844017,201.3297606,105690.0208,3.038605631,17.50018428373017,1.238618723,24.55520637096774,3.244172767,98.59841607925
2025-11-21 13:00:00,1.004347553,12.73245643,0.499710024,86.26319601,6.192729681,14.346,7.1,1.03,0.465,87.18,11.79,6.095,70.19,10.98,17.22,1.61,12.85032185,5.2,79.57666667,66.61,29.22,0.047,5.55,2.29,8.76,2.5,0.028,0.16,54.52,10.9,0.062,1.963963964,0.14,99.436,0.1,96.48,1.01,0.77,1.28,0.0,0.0,0.92,59.34220634,4.093254007,4.091285645,0.053079165,0.017318809,0.065771248,0.455135156,4.205432596,5.596282523,0.096158329,0.119128564,0.028231666,43.239,0.0,0.0,0.0,0.0,0.0,0.0,0.0,0.0,0.0,0.0,0.0,0.0,0.0,7.0,0.269471765,4.302666667,0.014633333,94.87906667,0.123666667,0.119666667,0.049033333,0.460333333,0.050933333,1.008324131,17.75533333,36.09333333,0.489666667,0.412666667,7.288666667,0.236333333,0.156333333,0.289,35.79766667,1.367333333,1.211949118,1467.4,83.0,24.27272727,11.0,75.0,25.2,10.0,170.9469444,168.9647222,172.5725,186.5802778,174.7661111,54.291360832954354,61.546640714360635,79.88220994935033,88.2183983870595,70.89282092377624,62.69827225855204,70.14945975425698,62.830701266272285,50.448452366517756,43.86952485117264,160.2013025,523.25,43.26486108,310.0,80.21359161,2.823234056,1.348355486,1.3691931359979792,1151.68,3899.5938,0.0,2242.955514,1176.024775,195.4203403,103856.0375,3.093208,17.50018428373017,1.253136153,24.55520637096774,2.903878953,98.72667258125
2025-11-21 14:00:00,1.006390832,12.78739793,0.500618148,86.20621124,6.37208416,19.154,7.1,1.03,0.465,87.18,11.79,7.149,70.19,10.98,17.22,1.61,12.06324877,5.2,79.57666667,66.61,29.22,0.047,5.55,2.29,8.76,2.5,0.028,0.16,54.52,10.9,0.062,1.963963964,0.14,113.926,0.1,96.48,1.01,0.77,1.28,0.0,0.0,1.032,59.25715493,4.128197122,4.106450831,0.053521483,0.017344085,0.066169334,0.460120711,4.236584415,5.643357787,0.097042965,0.120645083,0.028408593,49.482,0.0,0.0,0.0,0.0,0.0,0.0,0.0,0.0,0.0,0.0,0.0,0.0,0.0,6.0,0.249010927,4.321428571,0.014657143,95.03417143,0.117714286,0.114171429,0.055771429,0.305428571,0.036657143,1.020581307,17.65314286,36.30514286,0.53,0.415428571,7.346857143,0.24,0.157714286,0.301142857,35.57485714,1.364571429,1.227107758,1463.914286,83.0,24.27272727,11.0,75.0,25.2,10.0,177.9136111,155.0488889,162.8166667,189.4627778,171.3104861,52.377899431133784,60.41142365374729,74.1996118953466,91.7884086462046,82.30759841634836,60.35513974205645,77.8138429647359,80.36511230962856,53.99528455766108,43.43663173838142,136.8554006,521.7222222,42.63033128,310.0,88.14594617,2.807162981,1.3482385,1.3889255913326817,1144.403333,3899.356314,0.0,2259.855692,1185.864972,194.6864575,103627.988,3.101525794,17.50018428373017,1.261037092,24.55520637096774,2.830785433,95.6333405795
2025-11-21 15:00:00,1.007257546,12.8107029,0.501003354,86.18203956,6.448162343,14.611,7.1,1.03,0.465,87.18,11.79,6.104,70.19,10.98,17.22,1.61,13.71394151,5.2,79.57666667,66.61,29.22,0.047,5.55,2.29,8.76,2.5,0.028,0.16,54.52,10.9,0.062,1.963963964,0.14,100.565,0.1,96.48,1.01,0.77,1.28,0.0,0.0,0.786,59.21168393,4.146878742,4.114558586,0.053757959,0.017357598,0.066382163,0.462786135,4.253239095,5.668525611,0.097515918,0.121455859,0.028503184,42.092,0.0,0.0,0.0,0.0,0.0,0.0,0.0,0.0,0.0,0.0,0.0,0.0,0.0,7.0,0.277372487,4.364285714,0.013371429,95.02731429,0.109142857,0.107314286,0.054914286,0.288285714,0.035371429,1.034629895,17.62742857,36.54942857,0.53,0.398285714,7.372571429,0.24,0.149142857,0.305428571,35.33057143,1.381714286,1.24332414,1467.342857,83.0,24.27272727,11.0,75.0,25.2,10.0,180.3763889,153.7538889,170.8066667,189.5219444,173.6147222,50.922875178545354,63.57129216980104,75.01287845963009,91.94509039274146,82.06298482521242,58.294435681241794,77.85406487896125,80.27724929531223,53.48094088517209,41.52139234255678,151.4599537,533.6944444,43.08700733,310.0,90.545,2.817318447,1.348132422,1.4218820067539202,1164.871667,3899.861772,0.0,2228.459436,1194.983831,199.7533506,105079.8175,3.059141964,17.50018428373017,1.263707953,24.55520637096774,2.967439867,97.56844386525
2025-11-21 16:00:00,1.001537896,12.84272097,0.520170061,86.15574113,7.138410666,19.052,7.1,1.03,0.465,87.18,11.79,6.931,70.57,10.64,17.22,1.57,14.44495085,5.2,79.57666667,66.61,29.22,0.045,5.44,2.21,9.02,2.52,0.034,0.16,54.61,10.83,0.067,1.990808824,0.14,117.538,0.1,96.48,1.01,0.77,1.28,0.0,0.0,0.926,58.93888758,4.258956292,4.163199837,0.055176662,0.017438666,0.067658996,0.478776947,4.353156333,5.819516162,0.100353324,0.126319984,0.029070665,49.19,0.0,0.0,0.0,0.0,0.0,0.0,4.882,0.0,0.0,0.0,0.0,0.0,0.0,6.0,0.201898914,4.407142857,0.012085714,95.02045714,0.100571429,0.100457143,0.054057143,0.271142857,0.034085714,1.048678483,17.60171429,36.79371429,0.53,0.381142857,7.398285714,0.24,0.140571429,0.309714286,35.08628571,1.398857143,1.259540522,1470.771429,83.0,24.27272727,11.0,75.0,25.2,10.0,162.4236111,149.7111111,165.975,178.9663889,164.2690278,49.34364353996247,63.6325589658414,75.28354114554033,90.74592409914567,76.82993507893264,57.60915573210873,75.4854314644542,77.3861242262874,53.0423612499728,40.95730080204339,159.5333906,539.3888889,42.91690092,310.0,90.545,2.815397492,1.348027531,1.4228785663758134,1162.725,3901.704311,0.0,2203.766714,1195.448842,199.4404208,105029.9257,3.0616961,17.50018428373017,1.256036124,24.55520637096774,3.039400108,98.6381742545
2025-11-21 17:00:00,0.996061843,12.7064281,0.511651756,86.29751006,6.645565896,16.655,7.1,1.03,0.465,87.18,11.79,6.914,70.57,10.64,17.22,1.57,13.6750601,5.2,79.57666667,66.61,29.22,0.045,5.44,2.21,9.02,2.52,0.034,0.16,54.61,10.83,0.067,1.990808824,0.14,117.254,0.1,96.48,1.01,0.77,1.28,0.0,0.0,0.83,59.42090242,4.060921963,4.077253655,0.052669898,0.017295423,0.065402908,0.450522139,4.176608549,5.552724886,0.095339797,0.117725365,0.028067959,52.193,0.0,0.0,0.0,0.0,0.0,0.0,0.0,0.0,0.0,0.0,0.0,0.0,0.0,7.0,0.257734961,4.384153846,0.012,94.92781538,0.117230769,0.106030769,0.041076923,0.364769231,0.046923077,1.072213888,17.48369231,37.18476923,0.461076923,0.440307692,7.598153846,0.222769231,0.135692308,0.318615385,34.69092308,1.348307692,1.291355619,1469.276923,83.0,24.27272727,11.0,75.0,25.2,10.0,176.6175,143.0722222,160.4947222,180.3125,165.1242361,52.36989359880886,62.72277256540296,73.2889301290339,93.03336793167509,86.35982144874635,61.067749450459786,81.15520055903986,92.55383839502485,57.478377149850985,42.8261900038823,151.0305384,534.5805556,43.08331031,310.0,90.545,2.817752503,1.348101072,1.4252038571517722,1168.233056,3898.8562,0.0,2232.254053,1195.574772,200.3558236,105183.8739,3.053073725,17.50018428373017,1.261500881,24.55520637096774,2.970244981,97.511546338
2025-11-21 18:00:00,0.996800743,12.72481848,0.512801155,86.27838078,6.712066832,14.544,7.1,1.03,0.465,87.18,11.79,6.01,70.57,10.64,17.22,1.57,14.79963393,5.2,79.57666667,66.61,29.22,0.045,5.44,2.21,9.02,2.52,0.034,0.16,54.61,10.83,0.067,1.990808824,0.14,100.857,0.1,96.48,1.01,0.77,1.28,0.0,0.0,0.67,59.42162217,4.060626255,4.077125319,0.052666155,0.017295209,0.06539954,0.450479949,4.176344926,5.55232651,0.09533231,0.117712532,0.028066462,44.311,0.0,0.0,0.0,0.0,0.0,0.0,0.0,0.0,0.0,0.0,0.0,0.0,0.0,6.0,0.075289619,4.356461538,0.012,94.82904615,0.135692308,0.112492308,0.027230769,0.466307692,0.060769231,1.096426923,17.35907692,37.58630769,0.387230769,0.504923077,7.810461538,0.204307692,0.131076923,0.327846154,34.28476923,1.292923077,1.324284911,1467.430769,83.0,24.27272727,11.0,75.0,25.2,10.0,191.6391667,157.0319444,180.1355556,195.6052778,181.1029861,48.743266751603926,65.19050534833929,75.155824194229,92.24772086964018,80.91235258594764,56.71645194459603,77.6817322540966,77.86516273644577,52.36682503814728,39.98448388864823,163.002035,540.0,42.18917444,310.0,90.79416667,2.8134966,1.347906947,1.4493030628901455,1168.608889,3900.383536,0.0,2200.481983,1206.939053,202.1712736,106003.2461,3.033648669,17.50018428373017,1.266757467,24.55520637096774,3.223387692,99.0977696375
