Repository: saikumar-voptimai/evonith_bf_webapp

# Evonith BF2 — Blast Furnace Intelligence Platform

Monitoring, modelling and optimisation of **Blast Furnace 2 (BF2)** at Evonith Steel: live telemetry from InfluxDB,
manual plant reports from Neon PostgreSQL, a two-zone energy model of the furnace, blend and fuel optimisers, a
conversational assistant (FurnaceMind) and a live digital twin evaluated every hour.

The platform has three deployable parts that share one Python service layer, plus the shared data library:

| Part | Path | What it is |
|---|---|---|
| **Streamlit app** (legacy) | `src/app.py`, `src/custom_pages/` | The original 11-page dashboard; still the home of the model pages. Served under `/legacy` in production |

File: src/assets/data/V10_df_filtered.csv (part 35 of 166)
datetime,Hot Blast PressureBar,Hot Blast Temp.oC,Hot Blast VolumeNm3/Hr.,O2 Enrichment %,OxygenFlowNm3/Hr.,PermeabilityKgs/Hr.,RAFToC,SteamKgs/Hr.,TopPressureBar,TuyereVelocitym/s,Differential PressureTotalBar,Charges/Hrs.,StockRodLevel,COKE_ASH%,COKE_FC%,COKE_IM%,COKE_MOIST%,COKE_MT,COKE_VM%,NUTCOKE_ASH%,NUTCOKE_FC%,NUTCOKE_IM%,NUTCOKE_MOIST%,NUTCOKE_MT,NUTCOKE_VM%,PCI_2_%Ash,PCI_2_%FC,PCI_2_%IM,PCI_2_MT,PCI_2_%VM,Sinter_SP_MT,Sinter_SP_02_Al2O3%,Sinter_SP_02_Basicity,Sinter_SP_02_CaO%,Sinter_SP_02_Cold_Strength_AI,Sinter_SP_02_Cold_strength_TI,Sinter_SP_02_Fe(T)%,Sinter_SP_02_FeO%,Sinter_SP_02_Hot_strength_RDI,Sinter_SP_02_Hot_strength_RI,Sinter_SP_02_K2O%,Sinter_SP_02_MgO%,Sinter_SP_02_MnO%,Sinter_SP_02_Na2O%,Sinter_SP_02_P%,Sinter_SP_02_SiO2%,Sinter_SP_02_TiO2%,ORE_%Al2O3,ORE_%CaO,ORE_%Fe(T),ORE_%K2O,ORE_%LOI,ORE_%MgO,ORE_%MnO,ORE_MT,ORE_%Na2O,ORE_%P,ORE_%SiO2,ORE_%TiO2,ORE_%TM,Geomin Type,FLUX_Al2O3%,FLUX_CaO%,FLUX_Fe2O3%,FLUX_LOI%,FLUX_MgO%,FLUX_MT,FLUX_SiO2%,FLUX_TM%,COKE_DISCHARGE_TIME,WEIGHTED_COKE_ANGLE,TOTAL_COKE_PORTIONS,NON_COKE_DISCHARGE_TIME,WEIGHTED_NON_COKE_ANGLE,TOTAL_NON_COKE_PORTIONS,UnitCost Lakhs/Thm,ActualKg/Thm.,FurnaceTopGasAnalysisCO2ETACO,Act. Fuel RateKg/Thm.,Coke Rate Kg/Thm,ProductionTonnesPerHr
2024-04-15 12:00:00,2.71,1150.0,119788.0,2.386504033,3500.0,1422.0,2229.0,1319.0,1.3,261.0,1.41,7.0,1.3,10.67,87.93,0.41,3.4,275.3566667,0.99,10.72,87.81,0.44,6.4,18.808666663,1.03,10.58,70.49,0.92,91.32666667,18.01,879.651,2.475,1.938622347,11.515,4.85,79.25,53.72,8.545,27.57,67.39,0.135,2.16,0.32,0.047,0.0675,5.94,0.19,4.42586745,0.054311242,59.76399915,0.036215562,4.854340613,0.058622483,0.089579279,322.2817184,0.021053607,0.091585613,4.48811578,0.306046141,3.037118291,2.0,1.01,0.0,0.86,1.28,0.0,17.25333333,96.18,0.2,82.5,25.54545455,11.0,60.0,28.0,8.0,119.1375,135.0,42.61682243,540.0,405.0,83.77777778
2024-04-15 13:00:00,2.73,1147.0,118584.0,2.405079463,3498.0,1380.0,2213.0,1139.0,1.3,256.0,1.43,8.0,1.3,10.67,87.93,0.41,3.4,275.3566667,0.99,10.72,87.81,0.44,6.4,18.808666663,1.03,10.58,70.49,0.92,91.32666667,18.01,879.651,2.475,1.938622347,11.515,4.85,79.25,53.72,8.545,27.57,67.39,0.135,2.16,0.32,0.047,0.0675,5.94,0.19,4.42586745,0.054311242,59.76399915,0.036215562,4.854340613,0.058622483,0.089579279,322.2817184,0.021053607,0.091585613,4.48811578,0.306046141,3.037118291,2.0,1.01,0.0,0.86,1.28,0.0,17.25333333,96.18,0.2,82.5,25.54545455,11.0,60.0,28.0,8.0,119.1375,135.0,43.13314711,540.0,405.0,89.11111111
2024-04-15 14:00:00,2.63,1148.0,117730.0,2.423579236,3502.0,1438.0,2193.0,1065.0,1.29,262.0,1.34,7.0,1.3,10.67,87.93,0.41,3.4,275.3566667,0.99,10.72,87.81,0.44,6.4,18.808666663,1.03,10.58,70.49,0.92,91.32666667,18.01,879.651,2.475,1.938622347,11.515,4.85,79.25,53.72,8.545,27.57,67.39,0.135,2.16,0.32,0.047,0.0675,5.94,0.19,4.42586745,0.054311242,59.76399915,0.036215562,4.854340613,0.058622483,0.089579279,322.2817184,0.021053607,0.091585613,4.48811578,0.306046141,3.037118291,2.0,1.01,0.0,0.86,1.28,0.0,17.25333333,96.18,0.2,82.5,25.54545455,11.0,60.0,28.0,8.0,119.27,136.0,42.95036122,541.0,405.0,92.20588235
2024-04-15 15:00:00,2.63,1154.0,116780.0,2.410968161,3495.0,1465.0,2245.0,0.0,1.3,261.0,1.33,8.0,1.3,10.67,87.93,0.41,3.4,275.3566667,0.99,10.72,87.81,0.44,6.4,18.808666663,1.03,10.58,70.49,0.92,91.32666667,18.01,879.651,2.475,1.938622347,11.515,4.85,79.25,53.72,8.545,27.57,67.39,0.135,2.16,0.32,0.047,0.0675,5.94,0.19,4.42586745,0.054311242,59.76399915,0.036215562,4.854340613,0.058622483,0.089579279,322.2817184,0.021053607,0.091585613,4.48811578,0.306046141,3.037118291,2.0,1.01,0.0,0.86,1.28,0.0,17.25333333,96.18,0.2,82.5,25.54545455,11.0,60.0,28.0,8.0,119.27,136.0,42.43628712,541.0,405.0,94.11764706
2024-04-15 16:00:00,2.66,1168.0,116567.0,2.418133948,3499.0,1427.0,2248.0,0.0,1.3,260.0,1.36,7.0,1.3,10.74,88.0,0.34,3.3,275.3566667,0.92,10.92,87.65,0.4,5.4,18.808666663,1.03,10.62,69.6,0.98,91.32666667,18.8,879.651,2.455,1.927622359,11.41,4.85,79.25,53.83,9.43,27.57,67.39,0.131,2.155,0.325,0.047,0.068,5.92,0.185,4.53413255,0.051556208,59.80435653,0.026940059,4.790386754,0.047244967,0.093890521,322.2817184,0.011389052,0.102454195,4.234225259,0.389789639,3.243112417,2.0,1.21,0.0,0.85,1.38,0.0,17.25333333,94.16,0.3,82.5,25.54545455,11.0,60.0,28.0,8.0,119.1375,135.0,41.64722352,540.0,405.0,90.07407407
2024-04-15 17:00:00,2.71,1150.0,116278.0,2.424140596,3499.0,1366.0,2270.0,0.0,1.3,253.0,1.41,7.0,1.3,10.74,88.0,0.34,3.3,275.3566667,0.92,10.92,87.65,0.4,5.4,18.808666663,1.03,10.62,69.6,0.98,91.32666667,18.8,879.651,2.455,1.927622359,11.41,4.85,79.25,53.83,9.43,27.57,67.39,0.131,2.155,0.325,0.047,0.068,5.92,0.185,4.53413255,0.051556208,59.80435653,0.026940059,4.790386754,0.047244967,0.093890521,322.2817184,0.011389052,0.102454195,4.234225259,0.389789639,3.243112417,2.0,1.21,0.0,0.85,1.38,0.0,17.25333333,94.16,0.3,82.5,25.54545455,11.0,60.0,28.0,8.0,119.1375,135.0,43.02459205,540.0,405.0,88.14814815
2024-04-15 18:00:00,2.7,1156.0,116773.0,2.413870533,3499.0,1388.0,2273.0,0.0,1.3,256.0,1.4,7.0,1.3,10.74,88.0,0.34,3.3,275.3566667,0.92,10.92,87.65,0.4,5.4,18.808666663,1.03,10.62,69.6,0.98,91.32666667,18.8,879.651,2.455,1.927622359,11.41,4.85,79.25,53.83,9.43,27.57,67.39,0.131,2.155,0.325,0.047,0.068,5.92,0.185,4.53413255,0.051556208,59.80435653,0.026940059,4.790386754,0.047244967,0.093890521,322.2817184,0.011389052,0.102454195,4.234225259,0.389789639,3.243112417,2.0,1.21,0.0,0.85,1.38,0.0,17.25333333,94.16,0.3,82.5,25.54545455,11.0,60.0,28.0,8.0,119.4025,137.0,43.26833798,542.0,405.0,91.60583942
2024-04-15 21:00:00,2.52,1149.0,98776.0,2.52086197,3091.0,1207.0,2251.0,0.0,1.16,226.0,1.36,7.0,1.3,10.74,88.0,0.34,3.3,275.3566667,0.92,10.92,87.65,0.4,5.4,18.808666663,1.03,10.62,69.6,0.98,91.32666667,18.8,879.651,2.455,1.927622359,11.41,4.85,79.25,53.83,9.43,27.57,67.39,0.131,2.155,0.325,0.047,0.068,5.92,0.185,4.53413255,0.051556208,59.80435653,0.026940059,4.790386754,0.047244967,0.093890521,322.2817184,0.011389052,0.102454195,4.234225259,0.389789639,3.243112417,2.0,1.21,0.0,0.85,1.38,0.0,17.25333333,94.16,0.3,82.5,25.54545455,11.0,60.0,28.0,8.0,118.8725,133.0,40.68071313,538.0,405.0,86.31578947
2024-04-15 22:00:00,2.61,1134.0,110092.0,2.416203653,3302.0,1384.0,2250.0,0.0,1.29,243.0,1.32,6.0,1.3,10.74,88.0,0.34,3.3,275.3566667,0.92,10.92,87.65,0.4,5.4,18.808666663,1.03,10.62,69.6,0.98,91.32666667,18.8,879.651,2.455,1.927622359,11.41,4.85,79.25,53.83,9.43,27.57,67.39,0.131,2.155,0.325,0.047,0.068,5.92,0.185,4.53413255,0.051556208,59.80435653,0.026940059,4.790386754,0.047244967,0.093890521,322.2817184,0.011389052,0.102454195,4.234225259,0.389789639,3.243112417,2.0,1.21,0.0,0.85,1.38,0.0,17.25333333,94.16,0.3,82.5,25.54545455,11.0,60.0,28.0,8.0,117.0175,119.0,40.44505621,524.0,405.0,80.16806723
2024-04-15 23:00:00,2.61,1148.0,114691.0,2.240038454,3189.0,1460.0,2250.0,0.0,1.3,256.0,1.31,7.0,1.3,10.31,88.38,0.36,3.5,278.5266667,0.95,10.53,87.99,0.45,5.6,20.032333337,1.03,10.92,69.48,1.14,92.18,18.46,936.4766667,2.43,1.895879865,11.29,4.9,80.13333333,53.835,8.985,27.1875,67.39,0.127,2.175,0.335,0.047,0.068,5.955,0.19,4.540247247,0.037069731,59.28363531,0.046057369,5.208676839,0.04649604,0.077705235,302.0636239,0.012541047,0.098647866,4.579717983,0.343691134,3.617828858,2.0,1.56,0.0,0.91,1.23,0.0,18.45,95.47,0.5,82.5,25.54545455,11.0,60.0,28.0,8.0,117.0175,119.0,40.70175439,524.0,405.0,80.25210084
2024-04-16 00:00:00,2.62,1170.0,115926.0,2.430802567,3498.0,1460.0,2281.0,0.0,1.3,262.0,1.32,8.0,1.3,10.31,88.38,0.36,3.5,278.5266667,0.95,10.53,87.99,0.45,5.6,20.032333337,1.03,10.92,69.48,1.14,92.18,18.46,936.4766667,2.43,1.895879865,11.29,4.9,80.13333333,53.835,8.985,27.1875,67.39,0.127,2.175,0.335,0.047,0.068,5.955,0.19,4.540247247,0.037069731,59.28363531,0.046057369,5.208676839,0.04649604,0.077705235,302.0636239,0.012541047,0.098647866,4.579717983,0.343691134,3.617828858,2.0,1.56,0.0,0.91,1.23,0.0,18.45,95.47,0.5,82.5,25.54545455,11.0,60.0,28.0,8.0,119.535,138.0,43.1319303,543.0,405.0,89.85507246
2024-04-16 02:00:00,2.64,1144.0,116673.0,1.661555556,2406.0,1439.0,2297.295407457411,0.0,1.28,258.0,1.36,8.0,1.3,10.31,88.38,0.36,3.5,278.5266667,0.95,10.53,87.99,0.45,5.6,20.032333337,1.03,10.92,69.48,1.14,92.18,18.46,936.4766667,2.43,1.895879865,11.29,4.9,80.13333333,53.835,8.985,27.1875,67.39,0.127,2.175,0.335,0.047,0.068,5.955,0.19,4.540247247,0.037069731,59.28363531,0.046057369,5.208676839,0.04649604,0.077705235,302.0636239,0.012541047,0.098647866,4.579717983,0.343691134,3.617828858,2.0,1.56,0.0,0.91,1.23,0.0,18.45,95.47,0.5,82.5,25.54545455,11.0,60.0,28.0,8.0,123.325,110.0,41.65334551,545.0,435.0,84.0
2024-04-16 03:00:00,2.68,1149.0,116102.0,2.428506727,3500.0,1400.0,2260.0,0.0,1.3,255.0,1.38,7.0,1.3,10.31,88.38,0.36,3.5,278.5266667,0.95,10.53,87.99,0.45,5.6,20.032333337,1.03,10.92,69.48,1.14,92.18,18.46,936.4766667,2.43,1.895879865,11.29,4.9,80.13333333,53.835,8.985,27.1875,67.39,0.127,2.175,0.335,0.047,0.068,5.955,0.19,4.540247247,0.037069731,59.28363531,0.046057369,5.208676839,0.04649604,0.077705235,302.0636239,0.012541047,0.098647866,4.579717983,0.343691134,3.617828858,2.0,1.56,0.0,0.91,1.23,0.0,18.45,95.47,0.5,82.5,25.54545455,11.0,60.0,28.0,8.0,119.1375,135.0,43.30275229,540.0,405.0,92.88888889
2024-04-16 04:00:00,2.65,1150.0,116467.0,2.420900293,3500.0,1430.0,2263.0,0.0,1.3,258.0,1.35,7.0,1.3,10.31,88.38,0.36,3.5,278.5266667,0.95,10.53,87.99,0.45,5.6,20.032333337,1.03,10.92,69.48,1.14,92.18,18.46,936.4766667,2.43,1.895879865,11.29,4.9,80.13333333,53.835,8.985,27.1875,67.39,0.127,2.175,0.335,0.047,0.068,5.955,0.19,4.540247247,0.037069731,59.28363531,0.046057369,5.208676839,0.04649604,0.077705235,302.0636239,0.012541047,0.098647866,4.579717983,0.343691134,3.617828858,2.0,1.56,0.0,0.91,1.23,0.0,18.45,95.47,0.5,82.5,25.54545455,11.0,60.0,28.0,8.0,119.1375,135.0,43.61922281,540.0,405.0,86.81481481
2024-04-16 05:00:00,2.69,1151.0,116861.0,2.433958425,3500.0,1391.0,2229.0,819.0,1.29,256.0,1.4,7.0,1.3,10.31,88.38,0.36,3.5,278.5266667,0.95,10.53,87.99,0.45,5.6,20.032333337,1.03,10.92,69.48,1.14,92.18,18.46,936.4766667,2.43,1.895879865,11.29,4.9,80.13333333,53.835,8.985,27.1875,67.39,0.127,2.175,0.335,0.047,0.068,5.955,0.19,4.540247247,0.037069731,59.28363531,0.046057369,5.208676839,0.04649604,0.077705235,302.0636239,0.012541047,0.098647866,4.579717983,0.343691134,3.617828858,2.0,1.56,0.0,0.91,1.23,0.0,18.45,95.47,0.5,82.5,25.54545455,11.0,60.0,28.0,8.0,119.535,138.0,43.63213038,543.0,405.0,86.15942029
2024-04-16 06:00:00,2.67,1149.0,117260.0,2.430002589,3500.0,1427.0,2219.0,988.0,1.3,258.0,1.37,7.0,1.3,10.31,88.38,0.36,3.5,278.5266667,0.95,10.53,87.99,0.45,5.6,20.032333337,1.03,10.92,69.48,1.14,92.18,18.46,936.4766667,2.43,1.895879865,11.29,4.9,80.13333333,53.835,8.985,27.1875,67.39,0.127,2.175,0.335,0.047,0.068,5.955,0.19,4.540247247,0.037069731,59.28363531,0.046057369,5.208676839,0.04649604,0.077705235,302.0636239,0.012541047,0.098647866,4.579717983,0.343691134,3.617828858,2.0,1.56,0.0,0.91,1.23,0.0,18.45,95.47,0.5,82.5,25.54545455,11.0,60.0,28.0,8.0,119.1375,135.0,43.11433248,540.0,405.0,87.7037037
2024-04-16 07:00:00,2.68,1149.0,116763.0,2.419799243,3499.0,1402.0,2262.0,222.0,1.29,256.0,1.39,7.0,1.3,10.31,88.38,0.36,3.5,278.5266667,0.95,10.53,87.99,0.45,5.6,20.032333337,1.03,10.92,69.48,1.14,92.18,18.46,936.4766667,2.43,1.895879865,11.29,4.9,80.13333333,53.835,8.985,27.1875,67.39,0.127,2.175,0.335,0.047,0.068,5.955,0.19,4.540247247,0.037069731,59.28363531,0.046057369,5.208676839,0.04649604,0.077705235,302.0636239,0.012541047,0.098647866,4.579717983,0.343691134,3.617828858,2.0,1.56,0.0,0.91,1.23,0.0,18.45,95.47,0.5,82.5,25.54545455,11.0,60.0,28.0,8.0,119.1375,135.0,42.69662921,540.0,405.0,87.40740741
2024-04-16 08:00:00,2.69,1140.0,116679.0,2.423046049,3499.0,1375.0,2223.0,280.0,1.28,254.0,1.41,8.0,1.3,10.41,88.21,0.4,3.2,278.5266667,0.98,10.62,87.92,0.44,6.3,20.032333337,1.02,11.02,69.7,0.96,92.18,18.32,936.4766667,2.4,1.886703489,11.31,4.9,80.13333333,53.91,9.15,27.4425,67.39,0.129,2.13,0.315,0.047,0.068,5.995,0.185,4.512480201,0.090061812,59.35459726,0.037706973,5.124643615,0.061209194,0.075348657,302.0636239,0.012598416,0.08617655,4.729470736,0.289996523,3.270697315,2.0,1.15,0.0,0.82,1.34,0.0,18.45,95.81,0.3,82.5,25.54545455,11.0,60.0,28.0,8.0,119.4025,137.0,43.79898571,542.0,405.0,91.38686131
2024-04-16 09:00:00,2.7,1149.0,116585.0,2.428936738,3501.0,1373.0,2211.0,378.0,1.28,255.0,1.42,7.0,1.3,10.41,88.21,0.4,3.2,278.5266667,0.98,10.62,87.92,0.44,6.3,20.032333337,1.02,11.02,69.7,0.96,92.18,18.32,936.4766667,2.4,1.886703489,11.31,4.9,80.13333333,53.91,9.15,27.4425,67.39,0.129,2.13,0.315,0.047,0.068,5.995,0.185,4.512480201,0.090061812,59.35459726,0.037706973,5.124643615,0.061209194,0.075348657,302.0636239,0.012598416,0.08617655,4.729470736,0.289996523,3.270697315,2.0,1.15,0.0,0.82,1.34,0.0,18.45,95.81,0.3,82.5,25.54545455,11.0,60.0,28.0,8.0,119.535,138.0,42.77536066,543.0,405.0,91.52173913
2024-04-16 10:00:00,2.64,1152.0,115986.0,2.433016595,3503.0,1446.0,2254.0,0.0,1.3,258.0,1.34,8.0,1.3,10.41,88.21,0.4,3.2,278.5266667,0.98,10.62,87.92,0.44,6.3,20.032333337,1.02,11.02,69.7,0.96,92.18,18.32,936.4766667,2.4,1.886703489,11.31,4.9,80.13333333,53.91,9.15,27.4425,67.39,0.129,2.13,0.315,0.047,0.068,5.995,0.185,4.512480201,0.090061812,59.35459726,0.037706973,5.124643615,0.061209194,0.075348657,302.0636239,0.012598416,0.08617655,4.729470736,0.289996523,3.270697315,2.0,1.15,0.0,0.82,1.34,0.0,18.45,95.81,0.3,82.5,25.54545455,11.0,60.0,28.0,8.0,119.535,138.0,41.60839161,543.0,405.0,91.66666667
2024-04-16 11:00:00,2.64,1157.0,116580.0,2.415792587,3496.0,1448.0,2256.0,0.0,1.3,260.0,1.34,7.0,1.3,10.41,88.21,0.4,3.2,278.5266667,0.98,10.62,87.92,0.44,6.3,20.032333337,1.02,11.02,69.7,0.96,92.18,18.32,936.4766667,2.4,1.886703489,11.31,4.9,80.13333333,53.91,9.15,27.4425,67.39,0.129,2.13,0.315,0.047,0.068,5.995,0.185,4.512480201,0.090061812,59.35459726,0.037706973,5.124643615,0.061209194,0.075348657,302.0636239,0.012598416,0.08617655,4.729470736,0.289996523,3.270697315,2.0,1.15,0.0,0.82,1.34,0.0,18.45,95.81,0.3,82.5,25.54545455,11.0,60.0,28.0,8.0,119.8,140.0,42.64115285,545.0,405.0,92.07142857
2024-04-16 12:00:00,2.69,1155.0,115705.0,2.436834481,3500.0,1379.0,2250.0,0.0,1.29,254.0,1.4,7.0,1.3,10.41,88.21,0.4,3.2,278.5266667,0.98,10.62,87.92,0.44,6.3,20.032333337,1.02,11.02,69.7,0.96,92.18,18.32,936.4766667,2.4,1.886703489,11.31,4.9,80.13333333,53.91,9.15,27.4425,67.39,0.129,2.13,0.315,0.047,0.068,5.995,0.185,4.512480201,0.090061812,59.35459726,0.037706973,5.124643615,0.061209194,0.075348657,302.0636239,0.012598416,0.08617655,4.729470736,0.289996523,3.270697315,2.0,1.15,0.0,0.82,1.34,0.0,18.45,95.81,0.3,82.5,25.54545455,11.0,60.0,28.0,8.0,119.8,140.0,42.93401965,545.0,405.0,91.71428571
2024-04-16 13:00:00,2.68,1147.0,115368.0,2.443948581,3500.0,1379.0,2269.0,0.0,1.29,253.0,1.39,7.0,1.3,10.41,88.21,0.4,3.2,278.5266667,0.98,10.62,87.92,0.44,6.3,20.032333337,1.02,11.02,69.7,0.96,92.18,18.32,936.4766667,2.4,1.886703489,11.31,4.9,80.13333333,53.91,9.15,27.4425,67.39,0.129,2.13,0.315,0.047,0.068,5.995,0.185,4.512480201,0.090061812,59.35459726,0.037706973,5.124643615,0.061209194,0.075348657,302.0636239,0.012598416,0.08617655,4.729470736,0.289996523,3.270697315,2.0,1.15,0.0,0.82,1.34,0.0,18.45,95.81,0.3,82.5,25.54545455,11.0,60.0,28.0,8.0,119.535,138.0,43.10706788,543.0,405.0,86.08695652
2024-04-16 14:00:00,2.66,1148.0,114525.0,2.46192764,3500.0,1398.0,2266.0,0.0,1.3,252.0,1.36,7.0,1.3,10.41,88.21,0.4,3.2,278.5266667,0.98,10.62,87.92,0.44,6.3,20.032333337,1.02,11.02,69.7,0.96,92.18,18.32,936.4766667,2.4,1.886703489,11.31,4.9,80.13333333,53.91,9.15,27.4425,67.39,0.129,2.13,0.315,0.047,0.068,5.995,0.185,4.512480201,0.090061812,59.35459726,0.037706973,5.124643615,0.061209194,0.075348657,302.0636239,0.012598416,0.08617655,4.729470736,0.289996523,3.270697315,2.0,1.15,0.0,0.82,1.34,0.0,18.45,95.81,0.3,82.5,25.54545455,11.0,60.0,28.0,8.0,119.6675,139.0,43.28497894,544.0,405.0,85.75539568
2024-04-16 15:00:00,2.71,1145.0,115138.0,2.448827799,3500.0,1349.0,2276.0,0.0,1.3,250.0,1.41,7.0,1.3,10.41,88.21,0.4,3.2,278.5266667,0.98,10.62,87.92,0.44,6.3,20.032333337,1.02,11.02,69.7,0.96,92.18,18.32,936.4766667,2.4,1.886703489,11.31,4.9,80.13333333,53.91,9.15,27.4425,67.39,0.129,2.13,0.315,0.047,0.068,5.995,0.185,4.512480201,0.090061812,59.35459726,0.037706973,5.124643615,0.061209194,0.075348657,302.0636239,0.012598416,0.08617655,4.729470736,0.289996523,3.270697315,2.0,1.15,0.0,0.82,1.34,0.0,18.45,95.81,0.3,82.5,25.54545455,11.0,60.0,28.0,8.0,119.1375,135.0,41.84529357,540.0,405.0,85.7037037
2024-04-16 16:00:00,2.71,1148.0,114964.0,2.454124976,3500.0,1350.0,2273.0,60.0,1.29,250.0,1.42,7.0,1.3,10.68,87.93,0.42,3.4,278.5266667,0.97,10.92,87.62,0.43,6.2,20.032333337,1.03,10.68,69.86,0.98,92.18,18.48,936.4766667,2.385,1.90921288,11.455,4.9,80.13333333,53.785,9.58,27.315,67.39,0.1285,2.175,0.32,0.0465,0.068,6.0,0.18,4.609611744,0.192868457,60.13090786,0.040051188,4.643001737,0.077643423,0.090061812,302.0636239,0.009241839,0.074221557,3.725049255,0.347002704,3.788526173,2.0,1.2,0.0,0.79,1.42,0.0,18.45,95.36,0.5,82.5,25.54545455,11.0,60.0,28.0,8.0,119.1375,135.0,44.6111869,540.0,405.0,86.0
2024-04-16 17:00:00,2.7,1148.0,115883.0,2.43518445,3500.0,1369.0,2274.0,80.0,1.3,251.0,1.4,7.0,1.3,10.68,87.93,0.42,3.4,278.5266667,0.97,10.92,87.62,0.43,6.2,20.032333337,1.03,10.68,69.86,0.98,92.18,18.48,936.4766667,2.385,1.90921288,11.455,4.9,80.13333333,53.785,9.58,27.315,67.39,0.1285,2.175,0.32,0.0465,0.068,6.0,0.18,4.609611744,0.192868457,60.13090786,0.040051188,4.643001737,0.077643423,0.090061812,302.0636239,0.009241839,0.074221557,3.725049255,0.347002704,3.788526173,2.0,1.2,0.0,0.79,1.42,0.0,18.45,95.36,0.5,82.5,25.54545455,11.0,60.0,28.0,8.0,119.1375,135.0,43.8450899,540.0,405.0,85.03703704
2024-04-16 18:00:00,2.7,1143.0,116000.0,2.448991481,3502.0,1369.0,2242.0,646.0,1.3,252.0,1.4,8.0,1.3,10.68,87.93,0.42,3.4,278.5266667,0.97,10.92,87.62,0.43,6.2,20.032333337,1.03,10.68,69.86,0.98,92.18,18.48,936.4766667,2.385,1.90921288,11.455,4.9,80.13333333,53.785,9.58,27.315,67.39,0.1285,2.175,0.32,0.0465,0.068,6.0,0.18,4.609611744,0.192868457,60.13090786,0.040051188,4.643001737,0.077643423,0.090061812,302.0636239,0.009241839,0.074221557,3.725049255,0.347002704,3.788526173,2.0,1.2,0.0,0.79,1.42,0.0,18.45,95.36,0.5,82.5,25.54545455,11.0,60.0,28.0,8.0,119.27,136.0,43.7182448,541.0,405.0,85.44117647
2024-04-16 19:00:00,2.66,1147.0,118544.0,2.381626634,3499.0,1447.0,2262.0,152.0,1.3,261.0,1.36,7.0,1.3,10.68,87.93,0.42,3.4,278.5266667,0.97,10.92,87.62,0.43,6.2,20.032333337,1.03,10.68,69.86,0.98,92.18,18.48,936.4766667,2.385,1.90921288,11.455,4.9,80.13333333,53.785,9.58,27.315,67.39,0.1285,2.175,0.32,0.0465,0.068,6.0,0.18,4.609611744,0.192868457,60.13090786,0.040051188,4.643001737,0.077643423,0.090061812,302.0636239,0.009241839,0.074221557,3.725049255,0.347002704,3.788526173,2.0,1.2,0.0,0.79,1.42,0.0,18.45,95.36,0.5,82.5,25.54545455,11.0,60.0,28.0,8.0,119.1375,135.0,42.9567643,540.0,405.0,87.48148148
2024-04-16 20:00:00,2.73,1145.0,119821.0,2.380856509,3501.0,1379.0,2216.0,1093.0,1.28,258.0,1.45,7.0,1.3,10.68,87.93,0.42,3.4,278.5266667,0.97,10.92,87.62,0.43,6.2,20.032333337,1.03,10.68,69.86,0.98,92.18,18.48,936.4766667,2.385,1.90921288,11.455,4.9,80.13333333,53.785,9.58,27.315,67.39,0.1285,2.175,0.32,0.0465,0.068,6.0,0.18,4.609611744,0.192868457,60.13090786,0.040051188,4.643001737,0.077643423,0.090061812,302.0636239,0.009241839,0.074221557,3.725049255,0.347002704,3.788526173,2.0,1.2,0.0,0.79,1.42,0.0,18.45,95.36,0.5,82.5,25.54545455,11.0,60.0,28.0,8.0,119.27,136.0,40.8005618,541.0,405.0,86.39705882
2024-04-16 21:00:00,2.68,1180.0,117166.0,2.405091316,3498.0,1368.0,2242.0,0.0,1.25,257.0,1.43,7.0,1.3,10.68,87.93,0.42,3.4,278.5266667,0.97,10.92,87.62,0.43,6.2,20.032333337,1.03,10.68,69.86,0.98,92.18,18.48,936.4766667,2.385,1.90921288,11.455,4.9,80.13333333,53.785,9.58,27.315,67.39,0.1285,2.175,0.32,0.0465,0.068,6.0,0.18,4.609611744,0.192868457,60.13090786,0.040051188,4.643001737,0.077643423,0.090061812,302.0636239,0.009241839,0.074221557,3.725049255,0.347002704,3.788526173,2.0,1.2,0.0,0.79,1.42,0.0,18.45,95.36,0.5,82.5,25.54545455,11.0,60.0,28.0,8.0,119.9325,141.0,41.39784946,546.0,405.0,92.05673759
2024-04-16 22:00:00,2.65,1158.0,116324.0,2.425258942,3502.0,1438.0,2259.0,0.0,1.3,259.0,1.35,8.0,1.3,10.68,87.93,0.42,3.4,278.5266667,0.97,10.92,87.62,0.43,6.2,20.032333337,1.03,10.68,69.86,0.98,92.18,18.48,936.4766667,2.385,1.90921288,11.455,4.9,80.13333333,53.785,9.58,27.315,67.39,0.1285,2.175,0.32,0.0465,0.068,6.0,0.18,4.609611744,0.192868457,60.13090786,0.040051188,4.643001737,0.077643423,0.090061812,302.0636239,0.009241839,0.074221557,3.725049255,0.347002704,3.788526173,2.0,1.2,0.0,0.79,1.42,0.0,18.45,95.36,0.5,82.5,25.54545455,11.0,60.0,28.0,8.0,119.6675,139.0,43.30726771,544.0,405.0,86.83453237
2024-04-16 23:00:00,2.61,1161.0,116747.0,2.415787074,3501.0,1487.0,2265.0,0.0,1.3,263.0,1.31,7.0,1.3,10.31,88.34,0.37,3.6,277.907,0.98,10.74,87.82,0.42,6.2,18.829000003,1.02,10.86,69.75,1.07,98.05333333,18.32,914.05,2.5,1.875717179,11.245,4.955555556,80.2,53.85,9.1,27.06,65.31,0.134,2.165,0.33,0.0475,0.07,5.995,0.185,4.551390295,0.079872978,59.61817902,0.032389203,4.485084849,0.061930138,0.077879329,353.348648,0.013974596,0.097091396,4.802399525,0.415461546,3.099364891,2.0,1.26,0.0,1.2,1.28,0.0,20.13666667,94.77,0.2,82.5,25.54545455,11.0,60.0,28.0,8.0,119.9325,141.0,43.2628948,546.0,405.0,91.41843972
2024-04-17 00:00:00,2.65,1149.0,116813.0,2.413733673,3500.0,1442.0,2278.0,0.0,1.3,259.0,1.35,7.0,1.3,10.31,88.34,0.37,3.6,277.907,0.98,10.74,87.82,0.42,6.2,18.829000003,1.02,10.86,69.75,1.07,98.05333333,18.32,914.05,2.5,1.875717179,11.245,4.955555556,80.2,53.85,9.1,27.06,65.31,0.134,2.165,0.33,0.0475,0.07,5.995,0.185,4.551390295,0.079872978,59.61817902,0.032389203,4.485084849,0.061930138,0.077879329,353.348648,0.013974596,0.097091396,4.802399525,0.415461546,3.099364891,2.0,1.26,0.0,1.2,1.28,0.0,20.13666667,94.77,0.2,82.5,25.54545455,11.0,60.0,28.0,8.0,119.535,138.0,41.1900369,543.0,405.0,85.50724638
2024-04-17 01:00:00,2.68,1166.0,116534.0,2.418127429,3498.0,1406.0,2275.0,0.0,1.3,259.0,1.38,7.0,1.3,10.31,88.34,0.37,3.6,277.907,0.98,10.74,87.82,0.42,6.2,18.829000003,1.02,10.86,69.75,1.07,98.05333333,18.32,914.05,2.5,1.875717179,11.245,4.955555556,80.2,53.85,9.1,27.06,65.31,0.134,2.165,0.33,0.0475,0.07,5.995,0.185,4.551390295,0.079872978,59.61817902,0.032389203,4.485084849,0.061930138,0.077879329,353.348648,0.013974596,0.097091396,4.802399525,0.415461546,3.099364891,2.0,1.26,0.0,1.2,1.28,0.0,20.13666667,94.77,0.2,82.5,25.54545455,11.0,60.0,28.0,8.0,119.8,140.0,43.40269838,545.0,405.0,91.07142857
2024-04-17 02:00:00,2.69,1157.0,116458.0,2.420395932,3499.0,1393.0,2274.0,0.0,1.3,256.0,1.39,7.0,1.3,10.31,88.34,0.37,3.6,277.907,0.98,10.74,87.82,0.42,6.2,18.829000003,1.02,10.86,69.75,1.07,98.05333333,18.32,914.05,2.5,1.875717179,11.245,4.955555556,80.2,53.85,9.1,27.06,65.31,0.134,2.165,0.33,0.0475,0.07,5.995,0.185,4.551390295,0.079872978,59.61817902,0.032389203,4.485084849,0.061930138,0.077879329,353.348648,0.013974596,0.097091396,4.802399525,0.415461546,3.099364891,2.0,1.26,0.0,1.2,1.28,0.0,20.13666667,94.77,0.2,82.5,25.54545455,11.0,60.0,28.0,8.0,119.8,140.0,42.8440367,545.0,405.0,87.57142857
2024-04-17 03:00:00,2.7,1144.0,118780.0,2.383067136,3500.0,1412.0,2276.0,372.0,1.3,258.0,1.4,7.0,1.3,10.31,88.34,0.37,3.6,277.907,0.98,10.74,87.82,0.42,6.2,18.829000003,1.02,10.86,69.75,1.07,98.05333333,18.32,914.05,2.5,1.875717179,11.245,4.955555556,80.2,53.85,9.1,27.06,65.31,0.134,2.165,0.33,0.0475,0.07,5.995,0.185,4.551390295,0.079872978,59.61817902,0.032389203,4.485084849,0.061930138,0.077879329,353.348648,0.013974596,0.097091396,4.802399525,0.415461546,3.099364891,2.0,1.26,0.0,1.2,1.28,0.0,20.13666667,94.77,0.2,82.5,25.54545455,11.0,60.0,28.0,8.0,119.1375,135.0,42.63265771,540.0,405.0,81.92592593
2024-04-17 04:00:00,2.67,1148.0,118468.0,2.384216662,3501.0,1438.0,2276.0,140.0,1.3,260.0,1.37,8.0,1.3,10.31,88.34,0.37,3.6,277.907,0.98,10.74,87.82,0.42,6.2,18.829000003,1.02,10.86,69.75,1.07,98.05333333,18.32,914.05,2.5,1.875717179,11.245,4.955555556,80.2,53.85,9.1,27.06,65.31,0.134,2.165,0.33,0.0475,0.07,5.995,0.185,4.551390295,0.079872978,59.61817902,0.032389203,4.485084849,0.061930138,0.077879329,353.348648,0.013974596,0.097091396,4.802399525,0.415461546,3.099364891,2.0,1.26,0.0,1.2,1.28,0.0,20.13666667,94.77,0.2,82.5,25.54545455,11.0,60.0,28.0,8.0,119.1375,135.0,42.26663638,540.0,405.0,88.22222222
2024-04-17 05:00:00,2.69,1148.0,118440.0,2.379915262,3499.0,1419.0,2275.0,0.0,1.3,259.0,1.39,7.0,1.3,10.31,88.34,0.37,3.6,277.907,0.98,10.74,87.82,0.42,6.2,18.829000003,1.02,10.86,69.75,1.07,98.05333333,18.32,914.05,2.5,1.875717179,11.245,4.955555556,80.2,53.85,9.1,27.06,65.31,0.134,2.165,0.33,0.0475,0.07,5.995,0.185,4.551390295,0.079872978,59.61817902,0.032389203,4.485084849,0.061930138,0.077879329,353.348648,0.013974596,0.097091396,4.802399525,0.415461546,3.099364891,2.0,1.26,0.0,1.2,1.28,0.0,20.13666667,94.77,0.2,82.5,25.54545455,11.0,60.0,28.0,8.0,118.8725,133.0,42.87015945,538.0,405.0,88.94736842
2024-04-17 06:00:00,2.69,1149.0,117013.0,2.408922368,3499.0,1401.0,2264.0,0.0,1.3,256.0,1.39,8.0,1.3,10.31,88.34,0.37,3.6,277.907,0.98,10.74,87.82,0.42,6.2,18.829000003,1.02,10.86,69.75,1.07,98.05333333,18.32,914.05,2.5,1.875717179,11.245,4.955555556,80.2,53.85,9.1,27.06,65.31,0.134,2.165,0.33,0.0475,0.07,5.995,0.185,4.551390295,0.079872978,59.61817902,0.032389203,4.485084849,0.061930138,0.077879329,353.348648,0.013974596,0.097091396,4.802399525,0.415461546,3.099364891,2.0,1.26,0.0,1.2,1.28,0.0,20.13666667,94.77,0.2,82.5,25.54545455,11.0,60.0,28.0,8.0,119.6675,139.0,43.71559633,544.0,405.0,91.65467626
2024-04-17 07:00:00,2.7,1147.0,116850.0,2.412969811,3500.0,1386.0,2230.0,0.0,1.3,254.0,1.4,7.0,1.3,10.31,88.34,0.37,3.6,277.907,0.98,10.74,87.82,0.42,6.2,18.829000003,1.02,10.86,69.75,1.07,98.05333333,18.32,914.05,2.5,1.875717179,11.245,4.955555556,80.2,53.85,9.1,27.06,65.31,0.134,2.165,0.33,0.0475,0.07,5.995,0.185,4.551390295,0.079872978,59.61817902,0.032389203,4.485084849,0.061930138,0.077879329,353.348648,0.013974596,0.097091396,4.802399525,0.415461546,3.099364891,2.0,1.26,0.0,1.2,1.28,0.0,20.13666667,94.77,0.2,82.5,25.54545455,11.0,60.0,28.0,8.0,119.8,140.0,43.18967504,545.0,405.0,98.78571429
2024-04-17 08:00:00,2.69,1159.0,116199.0,2.425787748,3499.0,1394.0,2228.0,0.0,1.3,256.0,1.39,7.0,1.3,10.49,88.15,0.41,3.9,277.907,0.95,10.71,87.82,0.43,7.0,18.829000003,1.04,10.98,69.84,0.92,98.05333333,18.26,914.05,2.375,1.905567612,11.395,4.955555556,80.2,53.855,9.34,27.06,65.31,0.123,2.15,0.32,0.0475,0.0655,5.98,0.18,4.717625286,0.063987298,60.0243505,0.035193014,4.204767294,0.075980947,0.081898383,353.348648,0.012180312,0.091490126,4.224107375,0.32299613,3.440190533,2.0,1.1,0.0,0.74,1.3,0.0,20.13666667,96.22,0.2,82.5,25.54545455,11.0,60.0,28.0,8.0,119.8,140.0,43.10661765,545.0,405.0,98.71428571
2024-04-17 09:00:00,2.71,1157.0,115209.0,2.447319528,3500.0,1356.0,2227.0,0.0,1.29,253.0,1.42,7.0,1.3,10.49,88.15,0.41,3.9,277.907,0.95,10.71,87.82,0.43,7.0,18.829000003,1.04,10.98,69.84,0.92,98.05333333,18.26,914.05,2.375,1.905567612,11.395,4.955555556,80.2,53.855,9.34,27.06,65.31,0.123,2.15,0.32,0.0475,0.0655,5.98,0.18,4.717625286,0.063987298,60.0243505,0.035193014,4.204767294,0.075980947,0.081898383,353.348648,0.012180312,0.091490126,4.224107375,0.32299613,3.440190533,2.0,1.1,0.0,0.74,1.3,0.0,20.13666667,96.22,0.2,82.5,25.54545455,11.0,60.0,28.0,8.0,119.8,140.0,42.41019699,545.0,405.0,98.07142857
2024-04-17 10:00:00,2.65,1162.0,115264.0,2.446850923,3501.0,1379.0,2259.0,0.0,1.25,258.0,1.4,8.0,1.3,10.49,88.15,0.41,3.9,277.907,0.95,10.71,87.82,0.43,7.0,18.829000003,1.04,10.98,69.84,0.92,98.05333333,18.26,914.05,2.375,1.905567612,11.395,4.955555556,80.2,53.855,9.34,27.06,65.31,0.123,2.15,0.32,0.0475,0.0655,5.98,0.18,4.717625286,0.063987298,60.0243505,0.035193014,4.204767294,0.075980947,0.081898383,353.348648,0.012180312,0.091490126,4.224107375,0.32299613,3.440190533,2.0,1.1,0.0,0.74,1.3,0.0,20.13666667,96.22,0.2,82.5,25.54545455,11.0,60.0,28.0,8.0,119.535,138.0,40.58411215,543.0,405.0,90.94202899
2024-04-17 11:00:00,2.67,1152.0,114940.0,2.452343336,3499.0,1395.0,2259.0,0.0,1.3,253.0,1.37,7.0,1.3,10.49,88.15,0.41,3.9,277.907,0.95,10.71,87.82,0.43,7.0,18.829000003,1.04,10.98,69.84,0.92,98.05333333,18.26,914.05,2.375,1.905567612,11.395,4.955555556,80.2,53.855,9.34,27.06,65.31,0.123,2.15,0.32,0.0475,0.0655,5.98,0.18,4.717625286,0.063987298,60.0243505,0.035193014,4.204767294,0.075980947,0.081898383,353.348648,0.012180312,0.091490126,4.224107375,0.32299613,3.440190533,2.0,1.1,0.0,0.74,1.3,0.0,20.13666667,96.22,0.2,82.5,25.54545455,11.0,60.0,28.0,8.0,119.1375,135.0,42.00891809,540.0,405.0,89.85185185
2024-04-17 12:00:00,2.66,1149.0,116382.0,2.422667395,3500.0,1428.0,2268.0,0.0,1.3,257.0,1.36,7.0,1.3,10.49,88.15,0.41,3.9,277.907,0.95,10.71,87.82,0.43,7.0,18.829000003,1.04,10.98,69.84,0.92,98.05333333,18.26,914.05,2.375,1.905567612,11.395,4.955555556,80.2,53.855,9.34,27.06,65.31,0.123,2.15,0.32,0.0475,0.0655,5.98,0.18,4.717625286,0.063987298,60.0243505,0.035193014,4.204767294,0.075980947,0.081898383,353.348648,0.012180312,0.091490126,4.224107375,0.32299613,3.440190533,2.0,1.1,0.0,0.74,1.3,0.0,20.13666667,96.22,0.2,82.5,25.54545455,11.0,60.0,28.0,8.0,119.1375,135.0,41.84795322,540.0,405.0,89.92592593
2024-04-17 13:00:00,2.68,1153.0,115798.0,2.433487968,3498.0,1396.0,2274.0,0.0,1.3,255.0,1.38,8.0,1.3,10.49,88.15,0.41,3.9,277.907,0.95,10.71,87.82,0.43,7.0,18.829000003,1.04,10.98,69.84,0.92,98.05333333,18.26,914.05,2.375,1.905567612,11.395,4.955555556,80.2,53.855,9.34,27.06,65.31,0.123,2.15,0.32,0.0475,0.0655,5.98,0.18,4.717625286,0.063987298,60.0243505,0.035193014,4.204767294,0.075980947,0.081898383,353.348648,0.012180312,0.091490126,4.224107375,0.32299613,3.440190533,2.0,1.1,0.0,0.74,1.3,0.0,20.13666667,96.22,0.2,82.5,25.54545455,11.0,60.0,28.0,8.0,119.1375,135.0,42.04014939,540.0,405.0,88.07407407
2024-04-17 14:00:00,2.69,1134.0,115762.0,2.434939802,3499.0,1373.0,2264.0,0.0,1.29,250.0,1.4,6.0,1.3,10.49,88.15,0.41,3.9,277.907,0.95,10.71,87.82,0.43,7.0,18.829000003,1.04,10.98,69.84,0.92,98.05333333,18.26,914.05,2.375,1.905567612,11.395,4.955555556,80.2,53.855,9.34,27.06,65.31,0.123,2.15,0.32,0.0475,0.0655,5.98,0.18,4.717625286,0.063987298,60.0243505,0.035193014,4.204767294,0.075980947,0.081898383,353.348648,0.012180312,0.091490126,4.224107375,0.32299613,3.440190533,2.0,1.1,0.0,0.74,1.3,0.0,20.13666667,96.22,0.2,82.5,25.54545455,11.0,60.0,28.0,8.0,119.1375,135.0,41.84795322,540.0,405.0,83.7037037
2024-04-17 15:00:00,2.69,1145.0,115740.0,2.443318297,3500.0,1378.0,2257.0,275.0,1.3,252.0,1.39,7.0,1.3,10.49,88.15,0.41,3.9,277.907,0.95,10.71,87.82,0.43,7.0,18.829000003,1.04,10.98,69.84,0.92,98.05333333,18.26,914.05,2.375,1.905567612,11.395,4.955555556,80.2,53.855,9.34,27.06,65.31,0.123,2.15,0.32,0.0475,0.0655,5.98,0.18,4.717625286,0.063987298,60.0243505,0.035193014,4.204767294,0.075980947,0.081898383,353.348648,0.012180312,0.091490126,4.224107375,0.32299613,3.440190533,2.0,1.1,0.0,0.74,1.3,0.0,20.13666667,96.22,0.2,82.5,25.54545455,11.0,60.0,28.0,8.0,119.1375,135.0,42.27679596,540.0,405.0,85.33333333
2024-04-17 16:00:00,2.69,1147.0,115476.0,2.445444505,3499.0,1379.0,2265.0,170.0,1.3,252.0,1.39,7.0,1.3,10.48,88.14,0.42,3.8,277.907,0.96,10.88,87.66,0.43,7.9,18.829000003,1.03,10.82,69.66,1.12,98.05333333,18.4,914.05,2.245,1.909121459,11.55,4.955555556,80.2,53.805,8.78,27.06,65.31,0.1105,2.185,0.315,0.047,0.069,6.05,0.175,4.750063511,0.031993649,60.50995038,0.042215243,4.296951476,0.037974596,0.079904734,353.348648,0.010598095,0.107537759,3.579739011,0.348632331,2.91930138,2.0,1.29,0.0,0.74,1.38,0.0,20.13666667,95.89,0.2,82.5,25.54545455,11.0,60.0,28.0,8.0,119.27,136.0,41.82330827,541.0,405.0,85.73529412
2024-04-17 17:00:00,2.71,1147.0,115948.0,2.439082208,3500.0,1371.0,2256.0,281.0,1.3,252.0,1.41,8.0,1.3,10.48,88.14,0.42,3.8,277.907,0.96,10.88,87.66,0.43,7.9,18.829000003,1.03,10.82,69.66,1.12,98.05333333,18.4,914.05,2.245,1.909121459,11.55,4.955555556,80.2,53.805,8.78,27.06,65.31,0.1105,2.185,0.315,0.047,0.069,6.05,0.175,4.750063511,0.031993649,60.50995038,0.042215243,4.296951476,0.037974596,0.079904734,353.348648,0.010598095,0.107537759,3.579739011,0.348632331,2.91930138,2.0,1.29,0.0,0.74,1.38,0.0,20.13666667,95.89,0.2,82.5,25.54545455,11.0,60.0,28.0,8.0,119.27,136.0,42.53299375,541.0,405.0,85.44117647
2024-04-17 18:00:00,2.68,1150.0,116956.0,2.431537961,3501.0,1418.0,2236.0,776.0,1.3,257.0,1.38,7.0,1.3,10.48,88.14,0.42,3.8,277.907,0.96,10.88,87.66,0.43,7.9,18.829000003,1.03,10.82,69.66,1.12,98.05333333,18.4,914.05,2.245,1.909121459,11.55,4.955555556,80.2,53.805,8.78,27.06,65.31,0.1105,2.185,0.315,0.047,0.069,6.05,0.175,4.750063511,0.031993649,60.50995038,0.042215243,4.296951476,0.037974596,0.079904734,353.348648,0.010598095,0.107537759,3.579739011,0.348632331,2.91930138,2.0,1.29,0.0,0.74,1.38,0.0,20.13666667,95.89,0.2,82.5,25.54545455,11.0,60.0,28.0,8.0,119.27,136.0,42.63085399,541.0,405.0,85.95588235
2024-04-17 19:00:00,2.63,1147.0,117922.0,2.3903637,3499.0,1479.0,2265.0,0.0,1.3,262.0,1.33,7.0,1.3,10.48,88.14,0.42,3.8,277.907,0.96,10.88,87.66,0.43,7.9,18.829000003,1.03,10.82,69.66,1.12,98.05333333,18.4,914.05,2.245,1.909121459,11.55,4.955555556,80.2,53.805,8.78,27.06,65.31,0.1105,2.185,0.315,0.047,0.069,6.05,0.175,4.750063511,0.031993649,60.50995038,0.042215243,4.296951476,0.037974596,0.079904734,353.348648,0.010598095,0.107537759,3.579739011,0.348632331,2.91930138,2.0,1.29,0.0,0.74,1.38,0.0,20.13666667,95.89,0.2,82.5,25.54545455,11.0,60.0,28.0,8.0,119.6675,139.0,42.36079153,544.0,405.0,87.84172662
2024-04-17 20:00:00,2.66,1164.0,117040.0,2.407679058,3498.0,1421.0,2265.0,0.0,1.28,261.0,1.38,8.0,1.3,10.48,88.14,0.42,3.8,277.907,0.96,10.88,87.66,0.43,7.9,18.829000003,1.03,10.82,69.66,1.12,98.05333333,18.4,914.05,2.245,1.909121459,11.55,4.955555556,80.2,53.805,8.78,27.06,65.31,0.1105,2.185,0.315,0.047,0.069,6.05,0.175,4.750063511,0.031993649,60.50995038,0.042215243,4.296951476,0.037974596,0.079904734,353.348648,0.010598095,0.107537759,3.579739011,0.348632331,2.91930138,2.0,1.29,0.0,0.74,1.38,0.0,20.13666667,95.89,0.2,82.5,25.54545455,11.0,60.0,28.0,8.0,120.1975,143.0,40.99625819,548.0,405.0,91.46853147
2024-04-17 21:00:00,2.69,1176.0,114116.0,2.470746222,3500.0,1372.0,2258.0,0.0,1.3,255.0,1.39,7.0,1.3,10.48,88.14,0.42,3.8,277.907,0.96,10.88,87.66,0.43,7.9,18.829000003,1.03,10.82,69.66,1.12,98.05333333,18.4,914.05,2.245,1.909121459,11.55,4.955555556,80.2,53.805,8.78,27.06,65.31,0.1105,2.185,0.315,0.047,0.069,6.05,0.175,4.750063511,0.031993649,60.50995038,0.042215243,4.296951476,0.037974596,0.079904734,353.348648,0.010598095,0.107537759,3.579739011,0.348632331,2.91930138,2.0,1.29,0.0,0.74,1.38,0.0,20.13666667,95.89,0.2,82.5,25.54545455,11.0,60.0,28.0,8.0,120.4625,145.0,41.8545201,550.0,405.0,91.03448276
2024-04-17 22:00:00,2.7,1154.0,115931.0,2.435520613,3499.0,1369.0,2263.0,158.0,1.29,254.0,1.41,7.0,1.3,10.48,88.14,0.42,3.8,277.907,0.96,10.88,87.66,0.43,7.9,18.829000003,1.03,10.82,69.66,1.12,98.05333333,18.4,914.05,2.245,1.909121459,11.55,4.955555556,80.2,53.805,8.78,27.06,65.31,0.1105,2.185,0.315,0.047,0.069,6.05,0.175,4.750063511,0.031993649,60.50995038,0.042215243,4.296951476,0.037974596,0.079904734,353.348648,0.010598095,0.107537759,3.579739011,0.348632331,2.91930138,2.0,1.29,0.0,0.74,1.38,0.0,20.13666667,95.89,0.2,82.5,25.54545455,11.0,60.0,28.0,8.0,119.27,136.0,42.73563218,541.0,405.0,87.64705882
2024-04-17 23:00:00,2.71,1149.0,118128.0,2.394391729,3500.0,1374.0,2270.0,298.0,1.28,257.0,1.43,7.0,1.3,10.42,88.21,0.4,3.3,272.576,0.97,10.7,87.84,0.44,5.9,23.559333333,1.02,10.62,69.48,1.18,95.48666667,18.72,889.3333333,2.27,1.901315789,11.56,5.028,80.81466667,53.74,9.045,27.52285714,65.31,0.1105,2.23,0.315,0.0475,0.0695,6.08,0.18,4.28410368,0.04,59.55343197,0.035660582,4.63246435,0.058348545,0.077568454,318.801567,0.013548132,0.074419495,5.098389904,0.306146036,3.146099544,2.0,1.15,0.0,0.77,1.38,0.0,17.01666667,95.54,0.1,82.5,25.54545455,11.0,60.0,28.0,8.0,119.1375,135.0,42.43610408,540.0,405.0,85.33333333
2024-04-18 00:00:00,2.77,1106.0,117705.0,2.670782082,3860.0,1380.0,2198.0,1031.0,1.3,248.0,1.47,7.0,1.3,10.42,88.21,0.4,3.3,272.576,0.97,10.7,87.84,0.44,5.9,23.559333333,1.02,10.62,69.48,1.18,95.48666667,18.72,889.3333333,2.27,1.901315789,11.56,5.028,80.81466667,53.74,9.045,27.52285714,65.31,0.1105,2.23,0.315,0.0475,0.0695,6.08,0.18,4.28410368,0.04,59.55343197,0.035660582,4.63246435,0.058348545,0.077568454,318.801567,0.013548132,0.074419495,5.098389904,0.306146036,3.146099544,2.0,1.15,0.0,0.77,1.38,0.0,17.01666667,95.54,0.1,82.5,25.54545455,11.0,60.0,28.0,8.0,119.1375,135.0,42.54385965,540.0,405.0,85.62962963
2024-04-18 01:00:00,2.68,1148.0,118346.0,2.381804522,3499.0,1429.0,2278.0,0.0,1.3,259.0,1.38,8.0,1.3,10.42,88.21,0.4,3.3,272.576,0.97,10.7,87.84,0.44,5.9,23.559333333,1.02,10.62,69.48,1.18,95.48666667,18.72,889.3333333,2.27,1.901315789,11.56,5.028,80.81466667,53.74,9.045,27.52285714,65.31,0.1105,2.23,0.315,0.0475,0.0695,6.08,0.18,4.28410368,0.04,59.55343197,0.035660582,4.63246435,0.058348545,0.077568454,318.801567,0.013548132,0.074419495,5.098389904,0.306146036,3.146099544,2.0,1.15,0.0,0.77,1.38,0.0,17.01666667,95.54,0.1,82.5,25.54545455,11.0,60.0,28.0,8.0,119.1375,135.0,42.5274223,540.0,405.0,88.2962963
2024-04-18 02:00:00,2.72,1166.0,116262.0,2.424474015,3499.0,1349.0,2259.0,0.0,1.28,256.0,1.44,8.0,1.3,10.42,88.21,0.4,3.3,272.576,0.97,10.7,87.84,0.44,5.9,23.559333333,1.02,10.62,69.48,1.18,95.48666667,18.72,889.3333333,2.27,1.901315789,11.56,5.028,80.81466667,53.74,9.045,27.52285714,65.31,0.1105,2.23,0.315,0.0475,0.0695,6.08,0.18,4.28410368,0.04,59.55343197,0.035660582,4.63246435,0.058348545,0.077568454,318.801567,0.013548132,0.074419495,5.098389904,0.306146036,3.146099544,2.0,1.15,0.0,0.77,1.38,0.0,17.01666667,95.54,0.1,82.5,25.54545455,11.0,60.0,28.0,8.0,119.4025,137.0,42.7816092,542.0,405.0,97.15328467
2024-04-18 03:00:00,2.71,1153.0,116909.0,2.41175276,3500.0,1363.0,2260.0,0.0,1.27,256.0,1.44,7.0,1.3,10.42,88.21,0.4,3.3,272.576,0.97,10.7,87.84,0.44,5.9,23.559333333,1.02,10.62,69.48,1.18,95.48666667,18.72,889.3333333,2.27,1.901315789,11.56,5.028,80.81466667,53.74,9.045,27.52285714,65.31,0.1105,2.23,0.315,0.0475,0.0695,6.08,0.18,4.28410368,0.04,59.55343197,0.035660582,4.63246435,0.058348545,0.077568454,318.801567,0.013548132,0.074419495,5.098389904,0.306146036,3.146099544,2.0,1.15,0.0,0.77,1.38,0.0,17.01666667,95.54,0.1,82.5,25.54545455,11.0,60.0,28.0,8.0,119.535,138.0,42.08707671,543.0,405.0,91.01449275
2024-04-18 04:00:00,2.71,1147.0,116384.0,2.433443825,3500.0,1359.0,2257.0,416.0,1.29,253.0,1.42,7.0,1.3,10.42,88.21,0.4,3.3,272.576,0.97,10.7,87.84,0.44,5.9,23.559333333,1.02,10.62,69.48,1.18,95.48666667,18.72,889.3333333,2.27,1.901315789,11.56,5.028,80.81466667,53.74,9.045,27.52285714,65.31,0.1105,2.23,0.315,0.0475,0.0695,6.08,0.18,4.28410368,0.04,59.55343197,0.035660582,4.63246435,0.058348545,0.077568454,318.801567,0.013548132,0.074419495,5.098389904,0.306146036,3.146099544,2.0,1.15,0.0,0.77,1.38,0.0,17.01666667,95.54,0.1,82.5,25.54545455,11.0,60.0,28.0,8.0,119.005,134.0,41.3317757,539.0,405.0,85.59701493
2024-04-18 05:00:00,2.73,1149.0,117918.0,2.419537679,3499.0,1352.0,2221.0,1140.0,1.27,256.0,1.46,7.0,1.3,10.42,88.21,0.4,3.3,272.576,0.97,10.7,87.84,0.44,5.9,23.559333333,1.02,10.62,69.48,1.18,95.48666667,18.72,889.3333333,2.27,1.901315789,11.56,5.028,80.81466667,53.74,9.045,27.52285714,65.31,0.1105,2.23,0.315,0.0475,0.0695,6.08,0.18,4.28410368,0.04,59.55343197,0.035660582,4.63246435,0.058348545,0.077568454,318.801567,0.013548132,0.074419495,5.098389904,0.306146036,3.146099544,2.0,1.15,0.0,0.77,1.38,0.0,17.01666667,95.54,0.1,82.5,25.54545455,11.0,60.0,28.0,8.0,119.1375,135.0,40.76671342,540.0,405.0,83.62962963
2024-04-18 06:00:00,2.71,1148.0,117961.0,2.412410869,3500.0,1352.0,2228.0,871.0,1.25,257.0,1.46,8.0,1.3,10.42,88.21,0.4,3.3,272.576,0.97,10.7,87.84,0.44,5.9,23.559333333,1.02,10.62,69.48,1.18,95.48666667,18.72,889.3333333,2.27,1.901315789,11.56,5.028,80.81466667,53.74,9.045,27.52285714,65.31,0.1105,2.23,0.315,0.0475,0.0695,6.08,0.18,4.28410368,0.04,59.55343197,0.035660582,4.63246435,0.058348545,0.077568454,318.801567,0.013548132,0.074419495,5.098389904,0.306146036,3.146099544,2.0,1.15,0.0,0.77,1.38,0.0,17.01666667,95.54,0.1,82.5,25.54545455,11.0,60.0,28.0,8.0,119.27,136.0,41.38011696,541.0,405.0,87.05882353
2024-04-18 07:00:00,2.67,1148.0,117411.0,2.401446964,3500.0,1431.0,2251.0,0.0,1.3,258.0,1.37,7.0,1.3,10.42,88.21,0.4,3.3,272.576,0.97,10.7,87.84,0.44,5.9,23.559333333,1.02,10.62,69.48,1.18,95.48666667,18.72,889.3333333,2.27,1.901315789,11.56,5.028,80.81466667,53.74,9.045,27.52285714,65.31,0.1105,2.23,0.315,0.0475,0.0695,6.08,0.18,4.28410368,0.04,59.55343197,0.035660582,4.63246435,0.058348545,0.077568454,318.801567,0.013548132,0.074419495,5.098389904,0.306146036,3.146099544,2.0,1.15,0.0,0.77,1.38,0.0,17.01666667,95.54,0.1,82.5,25.54545455,11.0,60.0,28.0,8.0,119.1375,135.0,42.90681502,540.0,405.0,91.85185185
