Repository: saikumar-voptimai/evonith_bf_webapp

# Evonith BF2 — Blast Furnace Intelligence Platform

Monitoring, modelling and optimisation of **Blast Furnace 2 (BF2)** at Evonith Steel: live telemetry from InfluxDB,
manual plant reports from Neon PostgreSQL, a two-zone energy model of the furnace, blend and fuel optimisers, a
conversational assistant (FurnaceMind) and a live digital twin evaluated every hour.

The platform has three deployable parts that share one Python service layer, plus the shared data library:

| Part | Path | What it is |
|---|---|---|
| **Streamlit app** (legacy) | `src/app.py`, `src/custom_pages/` | The original 11-page dashboard; still the home of the model pages. Served under `/legacy` in production |

File: src/assets/data/furnace_dataset_20260525_002530_771382.csv (part 35 of 209)
GO%,ORE_NA2O%,ORE_P%,ORE_TIO2%,ORE_AL2O3%,ORE_SIO2%,ORE_MNO%,ORE_CAO%,ORE_K2O%,ORE_CALC_MT,PELLET_PCT_SIO2,PELLET_PCT_AL2O3,PELLET_PCT_FE2O3,PELLET_PCT_MGO,PELLET_PCT_TIO2,PELLET_PCT_NA2O,TOTAL_PELLET_CALC_MT,PELLET_PCT_K2O,PELLET_PCT_TM,PELLET_PCT_LOI,PELLET_PCT_MNO,PELLET_PCT_CAO,PELLET_PCT_P,CHARGES/HRS.,STOCKRODLEVEL,CHEM_PCT_C,CHEM_PCT_CR,CHEM_PCT_FE,CHEM_PCT_MN,CHEM_PCT_P,CHEM_PCT_S,CHEM_PCT_SI,CHEM_PCT_TI,SLAG_BASICITY,SLAG_PCT_AL2O3,SLAG_PCT_CAO,SLAG_PCT_FEO,SLAG_PCT_K2O,SLAG_PCT_MGO,SLAG_PCT_MNO,SLAG_PCT_NA2O,SLAG_PCT_S,SLAG_PCT_SIO2,SLAG_PCT_TIO2,SLAG_T_BASICITY,HMT_GT_1480C,COKE_DISCHARGE_TIME,WEIGHTED_COKE_ANGLE,TOTAL_COKE_PORTIONS,NON_COKE_DISCHARGE_TIME,WEIGHTED_NON_COKE_ANGLE,TOTAL_NON_COKE_PORTIONS,TOTAL HEAT LOAD,FTG_UPTAKE_TEMP_A,FTG_UPTAKE_TEMP_B,FTG_UPTAKE_TEMP_C,FTG_UPTAKE_TEMP_D,FTG_UPTAKE_TEMP_AVG,HEARTH_TEMP_A,HEARTH_TEMP_B,HEARTH_TEMP_C,HEARTH_TEMP_D,HEARTH_TEMP_AVG,BOSH_TEMP_A,BOSH_TEMP_C,BOSH_TEMP_D,BELLY_TEMP_A,BELLY_TEMP_C,BELLY_TEMP_D,LOWER_STACK_TEMP_A,LOWER_STACK_TEMP_B,LOWER_STACK_TEMP_C,LOWER_STACK_TEMP_D,PCI_KG/THM,ACT. FUEL RATEKG/THM.,FURNACETOPGASANALYSISCO2ETACO,COKE RATE KG/THM,PRODUCTIONTONNESPERHR,HOT BLAST PRESSUREBAR,TOPPRESSUREBAR,DIFFERENTIAL PRESSURETOTALBAR,HOT BLAST TEMP.OC,OXYGENFLOWNM3/HR.,STEAMKGS/HR.,RAFTOC,PERMEABILITYKGS/HR.,TUYEREVELOCITYM/S,HOT BLAST VOLUMENM3/HR.,O2 ENRICHMENT %,BOTTOMBAR,FURNACE TOP GAS ANALYSISH2%,UNITCOST LAKHS/THM,BOSH_TEMP_B,FURNACE TOP GAS ANALYSISCO2%,FURNACE TOP GAS ANALYSISONLINE (ANALYZER)CO%
2025-11-17 16:00:00,0.952461808,11.61886051,0.393240671,87.42867769,3.454244929,15.972,7.95,1.025,0.445,87.35,11.625,7.046,69.8,11.34,17.56,1.3,13.04759351,5.177777778,79.26777778,71.32,32.15,0.046,5.82,2.06,8.9,2.66,0.034,0.18,54.16,11.08,0.067,1.903780069,0.15,118.445,0.1,96.78,0.67,0.58,1.16,0.0,0.0,1.635,63.56163041,3.613918558,4.941331579,0.056054347,0.017908152,0.054520946,0.156056251,2.125970117,2.63950267,0.026513587,0.08954076,0.03775163,50.932,0.0,0.0,0.0,0.0,0.0,0.0,0.0,0.0,0.0,0.0,0.0,0.0,0.0,7.0,0.263083782,4.329411765,0.014423529,94.75956471,0.146352941,0.112576471,0.032882353,0.537882353,0.066905882,1.083814811,16.96635294,38.07152941,0.343882353,0.398470588,7.276470588,0.186352941,0.152117647,0.311529412,35.13364706,1.049647059,1.29097454,1481.541176,83.0,26.72727273,11.0,60.0,26.5,8.0,-0.6141487849005784,159.0094444,144.0188889,151.6719444,173.7008333,157.1002778,60.78419726800141,327.58343395630914,448.35874071339833,588.6693023314109,357.7012062084861,97.36070571298521,62.44024580895535,58.81325782850445,64.07513976852626,117.97558876078125,66.70290082236721,73.16802167193421,176.7961757094878,89.8486931179806,52.91115491713703,147.027563,525.7638889,42.73393775,315.0,88.7425,2.725437192,1.348316892,1.2573966544656487,1172.696111,4299.111494,0.0,2271.775156,1257.7043,203.2469244,103772.4944,3.401951969,1.166420639,2.741528419,98.2311520975,57.62819444444473,18.180447263888883,24.43288265277776
2025-11-17 17:00:00,1.011680304,12.65888533,0.456160323,86.32943436,6.563215937,16.866,7.95,1.025,0.445,87.35,11.625,6.823,69.8,11.34,17.56,1.3,13.98687634,5.177777778,79.26777778,71.32,32.15,0.046,5.82,2.06,8.9,2.66,0.034,0.18,54.16,11.08,0.067,1.903780069,0.15,118.482,0.1,96.78,0.67,0.58,1.16,0.0,0.0,1.517,63.00080862,3.659276025,4.843667108,0.057900623,0.018570225,0.057994585,0.180485339,2.362797468,3.122661062,0.034806159,0.091824107,0.039120461,52.93,0.0,0.0,0.0,0.0,0.0,0.0,0.0,0.0,0.0,0.0,0.0,0.0,0.0,6.0,0.333852446,4.311764706,0.015129412,94.77050588,0.156941176,0.111870588,0.029352941,0.534352941,0.070082353,1.066183508,16.97694118,37.75741176,0.400352941,0.412588235,7.170588235,0.196941176,0.155647059,0.297411765,35.42305882,1.099058824,1.268685731,1485.776471,83.0,26.72727273,11.0,60.0,26.5,8.0,-1.4867666478180865,174.8752778,133.2491667,151.1988889,183.8311111,160.7886111,61.554079505016105,326.0792199725825,448.0617744635685,589.6733748304911,357.5365427204949,98.30265331312822,62.70971320680499,54.24525147265629,66.52700853866446,126.52573340996474,68.20026548380449,78.18181515701073,198.28652870293826,96.57180786810841,53.65482168973574,155.5912603,531.8888889,42.93294139,315.0,89.895,2.697679469,1.348312633,1.2954449104559416,1179.462778,4300.790936,0.0,2250.404906,1296.748911,207.7256856,104716.1025,3.369316786,1.140618462,2.933248147,99.36584198975,57.62819444444473,18.180447263888883,24.43288265277776
2025-11-17 18:00:00,1.022508108,12.84904865,0.467664865,86.12844324,7.131675676,12.025,7.95,1.025,0.445,87.35,11.625,4.924,69.8,11.34,17.56,1.3,13.8919699,5.177777778,79.26777778,71.32,32.15,0.046,5.82,2.06,8.9,2.66,0.034,0.18,54.16,11.08,0.067,1.903780069,0.15,76.344,0.1,96.78,0.67,0.58,1.16,0.0,0.0,0.858,63.14334194,4.917584281,5.882480631,0.042111398,0.01581671,0.047043343,0.180107838,2.261913869,1.869154743,0.02302785,0.079083549,0.024505828,14.327,0.0,0.0,0.0,0.0,0.0,0.0,16.877,0.0,0.0,0.0,0.0,0.0,0.0,7.0,0.27166122,4.294117647,0.015835294,94.78144706,0.167529412,0.111164706,0.025823529,0.530823529,0.073258824,1.048552204,16.98752941,37.44329412,0.456823529,0.426705882,7.064705882,0.207529412,0.159176471,0.283294118,35.71247059,1.148470588,1.246396921,1490.011765,83.0,26.72727273,11.0,60.0,26.5,8.0,-0.5749529194625893,158.4911111,133.1380556,151.7855556,174.9802778,154.59875,61.477216404448924,326.7184131740817,448.48093344070816,589.5117407210054,357.8460288179745,99.77819777466108,64.81153411930475,57.92957121127816,64.99520058073168,122.66211893455062,68.61432683472529,75.54785355312615,190.45063398947622,94.45606911853889,53.67430618526174,154.5355125,536.4972222,43.63955592,315.0,89.895,2.728628061,1.348253597,1.286039384885465,1179.009722,4294.045992,0.0,2253.984292,1278.841583,207.4971375,105678.3489,3.339074819,1.156137384,2.866295317,99.22595540625,57.62819444444473,18.180447263888883,24.43288265277776
2025-11-17 19:00:00,1.068740824,13.66101073,0.516787126,85.27024845,9.558893281,17.71,7.95,1.025,0.445,87.35,11.625,7.291,69.8,11.34,17.56,1.3,13.27536796,5.177777778,79.26777778,71.32,32.15,0.046,5.82,2.06,8.9,2.66,0.034,0.18,54.16,11.08,0.067,1.903780069,0.15,85.672,0.1,96.78,0.67,0.58,1.16,0.0,0.0,0.862,63.49138315,3.832855852,5.099387914,0.053712772,0.017556916,0.053265159,0.160095469,2.148800477,2.510130633,0.025928193,0.087784579,0.035527133,24.343,0.0,0.0,0.0,0.0,0.0,0.0,34.121,0.0,0.0,0.0,0.0,0.0,0.0,6.0,0.170902549,4.300222222,0.015488889,94.8438,0.154666667,0.107933333,0.034711111,0.478888889,0.064288889,1.03484906,17.24555556,37.05311111,0.439333333,0.481111111,7.045111111,0.220222222,0.170222222,0.285111111,35.80555556,1.154888889,1.231609338,1487.422222,83.0,26.72727273,11.0,60.0,26.5,8.0,-0.20600901695033258,160.9780556,155.2611111,157.3069444,182.3255556,163.9679167,60.52622067845633,327.747064231845,448.74554605276,586.0904111061338,357.1773377689423,96.65310392801514,62.828020782468144,60.54979951417127,62.63687170245182,112.85177956480516,62.5634400227472,69.97450121285536,164.9954795648502,85.5619633636093,51.91553040555952,147.6763775,526.6944444,42.24464714,315.0,89.895,2.776696628,1.348092031,1.2557518328870936,1170.714444,4301.519119,0.0,2262.998306,1215.612372,200.4881983,103915.7776,3.400096844,1.207920094,2.826790797,98.31712001875,57.62819444444473,18.180447263888883,24.43288265277776
2025-11-17 20:00:00,1.022692823,12.85229271,0.467861125,86.12501447,7.141373227,14.171,7.95,1.025,0.445,87.35,11.625,5.933,69.8,11.34,17.56,1.3,12.82076838,5.177777778,79.26777778,71.32,32.15,0.046,5.82,2.06,8.9,2.66,0.034,0.18,54.16,11.08,0.067,1.903780069,0.15,101.512,0.1,96.78,0.67,0.58,1.16,0.0,0.0,1.273,62.1501705,3.679963745,4.657116261,0.061281417,0.019672383,0.063644752,0.217317745,2.723552006,3.898339866,0.047750478,0.095748126,0.041737176,40.822,0.0,0.0,0.0,0.0,0.0,0.0,0.0,0.0,0.0,0.0,0.0,0.0,0.0,7.0,0.193515472,4.329555556,0.015533333,94.9074,0.14,0.104111111,0.047555556,0.405111111,0.050733333,1.017233606,17.42066667,36.59355556,0.424222222,0.549555556,7.046444444,0.238888889,0.187111111,0.286444444,35.97933333,1.178444444,1.213097848,1479.911111,83.0,26.72727273,11.0,60.0,26.5,8.0,-2.9180844302429563,154.4755556,121.2952778,132.4277778,164.1291667,143.0819444,59.981217721263285,327.50334551955865,447.00890606421694,592.4888052499241,358.1066215444791,90.35517792682182,54.463935915965266,46.515819179028426,67.5087303097656,125.80919902359233,71.52621165218096,80.10391527599486,203.80311855575235,99.95048317601541,52.90672002366605,149.8247286,521.7638889,44.42709439,315.0,85.57177778,2.721667533,1.347920839,1.2306717997422156,1182.349722,4302.388925,0.0,2279.734419,1203.933547,195.0780717,98899.00483,3.573352489,1.174459752,2.625321517,98.6017765395,57.62819444444473,18.180447263888883,24.43288265277776
2025-11-17 21:00:00,1.022611446,12.85086352,0.467774661,86.12652503,7.137100913,16.757,7.95,1.025,0.445,87.35,11.625,6.954,69.8,11.34,17.56,1.3,13.2944858,5.177777778,79.26777778,71.32,32.15,0.046,5.82,2.06,8.9,2.66,0.034,0.18,54.16,11.08,0.067,1.903780069,0.15,115.537,0.1,96.78,0.67,0.58,1.16,0.0,0.0,1.493,59.04775338,4.387157521,4.481194793,0.065990043,0.022405974,0.079242813,0.354552592,4.019038042,6.164840188,0.090149349,0.104009957,0.044183074,45.397,0.0,0.0,0.0,0.0,0.0,0.0,0.002,0.0,0.0,0.0,0.0,0.0,0.0,7.0,0.279156656,4.402888889,0.017533333,94.9314,0.14,0.100777778,0.060888889,0.311777778,0.034733333,0.985571602,17.16066667,36.00688889,0.477555556,0.622888889,7.033111111,0.272222222,0.213777778,0.273111111,36.53933333,1.285111111,1.178067414,1464.577778,83.0,26.72727273,11.0,60.0,26.5,8.0,-0.6949276512183076,164.1758333,144.1419444,159.215,184.1080556,162.9102083,61.03672938600568,327.37296070571045,448.7078386119591,582.0315258584681,355.64249924891317,97.82921332220758,63.482038137962405,55.78416256284828,64.26395580723818,125.74662350063687,60.801226433740545,76.18953743649857,186.32816962792378,91.62717558573344,50.6235535426611,138.8796483,526.75,42.40569531,315.0,95.72666667,2.714413653,1.34809205,1.2699503021889835,1174.728333,4303.798775,0.0,2264.387422,1258.333622,202.5794064,102994.3907,3.4304662,1.158608973,2.847728553,97.15155339975,57.62819444444473,18.180447263888883,24.43288265277776
2025-11-17 22:00:00,1.021078299,12.82393763,0.466145693,86.15498407,7.056610709,16.322,7.95,1.025,0.445,87.35,11.625,6.99,69.8,11.34,17.56,1.3,13.66185202,5.177777778,79.26777778,71.32,32.15,0.046,5.82,2.06,8.9,2.66,0.034,0.18,54.16,11.08,0.067,1.903780069,0.15,119.047,0.1,96.78,0.67,0.58,1.16,0.0,0.0,1.327,59.75654696,4.088657459,4.412044199,0.066566298,0.022060221,0.076764917,0.322570442,3.727453039,5.768953039,0.081505525,0.103433702,0.045162707,50.68,0.0,0.0,0.0,0.0,0.0,0.0,0.0,0.0,0.0,0.0,0.0,0.0,0.0,6.0,0.204562844,4.4108,0.017386667,94.92902667,0.143066667,0.101226667,0.057253333,0.305333333,0.035906667,0.986548961,16.97733333,36.16133333,0.4624,0.606266667,6.980933333,0.2708,0.2108,0.263866667,36.65466667,1.297733333,1.17699919,1462.533333,83.0,26.72727273,11.0,60.0,26.5,8.0,-0.024499180405669563,159.1438889,149.5244444,157.5822222,181.8638889,162.0286111,60.97941128060903,327.3892814820827,448.84229947880533,586.1042580320209,357.1561918401451,98.28389572401677,64.4224166352877,60.65275775917189,62.97180209272267,115.75194486444087,63.376964347473105,71.23729397731566,171.4713632609192,87.61225454778875,52.345160784475254,149.9434992,534.5694444,43.32244947,315.0,91.11333333,2.7485974,1.348136086,1.2706158792880888,1175.797778,4295.212958,0.0,2257.518717,1251.265822,204.5564514,104889.1133,3.357632456,1.182451551,2.853483494,98.617513644,57.62819444444473,18.180447263888883,24.43288265277776
2025-11-17 23:00:00,1.015222332,12.72109221,0.459923728,86.26368545,6.749172451,13.111,7.95,1.025,0.445,87.35,11.625,5.8,69.8,11.34,17.56,1.3,14.15703995,5.177777778,79.26777778,71.32,32.15,0.046,5.82,2.06,8.9,2.66,0.034,0.18,54.16,11.08,0.067,1.903780069,0.15,101.785,0.1,96.78,0.67,0.58,1.16,0.0,0.0,0.812,59.74450289,4.093729678,4.413219231,0.066556506,0.022066096,0.076807022,0.323113894,3.732407755,5.775680095,0.081652404,0.103443494,0.045146061,43.119,0.0,0.0,0.0,0.0,0.0,0.0,0.0,0.0,0.0,0.0,0.0,0.0,0.0,7.0,0.345494545,4.3988,0.016586667,94.91862667,0.147066667,0.102826667,0.048453333,0.325333333,0.042306667,0.997460039,16.81733333,36.54133333,0.4264,0.562266667,6.916933333,0.2588,0.1988,0.255866667,36.63466667,1.281733333,1.186267292,1464.533333,83.0,26.72727273,11.0,60.0,26.5,8.0,-2.133745070089759,159.1272222,131.3797222,136.6261111,171.625,149.6895139,61.452055822916,326.5555159494011,448.5238098009718,583.8693814105465,356.3558828741709,98.25601050591794,61.43090504564918,55.16663802693847,65.25826363386754,126.26562935717237,63.40991225131269,79.15583965688788,198.97312402018383,95.02932664252342,53.922158258843936,147.8902425,541.5833333,42.73024392,315.0,95.72666667,2.750928253,1.348095708,1.294907242078742,1180.476389,4302.649617,0.0,2247.394147,1253.262558,205.7929389,105338.0758,3.353867839,1.192041145,2.979528392,98.34545713125,57.62819444444473,18.180447263888883,24.43288265277776
2025-11-18 00:00:00,0.981041433,12.78990761,0.486301792,86.22905095,7.372900336,14.288,7.95,1.02,0.445,87.39,11.59,5.896,69.94,11.2,16.9,1.96,14.90601575,5.133333333,79.44555556,71.32,32.15,0.044,5.69,2.01,9.05,2.52,0.019,0.16,54.51,11.01,0.047,1.934973638,0.15,101.815,0.1,96.43,1.32,0.56,1.23,0.0,0.0,0.518,59.23004227,4.048232551,4.110209989,0.053163167,0.023163167,0.100826816,0.422243602,4.321560447,5.941715526,0.060510499,0.04,0.0171021,43.526,0.0,0.0,0.0,0.0,0.0,0.0,0.0,0.0,0.0,0.0,0.0,0.0,0.0,6.0,0.366598368,4.39,0.016,94.91495294,0.148117647,0.103717647,0.042376471,0.338117647,0.046717647,1.006928063,16.81482353,36.77952941,0.392470588,0.53,6.895411765,0.253764706,0.19,0.253764706,36.52776471,1.27,1.195728989,1466.752941,83.0,26.72727273,11.0,60.0,26.5,8.0,-1.5597855510344374,163.3338889,145.7016667,147.3308333,178.3655556,158.6829861,60.70136898224584,326.7302310664881,449.2787072623467,585.1375401707246,357.23555285059297,99.17626157023199,64.08730169742552,59.06858176076469,63.39689643904961,114.70613547786076,62.55151841425857,73.08697358552848,182.9315834070067,91.00209839509859,52.60992936891188,163.5986217,544.7361111,42.35461703,315.0,91.11333333,2.759255192,1.348242789,1.2916288256698205,1166.621667,4296.991172,0.0,2213.368553,1246.358056,203.6617042,105401.8281,3.342467697,1.198586917,3.054293647,100.42681737525,57.62819444444473,18.180447263888883,24.43288265277776
2025-11-18 01:00:00,0.97871714,12.73431826,0.483396425,86.2869646,7.21019979,14.265,7.95,1.02,0.445,87.39,11.59,6.013,69.94,11.2,16.9,1.96,14.51969116,5.133333333,79.44555556,71.32,32.15,0.044,5.69,2.01,9.05,2.52,0.019,0.16,54.51,11.01,0.047,1.934973638,0.15,101.543,0.1,96.43,1.32,0.56,1.23,0.0,0.0,0.579,59.30951306,4.023946175,4.102354558,0.053294091,0.023294091,0.100447137,0.417183394,4.281890518,5.899361658,0.060117728,0.04,0.017023546,43.66,0.0,0.0,0.0,0.0,0.0,0.0,0.0,0.0,0.0,0.0,0.0,0.0,0.0,7.0,0.335240434,4.39,0.016,94.92977647,0.141058824,0.102658824,0.043788235,0.331058824,0.045658824,1.01242769,17.24541176,36.62776471,0.364235294,0.53,6.990705882,0.267882353,0.19,0.267882353,36.18188235,1.27,1.205723073,1469.576471,83.0,26.72727273,11.0,60.0,26.5,8.0,-0.10821897826585314,171.1683333,159.5063889,163.9127778,192.4833333,171.7677083,60.72084874618148,327.1306435353662,449.14105273386247,585.5794987486961,357.1474610672091,98.3314086492754,65.0958303551318,61.36003354242919,62.48417165847929,111.38681414599233,61.2195487474507,69.09200027389161,165.3994718657121,85.58577618251798,51.51945904238186,161.4016358,535.9166667,42.44658228,315.0,89.96,2.772300097,1.348169842,1.2784854502313168,1180.978889,4299.753661,0.0,2235.461206,1233.467592,204.2582744,104957.6072,3.356213042,1.21216474,3.036016278,100.1357167435,57.62819444444473,18.180447263888883,24.43288265277776
2025-11-18 02:00:00,0.981221473,12.79421355,0.486526841,86.22456498,7.38550308,17.045,7.95,1.02,0.445,87.39,11.59,6.976,69.94,11.2,16.9,1.96,13.48878629,5.133333333,79.44555556,71.32,32.15,0.044,5.69,2.01,9.05,2.52,0.019,0.16,54.51,11.01,0.047,1.934973638,0.15,118.56,0.1,96.43,1.32,0.56,1.23,0.0,0.0,0.71,59.37970941,4.002494076,4.095415874,0.053409735,0.023409735,0.100111767,0.412713725,4.246850161,5.861950585,0.059770794,0.04,0.016954159,51.482,0.0,0.0,0.0,0.0,0.0,0.0,0.0,0.0,0.0,0.0,0.0,0.0,0.0,7.0,0.390046448,4.39,0.016,94.9446,0.134,0.1016,0.0452,0.324,0.0446,1.017927316,17.676,36.476,0.336,0.53,7.086,0.282,0.19,0.282,35.836,1.27,1.215717157,1472.4,83.0,26.72727273,11.0,60.0,26.5,8.0,-2.3130095108396915,162.8288889,129.6258333,137.6022222,173.5280556,150.89625,60.951664494625476,326.6122843511969,447.8248294178645,589.0252021935681,357.46573458982544,94.98420104727032,58.81009484624852,52.154579669773085,66.32007209328994,124.60319304417112,67.60773572049686,78.6330736200928,198.4428226460326,96.50346508539664,53.93013664136262,149.9420442,527.4444444,42.67808072,315.0,89.96,2.744855892,1.348207186,1.274151636143914,1174.566389,4300.185122,0.0,2257.579442,1230.747092,200.8006264,102977.9009,3.423978703,1.194229761,2.893221133,98.6173208565,57.62819444444473,18.180447263888883,24.43288265277776
2025-11-18 03:00:00,0.981860849,12.80950531,0.487326061,86.20863384,7.430259434,16.96,7.95,1.02,0.445,87.39,11.59,6.637,69.94,11.2,16.9,1.96,13.41976081,5.133333333,79.44555556,71.32,32.15,0.044,5.69,2.01,9.05,2.52,0.019,0.16,54.51,11.01,0.047,1.934973638,0.15,118.469,0.1,96.43,1.32,0.56,1.23,0.0,0.0,0.71,59.27892437,4.033294118,4.105378151,0.053243697,0.023243697,0.100593277,0.419131092,4.297159664,5.915663866,0.060268908,0.04,0.017053782,49.98,0.0,0.0,0.0,0.0,0.0,0.0,0.0,0.0,0.0,0.0,0.0,0.0,0.0,6.0,0.300691286,4.392166667,0.01665,94.95191667,0.132166667,0.102083333,0.048166667,0.315666667,0.041183333,1.021008366,17.91133333,36.3445,0.348166667,0.5235,7.14,0.29,0.19,0.287833333,35.59666667,1.326333333,1.221590022,1469.883333,83.0,26.72727273,11.0,60.0,26.5,8.0,-1.1094120540535073,146.5994444,129.7419444,142.1977778,164.8541667,145.8483333,60.93409545363504,327.3323355285678,448.3359186475262,588.9174230479421,357.7708668863442,97.50501668176503,62.092242292576685,56.43405254017526,64.74134566737408,121.49640079641341,68.40035442165751,75.8860658968195,190.5648893078868,94.55277546221252,53.60204667154949,149.1747533,531.4027778,42.91777386,315.0,89.96,2.757888806,1.348011281,1.2645689230704609,1176.376944,4299.357872,0.0,2262.732661,1228.919639,201.8777186,103753.2303,3.396257528,1.199897029,2.82856705,98.51565481225,57.62819444444473,18.180447263888883,24.43288265277776
2025-11-18 04:00:00,0.982625675,12.8277974,0.488282094,86.18957693,7.483797258,14.442,7.95,1.02,0.445,87.39,11.59,5.618,69.94,11.2,16.9,1.96,12.90257865,5.133333333,79.44555556,71.32,32.15,0.044,5.69,2.01,9.05,2.52,0.019,0.16,54.51,11.01,0.047,1.934973638,0.15,101.481,0.1,96.43,1.32,0.56,1.23,0.0,0.0,0.613,59.18413018,4.062263348,4.114748253,0.053087529,0.023087529,0.101046166,0.425166999,4.344478676,5.966184329,0.060737413,0.04,0.017147483,42.066,0.0,0.0,0.0,0.0,0.0,0.0,0.0,0.0,0.0,0.0,0.0,0.0,0.0,7.0,0.26166211,4.397166667,0.01815,94.94941667,0.137166667,0.104583333,0.053166667,0.305666667,0.034683333,1.020926661,17.89133333,36.2395,0.413166667,0.5085,7.14,0.29,0.19,0.282833333,35.49666667,1.456333333,1.222073602,1460.383333,83.0,26.72727273,11.0,60.0,26.5,8.0,-1.4877096639901026,132.5930556,119.1466667,129.3141667,152.7266667,133.4451389,61.4306619230597,327.52246554967473,448.20542053401016,585.4503057753401,356.75437607750956,97.6800382071714,60.726134003325996,55.52379439802991,64.99700718816528,128.2320425563065,67.03734633408521,79.6783821332333,199.85748089808152,96.11753672969951,54.65969498607238,134.7856256,534.25,43.08820997,315.0,95.72666667,2.759861969,1.348400764,1.2666638480614973,1180.850556,4301.356847,0.0,2283.359833,1233.763739,203.3946003,104222.2689,3.379881831,1.206146243,2.715880628,96.609095392,57.62819444444473,18.180447263888883,24.43288265277776
2025-11-18 05:00:00,0.981683793,12.80527072,0.487104741,86.21304549,7.417865513,16.641,7.95,1.02,0.445,87.39,11.59,6.983,69.94,11.2,16.9,1.96,14.63038315,5.133333333,79.44555556,71.32,32.15,0.044,5.69,2.01,9.05,2.52,0.019,0.16,54.51,11.01,0.047,1.934973638,0.15,118.934,0.1,96.43,1.32,0.56,1.23,0.0,0.0,0.717,59.48282803,3.970980892,4.08522293,0.053579618,0.023579618,0.099619108,0.406147771,4.195375796,5.806993631,0.059261146,0.04,0.016852229,51.81,0.0,0.0,0.0,0.0,0.0,0.0,0.0,0.0,0.0,0.0,0.0,0.0,0.0,7.0,0.386090157,4.405571429,0.018257143,94.96434286,0.134428571,0.103957143,0.055071429,0.287,0.031371429,1.022281553,17.984,36.18,0.435142857,0.492571429,7.119571429,0.284428571,0.188142857,0.281857143,35.39171429,1.526285714,1.223444655,1456.857143,83.0,26.72727273,11.0,60.0,26.5,8.0,-2.65498267463434,159.5136111,124.3113889,133.2477778,176.1833333,148.3140278,61.21475577102851,325.76342789675124,448.2745860278637,588.1572285947129,357.4341971240246,96.11129452262836,60.06815442914865,51.91161741929281,66.15070631869199,123.54779686721923,66.56999056101495,78.88513373699686,205.76138556968067,98.67395764051511,54.584859592154274,159.8695147,541.8194444,42.61310197,315.0,91.51452778,2.710603856,1.348388067,1.3021437508438856,1169.5475,4302.086444,0.0,2222.199417,1283.536719,205.4570319,104785.5792,3.363258225,1.164752039,2.993561908,99.93271069775,57.62819444444473,18.180447263888883,24.43288265277776
2025-11-18 06:00:00,0.982192691,12.81744186,0.487740864,86.20036545,7.453488372,16.555,7.95,1.02,0.445,87.39,11.59,7.034,69.94,11.2,16.9,1.96,15.94660265,5.133333333,79.44555556,71.32,32.15,0.044,5.69,2.01,9.05,2.52,0.019,0.16,54.51,11.01,0.047,1.934973638,0.15,118.445,0.1,96.43,1.32,0.56,1.23,0.0,0.0,0.695,59.12250249,4.081096851,4.120839952,0.052986001,0.022986001,0.101340598,0.429091069,4.375241756,5.99902874,0.061041998,0.04,0.0172084,47.217,0.0,0.0,0.0,0.0,0.0,0.0,0.0,0.0,0.0,0.0,0.0,0.0,0.0,6.0,0.255489128,4.418428571,0.016542857,95.00205714,0.121571429,0.099242857,0.052928571,0.257,0.032228571,1.025515073,18.224,36.18,0.400857143,0.475428571,7.072428571,0.271571429,0.183857143,0.286142857,35.28028571,1.517714286,1.225976253,1461.142857,83.0,26.72727273,11.0,60.0,26.5,8.0,-2.1137046660239776,154.7868852,137.8463115,140.5090164,175.8762295,152.2546107,60.41102270445172,326.5118970760504,449.37468925528816,585.49460276159,357.45493041725535,97.89561895343627,63.20668833626169,56.455961408534165,63.509322972065405,113.3161037060894,62.86272803729459,73.55393024348837,190.59086377448307,94.03250787144836,52.559419080160765,175.8654828,546.454918,43.02721611,315.0,90.675,2.697998422,1.348156082,1.2951891877572472,1179.27418,4297.272996,0.0,2189.789209,1299.06907,207.764641,104857.3533,3.357000004,1.150001571,3.203492643,102.052176471,57.62819444444473,18.180447263888883,24.43288265277776
2025-11-18 07:00:00,0.981293994,12.79594802,0.486617492,86.22275799,7.390579557,14.235,7.95,1.02,0.445,87.39,11.59,6.046,69.94,11.2,16.9,1.96,15.28997903,5.133333333,79.44555556,71.32,32.15,0.044,5.69,2.01,9.05,2.52,0.019,0.16,54.51,11.01,0.047,1.934973638,0.15,101.506,0.1,96.43,1.32,0.56,1.23,0.0,0.0,0.518,58.36344529,4.080689158,4.091323372,0.052201477,0.022516222,0.100940382,0.433425453,4.398610994,6.010048728,0.061087438,0.03958034,0.01716503,40.223,0.0,0.0,0.0,0.0,0.0,0.0,0.0,0.0,0.0,0.0,0.0,0.0,0.0,6.0,0.418310545,4.4312,0.015,95.02732,0.1104,0.09532,0.05044,0.2364,0.03392,1.029959544,18.4588,36.2024,0.3692,0.4568,7.0264,0.2564,0.1792,0.2928,35.1504,1.5016,1.22985621,1465.28,83.0,26.72727273,11.0,60.0,26.5,8.0,-1.0289508218237131,152.2719008,146.0917355,147.1966942,181.4173554,156.7444215,60.483272963367995,326.86891880250204,449.3221160994245,585.4855359589928,357.4058574122379,97.10439565361628,63.474246900069716,59.12214571100256,62.3745799057456,109.65826982393469,61.71538765667512,70.20235616409528,175.9884678046895,89.25570868791104,52.553407136527355,168.623976,550.0,42.93196,315.0,90.675,2.723500314,1.348526087,1.2845797809624768,1177.932231,4301.698583,0.0,2209.528194,1278.798847,206.9074194,105217.8595,3.34781245,1.16969399,3.037644405,101.09267682000001,57.62819444444473,18.180447263888883,24.43288265277776
2025-11-18 08:00:00,1.011176211,12.82214879,0.491372491,86.166675,7.248996545,13.603,7.95,1.02,0.445,87.39,11.59,5.973,70.6,10.48,17.4,1.52,15.24832606,5.133333333,79.44555556,71.32,32.15,0.05,5.66,2.13,9.28,2.71,0.03,0.18,54.28,11.01,0.065,1.945229682,0.15,102.907,0.1,96.43,1.32,0.56,1.23,0.0,0.0,0.515,57.89860724,4.455120853,4.241818066,0.050969699,0.020969699,0.107187873,0.507021137,4.986181232,6.651302404,0.067090903,0.04,0.018418181,31.319,0.0,0.0,0.0,0.0,0.0,0.0,4.773,0.0,0.0,0.0,0.0,0.0,0.0,7.0,0.377495427,4.4432,0.015,94.94052,0.1144,0.09852,0.04484,0.3004,0.04312,1.045302572,18.6468,36.4264,0.3612,0.4248,6.9904,0.2204,0.1712,0.3208,34.8544,1.4176,1.245871407,1468.08,83.0,26.72727273,11.0,60.0,26.5,8.0,-1.9719962202910324,175.0161111,139.3716667,147.4027778,191.2038889,163.2486111,61.16755303349696,325.71224086201966,448.5493553330812,587.4018509950217,357.2722250418573,96.80020489535846,61.95299306068563,54.250206410649554,65.34300926684121,119.52582102883395,63.99240242200121,75.67320178676201,193.39884963510826,94.51231204789038,53.37223447738111,168.1646106,550.0,42.91991883,315.0,90.675,2.743288594,1.347975681,1.307297962724095,1182.180833,4301.516467,0.0,2214.078844,1258.047753,206.1524658,105113.8517,3.350448511,1.193389059,3.131494358,101.0318109045,57.62819444444473,18.180447263888883,24.43288265277776
2025-11-18 09:00:00,1.00685172,12.68760908,0.490411493,86.3055392,6.864597375,16.914,7.95,1.02,0.445,87.39,11.59,6.791,70.6,10.48,17.4,1.52,15.4438965,5.133333333,79.44555556,71.32,32.15,0.05,5.66,2.13,9.28,2.71,0.03,0.18,54.28,11.01,0.065,1.945229682,0.15,119.088,0.1,96.43,1.32,0.56,1.23,0.0,0.0,0.597,58.9582974,4.131278142,4.137071097,0.052715482,0.022715482,0.102125103,0.439546632,4.45720904,6.086541665,0.061853555,0.04,0.017370711,46.106,0.0,0.0,0.0,0.0,0.0,0.0,4.838,0.0,0.0,0.0,0.0,0.0,0.0,6.0,0.049836063,4.4552,0.015,94.85372,0.1184,0.10172,0.03924,0.3644,0.05232,1.0606456,18.8348,36.6504,0.3532,0.3928,6.9544,0.1844,0.1632,0.3488,34.5584,1.3336,1.261886604,1470.88,83.0,26.72727273,11.0,60.0,26.5,8.0,-0.560047830606365,166.875,154.8708333,157.1577778,191.2875,167.5477778,60.726567430647556,326.867215682413,449.1829503112628,585.2311449660566,357.14268636184784,97.68836336523277,64.30814158406108,60.10339141131465,62.548552569938224,110.73749589289929,60.769229275332115,69.66203993984576,170.1618980089952,86.95600653756136,52.003678921315064,170.3214392,550.0,42.50962308,315.0,90.675,2.738317333,1.348508631,1.2870927382104278,1196.55,4301.766042,0.0,2221.066825,1266.317417,208.9853781,105411.3014,3.344642261,1.193824675,3.211797478,101.317590694,57.62819444444473,18.180447263888883,24.43288265277776
2025-11-18 10:00:00,1.006189049,12.66699265,0.490264233,86.32681831,6.805693272,14.684,7.95,1.02,0.445,87.39,11.59,5.924,70.6,10.48,17.4,1.52,15.59905298,5.133333333,79.44555556,71.32,32.15,0.05,5.66,2.13,9.28,2.71,0.03,0.18,54.28,11.01,0.065,1.945229682,0.15,102.085,0.1,96.43,1.32,0.56,1.23,0.0,0.0,0.521,58.28752033,4.3362685,4.203375256,0.051610412,0.021610412,0.105329804,0.482257561,4.792045042,6.444031588,0.065168763,0.04,0.018033753,34.19,0.0,0.0,0.0,0.0,0.0,0.0,9.693,0.0,0.0,0.0,0.0,0.0,0.0,7.0,0.337785984,4.451,0.015225,94.790875,0.12225,0.103,0.0343,0.42375,0.0596,1.075975198,18.83125,36.9245,0.32975,0.37325,6.99625,0.16775,0.15775,0.36,34.32075,1.28425,1.279852515,1473.8,83.0,26.72727273,11.0,60.0,26.5,8.0,0.9052075001362994,173.5916667,170.2269444,177.3436111,206.3552778,181.879375,60.704678299673446,326.8639451156358,449.981562711436,583.5737070018354,356.9058875930294,100.01790786471085,68.87942035265236,64.57514210752365,60.68345714206539,105.07691214703323,57.55581669639785,64.6399481552512,154.7090756633836,82.23677302280092,50.1993624412312,172.0325667,550.3472222,42.54738778,315.0,90.675,2.755682444,1.348311494,1.2942660511286461,1178.656667,4300.459378,0.0,2204.304681,1263.241339,207.8068553,106651.0869,3.307279767,1.199991892,3.221643478,101.54431508775,57.62819444444473,18.180447263888883,24.43288265277776
2025-11-18 11:00:00,1.004990586,12.62970713,0.489997908,86.36530228,6.699163238,14.341,7.95,1.02,0.445,87.39,11.59,5.958,70.6,10.48,17.4,1.52,14.1356345,5.133333333,79.44555556,71.32,32.15,0.05,5.66,2.13,9.28,2.71,0.03,0.18,54.28,11.01,0.065,1.945229682,0.15,101.712,0.1,96.43,1.32,0.56,1.23,0.0,0.0,0.513,59.44463816,3.982651765,4.088997876,0.053516702,0.023516702,0.099801564,0.408579465,4.214439271,5.827346879,0.059449894,0.04,0.016889979,44.246,0.0,0.0,0.0,0.0,0.0,0.0,0.0,0.0,0.0,0.0,0.0,0.0,0.0,6.0,0.340762286,4.436,0.0156,94.744,0.126,0.103,0.0298,0.48,0.0656,1.091295843,18.7,37.232,0.296,0.362,7.09,0.164,0.154,0.36,34.122,1.258,1.299118902,1476.8,83.0,26.72727273,11.0,60.0,26.5,8.0,-1.152067087804724,167.3975,143.8138889,151.4519444,183.8880556,161.6378472,60.88387833473967,327.02114361568835,448.30137540197455,586.8656779046511,357.05330333793,96.03542824251639,61.411900953407695,55.75331009757966,64.65169775795388,119.84458512554619,64.12855290573313,74.56309748383535,182.96109384749644,91.23734550650917,52.44266377905811,155.893405,556.3888889,43.08061675,315.0,90.675,2.729821664,1.347985933,1.2722802426376538,1196.642778,4300.238853,0.0,2255.602008,1252.574578,205.9055572,103629.3885,3.408440903,1.180848018,3.026548083,99.4058761625,57.62819444444473,18.180447263888883,24.43288265277776
2025-11-18 12:00:00,1.007063342,12.69419286,0.49045852,86.2987438,6.883408178,16.924,7.95,1.02,0.445,87.39,11.59,7.006,70.6,10.48,17.4,1.52,15.68076562,5.133333333,79.44555556,71.32,32.15,0.05,5.66,2.13,9.28,2.71,0.03,0.18,54.28,11.01,0.065,1.945229682,0.15,118.315,0.1,96.43,1.32,0.56,1.23,0.0,0.0,0.603,59.38783682,4.000010331,4.094612506,0.053423125,0.023423125,0.100072938,0.412196223,4.242793155,5.857619094,0.059730625,0.04,0.016946125,51.304,0.0,0.0,0.0,0.0,0.0,0.0,0.0,0.0,0.0,0.0,0.0,0.0,0.0,6.0,0.405591058,4.421,0.015975,94.697125,0.12975,0.103,0.0253,0.53625,0.0716,1.106616489,18.56875,37.5395,0.26225,0.35075,7.18375,0.16025,0.15025,0.36,33.92325,1.23175,1.318385288,1479.8,83.0,26.72727273,11.0,60.0,26.5,8.0,-0.6658636784915757,172.7111111,158.6091667,167.0983333,192.5819444,172.7501389,60.18598409492565,327.24571869786274,449.6775761792949,583.0960036452906,356.66478776884173,99.18764856677097,66.38021290097575,59.20333060114092,62.44842464123545,112.22649239238899,59.28400028840958,70.1536421901755,173.54887673693418,88.51439528455819,49.30427265871846,172.9337261,554.5277778,43.0036745,315.1944444,90.675,2.774365767,1.348057667,1.279994905693009,1189.905556,4299.382514,0.0,2204.838928,1215.294286,202.8247886,103697.7202,3.404038175,1.211290276,3.175234725,101.71232980825,57.62819444444473,18.180447263888883,24.43288265277776
2025-11-18 13:00:00,1.007554161,12.70946278,0.490567591,86.28298306,6.927036512,14.817,7.95,1.02,0.445,87.39,11.59,6.082,70.6,10.48,17.4,1.52,15.17331269,5.133333333,79.44555556,71.32,32.15,0.05,5.66,2.13,9.28,2.71,0.03,0.18,54.28,11.01,0.065,1.945229682,0.15,101.681,0.1,96.43,1.32,0.56,1.23,0.0,0.0,0.525,59.17716298,4.064392532,4.115436938,0.053076051,0.023076051,0.101079452,0.425610627,4.347956535,5.969897489,0.060771847,0.04,0.017154369,41.459,0.0,0.0,0.0,0.0,0.0,0.0,0.0,0.0,0.0,0.0,0.0,0.0,0.0,6.0,0.358679417,4.368,0.0148,94.5452,0.138,0.1094,0.0198,0.716,0.0888,1.119456365,18.728,37.656,0.256,0.338,7.274,0.144,0.146,0.34,33.642,1.162,1.335724813,1482.8,83.0,26.72727273,11.0,60.0,26.5,8.0,0.29825715980277323,175.915,172.2372222,176.8455556,195.6566667,180.1636111,59.69053633569706,327.63050818739595,449.94882823370284,586.5645341846358,357.94905257183206,99.63243301538728,68.14306406839293,64.10258867041179,60.95319291698796,101.96356992882266,60.914606028604645,64.18853081965554,153.63580819287165,83.35044441659447,49.09271430661368,178.7987944,553.4027778,42.71763206,320.0,84.8625,2.78583935,1.348017278,1.2663059121016484,1166.775278,4286.729786,0.0,2201.060261,1209.429942,199.5979083,103961.7031,3.384139983,1.219614766,3.172349192,103.69084025800001,57.62819444444473,18.180447263888883,24.43288265277776
2025-11-18 14:00:00,1.007876482,12.71949055,0.490639218,86.27263297,6.95568728,12.484,7.95,1.02,0.445,87.39,11.59,5.088,70.6,10.48,17.4,1.52,13.12717857,5.133333333,79.44555556,71.32,32.15,0.05,5.66,2.13,9.28,2.71,0.03,0.18,54.28,11.01,0.065,1.945229682,0.15,84.692,0.1,96.43,1.32,0.56,1.23,0.0,0.0,0.427,59.10766103,4.085632421,4.122306982,0.05296155,0.02296155,0.101411504,0.430036081,4.382650261,6.00693848,0.061115349,0.04,0.01722307,32.51,0.0,0.0,0.0,0.0,0.0,0.0,0.0,0.0,0.0,0.0,0.0,0.0,0.0,6.0,0.464324211,4.312285714,0.013514286,94.38577143,0.146571429,0.116257143,0.014228571,0.904571429,0.1068,1.132119044,18.908,37.75885714,0.251714286,0.325142857,7.364,0.126857143,0.141714286,0.318571429,33.35485714,1.089142857,1.352926704,1485.8,83.0,26.72727273,11.0,60.0,26.5,8.0,-0.20267335571472245,192.6613889,156.2158333,166.5533333,200.515,178.9863889,60.763848207210444,326.8267666479405,447.9669364859677,590.753015970018,358.21929871628737,92.9833873814995,62.27470555839932,55.81135451303234,65.00422576535911,116.33432752133075,65.79513727770603,72.10677194293865,172.44152473616555,89.38352903826413,51.02967477958224,156.8360642,539.7361111,43.44467167,320.0,83.7,2.792004178,1.348321064,1.2705819563171739,1163.139722,4104.424619,0.0,2248.73555,1183.583328,195.4441728,102288.4698,3.301659411,1.233982738,2.880489678,100.7807785065,57.62819444444473,18.180447263888883,24.43288265277776
2025-11-18 15:00:00,1.007106495,12.6955354,0.49046811,86.2973581,6.887244002,17.09,7.95,1.02,0.445,87.39,11.59,7.109,70.6,10.48,17.4,1.52,12.15552578,5.133333333,79.44555556,71.32,32.15,0.05,5.66,2.13,9.28,2.71,0.03,0.18,54.28,11.01,0.065,1.945229682,0.15,119.1,0.1,96.43,1.32,0.56,1.23,0.0,0.0,0.62,59.44238999,3.983338808,4.0892201,0.053512998,0.023512998,0.099812305,0.408722614,4.215561504,5.828545038,0.059461005,0.04,0.016892201,49.314,0.0,0.0,0.0,0.0,0.0,0.0,0.0,0.0,0.0,0.0,0.0,0.0,0.0,6.0,0.415251378,4.314923077,0.014107692,94.41836923,0.15,0.116784615,0.013107692,0.863692308,0.109015385,1.135224624,18.94123077,37.74738462,0.291538462,0.331076923,7.438769231,0.131076923,0.145538462,0.321076923,33.25107692,1.096,1.358938812,1487.830769,83.0,26.72727273,11.0,60.0,26.5,8.0,0.6695515361069369,177.3088889,159.8177778,168.3272222,186.3936111,172.961875,60.26009297642461,328.3426445707756,448.22548812181515,589.3827706389983,358.19804007670416,93.3288360363503,63.26103784900502,58.971445874535334,63.43671907222305,113.96759003079518,65.59903637110563,70.10092020649222,161.50752917193483,86.21912318795452,49.764554788497975,145.5254939,531.0416667,43.48743681,320.0,83.528497,2.772328236,1.348322897,1.2366733248489787,1160.571111,4068.850283,0.0,2272.742361,1181.69185,193.3692089,100809.9942,3.321941981,1.219572958,2.685321836,99.28212794174999,57.62819444444473,18.180447263888883,24.43288265277776
2025-11-18 16:00:00,1.00421943,12.73125112,0.458918042,86.26452945,7.688096389,14.483,7.75,1.03,0.5,87.185,11.785,6.041,69.79,11.3,17.06,1.85,12.66698702,5.133333333,79.44555556,71.32,32.15,0.049,5.46,2.25,9.33,2.62,0.035,0.17,54.24,11.17,0.067,2.045787546,0.15,102.142,0.1,96.03,1.42,0.65,1.02,0.0,0.0,0.513,59.4048533,3.805538484,3.82504809,0.059887019,0.024033894,0.068672356,0.418083177,4.259776474,5.895709172,0.099661058,0.06,0.036988702,41.069,0.0,0.0,0.0,0.0,0.0,0.0,0.0,0.0,0.0,0.0,0.0,0.0,0.0,7.0,0.368539161,4.356461538,0.015953846,94.57898462,0.15,0.113092308,0.014953846,0.669846154,0.100707692,1.131958804,18.87661538,37.65969231,0.360769231,0.349538462,7.503384615,0.149538462,0.154769231,0.339538462,33.26953846,1.156,1.357491064,1489.215385,83.0,26.72727273,11.0,60.0,26.5,8.0,2.2587090434271175,170.8930556,154.9158333,171.4488889,191.6138889,172.2179167,61.14979859964521,327.8797538679926,448.36951171418286,590.4028026378592,358.79014153307196,93.18224596688736,66.50230131530496,61.08392850906918,62.72886182670419,112.87712843814819,66.383737597453,68.59192511188641,159.68562771467936,86.17025906053166,50.45754266720121,151.6641167,530.0,43.19013683,320.0,83.52,2.794982117,1.348212536,1.2614986856880905,1168.961944,3909.616372,0.0,2260.401556,1192.203642,198.0374139,103247.2958,3.118885539,1.240255196,2.800081961,100.09549546275,57.62819444444473,18.180447263888883,24.43288265277776
2025-11-18 17:00:00,1.003480396,12.71789572,0.458231796,86.27862388,7.646393749,14.461,7.75,1.03,0.5,87.185,11.785,6.035,69.79,11.3,17.06,1.85,12.47225947,5.133333333,79.44555556,71.32,32.15,0.049,5.46,2.25,9.33,2.62,0.035,0.17,54.24,11.17,0.067,2.045787546,0.15,96.045,0.1,96.03,1.42,0.65,1.02,0.0,0.0,0.514,59.37853072,3.814025359,3.829910362,0.059953323,0.024014003,0.068864637,0.419599322,4.271644838,5.90996447,0.099859969,0.06,0.036995332,43.062,0.0,0.0,0.0,0.0,0.0,0.0,0.0,0.0,0.0,0.0,0.0,0.0,0.0,6.0,0.275636618,4.4034,0.017,94.6284,0.1552,0.11074,0.01548,0.573,0.09678,1.135060241,18.7724,37.727,0.3844,0.3678,7.5452,0.16,0.1626,0.3552,33.2384,1.177,1.362064317,1490.52,83.0,26.72727273,11.0,60.0,26.5,8.0,1.1667399968892909,186.4277778,140.2325,167.6652778,195.3019444,172.406875,61.86090945500007,326.7173643976717,447.5379107897345,592.9593517453678,358.82003761115715,92.9001487797938,64.90269975822227,54.96402596885943,66.11320024879316,124.94040357858768,70.27505899532972,75.52921097185168,184.1749838512149,94.12120109223417,51.48686562850504,149.3326086,525.9305556,43.77586217,320.0,83.52,2.809847494,1.348158906,1.28321353397685,1168.001944,3900.029611,0.0,2264.394044,1176.382486,196.5073117,102901.2275,3.122970933,1.258799439,2.734680433,99.7865706395,57.62819444444473,18.180447263888883,24.43288265277776
2025-11-18 18:00:00,1.003129002,12.71154553,0.457905502,86.28532547,7.626565094,16.868,7.75,1.03,0.5,87.185,11.785,7.012,69.79,11.3,17.06,1.85,11.72828346,5.133333333,79.44555556,71.32,32.15,0.049,5.46,2.25,9.33,2.62,0.035,0.17,54.24,11.17,0.067,2.045787546,0.15,117.895,0.1,96.03,1.42,0.65,1.02,0.0,0.0,0.6,59.62231287,3.735425574,3.784879235,0.059339262,0.024198221,0.067083861,0.405557798,4.161727952,5.777941394,0.098017787,0.06,0.036933926,52.623,0.0,0.0,0.0,0.0,0.0,0.0,0.0,0.0,0.0,0.0,0.0,0.0,0.0,7.0,0.172967199,4.4574,0.017,94.5324,0.1672,0.11014,0.01428,0.603,0.09858,1.146488091,18.6164,37.997,0.3484,0.3858,7.5572,0.16,0.1686,0.3672,33.1424,1.147,1.374511189,1491.72,83.0,26.72727273,11.0,60.0,26.5,8.0,1.3574716023908024,166.4397222,141.0269444,157.2152778,177.4725,160.5386111,61.94301060624163,327.7719650072931,448.0001124951962,587.5574578993597,357.76650895643894,94.50752552209362,65.06453330578978,59.13190498251191,64.30351118476906,125.00573137536816,66.65804083767568,75.50010870456876,177.57192656363281,90.23450881645113,51.95141971894165,131.3347806,525.0,42.802665,320.0,89.30066667,2.789970689,1.348006422,1.2713139563524245,1164.841667,3903.230022,0.0,2286.783369,1203.605864,198.9254931,103880.8345,3.095188089,1.247055771,2.687958142,97.4018584295,57.62819444444473,18.180447263888883,24.43288265277776
2025-11-18 19:00:00,1.00149532,12.68202258,0.456388512,86.3164821,7.534378795,13.997,7.75,1.03,0.5,87.185,11.785,6.05,69.79,11.3,17.06,1.85,12.06899879,5.133333333,79.44555556,71.32,32.15,0.049,5.46,2.25,9.33,2.62,0.035,0.17,54.24,11.17,0.067,2.045787546,0.15,100.883,0.1,96.03,1.42,0.65,1.02,0.0,0.0,0.511,59.48699889,3.779053254,3.80987426,0.059680104,0.024095969,0.0680723,0.413351701,4.222738536,5.851222263,0.099040311,0.06,0.03696801,43.264,0.0,0.0,0.0,0.0,0.0,0.0,0.0,0.0,0.0,0.0,0.0,0.0,0.0,6.0,0.324857907,4.431076923,0.017353846,94.6802,0.159384615,0.112123077,0.0186,0.496769231,0.084492308,1.142328107,18.37123077,37.95384615,0.329384615,0.407692308,7.687384615,0.181230769,0.173538462,0.373538462,33.22615385,1.193076923,1.373675567,1490.938462,83.0,26.72727273,11.0,60.0,26.5,8.0,1.5718342025743794,155.5605556,139.1902778,155.4480556,175.7333333,156.4830556,61.78741590231577,327.9284378511386,448.29647418368637,586.1863024830881,357.58546864946845,94.0349640474237,65.41483106590675,59.28432960583663,63.428233192968534,122.77817547706098,65.23589810105922,74.38649870240789,176.4569350180833,89.9840996755738,51.57476680334161,133.3885808,525.0,43.45539633,320.0,90.48,2.798711506,1.348371717,1.269874812164747,1166.084444,3896.629486,0.0,2276.749258,1197.312117,198.7241322,103885.692,3.088178806,1.248733208,2.729536414,97.673986956,57.62819444444473,18.180447263888883,24.43288265277776
