Repository: saikumar-voptimai/evonith_bf_webapp

# Evonith BF2 — Blast Furnace Intelligence Platform

Monitoring, modelling and optimisation of **Blast Furnace 2 (BF2)** at Evonith Steel: live telemetry from InfluxDB,
manual plant reports from Neon PostgreSQL, a two-zone energy model of the furnace, blend and fuel optimisers, a
conversational assistant (FurnaceMind) and a live digital twin evaluated every hour.

The platform has three deployable parts that share one Python service layer, plus the shared data library:

| Part | Path | What it is |
|---|---|---|
| **Streamlit app** (legacy) | `src/app.py`, `src/custom_pages/` | The original 11-page dashboard; still the home of the model pages. Served under `/legacy` in production |

File: src/assets/data/furnace_dataset_20260617_152856_168598.csv (part 35 of 47)
FLUX_FE2O3%,FLUX_AL2O3%,FLUX_LOI%,FLUX_MGO%,FLUX_CAO%,FLUX_CALC_MT,ORE_FE(T)%,ORE_LOI%,ORE_TM%,ORE_MGO%,ORE_NA2O%,ORE_P%,ORE_TIO2%,ORE_AL2O3%,ORE_SIO2%,ORE_MNO%,ORE_CAO%,ORE_K2O%,ORE_CALC_MT,PELLET_PCT_SIO2,PELLET_PCT_AL2O3,PELLET_PCT_FE2O3,PELLET_PCT_MGO,PELLET_PCT_TIO2,PELLET_PCT_NA2O,TOTAL_PELLET_CALC_MT,PELLET_PCT_K2O,PELLET_PCT_TM,PELLET_PCT_LOI,PELLET_PCT_MNO,PELLET_PCT_CAO,PELLET_PCT_P,CHARGES/HRS.,STOCKRODLEVEL,CHEM_PCT_C,CHEM_PCT_CR,CHEM_PCT_FE,CHEM_PCT_MN,CHEM_PCT_P,CHEM_PCT_S,CHEM_PCT_SI,CHEM_PCT_TI,SLAG_BASICITY,SLAG_PCT_AL2O3,SLAG_PCT_CAO,SLAG_PCT_FEO,SLAG_PCT_K2O,SLAG_PCT_MGO,SLAG_PCT_MNO,SLAG_PCT_NA2O,SLAG_PCT_S,SLAG_PCT_SIO2,SLAG_PCT_TIO2,SLAG_T_BASICITY,HMT_GT_1480C,COKE_DISCHARGE_TIME,WEIGHTED_COKE_ANGLE,TOTAL_COKE_PORTIONS,NON_COKE_DISCHARGE_TIME,WEIGHTED_NON_COKE_ANGLE,TOTAL_NON_COKE_PORTIONS,FTG_UPTAKE_TEMP_A,FTG_UPTAKE_TEMP_B,FTG_UPTAKE_TEMP_C,FTG_UPTAKE_TEMP_D,FTG_UPTAKE_TEMP_AVG,BOSH_TEMP_A,BOSH_TEMP_C,BOSH_TEMP_D,BELLY_TEMP_A,BELLY_TEMP_C,BELLY_TEMP_D,LOWER_STACK_TEMP_A,LOWER_STACK_TEMP_B,LOWER_STACK_TEMP_C,LOWER_STACK_TEMP_D,PCI_KG/THM,ACT. FUEL RATEKG/THM.,FURNACETOPGASANALYSISCO2ETACO,COKE RATE KG/THM,PRODUCTIONTONNESPERHR,HOT BLAST PRESSUREBAR,TOPPRESSUREBAR,DIFFERENTIAL PRESSURETOTALBAR,HOT BLAST TEMP.OC,OXYGENFLOWNM3/HR.,STEAMKGS/HR.,RAFTOC,PERMEABILITYKGS/HR.,TUYEREVELOCITYM/S,HOT BLAST VOLUMENM3/HR.,O2 ENRICHMENT %,FURNACE TOP GAS ANALYSISCO2%,BOTTOMBAR,FURNACE TOP GAS ANALYSISONLINE (ANALYZER)CO%,FURNACE TOP GAS ANALYSISH2%,UNITCOST LAKHS/THM
2025-11-21 19:00:00,0.99985552,12.80084849,0.517553031,86.19929599,6.986996782,15.227,7.1,1.03,0.465,87.18,11.79,5.985,70.57,10.64,17.22,1.57,14.27567129,5.2,79.57666667,66.61,29.22,0.045,5.44,2.21,9.02,2.52,0.034,0.16,54.61,10.83,0.067,1.990808824,0.14,101.046,0.1,96.48,1.01,0.77,1.28,0.0,0.0,0.728,59.33402238,4.096616361,4.092744894,0.053121726,0.017321241,0.065809553,0.455614884,4.208430137,5.600812276,0.096243452,0.119274489,0.02824869,43.335,0.0,0.0,0.0,0.0,0.0,0.0,0.0,0.0,0.0,0.0,0.0,0.0,0.0,7.0,0.287745894,4.2994,0.01292,94.8842,0.1354,0.11492,0.02722,0.4624,0.06354,1.087513877,17.6796,37.4086,0.3562,0.4372,7.7128,0.1908,0.1346,0.3254,34.4016,1.2432,1.311753563,1468.84,83.0,24.27272727,11.0,75.0,25.2,10.0,183.065,170.5969444,197.8458333,199.7008333,187.8021528,50.662991447131105,70.86071720235748,80.8651128652267,90.30912223102871,79.13924497204317,50.36431821610077,73.59649241955745,60.72248250094043,46.083183086378824,36.755212549872766,147.6954009,535.9138889,42.60349489,310.0,96.65616667,2.837492706,1.348136631,1.4344474131226617,1168.828333,3896.691714,0.0,2216.562183,1187.665842,200.8822619,105913.8423,3.031630733,17.50018428373017,1.286101386,24.55520637096774,3.176617167,97.06964061925001
2025-11-21 20:00:00,0.996065553,12.70652044,0.511657527,86.29741401,6.645899801,16.048,7.1,1.03,0.465,87.18,11.79,7.088,70.57,10.64,17.22,1.57,12.76664877,5.2,79.57666667,66.61,29.22,0.045,5.44,2.21,9.02,2.52,0.034,0.16,54.61,10.83,0.067,1.990808824,0.14,118.648,0.1,96.48,1.01,0.77,1.28,0.0,0.0,0.841,56.56776907,5.233123109,4.585984713,0.067507887,0.018143308,0.078757099,0.617767474,5.221626931,7.13191088,0.125015775,0.168598471,0.034003155,30.745,0.0,0.0,0.0,0.0,0.0,0.0,19.304,0.0,0.0,0.0,0.0,0.0,0.0,6.0,0.371001853,4.234193548,0.014,94.9900129,0.129612903,0.116116129,0.031154839,0.422645161,0.062264516,1.069718813,18.09425806,37.07064516,0.340387097,0.341935484,7.541935484,0.180774194,0.14116129,0.320387097,34.65464516,1.204258065,1.287350024,1471.270968,83.0,24.27272727,11.0,75.0,25.2,10.0,191.5922222,158.6469444,174.0541667,198.2575,180.6377083,50.25673554666014,60.89045050465295,72.17113614266722,92.25552222129838,82.18123084901043,59.85428048041477,78.03856662604409,79.89613112936945,53.93879480180345,41.35786631605211,147.9545022,521.5,42.30078317,310.0,86.28766667,2.82148995,1.348126981,1.393718279644571,1156.021389,3900.598378,0.0,2244.429864,1159.462714,192.9852544,102283.732,3.140461044,17.50018428373017,1.273465535,24.55520637096774,2.990475486,97.1039715415
2025-11-21 21:00:00,0.996911124,12.72756574,0.512972859,86.27552313,6.722001125,14.222,7.1,1.03,0.465,87.18,11.79,6.034,70.57,10.64,17.22,1.57,12.9239566,5.2,79.57666667,66.61,29.22,0.045,5.44,2.21,9.02,2.52,0.034,0.16,54.61,10.83,0.067,1.990808824,0.14,102.038,0.1,96.48,1.01,0.77,1.28,0.0,0.0,0.723,59.26703251,4.124138946,4.104689597,0.053470113,0.017341149,0.066123102,0.459541705,4.232966547,5.637890623,0.096940226,0.12046896,0.028388045,42.477,0.0,0.0,0.0,0.0,0.0,0.0,0.0,0.0,0.0,0.0,0.0,0.0,0.0,6.0,0.271892543,4.176129032,0.014,95.13014194,0.125741935,0.117277419,0.032703226,0.349096774,0.054909677,1.062722234,18.13683871,36.87709677,0.344258065,0.361290323,7.561290323,0.188516129,0.152774194,0.324258065,34.70109677,1.24683871,1.280619386,1473.980645,83.0,24.27272727,11.0,75.0,25.2,10.0,171.3394444,136.0266667,154.1755556,181.4775,160.7547917,52.43761657185314,59.083161110191924,71.83185402518679,93.34493237971712,85.24747589194061,67.56586664270843,80.16595575307699,97.92626536180012,61.17106068818296,46.09289262055202,154.0767358,522.1388889,44.10558519,312.1388889,83.88,2.799358539,1.348000436,1.4130313599115987,1159.703333,3901.889461,0.0,2247.962222,1212.560664,200.4693519,105269.1522,3.050094964,17.50018428373017,1.247525173,24.55520637096774,2.924366647,98.4498897185
2025-11-21 22:00:00,0.996835362,12.72568012,0.512855007,86.27748452,6.715182575,14.049,7.1,1.03,0.465,87.18,11.79,5.741,70.57,10.64,17.22,1.57,13.28513253,5.2,79.57666667,66.61,29.22,0.045,5.44,2.21,9.02,2.52,0.034,0.16,54.61,10.83,0.067,1.990808824,0.14,101.759,0.1,96.48,1.01,0.77,1.28,0.0,0.0,0.746,59.46048953,4.044657717,4.070195031,0.052464022,0.017283658,0.06521762,0.448201616,4.162108959,5.530813742,0.094928043,0.117019503,0.027985609,43.429,0.0,0.0,0.0,0.0,0.0,0.0,0.0,0.0,0.0,0.0,0.0,0.0,0.0,6.0,0.281774159,4.118064516,0.014,95.27027097,0.121870968,0.11843871,0.034251613,0.275548387,0.047554839,1.055725655,18.17941935,36.68354839,0.348129032,0.380645161,7.580645161,0.196258065,0.164387097,0.328129032,34.74754839,1.289419355,1.273888747,1476.690323,83.0,24.27272727,11.0,75.0,25.2,10.0,160.5547222,143.6144444,165.8063889,190.0227778,164.9995833,48.77068579585523,61.555959711675754,73.40561752358806,91.95414311438859,80.21650744956929,60.34220448314761,75.71954869089646,82.1159047466806,55.30545450811083,42.834211374380004,148.1621556,530.8888889,44.43925392,315.0,89.66616667,2.792289472,1.348530922,1.414431111190693,1163.834444,3899.588994,0.0,2240.059269,1217.012556,201.0367114,105268.5567,3.053387867,17.50018428373017,1.229810393,24.55520637096774,2.90842015,98.38148561700001
2025-11-21 23:00:00,0.997168088,12.73396131,0.513372582,86.2688706,6.745127959,16.646,7.1,1.03,0.465,87.18,11.79,6.993,70.57,10.64,17.22,1.57,13.22353893,5.2,79.57666667,66.61,29.22,0.045,5.44,2.21,9.02,2.52,0.034,0.16,54.61,10.83,0.067,1.990808824,0.14,118.331,0.1,96.48,1.01,0.77,1.28,0.0,0.0,1.04,59.38438459,4.075925204,4.083765007,0.052859813,0.017306275,0.065573831,0.452662746,4.189983952,5.572937209,0.095719625,0.118376501,0.028143925,49.227,0.0,0.0,0.0,0.0,0.0,0.0,0.0,0.0,0.0,0.0,0.0,0.0,0.0,7.0,0.369636622,4.160857143,0.03632,95.26377714,0.114685714,0.118822857,0.042617143,0.224057143,0.038862857,1.044917371,18.04057143,36.46422857,0.392514286,0.404171429,7.618342857,0.215942857,0.175314286,0.319371429,34.90108571,1.364914286,1.26320134,1473.04,83.0,24.27272727,11.0,75.0,25.2,10.0,194.5905556,159.5402778,174.6766667,219.9508333,187.1895833,43.54102388107057,58.77118574078973,71.52052754160512,92.92805731451969,78.78894618694056,55.68578118629404,75.53520352268,71.1247309661025,50.199438640760235,42.49049863322013,145.5215025,532.3472222,43.85412783,315.0,90.87,2.768602828,1.348052225,1.4356439981159006,1159.560556,3898.38995,0.0,2239.009075,1239.666203,202.4281336,105601.6397,3.040443719,17.50018428373017,1.211164064,24.55520637096774,2.954145786,98.03159908125
2025-11-22 00:00:00,0.99119951,12.69448592,0.481799266,86.31431457,6.83494492,16.34,7.0,1.035,0.45,87.605,11.36,6.967,71.28,10.97,16.37,1.38,13.08108486,5.223333333,79.17666667,70.55,33.29,0.049,5.56,2.31,8.73,2.54,0.035,0.16,54.35,10.88,0.068,1.956834532,0.15,117.434,0.1,95.13,0.88,0.58,1.32,0.0,0.0,1.042,59.18423489,3.978432276,3.519579222,0.04649474,0.025675263,0.064056328,0.358434335,4.452290426,5.707237829,0.121700033,0.112473701,0.035041058,49.052,0.0,0.0,0.0,0.0,0.0,0.0,0.0,0.0,0.0,0.0,0.0,0.0,0.0,6.0,0.278863393,4.298,0.07952,95.12012,0.1044,0.11848,0.05736,0.1932,0.02892,1.0305433,17.732,36.2208,0.4748,0.4316,7.6732,0.2468,0.1856,0.2988,35.1548,1.4712,1.248812441,1463.44,83.0,24.27272727,11.0,75.0,25.2,10.0,178.5069444,144.7552778,156.9683333,193.0222222,168.3131944,40.919774898708454,50.894480865368735,53.255214307622026,93.05262660561627,81.96291574443103,58.110620739997344,73.7167057133656,87.43666703741678,58.48262862402996,43.585918937782466,153.7434827,530.0,43.13658872,315.0,85.08383333,2.78187285,1.347999825,1.4136372231558016,1173.445556,3901.498378,0.0,2252.471567,1212.829961,201.0267989,104245.7147,3.082803797,17.50018428373017,1.219534376,24.55520637096774,2.923972789,99.12101145775
2025-11-22 01:00:00,0.992015,12.71793124,0.4830225,86.29005376,6.926687463,15.067,7.0,1.035,0.45,87.605,11.36,5.591,71.28,10.97,16.37,1.38,13.78136373,5.223333333,79.17666667,70.55,33.29,0.049,5.56,2.31,8.73,2.54,0.035,0.16,54.35,10.88,0.068,1.956834532,0.15,91.369,0.1,95.13,0.88,0.58,1.32,0.0,0.0,0.801,59.09447198,4.0105413,3.532233025,0.046652913,0.025667354,0.06461784,0.364168089,4.496183305,5.752712433,0.123202672,0.113264564,0.035309952,38.777,0.0,0.0,0.0,0.0,0.0,0.0,0.0,0.0,0.0,0.0,0.0,0.0,0.0,7.0,0.217474481,4.435142857,0.12272,94.97646286,0.094114286,0.118137143,0.072102857,0.162342857,0.018977143,1.016169229,17.42342857,35.97737143,0.557085714,0.459028571,7.728057143,0.277657143,0.195885714,0.278228571,35.40851429,1.577485714,1.234423541,1453.84,83.0,24.27272727,11.0,75.0,25.2,10.0,159.4272222,142.0244444,160.3616667,181.1697222,160.7457639,40.946776469820406,54.856309922980614,55.23823153118698,91.98060332203028,80.2313966717033,54.51960238858334,72.26003142215475,84.04448247761252,57.04148817868216,40.8521841664258,153.6963633,539.6111111,43.05230167,315.0,89.66616667,2.717467956,1.348157158,1.4175629158307586,1175.337222,3901.949539,0.0,2232.916931,1270.865628,204.7220017,104231.1026,3.083440497,17.50018428373017,1.167672914,24.55520637096774,3.051737697,99.11476813725
2025-11-22 02:00:00,0.994388879,12.78618028,0.486583319,86.21943084,7.193748907,22.876,7.0,1.035,0.45,87.605,11.36,6.869,71.28,10.97,16.37,1.38,15.42037107,5.223333333,79.17666667,70.55,33.29,0.049,5.56,2.31,8.73,2.54,0.035,0.16,54.35,10.88,0.068,1.956834532,0.15,116.613,0.1,95.13,0.88,0.58,1.32,0.0,0.0,0.849,58.61747276,4.181168334,3.599475206,0.04749344,0.025625328,0.067601712,0.394637203,4.72942962,5.99436402,0.131187681,0.1174672,0.036738848,44.97,0.0,0.0,0.0,0.0,0.0,0.0,4.851,0.0,0.0,0.0,0.0,0.0,0.0,7.0,0.277570131,4.416,0.1152,94.9948,0.098,0.1176,0.0696,0.168,0.0208,1.006102291,17.246,35.788,0.638,0.476,7.736,0.3,0.202,0.268,35.572,1.65,1.223582068,1451.4,83.0,24.27272727,11.0,75.0,25.2,10.0,186.7113889,156.3738889,170.9344444,208.5033333,180.6307639,32.589561477693195,54.97148993460078,55.37913321241733,92.59275058326907,75.54945742768876,45.036570563515255,70.79005729299291,67.90414145085992,49.162293251755514,38.998037527836374,159.5384092,550.0,41.9820055,315.0,96.65616667,2.727522917,1.348355472,1.4855083411316765,1173.769167,3897.912864,0.0,2190.030544,1300.868108,210.5811581,107643.0828,2.9826155,17.50018428373017,1.170719928,24.55520637096774,3.238385736,99.888839219
2025-11-22 03:00:00,0.991458098,12.70192033,0.482187148,86.30662157,6.864036077,18.627,7.0,1.035,0.45,87.605,11.36,6.037,71.28,10.97,16.37,1.38,15.35561134,5.223333333,79.17666667,70.55,33.29,0.049,5.56,2.31,8.73,2.54,0.035,0.16,54.35,10.88,0.068,1.956834532,0.15,102.164,0.1,95.13,0.88,0.58,1.32,0.0,0.0,0.591,59.1486804,3.991150446,3.524591309,0.046557391,0.02567213,0.064278739,0.360705437,4.469676103,5.725250016,0.122295218,0.112786957,0.035147565,45.817,0.0,0.0,0.0,0.0,0.0,0.0,0.0,0.0,0.0,0.0,0.0,0.0,0.0,7.0,0.205598348,4.292666667,0.073866667,95.12113333,0.111333333,0.116933333,0.0556,0.198,0.030466667,0.998906776,17.156,35.63466667,0.718,0.486,7.712666667,0.316666667,0.205333333,0.264666667,35.67533333,1.7,1.215105545,1453.733333,83.0,24.27272727,11.0,75.0,25.2,10.0,195.2138889,163.6502778,169.4533333,212.57,185.221875,35.68649672483599,53.53131130508109,58.039153063697725,91.7295262895284,74.04034875383832,48.43850392496191,69.29152763766402,64.14929673560943,48.631890646838315,41.95348345184519,166.774976,550.2361111,40.23796183,315.0,92.07383333,2.711684917,1.347991386,1.4755691708435072,1189.811111,3900.250856,0.0,2208.968739,1331.082606,216.1492592,108724.2308,2.951171206,17.50018428373017,1.158340463,24.55520637096774,3.356867297,100.84768432
2025-11-22 04:00:00,0.993549265,12.76204137,0.485323898,86.24440936,7.099292324,20.207,7.0,1.035,0.45,87.605,11.36,6.063,71.28,10.97,16.37,1.38,15.64227835,5.223333333,79.17666667,70.55,33.29,0.049,5.56,2.31,8.73,2.54,0.035,0.16,54.35,10.88,0.068,1.956834532,0.15,102.214,0.1,95.13,0.88,0.58,1.32,0.0,0.0,0.562,59.14382688,3.992886598,3.525275507,0.046565944,0.025671703,0.064309101,0.361015464,4.472049413,5.727708852,0.122376466,0.112829719,0.035162105,45.008,0.0,0.0,0.0,0.0,0.0,0.0,0.0,0.0,0.0,0.0,0.0,0.0,0.0,7.0,0.119742253,4.169333333,0.032533333,95.24746667,0.124666667,0.116266667,0.0416,0.228,0.040133333,0.99171126,17.066,35.48133333,0.798,0.496,7.689333333,0.333333333,0.208666667,0.261333333,35.77866667,1.75,1.206629023,1456.066667,83.0,24.27272727,11.0,75.0,25.2,10.0,170.9477778,159.0352778,162.6013889,194.3972222,171.7454167,37.70526523829446,55.38208559893965,60.33247073985987,90.21258811049827,71.68955760786332,47.676450161055214,67.7921578308466,62.98307040370628,48.45181662981196,41.521835075154314,166.1615096,555.0,41.69903425,315.0,94.139,2.734804939,1.347980564,1.4645389999674867,1189.628333,3899.914417,0.0,2201.939842,1310.269014,214.7554467,108755.9297,2.951175,17.50018428373017,1.17407558,24.55520637096774,3.393406003,100.766400022
2025-11-22 05:00:00,0.994518923,12.78991902,0.486778384,86.21556205,7.208378789,17.783,7.0,1.035,0.45,87.605,11.36,5.276,71.28,10.97,16.37,1.38,15.51999911,5.223333333,79.17666667,70.55,33.29,0.049,5.56,2.31,8.73,2.54,0.035,0.16,54.35,10.88,0.068,1.956834532,0.15,88.195,0.1,95.13,0.88,0.58,1.32,0.0,0.0,0.5,59.22192253,3.964951061,3.514266428,0.04642833,0.025678583,0.063820573,0.356026975,4.433861671,5.688144975,0.121069138,0.112141652,0.034928162,38.517,0.0,0.0,0.0,0.0,0.0,0.0,0.0,0.0,0.0,0.0,0.0,0.0,0.0,6.0,0.35918672,4.319894737,0.015008421,94.64696,0.140842105,0.120526316,0.033905263,0.647368421,0.075494737,1.026915419,18.47957895,36.05947368,0.376526316,0.417368421,7.444105263,0.225789474,0.165789474,0.330947368,35.126,1.253473684,1.238873784,1474.115789,83.0,24.27272727,11.0,75.0,25.2,10.0,208.1297222,168.9875,184.3291667,221.4891667,195.7338889,35.38284713184768,55.47838095359461,57.92001282737341,92.09063867436649,75.2208428453585,48.13532724295392,69.26671913608928,62.47063311665562,48.25347100277695,39.97796755198691,171.0192739,549.2083333,41.40591081,315.0,90.75,2.749598092,1.3483006,1.4772364217296186,1195.426944,3899.97955,0.0,2205.452964,1283.841325,212.8779983,107799.7156,2.974696992,17.50018428373017,1.190872474,24.55520637096774,3.390295461,101.41005379175
2025-11-22 06:00:00,0.991326309,12.69813139,0.481989464,86.3105423,6.849209792,16.135,7.0,1.035,0.45,87.605,11.36,5.29,71.28,10.97,16.37,1.38,13.55494828,5.223333333,79.17666667,70.55,33.29,0.049,5.56,2.31,8.73,2.54,0.035,0.16,54.35,10.88,0.068,1.956834532,0.15,87.865,0.1,95.13,0.88,0.58,1.32,0.0,0.0,0.487,59.1293631,3.998060423,3.527314452,0.046591431,0.025670428,0.064399579,0.361939361,4.479122007,5.735036313,0.122618591,0.112957153,0.035205432,37.039,0.0,0.0,0.0,0.0,0.0,0.0,0.0,0.0,0.0,0.0,0.0,0.0,0.0,6.0,0.365831759,4.282,0.01504,94.39556,0.144,0.13,0.0298,0.9,0.1036,1.055548834,18.928,36.47,0.326,0.37,7.422,0.21,0.15,0.372,34.586,1.004,1.270247297,1485.8,83.0,24.27272727,11.0,75.0,25.2,10.0,217.2661202,174.8021858,189.4568306,235.3371585,204.2155738,39.23056889741278,53.10946330439006,59.518194443214185,92.01259404107358,76.62909932831354,55.01259207689358,67.3889329993847,61.23417817444454,49.86834405025573,43.753874838832544,163.8071033,587.8688525,40.47665404,376.7486339,82.74945355,2.767097005,1.348207623,1.4430011920435646,1192.562295,3874.790557,0.0,2260.700443,1266.778071,211.6290164,107884.8563,2.955733131,17.50018428373017,1.215236607,24.55520637096774,3.230542262,115.89159966225
2025-11-22 07:00:00,0.991125102,12.69234668,0.481687653,86.31652822,6.826573952,15.963,7.0,1.035,0.45,87.605,11.36,5.258,71.28,10.97,16.37,1.38,5.765606106,5.223333333,79.17666667,70.55,33.29,0.049,5.56,2.31,8.73,2.54,0.035,0.16,54.35,10.88,0.068,1.956834532,0.15,87.643,0.1,95.13,0.88,0.58,1.32,0.0,0.0,0.481,59.1153125,4.003086454,3.529295154,0.046616189,0.025669191,0.064487472,0.362836867,4.485992566,5.74215446,0.1228538,0.113080947,0.035247522,36.32,0.0,0.0,0.0,0.0,0.0,0.0,0.0,0.0,0.0,0.0,0.0,0.0,0.0,7.0,0.312179153,4.244105263,0.015071579,94.14416,0.147157895,0.139473684,0.025694737,1.152631579,0.131705263,1.08418225,19.37642105,36.88052632,0.275473684,0.322631579,7.399894737,0.194210526,0.134210526,0.413052632,34.046,0.754526316,1.301620811,1497.484211,83.0,24.27272727,11.0,75.0,25.2,10.0,232.51841,217.0635983,235.3569038,264.3112971,237.3125523,64.42863800173072,74.97175239425837,77.04148945065428,85.28540763820496,94.51862105569558,54.42635939864901,60.67427800172405,49.72303586586344,50.19198078627457,41.10774402540818,78.83878075,535.376569,41.13967954,415.0,73.13159908,2.757438335,1.348022142,1.3221295718363872,1137.123013,1485.572603,0.0,2325.856611,1235.047268,197.2627644,104127.3442,1.212652301,17.50018428373017,1.201526787,24.55520637096774,2.225176285,114.196138449375
2025-11-22 14:00:00,0.977767703,12.59095806,0.52492036,86.43127423,6.299093241,16.763,7.0,1.035,0.45,87.605,11.36,6.282,70.12,10.74,17.62,1.52,5.950268278,5.223333333,79.17666667,70.55,33.29,0.047,5.51,2.27,8.59,2.54,0.035,0.16,54.37,11.0,0.066,1.996370236,0.14,102.632,0.1,95.13,0.88,0.58,1.32,0.0,0.0,0.834,58.98706984,4.048960038,3.547373414,0.046842168,0.025657892,0.065289695,0.371028578,4.54870153,5.807123206,0.125000593,0.114210838,0.035631685,42.165,0.0,0.0,0.0,0.0,0.0,0.0,0.0,0.0,0.0,0.0,0.0,0.0,0.0,8.0,0.141797798,4.204137931,0.017961379,94.69974207,0.159448276,0.123558621,0.022248276,0.674758621,0.098144828,1.078020554,17.66372414,37.19924138,0.485586207,0.382758621,7.936758621,0.170827586,0.171103448,0.360551724,34.50696552,1.012482759,1.308023961,1489.696552,83.0,24.27272727,11.0,75.0,25.2,10.0,179.9427778,155.6863889,159.1455556,192.0869444,171.7154167,62.89303331329802,62.68510092989197,64.8744149168774,91.34969512954211,104.67808125802372,61.31648365939829,77.0946497669154,99.27356286482723,63.43962123411805,46.726839870652384,70.25110128,544.0555556,41.92996061,405.8055556,84.7,2.738228917,1.348056472,1.3388144765638446,1145.432222,2570.816881,0.0,2348.281183,1266.854247,201.7853158,105323.7506,2.052723069,17.50018428373017,1.211053173,24.55520637096774,2.510553269,110.7596598196
2025-11-22 15:00:00,0.977666566,12.58818242,0.524740562,86.43415101,6.289990939,16.555,7.0,1.035,0.45,87.605,11.36,6.368,70.12,10.74,17.62,1.52,6.947041419,5.223333333,79.17666667,70.55,33.29,0.047,5.51,2.27,8.59,2.54,0.035,0.16,54.37,11.0,0.066,1.996370236,0.14,101.811,0.1,95.13,0.88,0.58,1.32,0.0,0.0,0.901,58.64996767,4.169544603,3.594894425,0.04743618,0.025628191,0.06739844,0.392561536,4.713540036,5.97790184,0.130643713,0.117180902,0.036641507,38.977,0.0,0.0,0.0,0.0,0.0,0.0,4.069,0.0,0.0,0.0,0.0,0.0,0.0,7.0,0.243166686,4.217684211,0.016231579,94.53430526,0.148210526,0.123410526,0.019642105,0.839157895,0.101357895,1.107407706,17.89936842,37.86431579,0.360315789,0.350526316,7.684736842,0.140526316,0.158210526,0.377684211,34.19757895,0.856736842,1.33208733,1494.715789,83.0,24.27272727,11.0,75.0,25.2,10.0,179.4097222,147.9397222,148.1513889,182.3355556,164.4590972,64.77665181062872,60.7785121560936,63.72209831289517,92.86171370675211,109.64245080487689,61.99563748239959,81.56101043358376,107.96374066520707,64.61646727048573,48.096001525478286,77.455063,559.0833333,42.91746758,405.0,89.69125,2.748416522,1.348182486,1.3420865534633044,1153.704444,3001.118803,0.0,2380.223178,1260.135133,202.7505942,105678.7406,2.365102672,17.50018428373017,1.217444618,24.55520637096774,2.137522506,111.5127958475
2025-11-22 16:00:00,0.989937918,12.49388624,0.513250557,86.51617584,5.672535304,22.873,7.3,1.02,0.49,87.39,11.59,7.036,69.77,10.91,17.65,1.67,9.59629798,5.223333333,79.17666667,70.55,33.29,0.048,5.59,2.27,9.17,2.55,0.036,0.15,54.28,11.05,0.068,1.976744186,0.15,107.696,0.1,95.75,1.35,0.67,1.23,0.0,0.0,1.063,59.14388704,4.03668859,3.764708216,0.0698741,0.019348721,0.074609312,0.345417058,4.740133834,5.603918781,0.076554755,0.126344921,0.024659672,47.895,4.32,2.11,63.83,0.14,0.145,0.046,0.0,0.033,3.4,0.58,0.02,0.91,0.045,7.0,0.146059196,4.272,0.015168,94.429232,0.14168,0.125016,0.020184,0.89792,0.0988,1.121635178,18.00104,38.19568,0.2868,0.34848,7.5252,0.13008,0.1584,0.3816,34.0556,0.80544,1.342600524,1500.856,83.0,24.27272727,11.0,75.0,25.2,10.0,170.6952778,155.7363889,167.8872222,183.5913889,169.4775694,58.704231135923635,61.95437723011388,67.34342971120883,90.7556609540598,93.52824248956176,61.34671921109154,73.05740995251071,86.75835407120894,59.2178491748152,45.98927019769792,111.9206946,542.25,42.39101575,373.8611111,85.74194444,2.810840153,1.34782685,1.3747153365398626,1156.371944,3393.203636,0.0,2324.231092,1229.362761,203.8967419,107788.1428,2.606705792,17.50018428373017,1.259214987,24.55520637096774,2.504267903,108.29476980950001
2025-11-22 17:00:00,0.997289763,12.69156919,0.523053018,86.31114105,6.293357786,14.995,7.3,1.02,0.49,87.39,11.59,5.917,69.77,10.91,17.65,1.67,9.539151034,5.223333333,79.17666667,70.55,33.29,0.048,5.59,2.27,9.17,2.55,0.036,0.15,54.28,11.05,0.068,1.976744186,0.15,101.227,0.1,95.75,1.35,0.67,1.23,0.0,0.0,0.972,58.35359302,4.341635511,3.854587309,0.075652041,0.018642528,0.077241485,0.387467634,5.039944808,6.035980419,0.081690703,0.141110772,0.024980669,36.056,4.32,2.11,63.83,0.14,0.145,0.046,4.087,0.033,3.4,0.58,0.02,0.91,0.045,6.0,0.234615687,4.392,0.015648,94.452752,0.14648,0.130776,0.026424,0.74912,0.0868,1.104243718,17.77544,37.84048,0.3348,0.40128,7.5972,0.15888,0.1824,0.3576,34.2716,0.96384,1.325915566,1509.016,83.0,24.27272727,11.0,75.0,25.2,10.0,199.3719444,168.1844444,176.7633333,207.3502778,187.9175,53.53041265761672,61.37127921114454,65.44202536157633,92.77920134113938,96.65926519105614,51.92250365452479,75.85271493253921,77.72663419490982,52.70985170283129,43.4737094688938,99.43873594,522.8333333,42.02366903,355.0,95.92993056,2.835262308,1.348467661,1.4044671244235962,1154.364444,3590.609631,0.0,2334.711828,1212.867308,202.6533122,107833.9572,2.746377183,17.50018428373017,1.291483317,24.55520637096774,2.568785331,101.92563251205
2025-11-22 18:00:00,0.996343244,12.66611833,0.521790992,86.33753843,6.21342947,16.851,7.3,1.02,0.49,87.39,11.59,7.254,69.77,10.91,17.65,1.67,9.855104104,5.223333333,79.17666667,70.55,33.29,0.048,5.59,2.27,9.17,2.55,0.036,0.15,54.28,11.05,0.068,1.976744186,0.15,118.475,0.1,95.75,1.35,0.67,1.23,0.0,0.0,1.153,59.06338037,4.067753309,3.773864133,0.070462694,0.019276782,0.07487745,0.349700719,4.770675359,5.647932583,0.07707795,0.127849108,0.024692372,50.314,4.32,2.11,63.83,0.14,0.145,0.046,0.0,0.033,3.4,0.58,0.02,0.91,0.045,7.0,0.240304181,4.465333333,0.016,94.4796,0.15,0.135266667,0.031133333,0.644,0.078666667,1.087562137,17.67133333,37.47733333,0.379333333,0.442666667,7.638,0.184,0.201333333,0.34,34.46066667,1.086666667,1.309209277,1513.4,83.0,24.27272727,11.0,75.0,25.2,10.0,191.5830556,157.1938889,167.5619444,201.8044444,179.5358333,51.393971860504564,57.71608441247247,62.15033697683354,93.59490875512853,95.21468347221446,55.89982052902339,76.47731385835249,85.14424006393142,56.02583593446201,45.05885773836799,106.1851009,529.7361111,41.31101611,355.0,92.81061111,2.823925306,1.348090842,1.4055162498811815,1153.578333,3740.584756,0.0,2331.325017,1216.419322,202.4447492,107459.2792,2.869195111,17.50018428373017,1.285830531,24.55520637096774,2.695786706,102.81952586925
2025-11-22 19:00:00,0.997076244,12.68582791,0.522768326,86.31709585,6.275327312,14.283,7.3,1.02,0.49,87.39,11.59,6.141,69.77,10.91,17.65,1.67,10.54695971,5.223333333,79.17666667,70.55,33.29,0.048,5.59,2.27,9.17,2.55,0.036,0.15,54.28,11.05,0.068,1.976744186,0.15,100.751,0.1,95.75,1.35,0.67,1.23,0.0,0.0,0.997,59.1119085,4.049027994,3.768345093,0.070107899,0.019320146,0.074715821,0.347118597,4.752265417,5.621401769,0.076762577,0.126942408,0.024672661,43.652,4.32,2.11,63.83,0.14,0.145,0.046,0.0,0.033,3.4,0.58,0.02,0.91,0.045,6.0,0.13904827,4.410333333,0.016,94.5156,0.15,0.136266667,0.031633333,0.659,0.081166667,1.072832727,17.90133333,37.09233333,0.414333333,0.452666667,7.593,0.199,0.206333333,0.34,34.57566667,1.111666667,1.292444326,1507.4,83.0,24.27272727,11.0,75.0,25.2,10.0,168.3172222,156.7277778,160.4422222,186.1280556,167.9038194,50.680564528314704,58.864879745847475,64.76391577446356,91.67846279760641,88.7507615872376,52.436324328790974,73.50739702145907,76.84594019477652,52.985865649879614,44.19730147164671,109.4788652,536.0416667,42.57636442,355.0,96.33786111,2.838200031,1.348080614,1.4076864366972903,1147.111944,3791.583283,0.0,2307.466906,1211.711717,201.8791522,108079.4706,2.890107197,17.50018428373017,1.293270079,24.55520637096774,2.683416928,103.255949639
2025-11-22 20:00:00,0.997313643,12.69221128,0.523084857,86.31047507,6.295374277,19.197,7.3,1.02,0.49,87.39,11.59,7.148,69.77,10.91,17.65,1.67,9.987933651,5.223333333,79.17666667,70.55,33.29,0.048,5.59,2.27,9.17,2.55,0.036,0.15,54.28,11.05,0.068,1.976744186,0.15,117.462,0.1,95.75,1.35,0.67,1.23,0.0,0.0,1.159,59.22935722,4.003708628,3.754987806,0.069249216,0.019425096,0.074324643,0.340869295,4.707709325,5.557191383,0.075999303,0.124747997,0.024624956,51.666,4.32,2.11,63.83,0.14,0.145,0.046,0.0,0.033,3.4,0.58,0.02,0.91,0.045,6.0,0.315022759,4.368545455,0.016145455,94.57763636,0.148545455,0.135545455,0.032145455,0.640909091,0.080527273,1.060349608,18.02927273,36.81436364,0.434181818,0.457090909,7.562909091,0.205636364,0.208545455,0.338545455,34.71963636,1.121272727,1.278180517,1501.545455,83.0,24.27272727,11.0,75.0,25.2,10.0,182.2738889,153.9588889,160.9572222,203.4419444,175.1579861,43.81186416226126,52.40729046448337,55.72387755706518,93.55419810343506,88.27288670804825,53.661024846000714,74.82005095290211,81.37814630018875,55.00476979873311,43.389955402256064,108.7107239,519.9583333,43.52401433,341.7361111,91.87625,2.819512736,1.348163792,1.389489660304602,1147.620556,3850.517189,0.0,2311.006058,1179.816403,195.1884836,104020.6417,3.054137928,17.50018428373017,1.274565872,24.55520637096774,2.669206519,99.83819869175001
2025-11-22 21:00:00,0.996601212,12.6730548,0.522134949,86.33034399,6.235213425,14.361,7.3,1.02,0.49,87.39,11.59,6.253,69.77,10.91,17.65,1.67,10.70345481,5.223333333,79.17666667,70.55,33.29,0.048,5.59,2.27,9.17,2.55,0.036,0.15,54.28,11.05,0.068,1.976744186,0.15,100.894,0.1,95.75,1.35,0.67,1.23,0.0,0.0,0.985,59.13508146,4.040086358,3.765709663,0.069938478,0.019340853,0.07463864,0.345885593,4.743474377,5.608732882,0.076611981,0.126509445,0.024663249,43.887,4.32,2.11,63.83,0.14,0.145,0.046,0.0,0.033,3.4,0.58,0.02,0.91,0.045,7.0,0.11267304,4.363090909,0.016690909,94.71127273,0.143090909,0.130090909,0.032690909,0.531818182,0.071254545,1.054043786,17.87654545,36.83072727,0.412363636,0.446181818,7.573818182,0.189272727,0.203090909,0.333090909,34.94327273,1.088545455,1.27079485,1496.090909,83.0,24.27272727,11.0,75.0,25.2,10.0,191.7055556,158.1094444,164.695,208.0272222,180.6343056,37.95063235632702,49.697824318741596,54.64027080078816,93.26719417976904,78.455361506754,55.336328799723006,71.66457044359723,74.13255962508754,53.89451140225967,43.49590681690661,126.0694608,515.0,43.18874317,330.0,84.90125,2.82744175,1.348136633,1.4178384608531274,1151.541944,3900.514519,0.0,2255.4007,1190.101731,198.0372425,105455.0511,3.0720371,17.50018428373017,1.287792481,24.55520637096774,3.110202872,99.204203556
2025-11-22 22:00:00,0.996167577,12.66139484,0.521556769,86.34243759,6.198595351,16.303,7.3,1.02,0.49,87.39,11.59,7.238,69.77,10.91,17.65,1.67,11.965807,5.223333333,79.17666667,70.55,33.29,0.048,5.59,2.27,9.17,2.55,0.036,0.15,54.28,11.05,0.068,1.976744186,0.15,117.641,0.1,95.75,1.35,0.67,1.23,0.0,0.0,1.216,59.1222176,4.045050073,3.767172653,0.070032528,0.019329358,0.074681485,0.346570063,4.748354493,5.615765682,0.07669558,0.126749793,0.024668474,50.726,4.32,2.11,63.83,0.14,0.145,0.046,0.0,0.033,3.4,0.58,0.02,0.91,0.045,6.0,0.232436245,4.351875,0.0168375,94.7692875,0.141625,0.12505,0.0315375,0.496,0.0677875,1.05110814,17.824125,36.838375,0.3805,0.448125,7.571875,0.18,0.2,0.328375,35.04725,1.07975,1.267155454,1492.025,83.0,24.27272727,11.0,75.0,25.2,10.0,168.6797222,151.36,160.1308333,194.2430556,168.6034028,39.651794798018244,52.3629841513675,56.13237795274689,92.07884424372253,78.4154926452182,53.336083576363265,70.86014353909312,75.12134771380511,53.87897066745923,42.46626876317531,133.7353917,527.8611111,42.28801853,325.1666667,89.47375,2.787430789,1.348267467,1.4133405492036344,1152.963889,3898.300006,0.0,2253.204331,1217.317211,199.3118683,104885.8717,3.063119028,17.50018428373017,1.249597224,24.55520637096774,3.026933844,99.01160607525
2025-11-22 23:00:00,0.99650797,12.67054764,0.522010627,86.33294439,6.22733971,14.115,7.3,1.02,0.49,87.39,11.59,6.11,69.77,10.91,17.65,1.67,13.2804018,5.223333333,79.17666667,70.55,33.29,0.048,5.59,2.27,9.17,2.55,0.036,0.15,54.28,11.05,0.068,1.976744186,0.15,100.414,0.1,95.75,1.35,0.67,1.23,0.0,0.0,1.173,59.10277274,4.052553167,3.769384091,0.070174692,0.019311982,0.074746248,0.3476047,4.755731219,5.626396382,0.076821948,0.127113101,0.024676372,43.448,4.32,2.11,63.83,0.14,0.145,0.046,0.0,0.033,3.4,0.58,0.02,0.91,0.045,6.0,0.312951739,4.333125,0.0164625,94.7284125,0.145375,0.12055,0.0281625,0.556,0.0719125,1.052579646,17.902875,36.834625,0.3355,0.466875,7.553125,0.18,0.2,0.324625,34.99475,1.10225,1.268415031,1489.775,83.0,24.27272727,11.0,75.0,25.2,10.0,177.4527778,157.7394444,166.2647222,197.1011111,174.6395139,39.54525865451231,54.0522562624556,57.259162228594704,91.55394409760461,77.34089761107583,50.977506724382806,70.46346464516043,70.67590802767978,51.73572378718009,41.13091758079932,146.4615583,539.4166667,43.38213367,320.0,90.675,2.782700689,1.348301258,1.4248582637959821,1161.661667,3904.782108,0.0,2237.920714,1222.500661,200.8094356,104896.8883,3.057634397,17.50018428373017,1.230329619,24.55520637096774,2.978965758,99.40615647475
2025-11-23 00:00:00,0.977372454,12.48325694,0.488435393,86.53937061,6.552976655,14.093,7.3,1.02,0.49,87.39,11.59,6.067,70.3,11.35,17.2,1.15,14.52381448,5.0,80.28888889,70.55,33.29,0.047,5.64,2.23,8.8,2.47,0.029,0.15,54.56,10.84,0.065,1.921985816,0.15,100.629,0.1,95.75,1.35,0.67,1.23,0.0,0.0,1.136,59.08799219,4.058256467,3.771065064,0.070282754,0.019298774,0.074795477,0.348391155,4.761338463,5.634477057,0.076918004,0.12738926,0.024682375,42.758,0.0,0.0,0.0,0.0,0.0,0.0,0.0,0.0,0.0,0.0,0.0,0.0,0.0,7.0,0.383632059,4.314375,0.0160875,94.6875375,0.149125,0.11605,0.0247875,0.616,0.0760375,1.054051152,17.981625,36.830875,0.2905,0.485625,7.534375,0.18,0.2,0.320875,34.94225,1.12475,1.269674607,1487.525,83.0,24.27272727,11.0,75.0,25.2,10.0,192.4052778,161.0883333,178.2519444,207.8005556,184.8865278,34.77833304003377,50.723010631533015,56.475624295795186,90.95776746105014,74.66946087723431,51.1613115524529,69.98841501989872,76.98114630399414,54.55379788743997,39.67062482331812,171.0671454,540.0,43.34871253,320.0,84.90125,2.762341581,1.348333167,1.443790946418728,1167.935556,3913.129628,0.0,2203.029622,1226.597572,200.6979586,103802.6367,3.09739745,17.50018428373017,1.202129857,24.55520637096774,3.138310197,102.6663967655
2025-11-23 01:00:00,0.977095201,12.47644881,0.487449602,86.54645599,6.529256044,13.939,7.3,1.02,0.49,87.39,11.59,6.091,70.3,11.35,17.2,1.15,13.59375651,5.0,80.28888889,70.55,33.29,0.047,5.64,2.23,8.8,2.47,0.029,0.15,54.56,10.84,0.065,1.921985816,0.15,100.757,0.1,95.75,1.35,0.67,1.23,0.0,0.0,0.926,59.02014038,4.084438114,3.77878176,0.070778827,0.019238143,0.075021466,0.352001466,4.787079157,5.671572318,0.077358958,0.128657003,0.024709935,41.601,0.0,0.0,0.0,0.0,0.0,0.0,0.0,0.0,0.0,0.0,0.0,0.0,0.0,6.0,0.276994553,4.335090909,0.016,94.74867273,0.15,0.116672727,0.025254545,0.538,0.070309091,1.055237455,17.84527273,36.93454545,0.28,0.464909091,7.538363636,0.184181818,0.191636364,0.311636364,35.00109091,1.142545455,1.27061312,1485.327273,83.0,24.27272727,11.0,75.0,25.2,10.0,180.3822222,163.4575,177.6683333,202.3397222,180.9619444,37.45493814945735,52.77089385198124,58.49394460385997,90.12822850810306,76.48626245561462,48.139087172624045,69.65725545620063,73.36428425585268,52.697587960432315,38.652117316918805,151.9301081,539.5972222,43.21239156,320.0,89.47375,2.773304867,1.348336808,1.4197547439169746,1166.584167,3891.426783,0.0,2227.509517,1206.119125,198.2467428,102947.3323,3.107309175,17.50018428373017,1.217703442,24.55520637096774,3.026451575,100.13073932325
2025-11-23 02:00:00,0.977541164,12.48739968,0.489035248,86.53505915,6.56741066,16.398,7.3,1.02,0.49,87.39,11.59,6.971,70.3,11.35,17.2,1.15,13.39550472,5.0,80.28888889,70.55,33.29,0.047,5.64,2.23,8.8,2.47,0.029,0.15,54.56,10.84,0.065,1.921985816,0.15,117.095,0.1,95.75,1.35,0.67,1.23,0.0,0.0,1.091,59.21966551,4.007448322,3.756090032,0.069320073,0.019416435,0.074356922,0.341384979,4.711386034,5.562489938,0.076062288,0.124929077,0.024628893,51.182,0.0,0.0,0.0,0.0,0.0,0.0,0.0,0.0,0.0,0.0,0.0,0.0,0.0,7.0,0.29664025,4.367818182,0.016,94.84085455,0.15,0.118854545,0.026890909,0.418,0.061581818,1.056336956,17.64345455,37.07090909,0.28,0.432181818,7.549272727,0.189636364,0.180727273,0.300727273,35.09381818,1.158909091,1.271453918,1483.145455,83.0,24.27272727,11.0,75.0,25.2,10.0,187.1175,164.1736111,177.0825,208.335,184.1771528,38.96100385797922,50.928135149757395,59.11766547905086,90.25494492856026,76.60675468303867,52.61185282833304,69.05325584113578,74.83838199324441,54.19479287096755,41.421018039402256,158.1094239,536.25,42.65843311,315.0972222,84.723,2.736938911,1.348213239,1.416422508806775,1177.080833,3901.182886,0.0,2245.249242,1249.676575,203.4694986,104039.4732,3.084850892,17.50018428373017,1.185841781,24.55520637096774,3.025583564,99.72380421675
2025-11-23 03:00:00,0.976604874,12.46440857,0.485706218,86.55898656,6.487305874,16.291,7.3,1.02,0.49,87.39,11.59,6.936,70.3,11.35,17.2,1.15,14.06606366,5.0,80.28888889,70.55,33.29,0.047,5.64,2.23,8.8,2.47,0.029,0.15,54.56,10.84,0.065,1.921985816,0.15,116.794,0.1,95.75,1.35,0.67,1.23,0.0,0.0,1.075,59.22658065,4.004780009,3.755303582,0.069269516,0.019422615,0.074333891,0.341017033,4.708762662,5.55870936,0.076017348,0.124799874,0.024626084,50.843,0.0,0.0,0.0,0.0,0.0,0.0,0.0,0.0,0.0,0.0,0.0,0.0,0.0,6.0,0.260164841,4.37,0.016,94.85708,0.1444,0.11284,0.02756,0.4156,0.05652,1.046583397,17.4956,36.9736,0.2912,0.4636,7.5108,0.19,0.1912,0.2944,35.3296,1.1656,1.259188409,1479.08,83.0,24.27272727,11.0,75.0,25.2,10.0,183.9686111,145.4897222,167.5366667,203.9508333,175.2364583,37.46790742348273,51.608675292515784,57.94077766187023,92.86784094361428,82.7382783857716,54.0271134993357,73.43588925764959,90.77023491996749,58.643649804705404,43.24028782694974,157.5476433,536.9722222,42.71310728,315.0,89.28133333,2.800234636,1.347911861,1.4758749649872096,1170.369167,3899.602367,0.0,2228.652592,1245.029389,207.4804139,108266.1535,2.961431222,17.50018428373017,1.231546504,24.55520637096774,3.021162897,99.62506273725
2025-11-23 04:00:00,0.977282066,12.4810374,0.488114013,86.54168053,6.545243435,13.823,7.3,1.02,0.49,87.39,11.59,5.971,70.3,11.35,17.2,1.15,13.11551078,5.0,80.28888889,70.55,33.29,0.047,5.64,2.23,8.8,2.47,0.029,0.15,54.56,10.84,0.065,1.921985816,0.15,100.342,0.1,95.75,1.35,0.67,1.23,0.0,0.0,0.932,59.17957047,4.0229196,3.760649987,0.069613213,0.019380607,0.074490464,0.343518387,4.726596743,5.584410296,0.076322856,0.125678212,0.024645179,43.047,0.0,0.0,0.0,0.0,0.0,0.0,0.0,0.0,0.0,0.0,0.0,0.0,0.0,7.0,0.272221311,4.37125,0.0160625,94.8696875,0.14,0.108375,0.02825,0.41375,0.052625,1.037216796,17.36625,36.86875,0.30875,0.48625,7.47875,0.1925,0.19875,0.29,35.54625,1.1725,1.247613476,1475.5,83.0,24.27272727,11.0,75.0,25.2,10.0,164.8558333,150.9372222,171.7436111,194.3541667,170.4727083,40.05024258661891,55.32928440296135,59.85144901338893,91.25684790988174,83.62843888506882,47.78411222454298,72.35238861429266,82.7867920198903,54.98586640005679,39.44495645649417,136.2773179,535.25,43.29652636,315.0,96.24133333,2.760388458,1.348253056,1.4327033446137574,1172.107778,3900.313039,0.0,2251.640189,1240.838767,203.5482158,105086.6211,3.052023533,17.50018428373017,1.203526808,24.55520637096774,2.881663117,96.80674462175
2025-11-23 05:00:00,0.97735895,12.48292534,0.488387379,86.53971571,6.551821306,16.005,7.3,1.02,0.49,87.39,11.59,6.939,70.3,11.35,17.2,1.15,14.10084549,5.0,80.28888889,70.55,33.29,0.047,5.64,2.23,8.8,2.47,0.029,0.15,54.56,10.84,0.065,1.921985816,0.15,117.337,0.1,95.75,1.35,0.67,1.23,0.0,0.0,1.077,59.17391475,4.025101944,3.761293204,0.069654563,0.019375553,0.074509301,0.343819321,4.728742332,5.587502333,0.076359612,0.125783884,0.024647476,50.371,0.0,0.0,0.0,0.0,0.0,0.0,0.0,0.0,0.0,0.0,0.0,0.0,0.0,6.0,0.288872501,4.3759375,0.016296875,94.88726563,0.14,0.10978125,0.0291875,0.3903125,0.05121875,1.031046186,17.2771875,36.7890625,0.3415625,0.4721875,7.4740625,0.201875,0.1940625,0.29,35.6821875,1.181875,1.240512083,1473.625,83.0,24.27272727,11.0,75.0,25.2,10.0,178.9558333,154.2088889,169.7577778,203.2291667,176.5379167,36.77911693429567,52.01362635606634,58.209493397285996,91.34217762588528,79.17923392322405,49.36113701146708,71.36061486035564,80.5314420784905,54.651531913929304,40.90757984732055,153.8072706,539.9861111,42.68071525,315.0,91.67866667,2.750964464,1.348108392,1.4511938152793586,1178.026111,3899.616194,0.0,2228.164144,1261.548617,206.5402664,105737.8519,3.027593075,17.50018428373017,1.200122074,24.55520637096774,3.062307097,99.1294633545
2025-11-23 06:00:00,0.976348651,12.45811688,0.484795205,86.56553447,6.465384615,14.014,7.3,1.02,0.49,87.39,11.59,5.869,70.3,11.35,17.2,1.15,14.2239631,5.0,80.28888889,70.55,33.29,0.047,5.64,2.23,8.8,2.47,0.029,0.15,54.56,10.84,0.065,1.921985816,0.15,100.148,0.1,95.75,1.35,0.67,1.23,0.0,0.0,0.932,59.08631972,4.058901815,3.771255272,0.070294982,0.01929728,0.074801047,0.348480145,4.761972942,5.635391414,0.076928873,0.127420509,0.024683055,42.206,0.0,0.0,0.0,0.0,0.0,0.0,0.0,0.0,0.0,0.0,0.0,0.0,0.0,7.0,0.326337441,4.378181818,0.016409091,94.89731818,0.139393939,0.111181818,0.030181818,0.376666667,0.050666667,1.027063477,17.21454545,36.74727273,0.367575758,0.458181818,7.45969697,0.208787879,0.188181818,0.291212121,35.77939394,1.184545455,1.235553395,1471.757576,83.0,24.27272727,11.0,75.0,25.2,10.0,178.6633745,155.082716,166.4666667,203.9584362,176.0427984,35.87924343317442,50.605597823442906,57.89969993562261,91.02507673412501,76.93383994587248,49.634475290621126,70.51477588383145,78.6633258239483,54.21911837520106,41.597976607274276,157.2056045,542.037037,43.04134313,315.0,90.48,2.758225663,1.348368053,1.4510297294015644,1176.891358,3893.508317,0.0,2223.542469,1252.808457,206.0948926,105720.7045,3.01994784,17.50018428373017,1.202297395,24.55520637096774,3.076131658,99.57974259625
2025-11-23 07:00:00,0.976037195,12.4504689,0.483687805,86.5734939,6.438737805,16.4,7.3,1.02,0.49,87.39,11.59,6.858,70.3,11.35,17.2,1.15,14.7063854,5.0,80.28888889,70.55,33.29,0.047,5.64,2.23,8.8,2.47,0.029,0.15,54.56,10.84,0.065,1.921985816,0.15,116.808,0.1,95.75,1.35,0.67,1.23,0.0,0.0,1.092,59.19247133,4.017941605,3.759182789,0.069518894,0.019392135,0.074447496,0.342831948,4.721702589,5.577357264,0.076239017,0.125437172,0.024639939,50.758,0.0,0.0,0.0,0.0,0.0,0.0,0.0,0.0,0.0,0.0,0.0,0.0,0.0,6.0,0.329535088,4.364545455,0.015727273,94.85845455,0.134848485,0.112545455,0.031545455,0.426666667,0.055666667,1.037302125,17.32363636,36.95181818,0.349393939,0.444545455,7.382424242,0.19969697,0.174545455,0.30030303,35.62484848,1.143636364,1.244522291,1469.939394,83.0,24.27272727,11.0,75.0,25.2,10.0,165.4045082,156.5139344,170.3905738,196.0192623,172.0820697,35.030773392227815,52.614436155670234,60.06132657648541,89.59744285985354,71.47235780924808,48.187039012599016,67.38723294379258,71.49050281581134,52.392711802605575,40.06994127144347,162.537416,543.3606557,43.62690053,315.0,90.48,2.768308545,1.348310865,1.4537118877022637,1162.366393,3905.872463,0.0,2197.939168,1247.362852,203.7996156,106095.0143,3.025354889,17.50018428373017,1.208539574,24.55520637096774,3.079688029,100.28620762
