Repository: saikumar-voptimai/evonith_bf_webapp

# Evonith BF2 — Blast Furnace Intelligence Platform

Monitoring, modelling and optimisation of **Blast Furnace 2 (BF2)** at Evonith Steel: live telemetry from InfluxDB,
manual plant reports from Neon PostgreSQL, a two-zone energy model of the furnace, blend and fuel optimisers, a
conversational assistant (FurnaceMind) and a live digital twin evaluated every hour.

The platform has three deployable parts that share one Python service layer, plus the shared data library:

| Part | Path | What it is |
|---|---|---|
| **Streamlit app** (legacy) | `src/app.py`, `src/custom_pages/` | The original 11-page dashboard; still the home of the model pages. Served under `/legacy` in production |

File: src/assets/data/V10_df_filtered.csv (part 36 of 166)
datetime,Hot Blast PressureBar,Hot Blast Temp.oC,Hot Blast VolumeNm3/Hr.,O2 Enrichment %,OxygenFlowNm3/Hr.,PermeabilityKgs/Hr.,RAFToC,SteamKgs/Hr.,TopPressureBar,TuyereVelocitym/s,Differential PressureTotalBar,Charges/Hrs.,StockRodLevel,COKE_ASH%,COKE_FC%,COKE_IM%,COKE_MOIST%,COKE_MT,COKE_VM%,NUTCOKE_ASH%,NUTCOKE_FC%,NUTCOKE_IM%,NUTCOKE_MOIST%,NUTCOKE_MT,NUTCOKE_VM%,PCI_2_%Ash,PCI_2_%FC,PCI_2_%IM,PCI_2_MT,PCI_2_%VM,Sinter_SP_MT,Sinter_SP_02_Al2O3%,Sinter_SP_02_Basicity,Sinter_SP_02_CaO%,Sinter_SP_02_Cold_Strength_AI,Sinter_SP_02_Cold_strength_TI,Sinter_SP_02_Fe(T)%,Sinter_SP_02_FeO%,Sinter_SP_02_Hot_strength_RDI,Sinter_SP_02_Hot_strength_RI,Sinter_SP_02_K2O%,Sinter_SP_02_MgO%,Sinter_SP_02_MnO%,Sinter_SP_02_Na2O%,Sinter_SP_02_P%,Sinter_SP_02_SiO2%,Sinter_SP_02_TiO2%,ORE_%Al2O3,ORE_%CaO,ORE_%Fe(T),ORE_%K2O,ORE_%LOI,ORE_%MgO,ORE_%MnO,ORE_MT,ORE_%Na2O,ORE_%P,ORE_%SiO2,ORE_%TiO2,ORE_%TM,Geomin Type,FLUX_Al2O3%,FLUX_CaO%,FLUX_Fe2O3%,FLUX_LOI%,FLUX_MgO%,FLUX_MT,FLUX_SiO2%,FLUX_TM%,COKE_DISCHARGE_TIME,WEIGHTED_COKE_ANGLE,TOTAL_COKE_PORTIONS,NON_COKE_DISCHARGE_TIME,WEIGHTED_NON_COKE_ANGLE,TOTAL_NON_COKE_PORTIONS,UnitCost Lakhs/Thm,ActualKg/Thm.,FurnaceTopGasAnalysisCO2ETACO,Act. Fuel RateKg/Thm.,Coke Rate Kg/Thm,ProductionTonnesPerHr
2024-04-18 08:00:00,2.66,1154.0,116466.0,2.420921067,3500.0,1426.0,2251.0,0.0,1.3,258.0,1.36,8.0,1.3,10.4,88.21,0.42,3.1,272.576,0.97,10.68,87.85,0.44,6.7,23.559333333,1.03,10.4,70.23,1.01,95.48666667,18.36,889.3333333,2.21,1.940680673,11.285,5.028,80.81466667,54.25,9.205,27.21428571,65.31,0.1125,2.185,0.345,0.0475,0.069,5.815,0.175,4.888875499,0.113394181,59.87987592,0.042208714,4.366182262,0.065045636,0.089219909,318.801567,0.015800414,0.102976754,4.244053766,0.313623217,3.187842271,2.0,1.06,0.0,0.93,1.28,0.0,17.01666667,95.99,0.1,82.5,25.54545455,11.0,60.0,28.0,8.0,119.27,136.0,42.32355637,541.0,405.0,92.94117647
2024-04-18 09:00:00,2.65,1173.0,115425.0,2.442742389,3500.0,1431.0,2245.0,0.0,1.3,260.0,1.35,7.0,1.3,10.4,88.21,0.42,3.1,272.576,0.97,10.68,87.85,0.44,6.7,23.559333333,1.03,10.4,70.23,1.01,95.48666667,18.36,889.3333333,2.21,1.940680673,11.285,5.028,80.81466667,54.25,9.205,27.21428571,65.31,0.1125,2.185,0.345,0.0475,0.069,5.815,0.175,4.888875499,0.113394181,59.87987592,0.042208714,4.366182262,0.065045636,0.089219909,318.801567,0.015800414,0.102976754,4.244053766,0.313623217,3.187842271,2.0,1.06,0.0,0.93,1.28,0.0,17.01666667,95.99,0.1,82.5,25.54545455,11.0,60.0,28.0,8.0,120.1975,143.0,42.78561675,548.0,405.0,95.24475524
2024-04-18 10:00:00,2.67,1166.0,114673.0,2.459454148,3501.0,1394.0,2255.0,0.0,1.3,255.0,1.37,7.0,1.3,10.4,88.21,0.42,3.1,272.576,0.97,10.68,87.85,0.44,6.7,23.559333333,1.03,10.4,70.23,1.01,95.48666667,18.36,889.3333333,2.21,1.940680673,11.285,5.028,80.81466667,54.25,9.205,27.21428571,65.31,0.1125,2.185,0.345,0.0475,0.069,5.815,0.175,4.888875499,0.113394181,59.87987592,0.042208714,4.366182262,0.065045636,0.089219909,318.801567,0.015800414,0.102976754,4.244053766,0.313623217,3.187842271,2.0,1.06,0.0,0.93,1.28,0.0,17.01666667,95.99,0.1,82.5,25.54545455,11.0,60.0,28.0,8.0,120.065,142.0,42.24959331,547.0,405.0,90.35211268
2024-04-18 11:00:00,2.7,1148.0,115494.0,2.439192529,3497.0,1376.0,2269.0,0.0,1.3,252.0,1.4,7.0,1.3,10.4,88.21,0.42,3.1,272.576,0.97,10.68,87.85,0.44,6.7,23.559333333,1.03,10.4,70.23,1.01,95.48666667,18.36,889.3333333,2.21,1.940680673,11.285,5.028,80.81466667,54.25,9.205,27.21428571,65.31,0.1125,2.185,0.345,0.0475,0.069,5.815,0.175,4.888875499,0.113394181,59.87987592,0.042208714,4.366182262,0.065045636,0.089219909,318.801567,0.015800414,0.102976754,4.244053766,0.313623217,3.187842271,2.0,1.06,0.0,0.93,1.28,0.0,17.01666667,95.99,0.1,82.5,25.54545455,11.0,60.0,28.0,8.0,119.27,136.0,42.99000233,541.0,405.0,86.61764706
2024-04-18 12:00:00,2.72,1141.0,114194.0,2.480919018,3499.0,1315.0,2237.0,465.0,1.29,246.0,1.43,7.0,1.3,10.4,88.21,0.42,3.1,272.576,0.97,10.68,87.85,0.44,6.7,23.559333333,1.03,10.4,70.23,1.01,95.48666667,18.36,889.3333333,2.21,1.940680673,11.285,5.028,80.81466667,54.25,9.205,27.21428571,65.31,0.1125,2.185,0.345,0.0475,0.069,5.815,0.175,4.888875499,0.113394181,59.87987592,0.042208714,4.366182262,0.065045636,0.089219909,318.801567,0.015800414,0.102976754,4.244053766,0.313623217,3.187842271,2.0,1.06,0.0,0.93,1.28,0.0,17.01666667,95.99,0.1,82.5,25.54545455,11.0,60.0,28.0,8.0,119.005,134.0,42.34107436,539.0,405.0,85.82089552
2024-04-18 13:00:00,2.69,1148.0,113575.0,2.555737843,3587.0,1342.0,2232.0,413.0,1.28,248.0,1.41,7.0,1.3,10.4,88.21,0.42,3.1,272.576,0.97,10.68,87.85,0.44,6.7,23.559333333,1.03,10.4,70.23,1.01,95.48666667,18.36,889.3333333,2.21,1.940680673,11.285,5.028,80.81466667,54.25,9.205,27.21428571,65.31,0.1125,2.185,0.345,0.0475,0.069,5.815,0.175,4.888875499,0.113394181,59.87987592,0.042208714,4.366182262,0.065045636,0.089219909,318.801567,0.015800414,0.102976754,4.244053766,0.313623217,3.187842271,2.0,1.06,0.0,0.93,1.28,0.0,17.01666667,95.99,0.1,82.5,25.54545455,11.0,60.0,28.0,8.0,119.27,136.0,41.75875852,541.0,405.0,85.88235294
2024-04-18 14:00:00,2.64,1148.0,116109.0,2.603032922,3731.0,1433.0,2252.0,520.0,1.29,258.0,1.35,6.0,1.3,10.4,88.21,0.42,3.1,272.576,0.97,10.68,87.85,0.44,6.7,23.559333333,1.03,10.4,70.23,1.01,95.48666667,18.36,889.3333333,2.21,1.940680673,11.285,5.028,80.81466667,54.25,9.205,27.21428571,65.31,0.1125,2.185,0.345,0.0475,0.069,5.815,0.175,4.888875499,0.113394181,59.87987592,0.042208714,4.366182262,0.065045636,0.089219909,318.801567,0.015800414,0.102976754,4.244053766,0.313623217,3.187842271,2.0,1.06,0.0,0.93,1.28,0.0,17.01666667,95.99,0.1,82.5,25.54545455,11.0,60.0,28.0,8.0,119.27,136.0,42.96534313,541.0,405.0,86.54411765
2024-04-18 15:00:00,2.67,1159.0,116107.0,2.705063335,3899.0,1411.0,2271.0,0.0,1.3,257.0,1.37,8.0,1.3,10.4,88.21,0.42,3.1,272.576,0.97,10.68,87.85,0.44,6.7,23.559333333,1.03,10.4,70.23,1.01,95.48666667,18.36,889.3333333,2.21,1.940680673,11.285,5.028,80.81466667,54.25,9.205,27.21428571,65.31,0.1125,2.185,0.345,0.0475,0.069,5.815,0.175,4.888875499,0.113394181,59.87987592,0.042208714,4.366182262,0.065045636,0.089219909,318.801567,0.015800414,0.102976754,4.244053766,0.313623217,3.187842271,2.0,1.06,0.0,0.93,1.28,0.0,17.01666667,95.99,0.1,82.5,25.54545455,11.0,60.0,28.0,8.0,119.4025,137.0,42.69688645,542.0,405.0,86.27737226
2024-04-18 16:00:00,2.67,1159.0,116111.0,2.704970205,3899.0,1411.0,2271.0,0.0,1.3,257.0,1.37,7.0,1.3,10.45,88.17,0.4,3.7,272.576,0.98,10.74,87.77,0.45,6.0,23.559333333,1.04,10.46,70.35,1.09,95.48666667,18.1,889.3333333,2.3,1.908719968,11.3,5.028,80.81466667,53.99,8.66,27.36857143,65.31,0.113,2.19,0.34,0.0475,0.07,5.92,0.18,4.359655591,0.030871363,59.91352324,0.047451868,4.519576443,0.052522818,0.094265545,318.801567,0.015843982,0.084185468,4.017032946,0.319873431,3.183485454,2.0,0.86,0.0,0.81,1.34,0.0,17.01666667,96.06,0.2,82.5,25.54545455,11.0,60.0,28.0,8.0,119.535,138.0,42.69688645,543.0,405.0,92.75362319
2024-04-18 17:00:00,2.68,1164.0,116000.0,2.706862948,3898.0,1403.0,2266.0,0.0,1.3,257.0,1.38,7.0,1.3,10.45,88.17,0.4,3.7,272.576,0.98,10.74,87.77,0.45,6.0,23.559333333,1.04,10.46,70.35,1.09,95.48666667,18.1,889.3333333,2.3,1.908719968,11.3,5.028,80.81466667,53.99,8.66,27.36857143,65.31,0.113,2.19,0.34,0.0475,0.07,5.92,0.18,4.359655591,0.030871363,59.91352324,0.047451868,4.519576443,0.052522818,0.094265545,318.801567,0.015843982,0.084185468,4.017032946,0.319873431,3.183485454,2.0,0.86,0.0,0.81,1.34,0.0,17.01666667,96.06,0.2,82.5,25.54545455,11.0,60.0,28.0,8.0,119.8,140.0,41.3506013,545.0,405.0,91.64285714
2024-04-18 18:00:00,2.52,1153.0,103122.0,2.526327354,3234.0,1337.0,2247.0,0.0,1.24,236.0,1.28,5.0,1.3,10.45,88.17,0.4,3.7,272.576,0.98,10.74,87.77,0.45,6.0,23.559333333,1.04,10.46,70.35,1.09,95.48666667,18.1,889.3333333,2.3,1.908719968,11.3,5.028,80.81466667,53.99,8.66,27.36857143,65.31,0.113,2.19,0.34,0.0475,0.07,5.92,0.18,4.359655591,0.030871363,59.91352324,0.047451868,4.519576443,0.052522818,0.094265545,318.801567,0.015843982,0.084185468,4.017032946,0.319873431,3.183485454,2.0,0.86,0.0,0.81,1.34,0.0,17.01666667,96.06,0.2,82.5,25.54545455,11.0,60.0,28.0,8.0,119.27,136.0,41.35338346,541.0,405.0,86.54411765
2024-04-18 19:00:00,2.48,1162.0,100094.0,2.156272043,2679.0,1291.0,2235.0,0.0,1.19,234.0,1.29,7.0,1.3,10.45,88.17,0.4,3.7,272.576,0.98,10.74,87.77,0.45,6.0,23.559333333,1.04,10.46,70.35,1.09,95.48666667,18.1,889.3333333,2.3,1.908719968,11.3,5.028,80.81466667,53.99,8.66,27.36857143,65.31,0.113,2.19,0.34,0.0475,0.07,5.92,0.18,4.359655591,0.030871363,59.91352324,0.047451868,4.519576443,0.052522818,0.094265545,318.801567,0.015843982,0.084185468,4.017032946,0.319873431,3.183485454,2.0,0.86,0.0,0.81,1.34,0.0,17.01666667,96.06,0.2,82.5,25.54545455,11.0,60.0,28.0,8.0,119.1375,135.0,39.35839119,540.0,405.0,85.55555556
2024-04-18 20:00:00,2.52,1153.0,107302.0,2.315049672,3075.0,1383.0,2227.0,238.0,1.22,247.0,1.3,7.0,1.3,10.45,88.17,0.4,3.7,272.576,0.98,10.74,87.77,0.45,6.0,23.559333333,1.04,10.46,70.35,1.09,95.48666667,18.1,889.3333333,2.3,1.908719968,11.3,5.028,80.81466667,53.99,8.66,27.36857143,65.31,0.113,2.19,0.34,0.0475,0.07,5.92,0.18,4.359655591,0.030871363,59.91352324,0.047451868,4.519576443,0.052522818,0.094265545,318.801567,0.015843982,0.084185468,4.017032946,0.319873431,3.183485454,2.0,0.86,0.0,0.81,1.34,0.0,17.01666667,96.06,0.2,82.5,25.54545455,11.0,60.0,28.0,8.0,119.27,136.0,40.12186548,541.0,405.0,86.17647059
2024-04-18 21:00:00,2.7,1142.0,118370.0,2.603167047,3801.0,1406.0,2266.0,601.0,1.3,257.0,1.4,7.0,1.3,10.45,88.17,0.4,3.7,272.576,0.98,10.74,87.77,0.45,6.0,23.559333333,1.04,10.46,70.35,1.09,95.48666667,18.1,889.3333333,2.3,1.908719968,11.3,5.028,80.81466667,53.99,8.66,27.36857143,65.31,0.113,2.19,0.34,0.0475,0.07,5.92,0.18,4.359655591,0.030871363,59.91352324,0.047451868,4.519576443,0.052522818,0.094265545,318.801567,0.015843982,0.084185468,4.017032946,0.319873431,3.183485454,2.0,0.86,0.0,0.81,1.34,0.0,17.01666667,96.06,0.2,82.5,25.54545455,11.0,60.0,28.0,8.0,118.475,130.0,42.05457464,535.0,405.0,82.07692308
2024-04-18 22:00:00,2.73,1102.0,117904.0,2.584083132,3723.0,1350.0,2195.0,1482.0,1.28,247.0,1.45,6.0,1.3,10.45,88.17,0.4,3.7,272.576,0.98,10.74,87.77,0.45,6.0,23.559333333,1.04,10.46,70.35,1.09,95.48666667,18.1,889.3333333,2.3,1.908719968,11.3,5.028,80.81466667,53.99,8.66,27.36857143,65.31,0.113,2.19,0.34,0.0475,0.07,5.92,0.18,4.359655591,0.030871363,59.91352324,0.047451868,4.519576443,0.052522818,0.094265545,318.801567,0.015843982,0.084185468,4.017032946,0.319873431,3.183485454,2.0,0.86,0.0,0.81,1.34,0.0,17.01666667,96.06,0.2,82.5,25.54545455,11.0,60.0,28.0,8.0,118.8725,133.0,40.86198775,538.0,405.0,80.0
2024-04-18 23:00:00,2.71,1088.0,118171.0,2.524136683,3646.0,1359.0,2178.0,1455.0,1.26,246.0,1.45,7.0,1.3,10.4,88.23,0.41,3.5,280.641,0.96,10.6,87.95,0.43,6.2,19.757999997,1.02,10.31,70.59,0.9,97.72333333,18.2,929.1253333,2.26,1.904884537,11.505,4.933333333,80.02533333,53.87,9.44,27.98571429,65.31,0.122,2.16,0.32,0.0475,0.071,6.04,0.18,4.138711682,0.18154249,60.69109422,0.038564416,4.39309474,0.066152503,0.089220026,344.6734925,0.014357587,0.101610013,3.637248783,0.297837022,2.823050065,2.0,1.2,0.0,0.72,1.24,0.0,20.87666667,95.9,0.1,82.5,25.54545455,11.0,60.0,28.0,8.0,118.0775,127.0,40.49008168,532.0,405.0,82.5984252
2024-04-19 00:00:00,2.69,1157.0,116942.0,2.409007113,3497.0,1385.0,2270.0,0.0,1.28,257.0,1.41,7.0,1.3,10.4,88.23,0.41,3.5,280.641,0.96,10.6,87.95,0.43,6.2,19.757999997,1.02,10.31,70.59,0.9,97.72333333,18.2,929.1253333,2.26,1.904884537,11.505,4.933333333,80.02533333,53.87,9.44,27.98571429,65.31,0.122,2.16,0.32,0.0475,0.071,6.04,0.18,4.138711682,0.18154249,60.69109422,0.038564416,4.39309474,0.066152503,0.089220026,344.6734925,0.014357587,0.101610013,3.637248783,0.297837022,2.823050065,2.0,1.2,0.0,0.72,1.24,0.0,20.87666667,95.9,0.1,82.5,25.54545455,11.0,60.0,28.0,8.0,118.3875,135.0,42.28704784,537.0,402.0,91.62962963
2024-04-19 01:00:00,2.69,1111.0,117281.0,2.717640373,3902.0,1412.0,2192.0,1304.0,1.3,250.0,1.39,8.0,1.3,10.4,88.23,0.41,3.5,280.641,0.96,10.6,87.95,0.43,6.2,19.757999997,1.02,10.31,70.59,0.9,97.72333333,18.2,929.1253333,2.26,1.904884537,11.505,4.933333333,80.02533333,53.87,9.44,27.98571429,65.31,0.122,2.16,0.32,0.0475,0.071,6.04,0.18,4.138711682,0.18154249,60.69109422,0.038564416,4.39309474,0.066152503,0.089220026,344.6734925,0.014357587,0.101610013,3.637248783,0.297837022,2.823050065,2.0,1.2,0.0,0.72,1.24,0.0,20.87666667,95.9,0.1,82.5,25.54545455,11.0,60.0,28.0,8.0,119.27,136.0,40.74679113,541.0,405.0,85.73529412
2024-04-19 02:00:00,2.69,1133.0,118279.0,2.696071351,3897.0,1426.0,2197.0,1482.0,1.3,256.0,1.39,7.0,1.3,10.4,88.23,0.41,3.5,280.641,0.96,10.6,87.95,0.43,6.2,19.757999997,1.02,10.31,70.59,0.9,97.72333333,18.2,929.1253333,2.26,1.904884537,11.505,4.933333333,80.02533333,53.87,9.44,27.98571429,65.31,0.122,2.16,0.32,0.0475,0.071,6.04,0.18,4.138711682,0.18154249,60.69109422,0.038564416,4.39309474,0.066152503,0.089220026,344.6734925,0.014357587,0.101610013,3.637248783,0.297837022,2.823050065,2.0,1.2,0.0,0.72,1.24,0.0,20.87666667,95.9,0.1,82.5,25.54545455,11.0,60.0,28.0,8.0,119.4025,137.0,40.53233715,542.0,405.0,85.40145985
2024-04-19 03:00:00,2.68,1144.0,119026.0,2.694743856,3904.0,1441.0,2188.0,1868.0,1.3,261.0,1.38,8.0,1.3,10.4,88.23,0.41,3.5,280.641,0.96,10.6,87.95,0.43,6.2,19.757999997,1.02,10.31,70.59,0.9,97.72333333,18.2,929.1253333,2.26,1.904884537,11.505,4.933333333,80.02533333,53.87,9.44,27.98571429,65.31,0.122,2.16,0.32,0.0475,0.071,6.04,0.18,4.138711682,0.18154249,60.69109422,0.038564416,4.39309474,0.066152503,0.089220026,344.6734925,0.014357587,0.101610013,3.637248783,0.297837022,2.823050065,2.0,1.2,0.0,0.72,1.24,0.0,20.87666667,95.9,0.1,82.5,25.54545455,11.0,60.0,28.0,8.0,119.27,136.0,41.82825485,541.0,405.0,86.47058824
2024-04-19 04:00:00,2.63,1149.0,117827.0,2.694586051,3905.0,1485.0,2244.0,875.0,1.3,263.0,1.33,7.0,1.3,10.4,88.23,0.41,3.5,280.641,0.96,10.6,87.95,0.43,6.2,19.757999997,1.02,10.31,70.59,0.9,97.72333333,18.2,929.1253333,2.26,1.904884537,11.505,4.933333333,80.02533333,53.87,9.44,27.98571429,65.31,0.122,2.16,0.32,0.0475,0.071,6.04,0.18,4.138711682,0.18154249,60.69109422,0.038564416,4.39309474,0.066152503,0.089220026,344.6734925,0.014357587,0.101610013,3.637248783,0.297837022,2.823050065,2.0,1.2,0.0,0.72,1.24,0.0,20.87666667,95.9,0.1,82.5,25.54545455,11.0,60.0,28.0,8.0,119.1375,135.0,41.894061,540.0,405.0,87.55555556
2024-04-19 05:00:00,2.64,1170.0,116670.0,2.689948138,3896.0,1445.0,2271.0,0.0,1.3,262.0,1.34,8.0,1.3,10.4,88.23,0.41,3.5,280.641,0.96,10.6,87.95,0.43,6.2,19.757999997,1.02,10.31,70.59,0.9,97.72333333,18.2,929.1253333,2.26,1.904884537,11.505,4.933333333,80.02533333,53.87,9.44,27.98571429,65.31,0.122,2.16,0.32,0.0475,0.071,6.04,0.18,4.138711682,0.18154249,60.69109422,0.038564416,4.39309474,0.066152503,0.089220026,344.6734925,0.014357587,0.101610013,3.637248783,0.297837022,2.823050065,2.0,1.2,0.0,0.72,1.24,0.0,20.87666667,95.9,0.1,82.5,25.54545455,11.0,60.0,28.0,8.0,119.535,138.0,41.56054642,543.0,405.0,97.46376812
2024-04-19 06:00:00,2.68,1166.0,117574.0,2.670648164,3898.0,1419.0,2263.0,0.0,1.3,261.0,1.38,7.0,1.3,10.4,88.23,0.41,3.5,280.641,0.96,10.6,87.95,0.43,6.2,19.757999997,1.02,10.31,70.59,0.9,97.72333333,18.2,929.1253333,2.26,1.904884537,11.505,4.933333333,80.02533333,53.87,9.44,27.98571429,65.31,0.122,2.16,0.32,0.0475,0.071,6.04,0.18,4.138711682,0.18154249,60.69109422,0.038564416,4.39309474,0.066152503,0.089220026,344.6734925,0.014357587,0.101610013,3.637248783,0.297837022,2.823050065,2.0,1.2,0.0,0.72,1.24,0.0,20.87666667,95.9,0.1,82.5,25.54545455,11.0,60.0,28.0,8.0,119.9325,141.0,41.92271881,546.0,405.0,96.73758865
2024-04-19 07:00:00,2.68,1149.0,116960.0,2.686035853,3900.0,1418.0,2264.0,0.0,1.3,257.0,1.38,8.0,1.3,10.4,88.23,0.41,3.5,280.641,0.96,10.6,87.95,0.43,6.2,19.757999997,1.02,10.31,70.59,0.9,97.72333333,18.2,929.1253333,2.26,1.904884537,11.505,4.933333333,80.02533333,53.87,9.44,27.98571429,65.31,0.122,2.16,0.32,0.0475,0.071,6.04,0.18,4.138711682,0.18154249,60.69109422,0.038564416,4.39309474,0.066152503,0.089220026,344.6734925,0.014357587,0.101610013,3.637248783,0.297837022,2.823050065,2.0,1.2,0.0,0.72,1.24,0.0,20.87666667,95.9,0.1,82.5,25.54545455,11.0,60.0,28.0,8.0,119.27,136.0,41.86963582,541.0,405.0,96.10294118
2024-04-19 08:00:00,2.71,1149.0,116558.0,2.694603239,3899.0,1355.0,2264.0,0.0,1.27,254.0,1.44,7.0,1.3,10.51,88.11,0.4,3.4,280.641,0.98,10.89,87.63,0.44,6.3,19.757999997,1.04,10.28,70.64,1.04,97.72333333,18.04,929.1253333,2.245,1.932892181,11.095,4.933333333,80.02533333,54.33,9.14,27.67714286,65.31,0.1095,2.165,0.34,0.0455,0.0705,5.74,0.18,3.563830039,0.190508344,59.99465263,0.046744082,4.97282311,0.096152503,0.103067523,344.6734925,0.008820334,0.105682773,4.228081131,0.239347112,3.1,2.0,0.65,0.0,0.71,1.32,0.0,20.87666667,96.81,0.2,82.5,25.54545455,11.0,60.0,28.0,8.0,119.1375,135.0,42.52206224,540.0,405.0,92.59259259
2024-04-19 09:00:00,2.72,1148.0,116312.0,2.722825919,3900.0,1352.0,2236.0,750.0,1.28,252.0,1.44,7.0,1.3,10.51,88.11,0.4,3.4,280.641,0.98,10.89,87.63,0.44,6.3,19.757999997,1.04,10.28,70.64,1.04,97.72333333,18.04,929.1253333,2.245,1.932892181,11.095,4.933333333,80.02533333,54.33,9.14,27.67714286,65.31,0.1095,2.165,0.34,0.0455,0.0705,5.74,0.18,3.563830039,0.190508344,59.99465263,0.046744082,4.97282311,0.096152503,0.103067523,344.6734925,0.008820334,0.105682773,4.228081131,0.239347112,3.1,2.0,0.65,0.0,0.71,1.32,0.0,20.87666667,96.81,0.2,82.5,25.54545455,11.0,60.0,28.0,8.0,119.1375,135.0,43.54580763,540.0,405.0,92.2962963
2024-04-19 10:00:00,2.71,1143.0,115353.0,2.750684966,3900.0,1353.0,2228.0,919.0,1.29,250.0,1.42,8.0,1.3,10.51,88.11,0.4,3.4,280.641,0.98,10.89,87.63,0.44,6.3,19.757999997,1.04,10.28,70.64,1.04,97.72333333,18.04,929.1253333,2.245,1.932892181,11.095,4.933333333,80.02533333,54.33,9.14,27.67714286,65.31,0.1095,2.165,0.34,0.0455,0.0705,5.74,0.18,3.563830039,0.190508344,59.99465263,0.046744082,4.97282311,0.096152503,0.103067523,344.6734925,0.008820334,0.105682773,4.228081131,0.239347112,3.1,2.0,0.65,0.0,0.71,1.32,0.0,20.87666667,96.81,0.2,82.5,25.54545455,11.0,60.0,28.0,8.0,119.1375,135.0,43.5299497,540.0,405.0,86.37037037
2024-04-19 11:00:00,2.71,1148.0,116104.0,2.738088531,3900.0,1367.0,2200.0,1100.0,1.29,253.0,1.42,7.0,1.3,10.51,88.11,0.4,3.4,280.641,0.98,10.89,87.63,0.44,6.3,19.757999997,1.04,10.28,70.64,1.04,97.72333333,18.04,929.1253333,2.245,1.932892181,11.095,4.933333333,80.02533333,54.33,9.14,27.67714286,65.31,0.1095,2.165,0.34,0.0455,0.0705,5.74,0.18,3.563830039,0.190508344,59.99465263,0.046744082,4.97282311,0.096152503,0.103067523,344.6734925,0.008820334,0.105682773,4.228081131,0.239347112,3.1,2.0,0.65,0.0,0.71,1.32,0.0,20.87666667,96.81,0.2,82.5,25.54545455,11.0,60.0,28.0,8.0,119.6675,139.0,42.92289988,544.0,405.0,90.07194245
2024-04-19 12:00:00,2.71,1138.0,116428.0,2.731192075,3902.0,1360.0,2218.0,1080.0,1.28,252.0,1.43,7.0,1.3,10.51,88.11,0.4,3.4,280.641,0.98,10.89,87.63,0.44,6.3,19.757999997,1.04,10.28,70.64,1.04,97.72333333,18.04,929.1253333,2.245,1.932892181,11.095,4.933333333,80.02533333,54.33,9.14,27.67714286,65.31,0.1095,2.165,0.34,0.0455,0.0705,5.74,0.18,3.563830039,0.190508344,59.99465263,0.046744082,4.97282311,0.096152503,0.103067523,344.6734925,0.008820334,0.105682773,4.228081131,0.239347112,3.1,2.0,0.65,0.0,0.71,1.32,0.0,20.87666667,96.81,0.2,82.5,25.54545455,11.0,60.0,28.0,8.0,119.4025,137.0,42.92929293,542.0,405.0,86.35036496
2024-04-19 13:00:00,2.65,1148.0,114814.0,2.764917181,3899.0,1414.0,2229.0,982.0,1.3,254.0,1.35,7.0,1.3,10.51,88.11,0.4,3.4,280.641,0.98,10.89,87.63,0.44,6.3,19.757999997,1.04,10.28,70.64,1.04,97.72333333,18.04,929.1253333,2.245,1.932892181,11.095,4.933333333,80.02533333,54.33,9.14,27.67714286,65.31,0.1095,2.165,0.34,0.0455,0.0705,5.74,0.18,3.563830039,0.190508344,59.99465263,0.046744082,4.97282311,0.096152503,0.103067523,344.6734925,0.008820334,0.105682773,4.228081131,0.239347112,3.1,2.0,0.65,0.0,0.71,1.32,0.0,20.87666667,96.81,0.2,82.5,25.54545455,11.0,60.0,28.0,8.0,119.27,136.0,41.60129211,541.0,405.0,86.10294118
2024-04-19 14:00:00,2.65,1149.0,115602.0,2.737496225,3901.0,1429.0,2237.0,653.0,1.3,256.0,1.35,8.0,1.3,10.51,88.11,0.4,3.4,280.641,0.98,10.89,87.63,0.44,6.3,19.757999997,1.04,10.28,70.64,1.04,97.72333333,18.04,929.1253333,2.245,1.932892181,11.095,4.933333333,80.02533333,54.33,9.14,27.67714286,65.31,0.1095,2.165,0.34,0.0455,0.0705,5.74,0.18,3.563830039,0.190508344,59.99465263,0.046744082,4.97282311,0.096152503,0.103067523,344.6734925,0.008820334,0.105682773,4.228081131,0.239347112,3.1,2.0,0.65,0.0,0.71,1.32,0.0,20.87666667,96.81,0.2,82.5,25.54545455,11.0,60.0,28.0,8.0,118.3875,135.0,42.87358968,537.0,402.0,92.59259259
2024-04-19 15:00:00,2.66,1148.0,117130.0,2.683992231,3900.0,1436.0,2263.0,65.0,1.3,258.0,1.36,7.0,1.3,10.51,88.11,0.4,3.4,280.641,0.98,10.89,87.63,0.44,6.3,19.757999997,1.04,10.28,70.64,1.04,97.72333333,18.04,929.1253333,2.245,1.932892181,11.095,4.933333333,80.02533333,54.33,9.14,27.67714286,65.31,0.1095,2.165,0.34,0.0455,0.0705,5.74,0.18,3.563830039,0.190508344,59.99465263,0.046744082,4.97282311,0.096152503,0.103067523,344.6734925,0.008820334,0.105682773,4.228081131,0.239347112,3.1,2.0,0.65,0.0,0.71,1.32,0.0,20.87666667,96.81,0.2,82.5,25.54545455,11.0,60.0,28.0,8.0,118.785,138.0,42.00734956,540.0,402.0,89.7826087
2024-04-19 16:00:00,2.66,1158.0,118683.0,2.647065244,3900.0,1452.0,2261.0,0.0,1.3,264.0,1.36,8.0,1.3,10.7,87.92,0.42,3.3,280.641,0.96,10.88,87.66,0.43,6.0,19.757999997,1.03,10.1,70.66,1.12,97.72333333,18.12,929.1253333,2.26,1.986271918,11.59,4.933333333,80.02533333,53.765,9.19,27.83142857,65.31,0.113,2.285,0.34,0.0495,0.072,5.835,0.185,3.985880873,0.083847497,60.23517843,0.040357587,4.60382234,0.06,0.06845751,344.6734925,0.019228755,0.108147266,4.398352761,0.236501361,2.723050065,2.0,0.63,0.0,0.9,1.29,0.0,20.87666667,96.65,0.1,82.5,25.54545455,11.0,60.0,28.0,8.0,119.845,146.0,42.05628688,548.0,402.0,90.4109589
2024-04-19 17:00:00,2.68,1160.0,118306.0,2.654134293,3898.0,1432.0,2251.0,0.0,1.3,261.0,1.38,7.0,1.3,10.7,87.92,0.42,3.3,280.641,0.96,10.88,87.66,0.43,6.0,19.757999997,1.03,10.1,70.66,1.12,97.72333333,18.12,929.1253333,2.26,1.986271918,11.59,4.933333333,80.02533333,53.765,9.19,27.83142857,65.31,0.113,2.285,0.34,0.0495,0.072,5.835,0.185,3.985880873,0.083847497,60.23517843,0.040357587,4.60382234,0.06,0.06845751,344.6734925,0.019228755,0.108147266,4.398352761,0.236501361,2.723050065,2.0,0.63,0.0,0.9,1.29,0.0,20.87666667,96.65,0.1,82.5,25.54545455,11.0,60.0,28.0,8.0,119.4475,143.0,41.14655571,545.0,402.0,88.18181818
2024-04-19 18:00:00,2.7,1164.0,116783.0,2.689414976,3899.0,1390.0,2271.0,0.0,1.3,258.0,1.4,7.0,1.3,10.7,87.92,0.42,3.3,280.641,0.96,10.88,87.66,0.43,6.0,19.757999997,1.03,10.1,70.66,1.12,97.72333333,18.12,929.1253333,2.26,1.986271918,11.59,4.933333333,80.02533333,53.765,9.19,27.83142857,65.31,0.113,2.285,0.34,0.0495,0.072,5.835,0.185,3.985880873,0.083847497,60.23517843,0.040357587,4.60382234,0.06,0.06845751,344.6734925,0.019228755,0.108147266,4.398352761,0.236501361,2.723050065,2.0,0.63,0.0,0.9,1.29,0.0,20.87666667,96.65,0.1,82.5,25.54545455,11.0,60.0,28.0,8.0,119.58,144.0,42.12962963,546.0,402.0,88.19444444
2024-04-19 19:00:00,2.71,1154.0,117074.0,2.682046757,3898.0,1383.0,2271.0,0.0,1.3,256.0,1.41,7.0,1.3,10.7,87.92,0.42,3.3,280.641,0.96,10.88,87.66,0.43,6.0,19.757999997,1.03,10.1,70.66,1.12,97.72333333,18.12,929.1253333,2.26,1.986271918,11.59,4.933333333,80.02533333,53.765,9.19,27.83142857,65.31,0.113,2.285,0.34,0.0495,0.072,5.835,0.185,3.985880873,0.083847497,60.23517843,0.040357587,4.60382234,0.06,0.06845751,344.6734925,0.019228755,0.108147266,4.398352761,0.236501361,2.723050065,2.0,0.63,0.0,0.9,1.29,0.0,20.87666667,96.65,0.1,82.5,25.54545455,11.0,60.0,28.0,8.0,118.9175,139.0,43.08255202,541.0,402.0,87.91366906
2024-04-19 20:00:00,2.74,1145.0,117759.0,2.67776724,3898.0,1355.0,2273.0,400.0,1.3,251.0,1.44,8.0,1.3,10.7,87.92,0.42,3.3,280.641,0.96,10.88,87.66,0.43,6.0,19.757999997,1.03,10.1,70.66,1.12,97.72333333,18.12,929.1253333,2.26,1.986271918,11.59,4.933333333,80.02533333,53.765,9.19,27.83142857,65.31,0.113,2.285,0.34,0.0495,0.072,5.835,0.185,3.985880873,0.083847497,60.23517843,0.040357587,4.60382234,0.06,0.06845751,344.6734925,0.019228755,0.108147266,4.398352761,0.236501361,2.723050065,2.0,0.63,0.0,0.9,1.29,0.0,20.87666667,96.65,0.1,82.5,25.54545455,11.0,60.0,28.0,8.0,118.255,134.0,42.76512537,536.0,402.0,85.37313433
2024-04-19 21:00:00,2.73,1146.0,116617.0,2.644033728,3822.0,1353.0,2275.0,140.0,1.29,252.0,1.44,6.0,1.3,10.7,87.92,0.42,3.3,280.641,0.96,10.88,87.66,0.43,6.0,19.757999997,1.03,10.1,70.66,1.12,97.72333333,18.12,929.1253333,2.26,1.986271918,11.59,4.933333333,80.02533333,53.765,9.19,27.83142857,65.31,0.113,2.285,0.34,0.0495,0.072,5.835,0.185,3.985880873,0.083847497,60.23517843,0.040357587,4.60382234,0.06,0.06845751,344.6734925,0.019228755,0.108147266,4.398352761,0.236501361,2.723050065,2.0,0.63,0.0,0.9,1.29,0.0,20.87666667,96.65,0.1,82.5,25.54545455,11.0,60.0,28.0,8.0,118.255,134.0,41.76716141,536.0,402.0,82.31343284
2024-04-19 22:00:00,2.72,1127.0,113830.0,2.504740704,3497.0,1320.0,2206.0,1093.0,1.28,245.0,1.44,7.0,1.3,10.7,87.92,0.42,3.3,280.641,0.96,10.88,87.66,0.43,6.0,19.757999997,1.03,10.1,70.66,1.12,97.72333333,18.12,929.1253333,2.26,1.986271918,11.59,4.933333333,80.02533333,53.765,9.19,27.83142857,65.31,0.113,2.285,0.34,0.0495,0.072,5.835,0.185,3.985880873,0.083847497,60.23517843,0.040357587,4.60382234,0.06,0.06845751,344.6734925,0.019228755,0.108147266,4.398352761,0.236501361,2.723050065,2.0,0.63,0.0,0.9,1.29,0.0,20.87666667,96.65,0.1,82.5,25.54545455,11.0,60.0,28.0,8.0,117.99000000000001,132.0,42.66180492,534.0,402.0,83.33333333
2024-04-19 23:00:00,2.66,1148.0,116718.0,2.417076768,3502.0,1431.0,2261.0,0.0,1.3,258.0,1.36,8.0,1.3,10.62,88.01,0.4,3.0,279.8866667,0.97,10.8,87.72,0.44,5.8,20.119,1.04,10.16,70.46,1.04,101.7266667,18.34,931.0186667,2.3,1.919298435,11.525,5.014666667,79.97466667,53.715,9.095,28.14,65.17,0.115,2.335,0.335,0.0455,0.072,6.005,0.185,3.816935959,0.332384866,60.17655761,0.040556986,4.670936578,0.094033959,0.069886804,340.5140236,0.017545666,0.106216623,4.378592804,0.23286494,2.760226392,2.0,0.67,0.0,0.85,1.26,0.0,18.25666667,96.21,0.2,82.5,25.54545455,11.0,60.0,28.0,8.0,118.1225,133.0,42.85383368,535.0,402.0,89.69924812
2024-04-20 00:00:00,2.67,1152.0,116732.0,2.421903327,3501.0,1422.0,2260.0,225.0,1.3,258.0,1.37,8.0,1.3,10.62,88.01,0.4,3.0,279.8866667,0.97,10.8,87.72,0.44,5.8,20.119,1.04,10.16,70.46,1.04,101.7266667,18.34,931.0186667,2.3,1.919298435,11.525,5.014666667,79.97466667,53.715,9.095,28.14,65.17,0.115,2.335,0.335,0.0455,0.072,6.005,0.185,3.816935959,0.332384866,60.17655761,0.040556986,4.670936578,0.094033959,0.069886804,340.5140236,0.017545666,0.106216623,4.378592804,0.23286494,2.760226392,2.0,0.67,0.0,0.85,1.26,0.0,18.25666667,96.21,0.2,82.5,25.54545455,11.0,60.0,28.0,8.0,118.02,136.0,42.89687138,536.0,400.0,91.76470588
2024-04-20 01:00:00,2.7,1165.0,117763.0,2.549465242,3727.0,1393.0,2266.0,0.0,1.29,260.0,1.41,8.0,1.3,10.62,88.01,0.4,3.0,279.8866667,0.97,10.8,87.72,0.44,5.8,20.119,1.04,10.16,70.46,1.04,101.7266667,18.34,931.0186667,2.3,1.919298435,11.525,5.014666667,79.97466667,53.715,9.095,28.14,65.17,0.115,2.335,0.335,0.0455,0.072,6.005,0.185,3.816935959,0.332384866,60.17655761,0.040556986,4.670936578,0.094033959,0.069886804,340.5140236,0.017545666,0.106216623,4.378592804,0.23286494,2.760226392,2.0,0.67,0.0,0.85,1.26,0.0,18.25666667,96.21,0.2,82.5,25.54545455,11.0,60.0,28.0,8.0,118.3875,135.0,41.26799814,537.0,402.0,96.44444444
2024-04-20 02:00:00,2.68,1163.0,118562.0,2.64908605,3899.0,1435.0,2287.0,0.0,1.3,263.0,1.38,8.0,1.3,10.62,88.01,0.4,3.0,279.8866667,0.97,10.8,87.72,0.44,5.8,20.119,1.04,10.16,70.46,1.04,101.7266667,18.34,931.0186667,2.3,1.919298435,11.525,5.014666667,79.97466667,53.715,9.095,28.14,65.17,0.115,2.335,0.335,0.0455,0.072,6.005,0.185,3.816935959,0.332384866,60.17655761,0.040556986,4.670936578,0.094033959,0.069886804,340.5140236,0.017545666,0.106216623,4.378592804,0.23286494,2.760226392,2.0,0.67,0.0,0.85,1.26,0.0,18.25666667,96.21,0.2,82.5,25.54545455,11.0,60.0,28.0,8.0,118.9175,139.0,41.837424,541.0,402.0,90.35971223
2024-04-20 03:00:00,2.66,1164.0,117758.0,2.669895991,3903.0,1447.0,2271.0,0.0,1.3,263.0,1.36,7.0,1.3,10.62,88.01,0.4,3.0,279.8866667,0.97,10.8,87.72,0.44,5.8,20.119,1.04,10.16,70.46,1.04,101.7266667,18.34,931.0186667,2.3,1.919298435,11.525,5.014666667,79.97466667,53.715,9.095,28.14,65.17,0.115,2.335,0.335,0.0455,0.072,6.005,0.185,3.816935959,0.332384866,60.17655761,0.040556986,4.670936578,0.094033959,0.069886804,340.5140236,0.017545666,0.106216623,4.378592804,0.23286494,2.760226392,2.0,0.67,0.0,0.85,1.26,0.0,18.25666667,96.21,0.2,82.5,25.54545455,11.0,60.0,28.0,8.0,118.6525,137.0,42.23532079,539.0,402.0,96.42335766
2024-04-20 04:00:00,2.58,1175.0,110164.0,2.853086865,3902.0,1436.0,2227.0,0.0,1.3,253.0,1.28,8.0,1.3,10.62,88.01,0.4,3.0,279.8866667,0.97,10.8,87.72,0.44,5.8,20.119,1.04,10.16,70.46,1.04,101.7266667,18.34,931.0186667,2.3,1.919298435,11.525,5.014666667,79.97466667,53.715,9.095,28.14,65.17,0.115,2.335,0.335,0.0455,0.072,6.005,0.185,3.816935959,0.332384866,60.17655761,0.040556986,4.670936578,0.094033959,0.069886804,340.5140236,0.017545666,0.106216623,4.378592804,0.23286494,2.760226392,2.0,0.67,0.0,0.85,1.26,0.0,18.25666667,96.21,0.2,82.5,25.54545455,11.0,60.0,28.0,8.0,119.4475,143.0,42.25126089,545.0,402.0,104.0559441
2024-04-20 05:00:00,2.62,1176.0,111250.0,2.820912752,3896.0,1405.0,2284.0,0.0,1.3,253.0,1.32,7.0,1.3,10.62,88.01,0.4,3.0,279.8866667,0.97,10.8,87.72,0.44,5.8,20.119,1.04,10.16,70.46,1.04,101.7266667,18.34,931.0186667,2.3,1.919298435,11.525,5.014666667,79.97466667,53.715,9.095,28.14,65.17,0.115,2.335,0.335,0.0455,0.072,6.005,0.185,3.816935959,0.332384866,60.17655761,0.040556986,4.670936578,0.094033959,0.069886804,340.5140236,0.017545666,0.106216623,4.378592804,0.23286494,2.760226392,2.0,0.67,0.0,0.85,1.26,0.0,18.25666667,96.21,0.2,82.5,25.54545455,11.0,60.0,28.0,8.0,119.05,140.0,43.43065693,542.0,402.0,89.14285714
2024-04-20 06:00:00,2.66,1164.0,115869.0,2.711310862,3900.0,1419.0,2297.0,0.0,1.3,258.0,1.36,7.0,1.3,10.62,88.01,0.4,3.0,279.8866667,0.97,10.8,87.72,0.44,5.8,20.119,1.04,10.16,70.46,1.04,101.7266667,18.34,931.0186667,2.3,1.919298435,11.525,5.014666667,79.97466667,53.715,9.095,28.14,65.17,0.115,2.335,0.335,0.0455,0.072,6.005,0.185,3.816935959,0.332384866,60.17655761,0.040556986,4.670936578,0.094033959,0.069886804,340.5140236,0.017545666,0.106216623,4.378592804,0.23286494,2.760226392,2.0,0.67,0.0,0.85,1.26,0.0,18.25666667,96.21,0.2,82.5,25.54545455,11.0,60.0,28.0,8.0,119.315,142.0,42.70072993,544.0,402.0,86.1971831
2024-04-20 07:00:00,2.66,1149.0,115494.0,2.720108626,3900.0,1415.0,2287.0,0.0,1.3,255.0,1.36,8.0,1.3,10.62,88.01,0.4,3.0,279.8866667,0.97,10.8,87.72,0.44,5.8,20.119,1.04,10.16,70.46,1.04,101.7266667,18.34,931.0186667,2.3,1.919298435,11.525,5.014666667,79.97466667,53.715,9.095,28.14,65.17,0.115,2.335,0.335,0.0455,0.072,6.005,0.185,3.816935959,0.332384866,60.17655761,0.040556986,4.670936578,0.094033959,0.069886804,340.5140236,0.017545666,0.106216623,4.378592804,0.23286494,2.760226392,2.0,0.67,0.0,0.85,1.26,0.0,18.25666667,96.21,0.2,82.5,25.54545455,11.0,60.0,28.0,8.0,118.3875,135.0,41.64957849,537.0,402.0,90.0
2024-04-20 08:00:00,2.63,1148.0,116761.0,2.691300316,3901.0,1468.0,2274.0,0.0,1.3,260.0,1.33,7.0,1.3,10.39,88.32,0.33,3.2,279.8866667,0.96,10.57,87.98,0.42,7.2,20.119,1.03,9.86,72.0,1.09,101.7266667,17.05,931.0186667,2.2,1.963358147,11.525,5.014666667,79.97466667,53.99,8.98,28.14,65.17,0.1085,2.135,0.325,0.0495,0.0745,5.87,0.19,4.536135835,0.095909443,60.36178788,0.030193208,4.395536516,0.053977361,0.091818887,340.5140236,0.01499434,0.094978136,4.000355093,0.270978136,2.880679175,2.0,0.83,0.0,0.72,1.28,0.0,18.25666667,96.41,0.1,82.5,25.54545455,11.0,60.0,28.0,8.0,118.6525,137.0,41.70854271,539.0,402.0,91.89781022
2024-04-20 09:00:00,2.64,1151.0,116412.0,2.700055147,3902.0,1448.0,2270.0,0.0,1.3,259.0,1.34,8.0,1.3,10.39,88.32,0.33,3.2,279.8866667,0.96,10.57,87.98,0.42,7.2,20.119,1.03,9.86,72.0,1.09,101.7266667,17.05,931.0186667,2.2,1.963358147,11.525,5.014666667,79.97466667,53.99,8.98,28.14,65.17,0.1085,2.135,0.325,0.0495,0.0745,5.87,0.19,4.536135835,0.095909443,60.36178788,0.030193208,4.395536516,0.053977361,0.091818887,340.5140236,0.01499434,0.094978136,4.000355093,0.270978136,2.880679175,2.0,0.83,0.0,0.72,1.28,0.0,18.25666667,96.41,0.1,82.5,25.54545455,11.0,60.0,28.0,8.0,119.05,140.0,43.04338053,542.0,402.0,91.42857143
2024-04-20 10:00:00,2.64,1173.0,114990.0,2.729222877,3896.0,1444.0,2238.0,0.0,1.31,260.0,1.33,8.0,1.3,10.39,88.32,0.33,3.2,279.8866667,0.96,10.57,87.98,0.42,7.2,20.119,1.03,9.86,72.0,1.09,101.7266667,17.05,931.0186667,2.2,1.963358147,11.525,5.014666667,79.97466667,53.99,8.98,28.14,65.17,0.1085,2.135,0.325,0.0495,0.0745,5.87,0.19,4.536135835,0.095909443,60.36178788,0.030193208,4.395536516,0.053977361,0.091818887,340.5140236,0.01499434,0.094978136,4.000355093,0.270978136,2.880679175,2.0,0.83,0.0,0.72,1.28,0.0,18.25666667,96.41,0.1,82.5,25.54545455,11.0,60.0,28.0,8.0,119.7125,145.0,43.80259268,547.0,402.0,98.62068966
2024-04-20 11:00:00,2.67,1177.0,113587.0,2.765037729,3899.0,1392.0,2240.0,0.0,1.31,255.0,1.36,7.0,1.3,10.39,88.32,0.33,3.2,279.8866667,0.96,10.57,87.98,0.42,7.2,20.119,1.03,9.86,72.0,1.09,101.7266667,17.05,931.0186667,2.2,1.963358147,11.525,5.014666667,79.97466667,53.99,8.98,28.14,65.17,0.1085,2.135,0.325,0.0495,0.0745,5.87,0.19,4.536135835,0.095909443,60.36178788,0.030193208,4.395536516,0.053977361,0.091818887,340.5140236,0.01499434,0.094978136,4.000355093,0.270978136,2.880679175,2.0,0.83,0.0,0.72,1.28,0.0,18.25666667,96.41,0.1,82.5,25.54545455,11.0,60.0,28.0,8.0,119.315,142.0,44.23032806,544.0,402.0,98.8028169
2024-04-20 12:00:00,2.69,1158.0,114882.0,2.732487678,3897.0,1391.0,2283.0,0.0,1.31,253.0,1.38,7.0,1.3,10.39,88.32,0.33,3.2,279.8866667,0.96,10.57,87.98,0.42,7.2,20.119,1.03,9.86,72.0,1.09,101.7266667,17.05,931.0186667,2.2,1.963358147,11.525,5.014666667,79.97466667,53.99,8.98,28.14,65.17,0.1085,2.135,0.325,0.0495,0.0745,5.87,0.19,4.536135835,0.095909443,60.36178788,0.030193208,4.395536516,0.053977361,0.091818887,340.5140236,0.01499434,0.094978136,4.000355093,0.270978136,2.880679175,2.0,0.83,0.0,0.72,1.28,0.0,18.25666667,96.41,0.1,82.5,25.54545455,11.0,60.0,28.0,8.0,119.05,140.0,43.73005016,542.0,402.0,86.64285714
2024-04-20 13:00:00,2.69,1155.0,114747.0,2.738506569,3901.0,1380.0,2281.0,0.0,1.31,252.0,1.38,7.0,1.3,10.39,88.32,0.33,3.2,279.8866667,0.96,10.57,87.98,0.42,7.2,20.119,1.03,9.86,72.0,1.09,101.7266667,17.05,931.0186667,2.2,1.963358147,11.525,5.014666667,79.97466667,53.99,8.98,28.14,65.17,0.1085,2.135,0.325,0.0495,0.0745,5.87,0.19,4.536135835,0.095909443,60.36178788,0.030193208,4.395536516,0.053977361,0.091818887,340.5140236,0.01499434,0.094978136,4.000355093,0.270978136,2.880679175,2.0,0.83,0.0,0.72,1.28,0.0,18.25666667,96.41,0.1,82.5,25.54545455,11.0,60.0,28.0,8.0,119.05,140.0,43.22551459,542.0,402.0,87.92857143
2024-04-20 14:00:00,2.68,1150.0,114695.0,2.7425548,3905.0,1373.0,2282.0,0.0,1.28,252.0,1.4,7.0,1.3,10.39,88.32,0.33,3.2,279.8866667,0.96,10.57,87.98,0.42,7.2,20.119,1.03,9.86,72.0,1.09,101.7266667,17.05,931.0186667,2.2,1.963358147,11.525,5.014666667,79.97466667,53.99,8.98,28.14,65.17,0.1085,2.135,0.325,0.0495,0.0745,5.87,0.19,4.536135835,0.095909443,60.36178788,0.030193208,4.395536516,0.053977361,0.091818887,340.5140236,0.01499434,0.094978136,4.000355093,0.270978136,2.880679175,2.0,0.83,0.0,0.72,1.28,0.0,18.25666667,96.41,0.1,82.5,25.54545455,11.0,60.0,28.0,8.0,118.9175,139.0,41.7779825,541.0,402.0,86.76258993
2024-04-20 15:00:00,2.65,1165.0,117194.0,2.680676066,3900.0,1443.0,2292.0,0.0,1.3,263.0,1.35,8.0,1.3,10.39,88.32,0.33,3.2,279.8866667,0.96,10.57,87.98,0.42,7.2,20.119,1.03,9.86,72.0,1.09,101.7266667,17.05,931.0186667,2.2,1.963358147,11.525,5.014666667,79.97466667,53.99,8.98,28.14,65.17,0.1085,2.135,0.325,0.0495,0.0745,5.87,0.19,4.536135835,0.095909443,60.36178788,0.030193208,4.395536516,0.053977361,0.091818887,340.5140236,0.01499434,0.094978136,4.000355093,0.270978136,2.880679175,2.0,0.83,0.0,0.72,1.28,0.0,18.25666667,96.41,0.1,82.5,25.54545455,11.0,60.0,28.0,8.0,119.05,140.0,42.13978738,542.0,402.0,88.57142857
2024-04-20 16:00:00,2.68,1160.0,117839.0,2.665329267,3899.0,1414.0,2297.0,0.0,1.3,260.0,1.38,7.0,1.3,10.4,88.22,0.4,3.2,279.8866667,0.98,10.76,87.76,0.44,5.8,20.119,1.04,9.36,72.11,1.09,101.7266667,17.44,931.0186667,2.175,1.999127478,11.565,5.014666667,79.97466667,53.95,9.015,28.14,65.17,0.1065,2.2,0.325,0.046,0.07,5.785,0.185,4.712215072,0.053977361,60.05371996,0.035750194,4.585762908,0.063977361,0.085909443,340.5140236,0.019164909,0.091807567,3.867857031,0.284938518,2.439207629,2.0,0.74,0.0,0.64,1.25,0.0,18.25666667,96.49,0.1,82.5,25.54545455,11.0,60.0,28.0,8.0,118.785,138.0,41.49908592,540.0,402.0,88.47826087
2024-04-20 17:00:00,2.63,1175.0,115653.0,2.717763529,3902.0,1446.0,2277.0,0.0,1.3,262.0,1.33,8.0,1.3,10.4,88.22,0.4,3.2,279.8866667,0.98,10.76,87.76,0.44,5.8,20.119,1.04,9.36,72.11,1.09,101.7266667,17.44,931.0186667,2.175,1.999127478,11.565,5.014666667,79.97466667,53.95,9.015,28.14,65.17,0.1065,2.2,0.325,0.046,0.07,5.785,0.185,4.712215072,0.053977361,60.05371996,0.035750194,4.585762908,0.063977361,0.085909443,340.5140236,0.019164909,0.091807567,3.867857031,0.284938518,2.439207629,2.0,0.74,0.0,0.64,1.25,0.0,18.25666667,96.49,0.1,82.5,25.54545455,11.0,60.0,28.0,8.0,119.58,144.0,42.0518602,546.0,402.0,94.09722222
2024-04-20 18:00:00,2.66,1179.0,113863.0,2.755511784,3895.0,1396.0,2259.0,0.0,1.3,256.0,1.36,7.0,1.3,10.4,88.22,0.4,3.2,279.8866667,0.98,10.76,87.76,0.44,5.8,20.119,1.04,9.36,72.11,1.09,101.7266667,17.44,931.0186667,2.175,1.999127478,11.565,5.014666667,79.97466667,53.95,9.015,28.14,65.17,0.1065,2.2,0.325,0.046,0.07,5.785,0.185,4.712215072,0.053977361,60.05371996,0.035750194,4.585762908,0.063977361,0.085909443,340.5140236,0.019164909,0.091807567,3.867857031,0.284938518,2.439207629,2.0,0.74,0.0,0.64,1.25,0.0,18.25666667,96.49,0.1,82.5,25.54545455,11.0,60.0,28.0,8.0,119.2125,145.0,43.07938687,545.0,400.0,95.65517241
2024-04-20 19:00:00,2.68,1160.0,114863.0,2.672666208,3811.0,1389.0,2277.0,0.0,1.3,255.0,1.38,7.0,1.3,10.4,88.22,0.4,3.2,279.8866667,0.98,10.76,87.76,0.44,5.8,20.119,1.04,9.36,72.11,1.09,101.7266667,17.44,931.0186667,2.175,1.999127478,11.565,5.014666667,79.97466667,53.95,9.015,28.14,65.17,0.1065,2.2,0.325,0.046,0.07,5.785,0.185,4.712215072,0.053977361,60.05371996,0.035750194,4.585762908,0.063977361,0.085909443,340.5140236,0.019164909,0.091807567,3.867857031,0.284938518,2.439207629,2.0,0.74,0.0,0.64,1.25,0.0,18.25666667,96.49,0.1,82.5,25.54545455,11.0,60.0,28.0,8.0,118.55,140.0,43.28974535,540.0,400.0,88.64285714
2024-04-20 20:00:00,2.69,1149.0,115528.0,2.623146484,3762.0,1383.0,2276.0,0.0,1.3,253.0,1.39,8.0,1.3,10.4,88.22,0.4,3.2,279.8866667,0.98,10.76,87.76,0.44,5.8,20.119,1.04,9.36,72.11,1.09,101.7266667,17.44,931.0186667,2.175,1.999127478,11.565,5.014666667,79.97466667,53.95,9.015,28.14,65.17,0.1065,2.2,0.325,0.046,0.07,5.785,0.185,4.712215072,0.053977361,60.05371996,0.035750194,4.585762908,0.063977361,0.085909443,340.5140236,0.019164909,0.091807567,3.867857031,0.284938518,2.439207629,2.0,0.74,0.0,0.64,1.25,0.0,18.25666667,96.49,0.1,82.5,25.54545455,11.0,60.0,28.0,8.0,118.55,140.0,42.49007241,540.0,400.0,88.57142857
2024-04-20 21:00:00,2.71,1145.0,115412.0,2.725586426,3901.0,1346.0,2268.0,97.0,1.3,248.0,1.41,7.0,1.3,10.4,88.22,0.4,3.2,279.8866667,0.98,10.76,87.76,0.44,5.8,20.119,1.04,9.36,72.11,1.09,101.7266667,17.44,931.0186667,2.175,1.999127478,11.565,5.014666667,79.97466667,53.95,9.015,28.14,65.17,0.1065,2.2,0.325,0.046,0.07,5.785,0.185,4.712215072,0.053977361,60.05371996,0.035750194,4.585762908,0.063977361,0.085909443,340.5140236,0.019164909,0.091807567,3.867857031,0.284938518,2.439207629,2.0,0.74,0.0,0.64,1.25,0.0,18.25666667,96.49,0.1,82.5,25.54545455,11.0,60.0,28.0,8.0,118.285,138.0,41.35616755,538.0,400.0,85.07246377
2024-04-20 22:00:00,2.66,1140.0,116538.0,2.605739275,3749.0,1429.0,2240.0,514.0,1.3,255.0,1.36,6.0,1.3,10.4,88.22,0.4,3.2,279.8866667,0.98,10.76,87.76,0.44,5.8,20.119,1.04,9.36,72.11,1.09,101.7266667,17.44,931.0186667,2.175,1.999127478,11.565,5.014666667,79.97466667,53.95,9.015,28.14,65.17,0.1065,2.2,0.325,0.046,0.07,5.785,0.185,4.712215072,0.053977361,60.05371996,0.035750194,4.585762908,0.063977361,0.085909443,340.5140236,0.019164909,0.091807567,3.867857031,0.284938518,2.439207629,2.0,0.74,0.0,0.64,1.25,0.0,18.25666667,96.49,0.1,82.5,25.54545455,11.0,60.0,28.0,8.0,118.6825,141.0,42.61545496,541.0,400.0,85.74468085
2024-04-20 23:00:00,2.69,1147.0,117048.0,2.410390542,3496.0,1385.0,2278.0,166.0,1.28,256.0,1.41,7.0,1.3,10.58,88.08,0.38,3.2,277.325,0.96,10.68,87.88,0.42,5.9,20.63166667,1.02,9.89,72.01,1.02,101.1933333,17.08,924.0426667,2.21,1.953662074,11.585,5.0825,79.08333333,53.92,8.785,27.585,65.17,0.107,2.17,0.32,0.0455,0.071,5.93,0.19,3.918804372,0.146453887,60.49412403,0.037669704,4.258186174,0.068145892,0.072178313,349.6000545,0.017048631,0.111033428,4.277365591,0.281229965,2.340324205,2.0,0.66,0.0,0.96,1.3,0.0,19.63,95.84,0.1,82.5,25.54545455,11.0,60.0,28.0,8.0,117.8875,135.0,43.03419784,535.0,400.0,83.40740741
