Repository: saikumar-voptimai/evonith_bf_webapp

# Evonith BF2 — Blast Furnace Intelligence Platform

Monitoring, modelling and optimisation of **Blast Furnace 2 (BF2)** at Evonith Steel: live telemetry from InfluxDB,
manual plant reports from Neon PostgreSQL, a two-zone energy model of the furnace, blend and fuel optimisers, a
conversational assistant (FurnaceMind) and a live digital twin evaluated every hour.

The platform has three deployable parts that share one Python service layer, plus the shared data library:

| Part | Path | What it is |
|---|---|---|
| **Streamlit app** (legacy) | `src/app.py`, `src/custom_pages/` | The original 11-page dashboard; still the home of the model pages. Served under `/legacy` in production |

File: src/assets/data/furnace_dataset_20260525_002530_771382.csv (part 36 of 209)
GO%,ORE_NA2O%,ORE_P%,ORE_TIO2%,ORE_AL2O3%,ORE_SIO2%,ORE_MNO%,ORE_CAO%,ORE_K2O%,ORE_CALC_MT,PELLET_PCT_SIO2,PELLET_PCT_AL2O3,PELLET_PCT_FE2O3,PELLET_PCT_MGO,PELLET_PCT_TIO2,PELLET_PCT_NA2O,TOTAL_PELLET_CALC_MT,PELLET_PCT_K2O,PELLET_PCT_TM,PELLET_PCT_LOI,PELLET_PCT_MNO,PELLET_PCT_CAO,PELLET_PCT_P,CHARGES/HRS.,STOCKRODLEVEL,CHEM_PCT_C,CHEM_PCT_CR,CHEM_PCT_FE,CHEM_PCT_MN,CHEM_PCT_P,CHEM_PCT_S,CHEM_PCT_SI,CHEM_PCT_TI,SLAG_BASICITY,SLAG_PCT_AL2O3,SLAG_PCT_CAO,SLAG_PCT_FEO,SLAG_PCT_K2O,SLAG_PCT_MGO,SLAG_PCT_MNO,SLAG_PCT_NA2O,SLAG_PCT_S,SLAG_PCT_SIO2,SLAG_PCT_TIO2,SLAG_T_BASICITY,HMT_GT_1480C,COKE_DISCHARGE_TIME,WEIGHTED_COKE_ANGLE,TOTAL_COKE_PORTIONS,NON_COKE_DISCHARGE_TIME,WEIGHTED_NON_COKE_ANGLE,TOTAL_NON_COKE_PORTIONS,TOTAL HEAT LOAD,FTG_UPTAKE_TEMP_A,FTG_UPTAKE_TEMP_B,FTG_UPTAKE_TEMP_C,FTG_UPTAKE_TEMP_D,FTG_UPTAKE_TEMP_AVG,HEARTH_TEMP_A,HEARTH_TEMP_B,HEARTH_TEMP_C,HEARTH_TEMP_D,HEARTH_TEMP_AVG,BOSH_TEMP_A,BOSH_TEMP_C,BOSH_TEMP_D,BELLY_TEMP_A,BELLY_TEMP_C,BELLY_TEMP_D,LOWER_STACK_TEMP_A,LOWER_STACK_TEMP_B,LOWER_STACK_TEMP_C,LOWER_STACK_TEMP_D,PCI_KG/THM,ACT. FUEL RATEKG/THM.,FURNACETOPGASANALYSISCO2ETACO,COKE RATE KG/THM,PRODUCTIONTONNESPERHR,HOT BLAST PRESSUREBAR,TOPPRESSUREBAR,DIFFERENTIAL PRESSURETOTALBAR,HOT BLAST TEMP.OC,OXYGENFLOWNM3/HR.,STEAMKGS/HR.,RAFTOC,PERMEABILITYKGS/HR.,TUYEREVELOCITYM/S,HOT BLAST VOLUMENM3/HR.,O2 ENRICHMENT %,BOTTOMBAR,FURNACE TOP GAS ANALYSISH2%,UNITCOST LAKHS/THM,BOSH_TEMP_B,FURNACE TOP GAS ANALYSISCO2%,FURNACE TOP GAS ANALYSISONLINE (ANALYZER)CO%
2025-11-18 20:00:00,1.002923582,12.7078333,0.457714755,86.28924312,7.614973555,16.449,7.75,1.03,0.5,87.185,11.785,6.924,69.79,11.3,17.06,1.85,12.04714129,5.133333333,79.44555556,71.32,32.15,0.049,5.46,2.25,9.33,2.62,0.035,0.17,54.24,11.17,0.067,2.045787546,0.15,117.818,0.1,96.03,1.42,0.65,1.02,0.0,0.0,0.666,59.40063186,3.806899553,3.825827869,0.059897653,0.024030704,0.068703193,0.418326326,4.261679843,5.897995342,0.099692958,0.06,0.036989765,48.951,0.0,0.0,0.0,0.0,0.0,0.0,0.0,0.0,0.0,0.0,0.0,0.0,0.0,7.0,0.386034616,4.380307692,0.017815385,94.9022,0.145538462,0.114892308,0.0246,0.349076923,0.065569231,1.133424001,18.09892308,37.81538462,0.315538462,0.430769231,7.853538462,0.208923077,0.178153846,0.378153846,33.36461538,1.262307692,1.368797448,1489.553846,83.0,26.72727273,11.0,60.0,26.5,8.0,0.6360254528501059,178.1388889,142.7013889,160.0208333,191.4125,168.0684028,61.840771108408305,326.8113651880415,448.24729873700045,585.6920686884139,357.1723868744702,93.48025344438095,64.75078154863303,55.9693914709444,64.7678832017483,125.5605126937752,63.617512333502496,76.35692215051262,184.64556859609712,92.31693724616665,51.01577612020698,133.1470081,525.0,42.46599739,320.0,90.48,2.814047114,1.348292739,1.2916100513268816,1167.206111,3900.523033,0.0,2252.287964,1185.989767,198.5174819,104157.6728,3.099436925,1.257915297,2.994229047,97.64197857325,57.62819444444473,18.180447263888883,24.43288265277776
2025-11-18 21:00:00,1.002525314,12.70063603,0.457344934,86.29683866,7.592499848,16.493,7.75,1.03,0.5,87.185,11.785,7.045,69.79,11.3,17.06,1.85,12.65561919,5.133333333,79.44555556,71.32,32.15,0.049,5.46,2.25,9.33,2.62,0.035,0.17,54.24,11.17,0.067,2.045787546,0.15,116.155,0.1,96.03,1.42,0.65,1.02,0.0,0.0,0.832,59.44057505,3.794021142,3.818449612,0.05979704,0.024060888,0.068411416,0.416025652,4.24367019,5.876363636,0.099391121,0.06,0.036979704,49.665,0.0,0.0,0.0,0.0,0.0,0.0,0.0,0.0,0.0,0.0,0.0,0.0,0.0,6.0,0.326542815,4.363,0.018,94.9496,0.143,0.113,0.0264,0.326,0.061,1.127766162,18.098,37.727,0.304,0.446,7.866,0.205,0.18,0.38,33.453,1.245,1.362906268,1483.9,83.0,26.72727273,11.0,60.0,26.5,8.0,0.6178433723318193,155.2972222,134.5908333,151.4241667,170.9891667,153.0753472,61.452692791388785,327.59303362515493,448.8231096483741,585.1972331653285,357.59440784886056,95.60184977592834,66.39855204920637,58.05373970511218,63.649941673002495,123.05198723980277,65.02048839102166,75.93936494608113,187.22967789126736,93.70514318593621,50.98101442079374,139.8720069,525.5694444,43.83047803,320.0,90.48,2.752961736,1.348247539,1.2813566412778852,1169.187222,3898.917247,0.0,2241.179706,1239.224103,201.9606469,104129.2636,3.094316678,1.204341011,2.965543033,98.53304091425,57.62819444444473,18.180447263888883,24.43288265277776
2025-11-18 22:00:00,1.001947784,12.69019924,0.456808657,86.30785297,7.559910684,14.555,7.75,1.03,0.5,87.185,11.785,6.152,69.79,11.3,17.06,1.85,13.41095138,5.133333333,79.44555556,71.32,32.15,0.049,5.46,2.25,9.33,2.62,0.035,0.17,54.24,11.17,0.067,2.045787546,0.15,101.904,0.1,96.03,1.42,0.65,1.02,0.0,0.0,0.9,59.04990804,3.91997927,3.890613124,0.060781088,0.023765674,0.071265155,0.438527547,4.419814761,6.08793393,0.102343264,0.06,0.037078109,37.627,0.0,0.0,0.0,0.0,0.0,0.0,0.0,0.0,0.0,0.0,0.0,0.0,0.0,7.0,0.204550094,4.368,0.018,94.8806,0.148,0.108,0.0254,0.386,0.066,1.124272501,18.278,37.672,0.294,0.456,7.776,0.18,0.18,0.38,33.508,1.17,1.356339714,1475.4,83.0,26.72727273,11.0,60.0,26.5,8.0,1.3152630923520263,157.8397222,138.3255556,154.8916667,175.9341667,156.7477778,61.9321260095726,327.3795058489727,448.86695039863633,585.9583455762194,357.8462516880668,96.86599630452012,67.92780773678552,60.852141783987435,63.1726605784968,120.92460485938233,65.09692465088526,74.12572026845655,180.61689292826435,91.27030398012452,51.87959462385713,148.2200639,533.5138889,42.48875186,320.0,90.48,2.750429958,1.348102314,1.2940749621719352,1170.1375,3900.867347,0.0,2242.890972,1262.880058,205.8238711,105918.1478,3.031448097,1.201158938,2.896412028,99.63915846675,57.62819444444473,18.180447263888883,24.43288265277776
2025-11-18 23:00:00,1.003302505,12.71468099,0.458066612,86.28201651,7.636355654,17.084,7.75,1.03,0.5,87.185,11.785,6.977,69.79,11.3,17.06,1.85,13.69407749,5.133333333,79.44555556,71.32,32.15,0.049,5.46,2.25,9.33,2.62,0.035,0.17,54.24,11.17,0.067,2.045787546,0.15,115.765,0.1,96.03,1.42,0.65,1.02,0.0,0.0,1.281,59.5195414,3.76856096,3.80386305,0.059598132,0.02412056,0.067834584,0.411477296,4.208065717,5.833598487,0.098794397,0.06,0.036959813,50.763,0.0,0.0,0.0,0.0,0.0,0.0,0.0,0.0,0.0,0.0,0.0,0.0,0.0,6.0,0.418419854,4.3655,0.018,94.84085,0.15225,0.1051,0.0241,0.42575,0.06845,1.121801372,18.33425,37.614,0.3215,0.4645,7.722,0.179,0.18225,0.37325,33.53,1.16925,1.352102595,1472.0,83.0,26.72727273,11.0,60.0,26.5,8.0,1.3358389902083303,184.1069444,146.2952778,172.4272222,202.2341667,176.2659028,62.45738897864656,326.4929835464008,449.0338945842191,580.2802134461795,355.77951648596866,97.33985254418701,69.44626995484799,57.426980929289925,64.09976127050663,129.46884023329375,58.7614082351087,76.91218996760219,188.12958528674508,92.28156856469477,49.34846432439518,142.2603642,538.9305556,43.06097972,319.8888889,96.26066667,2.764535856,1.34811675,1.3207575102711753,1166.913889,3900.273889,0.0,2231.248611,1242.696133,203.5450722,105377.4817,3.043929511,1.214944933,2.915718239,98.8217204815,57.62819444444473,18.180447263888883,24.43288265277776
2025-11-19 00:00:00,1.016645662,12.63165778,0.500470189,86.35169656,7.788075618,14.441,7.75,1.03,0.5,87.185,11.785,5.824,69.6,10.89,17.74,1.77,14.23379644,5.176666667,80.02333333,66.61,29.22,0.049,5.53,2.18,9.14,2.68,0.029,0.18,54.4,10.94,0.065,1.978300181,0.15,101.199,0.1,96.03,1.42,0.65,1.02,0.0,0.0,1.094,58.90548197,3.966544855,3.917291323,0.061144882,0.023656535,0.072320157,0.446846294,4.484933821,6.166149561,0.103434645,0.06,0.037114488,44.878,0.0,0.0,0.0,0.0,0.0,0.0,0.0,0.0,0.0,0.0,0.0,0.0,0.0,7.0,0.24732241,4.358,0.018,94.8206,0.156,0.1036,0.0226,0.452,0.0692,1.12001193,18.308,37.554,0.374,0.472,7.692,0.194,0.186,0.362,33.53,1.218,1.349418431,1472.0,83.0,26.72727273,11.0,60.0,26.5,8.0,0.4589172801836554,158.3197222,144.9013889,161.9133333,183.0205556,162.03875,62.70245665696462,328.2546568578518,449.8952515700856,583.5081247230421,357.2566516609215,102.23853249911238,72.50180582060418,81.51766108963864,64.39912478767192,108.4727918513824,71.88142493903204,72.73358483658853,168.71413241442733,86.97735934830254,52.837886963863525,165.7431,535.0,42.14581881,315.0,85.87866667,2.758821203,1.347973311,1.2966243463690659,1177.228611,3898.722936,0.0,2227.018431,1260.898956,207.4360989,106579.4556,3.009989667,1.201146071,2.973419797,100.71096075,57.62819444444473,18.180447263888883,24.43288265277776
2025-11-19 01:00:00,1.015999758,12.60942024,0.500285645,86.37458,7.714258049,16.524,7.75,1.03,0.5,87.185,11.785,6.851,69.6,10.89,17.74,1.77,14.27645547,5.176666667,80.02333333,66.61,29.22,0.049,5.53,2.18,9.14,2.68,0.029,0.18,54.4,10.94,0.065,1.978300181,0.15,117.991,0.1,96.03,1.42,0.65,1.02,0.0,0.0,1.307,59.22153324,3.864644195,3.858910737,0.060348783,0.023895365,0.07001147,0.428642166,4.342432116,5.994988296,0.101046348,0.06,0.037034878,51.264,0.0,0.0,0.0,0.0,0.0,0.0,0.0,0.0,0.0,0.0,0.0,0.0,0.0,6.0,0.291973567,4.3505,0.018,94.80035,0.15975,0.1021,0.0211,0.47825,0.06995,1.118222487,18.28175,37.494,0.4265,0.4795,7.662,0.209,0.18975,0.35075,33.53,1.26675,1.346734268,1472.0,83.0,26.72727273,11.0,60.0,26.5,8.0,0.12203847711823812,153.1105556,147.2713889,159.0511111,181.0241667,160.1143056,62.85649117923215,328.5665000556688,450.60826647480474,574.242664447621,354.9262816603491,103.59954789926127,73.20269456579418,81.726424673531,63.323610261162464,113.34861248886341,63.964613194428054,75.06395072900497,172.5417314213887,85.8235965917577,51.35358336377199,150.1499292,538.0,43.54225992,315.0,95.08133333,2.751868694,1.348160792,1.3052997844881102,1173.466944,3899.042144,0.0,2222.438953,1272.142156,207.6911444,106770.0456,3.003355972,1.203109667,2.940771272,98.644865619,57.62819444444473,18.180447263888883,24.43288265277776
2025-11-19 02:00:00,1.01576515,12.60134302,0.500218614,86.38289183,7.687445702,14.043,7.75,1.03,0.5,87.185,11.785,5.871,69.6,10.89,17.74,1.77,14.28284693,5.176666667,80.02333333,66.61,29.22,0.049,5.53,2.18,9.14,2.68,0.029,0.18,54.4,10.94,0.065,1.978300181,0.15,100.619,0.1,96.03,1.42,0.65,1.02,0.0,0.0,1.151,59.2527151,3.854590596,3.853150862,0.060270239,0.023918928,0.069783693,0.426846133,4.328372787,5.978101392,0.100810717,0.06,0.037027024,43.258,0.0,0.0,0.0,0.0,0.0,0.0,0.0,0.0,0.0,0.0,0.0,0.0,0.0,7.0,0.338324132,4.337076923,0.017569231,94.75850769,0.16,0.103292308,0.024015385,0.527384615,0.072153846,1.097925603,18.14646154,37.20569231,0.43,0.492923077,7.664307692,0.227230769,0.194307692,0.337076923,33.89615385,1.295846154,1.324069971,1474.584615,83.0,26.72727273,11.0,60.0,26.5,8.0,-0.04102190571408926,167.4523677,138.3972145,161.1506964,194.9841226,165.4961003,63.54214369201635,327.1422802229231,449.69082153830624,580.1466301344198,355.86311990779404,101.84756789229357,71.81575612023086,77.47426179492143,65.82429362657206,117.71081176802397,68.88406685062907,77.25012604056988,183.7898966438084,90.43787053735632,53.06875542457804,155.8197571,540.5431755,42.57724841,315.0,91.66261838,2.779865234,1.348193607,1.326719603999494,1172.254875,3899.795922,0.0,2222.924833,1253.51768,207.3726682,107427.9685,2.983150936,1.233810738,2.960270936,99.39611781575,57.62819444444473,18.180447263888883,24.43288265277776
2025-11-19 03:00:00,1.016107261,12.61312142,0.50031636,86.37077132,7.72654414,16.595,7.75,1.03,0.5,87.185,11.785,6.99,69.6,10.89,17.74,1.77,15.06209848,5.176666667,80.02333333,66.61,29.22,0.049,5.53,2.18,9.14,2.68,0.029,0.18,54.4,10.94,0.065,1.978300181,0.15,118.642,0.1,96.03,1.42,0.65,1.02,0.0,0.0,1.338,59.39727434,3.807982077,3.826448065,0.05990611,0.024028167,0.068727719,0.418519715,4.263193686,5.899813646,0.09971833,0.06,0.036990611,49.1,0.0,0.0,0.0,0.0,0.0,0.0,0.0,0.0,0.0,0.0,0.0,0.0,0.0,6.0,0.344392529,4.323230769,0.017107692,94.71512308,0.16,0.104676923,0.027246154,0.578153846,0.074461538,1.076306759,18.00338462,36.90107692,0.43,0.506769231,7.668923077,0.245692308,0.198923077,0.323230769,34.28846154,1.323538462,1.299978522,1477.353846,83.0,26.72727273,11.0,60.0,26.5,8.0,0.1008416938051937,162.3338889,144.7972222,164.5883333,191.6466667,165.8415278,62.86806448069699,327.642999903377,450.47354625481734,578.833995426454,356.0383076243276,103.26012536240088,73.94873514224791,79.97490265047264,64.23981056834802,111.17563341605171,67.25511976305468,74.18494987897867,176.84527432627544,88.6920640398812,51.63002398477564,166.4688161,534.7916667,42.99505425,315.0,90.48,2.803373261,1.348241575,1.3204150328162398,1170.839722,3899.290397,0.0,2196.494981,1229.32885,205.1352869,107056.3244,2.991687561,1.249861679,3.025093231,100.80711813325,57.62819444444473,18.180447263888883,24.43288265277776
2025-11-19 04:00:00,1.015572971,12.59472658,0.500163706,86.38970045,7.66548241,14.355,7.75,1.03,0.5,87.185,11.785,6.079,69.6,10.89,17.74,1.77,13.78980079,5.176666667,80.02333333,66.61,29.22,0.049,5.53,2.18,9.14,2.68,0.029,0.18,54.4,10.94,0.065,1.978300181,0.15,101.318,0.1,96.03,1.42,0.65,1.02,0.0,0.0,1.139,59.31241248,3.835343078,3.842123638,0.060119868,0.02396404,0.069347617,0.423407644,4.301456336,5.945771576,0.100359603,0.06,0.037011987,42.964,0.0,0.0,0.0,0.0,0.0,0.0,0.0,0.0,0.0,0.0,0.0,0.0,0.0,6.0,0.293463588,4.33483871,0.017741935,94.73541935,0.16,0.106483871,0.028,0.545483871,0.072032258,1.064985296,18.06274194,36.77064516,0.370645161,0.487741935,7.632903226,0.23516129,0.192580645,0.323709677,34.5283871,1.285483871,1.286061684,1479.854839,83.0,26.72727273,11.0,60.0,26.5,8.0,-0.2890124004866834,152.495,145.3863889,161.8283333,186.0191667,161.4322222,61.82139234227746,328.7866128308834,450.15886562160216,577.0755363847613,355.4276992965737,98.68597935028754,69.99036758373856,76.1193369864798,64.00194650338102,111.09007046741021,65.54659452727789,74.38012887097301,174.38314561215424,88.33038966446844,49.6038565110837,152.4071706,530.6944444,43.90107511,315.0,90.48,2.773051622,1.34314655,1.2765083442858867,1163.038056,3900.737361,0.0,2217.73885,1195.241711,196.6469028,102444.4235,3.132894231,1.230217119,2.926368019,98.9439501045,57.62819444444473,18.180447263888883,24.43288265277776
2025-11-19 05:00:00,1.016031811,12.61052379,0.500294803,86.3734444,7.717921294,14.586,7.75,1.03,0.5,87.185,11.785,6.17,69.6,10.89,17.74,1.77,13.13181908,5.176666667,80.02333333,66.61,29.22,0.049,5.53,2.18,9.14,2.68,0.029,0.18,54.4,10.94,0.065,1.978300181,0.15,101.195,0.1,96.03,1.42,0.65,1.02,0.0,0.0,1.14,59.34882825,3.823601974,3.835396965,0.06002814,0.023991558,0.069081607,0.421310144,4.285037136,5.926050191,0.100084421,0.06,0.037002814,43.354,0.0,0.0,0.0,0.0,0.0,0.0,0.0,0.0,0.0,0.0,0.0,0.0,0.0,7.0,0.455841513,4.354193548,0.018709677,94.77509677,0.16,0.108419355,0.028,0.487419355,0.06816129,1.056797819,18.18370968,36.69322581,0.293225806,0.458709677,7.584516129,0.215806452,0.182903226,0.328548387,34.72193548,1.227419355,1.275241465,1482.274194,83.0,26.72727273,11.0,60.0,26.5,8.0,0.37414159248153567,191.6566667,156.5030556,182.5075,220.765,187.8580556,62.39600367835196,327.4824617787908,448.8976315977746,583.6503282509577,356.20167381654187,95.34448805715776,68.372447627801,72.95224642244278,66.3754835961997,112.8728071702119,68.58055869616896,73.40607223003099,168.2403870871275,87.27324749061604,49.942336345436885,155.0404067,529.7638889,42.16231881,315.0,84.69933333,2.769081089,1.348372944,1.2870303656417104,1164.903056,3899.0466,0.0,2238.156592,1197.135319,196.0793589,101905.7474,3.145799081,1.227526134,2.918820744,99.29285388775,57.62819444444473,18.180447263888883,24.43288265277776
2025-11-19 06:00:00,0.995684398,11.90999141,0.494481257,87.09432419,5.392502608,16.299,7.75,1.03,0.5,87.185,11.785,7.137,69.6,10.89,17.74,1.77,12.45865509,5.176666667,80.02333333,66.61,29.22,0.049,5.53,2.18,9.14,2.68,0.029,0.18,54.4,10.94,0.065,1.978300181,0.15,118.341,0.1,96.03,1.42,0.65,1.02,0.0,0.0,1.349,59.4967899,3.775896457,3.808065679,0.059655441,0.024103368,0.068000779,0.412787752,4.218323952,5.84591983,0.098966323,0.06,0.036965544,51.341,0.0,0.0,0.0,0.0,0.0,0.0,0.0,0.0,0.0,0.0,0.0,0.0,0.0,6.0,0.253134905,4.378103448,0.018637931,94.84601724,0.15637931,0.110810345,0.029448276,0.401206897,0.059396552,1.049045488,18.03534483,36.56862069,0.342413793,0.468103448,7.577241379,0.231724138,0.18362069,0.319137931,34.85965517,1.289655172,1.266410858,1465.62069,83.0,26.72727273,11.0,60.0,26.5,8.0,1.2742485992879153,172.0545082,150.3709016,176.2864754,206.4315574,176.2858607,63.13399444852746,327.9897917226073,449.008943002358,582.0974855888022,355.9116952360009,97.91428965324097,69.96577222129014,77.16939256300043,65.45154139664216,115.400834481169,69.03150981046998,73.74236365257659,165.59170373150886,85.48796177152315,51.60824142737913,140.3950314,530.0204918,43.22597844,315.0,88.74,2.747472869,1.348211221,1.2871510582966272,1170.702049,3901.245385,0.0,2268.309098,1244.223053,202.3854648,104237.8451,3.073959824,1.206572233,2.76622743,97.3523416605,57.62819444444473,18.180447263888883,24.43288265277776
2025-11-19 07:00:00,0.998056801,11.99166987,0.495159086,87.01027333,5.663634422,14.049,7.75,1.03,0.5,87.185,11.785,5.939,69.6,10.89,17.74,1.77,13.18643133,5.176666667,80.02333333,66.61,29.22,0.049,5.53,2.18,9.14,2.68,0.029,0.18,54.4,10.94,0.065,1.978300181,0.15,101.346,0.1,96.03,1.42,0.65,1.02,0.0,0.0,1.097,59.53208263,3.76451744,3.80154645,0.059566542,0.024130037,0.067742973,0.410754938,4.202411107,5.826806637,0.098699627,0.06,0.036956654,44.295,0.0,0.0,0.0,0.0,0.0,0.0,0.0,0.0,0.0,0.0,0.0,0.0,0.0,7.0,0.365067079,4.403965517,0.01812069,94.93032759,0.151206897,0.113396552,0.031517241,0.302931034,0.048534483,1.041479648,17.77155172,36.4237931,0.445862069,0.493965517,7.587586207,0.262758621,0.188793103,0.30362069,34.97344828,1.403448276,1.258432942,1440.793103,83.0,26.72727273,11.0,60.0,26.5,8.0,-0.48355187674678746,152.6008264,132.177686,152.8256198,184.642562,155.5616736,62.76124434772065,327.9942434545703,449.22079878803214,580.762053277355,355.91270892519856,97.69543337107842,67.844664733993,73.84204735048266,65.98428904545378,117.65654993663395,69.92265749115012,77.91576334779236,185.13989997976336,91.65611241918224,52.469576869362896,145.738631,530.0,42.78149095,315.0,90.48,2.718604054,1.348242736,1.290033436823761,1168.195041,3900.538178,0.0,2243.178996,1264.955095,202.7582715,103661.3777,3.089232736,1.174079728,2.84697112,98.0603686075,57.62819444444473,18.180447263888883,24.43288265277776
2025-11-19 08:00:00,0.949551436,12.82264051,0.586569975,86.22780806,7.379425697,17.099,7.55,1.04,0.48,87.315,11.645,6.642,69.46,11.02,18.12,1.4,13.16150947,5.176666667,80.02333333,66.61,29.22,0.05,5.56,2.32,9.26,2.53,0.029,0.16,54.24,11.2,0.064,2.014388489,0.16,118.058,0.1,95.9,1.58,0.67,1.24,0.0,0.0,1.233,59.30806246,3.841324035,3.589289467,0.063411343,0.028504955,0.084598566,0.436797594,4.329082837,5.772287551,0.04238794,0.139531942,0.030963103,48.541,0.0,0.0,0.0,0.0,0.0,0.0,0.0,0.0,0.0,0.0,0.0,0.0,0.0,6.0,0.374357002,4.303846154,0.018,95.02324615,0.142923077,0.114353846,0.032,0.315384615,0.050246154,1.041094395,17.72415385,36.46784615,0.438153846,0.507076923,7.572307692,0.308923077,0.186461538,0.268153846,35.02830769,1.387538462,1.257272204,1450.569231,83.0,26.72727273,11.0,60.0,26.5,8.0,-1.1528436554269064,160.1252778,123.8619444,142.69,181.6747222,152.0879861,63.13084893224496,327.2083991156416,448.2813195909816,588.2736567186491,357.69222372791955,96.54355544206437,65.28416354195136,72.5079538025935,67.99875441765036,117.77614661419102,77.00847081270992,79.3535701401683,190.97451249092478,94.39373103930748,55.634365104422926,155.3909453,531.6805556,43.85508503,315.0,84.69933333,2.71787785,1.348226503,1.2984360400235668,1173.917222,3900.225494,0.0,2251.7971,1277.231011,205.6854264,104781.8042,3.056944394,1.178493814,2.788797247,99.33930025225,57.62819444444473,18.180447263888883,24.43288265277776
2025-11-19 09:00:00,0.949848485,12.7844697,0.585530303,86.26568182,7.260606061,14.256,7.55,1.04,0.48,87.315,11.645,5.918,69.46,11.02,18.12,1.4,13.88480861,5.176666667,80.02333333,66.61,29.22,0.05,5.56,2.32,9.26,2.53,0.029,0.16,54.24,11.2,0.064,2.014388489,0.16,101.463,0.1,95.9,1.58,0.67,1.24,0.0,0.0,1.004,59.18881942,3.88726657,3.616647444,0.063505681,0.028712498,0.084919315,0.442599372,4.376346102,5.83955044,0.042453977,0.138965915,0.031321587,40.751,0.0,0.0,0.0,0.0,0.0,0.0,0.0,0.0,0.0,0.0,0.0,0.0,0.0,6.0,0.342587437,4.165384615,0.018,95.11878462,0.133692308,0.114815385,0.032,0.361538462,0.055784615,1.042894538,17.74261538,36.56938462,0.396615385,0.516307692,7.549230769,0.359692308,0.181846154,0.226615385,35.06523077,1.332153846,1.258186259,1470.876923,83.0,26.72727273,11.0,60.0,26.5,8.0,-1.0772047361553376,154.1575,126.0088889,149.8488889,173.7516667,150.9417361,63.25709794645585,327.8790738953582,449.85787627702496,576.8467587927934,355.08716363402743,103.18810930305764,71.24620860060573,75.14115939510023,66.43364078057965,125.28873967118557,68.95415972506083,82.33300992995564,200.02041049828006,95.22728757695599,52.26961875417269,146.0308572,535.9722222,43.67475039,315.0,95.08133333,2.749662331,1.348251222,1.3135079222842414,1170.174722,3900.617292,0.0,2229.046797,1255.003597,204.6007075,105345.0319,3.041944361,1.206408253,2.869301328,98.09908857900001,57.62819444444473,18.180447263888883,24.43288265277776
2025-11-19 10:00:00,0.949721023,12.80084858,0.585976421,86.24943039,7.311590925,14.589,7.55,1.04,0.48,87.315,11.645,5.991,69.46,11.02,18.12,1.4,14.49008978,5.176666667,80.02333333,66.61,29.22,0.05,5.56,2.32,9.26,2.53,0.029,0.16,54.24,11.2,0.064,2.014388489,0.16,101.136,0.1,95.9,1.58,0.67,1.24,0.0,0.0,1.003,58.97130785,3.971070473,3.666551206,0.063677763,0.029091078,0.085504393,0.453182411,4.462559152,5.962244862,0.042574434,0.137933423,0.031975499,39.263,0.0,0.0,0.0,0.0,0.0,0.0,0.0,0.0,0.0,0.0,0.0,0.0,0.0,7.0,0.382916225,4.152923077,0.018276923,95.08361538,0.132769231,0.115969231,0.030753846,0.404923077,0.060769231,1.053154608,17.76661538,36.78446154,0.362,0.503384615,7.571846154,0.348153846,0.177230769,0.230769231,34.936,1.269846154,1.269936698,1479.969231,83.0,26.72727273,11.0,60.0,26.5,8.0,-0.14029295619363324,166.6475,153.6025,169.6972222,191.4733333,170.3551389,62.12775964904806,328.58769571984215,450.58336802649336,575.2931806068866,355.07199185573404,102.03932991833528,72.86144085077443,78.8390409776745,63.8048442262926,111.85558536110045,63.8063025525893,74.28143834101658,172.2710321982966,86.8484689791865,49.11311365769042,158.0863536,543.5833333,42.82600922,315.0,91.65933333,2.737477453,1.348033558,1.2940671048299504,1171.479722,3901.622544,0.0,2207.280319,1247.981517,202.5085097,103894.0585,3.089494403,1.191156209,3.087850408,99.69644185199999,57.62819444444473,18.180447263888883,24.43288265277776
2025-11-19 11:00:00,0.949639016,12.8113864,0.586263443,86.23897459,7.344393452,14.599,7.55,1.04,0.48,87.315,11.645,6.094,69.46,11.02,18.12,1.4,14.65538817,5.176666667,80.02333333,66.61,29.22,0.05,5.56,2.32,9.26,2.53,0.029,0.16,54.24,11.2,0.064,2.014388489,0.16,88.364,0.1,95.9,1.58,0.67,1.24,0.0,0.0,0.99,59.14629894,3.903649063,3.626402933,0.06353932,0.028786505,0.08503369,0.444668208,4.39319955,5.863535487,0.042477524,0.138764077,0.031449418,41.734,0.0,0.0,0.0,0.0,0.0,0.0,0.0,0.0,0.0,0.0,0.0,0.0,0.0,6.0,0.365232253,4.224461538,0.018738462,94.96130769,0.137384615,0.117584615,0.028676923,0.446461538,0.065384615,1.06905463,17.79430769,37.07523077,0.332,0.475692308,7.624923077,0.295076923,0.172615385,0.265384615,34.696,1.202923077,1.288911393,1481.584615,83.0,26.72727273,11.0,60.0,26.5,8.0,-0.12527331255394358,186.4175,151.77,176.6280556,206.3819444,180.299375,62.31467527118926,327.7267789756585,449.488945428943,583.0668720992268,356.54198045499203,99.29167963619774,70.91589093174004,75.03825306893276,66.13087202198564,112.70711584931439,69.77572508187684,74.5396572343029,175.21476030548996,89.46095808390749,50.04177407341187,173.0283769,542.8722222,43.23305506,315.0,84.69933333,2.727474731,1.347835811,1.296537469082182,1190.2375,3900.710503,0.0,2215.653697,1247.890283,204.1372203,103040.8829,3.115508408,1.179617496,3.141999428,101.67625993925,57.62819444444473,18.180447263888883,24.43288265277776
2025-11-19 12:00:00,0.949622928,12.81345373,0.586319751,86.23692334,7.350828729,14.48,7.55,1.04,0.48,87.315,11.645,6.123,69.46,11.02,18.12,1.4,14.04299546,5.176666667,80.02333333,66.61,29.22,0.05,5.56,2.32,9.26,2.53,0.029,0.16,54.24,11.2,0.064,2.014388489,0.16,101.683,0.1,95.9,1.58,0.67,1.24,0.0,0.0,0.982,59.42985491,3.794399257,3.56134658,0.063314988,0.028292974,0.08427096,0.430871775,4.280809092,5.703586591,0.042320492,0.140110071,0.030596955,41.973,0.0,0.0,0.0,0.0,0.0,0.0,0.0,0.0,0.0,0.0,0.0,0.0,0.0,6.0,0.419793248,4.296,0.0192,94.839,0.142,0.1192,0.0266,0.488,0.07,1.084954651,17.822,37.366,0.302,0.448,7.678,0.242,0.168,0.3,34.456,1.136,1.307886087,1483.2,83.0,26.72727273,11.0,60.0,26.5,8.0,-0.8716411944090936,166.7572222,144.0794444,161.2805556,186.4252778,164.635625,62.1183933013306,328.37550150475306,449.8807020641498,578.6626187968789,355.7024571068739,100.00652568839455,70.00683308876927,75.36370006218147,65.42297649478579,115.05036441457582,67.64156510554622,76.94791127368717,181.61087945540498,90.45459062528602,50.233433677844054,157.2552142,536.3611111,42.62193539,315.0,89.30066667,2.74472735,1.348226453,1.288109073429929,1171.116944,3898.507019,0.0,2218.517722,1229.482189,200.1925414,102816.2742,3.120792881,1.188615531,3.022513208,99.5863158815,57.62819444444473,18.180447263888883,24.43288265277776
2025-11-19 13:00:00,0.949801684,12.79048366,0.585694108,86.25971465,7.27932658,14.018,7.55,1.04,0.48,87.315,11.645,6.218,69.46,11.02,18.12,1.4,13.06381286,5.176666667,80.02333333,66.61,29.22,0.05,5.56,2.32,9.26,2.53,0.029,0.16,54.24,11.2,0.064,2.014388489,0.16,100.969,0.1,95.9,1.58,0.67,1.24,0.0,0.0,0.977,59.62021556,3.721056189,3.517672063,0.063164386,0.02796165,0.083758914,0.421609765,4.205357599,5.596207521,0.04221507,0.141013681,0.030024668,43.051,0.0,0.0,0.0,0.0,0.0,0.0,0.0,0.0,0.0,0.0,0.0,0.0,0.0,6.0,0.385795999,4.367538462,0.019661538,94.71669231,0.146615385,0.120815385,0.024523077,0.529538462,0.074615385,1.100854673,17.84969231,37.65676923,0.272,0.420307692,7.731076923,0.188923077,0.163384615,0.334615385,34.216,1.069076923,1.326860782,1484.815385,83.0,26.72727273,11.0,60.0,26.5,8.0,1.001987523169305,193.0547222,180.7747222,195.2644444,216.2047222,196.3246528,61.24284507348133,329.1397948830382,450.13003226825737,578.4934420398707,355.5904017882966,98.18738560748592,71.737244966746,79.69915070292339,63.20781057639746,103.61374142971488,62.99552981623212,67.89126083232802,144.67717156906588,79.26997274126475,46.59279805264715,154.2374933,522.5277778,43.60407933,315.0,84.69933333,2.789922458,1.348288519,1.2584346004491505,1153.2925,3899.452128,0.0,2229.25925,1166.686331,191.3521042,100849.7009,3.188731319,1.235992889,2.884419997,99.18646786225,57.62819444444473,18.180447263888883,24.43288265277776
2025-11-19 14:00:00,0.949674006,12.80689028,0.58614098,86.24343571,7.330397762,16.442,7.55,1.04,0.48,87.315,11.645,7.246,69.46,11.02,18.12,1.4,12.54639332,5.176666667,80.02333333,66.61,29.22,0.05,5.56,2.32,9.26,2.53,0.029,0.16,54.24,11.2,0.064,2.014388489,0.16,117.898,0.1,95.9,1.58,0.67,1.24,0.0,0.0,1.09,59.47572916,3.776724604,3.550821633,0.063278695,0.02821313,0.084147564,0.42863976,4.262626338,5.677709738,0.042295087,0.140327828,0.030459042,48.501,0.0,0.0,0.0,0.0,0.0,0.0,0.0,0.0,0.0,0.0,0.0,0.0,0.0,6.0,0.37191345,4.409333333,0.020106667,94.66710667,0.147866667,0.122,0.023426667,0.5344,0.07576,1.11010219,17.87213333,37.80066667,0.263866667,0.4096,7.7668,0.155333333,0.162133333,0.3568,34.05173333,1.049866667,1.338190929,1484.933333,83.0,26.72727273,11.0,60.0,26.5,8.0,-0.5210282670400233,181.1066667,141.2847222,163.3022222,196.3966667,170.5225694,62.30226689247748,327.5827034378027,448.1524320347802,591.849997704321,358.5203206962489,95.35444160940409,65.91741662323983,73.02897268855997,67.89523039651628,112.00971739677527,78.28315086699436,75.19411303821846,175.8094487159234,91.18359983087396,53.32550438978357,161.3905443,522.4305556,42.74587411,315.0,77.73933333,2.768835911,1.34825175,1.2744457870578527,1158.907778,3899.933103,0.0,2253.651164,1203.412425,196.2265964,102431.3464,3.139104381,1.220709473,2.794005575,100.13424711975,57.62819444444473,18.180447263888883,24.43288265277776
2025-11-19 15:00:00,0.949912191,12.77628348,0.585307332,86.27380433,7.235123665,13.666,7.55,1.04,0.48,87.315,11.645,6.145,69.46,11.02,18.12,1.4,11.91908709,5.176666667,80.02333333,66.61,29.22,0.05,5.56,2.32,9.26,2.53,0.029,0.16,54.24,11.2,0.064,2.014388489,0.16,100.815,0.1,95.9,1.58,0.67,1.24,0.0,0.0,1.509,59.40762193,3.802965286,3.566447501,0.063332578,0.028331671,0.084330764,0.431953522,4.289621372,5.716127821,0.042332804,0.140004534,0.030663795,39.696,0.0,0.0,0.0,0.0,0.0,0.0,0.0,0.0,0.0,0.0,0.0,0.0,0.0,7.0,0.326741353,4.369333333,0.020506667,94.81750667,0.139866667,0.122,0.025026667,0.4384,0.06736,1.101055319,17.88013333,37.54066667,0.315866667,0.4456,7.7548,0.175333333,0.170133333,0.3448,34.09573333,1.161866667,1.328498568,1480.933333,83.0,26.72727273,11.0,60.0,26.5,8.0,-0.5489567430402218,158.2994444,129.6038889,149.0536111,173.9169444,152.7184722,63.21007639694788,328.15825251614666,448.62339909558216,584.4506567161457,356.730947335205,99.46393436906504,67.47072908015775,75.76615718915619,67.22699908643537,121.67844208962714,74.99992171126827,79.97833456252945,186.06341712914872,91.90999627225655,54.40753673242535,135.2809632,523.2611111,43.66152594,315.0,88.10616667,2.787322272,1.348204778,1.2843269775173878,1158.983056,3900.190294,0.0,2278.6895,1215.863978,199.7450336,104729.0478,3.068821525,1.239617828,2.572771992,96.674727624,57.62819444444473,18.180447263888883,24.43288265277776
2025-11-19 16:00:00,0.990899721,12.63143868,0.486949395,86.3776616,7.110965539,16.105,7.55,1.04,0.48,87.315,11.645,7.165,70.25,11.02,17.28,1.45,12.62952443,5.176666667,80.02333333,66.61,29.22,0.05,5.69,2.33,9.02,2.62,0.032,0.17,53.85,11.42,0.068,2.007029877,0.14,117.82,0.1,95.9,1.58,0.67,1.24,0.0,0.0,1.755,59.27275974,3.85492564,3.597388985,0.063439272,0.028566399,0.084693526,0.43851525,4.343075453,5.792201193,0.042407491,0.139364366,0.031069235,47.606,0.0,0.0,0.0,0.0,0.0,0.0,0.0,0.0,0.0,0.0,0.0,0.0,0.0,6.0,0.293683972,4.329333333,0.020906667,94.96790667,0.131866667,0.122,0.026626667,0.3424,0.05896,1.092008448,17.88813333,37.28066667,0.367866667,0.4816,7.7428,0.195333333,0.178133333,0.3328,34.13973333,1.273866667,1.318806207,1476.933333,83.0,26.72727273,11.0,60.0,26.5,8.0,-0.20578271066021614,149.6894444,133.2791667,160.205,177.3622222,155.1339583,62.26942746357163,328.99808740056494,449.39424118413905,579.5143135567957,355.5866109575211,98.85915098525967,69.1518916813421,73.73676870206046,65.83779950668,120.3891174313091,70.18041857282998,78.57270738321324,185.57287891164907,92.35438554229493,50.28149281179337,139.7844431,524.0861111,43.21140247,315.0,90.35,2.761678517,1.348162561,1.265214964906365,1167.431667,3901.893172,0.0,2256.593475,1200.375297,196.1964397,101540.9624,3.166749025,1.2250023,2.777560772,97.27143871075,57.62819444444473,18.180447263888883,24.43288265277776
2025-11-19 17:00:00,0.991057433,12.63782602,0.487291104,86.37111654,7.130416697,13.703,7.55,1.04,0.48,87.315,11.645,6.074,70.25,11.02,17.28,1.45,12.57961168,5.176666667,80.02333333,66.61,29.22,0.05,5.69,2.33,9.02,2.62,0.032,0.17,53.85,11.42,0.068,2.007029877,0.14,101.048,0.1,95.9,1.58,0.67,1.24,0.0,0.0,1.437,59.21784969,3.876081646,3.609987017,0.063482714,0.02866197,0.084841227,0.441186902,4.36483964,5.823174977,0.0424379,0.139103717,0.031234313,41.594,0.0,0.0,0.0,0.0,0.0,0.0,0.0,0.0,0.0,0.0,0.0,0.0,0.0,7.0,0.460211288,4.281076923,0.021,95.0582,0.133538462,0.120584615,0.027,0.305846154,0.052753846,1.090030636,17.69184615,37.29784615,0.408307692,0.486461538,7.718769231,0.214153846,0.18,0.319384615,34.21723077,1.349538462,1.3156158,1473.523077,83.0,26.72727273,11.0,60.0,26.5,8.0,-0.7975158299596359,178.9966667,142.2983333,166.12,193.3344444,170.1873611,62.67782534488237,328.0457995848254,449.158092815027,579.3523983315015,355.2445494107987,99.21303416032264,68.76686482941747,72.91494887387029,67.12315891456392,123.29475640812188,68.78272366519238,80.11887815472912,187.12738086256388,91.87419350689004,50.48917670916621,139.2320053,526.2333333,42.72319711,315.0,90.35,2.750783556,1.348261419,1.2881932494673598,1157.263611,3898.75665,0.0,2250.687281,1216.778122,196.7161692,102264.3208,3.141647286,1.216444744,2.855830456,97.19824070225,57.62819444444473,18.180447263888883,24.43288265277776
2025-11-19 18:00:00,0.993181818,12.72386364,0.491893939,86.28295455,7.392424242,15.048,7.55,1.04,0.48,87.315,11.645,6.116,70.25,11.02,17.28,1.45,13.01264223,5.176666667,80.02333333,66.61,29.22,0.05,5.69,2.33,9.02,2.62,0.032,0.17,53.85,11.42,0.068,2.007029877,0.14,101.174,0.1,95.9,1.58,0.67,1.24,0.0,0.0,1.439,58.48371246,4.158933568,3.7784204,0.064063519,0.029939741,0.086815963,0.476906395,4.655822829,6.237288776,0.042844463,0.135618888,0.033441371,34.667,0.0,0.0,0.0,0.0,0.0,0.0,0.0,0.0,0.0,0.0,0.0,0.0,0.0,6.0,0.238631139,4.230307692,0.021,95.1302,0.138153846,0.118738462,0.027,0.287384615,0.047215385,1.090204277,17.43338462,37.39938462,0.445230769,0.481846154,7.691076923,0.232615385,0.18,0.305538462,34.30492308,1.414153846,1.314404248,1470.292308,83.0,26.72727273,11.0,60.0,26.5,8.0,-0.9593991697309292,149.5969444,120.775,147.9488889,169.7180556,147.0097222,62.49780733431074,328.2060360929343,448.7904674397519,586.8077362427017,357.51975555811583,98.59008908673981,67.64534738861985,72.52982121113595,67.5158950630947,119.5018708989478,77.57381964345018,79.91597383508434,195.05264831696974,96.66054158834595,53.25528535995501,153.8544192,530.8583333,43.28810294,315.0,84.57763058,2.739233669,1.348193914,1.2767733752023063,1169.393611,3899.927006,0.0,2248.931336,1233.892708,200.1051861,102801.1886,3.126394967,1.199857658,2.914874281,99.135710544,57.62819444444473,18.180447263888883,24.43288265277776
2025-11-19 19:00:00,0.99045655,12.61349028,0.485989192,86.39605317,7.056307845,16.099,7.55,1.04,0.48,87.315,11.645,7.189,70.25,11.02,17.28,1.45,13.96367258,5.176666667,80.02333333,66.61,29.22,0.05,5.69,2.33,9.02,2.62,0.032,0.17,53.85,11.42,0.068,2.007029877,0.14,117.395,0.1,95.9,1.58,0.67,1.24,0.0,0.0,1.674,58.80772357,4.03409701,3.704082408,0.063807181,0.029375798,0.085944414,0.461141614,4.52739754,6.054519852,0.042665027,0.137156916,0.032467287,49.995,0.0,0.0,0.0,0.0,0.0,0.0,0.0,0.0,0.0,0.0,0.0,0.0,0.0,7.0,-0.066193079,4.21,0.020686957,95.08324348,0.136869565,0.119878261,0.02793913,0.348869565,0.052513043,1.097038704,17.22356522,37.728,0.425565217,0.467478261,7.61426087,0.214956522,0.17373913,0.303130435,34.39008696,1.352347826,1.318454428,1469.313043,83.0,26.72727273,11.0,60.0,26.5,8.0,1.7532086455482983,179.9258333,175.345,192.8794444,207.4063889,188.8891667,62.06636613387135,329.19191707372823,450.6797807233383,576.0211522066083,355.21032828775486,102.62603860748439,75.50248688417354,83.93609128930996,62.26726744351339,105.78459404919136,62.3488333420551,68.30919178931751,146.59464743643088,78.90649992323017,47.638966123557054,156.5919381,538.1527778,42.06699153,315.0,89.17235942,2.752989875,1.348300019,1.278858239097314,1177.649167,3901.451125,0.0,2229.319186,1239.031425,203.1959608,104153.2684,3.088613814,1.226494887,3.055603819,99.49843179825,57.62819444444473,18.180447263888883,24.43288265277776
2025-11-19 20:00:00,0.985900198,12.42895801,0.476117095,86.58514179,6.494357734,13.647,7.55,1.04,0.48,87.315,11.645,6.154,70.25,11.02,17.28,1.45,13.57113077,5.176666667,80.02333333,66.61,29.22,0.05,5.69,2.33,9.02,2.62,0.032,0.17,53.85,11.42,0.068,2.007029877,0.14,100.863,0.1,95.9,1.58,0.67,1.24,0.0,0.0,1.437,59.12505075,3.911835668,3.631277913,0.063556131,0.028823488,0.085090844,0.44570204,4.401621498,5.875521214,0.042489292,0.138663216,0.031513297,39.408,0.0,0.0,0.0,0.0,0.0,0.0,0.0,0.0,0.0,0.0,0.0,0.0,0.0,6.0,0.273432598,4.21,0.020165217,94.95698261,0.131652174,0.123008696,0.029504348,0.463652174,0.065034783,1.108313656,17.04617391,38.208,0.368173913,0.446608696,7.504695652,0.173217391,0.163304348,0.308347826,34.47356522,1.20626087,1.32601243,1469.834783,83.0,26.72727273,11.0,60.0,26.5,8.0,-2.4155616673184284,152.9661111,129.3341667,142.6947222,169.1144444,148.5273611,62.08565125604491,328.71678990835625,449.82308982856483,573.0783480775711,354.1316758061907,99.2398323401515,66.99457389249164,70.81420975308532,66.32448383505275,124.82201519130751,65.03372873101081,83.61136242061625,201.54441348122822,95.32969720115838,50.090949919334605,141.1859906,536.5833333,42.48688994,315.0,96.12236111,2.744148564,1.347893117,1.2834072999988044,1167.945,3901.651161,0.0,2227.074256,1212.995492,196.7566539,101291.2976,3.172685936,1.21663362,3.018438136,97.4571437545,57.62819444444473,18.180447263888883,24.43288265277776
2025-11-19 21:00:00,0.990746606,12.62523756,0.486617647,86.38401584,7.092081448,15.912,7.55,1.04,0.48,87.315,11.645,7.147,70.25,11.02,17.28,1.45,13.74672817,5.176666667,80.02333333,66.61,29.22,0.05,5.69,2.33,9.02,2.62,0.032,0.17,53.85,11.42,0.068,2.007029877,0.14,118.188,0.1,95.9,1.58,0.67,1.24,0.0,0.0,1.843,59.37302073,3.816296601,3.574386066,0.063359952,0.028391894,0.084423837,0.433637045,4.303335928,5.735645743,0.042351966,0.139840288,0.030767817,44.956,0.0,0.0,0.0,0.0,0.0,0.0,0.0,0.0,0.0,0.0,0.0,0.0,0.0,7.0,0.384275038,4.25264,0.020328,94.877968,0.13328,0.117768,0.029016,0.5,0.069,1.106010643,17.2032,38.11072,0.35,0.44656,7.5028,0.17312,0.16328,0.30344,34.45736,1.18952,1.323755324,1467.704,83.0,26.72727273,11.0,60.0,26.5,8.0,-1.618742929561762,163.2861111,138.5683333,149.9441667,176.2497222,157.0120833,62.26027700038411,328.5664254599095,449.63400835007815,577.2882438871524,355.3077615092498,99.74245162475064,68.0568068690528,74.36675096740825,66.02034467902618,119.11973306322659,67.56151711338231,79.9868367273883,188.105695418293,91.59739099067413,51.107270478183686,150.1920986,538.9444444,43.56873164,313.2777778,91.52763889,2.751860628,1.348357881,1.2858693446463672,1177.6025,3894.612575,0.0,2232.667906,1223.040653,200.4444372,102764.8325,3.123055042,1.218097258,3.056954097,98.2198975145,57.62819444444473,18.180447263888883,24.43288265277776
2025-11-19 22:00:00,0.990630149,12.62052104,0.486365323,86.38884881,7.0777184,13.473,7.55,1.04,0.48,87.315,11.645,6.106,70.25,11.02,17.28,1.45,13.93853007,5.176666667,80.02333333,66.61,29.22,0.05,5.69,2.33,9.02,2.62,0.032,0.17,53.85,11.42,0.068,2.007029877,0.14,101.356,0.1,95.9,1.58,0.67,1.24,0.0,0.0,1.641,59.55324622,3.746858458,3.533036864,0.063217368,0.028078211,0.083939053,0.424868163,4.231901617,5.633983738,0.042252158,0.140695789,0.030226,41.938,0.0,0.0,0.0,0.0,0.0,0.0,0.0,0.0,0.0,0.0,0.0,0.0,0.0,6.0,0.307272332,4.31504,0.020808,94.820848,0.13808,0.108648,0.027576,0.5,0.069,1.097415402,17.5152,37.74592,0.35,0.45616,7.5508,0.19232,0.16808,0.29384,34.39496,1.23272,1.316949752,1464.344,83.0,26.72727273,11.0,60.0,26.5,8.0,0.002718118745576703,165.98,148.5627778,163.4994444,187.7388889,166.4452778,62.28274395704993,328.26645870403587,449.72283731532184,583.6233327440685,357.1701327235347,100.32910810168573,70.82812936047868,79.38093324205857,64.78847733427867,107.9763686845929,71.21365223653638,72.83838845347708,168.3719692646565,87.07740348688567,51.996748058951894,164.8016144,534.6388889,42.14838089,313.0,84.57763058,2.771504406,1.347998583,1.287958951623791,1169.616111,3898.313314,0.0,2224.713233,1228.443506,202.2061475,104849.0225,3.062136644,1.2350629,3.067089425,100.086213908,57.62819444444473,18.180447263888883,24.43288265277776
2025-11-19 23:00:00,0.990921934,12.63233833,0.486997524,86.37673973,7.113705214,13.732,7.55,1.04,0.48,87.315,11.645,6.038,70.25,11.02,17.28,1.45,14.36237241,5.176666667,80.02333333,66.61,29.22,0.05,5.69,2.33,9.02,2.62,0.032,0.17,53.85,11.42,0.068,2.007029877,0.14,101.39,0.1,95.9,1.58,0.67,1.24,0.0,0.0,1.785,59.51559306,3.761365649,3.541675643,0.063247157,0.028143746,0.084040335,0.42670018,4.246825853,5.65522322,0.04227301,0.140517056,0.030339198,41.775,0.0,0.0,0.0,0.0,0.0,0.0,0.0,0.0,0.0,0.0,0.0,0.0,0.0,6.0,0.368858837,4.1824,0.017106667,95.03138667,0.138933333,0.119213333,0.032893333,0.421066667,0.057,1.047286778,17.36106667,37.04253333,0.439733333,0.465333333,7.326,0.198933333,0.172133333,0.272133333,35.37,1.242133333,1.25441146,1474.533333,83.0,26.72727273,11.0,60.0,26.5,8.0,0.12434348916187332,193.2075,160.1930556,180.4611111,211.8783333,186.435,62.784136416350144,327.50720689304086,449.9636528591348,578.7511154395071,355.4788672751087,101.58602721294173,72.75060905699782,78.11806688005063,65.30453377750324,113.73947743850482,65.4107107698178,74.30923032803713,170.3977211987048,86.26396046231315,49.97959962142521,161.0630525,531.625,42.02903064,313.0,89.17235942,2.787048997,1.347783975,1.3140350814288495,1171.777778,3901.469725,0.0,2213.955964,1217.824883,202.1216639,105104.1447,3.055636419,1.242869826,3.123384419,99.59085445625,57.62819444444473,18.180447263888883,24.43288265277776
