Repository: saikumar-voptimai/evonith_bf_webapp

# Evonith BF2 — Blast Furnace Intelligence Platform

Monitoring, modelling and optimisation of **Blast Furnace 2 (BF2)** at Evonith Steel: live telemetry from InfluxDB,
manual plant reports from Neon PostgreSQL, a two-zone energy model of the furnace, blend and fuel optimisers, a
conversational assistant (FurnaceMind) and a live digital twin evaluated every hour.

The platform has three deployable parts that share one Python service layer, plus the shared data library:

| Part | Path | What it is |
|---|---|---|
| **Streamlit app** (legacy) | `src/app.py`, `src/custom_pages/` | The original 11-page dashboard; still the home of the model pages. Served under `/legacy` in production |

File: src/assets/data/furnace_dataset_20260617_152856_168598.csv (part 36 of 47)
FLUX_FE2O3%,FLUX_AL2O3%,FLUX_LOI%,FLUX_MGO%,FLUX_CAO%,FLUX_CALC_MT,ORE_FE(T)%,ORE_LOI%,ORE_TM%,ORE_MGO%,ORE_NA2O%,ORE_P%,ORE_TIO2%,ORE_AL2O3%,ORE_SIO2%,ORE_MNO%,ORE_CAO%,ORE_K2O%,ORE_CALC_MT,PELLET_PCT_SIO2,PELLET_PCT_AL2O3,PELLET_PCT_FE2O3,PELLET_PCT_MGO,PELLET_PCT_TIO2,PELLET_PCT_NA2O,TOTAL_PELLET_CALC_MT,PELLET_PCT_K2O,PELLET_PCT_TM,PELLET_PCT_LOI,PELLET_PCT_MNO,PELLET_PCT_CAO,PELLET_PCT_P,CHARGES/HRS.,STOCKRODLEVEL,CHEM_PCT_C,CHEM_PCT_CR,CHEM_PCT_FE,CHEM_PCT_MN,CHEM_PCT_P,CHEM_PCT_S,CHEM_PCT_SI,CHEM_PCT_TI,SLAG_BASICITY,SLAG_PCT_AL2O3,SLAG_PCT_CAO,SLAG_PCT_FEO,SLAG_PCT_K2O,SLAG_PCT_MGO,SLAG_PCT_MNO,SLAG_PCT_NA2O,SLAG_PCT_S,SLAG_PCT_SIO2,SLAG_PCT_TIO2,SLAG_T_BASICITY,HMT_GT_1480C,COKE_DISCHARGE_TIME,WEIGHTED_COKE_ANGLE,TOTAL_COKE_PORTIONS,NON_COKE_DISCHARGE_TIME,WEIGHTED_NON_COKE_ANGLE,TOTAL_NON_COKE_PORTIONS,FTG_UPTAKE_TEMP_A,FTG_UPTAKE_TEMP_B,FTG_UPTAKE_TEMP_C,FTG_UPTAKE_TEMP_D,FTG_UPTAKE_TEMP_AVG,BOSH_TEMP_A,BOSH_TEMP_C,BOSH_TEMP_D,BELLY_TEMP_A,BELLY_TEMP_C,BELLY_TEMP_D,LOWER_STACK_TEMP_A,LOWER_STACK_TEMP_B,LOWER_STACK_TEMP_C,LOWER_STACK_TEMP_D,PCI_KG/THM,ACT. FUEL RATEKG/THM.,FURNACETOPGASANALYSISCO2ETACO,COKE RATE KG/THM,PRODUCTIONTONNESPERHR,HOT BLAST PRESSUREBAR,TOPPRESSUREBAR,DIFFERENTIAL PRESSURETOTALBAR,HOT BLAST TEMP.OC,OXYGENFLOWNM3/HR.,STEAMKGS/HR.,RAFTOC,PERMEABILITYKGS/HR.,TUYEREVELOCITYM/S,HOT BLAST VOLUMENM3/HR.,O2 ENRICHMENT %,FURNACE TOP GAS ANALYSISCO2%,BOTTOMBAR,FURNACE TOP GAS ANALYSISONLINE (ANALYZER)CO%,FURNACE TOP GAS ANALYSISH2%,UNITCOST LAKHS/THM
2025-11-23 08:00:00,1.001358811,12.46566879,0.481358811,86.5329724,7.135881104,14.13,7.55,1.03,0.49,87.37,11.6,5.877,70.65,11.14,16.97,1.24,14.8721604,5.0,80.28888889,70.55,33.29,0.045,5.59,2.2,8.98,2.43,0.028,0.14,54.54,10.97,0.062,1.962432916,0.15,99.9,0.1,96.66,1.35,0.64,0.98,0.0,0.0,0.918,59.77678509,3.687076822,3.663910494,0.106432392,0.025365029,0.076597762,0.381903207,4.139445496,5.564554925,0.106639105,0.09311284,0.019647373,42.813,0.0,0.0,0.0,0.0,0.0,0.0,0.0,0.0,0.0,0.0,0.0,0.0,0.0,7.0,0.324367015,4.350909091,0.015045455,94.81959091,0.13030303,0.113909091,0.032909091,0.476666667,0.060666667,1.047540774,17.43272727,37.15636364,0.331212121,0.430909091,7.305151515,0.190606061,0.160909091,0.309393939,35.47030303,1.102727273,1.253491188,1468.121212,83.0,24.27272727,11.0,75.0,25.2,10.0,175.7247222,156.4083333,174.7608333,207.9091667,178.7007639,34.02003631133772,51.96654440789399,58.55738817268866,90.56089156122366,74.07908353590409,48.54982763253494,68.2355334615635,73.70077650932762,52.970862018033074,40.35706608206098,164.3695889,542.7222222,43.74346769,315.0,90.48,2.775937106,1.348338053,1.4603845890628744,1182.203611,3900.768131,0.0,2209.625481,1243.330644,206.6464092,106249.8708,3.013444678,17.50018428373017,1.221854054,24.55520637096774,3.121841236,100.52897052925
2025-11-23 09:00:00,1.001710656,12.47490473,0.481710656,86.52338462,7.171065632,14.17,7.55,1.03,0.49,87.37,11.6,5.908,70.65,11.14,16.97,1.24,15.32938924,5.0,80.28888889,70.55,33.29,0.045,5.59,2.2,8.98,2.43,0.028,0.14,54.54,10.97,0.062,1.962432916,0.15,99.938,0.1,96.66,1.35,0.64,0.98,0.0,0.0,0.865,59.4969816,3.79137139,3.709855238,0.110337695,0.024836665,0.077746381,0.394629901,4.259820724,5.710888933,0.107098552,0.096788419,0.019968987,40.273,0.0,0.0,0.0,0.0,0.0,0.0,0.0,0.0,0.0,0.0,0.0,0.0,0.0,6.0,0.338578355,4.343777778,0.015,94.80393333,0.133111111,0.109644444,0.029888889,0.501777778,0.062866667,1.054161551,17.41822222,37.29755556,0.323777778,0.405111111,7.343555556,0.183777778,0.156888889,0.31,35.38222222,1.072,1.261719088,1473.6,83.0,24.27272727,11.0,75.0,25.2,10.0,199.9097222,169.0272222,190.6638889,221.0127778,195.1534028,32.19818810804128,53.66333421628224,58.598792897439836,90.8331360935012,73.56160170483486,45.337909573533665,68.35155659733641,66.7588801952511,49.919988265087,37.66484863218203,169.4229581,547.1555556,42.31496317,315.0,90.48,2.769949114,1.348031797,1.4738206039728938,1177.655278,3902.019211,0.0,2190.915697,1241.819739,205.4296061,105736.4108,3.033081033,17.50018428373017,1.227766456,24.55520637096774,3.299270189,101.19854194825
2025-11-23 10:00:00,1.000880442,12.45311159,0.480880442,86.54600797,7.088044162,14.311,7.55,1.03,0.49,87.37,11.6,6.019,70.65,11.14,16.97,1.24,15.07355882,5.0,80.28888889,70.55,33.29,0.045,5.59,2.2,8.98,2.43,0.028,0.14,54.54,10.97,0.062,1.962432916,0.15,100.717,0.1,96.66,1.35,0.64,0.98,0.0,0.0,1.008,59.66732147,3.727878534,3.681884817,0.107960209,0.025158325,0.07704712,0.386882094,4.18653822,5.621803141,0.106818848,0.094550785,0.019773194,42.975,0.0,0.0,0.0,0.0,0.0,0.0,0.0,0.0,0.0,0.0,0.0,0.0,0.0,6.0,0.364563723,4.337111111,0.015,94.78993333,0.136444444,0.104977778,0.026555556,0.525111111,0.064866667,1.060523908,17.39488889,37.43422222,0.317111111,0.378444444,7.390222222,0.177111111,0.153555556,0.31,35.29888889,1.042,1.26989406,1479.6,83.0,24.27272727,11.0,75.0,25.2,10.0,195.4441667,191.4133333,205.6277778,218.2169444,202.6755556,36.778203208396235,58.15729667081868,65.81927248286021,87.16928228078947,67.41416300063293,41.118997215911406,62.67838517535935,44.69482285414449,42.75407333916435,35.169328377363826,166.1141603,548.5972222,42.21480964,315.0,90.74216667,2.787434825,1.348245797,1.4337172109118637,1185.353333,3899.641028,0.0,2201.567453,1211.312111,202.7824686,104306.0361,3.072367606,17.50018428373017,1.236716273,24.55520637096774,3.272866814,100.76012623975001
2025-11-23 11:00:00,1.006865732,12.61022547,0.486865732,86.3829088,7.686573228,14.769,7.55,1.03,0.49,87.37,11.6,6.092,70.65,11.14,16.97,1.24,14.2762642,5.0,80.28888889,70.55,33.29,0.045,5.59,2.2,8.98,2.43,0.028,0.14,54.54,10.97,0.062,1.962432916,0.15,98.127,0.1,96.66,1.35,0.64,0.98,0.0,0.0,1.017,59.69538233,3.717419066,3.677277122,0.107568555,0.025211313,0.076931928,0.385605763,4.174466058,5.607127632,0.106772771,0.09418217,0.01974094,42.411,0.0,0.0,0.0,0.0,0.0,0.0,0.0,0.0,0.0,0.0,0.0,0.0,0.0,6.0,0.39212475,4.330444444,0.015,94.77593333,0.139777778,0.100311111,0.023222222,0.548444444,0.066866667,1.066886266,17.37155556,37.57088889,0.310444444,0.351777778,7.436888889,0.170444444,0.150222222,0.31,35.21555556,1.012,1.278069032,1485.6,83.0,24.27272727,11.0,75.0,25.2,10.0,203.5283333,180.37,186.6913889,219.2158333,197.4513889,32.29582047399259,51.31772758559583,56.35310684641185,89.7461923905141,71.72587287569769,41.54628273701289,68.507813355819,59.668738548072156,46.73944008456717,35.65149865976629,157.1064619,538.2777778,42.90576628,315.0,90.87,2.761308775,1.348146311,1.4232337271583009,1167.04,3907.340069,0.0,2204.237381,1198.137375,195.6193575,101271.3564,3.176844072,17.50018428373017,1.206421937,24.55520637096774,3.133174208,99.56660620175
2025-11-23 12:00:00,1.003752331,12.52849868,0.483752331,86.46774899,7.375233074,15.553,7.55,1.03,0.49,87.37,11.6,7.402,70.65,11.14,16.97,1.24,13.09558224,5.0,80.28888889,70.55,33.29,0.045,5.59,2.2,8.98,2.43,0.028,0.14,54.54,10.97,0.062,1.962432916,0.15,115.068,0.1,96.66,1.35,0.64,0.98,0.0,0.0,1.147,59.58825505,3.757349922,3.694867807,0.109063764,0.02500902,0.077371695,0.390478383,4.220553655,5.663153966,0.106948678,0.095589425,0.019864075,48.225,0.0,0.0,0.0,0.0,0.0,0.0,0.0,0.0,0.0,0.0,0.0,0.0,0.0,7.0,0.375730419,4.314551724,0.015386207,94.71745517,0.147724138,0.104634483,0.021068966,0.604068966,0.075110345,1.076616137,17.33910345,37.73062069,0.325448276,0.353862069,7.424551724,0.17,0.15,0.31,35.0477931,1.040896552,1.288460895,1482.524138,83.0,24.27272727,11.0,75.0,25.2,10.0,206.8038889,178.3319444,187.1255556,211.7430556,196.0011111,35.43739890821519,50.091579635930145,58.01743872401609,89.7042177375476,69.7180147400781,51.0958915215663,67.6784144144705,65.02600045160278,51.29551463378036,38.68492148863008,165.14461,535.0,42.88837667,315.0,79.29766667,2.759190894,1.348461561,1.4158157897318433,1168.426667,3901.4241,0.0,2198.882547,1215.099294,198.6394967,102703.0848,3.157590517,17.50018428373017,1.206090759,24.55520637096774,3.396500447,100.631660825
2025-11-23 13:00:00,1.000372523,12.43977873,0.480372523,86.55984875,7.037252293,14.281,7.55,1.03,0.49,87.37,11.6,6.38,70.65,11.14,16.97,1.24,12.9927111,5.0,80.28888889,70.55,33.29,0.045,5.59,2.2,8.98,2.43,0.028,0.14,54.54,10.97,0.062,1.962432916,0.15,101.441,0.1,96.66,1.35,0.64,0.98,0.0,0.0,0.982,59.62218411,3.744703132,3.689296534,0.108590205,0.02507309,0.077232413,0.38893514,4.205956919,5.645409461,0.106892965,0.095143723,0.019825076,41.921,0.0,0.0,0.0,0.0,0.0,0.0,0.0,0.0,0.0,0.0,0.0,0.0,0.0,6.0,0.261632062,4.298,0.0158,94.6558,0.156,0.1096,0.019,0.662,0.0838,1.086586546,17.306,37.892,0.342,0.358,7.408,0.17,0.15,0.31,34.874,1.074,1.299011107,1478.8,83.0,24.27272727,11.0,75.0,25.2,10.0,185.7672222,181.1505556,184.9244444,196.7213889,187.1409028,37.893986887817704,53.27746879440798,63.06305499051062,87.6247219024917,65.8391796214645,48.350114846394206,64.79507785099366,56.28082321843766,48.2742355969021,38.030660948838715,157.1518325,535.0,42.67370383,315.0,82.67616667,2.720534256,1.348128811,1.4099928604639738,1165.183333,3896.889975,0.0,2191.885428,1262.596511,202.3439811,103770.9244,3.126315992,17.50018428373017,1.172833809,24.55520637096774,3.514507778,99.57261780625001
2025-11-23 14:00:00,1.001439941,12.46779846,0.481439941,86.5307616,7.143994123,16.334,7.55,1.03,0.49,87.37,11.6,7.308,70.65,11.14,16.97,1.24,13.31697331,5.0,80.28888889,70.55,33.29,0.045,5.59,2.2,8.98,2.43,0.028,0.14,54.54,10.97,0.062,1.962432916,0.15,119.193,0.1,96.66,1.35,0.64,0.98,0.0,0.0,1.149,59.70263149,3.714716996,3.676086782,0.107467377,0.025225002,0.07690217,0.385276039,4.17134737,5.603336402,0.106760868,0.094086943,0.019732607,49.964,0.0,0.0,0.0,0.0,0.0,0.0,0.0,0.0,0.0,0.0,0.0,0.0,0.0,7.0,0.303133884,4.292952381,0.015704762,94.64253333,0.16,0.105504762,0.017704762,0.678190476,0.087409524,1.097128012,17.34019048,38.03790476,0.367714286,0.36,7.394095238,0.17,0.15,0.312952381,34.67190476,1.081142857,1.31039154,1480.247619,83.0,24.27272727,11.0,75.0,25.2,10.0,173.6969444,156.0222222,164.3291667,183.785,169.4583333,43.695632252349924,53.88650328357053,61.581758051865535,90.31770282493233,81.25872438067307,52.116172375277614,72.71088409533851,83.92371313000865,56.07887520310058,41.59004231342884,148.5172592,535.0,42.85561328,315.0,89.66616667,2.751575328,1.348192719,1.4232316225117894,1166.2025,3897.175106,0.0,2240.581975,1251.332789,203.5559203,105145.4538,3.051507911,17.50018428373017,1.185571694,24.55520637096774,3.010874797,98.428536844
2025-11-23 15:00:00,1.000645471,12.44694362,0.480645471,86.5524109,7.06454714,14.563,7.55,1.03,0.49,87.37,11.6,6.458,70.65,11.14,16.97,1.24,13.5476199,5.0,80.28888889,70.55,33.29,0.045,5.59,2.2,8.98,2.43,0.028,0.14,54.54,10.97,0.062,1.962432916,0.15,101.776,0.1,96.66,1.35,0.64,0.98,0.0,0.0,0.995,59.71389699,3.710517873,3.674236948,0.107310141,0.025246275,0.076855924,0.384763635,4.166500804,5.59744468,0.106742369,0.093938956,0.019719659,42.887,0.0,0.0,0.0,0.0,0.0,0.0,0.0,0.0,0.0,0.0,0.0,0.0,0.0,6.0,0.335671225,4.298666667,0.015133333,94.67453333,0.16,0.092933333,0.017133333,0.655333333,0.086266667,1.108203694,17.43733333,38.16933333,0.402,0.36,7.382666667,0.17,0.15,0.318666667,34.44333333,1.064,1.322548632,1486.533333,83.0,24.27272727,11.0,75.0,25.2,10.0,179.8344444,153.3238889,160.8172222,184.2472222,169.5556944,44.526894717756875,53.683521417133136,61.02479253445033,91.17282830408223,84.74356954129496,52.61517366515852,75.03969371852233,89.49558570757063,57.31863647809686,42.379720378738966,149.0879267,535.0,42.988664,315.0,90.87,2.799414769,1.348040167,1.4332396056317225,1178.541389,3899.478875,0.0,2246.034342,1218.654058,204.2135906,105970.7961,3.031655167,17.50018428373017,1.228748638,24.55520637096774,2.967954278,98.50415028775001
2025-11-23 16:00:00,0.996824572,12.48582797,0.49033174,86.51734746,7.242648383,14.439,7.55,1.03,0.49,87.37,11.6,6.319,70.36,11.02,16.89,1.73,13.97684959,5.0,80.28888889,70.55,33.29,0.045,5.58,2.26,9.1,2.32,0.028,0.14,54.36,11.29,0.064,2.023297491,0.15,101.576,0.1,96.66,1.35,0.64,0.98,0.0,0.0,0.977,59.50428093,3.78865062,3.708656661,0.110235816,0.024850448,0.077716417,0.394297895,4.256680452,5.707071465,0.107086567,0.096692533,0.019960597,43.042,0.0,0.0,0.0,0.0,0.0,0.0,0.0,0.0,0.0,0.0,0.0,0.0,0.0,6.0,0.25224591,4.337636364,0.015,94.70876364,0.151636364,0.100872727,0.020763636,0.587272727,0.078054545,1.107302509,17.44745455,38.2,0.364,0.36,7.388363636,0.153272727,0.154181818,0.324181818,34.49872727,1.005636364,1.321467772,1488.836364,83.0,24.27272727,11.0,75.0,25.2,10.0,175.7219444,166.8347222,179.4341667,191.7663889,178.4393056,43.40101851937351,57.231630043530686,65.83346092103825,88.96299874738338,77.16318295184197,49.13253126265407,68.75084131169996,70.3866702235743,51.63828838720271,40.132134987216574,153.8114844,530.5555556,42.78004061,315.0,90.87,2.783412053,1.347984128,1.4349697842374864,1174.1625,3905.74345,0.0,2231.552914,1242.263525,206.1130956,106721.6069,3.014527694,17.50018428373017,1.218913888,24.55520637096774,3.048032397,99.130021683
2025-11-23 17:00:00,0.997231157,12.49381181,0.490405665,86.50895703,7.27443591,16.664,7.55,1.03,0.49,87.37,11.6,7.097,70.36,11.02,16.89,1.73,13.47104527,5.0,80.28888889,70.55,33.29,0.045,5.58,2.26,9.1,2.32,0.028,0.14,54.36,11.29,0.064,2.023297491,0.15,118.656,0.1,96.66,1.35,0.64,0.98,0.0,0.0,1.22,59.49643714,3.791574332,3.70994464,0.110345294,0.024835637,0.077748616,0.394654665,4.260054956,5.711173678,0.107099446,0.096795571,0.019969612,49.494,0.0,0.0,0.0,0.0,0.0,0.0,0.0,0.0,0.0,0.0,0.0,0.0,0.0,7.0,0.225874303,4.386727273,0.015,94.74367273,0.140727273,0.115054545,0.025672727,0.505454545,0.067690909,1.10275619,17.43109091,38.2,0.304,0.36,7.399272727,0.131454545,0.159636364,0.329636364,34.64054545,0.934727273,1.316357969,1489.927273,83.0,24.27272727,11.0,75.0,25.2,10.0,189.9236111,166.6111111,179.4472222,201.4244444,184.3515972,44.238981769170266,54.53767955442598,64.67650061336626,89.91384467350682,79.10138720668567,54.38068250183417,69.57861703351077,75.48723854414379,54.323578701999395,42.85911123159674,158.3267319,525.0,42.58912703,315.0,85.08383333,2.762353672,1.347816547,1.4324159374499947,1176.785833,3898.809803,0.0,2250.069281,1267.098839,208.4921692,107196.4775,2.996769344,17.50018428373017,1.206411434,24.55520637096774,3.052043125,99.72829197675
2025-11-23 18:00:00,0.997697423,12.50296758,0.490490441,86.499335,7.310889443,14.436,7.55,1.03,0.49,87.37,11.6,5.969,70.36,11.02,16.89,1.73,13.4084752,5.0,80.28888889,70.55,33.29,0.045,5.58,2.26,9.1,2.32,0.028,0.14,54.36,11.29,0.064,2.023297491,0.15,98.229,0.1,96.66,1.35,0.64,0.98,0.0,0.0,1.152,59.72732892,3.705511225,3.672031377,0.107122667,0.025271639,0.076800784,0.384152691,4.160722207,5.590419935,0.106720314,0.09376251,0.01970422,44.364,0.0,0.0,0.0,0.0,0.0,0.0,0.0,0.0,0.0,0.0,0.0,0.0,0.0,7.0,0.201839706,4.381384615,0.015430769,94.78433846,0.135692308,0.117292308,0.027723077,0.474153846,0.063984615,1.086832571,17.38692308,37.84246154,0.308615385,0.411692308,7.443076923,0.155846154,0.177230769,0.321384615,34.82230769,1.024769231,1.300575905,1490.861538,83.0,24.27272727,11.0,75.0,25.2,10.0,187.7611111,151.9783333,166.7222222,192.8872222,174.8372222,45.66832071438208,54.61207148055318,62.81652090722652,92.07575256845669,87.5192441870567,55.44782132529683,75.24203580513486,92.11948575037832,58.64950601095602,44.19400749647947,149.6003903,525.8555556,42.62021394,315.0,89.62861111,2.77782995,1.347818956,1.453988094782025,1181.37,3897.71905,0.0,2258.406911,1269.075358,211.1119278,108789.9461,2.95377345,17.50018428373017,1.224237141,24.55520637096774,3.020391242,98.57205171475
2025-11-23 19:00:00,0.997143531,12.49209115,0.490389733,86.51076532,7.267585123,19.09,7.55,1.03,0.49,87.37,11.6,7.996,70.36,11.02,16.89,1.73,13.55620823,5.0,80.28888889,70.55,33.29,0.045,5.58,2.26,9.1,2.32,0.028,0.14,54.36,11.29,0.064,2.023297491,0.15,132.845,0.1,96.66,1.35,0.64,0.98,0.0,0.0,1.705,59.36722554,3.83973695,3.731161652,0.11214874,0.024591641,0.078279041,0.400531778,4.315643528,5.778749861,0.107311617,0.098492932,0.020118132,53.906,0.0,0.0,0.0,0.0,0.0,0.0,4.077,0.0,0.0,0.0,0.0,0.0,0.0,7.0,0.075824228,4.372153846,0.015892308,94.82541538,0.131076923,0.118676923,0.029569231,0.446461538,0.060753846,1.070096288,17.34076923,37.45938462,0.317846154,0.467076923,7.489230769,0.183538462,0.195692308,0.312153846,35.00692308,1.126307692,1.284031537,1491.784615,83.0,24.27272727,11.0,75.0,25.2,10.0,162.9316667,148.245,161.8308333,178.9575,162.99125,45.89272505696039,57.30998718665937,64.71505178588457,90.93189737093456,86.1827480085243,50.68665561729527,74.12772182324093,88.30022625544291,56.520404114720904,42.37524076852857,140.3522661,528.0694444,42.48259072,315.0,96.58702778,2.7946043,1.346706161,1.451199682519305,1178.490833,3898.500203,0.0,2251.974478,1253.854544,209.920535,108801.3536,2.951972431,17.50018428373017,1.240635408,24.55520637096774,2.962930794,97.34667525825
2025-11-23 20:00:00,0.996139199,12.47236972,0.490207127,86.53149108,7.189064645,16.753,7.55,1.03,0.49,87.37,11.6,7.0,70.36,11.02,16.89,1.73,14.01363571,5.0,80.28888889,70.55,33.29,0.045,5.58,2.26,9.1,2.32,0.028,0.14,54.36,11.29,0.064,2.023297491,0.15,117.975,0.1,96.66,1.35,0.64,0.98,0.0,0.0,1.607,59.86968576,3.65244882,3.648655868,0.105135749,0.025540458,0.076216397,0.377677675,4.099478374,5.515968939,0.106486559,0.091892469,0.019540591,52.413,0.0,0.0,0.0,0.0,0.0,0.0,0.0,0.0,0.0,0.0,0.0,0.0,0.0,7.0,0.184101998,4.274166667,0.015616667,94.92891667,0.13,0.119766667,0.031533333,0.44,0.06,1.060999028,17.33766667,37.301,0.3315,0.4915,7.4655,0.182333333,0.2,0.313833333,35.15733333,1.111666667,1.273352474,1485.866667,83.0,24.27272727,11.0,75.0,25.2,10.0,166.5005556,143.3255556,145.3480556,175.4172222,157.6478472,44.692018576983656,53.98158009694387,62.399751515124265,91.69703658209633,86.97036868690401,50.72588390528928,76.76951663393568,94.37239270304076,57.56856045821905,44.360113742575706,143.3033614,534.4027778,42.16903308,315.0,97.79,2.8212046,1.347816542,1.4655108858386687,1183.681944,3899.401456,0.0,2244.299164,1241.924075,210.8380183,109641.1747,2.92986995,17.50018428373017,1.251928931,24.55520637096774,3.045347847,97.7376953855
2025-11-23 21:00:00,0.996665869,12.4827116,0.490302885,86.52062253,7.230240632,16.706,7.55,1.03,0.49,87.37,11.6,7.04,70.36,11.02,16.89,1.73,13.45955624,5.0,80.28888889,70.55,33.29,0.045,5.58,2.26,9.1,2.32,0.028,0.14,54.36,11.29,0.064,2.023297491,0.15,117.48,0.1,96.66,1.35,0.64,0.98,0.0,0.0,1.61,59.74511347,3.698882172,3.669111089,0.106874443,0.025305222,0.076727777,0.383343772,4.153071053,5.581118819,0.106691111,0.093528887,0.019683778,50.455,0.0,0.0,0.0,0.0,0.0,0.0,0.0,0.0,0.0,0.0,0.0,0.0,0.0,6.0,0.220468119,4.149166667,0.015116667,95.05141667,0.13,0.120766667,0.033533333,0.44,0.06,1.054226689,17.34766667,37.211,0.3465,0.5065,7.4205,0.172333333,0.2,0.318833333,35.29733333,1.061666667,1.264458503,1477.866667,83.0,24.27272727,11.0,75.0,25.2,10.0,178.4466667,152.8380556,152.8830556,180.6113889,166.1947917,46.9227764378368,55.49611038021406,64.84341605945392,91.4854632171101,88.18634122937027,49.96066282254539,76.74521021844595,89.54729454044093,55.62684944784229,44.109426636032566,137.6373478,526.2083333,42.27533547,315.0,97.79,2.836254956,1.347828608,1.461105500911932,1178.858889,3899.344653,0.0,2256.436647,1232.408753,209.7536661,109791.7897,2.924987375,17.50018428373017,1.269407401,24.55520637096774,2.937741094,96.9869485835
2025-11-23 22:00:00,0.99663741,12.48215279,0.490297711,86.5212098,7.228015728,14.242,7.55,1.03,0.49,87.37,11.6,5.94,70.36,11.02,16.89,1.73,13.93047181,5.0,80.28888889,70.55,33.29,0.045,5.58,2.26,9.1,2.32,0.028,0.14,54.36,11.29,0.064,2.023297491,0.15,100.919,0.1,96.66,1.35,0.64,0.98,0.0,0.0,1.385,59.75658513,3.694606201,3.667227401,0.106714329,0.025326885,0.076680685,0.38282199,4.148135791,5.575119273,0.106672274,0.093378192,0.019670592,42.801,0.0,0.0,0.0,0.0,0.0,0.0,0.0,0.0,0.0,0.0,0.0,0.0,0.0,7.0,0.223004552,4.262181818,0.015,94.93363636,0.134181818,0.114727273,0.033163636,0.448363636,0.058745455,1.048172651,17.41690909,37.11472727,0.329090909,0.501636364,7.364,0.174181818,0.195818182,0.315818182,35.40945455,1.062545455,1.256145214,1478.927273,83.0,24.27272727,11.0,75.0,25.2,10.0,170.0738889,162.8033333,159.9513889,184.2819444,169.2776389,44.91960126483761,54.49805282188771,66.80969192590283,88.82998763941447,77.13261823834262,50.31910823870555,69.73719230213055,73.4031719864006,52.096222047527704,43.85504720685189,151.4050519,531.8194444,42.21151961,315.0,92.00797222,2.829459194,1.347806892,1.4423245392171953,1177.776944,3898.729031,0.0,2240.436336,1226.665022,208.2101281,109009.2889,2.945925169,17.50018428373017,1.260155336,24.55520637096774,3.047863614,98.81116937675
2025-11-23 23:00:00,0.997262383,12.49442497,0.490411342,86.50831264,7.276877206,16.434,7.55,1.03,0.49,87.37,11.6,6.93,70.36,11.02,16.89,1.73,14.07524929,5.0,80.28888889,70.55,33.29,0.045,5.58,2.26,9.1,2.32,0.028,0.14,54.36,11.29,0.064,2.023297491,0.15,117.522,0.1,96.66,1.35,0.64,0.98,0.0,0.0,1.62,59.73099825,3.70414351,3.671428859,0.107071453,0.025278568,0.076785721,0.383985794,4.15914361,5.588500916,0.106714289,0.093714309,0.019700002,49.697,0.0,0.0,0.0,0.0,0.0,0.0,0.0,0.0,0.0,0.0,0.0,0.0,0.0,6.0,0.271261377,4.447636364,0.015,94.74272727,0.139636364,0.106545455,0.032072727,0.459272727,0.057109091,1.042337226,17.50418182,37.01654545,0.301818182,0.490727273,7.304,0.179636364,0.190363636,0.310363636,35.51309091,1.078909091,1.248008654,1482.745455,83.0,24.27272727,11.0,75.0,25.2,10.0,175.6963889,155.2602778,161.0638889,188.4363889,170.1142361,41.85162043711068,54.60700102974822,61.993866877034975,90.9134414689807,82.82163931382621,47.608795746455456,73.81397891841146,82.58711141605113,53.8688661486665,41.49329677610892,145.7260836,535.0,42.38512817,315.0,96.58702778,2.825633314,1.348200594,1.4544643807703141,1181.636111,3899.582917,0.0,2235.533839,1213.898856,206.0755764,107404.9661,2.987384703,17.50018428373017,1.257443508,24.55520637096774,3.120201622,98.05870607700001
2025-11-24 00:00:00,0.97831516,12.48625747,0.453060148,86.53542737,7.376960957,14.215,8.05,1.035,0.485,87.285,11.68,5.939,70.31,11.16,17.19,1.34,14.86478499,5.043333333,80.26555556,70.55,31.42,0.043,5.87,2.28,8.83,2.39,0.035,0.14,53.96,11.36,0.066,1.935264055,0.14,100.722,0.1,96.06,1.04,0.63,1.26,0.0,0.0,1.393,59.13849961,3.930368046,3.672720863,0.060389198,0.018662342,0.065921808,0.368439329,4.515820348,5.837499824,0.060259466,0.104154974,0.018714235,42.549,0.0,0.0,0.0,0.0,0.0,0.0,0.0,0.0,0.0,0.0,0.0,0.0,0.0,7.0,0.251007301,4.338117647,0.015,94.86374118,0.14,0.108305882,0.032658824,0.446823529,0.055352941,1.034670963,17.23988235,37.00011765,0.326352941,0.480117647,7.313176471,0.186588235,0.186705882,0.293529412,35.76376471,1.099764706,1.239170736,1482.670588,83.0,24.27272727,11.0,75.0,25.2,10.0,184.9680556,148.0605556,157.6688889,191.4469444,170.5361111,40.84406720989014,53.73841893213253,60.70070572504609,90.59687410004895,86.01347356608329,51.10992498315828,76.50052583245602,93.94150183191789,57.886644993522,42.869845688829216,161.55975,538.9305556,43.51224047,315.0,92.00797222,2.801621131,1.347924481,1.4682032453155835,1179.691389,3905.101344,0.0,2211.544825,1234.848156,207.1728939,107485.4711,2.989597419,17.50018428373017,1.237188077,24.55520637096774,3.160268814,100.156666875
2025-11-24 01:00:00,0.982194446,12.5462372,0.456641027,86.47156835,7.642542843,17.681,8.05,1.035,0.485,87.285,11.68,6.857,70.31,11.16,17.19,1.34,14.49022923,5.043333333,80.26555556,70.55,31.42,0.043,5.87,2.28,8.83,2.39,0.035,0.14,53.96,11.36,0.066,1.935264055,0.14,115.794,0.1,96.06,1.04,0.63,1.26,0.0,0.0,1.585,59.11751106,3.938164267,3.675038211,0.060538171,0.018660687,0.066019467,0.369245435,4.524427641,5.849301746,0.06035878,0.104469471,0.018732443,49.724,0.0,0.0,0.0,0.0,0.0,0.0,0.0,0.0,0.0,0.0,0.0,0.0,0.0,7.0,0.263172127,4.207529412,0.015,95.00703529,0.14,0.110776471,0.033364706,0.432705882,0.053588235,1.026873925,16.95047059,36.98952941,0.354588235,0.469529412,7.327294118,0.193647059,0.183176471,0.275882353,36.02494118,1.120941176,1.230282721,1482.317647,83.0,24.27272727,11.0,75.0,25.2,10.0,178.6,167.8555556,172.5819444,201.6811111,180.1796528,41.331769152918724,55.526050849614336,66.68102088491796,87.31760239397761,76.66529188277804,47.84707283815496,68.36819911158443,68.72784638340806,50.4401333036258,42.074212062087454,159.5752352,541.8888889,42.44628036,315.0,90.805,2.77575225,1.348291011,1.4425246062245733,1181.366944,3900.345789,0.0,2223.668683,1259.202239,209.1391917,107617.2653,2.982517106,17.50018428373017,1.220150868,24.55520637096774,3.18410015,99.893718664
2025-11-24 02:00:00,0.977095752,12.46740355,0.45193454,86.5555007,7.293478393,16.407,8.05,1.035,0.485,87.285,11.68,6.697,70.31,11.16,17.19,1.34,15.43226198,5.043333333,80.26555556,70.55,31.42,0.043,5.87,2.28,8.83,2.39,0.035,0.14,53.96,11.36,0.066,1.935264055,0.14,117.985,0.1,96.06,1.04,0.63,1.26,0.0,0.0,1.299,59.12991768,3.933555816,3.673668395,0.060450111,0.018661665,0.06596174,0.368768935,4.519339755,5.842325471,0.060300074,0.104283568,0.01872168,48.588,0.0,0.0,0.0,0.0,0.0,0.0,0.0,0.0,0.0,0.0,0.0,0.0,0.0,6.0,0.221543706,4.111818182,0.014890909,95.10169091,0.139454545,0.112563636,0.033672727,0.433090909,0.052818182,1.020402628,16.70254545,36.99418182,0.375636364,0.46,7.333454545,0.197818182,0.179454545,0.261090909,36.25454545,1.132363636,1.222679066,1482.490909,83.0,24.27272727,11.0,75.0,25.2,10.0,196.2675,171.2230556,178.8577778,218.4175,191.1914583,35.45000375066189,53.82566828271075,63.57132178064356,88.31779573681246,74.50274699041029,45.4671286637474,68.28176823022329,65.62103753158351,48.86929797468949,41.00725738732915,169.9494739,545.2222222,42.69382253,315.0,90.805,2.782994089,1.348090839,1.4721873010705608,1181.915278,3899.914586,0.0,2197.116283,1256.520286,209.5094861,108136.6675,2.972178764,17.50018428373017,1.223958264,24.55520637096774,3.342906036,101.26830529175
2025-11-24 03:00:00,0.977283586,12.47030776,0.452107926,86.55240866,7.30633783,14.232,8.05,1.035,0.485,87.285,11.68,5.836,70.31,11.16,17.19,1.34,15.3244578,5.043333333,80.26555556,70.55,31.42,0.043,5.87,2.28,8.83,2.39,0.035,0.14,53.96,11.36,0.066,1.935264055,0.14,101.221,0.1,96.06,1.04,0.63,1.26,0.0,0.0,1.117,59.15359502,3.924760841,3.671054178,0.060282054,0.018663533,0.065851569,0.36785956,4.509629804,5.829011635,0.060188036,0.103928781,0.01870114,42.545,0.0,0.0,0.0,0.0,0.0,0.0,0.0,0.0,0.0,0.0,0.0,0.0,0.0,7.0,0.278249537,4.33,0.0138,94.7586,0.134,0.1082,0.0304,0.564,0.061,1.02586299,16.828,37.136,0.332,0.46,7.268,0.176,0.174,0.272,36.2,1.056,1.226634642,1487.4,83.0,24.27272727,11.0,75.0,25.2,10.0,200.3327778,162.0972222,174.5986111,218.7811111,188.9524306,33.36427613759275,53.78944679338852,59.33372448593846,90.56555260667182,81.3741078647912,42.81109085899374,73.31922479011169,76.73348130226054,50.92092980959805,39.48546017317905,158.6595856,549.5694444,42.27764956,315.0,96.58702778,2.806933989,1.348004033,1.4876151360611929,1181.143056,3898.558247,0.0,2196.033731,1226.797339,206.6172267,107134.242,2.992394244,17.50018428373017,1.241934247,24.55520637096774,3.369598772,99.77239509200001
2025-11-24 04:00:00,0.977774172,12.47789296,0.452560774,86.54433286,7.339924071,16.331,8.05,1.035,0.485,87.285,11.68,6.806,70.31,11.16,17.19,1.34,14.86861262,5.043333333,80.26555556,70.55,31.42,0.043,5.87,2.28,8.83,2.39,0.035,0.14,53.96,11.36,0.066,1.935264055,0.14,117.443,0.1,96.06,1.04,0.63,1.26,0.0,0.0,1.3,59.26006284,3.885213251,3.659299055,0.059526368,0.018671929,0.065356174,0.363770457,4.46596792,5.769144475,0.059684245,0.102333443,0.018608778,51.559,0.0,0.0,0.0,0.0,0.0,0.0,0.0,0.0,0.0,0.0,0.0,0.0,0.0,6.0,0.271947194,4.460133333,0.013117333,94.56394933,0.131066667,0.105746667,0.028213333,0.632266667,0.065506667,1.031109762,16.9008,37.25493333,0.314933333,0.4568,7.2328,0.161066667,0.17,0.277866667,36.1312,1.0064,1.231294773,1491.213333,83.0,24.27272727,11.0,75.0,25.2,10.0,193.5497222,185.3838889,196.4416667,222.4586111,199.4584722,37.602325352554715,57.997850595288256,68.18484980248047,86.41651599809586,71.80749813855647,42.07316990391199,64.29144339285529,50.61697722207481,44.10477710508718,38.393165887658284,161.601351,549.125,42.16642622,315.0,92.00797222,2.796673972,1.347919042,1.4489557795933103,1179.926389,3899.592353,0.0,2209.705994,1231.740261,206.3929214,106915.8772,2.998915825,17.50018428373017,1.233710236,24.55520637096774,3.345767419,100.1621790075
2025-11-24 05:00:00,0.977859129,12.47920653,0.452639196,86.54293434,7.345740358,14.027,8.05,1.035,0.485,87.285,11.68,5.81,70.31,11.16,17.19,1.34,14.727653,5.043333333,80.26555556,70.55,31.42,0.043,5.87,2.28,8.83,2.39,0.035,0.14,53.96,11.36,0.066,1.935264055,0.14,100.768,0.1,96.06,1.04,0.63,1.26,0.0,0.0,1.102,59.15389682,3.924648738,3.671020856,0.060279912,0.018663557,0.065850165,0.367847969,4.509506037,5.828841932,0.060186608,0.103924259,0.018700878,43.728,0.0,0.0,0.0,0.0,0.0,0.0,0.0,0.0,0.0,0.0,0.0,0.0,0.0,7.0,0.280173029,4.348133333,0.013557333,94.77750933,0.135066667,0.108546667,0.029013333,0.528266667,0.059906667,1.035769156,16.8288,37.31093333,0.370933333,0.4448,7.2808,0.165066667,0.17,0.269866667,36.0232,1.0304,1.237892427,1492.013333,83.0,24.27272727,11.0,75.0,25.2,10.0,192.9913889,170.9494444,180.8552778,218.7391667,190.8838194,36.803231657738024,54.20626964919373,63.666463021933964,88.32493075758521,76.25727101149437,46.01794732311424,68.30371423137919,66.33572949050932,49.358119110822656,40.87067899955427,162.1898904,549.3472222,42.55882947,315.0,90.805,2.792739631,1.348014311,1.4555629845016167,1182.718889,3899.180939,0.0,2216.088639,1236.759936,207.1876675,106929.8925,2.996264717,17.50018428373017,1.237205727,24.55520637096774,3.295508583,100.240160478
2025-11-24 06:00:00,0.97723529,12.46956103,0.452063345,86.55320368,7.303031426,16.197,8.05,1.035,0.485,87.285,11.68,6.834,70.31,11.16,17.19,1.34,14.58532881,5.043333333,80.26555556,70.55,31.42,0.043,5.87,2.28,8.83,2.39,0.035,0.14,53.96,11.36,0.066,1.935264055,0.14,117.98,0.1,96.06,1.04,0.63,1.26,0.0,0.0,1.279,59.16081663,3.922078364,3.670256838,0.060230797,0.018664102,0.065817967,0.3675822,4.506668257,5.824950899,0.060153865,0.103820571,0.018694875,50.304,0.0,0.0,0.0,0.0,0.0,0.0,0.0,0.0,0.0,0.0,0.0,0.0,0.0,7.0,0.273399261,4.236133333,0.013997333,94.99106933,0.139066667,0.111346667,0.029813333,0.424266667,0.054306667,1.040428551,16.7568,37.36693333,0.426933333,0.4328,7.3288,0.169066667,0.17,0.261866667,35.9152,1.0544,1.244490082,1492.813333,83.0,24.27272727,11.0,75.0,25.2,10.0,200.7123967,165.0334711,175.9665289,220.7066116,190.6047521,36.17794260381305,52.64304273627235,61.266117408461085,89.86877309031661,79.95135059760355,47.75877383071102,71.27997166427636,75.0919740189106,51.97791140119732,41.9265884321247,161.1296434,540.3099174,41.91139938,315.0,90.51921488,2.787366983,1.347804169,1.4678005498819306,1178.867769,3901.073083,0.0,2218.026868,1245.670132,207.6956128,107321.4731,2.986868818,17.50018428373017,1.234504112,24.55520637096774,3.282888095,100.0996777505
2025-11-24 07:00:00,0.977643304,12.47586955,0.452439973,86.54648714,7.330964683,16.451,8.05,1.035,0.485,87.285,11.68,6.887,70.31,11.16,17.19,1.34,12.84299132,5.043333333,80.26555556,70.55,31.42,0.043,5.87,2.28,8.83,2.39,0.035,0.14,53.96,11.36,0.066,1.935264055,0.14,118.475,0.1,96.06,1.04,0.63,1.26,0.0,0.0,1.166,58.71081809,4.08923082,3.71994122,0.063424793,0.018628613,0.067911809,0.384865267,4.691210247,6.077986358,0.062283195,0.110563451,0.019085252,45.594,0.0,0.0,0.0,0.0,0.0,0.0,0.0,0.0,0.0,0.0,0.0,0.0,0.0,7.0,0.157106059,4.258421053,0.013833684,95.04891368,0.132736842,0.113694737,0.0392,0.346736842,0.046463158,1.029266633,16.77389474,37.05073684,0.466631579,0.459052632,7.34,0.199052632,0.177263158,0.257578947,36.00136842,1.161684211,1.23315384,1484.526316,83.0,24.27272727,11.0,75.0,25.2,10.0,165.7892562,157.2739669,175.9904959,202.5966942,175.4126033,45.324325438623276,56.9477556946875,68.02491173877814,88.34057043778449,83.39997234343844,53.040703900842715,68.88495787968654,77.71702084509343,54.752957511952815,44.12583336917834,142.5394975,532.7892562,43.45487934,315.0,90.10128099,2.804040545,1.347622149,1.4275998363031333,1182.315702,3906.226897,0.0,2275.161913,1247.138479,209.7260847,108589.3405,2.957533074,17.50018428373017,1.24317863,24.55520637096774,2.88630862,97.63648341875
2025-11-24 08:00:00,0.987055948,12.50979963,0.482741264,86.50314443,6.844172853,16.569,8.05,1.035,0.485,87.285,11.68,6.964,70.34,10.75,16.93,1.98,13.46523318,5.043333333,80.26555556,70.55,31.42,0.045,6.02,2.21,9.45,2.31,0.036,0.14,53.87,11.56,0.068,1.920265781,0.14,118.03,0.1,96.06,1.04,0.63,1.26,0.0,0.0,1.163,59.1188358,3.937672192,3.674891947,0.060528768,0.018660791,0.066013303,0.369194556,4.523884373,5.848556842,0.060352512,0.104449621,0.018731294,50.438,0.0,0.0,0.0,0.0,0.0,0.0,0.0,0.0,0.0,0.0,0.0,0.0,0.0,7.0,0.183031873,4.321578947,0.013486316,95.05936632,0.123263158,0.115905263,0.0512,0.277263158,0.037936842,1.013289534,16.81810526,36.62126316,0.501368421,0.496947368,7.34,0.236947368,0.186736842,0.254421053,36.14663158,1.294315789,1.216359456,1473.473684,83.0,24.27272727,11.0,75.0,25.2,10.0,171.7613889,150.1086111,165.7758333,207.1008333,173.6866667,40.3159747903382,54.6377741037584,63.65473046079612,90.18891459866293,85.63810692145199,49.38622174684717,72.31654813059978,83.84093154647621,54.96805016857735,43.905459741533164,140.8499036,530.2805556,42.31774653,315.0,95.599875,2.799527322,1.348388072,1.461738078476111,1179.088056,3897.493725,0.0,2255.940344,1259.643381,210.9999136,109438.1011,2.928075189,17.50018428373017,1.242104619,24.55520637096774,3.001945072,97.412612227
2025-11-24 09:00:00,0.986697149,12.50110872,0.482262865,86.51219413,6.810286295,16.731,8.05,1.035,0.485,87.285,11.68,6.992,70.34,10.75,16.93,1.98,13.99218829,5.043333333,80.26555556,70.55,31.42,0.045,6.02,2.21,9.45,2.31,0.036,0.14,53.87,11.56,0.068,1.920265781,0.14,118.165,0.1,96.06,1.04,0.63,1.26,0.0,0.0,1.075,59.34565355,3.853420486,3.649848977,0.058918863,0.018678679,0.064957921,0.36048318,4.430867628,5.721016575,0.059279242,0.101050933,0.018534528,52.972,0.0,0.0,0.0,0.0,0.0,0.0,0.0,0.0,0.0,0.0,0.0,0.0,0.0,7.0,0.082542794,4.384736842,0.013138947,95.06981895,0.113789474,0.118115789,0.0632,0.207789474,0.029410526,0.997312435,16.86231579,36.19178947,0.536105263,0.534842105,7.34,0.274842105,0.196210526,0.251263158,36.29189474,1.426947368,1.199565071,1462.421053,83.0,24.27272727,11.0,75.0,25.2,10.0,183.5175,147.3058333,156.6655556,202.4730556,172.4904861,40.15873718001757,52.87833245258159,59.72435483838427,91.35526399132118,89.70731127175503,48.67116712998458,77.07295402365983,93.30834615655806,56.79251515821484,43.31555671640345,144.5324686,545.875,41.88526642,315.0,96.81,2.68813485,1.348029422,1.4611365185905534,1193.566944,3905.678103,0.0,2248.343669,1341.719836,215.7327425,107538.6572,2.986426694,17.50018428373017,1.14015952,24.55520637096774,3.115668403,97.9005520895
2025-11-24 10:00:00,0.993151047,12.65743647,0.490868063,86.34941248,7.419821102,14.757,8.05,1.035,0.485,87.285,11.68,6.025,70.34,10.75,16.93,1.98,15.10169191,5.043333333,80.26555556,70.55,31.42,0.045,6.02,2.21,9.45,2.31,0.036,0.14,53.87,11.56,0.068,1.920265781,0.14,97.92,0.1,96.06,1.04,0.63,1.26,0.0,0.0,0.736,59.17331949,3.917434163,3.668876397,0.060142054,0.018665088,0.065759791,0.367102004,4.501540902,5.817920506,0.060094703,0.103633225,0.018684029,42.871,0.0,0.0,0.0,0.0,0.0,0.0,0.0,0.0,0.0,0.0,0.0,0.0,0.0,6.0,0.269916219,4.405384615,0.013461538,95.02230769,0.119230769,0.114384615,0.056461538,0.235384615,0.033384615,0.993339888,16.73230769,36.16307692,0.513076923,0.508461538,7.423076923,0.276153846,0.190769231,0.25,36.40538462,1.438461538,1.197236911,1462.615385,83.0,24.27272727,11.0,75.0,25.2,10.0,136.8794444,130.6888889,129.6683333,157.1002778,138.5842361,40.859372775078725,50.00424631751744,56.214599207136274,88.53511618731994,81.00297609498841,52.33741433926667,75.54230064695216,101.3235881407137,61.39014547316815,42.52948965106344,146.9067736,550.0,42.78866936,315.0,91.19815521153244,2.665846778,1.347979972,1.4086060673521714,1195.222778,3903.111747,0.0,2204.623939,1302.052383,207.4656494,102658.8106,3.127660406,17.50018428373017,1.124462234,24.55520637096774,3.302027036,98.21514750200001
2025-11-24 11:00:00,0.987240988,12.5142817,0.482987983,86.49847731,6.861648831,16.727,8.05,1.035,0.485,87.285,11.68,7.109,70.34,10.75,16.93,1.98,15.77539616,5.043333333,80.26555556,70.55,31.42,0.045,6.02,2.21,9.45,2.31,0.036,0.14,53.87,11.56,0.068,1.920265781,0.14,112.647,0.1,96.06,1.04,0.63,1.26,0.0,0.0,0.878,58.88702135,4.023779926,3.700486602,0.062174139,0.01864251,0.067091935,0.378097839,4.618950237,5.978906767,0.061449426,0.107923182,0.018932395,46.239,0.0,0.0,0.0,0.0,0.0,0.0,0.0,0.0,0.0,0.0,0.0,0.0,0.0,7.0,0.357206742,4.366470588,0.014,95.02288235,0.128235294,0.110058824,0.044764706,0.273529412,0.040058824,0.995875391,16.53705882,36.34941176,0.478823529,0.46,7.491764706,0.258235294,0.178235294,0.248235294,36.5,1.386470588,1.201132822,1468.352941,83.0,24.27272727,11.0,75.0,25.2,10.0,171.4594444,161.4313889,161.0866667,192.6261111,171.6509028,36.98196385609447,53.11396702373,61.45568375222493,87.34267669455494,74.13322006469502,44.791992327652736,69.82284082599759,72.57389449953422,50.881227422862395,40.02490056044215,170.0255561,551.8611111,42.34551539,315.0,92.7825,2.714457831,1.348095653,1.4419874475763865,1191.831389,3900.935903,0.0,2188.753333,1283.164206,208.9797992,105083.0747,3.055947694,17.50018428373017,1.163729655,24.55520637096774,3.380947781,101.27838618325
2025-11-24 12:00:00,0.986467665,12.49555011,0.481956887,86.51798222,6.788612822,14.288,8.05,1.035,0.485,87.285,11.68,6.186,70.34,10.75,16.93,1.98,14.91890096,5.043333333,80.26555556,70.55,31.42,0.045,6.02,2.21,9.45,2.31,0.036,0.14,53.87,11.56,0.068,1.920265781,0.14,101.599,0.1,96.06,1.04,0.63,1.26,0.0,0.0,0.735,58.86598524,4.031593812,3.702809201,0.062323449,0.018640851,0.067189816,0.378905772,4.627577033,5.990735431,0.061548966,0.108238392,0.018950644,39.691,0.0,0.0,0.0,0.0,0.0,0.0,0.0,0.0,0.0,0.0,0.0,0.0,0.0,6.0,0.214464452,4.254705882,0.014,95.22582353,0.122352941,0.113588235,0.050647059,0.185294118,0.033588235,0.994922601,16.46058824,36.41411765,0.508235294,0.46,7.397647059,0.252352941,0.172352941,0.242352941,36.6,1.374705882,1.197048554,1469.529412,83.0,24.27272727,11.0,75.0,25.2,10.0,191.7961111,165.6572222,165.3888889,204.2505556,181.7731944,40.81734577656198,51.38318961538985,63.18004175509593,88.02986857015881,76.80770524467044,52.40672781689386,70.0890202352758,76.15576716669148,53.56965784228065,44.0969841445376,176.3124981,552.4305556,42.51363097,315.0,84.61624175,2.748669739,1.342029514,1.4379320316634654,1194.073056,3899.320781,0.0,2220.727339,1267.43045,210.7801358,106711.7622,3.008595036,17.50018428373017,1.192268606,24.55520637096774,3.271211097,102.11140599825
2025-11-24 13:00:00,0.986317561,12.49191427,0.481756749,86.52176817,6.774436361,16.633,8.05,1.035,0.485,87.285,11.68,7.27,70.34,10.75,16.93,1.98,15.43569407,5.043333333,80.26555556,70.55,31.42,0.045,6.02,2.21,9.45,2.31,0.036,0.14,53.87,11.56,0.068,1.920265781,0.14,119.184,0.1,96.06,1.04,0.63,1.26,0.0,0.0,0.869,59.18887225,3.911657075,3.667159215,0.060031664,0.018666315,0.065687424,0.36650467,4.4951628,5.809175147,0.060021109,0.103400179,0.018670537,50.215,0.0,0.0,0.0,0.0,0.0,0.0,0.0,0.0,0.0,0.0,0.0,0.0,0.0,7.0,0.288284375,4.248117647,0.014423529,95.03212941,0.132705882,0.113305882,0.043682353,0.366,0.049635294,1.007902942,16.74341176,36.66447059,0.426823529,0.430352941,7.330352941,0.224588235,0.161529412,0.261176471,36.38164706,1.264117647,1.209393822,1479.317647,83.0,24.27272727,11.0,75.0,25.2,10.0,197.8389972,194.8682451,196.1760446,223.5362117,203.1048747,39.249261139180135,57.719691840885304,71.98098070796192,84.82158106964786,66.89889724609344,42.90025616830201,61.34741267262771,41.485638136413854,41.483781328045865,40.20283652562685,173.1811025,550.8495822,42.22008972,315.0,89.13036036,2.796247042,1.34803644,1.451153358491401,1188.576045,3899.424019,0.0,2205.644964,1255.127521,211.4746666,108898.4379,2.949810106,17.50018428373017,1.21790924,24.55520637096774,3.316891075,101.69649608125
2025-11-24 14:00:00,0.985943574,12.48285545,0.481258098,86.53120098,6.739115291,14.355,8.05,1.035,0.485,87.285,11.68,6.319,70.34,10.75,16.93,1.98,16.09443895,5.043333333,80.26555556,70.55,31.42,0.045,6.02,2.21,9.45,2.31,0.036,0.14,53.87,11.56,0.068,1.920265781,0.14,101.624,0.1,96.06,1.04,0.63,1.26,0.0,0.0,0.695,59.18374595,3.913561244,3.667725211,0.060068049,0.018665911,0.065711277,0.366701555,4.497265068,5.81205768,0.060045366,0.103476993,0.018674984,43.204,0.0,0.0,0.0,0.0,0.0,0.0,0.0,0.0,0.0,0.0,0.0,0.0,0.0,6.0,0.152200358,4.295217391,0.014521739,94.61208696,0.149043478,0.110426087,0.028991304,0.711652174,0.07806087,1.035968742,17.24173913,37.10773913,0.301913043,0.375652174,7.31773913,0.183304348,0.146173913,0.298608696,35.83678261,1.091304348,1.240265233,1492.86087,83.0,24.27272727,11.0,75.0,25.2,10.0,180.6691667,162.9388889,165.7705556,201.6394444,177.7545139,35.409875078090636,52.383230997107944,61.186588601722434,87.74156211035512,73.00892611754767,46.13106537921814,69.10018531626471,71.54458661488172,50.989141717523125,40.69680310073578,178.1343547,557.8611111,42.19875319,315.0,90.35,2.725139781,1.347912414,1.4567628683394265,1192.014444,3901.514436,0.0,2182.098092,1287.389653,210.7590661,106148.6275,3.027185372,17.50018428373017,1.160443141,24.55520637096774,3.426062578,102.35280199774999
