Repository: saikumar-voptimai/evonith_bf_webapp

# Evonith BF2 — Blast Furnace Intelligence Platform

Monitoring, modelling and optimisation of **Blast Furnace 2 (BF2)** at Evonith Steel: live telemetry from InfluxDB,
manual plant reports from Neon PostgreSQL, a two-zone energy model of the furnace, blend and fuel optimisers, a
conversational assistant (FurnaceMind) and a live digital twin evaluated every hour.

The platform has three deployable parts that share one Python service layer, plus the shared data library:

| Part | Path | What it is |
|---|---|---|
| **Streamlit app** (legacy) | `src/app.py`, `src/custom_pages/` | The original 11-page dashboard; still the home of the model pages. Served under `/legacy` in production |

File: src/assets/data/V10_df_filtered.csv (part 37 of 166)
datetime,Hot Blast PressureBar,Hot Blast Temp.oC,Hot Blast VolumeNm3/Hr.,O2 Enrichment %,OxygenFlowNm3/Hr.,PermeabilityKgs/Hr.,RAFToC,SteamKgs/Hr.,TopPressureBar,TuyereVelocitym/s,Differential PressureTotalBar,Charges/Hrs.,StockRodLevel,COKE_ASH%,COKE_FC%,COKE_IM%,COKE_MOIST%,COKE_MT,COKE_VM%,NUTCOKE_ASH%,NUTCOKE_FC%,NUTCOKE_IM%,NUTCOKE_MOIST%,NUTCOKE_MT,NUTCOKE_VM%,PCI_2_%Ash,PCI_2_%FC,PCI_2_%IM,PCI_2_MT,PCI_2_%VM,Sinter_SP_MT,Sinter_SP_02_Al2O3%,Sinter_SP_02_Basicity,Sinter_SP_02_CaO%,Sinter_SP_02_Cold_Strength_AI,Sinter_SP_02_Cold_strength_TI,Sinter_SP_02_Fe(T)%,Sinter_SP_02_FeO%,Sinter_SP_02_Hot_strength_RDI,Sinter_SP_02_Hot_strength_RI,Sinter_SP_02_K2O%,Sinter_SP_02_MgO%,Sinter_SP_02_MnO%,Sinter_SP_02_Na2O%,Sinter_SP_02_P%,Sinter_SP_02_SiO2%,Sinter_SP_02_TiO2%,ORE_%Al2O3,ORE_%CaO,ORE_%Fe(T),ORE_%K2O,ORE_%LOI,ORE_%MgO,ORE_%MnO,ORE_MT,ORE_%Na2O,ORE_%P,ORE_%SiO2,ORE_%TiO2,ORE_%TM,Geomin Type,FLUX_Al2O3%,FLUX_CaO%,FLUX_Fe2O3%,FLUX_LOI%,FLUX_MgO%,FLUX_MT,FLUX_SiO2%,FLUX_TM%,COKE_DISCHARGE_TIME,WEIGHTED_COKE_ANGLE,TOTAL_COKE_PORTIONS,NON_COKE_DISCHARGE_TIME,WEIGHTED_NON_COKE_ANGLE,TOTAL_NON_COKE_PORTIONS,UnitCost Lakhs/Thm,ActualKg/Thm.,FurnaceTopGasAnalysisCO2ETACO,Act. Fuel RateKg/Thm.,Coke Rate Kg/Thm,ProductionTonnesPerHr
2024-04-21 00:00:00,2.66,1171.0,116825.0,2.752532663,3992.0,1437.0,2275.0,0.0,1.3,262.0,1.36,7.0,1.3,10.58,88.08,0.38,3.2,277.325,0.96,10.68,87.88,0.42,5.9,20.63166667,1.02,9.89,72.01,1.02,101.1933333,17.08,924.0426667,2.21,1.953662074,11.585,5.0825,79.08333333,53.92,8.785,27.585,65.17,0.107,2.17,0.32,0.0455,0.071,5.93,0.19,3.918804372,0.146453887,60.49412403,0.037669704,4.258186174,0.068145892,0.072178313,349.6000545,0.017048631,0.111033428,4.277365591,0.281229965,2.340324205,2.0,0.66,0.0,0.96,1.3,0.0,19.63,95.84,0.1,82.5,25.54545455,11.0,60.0,28.0,8.0,119.7125,145.0,41.09461967,547.0,402.0,92.75862069
2024-04-21 01:00:00,2.66,1156.0,116729.0,2.418381381,3500.0,1428.0,2279.0,113.0,1.3,259.0,1.36,7.0,1.3,10.58,88.08,0.38,3.2,277.325,0.96,10.68,87.88,0.42,5.9,20.63166667,1.02,9.89,72.01,1.02,101.1933333,17.08,924.0426667,2.21,1.953662074,11.585,5.0825,79.08333333,53.92,8.785,27.585,65.17,0.107,2.17,0.32,0.0455,0.071,5.93,0.19,3.918804372,0.146453887,60.49412403,0.037669704,4.258186174,0.068145892,0.072178313,349.6000545,0.017048631,0.111033428,4.277365591,0.281229965,2.340324205,2.0,0.66,0.0,0.96,1.3,0.0,19.63,95.84,0.1,82.5,25.54545455,11.0,60.0,28.0,8.0,118.255,134.0,41.68382521,536.0,402.0,84.47761194
2024-04-21 02:00:00,2.62,1171.0,115644.0,2.438119125,3500.0,1464.0,2265.0,0.0,1.31,262.0,1.31,8.0,1.3,10.58,88.08,0.38,3.2,277.325,0.96,10.68,87.88,0.42,5.9,20.63166667,1.02,9.89,72.01,1.02,101.1933333,17.08,924.0426667,2.21,1.953662074,11.585,5.0825,79.08333333,53.92,8.785,27.585,65.17,0.107,2.17,0.32,0.0455,0.071,5.93,0.19,3.918804372,0.146453887,60.49412403,0.037669704,4.258186174,0.068145892,0.072178313,349.6000545,0.017048631,0.111033428,4.277365591,0.281229965,2.340324205,2.0,0.66,0.0,0.96,1.3,0.0,19.63,95.84,0.1,82.5,25.54545455,11.0,60.0,28.0,8.0,118.3875,135.0,42.97968397,537.0,402.0,97.85185185
2024-04-21 03:00:00,2.68,1170.0,115226.0,2.449262372,3498.0,1393.0,2252.0,140.0,1.3,256.0,1.38,8.0,1.3,10.58,88.08,0.38,3.2,277.325,0.96,10.68,87.88,0.42,5.9,20.63166667,1.02,9.89,72.01,1.02,101.1933333,17.08,924.0426667,2.21,1.953662074,11.585,5.0825,79.08333333,53.92,8.785,27.585,65.17,0.107,2.17,0.32,0.0455,0.071,5.93,0.19,3.918804372,0.146453887,60.49412403,0.037669704,4.258186174,0.068145892,0.072178313,349.6000545,0.017048631,0.111033428,4.277365591,0.281229965,2.340324205,2.0,0.66,0.0,0.96,1.3,0.0,19.63,95.84,0.1,82.5,25.54545455,11.0,60.0,28.0,8.0,119.05,140.0,43.65611278,542.0,402.0,92.14285714
2024-04-21 04:00:00,2.65,1173.0,115443.0,2.442361733,3500.0,1429.0,2265.0,0.0,1.3,260.0,1.35,7.0,1.3,10.58,88.08,0.38,3.2,277.325,0.96,10.68,87.88,0.42,5.9,20.63166667,1.02,9.89,72.01,1.02,101.1933333,17.08,924.0426667,2.21,1.953662074,11.585,5.0825,79.08333333,53.92,8.785,27.585,65.17,0.107,2.17,0.32,0.0455,0.071,5.93,0.19,3.918804372,0.146453887,60.49412403,0.037669704,4.258186174,0.068145892,0.072178313,349.6000545,0.017048631,0.111033428,4.277365591,0.281229965,2.340324205,2.0,0.66,0.0,0.96,1.3,0.0,19.63,95.84,0.1,82.5,25.54545455,11.0,60.0,28.0,8.0,119.4475,143.0,42.366502,545.0,402.0,91.88811189
2024-04-21 05:00:00,2.69,1158.0,116157.0,2.427080162,3499.0,1390.0,2275.0,16.0,1.3,256.0,1.39,7.0,1.3,10.58,88.08,0.38,3.2,277.325,0.96,10.68,87.88,0.42,5.9,20.63166667,1.02,9.89,72.01,1.02,101.1933333,17.08,924.0426667,2.21,1.953662074,11.585,5.0825,79.08333333,53.92,8.785,27.585,65.17,0.107,2.17,0.32,0.0455,0.071,5.93,0.19,3.918804372,0.146453887,60.49412403,0.037669704,4.258186174,0.068145892,0.072178313,349.6000545,0.017048631,0.111033428,4.277365591,0.281229965,2.340324205,2.0,0.66,0.0,0.96,1.3,0.0,19.63,95.84,0.1,82.5,25.54545455,11.0,60.0,28.0,8.0,118.1225,133.0,43.02677532,535.0,402.0,90.82706767
2024-04-21 07:00:00,2.66,1148.0,116499.0,2.487271431,3597.0,1419.0,2267.0,0.0,1.29,257.0,1.37,8.0,1.3,10.58,88.08,0.38,3.2,277.325,0.96,10.68,87.88,0.42,5.9,20.63166667,1.02,9.89,72.01,1.02,101.1933333,17.08,924.0426667,2.21,1.953662074,11.585,5.0825,79.08333333,53.92,8.785,27.585,65.17,0.107,2.17,0.32,0.0455,0.071,5.93,0.19,3.918804372,0.146453887,60.49412403,0.037669704,4.258186174,0.068145892,0.072178313,349.6000545,0.017048631,0.111033428,4.277365591,0.281229965,2.340324205,2.0,0.66,0.0,0.96,1.3,0.0,19.63,95.84,0.1,82.5,25.54545455,11.0,60.0,28.0,8.0,118.785,138.0,43.53075171,540.0,402.0,86.95652174
2024-04-21 08:00:00,2.66,1153.0,116362.0,2.618886086,3783.0,1425.0,2267.0,0.0,1.3,257.0,1.36,7.0,1.3,10.39,88.23,0.4,3.5,277.325,0.98,10.72,87.79,0.44,6.9,20.63166667,1.05,9.76,71.78,1.05,101.1933333,17.41,924.0426667,2.22,1.89452862,11.31,5.0825,79.08333333,54.02,9.305,27.955,65.17,0.109,2.245,0.34,0.048,0.071,5.97,0.185,4.551377871,0.214275574,60.34808547,0.043451873,4.371651236,0.11403242,0.072178313,349.6000545,0.021250252,0.109856122,3.550192314,0.351825715,3.140324205,2.0,1.38,0.0,0.66,1.37,0.0,19.63,95.95,0.2,82.5,25.54545455,11.0,60.0,28.0,8.0,119.05,140.0,43.39197113,542.0,402.0,89.5
2024-04-21 09:00:00,2.63,1159.0,115935.0,2.705602129,3894.0,1459.0,2271.0,0.0,1.3,260.0,1.33,8.0,1.3,10.39,88.23,0.4,3.5,277.325,0.98,10.72,87.79,0.44,6.9,20.63166667,1.05,9.76,71.78,1.05,101.1933333,17.41,924.0426667,2.22,1.89452862,11.31,5.0825,79.08333333,54.02,9.305,27.955,65.17,0.109,2.245,0.34,0.048,0.071,5.97,0.185,4.551377871,0.214275574,60.34808547,0.043451873,4.371651236,0.11403242,0.072178313,349.6000545,0.021250252,0.109856122,3.550192314,0.351825715,3.140324205,2.0,1.38,0.0,0.66,1.37,0.0,19.63,95.95,0.2,82.5,25.54545455,11.0,60.0,28.0,8.0,119.4475,143.0,43.12626149,545.0,402.0,97.9020979
2024-04-21 10:00:00,2.62,1177.0,113872.0,2.756708005,3897.0,1436.0,2235.0,0.0,1.3,259.0,1.32,7.0,1.3,10.39,88.23,0.4,3.5,277.325,0.98,10.72,87.79,0.44,6.9,20.63166667,1.05,9.76,71.78,1.05,101.1933333,17.41,924.0426667,2.22,1.89452862,11.31,5.0825,79.08333333,54.02,9.305,27.955,65.17,0.109,2.245,0.34,0.048,0.071,5.97,0.185,4.551377871,0.214275574,60.34808547,0.043451873,4.371651236,0.11403242,0.072178313,349.6000545,0.021250252,0.109856122,3.550192314,0.351825715,3.140324205,2.0,1.38,0.0,0.66,1.37,0.0,19.63,95.95,0.2,82.5,25.54545455,11.0,60.0,28.0,8.0,119.7125,145.0,42.89001381,547.0,402.0,97.79310345
2024-04-21 11:00:00,2.67,1157.0,114615.0,2.738848997,3897.0,1394.0,2271.0,0.0,1.3,234.0,1.37,7.0,1.3,10.39,88.23,0.4,3.5,277.325,0.98,10.72,87.79,0.44,6.9,20.63166667,1.05,9.76,71.78,1.05,101.1933333,17.41,924.0426667,2.22,1.89452862,11.31,5.0825,79.08333333,54.02,9.305,27.955,65.17,0.109,2.245,0.34,0.048,0.071,5.97,0.185,4.551377871,0.214275574,60.34808547,0.043451873,4.371651236,0.11403242,0.072178313,349.6000545,0.021250252,0.109856122,3.550192314,0.351825715,3.140324205,2.0,1.38,0.0,0.66,1.37,0.0,19.63,95.95,0.2,82.5,25.54545455,11.0,60.0,28.0,8.0,119.05,140.0,42.13470054,542.0,402.0,88.5
2024-04-21 12:00:00,2.69,1147.0,116111.0,2.66356982,3829.0,1357.0,2264.0,250.0,1.26,254.0,1.43,7.0,1.3,10.39,88.23,0.4,3.5,277.325,0.98,10.72,87.79,0.44,6.9,20.63166667,1.05,9.76,71.78,1.05,101.1933333,17.41,924.0426667,2.22,1.89452862,11.31,5.0825,79.08333333,54.02,9.305,27.955,65.17,0.109,2.245,0.34,0.048,0.071,5.97,0.185,4.551377871,0.214275574,60.34808547,0.043451873,4.371651236,0.11403242,0.072178313,349.6000545,0.021250252,0.109856122,3.550192314,0.351825715,3.140324205,2.0,1.38,0.0,0.66,1.37,0.0,19.63,95.95,0.2,82.5,25.54545455,11.0,60.0,28.0,8.0,118.3875,135.0,42.7922815,537.0,402.0,86.07407407
2024-04-21 13:00:00,2.69,1149.0,115952.0,2.775430451,3978.0,1376.0,2216.0,400.0,1.28,254.0,1.41,8.0,1.3,10.39,88.23,0.4,3.5,277.325,0.98,10.72,87.79,0.44,6.9,20.63166667,1.05,9.76,71.78,1.05,101.1933333,17.41,924.0426667,2.22,1.89452862,11.31,5.0825,79.08333333,54.02,9.305,27.955,65.17,0.109,2.245,0.34,0.048,0.071,5.97,0.185,4.551377871,0.214275574,60.34808547,0.043451873,4.371651236,0.11403242,0.072178313,349.6000545,0.021250252,0.109856122,3.550192314,0.351825715,3.140324205,2.0,1.38,0.0,0.66,1.37,0.0,19.63,95.95,0.2,82.5,25.54545455,11.0,60.0,28.0,8.0,118.785,138.0,43.16530427,540.0,402.0,86.01449275
2024-04-21 14:00:00,2.66,1163.0,115015.0,2.78952185,3983.0,1406.0,2250.0,0.0,1.3,256.0,1.36,7.0,1.3,10.39,88.23,0.4,3.5,277.325,0.98,10.72,87.79,0.44,6.9,20.63166667,1.05,9.76,71.78,1.05,101.1933333,17.41,924.0426667,2.22,1.89452862,11.31,5.0825,79.08333333,54.02,9.305,27.955,65.17,0.109,2.245,0.34,0.048,0.071,5.97,0.185,4.551377871,0.214275574,60.34808547,0.043451873,4.371651236,0.11403242,0.072178313,349.6000545,0.021250252,0.109856122,3.550192314,0.351825715,3.140324205,2.0,1.38,0.0,0.66,1.37,0.0,19.63,95.95,0.2,82.5,25.54545455,11.0,60.0,28.0,8.0,118.9175,139.0,42.41793805,541.0,402.0,95.97122302
2024-04-21 15:00:00,2.71,1143.0,115682.0,2.799082569,3998.0,1351.0,2245.0,505.0,1.28,249.0,1.43,7.0,1.3,10.39,88.23,0.4,3.5,277.325,0.98,10.72,87.79,0.44,6.9,20.63166667,1.05,9.76,71.78,1.05,101.1933333,17.41,924.0426667,2.22,1.89452862,11.31,5.0825,79.08333333,54.02,9.305,27.955,65.17,0.109,2.245,0.34,0.048,0.071,5.97,0.185,4.551377871,0.214275574,60.34808547,0.043451873,4.371651236,0.11403242,0.072178313,349.6000545,0.021250252,0.109856122,3.550192314,0.351825715,3.140324205,2.0,1.38,0.0,0.66,1.37,0.0,19.63,95.95,0.2,82.5,25.54545455,11.0,60.0,28.0,8.0,118.6525,137.0,42.85054285,539.0,402.0,86.35036496
2024-04-21 16:00:00,2.67,1150.0,117933.0,2.741406945,4002.0,1439.0,2265.0,273.0,1.3,260.0,1.37,8.0,1.3,10.36,88.28,0.4,3.6,277.325,0.96,10.68,87.86,0.43,6.2,20.63166667,1.03,9.82,71.38,1.12,101.1933333,17.68,924.0426667,2.27,1.901819195,11.335,5.0825,79.08333333,53.93,9.375,27.77,65.17,0.109,2.165,0.35,0.046,0.071,5.96,0.18,3.691458922,0.034113472,60.01131745,0.022629178,4.478510379,0.020081051,0.116291784,349.6000545,0.013588653,0.105848017,5.283647305,0.264349527,2.300810512,2.0,0.85,0.0,0.6,1.31,0.0,19.63,95.36,0.1,82.5,25.54545455,11.0,60.0,28.0,8.0,119.05,140.0,42.03397612,542.0,402.0,88.85714286
2024-04-21 17:00:00,2.67,1148.0,117201.0,2.74782894,3998.0,1427.0,2275.0,0.0,1.3,257.0,1.37,7.0,1.3,10.36,88.28,0.4,3.6,277.325,0.96,10.68,87.86,0.43,6.2,20.63166667,1.03,9.82,71.38,1.12,101.1933333,17.68,924.0426667,2.27,1.901819195,11.335,5.0825,79.08333333,53.93,9.375,27.77,65.17,0.109,2.165,0.35,0.046,0.071,5.96,0.18,3.691458922,0.034113472,60.01131745,0.022629178,4.478510379,0.020081051,0.116291784,349.6000545,0.013588653,0.105848017,5.283647305,0.264349527,2.300810512,2.0,0.85,0.0,0.6,1.31,0.0,19.63,95.36,0.1,82.5,25.54545455,11.0,60.0,28.0,8.0,118.9175,139.0,42.38982281,541.0,402.0,88.27338129
2024-04-21 18:00:00,2.67,1170.0,117567.0,2.739964873,3999.0,1429.0,2276.0,0.0,1.3,262.0,1.37,8.0,1.3,10.36,88.28,0.4,3.6,277.325,0.96,10.68,87.86,0.43,6.2,20.63166667,1.03,9.82,71.38,1.12,101.1933333,17.68,924.0426667,2.27,1.901819195,11.335,5.0825,79.08333333,53.93,9.375,27.77,65.17,0.109,2.165,0.35,0.046,0.071,5.96,0.18,3.691458922,0.034113472,60.01131745,0.022629178,4.478510379,0.020081051,0.116291784,349.6000545,0.013588653,0.105848017,5.283647305,0.264349527,2.300810512,2.0,0.85,0.0,0.6,1.31,0.0,19.63,95.36,0.1,82.5,25.54545455,11.0,60.0,28.0,8.0,119.7125,145.0,42.31292517,547.0,402.0,93.5862069
2024-04-21 19:00:00,2.66,1175.0,115034.0,2.798858316,3997.0,1408.0,2258.0,0.0,1.3,259.0,1.36,7.0,1.3,10.36,88.28,0.4,3.6,277.325,0.96,10.68,87.86,0.43,6.2,20.63166667,1.03,9.82,71.38,1.12,101.1933333,17.68,924.0426667,2.27,1.901819195,11.335,5.0825,79.08333333,53.93,9.375,27.77,65.17,0.109,2.165,0.35,0.046,0.071,5.96,0.18,3.691458922,0.034113472,60.01131745,0.022629178,4.478510379,0.020081051,0.116291784,349.6000545,0.013588653,0.105848017,5.283647305,0.264349527,2.300810512,2.0,0.85,0.0,0.6,1.31,0.0,19.63,95.36,0.1,82.5,25.54545455,11.0,60.0,28.0,8.0,119.9775,147.0,42.52739566,549.0,402.0,93.46938776
2024-04-21 20:00:00,2.67,1154.0,116480.0,2.766208841,4000.0,1400.0,2278.0,0.0,1.3,257.0,1.37,8.0,1.3,10.36,88.28,0.4,3.6,277.325,0.96,10.68,87.86,0.43,6.2,20.63166667,1.03,9.82,71.38,1.12,101.1933333,17.68,924.0426667,2.27,1.901819195,11.335,5.0825,79.08333333,53.93,9.375,27.77,65.17,0.109,2.165,0.35,0.046,0.071,5.96,0.18,3.691458922,0.034113472,60.01131745,0.022629178,4.478510379,0.020081051,0.116291784,349.6000545,0.013588653,0.105848017,5.283647305,0.264349527,2.300810512,2.0,0.85,0.0,0.6,1.31,0.0,19.63,95.36,0.1,82.5,25.54545455,11.0,60.0,28.0,8.0,119.05,140.0,42.28466145,542.0,402.0,89.78571429
2024-04-21 21:00:00,2.69,1147.0,118232.0,2.72047851,3993.0,1419.0,2287.0,0.0,1.3,259.0,1.39,7.0,1.3,10.36,88.28,0.4,3.6,277.325,0.96,10.68,87.86,0.43,6.2,20.63166667,1.03,9.82,71.38,1.12,101.1933333,17.68,924.0426667,2.27,1.901819195,11.335,5.0825,79.08333333,53.93,9.375,27.77,65.17,0.109,2.165,0.35,0.046,0.071,5.96,0.18,3.691458922,0.034113472,60.01131745,0.022629178,4.478510379,0.020081051,0.116291784,349.6000545,0.013588653,0.105848017,5.283647305,0.264349527,2.300810512,2.0,0.85,0.0,0.6,1.31,0.0,19.63,95.36,0.1,82.5,25.54545455,11.0,60.0,28.0,8.0,118.9175,139.0,43.47925217,541.0,402.0,88.56115108
2024-04-21 22:00:00,2.69,1138.0,116733.0,2.763932383,3998.0,1392.0,2268.0,173.0,1.29,254.0,1.4,7.0,1.3,10.36,88.28,0.4,3.6,277.325,0.96,10.68,87.86,0.43,6.2,20.63166667,1.03,9.82,71.38,1.12,101.1933333,17.68,924.0426667,2.27,1.901819195,11.335,5.0825,79.08333333,53.93,9.375,27.77,65.17,0.109,2.165,0.35,0.046,0.071,5.96,0.18,3.691458922,0.034113472,60.01131745,0.022629178,4.478510379,0.020081051,0.116291784,349.6000545,0.013588653,0.105848017,5.283647305,0.264349527,2.300810512,2.0,0.85,0.0,0.6,1.31,0.0,19.63,95.36,0.1,82.5,25.54545455,11.0,60.0,28.0,8.0,118.785,138.0,42.29885057,540.0,402.0,87.10144928
2024-04-21 23:00:00,2.64,1149.0,116321.0,2.789126638,4004.0,1455.0,2265.0,549.0,1.31,258.0,1.33,7.0,1.3,10.38,88.24,0.41,3.1,283.545,0.97,10.62,87.9,0.44,6.6,22.64833333,1.04,9.66,72.11,1.02,98.83,17.21,934.413,2.195,1.898474576,11.295,5.034166667,78.99916667,54.215,8.96,27.4,65.17,0.1125,2.19,0.345,0.0455,0.0725,5.95,0.18,4.865090557,0.054067366,59.66539867,0.041727996,4.378176154,0.040168415,0.102202098,349.5718312,0.034338101,0.111691773,4.27111541,0.420252623,2.181347322,2.0,0.66,0.0,0.6,1.26,0.0,16.04,96.58,0.1,82.5,25.54545455,11.0,60.0,28.0,8.0,118.6525,137.0,40.73819349,539.0,402.0,86.42335766
2024-04-22 00:00:00,2.66,1141.0,115879.0,2.572131833,3700.0,1402.0,2299.0,0.0,1.38,254.0,1.28,7.0,1.3,10.38,88.24,0.41,3.1,283.545,0.97,10.62,87.9,0.44,6.6,22.64833333,1.04,9.66,72.11,1.02,98.83,17.21,934.413,2.195,1.898474576,11.295,5.034166667,78.99916667,54.215,8.96,27.4,65.17,0.1125,2.19,0.345,0.0455,0.0725,5.95,0.18,4.865090557,0.054067366,59.66539867,0.041727996,4.378176154,0.040168415,0.102202098,349.5718312,0.034338101,0.111691773,4.27111541,0.420252623,2.181347322,2.0,0.66,0.0,0.6,1.26,0.0,16.04,96.58,0.1,82.5,25.54545455,11.0,60.0,28.0,8.0,118.475,130.0,43.26306141,535.0,405.0,86.53846154
2024-04-22 01:00:00,2.7,1149.0,117512.0,2.762905145,3989.0,1335.0,2251.0,975.0,1.24,256.0,1.46,8.0,1.3,10.38,88.24,0.41,3.1,283.545,0.97,10.62,87.9,0.44,6.6,22.64833333,1.04,9.66,72.11,1.02,98.83,17.21,934.413,2.195,1.898474576,11.295,5.034166667,78.99916667,54.215,8.96,27.4,65.17,0.1125,2.19,0.345,0.0455,0.0725,5.95,0.18,4.865090557,0.054067366,59.66539867,0.041727996,4.378176154,0.040168415,0.102202098,349.5718312,0.034338101,0.111691773,4.27111541,0.420252623,2.181347322,2.0,0.66,0.0,0.6,1.26,0.0,16.04,96.58,0.1,82.5,25.54545455,11.0,60.0,28.0,8.0,118.1225,133.0,42.19467401,535.0,402.0,86.46616541
2024-04-22 02:00:00,2.64,1164.0,116578.0,2.766647056,4004.0,1445.0,2291.0,0.0,1.3,261.0,1.34,8.0,1.3,10.38,88.24,0.41,3.1,283.545,0.97,10.62,87.9,0.44,6.6,22.64833333,1.04,9.66,72.11,1.02,98.83,17.21,934.413,2.195,1.898474576,11.295,5.034166667,78.99916667,54.215,8.96,27.4,65.17,0.1125,2.19,0.345,0.0455,0.0725,5.95,0.18,4.865090557,0.054067366,59.66539867,0.041727996,4.378176154,0.040168415,0.102202098,349.5718312,0.034338101,0.111691773,4.27111541,0.420252623,2.181347322,2.0,0.66,0.0,0.6,1.26,0.0,16.04,96.58,0.1,82.5,25.54545455,11.0,60.0,28.0,8.0,118.785,138.0,42.84061994,540.0,402.0,90.86956522
2024-04-22 03:00:00,2.68,1153.0,116838.0,2.754293563,3995.0,1408.0,2276.0,0.0,1.3,251.0,1.38,7.0,1.3,10.38,88.24,0.41,3.1,283.545,0.97,10.62,87.9,0.44,6.6,22.64833333,1.04,9.66,72.11,1.02,98.83,17.21,934.413,2.195,1.898474576,11.295,5.034166667,78.99916667,54.215,8.96,27.4,65.17,0.1125,2.19,0.345,0.0455,0.0725,5.95,0.18,4.865090557,0.054067366,59.66539867,0.041727996,4.378176154,0.040168415,0.102202098,349.5718312,0.034338101,0.111691773,4.27111541,0.420252623,2.181347322,2.0,0.66,0.0,0.6,1.26,0.0,16.04,96.58,0.1,82.5,25.54545455,11.0,60.0,28.0,8.0,118.9175,139.0,41.88385917,541.0,402.0,93.45323741
2024-04-22 04:00:00,2.65,1153.0,117709.0,2.742567135,4002.0,1457.0,2279.0,133.0,1.3,261.0,1.35,8.0,1.3,10.38,88.24,0.41,3.1,283.545,0.97,10.62,87.9,0.44,6.6,22.64833333,1.04,9.66,72.11,1.02,98.83,17.21,934.413,2.195,1.898474576,11.295,5.034166667,78.99916667,54.215,8.96,27.4,65.17,0.1125,2.19,0.345,0.0455,0.0725,5.95,0.18,4.865090557,0.054067366,59.66539867,0.041727996,4.378176154,0.040168415,0.102202098,349.5718312,0.034338101,0.111691773,4.27111541,0.420252623,2.181347322,2.0,0.66,0.0,0.6,1.26,0.0,16.04,96.58,0.1,82.5,25.54545455,11.0,60.0,28.0,8.0,118.3875,135.0,41.64790635,537.0,402.0,93.03703704
2024-04-22 05:00:00,2.64,1172.0,116168.0,2.771554502,3997.0,1444.0,2269.0,0.0,1.3,262.0,1.34,7.0,1.3,10.38,88.24,0.41,3.1,283.545,0.97,10.62,87.9,0.44,6.6,22.64833333,1.04,9.66,72.11,1.02,98.83,17.21,934.413,2.195,1.898474576,11.295,5.034166667,78.99916667,54.215,8.96,27.4,65.17,0.1125,2.19,0.345,0.0455,0.0725,5.95,0.18,4.865090557,0.054067366,59.66539867,0.041727996,4.378176154,0.040168415,0.102202098,349.5718312,0.034338101,0.111691773,4.27111541,0.420252623,2.181347322,2.0,0.66,0.0,0.6,1.26,0.0,16.04,96.58,0.1,82.5,25.54545455,11.0,60.0,28.0,8.0,119.05,140.0,42.65466817,542.0,402.0,99.35714286
2024-04-22 06:00:00,2.66,1170.0,114971.0,2.803668916,3998.0,1415.0,2268.0,85.0,1.3,258.0,1.36,8.0,1.3,10.38,88.24,0.41,3.1,283.545,0.97,10.62,87.9,0.44,6.6,22.64833333,1.04,9.66,72.11,1.02,98.83,17.21,934.413,2.195,1.898474576,11.295,5.034166667,78.99916667,54.215,8.96,27.4,65.17,0.1125,2.19,0.345,0.0455,0.0725,5.95,0.18,4.865090557,0.054067366,59.66539867,0.041727996,4.378176154,0.040168415,0.102202098,349.5718312,0.034338101,0.111691773,4.27111541,0.420252623,2.181347322,2.0,0.66,0.0,0.6,1.26,0.0,16.04,96.58,0.1,82.5,25.54545455,11.0,60.0,28.0,8.0,119.7125,145.0,42.73097826,547.0,402.0,92.4137931
2024-04-22 07:00:00,2.64,1166.0,112787.0,2.856008432,3999.0,1402.0,2269.0,0.0,1.3,253.0,1.34,7.0,1.3,10.38,88.24,0.41,3.1,283.545,0.97,10.62,87.9,0.44,6.6,22.64833333,1.04,9.66,72.11,1.02,98.83,17.21,934.413,2.195,1.898474576,11.295,5.034166667,78.99916667,54.215,8.96,27.4,65.17,0.1125,2.19,0.345,0.0455,0.0725,5.95,0.18,4.865090557,0.054067366,59.66539867,0.041727996,4.378176154,0.040168415,0.102202098,349.5718312,0.034338101,0.111691773,4.27111541,0.420252623,2.181347322,2.0,0.66,0.0,0.6,1.26,0.0,16.04,96.58,0.1,82.5,25.54545455,11.0,60.0,28.0,8.0,119.4475,143.0,42.50814332,545.0,402.0,92.30769231
2024-04-22 08:00:00,2.68,1148.0,115597.0,2.785235804,3997.0,1385.0,2286.0,0.0,1.3,252.0,1.38,8.0,1.3,10.38,88.26,0.37,3.9,283.545,0.99,10.57,87.97,0.42,7.2,22.64833333,1.04,9.56,71.96,1.07,98.83,17.41,934.413,2.14,1.914965986,11.26,5.034166667,78.99916667,54.195,9.025,27.4,65.17,0.1085,2.165,0.325,0.0465,0.0705,5.88,0.18,3.721166208,0.174572612,60.0569017,0.041474103,4.652774165,0.127966317,0.114067366,349.5718312,0.045388625,0.094606295,4.498782995,0.257279956,1.623705137,2.0,0.95,0.0,0.88,1.36,0.0,16.04,96.17,0.1,82.5,25.54545455,11.0,60.0,28.0,8.0,118.785,138.0,42.64842301,540.0,402.0,88.26086957
2024-04-22 09:00:00,2.66,1150.0,117334.0,2.745402326,3999.0,1426.0,2286.0,0.0,1.3,259.0,1.36,7.0,1.3,10.38,88.26,0.37,3.9,283.545,0.99,10.57,87.97,0.42,7.2,22.64833333,1.04,9.56,71.96,1.07,98.83,17.41,934.413,2.14,1.914965986,11.26,5.034166667,78.99916667,54.195,9.025,27.4,65.17,0.1085,2.165,0.325,0.0465,0.0705,5.88,0.18,3.721166208,0.174572612,60.0569017,0.041474103,4.652774165,0.127966317,0.114067366,349.5718312,0.045388625,0.094606295,4.498782995,0.257279956,1.623705137,2.0,0.95,0.0,0.88,1.36,0.0,16.04,96.17,0.1,82.5,25.54545455,11.0,60.0,28.0,8.0,118.785,138.0,42.06038258,540.0,402.0,88.62318841
2024-04-22 10:00:00,2.65,1162.0,117520.0,2.741059963,3999.0,1465.0,2255.0,0.0,1.3,265.0,1.35,8.0,1.3,10.38,88.26,0.37,3.9,283.545,0.99,10.57,87.97,0.42,7.2,22.64833333,1.04,9.56,71.96,1.07,98.83,17.41,934.413,2.14,1.914965986,11.26,5.034166667,78.99916667,54.195,9.025,27.4,65.17,0.1085,2.165,0.325,0.0465,0.0705,5.88,0.18,3.721166208,0.174572612,60.0569017,0.041474103,4.652774165,0.127966317,0.114067366,349.5718312,0.045388625,0.094606295,4.498782995,0.257279956,1.623705137,2.0,0.95,0.0,0.88,1.36,0.0,16.04,96.17,0.1,82.5,25.54545455,11.0,60.0,28.0,8.0,118.785,138.0,42.17966256,540.0,402.0,91.23188406
2024-04-22 11:00:00,2.65,1151.0,117955.0,2.730957868,3999.0,1453.0,2292.0,0.0,1.3,261.0,1.35,7.0,1.3,10.38,88.26,0.37,3.9,283.545,0.99,10.57,87.97,0.42,7.2,22.64833333,1.04,9.56,71.96,1.07,98.83,17.41,934.413,2.14,1.914965986,11.26,5.034166667,78.99916667,54.195,9.025,27.4,65.17,0.1085,2.165,0.325,0.0465,0.0705,5.88,0.18,3.721166208,0.174572612,60.0569017,0.041474103,4.652774165,0.127966317,0.114067366,349.5718312,0.045388625,0.094606295,4.498782995,0.257279956,1.623705137,2.0,0.95,0.0,0.88,1.36,0.0,16.04,96.17,0.1,82.5,25.54545455,11.0,60.0,28.0,8.0,119.7125,145.0,42.68783542,547.0,402.0,92.06896552
2024-04-22 12:00:00,2.64,1165.0,115348.0,2.79264004,3999.0,1450.0,2255.0,0.0,1.3,262.0,1.34,8.0,1.3,10.38,88.26,0.37,3.9,283.545,0.99,10.57,87.97,0.42,7.2,22.64833333,1.04,9.56,71.96,1.07,98.83,17.41,934.413,2.14,1.914965986,11.26,5.034166667,78.99916667,54.195,9.025,27.4,65.17,0.1085,2.165,0.325,0.0465,0.0705,5.88,0.18,3.721166208,0.174572612,60.0569017,0.041474103,4.652774165,0.127966317,0.114067366,349.5718312,0.045388625,0.094606295,4.498782995,0.257279956,1.623705137,2.0,0.95,0.0,0.88,1.36,0.0,16.04,96.17,0.1,82.5,25.54545455,11.0,60.0,28.0,8.0,119.845,146.0,42.53867152,548.0,402.0,97.26027397
2024-04-22 13:00:00,2.64,1165.0,114200.0,2.820694477,3999.0,1420.0,2250.0,0.0,1.3,255.0,1.34,7.0,1.3,10.38,88.26,0.37,3.9,283.545,0.99,10.57,87.97,0.42,7.2,22.64833333,1.04,9.56,71.96,1.07,98.83,17.41,934.413,2.14,1.914965986,11.26,5.034166667,78.99916667,54.195,9.025,27.4,65.17,0.1085,2.165,0.325,0.0465,0.0705,5.88,0.18,3.721166208,0.174572612,60.0569017,0.041474103,4.652774165,0.127966317,0.114067366,349.5718312,0.045388625,0.094606295,4.498782995,0.257279956,1.623705137,2.0,0.95,0.0,0.88,1.36,0.0,16.04,96.17,0.1,82.5,25.54545455,11.0,60.0,28.0,8.0,118.9175,139.0,43.88736264,541.0,402.0,93.02158273
2024-04-22 14:00:00,2.69,1151.0,115284.0,2.791396307,3995.0,1380.0,2288.0,0.0,1.29,253.0,1.4,7.0,1.3,10.38,88.26,0.37,3.9,283.545,0.99,10.57,87.97,0.42,7.2,22.64833333,1.04,9.56,71.96,1.07,98.83,17.41,934.413,2.14,1.914965986,11.26,5.034166667,78.99916667,54.195,9.025,27.4,65.17,0.1085,2.165,0.325,0.0465,0.0705,5.88,0.18,3.721166208,0.174572612,60.0569017,0.041474103,4.652774165,0.127966317,0.114067366,349.5718312,0.045388625,0.094606295,4.498782995,0.257279956,1.623705137,2.0,0.95,0.0,0.88,1.36,0.0,16.04,96.17,0.1,82.5,25.54545455,11.0,60.0,28.0,8.0,119.535,138.0,43.41317365,543.0,405.0,85.72463768
2024-04-22 15:00:00,2.69,1150.0,118174.0,2.722494076,3994.0,1383.0,2309.0,0.0,1.29,254.0,1.4,7.0,1.3,10.38,88.26,0.37,3.9,283.545,0.99,10.57,87.97,0.42,7.2,22.64833333,1.04,9.56,71.96,1.07,98.83,17.41,934.413,2.14,1.914965986,11.26,5.034166667,78.99916667,54.195,9.025,27.4,65.17,0.1085,2.165,0.325,0.0465,0.0705,5.88,0.18,3.721166208,0.174572612,60.0569017,0.041474103,4.652774165,0.127966317,0.114067366,349.5718312,0.045388625,0.094606295,4.498782995,0.257279956,1.623705137,2.0,0.95,0.0,0.88,1.36,0.0,16.04,96.17,0.1,82.5,25.54545455,11.0,60.0,28.0,8.0,119.1375,135.0,43.50102436,540.0,405.0,85.48148148
2024-04-22 16:00:00,2.69,1150.0,116720.0,2.772231905,4001.0,1362.0,2309.0,373.0,1.28,255.0,1.41,7.0,1.3,10.45,88.18,0.39,3.7,283.545,0.98,11.25,87.26,0.44,7.2,22.64833333,1.05,9.46,71.93,1.09,98.83,17.52,934.413,2.17,1.908857959,10.89,5.034166667,78.99916667,54.52,9.13,27.4,65.17,0.1065,2.135,0.34,0.0455,0.0745,5.705,0.175,3.804559913,0.090168415,59.94556708,0.041203368,4.538862514,0.06,0.134572612,349.5718312,0.01655958,0.099352402,4.961646055,0.204939316,2.084715629,2.0,1.09,0.0,0.72,1.27,0.0,16.04,94.81,0.1,82.5,25.54545455,11.0,60.0,28.0,8.0,118.74000000000001,132.0,42.31726635,537.0,405.0,80.45454545
2024-04-22 17:00:00,2.68,1150.0,118291.0,2.741264753,4000.0,1396.0,2274.0,603.0,1.4,260.0,1.28,8.0,1.3,10.45,88.18,0.39,3.7,283.545,0.98,11.25,87.26,0.44,7.2,22.64833333,1.05,9.46,71.93,1.09,98.83,17.52,934.413,2.17,1.908857959,10.89,5.034166667,78.99916667,54.52,9.13,27.4,65.17,0.1065,2.135,0.34,0.0455,0.0745,5.705,0.175,3.804559913,0.090168415,59.94556708,0.041203368,4.538862514,0.06,0.134572612,349.5718312,0.01655958,0.099352402,4.961646055,0.204939316,2.084715629,2.0,1.09,0.0,0.72,1.27,0.0,16.04,94.81,0.1,82.5,25.54545455,11.0,60.0,28.0,8.0,118.8725,133.0,41.18318867,538.0,405.0,86.84210526
2024-04-22 18:00:00,2.67,1150.0,118008.0,2.752620106,3999.0,1437.0,2265.0,789.0,1.37,260.0,1.3,7.0,1.3,10.45,88.18,0.39,3.7,283.545,0.98,11.25,87.26,0.44,7.2,22.64833333,1.05,9.46,71.93,1.09,98.83,17.52,934.413,2.17,1.908857959,10.89,5.034166667,78.99916667,54.52,9.13,27.4,65.17,0.1065,2.135,0.34,0.0455,0.0745,5.705,0.175,3.804559913,0.090168415,59.94556708,0.041203368,4.538862514,0.06,0.134572612,349.5718312,0.01655958,0.099352402,4.961646055,0.204939316,2.084715629,2.0,1.09,0.0,0.72,1.27,0.0,16.04,94.81,0.1,82.5,25.54545455,11.0,60.0,28.0,8.0,118.475,130.0,42.86358512,535.0,405.0,89.07692308
2024-04-22 19:00:00,2.64,1150.0,118058.0,2.737871852,4001.0,1465.0,2271.0,275.0,1.34,262.0,1.3,8.0,1.3,10.45,88.18,0.39,3.7,283.545,0.98,11.25,87.26,0.44,7.2,22.64833333,1.05,9.46,71.93,1.09,98.83,17.52,934.413,2.17,1.908857959,10.89,5.034166667,78.99916667,54.52,9.13,27.4,65.17,0.1065,2.135,0.34,0.0455,0.0745,5.705,0.175,3.804559913,0.090168415,59.94556708,0.041203368,4.538862514,0.06,0.134572612,349.5718312,0.01655958,0.099352402,4.961646055,0.204939316,2.084715629,2.0,1.09,0.0,0.72,1.27,0.0,16.04,94.81,0.1,82.5,25.54545455,11.0,60.0,28.0,8.0,119.1375,135.0,41.38645785,540.0,405.0,92.88888889
2024-04-22 20:00:00,2.68,1149.0,116566.0,2.724805236,3943.0,1397.0,2277.0,0.0,1.39,256.0,1.29,7.0,1.3,10.45,88.18,0.39,3.7,283.545,0.98,11.25,87.26,0.44,7.2,22.64833333,1.05,9.46,71.93,1.09,98.83,17.52,934.413,2.17,1.908857959,10.89,5.034166667,78.99916667,54.52,9.13,27.4,65.17,0.1065,2.135,0.34,0.0455,0.0745,5.705,0.175,3.804559913,0.090168415,59.94556708,0.041203368,4.538862514,0.06,0.134572612,349.5718312,0.01655958,0.099352402,4.961646055,0.204939316,2.084715629,2.0,1.09,0.0,0.72,1.27,0.0,16.04,94.81,0.1,82.5,25.54545455,11.0,60.0,28.0,8.0,118.6075,131.0,43.20621146,536.0,405.0,93.05343511
2024-04-22 21:00:00,2.66,1150.0,116644.0,2.553892496,3698.0,1434.0,2278.0,0.0,1.36,258.0,1.3,7.0,1.3,10.45,88.18,0.39,3.7,283.545,0.98,11.25,87.26,0.44,7.2,22.64833333,1.05,9.46,71.93,1.09,98.83,17.52,934.413,2.17,1.908857959,10.89,5.034166667,78.99916667,54.52,9.13,27.4,65.17,0.1065,2.135,0.34,0.0455,0.0745,5.705,0.175,3.804559913,0.090168415,59.94556708,0.041203368,4.538862514,0.06,0.134572612,349.5718312,0.01655958,0.099352402,4.961646055,0.204939316,2.084715629,2.0,1.09,0.0,0.72,1.27,0.0,16.04,94.81,0.1,82.5,25.54545455,11.0,60.0,28.0,8.0,119.005,134.0,43.67205543,539.0,405.0,89.40298507
2024-04-22 22:00:00,2.68,1147.0,117612.0,2.533569893,3699.0,1421.0,2298.0,0.0,1.38,258.0,1.3,7.0,1.3,10.45,88.18,0.39,3.7,283.545,0.98,11.25,87.26,0.44,7.2,22.64833333,1.05,9.46,71.93,1.09,98.83,17.52,934.413,2.17,1.908857959,10.89,5.034166667,78.99916667,54.52,9.13,27.4,65.17,0.1065,2.135,0.34,0.0455,0.0745,5.705,0.175,3.804559913,0.090168415,59.94556708,0.041203368,4.538862514,0.06,0.134572612,349.5718312,0.01655958,0.099352402,4.961646055,0.204939316,2.084715629,2.0,1.09,0.0,0.72,1.27,0.0,16.04,94.81,0.1,82.5,25.54545455,11.0,60.0,28.0,8.0,118.005,134.0,42.92247885,535.0,401.0,87.53731343
2024-04-22 23:00:00,2.65,1142.0,115485.0,2.58020471,3699.0,1424.0,2272.0,0.0,1.35,255.0,1.3,7.0,1.3,10.38,88.25,0.4,3.4,280.8976667,0.97,10.98,87.53,0.45,6.8,23.282999997,1.04,9.62,71.15,1.0,98.38666667,18.23,926.5083333,2.17,1.938146969,10.97,5.014,79.28066667,54.515,9.37,27.11384615,65.17,0.102,2.13,0.33,0.045,0.0745,5.66,0.17,4.557985218,0.095896524,60.40665343,0.030001848,4.497838082,0.023974131,0.115970435,343.5454664,0.026809609,0.117345675,3.670739805,0.237678415,2.139741309,2.0,0.76,0.0,0.52,1.24,0.0,22.60333333,96.36,0.2,82.5,25.54545455,11.0,60.0,28.0,8.0,118.6075,131.0,42.35676177,536.0,405.0,89.3129771
2024-04-23 00:00:00,2.69,1154.0,115952.0,2.577214525,3695.0,1376.0,2253.0,368.0,1.28,255.0,1.41,7.0,1.3,10.38,88.25,0.4,3.4,280.8976667,0.97,10.98,87.53,0.45,6.8,23.282999997,1.04,9.62,71.15,1.0,98.38666667,18.23,926.5083333,2.17,1.938146969,10.97,5.014,79.28066667,54.515,9.37,27.11384615,65.17,0.102,2.13,0.33,0.045,0.0745,5.66,0.17,4.557985218,0.095896524,60.40665343,0.030001848,4.497838082,0.023974131,0.115970435,343.5454664,0.026809609,0.117345675,3.670739805,0.237678415,2.139741309,2.0,0.76,0.0,0.52,1.24,0.0,22.60333333,96.36,0.2,82.5,25.54545455,11.0,60.0,28.0,8.0,118.475,130.0,42.2227389,535.0,405.0,92.30769231
2024-04-23 01:00:00,2.68,1147.0,116009.0,2.567863299,3698.0,1396.0,2272.0,0.0,1.3,254.0,1.38,8.0,1.3,10.38,88.25,0.4,3.4,280.8976667,0.97,10.98,87.53,0.45,6.8,23.282999997,1.04,9.62,71.15,1.0,98.38666667,18.23,926.5083333,2.17,1.938146969,10.97,5.014,79.28066667,54.515,9.37,27.11384615,65.17,0.102,2.13,0.33,0.045,0.0745,5.66,0.17,4.557985218,0.095896524,60.40665343,0.030001848,4.497838082,0.023974131,0.115970435,343.5454664,0.026809609,0.117345675,3.670739805,0.237678415,2.139741309,2.0,0.76,0.0,0.52,1.24,0.0,22.60333333,96.36,0.2,82.5,25.54545455,11.0,60.0,28.0,8.0,118.475,130.0,43.6422166,535.0,405.0,91.69230769
2024-04-23 02:00:00,2.68,1139.0,116992.0,2.554012136,3701.0,1373.0,2268.0,208.0,1.26,253.0,1.42,7.0,1.3,10.38,88.25,0.4,3.4,280.8976667,0.97,10.98,87.53,0.45,6.8,23.282999997,1.04,9.62,71.15,1.0,98.38666667,18.23,926.5083333,2.17,1.938146969,10.97,5.014,79.28066667,54.515,9.37,27.11384615,65.17,0.102,2.13,0.33,0.045,0.0745,5.66,0.17,4.557985218,0.095896524,60.40665343,0.030001848,4.497838082,0.023974131,0.115970435,343.5454664,0.026809609,0.117345675,3.670739805,0.237678415,2.139741309,2.0,0.76,0.0,0.52,1.24,0.0,22.60333333,96.36,0.2,82.5,25.54545455,11.0,60.0,28.0,8.0,118.475,130.0,43.69575148,535.0,405.0,91.53846154
2024-04-23 03:00:00,2.66,1141.0,118494.0,2.526470004,3699.0,1419.0,2224.0,443.0,1.28,260.0,1.38,8.0,1.3,10.38,88.25,0.4,3.4,280.8976667,0.97,10.98,87.53,0.45,6.8,23.282999997,1.04,9.62,71.15,1.0,98.38666667,18.23,926.5083333,2.17,1.938146969,10.97,5.014,79.28066667,54.515,9.37,27.11384615,65.17,0.102,2.13,0.33,0.045,0.0745,5.66,0.17,4.557985218,0.095896524,60.40665343,0.030001848,4.497838082,0.023974131,0.115970435,343.5454664,0.026809609,0.117345675,3.670739805,0.237678415,2.139741309,2.0,0.76,0.0,0.52,1.24,0.0,22.60333333,96.36,0.2,82.5,25.54545455,11.0,60.0,28.0,8.0,118.6075,131.0,43.80278475,536.0,405.0,92.36641221
2024-04-23 04:00:00,2.68,1146.0,118185.0,2.539195906,3703.0,1390.0,2228.0,568.0,1.29,259.0,1.39,7.0,1.3,10.38,88.25,0.4,3.4,280.8976667,0.97,10.98,87.53,0.45,6.8,23.282999997,1.04,9.62,71.15,1.0,98.38666667,18.23,926.5083333,2.17,1.938146969,10.97,5.014,79.28066667,54.515,9.37,27.11384615,65.17,0.102,2.13,0.33,0.045,0.0745,5.66,0.17,4.557985218,0.095896524,60.40665343,0.030001848,4.497838082,0.023974131,0.115970435,343.5454664,0.026809609,0.117345675,3.670739805,0.237678415,2.139741309,2.0,0.76,0.0,0.52,1.24,0.0,22.60333333,96.36,0.2,82.5,25.54545455,11.0,60.0,28.0,8.0,118.6075,131.0,43.81868132,536.0,405.0,89.00763359
2024-04-23 05:00:00,2.63,1148.0,118094.0,2.521190097,3696.0,1443.0,2255.0,0.0,1.27,262.0,1.36,8.0,1.3,10.38,88.25,0.4,3.4,280.8976667,0.97,10.98,87.53,0.45,6.8,23.282999997,1.04,9.62,71.15,1.0,98.38666667,18.23,926.5083333,2.17,1.938146969,10.97,5.014,79.28066667,54.515,9.37,27.11384615,65.17,0.102,2.13,0.33,0.045,0.0745,5.66,0.17,4.557985218,0.095896524,60.40665343,0.030001848,4.497838082,0.023974131,0.115970435,343.5454664,0.026809609,0.117345675,3.670739805,0.237678415,2.139741309,2.0,0.76,0.0,0.52,1.24,0.0,22.60333333,96.36,0.2,82.5,25.54545455,11.0,60.0,28.0,8.0,119.1375,135.0,42.94308191,540.0,405.0,93.03703704
2024-04-23 06:00:00,2.67,1143.0,118924.0,2.517237407,3700.0,1451.0,2259.0,415.0,1.3,261.0,1.37,7.0,1.3,10.38,88.25,0.4,3.4,280.8976667,0.97,10.98,87.53,0.45,6.8,23.282999997,1.04,9.62,71.15,1.0,98.38666667,18.23,926.5083333,2.17,1.938146969,10.97,5.014,79.28066667,54.515,9.37,27.11384615,65.17,0.102,2.13,0.33,0.045,0.0745,5.66,0.17,4.557985218,0.095896524,60.40665343,0.030001848,4.497838082,0.023974131,0.115970435,343.5454664,0.026809609,0.117345675,3.670739805,0.237678415,2.139741309,2.0,0.76,0.0,0.52,1.24,0.0,22.60333333,96.36,0.2,82.5,25.54545455,11.0,60.0,28.0,8.0,119.005,134.0,41.91616766,539.0,405.0,89.47761194
2024-04-23 07:00:00,2.63,1161.0,117132.0,2.544633405,3700.0,1461.0,2237.0,0.0,1.3,263.0,1.33,8.0,1.3,10.38,88.25,0.4,3.4,280.8976667,0.97,10.98,87.53,0.45,6.8,23.282999997,1.04,9.62,71.15,1.0,98.38666667,18.23,926.5083333,2.17,1.938146969,10.97,5.014,79.28066667,54.515,9.37,27.11384615,65.17,0.102,2.13,0.33,0.045,0.0745,5.66,0.17,4.557985218,0.095896524,60.40665343,0.030001848,4.497838082,0.023974131,0.115970435,343.5454664,0.026809609,0.117345675,3.670739805,0.237678415,2.139741309,2.0,0.76,0.0,0.52,1.24,0.0,22.60333333,96.36,0.2,82.5,25.54545455,11.0,60.0,28.0,8.0,120.595,146.0,42.31397247,551.0,405.0,93.90410959
2024-04-23 08:00:00,2.63,1160.0,117760.0,2.531754949,3701.0,1458.0,2271.0,0.0,1.29,264.0,1.34,8.0,1.3,10.43,88.19,0.4,3.7,280.8976667,0.98,10.84,87.68,0.44,7.7,23.282999997,1.04,9.44,71.5,1.05,98.38666667,18.01,926.5083333,2.3,1.902980102,11.18,5.014,79.28066667,54.05,9.16,27.30461538,65.17,0.107,2.3,0.315,0.0455,0.0705,5.875,0.18,4.045619355,0.099889132,60.24282712,0.040789283,4.601701345,0.049963044,0.06796674,343.5454664,0.024373392,0.111545305,4.347172189,0.269042568,2.33955653,2.0,0.63,0.0,0.96,1.38,0.0,22.60333333,96.56,0.1,82.5,25.54545455,11.0,60.0,28.0,8.0,119.535,138.0,42.59086673,543.0,405.0,91.44927536
2024-04-23 09:00:00,2.66,1160.0,116280.0,2.563267015,3700.0,1423.0,2227.0,0.0,1.29,259.0,1.37,7.0,1.3,10.43,88.19,0.4,3.7,280.8976667,0.98,10.84,87.68,0.44,7.7,23.282999997,1.04,9.44,71.5,1.05,98.38666667,18.01,926.5083333,2.3,1.902980102,11.18,5.014,79.28066667,54.05,9.16,27.30461538,65.17,0.107,2.3,0.315,0.0455,0.0705,5.875,0.18,4.045619355,0.099889132,60.24282712,0.040789283,4.601701345,0.049963044,0.06796674,343.5454664,0.024373392,0.111545305,4.347172189,0.269042568,2.33955653,2.0,0.63,0.0,0.96,1.38,0.0,22.60333333,96.56,0.1,82.5,25.54545455,11.0,60.0,28.0,8.0,120.4625,145.0,43.81707886,550.0,405.0,94.4137931
2024-04-23 10:00:00,2.66,1151.0,115382.0,2.583204359,3700.0,1363.0,2251.0,0.0,1.28,255.0,1.38,7.0,1.3,10.43,88.19,0.4,3.7,280.8976667,0.98,10.84,87.68,0.44,7.7,23.282999997,1.04,9.44,71.5,1.05,98.38666667,18.01,926.5083333,2.3,1.902980102,11.18,5.014,79.28066667,54.05,9.16,27.30461538,65.17,0.107,2.3,0.315,0.0455,0.0705,5.875,0.18,4.045619355,0.099889132,60.24282712,0.040789283,4.601701345,0.049963044,0.06796674,343.5454664,0.024373392,0.111545305,4.347172189,0.269042568,2.33955653,2.0,0.63,0.0,0.96,1.38,0.0,22.60333333,96.56,0.1,82.5,25.54545455,11.0,60.0,28.0,8.0,119.8,140.0,44.45467096,545.0,405.0,88.0
2024-04-23 11:00:00,2.69,1150.0,116046.0,2.568432561,3700.0,1392.0,2276.0,0.0,1.3,254.0,1.39,7.0,1.3,10.43,88.19,0.4,3.7,280.8976667,0.98,10.84,87.68,0.44,7.7,23.282999997,1.04,9.44,71.5,1.05,98.38666667,18.01,926.5083333,2.3,1.902980102,11.18,5.014,79.28066667,54.05,9.16,27.30461538,65.17,0.107,2.3,0.315,0.0455,0.0705,5.875,0.18,4.045619355,0.099889132,60.24282712,0.040789283,4.601701345,0.049963044,0.06796674,343.5454664,0.024373392,0.111545305,4.347172189,0.269042568,2.33955653,2.0,0.63,0.0,0.96,1.38,0.0,22.60333333,96.56,0.1,82.5,25.54545455,11.0,60.0,28.0,8.0,119.535,138.0,43.10265811,543.0,405.0,95.36231884
2024-04-23 12:00:00,2.7,1142.0,115204.0,2.587193193,3700.0,1372.0,2286.0,0.0,1.3,250.0,1.4,7.0,1.3,10.43,88.19,0.4,3.7,280.8976667,0.98,10.84,87.68,0.44,7.7,23.282999997,1.04,9.44,71.5,1.05,98.38666667,18.01,926.5083333,2.3,1.902980102,11.18,5.014,79.28066667,54.05,9.16,27.30461538,65.17,0.107,2.3,0.315,0.0455,0.0705,5.875,0.18,4.045619355,0.099889132,60.24282712,0.040789283,4.601701345,0.049963044,0.06796674,343.5454664,0.024373392,0.111545305,4.347172189,0.269042568,2.33955653,2.0,0.63,0.0,0.96,1.38,0.0,22.60333333,96.56,0.1,82.5,25.54545455,11.0,60.0,28.0,8.0,119.1375,135.0,42.21302047,540.0,405.0,83.55555556
2024-04-23 13:00:00,2.68,1146.0,116767.0,2.542930215,3686.0,1416.0,2286.0,0.0,1.3,256.0,1.38,7.0,1.3,10.43,88.19,0.4,3.7,280.8976667,0.98,10.84,87.68,0.44,7.7,23.282999997,1.04,9.44,71.5,1.05,98.38666667,18.01,926.5083333,2.3,1.902980102,11.18,5.014,79.28066667,54.05,9.16,27.30461538,65.17,0.107,2.3,0.315,0.0455,0.0705,5.875,0.18,4.045619355,0.099889132,60.24282712,0.040789283,4.601701345,0.049963044,0.06796674,343.5454664,0.024373392,0.111545305,4.347172189,0.269042568,2.33955653,2.0,0.63,0.0,0.96,1.38,0.0,22.60333333,96.56,0.1,82.5,25.54545455,11.0,60.0,28.0,8.0,118.8725,133.0,41.69000934,538.0,405.0,90.07518797
2024-04-23 14:00:00,2.71,1144.0,115633.0,2.571199535,3686.0,1364.0,2281.0,121.0,1.3,251.0,1.41,7.0,1.3,10.43,88.19,0.4,3.7,280.8976667,0.98,10.84,87.68,0.44,7.7,23.282999997,1.04,9.44,71.5,1.05,98.38666667,18.01,926.5083333,2.3,1.902980102,11.18,5.014,79.28066667,54.05,9.16,27.30461538,65.17,0.107,2.3,0.315,0.0455,0.0705,5.875,0.18,4.045619355,0.099889132,60.24282712,0.040789283,4.601701345,0.049963044,0.06796674,343.5454664,0.024373392,0.111545305,4.347172189,0.269042568,2.33955653,2.0,0.63,0.0,0.96,1.38,0.0,22.60333333,96.56,0.1,82.5,25.54545455,11.0,60.0,28.0,8.0,119.8,140.0,42.48826291,545.0,405.0,87.07142857
2024-04-23 15:00:00,2.68,1147.0,116545.0,2.564769481,3703.0,1431.0,2260.0,192.0,1.3,257.0,1.38,8.0,1.3,10.43,88.19,0.4,3.7,280.8976667,0.98,10.84,87.68,0.44,7.7,23.282999997,1.04,9.44,71.5,1.05,98.38666667,18.01,926.5083333,2.3,1.902980102,11.18,5.014,79.28066667,54.05,9.16,27.30461538,65.17,0.107,2.3,0.315,0.0455,0.0705,5.875,0.18,4.045619355,0.099889132,60.24282712,0.040789283,4.601701345,0.049963044,0.06796674,343.5454664,0.024373392,0.111545305,4.347172189,0.269042568,2.33955653,2.0,0.63,0.0,0.96,1.38,0.0,22.60333333,96.56,0.1,82.5,25.54545455,11.0,60.0,28.0,8.0,119.1375,135.0,42.66323426,540.0,405.0,91.77777778
2024-04-23 16:00:00,2.69,1147.0,116860.0,2.567580824,3696.0,1390.0,2245.0,724.0,1.3,256.0,1.39,7.0,1.3,10.56,88.05,0.42,4.0,280.8976667,0.97,10.92,87.59,0.46,6.0,23.282999997,1.03,9.76,71.08,1.08,98.38666667,18.08,926.5083333,2.05,1.999243715,11.215,5.014,79.28066667,54.45,9.245,27.20923077,65.17,0.104,2.235,0.34,0.044,0.07,5.61,0.17,4.055785656,0.088003696,60.77870517,0.039585957,4.380148511,0.081996304,0.093974131,343.5454664,0.021181153,0.104944566,3.708595677,0.282713523,2.059889132,2.0,1.28,0.0,0.64,1.28,0.0,22.60333333,94.8,0.2,82.5,25.54545455,11.0,60.0,28.0,8.0,119.4025,137.0,42.13764813,542.0,405.0,86.13138686
2024-04-23 17:00:00,2.65,1153.0,116723.0,2.561613233,3706.0,1464.0,2274.0,144.0,1.3,261.0,1.35,8.0,1.3,10.56,88.05,0.42,4.0,280.8976667,0.97,10.92,87.59,0.46,6.0,23.282999997,1.03,9.76,71.08,1.08,98.38666667,18.08,926.5083333,2.05,1.999243715,11.215,5.014,79.28066667,54.45,9.245,27.20923077,65.17,0.104,2.235,0.34,0.044,0.07,5.61,0.17,4.055785656,0.088003696,60.77870517,0.039585957,4.380148511,0.081996304,0.093974131,343.5454664,0.021181153,0.104944566,3.708595677,0.282713523,2.059889132,2.0,1.28,0.0,0.64,1.28,0.0,22.60333333,94.8,0.2,82.5,25.54545455,11.0,60.0,28.0,8.0,119.1375,135.0,43.66712391,540.0,405.0,91.40740741
