Repository: saikumar-voptimai/evonith_bf_webapp

# Evonith BF2 — Blast Furnace Intelligence Platform

Monitoring, modelling and optimisation of **Blast Furnace 2 (BF2)** at Evonith Steel: live telemetry from InfluxDB,
manual plant reports from Neon PostgreSQL, a two-zone energy model of the furnace, blend and fuel optimisers, a
conversational assistant (FurnaceMind) and a live digital twin evaluated every hour.

The platform has three deployable parts that share one Python service layer, plus the shared data library:

| Part | Path | What it is |
|---|---|---|
| **Streamlit app** (legacy) | `src/app.py`, `src/custom_pages/` | The original 11-page dashboard; still the home of the model pages. Served under `/legacy` in production |

File: src/assets/data/furnace_dataset_20260525_002530_771382.csv (part 37 of 209)
GO%,ORE_NA2O%,ORE_P%,ORE_TIO2%,ORE_AL2O3%,ORE_SIO2%,ORE_MNO%,ORE_CAO%,ORE_K2O%,ORE_CALC_MT,PELLET_PCT_SIO2,PELLET_PCT_AL2O3,PELLET_PCT_FE2O3,PELLET_PCT_MGO,PELLET_PCT_TIO2,PELLET_PCT_NA2O,TOTAL_PELLET_CALC_MT,PELLET_PCT_K2O,PELLET_PCT_TM,PELLET_PCT_LOI,PELLET_PCT_MNO,PELLET_PCT_CAO,PELLET_PCT_P,CHARGES/HRS.,STOCKRODLEVEL,CHEM_PCT_C,CHEM_PCT_CR,CHEM_PCT_FE,CHEM_PCT_MN,CHEM_PCT_P,CHEM_PCT_S,CHEM_PCT_SI,CHEM_PCT_TI,SLAG_BASICITY,SLAG_PCT_AL2O3,SLAG_PCT_CAO,SLAG_PCT_FEO,SLAG_PCT_K2O,SLAG_PCT_MGO,SLAG_PCT_MNO,SLAG_PCT_NA2O,SLAG_PCT_S,SLAG_PCT_SIO2,SLAG_PCT_TIO2,SLAG_T_BASICITY,HMT_GT_1480C,COKE_DISCHARGE_TIME,WEIGHTED_COKE_ANGLE,TOTAL_COKE_PORTIONS,NON_COKE_DISCHARGE_TIME,WEIGHTED_NON_COKE_ANGLE,TOTAL_NON_COKE_PORTIONS,TOTAL HEAT LOAD,FTG_UPTAKE_TEMP_A,FTG_UPTAKE_TEMP_B,FTG_UPTAKE_TEMP_C,FTG_UPTAKE_TEMP_D,FTG_UPTAKE_TEMP_AVG,HEARTH_TEMP_A,HEARTH_TEMP_B,HEARTH_TEMP_C,HEARTH_TEMP_D,HEARTH_TEMP_AVG,BOSH_TEMP_A,BOSH_TEMP_C,BOSH_TEMP_D,BELLY_TEMP_A,BELLY_TEMP_C,BELLY_TEMP_D,LOWER_STACK_TEMP_A,LOWER_STACK_TEMP_B,LOWER_STACK_TEMP_C,LOWER_STACK_TEMP_D,PCI_KG/THM,ACT. FUEL RATEKG/THM.,FURNACETOPGASANALYSISCO2ETACO,COKE RATE KG/THM,PRODUCTIONTONNESPERHR,HOT BLAST PRESSUREBAR,TOPPRESSUREBAR,DIFFERENTIAL PRESSURETOTALBAR,HOT BLAST TEMP.OC,OXYGENFLOWNM3/HR.,STEAMKGS/HR.,RAFTOC,PERMEABILITYKGS/HR.,TUYEREVELOCITYM/S,HOT BLAST VOLUMENM3/HR.,O2 ENRICHMENT %,BOTTOMBAR,FURNACE TOP GAS ANALYSISH2%,UNITCOST LAKHS/THM,BOSH_TEMP_B,FURNACE TOP GAS ANALYSISCO2%,FURNACE TOP GAS ANALYSISONLINE (ANALYZER)CO%
2025-11-20 00:00:00,0.996087021,12.94747198,0.486482301,86.056441,7.079056047,13.56,6.75,1.02,0.48,87.365,11.615,6.042,70.22,11.03,16.93,1.82,13.30829233,5.201111111,79.82222222,66.61,29.22,0.048,5.67,2.31,9.2,2.61,0.034,0.16,54.1,11.19,0.066,1.973544974,0.15,101.522,0.2,97.19,0.58,0.48,1.24,0.0,0.0,1.834,58.54181592,4.047565883,3.85653447,0.046413362,0.018658038,0.094223383,0.359296048,4.383507461,6.488142144,0.078100213,0.116960341,0.024413362,42.689,0.0,0.0,0.0,0.0,0.0,0.0,0.0,0.0,0.0,0.0,0.0,0.0,0.0,6.0,0.298775048,4.2664,0.017506667,94.94658667,0.134933333,0.120013333,0.032493333,0.425066667,0.057,1.038013382,17.66506667,36.71453333,0.363733333,0.485333333,7.386,0.194933333,0.180133333,0.280133333,35.37,1.250133333,1.246834417,1476.533333,83.0,24.27272727,11.0,75.0,25.2,10.0,-0.3395610235013322,179.1766667,149.05,164.0136111,195.1975,171.8594444,63.014820103409036,327.95008016719834,449.28086894417726,579.649645064485,355.5696141359775,99.98961495415807,69.34454366964665,77.01965794044673,66.05181217592171,117.87903873429377,67.93299628739504,77.2361956261141,175.5142529130494,87.40036950098593,52.00046809235583,147.2970928,528.0,42.28729061,313.0,90.35,2.776403267,1.348099886,1.2990339253999583,1178.785833,3900.948339,0.0,2250.832275,1224.281958,203.0692806,104675.8758,3.06480255,1.228701208,2.976329436,97.766864796,57.62819444444473,18.180447263888883,24.43288265277776
2025-11-20 01:00:00,0.997113387,12.97341106,0.487881891,86.02947556,7.153700879,13.767,6.75,1.02,0.48,87.365,11.615,6.123,70.22,11.03,16.93,1.82,13.75200026,5.201111111,79.82222222,66.61,29.22,0.048,5.67,2.31,9.2,2.61,0.034,0.16,54.1,11.19,0.066,1.973544974,0.15,99.736,0.2,97.19,0.58,0.48,1.24,0.0,0.0,1.837,59.01173531,3.888752313,3.825845858,0.045646146,0.017622298,0.092880756,0.340000583,4.18211344,6.250305396,0.072346098,0.107753757,0.023646146,39.457,0.0,0.0,0.0,0.0,0.0,0.0,0.0,0.0,0.0,0.0,0.0,0.0,0.0,7.0,0.265999992,4.3504,0.017906667,94.86178667,0.130933333,0.120813333,0.032093333,0.429066667,0.057,1.028739987,17.96906667,36.38653333,0.287733333,0.505333333,7.446,0.190933333,0.188133333,0.288133333,35.37,1.258133333,1.239257374,1478.533333,83.0,24.27272727,11.0,75.0,25.2,10.0,0.3478038641813299,155.5108333,142.5175,161.325,184.2702778,160.9059028,62.400300746398315,328.3234365739586,449.60246108899446,584.6719122034405,357.39876524094296,99.87921376722238,70.73757565526003,79.11517524042318,64.72908984041644,108.25806870722067,72.64252624539326,72.71713487355689,169.69078408067764,87.9452349709792,52.51152944221232,162.5961872,534.5583333,43.20535617,313.0,84.57763058,2.736657614,1.348079997,1.2843682910754683,1170.67,3901.021147,0.0,2231.697853,1261.16295,204.5772403,104937.8222,3.058545686,1.191073425,2.955190625,99.793994804,57.62819444444473,18.180447263888883,24.43288265277776
2025-11-20 02:00:00,0.997034358,12.97141378,0.487774125,86.03155187,7.147953313,18.249,6.75,1.02,0.48,87.365,11.615,8.142,70.22,11.03,16.93,1.82,14.19148324,5.201111111,79.82222222,66.61,29.22,0.048,5.67,2.31,9.2,2.61,0.034,0.16,54.1,11.19,0.066,1.973544974,0.15,131.039,0.2,97.19,0.58,0.48,1.24,0.0,0.0,2.444,58.39082009,4.098596313,3.866395423,0.046659886,0.018990846,0.0946548,0.365496122,4.448219962,6.564564526,0.079949142,0.119918627,0.024659886,55.055,0.0,0.0,0.0,0.0,0.0,0.0,0.0,0.0,0.0,0.0,0.0,0.0,0.0,7.0,-0.122693077,4.380615385,0.018707692,94.87844615,0.13,0.122061538,0.033769231,0.384,0.0524,1.012870229,17.87723077,36.11184615,0.330153846,0.51,7.428153846,0.200615385,0.19,0.272307692,35.66015385,1.313076923,1.221212462,1477.230769,83.0,24.27272727,11.0,75.0,25.2,10.0,1.5372857494378422,200.9580556,169.7044444,191.3313889,228.9061111,197.725,63.48922686733597,327.05142258036676,449.7407221393751,579.9725074674507,355.5699616872074,101.17075076840851,73.79298890378715,81.07723284798755,64.67062875620064,110.80699671364033,64.54198249027192,70.7898641778556,155.85861197482626,81.26286143680412,50.91120639849349,159.1466608,545.7777778,41.96597708,313.0,89.17235942,2.735415797,1.348365142,1.3257344957291222,1178.517222,3899.968089,0.0,2229.508519,1294.923672,210.6909531,107516.1628,2.984942172,1.205967802,3.021661206,99.336932556,57.62819444444473,18.180447263888883,24.43288265277776
2025-11-20 03:00:00,0.99525699,12.92649485,0.485350441,86.07824816,7.018690202,13.483,6.75,1.02,0.48,87.365,11.615,6.02,70.22,11.03,16.93,1.82,15.91113542,5.201111111,79.82222222,66.61,29.22,0.048,5.67,2.31,9.2,2.61,0.034,0.16,54.1,11.19,0.066,1.973544974,0.15,100.996,0.2,97.19,0.58,0.48,1.24,0.0,0.0,1.688,58.28580145,4.134088326,3.873253783,0.046831345,0.019222315,0.094954853,0.369808316,4.493227949,6.617716816,0.081235084,0.121976135,0.024831345,40.645,0.0,0.0,0.0,0.0,0.0,0.0,0.0,0.0,0.0,0.0,0.0,0.0,0.0,7.0,-0.015924408,4.394461538,0.019630769,94.92598462,0.13,0.123446154,0.036076923,0.324,0.0464,0.994992884,17.66492308,35.85338462,0.408615385,0.51,7.386615385,0.214461538,0.19,0.249230769,36.03861538,1.382307692,1.199981676,1474.923077,83.0,24.27272727,11.0,75.0,25.2,10.0,-2.2828486055457233,147.1461111,133.7125,140.3425,167.8136111,147.2536806,62.10252882636518,328.25472102973697,451.0466934792631,571.8772844244239,354.67446058920683,103.19223699548024,71.24056184592177,76.31021805618406,64.23013945252738,115.18058945158373,63.04083277924667,79.6320804114944,195.84250173934362,93.2840911804739,50.725599061854695,165.5300103,548.0,42.08534914,313.0,96.12236111,2.690992231,1.348176528,1.3155060245941557,1175.726667,3897.924264,0.0,2170.353144,1308.328719,208.0468547,105068.7144,3.051456383,1.166534803,3.333027917,100.18272636475,57.62819444444473,18.180447263888883,24.43288265277776
2025-11-20 04:00:00,0.995941745,12.94380047,0.486284198,86.06025779,7.068490554,15.827,6.75,1.02,0.48,87.365,11.615,6.932,70.22,11.03,16.93,1.82,15.18664822,5.201111111,79.82222222,66.61,29.22,0.048,5.67,2.31,9.2,2.61,0.034,0.16,54.1,11.19,0.066,1.973544974,0.15,117.555,0.2,97.19,0.58,0.48,1.24,0.0,0.0,1.911,58.33858441,4.11624984,3.869806732,0.046745168,0.019105977,0.094804045,0.367640983,4.470606681,6.591002176,0.080588762,0.12094202,0.024745168,46.878,0.0,0.0,0.0,0.0,0.0,0.0,0.0,0.0,0.0,0.0,0.0,0.0,0.0,7.0,0.282730412,4.397333333,0.019466667,94.94206667,0.127333333,0.1208,0.038066667,0.310666667,0.044266667,0.986197149,17.49466667,35.78733333,0.410666667,0.504666667,7.394,0.214666667,0.187333333,0.242666667,36.28866667,1.375333333,1.189951425,1472.4,83.0,24.27272727,11.0,75.0,25.2,10.0,0.014941677006390819,166.0133333,150.4230556,169.0358333,194.9211111,170.0983333,62.963227475625565,327.9626778047877,450.99127531118313,571.473820002266,354.0691933559282,104.60682761699287,75.08282969436293,79.88473111307792,63.62661001871226,116.12240998366798,60.7836721578835,76.03868049454951,178.78089904231103,87.52106802380433,49.63181057640273,156.08066,543.4166667,43.45975514,313.0,97.3,2.761662419,1.348220478,1.3251884708984933,1176.354722,3899.436122,0.0,2196.107378,1258.731847,207.1711256,106592.9744,3.005689614,1.205157602,3.088308583,98.93068745,57.62819444444473,18.180447263888883,24.43288265277776
2025-11-20 05:00:00,0.996106071,12.94795344,0.486508279,86.05594049,7.08044154,15.763,6.75,1.02,0.48,87.365,11.615,7.314,70.22,11.03,16.93,1.82,15.11605008,5.201111111,79.82222222,66.61,29.22,0.048,5.67,2.31,9.2,2.61,0.034,0.16,54.1,11.19,0.066,1.973544974,0.15,120.094,0.2,97.19,0.58,0.48,1.24,0.0,0.0,1.863,58.42802473,4.086022663,3.863965732,0.046599143,0.018908843,0.094548501,0.363968454,4.432275116,6.545734422,0.079493575,0.11918972,0.024599143,47.391,0.0,0.0,0.0,0.0,0.0,0.0,0.0,0.0,0.0,0.0,0.0,0.0,0.0,6.0,0.226571036,4.392888889,0.018577778,94.93717778,0.122888889,0.115466667,0.039844444,0.328444444,0.044711111,0.983455823,17.35244444,35.84955556,0.361777778,0.495777778,7.434,0.205777778,0.182888889,0.247111111,36.45311111,1.317555556,1.187388198,1469.733333,83.0,24.27272727,11.0,75.0,25.2,10.0,-0.3961433842816149,185.2488889,153.1602778,170.2205556,205.5583333,178.5470139,62.99013891684451,327.1811133069781,450.1811479802228,577.7514467627125,355.42350941423933,102.3261428264885,72.71142362465531,78.08782800776447,65.22880229551731,113.94826066809503,65.05150848378133,75.51990912747752,177.24401019374122,87.96154194787373,51.05227988276835,166.0246914,542.2555556,42.87608508,313.0,91.047,2.771669164,1.348278336,1.3292322838818649,1176.211111,3900.420197,0.0,2197.897389,1249.316319,206.4159047,106489.0217,3.010824386,1.220818019,3.065666778,100.2482716105,57.62819444444473,18.180447263888883,24.43288265277776
2025-11-20 06:00:00,0.994174875,12.89914684,0.48387483,86.10667828,6.939990908,13.198,6.75,1.02,0.48,87.365,11.615,5.792,70.22,11.03,16.93,1.82,15.75636195,5.201111111,79.82222222,66.61,29.22,0.048,5.67,2.31,9.2,2.61,0.034,0.16,54.1,11.19,0.066,1.973544974,0.15,100.73,0.2,97.19,0.58,0.48,1.24,0.0,0.0,1.312,58.45052523,4.078418413,3.862496312,0.046562408,0.018859251,0.094484214,0.363044556,4.422632045,6.534346415,0.079218058,0.118748893,0.024562408,40.668,0.0,0.0,0.0,0.0,0.0,0.0,0.0,0.0,0.0,0.0,0.0,0.0,0.0,7.0,0.294540043,4.3886875,0.018,94.92599375,0.1213125,0.112,0.04034375,0.3465625,0.0471,0.989640694,17.299375,36.0225625,0.348375,0.4781875,7.4403125,0.197375,0.1760625,0.2539375,36.40775,1.2760625,1.19401027,1470.1,83.0,24.27272727,11.0,75.0,25.2,10.0,-1.1522516746822902,178.0595041,151.457438,164.3913223,194.4975207,172.1014463,62.68343875200896,327.4743977476571,451.06828729095776,572.7710274043343,354.57691676052923,105.08615017818472,74.4484729054484,78.96810852137367,64.39618336119919,114.79297228272804,61.72838475722696,77.0701699300908,184.28311346404377,89.38037246720076,49.95077536362159,166.2203694,546.6239669,43.12368574,313.0,94.79200413,2.760183512,1.348193368,1.3360988622356353,1166.57562,3899.239698,0.0,2170.623099,1260.761798,206.0493736,106681.6715,3.005896335,1.210422107,3.185811736,100.2741989455,57.62819444444473,18.180447263888883,24.43288265277776
2025-11-20 07:00:00,0.996819574,12.96598559,0.487481237,86.03719484,7.132332633,16.655,6.75,1.02,0.48,87.365,11.615,7.007,70.22,11.03,16.93,1.82,14.60050728,5.201111111,79.82222222,66.61,29.22,0.048,5.67,2.31,9.2,2.61,0.034,0.16,54.1,11.19,0.066,1.973544974,0.15,118.712,0.2,97.19,0.58,0.48,1.24,0.0,0.0,1.175,58.1418283,4.182745375,3.882656111,0.047066403,0.019539644,0.095366205,0.37572003,4.554930729,6.690584861,0.082998021,0.124796833,0.025066403,49.516,0.0,0.0,0.0,0.0,0.0,0.0,0.0,0.0,0.0,0.0,0.0,0.0,0.0,7.0,0.337039664,4.3849375,0.018,94.90311875,0.1250625,0.112,0.03846875,0.3653125,0.0531,1.012402789,17.411875,36.4013125,0.400875,0.4444375,7.3840625,0.189875,0.1648125,0.2651875,35.97275,1.2648125,1.217690753,1476.1,83.0,24.27272727,11.0,75.0,25.2,10.0,0.6698790491667808,157.246888,146.9460581,164.9273859,188.9896266,164.5274896,62.8863866456516,328.19208092521154,450.2104499984746,579.3948627269855,356.12934362670603,102.40193298747221,73.24242867114324,81.24368455330321,63.81037935472119,110.16216967597529,67.72849796465806,72.9747398608248,169.09345350395026,86.16576674609297,51.917844779777845,161.8552334,543.0,43.07875768,313.0,90.20719917,2.763376174,1.348422544,1.3051288914843644,1184.248548,3900.007245,0.0,2221.499295,1259.537909,208.7018237,106843.822,3.000962556,1.209026008,2.947270739,99.6958184255,57.62819444444473,18.180447263888883,24.43288265277776
2025-11-20 08:00:00,0.996123989,12.68078474,0.46548171,86.32309127,6.52203308,16.566,6.75,1.02,0.48,87.365,11.615,6.969,70.13,10.98,17.06,1.83,14.96385566,5.201111111,79.82222222,66.61,29.22,0.045,5.49,2.26,8.9,2.49,0.029,0.15,54.24,11.41,0.065,2.078324226,0.14,118.603,0.2,97.19,0.58,0.48,1.24,0.0,0.0,1.159,58.07869456,4.204082001,3.886779131,0.047169478,0.019678796,0.095546587,0.378312378,4.581988045,6.722538262,0.083771087,0.126033739,0.025169478,49.853,0.0,0.0,0.0,0.0,0.0,0.0,0.0,0.0,0.0,0.0,0.0,0.0,0.0,6.0,0.356196738,4.3811875,0.018,94.88024375,0.1288125,0.112,0.03659375,0.3840625,0.0591,1.035164885,17.524375,36.7800625,0.453375,0.4106875,7.3278125,0.182375,0.1535625,0.2764375,35.53775,1.2535625,1.241371237,1482.1,83.0,24.27272727,11.0,75.0,25.2,10.0,-0.15356874681998534,182.7491667,148.1972222,170.3711111,204.5991667,176.4791667,63.20177886913241,326.98848583744876,449.96518926092216,580.1602993693374,355.9524829419166,102.49313343158346,72.98912152138479,77.84369713184924,65.70753252755645,114.84474108109441,67.7034349873101,75.7597780158577,179.78910995913014,89.39774520374363,51.757747381275834,166.9421058,543.0,43.16685808,313.0,89.635,2.740443278,1.347914844,1.3309354018714141,1175.267778,3902.181939,0.0,2202.797303,1282.926492,208.8793122,106847.24,2.999974022,1.19008882,3.071373475,100.3698290185,57.62819444444473,18.180447263888883,24.43288265277776
2025-11-20 09:00:00,0.996051653,12.67815997,0.465450708,86.32578838,6.514179425,13.978,6.75,1.02,0.48,87.365,11.615,5.96,70.13,10.98,17.06,1.83,14.92153407,5.201111111,79.82222222,66.61,29.22,0.045,5.49,2.26,8.9,2.49,0.029,0.15,54.24,11.41,0.065,2.078324226,0.14,101.662,0.2,97.19,0.58,0.48,1.24,0.0,0.0,1.062,58.40142238,4.095013172,3.865703028,0.046642576,0.018967477,0.094624507,0.365060779,4.443676124,6.559198471,0.079819318,0.119710909,0.024642576,42.893,0.0,0.0,0.0,0.0,0.0,0.0,0.0,0.0,0.0,0.0,0.0,0.0,0.0,6.0,0.393956277,4.361257143,0.018,94.92009143,0.13,0.112937143,0.035297143,0.364228571,0.058188571,1.044413883,17.5928,36.8836,0.465314286,0.397657143,7.338114286,0.187028571,0.152342857,0.28,35.31565714,1.285142857,1.252210455,1483.531429,83.0,24.27272727,11.0,75.0,25.2,10.0,0.7263348568922083,185.0447222,161.5763889,182.6172222,211.9719444,185.3025694,62.826743393683664,327.47887972538274,450.5038355129191,578.0923604005612,355.61647408717755,103.03585871727131,75.05206769677586,80.81363565221875,64.03074526324065,109.58081738826576,64.46984720002473,71.81301866455539,165.45886027840612,84.842579134801,49.96676202755944,166.4699511,543.0,43.80805294,313.0,89.635,2.728925464,1.348664139,1.3220679711082126,1168.524167,3899.307172,0.0,2197.313439,1289.448242,207.8128156,106607.8972,3.007530544,1.175921004,3.096289858,100.30726852075,57.62819444444473,18.180447263888883,24.43288265277776
2025-11-20 10:00:00,0.995479777,12.65740907,0.465205619,86.34711116,6.452090119,14.736,6.75,1.02,0.48,87.365,11.615,5.933,70.13,10.98,17.06,1.83,15.13825947,5.201111111,79.82222222,66.61,29.22,0.045,5.49,2.26,8.9,2.49,0.029,0.15,54.24,11.41,0.065,2.078324226,0.14,101.665,0.2,97.19,0.58,0.48,1.24,0.0,0.0,1.055,57.64390786,4.351022161,3.915173364,0.047879334,0.020637101,0.096788835,0.396165253,4.768325204,6.942593574,0.089095006,0.134552009,0.025879334,37.724,0.0,0.0,0.0,0.0,0.0,0.0,4.849,0.0,0.0,0.0,0.0,0.0,0.0,7.0,0.128122046,4.333828571,0.018,94.98900571,0.13,0.114308571,0.034268571,0.326514286,0.054074286,1.047400715,17.6408,36.8596,0.458457143,0.394228571,7.379257143,0.197314286,0.155771429,0.28,35.19222857,1.336571429,1.257098842,1482.845714,83.0,24.27272727,11.0,75.0,25.2,10.0,2.9763316312858166,182.6213889,174.3405556,203.8819444,218.4919444,194.8339583,63.024834933480555,328.1521190455367,451.19101860634896,577.2919415500902,355.6244627693316,106.75159766627723,80.82173192359546,87.41794085303675,61.86257443496156,105.0553639860122,63.27534232890918,66.49538672810215,146.8190456791753,79.27098516280657,48.47499486296606,168.8878169,543.0,42.4884805,313.0,89.635,2.751378353,1.348020925,1.3178736990132929,1179.881389,3900.674314,0.0,2205.005175,1288.977625,211.6025947,108252.6475,2.963838608,1.203468941,3.175596381,100.62763573925,57.62819444444473,18.180447263888883,24.43288265277776
2025-11-20 11:00:00,0.995972732,12.67529628,0.465416885,86.32873099,6.505610907,19.07,6.75,1.02,0.48,87.365,11.615,7.113,70.13,10.98,17.06,1.83,14.77577451,5.201111111,79.82222222,66.61,29.22,0.045,5.49,2.26,8.9,2.49,0.029,0.15,54.24,11.41,0.065,2.078324226,0.14,114.979,0.2,97.19,0.58,0.48,1.24,0.0,0.0,1.241,58.53809961,4.048821846,3.856777168,0.046419429,0.018666229,0.094234001,0.359448645,4.385100167,6.490023054,0.078145719,0.11703315,0.024419429,50.316,0.0,0.0,0.0,0.0,0.0,0.0,0.0,0.0,0.0,0.0,0.0,0.0,0.0,7.0,-0.427120237,4.3064,0.018,95.05792,0.13,0.11568,0.03324,0.2888,0.04996,1.050387547,17.6888,36.8356,0.4516,0.3908,7.4204,0.2076,0.1592,0.28,35.0688,1.388,1.26198723,1482.16,83.0,24.27272727,11.0,75.0,25.2,10.0,-0.7016220005343428,176.7444444,176.2563889,182.4005556,196.2969444,182.9245833,60.52588028284866,330.089666000927,451.6858734126815,565.4977863029751,352.8644185501909,101.53518204443688,73.30331064316938,78.42393227568587,61.71516586400329,108.65819882093945,53.4651599499087,72.57608219110256,161.69331066812646,82.36665555091038,43.30158716772662,154.9445692,543.0,42.34893878,313.0,95.36168056,2.602514842,1.313641103,1.2628974982414565,1170.925,3900.457275,0.0,2185.91015,1304.290039,202.1301889,100142.8105,3.233656742,1.130651918,3.2596531,98.780155419,57.62819444444473,18.180447263888883,24.43288265277776
2025-11-20 12:00:00,0.993151535,12.57292711,0.464207801,86.43392136,6.199309463,15.64,6.75,1.02,0.48,87.365,11.615,6.142,70.13,10.98,17.06,1.83,14.73099418,5.201111111,79.82222222,66.61,29.22,0.045,5.49,2.26,8.9,2.49,0.029,0.15,54.24,11.41,0.065,2.078324226,0.14,98.298,0.2,97.19,0.58,0.48,1.24,0.0,0.0,1.051,58.47867206,4.068905931,3.860658151,0.046516454,0.018797213,0.094403794,0.361888812,4.410569115,6.52010067,0.078873403,0.118197445,0.024516454,42.118,0.0,0.0,0.0,0.0,0.0,0.0,0.0,0.0,0.0,0.0,0.0,0.0,0.0,6.0,-0.391557374,4.342461538,0.017292308,94.94095385,0.126461538,0.114938462,0.033353846,0.368461538,0.056076923,1.066071383,17.92646154,37.00692308,0.421692308,0.386461538,7.391076923,0.188769231,0.16,0.308307692,34.72153846,1.325692308,1.278952624,1482.353846,83.0,24.27272727,11.0,75.0,25.2,10.0,-0.7817111946058191,148.2891667,123.3902778,149.7566667,157.7086111,144.7861806,63.1774207715741,328.2465250393343,450.3688053257649,580.506608711132,356.61778893211687,108.22421463902401,75.34249836095941,80.06003437046448,65.95852735994428,121.73525850961306,74.04436508050783,80.98626422688767,199.34788501458968,96.15494970929446,52.967084262153676,144.0589906,543.0,43.00629522,313.0,90.79115096036108,2.799306319,1.328971836,1.3155683227663404,1179.750278,3899.412572,0.0,2215.316403,1218.463558,206.9669906,107362.9739,2.991969375,1.25747967,3.038210544,97.3378162545,57.62819444444473,18.180447263888883,24.43288265277776
2025-11-20 13:00:00,0.996502457,12.69451773,0.46564391,86.30897981,6.563123927,16.889,6.75,1.02,0.48,87.365,11.615,7.214,70.13,10.98,17.06,1.83,14.17255198,5.201111111,79.82222222,66.61,29.22,0.045,5.49,2.26,8.9,2.49,0.029,0.15,54.24,11.41,0.065,2.078324226,0.14,115.847,0.2,97.19,0.58,0.48,1.24,0.0,0.0,1.216,58.46148814,4.074713394,3.861780366,0.046544509,0.018835087,0.094452891,0.362594405,4.417933652,6.528797837,0.079083819,0.11853411,0.024544509,48.08,0.0,0.0,0.0,0.0,0.0,0.0,0.0,0.0,0.0,0.0,0.0,0.0,0.0,7.0,-0.42335791,4.397846154,0.016369231,94.76741538,0.121846154,0.113553846,0.033815385,0.483846154,0.065307692,1.085619525,18.22184615,37.23769231,0.384769231,0.381846154,7.340307692,0.161076923,0.16,0.345230769,34.30615385,1.228769231,1.299593628,1482.815385,83.0,24.27272727,11.0,75.0,25.2,10.0,0.5538852895030715,163.7002778,154.8133333,173.4019444,178.8888889,167.7011111,62.5958528899412,328.85510287071804,451.270565210062,575.250205132683,355.48122009224954,108.54669655815968,78.05971349082532,85.46627099844108,63.016447987341984,112.4139273977413,65.83255465629408,73.8662624872014,169.84237592750554,85.87311579551269,49.78515207391989,154.0969819,531.1666667,42.91452717,313.0,91.97163889,2.839088181,1.331811125,1.3050097538696632,1152.703889,3899.593589,0.0,2208.285975,1185.357583,200.4919403,106946.7944,3.003121714,1.294734526,2.997363647,98.66785010175,57.62819444444473,18.180447263888883,24.43288265277776
2025-11-20 14:00:00,0.995705616,12.66560377,0.465302407,86.33869062,6.476609697,14.335,6.75,1.02,0.48,87.365,11.615,6.111,70.13,10.98,17.06,1.83,13.2535777,5.201111111,79.82222222,66.61,29.22,0.045,5.49,2.26,8.9,2.49,0.029,0.15,54.24,11.41,0.065,2.078324226,0.14,97.005,0.2,97.19,0.58,0.48,1.24,0.0,0.0,1.022,58.255869,4.144204273,3.875208555,0.046880214,0.019288289,0.095040374,0.371037379,4.506056143,6.632866302,0.081601604,0.122562567,0.024880214,40.397,0.0,0.0,0.0,0.0,0.0,0.0,0.0,0.0,0.0,0.0,0.0,0.0,0.0,6.0,-0.4363934,4.407294118,0.016211765,94.64781176,0.126352941,0.114270588,0.030611765,0.582941176,0.074505882,1.102163364,18.30611765,37.52694118,0.37,0.371529412,7.332705882,0.147882353,0.155764706,0.353647059,34.05105882,1.160352941,1.317516956,1484.694118,83.0,24.27272727,11.0,75.0,25.2,10.0,0.22088571384772138,192.9211111,166.4741667,181.2616667,205.4477778,186.5261806,62.4642586947642,328.4411445949166,449.8678930894284,577.2637056853673,355.0910378113609,101.30021240130166,71.85003372279304,79.39921449169626,64.87230452964417,114.19572309226629,64.45705954202364,74.14408224599106,163.02149840638634,83.44041602130142,49.252809395438845,147.8616356,523.0,42.83728825,313.0,89.635,2.784059103,1.348163161,1.2896685757952984,1167.375833,3900.778378,0.0,2241.26355,1205.066961,199.1664739,103658.6643,3.101920872,1.243949211,2.940023819,97.84166671700001,57.62819444444473,18.180447263888883,24.43288265277776
2025-11-20 15:00:00,0.992750515,12.55837583,0.464035935,86.44887366,6.155770187,14.081,6.75,1.02,0.48,87.365,11.615,5.316,70.13,10.98,17.06,1.83,13.28518834,5.201111111,79.82222222,66.61,29.22,0.045,5.49,2.26,8.9,2.49,0.029,0.15,54.24,11.41,0.065,2.078324226,0.14,83.96,0.2,97.19,0.58,0.48,1.24,0.0,0.0,1.094,58.29863387,4.129751491,3.872415747,0.046810394,0.019194031,0.094918189,0.369281401,4.48772834,6.611222039,0.081077953,0.121724724,0.024810394,37.061,0.0,0.0,0.0,0.0,0.0,0.0,0.0,0.0,0.0,0.0,0.0,0.0,0.0,6.0,-0.4363934,4.386117647,0.016564706,94.56416471,0.136941176,0.116388235,0.024964706,0.671176471,0.083682353,1.116704334,18.24964706,37.85517647,0.37,0.357411765,7.353882353,0.144352941,0.148705882,0.343058824,33.90282353,1.110941176,1.333628501,1487.517647,83.0,24.27272727,11.0,75.0,25.2,10.0,0.07596941578053418,194.08,163.3455556,181.7586111,199.5647222,184.6872222,62.520320103153566,328.738312157047,449.813359546579,576.9165056441458,354.93199823570154,102.70957338683604,72.46370674489746,78.95528344149739,65.4751242904475,118.46733352440384,65.50471735286287,76.28556163266583,168.76940720415655,85.22645029812429,48.837628941291726,147.3417131,523.0,42.46465197,313.0,90.16583333,2.789058386,1.348228258,1.2856834346134827,1181.048333,3903.076803,0.0,2250.4523,1196.417044,199.5539803,102996.3984,3.123597425,1.245141244,2.995081056,97.77277698575,57.62819444444473,18.180447263888883,24.43288265277776
2025-11-20 17:00:00,0.971186253,12.71973947,0.456927661,86.30907428,6.670108093,14.432,7.05,1.025,0.385,87.14,11.835,6.099,70.22,10.85,17.39,1.54,12.62908237,5.201111111,79.82222222,66.61,29.22,0.045,5.39,2.25,8.69,2.37,0.035,0.14,54.44,11.26,0.068,2.089053803,0.14,100.667,0.1,95.47,1.69,0.7,1.28,0.0,0.0,1.548,59.50414227,3.570930124,3.586280899,0.063072017,0.025346399,0.07139244,0.393289931,4.74629021,5.504271216,0.085948047,0.080195987,0.023823612,42.962,0.0,0.0,0.0,0.0,0.0,0.0,0.0,0.0,0.0,0.0,0.0,0.0,0.0,6.0,-0.414962622,4.306923077,0.017,94.58838462,0.146461538,0.115815385,0.018,0.716307692,0.091107692,1.135386206,17.99246154,38.36969231,0.391230769,0.336461538,7.390615385,0.132923077,0.14,0.333538462,33.79430769,1.014615385,1.354080965,1493.830769,83.0,24.27272727,11.0,75.0,25.2,10.0,0.5248577997359973,211.1527778,157.6955556,190.0947222,224.7222222,195.9163194,63.92896791025321,327.1194213402465,448.98746415786513,576.8348437351696,353.93448302380426,100.93991628029596,71.667501831499,74.3469834052766,67.66586447356516,129.2492023293558,64.65351441648562,80.01658199192377,180.12837835180895,88.04539536328701,49.76630028294803,133.9789844,528.0,42.19919906,313.0,94.26166667,2.828193214,1.348213794,1.3196423187167066,1171.716944,3894.894122,0.0,2267.115306,1178.247169,198.8962825,104402.1219,3.073700253,1.283610531,2.905518583,96.002215433,57.62819444444473,18.180447263888883,24.43288265277776
2025-11-20 18:00:00,0.971519417,12.73090049,0.457469053,86.2975801,6.703841019,16.48,7.05,1.025,0.385,87.14,11.835,7.011,70.22,10.85,17.39,1.54,13.26665082,5.201111111,79.82222222,66.61,29.22,0.045,5.39,2.25,8.69,2.37,0.035,0.14,54.44,11.26,0.068,2.089053803,0.14,103.061,0.1,95.47,1.69,0.7,1.28,0.0,0.0,2.037,59.61454183,3.53003529,3.568966554,0.06274222,0.025362889,0.070625662,0.386924848,4.703746391,5.442351821,0.085041105,0.080443335,0.023600999,49.872,0.0,0.0,0.0,0.0,0.0,0.0,0.0,0.0,0.0,0.0,0.0,0.0,0.0,7.0,-0.42360475,4.237692308,0.017,94.75453846,0.141846154,0.111661538,0.018,0.633230769,0.086030769,1.136361871,17.74784615,38.51276923,0.418923077,0.331846154,7.404461538,0.123692308,0.14,0.338153846,33.89123077,0.968461538,1.35483952,1497.523077,83.0,24.27272727,11.0,75.0,25.2,10.0,1.6556946382223146,197.6688889,164.4994444,192.3758333,222.7727778,194.3292361,63.20829553219441,327.4429714146133,449.24103971290714,583.9616169280416,356.4289228533992,100.17372503848003,72.84297403463563,79.5870806464684,65.53617219376281,112.09222034692061,69.14442340289287,71.29488800644708,157.81579570370167,83.30538259404523,50.89007142775246,155.5919439,522.025,40.55908786,313.0,85.26566667,2.819207269,1.34833925,1.303794954086951,1171.348333,3902.947108,0.0,2249.235986,1199.759072,201.6287694,105651.9536,3.044300069,1.28066322,3.080094217,98.86593256675,57.62819444444473,18.180447263888883,24.43288265277776
2025-11-20 19:00:00,0.971234835,12.72136697,0.457006607,86.3073982,6.675027027,16.65,7.05,1.025,0.385,87.14,11.835,7.062,70.22,10.85,17.39,1.54,12.69061306,5.201111111,79.82222222,66.61,29.22,0.045,5.39,2.25,8.69,2.37,0.035,0.14,54.44,11.26,0.068,2.089053803,0.14,115.746,0.1,95.47,1.69,0.7,1.28,0.0,0.0,2.03,59.25606095,3.662825818,3.62518835,0.063813111,0.025309344,0.073115484,0.407593051,4.841891375,5.643411672,0.087986056,0.079640166,0.02432385,44.465,0.0,0.0,0.0,0.0,0.0,0.0,0.0,0.0,0.0,0.0,0.0,0.0,0.0,7.0,-0.290180328,4.203142857,0.017,94.89368571,0.136571429,0.110342857,0.022457143,0.541714286,0.075085714,1.122476271,17.49571429,38.33342857,0.454,0.364285714,7.458,0.133714286,0.150285714,0.333142857,34.15628571,0.998,1.34082606,1490.771429,83.0,24.27272727,11.0,75.0,25.2,10.0,1.6790824546632024,176.7922222,157.9294444,183.0941667,203.7394444,180.3888194,63.622728369389435,328.277148288774,449.90098152735555,576.0336718384875,354.5804346990762,103.49368776542617,74.49320777113631,81.94487013081002,64.38615126767566,119.09570814724657,64.65278799569298,74.6123253782915,164.06007119083264,83.18309919683166,50.61071746501112,134.24264,513.5,41.50691781,313.0,94.53488889,2.821807447,1.348413969,1.3040254859625502,1167.640556,3900.371194,0.0,2265.522472,1208.339364,202.9733419,106658.3569,3.012218031,1.275434753,2.980669708,96.03714980000001,57.62819444444473,18.180447263888883,24.43288265277776
2025-11-20 20:00:00,0.9717379,12.73821964,0.457824087,86.29004246,6.725962355,14.132,7.05,1.025,0.385,87.14,11.835,6.086,70.22,10.85,17.39,1.54,12.63688232,5.201111111,79.82222222,66.61,29.22,0.045,5.39,2.25,8.69,2.37,0.035,0.14,54.44,11.26,0.068,2.089053803,0.14,103.086,0.1,95.47,1.69,0.7,1.28,0.0,0.0,1.745,59.41751861,3.603017751,3.599866387,0.063330788,0.025333461,0.071994083,0.398284215,4.779671693,5.552855507,0.086659668,0.080001909,0.023998282,41.912,0.0,0.0,0.0,0.0,0.0,0.0,0.0,0.0,0.0,0.0,0.0,0.0,0.0,7.0,0.188132968,4.191714286,0.017,95.01482857,0.130857143,0.110914286,0.029885714,0.444571429,0.060228571,1.098683161,17.23857143,37.93914286,0.494,0.421428571,7.538,0.156571429,0.167428571,0.321714286,34.53342857,1.078,1.316964592,1477.057143,83.0,24.27272727,11.0,75.0,25.2,10.0,0.33750675793365303,185.6594444,146.8541667,166.0197222,211.0755556,177.4022222,64.0600820547022,326.8190106004751,448.55039926239704,582.0870289712825,355.6570105673091,98.01919866391643,68.09542592871902,76.13619075779664,66.96414086230409,120.24351674053264,68.8809471995451,77.24378252026219,174.3371159450346,86.67009287087987,54.2043212853322,138.6941061,514.7027778,42.50965439,313.0,91.11333333,2.808911183,1.348229511,1.31993654518794,1170.492778,3899.691681,0.0,2269.594739,1225.814708,205.0988136,107302.1447,2.995220428,1.265090411,2.924591658,96.62696905825,57.62819444444473,18.180447263888883,24.43288265277776
2025-11-20 21:00:00,0.967977517,12.6122468,0.451713464,86.41977568,6.345223551,19.481,7.05,1.025,0.385,87.14,11.835,8.002,70.22,10.85,17.39,1.54,12.6644131,5.201111111,79.82222222,66.61,29.22,0.045,5.39,2.25,8.69,2.37,0.035,0.14,54.44,11.26,0.068,2.089053803,0.14,137.157,0.1,95.47,1.69,0.7,1.28,0.0,0.0,2.318,59.26580224,3.659217391,3.623660589,0.063784011,0.025310799,0.073047826,0.407031417,4.838137447,5.637948107,0.087906031,0.079661992,0.024304208,57.04,0.0,0.0,0.0,0.0,0.0,0.0,0.0,0.0,0.0,0.0,0.0,0.0,0.0,7.0,0.216226787,4.234736842,0.016284211,95.05411579,0.124631579,0.107421053,0.038157895,0.374526316,0.050126316,1.071175312,17.18568421,37.37536842,0.541157895,0.433578947,7.521368421,0.192210526,0.184315789,0.305684211,34.92642105,1.177684211,1.286647953,1473.747368,83.0,24.27272727,11.0,75.0,25.2,10.0,0.4351778625517113,178.0691667,149.1625,165.6486111,204.2152778,174.2738889,64.03858972748932,327.3490638865873,449.22638487700516,576.9610495345369,354.580946491592,100.38593902466279,69.98342518603792,78.39222889919708,65.76069468971087,121.4265341391507,65.05242660052909,77.58481264170968,173.52930940785393,85.30628399369547,53.20048070483048,132.2976506,519.8611111,42.21248875,311.9166667,95.72666667,2.762409911,1.312681394,1.320274402980813,1166.964167,3901.243553,0.0,2266.433306,1240.460097,207.9055822,107661.8061,2.983828894,1.251880724,2.908765786,95.50860537950001,57.62819444444473,18.180447263888883,24.43288265277776
2025-11-20 22:00:00,0.970759107,12.70543009,0.456233549,86.3238108,6.626859594,13.753,7.05,1.025,0.385,87.14,11.835,5.852,70.22,10.85,17.39,1.54,14.22539705,5.201111111,79.82222222,66.61,29.22,0.045,5.39,2.25,8.69,2.37,0.035,0.14,54.44,11.26,0.068,2.089053803,0.14,102.056,0.1,95.47,1.69,0.7,1.28,0.0,0.0,1.902,59.33556659,3.633374886,3.612719206,0.063575604,0.02532122,0.072563279,0.403009156,4.811252905,5.598819635,0.087332911,0.079818297,0.024163533,42.597,0.0,0.0,0.0,0.0,0.0,0.0,0.0,0.0,0.0,0.0,0.0,0.0,0.0,6.0,0.122471764,4.287368421,0.015442105,95.07895789,0.118315789,0.103210526,0.046578947,0.309263158,0.040863158,1.043011921,17.16884211,36.78168421,0.589578947,0.437789474,7.487684211,0.230105263,0.201157895,0.288842105,35.32221053,1.280842105,1.255192167,1472.273684,83.0,24.27272727,11.0,75.0,25.2,10.0,1.0187388230447425,163.8630556,156.8288889,170.4883333,189.4633333,170.1609028,62.97712578918754,328.39566745116514,450.6432835376766,577.557416342216,355.85538691771256,104.97079310042193,75.38907484949515,85.2145948529461,62.933637706101365,108.68817375648695,65.9095806782758,71.6096107699486,160.81387142886956,82.78084930404634,51.60879341420151,156.1285986,533.4166667,41.55521742,310.0,91.11333333,2.803835453,1.348275339,1.3088044973537878,1167.807778,3896.993353,0.0,2222.485825,1243.074306,206.9349906,108208.8058,2.964974106,1.2516589,3.047469739,98.1870393145,57.62819444444473,18.180447263888883,24.43288265277776
2025-11-20 23:00:00,0.971629358,12.73458349,0.457647706,86.29378716,6.714972477,16.35,7.05,1.025,0.385,87.14,11.835,6.739,70.22,10.85,17.39,1.54,12.81946885,5.201111111,79.82222222,66.61,29.22,0.045,5.39,2.25,8.69,2.37,0.035,0.14,54.44,11.26,0.068,2.089053803,0.14,117.635,0.1,95.47,1.69,0.7,1.28,0.0,0.0,2.648,60.37640299,3.247822343,3.449481234,0.060466309,0.025476685,0.065334169,0.342999768,4.410153889,5.015049556,0.07878235,0.082150268,0.022064759,43.083,0.0,0.0,0.0,0.0,0.0,0.0,0.0,0.0,0.0,0.0,0.0,0.0,0.0,7.0,0.310839695,4.34,0.0146,95.1038,0.112,0.099,0.055,0.244,0.0316,1.01484853,17.152,36.188,0.638,0.442,7.454,0.268,0.218,0.272,35.718,1.384,1.223736381,1470.8,83.0,24.27272727,11.0,75.0,25.2,10.0,-1.3425492443099074,170.9219444,144.2752778,148.9538889,190.2830556,163.6085417,63.01332881437747,328.0450589848439,449.0515501655171,575.1692123053542,354.2625644907762,96.98300166891858,65.24733062613146,73.94819723384273,66.16685201191416,121.39229421372568,63.91028413957998,80.14961900395346,181.28661683309744,87.59807210123898,52.468718028360634,133.9174265,539.9583333,43.21395947,310.0,95.72666667,2.751736033,1.347915428,1.2955313115212164,1173.636944,3901.718086,0.0,2261.660008,1239.562139,202.5648886,104141.1844,3.088881278,1.204685826,2.865829125,95.24405901125,57.62819444444473,18.180447263888883,24.43288265277776
2025-11-21 00:00:00,0.991850855,12.93367479,0.496619498,86.07447436,7.042026172,15.971,7.05,1.025,0.385,87.14,11.835,6.849,69.96,11.34,17.21,1.49,14.08055879,5.2,79.57666667,66.61,29.22,0.046,5.48,2.21,9.05,2.47,0.034,0.15,54.56,10.87,0.069,1.983576642,0.14,116.471,0.1,95.47,1.69,0.7,1.28,0.0,0.0,2.69,59.25769716,3.662219724,3.624931738,0.063808224,0.025309589,0.07310412,0.407498715,4.841260842,5.642493977,0.087972615,0.079643832,0.024320551,49.808,0.0,0.0,0.0,0.0,0.0,0.0,0.0,0.0,0.0,0.0,0.0,0.0,0.0,6.0,0.251414402,4.392631579,0.013757895,95.12864211,0.105684211,0.094789474,0.063421053,0.178736842,0.022336842,0.986685138,17.13515789,35.59431579,0.686421053,0.446210526,7.420315789,0.305894737,0.234842105,0.255157895,36.11378947,1.487157895,1.192280594,1469.326316,83.0,24.27272727,11.0,75.0,25.2,10.0,-0.8652084290060884,171.2866667,144.6638889,154.0630556,191.2777778,165.3228472,63.09388321405349,327.34378774641976,449.7656424161432,579.1665208322535,355.83537729036044,100.92864291239412,69.86322549657281,78.12674741439224,65.44315463774439,114.1830903465418,67.29232558268336,76.71182899603252,179.04034537312884,88.28030323033829,53.287080835014066,154.5389492,535.0,42.56845347,310.0,91.11333333,2.798815986,1.348269328,1.320464640766442,1161.241667,3900.22295,0.0,2218.083728,1232.387417,204.0809872,107133.1344,2.996810264,1.246863664,2.994855936,97.976410769,57.62819444444473,18.180447263888883,24.43288265277776
2025-11-21 01:00:00,0.991728472,12.9301257,0.496512413,86.07814583,7.029328998,15.991,7.05,1.025,0.385,87.14,11.835,6.873,69.96,11.34,17.21,1.49,13.84321691,5.2,79.57666667,66.61,29.22,0.046,5.48,2.21,9.05,2.47,0.034,0.15,54.56,10.87,0.069,1.983576642,0.14,115.548,0.1,95.47,1.69,0.7,1.28,0.0,0.0,2.696,58.87669219,3.803353752,3.684686064,0.064946401,0.02525268,0.075750383,0.429465544,4.988085758,5.85618683,0.091102603,0.078790199,0.025088821,45.71,0.0,0.0,0.0,0.0,0.0,0.0,0.0,0.0,0.0,0.0,0.0,0.0,0.0,8.0,0.232674853,4.441846154,0.013092308,95.127,0.101384615,0.091738462,0.069661538,0.139384615,0.015892308,0.962456318,17.114,35.11215385,0.716153846,0.449538462,7.382615385,0.334923077,0.245384615,0.240461538,36.48153846,1.564769231,1.16482384,1468.184615,83.0,24.27272727,11.0,75.0,25.2,10.0,0.801725035477034,166.8266667,156.5452778,169.0,195.0186111,171.8476389,63.35374007091711,328.1311790556365,450.5098523230903,574.0854128209677,354.65273029110523,104.03782285120676,74.15013057305104,83.47907511363184,63.25978601963686,113.43883576284856,62.55020273560753,73.72360735591064,164.6043019469953,82.6868045064335,51.55096949427249,144.6409628,534.5555556,41.86499728,310.0,95.70744444,2.762341614,1.34819575,1.3168206429198503,1166.033611,3900.950844,0.0,2231.801219,1278.222625,208.9392492,108333.9444,2.964638828,1.200788391,2.992533081,96.664927571,57.62819444444473,18.180447263888883,24.43288265277776
2025-11-21 02:00:00,0.992109145,12.94116519,0.496845501,86.06672566,7.068823746,16.272,7.05,1.025,0.385,87.14,11.835,6.834,69.96,11.34,17.21,1.49,14.64649912,5.2,79.57666667,66.61,29.22,0.046,5.48,2.21,9.05,2.47,0.034,0.15,54.56,10.87,0.069,1.983576642,0.14,115.648,0.1,95.47,1.69,0.7,1.28,0.0,0.0,2.631,59.0378043,3.743673686,3.659418294,0.06446511,0.025276744,0.074631382,0.42017663,4.925999237,5.765824471,0.089779054,0.079151167,0.024763949,47.206,0.0,0.0,0.0,0.0,0.0,0.0,0.0,0.0,0.0,0.0,0.0,0.0,0.0,7.0,-0.048239635,4.460307692,0.014015385,94.887,0.115230769,0.099123077,0.056276923,0.333230769,0.034815385,0.973638639,17.054,35.63369231,0.577692308,0.444923077,7.308769231,0.284153846,0.199230769,0.245076923,36.59692308,1.412461538,1.173358372,1470.030769,83.0,24.27272727,11.0,75.0,25.2,10.0,-0.2202977112787039,186.6654596,156.6061281,167.3342618,208.4718663,179.769429,63.21674461683085,327.1495105115334,449.7831758905407,578.406603142081,355.4625469180645,100.6646757980906,70.8439497151288,78.84003381239361,65.13213943245397,112.54581899934749,64.76162620172829,74.5808353093419,170.00057302603435,85.07272029284871,52.24651019254663,160.7106716,536.3370474,41.79363273,310.0,91.13582173,2.678858042,1.348050387,1.326575159526856,1180.215599,3903.186632,0.0,2217.057911,1347.332474,213.8019017,107273.4191,2.994075621,1.134145538,3.123718504,98.794163987,57.62819444444473,18.180447263888883,24.43288265277776
2025-11-21 03:00:00,0.992267094,12.94574574,0.496983708,86.06198717,7.085211046,15.897,7.05,1.025,0.385,87.14,11.835,6.638,69.96,11.34,17.21,1.49,21.71830959,5.2,79.57666667,66.61,29.22,0.046,5.48,2.21,9.05,2.47,0.034,0.15,54.56,10.87,0.069,1.983576642,0.14,117.26,0.1,95.47,1.69,0.7,1.28,0.0,0.0,2.252,59.26517477,3.659449822,3.623758997,0.063785886,0.025310706,0.073052184,0.407067593,4.83837925,5.638300033,0.087911186,0.079660586,0.024305473,48.348,0.0,0.0,0.0,0.0,0.0,0.0,0.0,0.0,0.0,0.0,0.0,0.0,0.0,7.0,0.123433521,4.478769231,0.014938462,94.647,0.129076923,0.106507692,0.042892308,0.527076923,0.053738462,0.984820961,16.994,36.15523077,0.439230769,0.440307692,7.234923077,0.233384615,0.153076923,0.249692308,36.71230769,1.260153846,1.181892905,1471.876923,83.0,24.27272727,11.0,75.0,25.2,10.0,-6.363611610955829,126.0902778,106.8952778,116.7419444,146.5238889,124.0628472,60.24507053780679,327.03193326704474,453.81105690384567,565.3970524049892,354.5321097786294,108.14580946859617,75.62997180749565,68.9407015703296,63.83703863643747,111.08523467886874,59.223393379019335,84.57718036581397,245.3624294353075,110.65725160325559,47.10761012773141,214.1497832,545.0,43.17657653,310.0,97.85642297575383,2.655128672,1.348370022,1.369431480312642,1179.449722,3896.803517,0.0,1978.739585,1337.141436,209.1538786,104325.0016,3.076524939,1.118037024,3.077554322,105.874846274,57.62819444444473,18.180447263888883,24.43288265277776
2025-11-21 04:00:00,0.992165688,12.94280496,0.496894977,86.06502935,7.07469015,13.797,7.05,1.025,0.385,87.14,11.835,5.737,69.96,11.34,17.21,1.49,14.97511778,5.2,79.57666667,66.61,29.22,0.046,5.48,2.21,9.05,2.47,0.034,0.15,54.56,10.87,0.069,1.983576642,0.14,100.716,0.1,95.47,1.69,0.7,1.28,0.0,0.0,1.935,59.38295233,3.615821991,3.605287537,0.063434048,0.025328298,0.072234162,0.400277132,4.792992233,5.572242571,0.086943633,0.079924464,0.024067983,42.099,0.0,0.0,0.0,0.0,0.0,0.0,0.0,0.0,0.0,0.0,0.0,0.0,0.0,6.0,0.25510654,4.408727273,0.014660606,94.62624848,0.126606061,0.102248485,0.042678788,0.618060606,0.060769697,0.978320896,17.26490909,35.97957576,0.37569697,0.429818182,7.223212121,0.209636364,0.153393939,0.246606061,36.77769697,1.226242424,1.174724368,1474.375758,83.0,24.27272727,11.0,75.0,25.2,10.0,-0.8105262555981056,158.8136111,145.5816667,151.8380556,181.4922222,159.4313889,63.07583071729921,328.106289399422,450.70500713115683,571.6107069790078,354.252656527339,103.94356619716854,72.37237560410622,80.42876831709799,63.813959195609186,116.1305204048258,61.621210760768804,77.5892757293939,180.44037830331473,87.12986461723953,51.75843069991264,152.6954861,545.0,42.78126531,310.0,98.07177778,2.746893442,1.348363336,1.3234463175917626,1180.354444,3898.485611,0.0,2208.741381,1284.425442,210.4993744,107585.7992,2.980333356,1.193012065,3.004525142,97.73215190825,57.62819444444473,18.180447263888883,24.43288265277776
