Repository: saikumar-voptimai/evonith_bf_webapp

# Evonith BF2 — Blast Furnace Intelligence Platform

Monitoring, modelling and optimisation of **Blast Furnace 2 (BF2)** at Evonith Steel: live telemetry from InfluxDB,
manual plant reports from Neon PostgreSQL, a two-zone energy model of the furnace, blend and fuel optimisers, a
conversational assistant (FurnaceMind) and a live digital twin evaluated every hour.

The platform has three deployable parts that share one Python service layer, plus the shared data library:

| Part | Path | What it is |
|---|---|---|
| **Streamlit app** (legacy) | `src/app.py`, `src/custom_pages/` | The original 11-page dashboard; still the home of the model pages. Served under `/legacy` in production |

File: src/assets/data/furnace_dataset_20260617_152856_168598.csv (part 37 of 47)
FLUX_FE2O3%,FLUX_AL2O3%,FLUX_LOI%,FLUX_MGO%,FLUX_CAO%,FLUX_CALC_MT,ORE_FE(T)%,ORE_LOI%,ORE_TM%,ORE_MGO%,ORE_NA2O%,ORE_P%,ORE_TIO2%,ORE_AL2O3%,ORE_SIO2%,ORE_MNO%,ORE_CAO%,ORE_K2O%,ORE_CALC_MT,PELLET_PCT_SIO2,PELLET_PCT_AL2O3,PELLET_PCT_FE2O3,PELLET_PCT_MGO,PELLET_PCT_TIO2,PELLET_PCT_NA2O,TOTAL_PELLET_CALC_MT,PELLET_PCT_K2O,PELLET_PCT_TM,PELLET_PCT_LOI,PELLET_PCT_MNO,PELLET_PCT_CAO,PELLET_PCT_P,CHARGES/HRS.,STOCKRODLEVEL,CHEM_PCT_C,CHEM_PCT_CR,CHEM_PCT_FE,CHEM_PCT_MN,CHEM_PCT_P,CHEM_PCT_S,CHEM_PCT_SI,CHEM_PCT_TI,SLAG_BASICITY,SLAG_PCT_AL2O3,SLAG_PCT_CAO,SLAG_PCT_FEO,SLAG_PCT_K2O,SLAG_PCT_MGO,SLAG_PCT_MNO,SLAG_PCT_NA2O,SLAG_PCT_S,SLAG_PCT_SIO2,SLAG_PCT_TIO2,SLAG_T_BASICITY,HMT_GT_1480C,COKE_DISCHARGE_TIME,WEIGHTED_COKE_ANGLE,TOTAL_COKE_PORTIONS,NON_COKE_DISCHARGE_TIME,WEIGHTED_NON_COKE_ANGLE,TOTAL_NON_COKE_PORTIONS,FTG_UPTAKE_TEMP_A,FTG_UPTAKE_TEMP_B,FTG_UPTAKE_TEMP_C,FTG_UPTAKE_TEMP_D,FTG_UPTAKE_TEMP_AVG,BOSH_TEMP_A,BOSH_TEMP_C,BOSH_TEMP_D,BELLY_TEMP_A,BELLY_TEMP_C,BELLY_TEMP_D,LOWER_STACK_TEMP_A,LOWER_STACK_TEMP_B,LOWER_STACK_TEMP_C,LOWER_STACK_TEMP_D,PCI_KG/THM,ACT. FUEL RATEKG/THM.,FURNACETOPGASANALYSISCO2ETACO,COKE RATE KG/THM,PRODUCTIONTONNESPERHR,HOT BLAST PRESSUREBAR,TOPPRESSUREBAR,DIFFERENTIAL PRESSURETOTALBAR,HOT BLAST TEMP.OC,OXYGENFLOWNM3/HR.,STEAMKGS/HR.,RAFTOC,PERMEABILITYKGS/HR.,TUYEREVELOCITYM/S,HOT BLAST VOLUMENM3/HR.,O2 ENRICHMENT %,FURNACE TOP GAS ANALYSISCO2%,BOTTOMBAR,FURNACE TOP GAS ANALYSISONLINE (ANALYZER)CO%,FURNACE TOP GAS ANALYSISH2%,UNITCOST LAKHS/THM
2025-11-24 15:00:00,0.985797356,12.47931374,0.481063142,86.5348889,6.725305864,14.222,8.05,1.035,0.485,87.285,11.68,6.044,70.34,10.75,16.93,1.98,15.58630025,5.043333333,80.26555556,70.55,31.42,0.045,6.02,2.21,9.45,2.31,0.036,0.14,53.87,11.56,0.068,1.920265781,0.14,101.786,0.1,96.06,1.04,0.63,1.26,0.0,0.0,0.527,59.21160199,3.903214089,3.664649623,0.059870333,0.018668107,0.065581663,0.36563169,4.485841457,5.796394151,0.059913555,0.103059592,0.018650818,43.496,0.0,0.0,0.0,0.0,0.0,0.0,0.0,0.0,0.0,0.0,0.0,0.0,0.0,6.0,0.417215852,4.269130435,0.011913043,94.36165217,0.143826087,0.107295652,0.018034783,0.993391304,0.094756522,1.089856226,17.63304348,37.85904348,0.312347826,0.297391304,7.469043478,0.146782609,0.125304348,0.345565217,34.78286957,0.934782609,1.304871448,1497.556522,83.0,24.27272727,11.0,75.0,25.2,10.0,211.9436111,176.8625,183.0344444,222.4777778,198.5795833,33.67068272011602,54.38081758616326,59.38539177146977,89.25373184980012,78.81321753866763,39.23828353838228,72.22474051410595,66.89112819124045,47.10254599764002,36.71331752131863,162.2483775,558.6527778,42.36107619,315.0,96.06444444,2.736532972,1.348237292,1.4606306911583093,1192.544722,3898.657953,0.0,2192.591731,1254.564903,206.3927647,104266.6392,3.081217492,17.50018428373017,1.166308881,24.55520637096774,3.4506173,100.24791001875
2025-11-24 16:00:00,0.98717523,12.32762845,0.467570726,86.68519632,6.981928312,14.033,7.75,1.02,0.455,87.33,11.65,5.813,70.31,10.81,16.99,1.89,13.70490352,5.043333333,80.26555556,70.55,31.42,0.044,5.83,2.18,9.3,2.35,0.028,0.14,54.14,11.41,0.062,1.957118353,0.14,101.932,0.1,96.24,0.97,0.78,0.98,0.0,0.0,0.52,58.94847848,4.313557523,3.297858761,0.06640496,0.019669046,0.068561984,0.411800906,4.382103722,5.893272024,0.103238167,0.119500377,0.024647633,43.713,0.0,0.0,0.0,0.0,0.0,0.0,0.0,0.0,0.0,0.0,0.0,0.0,0.0,6.0,0.330990896,4.244181818,0.010436364,94.21436364,0.142909091,0.102236364,0.010872727,1.168,0.107,1.129838494,17.89527273,38.42745455,0.315636364,0.247272727,7.574181818,0.12,0.111454545,0.374181818,34.01145455,0.825818182,1.352533567,1501.290909,83.0,24.27272727,11.0,75.0,25.2,10.0,192.6708333,181.7066667,191.29,216.8377778,195.6263194,41.540745044731835,55.75585096886124,66.55646808042502,86.59682348216683,74.93339957287009,48.21415405310543,65.75721371365219,59.45259759700974,48.40886019499516,40.18911574706274,159.6703444,540.9722222,41.79471594,315.0,85.83249175,2.790175642,1.347829767,1.4072243995924163,1182.918333,3899.777817,0.0,2241.944719,1214.45845,203.0161272,104719.0967,3.069702,17.50018428373017,1.205958134,24.55520637096774,3.236601428,99.906320633
2025-11-24 17:00:00,0.987117504,12.32676256,0.467502505,86.68611994,6.977100329,13.974,7.75,1.02,0.455,87.33,11.65,5.896,70.31,10.81,16.99,1.89,13.48999005,5.043333333,80.26555556,70.55,31.42,0.044,5.83,2.18,9.3,2.35,0.028,0.14,54.14,11.41,0.062,1.957118353,0.14,102.256,0.1,96.24,0.97,0.78,0.98,0.0,0.0,0.598,58.80358241,4.380255717,3.308753202,0.067736503,0.019656941,0.069094601,0.417901793,4.439239017,5.961422811,0.103722365,0.122042414,0.024744473,42.156,0.0,0.0,0.0,0.0,0.0,0.0,0.0,0.0,0.0,0.0,0.0,0.0,0.0,6.0,0.312718579,4.222363636,0.012072727,94.35072727,0.153818182,0.091872727,0.014145455,1.048,0.107,1.131581419,17.80254545,38.49290909,0.299272727,0.274545455,7.552363636,0.12,0.116909091,0.352363636,34.01690909,0.847636364,1.353599424,1502.381818,83.0,24.27272727,11.0,75.0,25.2,10.0,214.9747222,192.2619444,204.9497222,234.7338889,211.7300694,40.00940740384743,54.37590232370769,67.56004503645197,86.61259521744594,70.75262203206125,51.93074047552945,62.96441691071712,52.30668026971733,47.586693363013865,41.48640213607085,173.6917947,523.0555556,41.77674906,315.0,77.66624825,2.816112808,1.347925028,1.41795110601887,1162.477778,3897.48765,0.0,2233.909419,1202.133564,200.5659317,105689.9739,3.038983756,17.50018428373017,1.231453248,24.55520637096774,3.142047664,101.76416279775
2025-11-24 18:00:00,0.987177048,12.32765572,0.467572875,86.68516723,6.982080393,16.295,7.75,1.02,0.455,87.33,11.65,6.807,70.31,10.81,16.99,1.89,12.69888419,5.043333333,80.26555556,70.55,31.42,0.044,5.83,2.18,9.3,2.35,0.028,0.14,54.14,11.41,0.062,1.957118353,0.14,119.303,0.1,96.24,0.97,0.78,0.98,0.0,0.0,0.715,58.88928688,4.340804451,3.302309257,0.066948909,0.019664101,0.068779564,0.414293184,4.405444103,5.921112352,0.103435967,0.120538827,0.024687193,50.146,0.0,0.0,0.0,0.0,0.0,0.0,0.0,0.0,0.0,0.0,0.0,0.0,0.0,7.0,0.351111113,4.232285714,0.013055714,94.51690143,0.156285714,0.088042857,0.018228571,0.877857143,0.097342857,1.126595984,17.70542857,38.41671429,0.291857143,0.308571429,7.536285714,0.131142857,0.127428571,0.34,34.10171429,0.904571429,1.347596974,1500.4,83.0,24.27272727,11.0,75.0,25.2,10.0,220.8841667,185.7213889,199.8394444,241.0680556,211.8782639,38.514415197657655,55.13747969820187,66.04727383829,89.22075362101589,79.42798490990384,47.143362146119415,68.05593144919729,59.70864192885898,47.44556954092197,41.28535373877486,144.4409156,523.4166667,41.79169694,318.4166667,87.9175,2.803357206,1.348255997,1.4509225634816112,1147.359167,3898.943303,0.0,2249.920442,1235.950667,202.9461631,107615.3661,2.984428808,17.50018428373017,1.230599666,24.55520637096774,3.023172283,98.74258799200001
2025-11-24 19:00:00,0.987103681,12.32655521,0.467486168,86.68634111,6.975944191,16.628,7.75,1.02,0.455,87.33,11.65,6.923,70.31,10.81,16.99,1.89,11.23386663,5.043333333,80.26555556,70.55,31.42,0.044,5.83,2.18,9.3,2.35,0.028,0.14,54.14,11.41,0.062,1.957118353,0.14,119.23,0.1,96.24,0.97,0.78,0.98,0.0,0.0,0.701,58.88055458,4.34482408,3.302965821,0.067029156,0.019663371,0.068811662,0.41466086,4.408887415,5.925219523,0.103465148,0.120692025,0.02469303,49.767,0.0,0.0,0.0,0.0,0.0,0.0,0.0,0.0,0.0,0.0,0.0,0.0,0.0,7.0,0.187843336,4.283714286,0.013184286,94.72205857,0.147714286,0.092757143,0.023371429,0.642142857,0.075057143,1.112811923,17.60257143,38.15528571,0.296142857,0.351428571,7.527714286,0.156857143,0.144571429,0.34,34.29028571,1.007428571,1.332351354,1494.4,83.0,24.27272727,11.0,75.0,25.2,10.0,175.4547222,167.6566667,185.9077778,196.1947222,181.3034722,52.33098332464124,61.57446569827846,73.25013882535063,88.00256127880334,88.18310607184577,53.322798002241996,70.43436494764995,75.90292549281423,53.83428715891765,43.29702766347252,124.3372067,516.125,43.08424844,323.6944444,90.35,2.821333211,1.348082422,1.4104043063718081,1152.132778,3898.780181,0.0,2297.032167,1229.602642,204.2410961,108459.6858,2.959436922,17.50018428373017,1.248653622,24.55520637096774,2.761075714,97.39829098775
2025-11-24 20:00:00,0.987036547,12.32554821,0.467406829,86.68741524,6.970329406,16.636,7.75,1.02,0.455,87.33,11.65,6.987,70.31,10.81,16.99,1.89,12.12736869,5.043333333,80.26555556,70.55,31.42,0.044,5.83,2.18,9.3,2.35,0.028,0.14,54.14,11.41,0.062,1.957118353,0.14,119.38,0.1,96.24,0.97,0.78,0.98,0.0,0.0,0.695,58.85703255,4.355651684,3.304734395,0.067245315,0.019661406,0.068898126,0.415651261,4.418162604,5.936282936,0.103543751,0.121104692,0.02470875,49.679,0.0,0.0,0.0,0.0,0.0,0.0,0.0,0.0,0.0,0.0,0.0,0.0,0.0,7.0,0.184500003,4.335714286,0.01334,94.91494571,0.139428571,0.097914286,0.028685714,0.416285714,0.053685714,1.09794105,17.48714286,37.87371429,0.305714286,0.393428571,7.524571429,0.184,0.161142857,0.337714286,34.49657143,1.116571429,1.316067946,1488.257143,83.0,24.27272727,11.0,75.0,25.2,10.0,164.8202778,144.8586111,163.2861111,188.5638889,165.3822222,46.4972847836446,56.02344876848542,65.30644955203326,90.14650757362563,89.08972338738857,55.7118278038612,74.16763978428904,93.68664863656227,59.67003729170398,44.88769206052227,134.2265489,514.9305556,42.05792539,317.7638889,90.35,2.797883603,1.348084858,1.434441773904106,1150.536944,3902.822925,0.0,2269.313897,1247.880933,204.9215161,108322.5044,2.966978558,17.50018428373017,1.231980546,24.55520637096774,2.824829633,97.22598995425
2025-11-24 21:00:00,0.986523387,12.31785081,0.466800367,86.6956258,6.927410578,16.355,7.75,1.02,0.455,87.33,11.65,7.007,70.31,10.81,16.99,1.89,14.48710817,5.043333333,80.26555556,70.55,31.42,0.044,5.83,2.18,9.3,2.35,0.028,0.14,54.14,11.41,0.062,1.957118353,0.14,118.984,0.1,96.24,0.97,0.78,0.98,0.0,0.0,0.703,58.88018543,4.344994009,3.302993577,0.067032548,0.01966334,0.068813019,0.414676403,4.40903298,5.925393152,0.103466381,0.120698501,0.024693276,50.909,0.0,0.0,0.0,0.0,0.0,0.0,0.0,0.0,0.0,0.0,0.0,0.0,0.0,7.0,0.22231329,4.392857143,0.01374,94.99740286,0.133714286,0.107057143,0.035542857,0.279142857,0.040542857,1.073288873,17.25857143,37.41085714,0.362857143,0.427714286,7.570285714,0.224,0.172571429,0.314857143,34.86228571,1.282285714,1.290444448,1480.828571,83.0,24.27272727,11.0,75.0,25.2,10.0,192.8741667,157.3219444,169.4580556,209.6319444,182.3215278,37.39706708250296,54.756371506490524,61.88955864647917,90.67778120351534,84.26659292694012,46.02300509794115,74.24560515777753,81.97333171439641,53.09752362733025,41.534781274770324,150.7758406,530.2777778,41.28687844,315.0,96.08375,2.789480333,1.348079992,1.485054301370726,1166.110278,3899.264406,0.0,2213.752281,1260.338575,208.3809736,108833.5281,2.951472633,17.50018428373017,1.227891842,24.55520637096774,3.177075286,98.7277988795
2025-11-24 22:00:00,0.986792488,12.32188731,0.467118394,86.6913202,6.949917142,16.293,7.75,1.02,0.455,87.33,11.65,7.136,70.31,10.81,16.99,1.89,15.51696574,5.043333333,80.26555556,70.55,31.42,0.044,5.83,2.18,9.3,2.35,0.028,0.14,54.14,11.41,0.062,1.957118353,0.14,119.225,0.1,96.24,0.97,0.78,0.98,0.0,0.0,0.683,58.8281829,4.36893168,3.306903541,0.067510433,0.019658996,0.069004173,0.416865983,4.429538572,5.949852152,0.103640157,0.121610826,0.024728031,50.322,0.0,0.0,0.0,0.0,0.0,0.0,0.0,0.0,0.0,0.0,0.0,0.0,0.0,6.0,0.242626593,4.43525,0.0139125,95.0519625,0.12825,0.113,0.04175,0.18475,0.031125,1.056771811,17.12925,37.089,0.4105,0.45175,7.586,0.25,0.18,0.3,35.0965,1.39875,1.272918543,1473.725,83.0,24.27272727,11.0,75.0,25.2,10.0,169.5094444,161.2263889,166.3225,193.8233333,172.7204167,39.327841886821034,57.04349418323147,66.44783081883965,87.66085272075529,77.10838544070612,43.81898395141421,69.7397817534862,70.97075368214087,49.78445973529567,40.887192650748545,159.4754958,544.4305556,42.12402486,315.0,97.3,2.774992703,1.348282519,1.4723812891045276,1181.775833,3901.90415,0.0,2197.996078,1278.664433,212.3327994,109098.9036,2.942322047,17.50018428373017,1.209576664,24.55520637096774,3.279586228,99.8805031935
2025-11-24 23:00:00,0.9862762,12.31414301,0.466508237,86.69958079,6.906736768,14.265,7.75,1.02,0.455,87.33,11.65,5.94,70.31,10.81,16.99,1.89,14.6736781,5.043333333,80.26555556,70.55,31.42,0.044,5.83,2.18,9.3,2.35,0.028,0.14,54.14,11.41,0.062,1.957118353,0.14,102.521,0.1,96.24,0.97,0.78,0.98,0.0,0.0,0.832,58.68122575,4.436578622,3.317952951,0.068860916,0.019646719,0.069544366,0.423053652,4.487486587,6.018972348,0.104131242,0.124189022,0.024826248,41.191,0.0,0.0,0.0,0.0,0.0,0.0,0.0,0.0,0.0,0.0,0.0,0.0,0.0,7.0,0.20035518,4.45025,0.0136625,95.0547125,0.12325,0.113,0.04675,0.16975,0.028625,1.055362821,17.18425,37.029,0.4405,0.45675,7.546,0.25,0.18,0.3,35.0865,1.42375,1.270431025,1467.225,83.0,24.27272727,11.0,75.0,25.2,10.0,173.8805556,154.4061111,157.6458333,195.6066667,170.3847917,40.393978070603396,53.10126074817023,63.95320032022261,88.7680243274686,79.66388313852252,50.181124115062175,71.45482028353027,81.0165574436661,54.269156247357856,44.24162757280922,160.2520372,541.7916667,43.12327719,315.0,91.56625,2.791063753,1.348115572,1.4608012951711054,1179.411667,3899.507636,0.0,2220.138581,1261.277378,210.6401422,108971.2219,2.946260131,17.50018428373017,1.220530237,24.55520637096774,3.142425397,99.983394929
2025-11-25 00:00:00,0.986961645,12.42412288,0.451810749,86.58891547,7.087315138,16.634,7.75,1.02,0.455,87.33,11.65,6.886,70.4,11.26,17.02,1.32,14.93930144,5.0,80.13222222,70.55,31.42,0.044,5.72,2.14,9.74,2.34,0.029,0.14,54.15,11.45,0.063,2.001748252,0.14,120.42,0.1,96.24,0.97,0.78,0.98,0.0,0.0,0.983,58.94984532,4.312928344,3.297755991,0.066392399,0.01966916,0.06855696,0.411743355,4.381564752,5.892629143,0.1032336,0.119476398,0.02464672,51.203,0.0,0.0,0.0,0.0,0.0,0.0,0.0,0.0,0.0,0.0,0.0,0.0,0.0,7.0,0.356510935,4.44173913,0.013773913,95.01349565,0.123652174,0.112452174,0.046165217,0.214782609,0.03393913,1.056702623,17.24191304,37.0886087,0.423478261,0.447217391,7.507217391,0.235391304,0.176347826,0.303652174,35.09826087,1.377913043,1.270595163,1466.652174,83.0,24.27272727,11.0,75.0,25.2,10.0,192.1105556,153.6425,156.5055556,204.5805556,176.7097917,36.21757999805871,51.40824922119009,57.310252939179975,90.44551989249197,85.32963522465269,45.75136542781462,77.20821574695115,88.34188908509236,54.81770072283493,41.61705796684491,155.4820814,548.5277778,43.24315914,315.0,96.08375,2.75837505,1.34801365,1.4661430972856986,1187.161111,3899.847714,0.0,2211.504403,1251.435978,207.2970058,105801.7117,3.034900564,17.50018428373017,1.192014611,24.55520637096774,3.242878747,99.3513757855
2025-11-25 01:00:00,0.976986176,12.27602553,0.442602624,86.74698829,6.389032304,14.178,7.75,1.02,0.455,87.33,11.65,5.933,70.4,11.26,17.02,1.32,14.52276176,5.0,80.13222222,70.55,31.42,0.044,5.72,2.14,9.74,2.34,0.029,0.14,54.15,11.45,0.063,2.001748252,0.14,101.512,0.1,96.24,0.97,0.78,0.98,0.0,0.0,0.842,58.84138351,4.362855207,3.305911014,0.067389124,0.019660099,0.06895565,0.416310168,4.424333317,5.943643343,0.103596045,0.121379237,0.024719209,42.074,0.0,0.0,0.0,0.0,0.0,0.0,0.0,0.0,0.0,0.0,0.0,0.0,0.0,6.0,0.122622041,4.389565217,0.014556522,94.89062609,0.134086957,0.110886957,0.035208696,0.371304348,0.053765217,1.063147322,17.30452174,37.37034783,0.319130435,0.410695652,7.470695652,0.193652174,0.165913043,0.314086957,35.15043478,1.200521739,1.275683805,1477.086957,83.0,24.27272727,11.0,75.0,25.2,10.0,172.1008333,156.4002778,153.8738889,193.5794444,168.9886111,39.81827032637261,53.04796099482064,61.076078442464336,88.3813258246127,82.90637355755302,45.013106897582816,74.3563862697873,81.55959230293797,52.95032791526188,41.750948390611455,149.2575721,548.4444444,42.61946128,315.0,97.3,2.718962889,1.347942572,1.4367049139070474,1196.12,3901.055783,0.0,2229.832856,1284.015036,210.1066083,105343.6636,3.046193778,17.50018428373017,1.167564366,24.55520637096774,3.266364467,98.52662830324999
2025-11-25 02:00:00,0.985981992,12.4095788,0.450906454,86.60443921,7.018739425,16.548,7.75,1.02,0.455,87.33,11.65,6.84,70.4,11.26,17.02,1.32,15.64331773,5.0,80.13222222,70.55,31.42,0.044,5.72,2.14,9.74,2.34,0.029,0.14,54.15,11.45,0.063,2.001748252,0.14,118.505,0.1,96.24,0.97,0.78,0.98,0.0,0.0,0.92,58.76655804,4.397298682,3.31153699,0.068076743,0.019653848,0.069230697,0.419460714,4.453838435,5.978836947,0.103846088,0.122691964,0.024769218,47.04,0.0,0.0,0.0,0.0,0.0,0.0,0.0,0.0,0.0,0.0,0.0,0.0,0.0,7.0,0.409377057,4.35369697,0.014684848,94.80287879,0.141575758,0.110945455,0.029630303,0.480484848,0.06610303,1.062888971,17.38884848,37.44333333,0.288363636,0.388424242,7.418484848,0.168424242,0.158424242,0.31369697,35.22884848,1.101575758,1.273477543,1484.575758,83.0,24.27272727,11.0,75.0,25.2,10.0,192.9955556,165.9191667,169.3830556,209.585,184.4706944,33.61398416278297,51.453444176586174,56.91911472394543,88.3568071114831,76.99053319038325,43.673872477345625,72.41570874094148,74.39155308091517,51.18464727564688,38.52870413559175,170.1871342,548.3194444,42.0827905,315.0,91.91833333,2.685474486,1.34788105,1.4401889815278908,1197.085556,3898.814961,0.0,2189.370169,1281.882342,206.5518975,102591.7555,3.124952419,17.50018428373017,1.130441337,24.55520637096774,3.412631803,101.2997952815
2025-11-25 03:00:00,0.987242658,12.42829484,0.452070145,86.5844625,7.106986028,14.028,7.75,1.02,0.455,87.33,11.65,5.967,70.4,11.26,17.02,1.32,14.45735654,5.0,80.13222222,70.55,31.42,0.044,5.72,2.14,9.74,2.34,0.029,0.14,54.15,11.45,0.063,2.001748252,0.14,101.595,0.1,96.24,0.97,0.78,0.98,0.0,0.0,0.779,58.76629182,4.397421224,3.311557006,0.06807919,0.019653826,0.069231676,0.419471923,4.453943408,5.978962158,0.103846978,0.122696635,0.024769396,41.066,0.0,0.0,0.0,0.0,0.0,0.0,0.0,0.0,0.0,0.0,0.0,0.0,0.0,6.0,0.322404389,4.339151515,0.013957576,94.76106061,0.145212121,0.113127273,0.031084848,0.527757576,0.068648485,1.053865095,17.50157576,37.24333333,0.353818182,0.384787879,7.345757576,0.164787879,0.154787879,0.299151515,35.34157576,1.105212121,1.261731792,1488.212121,83.0,24.27272727,11.0,75.0,25.2,10.0,199.8455556,160.4538889,163.4069444,211.3633333,183.7674306,37.600454618640384,49.14423900091805,58.397647742176176,89.43204999328015,80.4754861736015,52.55459108580973,73.60043553607193,83.91472462530237,55.947451343896816,43.86237231095711,170.1235744,540.0,41.71505761,315.0,84.9815,2.744606733,1.348050461,1.443020848616597,1181.336111,3901.003447,0.0,2219.932847,1257.024025,206.0917333,105072.8681,3.052352283,17.50018428373017,1.175297271,24.55520637096774,3.213364811,101.291373608
2025-11-25 04:00:00,0.987653382,12.43439251,0.452449275,86.57795411,7.135736715,16.56,7.75,1.02,0.455,87.33,11.65,6.865,70.4,11.26,17.02,1.32,14.3869467,5.0,80.13222222,70.55,31.42,0.044,5.72,2.14,9.74,2.34,0.029,0.14,54.15,11.45,0.063,2.001748252,0.14,118.785,0.1,96.24,0.97,0.78,0.98,0.0,0.0,0.905,58.63566364,4.457551658,3.321378674,0.069279616,0.019642913,0.069711846,0.424972057,4.5054526,6.040402148,0.104283497,0.124988357,0.024856699,47.669,0.0,0.0,0.0,0.0,0.0,0.0,0.0,0.0,0.0,0.0,0.0,0.0,0.0,7.0,0.254383429,4.324606061,0.013230303,94.71924242,0.148848485,0.115309091,0.032539394,0.575030303,0.071193939,1.044841218,17.61430303,37.04333333,0.419272727,0.381151515,7.273030303,0.161151515,0.151151515,0.284606061,35.45430303,1.108848485,1.249986042,1491.848485,83.0,24.27272727,11.0,75.0,25.2,10.0,170.0094444,161.2863889,167.4230556,199.9025,174.6553472,37.85313921382635,52.958387237760604,62.1806618369759,87.20365211252366,75.46616385844743,48.269578437155914,69.12291723990936,72.74157825066027,52.45727375294999,41.427556656570445,160.7147875,540.0,42.13015475,315.0,89.5185,2.770551978,1.347966075,1.429771761568439,1171.9975,3901.392808,0.0,2213.311867,1231.710164,202.9464442,104937.7608,3.057617417,17.50018428373017,1.198195452,24.55520637096774,3.181809408,100.04470934375
2025-11-25 05:00:00,0.987850402,12.43731751,0.452631141,86.57483208,7.149528171,14.412,7.75,1.02,0.455,87.33,11.65,5.991,70.4,11.26,17.02,1.32,14.26978607,5.0,80.13222222,70.55,31.42,0.044,5.72,2.14,9.74,2.34,0.029,0.14,54.15,11.45,0.063,2.001748252,0.14,101.574,0.1,96.24,0.97,0.78,0.98,0.0,0.0,0.765,58.77769757,4.392170961,3.310699431,0.067974375,0.019654778,0.06918975,0.418991681,4.449445905,5.973597552,0.103808864,0.122496534,0.024761773,41.834,0.0,0.0,0.0,0.0,0.0,0.0,0.0,0.0,0.0,0.0,0.0,0.0,0.0,6.0,0.254511834,4.29704,0.013984,94.609896,0.1664,0.120264,0.026768,0.67856,0.087088,1.063788476,17.65328,37.35392,0.41704,0.35704,7.30248,0.15672,0.14344,0.28656,35.1292,1.08704,1.271740615,1492.672,83.0,24.27272727,11.0,75.0,25.2,10.0,188.4791667,161.2363889,169.3280556,215.6205556,183.6660417,35.343502911995245,51.3818897619509,60.07365924969838,89.0738598693755,78.86966885654573,47.92904585720848,71.31612866913042,75.98662914387523,52.762859113104696,42.29832764967094,157.4650658,540.0,42.05862997,315.0,90.62191667,2.777878178,1.347754511,1.4551609385632107,1171.094444,3900.014061,0.0,2218.562792,1240.907203,204.9222094,106271.4575,3.018555411,17.50018428373017,1.204410901,24.55520637096774,3.240740717,99.6141212185
2025-11-25 06:00:00,0.98730315,12.42919291,0.452125984,86.58350394,7.111220472,14.224,7.75,1.02,0.455,87.33,11.65,5.831,70.4,11.26,17.02,1.32,14.00398373,5.0,80.13222222,70.55,31.42,0.044,5.72,2.14,9.74,2.34,0.029,0.14,54.15,11.45,0.063,2.001748252,0.14,101.325,0.1,96.24,0.97,0.78,0.98,0.0,0.0,0.761,58.76695733,4.397114878,3.311506967,0.068073074,0.019653881,0.06922923,0.419443902,4.453680985,5.97864914,0.103844754,0.122684959,0.024768951,41.766,0.0,0.0,0.0,0.0,0.0,0.0,0.0,0.0,0.0,0.0,0.0,0.0,0.0,6.0,0.383155062,4.26344,0.015424,94.469256,0.1904,0.126504,0.017648,0.80816,0.109168,1.095697966,17.65808,37.90112,0.38344,0.32344,7.37928,0.15192,0.13384,0.29616,34.6012,1.05344,1.30901973,1492.192,83.0,24.27272727,11.0,75.0,25.2,10.0,208.9971311,163.3909836,171.3327869,225.6610656,192.3454918,31.75904657435609,49.36909554727265,56.01976750497394,90.73579810310127,80.60269957678872,46.60137238840936,74.12329001682795,78.96909212057108,52.94556333313518,41.18897801992058,154.9970529,533.8729508,43.38719447,315.0,90.35,2.79141518,1.348357107,1.4676390375394752,1148.057377,3897.449648,0.0,2204.705873,1215.759594,198.7187061,104947.7684,3.052833238,17.50018428373017,1.213372029,24.55520637096774,3.213489484,99.28710950925
2025-11-25 07:00:00,0.988899891,12.45289838,0.453599899,86.55820173,7.222992364,11.917,7.75,1.02,0.455,87.33,11.65,4.822,70.4,11.26,17.02,1.32,14.0343989,5.0,80.13222222,70.55,31.42,0.044,5.72,2.14,9.74,2.34,0.029,0.14,54.15,11.45,0.063,2.001748252,0.14,84.384,0.1,96.24,0.97,0.78,0.98,0.0,0.0,0.784,58.73290909,4.412787879,3.314066986,0.068385965,0.019651037,0.069354386,0.420877512,4.467106858,5.994663477,0.103958533,0.123282297,0.024791707,34.485,0.0,0.0,0.0,0.0,0.0,0.0,0.0,0.0,0.0,0.0,0.0,0.0,0.0,6.0,0.490457925,4.223257143,0.015382857,94.50207429,0.189714286,0.124885714,0.015645714,0.818857143,0.110182857,1.111398021,17.69085714,38.18171429,0.345314286,0.312057143,7.407942857,0.143828571,0.13,0.302057143,34.35502857,1.013257143,1.32702772,1490.56,83.0,24.27272727,11.0,75.0,25.2,10.0,228.9690083,211.2355372,224.6024793,258.4541322,230.8152893,30.421811440534896,56.73258442830718,64.58534742227812,86.04588292897014,67.53203012354203,35.429759485260746,62.102648178369094,30.950903939165414,37.25496308922708,33.548672339994866,155.3336901,532.4380165,43.2799324,315.0,90.35,2.80308405,1.342319628,1.431313593880458,1154.383471,3906.835504,0.0,2203.038686,1172.830798,194.0044231,102599.9594,3.138396814,17.50018428373017,1.228212449,24.55520637096774,3.21107624,99.33171393825
2025-11-25 08:00:00,1.008293588,12.56596184,0.418892422,86.42574457,6.380551139,16.983,7.05,1.03,0.405,87.485,11.485,6.844,70.46,10.96,16.62,1.96,14.21077135,5.0,80.13222222,70.55,31.42,0.044,5.73,2.17,9.46,2.45,0.033,0.15,54.11,11.38,0.069,1.986038394,0.14,118.646,0.1,95.13,0.43,0.61,1.28,0.0,0.0,1.112,58.43347194,4.176181771,4.153302008,0.047174305,0.023793576,0.089424755,0.458423661,4.444640834,6.418722322,0.124568744,0.057174305,0.029609166,46.608,0.0,0.0,0.0,0.0,0.0,0.0,4.914,0.0,0.0,0.0,0.0,0.0,0.0,6.0,0.291944427,4.178685714,0.014354286,94.65053143,0.172571429,0.118028571,0.018388571,0.750285714,0.097154286,1.116291786,17.74228571,38.28457143,0.304171429,0.315485714,7.404514286,0.133542857,0.13,0.305485714,34.29674286,0.968685714,1.332188295,1488.16,83.0,24.27272727,11.0,75.0,25.2,10.0,229.4566667,198.5,217.2472222,258.2866667,225.8726389,33.756252541188786,51.96231090999578,65.21585763471089,86.37831180292616,65.4926436008518,52.258966188978775,60.141658770600486,44.42647938878093,46.156108089864546,41.46514895962186,194.2722378,532.9722222,41.39000867,315.0,73.14875,2.822852317,1.3403465,1.4351312398496936,1160.196389,3898.581725,0.0,2215.009975,1188.424333,199.6908294,105622.675,3.037654125,17.50018428373017,1.253383739,24.55520637096774,3.2970679,104.4910715085
2025-11-25 09:00:00,1.015547594,12.72225271,0.427465338,86.2621997,6.888331586,17.166,7.05,1.03,0.405,87.485,11.485,6.845,70.46,10.96,16.62,1.96,14.48650157,5.0,80.13222222,70.55,31.42,0.044,5.73,2.17,9.46,2.45,0.033,0.15,54.11,11.38,0.069,1.986038394,0.14,118.504,0.1,95.13,0.43,0.61,1.28,0.0,0.0,1.112,58.84206049,4.003014642,4.07816751,0.046458738,0.023614685,0.087886287,0.439031805,4.306536471,6.171494045,0.118128644,0.056458738,0.028750486,51.973,0.0,0.0,0.0,0.0,0.0,0.0,0.0,0.0,0.0,0.0,0.0,0.0,0.0,7.0,0.036614762,4.134114286,0.013325714,94.79898857,0.155428571,0.111171429,0.021131429,0.681714286,0.084125714,1.12118555,17.79371429,38.38742857,0.263028571,0.318914286,7.401085714,0.123257143,0.13,0.308914286,34.23845714,0.924114286,1.337348869,1485.76,83.0,24.27272727,11.0,75.0,25.2,10.0,223.5408333,176.1377778,205.8316667,240.095,211.4013194,38.75120452202401,57.474132997903695,64.94681177391644,89.8353500616326,83.54626246182085,50.26252401895485,70.58204288523487,71.13088048010172,51.89386389824189,40.97069623913575,167.0852678,537.125,41.59044286,315.0,86.70125,2.808372636,1.348249436,1.4767177034086159,1184.069167,3899.031067,0.0,2231.853667,1239.941239,209.2667419,108470.15,2.95819135,17.50018428373017,1.247182759,24.55520637096774,3.284288203,100.8887979835
2025-11-25 10:00:00,1.007222054,12.54287517,0.417626064,86.44990277,6.305543813,16.559,7.05,1.03,0.405,87.485,11.485,6.934,70.46,10.96,16.62,1.96,13.66651884,5.0,80.13222222,70.55,31.42,0.044,5.73,2.17,9.46,2.45,0.033,0.15,54.11,11.38,0.069,1.986038394,0.14,117.733,0.1,95.13,0.43,0.61,1.28,0.0,0.0,1.114,58.35913248,4.207688159,4.166972135,0.047304497,0.023826124,0.089704668,0.461951856,4.469767829,6.463703549,0.125740469,0.057304497,0.029765396,45.613,0.0,0.0,0.0,0.0,0.0,0.0,4.867,0.0,0.0,0.0,0.0,0.0,0.0,6.0,0.203539146,4.237652174,0.012643478,94.75758261,0.15,0.107573913,0.023069565,0.635043478,0.076434783,1.11821042,17.68521739,38.3166087,0.310608696,0.344956522,7.396434783,0.13426087,0.137130435,0.313565217,34.26634783,0.952782609,1.334062659,1484.286957,83.0,24.27272727,11.0,75.0,25.2,10.0,184.4358333,172.5266667,183.6558333,213.0669444,188.4213194,43.17902966872501,57.27238633994274,69.26452800945462,87.10386193548561,79.41032574545193,49.20397141680283,67.9478547981634,66.02272486862205,50.20776865126864,43.007414146843374,151.4090203,528.0277778,42.24230561,315.0,90.26225,2.826356692,1.348016725,1.4419749653169804,1180.880278,3902.1798,0.0,2250.263425,1228.457519,208.47707,108721.6239,2.952819669,17.50018428373017,1.245769757,24.55520637096774,3.140858083,98.81169518975
2025-11-25 11:00:00,1.006282914,12.52264096,0.416516171,86.47107613,6.23980395,13.976,7.05,1.03,0.405,87.485,11.485,6.021,70.46,10.96,16.62,1.96,13.23390357,5.0,80.13222222,70.55,31.42,0.044,5.73,2.17,9.46,2.45,0.033,0.15,54.11,11.38,0.069,1.986038394,0.14,102.559,0.1,95.13,0.43,0.61,1.28,0.0,0.0,1.013,58.78442615,4.027441104,4.088765768,0.046559674,0.023639918,0.088103299,0.441767165,4.326017079,6.206367362,0.119037066,0.056559674,0.028871609,43.679,0.0,0.0,0.0,0.0,0.0,0.0,0.0,0.0,0.0,0.0,0.0,0.0,0.0,7.0,0.210070134,4.409826087,0.012121739,94.6281913,0.15,0.105486957,0.024634783,0.598521739,0.071217391,1.111588729,17.5026087,38.16530435,0.399304348,0.381478261,7.391217391,0.155130435,0.147565217,0.318782609,34.33417391,1.015391304,1.326862084,1483.243478,83.0,24.27272727,11.0,75.0,25.2,10.0,159.1077778,142.7244444,148.9788889,176.7805556,156.8979167,47.40466439441312,55.900469969539245,64.45898262923083,89.33295074293287,91.11957955180395,52.17725224107318,77.35990890266055,97.23617788316858,59.2204995910387,44.64175094834425,137.9314671,528.7361111,43.44733514,315.0,95.9455,2.821188553,1.347956422,1.4335630619089512,1181.870556,3903.248697,0.0,2262.366092,1218.513617,206.6853719,107523.3039,2.987392461,17.50018428373017,1.243470175,24.55520637096774,2.983539111,97.02591939075
2025-11-25 12:00:00,1.006115508,12.51903413,0.416318328,86.47485036,6.22808558,16.172,7.05,1.03,0.405,87.485,11.485,7.102,70.46,10.96,16.62,1.96,14.30685822,5.0,80.13222222,70.55,31.42,0.044,5.73,2.17,9.46,2.45,0.033,0.15,54.11,11.38,0.069,1.986038394,0.14,119.292,0.1,95.13,0.43,0.61,1.28,0.0,0.0,1.332,58.66639004,4.077466918,4.110471183,0.046766392,0.023691598,0.088547743,0.447369229,4.365913699,6.277788513,0.12089753,0.056766392,0.029119671,50.405,0.0,0.0,0.0,0.0,0.0,0.0,0.0,0.0,0.0,0.0,0.0,0.0,0.0,6.0,0.319516373,4.404,0.012153333,94.65113,0.15,0.105,0.023083333,0.582333333,0.0723,1.109359143,17.61333333,38.0725,0.469833333,0.382333333,7.317166667,0.156166667,0.146166667,0.316166667,34.31933333,1.0415,1.322564664,1487.216667,83.0,24.27272727,11.0,75.0,25.2,10.0,190.3591667,165.4461111,164.4516667,198.5602778,179.7043056,43.78330067860429,54.9480168522947,66.12287398739413,88.15878579064511,82.756037098891,49.59496581977487,73.36532358927224,78.60568657833392,53.01574034358268,43.87041239093506,156.4766775,531.8666667,41.92940136,315.0,91.43125,2.795842092,1.348261431,1.4518384970480416,1181.2375,3899.798833,0.0,2231.223019,1248.139403,209.2666914,108254.3758,2.966963889,17.50018428373017,1.225705606,24.55520637096774,3.153043047,99.48315976875
2025-11-25 13:00:00,0.997298542,12.32906858,0.405898277,86.67363288,5.610897928,14.333,7.05,1.03,0.405,87.485,11.485,6.256,70.46,10.96,16.62,1.96,14.25407816,5.0,80.13222222,70.55,31.42,0.044,5.73,2.17,9.46,2.45,0.033,0.15,54.11,11.38,0.069,1.986038394,0.14,101.906,0.1,95.13,0.43,0.61,1.28,0.0,0.0,1.126,58.53423878,4.133474984,4.134772204,0.046997831,0.023749458,0.089045336,0.453641207,4.410581289,6.357750442,0.122980475,0.056997831,0.029397397,44.711,0.0,0.0,0.0,0.0,0.0,0.0,0.0,0.0,0.0,0.0,0.0,0.0,0.0,7.0,0.306727687,4.344,0.012353333,94.72043,0.15,0.105,0.020583333,0.572333333,0.0753,1.108466285,17.81333333,37.9975,0.534833333,0.372333333,7.222166667,0.151166667,0.141166667,0.311166667,34.27933333,1.0565,1.319150811,1492.716667,83.0,24.27272727,11.0,75.0,25.2,10.0,184.0655556,179.5933333,180.6944444,204.265,187.1545833,44.270400091203555,57.83901596699624,71.09061831525172,85.63214785817127,75.61497409755981,47.331419659313255,66.9724888103606,59.94337123314193,47.79901398950834,42.28846397255434,158.1063519,533.1333333,41.88275783,315.0,90.155,2.794708758,1.348288525,1.4359812765683324,1180.267778,3899.513925,0.0,2231.454297,1250.423458,209.2876664,108286.0636,2.966308664,17.50018428373017,1.220003748,24.55520637096774,3.184542189,99.69909162675
2025-11-25 14:00:00,1.006574267,12.5289183,0.416860497,86.46450743,6.260198694,14.394,7.05,1.03,0.405,87.485,11.485,6.289,70.46,10.96,16.62,1.96,14.17847119,5.0,80.13222222,70.55,31.42,0.044,5.73,2.17,9.46,2.45,0.033,0.15,54.11,11.38,0.069,1.986038394,0.14,102.134,0.1,95.13,0.43,0.61,1.28,0.0,0.0,1.132,58.52386379,4.137872088,4.136680038,0.047016,0.023754,0.089084401,0.45413361,4.41408807,6.364028126,0.123144003,0.057016,0.0294192,43.874,0.0,0.0,0.0,0.0,0.0,0.0,0.0,0.0,0.0,0.0,0.0,0.0,0.0,6.0,0.305175765,4.303714286,0.012794286,94.68429143,0.15,0.103685714,0.018685714,0.642285714,0.084542857,1.106660979,17.70228571,38.08514286,0.425142857,0.37,7.285428571,0.136857143,0.146571429,0.31,34.41457143,1.014,1.318353523,1492.028571,83.0,24.27272727,11.0,75.0,25.2,10.0,208.3972222,187.78,189.7997222,221.6366667,201.9034028,42.73312653782864,55.671506783485796,69.67581360379658,86.25208068275714,74.72932583984198,49.69072055190286,66.57948084264638,57.54849644596948,47.657915094866894,42.98826219964792,167.9244636,535.0,41.48505394,315.0,84.433625,2.789058386,1.348220439,1.4382145525575432,1179.922778,3899.799333,0.0,2232.823494,1252.292122,208.9124031,107914.4383,2.976786317,17.50018428373017,1.214914385,24.55520637096774,3.223652922,100.999991427
2025-11-25 15:00:00,0.990430986,12.18110397,0.397782074,86.82846504,5.130169026,16.033,7.05,1.03,0.405,87.485,11.485,6.947,70.46,10.96,16.62,1.96,13.67567738,5.0,80.13222222,70.55,31.42,0.044,5.73,2.17,9.46,2.45,0.033,0.15,54.11,11.38,0.069,1.986038394,0.14,118.688,0.1,95.13,0.43,0.61,1.28,0.0,0.0,1.641,58.67328316,4.074545489,4.109203621,0.04675432,0.02368858,0.088521788,0.447042078,4.363583799,6.273617631,0.120788882,0.05675432,0.029105184,52.023,0.0,0.0,0.0,0.0,0.0,0.0,0.0,0.0,0.0,0.0,0.0,0.0,0.0,7.0,0.329317855,4.315714286,0.013,94.7236,0.147428571,0.105828571,0.0216,0.592571429,0.080257143,1.096465915,17.59685714,37.91885714,0.370285714,0.380285714,7.378857143,0.145428571,0.157714286,0.307428571,34.58514286,1.051714286,1.309812767,1489.2,83.0,24.27272727,11.0,75.0,25.2,10.0,205.1625,167.7683333,175.8047222,205.3169444,188.513125,46.02234201780533,56.475683297484636,66.14360657131837,89.17849201525931,87.6335078840653,52.065732903620415,75.15536725400563,83.07048249348895,54.881233438593554,43.406062956300914,153.7605797,535.0,42.63587672,315.0,88.941375,2.801657278,1.347941911,1.4466069042567353,1180.063611,3896.784433,0.0,2247.212303,1236.463175,207.6343925,107730.4964,2.982866844,17.50018428373017,1.223144015,24.55520637096774,3.1006221,99.12327681025
2025-11-25 16:00:00,0.418547403,5.018253916,0.202801319,37.7124155,0.94928277,18.195,7.05,1.03,0.405,87.485,11.485,5.866,70.88,11.38,16.19,1.55,13.0706274,5.0,80.13222222,70.55,31.42,0.046,5.56,2.2,9.28,2.46,0.03,0.15,54.56,10.93,0.065,1.965827338,0.14,101.874,0.1,95.13,0.43,0.61,1.28,0.0,0.0,1.45,58.63627366,4.090230778,4.116009222,0.046819135,0.023704784,0.088661141,0.448798571,4.376093141,6.296011297,0.121372219,0.056819135,0.029182963,43.375,0.0,0.0,0.0,0.0,0.0,0.0,0.0,0.0,0.0,0.0,0.0,0.0,0.0,6.0,0.281794167,4.358571429,0.013,94.8346,0.143142857,0.110542857,0.0276,0.446857143,0.065685714,1.080862814,17.55828571,37.55028571,0.387428571,0.397428571,7.460285714,0.171142857,0.170571429,0.303142857,34.74371429,1.154571429,1.295578803,1486.2,83.0,24.27272727,11.0,75.0,25.2,10.0,184.8530556,173.9713889,181.9088889,202.9266667,185.915,47.074013128783605,58.310826713903836,69.31994775051481,86.90120652447604,82.86451896280079,49.6300281757121,70.18926691044655,70.13565092218909,51.28752052614348,42.07385315289835,144.9795064,529.9027778,42.711368,315.0,90.155,2.828052603,1.348020886,1.413580141512777,1180.920278,3900.864992,0.0,2263.758889,1199.681819,203.9647581,106446.3947,3.018916625,17.50018428373017,1.241304131,24.55520637096774,3.040155606,97.959784598
2025-11-25 17:00:00,0.479054504,5.743715345,0.232119193,43.16429245,1.086515371,15.907,7.05,1.03,0.405,87.485,11.485,6.742,70.88,11.38,16.19,1.55,12.77565992,5.0,80.13222222,70.55,31.42,0.046,5.56,2.2,9.28,2.46,0.03,0.15,54.56,10.93,0.065,1.965827338,0.14,118.353,0.1,95.13,0.43,0.61,1.28,0.0,0.0,1.961,58.57829914,4.114801415,4.126670035,0.046920667,0.023730167,0.088879434,0.451550076,4.395688732,6.33109045,0.122286003,0.056920667,0.0293048,49.475,0.0,0.0,0.0,0.0,0.0,0.0,0.0,0.0,0.0,0.0,0.0,0.0,0.0,7.0,0.258986325,4.399333333,0.012893333,94.94157333,0.138666667,0.113866667,0.0344,0.308,0.051266667,1.065470705,17.438,37.22133333,0.433333333,0.422,7.506666667,0.200666667,0.181333333,0.296,34.936,1.260666667,1.280351663,1482.933333,83.0,24.27272727,11.0,75.0,25.2,10.0,177.4816667,155.4472222,167.7075,193.5463889,173.5456944,48.59266508714839,56.84587459847533,66.8287047366581,88.92606059986974,89.74124663496013,54.60625099605616,74.65168660095358,89.09577758293813,57.77296855078177,44.780105038389536,141.7077247,521.5833333,42.37634144,315.0,90.155,2.804611039,1.348075128,1.4255814220502714,1182.818056,3899.006928,0.0,2276.160572,1235.220453,208.0509047,107744.6686,2.981371022,17.50018428373017,1.228132125,24.55520637096774,2.918547422,97.52627352275
2025-11-25 18:00:00,0.480940908,5.766332742,0.233033223,43.33426325,1.090793812,15.772,7.05,1.03,0.405,87.485,11.485,6.716,70.88,11.38,16.19,1.55,13.04783361,5.0,80.13222222,70.55,31.42,0.046,5.56,2.2,9.28,2.46,0.03,0.15,54.56,10.93,0.065,1.965827338,0.14,118.264,0.1,95.13,0.43,0.61,1.28,0.0,0.0,1.97,58.60176037,4.104858126,4.122355798,0.046879579,0.023719895,0.088791095,0.450436592,4.387758753,6.316894556,0.121916211,0.056879579,0.029255495,49.41,0.0,0.0,0.0,0.0,0.0,0.0,0.0,0.0,0.0,0.0,0.0,0.0,0.0,6.0,0.220532791,4.434333333,0.012493333,95.03747333,0.133666667,0.113366667,0.0434,0.188,0.037266667,1.050658827,17.093,37.00133333,0.558333333,0.467,7.456666667,0.240666667,0.186333333,0.281,35.221,1.375666667,1.262393293,1478.933333,83.0,24.27272727,11.0,75.0,25.2,10.0,195.5536111,160.7119444,176.3958333,202.7452778,183.8516667,47.84740031502065,57.87549338643802,66.991162398187,89.71936441980853,91.22890460208708,53.77220614206601,75.7347746987102,88.2505739780463,56.97795695829524,44.034581625694145,144.7266774,526.0138889,42.59562022,315.0,90.155,2.807432233,1.347946753,1.4452734618797454,1179.822778,3898.316567,0.0,2266.781225,1240.957125,208.7842586,108455.7575,2.960622275,17.50018428373017,1.232343818,24.55520637096774,2.990724703,97.9262847555
2025-11-25 19:00:00,0.482785057,5.788443513,0.23392678,43.50042674,1.094976417,13.357,7.05,1.03,0.405,87.485,11.485,5.843,70.88,11.38,16.19,1.55,14.01300899,5.0,80.13222222,70.55,31.42,0.046,5.56,2.2,9.28,2.46,0.03,0.15,54.56,10.93,0.065,1.965827338,0.14,102.004,0.1,95.13,0.43,0.61,1.28,0.0,0.0,1.697,58.54833522,4.127500661,4.132180039,0.046973143,0.023743286,0.088992258,0.452972181,4.405816643,6.349220985,0.122758289,0.056973143,0.029367772,41.591,0.0,0.0,0.0,0.0,0.0,0.0,0.0,0.0,0.0,0.0,0.0,0.0,0.0,6.0,0.270635701,4.464571429,0.012611429,95.09047429,0.125428571,0.112542857,0.0564,0.113714286,0.024257143,1.031778841,16.78742857,36.69371429,0.677428571,0.5,7.404,0.279142857,0.192285714,0.263142857,35.56714286,1.489714286,1.239964653,1470.971429,83.0,24.27272727,11.0,75.0,25.2,10.0,178.19,170.0372222,176.4519444,195.8594444,180.1346528,45.82850523790927,59.99931845003401,70.33426951154838,86.98467685303564,82.68324523051473,46.02489943649182,71.03486135083403,70.38358104389522,50.081908975470355,41.43366223571678,146.1570589,537.3055556,41.93403206,315.0,95.876375,2.803819411,1.3374409,1.4448013036093073,1180.941667,3898.484447,0.0,2239.349458,1234.163136,209.1570658,108416.4456,2.959003878,17.50018428373017,1.229431008,24.55520637096774,3.120587397,98.11581030425
2025-11-25 20:00:00,0.470824443,5.645039455,0.228131431,42.42273846,1.067849252,15.841,7.05,1.03,0.405,87.485,11.485,6.878,70.88,11.38,16.19,1.55,15.38033919,5.0,80.13222222,70.55,31.42,0.046,5.56,2.2,9.28,2.46,0.03,0.15,54.56,10.93,0.065,1.965827338,0.14,118.373,0.1,95.13,0.43,0.61,1.28,0.0,0.0,1.981,57.92268045,4.392664327,4.24723039,0.048068861,0.024017215,0.091348051,0.482666129,4.617290145,6.727791426,0.132619748,0.058068861,0.030682633,42.172,0.0,0.0,0.0,0.0,0.0,0.0,4.872,0.0,0.0,0.0,0.0,0.0,0.0,7.0,0.282687617,4.472,0.01385,95.0168,0.111,0.11105,0.0758,0.182,0.0175,1.005201204,16.6355,36.2245,0.746,0.497,7.349,0.305,0.1985,0.242,36.037,1.5705,1.209130746,1454.95,83.0,24.27272727,11.0,75.0,25.2,10.0,178.7319444,157.3819444,168.0141667,196.7902778,175.2295833,40.443521989495935,55.57696018288392,64.01179984024628,88.204908651234,80.53562139050177,49.42905015287293,72.12288857725318,80.64212422319338,54.35262082681507,42.1732849872337,168.3328297,556.9583333,42.67016558,315.0,91.368625,2.771424036,1.348066728,1.4620361472806425,1191.423056,3903.608064,0.0,2206.972317,1264.281231,211.1737536,107833.5228,2.981761728,17.50018428373017,1.183440993,24.55520637096774,3.255047617,101.05409993525001
2025-11-25 21:00:00,0.479124285,5.744551996,0.232153004,43.17057992,1.086673636,16.261,7.05,1.03,0.405,87.485,11.485,6.89,70.88,11.38,16.19,1.55,15.25286984,5.0,80.13222222,70.55,31.42,0.046,5.56,2.2,9.28,2.46,0.03,0.15,54.56,10.93,0.065,1.965827338,0.14,117.922,0.1,95.13,0.43,0.61,1.28,0.0,0.0,1.988,58.29891593,4.233209011,4.178045232,0.047409955,0.023852489,0.089931402,0.464809769,4.490121236,6.500139311,0.126689591,0.057409955,0.029891946,45.366,0.0,0.0,0.0,0.0,0.0,0.0,0.0,0.0,0.0,0.0,0.0,0.0,0.0,6.0,0.180339709,4.392,0.01235,94.8648,0.121,0.11155,0.0538,0.402,0.0425,1.010030336,16.8905,36.4695,0.506,0.467,7.339,0.255,0.1835,0.262,36.107,1.3755,1.213288611,1464.45,83.0,24.27272727,11.0,75.0,25.2,10.0,211.2069444,174.3663889,181.9313889,219.3497222,196.7136111,38.88771551169896,55.17208220095348,64.36253982685282,88.61300452737885,80.15288688878513,47.10929945384902,71.83917930533758,71.1834861289284,50.47360166977063,41.50930242369655,169.1849575,552.125,43.12724372,315.0,90.155,2.777906283,1.348291603,1.4717764030942038,1189.464167,3898.047997,0.0,2208.855144,1262.276367,210.7509828,107780.2753,2.975552269,17.50018428373017,1.178568574,24.55520637096774,3.209603292,101.16700686875001
