Repository: saikumar-voptimai/evonith_bf_webapp

# Evonith BF2 — Blast Furnace Intelligence Platform

Monitoring, modelling and optimisation of **Blast Furnace 2 (BF2)** at Evonith Steel: live telemetry from InfluxDB,
manual plant reports from Neon PostgreSQL, a two-zone energy model of the furnace, blend and fuel optimisers, a
conversational assistant (FurnaceMind) and a live digital twin evaluated every hour.

The platform has three deployable parts that share one Python service layer, plus the shared data library:

| Part | Path | What it is |
|---|---|---|
| **Streamlit app** (legacy) | `src/app.py`, `src/custom_pages/` | The original 11-page dashboard; still the home of the model pages. Served under `/legacy` in production |

File: src/assets/data/V10_df_filtered.csv (part 38 of 166)
datetime,Hot Blast PressureBar,Hot Blast Temp.oC,Hot Blast VolumeNm3/Hr.,O2 Enrichment %,OxygenFlowNm3/Hr.,PermeabilityKgs/Hr.,RAFToC,SteamKgs/Hr.,TopPressureBar,TuyereVelocitym/s,Differential PressureTotalBar,Charges/Hrs.,StockRodLevel,COKE_ASH%,COKE_FC%,COKE_IM%,COKE_MOIST%,COKE_MT,COKE_VM%,NUTCOKE_ASH%,NUTCOKE_FC%,NUTCOKE_IM%,NUTCOKE_MOIST%,NUTCOKE_MT,NUTCOKE_VM%,PCI_2_%Ash,PCI_2_%FC,PCI_2_%IM,PCI_2_MT,PCI_2_%VM,Sinter_SP_MT,Sinter_SP_02_Al2O3%,Sinter_SP_02_Basicity,Sinter_SP_02_CaO%,Sinter_SP_02_Cold_Strength_AI,Sinter_SP_02_Cold_strength_TI,Sinter_SP_02_Fe(T)%,Sinter_SP_02_FeO%,Sinter_SP_02_Hot_strength_RDI,Sinter_SP_02_Hot_strength_RI,Sinter_SP_02_K2O%,Sinter_SP_02_MgO%,Sinter_SP_02_MnO%,Sinter_SP_02_Na2O%,Sinter_SP_02_P%,Sinter_SP_02_SiO2%,Sinter_SP_02_TiO2%,ORE_%Al2O3,ORE_%CaO,ORE_%Fe(T),ORE_%K2O,ORE_%LOI,ORE_%MgO,ORE_%MnO,ORE_MT,ORE_%Na2O,ORE_%P,ORE_%SiO2,ORE_%TiO2,ORE_%TM,Geomin Type,FLUX_Al2O3%,FLUX_CaO%,FLUX_Fe2O3%,FLUX_LOI%,FLUX_MgO%,FLUX_MT,FLUX_SiO2%,FLUX_TM%,COKE_DISCHARGE_TIME,WEIGHTED_COKE_ANGLE,TOTAL_COKE_PORTIONS,NON_COKE_DISCHARGE_TIME,WEIGHTED_NON_COKE_ANGLE,TOTAL_NON_COKE_PORTIONS,UnitCost Lakhs/Thm,ActualKg/Thm.,FurnaceTopGasAnalysisCO2ETACO,Act. Fuel RateKg/Thm.,Coke Rate Kg/Thm,ProductionTonnesPerHr
2024-04-23 18:00:00,2.72,1147.0,117354.0,2.543627914,3687.0,1356.0,2248.0,472.0,1.3,255.0,1.42,7.0,1.3,10.56,88.05,0.42,4.0,280.8976667,0.97,10.92,87.59,0.46,6.0,23.282999997,1.03,9.76,71.08,1.08,98.38666667,18.08,926.5083333,2.05,1.999243715,11.215,5.014,79.28066667,54.45,9.245,27.20923077,65.17,0.104,2.235,0.34,0.044,0.07,5.61,0.17,4.055785656,0.088003696,60.77870517,0.039585957,4.380148511,0.081996304,0.093974131,343.5454664,0.021181153,0.104944566,3.708595677,0.282713523,2.059889132,2.0,1.28,0.0,0.64,1.28,0.0,22.60333333,94.8,0.2,82.5,25.54545455,11.0,60.0,28.0,8.0,119.1375,135.0,43.35632184,540.0,405.0,89.7037037
2024-04-23 19:00:00,2.67,1150.0,117038.0,2.55325943,3699.0,1431.0,2255.0,268.0,1.3,260.0,1.37,7.0,1.3,10.56,88.05,0.42,4.0,280.8976667,0.97,10.92,87.59,0.46,6.0,23.282999997,1.03,9.76,71.08,1.08,98.38666667,18.08,926.5083333,2.05,1.999243715,11.215,5.014,79.28066667,54.45,9.245,27.20923077,65.17,0.104,2.235,0.34,0.044,0.07,5.61,0.17,4.055785656,0.088003696,60.77870517,0.039585957,4.380148511,0.081996304,0.093974131,343.5454664,0.021181153,0.104944566,3.708595677,0.282713523,2.059889132,2.0,1.28,0.0,0.64,1.28,0.0,22.60333333,94.8,0.2,82.5,25.54545455,11.0,60.0,28.0,8.0,119.4025,137.0,42.91393826,542.0,405.0,88.61313869
2024-04-23 20:00:00,2.66,1163.0,116819.0,2.55213645,3701.0,1386.0,2271.0,0.0,1.26,260.0,1.4,8.0,1.3,10.56,88.05,0.42,4.0,280.8976667,0.97,10.92,87.59,0.46,6.0,23.282999997,1.03,9.76,71.08,1.08,98.38666667,18.08,926.5083333,2.05,1.999243715,11.215,5.014,79.28066667,54.45,9.245,27.20923077,65.17,0.104,2.235,0.34,0.044,0.07,5.61,0.17,4.055785656,0.088003696,60.77870517,0.039585957,4.380148511,0.081996304,0.093974131,343.5454664,0.021181153,0.104944566,3.708595677,0.282713523,2.059889132,2.0,1.28,0.0,0.64,1.28,0.0,22.60333333,94.8,0.2,82.5,25.54545455,11.0,60.0,28.0,8.0,119.8,140.0,42.14452214,545.0,405.0,89.78571429
2024-04-23 22:00:00,2.7,1149.0,117051.0,2.542266439,3694.0,1370.0,2288.0,0.0,1.28,255.0,1.42,7.0,1.3,10.56,88.05,0.42,4.0,280.8976667,0.97,10.92,87.59,0.46,6.0,23.282999997,1.03,9.76,71.08,1.08,98.38666667,18.08,926.5083333,2.05,1.999243715,11.215,5.014,79.28066667,54.45,9.245,27.20923077,65.17,0.104,2.235,0.34,0.044,0.07,5.61,0.17,4.055785656,0.088003696,60.77870517,0.039585957,4.380148511,0.081996304,0.093974131,343.5454664,0.021181153,0.104944566,3.708595677,0.282713523,2.059889132,2.0,1.28,0.0,0.64,1.28,0.0,22.60333333,94.8,0.2,82.5,25.54545455,11.0,60.0,28.0,8.0,118.8725,133.0,42.54273004,538.0,405.0,86.2406015
2024-04-23 23:00:00,2.69,1158.0,116740.0,2.553862485,3701.0,1403.0,2267.0,0.0,1.3,257.0,1.39,8.0,1.3,10.62,87.97,0.42,3.7,282.7936667,0.99,10.98,87.56,0.43,7.6,23.415999997,1.03,9.68,71.1,1.12,95.53666667,18.1,929.6066667,2.085,2.00795053,11.325,5.133333333,79.86666667,54.39,8.89,26.82769231,65.17,0.0985,2.165,0.335,0.0445,0.073,5.64,0.17,4.37853183,0.09817618,60.4766131,0.032635236,4.347497771,0.088029363,0.113647639,342.3642113,0.012547146,0.109968358,3.880163262,0.319848626,2.539412732,2.0,0.78,0.0,1.02,1.26,0.0,22.69,96.15,0.2,82.5,25.54545455,11.0,60.0,28.0,8.0,119.1375,135.0,42.58395522,540.0,405.0,93.77777778
2024-04-24 00:00:00,2.67,1148.0,117984.0,2.405689024,3501.0,1437.0,2236.0,600.0,1.3,260.0,1.37,7.0,1.3,10.62,87.97,0.42,3.7,282.7936667,0.99,10.98,87.56,0.43,7.6,23.415999997,1.03,9.68,71.1,1.12,95.53666667,18.1,929.6066667,2.085,2.00795053,11.325,5.133333333,79.86666667,54.39,8.89,26.82769231,65.17,0.0985,2.165,0.335,0.0445,0.073,5.64,0.17,4.37853183,0.09817618,60.4766131,0.032635236,4.347497771,0.088029363,0.113647639,342.3642113,0.012547146,0.109968358,3.880163262,0.319848626,2.539412732,2.0,0.78,0.0,1.02,1.26,0.0,22.69,96.15,0.2,82.5,25.54545455,11.0,60.0,28.0,8.0,119.27,136.0,41.4269275,541.0,405.0,92.86764706
2024-04-24 01:00:00,2.7,1148.0,118505.0,2.548141943,3695.0,1373.0,2211.0,1360.0,1.26,258.0,1.44,7.0,1.3,10.62,87.97,0.42,3.7,282.7936667,0.99,10.98,87.56,0.43,7.6,23.415999997,1.03,9.68,71.1,1.12,95.53666667,18.1,929.6066667,2.085,2.00795053,11.325,5.133333333,79.86666667,54.39,8.89,26.82769231,65.17,0.0985,2.165,0.335,0.0445,0.073,5.64,0.17,4.37853183,0.09817618,60.4766131,0.032635236,4.347497771,0.088029363,0.113647639,342.3642113,0.012547146,0.109968358,3.880163262,0.319848626,2.539412732,2.0,0.78,0.0,1.02,1.26,0.0,22.69,96.15,0.2,82.5,25.54545455,11.0,60.0,28.0,8.0,118.475,130.0,42.36176195,535.0,405.0,84.30769231
2024-04-24 02:00:00,2.67,1149.0,117503.0,2.546058744,3702.0,1430.0,2258.0,300.0,1.3,259.0,1.37,8.0,1.3,10.62,87.97,0.42,3.7,282.7936667,0.99,10.98,87.56,0.43,7.6,23.415999997,1.03,9.68,71.1,1.12,95.53666667,18.1,929.6066667,2.085,2.00795053,11.325,5.133333333,79.86666667,54.39,8.89,26.82769231,65.17,0.0985,2.165,0.335,0.0445,0.073,5.64,0.17,4.37853183,0.09817618,60.4766131,0.032635236,4.347497771,0.088029363,0.113647639,342.3642113,0.012547146,0.109968358,3.880163262,0.319848626,2.539412732,2.0,0.78,0.0,1.02,1.26,0.0,22.69,96.15,0.2,82.5,25.54545455,11.0,60.0,28.0,8.0,118.475,130.0,43.21045264,535.0,405.0,93.07692308
2024-04-24 03:00:00,2.69,1148.0,118647.0,2.541077768,3695.0,1402.0,2227.0,1213.0,1.28,259.0,1.41,8.0,1.3,10.62,87.97,0.42,3.7,282.7936667,0.99,10.98,87.56,0.43,7.6,23.415999997,1.03,9.68,71.1,1.12,95.53666667,18.1,929.6066667,2.085,2.00795053,11.325,5.133333333,79.86666667,54.39,8.89,26.82769231,65.17,0.0985,2.165,0.335,0.0445,0.073,5.64,0.17,4.37853183,0.09817618,60.4766131,0.032635236,4.347497771,0.088029363,0.113647639,342.3642113,0.012547146,0.109968358,3.880163262,0.319848626,2.539412732,2.0,0.78,0.0,1.02,1.26,0.0,22.69,96.15,0.2,82.5,25.54545455,11.0,60.0,28.0,8.0,117.8125,125.0,42.7910206,530.0,405.0,89.2
2024-04-24 04:00:00,2.66,1149.0,119780.0,2.508882269,3701.0,1465.0,2242.0,760.0,1.3,264.0,1.36,8.0,1.3,10.62,87.97,0.42,3.7,282.7936667,0.99,10.98,87.56,0.43,7.6,23.415999997,1.03,9.68,71.1,1.12,95.53666667,18.1,929.6066667,2.085,2.00795053,11.325,5.133333333,79.86666667,54.39,8.89,26.82769231,65.17,0.0985,2.165,0.335,0.0445,0.073,5.64,0.17,4.37853183,0.09817618,60.4766131,0.032635236,4.347497771,0.088029363,0.113647639,342.3642113,0.012547146,0.109968358,3.880163262,0.319848626,2.539412732,2.0,0.78,0.0,1.02,1.26,0.0,22.69,96.15,0.2,82.5,25.54545455,11.0,60.0,28.0,8.0,118.475,130.0,41.74174174,535.0,405.0,92.53846154
2024-04-24 05:00:00,2.67,1152.0,118837.0,2.508823659,3701.0,1446.0,2272.0,0.0,1.3,262.0,1.37,7.0,1.3,10.62,87.97,0.42,3.7,282.7936667,0.99,10.98,87.56,0.43,7.6,23.415999997,1.03,9.68,71.1,1.12,95.53666667,18.1,929.6066667,2.085,2.00795053,11.325,5.133333333,79.86666667,54.39,8.89,26.82769231,65.17,0.0985,2.165,0.335,0.0445,0.073,5.64,0.17,4.37853183,0.09817618,60.4766131,0.032635236,4.347497771,0.088029363,0.113647639,342.3642113,0.012547146,0.109968358,3.880163262,0.319848626,2.539412732,2.0,0.78,0.0,1.02,1.26,0.0,22.69,96.15,0.2,82.5,25.54545455,11.0,60.0,28.0,8.0,119.1375,135.0,41.91533657,540.0,405.0,91.11111111
2024-04-24 06:00:00,2.66,1162.0,115741.0,2.57450119,3699.0,1418.0,2253.0,0.0,1.3,258.0,1.36,8.0,1.3,10.62,87.97,0.42,3.7,282.7936667,0.99,10.98,87.56,0.43,7.6,23.415999997,1.03,9.68,71.1,1.12,95.53666667,18.1,929.6066667,2.085,2.00795053,11.325,5.133333333,79.86666667,54.39,8.89,26.82769231,65.17,0.0985,2.165,0.335,0.0445,0.073,5.64,0.17,4.37853183,0.09817618,60.4766131,0.032635236,4.347497771,0.088029363,0.113647639,342.3642113,0.012547146,0.109968358,3.880163262,0.319848626,2.539412732,2.0,0.78,0.0,1.02,1.26,0.0,22.69,96.15,0.2,82.5,25.54545455,11.0,60.0,28.0,8.0,119.1375,135.0,42.37526353,540.0,405.0,96.22222222
2024-04-24 07:00:00,2.7,1140.0,116172.0,2.55802553,3689.0,1372.0,2267.0,0.0,1.29,251.0,1.41,7.0,1.3,10.62,87.97,0.42,3.7,282.7936667,0.99,10.98,87.56,0.43,7.6,23.415999997,1.03,9.68,71.1,1.12,95.53666667,18.1,929.6066667,2.085,2.00795053,11.325,5.133333333,79.86666667,54.39,8.89,26.82769231,65.17,0.0985,2.165,0.335,0.0445,0.073,5.64,0.17,4.37853183,0.09817618,60.4766131,0.032635236,4.347497771,0.088029363,0.113647639,342.3642113,0.012547146,0.109968358,3.880163262,0.319848626,2.539412732,2.0,0.78,0.0,1.02,1.26,0.0,22.69,96.15,0.2,82.5,25.54545455,11.0,60.0,28.0,8.0,119.1375,135.0,42.76700164,540.0,405.0,88.0
2024-04-24 08:00:00,2.72,1145.0,118461.0,2.520474479,3693.0,1379.0,2267.0,345.0,1.28,254.0,1.44,7.0,1.3,10.36,88.25,0.41,4.2,282.7936667,0.98,10.62,87.9,0.44,7.5,23.415999997,1.04,10.14,70.29,0.92,95.53666667,18.65,929.6066667,2.205,1.94,11.365,5.133333333,79.86666667,54.08,9.13,27.01846154,65.17,0.1155,2.165,0.325,0.046,0.0705,5.86,0.18,4.705031008,0.071677003,60.85567019,0.038503101,3.846554853,0.069706366,0.085765093,342.3642113,0.022364764,0.125588912,3.102342731,0.307657764,2.418238196,2.0,0.86,0.0,0.61,1.38,0.0,22.69,95.82,0.1,82.5,25.54545455,11.0,60.0,28.0,8.0,118.8725,133.0,42.61988304,538.0,405.0,87.89473684
2024-04-24 09:00:00,2.72,1145.0,116533.0,2.556323661,3698.0,1365.0,2290.4718543121794,0.0,1.3,251.0,1.42,7.0,1.3,10.36,88.25,0.41,4.2,282.7936667,0.98,10.62,87.9,0.44,7.5,23.415999997,1.04,10.14,70.29,0.92,95.53666667,18.65,929.6066667,2.205,1.94,11.365,5.133333333,79.86666667,54.08,9.13,27.01846154,65.17,0.1155,2.165,0.325,0.046,0.0705,5.86,0.18,4.705031008,0.071677003,60.85567019,0.038503101,3.846554853,0.069706366,0.085765093,342.3642113,0.022364764,0.125588912,3.102342731,0.307657764,2.418238196,2.0,0.86,0.0,0.61,1.38,0.0,22.69,95.82,0.1,82.5,25.54545455,11.0,60.0,28.0,8.0,118.74000000000001,132.0,42.76700164,537.0,405.0,86.36363636
2024-04-24 10:00:00,2.7,1140.0,115442.0,2.583954704,3703.0,1359.0,2290.4718543121794,0.0,1.3,247.0,1.4,8.0,1.3,10.36,88.25,0.41,4.2,282.7936667,0.98,10.62,87.9,0.44,7.5,23.415999997,1.04,10.14,70.29,0.92,95.53666667,18.65,929.6066667,2.205,1.94,11.365,5.133333333,79.86666667,54.08,9.13,27.01846154,65.17,0.1155,2.165,0.325,0.046,0.0705,5.86,0.18,4.705031008,0.071677003,60.85567019,0.038503101,3.846554853,0.069706366,0.085765093,342.3642113,0.022364764,0.125588912,3.102342731,0.307657764,2.418238196,2.0,0.86,0.0,0.61,1.38,0.0,22.69,95.82,0.1,82.5,25.54545455,11.0,60.0,28.0,8.0,118.6075,131.0,43.06602696,536.0,405.0,85.8778626
2024-04-24 11:00:00,2.67,1152.0,114754.0,2.609258818,3717.0,1395.0,2290.4718543121794,0.0,1.3,253.0,1.37,7.0,1.3,10.36,88.25,0.41,4.2,282.7936667,0.98,10.62,87.9,0.44,7.5,23.415999997,1.04,10.14,70.29,0.92,95.53666667,18.65,929.6066667,2.205,1.94,11.365,5.133333333,79.86666667,54.08,9.13,27.01846154,65.17,0.1155,2.165,0.325,0.046,0.0705,5.86,0.18,4.705031008,0.071677003,60.85567019,0.038503101,3.846554853,0.069706366,0.085765093,342.3642113,0.022364764,0.125588912,3.102342731,0.307657764,2.418238196,2.0,0.86,0.0,0.61,1.38,0.0,22.69,95.82,0.1,82.5,25.54545455,11.0,60.0,28.0,8.0,119.1375,135.0,42.53112033,540.0,405.0,88.22222222
2024-04-24 12:00:00,2.71,1140.0,115672.0,2.576035983,3699.0,1359.0,2290.4718543121794,0.0,1.28,249.0,1.43,7.0,1.3,10.36,88.25,0.41,4.2,282.7936667,0.98,10.62,87.9,0.44,7.5,23.415999997,1.04,10.14,70.29,0.92,95.53666667,18.65,929.6066667,2.205,1.94,11.365,5.133333333,79.86666667,54.08,9.13,27.01846154,65.17,0.1155,2.165,0.325,0.046,0.0705,5.86,0.18,4.705031008,0.071677003,60.85567019,0.038503101,3.846554853,0.069706366,0.085765093,342.3642113,0.022364764,0.125588912,3.102342731,0.307657764,2.418238196,2.0,0.86,0.0,0.61,1.38,0.0,22.69,95.82,0.1,82.5,25.54545455,11.0,60.0,28.0,8.0,118.475,130.0,41.89283229,535.0,405.0,85.46153846
2024-04-24 13:00:00,2.67,1143.0,115880.0,2.525561369,3633.0,1386.0,2290.4718543121794,0.0,1.27,252.0,1.4,7.0,1.3,10.36,88.25,0.41,4.2,282.7936667,0.98,10.62,87.9,0.44,7.5,23.415999997,1.04,10.14,70.29,0.92,95.53666667,18.65,929.6066667,2.205,1.94,11.365,5.133333333,79.86666667,54.08,9.13,27.01846154,65.17,0.1155,2.165,0.325,0.046,0.0705,5.86,0.18,4.705031008,0.071677003,60.85567019,0.038503101,3.846554853,0.069706366,0.085765093,342.3642113,0.022364764,0.125588912,3.102342731,0.307657764,2.418238196,2.0,0.86,0.0,0.61,1.38,0.0,22.69,95.82,0.1,82.5,25.54545455,11.0,60.0,28.0,8.0,118.3425,129.0,41.65699698,534.0,405.0,85.19379845
2024-04-24 14:00:00,2.67,1141.0,118112.0,2.387883972,3501.0,1491.0,2290.4718543121794,0.0,1.3,259.0,1.37,7.0,1.3,10.36,88.25,0.41,4.2,282.7936667,0.98,10.62,87.9,0.44,7.5,23.415999997,1.04,10.14,70.29,0.92,95.53666667,18.65,929.6066667,2.205,1.94,11.365,5.133333333,79.86666667,54.08,9.13,27.01846154,65.17,0.1155,2.165,0.325,0.046,0.0705,5.86,0.18,4.705031008,0.071677003,60.85567019,0.038503101,3.846554853,0.069706366,0.085765093,342.3642113,0.022364764,0.125588912,3.102342731,0.307657764,2.418238196,2.0,0.86,0.0,0.61,1.38,0.0,22.69,95.82,0.1,82.5,25.54545455,11.0,60.0,28.0,8.0,118.3425,129.0,41.07728337,534.0,405.0,84.65116279
2024-04-24 15:00:00,2.58,1172.0,114580.0,2.460746567,3500.0,1496.0,2290.4718543121794,0.0,1.3,263.0,1.28,8.0,1.3,10.36,88.25,0.41,4.2,282.7936667,0.98,10.62,87.9,0.44,7.5,23.415999997,1.04,10.14,70.29,0.92,95.53666667,18.65,929.6066667,2.205,1.94,11.365,5.133333333,79.86666667,54.08,9.13,27.01846154,65.17,0.1155,2.165,0.325,0.046,0.0705,5.86,0.18,4.705031008,0.071677003,60.85567019,0.038503101,3.846554853,0.069706366,0.085765093,342.3642113,0.022364764,0.125588912,3.102342731,0.307657764,2.418238196,2.0,0.86,0.0,0.61,1.38,0.0,22.69,95.82,0.1,82.5,25.54545455,11.0,60.0,28.0,8.0,119.1375,135.0,41.41601111,540.0,405.0,97.92592593
2024-04-24 16:00:00,2.68,1159.0,115205.0,2.446006742,3498.0,1392.0,2290.4718543121794,0.0,1.3,255.0,1.38,7.0,1.3,10.5,88.15,0.39,4.0,282.7936667,0.96,10.68,87.85,0.45,6.7,23.415999997,1.02,10.32,69.91,1.02,95.53666667,18.75,929.6066667,2.175,1.954904511,11.6,5.133333333,79.86666667,53.82,9.435,26.92307692,65.17,0.1095,2.265,0.335,0.046,0.073,5.935,0.18,4.663709655,0.095324642,60.0699899,0.040488419,4.773850131,0.073647639,0.063647639,342.3642113,0.02282382,0.115918111,3.660665729,0.334810782,2.137944562,2.0,0.96,0.0,1.17,1.3,0.0,22.69,95.92,0.1,82.5,25.54545455,11.0,60.0,28.0,8.0,118.475,130.0,41.90432383,535.0,405.0,90.38461538
2024-04-24 17:00:00,2.67,1170.0,116935.0,2.411216822,3500.0,1420.0,2290.4718543121794,0.0,1.3,261.0,1.37,8.0,1.3,10.5,88.15,0.39,4.0,282.7936667,0.96,10.68,87.85,0.45,6.7,23.415999997,1.02,10.32,69.91,1.02,95.53666667,18.75,929.6066667,2.175,1.954904511,11.6,5.133333333,79.86666667,53.82,9.435,26.92307692,65.17,0.1095,2.265,0.335,0.046,0.073,5.935,0.18,4.663709655,0.095324642,60.0699899,0.040488419,4.773850131,0.073647639,0.063647639,342.3642113,0.02282382,0.115918111,3.660665729,0.334810782,2.137944562,2.0,0.96,0.0,1.17,1.3,0.0,22.69,95.92,0.1,82.5,25.54545455,11.0,60.0,28.0,8.0,119.4025,137.0,42.90610007,542.0,405.0,91.60583942
2024-04-24 18:00:00,2.66,1172.0,116336.0,2.423624785,3500.0,1424.0,2290.4718543121794,0.0,1.3,261.0,1.36,7.0,1.3,10.5,88.15,0.39,4.0,282.7936667,0.96,10.68,87.85,0.45,6.7,23.415999997,1.02,10.32,69.91,1.02,95.53666667,18.75,929.6066667,2.175,1.954904511,11.6,5.133333333,79.86666667,53.82,9.435,26.92307692,65.17,0.1095,2.265,0.335,0.046,0.073,5.935,0.18,4.663709655,0.095324642,60.0699899,0.040488419,4.773850131,0.073647639,0.063647639,342.3642113,0.02282382,0.115918111,3.660665729,0.334810782,2.137944562,2.0,0.96,0.0,1.17,1.3,0.0,22.69,95.92,0.1,82.5,25.54545455,11.0,60.0,28.0,8.0,119.8,140.0,41.90410007,545.0,405.0,91.92857143
2024-04-24 19:00:00,2.64,1174.0,115252.0,2.445708401,3499.0,1435.0,2290.4718543121794,0.0,1.3,260.0,1.34,8.0,1.3,10.5,88.15,0.39,4.0,282.7936667,0.96,10.68,87.85,0.45,6.7,23.415999997,1.02,10.32,69.91,1.02,95.53666667,18.75,929.6066667,2.175,1.954904511,11.6,5.133333333,79.86666667,53.82,9.435,26.92307692,65.17,0.1095,2.265,0.335,0.046,0.073,5.935,0.18,4.663709655,0.095324642,60.0699899,0.040488419,4.773850131,0.073647639,0.063647639,342.3642113,0.02282382,0.115918111,3.660665729,0.334810782,2.137944562,2.0,0.96,0.0,1.17,1.3,0.0,22.69,95.92,0.1,82.5,25.54545455,11.0,60.0,28.0,8.0,120.33,144.0,41.03273398,549.0,405.0,91.52777778
2024-04-24 20:00:00,2.65,1174.0,112214.0,2.511882478,3499.0,1384.0,2290.4718543121794,0.0,1.3,252.0,1.35,7.0,1.3,10.5,88.15,0.39,4.0,282.7936667,0.96,10.68,87.85,0.45,6.7,23.415999997,1.02,10.32,69.91,1.02,95.53666667,18.75,929.6066667,2.175,1.954904511,11.6,5.133333333,79.86666667,53.82,9.435,26.92307692,65.17,0.1095,2.265,0.335,0.046,0.073,5.935,0.18,4.663709655,0.095324642,60.0699899,0.040488419,4.773850131,0.073647639,0.063647639,342.3642113,0.02282382,0.115918111,3.660665729,0.334810782,2.137944562,2.0,0.96,0.0,1.17,1.3,0.0,22.69,95.92,0.1,82.5,25.54545455,11.0,60.0,28.0,8.0,121.125,150.0,43.38709677,555.0,405.0,93.73333333
2024-04-24 21:00:00,2.67,1164.0,114031.0,2.398331813,3499.0,1380.0,2290.4718543121794,0.0,1.3,253.0,1.37,6.0,1.3,10.5,88.15,0.39,4.0,282.7936667,0.96,10.68,87.85,0.45,6.7,23.415999997,1.02,10.32,69.91,1.02,95.53666667,18.75,929.6066667,2.175,1.954904511,11.6,5.133333333,79.86666667,53.82,9.435,26.92307692,65.17,0.1095,2.265,0.335,0.046,0.073,5.935,0.18,4.663709655,0.095324642,60.0699899,0.040488419,4.773850131,0.073647639,0.063647639,342.3642113,0.02282382,0.115918111,3.660665729,0.334810782,2.137944562,2.0,0.96,0.0,1.17,1.3,0.0,22.69,95.92,0.1,82.5,25.54545455,11.0,60.0,28.0,8.0,119.8,140.0,42.41008874,545.0,405.0,80.0
2024-04-24 22:00:00,2.67,1147.0,116895.0,2.347416115,3500.0,1424.0,2276.0,0.0,1.3,257.0,1.37,8.0,1.3,10.5,88.15,0.39,4.0,282.7936667,0.96,10.68,87.85,0.45,6.7,23.415999997,1.02,10.32,69.91,1.02,95.53666667,18.75,929.6066667,2.175,1.954904511,11.6,5.133333333,79.86666667,53.82,9.435,26.92307692,65.17,0.1095,2.265,0.335,0.046,0.073,5.935,0.18,4.663709655,0.095324642,60.0699899,0.040488419,4.773850131,0.073647639,0.063647639,342.3642113,0.02282382,0.115918111,3.660665729,0.334810782,2.137944562,2.0,0.96,0.0,1.17,1.3,0.0,22.69,95.92,0.1,82.5,25.54545455,11.0,60.0,28.0,8.0,118.475,130.0,42.96144193,535.0,405.0,84.69230769
2024-04-24 23:00:00,2.71,1138.0,117558.0,2.404884998,3499.0,1378.0,2256.0,280.0,1.29,254.0,1.42,7.0,1.3,10.58,88.01,0.43,4.0,280.073,0.98,10.78,87.73,0.45,7.2,24.01266667,1.04,10.22,70.0,1.12,98.54,18.66,924.1866667,2.335,1.82613822,11.43,4.956666667,80.13444444,53.695,9.99,26.54153846,65.17,0.12,2.255,0.205,0.044,0.075,6.26,0.18,4.086124244,0.135995312,60.41821839,0.035200234,4.353279948,0.070011721,0.132049229,355.9084579,0.016405157,0.119832585,3.797050214,0.320852511,2.520023442,2.0,1.01,0.0,0.6,1.32,0.0,23.37333333,95.84,0.1,82.5,25.54545455,11.0,60.0,28.0,8.0,119.005,134.0,42.2548121,539.0,405.0,89.25373134
2024-04-25 00:00:00,2.67,1196.0,115853.0,2.433723259,3500.0,1403.0,2250.0,0.0,1.3,255.0,1.37,7.0,1.3,10.58,88.01,0.43,4.0,280.073,0.98,10.78,87.73,0.45,7.2,24.01266667,1.04,10.22,70.0,1.12,98.54,18.66,924.1866667,2.335,1.82613822,11.43,4.956666667,80.13444444,53.695,9.99,26.54153846,65.17,0.12,2.255,0.205,0.044,0.075,6.26,0.18,4.086124244,0.135995312,60.41821839,0.035200234,4.353279948,0.070011721,0.132049229,355.9084579,0.016405157,0.119832585,3.797050214,0.320852511,2.520023442,2.0,1.01,0.0,0.6,1.32,0.0,23.37333333,95.84,0.1,82.5,25.54545455,11.0,60.0,28.0,8.0,120.33,144.0,42.00184928,549.0,405.0,91.66666667
2024-04-25 01:00:00,2.7,1146.0,118276.0,2.403355754,3499.0,1413.0,2228.0,797.0,1.3,257.0,1.4,8.0,1.3,10.58,88.01,0.43,4.0,280.073,0.98,10.78,87.73,0.45,7.2,24.01266667,1.04,10.22,70.0,1.12,98.54,18.66,924.1866667,2.335,1.82613822,11.43,4.956666667,80.13444444,53.695,9.99,26.54153846,65.17,0.12,2.255,0.205,0.044,0.075,6.26,0.18,4.086124244,0.135995312,60.41821839,0.035200234,4.353279948,0.070011721,0.132049229,355.9084579,0.016405157,0.119832585,3.797050214,0.320852511,2.520023442,2.0,1.01,0.0,0.6,1.32,0.0,23.37333333,95.84,0.1,82.5,25.54545455,11.0,60.0,28.0,8.0,118.475,130.0,40.73645206,535.0,405.0,89.53846154
2024-04-25 02:00:00,2.65,1144.0,118436.0,2.40369455,3501.0,1461.0,2222.0,885.0,1.3,261.0,1.35,7.0,1.3,10.58,88.01,0.43,4.0,280.073,0.98,10.78,87.73,0.45,7.2,24.01266667,1.04,10.22,70.0,1.12,98.54,18.66,924.1866667,2.335,1.82613822,11.43,4.956666667,80.13444444,53.695,9.99,26.54153846,65.17,0.12,2.255,0.205,0.044,0.075,6.26,0.18,4.086124244,0.135995312,60.41821839,0.035200234,4.353279948,0.070011721,0.132049229,355.9084579,0.016405157,0.119832585,3.797050214,0.320852511,2.520023442,2.0,1.01,0.0,0.6,1.32,0.0,23.37333333,95.84,0.1,82.5,25.54545455,11.0,60.0,28.0,8.0,118.6075,131.0,40.66370647,536.0,405.0,89.61832061
2024-04-25 03:00:00,2.66,1147.0,118417.0,2.39168128,3499.0,1455.0,2237.0,450.0,1.3,261.0,1.36,8.0,1.3,10.58,88.01,0.43,4.0,280.073,0.98,10.78,87.73,0.45,7.2,24.01266667,1.04,10.22,70.0,1.12,98.54,18.66,924.1866667,2.335,1.82613822,11.43,4.956666667,80.13444444,53.695,9.99,26.54153846,65.17,0.12,2.255,0.205,0.044,0.075,6.26,0.18,4.086124244,0.135995312,60.41821839,0.035200234,4.353279948,0.070011721,0.132049229,355.9084579,0.016405157,0.119832585,3.797050214,0.320852511,2.520023442,2.0,1.01,0.0,0.6,1.32,0.0,23.37333333,95.84,0.1,82.5,25.54545455,11.0,60.0,28.0,8.0,119.005,134.0,41.84909176,539.0,405.0,92.53731343
2024-04-25 04:00:00,2.7,1148.0,114409.0,2.471445889,3497.0,1343.0,2214.0,340.0,1.28,249.0,1.42,7.0,1.3,10.58,88.01,0.43,4.0,280.073,0.98,10.78,87.73,0.45,7.2,24.01266667,1.04,10.22,70.0,1.12,98.54,18.66,924.1866667,2.335,1.82613822,11.43,4.956666667,80.13444444,53.695,9.99,26.54153846,65.17,0.12,2.255,0.205,0.044,0.075,6.26,0.18,4.086124244,0.135995312,60.41821839,0.035200234,4.353279948,0.070011721,0.132049229,355.9084579,0.016405157,0.119832585,3.797050214,0.320852511,2.520023442,2.0,1.01,0.0,0.6,1.32,0.0,23.37333333,95.84,0.1,82.5,25.54545455,11.0,60.0,28.0,8.0,119.535,138.0,42.013078,543.0,405.0,96.66666667
2024-04-25 05:00:00,2.7,1149.0,109237.0,2.584066533,3502.0,1284.0,2206.0,53.0,1.28,238.0,1.42,8.0,1.3,10.58,88.01,0.43,4.0,280.073,0.98,10.78,87.73,0.45,7.2,24.01266667,1.04,10.22,70.0,1.12,98.54,18.66,924.1866667,2.335,1.82613822,11.43,4.956666667,80.13444444,53.695,9.99,26.54153846,65.17,0.12,2.255,0.205,0.044,0.075,6.26,0.18,4.086124244,0.135995312,60.41821839,0.035200234,4.353279948,0.070011721,0.132049229,355.9084579,0.016405157,0.119832585,3.797050214,0.320852511,2.520023442,2.0,1.01,0.0,0.6,1.32,0.0,23.37333333,95.84,0.1,82.5,25.54545455,11.0,60.0,28.0,8.0,119.4025,137.0,42.41722621,542.0,405.0,96.42335766
2024-04-25 06:00:00,2.65,1169.0,118009.0,2.388602441,3499.0,1455.0,2238.0,0.0,1.3,265.0,1.35,7.0,1.3,10.58,88.01,0.43,4.0,280.073,0.98,10.78,87.73,0.45,7.2,24.01266667,1.04,10.22,70.0,1.12,98.54,18.66,924.1866667,2.335,1.82613822,11.43,4.956666667,80.13444444,53.695,9.99,26.54153846,65.17,0.12,2.255,0.205,0.044,0.075,6.26,0.18,4.086124244,0.135995312,60.41821839,0.035200234,4.353279948,0.070011721,0.132049229,355.9084579,0.016405157,0.119832585,3.797050214,0.320852511,2.520023442,2.0,1.01,0.0,0.6,1.32,0.0,23.37333333,95.84,0.1,82.5,25.54545455,11.0,60.0,28.0,8.0,120.1975,143.0,43.0397079,548.0,405.0,97.9020979
2024-04-25 07:00:00,2.66,1171.0,117368.0,2.402326281,3500.0,1430.0,2247.0,0.0,1.3,263.0,1.36,8.0,1.3,10.58,88.01,0.43,4.0,280.073,0.98,10.78,87.73,0.45,7.2,24.01266667,1.04,10.22,70.0,1.12,98.54,18.66,924.1866667,2.335,1.82613822,11.43,4.956666667,80.13444444,53.695,9.99,26.54153846,65.17,0.12,2.255,0.205,0.044,0.075,6.26,0.18,4.086124244,0.135995312,60.41821839,0.035200234,4.353279948,0.070011721,0.132049229,355.9084579,0.016405157,0.119832585,3.797050214,0.320852511,2.520023442,2.0,1.01,0.0,0.6,1.32,0.0,23.37333333,95.84,0.1,82.5,25.54545455,11.0,60.0,28.0,8.0,120.33,144.0,43.47727273,549.0,405.0,91.38888889
2024-04-25 08:00:00,2.61,1179.0,112530.0,2.505548377,3500.0,1447.0,2229.0,0.0,1.3,258.0,1.31,7.0,1.3,10.31,88.31,0.4,3.9,280.073,0.98,10.65,87.9,0.43,8.9,24.01266667,1.02,10.38,70.33,0.98,98.54,18.31,924.1866667,2.155,2.051185109,11.68,4.956666667,80.13444444,53.95,8.615,26.73230769,65.17,0.1045,2.275,0.315,0.046,0.0705,5.695,0.18,4.612178161,0.138009377,59.6422934,0.036996484,4.241465142,0.074004688,0.080023442,355.9084579,0.023209611,0.126833757,4.908607155,0.292895879,2.160070327,2.0,1.24,0.0,0.56,1.42,0.0,23.37333333,96.18,0.1,82.5,25.54545455,11.0,60.0,28.0,8.0,120.4625,145.0,43.72404246,550.0,405.0,91.51724138
2024-04-25 09:00:00,2.65,1148.0,114101.0,2.470365234,3499.0,1384.0,2255.0,0.0,1.3,254.0,1.35,7.0,1.3,10.31,88.31,0.4,3.9,280.073,0.98,10.65,87.9,0.43,8.9,24.01266667,1.02,10.38,70.33,0.98,98.54,18.31,924.1866667,2.155,2.051185109,11.68,4.956666667,80.13444444,53.95,8.615,26.73230769,65.17,0.1045,2.275,0.315,0.046,0.0705,5.695,0.18,4.612178161,0.138009377,59.6422934,0.036996484,4.241465142,0.074004688,0.080023442,355.9084579,0.023209611,0.126833757,4.908607155,0.292895879,2.160070327,2.0,1.24,0.0,0.56,1.42,0.0,23.37333333,96.18,0.1,82.5,25.54545455,11.0,60.0,28.0,8.0,119.535,138.0,43.36734694,543.0,405.0,89.63768116
2024-04-25 10:00:00,2.71,1150.0,118073.0,2.392274264,3500.0,1397.0,2276.0,170.0,1.3,256.0,1.41,7.0,1.3,10.31,88.31,0.4,3.9,280.073,0.98,10.65,87.9,0.43,8.9,24.01266667,1.02,10.38,70.33,0.98,98.54,18.31,924.1866667,2.155,2.051185109,11.68,4.956666667,80.13444444,53.95,8.615,26.73230769,65.17,0.1045,2.275,0.315,0.046,0.0705,5.695,0.18,4.612178161,0.138009377,59.6422934,0.036996484,4.241465142,0.074004688,0.080023442,355.9084579,0.023209611,0.126833757,4.908607155,0.292895879,2.160070327,2.0,1.24,0.0,0.56,1.42,0.0,23.37333333,96.18,0.1,82.5,25.54545455,11.0,60.0,28.0,8.0,119.1375,135.0,42.29965157,540.0,405.0,85.40740741
2024-04-25 11:00:00,2.7,1148.0,116590.0,2.425073871,3500.0,1389.0,2263.0,260.0,1.3,252.0,1.4,7.0,1.3,10.31,88.31,0.4,3.9,280.073,0.98,10.65,87.9,0.43,8.9,24.01266667,1.02,10.38,70.33,0.98,98.54,18.31,924.1866667,2.155,2.051185109,11.68,4.956666667,80.13444444,53.95,8.615,26.73230769,65.17,0.1045,2.275,0.315,0.046,0.0705,5.695,0.18,4.612178161,0.138009377,59.6422934,0.036996484,4.241465142,0.074004688,0.080023442,355.9084579,0.023209611,0.126833757,4.908607155,0.292895879,2.160070327,2.0,1.24,0.0,0.56,1.42,0.0,23.37333333,96.18,0.1,82.5,25.54545455,11.0,60.0,28.0,8.0,119.535,138.0,41.95189639,543.0,405.0,89.27536232
2024-04-25 12:00:00,2.66,1150.0,116809.0,2.422242871,3501.0,1419.0,2269.0,300.0,1.3,252.0,1.36,8.0,1.3,10.31,88.31,0.4,3.9,280.073,0.98,10.65,87.9,0.43,8.9,24.01266667,1.02,10.38,70.33,0.98,98.54,18.31,924.1866667,2.155,2.051185109,11.68,4.956666667,80.13444444,53.95,8.615,26.73230769,65.17,0.1045,2.275,0.315,0.046,0.0705,5.695,0.18,4.612178161,0.138009377,59.6422934,0.036996484,4.241465142,0.074004688,0.080023442,355.9084579,0.023209611,0.126833757,4.908607155,0.292895879,2.160070327,2.0,1.24,0.0,0.56,1.42,0.0,23.37333333,96.18,0.1,82.5,25.54545455,11.0,60.0,28.0,8.0,118.475,130.0,41.99535963,535.0,405.0,86.30769231
2024-04-25 13:00:00,2.66,1149.0,115155.0,2.449740467,3498.0,1386.0,2268.0,101.0,1.3,252.0,1.36,7.0,1.3,10.31,88.31,0.4,3.9,280.073,0.98,10.65,87.9,0.43,8.9,24.01266667,1.02,10.38,70.33,0.98,98.54,18.31,924.1866667,2.155,2.051185109,11.68,4.956666667,80.13444444,53.95,8.615,26.73230769,65.17,0.1045,2.275,0.315,0.046,0.0705,5.695,0.18,4.612178161,0.138009377,59.6422934,0.036996484,4.241465142,0.074004688,0.080023442,355.9084579,0.023209611,0.126833757,4.908607155,0.292895879,2.160070327,2.0,1.24,0.0,0.56,1.42,0.0,23.37333333,96.18,0.1,82.5,25.54545455,11.0,60.0,28.0,8.0,119.005,134.0,42.94945765,539.0,405.0,87.98507463
2024-04-25 14:00:00,2.71,1139.0,116701.0,2.429816057,3501.0,1376.0,2247.0,505.0,1.29,252.0,1.42,7.0,1.3,10.31,88.31,0.4,3.9,280.073,0.98,10.65,87.9,0.43,8.9,24.01266667,1.02,10.38,70.33,0.98,98.54,18.31,924.1866667,2.155,2.051185109,11.68,4.956666667,80.13444444,53.95,8.615,26.73230769,65.17,0.1045,2.275,0.315,0.046,0.0705,5.695,0.18,4.612178161,0.138009377,59.6422934,0.036996484,4.241465142,0.074004688,0.080023442,355.9084579,0.023209611,0.126833757,4.908607155,0.292895879,2.160070327,2.0,1.24,0.0,0.56,1.42,0.0,23.37333333,96.18,0.1,82.5,25.54545455,11.0,60.0,28.0,8.0,119.27,136.0,43.42620309,541.0,405.0,87.79411765
2024-04-25 15:00:00,2.65,1148.0,114711.0,2.457938023,3500.0,1412.0,2278.0,0.0,1.3,253.0,1.35,8.0,1.3,10.31,88.31,0.4,3.9,280.073,0.98,10.65,87.9,0.43,8.9,24.01266667,1.02,10.38,70.33,0.98,98.54,18.31,924.1866667,2.155,2.051185109,11.68,4.956666667,80.13444444,53.95,8.615,26.73230769,65.17,0.1045,2.275,0.315,0.046,0.0705,5.695,0.18,4.612178161,0.138009377,59.6422934,0.036996484,4.241465142,0.074004688,0.080023442,355.9084579,0.023209611,0.126833757,4.908607155,0.292895879,2.160070327,2.0,1.24,0.0,0.56,1.42,0.0,23.37333333,96.18,0.1,82.5,25.54545455,11.0,60.0,28.0,8.0,118.475,130.0,43.60625575,535.0,405.0,92.38461538
2024-04-25 16:00:00,2.67,1152.0,115708.0,2.435379696,3498.0,1400.0,2272.0,0.0,1.29,255.0,1.38,7.0,1.3,10.42,88.17,0.42,3.7,280.073,0.99,10.58,87.93,0.46,6.9,24.01266667,1.03,10.3,70.2,1.04,98.54,18.46,924.1866667,2.24,2.005212884,11.75,4.956666667,80.13444444,53.82,9.295,26.63692308,65.17,0.104,2.195,0.3,0.047,0.073,5.86,0.19,5.034039852,0.100023442,60.24422542,0.028998828,4.289322144,0.05401641,0.064028131,355.9084579,0.025810315,0.114035163,3.592975198,0.360870092,2.839929673,2.0,1.05,0.0,0.8,1.3,0.0,23.37333333,96.08,0.1,82.5,25.54545455,11.0,60.0,28.0,8.0,118.6075,131.0,42.15391726,536.0,405.0,85.8778626
2024-04-25 17:00:00,2.63,1153.0,117431.0,2.403150743,3500.0,1454.0,2286.0,83.0,1.28,262.0,1.35,7.0,1.3,10.42,88.17,0.42,3.7,280.073,0.99,10.58,87.93,0.46,6.9,24.01266667,1.03,10.3,70.2,1.04,98.54,18.46,924.1866667,2.24,2.005212884,11.75,4.956666667,80.13444444,53.82,9.295,26.63692308,65.17,0.104,2.195,0.3,0.047,0.073,5.86,0.19,5.034039852,0.100023442,60.24422542,0.028998828,4.289322144,0.05401641,0.064028131,355.9084579,0.025810315,0.114035163,3.592975198,0.360870092,2.839929673,2.0,1.05,0.0,0.8,1.3,0.0,23.37333333,96.08,0.1,82.5,25.54545455,11.0,60.0,28.0,8.0,118.475,130.0,42.72396544,535.0,405.0,88.76923077
2024-04-25 18:00:00,2.66,1163.0,116236.0,2.424323355,3498.0,1422.0,2270.0,0.0,1.3,259.0,1.36,8.0,1.3,10.42,88.17,0.42,3.7,280.073,0.99,10.58,87.93,0.46,6.9,24.01266667,1.03,10.3,70.2,1.04,98.54,18.46,924.1866667,2.24,2.005212884,11.75,4.956666667,80.13444444,53.82,9.295,26.63692308,65.17,0.104,2.195,0.3,0.047,0.073,5.86,0.19,5.034039852,0.100023442,60.24422542,0.028998828,4.289322144,0.05401641,0.064028131,355.9084579,0.025810315,0.114035163,3.592975198,0.360870092,2.839929673,2.0,1.05,0.0,0.8,1.3,0.0,23.37333333,96.08,0.1,82.5,25.54545455,11.0,60.0,28.0,8.0,119.1375,135.0,42.88329519,540.0,405.0,91.11111111
2024-04-25 19:00:00,2.68,1167.0,117087.0,2.417590174,3500.0,1398.0,2287.0,370.0,1.28,260.0,1.4,7.0,1.3,10.42,88.17,0.42,3.7,280.073,0.99,10.58,87.93,0.46,6.9,24.01266667,1.03,10.3,70.2,1.04,98.54,18.46,924.1866667,2.24,2.005212884,11.75,4.956666667,80.13444444,53.82,9.295,26.63692308,65.17,0.104,2.195,0.3,0.047,0.073,5.86,0.19,5.034039852,0.100023442,60.24422542,0.028998828,4.289322144,0.05401641,0.064028131,355.9084579,0.025810315,0.114035163,3.592975198,0.360870092,2.839929673,2.0,1.05,0.0,0.8,1.3,0.0,23.37333333,96.08,0.1,82.5,25.54545455,11.0,60.0,28.0,8.0,118.475,130.0,42.94577206,535.0,405.0,86.76923077
2024-04-25 20:00:00,2.68,1161.0,117448.0,2.400690858,3500.0,1416.0,2290.0,0.0,1.29,260.0,1.39,8.0,1.3,10.42,88.17,0.42,3.7,280.073,0.99,10.58,87.93,0.46,6.9,24.01266667,1.03,10.3,70.2,1.04,98.54,18.46,924.1866667,2.24,2.005212884,11.75,4.956666667,80.13444444,53.82,9.295,26.63692308,65.17,0.104,2.195,0.3,0.047,0.073,5.86,0.19,5.034039852,0.100023442,60.24422542,0.028998828,4.289322144,0.05401641,0.064028131,355.9084579,0.025810315,0.114035163,3.592975198,0.360870092,2.839929673,2.0,1.05,0.0,0.8,1.3,0.0,23.37333333,96.08,0.1,82.5,25.54545455,11.0,60.0,28.0,8.0,119.005,134.0,41.51466174,539.0,405.0,91.34328358
2024-04-25 21:00:00,2.7,1152.0,118061.0,2.393907264,3500.0,1373.0,2265.0,225.0,1.26,258.0,1.44,7.0,1.3,10.42,88.17,0.42,3.7,280.073,0.99,10.58,87.93,0.46,6.9,24.01266667,1.03,10.3,70.2,1.04,98.54,18.46,924.1866667,2.24,2.005212884,11.75,4.956666667,80.13444444,53.82,9.295,26.63692308,65.17,0.104,2.195,0.3,0.047,0.073,5.86,0.19,5.034039852,0.100023442,60.24422542,0.028998828,4.289322144,0.05401641,0.064028131,355.9084579,0.025810315,0.114035163,3.592975198,0.360870092,2.839929673,2.0,1.05,0.0,0.8,1.3,0.0,23.37333333,96.08,0.1,82.5,25.54545455,11.0,60.0,28.0,8.0,119.005,134.0,42.73717658,539.0,405.0,85.52238806
2024-04-25 22:00:00,2.64,1163.0,117806.0,2.394082974,3501.0,1464.0,2283.0,0.0,1.3,264.0,1.34,7.0,1.3,10.42,88.17,0.42,3.7,280.073,0.99,10.58,87.93,0.46,6.9,24.01266667,1.03,10.3,70.2,1.04,98.54,18.46,924.1866667,2.24,2.005212884,11.75,4.956666667,80.13444444,53.82,9.295,26.63692308,65.17,0.104,2.195,0.3,0.047,0.073,5.86,0.19,5.034039852,0.100023442,60.24422542,0.028998828,4.289322144,0.05401641,0.064028131,355.9084579,0.025810315,0.114035163,3.592975198,0.360870092,2.839929673,2.0,1.05,0.0,0.8,1.3,0.0,23.37333333,96.08,0.1,82.5,25.54545455,11.0,60.0,28.0,8.0,119.4025,137.0,40.80199366,542.0,405.0,91.38686131
2024-04-25 23:00:00,2.63,1175.0,114004.0,2.471759703,3498.0,1420.0,2235.0,0.0,1.29,258.0,1.34,8.0,1.3,10.46,88.16,0.4,3.9,278.3066667,0.98,10.77,87.73,0.45,7.2,24.355666667,1.05,10.39,70.13,1.08,97.91,18.4,920.2943333,2.235,1.979478127,11.55,4.88,78.68066667,53.925,9.47,26.25538462,65.17,0.104,2.125,0.3,0.0475,0.074,5.835,0.195,4.738920925,0.111970293,60.35395365,0.031182176,4.476671061,0.061821757,0.122900832,340.2697736,0.031561381,0.10570686,3.467562279,0.647746613,2.822673652,2.0,1.2,0.0,0.4,1.31,0.0,25.81333333,95.61,0.1,82.5,25.54545455,11.0,60.0,28.0,8.0,119.535,138.0,42.30330673,543.0,405.0,94.7826087
2024-04-26 00:00:00,2.61,1177.0,114154.0,2.46992423,3500.0,1440.0,2222.0,0.0,1.28,261.0,1.33,8.0,1.3,10.46,88.16,0.4,3.9,278.3066667,0.98,10.77,87.73,0.45,7.2,24.355666667,1.05,10.39,70.13,1.08,97.91,18.4,920.2943333,2.235,1.979478127,11.55,4.88,78.68066667,53.925,9.47,26.25538462,65.17,0.104,2.125,0.3,0.0475,0.074,5.835,0.195,4.738920925,0.111970293,60.35395365,0.031182176,4.476671061,0.061821757,0.122900832,340.2697736,0.031561381,0.10570686,3.467562279,0.647746613,2.822673652,2.0,1.2,0.0,0.4,1.31,0.0,25.81333333,95.61,0.1,82.5,25.54545455,11.0,60.0,28.0,8.0,120.595,146.0,42.89055192,551.0,405.0,98.08219178
2024-04-26 01:00:00,2.63,1156.0,116797.0,2.413374802,3499.0,1439.0,2249.0,0.0,1.3,258.0,1.33,7.0,1.3,10.46,88.16,0.4,3.9,278.3066667,0.98,10.77,87.73,0.45,7.2,24.355666667,1.05,10.39,70.13,1.08,97.91,18.4,920.2943333,2.235,1.979478127,11.55,4.88,78.68066667,53.925,9.47,26.25538462,65.17,0.104,2.125,0.3,0.0475,0.074,5.835,0.195,4.738920925,0.111970293,60.35395365,0.031182176,4.476671061,0.061821757,0.122900832,340.2697736,0.031561381,0.10570686,3.467562279,0.647746613,2.822673652,2.0,1.2,0.0,0.4,1.31,0.0,25.81333333,95.61,0.1,82.5,25.54545455,11.0,60.0,28.0,8.0,119.9325,141.0,42.22529371,546.0,405.0,91.9858156
2024-04-26 02:00:00,2.67,1151.0,116955.0,2.410116315,3499.0,1422.0,2261.0,0.0,1.3,257.0,1.37,8.0,1.3,10.46,88.16,0.4,3.9,278.3066667,0.98,10.77,87.73,0.45,7.2,24.355666667,1.05,10.39,70.13,1.08,97.91,18.4,920.2943333,2.235,1.979478127,11.55,4.88,78.68066667,53.925,9.47,26.25538462,65.17,0.104,2.125,0.3,0.0475,0.074,5.835,0.195,4.738920925,0.111970293,60.35395365,0.031182176,4.476671061,0.061821757,0.122900832,340.2697736,0.031561381,0.10570686,3.467562279,0.647746613,2.822673652,2.0,1.2,0.0,0.4,1.31,0.0,25.81333333,95.61,0.1,82.5,25.54545455,11.0,60.0,28.0,8.0,119.535,138.0,40.89193016,543.0,405.0,96.88405797
2024-04-26 03:00:00,2.66,1149.0,116656.0,2.416980313,3500.0,1427.0,2271.0,0.0,1.3,257.0,1.36,7.0,1.3,10.46,88.16,0.4,3.9,278.3066667,0.98,10.77,87.73,0.45,7.2,24.355666667,1.05,10.39,70.13,1.08,97.91,18.4,920.2943333,2.235,1.979478127,11.55,4.88,78.68066667,53.925,9.47,26.25538462,65.17,0.104,2.125,0.3,0.0475,0.074,5.835,0.195,4.738920925,0.111970293,60.35395365,0.031182176,4.476671061,0.061821757,0.122900832,340.2697736,0.031561381,0.10570686,3.467562279,0.647746613,2.822673652,2.0,1.2,0.0,0.4,1.31,0.0,25.81333333,95.61,0.1,82.5,25.54545455,11.0,60.0,28.0,8.0,119.6675,139.0,41.4950243,544.0,405.0,89.92805755
2024-04-26 04:00:00,2.7,1160.0,116812.0,2.413065073,3499.0,1394.0,2253.0,0.0,1.3,255.0,1.4,8.0,1.3,10.46,88.16,0.4,3.9,278.3066667,0.98,10.77,87.73,0.45,7.2,24.355666667,1.05,10.39,70.13,1.08,97.91,18.4,920.2943333,2.235,1.979478127,11.55,4.88,78.68066667,53.925,9.47,26.25538462,65.17,0.104,2.125,0.3,0.0475,0.074,5.835,0.195,4.738920925,0.111970293,60.35395365,0.031182176,4.476671061,0.061821757,0.122900832,340.2697736,0.031561381,0.10570686,3.467562279,0.647746613,2.822673652,2.0,1.2,0.0,0.4,1.31,0.0,25.81333333,95.61,0.1,82.5,25.54545455,11.0,60.0,28.0,8.0,120.33,144.0,40.81679742,549.0,405.0,90.55555556
2024-04-26 05:00:00,2.68,1160.0,116619.0,2.417056326,3499.0,1401.0,2235.0,0.0,1.28,258.0,1.4,6.0,1.3,10.46,88.16,0.4,3.9,278.3066667,0.98,10.77,87.73,0.45,7.2,24.355666667,1.05,10.39,70.13,1.08,97.91,18.4,920.2943333,2.235,1.979478127,11.55,4.88,78.68066667,53.925,9.47,26.25538462,65.17,0.104,2.125,0.3,0.0475,0.074,5.835,0.195,4.738920925,0.111970293,60.35395365,0.031182176,4.476671061,0.061821757,0.122900832,340.2697736,0.031561381,0.10570686,3.467562279,0.647746613,2.822673652,2.0,1.2,0.0,0.4,1.31,0.0,25.81333333,95.61,0.1,82.5,25.54545455,11.0,60.0,28.0,8.0,120.86,148.0,41.25,553.0,405.0,94.32432432
2024-04-26 06:00:00,2.68,1160.0,113416.0,2.485986644,3500.0,1366.0,2255.0,0.0,1.3,250.0,1.38,7.0,1.3,10.46,88.16,0.4,3.9,278.3066667,0.98,10.77,87.73,0.45,7.2,24.355666667,1.05,10.39,70.13,1.08,97.91,18.4,920.2943333,2.235,1.979478127,11.55,4.88,78.68066667,53.925,9.47,26.25538462,65.17,0.104,2.125,0.3,0.0475,0.074,5.835,0.195,4.738920925,0.111970293,60.35395365,0.031182176,4.476671061,0.061821757,0.122900832,340.2697736,0.031561381,0.10570686,3.467562279,0.647746613,2.822673652,2.0,1.2,0.0,0.4,1.31,0.0,25.81333333,95.61,0.1,82.5,25.54545455,11.0,60.0,28.0,8.0,120.7275,147.0,42.70446097,552.0,405.0,88.84353741
2024-04-26 07:00:00,2.67,1159.0,114508.0,2.461589825,3499.0,1394.0,2247.0,0.0,1.3,254.0,1.37,8.0,1.3,10.46,88.16,0.4,3.9,278.3066667,0.98,10.77,87.73,0.45,7.2,24.355666667,1.05,10.39,70.13,1.08,97.91,18.4,920.2943333,2.235,1.979478127,11.55,4.88,78.68066667,53.925,9.47,26.25538462,65.17,0.104,2.125,0.3,0.0475,0.074,5.835,0.195,4.738920925,0.111970293,60.35395365,0.031182176,4.476671061,0.061821757,0.122900832,340.2697736,0.031561381,0.10570686,3.467562279,0.647746613,2.822673652,2.0,1.2,0.0,0.4,1.31,0.0,25.81333333,95.61,0.1,82.5,25.54545455,11.0,60.0,28.0,8.0,119.9325,141.0,43.20332333,546.0,405.0,91.41843972
2024-04-26 08:00:00,2.7,1149.0,115936.0,2.432279001,3499.0,1365.0,2263.0,38.0,1.3,250.0,1.4,7.0,1.3,10.43,88.17,0.41,3.7,278.3066667,0.99,10.66,87.86,0.44,6.3,24.355666667,1.04,10.46,70.13,1.05,97.91,18.36,920.2943333,2.245,1.994187155,11.735,4.88,78.68066667,53.725,9.21,26.44615385,65.17,0.105,2.245,0.315,0.0475,0.0745,5.885,0.2,4.853010046,0.113940586,59.94503273,0.029379205,4.625740522,0.138029707,0.099257319,340.2697736,0.025743556,0.121584099,3.143661015,0.328164265,2.139405855,2.0,1.62,0.0,0.57,1.28,0.0,25.81333333,95.78,0.1,82.5,25.54545455,11.0,60.0,28.0,8.0,119.1375,135.0,43.31550802,540.0,405.0,87.62962963
2024-04-26 09:00:00,2.69,1140.0,117122.0,2.436805786,3501.0,1405.0,2233.0,1111.0,1.3,254.0,1.39,7.0,1.3,10.43,88.17,0.41,3.7,278.3066667,0.99,10.66,87.86,0.44,6.3,24.355666667,1.04,10.46,70.13,1.05,97.91,18.36,920.2943333,2.245,1.994187155,11.735,4.88,78.68066667,53.725,9.21,26.44615385,65.17,0.105,2.245,0.315,0.0475,0.0745,5.885,0.2,4.853010046,0.113940586,59.94503273,0.029379205,4.625740522,0.138029707,0.099257319,340.2697736,0.025743556,0.121584099,3.143661015,0.328164265,2.139405855,2.0,1.62,0.0,0.57,1.28,0.0,25.81333333,95.78,0.1,82.5,25.54545455,11.0,60.0,28.0,8.0,118.21000000000001,128.0,41.80440771,533.0,405.0,83.359375
2024-04-26 10:00:00,2.64,1134.0,118337.0,2.417655551,3500.0,1469.0,2220.0,1377.0,1.3,259.0,1.34,7.0,1.3,10.43,88.17,0.41,3.7,278.3066667,0.99,10.66,87.86,0.44,6.3,24.355666667,1.04,10.46,70.13,1.05,97.91,18.36,920.2943333,2.245,1.994187155,11.735,4.88,78.68066667,53.725,9.21,26.44615385,65.17,0.105,2.245,0.315,0.0475,0.0745,5.885,0.2,4.853010046,0.113940586,59.94503273,0.029379205,4.625740522,0.138029707,0.099257319,340.2697736,0.025743556,0.121584099,3.143661015,0.328164265,2.139405855,2.0,1.62,0.0,0.57,1.28,0.0,25.81333333,95.78,0.1,82.5,25.54545455,11.0,60.0,28.0,8.0,119.5925,129.0,40.08488564,539.0,410.0,85.65891473
