Repository: saikumar-voptimai/evonith_bf_webapp

# Evonith BF2 — Blast Furnace Intelligence Platform

Monitoring, modelling and optimisation of **Blast Furnace 2 (BF2)** at Evonith Steel: live telemetry from InfluxDB,
manual plant reports from Neon PostgreSQL, a two-zone energy model of the furnace, blend and fuel optimisers, a
conversational assistant (FurnaceMind) and a live digital twin evaluated every hour.

The platform has three deployable parts that share one Python service layer, plus the shared data library:

| Part | Path | What it is |
|---|---|---|
| **Streamlit app** (legacy) | `src/app.py`, `src/custom_pages/` | The original 11-page dashboard; still the home of the model pages. Served under `/legacy` in production |

File: src/assets/data/furnace_dataset_20260525_002530_771382.csv (part 38 of 209)
GO%,ORE_NA2O%,ORE_P%,ORE_TIO2%,ORE_AL2O3%,ORE_SIO2%,ORE_MNO%,ORE_CAO%,ORE_K2O%,ORE_CALC_MT,PELLET_PCT_SIO2,PELLET_PCT_AL2O3,PELLET_PCT_FE2O3,PELLET_PCT_MGO,PELLET_PCT_TIO2,PELLET_PCT_NA2O,TOTAL_PELLET_CALC_MT,PELLET_PCT_K2O,PELLET_PCT_TM,PELLET_PCT_LOI,PELLET_PCT_MNO,PELLET_PCT_CAO,PELLET_PCT_P,CHARGES/HRS.,STOCKRODLEVEL,CHEM_PCT_C,CHEM_PCT_CR,CHEM_PCT_FE,CHEM_PCT_MN,CHEM_PCT_P,CHEM_PCT_S,CHEM_PCT_SI,CHEM_PCT_TI,SLAG_BASICITY,SLAG_PCT_AL2O3,SLAG_PCT_CAO,SLAG_PCT_FEO,SLAG_PCT_K2O,SLAG_PCT_MGO,SLAG_PCT_MNO,SLAG_PCT_NA2O,SLAG_PCT_S,SLAG_PCT_SIO2,SLAG_PCT_TIO2,SLAG_T_BASICITY,HMT_GT_1480C,COKE_DISCHARGE_TIME,WEIGHTED_COKE_ANGLE,TOTAL_COKE_PORTIONS,NON_COKE_DISCHARGE_TIME,WEIGHTED_NON_COKE_ANGLE,TOTAL_NON_COKE_PORTIONS,TOTAL HEAT LOAD,FTG_UPTAKE_TEMP_A,FTG_UPTAKE_TEMP_B,FTG_UPTAKE_TEMP_C,FTG_UPTAKE_TEMP_D,FTG_UPTAKE_TEMP_AVG,HEARTH_TEMP_A,HEARTH_TEMP_B,HEARTH_TEMP_C,HEARTH_TEMP_D,HEARTH_TEMP_AVG,BOSH_TEMP_A,BOSH_TEMP_C,BOSH_TEMP_D,BELLY_TEMP_A,BELLY_TEMP_C,BELLY_TEMP_D,LOWER_STACK_TEMP_A,LOWER_STACK_TEMP_B,LOWER_STACK_TEMP_C,LOWER_STACK_TEMP_D,PCI_KG/THM,ACT. FUEL RATEKG/THM.,FURNACETOPGASANALYSISCO2ETACO,COKE RATE KG/THM,PRODUCTIONTONNESPERHR,HOT BLAST PRESSUREBAR,TOPPRESSUREBAR,DIFFERENTIAL PRESSURETOTALBAR,HOT BLAST TEMP.OC,OXYGENFLOWNM3/HR.,STEAMKGS/HR.,RAFTOC,PERMEABILITYKGS/HR.,TUYEREVELOCITYM/S,HOT BLAST VOLUMENM3/HR.,O2 ENRICHMENT %,BOTTOMBAR,FURNACE TOP GAS ANALYSISH2%,UNITCOST LAKHS/THM,BOSH_TEMP_B,FURNACE TOP GAS ANALYSISCO2%,FURNACE TOP GAS ANALYSISONLINE (ANALYZER)CO%
2025-11-21 05:00:00,0.992712254,12.95865537,0.497373222,86.04863238,7.131396351,13.922,7.05,1.025,0.385,87.14,11.835,5.758,69.96,11.34,17.21,1.49,14.55288871,5.2,79.57666667,66.61,29.22,0.046,5.48,2.21,9.05,2.47,0.034,0.15,54.56,10.87,0.069,1.983576642,0.14,100.626,0.1,95.47,1.69,0.7,1.28,0.0,0.0,1.94,59.44357872,3.593364416,3.595779289,0.063252939,0.025337353,0.071813083,0.39678172,4.76962911,5.538239267,0.086445582,0.080060296,0.023945734,42.789,0.0,0.0,0.0,0.0,0.0,0.0,0.0,0.0,0.0,0.0,0.0,0.0,0.0,6.0,0.356716753,4.332363636,0.01429697,94.62115758,0.122969697,0.097157576,0.043406061,0.70169697,0.066951515,0.970557804,17.55945455,35.75412121,0.317515152,0.418909091,7.215939394,0.187818182,0.157030303,0.242969697,36.83951515,1.200787879,1.166434183,1476.921212,83.0,24.27272727,11.0,75.0,25.2,10.0,-1.7164356917157733,168.5655556,132.1505556,143.1241667,182.5591667,156.5998611,63.40548953229158,326.8801840542475,449.5497667915399,580.6520151711704,356.2022661747986,101.70560188504719,69.18318322081832,76.17769937656692,66.75744889780154,118.45237600114052,70.16295012996544,80.25210538497703,193.55281712567188,92.94862628104602,54.72147712601039,159.6555664,541.6388889,43.52236492,310.0,91.15177778,2.778782383,1.348397075,1.3337808089128873,1167.891944,3899.144683,0.0,2211.582989,1259.412544,207.2782178,107769.9322,2.974490878,1.216236604,2.965317964,98.654362548,57.62819444444473,18.180447263888883,24.43288265277776
2025-11-21 06:00:00,0.992420861,12.95020497,0.497118253,86.05737417,7.101164342,16.49,7.05,1.025,0.385,87.14,11.835,6.84,69.96,11.34,17.21,1.49,14.35401897,5.2,79.57666667,66.61,29.22,0.046,5.48,2.21,9.05,2.47,0.034,0.15,54.56,10.87,0.069,1.983576642,0.14,116.491,0.1,95.47,1.69,0.7,1.28,0.0,0.0,2.179,59.44790235,3.591762834,3.5951012,0.063240023,0.025337999,0.071783053,0.396532441,4.767962948,5.53581429,0.086410063,0.080069983,0.023937015,49.012,0.0,0.0,0.0,0.0,0.0,0.0,0.0,0.0,0.0,0.0,0.0,0.0,0.0,6.0,0.206508574,4.282878049,0.014,94.6330439,0.119463415,0.093536585,0.046414634,0.74102439,0.069639024,0.963737521,17.79839024,35.5404878,0.286097561,0.412682927,7.21,0.176439024,0.160536585,0.240536585,36.87765854,1.197170732,1.159249238,1478.785366,83.0,24.27272727,11.0,75.0,25.2,10.0,-0.058819921114576346,208.0681818,173.7876033,178.9669421,226.1603306,196.7457645,63.015531374579886,326.9256482165685,449.8060286070743,577.6616085105131,355.1650440774244,99.55030711757576,70.602154168189,79.69057374929045,64.77691798728463,108.87066067921086,61.619702332951015,72.00031959118886,157.6038419860668,80.67693867405593,51.177960978934976,159.5600152,539.2561983,42.09488628,310.0,89.96,2.786410401,1.348458793,1.3278509535102994,1166.891736,3899.730719,0.0,2213.112194,1238.973661,204.8450231,106790.3195,3.003696992,1.229446342,3.013838661,98.641702014,57.62819444444473,18.180447263888883,24.43288265277776
2025-11-21 07:00:00,0.991591759,12.92616102,0.496392789,86.08224723,7.015145012,16.309,7.05,1.025,0.385,87.14,11.835,6.784,69.96,11.34,17.21,1.49,14.78206017,5.2,79.57666667,66.61,29.22,0.046,5.48,2.21,9.05,2.47,0.034,0.15,54.56,10.87,0.069,1.983576642,0.14,116.173,0.1,95.47,1.69,0.7,1.28,0.0,0.0,1.711,59.30543438,3.644536632,3.617444945,0.063665618,0.025316719,0.072772562,0.404746427,4.822864721,5.615719779,0.087580449,0.079750787,0.024224292,48.633,0.0,0.0,0.0,0.0,0.0,0.0,0.0,0.0,0.0,0.0,0.0,0.0,0.0,7.0,0.222209738,4.353121951,0.014,94.7205561,0.116536585,0.096463415,0.059585366,0.58297561,0.056760976,0.961117028,17.78960976,35.3795122,0.373902439,0.427317073,7.21,0.211560976,0.163463415,0.243463415,36.81034146,1.290829268,1.156987633,1477.614634,83.0,24.27272727,11.0,75.0,25.2,10.0,0.6456160079479645,179.9698347,173.2438017,174.0772727,209.2739669,184.141219,61.9108146064451,328.1114238260267,450.21996306589904,581.7341218736959,356.9764185474905,98.7056494283557,71.11812178053323,83.34515831008761,62.48050703617525,95.38662108134633,65.15386426924522,65.73527596298587,142.7143789613903,78.1191378433177,51.20564621686907,176.6728909,535.0,43.08610455,310.0,83.66909091,2.759950273,1.348222979,1.293892823190056,1170.722727,3899.071574,0.0,2202.547694,1254.410442,205.2555934,105897.792,3.026610475,1.20567289,3.164313616,100.90915804425,57.62819444444473,18.180447263888883,24.43288265277776
2025-11-21 08:00:00,1.006793809,12.79823352,0.500797248,86.19497267,6.407456544,16.281,7.1,1.03,0.465,87.18,11.79,6.857,70.19,10.98,17.22,1.61,13.88144432,5.2,79.57666667,66.61,29.22,0.047,5.55,2.29,8.76,2.5,0.028,0.16,54.52,10.9,0.062,1.963963964,0.14,116.162,0.1,96.48,1.01,0.77,1.28,0.0,0.0,1.736,59.68070866,3.954181362,4.03092862,0.051318751,0.017218214,0.064186876,0.435292784,4.081449207,5.408924258,0.092637503,0.113092862,0.027527501,48.599,0.0,0.0,0.0,0.0,0.0,0.0,0.0,0.0,0.0,0.0,0.0,0.0,0.0,7.0,0.19655372,4.423365854,0.014,94.80806829,0.113609756,0.099390244,0.072756098,0.424926829,0.043882927,0.958496535,17.78082927,35.21853659,0.461707317,0.44195122,7.21,0.246682927,0.166390244,0.246390244,36.74302439,1.384487805,1.154726028,1476.443902,83.0,24.27272727,11.0,75.0,25.2,10.0,-0.3172612677506663,173.8086111,140.9508333,156.77,198.3691667,167.4746528,63.58796646125592,326.73571779948566,449.24736033045014,583.2662241455794,356.61756489650963,100.06966899401851,69.65242523282932,77.6220208501289,66.2317507896025,114.49829230796371,70.6090274871542,76.19994741563684,178.971550711686,88.99358174788834,54.67576696196844,156.3785325,533.5972222,42.59147136,310.0,88.76822222,2.774566664,1.348458606,1.3283524048633217,1163.411111,3901.040681,0.0,2227.647861,1264.538036,207.4968917,108139.2361,2.965479642,1.223744467,2.916731,98.22015555625,57.62819444444473,18.180447263888883,24.43288265277776
2025-11-21 09:00:00,1.005345107,12.75927953,0.500153381,86.23537536,6.28029269,14.213,7.1,1.03,0.465,87.18,11.79,5.897,70.19,10.98,17.22,1.61,15.28924545,5.2,79.57666667,66.61,29.22,0.047,5.55,2.29,8.76,2.5,0.028,0.16,54.52,10.9,0.062,1.963963964,0.14,99.286,0.1,96.48,1.01,0.77,1.28,0.0,0.0,1.434,59.24742617,4.13219415,4.108185526,0.053572078,0.017346976,0.06621487,0.460690992,4.240147768,5.648742571,0.097144156,0.120818553,0.028428831,42.905,0.0,0.0,0.0,0.0,0.0,0.0,0.0,0.0,0.0,0.0,0.0,0.0,0.0,7.0,0.236731333,4.493609756,0.014,94.89558049,0.110682927,0.102317073,0.085926829,0.266878049,0.031004878,0.955876042,17.77204878,35.05756098,0.549512195,0.456585366,7.21,0.281804878,0.169317073,0.249317073,36.67570732,1.478146341,1.152464424,1475.273171,83.0,24.27272727,11.0,75.0,25.2,10.0,-1.079705281545671,157.6555556,130.7033333,149.9791667,178.2711111,154.1522917,62.94631841025215,327.60324936546823,449.96032858839214,580.203990855773,356.26609183820733,102.67816449276262,71.4261592751812,76.4758604350543,65.91201235323982,117.01953858871912,70.35809896980047,78.85790689814527,192.72343955629862,93.72392683637325,52.831480463243665,149.6723373,543.9444444,42.22317611,310.0,90.55677206324538,2.731674308,1.348043844,1.319024153693102,1188.347222,3902.259394,0.0,2204.395567,1282.637583,210.0091997,106353.4556,3.018167906,1.186556301,3.179655361,97.33158469225,57.62819444444473,18.180447263888883,24.43288265277776
2025-11-21 10:00:00,1.009922711,12.88236623,0.502187872,86.10771106,6.682104637,18.502,7.1,1.03,0.465,87.18,11.79,6.917,70.19,10.98,17.22,1.61,15.58998461,5.2,79.57666667,66.61,29.22,0.047,5.55,2.29,8.76,2.5,0.028,0.16,54.52,10.9,0.062,1.963963964,0.14,115.132,0.1,96.48,1.01,0.77,1.28,0.0,0.0,1.648,59.29208788,4.113845025,4.100222072,0.05333981,0.017333703,0.066005829,0.458073006,4.223789507,5.624022683,0.096679621,0.120022207,0.028335924,50.434,0.0,0.0,0.0,0.0,0.0,0.0,0.0,0.0,0.0,0.0,0.0,0.0,0.0,7.0,0.21871039,4.442533333,0.014,94.82154667,0.116133333,0.110053333,0.073053333,0.380266667,0.042413333,0.967027995,17.816,35.27146667,0.524,0.4416,7.206933333,0.2716,0.163866667,0.256133333,36.47906667,1.4632,1.164601638,1475.0,83.0,24.27272727,11.0,75.0,25.2,10.0,0.9248150904366383,168.5291667,162.6375,178.145,201.1255556,177.6093056,62.61421737858494,328.20755689963306,451.2806962596147,573.702011571882,354.9562944949173,104.89161291541089,76.73577998545063,83.87388817912392,62.15111898512974,106.7655302985105,61.05067001558622,70.52553207419774,161.3087884966008,82.72464244509605,49.34366148095446,167.1352336,542.0138889,42.38433106,310.0,93.27766667,2.740740694,1.348196342,1.318635457083842,1177.140278,3901.765989,0.0,2187.811242,1290.249422,210.20187,107436.9822,2.987846947,1.187773196,3.241689167,99.645418452,57.62819444444473,18.180447263888883,24.43288265277776
2025-11-21 11:00:00,1.007125346,12.8071482,0.500944598,86.18572645,6.436558172,14.44,7.1,1.03,0.465,87.18,11.79,5.986,70.19,10.98,17.22,1.61,15.97357977,5.2,79.57666667,66.61,29.22,0.047,5.55,2.29,8.76,2.5,0.028,0.16,54.52,10.9,0.062,1.963963964,0.14,99.685,0.1,96.48,1.01,0.77,1.28,0.0,0.0,1.217,59.30475887,4.108639185,4.097962757,0.053273914,0.017329938,0.065946522,0.457330256,4.219148496,5.61700939,0.096547827,0.119796276,0.028309565,43.981,0.0,0.0,0.0,0.0,0.0,0.0,0.0,0.0,0.0,0.0,0.0,0.0,0.0,6.0,0.163302379,4.354533333,0.014,94.69834667,0.124133333,0.119253333,0.052253333,0.576266667,0.061213333,0.982371561,17.876,35.59946667,0.464,0.4176,7.202933333,0.2476,0.155866667,0.264133333,36.24306667,1.4152,1.181121102,1475.0,83.0,24.27272727,11.0,75.0,25.2,10.0,-0.8349610664820091,179.3447222,148.4502778,160.8311111,200.105,172.1827778,63.07807975730533,326.8800442918797,450.32132832388714,578.3709485962682,355.8456333985896,102.75687990154373,72.51940170740096,78.6700239991101,65.07810619847893,111.67443640082473,65.73032742158344,75.54032582070161,180.29379207336277,88.80971353078225,52.34607620767763,175.784965,542.9027778,42.28538592,310.0,90.87,2.765259256,1.347899158,1.34142558129074,1181.176389,3899.032056,0.0,2181.370925,1275.093383,210.9098522,108323.0061,2.96569155,1.210729233,3.325641389,100.7915078625,57.62819444444473,18.180447263888883,24.43288265277776
2025-11-21 12:00:00,1.006019078,12.77740187,0.500452923,86.21657906,6.339452374,14.572,7.1,1.03,0.465,87.18,11.79,6.037,70.19,10.98,17.22,1.61,15.39088318,5.2,79.57666667,66.61,29.22,0.047,5.55,2.29,8.76,2.5,0.028,0.16,54.52,10.9,0.062,1.963963964,0.14,99.985,0.1,96.48,1.01,0.77,1.28,0.0,0.0,0.959,59.20238955,4.150697309,4.11621583,0.053806295,0.01736036,0.066425666,0.463330954,4.256643352,5.673669974,0.09761259,0.121621583,0.028522518,42.033,0.0,0.0,0.0,0.0,0.0,0.0,0.0,0.0,0.0,0.0,0.0,0.0,0.0,6.0,0.41153278,4.292666667,0.014133333,94.66506667,0.128666667,0.124666667,0.039533333,0.665333333,0.069933333,0.996718377,17.88533333,35.89333333,0.434666667,0.402666667,7.218666667,0.231333333,0.151333333,0.274,36.01266667,1.377333333,1.197175111,1473.4,83.0,24.27272727,11.0,75.0,25.2,10.0,-0.1739057945976441,196.4647222,170.7997222,185.1311111,214.35,191.6863889,62.596977097475126,327.78512898187097,451.27062122323514,569.1036869166298,353.3747691634126,104.89895986563576,75.92636911886453,80.27140487653097,63.519050428034,114.30632476290117,56.402838942988794,74.54415460992854,169.91402606426843,84.04068558034486,47.308134580947566,159.2333289,538.4027778,42.79680631,310.0,96.65616667,2.817169761,1.348420586,1.3297700795847291,1167.176944,3898.986142,0.0,2181.057269,1201.844017,201.3297606,105690.0208,3.038605631,1.238618723,3.244172767,98.59841607925,57.62819444444473,18.180447263888883,24.43288265277776
2025-11-21 13:00:00,1.004347553,12.73245643,0.499710024,86.26319601,6.192729681,14.346,7.1,1.03,0.465,87.18,11.79,6.095,70.19,10.98,17.22,1.61,12.85032185,5.2,79.57666667,66.61,29.22,0.047,5.55,2.29,8.76,2.5,0.028,0.16,54.52,10.9,0.062,1.963963964,0.14,99.436,0.1,96.48,1.01,0.77,1.28,0.0,0.0,0.92,59.34220634,4.093254007,4.091285645,0.053079165,0.017318809,0.065771248,0.455135156,4.205432596,5.596282523,0.096158329,0.119128564,0.028231666,43.239,0.0,0.0,0.0,0.0,0.0,0.0,0.0,0.0,0.0,0.0,0.0,0.0,0.0,7.0,0.269471765,4.302666667,0.014633333,94.87906667,0.123666667,0.119666667,0.049033333,0.460333333,0.050933333,1.008324131,17.75533333,36.09333333,0.489666667,0.412666667,7.288666667,0.236333333,0.156333333,0.289,35.79766667,1.367333333,1.211949118,1467.4,83.0,24.27272727,11.0,75.0,25.2,10.0,0.7959401741997283,170.9469444,168.9647222,172.5725,186.5802778,174.7661111,61.499368569604954,329.431527405431,449.9218577372182,584.7231723258288,357.80873635825014,100.36249343102759,71.26811328654867,85.01708739714456,62.92013096885006,98.29263524501886,70.76181286352181,67.04114401884473,142.36052964096768,79.08613447115647,51.11058284225841,160.2013025,523.25,43.26486108,310.0,80.21359161,2.823234056,1.348355486,1.2554151961077897,1151.68,3899.5938,0.0,2242.955514,1176.024775,195.4203403,103856.0375,3.093208,1.253136153,2.903878953,98.72667258125,57.62819444444473,18.180447263888883,24.43288265277776
2025-11-21 14:00:00,1.006390832,12.78739793,0.500618148,86.20621124,6.37208416,19.154,7.1,1.03,0.465,87.18,11.79,7.149,70.19,10.98,17.22,1.61,12.06324877,5.2,79.57666667,66.61,29.22,0.047,5.55,2.29,8.76,2.5,0.028,0.16,54.52,10.9,0.062,1.963963964,0.14,113.926,0.1,96.48,1.01,0.77,1.28,0.0,0.0,1.032,59.25715493,4.128197122,4.106450831,0.053521483,0.017344085,0.066169334,0.460120711,4.236584415,5.643357787,0.097042965,0.120645083,0.028408593,49.482,0.0,0.0,0.0,0.0,0.0,0.0,0.0,0.0,0.0,0.0,0.0,0.0,0.0,6.0,0.249010927,4.321428571,0.014657143,95.03417143,0.117714286,0.114171429,0.055771429,0.305428571,0.036657143,1.020581307,17.65314286,36.30514286,0.53,0.415428571,7.346857143,0.24,0.157714286,0.301142857,35.57485714,1.364571429,1.227107758,1463.914286,83.0,24.27272727,11.0,75.0,25.2,10.0,-0.47679895430242425,177.9136111,155.0488889,162.8166667,189.4627778,171.3104861,62.43342731618078,328.5287614786003,449.29814497220616,580.2241583429909,355.88620531687883,99.16231048981254,68.23113313563373,78.37847443364996,65.47008121250349,114.16595495018566,68.22186885834675,75.62689988949714,167.2009348221024,85.02518802447788,51.72968914599171,136.8554006,521.7222222,42.63033128,310.0,88.14594617,2.807162981,1.3482385,1.2776812512739193,1144.403333,3899.356314,0.0,2259.855692,1185.864972,194.6864575,103627.988,3.101525794,1.261037092,2.830785433,95.6333405795,57.62819444444473,18.180447263888883,24.43288265277776
2025-11-21 15:00:00,1.007257546,12.8107029,0.501003354,86.18203956,6.448162343,14.611,7.1,1.03,0.465,87.18,11.79,6.104,70.19,10.98,17.22,1.61,13.71394151,5.2,79.57666667,66.61,29.22,0.047,5.55,2.29,8.76,2.5,0.028,0.16,54.52,10.9,0.062,1.963963964,0.14,100.565,0.1,96.48,1.01,0.77,1.28,0.0,0.0,0.786,59.21168393,4.146878742,4.114558586,0.053757959,0.017357598,0.066382163,0.462786135,4.253239095,5.668525611,0.097515918,0.121455859,0.028503184,42.092,0.0,0.0,0.0,0.0,0.0,0.0,0.0,0.0,0.0,0.0,0.0,0.0,0.0,7.0,0.277372487,4.364285714,0.013371429,95.02731429,0.109142857,0.107314286,0.054914286,0.288285714,0.035371429,1.034629895,17.62742857,36.54942857,0.53,0.398285714,7.372571429,0.24,0.149142857,0.305428571,35.33057143,1.381714286,1.24332414,1467.342857,83.0,24.27272727,11.0,75.0,25.2,10.0,-0.25788372226594447,180.3763889,153.7538889,170.8066667,189.5219444,173.6147222,62.69462625164149,328.337412992524,450.17247095996214,577.5034761908047,355.4365006704265,104.18514116338199,73.32578471630649,80.04739294729899,65.15079420911056,116.81077515844038,66.91273047709116,76.60495660835457,175.26677918886867,87.45507701986668,50.37324415146881,151.4599537,533.6944444,43.08700733,310.0,90.545,2.817318447,1.348132422,1.3014720284025985,1164.871667,3899.861772,0.0,2228.459436,1194.983831,199.7533506,105079.8175,3.059141964,1.263707953,2.967439867,97.56844386525,57.62819444444473,18.180447263888883,24.43288265277776
2025-11-21 16:00:00,1.001537896,12.84272097,0.520170061,86.15574113,7.138410666,19.052,7.1,1.03,0.465,87.18,11.79,6.931,70.57,10.64,17.22,1.57,14.44495085,5.2,79.57666667,66.61,29.22,0.045,5.44,2.21,9.02,2.52,0.034,0.16,54.61,10.83,0.067,1.990808824,0.14,117.538,0.1,96.48,1.01,0.77,1.28,0.0,0.0,0.926,58.93888758,4.258956292,4.163199837,0.055176662,0.017438666,0.067658996,0.478776947,4.353156333,5.819516162,0.100353324,0.126319984,0.029070665,49.19,0.0,0.0,0.0,0.0,0.0,0.0,4.882,0.0,0.0,0.0,0.0,0.0,0.0,6.0,0.201898914,4.407142857,0.012085714,95.02045714,0.100571429,0.100457143,0.054057143,0.271142857,0.034085714,1.048678483,17.60171429,36.79371429,0.53,0.381142857,7.398285714,0.24,0.140571429,0.309714286,35.08628571,1.398857143,1.259540522,1470.771429,83.0,24.27272727,11.0,75.0,25.2,10.0,-0.2972401602627883,162.4236111,149.7111111,165.975,178.9663889,164.2690278,62.17167569867605,328.7568657654313,450.84248425504126,576.4326262594763,355.651088006095,105.07437543679073,74.65118600578103,81.16842789365691,63.82465259908529,112.23403556677931,66.44709004726414,75.0167102981512,175.65064163298473,88.18369766278781,49.78415463722675,159.5333906,539.3888889,42.91690092,310.0,90.545,2.815397492,1.348027531,1.2963326665526371,1162.725,3901.704311,0.0,2203.766714,1195.448842,199.4404208,105029.9257,3.0616961,1.256036124,3.039400108,98.6381742545,57.62819444444473,18.180447263888883,24.43288265277776
2025-11-21 17:00:00,0.996061843,12.7064281,0.511651756,86.29751006,6.645565896,16.655,7.1,1.03,0.465,87.18,11.79,6.914,70.57,10.64,17.22,1.57,13.6750601,5.2,79.57666667,66.61,29.22,0.045,5.44,2.21,9.02,2.52,0.034,0.16,54.61,10.83,0.067,1.990808824,0.14,117.254,0.1,96.48,1.01,0.77,1.28,0.0,0.0,0.83,59.42090242,4.060921963,4.077253655,0.052669898,0.017295423,0.065402908,0.450522139,4.176608549,5.552724886,0.095339797,0.117725365,0.028067959,52.193,0.0,0.0,0.0,0.0,0.0,0.0,0.0,0.0,0.0,0.0,0.0,0.0,0.0,7.0,0.257734961,4.384153846,0.012,94.92781538,0.117230769,0.106030769,0.041076923,0.364769231,0.046923077,1.072213888,17.48369231,37.18476923,0.461076923,0.440307692,7.598153846,0.222769231,0.135692308,0.318615385,34.69092308,1.348307692,1.291355619,1469.276923,83.0,24.27272727,11.0,75.0,25.2,10.0,-0.9733072430992706,176.6175,143.0722222,160.4947222,180.3125,165.1242361,62.91087585434468,328.11846214177217,449.85831970561105,578.8574981574783,355.7223652118421,104.29503603257929,72.0671443884285,78.25617255268821,66.30426356651104,120.81719769508368,69.5573726883633,79.74475556980664,186.5346876969988,91.05939263534387,51.656759779767526,151.0305384,534.5805556,43.08331031,310.0,90.545,2.817752503,1.348101072,1.3059781748751491,1168.233056,3898.8562,0.0,2232.254053,1195.574772,200.3558236,105183.8739,3.053073725,1.261500881,2.970244981,97.511546338,57.62819444444473,18.180447263888883,24.43288265277776
2025-11-21 18:00:00,0.996800743,12.72481848,0.512801155,86.27838078,6.712066832,14.544,7.1,1.03,0.465,87.18,11.79,6.01,70.57,10.64,17.22,1.57,14.79963393,5.2,79.57666667,66.61,29.22,0.045,5.44,2.21,9.02,2.52,0.034,0.16,54.61,10.83,0.067,1.990808824,0.14,100.857,0.1,96.48,1.01,0.77,1.28,0.0,0.0,0.67,59.42162217,4.060626255,4.077125319,0.052666155,0.017295209,0.06539954,0.450479949,4.176344926,5.55232651,0.09533231,0.117712532,0.028066462,44.311,0.0,0.0,0.0,0.0,0.0,0.0,0.0,0.0,0.0,0.0,0.0,0.0,0.0,6.0,0.075289619,4.356461538,0.012,94.82904615,0.135692308,0.112492308,0.027230769,0.466307692,0.060769231,1.096426923,17.35907692,37.58630769,0.387230769,0.504923077,7.810461538,0.204307692,0.131076923,0.327846154,34.28476923,1.292923077,1.324284911,1467.430769,83.0,24.27272727,11.0,75.0,25.2,10.0,-0.2303132616609247,191.6391667,157.0319444,180.1355556,195.6052778,181.1029861,62.80630770836599,327.9357128552108,450.7443305215682,576.4202037388211,355.28318707827435,107.52857286393719,76.85981827649206,80.99416145919525,65.2048238766174,117.7857479815782,66.05390242426523,76.85874563783429,179.48732735489335,88.8485888659497,49.229868863740236,163.002035,540.0,42.18917444,310.0,90.79416667,2.8134966,1.347906947,1.3215197893826747,1168.608889,3900.383536,0.0,2200.481983,1206.939053,202.1712736,106003.2461,3.033648669,1.266757467,3.223387692,99.0977696375,57.62819444444473,18.180447263888883,24.43288265277776
2025-11-21 19:00:00,0.99985552,12.80084849,0.517553031,86.19929599,6.986996782,15.227,7.1,1.03,0.465,87.18,11.79,5.985,70.57,10.64,17.22,1.57,14.27567129,5.2,79.57666667,66.61,29.22,0.045,5.44,2.21,9.02,2.52,0.034,0.16,54.61,10.83,0.067,1.990808824,0.14,101.046,0.1,96.48,1.01,0.77,1.28,0.0,0.0,0.728,59.33402238,4.096616361,4.092744894,0.053121726,0.017321241,0.065809553,0.455614884,4.208430137,5.600812276,0.096243452,0.119274489,0.02824869,43.335,0.0,0.0,0.0,0.0,0.0,0.0,0.0,0.0,0.0,0.0,0.0,0.0,0.0,7.0,0.287745894,4.2994,0.01292,94.8842,0.1354,0.11492,0.02722,0.4624,0.06354,1.087513877,17.6796,37.4086,0.3562,0.4372,7.7128,0.1908,0.1346,0.3254,34.4016,1.2432,1.311753563,1468.84,83.0,24.27272727,11.0,75.0,25.2,10.0,1.6441382412599097,183.065,170.5969444,197.8458333,199.7008333,187.8021528,62.81455208408181,329.10294890834905,451.6390874762979,569.4209845649127,353.5987951068952,109.96839582387872,81.17064227129298,85.89034576857094,62.49770131196477,117.07334117409033,59.4788805972029,73.45543122931224,163.14835131652927,82.63648039409827,46.32848338291453,147.6954009,535.9138889,42.60349489,310.0,96.65616667,2.837492706,1.348136631,1.307772979454312,1168.828333,3896.691714,0.0,2216.562183,1187.665842,200.8822619,105913.8423,3.031630733,1.286101386,3.176617167,97.06964061925001,57.62819444444473,18.180447263888883,24.43288265277776
2025-11-21 20:00:00,0.996065553,12.70652044,0.511657527,86.29741401,6.645899801,16.048,7.1,1.03,0.465,87.18,11.79,7.088,70.57,10.64,17.22,1.57,12.76664877,5.2,79.57666667,66.61,29.22,0.045,5.44,2.21,9.02,2.52,0.034,0.16,54.61,10.83,0.067,1.990808824,0.14,118.648,0.1,96.48,1.01,0.77,1.28,0.0,0.0,0.841,56.56776907,5.233123109,4.585984713,0.067507887,0.018143308,0.078757099,0.617767474,5.221626931,7.13191088,0.125015775,0.168598471,0.034003155,30.745,0.0,0.0,0.0,0.0,0.0,0.0,19.304,0.0,0.0,0.0,0.0,0.0,0.0,6.0,0.371001853,4.234193548,0.014,94.9900129,0.129612903,0.116116129,0.031154839,0.422645161,0.062264516,1.069718813,18.09425806,37.07064516,0.340387097,0.341935484,7.541935484,0.180774194,0.14116129,0.320387097,34.65464516,1.204258065,1.287350024,1471.270968,83.0,24.27272727,11.0,75.0,25.2,10.0,-0.5093484823502763,191.5922222,158.6469444,174.0541667,198.2575,180.6377083,62.19868491824023,328.37079085684263,449.4085677287338,580.7766804566047,355.923923127862,99.92486958729494,69.73803089862905,76.82108225312703,66.08580020087645,115.31011393847933,68.44132853671056,75.87590156004151,170.50518583659607,86.78924375240987,49.99058857469093,147.9545022,521.5,42.30078317,310.0,86.28766667,2.82148995,1.348126981,1.2803619485726865,1156.021389,3900.598378,0.0,2244.429864,1159.462714,192.9852544,102283.732,3.140461044,1.273465535,2.990475486,97.1039715415,57.62819444444473,18.180447263888883,24.43288265277776
2025-11-21 21:00:00,0.996911124,12.72756574,0.512972859,86.27552313,6.722001125,14.222,7.1,1.03,0.465,87.18,11.79,6.034,70.57,10.64,17.22,1.57,12.9239566,5.2,79.57666667,66.61,29.22,0.045,5.44,2.21,9.02,2.52,0.034,0.16,54.61,10.83,0.067,1.990808824,0.14,102.038,0.1,96.48,1.01,0.77,1.28,0.0,0.0,0.723,59.26703251,4.124138946,4.104689597,0.053470113,0.017341149,0.066123102,0.459541705,4.232966547,5.637890623,0.096940226,0.12046896,0.028388045,42.477,0.0,0.0,0.0,0.0,0.0,0.0,0.0,0.0,0.0,0.0,0.0,0.0,0.0,6.0,0.271892543,4.176129032,0.014,95.13014194,0.125741935,0.117277419,0.032703226,0.349096774,0.054909677,1.062722234,18.13683871,36.87709677,0.344258065,0.361290323,7.561290323,0.188516129,0.152774194,0.324258065,34.70109677,1.24683871,1.280619386,1473.980645,83.0,24.27272727,11.0,75.0,25.2,10.0,-0.7640523157893142,171.3394444,136.0266667,154.1755556,181.4775,160.7547917,62.954208183773204,327.63627735965093,448.8727595308869,587.0785340091834,357.6409238868609,100.39448401065694,68.7728586911482,76.78463879247872,67.22730390252153,116.28660240710616,76.14541776816648,77.8136384021212,182.96222539065695,91.67288112717168,54.31653456962496,154.0767358,522.1388889,44.10558519,312.1388889,83.88,2.799358539,1.348000436,1.296705304250772,1159.703333,3901.889461,0.0,2247.962222,1212.560664,200.4693519,105269.1522,3.050094964,1.247525173,2.924366647,98.4498897185,57.62819444444473,18.180447263888883,24.43288265277776
2025-11-21 22:00:00,0.996835362,12.72568012,0.512855007,86.27748452,6.715182575,14.049,7.1,1.03,0.465,87.18,11.79,5.741,70.57,10.64,17.22,1.57,13.28513253,5.2,79.57666667,66.61,29.22,0.045,5.44,2.21,9.02,2.52,0.034,0.16,54.61,10.83,0.067,1.990808824,0.14,101.759,0.1,96.48,1.01,0.77,1.28,0.0,0.0,0.746,59.46048953,4.044657717,4.070195031,0.052464022,0.017283658,0.06521762,0.448201616,4.162108959,5.530813742,0.094928043,0.117019503,0.027985609,43.429,0.0,0.0,0.0,0.0,0.0,0.0,0.0,0.0,0.0,0.0,0.0,0.0,0.0,6.0,0.281774159,4.118064516,0.014,95.27027097,0.121870968,0.11843871,0.034251613,0.275548387,0.047554839,1.055725655,18.17941935,36.68354839,0.348129032,0.380645161,7.580645161,0.196258065,0.164387097,0.328129032,34.74754839,1.289419355,1.273888747,1476.690323,83.0,24.27272727,11.0,75.0,25.2,10.0,0.45545527990954326,160.5547222,143.6144444,165.8063889,190.0227778,164.9995833,62.842417025109114,328.17801549457255,449.7042103068014,580.4282393370119,356.0185486530706,100.67497071489701,71.42476549423894,78.31734370466108,64.94224023080181,114.56177902710465,69.1123319306898,75.0007043420926,174.0026676558134,88.09475022722444,51.679245867953966,148.1621556,530.8888889,44.43925392,315.0,89.66616667,2.792289472,1.348530922,1.2937839053796978,1163.834444,3899.588994,0.0,2240.059269,1217.012556,201.0367114,105268.5567,3.053387867,1.229810393,2.90842015,98.38148561700001,57.62819444444473,18.180447263888883,24.43288265277776
2025-11-21 23:00:00,0.997168088,12.73396131,0.513372582,86.2688706,6.745127959,16.646,7.1,1.03,0.465,87.18,11.79,6.993,70.57,10.64,17.22,1.57,13.22353893,5.2,79.57666667,66.61,29.22,0.045,5.44,2.21,9.02,2.52,0.034,0.16,54.61,10.83,0.067,1.990808824,0.14,118.331,0.1,96.48,1.01,0.77,1.28,0.0,0.0,1.04,59.38438459,4.075925204,4.083765007,0.052859813,0.017306275,0.065573831,0.452662746,4.189983952,5.572937209,0.095719625,0.118376501,0.028143925,49.227,0.0,0.0,0.0,0.0,0.0,0.0,0.0,0.0,0.0,0.0,0.0,0.0,0.0,7.0,0.369636622,4.160857143,0.03632,95.26377714,0.114685714,0.118822857,0.042617143,0.224057143,0.038862857,1.044917371,18.04057143,36.46422857,0.392514286,0.404171429,7.618342857,0.215942857,0.175314286,0.319371429,34.90108571,1.364914286,1.26320134,1473.04,83.0,24.27272727,11.0,75.0,25.2,10.0,0.1031977874462342,194.5905556,159.5402778,174.6766667,219.9508333,187.1895833,63.24887897403045,327.02349662966554,449.2195768169832,579.0059636510505,355.1123624842558,97.74846734733634,68.97321698308131,76.19105030016925,65.85041666124336,115.22093503606578,64.41428548944617,74.82714113383273,167.77710351385048,84.58506889381873,51.6189524161756,145.5215025,532.3472222,43.85412783,315.0,90.87,2.768602828,1.348052225,1.3157880186453283,1159.560556,3898.38995,0.0,2239.009075,1239.666203,202.4281336,105601.6397,3.040443719,1.211164064,2.954145786,98.03159908125,57.62819444444473,18.180447263888883,24.43288265277776
2025-11-22 00:00:00,0.99119951,12.69448592,0.481799266,86.31431457,6.83494492,16.34,7.0,1.035,0.45,87.605,11.36,6.967,71.28,10.97,16.37,1.38,13.08108486,5.223333333,79.17666667,70.55,33.29,0.049,5.56,2.31,8.73,2.54,0.035,0.16,54.35,10.88,0.068,1.956834532,0.15,117.434,0.1,95.13,0.88,0.58,1.32,0.0,0.0,1.042,59.18423489,3.978432276,3.519579222,0.04649474,0.025675263,0.064056328,0.358434335,4.452290426,5.707237829,0.121700033,0.112473701,0.035041058,49.052,0.0,0.0,0.0,0.0,0.0,0.0,0.0,0.0,0.0,0.0,0.0,0.0,0.0,6.0,0.278863393,4.298,0.07952,95.12012,0.1044,0.11848,0.05736,0.1932,0.02892,1.0305433,17.732,36.2208,0.4748,0.4316,7.6732,0.2468,0.1856,0.2988,35.1548,1.4712,1.248812441,1463.44,83.0,24.27272727,11.0,75.0,25.2,10.0,0.5782473510860484,178.5069444,144.7552778,156.9683333,193.0222222,168.3131944,61.866670186460894,326.92101860953187,447.96180529040697,589.9180121762407,358.3719339767601,92.54341022250537,63.85954605855645,59.968402414812516,65.01836655123044,117.60410822984153,67.86372554789631,73.71179753536052,175.48637607929345,90.02670981117694,52.675825596504644,153.7434827,530.0,43.13658872,315.0,85.08383333,2.78187285,1.347999825,1.2875849355818656,1173.445556,3901.498378,0.0,2252.471567,1212.829961,201.0267989,104245.7147,3.082803797,1.219534376,2.923972789,99.12101145775,57.62819444444473,18.180447263888883,24.43288265277776
2025-11-22 01:00:00,0.992015,12.71793124,0.4830225,86.29005376,6.926687463,15.067,7.0,1.035,0.45,87.605,11.36,5.591,71.28,10.97,16.37,1.38,13.78136373,5.223333333,79.17666667,70.55,33.29,0.049,5.56,2.31,8.73,2.54,0.035,0.16,54.35,10.88,0.068,1.956834532,0.15,91.369,0.1,95.13,0.88,0.58,1.32,0.0,0.0,0.801,59.09447198,4.0105413,3.532233025,0.046652913,0.025667354,0.06461784,0.364168089,4.496183305,5.752712433,0.123202672,0.113264564,0.035309952,38.777,0.0,0.0,0.0,0.0,0.0,0.0,0.0,0.0,0.0,0.0,0.0,0.0,0.0,7.0,0.217474481,4.435142857,0.12272,94.97646286,0.094114286,0.118137143,0.072102857,0.162342857,0.018977143,1.016169229,17.42342857,35.97737143,0.557085714,0.459028571,7.728057143,0.277657143,0.195885714,0.278228571,35.40851429,1.577485714,1.234423541,1453.84,83.0,24.27272727,11.0,75.0,25.2,10.0,1.0815406867005066,159.4272222,142.0244444,160.3616667,181.1697222,160.7457639,61.59793515213147,327.759542230339,449.1360546822099,584.3361047464218,357.39269981235566,96.5064052336234,68.29960306656004,62.38971494467941,63.215327399661355,118.3169600566805,64.56046381305259,73.52932324297754,178.5153748503747,90.82872334912457,50.41979851567899,153.6963633,539.6111111,43.05230167,315.0,89.66616667,2.717467956,1.348157158,1.2850362486554163,1175.337222,3901.949539,0.0,2232.916931,1270.865628,204.7220017,104231.1026,3.083440497,1.167672914,3.051737697,99.11476813725,57.62819444444473,18.180447263888883,24.43288265277776
2025-11-22 02:00:00,0.994388879,12.78618028,0.486583319,86.21943084,7.193748907,22.876,7.0,1.035,0.45,87.605,11.36,6.869,71.28,10.97,16.37,1.38,15.42037107,5.223333333,79.17666667,70.55,33.29,0.049,5.56,2.31,8.73,2.54,0.035,0.16,54.35,10.88,0.068,1.956834532,0.15,116.613,0.1,95.13,0.88,0.58,1.32,0.0,0.0,0.849,58.61747276,4.181168334,3.599475206,0.04749344,0.025625328,0.067601712,0.394637203,4.72942962,5.99436402,0.131187681,0.1174672,0.036738848,44.97,0.0,0.0,0.0,0.0,0.0,0.0,4.851,0.0,0.0,0.0,0.0,0.0,0.0,7.0,0.277570131,4.416,0.1152,94.9948,0.098,0.1176,0.0696,0.168,0.0208,1.006102291,17.246,35.788,0.638,0.476,7.736,0.3,0.202,0.268,35.572,1.65,1.223582068,1451.4,83.0,24.27272727,11.0,75.0,25.2,10.0,0.876442177555802,186.7113889,156.3738889,170.9344444,208.5033333,180.6307639,62.387280775617924,326.3240720807424,449.94308348607075,577.1167134831869,355.4676856533315,98.91236836252814,71.11446165898427,63.35429911487756,62.75843145929481,119.94548446912711,55.52961521601006,73.81002752702437,178.95161133425614,88.37484290068298,49.476638500917296,159.5384092,550.0,41.9820055,315.0,96.65616667,2.727522917,1.348355472,1.340283284858739,1173.769167,3897.912864,0.0,2190.030544,1300.868108,210.5811581,107643.0828,2.9826155,1.170719928,3.238385736,99.888839219,57.62819444444473,18.180447263888883,24.43288265277776
2025-11-22 03:00:00,0.991458098,12.70192033,0.482187148,86.30662157,6.864036077,18.627,7.0,1.035,0.45,87.605,11.36,6.037,71.28,10.97,16.37,1.38,15.35561134,5.223333333,79.17666667,70.55,33.29,0.049,5.56,2.31,8.73,2.54,0.035,0.16,54.35,10.88,0.068,1.956834532,0.15,102.164,0.1,95.13,0.88,0.58,1.32,0.0,0.0,0.591,59.1486804,3.991150446,3.524591309,0.046557391,0.02567213,0.064278739,0.360705437,4.469676103,5.725250016,0.122295218,0.112786957,0.035147565,45.817,0.0,0.0,0.0,0.0,0.0,0.0,0.0,0.0,0.0,0.0,0.0,0.0,0.0,7.0,0.205598348,4.292666667,0.073866667,95.12113333,0.111333333,0.116933333,0.0556,0.198,0.030466667,0.998906776,17.156,35.63466667,0.718,0.486,7.712666667,0.316666667,0.205333333,0.264666667,35.67533333,1.7,1.215105545,1453.733333,83.0,24.27272727,11.0,75.0,25.2,10.0,1.1646989454463892,195.2138889,163.6502778,169.4533333,212.57,185.221875,62.53349753222722,326.21820654562094,449.315707044974,581.8923930791079,356.68074266650285,97.32999341251735,69.24965171685875,65.64232568682644,62.851328587063996,114.31090212054556,58.37266231031227,70.96145613599498,165.56912007614181,84.2519354848434,51.54258593313466,166.774976,550.2361111,40.23796183,315.0,92.07383333,2.711684917,1.347991386,1.3362679310203056,1189.811111,3900.250856,0.0,2208.968739,1331.082606,216.1492592,108724.2308,2.951171206,1.158340463,3.356867297,100.84768432,57.62819444444473,18.180447263888883,24.43288265277776
2025-11-22 04:00:00,0.993549265,12.76204137,0.485323898,86.24440936,7.099292324,20.207,7.0,1.035,0.45,87.605,11.36,6.063,71.28,10.97,16.37,1.38,15.64227835,5.223333333,79.17666667,70.55,33.29,0.049,5.56,2.31,8.73,2.54,0.035,0.16,54.35,10.88,0.068,1.956834532,0.15,102.214,0.1,95.13,0.88,0.58,1.32,0.0,0.0,0.562,59.14382688,3.992886598,3.525275507,0.046565944,0.025671703,0.064309101,0.361015464,4.472049413,5.727708852,0.122376466,0.112829719,0.035162105,45.008,0.0,0.0,0.0,0.0,0.0,0.0,0.0,0.0,0.0,0.0,0.0,0.0,0.0,7.0,0.119742253,4.169333333,0.032533333,95.24746667,0.124666667,0.116266667,0.0416,0.228,0.040133333,0.99171126,17.066,35.48133333,0.798,0.496,7.689333333,0.333333333,0.208666667,0.261333333,35.77866667,1.75,1.206629023,1456.066667,83.0,24.27272727,11.0,75.0,25.2,10.0,1.3422076658926443,170.9477778,159.0352778,162.6013889,194.3972222,171.7454167,62.12473198971352,327.17039597212283,450.029865371287,579.1337774856804,356.4940255499537,99.1148892730973,70.85977928550284,68.14829454347074,61.15866916069825,111.72251862066668,57.33370740642636,70.03530793126711,164.58751297077453,83.9686334502355,50.97366425368687,166.1615096,555.0,41.69903425,315.0,94.139,2.734804939,1.347980564,1.3232170668032384,1189.628333,3899.914417,0.0,2201.939842,1310.269014,214.7554467,108755.9297,2.951175,1.17407558,3.393406003,100.766400022,57.62819444444473,18.180447263888883,24.43288265277776
2025-11-22 05:00:00,0.994518923,12.78991902,0.486778384,86.21556205,7.208378789,17.783,7.0,1.035,0.45,87.605,11.36,5.276,71.28,10.97,16.37,1.38,15.51999911,5.223333333,79.17666667,70.55,33.29,0.049,5.56,2.31,8.73,2.54,0.035,0.16,54.35,10.88,0.068,1.956834532,0.15,88.195,0.1,95.13,0.88,0.58,1.32,0.0,0.0,0.5,59.22192253,3.964951061,3.514266428,0.04642833,0.025678583,0.063820573,0.356026975,4.433861671,5.688144975,0.121069138,0.112141652,0.034928162,38.517,0.0,0.0,0.0,0.0,0.0,0.0,0.0,0.0,0.0,0.0,0.0,0.0,0.0,6.0,0.35918672,4.319894737,0.015008421,94.64696,0.140842105,0.120526316,0.033905263,0.647368421,0.075494737,1.026915419,18.47957895,36.05947368,0.376526316,0.417368421,7.444105263,0.225789474,0.165789474,0.330947368,35.126,1.253473684,1.238873784,1474.115789,83.0,24.27272727,11.0,75.0,25.2,10.0,1.6606040273681657,208.1297222,168.9875,184.3291667,221.4891667,195.7338889,62.50750754551009,326.19706340387364,449.4383439465143,582.3121979720673,356.6398919427986,98.9105977056059,71.69913160711079,65.62160010260928,63.21032229591433,116.12207083799979,58.693498802832735,70.7193660420862,165.33761149269213,84.77788270605261,49.86887310384947,171.0192739,549.2083333,41.40591081,315.0,90.75,2.749598092,1.3483006,1.3372196638573146,1195.426944,3899.97955,0.0,2205.452964,1283.841325,212.8779983,107799.7156,2.974696992,1.190872474,3.390295461,101.41005379175,57.62819444444473,18.180447263888883,24.43288265277776
2025-11-22 06:00:00,0.991326309,12.69813139,0.481989464,86.3105423,6.849209792,16.135,7.0,1.035,0.45,87.605,11.36,5.29,71.28,10.97,16.37,1.38,13.55494828,5.223333333,79.17666667,70.55,33.29,0.049,5.56,2.31,8.73,2.54,0.035,0.16,54.35,10.88,0.068,1.956834532,0.15,87.865,0.1,95.13,0.88,0.58,1.32,0.0,0.0,0.487,59.1293631,3.998060423,3.527314452,0.046591431,0.025670428,0.064399579,0.361939361,4.479122007,5.735036313,0.122618591,0.112957153,0.035205432,37.039,0.0,0.0,0.0,0.0,0.0,0.0,0.0,0.0,0.0,0.0,0.0,0.0,0.0,6.0,0.365831759,4.282,0.01504,94.39556,0.144,0.13,0.0298,0.9,0.1036,1.055548834,18.928,36.47,0.326,0.37,7.422,0.21,0.15,0.372,34.586,1.004,1.270247297,1485.8,83.0,24.27272727,11.0,75.0,25.2,10.0,3.003371522476101,217.2661202,174.8021858,189.4568306,235.3371585,204.2155738,62.89235608328248,325.94878717100516,447.8308800509167,591.9073516631344,358.56736494144974,93.25479091960948,67.68199749489534,65.96377447262188,64.10813795560392,111.12345131874503,65.06601814835668,66.61866151671151,145.84735626042067,79.9787948498782,52.60391562380003,163.8071033,587.8688525,40.47665404,376.7486339,82.74945355,2.767097005,1.348207623,1.3164934309102205,1192.562295,3874.790557,0.0,2260.700443,1266.778071,211.6290164,107884.8563,2.955733131,1.215236607,3.230542262,115.89159966225,57.62819444444473,18.180447263888883,24.43288265277776
2025-11-22 07:00:00,0.991125102,12.69234668,0.481687653,86.31652822,6.826573952,15.963,7.0,1.035,0.45,87.605,11.36,5.258,71.28,10.97,16.37,1.38,5.765606106,5.223333333,79.17666667,70.55,33.29,0.049,5.56,2.31,8.73,2.54,0.035,0.16,54.35,10.88,0.068,1.956834532,0.15,87.643,0.1,95.13,0.88,0.58,1.32,0.0,0.0,0.481,59.1153125,4.003086454,3.529295154,0.046616189,0.025669191,0.064487472,0.362836867,4.485992566,5.74215446,0.1228538,0.113080947,0.035247522,36.32,0.0,0.0,0.0,0.0,0.0,0.0,0.0,0.0,0.0,0.0,0.0,0.0,0.0,7.0,0.312179153,4.244105263,0.015071579,94.14416,0.147157895,0.139473684,0.025694737,1.152631579,0.131705263,1.08418225,19.37642105,36.88052632,0.275473684,0.322631579,7.399894737,0.194210526,0.134210526,0.413052632,34.046,0.754526316,1.301620811,1497.484211,83.0,24.27272727,11.0,75.0,25.2,10.0,17.437560986836587,232.51841,217.0635983,235.3569038,264.3112971,237.3125523,65.94751223146669,330.61473667549507,447.21469250682844,585.6981949308071,361.0191737964127,66.97749700870698,81.08941464852663,81.96003602502765,55.44309991131931,100.88140703684894,55.528835290083634,53.21083489832006,56.47316086029035,54.45655302697415,43.0885599685568,78.83878075,535.376569,41.13967954,415.0,73.13159908,2.757438335,1.348022142,1.2946808375921113,1137.123013,1485.572603,0.0,2325.856611,1235.047268,197.2627644,104127.3442,1.212652301,1.201526787,2.225176285,114.196138449375,57.62819444444473,18.180447263888883,24.43288265277776
2025-11-22 14:00:00,0.977767703,12.59095806,0.52492036,86.43127423,6.299093241,16.763,7.0,1.035,0.45,87.605,11.36,6.282,70.12,10.74,17.62,1.52,5.950268278,5.223333333,79.17666667,70.55,33.29,0.047,5.51,2.27,8.59,2.54,0.035,0.16,54.37,11.0,0.066,1.996370236,0.14,102.632,0.1,95.13,0.88,0.58,1.32,0.0,0.0,0.834,58.98706984,4.048960038,3.547373414,0.046842168,0.025657892,0.065289695,0.371028578,4.54870153,5.807123206,0.125000593,0.114210838,0.035631685,42.165,0.0,0.0,0.0,0.0,0.0,0.0,0.0,0.0,0.0,0.0,0.0,0.0,0.0,8.0,0.141797798,4.204137931,0.017961379,94.69974207,0.159448276,0.123558621,0.022248276,0.674758621,0.098144828,1.078020554,17.66372414,37.19924138,0.485586207,0.382758621,7.936758621,0.170827586,0.171103448,0.360551724,34.50696552,1.012482759,1.308023961,1489.696552,83.0,24.27272727,11.0,75.0,25.2,10.0,7.779269897986879,179.9427778,155.6863889,159.1455556,192.0869444,171.7154167,64.72236534923945,329.280955395512,446.6125581357617,586.0209712796294,359.1961876595195,77.2719435912692,66.83747681832719,68.74886784775586,61.81976045730284,122.20028527507742,64.47170045530999,72.26675606527144,134.64882334789087,76.43599913451519,51.63632375068205,70.25110128,544.0555556,41.92996061,405.8055556,84.7,2.738228917,1.348056472,1.2792166180469413,1145.432222,2570.816881,0.0,2348.281183,1266.854247,201.7853158,105323.7506,2.052723069,1.211053173,2.510553269,110.7596598196,57.62819444444473,18.180447263888883,24.43288265277776
