Repository: saikumar-voptimai/evonith_bf_webapp

# Evonith BF2 — Blast Furnace Intelligence Platform

Monitoring, modelling and optimisation of **Blast Furnace 2 (BF2)** at Evonith Steel: live telemetry from InfluxDB,
manual plant reports from Neon PostgreSQL, a two-zone energy model of the furnace, blend and fuel optimisers, a
conversational assistant (FurnaceMind) and a live digital twin evaluated every hour.

The platform has three deployable parts that share one Python service layer, plus the shared data library:

| Part | Path | What it is |
|---|---|---|
| **Streamlit app** (legacy) | `src/app.py`, `src/custom_pages/` | The original 11-page dashboard; still the home of the model pages. Served under `/legacy` in production |

File: src/assets/data/furnace_dataset_20260617_152856_168598.csv (part 38 of 47)
FLUX_FE2O3%,FLUX_AL2O3%,FLUX_LOI%,FLUX_MGO%,FLUX_CAO%,FLUX_CALC_MT,ORE_FE(T)%,ORE_LOI%,ORE_TM%,ORE_MGO%,ORE_NA2O%,ORE_P%,ORE_TIO2%,ORE_AL2O3%,ORE_SIO2%,ORE_MNO%,ORE_CAO%,ORE_K2O%,ORE_CALC_MT,PELLET_PCT_SIO2,PELLET_PCT_AL2O3,PELLET_PCT_FE2O3,PELLET_PCT_MGO,PELLET_PCT_TIO2,PELLET_PCT_NA2O,TOTAL_PELLET_CALC_MT,PELLET_PCT_K2O,PELLET_PCT_TM,PELLET_PCT_LOI,PELLET_PCT_MNO,PELLET_PCT_CAO,PELLET_PCT_P,CHARGES/HRS.,STOCKRODLEVEL,CHEM_PCT_C,CHEM_PCT_CR,CHEM_PCT_FE,CHEM_PCT_MN,CHEM_PCT_P,CHEM_PCT_S,CHEM_PCT_SI,CHEM_PCT_TI,SLAG_BASICITY,SLAG_PCT_AL2O3,SLAG_PCT_CAO,SLAG_PCT_FEO,SLAG_PCT_K2O,SLAG_PCT_MGO,SLAG_PCT_MNO,SLAG_PCT_NA2O,SLAG_PCT_S,SLAG_PCT_SIO2,SLAG_PCT_TIO2,SLAG_T_BASICITY,HMT_GT_1480C,COKE_DISCHARGE_TIME,WEIGHTED_COKE_ANGLE,TOTAL_COKE_PORTIONS,NON_COKE_DISCHARGE_TIME,WEIGHTED_NON_COKE_ANGLE,TOTAL_NON_COKE_PORTIONS,FTG_UPTAKE_TEMP_A,FTG_UPTAKE_TEMP_B,FTG_UPTAKE_TEMP_C,FTG_UPTAKE_TEMP_D,FTG_UPTAKE_TEMP_AVG,BOSH_TEMP_A,BOSH_TEMP_C,BOSH_TEMP_D,BELLY_TEMP_A,BELLY_TEMP_C,BELLY_TEMP_D,LOWER_STACK_TEMP_A,LOWER_STACK_TEMP_B,LOWER_STACK_TEMP_C,LOWER_STACK_TEMP_D,PCI_KG/THM,ACT. FUEL RATEKG/THM.,FURNACETOPGASANALYSISCO2ETACO,COKE RATE KG/THM,PRODUCTIONTONNESPERHR,HOT BLAST PRESSUREBAR,TOPPRESSUREBAR,DIFFERENTIAL PRESSURETOTALBAR,HOT BLAST TEMP.OC,OXYGENFLOWNM3/HR.,STEAMKGS/HR.,RAFTOC,PERMEABILITYKGS/HR.,TUYEREVELOCITYM/S,HOT BLAST VOLUMENM3/HR.,O2 ENRICHMENT %,FURNACE TOP GAS ANALYSISCO2%,BOTTOMBAR,FURNACE TOP GAS ANALYSISONLINE (ANALYZER)CO%,FURNACE TOP GAS ANALYSISH2%,UNITCOST LAKHS/THM
2025-11-25 22:00:00,0.485863666,5.825355082,0.235418477,43.77781893,1.101958829,14.039,7.05,1.03,0.405,87.485,11.485,5.983,70.88,11.38,16.19,1.55,16.02599008,5.0,80.13222222,70.55,31.42,0.046,5.56,2.2,9.28,2.46,0.03,0.15,54.56,10.93,0.065,1.965827338,0.14,101.041,0.1,95.13,0.43,0.61,1.28,0.0,0.0,1.497,56.94817723,4.805676198,4.426429755,0.049775521,0.02444388,0.095017371,0.528916632,4.946675646,7.317442672,0.147979693,0.059775521,0.032730626,28.956,0.0,0.0,0.0,0.0,0.0,0.0,4.843,0.0,0.0,0.0,0.0,0.0,0.0,7.0,0.249385246,4.318615385,0.011046154,94.72458462,0.13,0.111584615,0.033861538,0.605076923,0.065230769,1.015469653,17.16384615,36.696,0.293692308,0.437230769,7.323538462,0.207230769,0.168615385,0.280923077,36.13769231,1.190307692,1.218126203,1473.415385,83.0,24.27272727,11.0,75.0,25.2,10.0,152.4377778,137.3786111,139.6463889,166.8588889,149.0804167,38.72949411989197,51.515912108207544,56.80275239400524,88.37454224170584,80.32177455325666,50.385733176317046,75.93801953579353,97.23652822943757,59.70480563802846,41.47006930957008,157.7396161,560.0,44.39579842,315.0,91.66833286415607,2.734752692,1.348230108,1.4369878492476467,1194.973333,3899.297681,0.0,2179.659842,1247.570767,205.4784044,103617.1544,3.097355256,17.50018428373017,1.162238689,24.55520637096774,3.373079036,99.65049913325001
2025-11-25 23:00:00,0.495573012,5.941767142,0.240123006,44.65266106,1.123980027,16.422,7.05,1.03,0.405,87.485,11.485,6.762,70.88,11.38,16.19,1.55,14.8631667,5.0,80.13222222,70.55,31.42,0.046,5.56,2.2,9.28,2.46,0.03,0.15,54.56,10.93,0.065,1.965827338,0.14,118.519,0.1,95.13,0.43,0.61,1.28,0.0,0.0,1.282,58.7660693,4.035221067,4.092141372,0.046591823,0.023647956,0.088172419,0.442638392,4.33222176,6.217474705,0.119326403,0.056591823,0.028910187,50.505,0.0,0.0,0.0,0.0,0.0,0.0,0.0,0.0,0.0,0.0,0.0,0.0,0.0,7.0,0.231606553,4.304769231,0.011507692,94.69043077,0.13,0.107430769,0.032476923,0.655846154,0.067538462,1.026400627,17.60230769,36.756,0.330615385,0.409538462,7.258923077,0.179538462,0.154769231,0.290153846,35.81461538,1.093384615,1.229081353,1477.569231,83.0,24.27272727,11.0,75.0,25.2,10.0,193.3086111,164.8452778,170.7669444,206.9336111,183.9636111,38.547666818205755,51.88314950627796,59.35905929470816,88.25759219636467,79.47847522176181,49.63555670796168,72.35605957461567,78.8654144901219,54.07485024574932,40.99908643148956,171.1015003,556.4722222,44.10947244,315.0,86.86754167,2.742147222,1.348287994,1.4246104605505086,1194.373333,3898.247125,0.0,2216.730936,1238.691256,204.5118856,103332.0632,3.104444714,17.50018428373017,1.168977391,24.55520637096774,3.268799839,101.42094878975
2025-11-26 00:00:00,0.944894883,11.84348274,0.430630702,87.21162237,4.655850853,12.605,7.6,1.035,0.435,87.295,11.67,4.871,70.34,11.42,16.57,1.67,13.90279143,4.978888889,80.22111111,71.35,33.06,0.044,5.73,2.28,9.14,2.39,0.029,0.14,53.98,11.64,0.064,2.031413613,0.15,85.162,0.1,96.39,1.06,0.56,1.24,0.0,0.0,0.904,59.11914713,4.187016336,3.766791548,0.033336272,0.016,0.06067078,0.328704939,4.083633784,6.193838737,0.06667034,0.036668136,0.022333848,36.301,0.0,0.0,0.0,0.0,0.0,0.0,0.0,0.0,0.0,0.0,0.0,0.0,0.0,6.0,0.31884608,4.290923077,0.011969231,94.65627692,0.13,0.103276923,0.031092308,0.706615385,0.069846154,1.037331601,18.04076923,36.816,0.367538462,0.381846154,7.194307692,0.151846154,0.140923077,0.299384615,35.49153846,0.996461538,1.240036502,1481.723077,83.0,24.27272727,11.0,75.0,25.2,10.0,188.1825,136.9769444,151.2080556,191.4522222,166.9549306,39.41637728664929,48.85928503784493,51.81241957721184,92.98404513618632,92.14995641199658,54.85074801868123,79.81109440764678,109.64857706164526,64.14336065718803,43.97166018723432,155.41768,553.0666667,44.38010961,315.0,89.454375,2.805627817,1.348178247,1.4563430300891016,1184.327222,3900.569933,0.0,2240.127642,1210.010406,204.1579706,105657.2408,3.037413158,17.50018428373017,1.227085639,24.55520637096774,3.113442008,99.3428426
2025-11-26 02:00:00,0.945044791,11.85277706,0.429731253,87.20217815,4.71881231,13.842,7.6,1.035,0.435,87.295,11.67,5.675,70.34,11.42,16.57,1.67,14.08680824,4.978888889,80.22111111,71.35,33.06,0.044,5.73,2.28,9.14,2.39,0.029,0.14,53.98,11.64,0.064,2.031413613,0.15,100.906,0.1,96.39,1.06,0.56,1.24,0.0,0.0,1.566,59.01863036,4.228227345,3.781509766,0.033682583,0.016,0.061155616,0.33321564,4.119044084,6.25340423,0.067103228,0.036841291,0.022394452,42.033,0.0,0.0,0.0,0.0,0.0,0.0,0.0,0.0,0.0,0.0,0.0,0.0,0.0,6.0,0.273256838,4.3128,0.01296,94.69916,0.1496,0.111,0.02432,0.6192,0.07096,1.028950401,17.368,36.9688,0.3012,0.3712,7.2484,0.1708,0.1504,0.2708,35.9288,1.092,1.230696084,1479.4,83.0,24.27272727,11.0,75.0,25.2,10.0,212.1086111,182.5155556,197.1091667,240.6458333,208.0947917,26.12583034387825,48.96790685682495,56.70898719451664,88.88610247715457,66.06686224116476,44.633115296078955,63.21332031147662,52.94538660014911,46.8968465349343,39.05088599634537,168.2948903,540.0,41.81805019,315.0,83.703125,2.779598211,1.348071558,1.4742847660227416,1175.598333,3898.177369,0.0,2178.118042,1247.465658,206.7263892,106928.6189,3.028638056,17.50018428373017,1.21371602,24.55520637096774,3.740571961,101.04907296475
2025-11-26 03:00:00,0.944981699,11.84886531,0.430109808,87.20615299,4.692313419,16.119,7.6,1.035,0.435,87.295,11.67,6.725,70.34,11.42,16.57,1.67,12.44820553,4.978888889,80.22111111,71.35,33.06,0.044,5.73,2.28,9.14,2.39,0.029,0.14,53.98,11.64,0.064,2.031413613,0.15,117.78,0.1,96.39,1.06,0.56,1.24,0.0,0.0,1.845,59.04066366,4.219193885,3.77828353,0.033606671,0.016,0.06104934,0.332226894,4.11128214,6.240347464,0.067008339,0.036803336,0.022381167,48.926,0.0,0.0,0.0,0.0,0.0,0.0,0.0,0.0,0.0,0.0,0.0,0.0,0.0,7.0,0.335777784,4.3408,0.01256,94.79076,0.1456,0.111,0.02752,0.5112,0.06056,1.034648063,17.248,37.0568,0.3132,0.3832,7.3324,0.1788,0.1544,0.2788,35.8168,1.112,1.239382026,1473.4,83.0,24.27272727,11.0,75.0,25.2,10.0,246.2147222,203.0152778,216.6536111,255.1333333,230.2542361,30.19383558901336,51.81655273192774,60.12917518768489,89.28887240382662,70.47119927707769,43.54654262554122,64.63033386656039,45.65697438920131,43.767744743979314,37.79101054459308,150.8873397,533.6666667,40.9114425,315.0,82.5,2.820525408,1.348135464,1.4631520995093847,1157.361667,3899.319592,0.0,2203.168583,1204.900933,200.8705794,106319.2706,3.050970561,17.50018428373017,1.240380567,24.55520637096774,3.626044886,98.74257251025
2025-11-26 04:00:00,0.945008664,11.85053718,0.429948014,87.20445415,4.703638989,13.85,7.6,1.035,0.435,87.295,11.67,5.785,70.34,11.42,16.57,1.67,12.9339849,4.978888889,80.22111111,71.35,33.06,0.044,5.73,2.28,9.14,2.39,0.029,0.14,53.98,11.64,0.064,2.031413613,0.15,101.148,0.1,96.39,1.06,0.56,1.24,0.0,0.0,1.468,59.05147939,4.214759525,3.77669983,0.033569408,0.016,0.060997171,0.331741536,4.107471945,6.233938137,0.06696176,0.036784704,0.022374646,42.416,0.0,0.0,0.0,0.0,0.0,0.0,0.0,0.0,0.0,0.0,0.0,0.0,0.0,6.0,0.270119319,4.3688,0.01216,94.88236,0.1416,0.111,0.03072,0.4032,0.05016,1.040345725,17.128,37.1448,0.3252,0.3952,7.4164,0.1868,0.1584,0.2868,35.7048,1.132,1.248067968,1467.4,83.0,24.27272727,11.0,75.0,25.2,10.0,183.0908333,156.2377778,180.0494444,209.4380556,182.2040278,29.02013301135065,50.79251365462454,54.372349276500074,90.79200681496272,74.87211748953621,47.28408365567773,69.35027127089651,76.45421760922727,54.47369949305238,38.75863842941138,146.6905961,530.0,41.83630036,315.0,88.171875,2.823873033,1.348108956,1.473499463690693,1139.559167,3910.220806,0.0,2179.192025,1203.032614,198.1807361,106199.0561,3.057109853,17.50018428373017,1.248527404,24.55520637096774,3.569990997,98.18650398324999
2025-11-26 05:00:00,0.945127915,11.85793072,0.429232511,87.19694136,4.753724247,13.251,7.6,1.035,0.435,87.295,11.67,5.788,70.34,11.42,16.57,1.67,13.20117451,4.978888889,80.22111111,71.35,33.06,0.044,5.73,2.28,9.14,2.39,0.029,0.14,53.98,11.64,0.064,2.031413613,0.15,100.44,0.1,96.39,1.06,0.56,1.24,0.0,0.0,1.44,59.01268262,4.230665869,3.782380668,0.033703075,0.016,0.061184304,0.333482546,4.121139371,6.256928819,0.067128843,0.036851537,0.022398038,41.795,0.0,0.0,0.0,0.0,0.0,0.0,0.0,0.0,0.0,0.0,0.0,0.0,0.0,6.0,0.335277758,4.364,0.01172,94.85968,0.144,0.1126,0.0308,0.424,0.0532,1.033797096,17.16,37.004,0.306,0.416,7.414,0.19,0.168,0.282,35.796,1.148,1.240925407,1468.2,83.0,24.27272727,11.0,75.0,25.2,10.0,196.74,170.3375,181.2716667,216.8386111,191.2969444,25.459334883211028,49.6002244610481,53.88372954228987,90.00779836944014,69.8301203408019,41.161526256375154,68.24374872102152,63.81749453148768,48.872972953046016,36.864383641807166,146.08815,527.375,42.99300825,315.0,90.36444444,2.813372006,1.348354872,1.477738198524035,1127.822778,3897.656831,0.0,2155.200731,1202.66725,195.3444156,105353.7553,3.077978725,17.50018428373017,1.234507517,24.55520637096774,3.551866303,98.106679875
2025-11-26 06:00:00,0.94515634,11.85969311,0.429061957,87.19515055,4.765662999,13.816,7.6,1.035,0.435,87.295,11.67,5.816,70.34,11.42,16.57,1.67,12.95453438,4.978888889,80.22111111,71.35,33.06,0.044,5.73,2.28,9.14,2.39,0.029,0.14,53.98,11.64,0.064,2.031413613,0.15,100.155,0.1,96.39,1.06,0.56,1.24,0.0,0.0,1.43,59.09509101,4.196879138,3.770313978,0.033419152,0.016,0.060786813,0.32978446,4.092108335,6.208094216,0.066773941,0.036709576,0.022348352,43.347,0.0,0.0,0.0,0.0,0.0,0.0,0.0,0.0,0.0,0.0,0.0,0.0,0.0,6.0,0.256091201,4.343367347,0.011290816,94.77704592,0.149081633,0.115061224,0.029520408,0.511428571,0.063204082,1.020401044,17.26408163,36.73785714,0.277653061,0.439693878,7.361530612,0.19122449,0.179693878,0.269387755,36.00336735,1.165204082,1.224868811,1472.908163,83.0,24.27272727,11.0,75.0,25.2,10.0,205.9304527,153.5218107,170.4843621,213.0572016,185.7484568,29.603718816447014,46.9151141307747,49.85368999496242,92.6487397656004,80.36344329627065,50.748336290372535,74.55702682892235,89.53714211413308,58.32347576351488,40.60402949415669,152.8330428,527.1604938,43.62579691,315.0,84.76265432,2.78965544,1.348209922,1.4723154547625503,1136.89465,3886.644765,0.0,2186.416177,1213.905473,196.8339329,104914.4663,3.072536654,17.50018428373017,1.218576044,24.55520637096774,3.402349086,99.000378171
2025-11-26 07:00:00,0.945217205,11.86346669,0.428696772,87.19131611,4.791225936,13.973,7.6,1.035,0.435,87.295,11.67,5.906,70.34,11.42,16.57,1.67,13.45456434,4.978888889,80.22111111,71.35,33.06,0.044,5.73,2.28,9.14,2.39,0.029,0.14,53.98,11.64,0.064,2.031413613,0.15,99.932,0.1,96.39,1.06,0.56,1.24,0.0,0.0,1.438,59.05390685,4.213764291,3.77634439,0.033561044,0.016,0.060985462,0.331632604,4.106616796,6.232499647,0.066951306,0.036780522,0.022373183,42.51,0.0,0.0,0.0,0.0,0.0,0.0,0.0,0.0,0.0,0.0,0.0,0.0,0.0,7.0,0.226782283,4.377040816,0.01119898,94.8405051,0.139897959,0.115673469,0.03472449,0.425714286,0.055244898,1.018855926,17.10489796,36.71642857,0.354183673,0.436632653,7.376836735,0.203469388,0.176632653,0.263265306,36.03704082,1.217244898,1.223556918,1471.989796,83.0,24.27272727,11.0,75.0,25.2,10.0,190.3528926,171.0070248,192.4243802,220.1785124,193.4907025,36.5859238927346,54.19856480749266,60.44089567515641,88.93467457567164,78.07035224229719,47.12648302659261,66.99667942688566,67.2281227942874,51.25217471715011,39.728396090516256,151.1169607,531.1363636,42.88165934,315.0,89.03411157,2.765259066,1.347831066,1.441817394664036,1166.409091,3904.150934,0.0,2239.055343,1250.38781,204.4483855,105980.8041,3.030112744,17.50018428373017,1.212536009,24.55520637096774,3.093446256,98.77299729275
2025-11-26 08:00:00,0.96,11.42,0.34,87.62,2.2,13.434,7.6,1.035,0.435,87.295,11.67,5.727,70.98,11.01,16.24,1.77,13.29885353,4.978888889,80.22111111,71.35,33.06,0.044,5.71,2.02,9.68,2.49,0.031,0.15,54.19,11.39,0.064,1.99474606,0.15,100.204,0.1,96.39,1.06,0.56,1.24,0.0,0.0,1.431,59.02886668,4.224030544,3.780010909,0.033647315,0.016,0.061106242,0.332756284,4.11543801,6.247338266,0.067059144,0.036823658,0.02238828,42.168,0.0,0.0,0.0,0.0,0.0,0.0,0.0,0.0,0.0,0.0,0.0,0.0,0.0,6.0,0.220800555,4.410714286,0.011107143,94.90396429,0.130714286,0.116285714,0.039928571,0.34,0.047285714,1.017310807,16.94571429,36.695,0.430714286,0.433571429,7.392142857,0.215714286,0.173571429,0.257142857,36.07071429,1.269285714,1.222245025,1471.071429,83.0,24.27272727,11.0,75.0,25.2,10.0,181.1747222,152.81,175.5116667,214.3033333,180.9499306,34.777491179527175,50.70450744818521,55.322596382822354,90.87276301685762,82.45542902012107,49.916191106422076,70.80212993462786,83.4471768781516,56.56039270085002,41.58945618569847,148.0446792,530.6472222,42.47571772,315.0,89.83,2.765202992,1.348101683,1.4487788288355863,1167.207222,3901.985533,0.0,2243.906231,1247.599692,204.4243494,105825.5461,3.030882267,17.50018428373017,1.212364122,24.55520637096774,3.100815044,98.365919994
2025-11-26 09:00:00,0.941367608,12.05815942,0.381922882,87.00047297,4.15640115,17.739,7.6,1.035,0.435,87.295,11.67,6.719,70.98,11.01,16.24,1.77,13.78055274,4.978888889,80.22111111,71.35,33.06,0.044,5.71,2.02,9.68,2.49,0.031,0.15,54.19,11.39,0.064,1.99474606,0.15,108.547,0.1,96.39,1.06,0.56,1.24,0.0,0.0,1.688,59.09693747,4.196122107,3.77004361,0.033412791,0.016,0.060777907,0.3297016,4.091457861,6.20700002,0.066765989,0.036706395,0.022347238,50.677,0.0,0.0,0.0,0.0,0.0,0.0,0.0,0.0,0.0,0.0,0.0,0.0,0.0,7.0,0.23800821,4.444387755,0.011015306,94.96742347,0.121530612,0.116897959,0.045132653,0.254285714,0.039326531,1.015765689,16.78653061,36.67357143,0.507244898,0.430510204,7.40744898,0.227959184,0.170510204,0.251020408,36.10438776,1.321326531,1.220933132,1470.153061,83.0,24.27272727,11.0,75.0,25.2,10.0,193.4052778,144.8933333,174.4836111,210.4155556,180.7994444,35.2015989678423,51.41209069241037,52.843454408011226,92.87740353612136,88.60895978429409,51.82040863371891,75.80597642204702,97.39872600059903,60.634112855260526,41.172126742165375,153.4070215,535.0,42.59223531,315.0,89.83,2.757298039,1.347888881,1.471002068514964,1167.466944,3903.116453,0.0,2229.394106,1255.846867,205.1005839,106055.5061,3.028263994,17.50018428373017,1.205016968,24.55520637096774,3.173619117,99.07643034875
2025-11-26 10:00:00,0.941999889,12.03650379,0.380500249,87.02149632,4.090011608,18.091,7.6,1.035,0.435,87.295,11.67,7.225,70.98,11.01,16.24,1.77,13.86540513,4.978888889,80.22111111,71.35,33.06,0.044,5.71,2.02,9.68,2.49,0.031,0.15,54.19,11.39,0.064,1.99474606,0.15,121.845,0.1,96.39,1.06,0.56,1.24,0.0,0.0,1.703,58.7263515,4.34805916,3.824306843,0.034689573,0.016,0.062565402,0.346331685,4.222008816,6.426606518,0.068361966,0.037344786,0.022570675,48.546,0.0,0.0,0.0,0.0,0.0,0.0,0.0,0.0,0.0,0.0,0.0,0.0,0.0,6.0,-0.23681785,4.418085106,0.011212766,94.93417021,0.130638298,0.117,0.040680851,0.303829787,0.044382979,1.01964984,16.89829787,36.79234043,0.41893617,0.419361702,7.351489362,0.214042553,0.159361702,0.255319149,36.08340426,1.292765957,1.223384911,1466.276596,83.0,24.27272727,11.0,75.0,25.2,10.0,208.8455556,195.3852778,221.9886111,232.5719444,214.6978472,39.22894088434185,61.05225498910404,68.32034947872755,87.02910749930555,74.84259393839841,42.70888874181108,62.75496976268718,46.697738533032975,44.14507573240561,36.687712769142635,154.35161,535.0,41.31888878,315.0,89.83,2.750458083,1.347932922,1.4516199205209235,1167.5675,3899.307661,0.0,2230.880608,1281.054183,208.4476208,107629.1456,2.98475875,17.50018428373017,1.224766023,24.55520637096774,3.247604831,99.201588325
2025-11-26 11:00:00,0.939835911,12.11062005,0.385369201,86.94954404,4.317229362,13.773,7.6,1.035,0.435,87.295,11.67,5.866,70.98,11.01,16.24,1.77,14.27004809,4.978888889,80.22111111,71.35,33.06,0.044,5.71,2.02,9.68,2.49,0.031,0.15,54.19,11.39,0.064,1.99474606,0.15,97.439,0.1,96.39,1.06,0.56,1.24,0.0,0.0,1.459,59.22040713,4.14550061,3.751964503,0.0329874,0.016,0.06018236,0.324160886,4.047961658,6.133832814,0.06623425,0.0364937,0.022272795,44.286,0.0,0.0,0.0,0.0,0.0,0.0,0.0,0.0,0.0,0.0,0.0,0.0,0.0,7.0,0.282305107,4.375333333,0.011213333,94.85232,0.141333333,0.1182,0.036,0.410666667,0.054933333,1.026881562,17.09333333,36.94533333,0.331333333,0.403333333,7.281333333,0.197333333,0.148666667,0.261333333,35.98,1.246666667,1.229252243,1465.133333,83.0,24.27272727,11.0,75.0,25.2,10.0,158.6608333,146.5616667,156.3291667,179.3461111,160.2244444,39.90697397174955,52.91016532882307,59.27625471347851,89.12687045366917,80.84069213671563,50.24314683933095,71.8747343020699,87.77726517554254,57.523518923090634,42.420896178044785,140.9645031,539.5388889,42.00950781,315.0,91.90794430929631,2.810546794,1.348011292,1.45048485569437,1165.237778,3901.045889,0.0,2217.147231,1225.667028,204.2819872,107167.0564,2.996907639,17.50018428373017,1.257313286,24.55520637096774,3.221305928,97.42779666075
2025-11-26 12:00:00,0.939852234,12.11006097,0.385332473,86.95008679,4.315515386,13.941,7.6,1.035,0.435,87.295,11.67,5.908,70.98,11.01,16.24,1.77,14.29873471,4.978888889,80.22111111,71.35,33.06,0.044,5.71,2.02,9.68,2.49,0.031,0.15,54.19,11.39,0.064,1.99474606,0.15,100.754,0.1,96.39,1.06,0.56,1.24,0.0,0.0,1.462,59.2519964,4.132549281,3.747339029,0.032878565,0.016,0.060029992,0.322743314,4.036833311,6.115113247,0.066098207,0.036439283,0.022253749,44.946,0.0,0.0,0.0,0.0,0.0,0.0,0.0,0.0,0.0,0.0,0.0,0.0,0.0,6.0,0.294449917,4.320333333,0.010513333,94.69002,0.146333333,0.1227,0.036,0.600666667,0.073433333,1.04033301,17.36833333,37.11533333,0.336333333,0.378333333,7.211333333,0.187333333,0.143666667,0.266333333,35.68,1.196666667,1.242442329,1473.133333,83.0,24.27272727,11.0,75.0,25.2,10.0,188.0166667,155.2775,166.0847222,194.8138889,176.0481944,38.57898490112723,51.14128869743624,56.39535619456066,90.10186072939416,82.03348540201148,51.456154127489015,73.35338074445193,88.15168552106309,57.71205716997743,41.71515692144082,164.0587839,539.1527778,41.20198364,315.0,87.15616667,2.827534186,1.348300011,1.446842709540379,1167.886944,3899.2384,0.0,2215.527569,1189.725369,200.148545,105364.8639,3.048846089,17.50018428373017,1.270702225,24.55520637096774,3.281097311,100.48778886675001
2025-11-26 13:00:00,0.939710227,12.11492473,0.38565199,86.94536504,4.330426179,14.149,7.6,1.035,0.435,87.295,11.67,5.961,70.98,11.01,16.24,1.77,13.57526943,4.978888889,80.22111111,71.35,33.06,0.044,5.71,2.02,9.68,2.49,0.031,0.15,54.19,11.39,0.064,1.99474606,0.15,101.11,0.1,96.39,1.06,0.56,1.24,0.0,0.0,1.467,58.93645677,4.261917808,3.793542074,0.033965696,0.016,0.061551974,0.336903189,4.147992402,6.302099689,0.06745712,0.036982848,0.022443997,43.435,0.0,0.0,0.0,0.0,0.0,0.0,0.0,0.0,0.0,0.0,0.0,0.0,0.0,6.0,0.332949012,4.270666667,0.010133333,94.54486667,0.15,0.123866667,0.033333333,0.776,0.091133333,1.055301794,17.61666667,37.32666667,0.330666667,0.356,7.158666667,0.173333333,0.138666667,0.272666667,35.37333333,1.134666667,1.25768386,1480.2,83.0,24.27272727,11.0,75.0,25.2,10.0,178.3677778,169.1780556,179.4466667,191.0438889,179.5090972,41.705103121360736,55.67670383357242,61.8013623650632,87.66627962061185,78.62348479655469,47.386371536084624,69.30758841860285,72.45355213401723,52.55136150458165,38.943641202184295,151.9681615,536.9583333,41.57182206,315.0,89.32969444,2.824737156,1.348392836,1.4169111237678937,1159.825278,3900.789233,0.0,2225.957408,1178.585281,197.024875,104286.4669,3.085664247,17.50018428373017,1.261469506,24.55520637096774,3.170934597,98.88578139875
2025-11-26 14:00:00,0.939710779,12.11490582,0.385650747,86.9453834,4.33036821,16.458,7.6,1.035,0.435,87.295,11.67,7.066,70.98,11.01,16.24,1.77,13.07099328,4.978888889,80.22111111,71.35,33.06,0.044,5.71,2.02,9.68,2.49,0.031,0.15,54.19,11.39,0.064,1.99474606,0.15,118.469,0.1,96.39,1.06,0.56,1.24,0.0,0.0,1.617,58.87371447,4.287641612,3.802729147,0.034181862,0.016,0.061854607,0.339718756,4.170095419,6.339280314,0.067727328,0.037090931,0.022481826,49.466,0.0,0.0,0.0,0.0,0.0,0.0,0.0,0.0,0.0,0.0,0.0,0.0,0.0,6.0,0.330462662,4.235666667,0.010633333,94.44686667,0.15,0.115866667,0.023333333,0.911,0.106633333,1.074443252,17.79166667,37.65166667,0.295666667,0.341,7.153666667,0.148333333,0.133666667,0.282666667,35.04833333,1.039666667,1.278566865,1484.7,83.0,24.27272727,11.0,75.0,25.2,10.0,201.0172222,185.7569444,189.0533333,213.5986111,197.3565278,38.40235973344011,52.68961122115621,62.39025677478379,87.15419232988069,72.20833551125963,47.218377399784714,65.59810322934047,57.89037902819473,48.32897292456122,39.98885158783982,155.4034556,531.6277778,41.69712783,315.0,84.11005556,2.804562878,1.348283128,1.4201590876588206,1137.766111,3898.059344,0.0,2223.30395,1199.483369,195.6956328,104671.3902,3.071318383,17.50018428373017,1.240574256,24.55520637096774,3.097399031,99.340957867
2025-11-26 15:00:00,0.939737653,12.11398538,0.38559028,86.94627697,4.327546412,13.951,7.6,1.035,0.435,87.295,11.67,6.074,70.98,11.01,16.24,1.77,12.44731406,4.978888889,80.22111111,71.35,33.06,0.044,5.71,2.02,9.68,2.49,0.031,0.15,54.19,11.39,0.064,1.99474606,0.15,101.666,0.1,96.39,1.06,0.56,1.24,0.0,0.0,1.273,58.90438005,4.275068989,3.798238925,0.03407621,0.016,0.061706694,0.338342635,4.159292472,6.321108119,0.067595262,0.037038105,0.022463337,41.963,0.0,0.0,0.0,0.0,0.0,0.0,0.0,0.0,0.0,0.0,0.0,0.0,0.0,6.0,0.308240438,4.25,0.011,94.5178,0.142,0.1124,0.0208,0.846,0.1,1.087864734,17.8902069,37.8602069,0.294275862,0.339931034,7.152206897,0.135517241,0.133310345,0.29,34.80227586,0.992068966,1.293374676,1488.0,83.0,24.27272727,11.0,75.0,25.2,10.0,203.03,176.2966667,183.2936111,208.4666667,192.7717361,44.955586041133614,53.224138261970296,63.06689078153616,88.54726765085587,82.05675647712258,53.319192768588124,69.85777154861657,73.95203000073604,53.94419240320414,43.05170448020698,150.1123258,526.375,42.62222375,315.0,82.92,2.8002025,1.347961797,1.4105933849775203,1166.616667,3897.230817,0.0,2268.442328,1214.764681,201.8162211,105623.3192,3.04104,17.50018428373017,1.25055531,24.55520637096774,2.996801036,98.6398831685
2025-11-26 16:00:00,0.940041728,12.07301792,0.434979136,86.98694035,4.390402553,16.296,7.05,1.035,0.43,86.925,12.04,6.957,70.46,11.32,16.42,1.8,11.93775734,4.978888889,80.22111111,71.35,33.06,0.046,5.74,2.15,9.02,2.57,0.029,0.15,54.17,11.24,0.064,1.958188153,0.15,115.669,0.1,96.21,1.48,0.75,0.96,0.0,0.0,1.484,59.19791721,4.12417018,3.725982459,0.08,0.024342956,0.066407648,0.465404471,3.806837952,6.302069207,0.137436517,0.08,0.027371826,50.053,0.0,0.0,0.0,0.0,0.0,0.0,0.0,0.0,0.0,0.0,0.0,0.0,0.0,7.0,0.272414252,4.303142857,0.011342857,94.71074286,0.136857143,0.110171429,0.026628571,0.627428571,0.073685714,1.085556278,17.77848276,37.74848276,0.385310345,0.377172414,7.160482759,0.156206897,0.145724138,0.29,34.77331034,1.074827586,1.291475702,1483.885714,83.0,24.27272727,11.0,75.0,25.2,10.0,208.0933148,194.0913649,205.1077994,223.9752089,207.816922,43.90515395094931,55.70912371718617,65.964121558344,86.86290963862223,77.109524419769,49.0856085226593,64.7119094201837,54.77664361287651,47.91767521563329,40.11485549548178,143.9671652,518.454039,41.66026919,315.0,82.92,2.80242905,1.348200223,1.3907430039762867,1160.180223,3899.074825,0.0,2276.483315,1196.668741,198.2368329,104273.9753,3.081438538,17.50018428373017,1.251059808,24.55520637096774,2.977688474,97.825649389
2025-11-26 17:00:00,0.939732194,12.0877208,0.435133903,86.97254701,4.461595442,14.04,7.05,1.035,0.43,86.925,12.04,5.799,70.46,11.32,16.42,1.8,11.1745671,4.978888889,80.22111111,71.35,33.06,0.046,5.74,2.15,9.02,2.57,0.029,0.15,54.17,11.24,0.064,1.958188153,0.15,98.957,0.1,96.21,1.48,0.75,0.96,0.0,0.0,1.267,59.19353384,4.125800621,3.726941542,0.08,0.024343312,0.066435,0.465727007,3.808812953,6.30436035,0.137464935,0.08,0.027373247,42.492,0.0,0.0,0.0,0.0,0.0,0.0,0.0,0.0,0.0,0.0,0.0,0.0,0.0,6.0,0.106253187,4.291714286,0.011914286,94.67531429,0.148285714,0.100457143,0.024342857,0.673142857,0.074828571,1.083247823,17.66675862,37.63675862,0.476344828,0.414413793,7.168758621,0.176896552,0.158137931,0.29,34.74434483,1.157586207,1.289576729,1477.028571,83.0,24.27272727,11.0,75.0,25.2,10.0,169.9027778,151.2652778,160.8230556,180.1691667,165.5400694,51.52515416733962,56.60865770232823,64.90136421217898,90.29610044986808,95.18555154581526,53.70682053620965,76.40391004074814,95.37175401183333,59.409999504876,45.05872500938196,118.5214082,530.4861111,42.68727175,315.0,94.28311111,2.828068683,1.347838858,1.418253273409349,1164.635833,3906.301536,0.0,2309.218156,1221.165922,205.1568472,108284.2444,2.972373747,17.50018428373017,1.274685665,24.55520637096774,2.829989714,94.4540865865
2025-11-26 18:00:00,0.939859983,12.08165081,0.435070009,86.9784892,4.432203933,18.712,7.05,1.035,0.43,86.925,12.04,7.474,70.46,11.32,16.42,1.8,13.26373162,4.978888889,80.22111111,71.35,33.06,0.046,5.74,2.15,9.02,2.57,0.029,0.15,54.17,11.24,0.064,1.958188153,0.15,135.954,0.1,96.21,1.48,0.75,0.96,0.0,0.0,1.696,59.23608952,4.109971564,3.717630332,0.08,0.024339863,0.066169458,0.462595682,3.789638757,6.282116904,0.137189047,0.08,0.027359452,56.97,0.0,0.0,0.0,0.0,0.0,0.0,0.0,0.0,0.0,0.0,0.0,0.0,0.0,7.0,0.34336246,4.37075,0.011575,94.75925,0.13725,0.0956,0.0291,0.5355,0.060975,1.078250918,17.514,37.586,0.44325,0.42,7.221,0.19275,0.15575,0.28575,34.859,1.2125,1.285396231,1475.575,83.0,24.27272727,11.0,75.0,25.2,10.0,188.9680556,151.4555556,160.3244444,190.7738889,172.8804861,40.45277418475672,52.942843020132415,55.25077136064748,91.71862324629535,91.54954183907023,46.660637089454994,78.8837675972381,95.96189449056567,57.773300891459726,40.236916292047695,137.1070045,529.0416667,42.31771772,315.0,96.74,2.809939983,1.347972056,1.4451795790101052,1166.931944,3894.542744,0.0,2241.411442,1195.658125,199.5118247,104513.3416,3.066220825,17.50018428373017,1.255566727,24.55520637096774,3.052067256,96.91667809625
2025-11-26 19:00:00,0.93986378,12.08147046,0.43506811,86.97866576,4.431330657,13.948,7.05,1.035,0.43,86.925,12.04,5.75,70.46,11.32,16.42,1.8,12.82075676,4.978888889,80.22111111,71.35,33.06,0.046,5.74,2.15,9.02,2.57,0.029,0.15,54.17,11.24,0.064,1.958188153,0.15,102.714,0.1,96.21,1.48,0.75,0.96,0.0,0.0,1.216,59.24191581,4.107804412,3.716355537,0.08,0.024339391,0.066133102,0.462166973,3.787013624,6.27907156,0.137151275,0.08,0.027357564,42.426,0.0,0.0,0.0,0.0,0.0,0.0,0.0,0.0,0.0,0.0,0.0,0.0,0.0,7.0,-0.015689436,4.46575,0.011075,94.86425,0.12225,0.0916,0.0351,0.3655,0.044475,1.072779581,17.354,37.546,0.38825,0.42,7.281,0.20775,0.15075,0.28075,34.999,1.2625,1.28081311,1475.075,83.0,24.27272727,11.0,75.0,25.2,10.0,152.2272222,136.1583333,148.7047222,167.5919444,151.1705556,46.3488790047528,53.332118722310014,58.98850165534101,90.22884630152801,90.10763622896684,55.496335539593915,76.13070207514784,103.59085419965936,63.16622173311383,44.25362672960314,140.7970105,525.0,43.57135894,315.0,91.05844444,2.803437583,1.348253044,1.4210837360157815,1171.896389,3897.460181,0.0,2262.838761,1218.951975,203.5703211,106201.0872,3.022561403,17.50018428373017,1.249200984,24.55520637096774,2.966555725,97.40560389125
2025-11-26 20:00:00,0.939817489,12.08366927,0.435091255,86.97651324,4.441977509,16.273,7.05,1.035,0.43,86.925,12.04,6.747,70.46,11.32,16.42,1.8,13.37213277,4.978888889,80.22111111,71.35,33.06,0.046,5.74,2.15,9.02,2.57,0.029,0.15,54.17,11.24,0.064,1.958188153,0.15,118.55,0.1,96.21,1.48,0.75,0.96,0.0,0.0,1.395,59.32865889,4.075539359,3.697376093,0.08,0.024332362,0.065591837,0.455784257,3.747930029,6.233731778,0.136588921,0.08,0.027329446,50.421,0.0,0.0,0.0,0.0,0.0,0.0,0.0,0.0,0.0,0.0,0.0,0.0,0.0,7.0,0.212284151,4.461785714,0.011364286,94.93355,0.123642857,0.099742857,0.036728571,0.292642857,0.040542857,1.062038236,17.30814286,37.39428571,0.365428571,0.416357143,7.260857143,0.21,0.15,0.276357143,35.21307143,1.291857143,1.268254677,1470.628571,83.0,24.27272727,11.0,75.0,25.2,10.0,162.4447222,144.0086111,148.3061111,175.8411111,157.6501389,43.77517224777023,52.99108759081389,59.327929463383725,90.15495693958093,88.39455423036867,50.30311984770533,75.98765085284299,95.81056507291544,58.9639301998282,43.622507790040345,140.0053919,525.0,43.54901911,315.0,95.51155556,2.802059147,1.348224675,1.4411271035060573,1175.709167,3899.361933,0.0,2251.275725,1231.894031,206.1435644,107192.3339,2.994549544,17.50018428373017,1.236008196,24.55520637096774,3.011558008,97.30071442675
2025-11-26 21:00:00,0.939778488,12.08552182,0.435110756,86.97469969,4.450947781,13.769,7.05,1.035,0.43,86.925,12.04,5.89,70.46,11.32,16.42,1.8,13.30232314,4.978888889,80.22111111,71.35,33.06,0.046,5.74,2.15,9.02,2.57,0.029,0.15,54.17,11.24,0.064,1.958188153,0.15,101.241,0.1,96.21,1.48,0.75,0.96,0.0,0.0,1.216,59.35587299,4.065416773,3.691421631,0.08,0.024330156,0.065422024,0.453781793,3.735668248,6.21950723,0.136412493,0.08,0.027320625,43.225,0.0,0.0,0.0,0.0,0.0,0.0,0.0,0.0,0.0,0.0,0.0,0.0,0.0,6.0,0.233836945,4.440357143,0.011792857,94.99655,0.127928571,0.110028571,0.037585714,0.236928571,0.038828571,1.050366889,17.28242857,37.22285714,0.348285714,0.412071429,7.226571429,0.21,0.15,0.272071429,35.44021429,1.317571429,1.254288835,1465.485714,83.0,24.27272727,11.0,75.0,25.2,10.0,168.0805556,137.3025,146.0391667,176.4916667,156.9784722,44.51469510806868,51.416672748461934,57.566924792183244,91.27187358808806,91.06379309764185,55.41961829220125,77.75758801755927,105.51106279777468,63.10459869785906,45.4279626365242,146.0855522,529.3055556,43.25186825,315.0,91.05844444,2.822233436,1.348171036,1.4440680536043373,1178.294444,3900.933278,0.0,2256.416728,1216.916142,205.8986533,107438.7389,2.988681172,17.50018428373017,1.262399453,24.55520637096774,2.936141667,98.1063356665
2025-11-26 22:00:00,0.939851562,12.0820508,0.435074219,86.97809763,4.434140737,16.101,7.05,1.035,0.43,86.925,12.04,6.835,70.46,11.32,16.42,1.8,14.15241127,4.978888889,80.22111111,71.35,33.06,0.046,5.74,2.15,9.02,2.57,0.029,0.15,54.17,11.24,0.064,1.958188153,0.15,117.63,0.1,96.21,1.48,0.75,0.96,0.0,0.0,1.364,59.33562212,4.072949309,3.695852535,0.08,0.024331797,0.065548387,0.455271889,3.744792627,6.230092166,0.136543779,0.08,0.027327189,49.91,0.0,0.0,0.0,0.0,0.0,0.0,0.0,0.0,0.0,0.0,0.0,0.0,0.0,7.0,0.31250091,4.425230769,0.012238462,95.00458462,0.13,0.1181,0.037046154,0.231461538,0.041338462,1.042002357,17.39161538,37.01361538,0.375769231,0.41,7.193307692,0.212384615,0.152384615,0.265230769,35.52138462,1.349076923,1.244507966,1464.192308,83.0,24.27272727,11.0,75.0,25.2,10.0,171.0847222,157.3336111,162.3244444,184.5208333,168.8159028,41.994270067254774,54.83267796292441,61.005514201566356,88.85312730589555,83.40988211680502,46.448662469287555,72.81143173482758,82.40979753887325,54.34151203433136,41.05150957344527,148.1748589,535.5138889,42.65063925,315.0,95.51155556,2.818399486,1.348364525,1.4428093183330462,1182.311389,3897.858042,0.0,2232.070661,1208.895633,204.7859044,106504.8722,3.010258128,17.50018428373017,1.249783683,24.55520637096774,3.082883231,98.38316880425
2025-11-26 23:00:00,0.939897602,12.07986389,0.435051199,86.98023851,4.423551449,16.016,7.05,1.035,0.43,86.925,12.04,6.713,70.46,11.32,16.42,1.8,13.98737414,4.978888889,80.22111111,71.35,33.06,0.046,5.74,2.15,9.02,2.57,0.029,0.15,54.17,11.24,0.064,1.958188153,0.15,116.976,0.1,96.21,1.48,0.75,0.96,0.0,0.0,1.261,59.28451157,4.091960444,3.707035555,0.08,0.024335939,0.06586731,0.459032698,3.767821366,6.25680716,0.136875128,0.08,0.027343756,48.994,0.0,0.0,0.0,0.0,0.0,0.0,0.0,0.0,0.0,0.0,0.0,0.0,0.0,6.0,0.15464846,4.416,0.0127,94.9612,0.13,0.1241,0.0352,0.273,0.0478,1.036731298,17.627,36.769,0.445,0.41,7.161,0.217,0.157,0.256,35.466,1.386,1.238642072,1466.5,83.0,24.27272727,11.0,75.0,25.2,10.0,172.0541667,151.6697222,158.71,184.6066667,166.7601389,42.469522543661895,52.78762153310058,59.34799090892574,89.47128832630958,84.54253147018068,50.937887718209865,73.55577616792473,89.32851053953584,57.63376451879758,42.82825293562264,153.2322992,540.9444444,42.08893067,315.0,91.28215278,2.782122019,1.348189739,1.4373768618369638,1185.778611,3905.5677,0.0,2240.477761,1239.326608,207.0459531,106295.0703,3.020657336,17.50018428373017,1.226412112,24.55520637096774,3.133961878,99.053279644
2025-11-27 00:00:00,0.930227699,11.97558798,0.415341548,87.09418432,4.347816688,13.878,7.05,1.035,0.43,86.925,12.04,5.724,70.43,11.48,16.37,1.72,14.91455674,5.176666667,80.2,71.35,33.06,0.044,5.86,2.23,9.36,2.5,0.029,0.15,53.84,11.64,0.066,1.986348123,0.15,100.061,0.1,96.21,1.48,0.75,0.96,0.0,0.0,1.075,59.29975184,4.086291657,3.703700975,0.08,0.024334704,0.065772213,0.457911291,3.760954599,6.248841217,0.136776325,0.08,0.027338816,42.07,0.0,0.0,0.0,0.0,0.0,0.0,0.0,0.0,0.0,0.0,0.0,0.0,0.0,6.0,0.349526424,4.407789474,0.013,94.94250526,0.13,0.1238,0.034221053,0.297789474,0.050894737,1.029770143,17.74463158,36.57021053,0.474526316,0.398947368,7.162105263,0.215578947,0.16,0.25,35.514,1.398947368,1.231438851,1469.989474,83.0,24.27272727,11.0,75.0,25.2,10.0,184.4397222,150.555,157.1638889,184.8580556,169.2541667,36.682947236618276,50.45164746857682,51.4969546886758,91.8211421872733,80.54848913976417,48.06445479295749,73.68376167990917,88.51167286595057,56.191940035178874,38.75722684949686,165.1941822,550.0,42.28337122,315.0,90.285,2.689211931,1.344627053,1.4345181350630185,1181.138056,3902.3818,0.0,2199.676778,1277.568664,204.7137964,102936.2811,3.117645494,17.50018428373017,1.148325686,24.55520637096774,3.318584464,100.6382291415
2025-11-27 01:00:00,0.93019598,11.97411307,0.41529397,87.09569095,4.341155779,15.92,7.05,1.035,0.43,86.925,12.04,6.611,70.43,11.48,16.37,1.72,14.10075865,5.176666667,80.2,71.35,33.06,0.044,5.86,2.23,9.36,2.5,0.029,0.15,53.84,11.64,0.066,1.986348123,0.15,117.363,0.1,96.21,1.48,0.75,0.96,0.0,0.0,1.197,59.44085652,4.033806204,3.672827179,0.08,0.024323269,0.064891738,0.447528548,3.69737745,6.175087149,0.135861546,0.08,0.027293077,50.775,0.0,0.0,0.0,0.0,0.0,0.0,0.0,0.0,0.0,0.0,0.0,0.0,0.0,7.0,0.267891605,4.401473684,0.013,94.96966316,0.13,0.1118,0.034852632,0.291473684,0.047736842,1.019670243,17.64357895,36.45652632,0.430315789,0.367368421,7.225263158,0.202947368,0.16,0.25,35.754,1.367368421,1.221752022,1475.673684,83.0,24.27272727,11.0,75.0,25.2,10.0,175.9322222,159.2975,168.2555556,189.8366667,173.3304861,39.247115420281546,54.66121882504069,56.728110191027554,90.60608584222143,81.09927328578385,43.73406180078099,70.83805448187306,76.5682094089293,51.65038949886139,37.59562725072955,146.8900431,550.0,42.43123736,315.0,95.99533333,2.669069836,1.348373583,1.4243340216287421,1184.4825,3898.795958,0.0,2229.877536,1314.740383,208.4127692,103962.3396,3.084212236,17.50018428373017,1.12530938,24.55520637096774,3.243135944,98.21293071075
2025-11-27 02:00:00,0.930178886,11.97331818,0.415268328,87.09650293,4.337565982,13.64,7.05,1.035,0.43,86.925,12.04,5.635,70.43,11.48,16.37,1.72,14.31269861,5.176666667,80.2,71.35,33.06,0.044,5.86,2.23,9.36,2.5,0.029,0.15,53.84,11.64,0.066,1.986348123,0.15,98.265,0.1,96.21,1.48,0.75,0.96,0.0,0.0,0.872,59.34443796,4.06967016,3.693923623,0.08,0.024331083,0.065493377,0.454623204,3.740820498,6.225484211,0.136486626,0.08,0.027324331,42.657,0.0,0.0,0.0,0.0,0.0,0.0,0.0,0.0,0.0,0.0,0.0,0.0,0.0,6.0,0.242318775,4.416727273,0.012581818,94.99230909,0.125818182,0.106909091,0.040854545,0.264909091,0.039890909,1.016953659,17.54054545,36.43836364,0.42,0.368363636,7.265090909,0.212545455,0.16,0.245818182,35.83090909,1.385090909,1.219713627,1474.072727,83.0,24.27272727,11.0,75.0,25.2,10.0,196.9619444,175.1411111,177.0016667,213.3969444,190.6254167,35.35695158047429,51.63232010940101,57.35883119737113,89.88389627134197,73.87437044004542,43.03295273697614,66.60309559494385,61.241638691396474,47.043389525136014,38.780809804831975,156.3893219,548.1388889,43.03295853,315.0,91.51966667,2.702461839,1.348259664,1.4340391799569456,1182.160556,3898.671614,0.0,2223.384119,1297.427653,208.25209,104930.6353,3.054917583,17.50018428373017,1.145883098,24.55520637096774,3.305869011,99.47158515175
2025-11-27 03:00:00,0.930133316,11.97119921,0.415199975,87.09866747,4.327996445,15.752,7.05,1.035,0.43,86.925,12.04,6.588,70.43,11.48,16.37,1.72,15.15808491,5.176666667,80.2,71.35,33.06,0.044,5.86,2.23,9.36,2.5,0.029,0.15,53.84,11.64,0.066,1.986348123,0.15,117.805,0.1,96.21,1.48,0.75,0.96,0.0,0.0,0.859,59.10929874,4.157132804,3.745372238,0.08,0.024350138,0.066960616,0.471925182,3.846766534,6.348389234,0.138011029,0.08,0.027400551,48.598,0.0,0.0,0.0,0.0,0.0,0.0,0.0,0.0,0.0,0.0,0.0,0.0,0.0,7.0,0.193707632,4.438545455,0.012036364,95.01358182,0.120363636,0.104181818,0.048490909,0.232181818,0.030618182,1.016484171,17.43690909,36.44927273,0.42,0.379272727,7.297818182,0.228909091,0.16,0.240363636,35.85818182,1.417818182,1.220003016,1470.254545,83.0,24.27272727,11.0,75.0,25.2,10.0,210.8658333,164.8263889,176.4488889,215.0311111,191.7930556,34.28967527715821,51.58151574045601,54.85949158196995,92.25481983547516,79.0007528802501,46.34069631030161,70.82645117713918,75.58542415718489,51.673279485846535,39.588970212388304,167.8915092,546.5972222,42.81651614,315.0,90.285,2.726904025,1.348133097,1.4742990752352474,1183.702778,3898.963436,0.0,2203.537953,1293.019014,210.4964947,106819.7097,3.003500439,17.50018428373017,1.160643256,24.55520637096774,3.388012819,100.995624969
2025-11-27 04:00:00,0.930293772,11.9786604,0.415440658,87.09104583,4.361692127,16.169,7.05,1.035,0.43,86.925,12.04,6.632,70.43,11.48,16.37,1.72,14.46169911,5.176666667,80.2,71.35,33.06,0.044,5.86,2.23,9.36,2.5,0.029,0.15,53.84,11.64,0.066,1.986348123,0.15,118.018,0.1,96.21,1.48,0.75,0.96,0.0,0.0,0.825,59.04667262,4.180427285,3.759074873,0.08,0.024355213,0.067351395,0.476533328,3.874983813,6.381123309,0.138417033,0.08,0.027420852,48.188,0.0,0.0,0.0,0.0,0.0,0.0,0.0,0.0,0.0,0.0,0.0,0.0,0.0,7.0,0.191751376,4.435483871,0.012903226,95.015,0.124516129,0.112129032,0.044935484,0.220967742,0.034064516,1.02526031,17.42548387,36.64419355,0.410967742,0.384516129,7.277419355,0.216451613,0.16,0.249032258,35.74258065,1.383870968,1.228866891,1472.709677,83.0,24.27272727,11.0,75.0,25.2,10.0,187.5591667,161.8288889,176.4161111,205.4577778,182.8154861,38.97915416393187,53.74805154043551,58.59845912693855,90.80190678099567,79.26554754226163,48.47634205354754,68.29289433857025,74.10092465254047,52.316481971679934,40.52904398414495,160.2908294,550.0,42.47527428,315.0,90.221625,2.759419942,1.348020378,1.4445352718417444,1196.896944,3897.429731,0.0,2236.199706,1266.071353,210.9811994,107032.5872,2.996762469,17.50018428373017,1.186774909,24.55520637096774,3.229777522,99.98853489550001
2025-11-27 05:00:00,0.930285013,11.97825312,0.41542752,87.09146187,4.359852803,13.859,7.05,1.035,0.43,86.925,12.04,5.82,70.43,11.48,16.37,1.72,15.07684857,5.176666667,80.2,71.35,33.06,0.044,5.86,2.23,9.36,2.5,0.029,0.15,53.84,11.64,0.066,1.986348123,0.15,101.228,0.1,96.21,1.48,0.75,0.96,0.0,0.0,0.855,59.06083607,4.175159029,3.7559759,0.08,0.024354065,0.067263016,0.475491154,3.868602223,6.373720205,0.138325212,0.08,0.027416261,41.659,0.0,0.0,0.0,0.0,0.0,0.0,0.0,0.0,0.0,0.0,0.0,0.0,0.0,6.0,0.273031889,4.430645161,0.013870968,95.015,0.129354839,0.12083871,0.040580645,0.211290323,0.038419355,1.034696851,17.42064516,36.85225806,0.401290323,0.389354839,7.253225806,0.201935484,0.16,0.258709677,35.61677419,1.34516129,1.23834323,1475.612903,83.0,24.27272727,11.0,75.0,25.2,10.0,180.6933333,159.4919444,174.685,202.62,179.3725694,35.841788776252,53.118465914656355,57.34932694608,90.44966602191167,75.24713461700793,47.23827342013779,66.99829408348316,71.95434153420922,51.77330101802744,39.59740138946566,167.1120436,550.0,41.80010969,315.0,90.22,2.772971244,1.347359069,1.4531682569684685,1188.428611,3901.143183,0.0,2209.923022,1248.520575,208.4560417,106591.475,3.007065158,17.50018428373017,1.207691036,24.55520637096774,3.326549611,100.892345777
