Repository: saikumar-voptimai/evonith_bf_webapp

# Evonith BF2 — Blast Furnace Intelligence Platform

Monitoring, modelling and optimisation of **Blast Furnace 2 (BF2)** at Evonith Steel: live telemetry from InfluxDB,
manual plant reports from Neon PostgreSQL, a two-zone energy model of the furnace, blend and fuel optimisers, a
conversational assistant (FurnaceMind) and a live digital twin evaluated every hour.

The platform has three deployable parts that share one Python service layer, plus the shared data library:

| Part | Path | What it is |
|---|---|---|
| **Streamlit app** (legacy) | `src/app.py`, `src/custom_pages/` | The original 11-page dashboard; still the home of the model pages. Served under `/legacy` in production |

File: src/assets/data/V10_df_filtered.csv (part 39 of 166)
datetime,Hot Blast PressureBar,Hot Blast Temp.oC,Hot Blast VolumeNm3/Hr.,O2 Enrichment %,OxygenFlowNm3/Hr.,PermeabilityKgs/Hr.,RAFToC,SteamKgs/Hr.,TopPressureBar,TuyereVelocitym/s,Differential PressureTotalBar,Charges/Hrs.,StockRodLevel,COKE_ASH%,COKE_FC%,COKE_IM%,COKE_MOIST%,COKE_MT,COKE_VM%,NUTCOKE_ASH%,NUTCOKE_FC%,NUTCOKE_IM%,NUTCOKE_MOIST%,NUTCOKE_MT,NUTCOKE_VM%,PCI_2_%Ash,PCI_2_%FC,PCI_2_%IM,PCI_2_MT,PCI_2_%VM,Sinter_SP_MT,Sinter_SP_02_Al2O3%,Sinter_SP_02_Basicity,Sinter_SP_02_CaO%,Sinter_SP_02_Cold_Strength_AI,Sinter_SP_02_Cold_strength_TI,Sinter_SP_02_Fe(T)%,Sinter_SP_02_FeO%,Sinter_SP_02_Hot_strength_RDI,Sinter_SP_02_Hot_strength_RI,Sinter_SP_02_K2O%,Sinter_SP_02_MgO%,Sinter_SP_02_MnO%,Sinter_SP_02_Na2O%,Sinter_SP_02_P%,Sinter_SP_02_SiO2%,Sinter_SP_02_TiO2%,ORE_%Al2O3,ORE_%CaO,ORE_%Fe(T),ORE_%K2O,ORE_%LOI,ORE_%MgO,ORE_%MnO,ORE_MT,ORE_%Na2O,ORE_%P,ORE_%SiO2,ORE_%TiO2,ORE_%TM,Geomin Type,FLUX_Al2O3%,FLUX_CaO%,FLUX_Fe2O3%,FLUX_LOI%,FLUX_MgO%,FLUX_MT,FLUX_SiO2%,FLUX_TM%,COKE_DISCHARGE_TIME,WEIGHTED_COKE_ANGLE,TOTAL_COKE_PORTIONS,NON_COKE_DISCHARGE_TIME,WEIGHTED_NON_COKE_ANGLE,TOTAL_NON_COKE_PORTIONS,UnitCost Lakhs/Thm,ActualKg/Thm.,FurnaceTopGasAnalysisCO2ETACO,Act. Fuel RateKg/Thm.,Coke Rate Kg/Thm,ProductionTonnesPerHr
2024-04-26 11:00:00,2.68,1152.0,116381.0,2.430959161,3499.0,1403.0,2269.0,345.0,1.3,256.0,1.38,7.0,1.3,10.43,88.17,0.41,3.7,278.3066667,0.99,10.66,87.86,0.44,6.3,24.355666667,1.04,10.46,70.13,1.05,97.91,18.36,920.2943333,2.245,1.994187155,11.735,4.88,78.68066667,53.725,9.21,26.44615385,65.17,0.105,2.245,0.315,0.0475,0.0745,5.885,0.2,4.853010046,0.113940586,59.94503273,0.029379205,4.625740522,0.138029707,0.099257319,340.2697736,0.025743556,0.121584099,3.143661015,0.328164265,2.139405855,2.0,1.62,0.0,0.57,1.28,0.0,25.81333333,95.78,0.1,82.5,25.54545455,11.0,60.0,28.0,8.0,118.74000000000001,132.0,40.84441334,537.0,405.0,87.87878788
2024-04-26 12:00:00,2.68,1152.0,116711.0,2.417221655,3502.0,1410.0,2213.0,0.0,1.3,257.0,1.38,8.0,1.3,10.43,88.17,0.41,3.7,278.3066667,0.99,10.66,87.86,0.44,6.3,24.355666667,1.04,10.46,70.13,1.05,97.91,18.36,920.2943333,2.245,1.994187155,11.735,4.88,78.68066667,53.725,9.21,26.44615385,65.17,0.105,2.245,0.315,0.0475,0.0745,5.885,0.2,4.853010046,0.113940586,59.94503273,0.029379205,4.625740522,0.138029707,0.099257319,340.2697736,0.025743556,0.121584099,3.143661015,0.328164265,2.139405855,2.0,1.62,0.0,0.57,1.28,0.0,25.81333333,95.78,0.1,82.5,25.54545455,11.0,60.0,28.0,8.0,119.1375,135.0,42.90375204,540.0,405.0,94.2962963
2024-04-26 13:00:00,2.69,1146.0,115892.0,2.455718036,3499.0,1385.0,2262.0,892.0,1.3,253.0,1.39,7.0,1.3,10.43,88.17,0.41,3.7,278.3066667,0.99,10.66,87.86,0.44,6.3,24.355666667,1.04,10.46,70.13,1.05,97.91,18.36,920.2943333,2.245,1.994187155,11.735,4.88,78.68066667,53.725,9.21,26.44615385,65.17,0.105,2.245,0.315,0.0475,0.0745,5.885,0.2,4.853010046,0.113940586,59.94503273,0.029379205,4.625740522,0.138029707,0.099257319,340.2697736,0.025743556,0.121584099,3.143661015,0.328164265,2.139405855,2.0,1.62,0.0,0.57,1.28,0.0,25.81333333,95.78,0.1,82.5,25.54545455,11.0,60.0,28.0,8.0,119.1375,135.0,43.2132964,540.0,405.0,87.25925926
2024-04-26 14:00:00,2.7,1150.0,116375.0,2.422813036,3500.0,1389.0,2273.0,0.0,1.3,254.0,1.4,7.0,1.3,10.43,88.17,0.41,3.7,278.3066667,0.99,10.66,87.86,0.44,6.3,24.355666667,1.04,10.46,70.13,1.05,97.91,18.36,920.2943333,2.245,1.994187155,11.735,4.88,78.68066667,53.725,9.21,26.44615385,65.17,0.105,2.245,0.315,0.0475,0.0745,5.885,0.2,4.853010046,0.113940586,59.94503273,0.029379205,4.625740522,0.138029707,0.099257319,340.2697736,0.025743556,0.121584099,3.143661015,0.328164265,2.139405855,2.0,1.62,0.0,0.57,1.28,0.0,25.81333333,95.78,0.1,82.5,25.54545455,11.0,60.0,28.0,8.0,119.27,136.0,42.87671233,541.0,405.0,86.98529412
2024-04-26 15:00:00,2.67,1148.0,115408.0,2.443799633,3501.0,1401.0,2283.0,0.0,1.3,254.0,1.37,7.0,1.3,10.43,88.17,0.41,3.7,278.3066667,0.99,10.66,87.86,0.44,6.3,24.355666667,1.04,10.46,70.13,1.05,97.91,18.36,920.2943333,2.245,1.994187155,11.735,4.88,78.68066667,53.725,9.21,26.44615385,65.17,0.105,2.245,0.315,0.0475,0.0745,5.885,0.2,4.853010046,0.113940586,59.94503273,0.029379205,4.625740522,0.138029707,0.099257319,340.2697736,0.025743556,0.121584099,3.143661015,0.328164265,2.139405855,2.0,1.62,0.0,0.57,1.28,0.0,25.81333333,95.78,0.1,82.5,25.54545455,11.0,60.0,28.0,8.0,119.4025,137.0,42.26756318,542.0,405.0,85.18248175
2024-04-26 16:00:00,2.66,1150.0,115919.0,2.433727491,3502.0,1419.0,2295.0,0.0,1.3,256.0,1.36,8.0,1.3,10.52,88.1,0.42,3.3,278.3066667,0.96,10.78,87.7,0.47,6.0,24.355666667,1.05,10.4,70.0,1.06,97.91,18.54,920.2943333,2.295,1.954390323,11.365,4.88,78.68066667,54.055,9.16,26.35076923,65.17,0.111,2.13,0.35,0.0505,0.078,5.815,0.21,4.623831371,0.107732635,60.18421141,0.033029707,4.764403696,0.069851464,0.063643513,340.2697736,0.023245522,0.124007864,3.405889058,0.323265183,1.939405855,2.0,1.3,0.0,0.54,1.16,0.0,25.81333333,96.11,0.1,82.5,25.54545455,11.0,60.0,28.0,8.0,119.1375,135.0,42.29114784,540.0,405.0,85.11111111
2024-04-26 17:00:00,2.69,1164.0,116230.0,2.42514113,3499.0,1392.0,2262.0,0.0,1.3,257.0,1.39,7.0,1.3,10.52,88.1,0.42,3.3,278.3066667,0.96,10.78,87.7,0.47,6.0,24.355666667,1.05,10.4,70.0,1.06,97.91,18.54,920.2943333,2.295,1.954390323,11.365,4.88,78.68066667,54.055,9.16,26.35076923,65.17,0.111,2.13,0.35,0.0505,0.078,5.815,0.21,4.623831371,0.107732635,60.18421141,0.033029707,4.764403696,0.069851464,0.063643513,340.2697736,0.023245522,0.124007864,3.405889058,0.323265183,1.939405855,2.0,1.3,0.0,0.54,1.16,0.0,25.81333333,96.11,0.1,82.5,25.54545455,11.0,60.0,28.0,8.0,119.9325,141.0,41.50767799,546.0,405.0,93.97163121
2024-04-26 18:00:00,2.72,1150.0,116180.0,2.425491236,3498.0,1366.0,2286.0,0.0,1.3,253.0,1.42,7.0,1.3,10.52,88.1,0.42,3.3,278.3066667,0.96,10.78,87.7,0.47,6.0,24.355666667,1.05,10.4,70.0,1.06,97.91,18.54,920.2943333,2.295,1.954390323,11.365,4.88,78.68066667,54.055,9.16,26.35076923,65.17,0.111,2.13,0.35,0.0505,0.078,5.815,0.21,4.623831371,0.107732635,60.18421141,0.033029707,4.764403696,0.069851464,0.063643513,340.2697736,0.023245522,0.124007864,3.405889058,0.323265183,1.939405855,2.0,1.3,0.0,0.54,1.16,0.0,25.81333333,96.11,0.1,82.5,25.54545455,11.0,60.0,28.0,8.0,119.1375,135.0,41.61388693,540.0,405.0,85.92592593
2024-04-26 19:00:00,2.68,1150.0,117517.0,2.399282093,3500.0,1433.0,2274.0,0.0,1.3,258.0,1.38,8.0,1.3,10.52,88.1,0.42,3.3,278.3066667,0.96,10.78,87.7,0.47,6.0,24.355666667,1.05,10.4,70.0,1.06,97.91,18.54,920.2943333,2.295,1.954390323,11.365,4.88,78.68066667,54.055,9.16,26.35076923,65.17,0.111,2.13,0.35,0.0505,0.078,5.815,0.21,4.623831371,0.107732635,60.18421141,0.033029707,4.764403696,0.069851464,0.063643513,340.2697736,0.023245522,0.124007864,3.405889058,0.323265183,1.939405855,2.0,1.3,0.0,0.54,1.16,0.0,25.81333333,96.11,0.1,82.5,25.54545455,11.0,60.0,28.0,8.0,119.27,136.0,42.02566453,541.0,405.0,75.14705882
2024-04-26 20:00:00,2.71,1143.0,116769.0,2.414642679,3500.0,1377.0,2280.0,0.0,1.3,253.0,1.41,7.0,1.3,10.52,88.1,0.42,3.3,278.3066667,0.96,10.78,87.7,0.47,6.0,24.355666667,1.05,10.4,70.0,1.06,97.91,18.54,920.2943333,2.295,1.954390323,11.365,4.88,78.68066667,54.055,9.16,26.35076923,65.17,0.111,2.13,0.35,0.0505,0.078,5.815,0.21,4.623831371,0.107732635,60.18421141,0.033029707,4.764403696,0.069851464,0.063643513,340.2697736,0.023245522,0.124007864,3.405889058,0.323265183,1.939405855,2.0,1.3,0.0,0.54,1.16,0.0,25.81333333,96.11,0.1,82.5,25.54545455,11.0,60.0,28.0,8.0,119.1375,135.0,42.66790611,540.0,405.0,84.44444444
2024-04-26 21:00:00,2.69,1146.0,116874.0,2.412474591,3500.0,1404.0,2285.0,0.0,1.3,255.0,1.39,7.0,1.3,10.52,88.1,0.42,3.3,278.3066667,0.96,10.78,87.7,0.47,6.0,24.355666667,1.05,10.4,70.0,1.06,97.91,18.54,920.2943333,2.295,1.954390323,11.365,4.88,78.68066667,54.055,9.16,26.35076923,65.17,0.111,2.13,0.35,0.0505,0.078,5.815,0.21,4.623831371,0.107732635,60.18421141,0.033029707,4.764403696,0.069851464,0.063643513,340.2697736,0.023245522,0.124007864,3.405889058,0.323265183,1.939405855,2.0,1.3,0.0,0.54,1.16,0.0,25.81333333,96.11,0.1,82.5,25.54545455,11.0,60.0,28.0,8.0,119.005,134.0,42.23733583,539.0,405.0,83.80597015
2024-04-26 22:00:00,2.68,1146.0,118577.0,2.377846132,3500.0,1435.0,2274.0,0.0,1.3,260.0,1.38,8.0,1.3,10.52,88.1,0.42,3.3,278.3066667,0.96,10.78,87.7,0.47,6.0,24.355666667,1.05,10.4,70.0,1.06,97.91,18.54,920.2943333,2.295,1.954390323,11.365,4.88,78.68066667,54.055,9.16,26.35076923,65.17,0.111,2.13,0.35,0.0505,0.078,5.815,0.21,4.623831371,0.107732635,60.18421141,0.033029707,4.764403696,0.069851464,0.063643513,340.2697736,0.023245522,0.124007864,3.405889058,0.323265183,1.939405855,2.0,1.3,0.0,0.54,1.16,0.0,25.81333333,96.11,0.1,82.5,25.54545455,11.0,60.0,28.0,8.0,118.8725,133.0,41.82570706,538.0,405.0,91.72932331
2024-04-26 23:00:00,2.66,1148.0,116623.0,2.417663839,3500.0,1442.0,2280.0,0.0,1.28,262.0,1.38,7.0,1.3,10.42,88.2,0.4,3.6,275.5956667,0.98,10.81,87.7,0.44,7.6,22.587,1.05,10.34,70.18,1.09,98.11666667,18.39,902.944,2.325,1.964442448,11.315,5.065555556,80.02222222,54.13,9.365,26.16,64.02,0.104,2.105,0.355,0.0505,0.077,5.76,0.21,4.563528515,0.13009067,60.27440132,0.035212694,4.775647831,0.065972799,0.083845861,325.8015772,0.018398187,0.130678502,3.211847305,0.30846996,2.059727989,2.0,1.09,0.0,0.75,1.12,0.0,25.38333333,93.84,0.1,82.5,25.54545455,11.0,60.0,28.0,8.0,120.1975,143.0,42.91179118,548.0,405.0,85.94405594
2024-04-27 00:00:00,2.67,1142.0,116484.0,2.419855992,3499.0,1413.0,2255.0,0.0,1.3,255.0,1.37,7.0,1.3,10.42,88.2,0.4,3.6,275.5956667,0.98,10.81,87.7,0.44,7.6,22.587,1.05,10.34,70.18,1.09,98.11666667,18.39,902.944,2.325,1.964442448,11.315,5.065555556,80.02222222,54.13,9.365,26.16,64.02,0.104,2.105,0.355,0.0505,0.077,5.76,0.21,4.563528515,0.13009067,60.27440132,0.035212694,4.775647831,0.065972799,0.083845861,325.8015772,0.018398187,0.130678502,3.211847305,0.30846996,2.059727989,2.0,1.09,0.0,0.75,1.12,0.0,25.38333333,93.84,0.1,82.5,25.54545455,11.0,60.0,28.0,8.0,119.8,140.0,43.92671341,545.0,405.0,85.0
2024-04-27 01:00:00,2.65,1156.0,113985.0,2.47146515,3497.0,1366.0,2241.0,0.0,1.29,254.0,1.36,7.0,1.3,10.42,88.2,0.4,3.6,275.5956667,0.98,10.81,87.7,0.44,7.6,22.587,1.05,10.34,70.18,1.09,98.11666667,18.39,902.944,2.325,1.964442448,11.315,5.065555556,80.02222222,54.13,9.365,26.16,64.02,0.104,2.105,0.355,0.0505,0.077,5.76,0.21,4.563528515,0.13009067,60.27440132,0.035212694,4.775647831,0.065972799,0.083845861,325.8015772,0.018398187,0.130678502,3.211847305,0.30846996,2.059727989,2.0,1.09,0.0,0.75,1.12,0.0,25.38333333,93.84,0.1,82.5,25.54545455,11.0,60.0,28.0,8.0,119.8,140.0,42.94159376,545.0,405.0,89.21428571
2024-04-27 02:00:00,2.68,1148.0,115885.0,2.433051607,3500.0,1399.0,2272.0,0.0,1.3,254.0,1.38,7.0,1.3,10.42,88.2,0.4,3.6,275.5956667,0.98,10.81,87.7,0.44,7.6,22.587,1.05,10.34,70.18,1.09,98.11666667,18.39,902.944,2.325,1.964442448,11.315,5.065555556,80.02222222,54.13,9.365,26.16,64.02,0.104,2.105,0.355,0.0505,0.077,5.76,0.21,4.563528515,0.13009067,60.27440132,0.035212694,4.775647831,0.065972799,0.083845861,325.8015772,0.018398187,0.130678502,3.211847305,0.30846996,2.059727989,2.0,1.09,0.0,0.75,1.12,0.0,25.38333333,93.84,0.1,82.5,25.54545455,11.0,60.0,28.0,8.0,119.27,136.0,43.90469581,541.0,405.0,84.55882353
2024-04-27 03:00:00,2.71,1138.0,117348.0,2.423282443,3500.0,1367.0,2227.0,800.0,1.28,254.0,1.43,7.0,1.3,10.42,88.2,0.4,3.6,275.5956667,0.98,10.81,87.7,0.44,7.6,22.587,1.05,10.34,70.18,1.09,98.11666667,18.39,902.944,2.325,1.964442448,11.315,5.065555556,80.02222222,54.13,9.365,26.16,64.02,0.104,2.105,0.355,0.0505,0.077,5.76,0.21,4.563528515,0.13009067,60.27440132,0.035212694,4.775647831,0.065972799,0.083845861,325.8015772,0.018398187,0.130678502,3.211847305,0.30846996,2.059727989,2.0,1.09,0.0,0.75,1.12,0.0,25.38333333,93.84,0.1,82.5,25.54545455,11.0,60.0,28.0,8.0,119.005,134.0,43.94147234,539.0,405.0,84.85074627
2024-04-27 04:00:00,2.68,1145.0,118018.0,2.419011953,3499.0,1407.0,2177.0,1200.0,1.28,257.0,1.4,8.0,1.3,10.42,88.2,0.4,3.6,275.5956667,0.98,10.81,87.7,0.44,7.6,22.587,1.05,10.34,70.18,1.09,98.11666667,18.39,902.944,2.325,1.964442448,11.315,5.065555556,80.02222222,54.13,9.365,26.16,64.02,0.104,2.105,0.355,0.0505,0.077,5.76,0.21,4.563528515,0.13009067,60.27440132,0.035212694,4.775647831,0.065972799,0.083845861,325.8015772,0.018398187,0.130678502,3.211847305,0.30846996,2.059727989,2.0,1.09,0.0,0.75,1.12,0.0,25.38333333,93.84,0.1,82.5,25.54545455,11.0,60.0,28.0,8.0,119.1375,135.0,43.09865679,540.0,405.0,87.85185185
2024-04-27 05:00:00,2.69,1143.0,117853.0,2.420887625,3499.0,1395.0,2170.0,1140.0,1.28,257.0,1.41,7.0,1.3,10.42,88.2,0.4,3.6,275.5956667,0.98,10.81,87.7,0.44,7.6,22.587,1.05,10.34,70.18,1.09,98.11666667,18.39,902.944,2.325,1.964442448,11.315,5.065555556,80.02222222,54.13,9.365,26.16,64.02,0.104,2.105,0.355,0.0505,0.077,5.76,0.21,4.563528515,0.13009067,60.27440132,0.035212694,4.775647831,0.065972799,0.083845861,325.8015772,0.018398187,0.130678502,3.211847305,0.30846996,2.059727989,2.0,1.09,0.0,0.75,1.12,0.0,25.38333333,93.84,0.1,82.5,25.54545455,11.0,60.0,28.0,8.0,119.27,136.0,42.68348624,541.0,405.0,85.80882353
2024-04-27 06:00:00,2.66,1157.0,116735.0,2.425942764,3500.0,1433.0,2227.0,410.0,1.3,258.0,1.36,7.0,1.3,10.42,88.2,0.4,3.6,275.5956667,0.98,10.81,87.7,0.44,7.6,22.587,1.05,10.34,70.18,1.09,98.11666667,18.39,902.944,2.325,1.964442448,11.315,5.065555556,80.02222222,54.13,9.365,26.16,64.02,0.104,2.105,0.355,0.0505,0.077,5.76,0.21,4.563528515,0.13009067,60.27440132,0.035212694,4.775647831,0.065972799,0.083845861,325.8015772,0.018398187,0.130678502,3.211847305,0.30846996,2.059727989,2.0,1.09,0.0,0.75,1.12,0.0,25.38333333,93.84,0.1,82.5,25.54545455,11.0,60.0,28.0,8.0,120.4625,145.0,42.04492279,550.0,405.0,90.55172414
2024-04-27 07:00:00,2.68,1146.0,116467.0,2.420900293,3500.0,1339.0,2243.0,0.0,1.29,255.0,1.39,8.0,1.3,10.42,88.2,0.4,3.6,275.5956667,0.98,10.81,87.7,0.44,7.6,22.587,1.05,10.34,70.18,1.09,98.11666667,18.39,902.944,2.325,1.964442448,11.315,5.065555556,80.02222222,54.13,9.365,26.16,64.02,0.104,2.105,0.355,0.0505,0.077,5.76,0.21,4.563528515,0.13009067,60.27440132,0.035212694,4.775647831,0.065972799,0.083845861,325.8015772,0.018398187,0.130678502,3.211847305,0.30846996,2.059727989,2.0,1.09,0.0,0.75,1.12,0.0,25.38333333,93.84,0.1,82.5,25.54545455,11.0,60.0,28.0,8.0,119.8,140.0,41.98882161,545.0,405.0,87.42857143
2024-04-27 08:00:00,2.68,1155.0,116870.0,2.411179294,3498.0,1410.0,2265.0,0.0,1.3,257.0,1.38,7.0,1.3,10.38,88.24,0.41,3.5,275.5956667,0.97,10.84,87.67,0.45,5.1,22.587,1.04,10.21,70.26,1.07,98.11666667,18.46,902.944,2.26,2.065611022,11.43,5.065555556,80.02222222,54.18,9.135,26.16,64.02,0.107,2.125,0.34,0.05,0.075,5.535,0.205,4.563256504,0.06,60.11299974,0.027601813,4.346913402,0.051945598,0.093845861,325.8015772,0.024393653,0.110859461,4.238590801,0.364098975,1.759274638,2.0,1.32,0.0,0.78,1.27,0.0,25.38333333,95.68,0.1,82.5,25.54545455,11.0,60.0,28.0,8.0,119.8,140.0,43.74709437,545.0,405.0,89.21428571
2024-04-27 09:00:00,2.7,1145.0,115022.0,2.45129602,3500.0,1361.0,2246.0,0.0,1.3,249.0,1.4,8.0,1.3,10.38,88.24,0.41,3.5,275.5956667,0.97,10.84,87.67,0.45,5.1,22.587,1.04,10.21,70.26,1.07,98.11666667,18.46,902.944,2.26,2.065611022,11.43,5.065555556,80.02222222,54.18,9.135,26.16,64.02,0.107,2.125,0.34,0.05,0.075,5.535,0.205,4.563256504,0.06,60.11299974,0.027601813,4.346913402,0.051945598,0.093845861,325.8015772,0.024393653,0.110859461,4.238590801,0.364098975,1.759274638,2.0,1.32,0.0,0.78,1.27,0.0,25.38333333,95.68,0.1,82.5,25.54545455,11.0,60.0,28.0,8.0,120.065,142.0,43.61652739,547.0,405.0,88.73239437
2024-04-27 10:00:00,2.7,1145.0,115706.0,2.4361176,3499.0,1369.0,2249.0,0.0,1.3,252.0,1.4,7.0,1.3,10.38,88.24,0.41,3.5,275.5956667,0.97,10.84,87.67,0.45,5.1,22.587,1.04,10.21,70.26,1.07,98.11666667,18.46,902.944,2.26,2.065611022,11.43,5.065555556,80.02222222,54.18,9.135,26.16,64.02,0.107,2.125,0.34,0.05,0.075,5.535,0.205,4.563256504,0.06,60.11299974,0.027601813,4.346913402,0.051945598,0.093845861,325.8015772,0.024393653,0.110859461,4.238590801,0.364098975,1.759274638,2.0,1.32,0.0,0.78,1.27,0.0,25.38333333,95.68,0.1,82.5,25.54545455,11.0,60.0,28.0,8.0,119.9325,141.0,43.49322929,546.0,405.0,88.29787234
2024-04-27 11:00:00,2.69,1145.0,115348.0,2.447089792,3500.0,1378.0,2264.0,103.0,1.3,251.0,1.39,7.0,1.3,10.38,88.24,0.41,3.5,275.5956667,0.97,10.84,87.67,0.45,5.1,22.587,1.04,10.21,70.26,1.07,98.11666667,18.46,902.944,2.26,2.065611022,11.43,5.065555556,80.02222222,54.18,9.135,26.16,64.02,0.107,2.125,0.34,0.05,0.075,5.535,0.205,4.563256504,0.06,60.11299974,0.027601813,4.346913402,0.051945598,0.093845861,325.8015772,0.024393653,0.110859461,4.238590801,0.364098975,1.759274638,2.0,1.32,0.0,0.78,1.27,0.0,25.38333333,95.68,0.1,82.5,25.54545455,11.0,60.0,28.0,8.0,119.8,140.0,42.22477064,545.0,405.0,85.0
2024-04-27 12:00:00,2.69,1149.0,115017.0,2.45140252,3500.0,1380.0,2282.0,0.0,1.3,252.0,1.39,7.0,1.3,10.38,88.24,0.41,3.5,275.5956667,0.97,10.84,87.67,0.45,5.1,22.587,1.04,10.21,70.26,1.07,98.11666667,18.46,902.944,2.26,2.065611022,11.43,5.065555556,80.02222222,54.18,9.135,26.16,64.02,0.107,2.125,0.34,0.05,0.075,5.535,0.205,4.563256504,0.06,60.11299974,0.027601813,4.346913402,0.051945598,0.093845861,325.8015772,0.024393653,0.110859461,4.238590801,0.364098975,1.759274638,2.0,1.32,0.0,0.78,1.27,0.0,25.38333333,95.68,0.1,82.5,25.54545455,11.0,60.0,28.0,8.0,119.6675,139.0,43.76432829,544.0,405.0,84.10071942
2024-04-27 13:00:00,2.7,1147.0,115853.0,2.433723259,3500.0,1381.0,2286.0,0.0,1.3,253.0,1.4,7.0,1.3,10.38,88.24,0.41,3.5,275.5956667,0.97,10.84,87.67,0.45,5.1,22.587,1.04,10.21,70.26,1.07,98.11666667,18.46,902.944,2.26,2.065611022,11.43,5.065555556,80.02222222,54.18,9.135,26.16,64.02,0.107,2.125,0.34,0.05,0.075,5.535,0.205,4.563256504,0.06,60.11299974,0.027601813,4.346913402,0.051945598,0.093845861,325.8015772,0.024393653,0.110859461,4.238590801,0.364098975,1.759274638,2.0,1.32,0.0,0.78,1.27,0.0,25.38333333,95.68,0.1,82.5,25.54545455,11.0,60.0,28.0,8.0,119.6675,139.0,43.65024289,544.0,405.0,85.25179856
2024-04-27 14:00:00,2.68,1148.0,115975.0,2.43116457,3500.0,1399.0,2272.0,0.0,1.29,255.0,1.39,7.0,1.3,10.38,88.24,0.41,3.5,275.5956667,0.97,10.84,87.67,0.45,5.1,22.587,1.04,10.21,70.26,1.07,98.11666667,18.46,902.944,2.26,2.065611022,11.43,5.065555556,80.02222222,54.18,9.135,26.16,64.02,0.107,2.125,0.34,0.05,0.075,5.535,0.205,4.563256504,0.06,60.11299974,0.027601813,4.346913402,0.051945598,0.093845861,325.8015772,0.024393653,0.110859461,4.238590801,0.364098975,1.759274638,2.0,1.32,0.0,0.78,1.27,0.0,25.38333333,95.68,0.1,82.5,25.54545455,11.0,60.0,28.0,8.0,119.535,138.0,43.31428571,543.0,405.0,85.94202899
2024-04-27 15:00:00,2.61,1152.0,115740.0,2.436098001,3500.0,1476.0,2253.0,0.0,1.3,260.0,1.31,8.0,1.3,10.38,88.24,0.41,3.5,275.5956667,0.97,10.84,87.67,0.45,5.1,22.587,1.04,10.21,70.26,1.07,98.11666667,18.46,902.944,2.26,2.065611022,11.43,5.065555556,80.02222222,54.18,9.135,26.16,64.02,0.107,2.125,0.34,0.05,0.075,5.535,0.205,4.563256504,0.06,60.11299974,0.027601813,4.346913402,0.051945598,0.093845861,325.8015772,0.024393653,0.110859461,4.238590801,0.364098975,1.759274638,2.0,1.32,0.0,0.78,1.27,0.0,25.38333333,95.68,0.1,82.5,25.54545455,11.0,60.0,28.0,8.0,119.8,140.0,41.84920452,545.0,405.0,92.85714286
2024-04-27 16:00:00,2.64,1158.0,115634.0,2.438329851,3500.0,1443.0,2258.0,0.0,1.3,258.0,1.34,7.0,1.3,10.39,88.21,0.43,3.5,275.5956667,0.97,10.74,87.75,0.47,5.6,22.587,1.04,10.38,70.35,1.07,98.11666667,18.2,902.944,2.34,1.95979021,11.21,5.065555556,80.02222222,54.185,9.455,26.16,64.02,0.11,2.125,0.355,0.0505,0.075,5.72,0.2,5.065700788,0.091900263,60.0180205,0.030606347,4.380173718,0.053936531,0.07990933,325.8015772,0.031977332,0.119664901,3.896327857,0.32885908,2.16018134,2.0,0.68,0.0,0.56,1.28,0.0,25.38333333,96.79,0.1,82.5,25.54545455,11.0,60.0,28.0,8.0,119.8,140.0,43.20845783,545.0,405.0,92.5
2024-04-27 17:00:00,2.67,1164.0,115175.0,2.448041567,3500.0,1402.0,2250.0,0.0,1.3,256.0,1.37,7.0,1.3,10.39,88.21,0.43,3.5,275.5956667,0.97,10.74,87.75,0.47,5.6,22.587,1.04,10.38,70.35,1.07,98.11666667,18.2,902.944,2.34,1.95979021,11.21,5.065555556,80.02222222,54.185,9.455,26.16,64.02,0.11,2.125,0.355,0.0505,0.075,5.72,0.2,5.065700788,0.091900263,60.0180205,0.030606347,4.380173718,0.053936531,0.07990933,325.8015772,0.031977332,0.119664901,3.896327857,0.32885908,2.16018134,2.0,0.68,0.0,0.56,1.28,0.0,25.38333333,96.79,0.1,82.5,25.54545455,11.0,60.0,28.0,8.0,120.065,142.0,41.9188365,547.0,405.0,95.70422535
2024-04-27 18:00:00,2.68,1162.0,113227.0,2.490133847,3500.0,1356.0,2252.0,0.0,1.28,251.0,1.4,7.0,1.3,10.39,88.21,0.43,3.5,275.5956667,0.97,10.74,87.75,0.47,5.6,22.587,1.04,10.38,70.35,1.07,98.11666667,18.2,902.944,2.34,1.95979021,11.21,5.065555556,80.02222222,54.185,9.455,26.16,64.02,0.11,2.125,0.355,0.0505,0.075,5.72,0.2,5.065700788,0.091900263,60.0180205,0.030606347,4.380173718,0.053936531,0.07990933,325.8015772,0.031977332,0.119664901,3.896327857,0.32885908,2.16018134,2.0,0.68,0.0,0.56,1.28,0.0,25.38333333,96.79,0.1,82.5,25.54545455,11.0,60.0,28.0,8.0,120.4625,145.0,42.10526316,550.0,405.0,91.03448276
2024-04-27 19:00:00,2.71,1150.0,116878.0,2.424310686,3500.0,1403.0,2244.0,462.0,1.29,256.0,1.42,7.0,1.3,10.39,88.21,0.43,3.5,275.5956667,0.97,10.74,87.75,0.47,5.6,22.587,1.04,10.38,70.35,1.07,98.11666667,18.2,902.944,2.34,1.95979021,11.21,5.065555556,80.02222222,54.185,9.455,26.16,64.02,0.11,2.125,0.355,0.0505,0.075,5.72,0.2,5.065700788,0.091900263,60.0180205,0.030606347,4.380173718,0.053936531,0.07990933,325.8015772,0.031977332,0.119664901,3.896327857,0.32885908,2.16018134,2.0,0.68,0.0,0.56,1.28,0.0,25.38333333,96.79,0.1,82.5,25.54545455,11.0,60.0,28.0,8.0,119.8,140.0,42.11251435,545.0,405.0,83.5
2024-04-27 20:00:00,2.66,1150.0,116510.0,2.434717892,3500.0,1350.0,2232.0,566.0,1.27,253.0,1.39,7.0,1.3,10.39,88.21,0.43,3.5,275.5956667,0.97,10.74,87.75,0.47,5.6,22.587,1.04,10.38,70.35,1.07,98.11666667,18.2,902.944,2.34,1.95979021,11.21,5.065555556,80.02222222,54.185,9.455,26.16,64.02,0.11,2.125,0.355,0.0505,0.075,5.72,0.2,5.065700788,0.091900263,60.0180205,0.030606347,4.380173718,0.053936531,0.07990933,325.8015772,0.031977332,0.119664901,3.896327857,0.32885908,2.16018134,2.0,0.68,0.0,0.56,1.28,0.0,25.38333333,96.79,0.1,82.5,25.54545455,11.0,60.0,28.0,8.0,119.8,140.0,43.35632184,545.0,405.0,86.28571429
2024-04-27 21:00:00,2.66,1155.0,117312.0,2.420357052,3500.0,1407.0,2243.0,658.0,1.28,260.0,1.38,7.0,1.3,10.39,88.21,0.43,3.5,275.5956667,0.97,10.74,87.75,0.47,5.6,22.587,1.04,10.38,70.35,1.07,98.11666667,18.2,902.944,2.34,1.95979021,11.21,5.065555556,80.02222222,54.185,9.455,26.16,64.02,0.11,2.125,0.355,0.0505,0.075,5.72,0.2,5.065700788,0.091900263,60.0180205,0.030606347,4.380173718,0.053936531,0.07990933,325.8015772,0.031977332,0.119664901,3.896327857,0.32885908,2.16018134,2.0,0.68,0.0,0.56,1.28,0.0,25.38333333,96.79,0.1,82.5,25.54545455,11.0,60.0,28.0,8.0,119.8,140.0,42.2699673,545.0,405.0,88.92857143
2024-04-27 22:00:00,2.66,1140.0,115445.0,2.443016849,3501.0,1420.0,2284.0,0.0,1.3,253.0,1.36,7.0,1.3,10.39,88.21,0.43,3.5,275.5956667,0.97,10.74,87.75,0.47,5.6,22.587,1.04,10.38,70.35,1.07,98.11666667,18.2,902.944,2.34,1.95979021,11.21,5.065555556,80.02222222,54.185,9.455,26.16,64.02,0.11,2.125,0.355,0.0505,0.075,5.72,0.2,5.065700788,0.091900263,60.0180205,0.030606347,4.380173718,0.053936531,0.07990933,325.8015772,0.031977332,0.119664901,3.896327857,0.32885908,2.16018134,2.0,0.68,0.0,0.56,1.28,0.0,25.38333333,96.79,0.1,82.5,25.54545455,11.0,60.0,28.0,8.0,119.8,140.0,42.44306418,545.0,405.0,86.0
2024-04-27 23:00:00,2.65,1142.0,115521.0,2.440713596,3500.0,1431.0,2254.0,0.0,1.3,255.0,1.35,7.0,1.3,10.43,88.19,0.4,3.7,281.237,0.98,10.77,87.73,0.45,8.1,23.22633333,1.05,10.44,70.12,1.06,103.2333333,18.38,922.8473333,2.33,1.925003739,10.905,4.954444444,79.49,54.485,9.24,27.8925,64.02,0.1095,2.075,0.355,0.0475,0.0745,5.665,0.2,4.673679764,0.074137244,59.7802114,0.028591994,4.625032283,0.028045748,0.088160118,348.022542,0.023379413,0.12897613,4.20681498,0.298498506,2.32068622,2.0,1.06,0.0,0.39,1.24,0.0,19.61666667,94.95,0.1,82.5,25.54545455,11.0,60.0,28.0,8.0,120.1975,143.0,42.70976616,548.0,405.0,85.87412587
2024-04-28 00:00:00,2.68,1135.0,119657.0,2.360630652,3499.0,1355.0,2200.0,200.0,1.21,257.0,1.47,8.0,1.3,10.43,88.19,0.4,3.7,281.237,0.98,10.77,87.73,0.45,8.1,23.22633333,1.05,10.44,70.12,1.06,103.2333333,18.38,922.8473333,2.33,1.925003739,10.905,4.954444444,79.49,54.485,9.24,27.8925,64.02,0.1095,2.075,0.355,0.0475,0.0745,5.665,0.2,4.673679764,0.074137244,59.7802114,0.028591994,4.625032283,0.028045748,0.088160118,348.022542,0.023379413,0.12897613,4.20681498,0.298498506,2.32068622,2.0,1.06,0.0,0.39,1.24,0.0,19.61666667,94.95,0.1,82.5,25.54545455,11.0,60.0,28.0,8.0,119.6675,139.0,43.10823312,544.0,405.0,87.05035971
2024-04-28 01:00:00,2.62,1155.0,116484.0,2.421238371,3501.0,1475.0,2249.0,0.0,1.3,260.0,1.32,8.0,1.3,10.43,88.19,0.4,3.7,281.237,0.98,10.77,87.73,0.45,8.1,23.22633333,1.05,10.44,70.12,1.06,103.2333333,18.38,922.8473333,2.33,1.925003739,10.905,4.954444444,79.49,54.485,9.24,27.8925,64.02,0.1095,2.075,0.355,0.0475,0.0745,5.665,0.2,4.673679764,0.074137244,59.7802114,0.028591994,4.625032283,0.028045748,0.088160118,348.022542,0.023379413,0.12897613,4.20681498,0.298498506,2.32068622,2.0,1.06,0.0,0.39,1.24,0.0,19.61666667,94.95,0.1,82.5,25.54545455,11.0,60.0,28.0,8.0,120.4625,145.0,43.68887878,550.0,405.0,91.93103448
2024-04-28 02:00:00,2.68,1147.0,117199.0,2.405101472,3499.0,1420.0,2240.0,0.0,1.3,257.0,1.38,7.0,1.3,10.43,88.19,0.4,3.7,281.237,0.98,10.77,87.73,0.45,8.1,23.22633333,1.05,10.44,70.12,1.06,103.2333333,18.38,922.8473333,2.33,1.925003739,10.905,4.954444444,79.49,54.485,9.24,27.8925,64.02,0.1095,2.075,0.355,0.0475,0.0745,5.665,0.2,4.673679764,0.074137244,59.7802114,0.028591994,4.625032283,0.028045748,0.088160118,348.022542,0.023379413,0.12897613,4.20681498,0.298498506,2.32068622,2.0,1.06,0.0,0.39,1.24,0.0,19.61666667,94.95,0.1,82.5,25.54545455,11.0,60.0,28.0,8.0,120.7275,147.0,42.14085821,552.0,405.0,88.91156463
2024-04-28 03:00:00,2.63,1176.0,117157.0,2.406650419,3500.0,1429.0,2220.0,0.0,1.29,260.0,1.34,8.0,1.3,10.43,88.19,0.4,3.7,281.237,0.98,10.77,87.73,0.45,8.1,23.22633333,1.05,10.44,70.12,1.06,103.2333333,18.38,922.8473333,2.33,1.925003739,10.905,4.954444444,79.49,54.485,9.24,27.8925,64.02,0.1095,2.075,0.355,0.0475,0.0745,5.665,0.2,4.673679764,0.074137244,59.7802114,0.028591994,4.625032283,0.028045748,0.088160118,348.022542,0.023379413,0.12897613,4.20681498,0.298498506,2.32068622,2.0,1.06,0.0,0.39,1.24,0.0,19.61666667,94.95,0.1,82.5,25.54545455,11.0,60.0,28.0,8.0,121.125,150.0,43.76016733,555.0,405.0,98.26666667
2024-04-28 04:00:00,2.66,1157.0,114483.0,2.467091834,3500.0,1396.0,2235.0,159.0,1.3,254.0,1.36,7.0,1.3,10.43,88.19,0.4,3.7,281.237,0.98,10.77,87.73,0.45,8.1,23.22633333,1.05,10.44,70.12,1.06,103.2333333,18.38,922.8473333,2.33,1.925003739,10.905,4.954444444,79.49,54.485,9.24,27.8925,64.02,0.1095,2.075,0.355,0.0475,0.0745,5.665,0.2,4.673679764,0.074137244,59.7802114,0.028591994,4.625032283,0.028045748,0.088160118,348.022542,0.023379413,0.12897613,4.20681498,0.298498506,2.32068622,2.0,1.06,0.0,0.39,1.24,0.0,19.61666667,94.95,0.1,82.5,25.54545455,11.0,60.0,28.0,8.0,119.9325,141.0,43.14553991,546.0,405.0,91.9858156
2024-04-28 05:00:00,2.66,1148.0,116371.0,2.424284908,3498.0,1429.0,2262.0,107.0,1.3,257.0,1.36,7.0,1.3,10.43,88.19,0.4,3.7,281.237,0.98,10.77,87.73,0.45,8.1,23.22633333,1.05,10.44,70.12,1.06,103.2333333,18.38,922.8473333,2.33,1.925003739,10.905,4.954444444,79.49,54.485,9.24,27.8925,64.02,0.1095,2.075,0.355,0.0475,0.0745,5.665,0.2,4.673679764,0.074137244,59.7802114,0.028591994,4.625032283,0.028045748,0.088160118,348.022542,0.023379413,0.12897613,4.20681498,0.298498506,2.32068622,2.0,1.06,0.0,0.39,1.24,0.0,19.61666667,94.95,0.1,82.5,25.54545455,11.0,60.0,28.0,8.0,119.8,140.0,43.98617512,545.0,405.0,86.57142857
2024-04-28 07:00:00,2.7,1150.0,119819.0,2.362388025,3498.0,1413.0,2239.0,429.0,1.28,261.0,1.42,8.0,1.3,10.43,88.19,0.4,3.7,281.237,0.98,10.77,87.73,0.45,8.1,23.22633333,1.05,10.44,70.12,1.06,103.2333333,18.38,922.8473333,2.33,1.925003739,10.905,4.954444444,79.49,54.485,9.24,27.8925,64.02,0.1095,2.075,0.355,0.0475,0.0745,5.665,0.2,4.673679764,0.074137244,59.7802114,0.028591994,4.625032283,0.028045748,0.088160118,348.022542,0.023379413,0.12897613,4.20681498,0.298498506,2.32068622,2.0,1.06,0.0,0.39,1.24,0.0,19.61666667,94.95,0.1,82.5,25.54545455,11.0,60.0,28.0,8.0,119.8,140.0,42.16228677,545.0,405.0,89.85714286
2024-04-28 08:00:00,2.69,1153.0,117659.0,2.39638809,3500.0,1392.0,2263.0,0.0,1.29,256.0,1.4,8.0,1.3,10.48,88.11,0.42,3.8,281.237,0.99,10.68,87.82,0.46,5.6,23.22633333,1.04,10.16,70.43,1.09,103.2333333,18.32,922.8473333,2.29,1.925051508,10.895,4.954444444,79.49,54.485,9.505,26.7375,64.02,0.1055,2.08,0.345,0.049,0.073,5.66,0.19,4.665052205,0.044022874,59.97303339,0.021206862,4.508015865,0.046091496,0.078217303,348.022542,0.019,0.127171555,4.076872165,0.379986571,2.58045748,2.0,1.16,0.0,0.64,1.25,0.0,19.61666667,96.33,0.2,82.5,25.54545455,11.0,60.0,28.0,8.0,119.8,140.0,43.14525266,545.0,405.0,90.14285714
2024-04-28 09:00:00,2.66,1167.0,117689.0,2.395777575,3500.0,1442.0,2239.0,0.0,1.3,263.0,1.36,7.0,1.3,10.48,88.11,0.42,3.8,281.237,0.99,10.68,87.82,0.46,5.6,23.22633333,1.04,10.16,70.43,1.09,103.2333333,18.32,922.8473333,2.29,1.925051508,10.895,4.954444444,79.49,54.485,9.505,26.7375,64.02,0.1055,2.08,0.345,0.049,0.073,5.66,0.19,4.665052205,0.044022874,59.97303339,0.021206862,4.508015865,0.046091496,0.078217303,348.022542,0.019,0.127171555,4.076872165,0.379986571,2.58045748,2.0,1.16,0.0,0.64,1.25,0.0,19.61666667,96.33,0.2,82.5,25.54545455,11.0,60.0,28.0,8.0,120.4625,145.0,42.98569451,550.0,405.0,94.27586207
2024-04-28 10:00:00,2.71,1158.0,116230.0,2.42514113,3499.0,1366.0,2244.0,0.0,1.3,255.0,1.41,7.0,1.3,10.48,88.11,0.42,3.8,281.237,0.99,10.68,87.82,0.46,5.6,23.22633333,1.04,10.16,70.43,1.09,103.2333333,18.32,922.8473333,2.29,1.925051508,10.895,4.954444444,79.49,54.485,9.505,26.7375,64.02,0.1055,2.08,0.345,0.049,0.073,5.66,0.19,4.665052205,0.044022874,59.97303339,0.021206862,4.508015865,0.046091496,0.078217303,348.022542,0.019,0.127171555,4.076872165,0.379986571,2.58045748,2.0,1.16,0.0,0.64,1.25,0.0,19.61666667,96.33,0.2,82.5,25.54545455,11.0,60.0,28.0,8.0,120.4625,145.0,43.85883446,550.0,405.0,90.89655172
2024-04-28 11:00:00,2.65,1175.0,115436.0,2.44320721,3501.0,1419.0,2253.0,0.0,1.3,260.0,1.35,8.0,1.3,10.48,88.11,0.42,3.8,281.237,0.99,10.68,87.82,0.46,5.6,23.22633333,1.04,10.16,70.43,1.09,103.2333333,18.32,922.8473333,2.29,1.925051508,10.895,4.954444444,79.49,54.485,9.505,26.7375,64.02,0.1055,2.08,0.345,0.049,0.073,5.66,0.19,4.665052205,0.044022874,59.97303339,0.021206862,4.508015865,0.046091496,0.078217303,348.022542,0.019,0.127171555,4.076872165,0.379986571,2.58045748,2.0,1.16,0.0,0.64,1.25,0.0,19.61666667,96.33,0.2,82.5,25.54545455,11.0,60.0,28.0,8.0,120.4625,145.0,42.20075401,550.0,405.0,94.27586207
2024-04-28 12:00:00,2.67,1149.0,115124.0,2.45010479,3500.0,1399.0,2256.0,37.0,1.3,253.0,1.37,7.0,1.3,10.48,88.11,0.42,3.8,281.237,0.99,10.68,87.82,0.46,5.6,23.22633333,1.04,10.16,70.43,1.09,103.2333333,18.32,922.8473333,2.29,1.925051508,10.895,4.954444444,79.49,54.485,9.505,26.7375,64.02,0.1055,2.08,0.345,0.049,0.073,5.66,0.19,4.665052205,0.044022874,59.97303339,0.021206862,4.508015865,0.046091496,0.078217303,348.022542,0.019,0.127171555,4.076872165,0.379986571,2.58045748,2.0,1.16,0.0,0.64,1.25,0.0,19.61666667,96.33,0.2,82.5,25.54545455,11.0,60.0,28.0,8.0,119.6675,139.0,42.05827068,544.0,405.0,89.0647482
2024-04-28 13:00:00,2.66,1153.0,116780.0,2.415624532,3500.0,1428.0,2258.0,47.0,1.3,258.0,1.36,7.0,1.3,10.48,88.11,0.42,3.8,281.237,0.99,10.68,87.82,0.46,5.6,23.22633333,1.04,10.16,70.43,1.09,103.2333333,18.32,922.8473333,2.29,1.925051508,10.895,4.954444444,79.49,54.485,9.505,26.7375,64.02,0.1055,2.08,0.345,0.049,0.073,5.66,0.19,4.665052205,0.044022874,59.97303339,0.021206862,4.508015865,0.046091496,0.078217303,348.022542,0.019,0.127171555,4.076872165,0.379986571,2.58045748,2.0,1.16,0.0,0.64,1.25,0.0,19.61666667,96.33,0.2,82.5,25.54545455,11.0,60.0,28.0,8.0,119.8,140.0,42.13470054,545.0,405.0,87.42857143
2024-04-28 14:00:00,2.7,1135.0,115959.0,2.439334764,3499.0,1371.0,2239.0,326.0,1.29,250.0,1.41,7.0,1.3,10.48,88.11,0.42,3.8,281.237,0.99,10.68,87.82,0.46,5.6,23.22633333,1.04,10.16,70.43,1.09,103.2333333,18.32,922.8473333,2.29,1.925051508,10.895,4.954444444,79.49,54.485,9.505,26.7375,64.02,0.1055,2.08,0.345,0.049,0.073,5.66,0.19,4.665052205,0.044022874,59.97303339,0.021206862,4.508015865,0.046091496,0.078217303,348.022542,0.019,0.127171555,4.076872165,0.379986571,2.58045748,2.0,1.16,0.0,0.64,1.25,0.0,19.61666667,96.33,0.2,82.5,25.54545455,11.0,60.0,28.0,8.0,120.065,142.0,43.52698994,547.0,405.0,86.54929577
2024-04-28 15:00:00,2.67,1150.0,115657.0,2.44212588,3500.0,1407.0,2254.0,163.0,1.29,255.0,1.38,8.0,1.3,10.48,88.11,0.42,3.8,281.237,0.99,10.68,87.82,0.46,5.6,23.22633333,1.04,10.16,70.43,1.09,103.2333333,18.32,922.8473333,2.29,1.925051508,10.895,4.954444444,79.49,54.485,9.505,26.7375,64.02,0.1055,2.08,0.345,0.049,0.073,5.66,0.19,4.665052205,0.044022874,59.97303339,0.021206862,4.508015865,0.046091496,0.078217303,348.022542,0.019,0.127171555,4.076872165,0.379986571,2.58045748,2.0,1.16,0.0,0.64,1.25,0.0,19.61666667,96.33,0.2,82.5,25.54545455,11.0,60.0,28.0,8.0,119.8,140.0,43.62632306,545.0,405.0,90.92857143
2024-04-28 16:00:00,2.67,1156.0,116601.0,2.42165856,3500.0,1401.0,2251.0,137.0,1.28,258.0,1.39,7.0,1.3,10.42,88.17,0.43,3.6,281.237,0.98,10.82,87.71,0.44,6.6,23.22633333,1.03,10.01,70.73,1.02,103.2333333,18.24,922.8473333,2.48,1.891561306,10.63,4.954444444,79.49,54.725,9.67,27.315,64.02,0.103,1.885,0.28,0.048,0.0745,5.62,0.19,4.728388858,0.096148681,59.95423427,0.053356539,4.523821436,0.078102933,0.181954252,348.022542,0.039833167,0.128585279,3.938083011,0.314779709,2.55977126,2.0,1.02,0.0,0.35,1.28,0.0,19.61666667,96.54,0.1,82.5,25.54545455,11.0,60.0,28.0,8.0,119.9325,141.0,42.31931211,546.0,405.0,92.19858156
2024-04-28 17:00:00,2.65,1165.0,115965.0,2.430679817,3499.0,1431.0,2252.0,0.0,1.3,260.0,1.35,8.0,1.3,10.42,88.17,0.43,3.6,281.237,0.98,10.82,87.71,0.44,6.6,23.22633333,1.03,10.01,70.73,1.02,103.2333333,18.24,922.8473333,2.48,1.891561306,10.63,4.954444444,79.49,54.725,9.67,27.315,64.02,0.103,1.885,0.28,0.048,0.0745,5.62,0.19,4.728388858,0.096148681,59.95423427,0.053356539,4.523821436,0.078102933,0.181954252,348.022542,0.039833167,0.128585279,3.938083011,0.314779709,2.55977126,2.0,1.02,0.0,0.35,1.28,0.0,19.61666667,96.54,0.1,82.5,25.54545455,11.0,60.0,28.0,8.0,120.4625,145.0,43.46412816,550.0,405.0,93.10344828
2024-04-28 18:00:00,2.66,1169.0,116320.0,2.423265805,3499.0,1426.0,2271.0,0.0,1.3,260.0,1.36,7.0,1.3,10.42,88.17,0.43,3.6,281.237,0.98,10.82,87.71,0.44,6.6,23.22633333,1.03,10.01,70.73,1.02,103.2333333,18.24,922.8473333,2.48,1.891561306,10.63,4.954444444,79.49,54.725,9.67,27.315,64.02,0.103,1.885,0.28,0.048,0.0745,5.62,0.19,4.728388858,0.096148681,59.95423427,0.053356539,4.523821436,0.078102933,0.181954252,348.022542,0.039833167,0.128585279,3.938083011,0.314779709,2.55977126,2.0,1.02,0.0,0.35,1.28,0.0,19.61666667,96.54,0.1,82.5,25.54545455,11.0,60.0,28.0,8.0,119.9325,141.0,43.4981685,546.0,405.0,92.90780142
2024-04-28 19:00:00,2.62,1179.0,114566.0,2.460344348,3499.0,1445.0,2242.0,0.0,1.3,261.0,1.32,7.0,1.3,10.42,88.17,0.43,3.6,281.237,0.98,10.82,87.71,0.44,6.6,23.22633333,1.03,10.01,70.73,1.02,103.2333333,18.24,922.8473333,2.48,1.891561306,10.63,4.954444444,79.49,54.725,9.67,27.315,64.02,0.103,1.885,0.28,0.048,0.0745,5.62,0.19,4.728388858,0.096148681,59.95423427,0.053356539,4.523821436,0.078102933,0.181954252,348.022542,0.039833167,0.128585279,3.938083011,0.314779709,2.55977126,2.0,1.02,0.0,0.35,1.28,0.0,19.61666667,96.54,0.1,82.5,25.54545455,11.0,60.0,28.0,8.0,120.86,148.0,43.10986965,553.0,405.0,92.97297297
2024-04-28 20:00:00,2.66,1162.0,114556.0,2.461261805,3500.0,1404.0,2270.0,0.0,1.3,255.0,1.36,7.0,1.3,10.42,88.17,0.43,3.6,281.237,0.98,10.82,87.71,0.44,6.6,23.22633333,1.03,10.01,70.73,1.02,103.2333333,18.24,922.8473333,2.48,1.891561306,10.63,4.954444444,79.49,54.725,9.67,27.315,64.02,0.103,1.885,0.28,0.048,0.0745,5.62,0.19,4.728388858,0.096148681,59.95423427,0.053356539,4.523821436,0.078102933,0.181954252,348.022542,0.039833167,0.128585279,3.938083011,0.314779709,2.55977126,2.0,1.02,0.0,0.35,1.28,0.0,19.61666667,96.54,0.1,82.5,25.54545455,11.0,60.0,28.0,8.0,120.86,148.0,42.93364377,553.0,405.0,86.28378378
2024-04-28 21:00:00,2.68,1156.0,114712.0,2.46250881,3500.0,1375.0,2245.0,172.0,1.29,253.0,1.39,7.0,1.3,10.42,88.17,0.43,3.6,281.237,0.98,10.82,87.71,0.44,6.6,23.22633333,1.03,10.01,70.73,1.02,103.2333333,18.24,922.8473333,2.48,1.891561306,10.63,4.954444444,79.49,54.725,9.67,27.315,64.02,0.103,1.885,0.28,0.048,0.0745,5.62,0.19,4.728388858,0.096148681,59.95423427,0.053356539,4.523821436,0.078102933,0.181954252,348.022542,0.039833167,0.128585279,3.938083011,0.314779709,2.55977126,2.0,1.02,0.0,0.35,1.28,0.0,19.61666667,96.54,0.1,82.5,25.54545455,11.0,60.0,28.0,8.0,120.86,148.0,44.14930158,553.0,405.0,86.89189189
2024-04-28 22:00:00,2.64,1150.0,117770.0,2.401027755,3500.0,1405.0,2240.0,272.0,1.24,272.0,1.4,7.0,1.3,10.42,88.17,0.43,3.6,281.237,0.98,10.82,87.71,0.44,6.6,23.22633333,1.03,10.01,70.73,1.02,103.2333333,18.24,922.8473333,2.48,1.891561306,10.63,4.954444444,79.49,54.725,9.67,27.315,64.02,0.103,1.885,0.28,0.048,0.0745,5.62,0.19,4.728388858,0.096148681,59.95423427,0.053356539,4.523821436,0.078102933,0.181954252,348.022542,0.039833167,0.128585279,3.938083011,0.314779709,2.55977126,2.0,1.02,0.0,0.35,1.28,0.0,19.61666667,96.54,0.1,82.5,25.54545455,11.0,60.0,28.0,8.0,120.7275,147.0,43.47826087,552.0,405.0,86.8707483
2024-04-28 23:00:00,2.61,1148.0,118449.0,2.37837506,3497.0,1427.0,2253.0,0.0,1.22,265.0,1.39,7.0,1.3,10.46,88.15,0.41,3.6,278.9246667,0.98,10.86,87.66,0.44,8.5,21.225999997000002,1.04,9.89,70.69,1.06,100.7533333,18.36,902.7896667,2.5025,1.99166856,10.8961,5.111111111,79.53333333,54.5836,9.45,28.47,64.02,0.1055,1.951075,0.285,0.0475,0.071,5.471075,0.185,4.490661733,0.056132347,59.81076496,0.028003676,4.827543945,0.062080878,0.16,330.0074676,0.023631616,0.101322053,4.22658811,0.363027195,2.140514681,2.0,1.25,0.0,0.9,1.28,0.0,22.58,94.83,0.1,82.5,25.54545455,11.0,60.0,28.0,8.0,120.4625,145.0,42.32754575,550.0,405.0,86.89655172
2024-04-29 00:00:00,2.64,1133.0,118749.0,2.379018855,3501.0,1421.0,2244.0,158.0,1.3,251.0,1.34,7.0,1.3,10.46,88.15,0.41,3.6,278.9246667,0.98,10.86,87.66,0.44,8.5,21.225999997000002,1.04,9.89,70.69,1.06,100.7533333,18.36,902.7896667,2.5025,1.99166856,10.8961,5.111111111,79.53333333,54.5836,9.45,28.47,64.02,0.1055,1.951075,0.285,0.0475,0.071,5.471075,0.185,4.490661733,0.056132347,59.81076496,0.028003676,4.827543945,0.062080878,0.16,330.0074676,0.023631616,0.101322053,4.22658811,0.363027195,2.140514681,2.0,1.25,0.0,0.9,1.28,0.0,22.58,94.83,0.1,82.5,25.54545455,11.0,60.0,28.0,8.0,119.8,140.0,42.41711733,545.0,405.0,85.28571429
2024-04-29 01:00:00,2.67,1153.0,118868.0,2.3720282,3500.0,1364.0,2259.0,0.0,1.22,262.0,1.45,7.0,1.3,10.46,88.15,0.41,3.6,278.9246667,0.98,10.86,87.66,0.44,8.5,21.225999997000002,1.04,9.89,70.69,1.06,100.7533333,18.36,902.7896667,2.5025,1.99166856,10.8961,5.111111111,79.53333333,54.5836,9.45,28.47,64.02,0.1055,1.951075,0.285,0.0475,0.071,5.471075,0.185,4.490661733,0.056132347,59.81076496,0.028003676,4.827543945,0.062080878,0.16,330.0074676,0.023631616,0.101322053,4.22658811,0.363027195,2.140514681,2.0,1.25,0.0,0.9,1.28,0.0,22.58,94.83,0.1,82.5,25.54545455,11.0,60.0,28.0,8.0,120.065,142.0,43.84668668,547.0,405.0,87.32394366
2024-04-29 02:00:00,2.66,1149.0,119261.0,2.364891146,3501.0,1406.0,2254.0,0.0,1.24,263.0,1.42,7.0,1.3,10.46,88.15,0.41,3.6,278.9246667,0.98,10.86,87.66,0.44,8.5,21.225999997000002,1.04,9.89,70.69,1.06,100.7533333,18.36,902.7896667,2.5025,1.99166856,10.8961,5.111111111,79.53333333,54.5836,9.45,28.47,64.02,0.1055,1.951075,0.285,0.0475,0.071,5.471075,0.185,4.490661733,0.056132347,59.81076496,0.028003676,4.827543945,0.062080878,0.16,330.0074676,0.023631616,0.101322053,4.22658811,0.363027195,2.140514681,2.0,1.25,0.0,0.9,1.28,0.0,22.58,94.83,0.1,82.5,25.54545455,11.0,60.0,28.0,8.0,120.1975,143.0,43.47826087,548.0,405.0,87.41258741
2024-04-29 03:00:00,2.66,1150.0,118693.0,2.373488516,3497.0,1418.0,2236.0,0.0,1.26,261.0,1.4,8.0,1.3,10.46,88.15,0.41,3.6,278.9246667,0.98,10.86,87.66,0.44,8.5,21.225999997000002,1.04,9.89,70.69,1.06,100.7533333,18.36,902.7896667,2.5025,1.99166856,10.8961,5.111111111,79.53333333,54.5836,9.45,28.47,64.02,0.1055,1.951075,0.285,0.0475,0.071,5.471075,0.185,4.490661733,0.056132347,59.81076496,0.028003676,4.827543945,0.062080878,0.16,330.0074676,0.023631616,0.101322053,4.22658811,0.363027195,2.140514681,2.0,1.25,0.0,0.9,1.28,0.0,22.58,94.83,0.1,82.5,25.54545455,11.0,60.0,28.0,8.0,119.8,140.0,42.72375313,545.0,405.0,94.28571429
