Repository: saikumar-voptimai/evonith_bf_webapp

# Evonith BF2 — Blast Furnace Intelligence Platform

Monitoring, modelling and optimisation of **Blast Furnace 2 (BF2)** at Evonith Steel: live telemetry from InfluxDB,
manual plant reports from Neon PostgreSQL, a two-zone energy model of the furnace, blend and fuel optimisers, a
conversational assistant (FurnaceMind) and a live digital twin evaluated every hour.

The platform has three deployable parts that share one Python service layer, plus the shared data library:

| Part | Path | What it is |
|---|---|---|
| **Streamlit app** (legacy) | `src/app.py`, `src/custom_pages/` | The original 11-page dashboard; still the home of the model pages. Served under `/legacy` in production |

File: src/assets/data/furnace_dataset_20260525_002530_771382.csv (part 39 of 209)
GO%,ORE_NA2O%,ORE_P%,ORE_TIO2%,ORE_AL2O3%,ORE_SIO2%,ORE_MNO%,ORE_CAO%,ORE_K2O%,ORE_CALC_MT,PELLET_PCT_SIO2,PELLET_PCT_AL2O3,PELLET_PCT_FE2O3,PELLET_PCT_MGO,PELLET_PCT_TIO2,PELLET_PCT_NA2O,TOTAL_PELLET_CALC_MT,PELLET_PCT_K2O,PELLET_PCT_TM,PELLET_PCT_LOI,PELLET_PCT_MNO,PELLET_PCT_CAO,PELLET_PCT_P,CHARGES/HRS.,STOCKRODLEVEL,CHEM_PCT_C,CHEM_PCT_CR,CHEM_PCT_FE,CHEM_PCT_MN,CHEM_PCT_P,CHEM_PCT_S,CHEM_PCT_SI,CHEM_PCT_TI,SLAG_BASICITY,SLAG_PCT_AL2O3,SLAG_PCT_CAO,SLAG_PCT_FEO,SLAG_PCT_K2O,SLAG_PCT_MGO,SLAG_PCT_MNO,SLAG_PCT_NA2O,SLAG_PCT_S,SLAG_PCT_SIO2,SLAG_PCT_TIO2,SLAG_T_BASICITY,HMT_GT_1480C,COKE_DISCHARGE_TIME,WEIGHTED_COKE_ANGLE,TOTAL_COKE_PORTIONS,NON_COKE_DISCHARGE_TIME,WEIGHTED_NON_COKE_ANGLE,TOTAL_NON_COKE_PORTIONS,TOTAL HEAT LOAD,FTG_UPTAKE_TEMP_A,FTG_UPTAKE_TEMP_B,FTG_UPTAKE_TEMP_C,FTG_UPTAKE_TEMP_D,FTG_UPTAKE_TEMP_AVG,HEARTH_TEMP_A,HEARTH_TEMP_B,HEARTH_TEMP_C,HEARTH_TEMP_D,HEARTH_TEMP_AVG,BOSH_TEMP_A,BOSH_TEMP_C,BOSH_TEMP_D,BELLY_TEMP_A,BELLY_TEMP_C,BELLY_TEMP_D,LOWER_STACK_TEMP_A,LOWER_STACK_TEMP_B,LOWER_STACK_TEMP_C,LOWER_STACK_TEMP_D,PCI_KG/THM,ACT. FUEL RATEKG/THM.,FURNACETOPGASANALYSISCO2ETACO,COKE RATE KG/THM,PRODUCTIONTONNESPERHR,HOT BLAST PRESSUREBAR,TOPPRESSUREBAR,DIFFERENTIAL PRESSURETOTALBAR,HOT BLAST TEMP.OC,OXYGENFLOWNM3/HR.,STEAMKGS/HR.,RAFTOC,PERMEABILITYKGS/HR.,TUYEREVELOCITYM/S,HOT BLAST VOLUMENM3/HR.,O2 ENRICHMENT %,BOTTOMBAR,FURNACE TOP GAS ANALYSISH2%,UNITCOST LAKHS/THM,BOSH_TEMP_B,FURNACE TOP GAS ANALYSISCO2%,FURNACE TOP GAS ANALYSISONLINE (ANALYZER)CO%
2025-11-22 15:00:00,0.977666566,12.58818242,0.524740562,86.43415101,6.289990939,16.555,7.0,1.035,0.45,87.605,11.36,6.368,70.12,10.74,17.62,1.52,6.947041419,5.223333333,79.17666667,70.55,33.29,0.047,5.51,2.27,8.59,2.54,0.035,0.16,54.37,11.0,0.066,1.996370236,0.14,101.811,0.1,95.13,0.88,0.58,1.32,0.0,0.0,0.901,58.64996767,4.169544603,3.594894425,0.04743618,0.025628191,0.06739844,0.392561536,4.713540036,5.97790184,0.130643713,0.117180902,0.036641507,38.977,0.0,0.0,0.0,0.0,0.0,0.0,4.069,0.0,0.0,0.0,0.0,0.0,0.0,7.0,0.243166686,4.217684211,0.016231579,94.53430526,0.148210526,0.123410526,0.019642105,0.839157895,0.101357895,1.107407706,17.89936842,37.86431579,0.360315789,0.350526316,7.684736842,0.140526316,0.158210526,0.377684211,34.19757895,0.856736842,1.33208733,1494.715789,83.0,24.27272727,11.0,75.0,25.2,10.0,5.360946247867474,179.4097222,147.9397222,148.1513889,182.3355556,164.4590972,64.7476012078495,328.94961696728745,446.18002973799094,585.5197951981083,358.02182989095706,82.16905771336945,63.19294776567992,66.30809220065547,63.96666610926053,130.42947449310122,65.76410465813359,77.23837352237067,150.2668663813668,79.46258361808431,54.05481860227912,77.455063,559.0833333,42.91746758,405.0,89.69125,2.748416522,1.348182486,1.2762175888643623,1153.704444,3001.118803,0.0,2380.223178,1260.135133,202.7505942,105678.7406,2.365102672,1.217444618,2.137522506,111.5127958475,57.62819444444473,18.180447263888883,24.43288265277776
2025-11-22 16:00:00,0.989937918,12.49388624,0.513250557,86.51617584,5.672535304,22.873,7.3,1.02,0.49,87.39,11.59,7.036,69.77,10.91,17.65,1.67,9.59629798,5.223333333,79.17666667,70.55,33.29,0.048,5.59,2.27,9.17,2.55,0.036,0.15,54.28,11.05,0.068,1.976744186,0.15,107.696,0.1,95.75,1.35,0.67,1.23,0.0,0.0,1.063,59.14388704,4.03668859,3.764708216,0.0698741,0.019348721,0.074609312,0.345417058,4.740133834,5.603918781,0.076554755,0.126344921,0.024659672,47.895,4.32,2.11,63.83,0.14,0.145,0.046,0.0,0.033,3.4,0.58,0.02,0.91,0.045,7.0,0.146059196,4.272,0.015168,94.429232,0.14168,0.125016,0.020184,0.89792,0.0988,1.121635178,18.00104,38.19568,0.2868,0.34848,7.5252,0.13008,0.1584,0.3816,34.0556,0.80544,1.342600524,1500.856,83.0,24.27272727,11.0,75.0,25.2,10.0,5.319826149653451,170.6952778,155.7363889,167.8872222,183.5913889,169.4775694,63.60939263797488,328.73532154990096,447.8355048888032,588.4881179068706,358.95350632930314,91.98152770559113,70.05363144193953,71.9492155287702,62.11650765366474,118.3227048222904,68.02636988292164,70.12719546978451,143.89684332762494,79.39435082125567,52.909299638516465,111.9206946,542.25,42.39101575,373.8611111,85.74194444,2.810840153,1.34782685,1.2783083378658762,1156.371944,3393.203636,0.0,2324.231092,1229.362761,203.8967419,107788.1428,2.606705792,1.259214987,2.504267903,108.29476980950001,57.62819444444473,18.180447263888883,24.43288265277776
2025-11-22 17:00:00,0.997289763,12.69156919,0.523053018,86.31114105,6.293357786,14.995,7.3,1.02,0.49,87.39,11.59,5.917,69.77,10.91,17.65,1.67,9.539151034,5.223333333,79.17666667,70.55,33.29,0.048,5.59,2.27,9.17,2.55,0.036,0.15,54.28,11.05,0.068,1.976744186,0.15,101.227,0.1,95.75,1.35,0.67,1.23,0.0,0.0,0.972,58.35359302,4.341635511,3.854587309,0.075652041,0.018642528,0.077241485,0.387467634,5.039944808,6.035980419,0.081690703,0.141110772,0.024980669,36.056,4.32,2.11,63.83,0.14,0.145,0.046,4.087,0.033,3.4,0.58,0.02,0.91,0.045,6.0,0.234615687,4.392,0.015648,94.452752,0.14648,0.130776,0.026424,0.74912,0.0868,1.104243718,17.77544,37.84048,0.3348,0.40128,7.5972,0.15888,0.1824,0.3576,34.2716,0.96384,1.325915566,1509.016,83.0,24.27272727,11.0,75.0,25.2,10.0,4.035566432743053,199.3719444,168.1844444,176.7633333,207.3502778,187.9175,64.14276149127163,327.7508514404793,447.85871910081835,580.0715408176183,355.7478828858448,93.75162789399522,68.39980630056775,68.9586849207223,63.288137318403926,128.55587662571287,58.946342500938584,74.25410204313613,150.2960404552615,77.88120032113616,51.93752890343406,99.43873594,522.8333333,42.02366903,355.0,95.92993056,2.835262308,1.348467661,1.3028038385272824,1154.364444,3590.609631,0.0,2334.711828,1212.867308,202.6533122,107833.9572,2.746377183,1.291483317,2.568785331,101.92563251205,57.62819444444473,18.180447263888883,24.43288265277776
2025-11-22 18:00:00,0.996343244,12.66611833,0.521790992,86.33753843,6.21342947,16.851,7.3,1.02,0.49,87.39,11.59,7.254,69.77,10.91,17.65,1.67,9.855104104,5.223333333,79.17666667,70.55,33.29,0.048,5.59,2.27,9.17,2.55,0.036,0.15,54.28,11.05,0.068,1.976744186,0.15,118.475,0.1,95.75,1.35,0.67,1.23,0.0,0.0,1.153,59.06338037,4.067753309,3.773864133,0.070462694,0.019276782,0.07487745,0.349700719,4.770675359,5.647932583,0.07707795,0.127849108,0.024692372,50.314,4.32,2.11,63.83,0.14,0.145,0.046,0.0,0.033,3.4,0.58,0.02,0.91,0.045,7.0,0.240304181,4.465333333,0.016,94.4796,0.15,0.135266667,0.031133333,0.644,0.078666667,1.087562137,17.67133333,37.47733333,0.379333333,0.442666667,7.638,0.184,0.201333333,0.34,34.46066667,1.086666667,1.309209277,1513.4,83.0,24.27272727,11.0,75.0,25.2,10.0,2.922338946876124,191.5830556,157.1938889,167.5619444,201.8044444,179.5358333,63.810786283158954,327.24225231904364,447.43939928972503,584.8857556526642,356.6899289085659,93.36990403847076,65.71885236774523,66.01717345324903,64.53724843345199,127.56313244763868,63.684906748635264,75.00981548580583,159.3966019889803,81.85198910556326,53.72878934039912,106.1851009,529.7361111,41.31101611,355.0,92.81061111,2.823925306,1.348090842,1.297946829833881,1153.578333,3740.584756,0.0,2331.325017,1216.419322,202.4447492,107459.2792,2.869195111,1.285830531,2.695786706,102.81952586925,57.62819444444473,18.180447263888883,24.43288265277776
2025-11-22 19:00:00,0.997076244,12.68582791,0.522768326,86.31709585,6.275327312,14.283,7.3,1.02,0.49,87.39,11.59,6.141,69.77,10.91,17.65,1.67,10.54695971,5.223333333,79.17666667,70.55,33.29,0.048,5.59,2.27,9.17,2.55,0.036,0.15,54.28,11.05,0.068,1.976744186,0.15,100.751,0.1,95.75,1.35,0.67,1.23,0.0,0.0,0.997,59.1119085,4.049027994,3.768345093,0.070107899,0.019320146,0.074715821,0.347118597,4.752265417,5.621401769,0.076762577,0.126942408,0.024672661,43.652,4.32,2.11,63.83,0.14,0.145,0.046,0.0,0.033,3.4,0.58,0.02,0.91,0.045,6.0,0.13904827,4.410333333,0.016,94.5156,0.15,0.136266667,0.031633333,0.659,0.081166667,1.072832727,17.90133333,37.09233333,0.414333333,0.452666667,7.593,0.199,0.206333333,0.34,34.57566667,1.111666667,1.292444326,1507.4,83.0,24.27272727,11.0,75.0,25.2,10.0,2.702738120805577,168.3172222,156.7277778,160.4422222,186.1280556,167.9038194,63.216278939278496,327.9959915155182,448.5705378623942,580.1532083006347,356.08399012373195,96.10326765303397,67.62992725064238,69.2646180832445,62.249679215372716,122.63793273428246,60.1598588917856,73.21371929636027,156.92161871204183,80.5403760650513,52.9495664107689,109.4788652,536.0416667,42.57636442,355.0,96.33786111,2.838200031,1.348080614,1.2919499298461858,1147.111944,3791.583283,0.0,2307.466906,1211.711717,201.8791522,108079.4706,2.890107197,1.293270079,2.683416928,103.255949639,57.62819444444473,18.180447263888883,24.43288265277776
2025-11-22 20:00:00,0.997313643,12.69221128,0.523084857,86.31047507,6.295374277,19.197,7.3,1.02,0.49,87.39,11.59,7.148,69.77,10.91,17.65,1.67,9.987933651,5.223333333,79.17666667,70.55,33.29,0.048,5.59,2.27,9.17,2.55,0.036,0.15,54.28,11.05,0.068,1.976744186,0.15,117.462,0.1,95.75,1.35,0.67,1.23,0.0,0.0,1.159,59.22935722,4.003708628,3.754987806,0.069249216,0.019425096,0.074324643,0.340869295,4.707709325,5.557191383,0.075999303,0.124747997,0.024624956,51.666,4.32,2.11,63.83,0.14,0.145,0.046,0.0,0.033,3.4,0.58,0.02,0.91,0.045,6.0,0.315022759,4.368545455,0.016145455,94.57763636,0.148545455,0.135545455,0.032145455,0.640909091,0.080527273,1.060349608,18.02927273,36.81436364,0.434181818,0.457090909,7.562909091,0.205636364,0.208545455,0.338545455,34.71963636,1.121272727,1.278180517,1501.545455,83.0,24.27272727,11.0,75.0,25.2,10.0,1.536124837126195,182.2738889,153.9588889,160.9572222,203.4419444,175.1579861,62.57173906878005,327.23160029872986,447.3933857601693,584.6297570347912,356.42761582571626,89.17373794219874,61.26840569791304,60.22966632456607,64.61573796383888,123.62174436586196,62.13042124663141,74.48182881689112,164.03190542512766,84.15430669739258,52.59068687199348,108.7107239,519.9583333,43.52401433,341.7361111,91.87625,2.819512736,1.348163792,1.2762199089972883,1147.620556,3850.517189,0.0,2311.006058,1179.816403,195.1884836,104020.6417,3.054137928,1.274565872,2.669206519,99.83819869175001,57.62819444444473,18.180447263888883,24.43288265277776
2025-11-22 21:00:00,0.996601212,12.6730548,0.522134949,86.33034399,6.235213425,14.361,7.3,1.02,0.49,87.39,11.59,6.253,69.77,10.91,17.65,1.67,10.70345481,5.223333333,79.17666667,70.55,33.29,0.048,5.59,2.27,9.17,2.55,0.036,0.15,54.28,11.05,0.068,1.976744186,0.15,100.894,0.1,95.75,1.35,0.67,1.23,0.0,0.0,0.985,59.13508146,4.040086358,3.765709663,0.069938478,0.019340853,0.07463864,0.345885593,4.743474377,5.608732882,0.076611981,0.126509445,0.024663249,43.887,4.32,2.11,63.83,0.14,0.145,0.046,0.0,0.033,3.4,0.58,0.02,0.91,0.045,7.0,0.11267304,4.363090909,0.016690909,94.71127273,0.143090909,0.130090909,0.032690909,0.531818182,0.071254545,1.054043786,17.87654545,36.83072727,0.412363636,0.446181818,7.573818182,0.189272727,0.203090909,0.333090909,34.94327273,1.088545455,1.27079485,1496.090909,83.0,24.27272727,11.0,75.0,25.2,10.0,0.7895123262137957,191.7055556,158.1094444,164.695,208.0272222,180.6343056,61.83645565342943,326.3620256164282,447.98165971059876,589.3045349802344,358.03463327811426,91.02497133550693,63.034873407658125,61.22003426028715,64.54364728717127,114.58675795467701,65.13160764894205,71.28843713284198,163.70849823059316,85.85415781774732,52.64276092813684,126.0694608,515.0,43.18874317,330.0,84.90125,2.82744175,1.348136633,1.2894671105573885,1151.541944,3900.514519,0.0,2255.4007,1190.101731,198.0372425,105455.0511,3.0720371,1.287792481,3.110202872,99.204203556,57.62819444444473,18.180447263888883,24.43288265277776
2025-11-22 22:00:00,0.996167577,12.66139484,0.521556769,86.34243759,6.198595351,16.303,7.3,1.02,0.49,87.39,11.59,7.238,69.77,10.91,17.65,1.67,11.965807,5.223333333,79.17666667,70.55,33.29,0.048,5.59,2.27,9.17,2.55,0.036,0.15,54.28,11.05,0.068,1.976744186,0.15,117.641,0.1,95.75,1.35,0.67,1.23,0.0,0.0,1.216,59.1222176,4.045050073,3.767172653,0.070032528,0.019329358,0.074681485,0.346570063,4.748354493,5.615765682,0.07669558,0.126749793,0.024668474,50.726,4.32,2.11,63.83,0.14,0.145,0.046,0.0,0.033,3.4,0.58,0.02,0.91,0.045,6.0,0.232436245,4.351875,0.0168375,94.7692875,0.141625,0.12505,0.0315375,0.496,0.0677875,1.05110814,17.824125,36.838375,0.3805,0.448125,7.571875,0.18,0.2,0.328375,35.04725,1.07975,1.267155454,1492.025,83.0,24.27272727,11.0,75.0,25.2,10.0,1.2306627426218029,168.6797222,151.36,160.1308333,194.2430556,168.6034028,61.81581883036931,327.2572317774878,448.58909045036603,585.0443770814904,357.2703223686624,92.90917299992776,65.06079319046955,62.63678232493493,63.13793579736635,115.51592930331145,62.863281417364014,71.59107665387094,166.3210841081434,86.19610917767396,51.7707627652057,133.7353917,527.8611111,42.28801853,325.1666667,89.47375,2.787430789,1.348267467,1.2842496335321254,1152.963889,3898.300006,0.0,2253.204331,1217.317211,199.3118683,104885.8717,3.063119028,1.249597224,3.026933844,99.01160607525,57.62819444444473,18.180447263888883,24.43288265277776
2025-11-22 23:00:00,0.99650797,12.67054764,0.522010627,86.33294439,6.22733971,14.115,7.3,1.02,0.49,87.39,11.59,6.11,69.77,10.91,17.65,1.67,13.2804018,5.223333333,79.17666667,70.55,33.29,0.048,5.59,2.27,9.17,2.55,0.036,0.15,54.28,11.05,0.068,1.976744186,0.15,100.414,0.1,95.75,1.35,0.67,1.23,0.0,0.0,1.173,59.10277274,4.052553167,3.769384091,0.070174692,0.019311982,0.074746248,0.3476047,4.755731219,5.626396382,0.076821948,0.127113101,0.024676372,43.448,4.32,2.11,63.83,0.14,0.145,0.046,0.0,0.033,3.4,0.58,0.02,0.91,0.045,6.0,0.312951739,4.333125,0.0164625,94.7284125,0.145375,0.12055,0.0281625,0.556,0.0719125,1.052579646,17.902875,36.834625,0.3355,0.466875,7.553125,0.18,0.2,0.324625,34.99475,1.10225,1.268415031,1489.775,83.0,24.27272727,11.0,75.0,25.2,10.0,1.207373090676228,177.4527778,157.7394444,166.2647222,197.1011111,174.6395139,61.78134421202289,327.3772355973635,449.0678298961788,582.6675633606637,356.8205567329081,95.41677756173388,67.35895256342737,64.0805765676239,62.752442872679964,115.50949173162388,60.63540952962712,71.45623613101074,165.6503931687521,85.42003513968751,50.56968161136754,146.4615583,539.4166667,43.38213367,320.0,90.675,2.782700689,1.348301258,1.2934294123877814,1161.661667,3904.782108,0.0,2237.920714,1222.500661,200.8094356,104896.8883,3.057634397,1.230329619,2.978965758,99.40615647475,57.62819444444473,18.180447263888883,24.43288265277776
2025-11-23 00:00:00,0.977372454,12.48325694,0.488435393,86.53937061,6.552976655,14.093,7.3,1.02,0.49,87.39,11.59,6.067,70.3,11.35,17.2,1.15,14.52381448,5.0,80.28888889,70.55,33.29,0.047,5.64,2.23,8.8,2.47,0.029,0.15,54.56,10.84,0.065,1.921985816,0.15,100.629,0.1,95.75,1.35,0.67,1.23,0.0,0.0,1.136,59.08799219,4.058256467,3.771065064,0.070282754,0.019298774,0.074795477,0.348391155,4.761338463,5.634477057,0.076918004,0.12738926,0.024682375,42.758,0.0,0.0,0.0,0.0,0.0,0.0,0.0,0.0,0.0,0.0,0.0,0.0,0.0,7.0,0.383632059,4.314375,0.0160875,94.6875375,0.149125,0.11605,0.0247875,0.616,0.0760375,1.054051152,17.981625,36.830875,0.2905,0.485625,7.534375,0.18,0.2,0.320875,34.94225,1.12475,1.269674607,1487.525,83.0,24.27272727,11.0,75.0,25.2,10.0,1.0700387965847824,192.4052778,161.0883333,178.2519444,207.8005556,184.8865278,61.266151793485136,326.90890792233586,449.23153231480916,586.4349177745218,357.84284075385983,96.00397952003313,69.16325208230441,62.5050257389359,63.40902230004638,112.18702884842116,63.15441227864776,69.98163879190804,168.11008390079832,88.02265588418783,49.10670821412151,171.0671454,540.0,43.34871253,320.0,84.90125,2.762341581,1.348333167,1.2987395673595685,1167.935556,3913.129628,0.0,2203.029622,1226.597572,200.6979586,103802.6367,3.09739745,1.202129857,3.138310197,102.6663967655,57.62819444444473,18.180447263888883,24.43288265277776
2025-11-23 01:00:00,0.977095201,12.47644881,0.487449602,86.54645599,6.529256044,13.939,7.3,1.02,0.49,87.39,11.59,6.091,70.3,11.35,17.2,1.15,13.59375651,5.0,80.28888889,70.55,33.29,0.047,5.64,2.23,8.8,2.47,0.029,0.15,54.56,10.84,0.065,1.921985816,0.15,100.757,0.1,95.75,1.35,0.67,1.23,0.0,0.0,0.926,59.02014038,4.084438114,3.77878176,0.070778827,0.019238143,0.075021466,0.352001466,4.787079157,5.671572318,0.077358958,0.128657003,0.024709935,41.601,0.0,0.0,0.0,0.0,0.0,0.0,0.0,0.0,0.0,0.0,0.0,0.0,0.0,6.0,0.276994553,4.335090909,0.016,94.74867273,0.15,0.116672727,0.025254545,0.538,0.070309091,1.055237455,17.84527273,36.93454545,0.28,0.464909091,7.538363636,0.184181818,0.191636364,0.311636364,35.00109091,1.142545455,1.27061312,1485.327273,83.0,24.27272727,11.0,75.0,25.2,10.0,1.6311419974478696,180.3822222,163.4575,177.6683333,202.3397222,180.9619444,61.22540259369667,327.83390366297334,449.38267698086435,581.7819104074177,356.6549596859086,95.25722155921606,68.84019899509367,63.53406251347454,62.21067075739702,113.85470414455773,59.361342796594165,69.89938882348136,162.2123770415114,85.13482782642006,48.10701655524117,151.9301081,539.5972222,43.21239156,320.0,89.47375,2.773304867,1.348336808,1.280968047766314,1166.584167,3891.426783,0.0,2227.509517,1206.119125,198.2467428,102947.3323,3.107309175,1.217703442,3.026451575,100.13073932325,57.62819444444473,18.180447263888883,24.43288265277776
2025-11-23 02:00:00,0.977541164,12.48739968,0.489035248,86.53505915,6.56741066,16.398,7.3,1.02,0.49,87.39,11.59,6.971,70.3,11.35,17.2,1.15,13.39550472,5.0,80.28888889,70.55,33.29,0.047,5.64,2.23,8.8,2.47,0.029,0.15,54.56,10.84,0.065,1.921985816,0.15,117.095,0.1,95.75,1.35,0.67,1.23,0.0,0.0,1.091,59.21966551,4.007448322,3.756090032,0.069320073,0.019416435,0.074356922,0.341384979,4.711386034,5.562489938,0.076062288,0.124929077,0.024628893,51.182,0.0,0.0,0.0,0.0,0.0,0.0,0.0,0.0,0.0,0.0,0.0,0.0,0.0,7.0,0.29664025,4.367818182,0.016,94.84085455,0.15,0.118854545,0.026890909,0.418,0.061581818,1.056336956,17.64345455,37.07090909,0.28,0.432181818,7.549272727,0.189636364,0.180727273,0.300727273,35.09381818,1.158909091,1.271453918,1483.145455,83.0,24.27272727,11.0,75.0,25.2,10.0,1.9480986597763774,187.1175,164.1736111,177.0825,208.335,184.1771528,61.545295503105244,327.36643953093267,448.58544792604914,587.7811217835105,357.9796817013774,93.42189419361227,67.01965376570948,63.88714145524193,63.018988184322325,110.89791321400304,63.73685345729084,68.2314768256467,155.72085447851703,83.75819547470736,50.31626642060188,158.1094239,536.25,42.65843311,315.0972222,84.723,2.736938911,1.348213239,1.2814303342051945,1177.080833,3901.182886,0.0,2245.249242,1249.676575,203.4694986,104039.4732,3.084850892,1.185841781,3.025583564,99.72380421675,57.62819444444473,18.180447263888883,24.43288265277776
2025-11-23 03:00:00,0.976604874,12.46440857,0.485706218,86.55898656,6.487305874,16.291,7.3,1.02,0.49,87.39,11.59,6.936,70.3,11.35,17.2,1.15,14.06606366,5.0,80.28888889,70.55,33.29,0.047,5.64,2.23,8.8,2.47,0.029,0.15,54.56,10.84,0.065,1.921985816,0.15,116.794,0.1,95.75,1.35,0.67,1.23,0.0,0.0,1.075,59.22658065,4.004780009,3.755303582,0.069269516,0.019422615,0.074333891,0.341017033,4.708762662,5.55870936,0.076017348,0.124799874,0.024626084,50.843,0.0,0.0,0.0,0.0,0.0,0.0,0.0,0.0,0.0,0.0,0.0,0.0,0.0,6.0,0.260164841,4.37,0.016,94.85708,0.1444,0.11284,0.02756,0.4156,0.05652,1.046583397,17.4956,36.9736,0.2912,0.4636,7.5108,0.19,0.1912,0.2944,35.3296,1.1656,1.259188409,1479.08,83.0,24.27272727,11.0,75.0,25.2,10.0,1.485345393437285,183.9686111,145.4897222,167.5366667,203.9508333,175.2364583,62.916129455877616,325.95450880314525,448.69293560619644,587.347521179336,357.7502382831906,97.42230696116422,69.32492820913026,63.17391095447158,64.54887665735978,120.35253575492828,65.6464014458758,73.6580666287339,178.81429480969865,90.2816071757725,52.81382288680868,157.5476433,536.9722222,42.71310728,315.0,89.28133333,2.800234636,1.347911861,1.3308640484811207,1170.369167,3899.602367,0.0,2228.652592,1245.029389,207.4804139,108266.1535,2.961431222,1.231546504,3.021162897,99.62506273725,57.62819444444473,18.180447263888883,24.43288265277776
2025-11-23 04:00:00,0.977282066,12.4810374,0.488114013,86.54168053,6.545243435,13.823,7.3,1.02,0.49,87.39,11.59,5.971,70.3,11.35,17.2,1.15,13.11551078,5.0,80.28888889,70.55,33.29,0.047,5.64,2.23,8.8,2.47,0.029,0.15,54.56,10.84,0.065,1.921985816,0.15,100.342,0.1,95.75,1.35,0.67,1.23,0.0,0.0,0.932,59.17957047,4.0229196,3.760649987,0.069613213,0.019380607,0.074490464,0.343518387,4.726596743,5.584410296,0.076322856,0.125678212,0.024645179,43.047,0.0,0.0,0.0,0.0,0.0,0.0,0.0,0.0,0.0,0.0,0.0,0.0,0.0,7.0,0.272221311,4.37125,0.0160625,94.8696875,0.14,0.108375,0.02825,0.41375,0.052625,1.037216796,17.36625,36.86875,0.30875,0.48625,7.47875,0.1925,0.19875,0.29,35.54625,1.1725,1.247613476,1475.5,83.0,24.27272727,11.0,75.0,25.2,10.0,2.105771328032432,164.8558333,150.9372222,171.7436111,194.3541667,170.4727083,62.260093685586554,327.7515493618803,449.3479400428662,578.6942628203338,355.6163324679189,97.26716930744409,69.89861173894245,63.96107635060659,62.399973031844375,122.47121294096655,58.70209880521918,73.35904625326063,171.85617627733274,86.96094129673632,49.374103966580684,136.2773179,535.25,43.29652636,315.0,96.24133333,2.760388458,1.348253056,1.2942855181285977,1172.107778,3900.313039,0.0,2251.640189,1240.838767,203.5482158,105086.6211,3.052023533,1.203526808,2.881663117,96.80674462175,57.62819444444473,18.180447263888883,24.43288265277776
2025-11-23 05:00:00,0.97735895,12.48292534,0.488387379,86.53971571,6.551821306,16.005,7.3,1.02,0.49,87.39,11.59,6.939,70.3,11.35,17.2,1.15,14.10084549,5.0,80.28888889,70.55,33.29,0.047,5.64,2.23,8.8,2.47,0.029,0.15,54.56,10.84,0.065,1.921985816,0.15,117.337,0.1,95.75,1.35,0.67,1.23,0.0,0.0,1.077,59.17391475,4.025101944,3.761293204,0.069654563,0.019375553,0.074509301,0.343819321,4.728742332,5.587502333,0.076359612,0.125783884,0.024647476,50.371,0.0,0.0,0.0,0.0,0.0,0.0,0.0,0.0,0.0,0.0,0.0,0.0,0.0,6.0,0.288872501,4.3759375,0.016296875,94.88726563,0.14,0.10978125,0.0291875,0.3903125,0.05121875,1.031046186,17.2771875,36.7890625,0.3415625,0.4721875,7.4740625,0.201875,0.1940625,0.29,35.6821875,1.181875,1.240512083,1473.625,83.0,24.27272727,11.0,75.0,25.2,10.0,1.4875422556547022,178.9558333,154.2088889,169.7577778,203.2291667,176.5379167,62.16694513064119,326.9128881360973,449.110364338872,582.618011084639,356.6996107396818,96.02458505792542,68.64930847225492,63.22968306525058,63.07351220014745,117.51632681349145,60.58101846422272,72.0532612587755,170.66305540105714,87.10175445393179,50.523132133128726,153.8072706,539.9861111,42.68071525,315.0,91.67866667,2.750964464,1.348108392,1.3090295043886369,1178.026111,3899.616194,0.0,2228.164144,1261.548617,206.5402664,105737.8519,3.027593075,1.200122074,3.062307097,99.1294633545,57.62819444444473,18.180447263888883,24.43288265277776
2025-11-23 06:00:00,0.976348651,12.45811688,0.484795205,86.56553447,6.465384615,14.014,7.3,1.02,0.49,87.39,11.59,5.869,70.3,11.35,17.2,1.15,14.2239631,5.0,80.28888889,70.55,33.29,0.047,5.64,2.23,8.8,2.47,0.029,0.15,54.56,10.84,0.065,1.921985816,0.15,100.148,0.1,95.75,1.35,0.67,1.23,0.0,0.0,0.932,59.08631972,4.058901815,3.771255272,0.070294982,0.01929728,0.074801047,0.348480145,4.761972942,5.635391414,0.076928873,0.127420509,0.024683055,42.206,0.0,0.0,0.0,0.0,0.0,0.0,0.0,0.0,0.0,0.0,0.0,0.0,0.0,7.0,0.326337441,4.378181818,0.016409091,94.89731818,0.139393939,0.111181818,0.030181818,0.376666667,0.050666667,1.027063477,17.21454545,36.74727273,0.367575758,0.458181818,7.45969697,0.208787879,0.188181818,0.291212121,35.77939394,1.184545455,1.235553395,1471.757576,83.0,24.27272727,11.0,75.0,25.2,10.0,1.3182768194111674,178.6633745,155.082716,166.4666667,203.9584362,176.0427984,62.04145880590178,326.81140481490024,449.0266298044336,583.5346599725062,357.0162561357979,94.82962009886374,67.59479537712508,63.12550896675401,62.94500639167384,114.75910681556508,60.74838649825047,71.1510594394675,168.18932686303575,86.42040477772022,51.004975948186,157.2056045,542.037037,43.04134313,315.0,90.48,2.758225663,1.348368053,1.3086641177213807,1176.891358,3893.508317,0.0,2223.542469,1252.808457,206.0948926,105720.7045,3.01994784,1.202297395,3.076131658,99.57974259625,57.62819444444473,18.180447263888883,24.43288265277776
2025-11-23 07:00:00,0.976037195,12.4504689,0.483687805,86.5734939,6.438737805,16.4,7.3,1.02,0.49,87.39,11.59,6.858,70.3,11.35,17.2,1.15,14.7063854,5.0,80.28888889,70.55,33.29,0.047,5.64,2.23,8.8,2.47,0.029,0.15,54.56,10.84,0.065,1.921985816,0.15,116.808,0.1,95.75,1.35,0.67,1.23,0.0,0.0,1.092,59.19247133,4.017941605,3.759182789,0.069518894,0.019392135,0.074447496,0.342831948,4.721702589,5.577357264,0.076239017,0.125437172,0.024639939,50.758,0.0,0.0,0.0,0.0,0.0,0.0,0.0,0.0,0.0,0.0,0.0,0.0,0.0,6.0,0.329535088,4.364545455,0.015727273,94.85845455,0.134848485,0.112545455,0.031545455,0.426666667,0.055666667,1.037302125,17.32363636,36.95181818,0.349393939,0.444545455,7.382424242,0.19969697,0.174545455,0.30030303,35.62484848,1.143636364,1.244522291,1469.939394,83.0,24.27272727,11.0,75.0,25.2,10.0,1.717691079631507,165.4045082,156.5139344,170.3905738,196.0192623,172.0820697,61.50917526975488,327.35494136931493,450.00431920131,581.8209473127387,357.093908278049,97.72462400680348,71.10702721652996,66.13897230234028,61.23024144419602,110.09448841237634,59.76540372541362,68.64065265584384,164.90870222666138,86.04265653168916,49.557774226127464,162.537416,543.3606557,43.62690053,315.0,90.48,2.768308545,1.348310865,1.3036306390415102,1162.366393,3905.872463,0.0,2197.939168,1247.362852,203.7996156,106095.0143,3.025354889,1.208539574,3.079688029,100.28620762,57.62819444444473,18.180447263888883,24.43288265277776
2025-11-23 08:00:00,1.001358811,12.46566879,0.481358811,86.5329724,7.135881104,14.13,7.55,1.03,0.49,87.37,11.6,5.877,70.65,11.14,16.97,1.24,14.8721604,5.0,80.28888889,70.55,33.29,0.045,5.59,2.2,8.98,2.43,0.028,0.14,54.54,10.97,0.062,1.962432916,0.15,99.9,0.1,96.66,1.35,0.64,0.98,0.0,0.0,0.918,59.77678509,3.687076822,3.663910494,0.106432392,0.025365029,0.076597762,0.381903207,4.139445496,5.564554925,0.106639105,0.09311284,0.019647373,42.813,0.0,0.0,0.0,0.0,0.0,0.0,0.0,0.0,0.0,0.0,0.0,0.0,0.0,7.0,0.324367015,4.350909091,0.015045455,94.81959091,0.13030303,0.113909091,0.032909091,0.476666667,0.060666667,1.047540774,17.43272727,37.15636364,0.331212121,0.430909091,7.305151515,0.190606061,0.160909091,0.309393939,35.47030303,1.102727273,1.253491188,1468.121212,83.0,24.27272727,11.0,75.0,25.2,10.0,1.9875947906832891,175.7247222,156.4083333,174.7608333,207.9091667,178.7007639,62.01039005068611,326.82226511813457,449.45310589178376,583.1624630042237,357.0242203630235,96.28927908920014,70.22543718846005,64.25078036730599,62.23806429463629,113.0595054455722,60.24399778780972,69.43630269364894,166.26690815510403,86.34987596122896,50.0214359281778,164.3695889,542.7222222,43.74346769,315.0,90.48,2.775937106,1.348338053,1.3128153967376628,1182.203611,3900.768131,0.0,2209.625481,1243.330644,206.6464092,106249.8708,3.013444678,1.221854054,3.121841236,100.52897052925,57.62819444444473,18.180447263888883,24.43288265277776
2025-11-23 09:00:00,1.001710656,12.47490473,0.481710656,86.52338462,7.171065632,14.17,7.55,1.03,0.49,87.37,11.6,5.908,70.65,11.14,16.97,1.24,15.32938924,5.0,80.28888889,70.55,33.29,0.045,5.59,2.2,8.98,2.43,0.028,0.14,54.54,10.97,0.062,1.962432916,0.15,99.938,0.1,96.66,1.35,0.64,0.98,0.0,0.0,0.865,59.4969816,3.79137139,3.709855238,0.110337695,0.024836665,0.077746381,0.394629901,4.259820724,5.710888933,0.107098552,0.096788419,0.019968987,40.273,0.0,0.0,0.0,0.0,0.0,0.0,0.0,0.0,0.0,0.0,0.0,0.0,0.0,6.0,0.338578355,4.343777778,0.015,94.80393333,0.133111111,0.109644444,0.029888889,0.501777778,0.062866667,1.054161551,17.41822222,37.29755556,0.323777778,0.405111111,7.343555556,0.183777778,0.156888889,0.31,35.38222222,1.072,1.261719088,1473.6,83.0,24.27272727,11.0,75.0,25.2,10.0,1.9145956039763092,199.9097222,169.0272222,190.6638889,221.0127778,195.1534028,61.863369764788786,326.62276576865105,449.8994620239186,581.0209005970207,356.4251481472373,98.70132580344873,72.91248658489204,64.68366697761996,62.43704348811206,114.45632439463805,57.58761738013217,69.48254923322818,165.39842614837795,85.78452232725539,47.72692582050656,169.4229581,547.1555556,42.31496317,315.0,90.48,2.769949114,1.348031797,1.323155279594653,1177.655278,3902.019211,0.0,2190.915697,1241.819739,205.4296061,105736.4108,3.033081033,1.227766456,3.299270189,101.19854194825,57.62819444444473,18.180447263888883,24.43288265277776
2025-11-23 10:00:00,1.000880442,12.45311159,0.480880442,86.54600797,7.088044162,14.311,7.55,1.03,0.49,87.37,11.6,6.019,70.65,11.14,16.97,1.24,15.07355882,5.0,80.28888889,70.55,33.29,0.045,5.59,2.2,8.98,2.43,0.028,0.14,54.54,10.97,0.062,1.962432916,0.15,100.717,0.1,96.66,1.35,0.64,0.98,0.0,0.0,1.008,59.66732147,3.727878534,3.681884817,0.107960209,0.025158325,0.07704712,0.386882094,4.18653822,5.621803141,0.106818848,0.094550785,0.019773194,42.975,0.0,0.0,0.0,0.0,0.0,0.0,0.0,0.0,0.0,0.0,0.0,0.0,0.0,6.0,0.364563723,4.337111111,0.015,94.78993333,0.136444444,0.104977778,0.026555556,0.525111111,0.064866667,1.060523908,17.39488889,37.43422222,0.317111111,0.378444444,7.390222222,0.177111111,0.153555556,0.31,35.29888889,1.042,1.26989406,1479.6,83.0,24.27272727,11.0,75.0,25.2,10.0,3.2956518251722002,195.4441667,191.4133333,205.6277778,218.2169444,202.6755556,60.96595893106223,328.4570057530744,450.8219078849715,576.733592891727,355.8547016276531,100.49811694938495,76.0273358847173,71.44106629665387,59.17086680778493,105.79681441799016,52.74423237798333,63.27795448468356,138.46854042610056,76.9017493870546,44.67880093096637,166.1141603,548.5972222,42.21480964,315.0,90.74216667,2.787434825,1.348245797,1.2880586842292217,1185.353333,3899.641028,0.0,2201.567453,1211.312111,202.7824686,104306.0361,3.072367606,1.236716273,3.272866814,100.76012623975001,57.62819444444473,18.180447263888883,24.43288265277776
2025-11-23 11:00:00,1.006865732,12.61022547,0.486865732,86.3829088,7.686573228,14.769,7.55,1.03,0.49,87.37,11.6,6.092,70.65,11.14,16.97,1.24,14.2762642,5.0,80.28888889,70.55,33.29,0.045,5.59,2.2,8.98,2.43,0.028,0.14,54.54,10.97,0.062,1.962432916,0.15,98.127,0.1,96.66,1.35,0.64,0.98,0.0,0.0,1.017,59.69538233,3.717419066,3.677277122,0.107568555,0.025211313,0.076931928,0.385605763,4.174466058,5.607127632,0.106772771,0.09418217,0.01974094,42.411,0.0,0.0,0.0,0.0,0.0,0.0,0.0,0.0,0.0,0.0,0.0,0.0,0.0,6.0,0.39212475,4.330444444,0.015,94.77593333,0.139777778,0.100311111,0.023222222,0.548444444,0.066866667,1.066886266,17.37155556,37.57088889,0.310444444,0.351777778,7.436888889,0.170444444,0.150222222,0.31,35.21555556,1.012,1.278069032,1485.6,83.0,24.27272727,11.0,75.0,25.2,10.0,0.834982862555492,203.5283333,180.37,186.6913889,219.2158333,197.4513889,60.58199153040151,327.7409532479015,449.7326338413629,577.2797424774063,355.4279402530965,94.04964483477337,67.96118055776583,61.77416196573736,61.93757730531778,112.00635780954656,52.91221654553543,69.22660227094079,157.47152414763949,82.59259350379102,45.48542060726805,157.1064619,538.2777778,42.90576628,315.0,90.87,2.761308775,1.348146311,1.2826728550754816,1167.04,3907.340069,0.0,2204.237381,1198.137375,195.6193575,101271.3564,3.176844072,1.206421937,3.133174208,99.56660620175,57.62819444444473,18.180447263888883,24.43288265277776
2025-11-23 12:00:00,1.003752331,12.52849868,0.483752331,86.46774899,7.375233074,15.553,7.55,1.03,0.49,87.37,11.6,7.402,70.65,11.14,16.97,1.24,13.09558224,5.0,80.28888889,70.55,33.29,0.045,5.59,2.2,8.98,2.43,0.028,0.14,54.54,10.97,0.062,1.962432916,0.15,115.068,0.1,96.66,1.35,0.64,0.98,0.0,0.0,1.147,59.58825505,3.757349922,3.694867807,0.109063764,0.02500902,0.077371695,0.390478383,4.220553655,5.663153966,0.106948678,0.095589425,0.019864075,48.225,0.0,0.0,0.0,0.0,0.0,0.0,0.0,0.0,0.0,0.0,0.0,0.0,0.0,7.0,0.375730419,4.314551724,0.015386207,94.71745517,0.147724138,0.104634483,0.021068966,0.604068966,0.075110345,1.076616137,17.33910345,37.73062069,0.325448276,0.353862069,7.424551724,0.17,0.15,0.31,35.0477931,1.040896552,1.288460895,1482.524138,83.0,24.27272727,11.0,75.0,25.2,10.0,0.9325509193720052,206.8038889,178.3319444,187.1255556,211.7430556,196.0011111,60.21391991477088,327.419258602024,449.3853514996241,588.0709584568583,358.49466068785506,94.92256135723564,68.62621190905301,64.29577887457194,62.71277317349596,104.70034879265319,63.02656912084064,66.28107077028201,152.77419400757384,83.99476956866829,47.552373805419705,165.14461,535.0,42.88837667,315.0,79.29766667,2.759190894,1.348461561,1.2735674229898108,1168.426667,3901.4241,0.0,2198.882547,1215.099294,198.6394967,102703.0848,3.157590517,1.206090759,3.396500447,100.631660825,57.62819444444473,18.180447263888883,24.43288265277776
2025-11-23 13:00:00,1.000372523,12.43977873,0.480372523,86.55984875,7.037252293,14.281,7.55,1.03,0.49,87.37,11.6,6.38,70.65,11.14,16.97,1.24,12.9927111,5.0,80.28888889,70.55,33.29,0.045,5.59,2.2,8.98,2.43,0.028,0.14,54.54,10.97,0.062,1.962432916,0.15,101.441,0.1,96.66,1.35,0.64,0.98,0.0,0.0,0.982,59.62218411,3.744703132,3.689296534,0.108590205,0.02507309,0.077232413,0.38893514,4.205956919,5.645409461,0.106892965,0.095143723,0.019825076,41.921,0.0,0.0,0.0,0.0,0.0,0.0,0.0,0.0,0.0,0.0,0.0,0.0,0.0,6.0,0.261632062,4.298,0.0158,94.6558,0.156,0.1096,0.019,0.662,0.0838,1.086586546,17.306,37.892,0.342,0.358,7.408,0.17,0.15,0.31,34.874,1.074,1.299011107,1478.8,83.0,24.27272727,11.0,75.0,25.2,10.0,1.5137427608906933,185.7672222,181.1505556,184.9244444,196.7213889,187.1409028,59.91494399693709,328.42546975920357,450.4254774886642,583.510860776501,357.9490743262215,97.9590056744284,71.63602661317064,69.46681076912665,60.184772407564246,100.64055249830449,59.86175424283515,63.93249115491594,144.6860336052983,80.8427043748826,46.720583356509614,157.1518325,535.0,42.67370383,315.0,82.67616667,2.720534256,1.348128811,1.2644810509032798,1165.183333,3896.889975,0.0,2191.885428,1262.596511,202.3439811,103770.9244,3.126315992,1.172833809,3.514507778,99.57261780625001,57.62819444444473,18.180447263888883,24.43288265277776
2025-11-23 14:00:00,1.001439941,12.46779846,0.481439941,86.5307616,7.143994123,16.334,7.55,1.03,0.49,87.37,11.6,7.308,70.65,11.14,16.97,1.24,13.31697331,5.0,80.28888889,70.55,33.29,0.045,5.59,2.2,8.98,2.43,0.028,0.14,54.54,10.97,0.062,1.962432916,0.15,119.193,0.1,96.66,1.35,0.64,0.98,0.0,0.0,1.149,59.70263149,3.714716996,3.676086782,0.107467377,0.025225002,0.07690217,0.385276039,4.17134737,5.603336402,0.106760868,0.094086943,0.019732607,49.964,0.0,0.0,0.0,0.0,0.0,0.0,0.0,0.0,0.0,0.0,0.0,0.0,0.0,7.0,0.303133884,4.292952381,0.015704762,94.64253333,0.16,0.105504762,0.017704762,0.678190476,0.087409524,1.097128012,17.34019048,38.03790476,0.367714286,0.36,7.394095238,0.17,0.15,0.312952381,34.67190476,1.081142857,1.31039154,1480.247619,83.0,24.27272727,11.0,75.0,25.2,10.0,1.1413953434334019,173.6969444,156.0222222,164.3291667,183.785,169.4583333,61.655683508568046,327.9372962447402,449.3094250081172,583.0808929707355,357.21477154174056,98.12349341558524,69.0148594214044,66.29011627578154,62.62497862121946,116.09471249972097,62.664524504319026,72.11611249707354,167.0977223725465,86.09392649469112,50.52265618053521,148.5172592,535.0,42.85561328,315.0,89.66616667,2.751575328,1.348192719,1.2867702584812362,1166.2025,3897.175106,0.0,2240.581975,1251.332789,203.5559203,105145.4538,3.051507911,1.185571694,3.010874797,98.428536844,57.62819444444473,18.180447263888883,24.43288265277776
2025-11-23 15:00:00,1.000645471,12.44694362,0.480645471,86.5524109,7.06454714,14.563,7.55,1.03,0.49,87.37,11.6,6.458,70.65,11.14,16.97,1.24,13.5476199,5.0,80.28888889,70.55,33.29,0.045,5.59,2.2,8.98,2.43,0.028,0.14,54.54,10.97,0.062,1.962432916,0.15,101.776,0.1,96.66,1.35,0.64,0.98,0.0,0.0,0.995,59.71389699,3.710517873,3.674236948,0.107310141,0.025246275,0.076855924,0.384763635,4.166500804,5.59744468,0.106742369,0.093938956,0.019719659,42.887,0.0,0.0,0.0,0.0,0.0,0.0,0.0,0.0,0.0,0.0,0.0,0.0,0.0,6.0,0.335671225,4.298666667,0.015133333,94.67453333,0.16,0.092933333,0.017133333,0.655333333,0.086266667,1.108203694,17.43733333,38.16933333,0.402,0.36,7.382666667,0.17,0.15,0.318666667,34.44333333,1.064,1.322548632,1486.533333,83.0,24.27272727,11.0,75.0,25.2,10.0,0.75383856843996,179.8344444,153.3238889,160.8172222,184.2472222,169.5556944,62.071275606604814,327.58956373708355,449.0550073995513,582.9975207128789,357.02974383163155,98.53321466276154,68.40333645584988,65.48408224158601,63.51184200738635,119.8431868085105,62.99032091753449,74.34839529664995,172.78176171391397,87.24030453762303,51.37593956244039,149.0879267,535.0,42.988664,315.0,90.87,2.799414769,1.348040167,1.2981628546213757,1178.541389,3899.478875,0.0,2246.034342,1218.654058,204.2135906,105970.7961,3.031655167,1.228748638,2.967954278,98.50415028775001,57.62819444444473,18.180447263888883,24.43288265277776
2025-11-23 16:00:00,0.996824572,12.48582797,0.49033174,86.51734746,7.242648383,14.439,7.55,1.03,0.49,87.37,11.6,6.319,70.36,11.02,16.89,1.73,13.97684959,5.0,80.28888889,70.55,33.29,0.045,5.58,2.26,9.1,2.32,0.028,0.14,54.36,11.29,0.064,2.023297491,0.15,101.576,0.1,96.66,1.35,0.64,0.98,0.0,0.0,0.977,59.50428093,3.78865062,3.708656661,0.110235816,0.024850448,0.077716417,0.394297895,4.256680452,5.707071465,0.107086567,0.096692533,0.019960597,43.042,0.0,0.0,0.0,0.0,0.0,0.0,0.0,0.0,0.0,0.0,0.0,0.0,0.0,6.0,0.25224591,4.337636364,0.015,94.70876364,0.151636364,0.100872727,0.020763636,0.587272727,0.078054545,1.107302509,17.44745455,38.2,0.364,0.36,7.388363636,0.153272727,0.154181818,0.324181818,34.49872727,1.005636364,1.321467772,1488.836364,83.0,24.27272727,11.0,75.0,25.2,10.0,2.4305464615632246,175.7219444,166.8347222,179.4341667,191.7663889,178.4393056,61.790715032608176,328.15319913233157,450.02964355755563,580.9935437320928,356.87578450781393,101.21152902764925,73.41775850408838,70.75745941185113,60.985020151247184,112.67409743491635,60.03147732153771,68.54700223720326,155.57699709006147,82.25792347000811,49.19432675557654,153.8114844,530.5555556,42.78004061,315.0,90.87,2.783412053,1.347984128,1.2936886149018143,1174.1625,3905.74345,0.0,2231.552914,1242.263525,206.1130956,106721.6069,3.014527694,1.218913888,3.048032397,99.130021683,57.62819444444473,18.180447263888883,24.43288265277776
2025-11-23 17:00:00,0.997231157,12.49381181,0.490405665,86.50895703,7.27443591,16.664,7.55,1.03,0.49,87.37,11.6,7.097,70.36,11.02,16.89,1.73,13.47104527,5.0,80.28888889,70.55,33.29,0.045,5.58,2.26,9.1,2.32,0.028,0.14,54.36,11.29,0.064,2.023297491,0.15,118.656,0.1,96.66,1.35,0.64,0.98,0.0,0.0,1.22,59.49643714,3.791574332,3.70994464,0.110345294,0.024835637,0.077748616,0.394654665,4.260054956,5.711173678,0.107099446,0.096795571,0.019969612,49.494,0.0,0.0,0.0,0.0,0.0,0.0,0.0,0.0,0.0,0.0,0.0,0.0,0.0,7.0,0.225874303,4.386727273,0.015,94.74367273,0.140727273,0.115054545,0.025672727,0.505454545,0.067690909,1.10275619,17.43109091,38.2,0.304,0.36,7.399272727,0.131454545,0.159636364,0.329636364,34.64054545,0.934727273,1.316357969,1489.927273,83.0,24.27272727,11.0,75.0,25.2,10.0,2.4781661498069667,189.9236111,166.6111111,179.4472222,201.4244444,184.3515972,62.153791807354594,327.3950281844645,448.95198289505754,588.0760721344018,358.3177310517859,98.43138051539842,70.72990336168533,69.32336169963261,62.6462157459986,111.63666576103577,65.28461977363938,68.05777321765555,152.7690870326362,82.26044116005906,51.42508615598468,158.3267319,525.0,42.58912703,315.0,85.08383333,2.762353672,1.347816547,1.2962575123967355,1176.785833,3898.809803,0.0,2250.069281,1267.098839,208.4921692,107196.4775,2.996769344,1.206411434,3.052043125,99.72829197675,57.62819444444473,18.180447263888883,24.43288265277776
2025-11-23 18:00:00,0.997697423,12.50296758,0.490490441,86.499335,7.310889443,14.436,7.55,1.03,0.49,87.37,11.6,5.969,70.36,11.02,16.89,1.73,13.4084752,5.0,80.28888889,70.55,33.29,0.045,5.58,2.26,9.1,2.32,0.028,0.14,54.36,11.29,0.064,2.023297491,0.15,98.229,0.1,96.66,1.35,0.64,0.98,0.0,0.0,1.152,59.72732892,3.705511225,3.672031377,0.107122667,0.025271639,0.076800784,0.384152691,4.160722207,5.590419935,0.106720314,0.09376251,0.01970422,44.364,0.0,0.0,0.0,0.0,0.0,0.0,0.0,0.0,0.0,0.0,0.0,0.0,0.0,7.0,0.201839706,4.381384615,0.015430769,94.78433846,0.135692308,0.117292308,0.027723077,0.474153846,0.063984615,1.086832571,17.38692308,37.84246154,0.308615385,0.411692308,7.443076923,0.155846154,0.177230769,0.321384615,34.82230769,1.024769231,1.300575905,1490.861538,83.0,24.27272727,11.0,75.0,25.2,10.0,1.596237396237001,187.7611111,151.9783333,166.7222222,192.8872222,174.8372222,63.00564341789209,326.8060687009732,448.66163032653253,586.5510457842477,357.6760515298135,99.81325951334077,69.90269689886217,67.0389498456498,64.28778854563251,121.70115245545259,66.09135795831676,74.0902029417679,171.79622541366837,87.1100080647139,53.153458760893216,149.6003903,525.8555556,42.62021394,315.0,89.62861111,2.77782995,1.347818956,1.3180622684511647,1181.37,3897.71905,0.0,2258.406911,1269.075358,211.1119278,108789.9461,2.95377345,1.224237141,3.020391242,98.57205171475,57.62819444444473,18.180447263888883,24.43288265277776
