Repository: saikumar-voptimai/evonith_bf_webapp

# Evonith BF2 — Blast Furnace Intelligence Platform

Monitoring, modelling and optimisation of **Blast Furnace 2 (BF2)** at Evonith Steel: live telemetry from InfluxDB,
manual plant reports from Neon PostgreSQL, a two-zone energy model of the furnace, blend and fuel optimisers, a
conversational assistant (FurnaceMind) and a live digital twin evaluated every hour.

The platform has three deployable parts that share one Python service layer, plus the shared data library:

| Part | Path | What it is |
|---|---|---|
| **Streamlit app** (legacy) | `src/app.py`, `src/custom_pages/` | The original 11-page dashboard; still the home of the model pages. Served under `/legacy` in production |

File: src/assets/data/furnace_dataset_20260617_152856_168598.csv (part 39 of 47)
FLUX_FE2O3%,FLUX_AL2O3%,FLUX_LOI%,FLUX_MGO%,FLUX_CAO%,FLUX_CALC_MT,ORE_FE(T)%,ORE_LOI%,ORE_TM%,ORE_MGO%,ORE_NA2O%,ORE_P%,ORE_TIO2%,ORE_AL2O3%,ORE_SIO2%,ORE_MNO%,ORE_CAO%,ORE_K2O%,ORE_CALC_MT,PELLET_PCT_SIO2,PELLET_PCT_AL2O3,PELLET_PCT_FE2O3,PELLET_PCT_MGO,PELLET_PCT_TIO2,PELLET_PCT_NA2O,TOTAL_PELLET_CALC_MT,PELLET_PCT_K2O,PELLET_PCT_TM,PELLET_PCT_LOI,PELLET_PCT_MNO,PELLET_PCT_CAO,PELLET_PCT_P,CHARGES/HRS.,STOCKRODLEVEL,CHEM_PCT_C,CHEM_PCT_CR,CHEM_PCT_FE,CHEM_PCT_MN,CHEM_PCT_P,CHEM_PCT_S,CHEM_PCT_SI,CHEM_PCT_TI,SLAG_BASICITY,SLAG_PCT_AL2O3,SLAG_PCT_CAO,SLAG_PCT_FEO,SLAG_PCT_K2O,SLAG_PCT_MGO,SLAG_PCT_MNO,SLAG_PCT_NA2O,SLAG_PCT_S,SLAG_PCT_SIO2,SLAG_PCT_TIO2,SLAG_T_BASICITY,HMT_GT_1480C,COKE_DISCHARGE_TIME,WEIGHTED_COKE_ANGLE,TOTAL_COKE_PORTIONS,NON_COKE_DISCHARGE_TIME,WEIGHTED_NON_COKE_ANGLE,TOTAL_NON_COKE_PORTIONS,FTG_UPTAKE_TEMP_A,FTG_UPTAKE_TEMP_B,FTG_UPTAKE_TEMP_C,FTG_UPTAKE_TEMP_D,FTG_UPTAKE_TEMP_AVG,BOSH_TEMP_A,BOSH_TEMP_C,BOSH_TEMP_D,BELLY_TEMP_A,BELLY_TEMP_C,BELLY_TEMP_D,LOWER_STACK_TEMP_A,LOWER_STACK_TEMP_B,LOWER_STACK_TEMP_C,LOWER_STACK_TEMP_D,PCI_KG/THM,ACT. FUEL RATEKG/THM.,FURNACETOPGASANALYSISCO2ETACO,COKE RATE KG/THM,PRODUCTIONTONNESPERHR,HOT BLAST PRESSUREBAR,TOPPRESSUREBAR,DIFFERENTIAL PRESSURETOTALBAR,HOT BLAST TEMP.OC,OXYGENFLOWNM3/HR.,STEAMKGS/HR.,RAFTOC,PERMEABILITYKGS/HR.,TUYEREVELOCITYM/S,HOT BLAST VOLUMENM3/HR.,O2 ENRICHMENT %,FURNACE TOP GAS ANALYSISCO2%,BOTTOMBAR,FURNACE TOP GAS ANALYSISONLINE (ANALYZER)CO%,FURNACE TOP GAS ANALYSISH2%,UNITCOST LAKHS/THM
2025-11-27 06:00:00,0.930267709,11.97744846,0.415401563,87.09228383,4.356218844,16.249,7.05,1.035,0.43,86.925,12.04,6.857,70.43,11.48,16.37,1.72,15.06283851,5.176666667,80.2,71.35,33.06,0.044,5.86,2.23,9.36,2.5,0.029,0.15,53.84,11.64,0.066,1.986348123,0.15,117.764,0.1,96.21,1.48,0.75,0.96,0.0,0.0,1.024,58.96481976,4.210873362,3.776984331,0.08,0.024361846,0.067862146,0.482556212,3.911864029,6.423907013,0.138947684,0.08,0.027447384,46.716,0.0,0.0,0.0,0.0,0.0,0.0,0.0,0.0,0.0,0.0,0.0,0.0,0.0,7.0,0.270204241,4.404257426,0.014308911,94.97195842,0.135148515,0.111188119,0.034336634,0.282079208,0.046722772,1.028184533,17.21405941,36.78732673,0.405148515,0.39,7.389009901,0.2,0.16,0.254851485,35.78019802,1.319405941,1.234682178,1473.940594,83.0,24.27272727,11.0,75.0,25.2,10.0,199.542623,155.3188525,170.9536885,211.1577869,184.2432377,32.88758364312588,51.68514567936177,52.279297466756574,93.16175704604612,82.43867980456105,44.16347593615086,72.86425953542718,81.92760546189834,52.95783656543202,38.52724764604265,157.9912975,550.0,41.67389283,315.0,95.33967213,2.748486746,1.342480902,1.4749890154902197,1187.65082,3901.601275,0.0,2208.894549,1260.703885,208.4867836,106008.3488,3.025479336,17.50018428373017,1.190852351,24.55520637096774,3.368387627,99.68384691874999
2025-11-27 07:00:00,0.930299628,11.97893271,0.415449442,87.09076766,4.362921922,13.717,7.05,1.035,0.43,86.925,12.04,5.864,70.43,11.48,16.37,1.72,15.21964473,5.176666667,80.2,71.35,33.06,0.044,5.86,2.23,9.36,2.5,0.029,0.15,53.84,11.64,0.066,1.986348123,0.15,100.479,0.1,96.21,1.48,0.75,0.96,0.0,0.0,1.138,58.1191092,4.525444794,3.962026349,0.08,0.02443038,0.07313927,0.544785157,4.292913519,6.865951834,0.14443041,0.08,0.027721521,33.094,0.0,0.0,0.0,0.0,0.0,0.0,4.855,0.0,0.0,0.0,0.0,0.0,0.0,7.0,0.201330455,4.374,0.0146,94.94886667,0.138666667,0.1018,0.030266667,0.339333333,0.052466667,1.020621553,17.00066667,36.69066667,0.424,0.391333333,7.515333333,0.204666667,0.160666667,0.248666667,35.94933333,1.312666667,1.229675003,1472.6,83.0,24.27272727,11.0,75.0,25.2,10.0,175.3677686,161.9450413,170.4376033,200.4004132,177.0377066,35.59065765471496,52.242903358550734,57.48687440426528,89.55784836081932,72.73180195826097,45.835855422718396,65.78879462297081,67.75949709585547,50.22005019563545,39.598590513063044,167.5703711,552.4545455,41.74797665,315.0,90.82539256,2.750935008,1.348111839,1.4420993288916837,1195.554545,3898.81181,0.0,2210.338,1260.311781,209.3345579,105992.2847,3.022424302,17.50018428373017,1.190403018,24.55520637096774,3.36164681,100.95307417075
2025-11-27 08:00:00,0.934570085,11.94603449,0.426289746,87.11939542,4.465920351,15.945,6.65,1.03,0.395,87.31,11.66,6.367,71.1,11.25,16.19,1.46,15.95341619,5.176666667,80.2,71.35,33.06,0.044,5.65,2.18,9.8,2.46,0.033,0.15,54.16,11.4,0.068,2.017699115,0.14,117.702,0.1,96.51,0.68,0.86,1.22,0.0,0.0,1.445,58.08587923,4.477600847,3.953339143,0.044121265,0.023472759,0.06784426,0.384815438,4.313418078,7.113848606,0.097091384,0.069393675,0.022533391,40.16,4.32,2.11,63.83,0.14,0.145,0.046,9.622,0.033,3.4,0.58,0.02,0.91,0.045,7.0,-0.020918033,4.341272727,0.0146,95.04413939,0.131393939,0.106163636,0.037175758,0.281151515,0.04410303,1.01930834,16.89521212,36.63975758,0.500363636,0.398606061,7.489878788,0.230121212,0.16430303,0.241393939,35.94569697,1.381757576,1.227674704,1475.872727,83.0,24.27272727,11.0,75.0,25.2,10.0,213.4891667,192.8125,200.1861111,236.9308333,210.8546528,28.47451086905903,52.840163126238565,59.255481182935284,88.54618351769605,63.067045800383596,38.19853821279345,60.11354444639312,39.062215391981454,39.98247991956718,36.145881980686326,177.467225,552.95,41.40988933,315.0,89.895,2.707336594,1.348025181,1.469029994604828,1179.915,3909.125497,0.0,2176.376761,1307.520117,210.5251714,106449.1364,3.020413008,17.50018428373017,1.157256248,24.55520637096774,3.525165586,102.2644073125
2025-11-27 09:00:00,0.934695791,11.94280804,0.425912628,87.12249617,4.446645408,15.68,6.65,1.03,0.395,87.31,11.66,6.543,71.1,11.25,16.19,1.46,15.83669675,5.176666667,80.2,71.35,33.06,0.044,5.65,2.18,9.8,2.46,0.033,0.15,54.16,11.4,0.068,2.017699115,0.14,117.872,0.1,96.51,0.68,0.86,1.22,0.0,0.0,1.457,58.66794737,4.234859525,3.897125364,0.043610231,0.023166138,0.063918903,0.35272248,4.079875375,6.819492813,0.092492075,0.071948847,0.021971254,46.058,4.32,2.11,63.83,0.14,0.145,0.046,4.736,0.033,3.4,0.58,0.02,0.91,0.045,7.0,0.199571034,4.308545455,0.0146,95.13941212,0.124121212,0.110527273,0.044084848,0.222969697,0.035739394,1.017995128,16.78975758,36.58884848,0.576727273,0.405878788,7.464424242,0.255575758,0.167939394,0.234121212,35.94206061,1.450848485,1.225674404,1479.145455,83.0,24.27272727,11.0,75.0,25.2,10.0,208.1541667,172.3366667,178.9983333,222.6583333,195.536875,30.379668608582108,50.08009454700735,54.73385690590787,90.82232009845342,71.42536420403354,43.26687553219017,66.62001450409727,62.82498100569421,47.61451646449647,38.79528067263627,176.1688275,552.1944444,41.37113542,315.0,89.895,2.706725742,1.348168075,1.4721705058512922,1190.159167,3901.251539,0.0,2187.744361,1309.694044,211.8332669,106392.4372,3.016766231,17.50018428373017,1.148426993,24.55520637096774,3.464048039,102.09236964375
2025-11-27 10:00:00,0.934717372,11.94225411,0.425847883,87.12302851,4.443336264,15.922,6.65,1.03,0.395,87.31,11.66,6.665,71.1,11.25,16.19,1.46,16.73974888,5.176666667,80.2,71.35,33.06,0.044,5.65,2.18,9.8,2.46,0.033,0.15,54.16,11.4,0.068,2.017699115,0.14,113.108,0.1,96.51,0.68,0.86,1.22,0.0,0.0,0.824,59.45706138,3.905773349,3.820915933,0.042917418,0.022750451,0.058597268,0.309213824,3.763259833,6.420432524,0.086256758,0.075412912,0.021209159,56.598,4.32,2.11,63.83,0.14,0.145,0.046,0.0,0.033,3.4,0.58,0.02,0.91,0.045,7.0,0.268144802,4.264,0.014748571,95.19065143,0.123714286,0.111142857,0.044285714,0.216,0.035457143,1.015875264,16.87485714,36.59714286,0.527142857,0.391428571,7.416571429,0.244,0.162571429,0.237428571,36.02542857,1.404571429,1.221751394,1480.257143,83.0,24.27272727,11.0,75.0,25.2,10.0,197.4233333,184.5494444,183.7277778,220.2805556,196.4952778,30.220922502107584,52.040812875549165,60.54266966520447,87.7846782321794,61.394392754966134,40.17826134750318,60.1684683393988,43.659187520367254,41.67796957916359,38.48306562653872,186.21446,550.2055556,42.59719192,315.0,89.895,2.75602405,1.348272344,1.4763098797870036,1188.813056,3897.59615,0.0,2165.200994,1283.8027,212.6252575,108386.8767,2.962395339,17.50018428373017,1.180475867,24.55520637096774,3.43655155,103.42341595
2025-11-27 11:00:00,0.934878399,11.9381211,0.425364804,87.1270005,4.418645548,16.036,6.65,1.03,0.395,87.31,11.66,6.843,71.1,11.25,16.19,1.46,15.03291787,5.176666667,80.2,71.35,33.06,0.044,5.65,2.18,9.8,2.46,0.033,0.15,54.16,11.4,0.068,2.017699115,0.14,111.947,0.1,96.51,0.68,0.86,1.22,0.0,0.0,0.612,59.4046379,3.927635643,3.825978781,0.042963443,0.022778066,0.058950802,0.312104249,3.784293661,6.446943432,0.086670991,0.075182783,0.021259788,56.269,4.32,2.11,63.83,0.14,0.145,0.046,0.0,0.033,3.4,0.58,0.02,0.91,0.045,7.0,0.213040967,4.242857143,0.015,95.17,0.127714286,0.108914286,0.040742857,0.253142857,0.041628571,1.013939513,17.127,36.663,0.375,0.355,7.357,0.201,0.148,0.25,36.159,1.265,1.21740194,1479.0,83.0,24.27272727,11.0,75.0,25.2,10.0,172.9825,161.6697222,162.5044444,196.1569444,173.3284028,37.53470086447419,53.49924663415419,60.76628427734653,89.71334548858948,75.03356475367929,43.606368547589454,67.05360279192772,67.26286691868745,48.65372659217596,41.172223774924575,155.7888644,547.4444444,42.62315444,315.0,96.49545833,2.779421381,1.347724406,1.464240503500771,1188.850833,3902.490742,0.0,2218.056825,1275.724642,213.4305125,109418.2253,2.937009431,17.50018428373017,1.208272978,24.55520637096774,3.157415433,99.392024533
2025-11-27 12:00:00,0.934890403,11.93781298,0.42532879,87.12729662,4.416804814,16.287,6.65,1.03,0.395,87.31,11.66,6.542,71.1,11.25,16.19,1.46,16.38663207,5.176666667,80.2,71.35,33.06,0.044,5.65,2.18,9.8,2.46,0.033,0.15,54.16,11.4,0.068,2.017699115,0.14,111.737,0.1,96.51,0.68,0.86,1.22,0.0,0.0,0.611,59.25226627,3.991179562,3.840694214,0.04309722,0.022858332,0.059978367,0.320505424,3.845429599,6.523998795,0.087874981,0.074513899,0.021406942,53.096,4.32,2.11,63.83,0.14,0.145,0.046,0.0,0.033,3.4,0.58,0.02,0.91,0.045,7.0,0.201717665,4.320666667,0.015026667,95.10004,0.122,0.111666667,0.048933333,0.243333333,0.038333333,1.015410917,17.15325,36.67425,0.39375,0.33625,7.34575,0.20475,0.1405,0.25,36.11775,1.28375,1.218794134,1478.4,83.0,24.27272727,11.0,75.0,25.2,10.0,192.8255556,163.2647222,164.7722222,204.6897222,181.3880556,32.05636363023689,52.23010599326466,56.274246703000884,91.00172315982974,74.62646002211744,40.11230584583046,69.45058269263626,68.89184608770074,47.89103698274306,38.86127489685475,167.4497453,552.5916667,42.09302611,315.0,97.86,2.786711414,1.348072194,1.4939927339082328,1189.603889,3898.664953,0.0,2177.632906,1260.065744,211.4873389,108645.8664,2.958037825,17.50018428373017,1.233506049,24.55520637096774,3.406876933,100.93709125225
2025-11-27 13:00:00,0.934802687,11.94006436,0.425591938,87.12513296,4.430254597,14.14,6.65,1.03,0.395,87.31,11.66,5.2,71.1,11.25,16.19,1.46,15.9739689,5.176666667,80.2,71.35,33.06,0.044,5.65,2.18,9.8,2.46,0.033,0.15,54.16,11.4,0.068,2.017699115,0.14,94.822,0.1,96.51,0.68,0.86,1.22,0.0,0.0,0.349,59.47737047,3.8973038,3.818954564,0.042899587,0.022739752,0.058460307,0.30809406,3.755111235,6.410162081,0.086096283,0.075502065,0.021189546,41.399,4.32,2.11,63.83,0.14,0.145,0.046,0.0,0.033,3.4,0.58,0.02,0.91,0.045,7.0,0.272435336,4.327333333,0.015293333,94.94044,0.142,0.108333333,0.038266667,0.376666667,0.051666667,1.01688232,17.1795,36.6855,0.4125,0.3175,7.3345,0.2085,0.133,0.25,36.0765,1.3025,1.220186328,1472.4,83.0,24.27272727,11.0,75.0,25.2,10.0,185.1672222,167.7852778,180.4294444,208.5816667,185.4909028,32.338517231841195,55.52962047735363,58.81678942333194,90.06397116062223,72.68420953167879,39.04045655343387,66.05770490074264,60.73247774087798,46.042637973017015,36.82412244671694,163.2328725,553.0,42.08067378,315.0,97.86,2.7603925,1.348400708,1.483623678365824,1183.159167,3899.672036,0.0,2182.775906,1278.002397,211.2611603,108148.3583,2.969836861,17.50018428373017,1.192107806,24.55520637096774,3.362356947,100.37835560625001
2025-11-27 14:00:00,0.934675915,11.94331819,0.425972256,87.12200589,4.449693101,16.292,6.65,1.03,0.395,87.31,11.66,6.842,71.1,11.25,16.19,1.46,15.67343063,5.176666667,80.2,71.35,33.06,0.044,5.65,2.18,9.8,2.46,0.033,0.15,54.16,11.4,0.068,2.017699115,0.14,109.73,0.0,0.0,0.0,0.0,0.0,0.0,0.0,0.0,59.15785891,4.0305505,3.849811695,0.043180106,0.022908064,0.060615033,0.325710677,3.883308586,6.571741238,0.088620957,0.074099468,0.021498117,55.495,4.32,2.11,63.83,0.14,0.145,0.046,0.0,0.033,3.4,0.58,0.02,0.91,0.045,7.0,0.171334232,4.3165,0.01477,94.79308,0.1455,0.09845,0.03085,0.5335,0.06735,1.015254371,17.559,36.5235,0.42,0.3235,7.2895,0.1875,0.1345,0.2545,35.9745,1.229,1.217882139,1474.05,83.0,24.27272727,11.0,75.0,25.2,10.0,202.2019444,190.3158333,223.1225,236.6966667,213.0842361,33.15800054229413,59.12504047169887,64.0284711817651,87.96370071896379,65.40598887088925,42.82346825592782,57.176277735888334,39.56866937532976,42.44599593080426,35.14913702275433,181.3113639,553.0,41.9002725,315.0,86.44483333,2.792775775,1.348093275,1.459838737045097,1188.426667,3897.232094,0.0,2195.432461,1243.157325,209.0716325,107573.5511,2.984947789,17.50018428373017,1.212471771,24.55520637096774,3.335350742,102.77375571675
2025-11-27 15:00:00,0.934890478,11.93781106,0.425328565,87.12729847,4.416793324,13.422,6.65,1.03,0.395,87.31,11.66,6.059,71.1,11.25,16.19,1.46,14.65789592,5.176666667,80.2,71.35,33.06,0.044,5.65,2.18,9.8,2.46,0.033,0.15,54.16,11.4,0.068,2.017699115,0.14,94.572,0.0,0.0,0.0,0.0,0.0,0.0,0.0,0.0,59.09037373,4.058694009,3.856329139,0.043239356,0.022943613,0.06107014,0.329431545,3.910385605,6.605868946,0.089154202,0.073803221,0.021563291,50.544,4.32,2.11,63.83,0.14,0.145,0.046,0.0,0.033,3.4,0.58,0.02,0.91,0.045,7.0,0.358109264,4.291384615,0.014,94.66232308,0.142461538,0.088369231,0.025769231,0.692,0.083692308,1.024383897,18.05553846,36.50584615,0.418769231,0.331384615,7.254769231,0.156307692,0.137538462,0.267384615,35.65461538,1.110307692,1.227930863,1479.369231,83.0,24.27272727,11.0,75.0,25.2,10.0,221.4608333,193.1405556,202.5241667,230.8080556,211.9834028,37.0658655817349,57.66774337965509,62.92432844458966,89.7468712265806,76.00510223641913,38.197994801016534,65.66626548258486,48.78751555865807,41.63405084993828,36.32539960267654,153.3584239,547.2666667,41.90075967,315.0,95.57933333,2.790742258,1.348300025,1.459815747970611,1187.363056,3900.870244,0.0,2226.056289,1243.046442,208.6801622,107375.3197,2.993206206,17.50018428373017,1.225131746,24.55520637096774,3.221739969,99.06999116675
2025-11-27 16:00:00,0.970317956,12.15455429,0.470953868,86.87512775,4.157232079,14.09,6.65,1.03,0.395,87.31,11.66,5.911,70.07,11.41,16.56,1.96,14.83154233,5.176666667,80.2,71.35,33.06,0.045,5.68,2.22,9.32,2.4,0.028,0.15,54.19,11.38,0.062,2.003521127,0.15,94.35,0.0,0.0,0.0,0.0,0.0,0.0,0.0,0.0,59.20401649,4.011301287,3.845353982,0.043139582,0.022883749,0.060303755,0.323165728,3.864788817,6.548399035,0.088256235,0.074302092,0.02145354,49.72,0.0,0.0,0.0,0.0,0.0,0.0,0.0,0.0,0.0,0.0,0.0,0.0,0.0,7.0,0.1756348,4.259076923,0.014,94.55478462,0.151692308,0.089753846,0.021153846,0.812,0.097538462,1.068778625,18.22630769,37.20276923,0.414153846,0.299076923,7.310153846,0.142461538,0.128307692,0.295076923,34.84692308,1.036461538,1.278726799,1480.753846,83.0,24.27272727,11.0,75.0,25.2,10.0,198.605,182.8272222,190.6511111,211.9191667,196.000625,38.2687738204458,56.93099032970946,63.790391319047,88.78692984511412,72.37549866392652,42.31240127453273,64.24548768168077,53.20318221055743,44.55489690413774,38.08974278394436,160.9064903,545.1944444,42.57250111,317.0972222,92.17491667,2.814758481,1.3482018,1.4554414862354974,1176.296667,3898.987522,0.0,2210.951592,1230.506228,207.0259092,107982.6364,2.974326658,17.50018428373017,1.243872104,24.55520637096774,3.205455878,100.59441551475
2025-11-27 17:00:00,0.969627499,12.11209122,0.468882498,86.91828128,4.03294991,14.953,6.65,1.03,0.395,87.31,11.66,6.986,70.07,11.41,16.56,1.96,14.59951735,5.176666667,80.2,71.35,33.06,0.045,5.68,2.22,9.32,2.4,0.028,0.15,54.19,11.38,0.062,2.003521127,0.15,109.975,0.0,0.0,0.0,0.0,0.0,0.0,0.0,0.0,59.2313695,3.999894193,3.84271234,0.043115567,0.02286934,0.060119291,0.32165759,3.853813992,6.534566432,0.088040101,0.074422166,0.021427123,58.503,0.0,0.0,0.0,0.0,0.0,0.0,0.0,0.0,0.0,0.0,0.0,0.0,0.0,7.0,0.294825133,4.230666667,0.013933333,94.45766667,0.159333333,0.092466667,0.017266667,0.918666667,0.11,1.109359437,18.41866667,37.826,0.402,0.27,7.36,0.128666667,0.12,0.320666667,34.09733333,0.965333333,1.325213441,1482.066667,83.0,24.27272727,11.0,75.0,25.2,10.0,210.4544444,194.6988889,201.7208333,226.8822222,208.4390972,37.747378822321934,57.190770486575005,66.01882811452836,88.17087809132445,69.68166286412873,41.33335105580298,61.41896101598962,42.275624558526374,41.15955219819833,38.24762422572664,160.8939536,541.6527778,42.08442517,320.0,90.74,2.816060558,1.348518281,1.456469660894847,1176.501944,3894.082353,0.0,2219.196122,1238.021933,208.5155706,108768.0044,2.947892031,17.50018428373017,1.237992599,24.55520637096774,3.200376192,101.318448852
2025-11-27 18:00:00,0.970339451,12.15587625,0.471018354,86.8737843,4.161101222,16.291,6.65,1.03,0.395,87.31,11.66,6.904,70.07,11.41,16.56,1.96,13.89432879,5.176666667,80.2,71.35,33.06,0.045,5.68,2.22,9.32,2.4,0.028,0.15,54.19,11.38,0.062,2.003521127,0.15,110.292,0.0,0.0,0.0,0.0,0.0,0.0,0.0,0.0,59.29293058,3.974221225,3.836767021,0.043061518,0.022836911,0.059704135,0.318263354,3.829113894,6.50343458,0.087553665,0.074692408,0.02136767,59.722,0.0,0.0,0.0,0.0,0.0,0.0,0.0,0.0,0.0,0.0,0.0,0.0,0.0,7.0,0.243847916,4.237333333,0.013266667,94.45433333,0.152666667,0.107133333,0.019933333,0.905333333,0.11,1.115615003,18.80533333,37.786,0.322,0.27,7.36,0.115333333,0.12,0.327333333,33.87066667,0.918666667,1.332916434,1482.733333,83.0,24.27272727,11.0,75.0,25.2,10.0,229.0277778,191.0191667,206.8908333,243.6719444,217.6524306,35.19828481966243,55.62905262928723,62.3667872036892,90.80603618081847,75.42627060322735,42.49898523823808,64.59706954271408,50.083392127870866,43.41984061595301,38.6265420134678,153.1224244,534.4027778,41.71282819,320.0,90.74,2.813886436,1.343621578,1.4742265452143293,1167.460278,3902.895117,0.0,2232.551069,1237.284625,207.7361078,108994.2148,2.946815753,17.50018428373017,1.248258194,24.55520637096774,3.176408217,100.288721233
2025-11-27 19:00:00,0.970333625,12.15551792,0.471000874,86.87414846,4.160052448,13.728,6.65,1.03,0.395,87.31,11.66,5.941,70.07,11.41,16.56,1.96,12.82899729,5.176666667,80.2,71.35,33.06,0.045,5.68,2.22,9.32,2.4,0.028,0.15,54.19,11.38,0.062,2.003521127,0.15,94.63,0.0,0.0,0.0,0.0,0.0,0.0,0.0,0.0,59.13034896,4.042023042,3.852468494,0.043204259,0.022922555,0.060800555,0.327227467,3.894346379,6.585653205,0.088838331,0.073978705,0.021524685,48.086,0.0,0.0,0.0,0.0,0.0,0.0,0.0,0.0,0.0,0.0,0.0,0.0,0.0,7.0,0.211238631,4.243214286,0.013,94.49317857,0.15,0.103035714,0.019714286,0.871071429,0.106785714,1.120232733,19.04357143,37.63178571,0.306071429,0.298928571,7.475714286,0.122857143,0.132857143,0.339642857,33.59357143,0.948214286,1.342821973,1488.785714,83.0,24.27272727,11.0,75.0,25.2,10.0,204.3094444,188.7133333,196.6616667,227.7025,204.3467361,41.554467145826436,56.38992012997181,66.74268127211587,89.0255384487086,75.59947606836403,45.054391185635,62.818646909911735,49.233934878980676,43.93406438899921,41.09259768166484,141.3819406,528.9444444,42.75987808,320.0,90.74,2.82077055,1.348593006,1.4371604049961164,1175.804167,3900.168467,0.0,2271.689025,1241.735622,209.4937369,109326.2356,2.934381008,17.50018428373017,1.247859529,24.55520637096774,2.978306653,98.7331071295
2025-11-27 20:00:00,0.9702404,12.14978458,0.470721199,86.87997502,4.143271933,16.015,6.65,1.03,0.395,87.31,11.66,6.945,70.07,11.41,16.56,1.96,13.19819052,5.176666667,80.2,71.35,33.06,0.045,5.68,2.22,9.32,2.4,0.028,0.15,54.19,11.38,0.062,2.003521127,0.15,110.77,0.0,0.0,0.0,0.0,0.0,0.0,0.0,0.0,59.16961917,4.02564609,3.848675937,0.043169781,0.022901869,0.060535724,0.325062262,3.878590027,6.565793995,0.088528031,0.074151094,0.021486759,56.455,0.0,0.0,0.0,0.0,0.0,0.0,0.0,0.0,0.0,0.0,0.0,0.0,0.0,7.0,0.282132971,4.248571429,0.013,94.56014286,0.15,0.086428571,0.017571429,0.822857143,0.101428571,1.123758571,19.18285714,37.40142857,0.332857143,0.347142857,7.668571429,0.144285714,0.154285714,0.355714286,33.28285714,1.028571429,1.354195875,1498.428571,83.0,24.27272727,11.0,75.0,25.2,10.0,185.0155556,164.3605556,187.4619444,208.1133333,186.2378472,40.74938090401662,56.838196508601825,62.000669485916575,90.81460982484751,80.51501659756991,48.779869843172406,67.00856160435268,70.48616341056157,51.637709498726764,40.16417247854454,145.4506339,529.9305556,43.85028222,320.0,90.74,2.831822228,1.348264467,1.4460725894979611,1165.693889,3893.794489,0.0,2249.655472,1218.986628,205.1419739,108308.5772,2.961807997,17.50018428373017,1.251549558,24.55520637096774,2.915911106,99.27220899175
2025-11-27 21:00:00,0.970269533,12.15157631,0.4708086,86.87815416,4.148516017,16.139,6.65,1.03,0.395,87.31,11.66,6.916,70.07,11.41,16.56,1.96,13.05041882,5.176666667,80.2,71.35,33.06,0.045,5.68,2.22,9.32,2.4,0.028,0.15,54.19,11.38,0.062,2.003521127,0.15,110.418,0.0,0.0,0.0,0.0,0.0,0.0,0.0,0.0,59.22200477,4.003799592,3.843616748,0.043123789,0.022874273,0.060182445,0.322173925,3.857571397,6.539302242,0.088114098,0.074381057,0.021436167,58.301,0.0,0.0,0.0,0.0,0.0,0.0,0.0,0.0,0.0,0.0,0.0,0.0,0.0,7.0,0.228390727,4.282352941,0.014294118,94.62782353,0.15,0.099470588,0.018941176,0.712941176,0.094176471,1.10788493,19.56941176,36.94529412,0.281764706,0.411764706,7.545294118,0.156470588,0.179411765,0.347058824,33.34882353,1.108235294,1.334153852,1489.352941,83.0,24.27272727,11.0,75.0,25.2,10.0,195.8494444,155.4047222,166.9288889,201.5263889,179.9273611,41.870047167327726,53.00606301806789,58.916390090160164,92.78089414056365,86.248469305382,51.74913004872312,72.9416351524458,85.85443954119,55.68876054187666,43.39127709675391,143.8221161,522.6361111,43.36718411,317.5666667,90.74,2.828526825,1.348199375,1.4600169780827241,1163.899722,3902.795878,0.0,2254.421644,1230.095917,206.6500144,109094.9586,2.944771617,17.50018428373017,1.253600719,24.55520637096774,2.915388711,98.44809705825
2025-11-27 22:00:00,0.970318604,12.15459412,0.470955811,86.87508728,4.157348633,16.384,6.65,1.03,0.395,87.31,11.66,7.034,70.07,11.41,16.56,1.96,13.01609379,5.176666667,80.2,71.35,33.06,0.045,5.68,2.22,9.32,2.4,0.028,0.15,54.19,11.38,0.062,2.003521127,0.15,110.534,0.0,0.0,0.0,0.0,0.0,0.0,0.0,0.0,58.97341659,4.107468938,3.867624386,0.04334204,0.023005224,0.061858877,0.335880104,3.95731222,6.665014964,0.090078359,0.073289801,0.021676244,55.131,0.0,0.0,0.0,0.0,0.0,0.0,0.0,0.0,0.0,0.0,0.0,0.0,0.0,7.0,0.246725867,4.321333333,0.015,94.71313333,0.147333333,0.110333333,0.022933333,0.585333333,0.0846,1.086445592,19.608,36.57533333,0.266,0.458666667,7.452666667,0.162666667,0.195333333,0.334666667,33.67266667,1.164,1.307802155,1480.866667,83.0,24.27272727,11.0,75.0,25.2,10.0,179.8741667,162.0236111,170.2122222,200.0294444,178.0348611,41.87947981042868,55.67989485030854,62.87989810558602,90.93858600714665,82.33279697341874,46.18928474742333,69.18071922966416,72.19992871430412,50.503813533564966,41.97742155777263,134.9110044,521.4277778,43.74524681,315.3722222,96.47911111,2.829977583,1.348338617,1.4554312417622772,1165.071111,3899.757758,0.0,2257.866603,1238.588269,208.2439592,109882.4547,2.919952922,17.50018428373017,1.25640183,24.55520637096774,2.922927908,96.71876363300001
2025-11-27 23:00:00,0.970316774,12.15448161,0.470950322,86.87520162,4.157019347,14.111,6.65,1.03,0.395,87.31,11.66,5.965,70.07,11.41,16.56,1.96,13.37835703,5.176666667,80.2,71.35,33.06,0.045,5.68,2.22,9.32,2.4,0.028,0.15,54.19,11.38,0.062,2.003521127,0.15,94.936,0.0,0.0,0.0,0.0,0.0,0.0,0.0,0.0,59.21739217,4.005723196,3.844062214,0.043127838,0.022876703,0.060213552,0.322428246,3.859422106,6.541634865,0.088150545,0.074360808,0.021440622,51.307,0.0,0.0,0.0,0.0,0.0,0.0,0.0,0.0,0.0,0.0,0.0,0.0,0.0,7.0,-0.068560102,4.356888889,0.015,94.81002222,0.142888889,0.112555556,0.027822222,0.460888889,0.073933333,1.065998695,19.35466667,36.31755556,0.292666667,0.489777778,7.457111111,0.167111111,0.204222222,0.325777778,34.07711111,1.204,1.28485999,1477.311111,83.0,24.27272727,11.0,75.0,25.2,10.0,164.6955556,151.0036111,161.6775,191.3305556,167.1768056,40.55292538179589,54.88014674258753,60.80187344302048,91.22617234079274,82.44511553892636,46.67464892906706,69.83786079637463,78.51761469160408,52.738412368171765,42.03350789158387,136.8592539,523.5833333,43.69854583,315.0,97.75266667,2.7914134,1.347776233,1.4577245517105697,1168.335556,3905.597981,0.0,2249.871083,1269.850953,210.3547564,109633.0108,2.930529711,17.50018428373017,1.233246456,24.55520637096774,2.960728517,96.88385114175
2025-11-28 00:00:00,0.939547885,12.00009237,0.434321828,87.06035975,4.26781721,16.456,7.4,1.035,0.435,87.27,11.695,6.436,70.71,11.1,16.3,1.89,13.77022062,4.955555556,80.24444444,71.35,33.06,0.046,5.52,2.22,9.4,2.5,0.028,0.15,54.62,10.89,0.061,1.972826087,0.14,110.7,0.0,0.0,0.0,0.0,0.0,0.0,0.0,0.0,59.12087557,4.255243703,4.187065471,0.046564673,0.018969402,0.068826152,0.454917983,4.153004421,6.128985013,0.094659256,0.046870655,0.026404729,54.513,0.0,0.0,0.0,0.0,0.0,0.0,0.0,0.0,0.0,0.0,0.0,0.0,0.0,7.0,0.406404362,4.376347826,0.014817391,94.86642609,0.138173913,0.11253913,0.030086957,0.394608696,0.067,1.056337524,19.2173913,36.21391304,0.300869565,0.500869565,7.443565217,0.17,0.206347826,0.321826087,34.2833913,1.228173913,1.273455321,1475.182609,83.0,24.27272727,11.0,75.0,25.2,10.0,196.8852778,157.7805556,171.9847222,206.5527778,183.3008333,39.47726628058123,55.14254057789695,60.26850933458161,91.45048788163311,89.62327938926109,45.821591022091184,75.94612997025024,86.87880775795679,54.856339224207915,41.76183325244965,140.5124553,527.2722222,43.46903683,315.0,98.0,2.8107116,1.348266303,1.489515526491296,1168.424444,3889.443206,0.0,2237.504583,1249.450208,208.9165789,109486.6506,2.920929578,17.50018428373017,1.249649492,24.55520637096774,3.040645886,97.36790032725
2025-11-28 01:00:00,0.939609056,11.99669739,0.434413584,87.06369355,4.258641593,16.166,7.4,1.035,0.435,87.27,11.695,6.586,70.71,11.1,16.3,1.89,12.97549238,4.955555556,80.24444444,71.35,33.06,0.046,5.52,2.22,9.4,2.5,0.028,0.15,54.62,10.89,0.061,1.972826087,0.14,110.558,0.0,0.0,0.0,0.0,0.0,0.0,0.0,0.0,59.85807494,3.901783974,4.070604275,0.047146979,0.019144094,0.064109473,0.407809429,3.869421409,5.773196059,0.087089278,0.045706043,0.025997115,56.845,0.0,0.0,0.0,0.0,0.0,0.0,0.0,0.0,0.0,0.0,0.0,0.0,0.0,7.0,0.088941721,4.365913043,0.014295652,94.84764348,0.132956522,0.108365217,0.027478261,0.436347826,0.067,1.066706986,19.29565217,36.39652174,0.274782609,0.474782609,7.396608696,0.17,0.195913043,0.327043478,34.12165217,1.222956522,1.283477431,1475.704348,83.0,24.27272727,11.0,75.0,25.2,10.0,182.5608333,161.6911111,168.7744444,202.4333333,178.8649306,40.62234515494359,51.60802338316756,62.823292261724404,88.95986093810356,79.23075118550622,52.93790524410076,69.29169216492733,77.62854462677342,55.12016671930617,45.25879593568101,150.0249633,521.5277778,42.29858742,315.0,86.48888889,2.830692944,1.347979375,1.4553934961917225,1145.890556,3902.347564,0.0,2242.2662,1230.697858,204.1270144,109240.0614,2.936112811,17.50018428373017,1.272956797,24.55520637096774,2.989607428,98.62830763725
2025-11-28 02:00:00,0.93946407,12.00474413,0.434196105,87.0557918,4.280389548,16.532,7.4,1.035,0.435,87.27,11.695,6.618,70.71,11.1,16.3,1.89,13.06526571,4.955555556,80.24444444,71.35,33.06,0.046,5.52,2.22,9.4,2.5,0.028,0.15,54.62,10.89,0.061,1.972826087,0.14,112.745,0.0,0.0,0.0,0.0,0.0,0.0,0.0,0.0,59.10855827,4.26114939,4.189011331,0.046554943,0.018966483,0.068904959,0.455705083,4.157742591,6.134929616,0.094785737,0.046890113,0.02641154,54.629,0.0,0.0,0.0,0.0,0.0,0.0,0.0,0.0,0.0,0.0,0.0,0.0,0.0,7.0,0.204698539,4.362363636,0.014,94.84385455,0.13,0.106,0.027418182,0.450545455,0.065818182,1.069115243,19.38254545,36.422,0.264727273,0.462363636,7.374727273,0.17,0.19,0.334727273,34.06781818,1.208181818,1.285587563,1474.818182,83.0,24.27272727,11.0,75.0,25.2,10.0,153.5527778,140.2113889,150.6794444,177.6022222,155.5114583,42.93438995207973,52.41895037919943,60.34427572917778,89.75145036253676,85.6454379811035,53.655622544008864,73.51543537900923,95.29840305481105,60.43708423448304,45.09795778525226,129.0184237,522.6805556,43.04146492,315.0,91.77594478633466,2.817185856,1.348238028,1.4455551581138297,1158.348611,3897.212661,0.0,2249.910778,1229.435081,204.8022519,108439.9006,2.958979789,17.50018428373017,1.254735656,24.55520637096774,2.883029492,95.84494114025
2025-11-28 03:00:00,0.939604088,11.99697309,0.434406133,87.06342282,4.259386737,16.241,7.4,1.035,0.435,87.27,11.695,6.654,70.71,11.1,16.3,1.89,13.50869019,4.955555556,80.24444444,71.35,33.06,0.046,5.52,2.22,9.4,2.5,0.028,0.15,54.62,10.89,0.061,1.972826087,0.14,113.999,0.0,0.0,0.0,0.0,0.0,0.0,0.0,0.0,58.99671784,4.314772727,4.206679647,0.046466602,0.018939981,0.069620526,0.462851917,4.200764939,6.18890632,0.095934177,0.047066796,0.026473379,53.416,0.0,0.0,0.0,0.0,0.0,0.0,0.0,0.0,0.0,0.0,0.0,0.0,0.0,7.0,0.233530043,4.367818182,0.014,94.85967273,0.13,0.106,0.030690909,0.428727273,0.063090909,1.061112691,19.48072727,36.242,0.275636364,0.467818182,7.385636364,0.17,0.19,0.345636364,34.15509091,1.180909091,1.277351262,1472.090909,83.0,24.27272727,11.0,75.0,25.2,10.0,184.8352778,149.1727778,156.9108333,193.2063889,171.0313194,38.14440927653925,53.083567112546206,57.946149084650344,91.75789933305475,89.01335397525617,45.5839621628337,77.63853726972641,92.62435566746126,56.41075200457831,42.10517077172767,135.9308437,527.4444444,44.12484294,315.0,99.37913889,2.828454469,1.348057736,1.4892767381462597,1143.424167,3900.737839,0.0,2223.542658,1225.077347,202.7199236,108672.0572,2.949569314,17.50018428373017,1.26860286,24.55520637096774,2.814613861,96.76083679025
2025-11-28 04:00:00,0.940697786,11.93627288,0.436046679,87.12302933,4.095332108,12.511,7.4,1.035,0.435,87.27,11.695,4.844,70.71,11.1,16.3,1.89,12.93494985,4.955555556,80.24444444,71.35,33.06,0.046,5.52,2.22,9.4,2.5,0.028,0.15,54.62,10.89,0.061,1.972826087,0.14,73.41,0.0,0.0,0.0,0.0,0.0,0.0,0.0,0.0,58.92541044,4.348961979,4.217944639,0.046410277,0.018923083,0.070076758,0.467408606,4.228195196,6.223320872,0.096666402,0.047179446,0.026512806,37.716,0.0,0.0,0.0,0.0,0.0,0.0,0.0,0.0,0.0,0.0,0.0,0.0,0.0,7.0,0.230103812,4.31375,0.014,94.940925,0.13225,0.1069,0.0302,0.39975,0.062225,1.068686087,19.4345,36.35675,0.30025,0.44975,7.41025,0.17225,0.18325,0.35225,34.02575,1.17225,1.286497382,1472.35,83.0,24.27272727,11.0,75.0,25.2,10.0,171.8138889,160.6769444,166.4933333,190.9902778,172.4936111,41.899732684967546,54.079681706905276,63.057147666880525,88.56536119265854,81.36499988606937,48.65345908716128,70.73181531920176,77.97168563033495,53.97814734948952,42.71412931083434,140.0246681,522.9583333,43.16175142,315.0,92.37622222,2.801858214,1.348344736,1.44336061192234,1148.454444,3905.226289,0.0,2242.091522,1236.343306,202.9525664,107675.3861,2.982728342,17.50018428373017,1.245208735,24.55520637096774,2.784690092,97.30326852325001
2025-11-28 07:00:00,0.93977115,11.98770119,0.434656725,87.07252766,4.234327549,18.44,7.4,1.035,0.435,87.27,11.695,5.049,70.71,11.1,16.3,1.89,12.84818531,4.955555556,80.24444444,71.35,33.06,0.046,5.52,2.22,9.4,2.5,0.028,0.15,54.62,10.89,0.061,1.972826087,0.14,85.482,0.0,0.0,0.0,0.0,0.0,0.0,0.0,0.455,58.94423069,4.339938365,4.214971455,0.046425143,0.018927543,0.069956344,0.466205953,4.220955492,6.214237794,0.096473145,0.047149715,0.0265024,35.207,0.0,0.0,0.0,0.0,0.0,0.0,0.0,0.0,0.0,0.0,0.0,0.0,0.0,7.0,0.089760179,4.22226087,0.014973913,94.96915652,0.14973913,0.10853913,0.020591304,0.437130435,0.077608696,1.133125162,18.87704348,37.64278261,0.413826087,0.345913043,7.48,0.160521739,0.15026087,0.355130435,33.22626087,1.145913043,1.358260039,1483.330435,83.0,24.27272727,11.0,75.0,25.2,10.0,166.1020661,161.7301653,184.4256198,203.0991736,178.8392562,39.54952056228143,58.84907115371823,60.569695913586614,88.12583491006563,84.24352593479193,42.74195416099292,69.42574940120397,75.90706061380502,53.26589751175803,37.11277840079997,133.5179057,527.4793388,41.38723938,315.0,96.22818182,2.620302165,1.332427653,1.4261249029848477,1164.675207,3531.328161,0.0,2233.447868,1348.567967,207.8887541,103796.7238,2.792450558,17.50018428373017,1.113492783,24.55520637096774,3.0116865,96.44112250525001
2025-11-28 08:00:00,0.965645099,12.13396592,0.451806278,86.90038898,4.349027557,18.253,7.4,1.035,0.435,87.27,11.695,5.988,70.52,11.65,16.69,1.14,15.15960937,4.955555556,80.24444444,71.35,33.06,0.046,5.52,2.22,9.4,2.5,0.028,0.15,54.62,10.89,0.061,1.972826087,0.14,96.801,0.1,96.51,0.68,0.86,1.22,0.0,0.0,0.082,59.09857466,4.265936164,4.190588522,0.046547057,0.018964117,0.068968835,0.456343057,4.161583051,6.139747935,0.094888254,0.046905885,0.02641706,45.147,0.0,0.0,0.0,0.0,0.0,0.0,0.0,0.0,0.0,0.0,0.0,0.0,0.0,7.0,0.2523989,4.329851852,0.015995802,94.72658938,0.159950617,0.106982716,0.016995062,0.550617284,0.093017284,1.162249103,18.59869136,38.32617284,0.45945679,0.309728395,7.480617284,0.139901235,0.139925926,0.350617284,32.9762963,1.108592593,1.38909952,1489.893827,83.0,24.27272727,11.0,75.0,25.2,10.0,205.9766667,196.8747222,218.3205556,232.5088889,213.4202083,32.62152556825782,60.33236399127654,65.65847637556206,86.89921119270906,70.96502869183718,34.081310021047074,63.12309223560581,40.116133855363046,39.778455260937555,33.409557595700235,154.9518339,537.7222222,39.40629883,315.0,97.83433333,2.710318514,1.348168061,1.4753007303680543,1167.066389,3993.302328,0.0,2193.122497,1304.708542,208.4916731,106365.3006,3.077704297,17.50018428373017,1.173012236,24.55520637096774,3.389580119,99.28111799175
2025-11-28 09:00:00,0.965217933,12.12140722,0.450610212,86.91337484,4.316562889,2.409,7.4,1.035,0.435,87.27,11.695,0.854,70.52,11.65,16.69,1.14,14.5763435,4.955555556,80.24444444,71.35,33.06,0.046,5.52,2.22,9.4,2.5,0.028,0.15,54.62,10.89,0.061,1.972826087,0.14,13.744,0.0,0.0,0.0,0.0,0.0,0.0,0.0,0.0,59.00521242,4.310699891,4.205337691,0.046473312,0.018941993,0.069566176,0.462309096,4.197497277,6.184806645,0.09584695,0.047053377,0.026468682,7.344,0.0,0.0,0.0,0.0,0.0,0.0,0.0,0.0,0.0,0.0,0.0,0.0,0.0,7.0,0.313900733,4.320962963,0.015743951,94.70195235,0.156987654,0.105945679,0.016698765,0.587654321,0.094054321,1.182216511,18.52017284,38.69654321,0.426864198,0.293432099,7.517654321,0.133975309,0.135481481,0.387654321,32.75407407,1.024148148,1.411844499,1483.523457,83.0,24.27272727,11.0,75.0,25.2,10.0,245.4891667,207.0236111,237.8183333,265.7541667,239.0213194,28.947148869537756,57.572847677487886,60.94650888107117,89.00209900222143,73.80055500217594,35.69610864273176,64.2680330458075,39.64723385106083,40.007918282071664,32.62245966185816,158.0519761,534.5416667,40.04099025,315.0,92.225,2.697289644,1.348335028,1.4730976429094182,1169.764722,4006.085942,0.0,2209.468047,1294.634703,205.8846186,104580.4396,3.146072367,17.50018428373017,1.156617226,24.55520637096774,3.421232019,99.69188683325
2025-11-28 17:00:00,0.960244417,11.88525497,0.465427731,87.15450061,4.528108004,15.629,6.35,1.035,0.42,87.37,11.595,6.788,70.93,11.48,16.4,1.19,7.0619046,4.955555556,80.24444444,71.35,33.06,0.042,5.84,2.31,9.22,2.41,0.029,0.15,53.84,11.62,0.061,1.989726027,0.15,96.783,0.0,0.0,0.0,0.0,0.0,0.0,0.0,0.0,58.73245047,4.076061358,3.669100947,0.04,0.02033455,0.062742129,0.470687847,4.008822635,6.934176421,0.093455047,0.083272476,0.034658147,57.238,0.0,0.0,0.0,0.0,0.0,0.0,0.0,0.0,0.0,0.0,0.0,0.0,0.0,7.0,0.341621107,4.152133333,0.013893333,94.19496,0.158933333,0.102826667,0.010106667,1.221466667,0.14568,1.308270011,18.22986667,41.02546667,0.254666667,0.250666667,7.505466667,0.071066667,0.124266667,0.4872,31.36186667,0.574533333,1.547608676,1496.68,83.0,24.27272727,11.0,75.0,25.2,10.0,173.4958333,155.2647222,178.9125,190.8691667,174.6355556,60.05721456363398,69.46613951297086,66.32340581305834,87.94029001160456,109.26232581417673,53.052948748695485,76.88928216332744,110.29503951590527,67.32457234065971,40.453551161113865,80.941827,577.4722222,42.63751636,429.4444444,87.24666667,2.667735575,1.292285114,1.374101591937599,1135.790556,1951.064431,0.0,2269.675903,1251.008317,211.2258431,102950.1455,1.600509167,17.50018428373017,1.174299867,24.55520637096774,2.467954278,118.0859031775
2025-11-28 18:00:00,0.960704399,11.89514459,0.466232699,87.14415101,4.581005932,16.184,6.35,1.035,0.42,87.37,11.595,7.041,70.93,11.48,16.4,1.19,8.408988495,4.955555556,80.24444444,71.35,33.06,0.042,5.84,2.31,9.22,2.41,0.029,0.15,53.84,11.62,0.061,1.989726027,0.15,110.796,0.0,0.0,0.0,0.0,0.0,0.0,0.0,0.703,59.0206597,3.953177628,3.619750051,0.04,0.020309875,0.061212252,0.449985146,3.897536365,6.781928908,0.090987503,0.084506249,0.034830875,58.572,0.0,0.0,0.0,0.0,0.0,0.0,0.0,0.0,0.0,0.0,0.0,0.0,0.0,7.0,0.243342426,4.160133333,0.013493333,94.22856,0.154933333,0.098426667,0.010506667,1.189466667,0.14448,1.276982235,18.64186667,40.33346667,0.234666667,0.290666667,7.413466667,0.075066667,0.140266667,0.4392,31.59386667,0.666533333,1.511684343,1495.48,83.0,24.27272727,11.0,75.0,25.2,10.0,192.6605556,159.7641667,171.5727778,204.255,182.063125,44.56194350309357,57.310755142832534,59.811519030279,90.64878979371846,95.02827933537759,49.31617353521672,76.26209048061813,94.3484630217099,59.92461270377258,41.33708977966671,93.74569114,540.0,41.26697097,385.0,89.7,2.663572164,1.305135394,1.4274790519587253,1108.809722,3020.383464,0.0,2244.195981,1302.906628,213.2509922,105885.6039,2.386231183,17.50018428373017,1.170088995,24.55520637096774,2.813512756,108.67130407605
2025-11-28 19:00:00,0.960480549,11.89033181,0.465840961,87.14918764,4.555263158,13.984,6.35,1.035,0.42,87.37,11.595,5.936,70.93,11.48,16.4,1.19,8.648460899,4.955555556,80.24444444,71.35,33.06,0.042,5.84,2.31,9.22,2.41,0.029,0.15,53.84,11.62,0.061,1.989726027,0.15,95.621,0.0,0.0,0.0,0.0,0.0,0.0,0.0,0.877,59.06368534,3.934832791,3.612382647,0.04,0.020306191,0.060983862,0.44689452,3.880922869,6.759200466,0.090619132,0.084690434,0.034856661,48.891,0.0,0.0,0.0,0.0,0.0,0.0,0.0,0.0,0.0,0.0,0.0,0.0,0.0,7.0,0.25211293,4.168133333,0.013093333,94.26216,0.150933333,0.094026667,0.010906667,1.157466667,0.14328,1.245694459,19.05386667,39.64146667,0.214666667,0.330666667,7.321466667,0.079066667,0.156266667,0.3912,31.82586667,0.758533333,1.475760011,1494.28,83.0,24.27272727,11.0,75.0,25.2,10.0,174.8944444,152.6669444,162.5141667,194.0522222,171.0319444,43.27553798870554,54.74437102669151,59.600399598087634,90.43876888389437,90.93960941789896,50.99199133918803,74.91597314187524,93.6383266669817,60.12907569176187,42.7542680883342,96.41539464,516.3194444,42.87621108,354.4722222,89.7,2.709743856,1.333645025,1.4249177054205926,1112.186944,3293.201614,0.0,2248.844936,1294.640403,205.8520114,106601.7481,2.580191619,17.50018428373017,1.177579981,24.55520637096774,2.792237303,101.3930953398
2025-11-28 20:00:00,0.960108108,11.88232432,0.465189189,87.15756757,4.512432432,16.095,6.35,1.035,0.42,87.37,11.595,6.952,70.93,11.48,16.4,1.19,9.057772369,4.955555556,80.24444444,71.35,33.06,0.042,5.84,2.31,9.22,2.41,0.029,0.15,53.84,11.62,0.061,1.989726027,0.15,111.142,0.0,0.0,0.0,0.0,0.0,0.0,0.0,1.031,59.25437996,3.853526354,3.57972946,0.04,0.020289865,0.059971613,0.433196508,3.807289931,6.658465383,0.088986473,0.085506764,0.034970947,60.028,0.0,0.0,0.0,0.0,0.0,0.0,0.0,0.0,0.0,0.0,0.0,0.0,0.0,7.0,0.269882515,4.232727273,0.013034848,94.48045,0.139545455,0.090212121,0.02319697,0.913030303,0.10780303,1.202074165,18.85030303,38.91893939,0.338939394,0.395757576,7.261666667,0.132272727,0.180909091,0.352121212,32.40621212,0.96469697,1.426301121,1482.848485,83.0,24.27272727,11.0,75.0,25.2,10.0,181.1086111,172.1102778,188.8058333,209.6188889,187.9109028,41.553959282093615,57.9284651217191,64.55976276182723,88.58852772584606,83.14772690379408,46.97094206970712,68.40569044510752,70.17123479702832,52.724147333187474,40.066138413277656,100.9785103,511.3333333,41.61223969,350.0,89.7,2.757157369,1.338520039,1.4258135292029894,1107.801667,3457.93075,0.0,2246.129872,1259.698817,198.5714997,107235.085,2.690343233,17.50018428373017,1.218374572,24.55520637096774,2.841724547,100.87965261475
2025-11-28 21:00:00,0.960433249,11.88931486,0.465758186,87.15025189,4.549823678,13.895,6.35,1.035,0.42,87.37,11.595,5.959,70.93,11.48,16.4,1.19,9.503115052,4.955555556,80.24444444,71.35,33.06,0.042,5.84,2.31,9.22,2.41,0.029,0.15,53.84,11.62,0.061,1.989726027,0.15,95.095,0.0,0.0,0.0,0.0,0.0,0.0,0.0,0.914,59.10240786,3.918322678,3.605752079,0.04,0.020302876,0.060778314,0.444112997,3.865970939,6.738745165,0.090287604,0.084856198,0.034879868,49.895,0.0,0.0,0.0,0.0,0.0,0.0,0.0,0.0,0.0,0.0,0.0,0.0,0.0,7.0,0.144971764,4.314545455,0.013080303,94.75495,0.125909091,0.086575758,0.039106061,0.603939394,0.061893939,1.154700497,18.45939394,38.18712121,0.507121212,0.468484848,7.211666667,0.200454545,0.208181818,0.315757576,33.09257576,1.205606061,1.372723018,1468.30303,83.0,24.27272727,11.0,75.0,25.2,10.0,165.7516667,133.7569444,144.5536111,181.9644444,156.5066667,36.854135642247,46.99692418732673,53.06338426269832,93.15426138495181,88.01957772764854,54.77593625970525,78.07378279114803,104.23178205059935,63.347311573327275,44.743012612355884,105.9433116,495.5555556,43.29034286,328.5833333,89.7,2.769949122,1.3435318,1.4464885386419901,1103.140556,3955.234033,0.0,2243.348431,1249.642092,196.5137428,106798.6117,3.084780653,17.50018428373017,1.234556546,24.55520637096774,2.810892539,96.183322112
