Repository: saikumar-voptimai/evonith_bf_webapp

# Evonith BF2 — Blast Furnace Intelligence Platform

Monitoring, modelling and optimisation of **Blast Furnace 2 (BF2)** at Evonith Steel: live telemetry from InfluxDB,
manual plant reports from Neon PostgreSQL, a two-zone energy model of the furnace, blend and fuel optimisers, a
conversational assistant (FurnaceMind) and a live digital twin evaluated every hour.

The platform has three deployable parts that share one Python service layer, plus the shared data library:

| Part | Path | What it is |
|---|---|---|
| **Streamlit app** (legacy) | `src/app.py`, `src/custom_pages/` | The original 11-page dashboard; still the home of the model pages. Served under `/legacy` in production |

File: src/assets/data/V10_df_filtered.csv (part 40 of 166)
datetime,Hot Blast PressureBar,Hot Blast Temp.oC,Hot Blast VolumeNm3/Hr.,O2 Enrichment %,OxygenFlowNm3/Hr.,PermeabilityKgs/Hr.,RAFToC,SteamKgs/Hr.,TopPressureBar,TuyereVelocitym/s,Differential PressureTotalBar,Charges/Hrs.,StockRodLevel,COKE_ASH%,COKE_FC%,COKE_IM%,COKE_MOIST%,COKE_MT,COKE_VM%,NUTCOKE_ASH%,NUTCOKE_FC%,NUTCOKE_IM%,NUTCOKE_MOIST%,NUTCOKE_MT,NUTCOKE_VM%,PCI_2_%Ash,PCI_2_%FC,PCI_2_%IM,PCI_2_MT,PCI_2_%VM,Sinter_SP_MT,Sinter_SP_02_Al2O3%,Sinter_SP_02_Basicity,Sinter_SP_02_CaO%,Sinter_SP_02_Cold_Strength_AI,Sinter_SP_02_Cold_strength_TI,Sinter_SP_02_Fe(T)%,Sinter_SP_02_FeO%,Sinter_SP_02_Hot_strength_RDI,Sinter_SP_02_Hot_strength_RI,Sinter_SP_02_K2O%,Sinter_SP_02_MgO%,Sinter_SP_02_MnO%,Sinter_SP_02_Na2O%,Sinter_SP_02_P%,Sinter_SP_02_SiO2%,Sinter_SP_02_TiO2%,ORE_%Al2O3,ORE_%CaO,ORE_%Fe(T),ORE_%K2O,ORE_%LOI,ORE_%MgO,ORE_%MnO,ORE_MT,ORE_%Na2O,ORE_%P,ORE_%SiO2,ORE_%TiO2,ORE_%TM,Geomin Type,FLUX_Al2O3%,FLUX_CaO%,FLUX_Fe2O3%,FLUX_LOI%,FLUX_MgO%,FLUX_MT,FLUX_SiO2%,FLUX_TM%,COKE_DISCHARGE_TIME,WEIGHTED_COKE_ANGLE,TOTAL_COKE_PORTIONS,NON_COKE_DISCHARGE_TIME,WEIGHTED_NON_COKE_ANGLE,TOTAL_NON_COKE_PORTIONS,UnitCost Lakhs/Thm,ActualKg/Thm.,FurnaceTopGasAnalysisCO2ETACO,Act. Fuel RateKg/Thm.,Coke Rate Kg/Thm,ProductionTonnesPerHr
2024-04-29 04:00:00,2.66,1149.0,117842.0,2.39335201,3501.0,1399.0,2213.0,0.0,1.25,264.0,1.41,8.0,1.3,10.46,88.15,0.41,3.6,278.9246667,0.98,10.86,87.66,0.44,8.5,21.225999997000002,1.04,9.89,70.69,1.06,100.7533333,18.36,902.7896667,2.5025,1.99166856,10.8961,5.111111111,79.53333333,54.5836,9.45,28.47,64.02,0.1055,1.951075,0.285,0.0475,0.071,5.471075,0.185,4.490661733,0.056132347,59.81076496,0.028003676,4.827543945,0.062080878,0.16,330.0074676,0.023631616,0.101322053,4.22658811,0.363027195,2.140514681,2.0,1.25,0.0,0.9,1.28,0.0,22.58,94.83,0.1,82.5,25.54545455,11.0,60.0,28.0,8.0,120.4625,145.0,41.30691201,550.0,405.0,96.06896552
2024-04-29 05:00:00,2.69,1167.0,116778.0,2.41445669,3500.0,1374.0,2238.0,0.0,1.27,259.0,1.42,7.0,1.3,10.46,88.15,0.41,3.6,278.9246667,0.98,10.86,87.66,0.44,8.5,21.225999997000002,1.04,9.89,70.69,1.06,100.7533333,18.36,902.7896667,2.5025,1.99166856,10.8961,5.111111111,79.53333333,54.5836,9.45,28.47,64.02,0.1055,1.951075,0.285,0.0475,0.071,5.471075,0.185,4.490661733,0.056132347,59.81076496,0.028003676,4.827543945,0.062080878,0.16,330.0074676,0.023631616,0.101322053,4.22658811,0.363027195,2.140514681,2.0,1.25,0.0,0.9,1.28,0.0,22.58,94.83,0.1,82.5,25.54545455,11.0,60.0,28.0,8.0,120.595,146.0,43.93442623,551.0,405.0,96.43835616
2024-04-29 06:00:00,2.69,1147.0,118319.0,2.384861882,3501.0,1379.0,2252.0,46.0,1.25,251.0,1.44,7.0,1.3,10.46,88.15,0.41,3.6,278.9246667,0.98,10.86,87.66,0.44,8.5,21.225999997000002,1.04,9.89,70.69,1.06,100.7533333,18.36,902.7896667,2.5025,1.99166856,10.8961,5.111111111,79.53333333,54.5836,9.45,28.47,64.02,0.1055,1.951075,0.285,0.0475,0.071,5.471075,0.185,4.490661733,0.056132347,59.81076496,0.028003676,4.827543945,0.062080878,0.16,330.0074676,0.023631616,0.101322053,4.22658811,0.363027195,2.140514681,2.0,1.25,0.0,0.9,1.28,0.0,22.58,94.83,0.1,82.5,25.54545455,11.0,60.0,28.0,8.0,119.8,140.0,43.79595588,545.0,405.0,89.28571429
2024-04-29 07:00:00,2.7,1150.0,118305.0,2.390241408,3498.0,1367.0,2238.0,330.0,1.26,258.0,1.44,8.0,1.3,10.46,88.15,0.41,3.6,278.9246667,0.98,10.86,87.66,0.44,8.5,21.225999997000002,1.04,9.89,70.69,1.06,100.7533333,18.36,902.7896667,2.5025,1.99166856,10.8961,5.111111111,79.53333333,54.5836,9.45,28.47,64.02,0.1055,1.951075,0.285,0.0475,0.071,5.471075,0.185,4.490661733,0.056132347,59.81076496,0.028003676,4.827543945,0.062080878,0.16,330.0074676,0.023631616,0.101322053,4.22658811,0.363027195,2.140514681,2.0,1.25,0.0,0.9,1.28,0.0,22.58,94.83,0.1,82.5,25.54545455,11.0,60.0,28.0,8.0,119.8,140.0,43.06502956,545.0,405.0,91.5
2024-04-29 08:00:00,2.63,1150.0,116500.0,2.427635788,3502.0,1449.0,2234.0,233.0,1.28,260.0,1.35,8.0,1.3,10.43,88.16,0.42,3.4,278.9246667,0.99,10.83,87.67,0.45,7.6,21.225999997000002,1.05,10.14,70.36,1.08,100.7533333,18.42,902.7896667,2.49,1.991495528,10.7661,5.111111111,79.53333333,54.65765,9.315,28.47,64.02,0.0995,2.07235,0.315,0.045,0.0735,5.406875,0.185,4.181176413,0.04802941,60.07608852,0.031598529,4.743860107,0.065985295,0.074051468,330.0074676,0.018,0.101132347,4.111007207,0.346242635,2.620073526,2.0,1.28,0.0,0.64,1.32,0.0,22.58,96.04,0.2,82.5,25.54545455,11.0,60.0,28.0,8.0,119.6675,139.0,42.50227894,544.0,405.0,97.48201439
2024-04-29 09:00:00,2.71,1142.0,119225.0,2.364254192,3499.0,1261.0,2223.0,0.0,1.24,241.0,1.47,7.0,1.3,10.43,88.16,0.42,3.4,278.9246667,0.99,10.83,87.67,0.45,7.6,21.225999997000002,1.05,10.14,70.36,1.08,100.7533333,18.42,902.7896667,2.49,1.991495528,10.7661,5.111111111,79.53333333,54.65765,9.315,28.47,64.02,0.0995,2.07235,0.315,0.045,0.0735,5.406875,0.185,4.181176413,0.04802941,60.07608852,0.031598529,4.743860107,0.065985295,0.074051468,330.0074676,0.018,0.101132347,4.111007207,0.346242635,2.620073526,2.0,1.28,0.0,0.64,1.32,0.0,22.58,96.04,0.2,82.5,25.54545455,11.0,60.0,28.0,8.0,119.9325,141.0,42.09177731,546.0,405.0,90.63829787
2024-04-29 10:00:00,2.66,1159.0,116097.0,2.428611256,3500.0,1413.0,2249.0,0.0,1.29,252.0,1.37,7.0,1.3,10.43,88.16,0.42,3.4,278.9246667,0.99,10.83,87.67,0.45,7.6,21.225999997000002,1.05,10.14,70.36,1.08,100.7533333,18.42,902.7896667,2.49,1.991495528,10.7661,5.111111111,79.53333333,54.65765,9.315,28.47,64.02,0.0995,2.07235,0.315,0.045,0.0735,5.406875,0.185,4.181176413,0.04802941,60.07608852,0.031598529,4.743860107,0.065985295,0.074051468,330.0074676,0.018,0.101132347,4.111007207,0.346242635,2.620073526,2.0,1.28,0.0,0.64,1.32,0.0,22.58,96.04,0.2,82.5,25.54545455,11.0,60.0,28.0,8.0,119.8,140.0,43.281471,545.0,405.0,87.5
2024-04-29 11:00:00,2.68,1141.0,116680.0,2.436170966,3502.0,1371.0,2229.0,705.0,1.26,254.0,1.42,6.0,1.3,10.43,88.16,0.42,3.4,278.9246667,0.99,10.83,87.67,0.45,7.6,21.225999997000002,1.05,10.14,70.36,1.08,100.7533333,18.42,902.7896667,2.49,1.991495528,10.7661,5.111111111,79.53333333,54.65765,9.315,28.47,64.02,0.0995,2.07235,0.315,0.045,0.0735,5.406875,0.185,4.181176413,0.04802941,60.07608852,0.031598529,4.743860107,0.065985295,0.074051468,330.0074676,0.018,0.101132347,4.111007207,0.346242635,2.620073526,2.0,1.28,0.0,0.64,1.32,0.0,22.58,96.04,0.2,82.5,25.54545455,11.0,60.0,28.0,8.0,120.4625,145.0,43.83974062,550.0,405.0,87.17241379
2024-04-29 12:00:00,2.43,1155.0,97711.0,2.619178946,3177.0,1317.0,2209.0,0.0,1.2,230.0,1.23,7.0,1.3,10.43,88.16,0.42,3.4,278.9246667,0.99,10.83,87.67,0.45,7.6,21.225999997000002,1.05,10.14,70.36,1.08,100.7533333,18.42,902.7896667,2.49,1.991495528,10.7661,5.111111111,79.53333333,54.65765,9.315,28.47,64.02,0.0995,2.07235,0.315,0.045,0.0735,5.406875,0.185,4.181176413,0.04802941,60.07608852,0.031598529,4.743860107,0.065985295,0.074051468,330.0074676,0.018,0.101132347,4.111007207,0.346242635,2.620073526,2.0,1.28,0.0,0.64,1.32,0.0,22.58,96.04,0.2,82.5,25.54545455,11.0,60.0,28.0,8.0,119.8,140.0,41.14473376,545.0,405.0,80.35714286
2024-04-29 13:00:00,2.63,1158.0,110588.0,2.464343746,3383.0,1338.0,2250.0,0.0,1.25,247.0,1.38,7.0,1.3,10.43,88.16,0.42,3.4,278.9246667,0.99,10.83,87.67,0.45,7.6,21.225999997000002,1.05,10.14,70.36,1.08,100.7533333,18.42,902.7896667,2.49,1.991495528,10.7661,5.111111111,79.53333333,54.65765,9.315,28.47,64.02,0.0995,2.07235,0.315,0.045,0.0735,5.406875,0.185,4.181176413,0.04802941,60.07608852,0.031598529,4.743860107,0.065985295,0.074051468,330.0074676,0.018,0.101132347,4.111007207,0.346242635,2.620073526,2.0,1.28,0.0,0.64,1.32,0.0,22.58,96.04,0.2,82.5,25.54545455,11.0,60.0,28.0,8.0,120.7275,147.0,40.15913878,552.0,405.0,86.73469388
2024-04-29 14:00:00,2.65,1149.0,115475.0,2.44029086,3498.0,1428.0,2268.0,0.0,1.3,256.0,1.35,7.0,1.3,10.43,88.16,0.42,3.4,278.9246667,0.99,10.83,87.67,0.45,7.6,21.225999997000002,1.05,10.14,70.36,1.08,100.7533333,18.42,902.7896667,2.49,1.991495528,10.7661,5.111111111,79.53333333,54.65765,9.315,28.47,64.02,0.0995,2.07235,0.315,0.045,0.0735,5.406875,0.185,4.181176413,0.04802941,60.07608852,0.031598529,4.743860107,0.065985295,0.074051468,330.0074676,0.018,0.101132347,4.111007207,0.346242635,2.620073526,2.0,1.28,0.0,0.64,1.32,0.0,22.58,96.04,0.2,82.5,25.54545455,11.0,60.0,28.0,8.0,119.8,140.0,42.53116914,545.0,405.0,84.35714286
2024-04-29 15:00:00,2.73,1140.0,116224.0,2.435336691,3498.0,1351.0,2236.0,413.0,1.27,255.0,1.46,7.0,1.3,10.43,88.16,0.42,3.4,278.9246667,0.99,10.83,87.67,0.45,7.6,21.225999997000002,1.05,10.14,70.36,1.08,100.7533333,18.42,902.7896667,2.49,1.991495528,10.7661,5.111111111,79.53333333,54.65765,9.315,28.47,64.02,0.0995,2.07235,0.315,0.045,0.0735,5.406875,0.185,4.181176413,0.04802941,60.07608852,0.031598529,4.743860107,0.065985295,0.074051468,330.0074676,0.018,0.101132347,4.111007207,0.346242635,2.620073526,2.0,1.28,0.0,0.64,1.32,0.0,22.58,96.04,0.2,82.5,25.54545455,11.0,60.0,28.0,8.0,119.8,140.0,44.00645459,545.0,405.0,84.92857143
2024-04-29 16:00:00,2.68,1142.0,117889.0,2.405036441,3500.0,1417.0,2215.0,525.0,1.29,258.0,1.39,7.0,1.3,10.88,87.69,0.44,3.7,278.9246667,0.99,11.12,87.36,0.48,6.5,21.225999997000002,1.04,10.23,69.67,1.12,100.7533333,18.98,902.7896667,2.376,2.027948196,10.7508,5.111111111,79.53333333,54.905,9.75,28.47,64.02,0.092,2.09405,0.285,0.045,0.0745,5.301375,0.18,4.824124994,0.092044116,59.89890466,0.032602206,4.717507182,0.054014705,0.108066173,330.0074676,0.030189706,0.138296319,3.840933681,0.345454399,2.080294103,2.0,0.61,0.0,0.4,1.26,0.0,22.58,95.95,0.1,82.5,25.54545455,11.0,60.0,28.0,8.0,120.065,142.0,42.30134402,547.0,405.0,86.4084507
2024-04-29 17:00:00,2.72,1139.0,118126.0,2.400086122,3499.0,1359.0,2215.0,548.0,1.27,253.0,1.45,7.0,1.3,10.88,87.69,0.44,3.7,278.9246667,0.99,11.12,87.36,0.48,6.5,21.225999997000002,1.04,10.23,69.67,1.12,100.7533333,18.98,902.7896667,2.376,2.027948196,10.7508,5.111111111,79.53333333,54.905,9.75,28.47,64.02,0.092,2.09405,0.285,0.045,0.0745,5.301375,0.18,4.824124994,0.092044116,59.89890466,0.032602206,4.717507182,0.054014705,0.108066173,330.0074676,0.030189706,0.138296319,3.840933681,0.345454399,2.080294103,2.0,0.61,0.0,0.4,1.26,0.0,22.58,95.95,0.1,82.5,25.54545455,11.0,60.0,28.0,8.0,119.8,140.0,42.93327155,545.0,405.0,86.57142857
2024-04-29 18:00:00,2.64,1153.0,118252.0,2.384377651,3500.0,1463.0,2260.0,0.0,1.29,263.0,1.35,7.0,1.3,10.88,87.69,0.44,3.7,278.9246667,0.99,11.12,87.36,0.48,6.5,21.225999997000002,1.04,10.23,69.67,1.12,100.7533333,18.98,902.7896667,2.376,2.027948196,10.7508,5.111111111,79.53333333,54.905,9.75,28.47,64.02,0.092,2.09405,0.285,0.045,0.0745,5.301375,0.18,4.824124994,0.092044116,59.89890466,0.032602206,4.717507182,0.054014705,0.108066173,330.0074676,0.030189706,0.138296319,3.840933681,0.345454399,2.080294103,2.0,0.61,0.0,0.4,1.26,0.0,22.58,95.95,0.1,82.5,25.54545455,11.0,60.0,28.0,8.0,119.9325,141.0,43.00254453,546.0,405.0,91.20567376
2024-04-29 19:00:00,2.71,1138.0,117525.0,2.39843379,3499.0,1372.0,2253.0,0.0,1.28,254.0,1.43,7.0,1.3,10.88,87.69,0.44,3.7,278.9246667,0.99,11.12,87.36,0.48,6.5,21.225999997000002,1.04,10.23,69.67,1.12,100.7533333,18.98,902.7896667,2.376,2.027948196,10.7508,5.111111111,79.53333333,54.905,9.75,28.47,64.02,0.092,2.09405,0.285,0.045,0.0745,5.301375,0.18,4.824124994,0.092044116,59.89890466,0.032602206,4.717507182,0.054014705,0.108066173,330.0074676,0.030189706,0.138296319,3.840933681,0.345454399,2.080294103,2.0,0.61,0.0,0.4,1.26,0.0,22.58,95.95,0.1,82.5,25.54545455,11.0,60.0,28.0,8.0,119.9325,141.0,42.17148183,546.0,405.0,92.83687943
2024-04-29 20:00:00,2.66,1149.0,118229.0,2.385522241,3501.0,1446.0,2258.0,0.0,1.3,261.0,1.36,8.0,1.3,10.88,87.69,0.44,3.7,278.9246667,0.99,11.12,87.36,0.48,6.5,21.225999997000002,1.04,10.23,69.67,1.12,100.7533333,18.98,902.7896667,2.376,2.027948196,10.7508,5.111111111,79.53333333,54.905,9.75,28.47,64.02,0.092,2.09405,0.285,0.045,0.0745,5.301375,0.18,4.824124994,0.092044116,59.89890466,0.032602206,4.717507182,0.054014705,0.108066173,330.0074676,0.030189706,0.138296319,3.840933681,0.345454399,2.080294103,2.0,0.61,0.0,0.4,1.26,0.0,22.58,95.95,0.1,82.5,25.54545455,11.0,60.0,28.0,8.0,119.8,140.0,42.66635966,545.0,405.0,89.0
2024-04-29 21:00:00,2.67,1145.0,118419.0,2.379657162,3498.0,1433.0,2245.0,0.0,1.29,255.0,1.38,7.0,1.3,10.88,87.69,0.44,3.7,278.9246667,0.99,11.12,87.36,0.48,6.5,21.225999997000002,1.04,10.23,69.67,1.12,100.7533333,18.98,902.7896667,2.376,2.027948196,10.7508,5.111111111,79.53333333,54.905,9.75,28.47,64.02,0.092,2.09405,0.285,0.045,0.0745,5.301375,0.18,4.824124994,0.092044116,59.89890466,0.032602206,4.717507182,0.054014705,0.108066173,330.0074676,0.030189706,0.138296319,3.840933681,0.345454399,2.080294103,2.0,0.61,0.0,0.4,1.26,0.0,22.58,95.95,0.1,82.5,25.54545455,11.0,60.0,28.0,8.0,119.1375,135.0,41.96653679,540.0,405.0,84.07407407
2024-04-29 22:00:00,2.63,1150.0,116861.0,2.416873036,3502.0,1455.0,2257.0,107.0,1.29,260.0,1.34,7.0,1.3,10.88,87.69,0.44,3.7,278.9246667,0.99,11.12,87.36,0.48,6.5,21.225999997000002,1.04,10.23,69.67,1.12,100.7533333,18.98,902.7896667,2.376,2.027948196,10.7508,5.111111111,79.53333333,54.905,9.75,28.47,64.02,0.092,2.09405,0.285,0.045,0.0745,5.301375,0.18,4.824124994,0.092044116,59.89890466,0.032602206,4.717507182,0.054014705,0.108066173,330.0074676,0.030189706,0.138296319,3.840933681,0.345454399,2.080294103,2.0,0.61,0.0,0.4,1.26,0.0,22.58,95.95,0.1,82.5,25.54545455,11.0,60.0,28.0,8.0,120.1975,143.0,43.15765664,548.0,405.0,86.36363636
2024-04-29 23:00:00,2.64,1171.0,113422.0,2.483725729,3497.0,1419.0,2227.0,0.0,1.3,265.0,1.34,7.0,1.3,10.48,88.09,0.45,3.9,278.5566667,0.98,10.78,87.71,0.48,5.7,19.37266667,1.03,10.06,70.12,0.98,100.8033333,18.84,907.2416667,2.266,2.036680469,10.5082,4.888888889,80.04555556,55.14,9.595,27.2475,64.02,0.094,2.07575,0.295,0.0445,0.0705,5.159475,0.17,4.237358024,0.085069526,60.44654712,0.022821746,4.543414334,0.049860949,0.077939354,357.8169013,0.020479142,0.113638466,3.914248643,0.335850899,2.416434914,2.0,1.18,0.0,0.75,1.38,0.0,27.77333333,95.52,0.1,82.5,25.54545455,11.0,60.0,28.0,8.0,120.7275,147.0,43.53187529,552.0,405.0,95.30612245
2024-04-30 00:00:00,2.69,1161.0,119410.0,2.360593331,3499.0,1395.0,2252.0,0.0,1.3,261.0,1.39,7.0,1.3,10.48,88.09,0.45,3.9,278.5566667,0.98,10.78,87.71,0.48,5.7,19.37266667,1.03,10.06,70.12,0.98,100.8033333,18.84,907.2416667,2.266,2.036680469,10.5082,4.888888889,80.04555556,55.14,9.595,27.2475,64.02,0.094,2.07575,0.295,0.0445,0.0705,5.159475,0.17,4.237358024,0.085069526,60.44654712,0.022821746,4.543414334,0.049860949,0.077939354,357.8169013,0.020479142,0.113638466,3.914248643,0.335850899,2.416434914,2.0,1.18,0.0,0.75,1.38,0.0,27.77333333,95.52,0.1,82.5,25.54545455,11.0,60.0,28.0,8.0,119.6675,139.0,43.10183013,544.0,405.0,92.8057554
2024-04-30 01:00:00,2.58,1145.0,111877.0,2.518724744,3498.0,1454.0,2249.0,0.0,1.3,251.0,1.28,7.0,1.3,10.48,88.09,0.45,3.9,278.5566667,0.98,10.78,87.71,0.48,5.7,19.37266667,1.03,10.06,70.12,0.98,100.8033333,18.84,907.2416667,2.266,2.036680469,10.5082,4.888888889,80.04555556,55.14,9.595,27.2475,64.02,0.094,2.07575,0.295,0.0445,0.0705,5.159475,0.17,4.237358024,0.085069526,60.44654712,0.022821746,4.543414334,0.049860949,0.077939354,357.8169013,0.020479142,0.113638466,3.914248643,0.335850899,2.416434914,2.0,1.18,0.0,0.75,1.38,0.0,27.77333333,95.52,0.1,82.5,25.54545455,11.0,60.0,28.0,8.0,119.9325,141.0,42.04731787,546.0,405.0,92.12765957
2024-04-30 02:00:00,2.71,1151.0,117957.0,2.391773227,3499.0,1397.0,2240.0,84.0,1.3,257.0,1.41,7.0,1.3,10.48,88.09,0.45,3.9,278.5566667,0.98,10.78,87.71,0.48,5.7,19.37266667,1.03,10.06,70.12,0.98,100.8033333,18.84,907.2416667,2.266,2.036680469,10.5082,4.888888889,80.04555556,55.14,9.595,27.2475,64.02,0.094,2.07575,0.295,0.0445,0.0705,5.159475,0.17,4.237358024,0.085069526,60.44654712,0.022821746,4.543414334,0.049860949,0.077939354,357.8169013,0.020479142,0.113638466,3.914248643,0.335850899,2.416434914,2.0,1.18,0.0,0.75,1.38,0.0,27.77333333,95.52,0.1,82.5,25.54545455,11.0,60.0,28.0,8.0,120.1975,143.0,41.92793636,548.0,405.0,90.62937063
2024-04-30 03:00:00,2.69,1135.0,117780.0,2.40666,3500.0,1417.0,2232.0,501.0,1.3,256.0,1.39,8.0,1.3,10.48,88.09,0.45,3.9,278.5566667,0.98,10.78,87.71,0.48,5.7,19.37266667,1.03,10.06,70.12,0.98,100.8033333,18.84,907.2416667,2.266,2.036680469,10.5082,4.888888889,80.04555556,55.14,9.595,27.2475,64.02,0.094,2.07575,0.295,0.0445,0.0705,5.159475,0.17,4.237358024,0.085069526,60.44654712,0.022821746,4.543414334,0.049860949,0.077939354,357.8169013,0.020479142,0.113638466,3.914248643,0.335850899,2.416434914,2.0,1.18,0.0,0.75,1.38,0.0,27.77333333,95.52,0.1,82.5,25.54545455,11.0,60.0,28.0,8.0,119.1375,135.0,42.65734266,540.0,405.0,88.74074074
2024-04-30 04:00:00,2.65,1150.0,116563.0,2.42106527,3498.0,1436.0,2244.0,137.0,1.3,258.0,1.35,7.0,1.3,10.48,88.09,0.45,3.9,278.5566667,0.98,10.78,87.71,0.48,5.7,19.37266667,1.03,10.06,70.12,0.98,100.8033333,18.84,907.2416667,2.266,2.036680469,10.5082,4.888888889,80.04555556,55.14,9.595,27.2475,64.02,0.094,2.07575,0.295,0.0445,0.0705,5.159475,0.17,4.237358024,0.085069526,60.44654712,0.022821746,4.543414334,0.049860949,0.077939354,357.8169013,0.020479142,0.113638466,3.914248643,0.335850899,2.416434914,2.0,1.18,0.0,0.75,1.38,0.0,27.77333333,95.52,0.1,82.5,25.54545455,11.0,60.0,28.0,8.0,119.9325,141.0,44.20738702,546.0,405.0,91.4893617
2024-04-30 05:00:00,2.71,1146.0,116563.0,2.425473072,3501.0,1384.0,2252.0,227.0,1.3,254.0,1.41,7.0,1.3,10.48,88.09,0.45,3.9,278.5566667,0.98,10.78,87.71,0.48,5.7,19.37266667,1.03,10.06,70.12,0.98,100.8033333,18.84,907.2416667,2.266,2.036680469,10.5082,4.888888889,80.04555556,55.14,9.595,27.2475,64.02,0.094,2.07575,0.295,0.0445,0.0705,5.159475,0.17,4.237358024,0.085069526,60.44654712,0.022821746,4.543414334,0.049860949,0.077939354,357.8169013,0.020479142,0.113638466,3.914248643,0.335850899,2.416434914,2.0,1.18,0.0,0.75,1.38,0.0,27.77333333,95.52,0.1,82.5,25.54545455,11.0,60.0,28.0,8.0,119.27,136.0,43.6255436,541.0,405.0,88.97058824
2024-04-30 06:00:00,2.67,1153.0,116996.0,2.412370988,3500.0,1425.0,2239.0,94.0,1.3,258.0,1.37,7.0,1.3,10.48,88.09,0.45,3.9,278.5566667,0.98,10.78,87.71,0.48,5.7,19.37266667,1.03,10.06,70.12,0.98,100.8033333,18.84,907.2416667,2.266,2.036680469,10.5082,4.888888889,80.04555556,55.14,9.595,27.2475,64.02,0.094,2.07575,0.295,0.0445,0.0705,5.159475,0.17,4.237358024,0.085069526,60.44654712,0.022821746,4.543414334,0.049860949,0.077939354,357.8169013,0.020479142,0.113638466,3.914248643,0.335850899,2.416434914,2.0,1.18,0.0,0.75,1.38,0.0,27.77333333,95.52,0.1,82.5,25.54545455,11.0,60.0,28.0,8.0,120.33,144.0,43.41563786,549.0,405.0,93.26388889
2024-04-30 07:00:00,2.71,1151.0,117389.0,2.414749924,3498.0,1356.0,2225.0,556.0,1.27,256.0,1.44,8.0,1.3,10.48,88.09,0.45,3.9,278.5566667,0.98,10.78,87.71,0.48,5.7,19.37266667,1.03,10.06,70.12,0.98,100.8033333,18.84,907.2416667,2.266,2.036680469,10.5082,4.888888889,80.04555556,55.14,9.595,27.2475,64.02,0.094,2.07575,0.295,0.0445,0.0705,5.159475,0.17,4.237358024,0.085069526,60.44654712,0.022821746,4.543414334,0.049860949,0.077939354,357.8169013,0.020479142,0.113638466,3.914248643,0.335850899,2.416434914,2.0,1.18,0.0,0.75,1.38,0.0,27.77333333,95.52,0.1,82.5,25.54545455,11.0,60.0,28.0,8.0,119.4025,137.0,43.71572212,542.0,405.0,93.86861314
2024-04-30 08:00:00,2.68,1155.0,116165.0,2.429366093,3501.0,1387.0,2253.0,57.0,1.28,256.0,1.4,7.0,1.3,10.57466084,88.02730245,0.414018357,2.715961564,278.5566667,0.984018357,10.65,87.85,0.46,5.2,19.37266667,1.04,10.05,69.99,1.06,100.8033333,18.9,907.2416667,2.365,1.980377312,10.355,4.888888889,80.04555556,54.9812,7.71,28.0625,64.02,0.0915,2.055,0.31,0.046,0.076,5.23,0.175,4.002288498,0.099304743,60.0451566,0.034245267,4.686145112,0.066434914,0.049721897,357.8169013,0.014657397,0.09695326,4.577446825,0.345878709,2.834260343,2.0,1.5,0.0,0.73,1.26,0.0,27.77333333,95.79,0.2,82.5,25.54545455,11.0,60.0,28.0,8.0,119.8,140.0,43.64387334,545.0,405.0,93.64285714
2024-04-30 09:00:00,2.7,1163.0,114954.0,2.451344465,3498.0,1366.0,2274.0,0.0,1.3,253.0,1.4,7.0,1.3,10.57466084,88.02730245,0.414018357,2.715961564,278.5566667,0.984018357,10.65,87.85,0.46,5.2,19.37266667,1.04,10.05,69.99,1.06,100.8033333,18.9,907.2416667,2.365,1.980377312,10.355,4.888888889,80.04555556,54.9812,7.71,28.0625,64.02,0.0915,2.055,0.31,0.046,0.076,5.23,0.175,4.002288498,0.099304743,60.0451566,0.034245267,4.686145112,0.066434914,0.049721897,357.8169013,0.014657397,0.09695326,4.577446825,0.345878709,2.834260343,2.0,1.5,0.0,0.73,1.26,0.0,27.77333333,95.79,0.2,82.5,25.54545455,11.0,60.0,28.0,8.0,119.4025,137.0,42.70282694,542.0,405.0,87.59124088
2024-04-30 10:00:00,2.67,1152.0,115659.0,2.439195331,3502.0,1404.0,2271.0,0.0,1.3,255.0,1.37,8.0,1.3,10.57466084,88.02730245,0.414018357,2.715961564,278.5566667,0.984018357,10.65,87.85,0.46,5.2,19.37266667,1.04,10.05,69.99,1.06,100.8033333,18.9,907.2416667,2.365,1.980377312,10.355,4.888888889,80.04555556,54.9812,7.71,28.0625,64.02,0.0915,2.055,0.31,0.046,0.076,5.23,0.175,4.002288498,0.099304743,60.0451566,0.034245267,4.686145112,0.066434914,0.049721897,357.8169013,0.014657397,0.09695326,4.577446825,0.345878709,2.834260343,2.0,1.5,0.0,0.73,1.26,0.0,27.77333333,95.79,0.2,82.5,25.54545455,11.0,60.0,28.0,8.0,119.1375,135.0,42.38227147,540.0,405.0,92.88888889
2024-04-30 11:00:00,2.66,1162.0,116212.0,2.424823738,3498.0,1417.0,2264.0,0.0,1.29,259.0,1.37,7.0,1.3,10.57466084,88.02730245,0.414018357,2.715961564,278.5566667,0.984018357,10.65,87.85,0.46,5.2,19.37266667,1.04,10.05,69.99,1.06,100.8033333,18.9,907.2416667,2.365,1.980377312,10.355,4.888888889,80.04555556,54.9812,7.71,28.0625,64.02,0.0915,2.055,0.31,0.046,0.076,5.23,0.175,4.002288498,0.099304743,60.0451566,0.034245267,4.686145112,0.066434914,0.049721897,357.8169013,0.014657397,0.09695326,4.577446825,0.345878709,2.834260343,2.0,1.5,0.0,0.73,1.26,0.0,27.77333333,95.79,0.2,82.5,25.54545455,11.0,60.0,28.0,8.0,120.065,142.0,41.966759,547.0,405.0,93.23943662
2024-04-30 12:00:00,2.64,1161.0,115847.0,2.435934192,3503.0,1429.0,2253.0,0.0,1.29,259.0,1.35,7.0,1.3,10.57466084,88.02730245,0.414018357,2.715961564,278.5566667,0.984018357,10.65,87.85,0.46,5.2,19.37266667,1.04,10.05,69.99,1.06,100.8033333,18.9,907.2416667,2.365,1.980377312,10.355,4.888888889,80.04555556,54.9812,7.71,28.0625,64.02,0.0915,2.055,0.31,0.046,0.076,5.23,0.175,4.002288498,0.099304743,60.0451566,0.034245267,4.686145112,0.066434914,0.049721897,357.8169013,0.014657397,0.09695326,4.577446825,0.345878709,2.834260343,2.0,1.5,0.0,0.73,1.26,0.0,27.77333333,95.79,0.2,82.5,25.54545455,11.0,60.0,28.0,8.0,120.065,142.0,42.56973022,547.0,405.0,93.09859155
2024-04-30 13:00:00,2.63,1167.0,115219.0,2.445709705,3498.0,1417.0,2260.0,0.0,1.28,259.0,1.35,7.0,1.3,10.57466084,88.02730245,0.414018357,2.715961564,278.5566667,0.984018357,10.65,87.85,0.46,5.2,19.37266667,1.04,10.05,69.99,1.06,100.8033333,18.9,907.2416667,2.365,1.980377312,10.355,4.888888889,80.04555556,54.9812,7.71,28.0625,64.02,0.0915,2.055,0.31,0.046,0.076,5.23,0.175,4.002288498,0.099304743,60.0451566,0.034245267,4.686145112,0.066434914,0.049721897,357.8169013,0.014657397,0.09695326,4.577446825,0.345878709,2.834260343,2.0,1.5,0.0,0.73,1.26,0.0,27.77333333,95.79,0.2,82.5,25.54545455,11.0,60.0,28.0,8.0,120.33,144.0,42.77588168,549.0,405.0,93.54166667
2024-04-30 14:00:00,2.63,1174.0,114960.0,2.45191694,3499.0,1430.0,2252.0,0.0,1.29,260.0,1.34,7.0,1.3,10.57466084,88.02730245,0.414018357,2.715961564,278.5566667,0.984018357,10.65,87.85,0.46,5.2,19.37266667,1.04,10.05,69.99,1.06,100.8033333,18.9,907.2416667,2.365,1.980377312,10.355,4.888888889,80.04555556,54.9812,7.71,28.0625,64.02,0.0915,2.055,0.31,0.046,0.076,5.23,0.175,4.002288498,0.099304743,60.0451566,0.034245267,4.686145112,0.066434914,0.049721897,357.8169013,0.014657397,0.09695326,4.577446825,0.345878709,2.834260343,2.0,1.5,0.0,0.73,1.26,0.0,27.77333333,95.79,0.2,82.5,25.54545455,11.0,60.0,28.0,8.0,120.1975,143.0,41.97046608,548.0,405.0,90.41958042
2024-04-30 15:00:00,2.64,1178.0,113910.0,2.473091449,3497.0,1419.0,2239.0,0.0,1.3,258.0,1.34,8.0,1.3,10.57466084,88.02730245,0.414018357,2.715961564,278.5566667,0.984018357,10.65,87.85,0.46,5.2,19.37266667,1.04,10.05,69.99,1.06,100.8033333,18.9,907.2416667,2.365,1.980377312,10.355,4.888888889,80.04555556,54.9812,7.71,28.0625,64.02,0.0915,2.055,0.31,0.046,0.076,5.23,0.175,4.002288498,0.099304743,60.0451566,0.034245267,4.686145112,0.066434914,0.049721897,357.8169013,0.014657397,0.09695326,4.577446825,0.345878709,2.834260343,2.0,1.5,0.0,0.73,1.26,0.0,27.77333333,95.79,0.2,82.5,25.54545455,11.0,60.0,28.0,8.0,120.595,146.0,43.29113924,551.0,405.0,94.45205479
2024-04-30 16:00:00,2.67,1178.0,113775.0,2.477439444,3499.0,1386.0,2227.0,0.0,1.3,256.0,1.37,7.0,1.3,10.69653234,87.98337588,0.356073426,2.63651226,278.5566667,0.964018357,10.76,87.8,0.4,6.9,19.37266667,1.04,10.4,69.26,1.1,100.8033333,19.24,907.2416667,2.43,1.943998677,10.5213,4.888888889,80.04555556,54.9236,10.205,27.655,64.02,0.0965,2.045225,0.345,0.0465,0.076,5.41215,0.185,4.283147931,0.057939354,60.22092138,0.040877366,4.550241278,0.044930474,0.10451332,357.8169013,0.02402781,0.127830626,4.151656917,0.332499415,2.617825428,2.0,1.0,0.0,0.42,1.34,0.0,27.77333333,96.25,0.1,82.5,25.54545455,11.0,60.0,28.0,8.0,121.2575,151.0,42.23936419,556.0,405.0,94.30463576
2024-04-30 17:00:00,2.69,1159.0,114433.0,2.463202226,3499.0,1366.0,2260.0,0.0,1.3,252.0,1.39,6.0,1.3,10.69653234,87.98337588,0.356073426,2.63651226,278.5566667,0.964018357,10.76,87.8,0.4,6.9,19.37266667,1.04,10.4,69.26,1.1,100.8033333,19.24,907.2416667,2.43,1.943998677,10.5213,4.888888889,80.04555556,54.9236,10.205,27.655,64.02,0.0965,2.045225,0.345,0.0465,0.076,5.41215,0.185,4.283147931,0.057939354,60.22092138,0.040877366,4.550241278,0.044930474,0.10451332,357.8169013,0.02402781,0.127830626,4.151656917,0.332499415,2.617825428,2.0,1.0,0.0,0.42,1.34,0.0,27.77333333,96.25,0.1,82.5,25.54545455,11.0,60.0,28.0,8.0,120.4625,145.0,43.75876578,550.0,405.0,88.62068966
2024-04-30 18:00:00,2.68,1138.0,117147.0,2.406855741,3500.0,1389.0,2256.0,0.0,1.27,255.0,1.41,7.0,1.3,10.69653234,87.98337588,0.356073426,2.63651226,278.5566667,0.964018357,10.76,87.8,0.4,6.9,19.37266667,1.04,10.4,69.26,1.1,100.8033333,19.24,907.2416667,2.43,1.943998677,10.5213,4.888888889,80.04555556,54.9236,10.205,27.655,64.02,0.0965,2.045225,0.345,0.0465,0.076,5.41215,0.185,4.283147931,0.057939354,60.22092138,0.040877366,4.550241278,0.044930474,0.10451332,357.8169013,0.02402781,0.127830626,4.151656917,0.332499415,2.617825428,2.0,1.0,0.0,0.42,1.34,0.0,27.77333333,96.25,0.1,82.5,25.54545455,11.0,60.0,28.0,8.0,119.535,138.0,42.92615597,543.0,405.0,86.73913043
2024-04-30 19:00:00,2.69,1139.0,117539.0,2.403410977,3500.0,1401.0,2190.0,180.0,1.29,256.0,1.4,7.0,1.3,10.69653234,87.98337588,0.356073426,2.63651226,278.5566667,0.964018357,10.76,87.8,0.4,6.9,19.37266667,1.04,10.4,69.26,1.1,100.8033333,19.24,907.2416667,2.43,1.943998677,10.5213,4.888888889,80.04555556,54.9236,10.205,27.655,64.02,0.0965,2.045225,0.345,0.0465,0.076,5.41215,0.185,4.283147931,0.057939354,60.22092138,0.040877366,4.550241278,0.044930474,0.10451332,357.8169013,0.02402781,0.127830626,4.151656917,0.332499415,2.617825428,2.0,1.0,0.0,0.42,1.34,0.0,27.77333333,96.25,0.1,82.5,25.54545455,11.0,60.0,28.0,8.0,119.4025,137.0,42.15328467,542.0,405.0,81.97080292
2024-04-30 20:00:00,2.63,1124.0,117916.0,2.411876014,3500.0,1482.0,2224.0,814.0,1.3,258.0,1.33,7.0,1.3,10.69653234,87.98337588,0.356073426,2.63651226,278.5566667,0.964018357,10.76,87.8,0.4,6.9,19.37266667,1.04,10.4,69.26,1.1,100.8033333,19.24,907.2416667,2.43,1.943998677,10.5213,4.888888889,80.04555556,54.9236,10.205,27.655,64.02,0.0965,2.045225,0.345,0.0465,0.076,5.41215,0.185,4.283147931,0.057939354,60.22092138,0.040877366,4.550241278,0.044930474,0.10451332,357.8169013,0.02402781,0.127830626,4.151656917,0.332499415,2.617825428,2.0,1.0,0.0,0.42,1.34,0.0,27.77333333,96.25,0.1,82.5,25.54545455,11.0,60.0,28.0,8.0,119.1375,135.0,42.5295344,540.0,405.0,81.85185185
2024-04-30 21:00:00,2.68,1134.0,116199.0,2.425787748,3499.0,1408.0,2262.0,0.0,1.3,253.0,1.38,7.0,1.3,10.69653234,87.98337588,0.356073426,2.63651226,278.5566667,0.964018357,10.76,87.8,0.4,6.9,19.37266667,1.04,10.4,69.26,1.1,100.8033333,19.24,907.2416667,2.43,1.943998677,10.5213,4.888888889,80.04555556,54.9236,10.205,27.655,64.02,0.0965,2.045225,0.345,0.0465,0.076,5.41215,0.185,4.283147931,0.057939354,60.22092138,0.040877366,4.550241278,0.044930474,0.10451332,357.8169013,0.02402781,0.127830626,4.151656917,0.332499415,2.617825428,2.0,1.0,0.0,0.42,1.34,0.0,27.77333333,96.25,0.1,82.5,25.54545455,11.0,60.0,28.0,8.0,119.1375,135.0,42.46510528,540.0,405.0,88.81481481
2024-04-30 22:00:00,2.71,1156.0,119943.0,2.352123034,3502.0,1409.0,2287.0,0.0,1.3,260.0,1.41,6.0,1.3,10.69653234,87.98337588,0.356073426,2.63651226,278.5566667,0.964018357,10.76,87.8,0.4,6.9,19.37266667,1.04,10.4,69.26,1.1,100.8033333,19.24,907.2416667,2.43,1.943998677,10.5213,4.888888889,80.04555556,54.9236,10.205,27.655,64.02,0.0965,2.045225,0.345,0.0465,0.076,5.41215,0.185,4.283147931,0.057939354,60.22092138,0.040877366,4.550241278,0.044930474,0.10451332,357.8169013,0.02402781,0.127830626,4.151656917,0.332499415,2.617825428,2.0,1.0,0.0,0.42,1.34,0.0,27.77333333,96.25,0.1,82.5,25.54545455,11.0,60.0,28.0,8.0,119.1375,135.0,43.15765664,540.0,405.0,84.81481481
2024-04-30 23:00:00,2.7,1142.0,118210.0,2.385224343,3500.0,1391.0,2280.0,0.0,1.29,260.0,1.41,8.0,1.3,10.53570926,88.08299518,0.393886692,2.966798463,283.1816667,0.987408872,10.73,87.8,0.44,6.0,19.208333337,1.03,9.89,69.95,1.32,99.12,18.84,912.4346667,2.389,1.955692952,10.382,5.043333333,79.46777778,55.01135,10.02,26.84,64.66,0.0995,2.07075,0.36,0.047,0.0705,5.3086,0.18,4.38,0.14,61.22,0.022,3.72,0.04,0.06,273.6533333,0.017,0.095,3.53,0.3,2.9,2.0,1.4,0.0,0.76,1.42,0.0,30.6,95.4,0.1,82.5,25.54545455,11.0,60.0,28.0,8.0,119.1375,135.0,43.13186813,540.0,405.0,83.03703704
2024-05-01 00:00:00,2.71,1134.0,117872.0,2.734928491,4002.0,1497.0,2354.0,0.0,1.4,225.0,1.31,7.0,1.5,10.8,87.84,0.39,4.2,311.6643333,0.97,11.1,87.41,0.44,6.3,19.56966667,1.05,10.6,70.44,1.34,81.07,17.62,923.3483333,2.065,1.887618173,11.505,4.906666667,81.68066667,53.875,10.0,26.69428571,64.1,0.119,2.23,0.435,0.0465,0.0875,6.095,0.22,2.583387327,0.083286929,59.99326416,0.025622582,4.61331772,0.080139214,0.119651965,196.7206847,0.007678268,0.144246704,5.45776455,0.277836022,2.896519646,1.0,0.62,0.0,1.09,1.18,0.0,15.78,96.32,0.3,82.5,25.54545455,11.0,60.0,28.0,8.0,123.64750000000001,103.0,43.89514831,543.0,440.0,86.50485437
2024-05-01 01:00:00,2.72,1133.0,118491.0,2.718612168,3999.0,1584.0,2327.0,0.0,1.47,226.0,1.25,8.0,1.5,10.8,87.84,0.39,4.2,311.6643333,0.97,11.1,87.41,0.44,6.3,19.56966667,1.05,10.6,70.44,1.34,81.07,17.62,923.3483333,2.065,1.887618173,11.505,4.906666667,81.68066667,53.875,10.0,26.69428571,64.1,0.119,2.23,0.435,0.0465,0.0875,6.095,0.22,2.583387327,0.083286929,59.99326416,0.025622582,4.61331772,0.080139214,0.119651965,196.7206847,0.007678268,0.144246704,5.45776455,0.277836022,2.896519646,1.0,0.62,0.0,1.09,1.18,0.0,15.78,96.32,0.3,82.5,25.54545455,11.0,60.0,28.0,8.0,125.105,114.0,43.24324324,554.0,440.0,92.71929825
2024-05-01 02:00:00,2.69,1144.0,117483.0,2.743293088,4001.0,1606.0,2311.0,0.0,1.47,227.0,1.22,8.0,1.5,10.8,87.84,0.39,4.2,311.6643333,0.97,11.1,87.41,0.44,6.3,19.56966667,1.05,10.6,70.44,1.34,81.07,17.62,923.3483333,2.065,1.887618173,11.505,4.906666667,81.68066667,53.875,10.0,26.69428571,64.1,0.119,2.23,0.435,0.0465,0.0875,6.095,0.22,2.583387327,0.083286929,59.99326416,0.025622582,4.61331772,0.080139214,0.119651965,196.7206847,0.007678268,0.144246704,5.45776455,0.277836022,2.896519646,1.0,0.62,0.0,1.09,1.18,0.0,15.78,96.32,0.3,82.5,25.54545455,11.0,60.0,28.0,8.0,127.225,130.0,42.54105839,570.0,440.0,92.92307692
2024-05-01 03:00:00,2.68,1157.0,116801.0,2.759300722,4001.0,1611.0,2275.0,0.0,1.47,229.0,1.21,8.0,1.5,10.8,87.84,0.39,4.2,311.6643333,0.97,11.1,87.41,0.44,6.3,19.56966667,1.05,10.6,70.44,1.34,81.07,17.62,923.3483333,2.065,1.887618173,11.505,4.906666667,81.68066667,53.875,10.0,26.69428571,64.1,0.119,2.23,0.435,0.0465,0.0875,6.095,0.22,2.583387327,0.083286929,59.99326416,0.025622582,4.61331772,0.080139214,0.119651965,196.7206847,0.007678268,0.144246704,5.45776455,0.277836022,2.896519646,1.0,0.62,0.0,1.09,1.18,0.0,15.78,96.32,0.3,82.5,25.54545455,11.0,60.0,28.0,8.0,128.815,142.0,41.84430028,582.0,440.0,92.46478873
2024-05-01 04:00:00,2.66,1159.0,117370.0,2.745246663,4000.0,1642.0,2271.0,0.0,1.47,231.0,1.19,7.0,1.5,10.8,87.84,0.39,4.2,311.6643333,0.97,11.1,87.41,0.44,6.3,19.56966667,1.05,10.6,70.44,1.34,81.07,17.62,923.3483333,2.065,1.887618173,11.505,4.906666667,81.68066667,53.875,10.0,26.69428571,64.1,0.119,2.23,0.435,0.0465,0.0875,6.095,0.22,2.583387327,0.083286929,59.99326416,0.025622582,4.61331772,0.080139214,0.119651965,196.7206847,0.007678268,0.144246704,5.45776455,0.277836022,2.896519646,1.0,0.62,0.0,1.09,1.18,0.0,15.78,96.32,0.3,82.5,25.54545455,11.0,60.0,28.0,8.0,128.9475,143.0,41.81135617,583.0,440.0,93.00699301
2024-05-01 05:00:00,2.72,1140.0,116710.0,2.759381553,3998.0,1557.0,2316.0,0.0,1.47,223.0,1.25,8.0,1.5,10.8,87.84,0.39,4.2,311.6643333,0.97,11.1,87.41,0.44,6.3,19.56966667,1.05,10.6,70.44,1.34,81.07,17.62,923.3483333,2.065,1.887618173,11.505,4.906666667,81.68066667,53.875,10.0,26.69428571,64.1,0.119,2.23,0.435,0.0465,0.0875,6.095,0.22,2.583387327,0.083286929,59.99326416,0.025622582,4.61331772,0.080139214,0.119651965,196.7206847,0.007678268,0.144246704,5.45776455,0.277836022,2.896519646,1.0,0.62,0.0,1.09,1.18,0.0,15.78,96.32,0.3,82.5,25.54545455,11.0,60.0,28.0,8.0,126.16499999999999,122.0,42.51116859,562.0,440.0,86.47540984
2024-05-01 06:00:00,2.71,1133.0,116038.0,2.777432424,4001.0,1562.0,2361.0,0.0,1.47,222.0,1.24,7.0,1.5,10.8,87.84,0.39,4.2,311.6643333,0.97,11.1,87.41,0.44,6.3,19.56966667,1.05,10.6,70.44,1.34,81.07,17.62,923.3483333,2.065,1.887618173,11.505,4.906666667,81.68066667,53.875,10.0,26.69428571,64.1,0.119,2.23,0.435,0.0465,0.0875,6.095,0.22,2.583387327,0.083286929,59.99326416,0.025622582,4.61331772,0.080139214,0.119651965,196.7206847,0.007678268,0.144246704,5.45776455,0.277836022,2.896519646,1.0,0.62,0.0,1.09,1.18,0.0,15.78,96.32,0.3,82.5,25.54545455,11.0,60.0,28.0,8.0,124.575,110.0,42.7972028,550.0,440.0,83.81818182
2024-05-01 07:00:00,2.7,1134.0,118081.0,2.735353465,4000.0,1596.0,2333.0,230.0,1.47,226.0,1.23,7.0,1.5,10.8,87.84,0.39,4.2,311.6643333,0.97,11.1,87.41,0.44,6.3,19.56966667,1.05,10.6,70.44,1.34,81.07,17.62,923.3483333,2.065,1.887618173,11.505,4.906666667,81.68066667,53.875,10.0,26.69428571,64.1,0.119,2.23,0.435,0.0465,0.0875,6.095,0.22,2.583387327,0.083286929,59.99326416,0.025622582,4.61331772,0.080139214,0.119651965,196.7206847,0.007678268,0.144246704,5.45776455,0.277836022,2.896519646,1.0,0.62,0.0,1.09,1.18,0.0,15.78,96.32,0.3,82.5,25.54545455,11.0,60.0,28.0,8.0,125.2375,115.0,43.10584958,555.0,440.0,87.30434783
2024-05-01 08:00:00,2.68,1134.0,119802.0,2.697056525,4000.0,1650.0,2316.0,268.0,1.47,231.0,1.21,8.0,1.5,10.4,88.23,0.4,3.9,311.6643333,0.97,11.11,87.42,0.43,8.6,19.56966667,1.04,10.63,69.26,2.61,81.07,17.5,923.3483333,1.985,1.895881601,11.47,4.906666667,81.68066667,54.06,9.8,26.10285714,64.1,0.1155,2.17,0.385,0.0455,0.086,6.05,0.22,2.514013791,0.046573857,60.23451709,0.022930393,4.758917078,0.039930393,0.209373536,196.7206847,0.006657386,0.14160324,5.491677942,0.243248244,3.362258218,1.0,0.53,0.0,0.79,1.12,0.0,15.78,97.09,0.1,82.5,25.54545455,11.0,60.0,28.0,8.0,125.37,116.0,43.53458247,556.0,440.0,86.89655172
2024-05-01 09:00:00,2.68,1134.0,119235.0,2.710278153,4000.0,1640.0,2320.0,281.0,1.47,230.0,1.21,8.0,1.5,10.4,88.23,0.4,3.9,311.6643333,0.97,11.11,87.42,0.43,8.6,19.56966667,1.04,10.63,69.26,2.61,81.07,17.5,923.3483333,1.985,1.895881601,11.47,4.906666667,81.68066667,54.06,9.8,26.10285714,64.1,0.1155,2.17,0.385,0.0455,0.086,6.05,0.22,2.514013791,0.046573857,60.23451709,0.022930393,4.758917078,0.039930393,0.209373536,196.7206847,0.006657386,0.14160324,5.491677942,0.243248244,3.362258218,1.0,0.53,0.0,0.79,1.12,0.0,15.78,97.09,0.1,82.5,25.54545455,11.0,60.0,28.0,8.0,124.84,112.0,43.80165289,552.0,440.0,89.55357143
2024-05-01 10:00:00,2.71,1130.0,116280.0,2.791955397,4000.0,1566.0,2300.0,703.0,1.47,221.0,1.24,8.0,1.5,10.4,88.23,0.4,3.9,311.6643333,0.97,11.11,87.42,0.43,8.6,19.56966667,1.04,10.63,69.26,2.61,81.07,17.5,923.3483333,1.985,1.895881601,11.47,4.906666667,81.68066667,54.06,9.8,26.10285714,64.1,0.1155,2.17,0.385,0.0455,0.086,6.05,0.22,2.514013791,0.046573857,60.23451709,0.022930393,4.758917078,0.039930393,0.209373536,196.7206847,0.006657386,0.14160324,5.491677942,0.243248244,3.362258218,1.0,0.53,0.0,0.79,1.12,0.0,15.78,97.09,0.1,82.5,25.54545455,11.0,60.0,28.0,8.0,124.575,110.0,42.67723881,550.0,440.0,91.09090909
2024-05-01 11:00:00,2.71,1130.0,115571.0,2.831924856,4000.0,1556.0,2277.0,1443.0,1.47,218.0,1.24,7.0,1.5,10.4,88.23,0.4,3.9,311.6643333,0.97,11.11,87.42,0.43,8.6,19.56966667,1.04,10.63,69.26,2.61,81.07,17.5,923.3483333,1.985,1.895881601,11.47,4.906666667,81.68066667,54.06,9.8,26.10285714,64.1,0.1155,2.17,0.385,0.0455,0.086,6.05,0.22,2.514013791,0.046573857,60.23451709,0.022930393,4.758917078,0.039930393,0.209373536,196.7206847,0.006657386,0.14160324,5.491677942,0.243248244,3.362258218,1.0,0.53,0.0,0.79,1.12,0.0,15.78,97.09,0.1,82.5,25.54545455,11.0,60.0,28.0,8.0,123.25,100.0,44.15823367,540.0,440.0,87.3
2024-05-01 12:00:00,2.69,1110.0,114325.0,2.865033756,4000.0,1500.0,2243.0,1499.0,1.42,214.0,1.27,7.0,1.5,10.4,88.23,0.4,3.9,311.6643333,0.97,11.11,87.42,0.43,8.6,19.56966667,1.04,10.63,69.26,2.61,81.07,17.5,923.3483333,1.985,1.895881601,11.47,4.906666667,81.68066667,54.06,9.8,26.10285714,64.1,0.1155,2.17,0.385,0.0455,0.086,6.05,0.22,2.514013791,0.046573857,60.23451709,0.022930393,4.758917078,0.039930393,0.209373536,196.7206847,0.006657386,0.14160324,5.491677942,0.243248244,3.362258218,1.0,0.53,0.0,0.79,1.12,0.0,15.78,97.09,0.1,82.5,25.54545455,11.0,60.0,28.0,8.0,124.045,106.0,44.20491423,546.0,440.0,81.13207547
2024-05-01 13:00:00,2.66,1130.0,120268.0,2.716555916,4000.0,1594.0,2293.0,1332.0,1.4,230.0,1.26,8.0,1.5,10.4,88.23,0.4,3.9,311.6643333,0.97,11.11,87.42,0.43,8.6,19.56966667,1.04,10.63,69.26,2.61,81.07,17.5,923.3483333,1.985,1.895881601,11.47,4.906666667,81.68066667,54.06,9.8,26.10285714,64.1,0.1155,2.17,0.385,0.0455,0.086,6.05,0.22,2.514013791,0.046573857,60.23451709,0.022930393,4.758917078,0.039930393,0.209373536,196.7206847,0.006657386,0.14160324,5.491677942,0.243248244,3.362258218,1.0,0.53,0.0,0.79,1.12,0.0,15.78,97.09,0.1,82.5,25.54545455,11.0,60.0,28.0,8.0,124.31,108.0,43.27238631,548.0,440.0,84.25925926
2024-05-01 14:00:00,2.72,1130.0,116983.0,2.784007833,4000.0,1476.0,2318.0,1003.0,1.4,223.0,1.32,8.0,1.5,10.4,88.23,0.4,3.9,311.6643333,0.97,11.11,87.42,0.43,8.6,19.56966667,1.04,10.63,69.26,2.61,81.07,17.5,923.3483333,1.985,1.895881601,11.47,4.906666667,81.68066667,54.06,9.8,26.10285714,64.1,0.1155,2.17,0.385,0.0455,0.086,6.05,0.22,2.514013791,0.046573857,60.23451709,0.022930393,4.758917078,0.039930393,0.209373536,196.7206847,0.006657386,0.14160324,5.491677942,0.243248244,3.362258218,1.0,0.53,0.0,0.79,1.12,0.0,15.78,97.09,0.1,82.5,25.54545455,11.0,60.0,28.0,8.0,123.78,104.0,43.01427568,544.0,440.0,92.30769231
2024-05-01 15:00:00,2.67,1133.0,118170.0,2.740053854,4000.0,1550.0,2303.0,464.0,1.4,228.0,1.27,8.0,1.5,10.4,88.23,0.4,3.9,311.6643333,0.97,11.11,87.42,0.43,8.6,19.56966667,1.04,10.63,69.26,2.61,81.07,17.5,923.3483333,1.985,1.895881601,11.47,4.906666667,81.68066667,54.06,9.8,26.10285714,64.1,0.1155,2.17,0.385,0.0455,0.086,6.05,0.22,2.514013791,0.046573857,60.23451709,0.022930393,4.758917078,0.039930393,0.209373536,196.7206847,0.006657386,0.14160324,5.491677942,0.243248244,3.362258218,1.0,0.53,0.0,0.79,1.12,0.0,15.78,97.09,0.1,82.5,25.54545455,11.0,60.0,28.0,8.0,124.9725,113.0,42.15319944,553.0,440.0,92.74336283
2024-05-01 16:00:00,2.68,1134.0,119334.0,2.700094159,4000.0,1550.0,2339.0,0.0,1.4,230.0,1.28,8.0,1.5,10.99,87.61,0.42,3.5,311.6643333,0.98,11.06,87.46,0.45,8.7,19.56966667,1.03,10.45,71.25,1.18,81.07,17.12,923.3483333,2.035,1.830226847,11.52,4.906666667,81.68066667,53.735,9.765,26.39857143,64.1,0.122,2.255,0.395,0.0445,0.0885,6.295,0.24,2.702900078,0.200904892,59.26738637,0.026951275,5.333944184,0.080139214,0.299025501,196.7206847,0.005692189,0.138931933,5.724059979,0.26521344,3.096519646,1.0,0.61,0.0,0.87,1.17,0.0,15.78,95.72,0.2,82.5,25.54545455,11.0,60.0,28.0,8.0,123.3825,101.0,42.10526316,541.0,440.0,92.97029703
2024-05-01 17:00:00,2.68,1134.0,118354.0,2.722437233,4000.0,1542.0,2345.0,0.0,1.4,228.0,1.28,8.0,1.5,10.99,87.61,0.42,3.5,311.6643333,0.98,11.06,87.46,0.45,8.7,19.56966667,1.03,10.45,71.25,1.18,81.07,17.12,923.3483333,2.035,1.830226847,11.52,4.906666667,81.68066667,53.735,9.765,26.39857143,64.1,0.122,2.255,0.395,0.0445,0.0885,6.295,0.24,2.702900078,0.200904892,59.26738637,0.026951275,5.333944184,0.080139214,0.299025501,196.7206847,0.005692189,0.138931933,5.724059979,0.26521344,3.096519646,1.0,0.61,0.0,0.87,1.17,0.0,15.78,95.72,0.2,82.5,25.54545455,11.0,60.0,28.0,8.0,123.3825,101.0,42.00184928,541.0,440.0,92.57425743
