Repository: saikumar-voptimai/evonith_bf_webapp

# Evonith BF2 — Blast Furnace Intelligence Platform

Monitoring, modelling and optimisation of **Blast Furnace 2 (BF2)** at Evonith Steel: live telemetry from InfluxDB,
manual plant reports from Neon PostgreSQL, a two-zone energy model of the furnace, blend and fuel optimisers, a
conversational assistant (FurnaceMind) and a live digital twin evaluated every hour.

The platform has three deployable parts that share one Python service layer, plus the shared data library:

| Part | Path | What it is |
|---|---|---|
| **Streamlit app** (legacy) | `src/app.py`, `src/custom_pages/` | The original 11-page dashboard; still the home of the model pages. Served under `/legacy` in production |

File: src/assets/data/furnace_dataset_20260525_002530_771382.csv (part 40 of 209)
GO%,ORE_NA2O%,ORE_P%,ORE_TIO2%,ORE_AL2O3%,ORE_SIO2%,ORE_MNO%,ORE_CAO%,ORE_K2O%,ORE_CALC_MT,PELLET_PCT_SIO2,PELLET_PCT_AL2O3,PELLET_PCT_FE2O3,PELLET_PCT_MGO,PELLET_PCT_TIO2,PELLET_PCT_NA2O,TOTAL_PELLET_CALC_MT,PELLET_PCT_K2O,PELLET_PCT_TM,PELLET_PCT_LOI,PELLET_PCT_MNO,PELLET_PCT_CAO,PELLET_PCT_P,CHARGES/HRS.,STOCKRODLEVEL,CHEM_PCT_C,CHEM_PCT_CR,CHEM_PCT_FE,CHEM_PCT_MN,CHEM_PCT_P,CHEM_PCT_S,CHEM_PCT_SI,CHEM_PCT_TI,SLAG_BASICITY,SLAG_PCT_AL2O3,SLAG_PCT_CAO,SLAG_PCT_FEO,SLAG_PCT_K2O,SLAG_PCT_MGO,SLAG_PCT_MNO,SLAG_PCT_NA2O,SLAG_PCT_S,SLAG_PCT_SIO2,SLAG_PCT_TIO2,SLAG_T_BASICITY,HMT_GT_1480C,COKE_DISCHARGE_TIME,WEIGHTED_COKE_ANGLE,TOTAL_COKE_PORTIONS,NON_COKE_DISCHARGE_TIME,WEIGHTED_NON_COKE_ANGLE,TOTAL_NON_COKE_PORTIONS,TOTAL HEAT LOAD,FTG_UPTAKE_TEMP_A,FTG_UPTAKE_TEMP_B,FTG_UPTAKE_TEMP_C,FTG_UPTAKE_TEMP_D,FTG_UPTAKE_TEMP_AVG,HEARTH_TEMP_A,HEARTH_TEMP_B,HEARTH_TEMP_C,HEARTH_TEMP_D,HEARTH_TEMP_AVG,BOSH_TEMP_A,BOSH_TEMP_C,BOSH_TEMP_D,BELLY_TEMP_A,BELLY_TEMP_C,BELLY_TEMP_D,LOWER_STACK_TEMP_A,LOWER_STACK_TEMP_B,LOWER_STACK_TEMP_C,LOWER_STACK_TEMP_D,PCI_KG/THM,ACT. FUEL RATEKG/THM.,FURNACETOPGASANALYSISCO2ETACO,COKE RATE KG/THM,PRODUCTIONTONNESPERHR,HOT BLAST PRESSUREBAR,TOPPRESSUREBAR,DIFFERENTIAL PRESSURETOTALBAR,HOT BLAST TEMP.OC,OXYGENFLOWNM3/HR.,STEAMKGS/HR.,RAFTOC,PERMEABILITYKGS/HR.,TUYEREVELOCITYM/S,HOT BLAST VOLUMENM3/HR.,O2 ENRICHMENT %,BOTTOMBAR,FURNACE TOP GAS ANALYSISH2%,UNITCOST LAKHS/THM,BOSH_TEMP_B,FURNACE TOP GAS ANALYSISCO2%,FURNACE TOP GAS ANALYSISONLINE (ANALYZER)CO%
2025-11-23 19:00:00,0.997143531,12.49209115,0.490389733,86.51076532,7.267585123,19.09,7.55,1.03,0.49,87.37,11.6,7.996,70.36,11.02,16.89,1.73,13.55620823,5.0,80.28888889,70.55,33.29,0.045,5.58,2.26,9.1,2.32,0.028,0.14,54.36,11.29,0.064,2.023297491,0.15,132.845,0.1,96.66,1.35,0.64,0.98,0.0,0.0,1.705,59.36722554,3.83973695,3.731161652,0.11214874,0.024591641,0.078279041,0.400531778,4.315643528,5.778749861,0.107311617,0.098492932,0.020118132,53.906,0.0,0.0,0.0,0.0,0.0,0.0,4.077,0.0,0.0,0.0,0.0,0.0,0.0,7.0,0.075824228,4.372153846,0.015892308,94.82541538,0.131076923,0.118676923,0.029569231,0.446461538,0.060753846,1.070096288,17.34076923,37.45938462,0.317846154,0.467076923,7.489230769,0.183538462,0.195692308,0.312153846,35.00692308,1.126307692,1.284031537,1491.784615,83.0,24.27272727,11.0,75.0,25.2,10.0,1.8381569381149347,162.9316667,148.245,161.8308333,178.9575,162.99125,62.82735843341469,327.71055092705285,449.6122899573574,579.3557278174269,356.2019944842562,101.80337537706131,71.89888335745871,68.86285420876342,62.293404538525415,122.73535560778794,61.00722299466081,74.4141075673306,173.32198274412463,86.53742704440458,51.72055297900259,140.3522661,528.0694444,42.48259072,315.0,96.58702778,2.7946043,1.346706161,1.3119023146590005,1178.490833,3898.500203,0.0,2251.974478,1253.854544,209.920535,108801.3536,2.951972431,1.240635408,2.962930794,97.34667525825,57.62819444444473,18.180447263888883,24.43288265277776
2025-11-23 20:00:00,0.996139199,12.47236972,0.490207127,86.53149108,7.189064645,16.753,7.55,1.03,0.49,87.37,11.6,7.0,70.36,11.02,16.89,1.73,14.01363571,5.0,80.28888889,70.55,33.29,0.045,5.58,2.26,9.1,2.32,0.028,0.14,54.36,11.29,0.064,2.023297491,0.15,117.975,0.1,96.66,1.35,0.64,0.98,0.0,0.0,1.607,59.86968576,3.65244882,3.648655868,0.105135749,0.025540458,0.076216397,0.377677675,4.099478374,5.515968939,0.106486559,0.091892469,0.019540591,52.413,0.0,0.0,0.0,0.0,0.0,0.0,0.0,0.0,0.0,0.0,0.0,0.0,0.0,7.0,0.184101998,4.274166667,0.015616667,94.92891667,0.13,0.119766667,0.031533333,0.44,0.06,1.060999028,17.33766667,37.301,0.3315,0.4915,7.4655,0.182333333,0.2,0.313833333,35.15733333,1.111666667,1.273352474,1485.866667,83.0,24.27272727,11.0,75.0,25.2,10.0,0.39665609866536045,166.5005556,143.3255556,145.3480556,175.4172222,157.6478472,62.987933355154624,327.12513766963434,449.2955026902908,578.9819020585404,356.1032215522945,100.31253665332845,68.52711329743754,66.69538577210116,63.24402916490711,124.04212230990555,60.529793902905105,77.18931302237135,181.54801041721998,88.05545442445005,53.567635758418604,143.3033614,534.4027778,42.16903308,315.0,97.79,2.8212046,1.347816542,1.3262917682724107,1183.681944,3899.401456,0.0,2244.299164,1241.924075,210.8380183,109641.1747,2.92986995,1.251928931,3.045347847,97.7376953855,57.62819444444473,18.180447263888883,24.43288265277776
2025-11-23 21:00:00,0.996665869,12.4827116,0.490302885,86.52062253,7.230240632,16.706,7.55,1.03,0.49,87.37,11.6,7.04,70.36,11.02,16.89,1.73,13.45955624,5.0,80.28888889,70.55,33.29,0.045,5.58,2.26,9.1,2.32,0.028,0.14,54.36,11.29,0.064,2.023297491,0.15,117.48,0.1,96.66,1.35,0.64,0.98,0.0,0.0,1.61,59.74511347,3.698882172,3.669111089,0.106874443,0.025305222,0.076727777,0.383343772,4.153071053,5.581118819,0.106691111,0.093528887,0.019683778,50.455,0.0,0.0,0.0,0.0,0.0,0.0,0.0,0.0,0.0,0.0,0.0,0.0,0.0,6.0,0.220468119,4.149166667,0.015116667,95.05141667,0.13,0.120766667,0.033533333,0.44,0.06,1.054226689,17.34766667,37.211,0.3465,0.5065,7.4205,0.172333333,0.2,0.318833333,35.29733333,1.061666667,1.264458503,1477.866667,83.0,24.27272727,11.0,75.0,25.2,10.0,0.7166072998208506,178.4466667,152.8380556,152.8830556,180.6113889,166.1947917,63.10128792681452,327.2489558279329,449.2945439971383,578.3803652922921,355.869707335934,101.31842250552835,69.3234603809126,68.6768307966536,63.126086881470464,124.32283766164716,59.54106116791827,76.49102631180014,174.38382596740308,85.24815733209839,53.18524400754863,137.6373478,526.2083333,42.27533547,315.0,97.79,2.836254956,1.347828608,1.3250189190556154,1178.858889,3899.344653,0.0,2256.436647,1232.408753,209.7536661,109791.7897,2.924987375,1.269407401,2.937741094,96.9869485835,57.62819444444473,18.180447263888883,24.43288265277776
2025-11-23 22:00:00,0.99663741,12.48215279,0.490297711,86.5212098,7.228015728,14.242,7.55,1.03,0.49,87.37,11.6,5.94,70.36,11.02,16.89,1.73,13.93047181,5.0,80.28888889,70.55,33.29,0.045,5.58,2.26,9.1,2.32,0.028,0.14,54.36,11.29,0.064,2.023297491,0.15,100.919,0.1,96.66,1.35,0.64,0.98,0.0,0.0,1.385,59.75658513,3.694606201,3.667227401,0.106714329,0.025326885,0.076680685,0.38282199,4.148135791,5.575119273,0.106672274,0.093378192,0.019670592,42.801,0.0,0.0,0.0,0.0,0.0,0.0,0.0,0.0,0.0,0.0,0.0,0.0,0.0,7.0,0.223004552,4.262181818,0.015,94.93363636,0.134181818,0.114727273,0.033163636,0.448363636,0.058745455,1.048172651,17.41690909,37.11472727,0.329090909,0.501636364,7.364,0.174181818,0.195818182,0.315818182,35.40945455,1.062545455,1.256145214,1478.927273,83.0,24.27272727,11.0,75.0,25.2,10.0,1.6648050332465516,170.0738889,162.8033333,159.9513889,184.2819444,169.2776389,62.19049738877007,327.80814198725176,449.62825031369096,581.4915754406851,357.119090550485,99.52819250716539,69.98316350717464,71.46074371852464,61.086439230104105,111.01875526532234,60.19712028902243,69.32006045851571,154.9042456570931,80.77060961541991,52.328069414711095,151.4050519,531.8194444,42.21151961,315.0,92.00797222,2.829459194,1.347806892,1.3036023137218804,1177.776944,3898.729031,0.0,2240.436336,1226.665022,208.2101281,109009.2889,2.945925169,1.260155336,3.047863614,98.81116937675,57.62819444444473,18.180447263888883,24.43288265277776
2025-11-23 23:00:00,0.997262383,12.49442497,0.490411342,86.50831264,7.276877206,16.434,7.55,1.03,0.49,87.37,11.6,6.93,70.36,11.02,16.89,1.73,14.07524929,5.0,80.28888889,70.55,33.29,0.045,5.58,2.26,9.1,2.32,0.028,0.14,54.36,11.29,0.064,2.023297491,0.15,117.522,0.1,96.66,1.35,0.64,0.98,0.0,0.0,1.62,59.73099825,3.70414351,3.671428859,0.107071453,0.025278568,0.076785721,0.383985794,4.15914361,5.588500916,0.106714289,0.093714309,0.019700002,49.697,0.0,0.0,0.0,0.0,0.0,0.0,0.0,0.0,0.0,0.0,0.0,0.0,0.0,6.0,0.271261377,4.447636364,0.015,94.74272727,0.139636364,0.106545455,0.032072727,0.459272727,0.057109091,1.042337226,17.50418182,37.01654545,0.301818182,0.490727273,7.304,0.179636364,0.190363636,0.310363636,35.51309091,1.078909091,1.248008654,1482.745455,83.0,24.27272727,11.0,75.0,25.2,10.0,0.9738168261720688,175.6963889,155.2602778,161.0638889,188.4363889,170.1142361,62.42246416273657,327.4315018156688,449.5799447152675,577.8069250024912,355.7559260110262,99.52653539762181,69.69442477659683,66.50483940964122,62.491209042715674,120.87004016729458,57.901939220487066,74.39029913681222,172.56322681238842,85.76249360942538,50.937562340004845,145.7260836,535.0,42.38512817,315.0,96.58702778,2.825633314,1.348200594,1.3145032099386746,1181.636111,3899.582917,0.0,2235.533839,1213.898856,206.0755764,107404.9661,2.987384703,1.257443508,3.120201622,98.05870607700001,57.62819444444473,18.180447263888883,24.43288265277776
2025-11-24 00:00:00,0.97831516,12.48625747,0.453060148,86.53542737,7.376960957,14.215,8.05,1.035,0.485,87.285,11.68,5.939,70.31,11.16,17.19,1.34,14.86478499,5.043333333,80.26555556,70.55,31.42,0.043,5.87,2.28,8.83,2.39,0.035,0.14,53.96,11.36,0.066,1.935264055,0.14,100.722,0.1,96.06,1.04,0.63,1.26,0.0,0.0,1.393,59.13849961,3.930368046,3.672720863,0.060389198,0.018662342,0.065921808,0.368439329,4.515820348,5.837499824,0.060259466,0.104154974,0.018714235,42.549,0.0,0.0,0.0,0.0,0.0,0.0,0.0,0.0,0.0,0.0,0.0,0.0,0.0,7.0,0.251007301,4.338117647,0.015,94.86374118,0.14,0.108305882,0.032658824,0.446823529,0.055352941,1.034670963,17.23988235,37.00011765,0.326352941,0.480117647,7.313176471,0.186588235,0.186705882,0.293529412,35.76376471,1.099764706,1.239170736,1482.670588,83.0,24.27272727,11.0,75.0,25.2,10.0,0.09980705572618831,184.9680556,148.0605556,157.6688889,191.4469444,170.5361111,62.38531315223008,326.49841342861185,449.25130331007404,582.6502252487626,356.9371256263939,99.05323475519684,68.86007717326855,63.48109275846892,64.15670585779912,120.84975712661202,62.230479061538446,75.79492958097674,183.58858652854315,90.48375167193143,51.92562136509262,161.55975,538.9305556,43.51224047,315.0,92.00797222,2.801621131,1.347924481,1.3291278950617826,1179.691389,3905.101344,0.0,2211.544825,1234.848156,207.1728939,107485.4711,2.989597419,1.237188077,3.160268814,100.156666875,57.62819444444473,18.180447263888883,24.43288265277776
2025-11-24 01:00:00,0.982194446,12.5462372,0.456641027,86.47156835,7.642542843,17.681,8.05,1.035,0.485,87.285,11.68,6.857,70.31,11.16,17.19,1.34,14.49022923,5.043333333,80.26555556,70.55,31.42,0.043,5.87,2.28,8.83,2.39,0.035,0.14,53.96,11.36,0.066,1.935264055,0.14,115.794,0.1,96.06,1.04,0.63,1.26,0.0,0.0,1.585,59.11751106,3.938164267,3.675038211,0.060538171,0.018660687,0.066019467,0.369245435,4.524427641,5.849301746,0.06035878,0.104469471,0.018732443,49.724,0.0,0.0,0.0,0.0,0.0,0.0,0.0,0.0,0.0,0.0,0.0,0.0,0.0,7.0,0.263172127,4.207529412,0.015,95.00703529,0.14,0.110776471,0.033364706,0.432705882,0.053588235,1.026873925,16.95047059,36.98952941,0.354588235,0.469529412,7.327294118,0.193647059,0.183176471,0.275882353,36.02494118,1.120941176,1.230282721,1482.317647,83.0,24.27272727,11.0,75.0,25.2,10.0,2.085475544475557,178.6,167.8555556,172.5819444,201.6811111,180.1796528,61.94608749789071,327.4458238614184,449.6691994810909,581.7217273624766,356.97062261950265,97.77270204103948,70.45319808989726,69.14298001837597,61.065350037786175,109.1840258804599,58.65008290551624,67.50157870517361,152.7151282570282,80.87412524063892,50.59015598290641,159.5752352,541.8888889,42.44628036,315.0,90.805,2.77575225,1.348291011,1.3055886078594128,1181.366944,3900.345789,0.0,2223.668683,1259.202239,209.1391917,107617.2653,2.982517106,1.220150868,3.18410015,99.893718664,57.62819444444473,18.180447263888883,24.43288265277776
2025-11-24 02:00:00,0.977095752,12.46740355,0.45193454,86.5555007,7.293478393,16.407,8.05,1.035,0.485,87.285,11.68,6.697,70.31,11.16,17.19,1.34,15.43226198,5.043333333,80.26555556,70.55,31.42,0.043,5.87,2.28,8.83,2.39,0.035,0.14,53.96,11.36,0.066,1.935264055,0.14,117.985,0.1,96.06,1.04,0.63,1.26,0.0,0.0,1.299,59.12991768,3.933555816,3.673668395,0.060450111,0.018661665,0.06596174,0.368768935,4.519339755,5.842325471,0.060300074,0.104283568,0.01872168,48.588,0.0,0.0,0.0,0.0,0.0,0.0,0.0,0.0,0.0,0.0,0.0,0.0,0.0,6.0,0.221543706,4.111818182,0.014890909,95.10169091,0.139454545,0.112563636,0.033672727,0.433090909,0.052818182,1.020402628,16.70254545,36.99418182,0.375636364,0.46,7.333454545,0.197818182,0.179454545,0.261090909,36.25454545,1.132363636,1.222679066,1482.490909,83.0,24.27272727,11.0,75.0,25.2,10.0,1.6936536273640428,196.2675,171.2230556,178.8577778,218.4175,191.1914583,62.099967912855504,326.464334691755,449.703119552782,581.4360340317801,356.7066522236099,97.37663709702727,70.71872241439985,66.77088891388104,61.850501375257565,110.00700426288535,56.96722786722926,68.06528043855886,157.64820729127013,82.32135666239697,50.02405110767044,169.9494739,545.2222222,42.69382253,315.0,90.805,2.782994089,1.348090839,1.3289820775438907,1181.915278,3899.914586,0.0,2197.116283,1256.520286,209.5094861,108136.6675,2.972178764,1.223958264,3.342906036,101.26830529175,57.62819444444473,18.180447263888883,24.43288265277776
2025-11-24 03:00:00,0.977283586,12.47030776,0.452107926,86.55240866,7.30633783,14.232,8.05,1.035,0.485,87.285,11.68,5.836,70.31,11.16,17.19,1.34,15.3244578,5.043333333,80.26555556,70.55,31.42,0.043,5.87,2.28,8.83,2.39,0.035,0.14,53.96,11.36,0.066,1.935264055,0.14,101.221,0.1,96.06,1.04,0.63,1.26,0.0,0.0,1.117,59.15359502,3.924760841,3.671054178,0.060282054,0.018663533,0.065851569,0.36785956,4.509629804,5.829011635,0.060188036,0.103928781,0.01870114,42.545,0.0,0.0,0.0,0.0,0.0,0.0,0.0,0.0,0.0,0.0,0.0,0.0,0.0,7.0,0.278249537,4.33,0.0138,94.7586,0.134,0.1082,0.0304,0.564,0.061,1.02586299,16.828,37.136,0.332,0.46,7.268,0.176,0.174,0.272,36.2,1.056,1.226634642,1487.4,83.0,24.27272727,11.0,75.0,25.2,10.0,0.7404250239811887,200.3327778,162.0972222,174.5986111,218.7811111,188.9524306,62.50311732612205,326.0228574829115,449.6254958363161,577.0944066953344,355.2033095546411,97.6140196381304,69.8796921914342,62.229376851818444,63.32378328188723,120.8649018924886,54.41567474394562,74.03995504541561,176.7729928667498,87.2224484068424,49.39069430331077,158.6595856,549.5694444,42.27764956,315.0,96.58702778,2.806933989,1.348004033,1.3437626872500061,1181.143056,3898.558247,0.0,2196.033731,1226.797339,206.6172267,107134.242,2.992394244,1.241934247,3.369598772,99.77239509200001,57.62819444444473,18.180447263888883,24.43288265277776
2025-11-24 04:00:00,0.977774172,12.47789296,0.452560774,86.54433286,7.339924071,16.331,8.05,1.035,0.485,87.285,11.68,6.806,70.31,11.16,17.19,1.34,14.86861262,5.043333333,80.26555556,70.55,31.42,0.043,5.87,2.28,8.83,2.39,0.035,0.14,53.96,11.36,0.066,1.935264055,0.14,117.443,0.1,96.06,1.04,0.63,1.26,0.0,0.0,1.3,59.26006284,3.885213251,3.659299055,0.059526368,0.018671929,0.065356174,0.363770457,4.46596792,5.769144475,0.059684245,0.102333443,0.018608778,51.559,0.0,0.0,0.0,0.0,0.0,0.0,0.0,0.0,0.0,0.0,0.0,0.0,0.0,6.0,0.271947194,4.460133333,0.013117333,94.56394933,0.131066667,0.105746667,0.028213333,0.632266667,0.065506667,1.031109762,16.9008,37.25493333,0.314933333,0.4568,7.2328,0.161066667,0.17,0.277866667,36.1312,1.0064,1.231294773,1491.213333,83.0,24.27272727,11.0,75.0,25.2,10.0,3.2339984108342037,193.5497222,185.3838889,196.4416667,222.4586111,199.4584722,61.75474101655807,327.54957219520975,450.3144703841537,578.2630919788971,356.02643741761295,98.9098250085039,74.02265068358847,70.88518498255965,59.77027016589496,106.70963320446663,53.53786986965686,63.99847032789435,140.58906805259653,76.91010594041707,47.41635987490102,161.601351,549.125,42.16642622,315.0,92.00797222,2.796673972,1.347919042,1.307974589783963,1179.926389,3899.592353,0.0,2209.705994,1231.740261,206.3929214,106915.8772,2.998915825,1.233710236,3.345767419,100.1621790075,57.62819444444473,18.180447263888883,24.43288265277776
2025-11-24 05:00:00,0.977859129,12.47920653,0.452639196,86.54293434,7.345740358,14.027,8.05,1.035,0.485,87.285,11.68,5.81,70.31,11.16,17.19,1.34,14.727653,5.043333333,80.26555556,70.55,31.42,0.043,5.87,2.28,8.83,2.39,0.035,0.14,53.96,11.36,0.066,1.935264055,0.14,100.768,0.1,96.06,1.04,0.63,1.26,0.0,0.0,1.102,59.15389682,3.924648738,3.671020856,0.060279912,0.018663557,0.065850165,0.367847969,4.509506037,5.828841932,0.060186608,0.103924259,0.018700878,43.728,0.0,0.0,0.0,0.0,0.0,0.0,0.0,0.0,0.0,0.0,0.0,0.0,0.0,7.0,0.280173029,4.348133333,0.013557333,94.77750933,0.135066667,0.108546667,0.029013333,0.528266667,0.059906667,1.035769156,16.8288,37.31093333,0.370933333,0.4448,7.2808,0.165066667,0.17,0.269866667,36.0232,1.0304,1.237892427,1492.013333,83.0,24.27272727,11.0,75.0,25.2,10.0,2.0988565774621293,192.9913889,170.9494444,180.8552778,218.7391667,190.8838194,62.10067878650654,326.754266260327,449.4299511822932,581.8252301484808,356.6274449643239,96.17249095500418,69.96732439724582,66.2919640963623,61.87108376896323,110.95305876851472,57.367056118349645,67.84565740061751,154.94553371317113,81.6506821565772,49.862343141793744,162.1898904,549.3472222,42.55882947,315.0,90.805,2.792739631,1.348014311,1.3166708308162145,1182.718889,3899.180939,0.0,2216.088639,1236.759936,207.1876675,106929.8925,2.996264717,1.237205727,3.295508583,100.240160478,57.62819444444473,18.180447263888883,24.43288265277776
2025-11-24 06:00:00,0.97723529,12.46956103,0.452063345,86.55320368,7.303031426,16.197,8.05,1.035,0.485,87.285,11.68,6.834,70.31,11.16,17.19,1.34,14.58532881,5.043333333,80.26555556,70.55,31.42,0.043,5.87,2.28,8.83,2.39,0.035,0.14,53.96,11.36,0.066,1.935264055,0.14,117.98,0.1,96.06,1.04,0.63,1.26,0.0,0.0,1.279,59.16081663,3.922078364,3.670256838,0.060230797,0.018664102,0.065817967,0.3675822,4.506668257,5.824950899,0.060153865,0.103820571,0.018694875,50.304,0.0,0.0,0.0,0.0,0.0,0.0,0.0,0.0,0.0,0.0,0.0,0.0,0.0,7.0,0.273399261,4.236133333,0.013997333,94.99106933,0.139066667,0.111346667,0.029813333,0.424266667,0.054306667,1.040428551,16.7568,37.36693333,0.426933333,0.4328,7.3288,0.169066667,0.17,0.261866667,35.9152,1.0544,1.244490082,1492.813333,83.0,24.27272727,11.0,75.0,25.2,10.0,1.4346857959388473,200.7123967,165.0334711,175.9665289,220.7066116,190.6047521,62.46957665408318,326.06831869367466,448.9679090610801,583.4758252305808,356.7841702625391,95.60758950372465,68.4523293515002,63.84408990582503,63.39391457952797,115.1187471086173,59.19032938155052,70.64844642587832,164.3972787934553,84.5205957127689,51.05242324980365,161.1296434,540.3099174,41.91139938,315.0,90.51921488,2.787366983,1.347804169,1.329157793043494,1178.867769,3901.073083,0.0,2218.026868,1245.670132,207.6956128,107321.4731,2.986868818,1.234504112,3.282888095,100.0996777505,57.62819444444473,18.180447263888883,24.43288265277776
2025-11-24 07:00:00,0.977643304,12.47586955,0.452439973,86.54648714,7.330964683,16.451,8.05,1.035,0.485,87.285,11.68,6.887,70.31,11.16,17.19,1.34,12.84299132,5.043333333,80.26555556,70.55,31.42,0.043,5.87,2.28,8.83,2.39,0.035,0.14,53.96,11.36,0.066,1.935264055,0.14,118.475,0.1,96.06,1.04,0.63,1.26,0.0,0.0,1.166,58.71081809,4.08923082,3.71994122,0.063424793,0.018628613,0.067911809,0.384865267,4.691210247,6.077986358,0.062283195,0.110563451,0.019085252,45.594,0.0,0.0,0.0,0.0,0.0,0.0,0.0,0.0,0.0,0.0,0.0,0.0,0.0,7.0,0.157106059,4.258421053,0.013833684,95.04891368,0.132736842,0.113694737,0.0392,0.346736842,0.046463158,1.029266633,16.77389474,37.05073684,0.466631579,0.459052632,7.34,0.199052632,0.177263158,0.257578947,36.00136842,1.161684211,1.23315384,1484.526316,83.0,24.27272727,11.0,75.0,25.2,10.0,3.6966222410597283,165.7892562,157.2739669,175.9904959,202.5966942,175.4126033,62.87570717338926,327.34975760256236,448.7316232412028,586.4625574895003,357.6157678944716,96.4963941448293,70.12138234413827,69.14390503086389,61.81313826262279,113.49001370390158,63.84896879796796,67.42160367597504,151.01162629790622,81.25259823790496,52.60782441300776,142.5394975,532.7892562,43.45487934,315.0,90.10128099,2.804040545,1.347622149,1.2971948167675964,1182.315702,3906.226897,0.0,2275.161913,1247.138479,209.7260847,108589.3405,2.957533074,1.24317863,2.88630862,97.63648341875,57.62819444444473,18.180447263888883,24.43288265277776
2025-11-24 08:00:00,0.987055948,12.50979963,0.482741264,86.50314443,6.844172853,16.569,8.05,1.035,0.485,87.285,11.68,6.964,70.34,10.75,16.93,1.98,13.46523318,5.043333333,80.26555556,70.55,31.42,0.045,6.02,2.21,9.45,2.31,0.036,0.14,53.87,11.56,0.068,1.920265781,0.14,118.03,0.1,96.06,1.04,0.63,1.26,0.0,0.0,1.163,59.1188358,3.937672192,3.674891947,0.060528768,0.018660791,0.066013303,0.369194556,4.523884373,5.848556842,0.060352512,0.104449621,0.018731294,50.438,0.0,0.0,0.0,0.0,0.0,0.0,0.0,0.0,0.0,0.0,0.0,0.0,0.0,7.0,0.183031873,4.321578947,0.013486316,95.05936632,0.123263158,0.115905263,0.0512,0.277263158,0.037936842,1.013289534,16.81810526,36.62126316,0.501368421,0.496947368,7.34,0.236947368,0.186736842,0.254421053,36.14663158,1.294315789,1.216359456,1473.473684,83.0,24.27272727,11.0,75.0,25.2,10.0,2.3911157387319975,171.7613889,150.1086111,165.7758333,207.1008333,173.6866667,63.34869465826313,326.3779208614878,448.71833105241336,582.3550883236329,356.3493932128313,95.76036050261874,68.33129064409428,65.05474408483647,62.95067234757667,120.11703054167032,60.195351427667944,72.14755996733317,167.51839129655906,84.90578239614146,53.08509284216288,140.8499036,530.2805556,42.31774653,315.0,95.599875,2.799527322,1.348388072,1.3266438316093823,1179.088056,3897.493725,0.0,2255.940344,1259.643381,210.9999136,109438.1011,2.928075189,1.242104619,3.001945072,97.412612227,57.62819444444473,18.180447263888883,24.43288265277776
2025-11-24 09:00:00,0.986697149,12.50110872,0.482262865,86.51219413,6.810286295,16.731,8.05,1.035,0.485,87.285,11.68,6.992,70.34,10.75,16.93,1.98,13.99218829,5.043333333,80.26555556,70.55,31.42,0.045,6.02,2.21,9.45,2.31,0.036,0.14,53.87,11.56,0.068,1.920265781,0.14,118.165,0.1,96.06,1.04,0.63,1.26,0.0,0.0,1.075,59.34565355,3.853420486,3.649848977,0.058918863,0.018678679,0.064957921,0.36048318,4.430867628,5.721016575,0.059279242,0.101050933,0.018534528,52.972,0.0,0.0,0.0,0.0,0.0,0.0,0.0,0.0,0.0,0.0,0.0,0.0,0.0,7.0,0.082542794,4.384736842,0.013138947,95.06981895,0.113789474,0.118115789,0.0632,0.207789474,0.029410526,0.997312435,16.86231579,36.19178947,0.536105263,0.534842105,7.34,0.274842105,0.196210526,0.251263158,36.29189474,1.426947368,1.199565071,1462.421053,83.0,24.27272727,11.0,75.0,25.2,10.0,0.6194520271807988,183.5175,147.3058333,156.6655556,202.4730556,172.4904861,63.072763787976676,326.29110888883787,448.5274928307459,580.4373635132379,355.7493575368589,95.3348847774144,65.77546665673441,61.13933026658279,64.47468927173307,125.47033988788229,59.21555690489711,76.83202600533875,181.10444285407203,88.36863045982429,52.6736424452308,144.5324686,545.875,41.88526642,315.0,96.81,2.68813485,1.348029422,1.328873602260906,1193.566944,3905.678103,0.0,2248.343669,1341.719836,215.7327425,107538.6572,2.986426694,1.14015952,3.115668403,97.9005520895,57.62819444444473,18.180447263888883,24.43288265277776
2025-11-24 10:00:00,0.993151047,12.65743647,0.490868063,86.34941248,7.419821102,14.757,8.05,1.035,0.485,87.285,11.68,6.025,70.34,10.75,16.93,1.98,15.10169191,5.043333333,80.26555556,70.55,31.42,0.045,6.02,2.21,9.45,2.31,0.036,0.14,53.87,11.56,0.068,1.920265781,0.14,97.92,0.1,96.06,1.04,0.63,1.26,0.0,0.0,0.736,59.17331949,3.917434163,3.668876397,0.060142054,0.018665088,0.065759791,0.367102004,4.501540902,5.817920506,0.060094703,0.103633225,0.018684029,42.871,0.0,0.0,0.0,0.0,0.0,0.0,0.0,0.0,0.0,0.0,0.0,0.0,0.0,6.0,0.269916219,4.405384615,0.013461538,95.02230769,0.119230769,0.114384615,0.056461538,0.235384615,0.033384615,0.993339888,16.73230769,36.16307692,0.513076923,0.508461538,7.423076923,0.276153846,0.190769231,0.25,36.40538462,1.438461538,1.197236911,1462.615385,83.0,24.27272727,11.0,75.0,25.2,10.0,-1.1362587418445287,136.8794444,130.6888889,129.6683333,157.1002778,138.5842361,60.59341168981943,328.28439591959676,449.35787788398204,582.052394689549,357.4116124565572,93.72774544988535,63.54928300888588,59.42069555393158,62.73182494906057,114.03605998557936,63.13206519418323,75.43565057291738,188.39680834728716,93.47497336301319,51.20712218462684,146.9067736,550.0,42.78866936,315.0,90.67260239998812,2.665846778,1.347979972,1.2732255047309717,1195.222778,3903.111747,0.0,2204.623939,1302.052383,207.4656494,102658.8106,3.127660406,1.124462234,3.302027036,98.21514750200001,57.62819444444473,18.180447263888883,24.43288265277776
2025-11-24 11:00:00,0.987240988,12.5142817,0.482987983,86.49847731,6.861648831,16.727,8.05,1.035,0.485,87.285,11.68,7.109,70.34,10.75,16.93,1.98,15.77539616,5.043333333,80.26555556,70.55,31.42,0.045,6.02,2.21,9.45,2.31,0.036,0.14,53.87,11.56,0.068,1.920265781,0.14,112.647,0.1,96.06,1.04,0.63,1.26,0.0,0.0,0.878,58.88702135,4.023779926,3.700486602,0.062174139,0.01864251,0.067091935,0.378097839,4.618950237,5.978906767,0.061449426,0.107923182,0.018932395,46.239,0.0,0.0,0.0,0.0,0.0,0.0,0.0,0.0,0.0,0.0,0.0,0.0,0.0,7.0,0.357206742,4.366470588,0.014,95.02288235,0.128235294,0.110058824,0.044764706,0.273529412,0.040058824,0.995875391,16.53705882,36.34941176,0.478823529,0.46,7.491764706,0.258235294,0.178235294,0.248235294,36.5,1.386470588,1.201132822,1468.352941,83.0,24.27272727,11.0,75.0,25.2,10.0,0.4524240369562733,171.4594444,161.4313889,161.0866667,192.6261111,171.6509028,61.0747146959646,327.7085146112724,450.11193223485037,577.8695356232079,356.2514831051392,96.58183825589683,68.66304342682493,64.82022882348943,61.11709904007186,109.7726193395248,55.705313817003,70.1634172306743,166.16341629522356,84.98829955138774,48.92665367523079,170.0255561,551.8611111,42.34551539,315.0,92.7825,2.714457831,1.348095653,1.3012336741398778,1191.831389,3900.935903,0.0,2188.753333,1283.164206,208.9797992,105083.0747,3.055947694,1.163729655,3.380947781,101.27838618325,57.62819444444473,18.180447263888883,24.43288265277776
2025-11-24 12:00:00,0.986467665,12.49555011,0.481956887,86.51798222,6.788612822,14.288,8.05,1.035,0.485,87.285,11.68,6.186,70.34,10.75,16.93,1.98,14.91890096,5.043333333,80.26555556,70.55,31.42,0.045,6.02,2.21,9.45,2.31,0.036,0.14,53.87,11.56,0.068,1.920265781,0.14,101.599,0.1,96.06,1.04,0.63,1.26,0.0,0.0,0.735,58.86598524,4.031593812,3.702809201,0.062323449,0.018640851,0.067189816,0.378905772,4.627577033,5.990735431,0.061548966,0.108238392,0.018950644,39.691,0.0,0.0,0.0,0.0,0.0,0.0,0.0,0.0,0.0,0.0,0.0,0.0,0.0,6.0,0.214464452,4.254705882,0.014,95.22582353,0.122352941,0.113588235,0.050647059,0.185294118,0.033588235,0.994922601,16.46058824,36.41411765,0.508235294,0.46,7.397647059,0.252352941,0.172352941,0.242352941,36.6,1.374705882,1.197048554,1469.529412,83.0,24.27272727,11.0,75.0,25.2,10.0,1.0355754317138377,191.7961111,165.6572222,165.3888889,204.2505556,181.7731944,61.70807446157876,326.8931765013206,448.83353329559367,587.687514955437,358.37099977927295,94.82481659575029,66.78131540760981,65.98111418071935,62.83087512484914,107.15516259686984,63.21503434007335,68.19666316991402,156.17409020215342,82.89942978093555,52.112442915431906,176.3124981,552.4305556,42.51363097,315.0,84.61624175,2.748669739,1.342029514,1.3045096446241837,1194.073056,3899.320781,0.0,2220.727339,1267.43045,210.7801358,106711.7622,3.008595036,1.192268606,3.271211097,102.11140599825,57.62819444444473,18.180447263888883,24.43288265277776
2025-11-24 13:00:00,0.986317561,12.49191427,0.481756749,86.52176817,6.774436361,16.633,8.05,1.035,0.485,87.285,11.68,7.27,70.34,10.75,16.93,1.98,15.43569407,5.043333333,80.26555556,70.55,31.42,0.045,6.02,2.21,9.45,2.31,0.036,0.14,53.87,11.56,0.068,1.920265781,0.14,119.184,0.1,96.06,1.04,0.63,1.26,0.0,0.0,0.869,59.18887225,3.911657075,3.667159215,0.060031664,0.018666315,0.065687424,0.36650467,4.4951628,5.809175147,0.060021109,0.103400179,0.018670537,50.215,0.0,0.0,0.0,0.0,0.0,0.0,0.0,0.0,0.0,0.0,0.0,0.0,0.0,7.0,0.288284375,4.248117647,0.014423529,95.03212941,0.132705882,0.113305882,0.043682353,0.366,0.049635294,1.007902942,16.74341176,36.66447059,0.426823529,0.430352941,7.330352941,0.224588235,0.161529412,0.261176471,36.38164706,1.264117647,1.209393822,1479.317647,83.0,24.27272727,11.0,75.0,25.2,10.0,3.508832353793167,197.8389972,194.8682451,196.1760446,223.5362117,203.1048747,61.69578772576991,327.60419187105504,450.4219365790507,580.1909847813823,356.85774733366253,99.4483086203908,74.42136079782782,74.93595929657397,58.80760344803967,99.18896665555616,53.992044745826696,60.37552487777393,127.02010500048698,72.4741965916414,48.497657299995964,173.1811025,550.8495822,42.22008972,315.0,89.13036036,2.796247042,1.34803644,1.310184049345533,1188.576045,3899.424019,0.0,2205.644964,1255.127521,211.4746666,108898.4379,2.949810106,1.21790924,3.316891075,101.69649608125,57.62819444444473,18.180447263888883,24.43288265277776
2025-11-24 14:00:00,0.985943574,12.48285545,0.481258098,86.53120098,6.739115291,14.355,8.05,1.035,0.485,87.285,11.68,6.319,70.34,10.75,16.93,1.98,16.09443895,5.043333333,80.26555556,70.55,31.42,0.045,6.02,2.21,9.45,2.31,0.036,0.14,53.87,11.56,0.068,1.920265781,0.14,101.624,0.1,96.06,1.04,0.63,1.26,0.0,0.0,0.695,59.18374595,3.913561244,3.667725211,0.060068049,0.018665911,0.065711277,0.366701555,4.497265068,5.81205768,0.060045366,0.103476993,0.018674984,43.204,0.0,0.0,0.0,0.0,0.0,0.0,0.0,0.0,0.0,0.0,0.0,0.0,0.0,6.0,0.152200358,4.295217391,0.014521739,94.61208696,0.149043478,0.110426087,0.028991304,0.711652174,0.07806087,1.035968742,17.24173913,37.10773913,0.301913043,0.375652174,7.31773913,0.183304348,0.146173913,0.298608696,35.83678261,1.091304348,1.240265233,1492.86087,83.0,24.27272727,11.0,75.0,25.2,10.0,0.6780610993065892,180.6691667,162.9388889,165.7705556,201.6394444,177.7545139,61.330460533523485,327.0874386578492,449.9240905412311,580.709732572272,356.87771611053256,96.59214524979322,69.17208327613228,64.88862978440238,61.62424873244005,108.49831982516974,57.45727762256606,69.24397950800673,165.05893820546376,85.1343903193313,49.575723627895016,178.1343547,557.8611111,42.19875319,315.0,90.35,2.725139781,1.347912414,1.3134232587009242,1192.014444,3901.514436,0.0,2182.098092,1287.389653,210.7590661,106148.6275,3.027185372,1.160443141,3.426062578,102.35280199774999,57.62819444444473,18.180447263888883,24.43288265277776
2025-11-24 15:00:00,0.985797356,12.47931374,0.481063142,86.5348889,6.725305864,14.222,8.05,1.035,0.485,87.285,11.68,6.044,70.34,10.75,16.93,1.98,15.58630025,5.043333333,80.26555556,70.55,31.42,0.045,6.02,2.21,9.45,2.31,0.036,0.14,53.87,11.56,0.068,1.920265781,0.14,101.786,0.1,96.06,1.04,0.63,1.26,0.0,0.0,0.527,59.21160199,3.903214089,3.664649623,0.059870333,0.018668107,0.065581663,0.36563169,4.485841457,5.796394151,0.059913555,0.103059592,0.018650818,43.496,0.0,0.0,0.0,0.0,0.0,0.0,0.0,0.0,0.0,0.0,0.0,0.0,0.0,6.0,0.417215852,4.269130435,0.011913043,94.36165217,0.143826087,0.107295652,0.018034783,0.993391304,0.094756522,1.089856226,17.63304348,37.85904348,0.312347826,0.297391304,7.469043478,0.146782609,0.125304348,0.345565217,34.78286957,0.934782609,1.304871448,1497.556522,83.0,24.27272727,11.0,75.0,25.2,10.0,0.4687416927116459,211.9436111,176.8625,183.0344444,222.4777778,198.5795833,61.579876632162275,326.9188886461183,449.9283439790401,574.0363968384344,354.5369284296455,96.94821360984926,69.58023649059425,62.18759986038643,62.57963627007325,118.14108218022909,50.605154114263534,72.61831365173785,167.9718423083928,84.14687807622651,46.52332844823096,162.2483775,558.6527778,42.36107619,315.0,96.06444444,2.736532972,1.348237292,1.3214925635341417,1192.544722,3898.657953,0.0,2192.591731,1254.564903,206.3927647,104266.6392,3.081217492,1.166308881,3.4506173,100.24791001875,57.62819444444473,18.180447263888883,24.43288265277776
2025-11-24 16:00:00,0.98717523,12.32762845,0.467570726,86.68519632,6.981928312,14.033,7.75,1.02,0.455,87.33,11.65,5.813,70.31,10.81,16.99,1.89,13.70490352,5.043333333,80.26555556,70.55,31.42,0.044,5.83,2.18,9.3,2.35,0.028,0.14,54.14,11.41,0.062,1.957118353,0.14,101.932,0.1,96.24,0.97,0.78,0.98,0.0,0.0,0.52,58.94847848,4.313557523,3.297858761,0.06640496,0.019669046,0.068561984,0.411800906,4.382103722,5.893272024,0.103238167,0.119500377,0.024647633,43.713,0.0,0.0,0.0,0.0,0.0,0.0,0.0,0.0,0.0,0.0,0.0,0.0,0.0,6.0,0.330990896,4.244181818,0.010436364,94.21436364,0.142909091,0.102236364,0.010872727,1.168,0.107,1.129838494,17.89527273,38.42745455,0.315636364,0.247272727,7.574181818,0.12,0.111454545,0.374181818,34.01145455,0.825818182,1.352533567,1501.290909,83.0,24.27272727,11.0,75.0,25.2,10.0,3.0276126875607616,192.6708333,181.7066667,191.29,216.8377778,195.6263194,61.34481357916818,327.94320979824334,449.2646593863017,584.5367435010577,357.3988413399631,95.1197797734518,69.98457056443993,68.57002997761359,60.97921964898963,105.4401355634892,59.303858856296,63.86366961043481,137.89869146368335,77.48352114936583,48.52498727599134,159.6703444,540.9722222,41.79471594,315.0,85.83249175,2.790175642,1.347829767,1.2772395353690909,1182.918333,3899.777817,0.0,2241.944719,1214.45845,203.0161272,104719.0967,3.069702,1.205958134,3.236601428,99.906320633,57.62819444444473,18.180447263888883,24.43288265277776
2025-11-24 17:00:00,0.987117504,12.32676256,0.467502505,86.68611994,6.977100329,13.974,7.75,1.02,0.455,87.33,11.65,5.896,70.31,10.81,16.99,1.89,13.48999005,5.043333333,80.26555556,70.55,31.42,0.044,5.83,2.18,9.3,2.35,0.028,0.14,54.14,11.41,0.062,1.957118353,0.14,102.256,0.1,96.24,0.97,0.78,0.98,0.0,0.0,0.598,58.80358241,4.380255717,3.308753202,0.067736503,0.019656941,0.069094601,0.417901793,4.439239017,5.961422811,0.103722365,0.122042414,0.024744473,42.156,0.0,0.0,0.0,0.0,0.0,0.0,0.0,0.0,0.0,0.0,0.0,0.0,0.0,6.0,0.312718579,4.222363636,0.012072727,94.35072727,0.153818182,0.091872727,0.014145455,1.048,0.107,1.131581419,17.80254545,38.49290909,0.299272727,0.274545455,7.552363636,0.12,0.116909091,0.352363636,34.01690909,0.847636364,1.353599424,1502.381818,83.0,24.27272727,11.0,75.0,25.2,10.0,3.6580383801159684,214.9747222,192.2619444,204.9497222,234.7338889,211.7300694,61.390633644452,327.079518434928,448.8827378205076,591.8954555132173,359.19631014935237,94.69202635227344,70.84335733939552,70.20415182663118,61.57041555868981,98.8540576404369,63.74726708259895,59.79066034059997,126.48667290512489,75.46140801380896,49.37362721675628,173.6917947,523.0555556,41.77674906,315.0,77.66624825,2.816112808,1.347925028,1.285436902061639,1162.477778,3897.48765,0.0,2233.909419,1202.133564,200.5659317,105689.9739,3.038983756,1.231453248,3.142047664,101.76416279775,57.62819444444473,18.180447263888883,24.43288265277776
2025-11-24 18:00:00,0.987177048,12.32765572,0.467572875,86.68516723,6.982080393,16.295,7.75,1.02,0.455,87.33,11.65,6.807,70.31,10.81,16.99,1.89,12.69888419,5.043333333,80.26555556,70.55,31.42,0.044,5.83,2.18,9.3,2.35,0.028,0.14,54.14,11.41,0.062,1.957118353,0.14,119.303,0.1,96.24,0.97,0.78,0.98,0.0,0.0,0.715,58.88928688,4.340804451,3.302309257,0.066948909,0.019664101,0.068779564,0.414293184,4.405444103,5.921112352,0.103435967,0.120538827,0.024687193,50.146,0.0,0.0,0.0,0.0,0.0,0.0,0.0,0.0,0.0,0.0,0.0,0.0,0.0,7.0,0.351111113,4.232285714,0.013055714,94.51690143,0.156285714,0.088042857,0.018228571,0.877857143,0.097342857,1.126595984,17.70542857,38.41671429,0.291857143,0.308571429,7.536285714,0.131142857,0.127428571,0.34,34.10171429,0.904571429,1.347596974,1500.4,83.0,24.27272727,11.0,75.0,25.2,10.0,3.1612732441988527,220.8841667,185.7213889,199.8394444,241.0680556,211.8782639,62.66485235824237,326.1823496743131,448.723709216553,585.1864047920475,356.87975076625,95.46236576999527,70.08069817581,67.67558812748376,62.77017771304136,112.16585593479346,58.59656955067324,66.05655653438723,141.7616968071328,77.5090935312269,50.16943350958292,144.4409156,523.4166667,41.79169694,318.4166667,87.9175,2.803357206,1.348255997,1.3178507689411674,1147.359167,3898.943303,0.0,2249.920442,1235.950667,202.9461631,107615.3661,2.984428808,1.230599666,3.023172283,98.74258799200001,57.62819444444473,18.180447263888883,24.43288265277776
2025-11-24 19:00:00,0.987103681,12.32655521,0.467486168,86.68634111,6.975944191,16.628,7.75,1.02,0.455,87.33,11.65,6.923,70.31,10.81,16.99,1.89,11.23386663,5.043333333,80.26555556,70.55,31.42,0.044,5.83,2.18,9.3,2.35,0.028,0.14,54.14,11.41,0.062,1.957118353,0.14,119.23,0.1,96.24,0.97,0.78,0.98,0.0,0.0,0.701,58.88055458,4.34482408,3.302965821,0.067029156,0.019663371,0.068811662,0.41466086,4.408887415,5.925219523,0.103465148,0.120692025,0.02469303,49.767,0.0,0.0,0.0,0.0,0.0,0.0,0.0,0.0,0.0,0.0,0.0,0.0,0.0,7.0,0.187843336,4.283714286,0.013184286,94.72205857,0.147714286,0.092757143,0.023371429,0.642142857,0.075057143,1.112811923,17.60257143,38.15528571,0.296142857,0.351428571,7.527714286,0.156857143,0.144571429,0.34,34.29028571,1.007428571,1.332351354,1494.4,83.0,24.27272727,11.0,75.0,25.2,10.0,4.137719223249604,175.4547222,167.6566667,185.9077778,196.1947222,181.3034722,62.86080649272786,328.1133662996457,449.07095597204614,584.859842159534,357.3055235783935,100.51289734553207,73.01401144429256,73.58647855298386,61.434727655883194,116.07403473937046,63.72437647539125,67.59059863238863,144.11966939474797,78.56061797560321,51.530759767552766,124.3372067,516.125,43.08424844,323.6944444,90.35,2.821333211,1.348082422,1.2853318826989228,1152.132778,3898.780181,0.0,2297.032167,1229.602642,204.2410961,108459.6858,2.959436922,1.248653622,2.761075714,97.39829098775,57.62819444444473,18.180447263888883,24.43288265277776
2025-11-24 20:00:00,0.987036547,12.32554821,0.467406829,86.68741524,6.970329406,16.636,7.75,1.02,0.455,87.33,11.65,6.987,70.31,10.81,16.99,1.89,12.12736869,5.043333333,80.26555556,70.55,31.42,0.044,5.83,2.18,9.3,2.35,0.028,0.14,54.14,11.41,0.062,1.957118353,0.14,119.38,0.1,96.24,0.97,0.78,0.98,0.0,0.0,0.695,58.85703255,4.355651684,3.304734395,0.067245315,0.019661406,0.068898126,0.415651261,4.418162604,5.936282936,0.103543751,0.121104692,0.02470875,49.679,0.0,0.0,0.0,0.0,0.0,0.0,0.0,0.0,0.0,0.0,0.0,0.0,0.0,7.0,0.184500003,4.335714286,0.01334,94.91494571,0.139428571,0.097914286,0.028685714,0.416285714,0.053685714,1.09794105,17.48714286,37.87371429,0.305714286,0.393428571,7.524571429,0.184,0.161142857,0.337714286,34.49657143,1.116571429,1.316067946,1488.257143,83.0,24.27272727,11.0,75.0,25.2,10.0,2.271987061341477,164.8202778,144.8586111,163.2861111,188.5638889,165.3822222,62.89337957825072,327.0365567138018,448.6184402682548,586.9387789167961,357.7400084703534,97.61326995404181,68.9794877777493,66.61507408335774,63.403981762509225,119.73277941484287,66.51813087708067,72.45148741305431,169.03305640640974,86.9774322350395,53.51328920486722,134.2265489,514.9305556,42.05792539,317.7638889,90.35,2.797883603,1.348084858,1.303119149375088,1150.536944,3902.822925,0.0,2269.313897,1247.880933,204.9215161,108322.5044,2.966978558,1.231980546,2.824829633,97.22598995425,57.62819444444473,18.180447263888883,24.43288265277776
2025-11-24 21:00:00,0.986523387,12.31785081,0.466800367,86.6956258,6.927410578,16.355,7.75,1.02,0.455,87.33,11.65,7.007,70.31,10.81,16.99,1.89,14.48710817,5.043333333,80.26555556,70.55,31.42,0.044,5.83,2.18,9.3,2.35,0.028,0.14,54.14,11.41,0.062,1.957118353,0.14,118.984,0.1,96.24,0.97,0.78,0.98,0.0,0.0,0.703,58.88018543,4.344994009,3.302993577,0.067032548,0.01966334,0.068813019,0.414676403,4.40903298,5.925393152,0.103466381,0.120698501,0.024693276,50.909,0.0,0.0,0.0,0.0,0.0,0.0,0.0,0.0,0.0,0.0,0.0,0.0,0.0,7.0,0.22231329,4.392857143,0.01374,94.99740286,0.133714286,0.107057143,0.035542857,0.279142857,0.040542857,1.073288873,17.25857143,37.41085714,0.362857143,0.427714286,7.570285714,0.224,0.172571429,0.314857143,34.86228571,1.282285714,1.290444448,1480.828571,83.0,24.27272727,11.0,75.0,25.2,10.0,1.0100221794625526,192.8741667,157.3219444,169.4580556,209.6319444,182.3215278,62.879923120969444,326.0763785890586,449.44893420107053,579.0505716300618,355.74896983592026,98.79459701468517,70.13639226960036,64.36808223296052,63.41028311022005,121.6314132529887,57.29744209740921,74.32589781650356,176.2233099025899,87.08763675122424,51.09819958989204,150.7758406,530.2777778,41.28687844,315.0,96.08375,2.789480333,1.348079992,1.3432066426201568,1166.110278,3899.264406,0.0,2213.752281,1260.338575,208.3809736,108833.5281,2.951472633,1.227891842,3.177075286,98.7277988795,57.62819444444473,18.180447263888883,24.43288265277776
2025-11-24 22:00:00,0.986792488,12.32188731,0.467118394,86.6913202,6.949917142,16.293,7.75,1.02,0.455,87.33,11.65,7.136,70.31,10.81,16.99,1.89,15.51696574,5.043333333,80.26555556,70.55,31.42,0.044,5.83,2.18,9.3,2.35,0.028,0.14,54.14,11.41,0.062,1.957118353,0.14,119.225,0.1,96.24,0.97,0.78,0.98,0.0,0.0,0.683,58.8281829,4.36893168,3.306903541,0.067510433,0.019658996,0.069004173,0.416865983,4.429538572,5.949852152,0.103640157,0.121610826,0.024728031,50.322,0.0,0.0,0.0,0.0,0.0,0.0,0.0,0.0,0.0,0.0,0.0,0.0,0.0,6.0,0.242626593,4.43525,0.0139125,95.0519625,0.12825,0.113,0.04175,0.18475,0.031125,1.056771811,17.12925,37.089,0.4105,0.45175,7.586,0.25,0.18,0.3,35.0965,1.39875,1.272918543,1473.725,83.0,24.27272727,11.0,75.0,25.2,10.0,1.5450987696786882,169.5094444,161.2263889,166.3225,193.8233333,172.7204167,62.20827477904784,327.3324330835275,450.50179254786605,575.7407710958662,355.69010137790264,101.03549972597061,72.74568841053095,69.41415865471069,60.540160185938994,113.53050460793145,54.71376979439129,70.39267183847758,164.9904983904478,83.45976892342104,50.02925008553433,159.4754958,544.4305556,42.12402486,315.0,97.3,2.774992703,1.348282519,1.3274608241995802,1181.775833,3901.90415,0.0,2197.996078,1278.664433,212.3327994,109098.9036,2.942322047,1.209576664,3.279586228,99.8805031935,57.62819444444473,18.180447263888883,24.43288265277776
