Repository: saikumar-voptimai/evonith_bf_webapp

# Evonith BF2 — Blast Furnace Intelligence Platform

Monitoring, modelling and optimisation of **Blast Furnace 2 (BF2)** at Evonith Steel: live telemetry from InfluxDB,
manual plant reports from Neon PostgreSQL, a two-zone energy model of the furnace, blend and fuel optimisers, a
conversational assistant (FurnaceMind) and a live digital twin evaluated every hour.

The platform has three deployable parts that share one Python service layer, plus the shared data library:

| Part | Path | What it is |
|---|---|---|
| **Streamlit app** (legacy) | `src/app.py`, `src/custom_pages/` | The original 11-page dashboard; still the home of the model pages. Served under `/legacy` in production |

File: src/assets/data/furnace_dataset_20260617_152856_168598.csv (part 40 of 47)
FLUX_FE2O3%,FLUX_AL2O3%,FLUX_LOI%,FLUX_MGO%,FLUX_CAO%,FLUX_CALC_MT,ORE_FE(T)%,ORE_LOI%,ORE_TM%,ORE_MGO%,ORE_NA2O%,ORE_P%,ORE_TIO2%,ORE_AL2O3%,ORE_SIO2%,ORE_MNO%,ORE_CAO%,ORE_K2O%,ORE_CALC_MT,PELLET_PCT_SIO2,PELLET_PCT_AL2O3,PELLET_PCT_FE2O3,PELLET_PCT_MGO,PELLET_PCT_TIO2,PELLET_PCT_NA2O,TOTAL_PELLET_CALC_MT,PELLET_PCT_K2O,PELLET_PCT_TM,PELLET_PCT_LOI,PELLET_PCT_MNO,PELLET_PCT_CAO,PELLET_PCT_P,CHARGES/HRS.,STOCKRODLEVEL,CHEM_PCT_C,CHEM_PCT_CR,CHEM_PCT_FE,CHEM_PCT_MN,CHEM_PCT_P,CHEM_PCT_S,CHEM_PCT_SI,CHEM_PCT_TI,SLAG_BASICITY,SLAG_PCT_AL2O3,SLAG_PCT_CAO,SLAG_PCT_FEO,SLAG_PCT_K2O,SLAG_PCT_MGO,SLAG_PCT_MNO,SLAG_PCT_NA2O,SLAG_PCT_S,SLAG_PCT_SIO2,SLAG_PCT_TIO2,SLAG_T_BASICITY,HMT_GT_1480C,COKE_DISCHARGE_TIME,WEIGHTED_COKE_ANGLE,TOTAL_COKE_PORTIONS,NON_COKE_DISCHARGE_TIME,WEIGHTED_NON_COKE_ANGLE,TOTAL_NON_COKE_PORTIONS,FTG_UPTAKE_TEMP_A,FTG_UPTAKE_TEMP_B,FTG_UPTAKE_TEMP_C,FTG_UPTAKE_TEMP_D,FTG_UPTAKE_TEMP_AVG,BOSH_TEMP_A,BOSH_TEMP_C,BOSH_TEMP_D,BELLY_TEMP_A,BELLY_TEMP_C,BELLY_TEMP_D,LOWER_STACK_TEMP_A,LOWER_STACK_TEMP_B,LOWER_STACK_TEMP_C,LOWER_STACK_TEMP_D,PCI_KG/THM,ACT. FUEL RATEKG/THM.,FURNACETOPGASANALYSISCO2ETACO,COKE RATE KG/THM,PRODUCTIONTONNESPERHR,HOT BLAST PRESSUREBAR,TOPPRESSUREBAR,DIFFERENTIAL PRESSURETOTALBAR,HOT BLAST TEMP.OC,OXYGENFLOWNM3/HR.,STEAMKGS/HR.,RAFTOC,PERMEABILITYKGS/HR.,TUYEREVELOCITYM/S,HOT BLAST VOLUMENM3/HR.,O2 ENRICHMENT %,FURNACE TOP GAS ANALYSISCO2%,BOTTOMBAR,FURNACE TOP GAS ANALYSISONLINE (ANALYZER)CO%,FURNACE TOP GAS ANALYSISH2%,UNITCOST LAKHS/THM
2025-11-28 22:00:00,0.960262508,11.88564391,0.465459388,87.15409358,4.530188368,18.209,6.35,1.035,0.42,87.37,11.595,7.948,70.93,11.48,16.4,1.19,12.39321337,4.955555556,80.24444444,71.35,33.06,0.042,5.84,2.31,9.22,2.41,0.029,0.15,53.84,11.62,0.061,1.989726027,0.15,126.83,0.0,0.0,0.0,0.0,0.0,0.0,0.0,1.4,59.02964368,3.949347128,3.618211698,0.04,0.020309106,0.061164563,0.449339807,3.894067379,6.777183088,0.090910585,0.084544708,0.034836259,66.935,0.0,0.0,0.0,0.0,0.0,0.0,0.0,0.0,0.0,0.0,0.0,0.0,0.0,7.0,0.25319216,4.370481928,0.013509639,94.90339398,0.124096386,0.091963855,0.043951807,0.408554217,0.044048193,1.102490184,18.19168675,37.43987952,0.489879518,0.5,7.198192771,0.23,0.211807229,0.295903614,33.9839759,1.305903614,1.314388112,1463.228916,83.0,24.27272727,11.0,75.0,25.2,10.0,164.4516667,139.3025,157.7208333,187.8805556,162.3388889,37.43877791816249,52.05402351865098,56.715994544228025,91.78088764500492,87.22183106863469,49.92928050241878,75.59710747327287,95.83743585127615,59.549307535335814,42.530461688594784,129.9442196,533.9444444,43.54427989,320.0,95.37333333,2.750679092,1.348300103,1.4682738372886939,1134.413889,3962.995383,0.0,2234.551636,1283.651317,204.0155256,107785.3897,3.030563708,17.50018428373017,1.208027023,24.55520637096774,2.886750889,97.21760909700001
2025-11-28 23:00:00,0.960346992,11.88746032,0.465607235,87.15219269,4.539904024,13.545,6.35,1.035,0.42,87.37,11.595,5.991,70.93,11.48,16.4,1.19,14.15810065,4.955555556,80.24444444,71.35,33.06,0.042,5.84,2.31,9.22,2.41,0.029,0.15,53.84,11.62,0.061,1.989726027,0.15,95.303,0.0,0.0,0.0,0.0,0.0,0.0,0.0,1.336,59.02520065,3.951241505,3.618972492,0.04,0.020309486,0.061188147,0.44965896,3.895782969,6.779530138,0.090948625,0.084525688,0.034833596,49.44,0.0,0.0,0.0,0.0,0.0,0.0,0.0,0.0,0.0,0.0,0.0,0.0,0.0,7.0,0.169418036,4.4,0.013994783,94.95059652,0.13,0.101808696,0.041,0.316173913,0.046426087,1.053223289,18.03278261,36.76643478,0.377217391,0.5,7.206173913,0.229043478,0.2,0.29,34.91078261,1.293304348,1.259650096,1465.286957,83.0,24.27272727,11.0,75.0,25.2,10.0,155.1519444,138.3877778,153.4255556,180.6355556,156.9002083,36.42574367158602,52.7608367402037,59.54303793026638,89.86587860594253,79.22983122246359,51.486936585129385,71.60058162243263,91.33748690160178,59.320183585099116,43.860023504852364,155.1004208,544.3194444,42.32852392,320.0,91.28344444,2.805543461,1.348028206,1.4965892673452061,1120.041111,3788.880519,0.0,2182.783628,1266.384203,204.2066994,110444.8211,2.816949975,17.50018428373017,1.259083978,24.55520637096774,2.939854978,100.550805756
2025-11-29 00:00:00,0.944882958,11.89869394,0.410234084,87.1564231,4.753839422,13.713,6.35,1.035,0.42,87.37,11.595,5.955,71.15,11.32,16.27,1.26,12.66607765,5.2,79.08777778,67.24,31.53,0.043,6.06,2.18,9.4,2.31,0.027,0.14,53.96,11.46,0.064,1.891089109,0.16,95.419,0.1,96.51,0.68,0.86,1.22,0.0,0.0,1.356,59.02418684,3.951673762,3.619146089,0.04,0.020309573,0.061193529,0.449731784,3.896174431,6.780065685,0.090957304,0.084521348,0.034832989,49.326,0.0,0.0,0.0,0.0,0.0,0.0,0.0,0.0,0.0,0.0,0.0,0.0,0.0,7.0,0.318155744,4.4,0.01342087,94.97621391,0.13,0.100765217,0.041,0.295304348,0.043295652,1.033543619,17.93886957,36.47426087,0.471130435,0.5,7.185304348,0.223826087,0.2,0.29,35.29686957,1.256782609,1.237138253,1466.852174,83.0,24.27272727,11.0,75.0,25.2,10.0,178.3461111,142.1775,149.2947222,192.6708333,165.6222917,42.30694780109667,56.057669058961835,61.85818122586531,95.61846497465064,82.67168400403807,54.637927889648466,80.90924889905244,85.50746976619598,54.28845385142341,41.729488351131465,131.5658435,538.7777778,43.82356506,320.0,96.27177778,2.763812439,1.348162594,1.4334605661033233,1140.520556,3827.979506,0.0,2231.658486,1221.594436,195.7606286,103322.2006,3.042485789,17.50018428373017,1.228496233,24.55520637096774,2.770487706,97.43247426375001
2025-11-29 01:00:00,0.944847605,11.90283019,0.41030479,87.15232221,4.770101597,13.78,6.35,1.035,0.42,87.37,11.595,5.871,71.15,11.32,16.27,1.26,13.74326832,5.2,79.08777778,67.24,31.53,0.043,6.06,2.18,9.4,2.31,0.027,0.14,53.96,11.46,0.064,1.891089109,0.16,95.306,0.1,96.51,0.68,0.86,1.22,0.0,0.0,1.353,58.93076132,3.991507588,3.63514361,0.04,0.020317572,0.061689452,0.456442744,3.93224884,6.829418036,0.09175718,0.08412141,0.034776997,47.838,0.0,0.0,0.0,0.0,0.0,0.0,0.0,0.0,0.0,0.0,0.0,0.0,0.0,7.0,0.338142078,4.39641791,0.013047761,94.98384776,0.12880597,0.100597015,0.041119403,0.294328358,0.041835821,1.016302973,17.85089552,36.24089552,0.526865672,0.49880597,7.159253731,0.21761194,0.19880597,0.28761194,35.66119403,1.221641791,1.21707307,1467.283582,83.0,24.27272727,11.0,75.0,25.2,10.0,179.3702778,156.1327778,160.1355556,200.3191667,173.9894444,40.990529488127976,54.80070604874028,66.88057528293865,92.7233623102048,68.47600020043063,58.51984163094177,72.11244816350185,65.83988339783667,50.45196217764854,43.82366493673838,159.7006292,536.375,42.55478486,318.5694444,86.05644444,2.771102508,1.348399528,1.4374299106142348,1139.817222,3904.645053,0.0,2207.272775,1237.748167,199.4051511,105495.8047,3.038787236,17.50018428373017,1.228285686,24.55520637096774,2.963879219,100.802694469
2025-11-29 02:00:00,0.944812931,11.90688703,0.410374137,87.14830004,4.78605158,13.765,6.35,1.035,0.42,87.37,11.595,5.822,71.15,11.32,16.27,1.26,14.24149484,5.2,79.08777778,67.24,31.53,0.043,6.06,2.18,9.4,2.31,0.027,0.14,53.96,11.46,0.064,1.891089109,0.16,95.724,0.1,96.51,0.68,0.86,1.22,0.0,0.0,1.304,58.92539633,3.993795057,3.636062272,0.04,0.020318031,0.06171793,0.456828123,3.934320423,6.832252109,0.091803114,0.084098443,0.034773782,47.662,0.0,0.0,0.0,0.0,0.0,0.0,0.0,0.0,0.0,0.0,0.0,0.0,0.0,7.0,0.252830607,4.382985075,0.013226866,94.94202687,0.124328358,0.102835821,0.041567164,0.348059701,0.044970149,1.005769643,17.77925373,36.16925373,0.47761194,0.494328358,7.118955224,0.208656716,0.194328358,0.278656716,35.96567164,1.190298507,1.203736207,1464.597015,83.0,24.27272727,11.0,75.0,25.2,10.0,196.4463889,178.2730556,180.5927778,227.4241667,195.6840972,37.169422022660655,55.134858014574135,70.97289470135081,90.93193434673083,58.75574411674063,55.13004398715526,64.85504486808665,40.87010734447506,42.695246181996204,43.46760014033853,170.3935731,544.9861111,42.5823445,315.0,83.58,2.748038769,1.301432292,1.4537308281914332,1139.975278,3895.291231,0.0,2195.541722,1241.857511,204.5341547,107551.9453,2.972916956,17.50018428373017,1.246691693,24.55520637096774,2.947989008,101.32714843575
2025-11-29 03:00:00,0.94481686,11.90642733,0.410366279,87.14875581,4.784244186,13.76,6.35,1.035,0.42,87.37,11.595,5.737,71.15,11.32,16.27,1.26,15.07096085,5.2,79.08777778,67.24,31.53,0.043,6.06,2.18,9.4,2.31,0.027,0.14,53.96,11.46,0.064,1.891089109,0.16,95.069,0.1,96.51,0.68,0.86,1.22,0.0,0.0,1.257,58.88535464,4.010867627,3.642918726,0.04,0.020321459,0.06193048,0.459704405,3.949781726,6.853404269,0.092145936,0.083927032,0.034749784,47.555,0.0,0.0,0.0,0.0,0.0,0.0,0.0,0.0,0.0,0.0,0.0,0.0,0.0,7.0,0.347395257,4.368241758,0.013391209,94.8965978,0.12021978,0.10489011,0.041824176,0.406373626,0.048461538,0.995714677,17.71,36.10549451,0.428681319,0.488901099,7.078241758,0.19978022,0.18978022,0.26978022,36.26087912,1.158461538,1.190917992,1462.197802,83.0,24.27272727,11.0,75.0,25.2,10.0,212.9580556,177.2069444,181.7652778,231.3847222,200.82875,36.81034361069612,56.92248644232636,69.9803284277861,92.65436054385066,65.05687769194202,51.9102215095007,69.37980702487613,47.29414507665473,42.759593824780836,42.319200741458204,168.7915169,545.0,42.4053315,315.0,89.28743056,2.792707456,1.342476247,1.4867208093108273,1155.211667,3892.138844,0.0,2186.855042,1252.454428,206.6241886,108818.5117,2.93610355,17.50018428373017,1.253095974,24.55520637096774,3.084121017,101.11487598925001
2025-11-29 04:00:00,0.944924328,11.89385366,0.410151345,87.16122201,4.734809256,15.99,6.35,1.035,0.42,87.37,11.595,6.663,71.15,11.32,16.27,1.26,14.63427038,5.2,79.08777778,67.24,31.53,0.043,6.06,2.18,9.4,2.31,0.027,0.14,53.96,11.46,0.064,1.891089109,0.16,111.005,0.1,96.51,0.68,0.86,1.22,0.0,0.0,1.469,59.13188909,3.905752768,3.600703923,0.04,0.020300352,0.060621822,0.441995296,3.854587347,6.723171603,0.090035196,0.084982402,0.034897536,58.245,0.0,0.0,0.0,0.0,0.0,0.0,0.0,0.0,0.0,0.0,0.0,0.0,0.0,7.0,0.30378779,4.315494505,0.013127473,94.74653187,0.126813187,0.101593407,0.036549451,0.597582418,0.062307692,0.99953225,17.71,36.27032967,0.389120879,0.455934066,7.025494505,0.193186813,0.183186813,0.263186813,36.28725275,1.112307692,1.193140611,1468.131868,83.0,24.27272727,11.0,75.0,25.2,10.0,207.4475,183.7936111,191.6863889,234.6497222,204.3943056,36.96727337339655,57.79765480747628,72.60649030580834,91.11151515851205,59.541339979279485,53.29899839255857,64.72316030361958,37.45745175867728,41.13769156028469,42.148852316193626,172.4975206,541.6666667,42.29211169,315.0,84.83756944,2.83906405,1.348160836,1.4727498549901457,1139.944722,3862.687642,0.0,2184.912403,1216.008292,201.6858819,108652.3706,2.91797395,17.50018428373017,1.288052094,24.55520637096774,2.987115822,101.6059214795
2025-11-29 05:00:00,0.944529663,11.9400294,0.410940673,87.11544094,4.91635489,7.484,6.35,1.035,0.42,87.37,11.595,3.734,71.15,11.32,16.27,1.26,13.29720071,5.2,79.08777778,67.24,31.53,0.043,6.06,2.18,9.4,2.31,0.027,0.14,53.96,11.46,0.064,1.891089109,0.16,63.91,0.1,96.51,0.68,0.86,1.22,0.0,0.0,0.722,59.07075769,3.931817357,3.611171629,0.04,0.020305586,0.060946321,0.446386498,3.878192024,6.755464476,0.090558581,0.084720709,0.034860899,33.048,0.0,0.0,0.0,0.0,0.0,0.0,0.0,0.0,0.0,0.0,0.0,0.0,0.0,7.0,0.267080158,4.287304348,0.013269565,94.66726087,0.13,0.098652174,0.035617391,0.698086957,0.069808696,0.994565234,17.65878261,36.24217391,0.367304348,0.448086957,7.013478261,0.192695652,0.18,0.254608696,36.44286957,1.095391304,1.187020611,1470.730435,83.0,24.27272727,11.0,75.0,25.2,10.0,182.5905556,160.1,172.8136111,211.7902778,181.8236111,42.45568719692352,58.24567948035542,70.8894606185284,92.98222348334934,71.18770225146983,57.327624655282534,70.89219070223828,60.894793176919734,48.58994703927638,44.02096242106113,148.9257853,532.5277778,42.98908194,315.0,89.28743056,2.838662192,1.347934744,1.4543458505935425,1144.724444,3900.664897,0.0,2229.182022,1213.858831,201.6747475,108189.9603,2.956119053,17.50018428373017,1.283229568,24.55520637096774,2.781981375,98.48266655225001
2025-11-29 06:00:00,0.95,11.3,0.4,87.75,2.4,16.828,6.35,1.035,0.42,87.37,11.595,6.933,71.15,11.32,16.27,1.26,12.22287999,5.2,79.08777778,67.24,31.53,0.043,6.06,2.18,9.4,2.31,0.027,0.14,53.96,11.46,0.064,1.891089109,0.16,114.346,0.1,96.51,0.68,0.86,1.22,0.0,0.0,1.427,59.03898649,3.945363638,3.616611903,0.04,0.020308306,0.061114969,0.448668693,3.890459841,6.77224772,0.090830595,0.084584702,0.034841858,56.911,0.0,0.0,0.0,0.0,0.0,0.0,0.0,0.0,0.0,0.0,0.0,0.0,0.0,7.0,0.313095867,4.282086957,0.013791304,94.65421739,0.13,0.096043478,0.038747826,0.71373913,0.071373913,0.981380378,17.55965217,36.03347826,0.362086957,0.46373913,7.039565217,0.197913043,0.18,0.244173913,36.7193913,1.105826087,1.173096227,1470.208696,83.0,24.27272727,11.0,75.0,25.2,10.0,221.1160494,195.4065844,199.3485597,243.1283951,214.7498971,38.97817324253171,58.74770585353244,68.91592422266912,90.99447655099613,65.92435450255937,49.0763923643167,67.24255051487242,37.49411751139172,40.43599152948223,38.03523596315608,143.0529192,521.6460905,43.08381128,315.0,85.44306584,2.709815737,1.305262605,1.4081605012693639,1126.131276,3533.561276,0.0,2212.630021,1196.472613,191.0651671,100598.5891,2.861165288,17.50018428373017,1.2234367,24.55520637096774,2.694889761,97.704511794
2025-11-29 07:00:00,0.95,11.3,0.4,87.75,2.4,15.848,6.35,1.035,0.42,87.37,11.595,6.771,71.15,11.32,16.27,1.26,11.34917777,5.2,79.08777778,67.24,31.53,0.043,6.06,2.18,9.4,2.31,0.027,0.14,53.96,11.46,0.064,1.891089109,0.16,111.574,0.1,96.51,0.68,0.86,1.22,0.0,0.0,0.89,58.97768779,3.971499553,3.627108254,0.04,0.020313554,0.061440356,0.453071913,3.914129114,6.804628965,0.091355413,0.084322294,0.034805121,57.097,0.0,0.0,0.0,0.0,0.0,0.0,0.0,0.0,0.0,0.0,0.0,0.0,0.0,7.0,0.220053726,4.240727273,0.013345455,94.77663636,0.123454545,0.098272727,0.047527273,0.638181818,0.061854545,0.961789663,17.47745455,35.68818182,0.399272727,0.479818182,7.000909091,0.203272727,0.183272727,0.233454545,37.11472727,1.126363636,1.150461865,1466.727273,83.0,24.27272727,11.0,75.0,25.2,10.0,144.5655738,134.8487705,143.6663934,173.8319672,149.2281762,51.36386971532448,52.90318221826871,67.38634142254519,91.71190144533561,72.44455536674587,75.51222147646084,71.60057878324653,87.9132684445326,62.81233644217454,49.69909848173168,159.8021906,516.5983607,43.67341279,315.0,71.02016393,2.733764197,1.326797119,1.3617751130981297,1132.297951,3684.037898,0.0,2259.345574,1226.411389,195.9789758,103305.8219,2.927437295,17.50018428373017,1.233521079,24.55520637096774,2.523918947,99.9237902545
2025-11-29 08:00:00,0.93,11.42,0.43,87.65,2.5,13.656,6.95,1.02,0.45,87.48,11.5,5.802,71.19,11.22,16.37,1.22,11.29500638,5.2,79.08777778,67.24,31.53,0.041,6.2,2.15,8.91,2.44,0.033,0.15,54.3,11.09,0.069,1.788709677,0.15,94.689,0.1,96.93,0.87,0.49,1.32,0.0,0.0,0.572,59.13190551,3.86164417,3.286257898,0.063638713,0.033547099,0.081221281,0.446044371,4.551695864,5.766476163,0.095445146,0.063638713,0.022045807,48.748,0.0,0.0,0.0,0.0,0.0,0.0,0.0,0.0,0.0,0.0,0.0,0.0,0.0,7.0,0.289562848,4.175272727,0.012254545,94.98936364,0.112545455,0.103727273,0.060072727,0.501818182,0.044945455,0.937928376,17.40654545,35.25181818,0.464727273,0.496181818,6.919090909,0.208727273,0.188727273,0.222545455,37.58927273,1.153636364,1.122020852,1461.272727,83.0,24.27272727,11.0,75.0,25.2,10.0,158.2036111,149.6019444,164.0027778,199.5461111,167.8386111,47.10630520705996,55.88364746988053,68.43768583741102,92.88768773926793,75.67370923253941,62.51187646012826,71.76065704501093,70.49565063861883,53.20801279531224,45.17027810584777,130.168354,530.8055556,42.85129711,315.0,86.77229167,2.779332967,1.348128242,1.3799143694255005,1155.447222,4003.792619,0.0,2295.743281,1214.117078,198.4788778,104027.8564,3.156833128,17.50018428373017,1.245864646,24.55520637096774,2.462770058,95.997306905
2025-11-29 09:00:00,0.929381786,11.4124086,0.429714159,87.59173499,2.498338134,13.539,6.95,1.02,0.45,87.48,11.5,5.784,71.19,11.22,16.37,1.22,13.19784424,5.2,79.08777778,67.24,31.53,0.041,6.2,2.15,8.91,2.44,0.033,0.15,54.3,11.09,0.069,1.788709677,0.15,94.292,0.1,96.93,0.87,0.49,1.32,0.0,0.0,0.541,59.03396122,3.90407348,3.293395539,0.063480099,0.033436069,0.081625747,0.452254119,4.590635661,5.820246392,0.096079603,0.063480099,0.022022015,48.013,0.0,0.0,0.0,0.0,0.0,0.0,0.0,0.0,0.0,0.0,0.0,0.0,0.0,7.0,0.354115662,4.143052632,0.012726316,94.92617895,0.119684211,0.105,0.055252632,0.586210526,0.051894737,0.938493899,17.436,35.24442105,0.455789474,0.492736842,6.943578947,0.207578947,0.185157895,0.224842105,37.55715789,1.147894737,1.123396577,1463.873684,83.0,24.27272727,11.0,75.0,25.2,10.0,190.8416667,156.225,179.3508333,221.0627778,186.8700694,37.50965140723679,56.378011583211176,63.93573553409763,94.87353475989846,73.99858012436727,55.30603897437126,73.53653300732381,66.23122899829468,49.80569324114998,40.701262889224424,145.7490114,528.2777778,42.73071886,315.0,90.55186111,2.785654539,1.348335594,1.4443506590450534,1144.190278,4003.351261,0.0,2229.278339,1213.050753,197.3518147,104502.1175,3.145497317,17.50018428373017,1.248497703,24.55520637096774,2.771058361,98.06174401050001
2025-11-29 10:00:00,0.93,11.42,0.43,87.65,2.5,13.591,6.95,1.02,0.45,87.48,11.5,5.529,71.19,11.22,16.37,1.22,12.89058878,5.2,79.08777778,67.24,31.53,0.041,6.2,2.15,8.91,2.44,0.033,0.15,54.3,11.09,0.069,1.788709677,0.15,95.108,0.0,0.0,0.0,0.0,0.0,0.0,0.0,0.0,58.92771282,3.950100114,3.301138337,0.063308037,0.033315626,0.082064506,0.458990353,4.632876927,5.878575471,0.096767852,0.063308037,0.021996206,46.647,0.0,0.0,0.0,0.0,0.0,0.0,0.0,0.0,0.0,0.0,0.0,0.0,0.0,7.0,0.229626595,4.120947368,0.013673684,94.77902105,0.132315789,0.105,0.045147368,0.737789474,0.066105263,0.946493668,17.496,35.36757895,0.424210526,0.483263158,7.000421053,0.204421053,0.178842105,0.231157895,37.37084211,1.132105263,1.133846961,1468.926316,83.0,24.27272727,11.0,75.0,25.2,10.0,187.1180556,166.9908333,191.8588889,225.2797222,192.811875,39.921011904707086,57.767266208760745,68.48024429846596,92.69716886658978,68.313779580247,57.66195270663748,67.95132281362271,53.65832502758843,47.518648868990425,41.18786252063164,151.7265019,531.4194444,42.3910685,315.0,84.959375,2.783371872,1.348181308,1.4209906181230851,1146.225556,4002.243753,0.0,2241.129372,1218.799489,198.12951,104609.7753,3.141132892,17.50018428373017,1.247787941,24.55520637096774,2.8111175,98.85376150175
2025-11-29 11:00:00,0.93,11.42,0.43,87.65,2.5,13.608,6.95,1.02,0.45,87.48,11.5,5.526,71.19,11.22,16.37,1.22,13.25098036,5.2,79.08777778,67.24,31.53,0.041,6.2,2.15,8.91,2.44,0.033,0.15,54.3,11.09,0.069,1.788709677,0.15,92.381,0.0,0.0,0.0,0.0,0.0,0.0,0.0,0.0,59.13507509,3.860271114,3.286026916,0.063643846,0.033550692,0.081208192,0.445843417,4.550435732,5.764736103,0.095424615,0.063643846,0.022046577,51.27,0.0,0.0,0.0,0.0,0.0,0.0,0.0,0.0,0.0,0.0,0.0,0.0,0.0,7.0,0.293516408,4.098842105,0.014621053,94.63186316,0.144947368,0.105,0.035042105,0.889368421,0.080315789,0.954493437,17.556,35.49073684,0.392631579,0.473789474,7.057263158,0.201263158,0.172526316,0.237473684,37.18452632,1.116315789,1.144297346,1473.978947,83.0,24.27272727,11.0,75.0,25.2,10.0,192.3941667,184.5186111,195.3738889,222.9141667,198.8002083,43.44743565787053,60.64316790344442,73.31991064974896,90.56694882980614,66.494045226499,51.804466901723686,66.53467784664502,39.62670340496311,41.25495387282001,39.62485517369534,148.1953558,540.0,41.90446369,315.0,89.415625,2.75922705,1.348215072,1.4056614349523697,1166.711944,4002.044303,0.0,2247.648194,1236.804069,201.80469,104496.3089,3.149920036,17.50018428373017,1.22647799,24.55520637096774,2.995185469,98.38588464349999
2025-11-29 12:00:00,0.93,11.42,0.43,87.65,2.5,13.692,6.95,1.02,0.45,87.48,11.5,6.211,71.19,11.22,16.37,1.22,13.46172337,5.2,79.08777778,67.24,31.53,0.041,6.2,2.15,8.91,2.44,0.033,0.15,54.3,11.09,0.069,1.788709677,0.15,95.708,0.0,0.0,0.0,0.0,0.0,0.0,0.0,0.0,59.31309152,3.783154688,3.27305406,0.063932132,0.033752492,0.080473063,0.434557032,4.479661592,5.667007249,0.094271472,0.063932132,0.02208982,53.663,0.0,0.0,0.0,0.0,0.0,0.0,0.0,0.0,0.0,0.0,0.0,0.0,0.0,7.0,0.33261478,4.099818182,0.015,94.61914545,0.146727273,0.109581818,0.031981818,0.894363636,0.083381818,0.971087,17.67490909,35.73636364,0.386545455,0.453636364,7.106181818,0.196727273,0.17,0.256363636,36.80890909,1.093636364,1.164181881,1476.0,83.0,24.27272727,11.0,75.0,25.2,10.0,194.695,166.5061111,175.6063889,209.41,186.554375,41.532392384765956,55.9957100339615,66.63424181664712,92.82320711030425,69.62624882678978,57.32239973887677,72.18919831222084,60.934197679687145,48.65456303905191,41.385662433777725,158.1557519,536.0138889,42.79321511,315.0,85.116875,2.806849572,1.34798655,1.4182660866852372,1145.184444,4001.015794,0.0,2220.698308,1184.343611,194.42926,103526.275,3.180509425,17.50018428373017,1.259544522,24.55520637096774,3.011453506,99.70563712675
2025-11-29 13:00:00,0.841492527,10.33316629,0.38907719,79.30840855,2.262076684,13.849,6.95,1.02,0.45,87.48,11.5,6.174,71.19,11.22,16.37,1.22,12.98414875,5.2,79.08777778,67.24,31.53,0.041,6.2,2.15,8.91,2.44,0.033,0.15,54.3,11.09,0.069,1.788709677,0.15,95.913,0.0,0.0,0.0,0.0,0.0,0.0,0.0,0.0,59.27751057,3.798568296,3.275647003,0.063874511,0.033712158,0.080619997,0.436812893,4.493807539,5.686540756,0.094501956,0.063874511,0.022081177,50.618,0.0,0.0,0.0,0.0,0.0,0.0,0.0,0.0,0.0,0.0,0.0,0.0,0.0,7.0,0.336003649,4.116181818,0.015,94.69605455,0.141272727,0.117218182,0.033618182,0.801636364,0.079018182,0.993409759,17.83309091,36.06363636,0.397454545,0.426363636,7.149818182,0.191272727,0.17,0.283636364,36.30709091,1.066363636,1.190355852,1476.0,83.0,24.27272727,11.0,75.0,25.2,10.0,183.8344444,161.9816667,172.1597222,198.7069444,179.1706944,46.828178524556336,57.20088356339481,68.16497107674067,92.40516047809669,73.39381312078962,60.609329733073935,73.0235910630442,67.12473975340214,51.32941102280188,42.41919246062132,154.3526956,533.1833333,42.37955897,315.0,84.12,2.776258672,1.348066128,1.3908092610764249,1164.537778,3999.949919,0.0,2250.419725,1204.163581,197.7886039,102875.1786,3.197631967,17.50018428373017,1.231757896,24.55520637096774,2.926263506,99.201732167
2025-11-29 14:00:00,0.437351935,5.370493648,0.202216486,41.21924416,1.175677243,17.239,6.95,1.02,0.45,87.48,11.5,7.151,71.19,11.22,16.37,1.22,12.40783114,5.2,79.08777778,67.24,31.53,0.041,6.2,2.15,8.91,2.44,0.033,0.15,54.3,11.09,0.069,1.788709677,0.15,112.398,0.0,0.0,0.0,0.0,0.0,0.0,0.0,0.0,59.12666876,3.863912724,3.286639524,0.063630233,0.033541163,0.081242906,0.446376386,4.553777846,5.769351078,0.095479069,0.063630233,0.022044535,55.754,0.0,0.0,0.0,0.0,0.0,0.0,0.0,0.0,0.0,0.0,0.0,0.0,0.0,7.0,0.351519129,4.192833333,0.014616667,94.71936667,0.136166667,0.116316667,0.035916667,0.711,0.073783333,1.002789628,18.02716667,36.13616667,0.392333333,0.412333333,7.140833333,0.193833333,0.166166667,0.293833333,36.03666667,1.0945,1.200946422,1473.316667,83.0,24.27272727,11.0,75.0,25.2,10.0,214.7158333,209.9547222,220.4477778,242.9530556,222.0178472,43.730182509575,60.23020418411828,76.15089532614431,88.41715263221127,57.99994220593646,54.018407888914595,60.047465836520786,19.305128960502884,36.77543242849452,38.764100049846334,158.3122322,528.3888889,42.26470836,315.0,78.37569444,2.772075031,1.348143261,1.3690063686043201,1147.1075,4002.540653,0.0,2253.261275,1201.240206,194.5878253,102474.5561,3.217387753,17.50018428373017,1.229369147,24.55520637096774,2.7871335,99.7263707665
2025-11-29 15:00:00,0.436599182,5.36125017,0.201868439,41.14829925,1.173653715,14.67,6.95,1.02,0.45,87.48,11.5,6.221,71.19,11.22,16.37,1.22,13.41722654,5.2,79.08777778,67.24,31.53,0.041,6.2,2.15,8.91,2.44,0.033,0.15,54.3,11.09,0.069,1.788709677,0.15,97.035,0.0,0.0,0.0,0.0,0.0,0.0,0.0,1.091,59.23576833,3.816650967,3.278688948,0.063806912,0.033664839,0.080792374,0.439459384,4.510403037,5.709456739,0.094772351,0.063806912,0.022071037,46.497,0.0,0.0,0.0,0.0,0.0,0.0,0.0,0.0,0.0,0.0,0.0,0.0,0.0,7.0,0.279996355,4.287833333,0.014116667,94.72636667,0.131166667,0.112816667,0.038416667,0.621,0.068283333,1.008230357,18.23216667,36.13116667,0.382333333,0.402333333,7.115833333,0.198833333,0.161166667,0.298833333,35.83666667,1.1395,1.206794218,1469.816667,83.0,24.27272727,11.0,75.0,25.2,10.0,185.45,150.0175,164.3133333,197.7011111,174.3704861,46.70251885360335,58.30473096662064,69.71907731930145,94.45210275539489,78.44447688562082,61.682842714624485,76.23581567856402,77.3277694338176,53.75957870088162,45.2097558151346,151.4383394,524.1722222,41.9962865,310.5277778,88.59861111,2.828771942,1.348369953,1.4526505728719545,1155.303611,3996.632372,0.0,2241.201464,1222.945175,203.9852294,108324.6831,3.036495986,17.50018428373017,1.285697889,24.55520637096774,2.872323497,97.6975244205
2025-11-29 16:00:00,0.96586117,12.26329858,0.447009397,86.77084025,5.032046094,14.579,6.95,1.02,0.45,87.48,11.5,6.08,70.86,11.25,16.54,1.35,12.4259241,5.2,79.08777778,67.24,31.53,0.041,5.81,2.22,9.48,2.2,0.033,0.15,54.0,11.68,0.069,2.010327022,0.15,97.248,0.0,0.0,0.0,0.0,0.0,0.0,0.0,0.901,59.53249226,3.688110642,3.257065342,0.064287437,0.034001206,0.079567036,0.420646847,4.392434253,5.546558907,0.092850253,0.064287437,0.022143116,48.101,0.0,0.0,0.0,0.0,0.0,0.0,0.0,0.0,0.0,0.0,0.0,0.0,0.0,7.0,0.381126609,4.345384615,0.013292308,94.82247692,0.126461538,0.109523077,0.038292308,0.486769231,0.0578,1.02200044,18.34369231,36.21138462,0.422461538,0.403538462,7.138307692,0.214153846,0.16,0.317692308,35.43969231,1.188923077,1.223472485,1467.230769,83.0,24.27272727,11.0,75.0,25.2,10.0,178.5261111,153.7727778,168.0686111,190.59,172.739375,47.31856988991683,58.590305620553636,64.52154724534722,93.86072353745988,81.37333826607158,57.02903328739758,78.1124338749912,77.8118880853441,53.17864079984153,39.54145848819648,136.3538253,521.3333333,43.05004547,310.0,91.13,2.778067072,1.348252972,1.3771002170528117,1164.225278,4000.91745,0.0,2263.126642,1175.855228,192.9401583,100513.8093,3.278528058,17.50018428373017,1.250794829,24.55520637096774,2.841748647,95.56688185225
2025-11-29 17:00:00,0.966081044,12.27180038,0.447522437,86.76211857,5.065760131,14.708,6.95,1.02,0.45,87.48,11.5,6.039,70.86,11.25,16.54,1.35,11.86441645,5.2,79.08777778,67.24,31.53,0.041,5.81,2.22,9.48,2.2,0.033,0.15,54.0,11.68,0.069,2.010327022,0.15,96.669,0.0,0.0,0.0,0.0,0.0,0.0,0.0,0.594,59.50426739,3.70033761,3.259122215,0.064241729,0.03396921,0.079683592,0.422436327,4.403655638,5.562054018,0.093033086,0.064241729,0.022136259,51.835,0.0,0.0,0.0,0.0,0.0,0.0,0.0,0.0,0.0,0.0,0.0,0.0,0.0,7.0,0.210448995,4.391538462,0.012369231,94.94570769,0.121846154,0.106292308,0.037369231,0.339076923,0.0458,1.038305545,18.42676923,36.31753846,0.477846154,0.408153846,7.175230769,0.232615385,0.16,0.340769231,34.98276923,1.239692308,1.243446983,1464.923077,83.0,24.27272727,11.0,75.0,25.2,10.0,177.66,153.935,175.0327778,204.8483333,177.8690278,48.10341052052513,56.7456427143064,69.76624744834315,93.21072966840285,74.94153965299193,67.19731232205751,71.56552103624671,71.91061884519172,54.908624648883006,45.869200862342765,148.9729978,517.9027778,41.64590078,310.0,79.64138889,2.801818028,1.356889589,1.3981486018468783,1146.886389,3997.264964,0.0,2276.447581,1221.279106,198.9898244,105616.0469,3.118241992,17.50018428373017,1.253832218,24.55520637096774,2.796834803,97.2389222085
2025-11-29 18:00:00,0.966477377,12.28712524,0.448447213,86.74639739,5.126531111,16.377,6.95,1.02,0.45,87.48,11.5,6.921,70.86,11.25,16.54,1.35,13.75658476,5.2,79.08777778,67.24,31.53,0.041,5.81,2.22,9.48,2.2,0.033,0.15,54.0,11.68,0.069,2.010327022,0.15,110.244,0.0,0.0,0.0,0.0,0.0,0.0,0.0,0.0,59.34035126,3.771345812,3.27106752,0.063976277,0.033783394,0.080360493,0.432828742,4.468823913,5.652041982,0.094094891,0.063976277,0.022096442,56.739,0.0,0.0,0.0,0.0,0.0,0.0,0.0,0.0,0.0,0.0,0.0,0.0,0.0,7.0,0.37345901,4.374,0.01344,94.88556,0.12,0.11004,0.03772,0.4096,0.04964,1.071900846,18.211,37.074,0.449,0.374,7.178,0.216,0.148,0.347,34.599,1.182,1.279375217,1464.72,83.0,24.27272727,11.0,75.0,25.2,10.0,193.4472222,151.5388889,168.7183333,199.5275,178.3079861,45.28487343361789,59.98366291559309,67.1966167567077,95.33809977782076,82.48009362610742,56.436141459201394,79.30871482006063,79.24106013685355,52.587879655152506,41.68968447884376,145.8147071,533.125,41.50251689,310.0,94.34291667,2.832686292,1.350398447,1.454533037581325,1163.8425,3999.483361,0.0,2234.654728,1197.018467,201.09805,106317.4906,3.096429464,17.50018428373017,1.29891645,24.55520637096774,3.037921156,96.82044869075
2025-11-29 19:00:00,0.966549194,12.28990219,0.448614787,86.74354862,5.137543153,13.904,6.95,1.02,0.45,87.48,11.5,5.953,70.86,11.25,16.54,1.35,14.06376518,5.2,79.08777778,67.24,31.53,0.041,5.81,2.22,9.48,2.2,0.033,0.15,54.0,11.68,0.069,2.010327022,0.15,93.542,0.0,0.0,0.0,0.0,0.0,0.0,0.0,0.0,59.37848977,3.754824271,3.268288195,0.06403804,0.033826628,0.080202998,0.43041073,4.453661154,5.631104404,0.09384784,0.06403804,0.022105706,48.37,0.0,0.0,0.0,0.0,0.0,0.0,0.0,0.0,0.0,0.0,0.0,0.0,0.0,7.0,0.291776872,4.333714286,0.014394286,94.74337714,0.139714286,0.112657143,0.0242,0.558571429,0.073371429,1.117022945,17.796,38.264,0.364,0.314,7.158,0.176,0.128,0.342,34.264,1.052,1.325939275,1468.942857,83.0,24.27272727,11.0,75.0,25.2,10.0,180.0852778,162.7327778,172.4572222,197.3672222,178.160625,45.616024227457615,59.094390067489144,71.66714607884994,91.82494397380665,69.75853260390102,58.709264297041216,71.0759420207676,61.308158503643654,49.03380993306337,42.947400020079726,162.3028247,533.375,42.16131022,310.0,86.65138889,2.840924808,1.348214417,1.430562496167717,1159.637778,3998.649494,0.0,2222.619161,1190.764403,200.4271822,106544.0119,3.090915183,17.50018428373017,1.308390311,24.55520637096774,3.018992758,99.00512427275001
2025-11-29 20:00:00,0.966379411,12.28333724,0.448218626,86.75028335,5.111509738,13.658,6.95,1.02,0.45,87.48,11.5,6.011,70.86,11.25,16.54,1.35,13.67564637,5.2,79.08777778,67.24,31.53,0.041,5.81,2.22,9.48,2.2,0.033,0.15,54.0,11.68,0.069,2.010327022,0.15,94.297,0.0,0.0,0.0,0.0,0.0,0.0,0.0,0.0,59.29645716,3.790360662,3.27426628,0.063905194,0.033733636,0.080541756,0.435611663,4.486274925,5.676139306,0.094379225,0.063905194,0.022085779,47.191,0.0,0.0,0.0,0.0,0.0,0.0,0.0,0.0,0.0,0.0,0.0,0.0,0.0,7.0,0.270409833,4.326545455,0.014403636,94.71777818,0.143454545,0.113981818,0.0206,0.583818182,0.079418182,1.130532998,17.74454545,38.62545455,0.320181818,0.296545455,7.156545455,0.150181818,0.123272727,0.346545455,34.166,0.960727273,1.339997015,1476.236364,83.0,24.27272727,11.0,75.0,25.2,10.0,180.6225,168.7072222,184.0322222,209.7955556,185.789375,41.79437488571136,59.62687500288412,69.74371532825093,91.72297844459433,68.3472045920613,53.57022198238667,69.36036617894584,52.72849300088262,45.69533764938953,39.609696009770545,152.1810722,529.0277778,43.66512678,310.0,89.86430556,2.819468472,1.34811195,1.4182758258697479,1157.845278,3999.093836,0.0,2225.853056,1184.383703,197.1897914,104303.7712,3.156779069,17.50018428373017,1.282944223,24.55520637096774,2.920291622,97.6639920665
2025-11-29 21:00:00,0.966041865,12.27028544,0.447431018,86.76367269,5.059752617,13.663,6.95,1.02,0.45,87.48,11.5,6.018,70.86,11.25,16.54,1.35,13.07372724,5.2,79.08777778,67.24,31.53,0.041,5.81,2.22,9.48,2.2,0.033,0.15,54.0,11.68,0.069,2.010327022,0.15,95.106,0.0,0.0,0.0,0.0,0.0,0.0,0.0,0.257,59.37973177,3.754286239,3.268197685,0.064040051,0.033828036,0.080197869,0.430331986,4.453167371,5.630422561,0.093839794,0.064040051,0.022106008,48.987,0.0,0.0,0.0,0.0,0.0,0.0,0.0,0.0,0.0,0.0,0.0,0.0,0.0,7.0,0.292860657,4.337454545,0.014076364,94.76174182,0.132545455,0.115618182,0.0266,0.540181818,0.071781818,1.122968355,17.93545455,38.43454545,0.303818182,0.307454545,7.167454545,0.133818182,0.128727273,0.357454545,34.226,0.895272727,1.332383876,1484.963636,83.0,24.27272727,11.0,75.0,25.2,10.0,194.1230556,158.4811111,171.0197222,204.5722222,182.0490278,45.68417822105607,57.049208996107495,68.20846354734063,93.92311083182005,76.03554161346813,61.241402353165654,74.98489799951685,71.70420226685866,52.3081882356783,43.85236276891261,153.1137894,520.75,43.53048842,310.0,85.38569444,2.846916733,1.348348867,1.427758099917669,1158.304444,4000.959244,0.0,2243.600786,1177.930558,198.3361292,105646.3975,3.118242367,17.50018428373017,1.30522515,24.55520637096774,2.869791639,97.7875770955
2025-11-29 22:00:00,0.965944599,12.2665245,0.447204064,86.7675309,5.044838522,15.451,6.95,1.02,0.45,87.48,11.5,7.155,70.86,11.25,16.54,1.35,12.85200317,5.2,79.08777778,67.24,31.53,0.041,5.81,2.22,9.48,2.2,0.033,0.15,54.0,11.68,0.069,2.010327022,0.15,113.832,0.0,0.0,0.0,0.0,0.0,0.0,0.0,0.608,59.11813904,3.867607785,3.287261123,0.063616419,0.033531494,0.08127813,0.446917177,4.557169014,5.774033792,0.095534322,0.063616419,0.022042463,53.741,0.0,0.0,0.0,0.0,0.0,0.0,0.0,0.0,0.0,0.0,0.0,0.0,0.0,7.0,0.246667563,4.350615385,0.015061538,94.79818462,0.13,0.114584615,0.032953846,0.494615385,0.063984615,1.076565209,17.90569231,37.61507692,0.307076923,0.338307692,7.124,0.154769231,0.140615385,0.324615385,34.99723077,0.979076923,1.280346344,1482.046154,83.0,24.27272727,11.0,75.0,25.2,10.0,181.03,160.8275,172.1241667,198.1211111,178.0256944,44.45161522643923,59.00933070555875,69.5422061014242,92.94189679313484,73.08352601694082,56.49088383217308,73.34696930080818,64.20972785486242,49.19338530407984,41.547161822988684,143.0156622,520.0,42.93643444,310.0,89.86430556,2.817575667,1.348105933,1.4255808019832437,1137.162778,4000.493406,0.0,2230.005967,1194.958517,195.8580903,105149.965,3.133394772,17.50018428373017,1.266132904,24.55520637096774,2.862831136,96.4495752415
2025-11-29 23:00:00,0.965850072,12.26286944,0.446983501,86.77128049,5.030344333,11.152,6.95,1.02,0.45,87.48,11.5,5.049,70.86,11.25,16.54,1.35,13.29519595,5.2,79.08777778,67.24,31.53,0.041,5.81,2.22,9.48,2.2,0.033,0.15,54.0,11.68,0.069,2.010327022,0.15,79.417,0.0,0.0,0.0,0.0,0.0,0.0,0.0,0.458,59.34953271,3.767368421,3.270398426,0.063991146,0.033793802,0.080322577,0.432246631,4.465173635,5.647001476,0.094035416,0.063991146,0.022098672,40.66,0.0,0.0,0.0,0.0,0.0,0.0,0.0,0.0,0.0,0.0,0.0,0.0,0.0,7.0,0.236266848,4.364461538,0.016446154,94.83233846,0.13,0.112738462,0.039415385,0.448461538,0.056138462,1.01834165,17.80876923,36.60430769,0.316307692,0.375230769,7.064,0.187076923,0.154461538,0.278461538,35.98492308,1.108307692,1.214788345,1475.584615,83.0,24.27272727,11.0,75.0,25.2,10.0,188.8022222,176.5138889,187.775,223.9530556,194.2610417,39.72824898256516,58.707784433236355,70.98170051155293,91.65102463314398,66.10471382170647,51.33777649071334,67.43651449126199,43.56252270155824,42.25234919502239,40.37998928239166,145.8926364,520.0,42.96394589,310.0,91.13,2.839377539,1.348108931,1.430185864911263,1148.887222,4000.876906,0.0,2232.691514,1182.566072,197.4211844,105537.3358,3.114059608,17.50018428373017,1.292383542,24.55520637096774,2.913644547,96.830774323
2025-11-30 00:00:00,0.945276726,12.01959074,0.421106904,87.03513254,4.668992135,13.732,6.45,1.04,0.45,87.325,11.635,6.084,71.04,11.23,16.32,1.41,12.84511489,5.023333333,80.06555556,67.24,31.53,0.043,5.96,2.45,9.48,2.39,0.027,0.13,53.48,11.93,0.067,2.001677852,0.15,95.722,0.1,96.71,0.9,0.65,1.2,0.0,0.0,0.556,59.51945292,3.976510205,3.473141178,0.047860392,0.023268588,0.086388471,0.372452236,4.259089811,5.507223542,0.077314118,0.127860392,0.019820941,49.682,0.0,0.0,0.0,0.0,0.0,0.0,0.0,0.0,0.0,0.0,0.0,0.0,0.0,7.0,0.439495445,4.31,0.015504,94.658936,0.16,0.11844,0.01752,0.6284,0.0912,1.118512852,18.0372,38.1632,0.2912,0.3264,7.2892,0.1532,0.1432,0.3316,34.1196,1.0284,1.332148848,1488.88,83.0,24.27272727,11.0,75.0,25.2,10.0,202.5686111,161.9480556,184.6105556,219.9633333,192.2726389,41.3307459893457,55.381190878190154,68.46079020332519,94.02257466940566,76.15951713224507,58.427898244500284,74.2845483121142,73.79476235846585,52.88321974925218,42.074514181295726,150.4363814,520.0,43.21676786,310.0,85.38569444,2.820629906,1.348112544,1.443165118540495,1139.142778,4000.011136,0.0,2237.535069,1190.35015,195.951205,105047.4939,3.128973161,17.50018428373017,1.273685764,24.55520637096774,2.777994783,97.4328205355
2025-11-30 01:00:00,0.945277128,12.01964098,0.421108511,87.0350819,4.669164961,13.676,6.45,1.04,0.45,87.325,11.635,6.018,71.04,11.23,16.32,1.41,12.11122665,5.023333333,80.06555556,67.24,31.53,0.043,5.96,2.45,9.48,2.39,0.027,0.13,53.48,11.93,0.067,2.001677852,0.15,96.23,0.1,96.71,0.9,0.65,1.2,0.0,0.0,0.554,59.51580238,3.978073922,3.473392939,0.047849203,0.023266071,0.086403576,0.37261672,4.260379388,5.509405472,0.077339294,0.127849203,0.01982262,50.107,0.0,0.0,0.0,0.0,0.0,0.0,0.0,0.0,0.0,0.0,0.0,0.0,0.0,7.0,0.237093815,4.31,0.015144,94.679696,0.16,0.10884,0.01572,0.6224,0.0882,1.11768539,17.8392,38.1752,0.3332,0.3504,7.3612,0.1652,0.1552,0.3376,34.1556,1.0224,1.333203948,1484.68,83.0,24.27272727,11.0,75.0,25.2,10.0,186.0666667,161.8033333,180.6219444,205.4366667,183.4821528,46.7597567763581,56.73527586351318,71.49741367023715,92.50814810752587,76.38297709481645,60.60967985361307,73.19376546179211,73.5841214884581,53.60584398255328,42.80126017655137,143.9755903,518.2361111,44.00291786,310.0,84.12,2.820071281,1.347906397,1.406638798375091,1143.8475,3999.786219,0.0,2261.947664,1181.110531,194.8692858,104144.8508,3.156514547,17.50018428373017,1.277038226,24.55520637096774,2.674824786,96.57676571475
2025-11-30 02:00:00,0.945246719,12.01583985,0.420986875,87.03891343,4.656089096,15.848,6.45,1.04,0.45,87.325,11.635,7.003,71.04,11.23,16.32,1.41,12.62882906,5.023333333,80.06555556,67.24,31.53,0.043,5.96,2.45,9.48,2.39,0.027,0.13,53.48,11.93,0.067,2.001677852,0.15,112.111,0.1,96.71,0.9,0.65,1.2,0.0,0.0,0.691,59.52230612,3.97528803,3.472944406,0.047869138,0.023270556,0.086376664,0.372323678,4.2580819,5.505518182,0.077294441,0.127869138,0.019819629,58.657,0.0,0.0,0.0,0.0,0.0,0.0,0.0,0.0,0.0,0.0,0.0,0.0,0.0,7.0,0.241774133,4.328,0.01503,94.74437,0.154,0.105,0.0177,0.557,0.0789,1.112539955,17.643,38.108,0.353,0.363,7.384,0.173,0.163,0.334,34.254,1.035,1.328110035,1481.2,83.0,24.27272727,11.0,75.0,25.2,10.0,181.7941667,165.0055556,175.9663889,205.5591667,182.0813194,46.39878769700471,57.7136734023761,74.47214496668691,91.87193100312348,74.77804242062939,56.42581381025255,72.15861482707706,66.58208532686047,49.96604659494845,43.4029563399008,140.5322056,515.0,42.88255589,308.6333333,89.86430556,2.833779383,1.348357953,1.428706412043341,1153.1925,4001.210564,0.0,2258.202667,1199.430333,200.2271497,106657.5828,3.080352283,17.50018428373017,1.295730379,24.55520637096774,2.717914111,95.778850567
2025-11-30 03:00:00,0.94522825,12.0135312,0.420912998,87.04124055,4.648147325,13.494,6.45,1.04,0.45,87.325,11.635,6.062,71.04,11.23,16.32,1.41,12.76004522,5.023333333,80.06555556,67.24,31.53,0.043,5.96,2.45,9.48,2.39,0.027,0.13,53.48,11.93,0.067,2.001677852,0.15,98.444,0.1,96.71,0.9,0.65,1.2,0.0,0.0,0.634,60.12756239,3.716024998,3.431202594,0.049724329,0.023687974,0.083872156,0.345052361,4.044271063,5.143755811,0.073120259,0.129724329,0.019541351,49.044,0.0,0.0,0.0,0.0,0.0,0.0,0.0,0.0,0.0,0.0,0.0,0.0,0.0,7.0,0.253684894,4.358,0.01508,94.83832,0.144,0.105,0.0222,0.452,0.0654,1.104515874,17.448,37.988,0.358,0.368,7.374,0.178,0.168,0.324,34.394,1.06,1.31891678,1478.2,83.0,24.27272727,11.0,75.0,25.2,10.0,176.4213889,143.0338889,159.6166667,190.2036111,167.3188889,46.112284707663804,54.53490569054679,68.54145915791753,94.09050844215628,79.69513806831173,63.47824025558019,77.45663374408565,90.52568153139669,58.83244921561716,45.13942720189473,149.4400825,515.0,43.91852814,307.0,85.38569444,2.809883731,1.348113756,1.4343355917618223,1142.903889,3999.423328,0.0,2243.978969,1209.065403,198.2263089,105669.8725,3.107899492,17.50018428373017,1.274417983,24.55520637096774,2.697731831,96.55081093125
2025-11-30 04:00:00,0.945160788,12.00509855,0.420643154,87.04974066,4.619139004,15.424,6.45,1.04,0.45,87.325,11.635,7.128,71.04,11.23,16.32,1.41,12.77828824,5.023333333,80.06555556,67.24,31.53,0.043,5.96,2.45,9.48,2.39,0.027,0.13,53.48,11.93,0.067,2.001677852,0.15,112.344,0.1,96.71,0.9,0.65,1.2,0.0,0.0,1.067,59.60922636,3.938055528,3.466949906,0.04813556,0.023330501,0.086016994,0.368407272,4.227376741,5.453565853,0.076694991,0.12813556,0.019779666,60.726,0.0,0.0,0.0,0.0,0.0,0.0,0.0,0.0,0.0,0.0,0.0,0.0,0.0,7.0,0.271629334,4.377714286,0.0151,94.89801429,0.14,0.104742857,0.025028571,0.381714286,0.057685714,1.103810882,17.388,38.012,0.354857143,0.367428571,7.375142857,0.18,0.167428571,0.322571429,34.43714286,1.07,1.317973579,1474.942857,83.0,24.27272727,11.0,75.0,25.2,10.0,173.2641667,148.3358333,163.57,193.0936111,169.5659028,45.810255278453894,56.27082693717462,70.22295299916738,93.4459928611287,78.99978778797794,59.17700561680479,76.22576059824257,83.05438261528604,55.4695258425691,43.77689347027625,142.1174175,515.0,44.16437533,307.0,89.91359722,2.804084631,1.348217458,1.4341773850459618,1148.858056,3998.813247,0.0,2248.461125,1214.3703,199.7427928,105833.06,3.101270472,17.50018428373017,1.262493472,24.55520637096774,2.661305617,95.58055781875
