Repository: saikumar-voptimai/evonith_bf_webapp

# Evonith BF2 — Blast Furnace Intelligence Platform

Monitoring, modelling and optimisation of **Blast Furnace 2 (BF2)** at Evonith Steel: live telemetry from InfluxDB,
manual plant reports from Neon PostgreSQL, a two-zone energy model of the furnace, blend and fuel optimisers, a
conversational assistant (FurnaceMind) and a live digital twin evaluated every hour.

The platform has three deployable parts that share one Python service layer, plus the shared data library:

| Part | Path | What it is |
|---|---|---|
| **Streamlit app** (legacy) | `src/app.py`, `src/custom_pages/` | The original 11-page dashboard; still the home of the model pages. Served under `/legacy` in production |

File: src/assets/data/V10_df_filtered.csv (part 41 of 166)
datetime,Hot Blast PressureBar,Hot Blast Temp.oC,Hot Blast VolumeNm3/Hr.,O2 Enrichment %,OxygenFlowNm3/Hr.,PermeabilityKgs/Hr.,RAFToC,SteamKgs/Hr.,TopPressureBar,TuyereVelocitym/s,Differential PressureTotalBar,Charges/Hrs.,StockRodLevel,COKE_ASH%,COKE_FC%,COKE_IM%,COKE_MOIST%,COKE_MT,COKE_VM%,NUTCOKE_ASH%,NUTCOKE_FC%,NUTCOKE_IM%,NUTCOKE_MOIST%,NUTCOKE_MT,NUTCOKE_VM%,PCI_2_%Ash,PCI_2_%FC,PCI_2_%IM,PCI_2_MT,PCI_2_%VM,Sinter_SP_MT,Sinter_SP_02_Al2O3%,Sinter_SP_02_Basicity,Sinter_SP_02_CaO%,Sinter_SP_02_Cold_Strength_AI,Sinter_SP_02_Cold_strength_TI,Sinter_SP_02_Fe(T)%,Sinter_SP_02_FeO%,Sinter_SP_02_Hot_strength_RDI,Sinter_SP_02_Hot_strength_RI,Sinter_SP_02_K2O%,Sinter_SP_02_MgO%,Sinter_SP_02_MnO%,Sinter_SP_02_Na2O%,Sinter_SP_02_P%,Sinter_SP_02_SiO2%,Sinter_SP_02_TiO2%,ORE_%Al2O3,ORE_%CaO,ORE_%Fe(T),ORE_%K2O,ORE_%LOI,ORE_%MgO,ORE_%MnO,ORE_MT,ORE_%Na2O,ORE_%P,ORE_%SiO2,ORE_%TiO2,ORE_%TM,Geomin Type,FLUX_Al2O3%,FLUX_CaO%,FLUX_Fe2O3%,FLUX_LOI%,FLUX_MgO%,FLUX_MT,FLUX_SiO2%,FLUX_TM%,COKE_DISCHARGE_TIME,WEIGHTED_COKE_ANGLE,TOTAL_COKE_PORTIONS,NON_COKE_DISCHARGE_TIME,WEIGHTED_NON_COKE_ANGLE,TOTAL_NON_COKE_PORTIONS,UnitCost Lakhs/Thm,ActualKg/Thm.,FurnaceTopGasAnalysisCO2ETACO,Act. Fuel RateKg/Thm.,Coke Rate Kg/Thm,ProductionTonnesPerHr
2024-05-01 18:00:00,2.68,1135.0,118212.0,2.725705408,4000.0,1532.0,2342.0,0.0,1.4,227.0,1.28,8.0,1.5,10.99,87.61,0.42,3.5,311.6643333,0.98,11.06,87.46,0.45,8.7,19.56966667,1.03,10.45,71.25,1.18,81.07,17.12,923.3483333,2.035,1.830226847,11.52,4.906666667,81.68066667,53.735,9.765,26.39857143,64.1,0.122,2.255,0.395,0.0445,0.0885,6.295,0.24,2.702900078,0.200904892,59.26738637,0.026951275,5.333944184,0.080139214,0.299025501,196.7206847,0.005692189,0.138931933,5.724059979,0.26521344,3.096519646,1.0,0.61,0.0,0.87,1.17,0.0,15.78,95.72,0.2,82.5,25.54545455,11.0,60.0,28.0,8.0,124.045,106.0,42.98446069,546.0,440.0,92.45283019
2024-05-01 19:00:00,2.63,1139.0,120797.0,2.667413288,4000.0,1642.0,2340.0,0.0,1.4,237.0,1.23,8.0,1.5,10.99,87.61,0.42,3.5,311.6643333,0.98,11.06,87.46,0.45,8.7,19.56966667,1.03,10.45,71.25,1.18,81.07,17.12,923.3483333,2.035,1.830226847,11.52,4.906666667,81.68066667,53.735,9.765,26.39857143,64.1,0.122,2.255,0.395,0.0445,0.0885,6.295,0.24,2.702900078,0.200904892,59.26738637,0.026951275,5.333944184,0.080139214,0.299025501,196.7206847,0.005692189,0.138931933,5.724059979,0.26521344,3.096519646,1.0,0.61,0.0,0.87,1.17,0.0,15.78,95.72,0.2,82.5,25.54545455,11.0,60.0,28.0,8.0,124.4425,109.0,42.3577793,549.0,440.0,92.8440367
2024-05-01 20:00:00,2.67,1135.0,120392.0,2.676380828,4000.0,1572.0,2341.0,0.0,1.4,232.0,1.27,8.0,1.5,10.99,87.61,0.42,3.5,311.6643333,0.98,11.06,87.46,0.45,8.7,19.56966667,1.03,10.45,71.25,1.18,81.07,17.12,923.3483333,2.035,1.830226847,11.52,4.906666667,81.68066667,53.735,9.765,26.39857143,64.1,0.122,2.255,0.395,0.0445,0.0885,6.295,0.24,2.702900078,0.200904892,59.26738637,0.026951275,5.333944184,0.080139214,0.299025501,196.7206847,0.005692189,0.138931933,5.724059979,0.26521344,3.096519646,1.0,0.61,0.0,0.87,1.17,0.0,15.78,95.72,0.2,82.5,25.54545455,11.0,60.0,28.0,8.0,123.25,100.0,43.9046538,540.0,440.0,92.1
2024-05-01 21:00:00,2.69,1135.0,117820.0,2.734768274,4000.0,1503.0,2339.0,0.0,1.4,225.0,1.29,8.0,1.5,10.99,87.61,0.42,3.5,311.6643333,0.98,11.06,87.46,0.45,8.7,19.56966667,1.03,10.45,71.25,1.18,81.07,17.12,923.3483333,2.035,1.830226847,11.52,4.906666667,81.68066667,53.735,9.765,26.39857143,64.1,0.122,2.255,0.395,0.0445,0.0885,6.295,0.24,2.702900078,0.200904892,59.26738637,0.026951275,5.333944184,0.080139214,0.299025501,196.7206847,0.005692189,0.138931933,5.724059979,0.26521344,3.096519646,1.0,0.61,0.0,0.87,1.17,0.0,15.78,95.72,0.2,82.5,25.54545455,11.0,60.0,28.0,8.0,124.045,106.0,44.15882488,546.0,440.0,90.56603774
2024-05-01 22:00:00,2.67,1149.0,119135.0,2.704601447,4000.0,1554.0,2326.0,0.0,1.4,232.0,1.27,8.0,1.5,10.99,87.61,0.42,3.5,311.6643333,0.98,11.06,87.46,0.45,8.7,19.56966667,1.03,10.45,71.25,1.18,81.07,17.12,923.3483333,2.035,1.830226847,11.52,4.906666667,81.68066667,53.735,9.765,26.39857143,64.1,0.122,2.255,0.395,0.0445,0.0885,6.295,0.24,2.702900078,0.200904892,59.26738637,0.026951275,5.333944184,0.080139214,0.299025501,196.7206847,0.005692189,0.138931933,5.724059979,0.26521344,3.096519646,1.0,0.61,0.0,0.87,1.17,0.0,15.78,95.72,0.2,82.5,25.54545455,11.0,60.0,28.0,8.0,125.2375,115.0,44.15882488,555.0,440.0,93.04347826
2024-05-01 23:00:00,2.7,1139.0,120491.0,2.672846951,3998.0,1550.0,2326.0,0.0,1.4,232.0,1.3,8.0,1.5,10.95,87.69,0.4,3.8,317.4583333,0.96,11.14,87.36,0.44,8.8,20.68666667,1.06,10.63,70.83,1.35,80.98,17.19,935.891,2.005,1.776124416,11.385,4.893333333,81.01333333,53.82,9.3,26.99,64.84,0.123,2.22,0.37,0.045,0.088,6.41,0.24,2.754617182,0.132980399,59.16006033,0.026264701,5.280175901,0.0667549,0.171852906,199.0282966,0.00602647,0.150859775,5.8330675,0.283984251,3.515882053,1.0,0.48,0.0,0.79,1.2,0.0,13.97333333,96.66,0.1,82.5,25.54545455,11.0,60.0,28.0,8.0,125.2375,115.0,43.4273916,555.0,440.0,92.17391304
2024-05-02 00:00:00,2.58,1139.0,110502.0,2.949679774,4000.0,1412.0,2287.0,1022.0,1.28,257.0,1.3,7.0,1.2,11.14,87.5,0.41,3.5,609.2193333,0.95,11.38,87.14,0.44,8.1,18.413,1.04,10.1,70.29,1.12,61.15,18.49,879.5056667,2.455,1.936687204,11.795,4.933333333,81.82222222,53.59,9.67,28.012,64.58,0.123,2.23,0.21,0.042,0.071,6.09,0.205,3.450963877,0.058113179,61.79965918,0.024015544,3.44370887,0.06090612,0.030380096,307.3892728,0.013659806,0.062632513,3.949795901,0.235269921,2.570747939,2.0,0.97,0.0,0.99,1.1,0.0,17.69666667,96.19,0.1,82.5,25.54545455,11.0,60.0,28.0,8.0,125.56,108.0,41.63388105,553.0,445.0,85.27777778
2024-05-02 01:00:00,2.57,1134.0,111994.0,2.878782715,3919.0,1471.0,2284.0,1879.0,1.3,259.0,1.27,7.0,1.2,11.14,87.5,0.41,3.5,609.2193333,0.95,11.38,87.14,0.44,8.1,18.413,1.04,10.1,70.29,1.12,61.15,18.49,879.5056667,2.455,1.936687204,11.795,4.933333333,81.82222222,53.59,9.67,28.012,64.58,0.123,2.23,0.21,0.042,0.071,6.09,0.205,3.450963877,0.058113179,61.79965918,0.024015544,3.44370887,0.06090612,0.030380096,307.3892728,0.013659806,0.062632513,3.949795901,0.235269921,2.570747939,2.0,0.97,0.0,0.99,1.1,0.0,17.69666667,96.19,0.1,82.5,25.54545455,11.0,60.0,28.0,8.0,129.8225,93.0,40.39170507,563.0,470.0,83.65591398
2024-05-02 02:00:00,2.58,1134.0,111854.0,2.890770969,3922.0,1467.0,2276.0,2065.0,1.3,260.0,1.28,8.0,1.2,11.14,87.5,0.41,3.5,609.2193333,0.95,11.38,87.14,0.44,8.1,18.413,1.04,10.1,70.29,1.12,61.15,18.49,879.5056667,2.455,1.936687204,11.795,4.933333333,81.82222222,53.59,9.67,28.012,64.58,0.123,2.23,0.21,0.042,0.071,6.09,0.205,3.450963877,0.058113179,61.79965918,0.024015544,3.44370887,0.06090612,0.030380096,307.3892728,0.013659806,0.062632513,3.949795901,0.235269921,2.570747939,2.0,0.97,0.0,0.99,1.1,0.0,17.69666667,96.19,0.1,82.5,25.54545455,11.0,60.0,28.0,8.0,129.16,88.0,40.73563218,558.0,470.0,85.22727273
2024-05-02 03:00:00,2.57,1132.0,111209.0,2.895503565,3906.0,1458.0,2275.0,2048.0,1.3,256.0,1.27,7.0,1.2,11.14,87.5,0.41,3.5,609.2193333,0.95,11.38,87.14,0.44,8.1,18.413,1.04,10.1,70.29,1.12,61.15,18.49,879.5056667,2.455,1.936687204,11.795,4.933333333,81.82222222,53.59,9.67,28.012,64.58,0.123,2.23,0.21,0.042,0.071,6.09,0.205,3.450963877,0.058113179,61.79965918,0.024015544,3.44370887,0.06090612,0.030380096,307.3892728,0.013659806,0.062632513,3.949795901,0.235269921,2.570747939,2.0,0.97,0.0,0.99,1.1,0.0,17.69666667,96.19,0.1,82.5,25.54545455,11.0,60.0,28.0,8.0,129.5575,91.0,40.32817194,561.0,470.0,83.62637363
2024-05-02 05:00:00,2.57,1134.0,109853.0,2.95677254,3925.0,1439.0,2270.0,2353.0,1.3,253.0,1.27,7.0,1.2,11.14,87.5,0.41,3.5,609.2193333,0.95,11.38,87.14,0.44,8.1,18.413,1.04,10.1,70.29,1.12,61.15,18.49,879.5056667,2.455,1.936687204,11.795,4.933333333,81.82222222,53.59,9.67,28.012,64.58,0.123,2.23,0.21,0.042,0.071,6.09,0.205,3.450963877,0.058113179,61.79965918,0.024015544,3.44370887,0.06090612,0.030380096,307.3892728,0.013659806,0.062632513,3.949795901,0.235269921,2.570747939,2.0,0.97,0.0,0.99,1.1,0.0,17.69666667,96.19,0.1,82.5,25.54545455,11.0,60.0,28.0,8.0,127.115,82.0,40.20618557,547.0,465.0,84.14634146
2024-05-02 07:00:00,2.56,1111.0,107727.0,2.992859904,3916.0,1420.0,2271.0,1876.0,1.3,245.0,1.26,8.0,1.2,11.14,87.5,0.41,3.5,609.2193333,0.95,11.38,87.14,0.44,8.1,18.413,1.04,10.1,70.29,1.12,61.15,18.49,879.5056667,2.455,1.936687204,11.795,4.933333333,81.82222222,53.59,9.67,28.012,64.58,0.123,2.23,0.21,0.042,0.071,6.09,0.205,3.450963877,0.058113179,61.79965918,0.024015544,3.44370887,0.06090612,0.030380096,307.3892728,0.013659806,0.062632513,3.949795901,0.235269921,2.570747939,2.0,0.97,0.0,0.99,1.1,0.0,17.69666667,96.19,0.1,82.5,25.54545455,11.0,60.0,28.0,8.0,127.5125,85.0,40.12811714,550.0,465.0,88.94117647
2024-05-02 10:00:00,2.47,1117.0,105835.0,2.063503999,2691.0,1439.0,2189.0,619.0,1.24,248.0,1.23,7.0,1.2,10.73,87.88,0.42,3.8,609.2193333,0.97,11.28,87.24,0.44,7.2,18.413,1.04,10.25,70.63,1.95,61.15,17.17,879.5056667,2.39,1.910571055,11.575,4.933333333,81.82222222,53.87,10.01,27.943,64.58,0.115,2.195,0.215,0.0425,0.0705,6.06,0.205,3.030906193,0.096504649,61.84943037,0.018148051,4.298979527,0.040190048,0.046544522,307.3892728,0.005648259,0.07566611,3.644443992,0.226808099,2.819047312,2.0,0.62,0.0,0.69,1.28,0.0,17.69666667,96.53,0.1,82.5,25.54545455,11.0,60.0,28.0,8.0,130.9,120.0,41.11111111,580.0,460.0,85.58333333
2024-05-02 11:00:00,2.52,1149.0,108853.0,2.845185061,3824.0,1483.0,2293.0,475.0,1.3,257.0,1.22,7.0,1.2,10.73,87.88,0.42,3.8,609.2193333,0.97,11.28,87.24,0.44,7.2,18.413,1.04,10.25,70.63,1.95,61.15,17.17,879.5056667,2.39,1.910571055,11.575,4.933333333,81.82222222,53.87,10.01,27.943,64.58,0.115,2.195,0.215,0.0425,0.0705,6.06,0.205,3.030906193,0.096504649,61.84943037,0.018148051,4.298979527,0.040190048,0.046544522,307.3892728,0.005648259,0.07566611,3.644443992,0.226808099,2.819047312,2.0,0.62,0.0,0.69,1.28,0.0,17.69666667,96.53,0.1,82.5,25.54545455,11.0,60.0,28.0,8.0,130.105,114.0,40.29046615,574.0,460.0,85.0877193
2024-05-02 12:00:00,2.53,1135.0,109872.0,3.007590223,4000.0,1493.0,2261.0,2207.0,1.3,257.0,1.23,7.0,1.2,10.73,87.88,0.42,3.8,609.2193333,0.97,11.28,87.24,0.44,7.2,18.413,1.04,10.25,70.63,1.95,61.15,17.17,879.5056667,2.39,1.910571055,11.575,4.933333333,81.82222222,53.87,10.01,27.943,64.58,0.115,2.195,0.215,0.0425,0.0705,6.06,0.205,3.030906193,0.096504649,61.84943037,0.018148051,4.298979527,0.040190048,0.046544522,307.3892728,0.005648259,0.07566611,3.644443992,0.226808099,2.819047312,2.0,0.62,0.0,0.69,1.28,0.0,17.69666667,96.53,0.1,82.5,25.54545455,11.0,60.0,28.0,8.0,128.25,100.0,41.26652749,560.0,460.0,85.4
2024-05-02 15:00:00,2.54,1134.0,104214.0,3.180239587,4000.0,1403.0,2279.0,2337.0,1.3,253.0,1.24,7.0,1.2,10.73,87.88,0.42,3.8,609.2193333,0.97,11.28,87.24,0.44,7.2,18.413,1.04,10.25,70.63,1.95,61.15,17.17,879.5056667,2.39,1.910571055,11.575,4.933333333,81.82222222,53.87,10.01,27.943,64.58,0.115,2.195,0.215,0.0425,0.0705,6.06,0.205,3.030906193,0.096504649,61.84943037,0.018148051,4.298979527,0.040190048,0.046544522,307.3892728,0.005648259,0.07566611,3.644443992,0.226808099,2.819047312,2.0,0.62,0.0,0.69,1.28,0.0,17.69666667,96.53,0.1,82.5,25.54545455,11.0,60.0,28.0,8.0,123.2325,81.0,42.87674365,531.0,450.0,85.92592593
2024-05-02 17:00:00,2.54,1129.0,107873.0,3.040247821,4000.0,1438.0,2287.0,1526.0,1.29,250.0,1.25,7.0,1.2,11.12,87.53,0.39,4.0,609.2193333,0.96,11.25,87.26,0.46,7.0,18.413,1.03,10.08,71.2,0.84,61.15,17.88,879.5056667,2.46,1.916279675,11.88,4.933333333,81.82222222,53.42,9.885,27.9775,64.58,0.12,2.265,0.305,0.043,0.073,6.2,0.2,3.456809942,0.058113179,61.8312247,0.021588623,3.591184709,0.036058371,0.064299665,307.3892728,0.014341136,0.080478278,3.790687444,0.27517257,2.596598746,2.0,0.56,0.0,0.79,1.28,0.0,17.69666667,96.04,0.1,82.5,25.54545455,11.0,60.0,28.0,8.0,125.0875,95.0,42.96397009,545.0,450.0,85.78947368
2024-05-02 18:00:00,2.55,1128.0,107842.0,3.025970335,4000.0,1436.0,2309.0,1099.0,1.3,249.0,1.25,7.0,1.2,11.12,87.53,0.39,4.0,609.2193333,0.96,11.25,87.26,0.46,7.0,18.413,1.03,10.08,71.2,0.84,61.15,17.88,879.5056667,2.46,1.916279675,11.88,4.933333333,81.82222222,53.42,9.885,27.9775,64.58,0.12,2.265,0.305,0.043,0.073,6.2,0.2,3.456809942,0.058113179,61.8312247,0.021588623,3.591184709,0.036058371,0.064299665,307.3892728,0.014341136,0.080478278,3.790687444,0.27517257,2.596598746,2.0,0.56,0.0,0.79,1.28,0.0,17.69666667,96.04,0.1,82.5,25.54545455,11.0,60.0,28.0,8.0,125.485,98.0,41.70310702,548.0,450.0,85.10204082
2024-05-02 19:00:00,2.55,1128.0,108407.0,3.001744252,4000.0,1428.0,2318.0,862.0,1.28,251.0,1.27,7.0,1.2,11.12,87.53,0.39,4.0,609.2193333,0.96,11.25,87.26,0.46,7.0,18.413,1.03,10.08,71.2,0.84,61.15,17.88,879.5056667,2.46,1.916279675,11.88,4.933333333,81.82222222,53.42,9.885,27.9775,64.58,0.12,2.265,0.305,0.043,0.073,6.2,0.2,3.456809942,0.058113179,61.8312247,0.021588623,3.591184709,0.036058371,0.064299665,307.3892728,0.014341136,0.080478278,3.790687444,0.27517257,2.596598746,2.0,0.56,0.0,0.79,1.28,0.0,17.69666667,96.04,0.1,82.5,25.54545455,11.0,60.0,28.0,8.0,125.75,100.0,42.04081633,550.0,450.0,84.5
2024-05-02 20:00:00,2.56,1128.0,108554.0,2.994869667,4000.0,1422.0,2306.0,782.0,1.28,251.0,1.28,7.0,1.2,11.12,87.53,0.39,4.0,609.2193333,0.96,11.25,87.26,0.46,7.0,18.413,1.03,10.08,71.2,0.84,61.15,17.88,879.5056667,2.46,1.916279675,11.88,4.933333333,81.82222222,53.42,9.885,27.9775,64.58,0.12,2.265,0.305,0.043,0.073,6.2,0.2,3.456809942,0.058113179,61.8312247,0.021588623,3.591184709,0.036058371,0.064299665,307.3892728,0.014341136,0.080478278,3.790687444,0.27517257,2.596598746,2.0,0.56,0.0,0.79,1.28,0.0,17.69666667,96.04,0.1,82.5,25.54545455,11.0,60.0,28.0,8.0,127.075,110.0,42.0616659,560.0,450.0,85.63636364
2024-05-02 21:00:00,2.58,1129.0,110889.0,2.940307316,4000.0,1436.0,2297.0,1053.0,1.29,254.0,1.29,7.0,1.2,11.12,87.53,0.39,4.0,609.2193333,0.96,11.25,87.26,0.46,7.0,18.413,1.03,10.08,71.2,0.84,61.15,17.88,879.5056667,2.46,1.916279675,11.88,4.933333333,81.82222222,53.42,9.885,27.9775,64.58,0.12,2.265,0.305,0.043,0.073,6.2,0.2,3.456809942,0.058113179,61.8312247,0.021588623,3.591184709,0.036058371,0.064299665,307.3892728,0.014341136,0.080478278,3.790687444,0.27517257,2.596598746,2.0,0.56,0.0,0.79,1.28,0.0,17.69666667,96.04,0.1,82.5,25.54545455,11.0,60.0,28.0,8.0,126.6775,107.0,41.65312282,557.0,450.0,85.23364486
2024-05-02 22:00:00,2.59,1128.0,112349.0,2.90938728,3999.0,1432.0,2283.0,1312.0,1.28,257.0,1.31,7.0,1.2,11.12,87.53,0.39,4.0,609.2193333,0.96,11.25,87.26,0.46,7.0,18.413,1.03,10.08,71.2,0.84,61.15,17.88,879.5056667,2.46,1.916279675,11.88,4.933333333,81.82222222,53.42,9.885,27.9775,64.58,0.12,2.265,0.305,0.043,0.073,6.2,0.2,3.456809942,0.058113179,61.8312247,0.021588623,3.591184709,0.036058371,0.064299665,307.3892728,0.014341136,0.080478278,3.790687444,0.27517257,2.596598746,2.0,0.56,0.0,0.79,1.28,0.0,17.69666667,96.04,0.1,82.5,25.54545455,11.0,60.0,28.0,8.0,124.5,100.0,41.54978156,545.0,445.0,85.1
2024-05-02 23:00:00,2.57,1129.0,111710.0,2.928385378,4000.0,1448.0,2281.0,1354.0,1.28,257.0,1.29,7.0,1.2,10.91,87.73,0.4,4.1,589.2133333,0.96,11.31,87.21,0.44,7.4,18.580666667,1.04,10.21,70.61,1.04,74.41666667,18.14,884.3843333,2.495,1.957383029,11.93,4.8,81.88888889,53.47,9.87,28.1155,64.58,0.119,2.22,0.22,0.0425,0.073,6.095,0.2,3.440778981,0.043711802,61.62435911,0.02134795,3.625529145,0.0383566,0.058088643,291.2906581,0.0046104,0.068356556,4.012589562,0.328271634,2.836462526,2.0,0.85,0.0,0.74,1.13,0.0,18.13333333,96.56,0.1,82.5,25.54545455,11.0,60.0,28.0,8.0,125.03,104.0,41.13573407,549.0,445.0,85.28846154
2024-05-03 00:00:00,2.69,1150.0,104250.0,3.094806788,4000.0,1251.0,2316.0,117.0,1.3,235.0,1.39,7.0,1.3,11.12,87.51,0.39,3.8,308.718,0.98,11.38,87.13,0.44,6.9,19.38233333,1.05,11.14,69.99,1.12,77.44333333,17.75,906.826,2.35,1.922757195,11.075,5.022222222,80.82222222,54.45,9.795,25.88,70.44,0.1175,2.14,0.25,0.0435,0.0745,5.76,0.18,4.846843707,0.095241115,59.53717927,0.043475888,4.367871589,0.067418417,0.155397016,295.8825783,0.008830493,0.080998547,4.693409975,0.366753073,2.621773022,2.0,0.99,0.0,0.81,1.26,0.0,21.52666667,95.98,0.1,82.5,25.54545455,11.0,60.0,28.0,8.0,126.7525,117.0,40.58265583,562.0,445.0,86.06837607
2024-05-03 01:00:00,2.68,1154.0,105009.0,3.06816588,4000.0,1268.0,2325.0,0.0,1.3,238.0,1.38,7.0,1.3,11.12,87.51,0.39,3.8,308.718,0.98,11.38,87.13,0.44,6.9,19.38233333,1.05,11.14,69.99,1.12,77.44333333,17.75,906.826,2.35,1.922757195,11.075,5.022222222,80.82222222,54.45,9.795,25.88,70.44,0.1175,2.14,0.25,0.0435,0.0745,5.76,0.18,4.846843707,0.095241115,59.53717927,0.043475888,4.367871589,0.067418417,0.155397016,295.8825783,0.008830493,0.080998547,4.693409975,0.366753073,2.621773022,2.0,0.99,0.0,0.81,1.26,0.0,21.52666667,95.98,0.1,82.5,25.54545455,11.0,60.0,28.0,8.0,127.0175,119.0,40.82663605,564.0,445.0,86.8907563
2024-05-03 02:00:00,2.68,1152.0,103258.0,3.126202159,3998.0,1247.0,2329.0,202.0,1.3,234.0,1.38,7.0,1.3,11.12,87.51,0.39,3.8,308.718,0.98,11.38,87.13,0.44,6.9,19.38233333,1.05,11.14,69.99,1.12,77.44333333,17.75,906.826,2.35,1.922757195,11.075,5.022222222,80.82222222,54.45,9.795,25.88,70.44,0.1175,2.14,0.25,0.0435,0.0745,5.76,0.18,4.846843707,0.095241115,59.53717927,0.043475888,4.367871589,0.067418417,0.155397016,295.8825783,0.008830493,0.080998547,4.693409975,0.366753073,2.621773022,2.0,0.99,0.0,0.81,1.26,0.0,21.52666667,95.98,0.1,82.5,25.54545455,11.0,60.0,28.0,8.0,126.4875,115.0,41.49691005,560.0,445.0,88.43478261
2024-05-03 03:00:00,2.7,1153.0,105124.0,3.081690119,3999.0,1248.0,2321.0,484.0,1.3,237.0,1.4,7.0,1.3,11.12,87.51,0.39,3.8,308.718,0.98,11.38,87.13,0.44,6.9,19.38233333,1.05,11.14,69.99,1.12,77.44333333,17.75,906.826,2.35,1.922757195,11.075,5.022222222,80.82222222,54.45,9.795,25.88,70.44,0.1175,2.14,0.25,0.0435,0.0745,5.76,0.18,4.846843707,0.095241115,59.53717927,0.043475888,4.367871589,0.067418417,0.155397016,295.8825783,0.008830493,0.080998547,4.693409975,0.366753073,2.621773022,2.0,0.99,0.0,0.81,1.26,0.0,21.52666667,95.98,0.1,82.5,25.54545455,11.0,60.0,28.0,8.0,125.825,110.0,41.26657522,555.0,445.0,87.36363636
2024-05-03 04:00:00,2.68,1153.0,105389.0,3.085728626,4001.0,1260.0,2320.0,765.0,1.3,239.0,1.38,7.0,1.3,11.12,87.51,0.39,3.8,308.718,0.98,11.38,87.13,0.44,6.9,19.38233333,1.05,11.14,69.99,1.12,77.44333333,17.75,906.826,2.35,1.922757195,11.075,5.022222222,80.82222222,54.45,9.795,25.88,70.44,0.1175,2.14,0.25,0.0435,0.0745,5.76,0.18,4.846843707,0.095241115,59.53717927,0.043475888,4.367871589,0.067418417,0.155397016,295.8825783,0.008830493,0.080998547,4.693409975,0.366753073,2.621773022,2.0,0.99,0.0,0.81,1.26,0.0,21.52666667,95.98,0.1,82.5,25.54545455,11.0,60.0,28.0,8.0,124.89750000000001,103.0,41.14039073,548.0,445.0,86.50485437
2024-05-03 05:00:00,2.68,1150.0,105638.0,3.078905653,4000.0,1281.0,2319.0,800.0,1.3,240.0,1.38,7.0,1.3,11.12,87.51,0.39,3.8,308.718,0.98,11.38,87.13,0.44,6.9,19.38233333,1.05,11.14,69.99,1.12,77.44333333,17.75,906.826,2.35,1.922757195,11.075,5.022222222,80.82222222,54.45,9.795,25.88,70.44,0.1175,2.14,0.25,0.0435,0.0745,5.76,0.18,4.846843707,0.095241115,59.53717927,0.043475888,4.367871589,0.067418417,0.155397016,295.8825783,0.008830493,0.080998547,4.693409975,0.366753073,2.621773022,2.0,0.99,0.0,0.81,1.26,0.0,21.52666667,95.98,0.1,82.5,25.54545455,11.0,60.0,28.0,8.0,124.3675,99.0,41.34331745,544.0,445.0,86.86868687
2024-05-03 06:00:00,2.68,1152.0,105600.0,3.078888665,4000.0,1274.0,2319.0,769.0,1.3,239.0,1.38,7.0,1.3,11.12,87.51,0.39,3.8,308.718,0.98,11.38,87.13,0.44,6.9,19.38233333,1.05,11.14,69.99,1.12,77.44333333,17.75,906.826,2.35,1.922757195,11.075,5.022222222,80.82222222,54.45,9.795,25.88,70.44,0.1175,2.14,0.25,0.0435,0.0745,5.76,0.18,4.846843707,0.095241115,59.53717927,0.043475888,4.367871589,0.067418417,0.155397016,295.8825783,0.008830493,0.080998547,4.693409975,0.366753073,2.621773022,2.0,0.99,0.0,0.81,1.26,0.0,21.52666667,95.98,0.1,82.5,25.54545455,11.0,60.0,28.0,8.0,125.1625,105.0,41.77958446,550.0,445.0,88.28571429
2024-05-03 07:00:00,2.71,1152.0,106864.0,3.044232387,3999.0,1266.0,2321.0,848.0,1.3,241.0,1.41,8.0,1.3,11.12,87.51,0.39,3.8,308.718,0.98,11.38,87.13,0.44,6.9,19.38233333,1.05,11.14,69.99,1.12,77.44333333,17.75,906.826,2.35,1.922757195,11.075,5.022222222,80.82222222,54.45,9.795,25.88,70.44,0.1175,2.14,0.25,0.0435,0.0745,5.76,0.18,4.846843707,0.095241115,59.53717927,0.043475888,4.367871589,0.067418417,0.155397016,295.8825783,0.008830493,0.080998547,4.693409975,0.366753073,2.621773022,2.0,0.99,0.0,0.81,1.26,0.0,21.52666667,95.98,0.1,82.5,25.54545455,11.0,60.0,28.0,8.0,125.03,104.0,42.60273973,549.0,445.0,82.98076923
2024-05-03 08:00:00,2.69,1148.0,106676.0,3.049726908,4000.0,1282.0,2317.0,829.0,1.3,241.0,1.39,7.0,1.3,11.2,87.41,0.42,3.6,308.718,0.97,11.45,87.06,0.45,7.2,19.38233333,1.04,11.29,69.82,1.06,77.44333333,17.83,906.826,2.335,1.922682184,11.075,5.022222222,80.82222222,54.525,9.835,26.98,70.44,0.1175,2.1,0.21,0.0485,0.0745,5.76,0.18,5.000964461,0.07959572,59.07159729,0.045604968,4.342708423,0.05959572,0.146687807,295.8825783,0.008395032,0.09381345,5.151651483,0.43331127,2.769361869,2.0,0.86,0.0,0.53,1.3,0.0,21.52666667,96.68,0.1,82.5,25.54545455,11.0,60.0,28.0,8.0,126.2225,113.0,42.11732356,558.0,445.0,86.01769912
2024-05-03 09:00:00,2.69,1154.0,105753.0,3.055391893,3999.0,1267.0,2322.0,266.0,1.29,240.0,1.4,7.0,1.3,11.2,87.41,0.42,3.6,308.718,0.97,11.45,87.06,0.45,7.2,19.38233333,1.04,11.29,69.82,1.06,77.44333333,17.83,906.826,2.335,1.922682184,11.075,5.022222222,80.82222222,54.525,9.835,26.98,70.44,0.1175,2.1,0.21,0.0485,0.0745,5.76,0.18,5.000964461,0.07959572,59.07159729,0.045604968,4.342708423,0.05959572,0.146687807,295.8825783,0.008395032,0.09381345,5.151651483,0.43331127,2.769361869,2.0,0.86,0.0,0.53,1.3,0.0,21.52666667,96.68,0.1,82.5,25.54545455,11.0,60.0,28.0,8.0,124.5,100.0,41.75598632,545.0,445.0,83.6
2024-05-03 10:00:00,2.69,1151.0,105121.0,3.076947437,4000.0,1254.0,2320.0,331.0,1.29,235.0,1.4,8.0,1.3,11.2,87.41,0.42,3.6,308.718,0.97,11.45,87.06,0.45,7.2,19.38233333,1.04,11.29,69.82,1.06,77.44333333,17.83,906.826,2.335,1.922682184,11.075,5.022222222,80.82222222,54.525,9.835,26.98,70.44,0.1175,2.1,0.21,0.0485,0.0745,5.76,0.18,5.000964461,0.07959572,59.07159729,0.045604968,4.342708423,0.05959572,0.146687807,295.8825783,0.008395032,0.09381345,5.151651483,0.43331127,2.769361869,2.0,0.86,0.0,0.53,1.3,0.0,21.52666667,96.68,0.1,82.5,25.54545455,11.0,60.0,28.0,8.0,125.295,106.0,42.19679634,551.0,445.0,92.9245283
2024-05-03 11:00:00,2.67,1157.0,103370.0,3.122750953,4000.0,1261.0,2319.0,159.0,1.3,236.0,1.37,7.0,1.3,11.2,87.41,0.42,3.6,308.718,0.97,11.45,87.06,0.45,7.2,19.38233333,1.04,11.29,69.82,1.06,77.44333333,17.83,906.826,2.335,1.922682184,11.075,5.022222222,80.82222222,54.525,9.835,26.98,70.44,0.1175,2.1,0.21,0.0485,0.0745,5.76,0.18,5.000964461,0.07959572,59.07159729,0.045604968,4.342708423,0.05959572,0.146687807,295.8825783,0.008395032,0.09381345,5.151651483,0.43331127,2.769361869,2.0,0.86,0.0,0.53,1.3,0.0,21.52666667,96.68,0.1,82.5,25.54545455,11.0,60.0,28.0,8.0,125.825,110.0,41.60018236,555.0,445.0,93.45454545
2024-05-03 12:00:00,2.65,1168.0,102600.0,3.142299684,3999.0,1262.0,2320.0,77.0,1.3,237.0,1.35,7.0,1.3,11.2,87.41,0.42,3.6,308.718,0.97,11.45,87.06,0.45,7.2,19.38233333,1.04,11.29,69.82,1.06,77.44333333,17.83,906.826,2.335,1.922682184,11.075,5.022222222,80.82222222,54.525,9.835,26.98,70.44,0.1175,2.1,0.21,0.0485,0.0745,5.76,0.18,5.000964461,0.07959572,59.07159729,0.045604968,4.342708423,0.05959572,0.146687807,295.8825783,0.008395032,0.09381345,5.151651483,0.43331127,2.769361869,2.0,0.86,0.0,0.53,1.3,0.0,21.52666667,96.68,0.1,82.5,25.54545455,11.0,60.0,28.0,8.0,126.09,112.0,41.59393661,557.0,445.0,93.75
2024-05-03 13:00:00,2.64,1164.0,101944.0,3.168885676,4000.0,1267.0,2322.0,221.0,1.3,236.0,1.34,7.0,1.3,11.2,87.41,0.42,3.6,308.718,0.97,11.45,87.06,0.45,7.2,19.38233333,1.04,11.29,69.82,1.06,77.44333333,17.83,906.826,2.335,1.922682184,11.075,5.022222222,80.82222222,54.525,9.835,26.98,70.44,0.1175,2.1,0.21,0.0485,0.0745,5.76,0.18,5.000964461,0.07959572,59.07159729,0.045604968,4.342708423,0.05959572,0.146687807,295.8825783,0.008395032,0.09381345,5.151651483,0.43331127,2.769361869,2.0,0.86,0.0,0.53,1.3,0.0,21.52666667,96.68,0.1,82.5,25.54545455,11.0,60.0,28.0,8.0,125.825,110.0,41.54897494,555.0,445.0,94.63636364
2024-05-03 14:00:00,2.66,1155.0,102621.0,3.151267763,3998.0,1256.0,2330.0,349.0,1.3,234.0,1.36,7.0,1.3,11.2,87.41,0.42,3.6,308.718,0.97,11.45,87.06,0.45,7.2,19.38233333,1.04,11.29,69.82,1.06,77.44333333,17.83,906.826,2.335,1.922682184,11.075,5.022222222,80.82222222,54.525,9.835,26.98,70.44,0.1175,2.1,0.21,0.0485,0.0745,5.76,0.18,5.000964461,0.07959572,59.07159729,0.045604968,4.342708423,0.05959572,0.146687807,295.8825783,0.008395032,0.09381345,5.151651483,0.43331127,2.769361869,2.0,0.86,0.0,0.53,1.3,0.0,21.52666667,96.68,0.1,82.5,25.54545455,11.0,60.0,28.0,8.0,125.6925,109.0,42.60099864,554.0,445.0,88.53211009
2024-05-03 15:00:00,2.65,1150.0,101625.0,3.180282337,3999.0,1242.0,2326.0,278.0,1.29,232.0,1.36,7.0,1.3,11.2,87.41,0.42,3.6,308.718,0.97,11.45,87.06,0.45,7.2,19.38233333,1.04,11.29,69.82,1.06,77.44333333,17.83,906.826,2.335,1.922682184,11.075,5.022222222,80.82222222,54.525,9.835,26.98,70.44,0.1175,2.1,0.21,0.0485,0.0745,5.76,0.18,5.000964461,0.07959572,59.07159729,0.045604968,4.342708423,0.05959572,0.146687807,295.8825783,0.008395032,0.09381345,5.151651483,0.43331127,2.769361869,2.0,0.86,0.0,0.53,1.3,0.0,21.52666667,96.68,0.1,82.5,25.54545455,11.0,60.0,28.0,8.0,125.56,108.0,42.35453315,553.0,445.0,89.81481481
2024-05-03 16:00:00,2.65,1158.0,100356.0,3.210910228,4000.0,1241.0,2325.0,15.0,1.3,231.0,1.35,8.0,1.3,11.2,87.43,0.4,3.2,308.718,0.97,11.38,87.15,0.43,7.8,19.38233333,1.04,11.28,69.86,1.18,77.44333333,17.68,906.826,2.305,1.897058824,10.965,5.022222222,80.82222222,54.61,10.82,26.43,70.44,0.113,2.085,0.22,0.0445,0.0745,5.78,0.17,4.306517377,0.126531907,59.22571804,0.051645396,4.587063028,0.153468093,0.162333202,295.8825783,0.006225525,0.090773022,4.931807383,0.361172943,2.991134891,2.0,1.04,0.0,0.55,1.28,0.0,21.52666667,95.45,0.1,82.5,25.54545455,11.0,60.0,28.0,8.0,125.6925,109.0,42.39620939,554.0,445.0,91.83486239
2024-05-03 17:00:00,2.66,1150.0,102154.0,3.153851159,4000.0,1268.0,2330.0,0.0,1.3,235.0,1.36,7.0,1.3,11.2,87.43,0.4,3.2,308.718,0.97,11.38,87.15,0.43,7.8,19.38233333,1.04,11.28,69.86,1.18,77.44333333,17.68,906.826,2.305,1.897058824,10.965,5.022222222,80.82222222,54.61,10.82,26.43,70.44,0.113,2.085,0.22,0.0445,0.0745,5.78,0.17,4.306517377,0.126531907,59.22571804,0.051645396,4.587063028,0.153468093,0.162333202,295.8825783,0.006225525,0.090773022,4.931807383,0.361172943,2.991134891,2.0,1.04,0.0,0.55,1.28,0.0,21.52666667,95.45,0.1,82.5,25.54545455,11.0,60.0,28.0,8.0,126.09,112.0,42.22622803,557.0,445.0,90.17857143
2024-05-03 18:00:00,2.65,1146.0,104872.0,3.0714036,3999.0,1299.0,2325.0,0.0,1.3,239.0,1.35,7.0,1.3,11.2,87.43,0.4,3.2,308.718,0.97,11.38,87.15,0.43,7.8,19.38233333,1.04,11.28,69.86,1.18,77.44333333,17.68,906.826,2.305,1.897058824,10.965,5.022222222,80.82222222,54.61,10.82,26.43,70.44,0.113,2.085,0.22,0.0445,0.0745,5.78,0.17,4.306517377,0.126531907,59.22571804,0.051645396,4.587063028,0.153468093,0.162333202,295.8825783,0.006225525,0.090773022,4.931807383,0.361172943,2.991134891,2.0,1.04,0.0,0.55,1.28,0.0,21.52666667,95.45,0.1,82.5,25.54545455,11.0,60.0,28.0,8.0,125.825,110.0,40.87791495,555.0,445.0,90.90909091
2024-05-03 19:00:00,2.65,1149.0,107466.0,3.003366113,3999.0,1322.0,2329.0,174.0,1.3,245.0,1.35,7.0,1.3,11.2,87.43,0.4,3.2,308.718,0.97,11.38,87.15,0.43,7.8,19.38233333,1.04,11.28,69.86,1.18,77.44333333,17.68,906.826,2.305,1.897058824,10.965,5.022222222,80.82222222,54.61,10.82,26.43,70.44,0.113,2.085,0.22,0.0445,0.0745,5.78,0.17,4.306517377,0.126531907,59.22571804,0.051645396,4.587063028,0.153468093,0.162333202,295.8825783,0.006225525,0.090773022,4.931807383,0.361172943,2.991134891,2.0,1.04,0.0,0.55,1.28,0.0,21.52666667,95.45,0.1,82.5,25.54545455,11.0,60.0,28.0,8.0,125.4275,107.0,41.35270086,552.0,445.0,88.78504673
2024-05-03 20:00:00,2.67,1149.0,109569.0,2.951014659,4000.0,1339.0,2325.0,312.0,1.3,249.0,1.37,7.0,1.3,11.2,87.43,0.4,3.2,308.718,0.97,11.38,87.15,0.43,7.8,19.38233333,1.04,11.28,69.86,1.18,77.44333333,17.68,906.826,2.305,1.897058824,10.965,5.022222222,80.82222222,54.61,10.82,26.43,70.44,0.113,2.085,0.22,0.0445,0.0745,5.78,0.17,4.306517377,0.126531907,59.22571804,0.051645396,4.587063028,0.153468093,0.162333202,295.8825783,0.006225525,0.090773022,4.931807383,0.361172943,2.991134891,2.0,1.04,0.0,0.55,1.28,0.0,21.52666667,95.45,0.1,82.5,25.54545455,11.0,60.0,28.0,8.0,125.56,108.0,41.32781989,553.0,445.0,89.81481481
2024-05-03 21:00:00,2.68,1147.0,109159.0,2.961762892,3999.0,1318.0,2326.0,323.0,1.29,247.0,1.39,7.0,1.3,11.2,87.43,0.4,3.2,308.718,0.97,11.38,87.15,0.43,7.8,19.38233333,1.04,11.28,69.86,1.18,77.44333333,17.68,906.826,2.305,1.897058824,10.965,5.022222222,80.82222222,54.61,10.82,26.43,70.44,0.113,2.085,0.22,0.0445,0.0745,5.78,0.17,4.306517377,0.126531907,59.22571804,0.051645396,4.587063028,0.153468093,0.162333202,295.8825783,0.006225525,0.090773022,4.931807383,0.361172943,2.991134891,2.0,1.04,0.0,0.55,1.28,0.0,21.52666667,95.45,0.1,82.5,25.54545455,11.0,60.0,28.0,8.0,125.6925,109.0,41.82812856,554.0,445.0,88.0733945
2024-05-03 22:00:00,2.66,1149.0,107884.0,3.002588473,4000.0,1317.0,2320.0,466.0,1.3,245.0,1.36,7.0,1.3,11.2,87.43,0.4,3.2,308.718,0.97,11.38,87.15,0.43,7.8,19.38233333,1.04,11.28,69.86,1.18,77.44333333,17.68,906.826,2.305,1.897058824,10.965,5.022222222,80.82222222,54.61,10.82,26.43,70.44,0.113,2.085,0.22,0.0445,0.0745,5.78,0.17,4.306517377,0.126531907,59.22571804,0.051645396,4.587063028,0.153468093,0.162333202,295.8825783,0.006225525,0.090773022,4.931807383,0.361172943,2.991134891,2.0,1.04,0.0,0.55,1.28,0.0,21.52666667,95.45,0.1,82.5,25.54545455,11.0,60.0,28.0,8.0,125.295,106.0,41.66103984,551.0,445.0,88.96226415
2024-05-03 23:00:00,2.65,1149.0,109129.0,2.968419195,3999.0,1344.0,2321.0,495.0,1.3,249.0,1.35,8.0,1.3,11.23,87.4,0.38,3.1,305.009,0.99,11.36,87.16,0.44,5.5,18.916333333,1.04,11.4,70.07,1.1,80.03333333,17.43,896.0456667,2.41,1.865954601,10.93,4.777777778,80.97777778,54.49,9.97,25.33,64.07,0.1155,2.115,0.225,0.044,0.0765,5.86,0.185,3.879417582,0.04199552,60.7134273,0.054600896,4.056906847,0.031973119,0.125784953,331.660098,0.005197312,0.073755647,4.321549366,0.34426246,2.860089603,2.0,0.96,0.0,0.86,1.38,0.0,19.16333333,95.67,0.1,82.5,25.54545455,11.0,60.0,28.0,8.0,125.4275,107.0,41.28872923,552.0,445.0,90.09345794
2024-05-04 00:00:00,2.73,1148.0,117851.0,2.391802976,3499.0,1400.0,2290.0,0.0,1.33,255.0,1.4,7.0,1.3,10.48,88.17,0.38,3.4,290.488,0.97,10.67,87.86,0.45,6.6,19.414000002999998,1.02,10.98,70.32,0.92,90.41666667,17.78,964.0016667,2.415,1.819183205,11.015,5.286666667,78.02333333,54.025,8.535,32.52,65.75,0.101,2.195,0.245,0.043,0.067,6.055,0.175,4.804780292,0.091286321,59.70831331,0.024257264,4.566839096,0.07580085,0.0932034,300.8626515,0.023742736,0.110861445,4.154117609,0.369659814,2.135435856,2.0,0.98,0.0,0.97,1.12,0.0,11.74333333,95.93,0.1,82.5,25.54545455,11.0,60.0,28.0,8.0,120.3125,125.0,43.70215727,540.0,415.0,91.2
2024-05-04 01:00:00,2.7,1142.0,103427.0,2.724372599,3498.0,1270.0,2281.0,0.0,1.34,225.0,1.36,7.0,1.3,10.48,88.17,0.38,3.4,290.488,0.97,10.67,87.86,0.45,6.6,19.414000002999998,1.02,10.98,70.32,0.92,90.41666667,17.78,964.0016667,2.415,1.819183205,11.015,5.286666667,78.02333333,54.025,8.535,32.52,65.75,0.101,2.195,0.245,0.043,0.067,6.055,0.175,4.804780292,0.091286321,59.70831331,0.024257264,4.566839096,0.07580085,0.0932034,300.8626515,0.023742736,0.110861445,4.154117609,0.369659814,2.135435856,2.0,0.98,0.0,0.97,1.12,0.0,11.74333333,95.93,0.1,82.5,25.54545455,11.0,60.0,28.0,8.0,120.445,126.0,44.27941518,541.0,415.0,86.26984127
2024-05-04 02:00:00,2.68,1135.0,102775.0,2.780217774,3500.0,1276.0,2222.0,1100.0,1.34,223.0,1.34,7.0,1.3,10.48,88.17,0.38,3.4,290.488,0.97,10.67,87.86,0.45,6.6,19.414000002999998,1.02,10.98,70.32,0.92,90.41666667,17.78,964.0016667,2.415,1.819183205,11.015,5.286666667,78.02333333,54.025,8.535,32.52,65.75,0.101,2.195,0.245,0.043,0.067,6.055,0.175,4.804780292,0.091286321,59.70831331,0.024257264,4.566839096,0.07580085,0.0932034,300.8626515,0.023742736,0.110861445,4.154117609,0.369659814,2.135435856,2.0,0.98,0.0,0.97,1.12,0.0,11.74333333,95.93,0.1,82.5,25.54545455,11.0,60.0,28.0,8.0,119.91499999999999,122.0,44.49782658,537.0,415.0,86.31147541
2024-05-04 03:00:00,2.7,1142.0,107124.0,2.669253897,3500.0,1314.0,2214.0,1205.0,1.34,229.0,1.36,7.0,1.3,10.48,88.17,0.38,3.4,290.488,0.97,10.67,87.86,0.45,6.6,19.414000002999998,1.02,10.98,70.32,0.92,90.41666667,17.78,964.0016667,2.415,1.819183205,11.015,5.286666667,78.02333333,54.025,8.535,32.52,65.75,0.101,2.195,0.245,0.043,0.067,6.055,0.175,4.804780292,0.091286321,59.70831331,0.024257264,4.566839096,0.07580085,0.0932034,300.8626515,0.023742736,0.110861445,4.154117609,0.369659814,2.135435856,2.0,0.98,0.0,0.97,1.12,0.0,11.74333333,95.93,0.1,82.5,25.54545455,11.0,60.0,28.0,8.0,119.7825,121.0,43.87082101,536.0,415.0,86.28099174
2024-05-04 04:00:00,2.7,1148.0,106785.0,2.651440656,3500.0,1291.0,2270.0,362.0,1.32,233.0,1.38,8.0,1.3,10.48,88.17,0.38,3.4,290.488,0.97,10.67,87.86,0.45,6.6,19.414000002999998,1.02,10.98,70.32,0.92,90.41666667,17.78,964.0016667,2.415,1.819183205,11.015,5.286666667,78.02333333,54.025,8.535,32.52,65.75,0.101,2.195,0.245,0.043,0.067,6.055,0.175,4.804780292,0.091286321,59.70831331,0.024257264,4.566839096,0.07580085,0.0932034,300.8626515,0.023742736,0.110861445,4.154117609,0.369659814,2.135435856,2.0,0.98,0.0,0.97,1.12,0.0,11.74333333,95.93,0.1,82.5,25.54545455,11.0,60.0,28.0,8.0,120.3125,125.0,43.43388523,540.0,415.0,87.2
2024-05-04 05:00:00,2.7,1156.0,106559.0,2.644347353,3498.0,1276.0,2256.0,0.0,1.31,234.0,1.39,7.0,1.3,10.48,88.17,0.38,3.4,290.488,0.97,10.67,87.86,0.45,6.6,19.414000002999998,1.02,10.98,70.32,0.92,90.41666667,17.78,964.0016667,2.415,1.819183205,11.015,5.286666667,78.02333333,54.025,8.535,32.52,65.75,0.101,2.195,0.245,0.043,0.067,6.055,0.175,4.804780292,0.091286321,59.70831331,0.024257264,4.566839096,0.07580085,0.0932034,300.8626515,0.023742736,0.110861445,4.154117609,0.369659814,2.135435856,2.0,0.98,0.0,0.97,1.12,0.0,11.74333333,95.93,0.1,82.5,25.54545455,11.0,60.0,28.0,8.0,120.975,130.0,43.50797267,545.0,415.0,97.15384615
2024-05-04 06:00:00,2.69,1155.0,106121.0,2.6560133,3499.0,1255.0,2211.0,0.0,1.32,232.0,1.37,8.0,1.3,10.48,88.17,0.38,3.4,290.488,0.97,10.67,87.86,0.45,6.6,19.414000002999998,1.02,10.98,70.32,0.92,90.41666667,17.78,964.0016667,2.415,1.819183205,11.015,5.286666667,78.02333333,54.025,8.535,32.52,65.75,0.101,2.195,0.245,0.043,0.067,6.055,0.175,4.804780292,0.091286321,59.70831331,0.024257264,4.566839096,0.07580085,0.0932034,300.8626515,0.023742736,0.110861445,4.154117609,0.369659814,2.135435856,2.0,0.98,0.0,0.97,1.12,0.0,11.74333333,95.93,0.1,82.5,25.54545455,11.0,60.0,28.0,8.0,122.3,140.0,44.04761905,555.0,415.0,91.57142857
2024-05-04 07:00:00,2.71,1147.0,105373.0,2.676383315,3501.0,1264.0,2278.0,0.0,1.32,229.0,1.39,7.0,1.3,10.48,88.17,0.38,3.4,290.488,0.97,10.67,87.86,0.45,6.6,19.414000002999998,1.02,10.98,70.32,0.92,90.41666667,17.78,964.0016667,2.415,1.819183205,11.015,5.286666667,78.02333333,54.025,8.535,32.52,65.75,0.101,2.195,0.245,0.043,0.067,6.055,0.175,4.804780292,0.091286321,59.70831331,0.024257264,4.566839096,0.07580085,0.0932034,300.8626515,0.023742736,0.110861445,4.154117609,0.369659814,2.135435856,2.0,0.98,0.0,0.97,1.12,0.0,11.74333333,95.93,0.1,82.5,25.54545455,11.0,60.0,28.0,8.0,120.3125,125.0,44.08284024,540.0,415.0,89.6
2024-05-04 08:00:00,2.73,1147.0,104866.0,2.688547056,3500.0,1243.0,2284.0,0.0,1.33,226.0,1.4,7.0,1.3,10.42,88.23,0.4,3.8,290.488,0.95,10.82,87.74,0.42,7.0,19.414000002999998,1.02,10.84,70.34,0.98,90.41666667,17.84,964.0016667,2.41,1.800821749,10.805,5.286666667,78.02333333,54.22,8.975,32.12,65.75,0.0965,2.13,0.27,0.0435,0.07,6.0,0.18,4.530290571,0.100315378,60.09217227,0.021548547,4.437760424,0.08,0.048058114,300.8626515,0.023517009,0.109155208,4.096034687,0.386746985,2.035435856,2.0,1.17,0.0,0.69,1.32,0.0,11.74333333,96.12,0.1,82.5,25.54545455,11.0,60.0,28.0,8.0,119.65,120.0,43.36080586,535.0,415.0,89.16666667
2024-05-04 09:00:00,2.7,1142.0,107975.0,2.630371467,3499.0,1293.0,2257.0,658.0,1.31,235.0,1.39,8.0,1.3,10.42,88.23,0.4,3.8,290.488,0.95,10.82,87.74,0.42,7.0,19.414000002999998,1.02,10.84,70.34,0.98,90.41666667,17.84,964.0016667,2.41,1.800821749,10.805,5.286666667,78.02333333,54.22,8.975,32.12,65.75,0.0965,2.13,0.27,0.0435,0.07,6.0,0.18,4.530290571,0.100315378,60.09217227,0.021548547,4.437760424,0.08,0.048058114,300.8626515,0.023517009,0.109155208,4.096034687,0.386746985,2.035435856,2.0,1.17,0.0,0.69,1.32,0.0,11.74333333,96.12,0.1,82.5,25.54545455,11.0,60.0,28.0,8.0,119.65,120.0,41.96470042,535.0,415.0,88.58333333
2024-05-04 10:00:00,2.66,1149.0,115955.0,2.440326067,3500.0,1442.0,2283.0,334.0,1.34,255.0,1.32,7.0,1.3,10.42,88.23,0.4,3.8,290.488,0.95,10.82,87.74,0.42,7.0,19.414000002999998,1.02,10.84,70.34,0.98,90.41666667,17.84,964.0016667,2.41,1.800821749,10.805,5.286666667,78.02333333,54.22,8.975,32.12,65.75,0.0965,2.13,0.27,0.0435,0.07,6.0,0.18,4.530290571,0.100315378,60.09217227,0.021548547,4.437760424,0.08,0.048058114,300.8626515,0.023517009,0.109155208,4.096034687,0.386746985,2.035435856,2.0,1.17,0.0,0.69,1.32,0.0,11.74333333,96.12,0.1,82.5,25.54545455,11.0,60.0,28.0,8.0,120.0475,123.0,42.81696742,538.0,415.0,89.43089431
2024-05-04 11:00:00,2.63,1167.0,113243.0,2.490493173,3501.0,1458.0,2367.0,0.0,1.34,255.0,1.29,8.0,1.3,10.42,88.23,0.4,3.8,290.488,0.95,10.82,87.74,0.42,7.0,19.414000002999998,1.02,10.84,70.34,0.98,90.41666667,17.84,964.0016667,2.41,1.800821749,10.805,5.286666667,78.02333333,54.22,8.975,32.12,65.75,0.0965,2.13,0.27,0.0435,0.07,6.0,0.18,4.530290571,0.100315378,60.09217227,0.021548547,4.437760424,0.08,0.048058114,300.8626515,0.023517009,0.109155208,4.096034687,0.386746985,2.035435856,2.0,1.17,0.0,0.69,1.32,0.0,11.74333333,96.12,0.1,82.5,25.54545455,11.0,60.0,28.0,8.0,121.3725,133.0,43.74146563,548.0,415.0,98.19548872
2024-05-04 12:00:00,2.66,1160.0,110063.0,2.560943414,3499.0,1381.0,2247.0,0.0,1.33,245.0,1.33,6.0,1.3,10.42,88.23,0.4,3.8,290.488,0.95,10.82,87.74,0.42,7.0,19.414000002999998,1.02,10.84,70.34,0.98,90.41666667,17.84,964.0016667,2.41,1.800821749,10.805,5.286666667,78.02333333,54.22,8.975,32.12,65.75,0.0965,2.13,0.27,0.0435,0.07,6.0,0.18,4.530290571,0.100315378,60.09217227,0.021548547,4.437760424,0.08,0.048058114,300.8626515,0.023517009,0.109155208,4.096034687,0.386746985,2.035435856,2.0,1.17,0.0,0.69,1.32,0.0,11.74333333,96.12,0.1,82.5,25.54545455,11.0,60.0,28.0,8.0,121.24000000000001,132.0,44.37025098,547.0,415.0,98.18181818
2024-05-04 13:00:00,2.66,1166.0,112946.0,2.494899806,3498.0,1421.0,2300.0,0.0,1.34,252.0,1.32,7.0,1.3,10.42,88.23,0.4,3.8,290.488,0.95,10.82,87.74,0.42,7.0,19.414000002999998,1.02,10.84,70.34,0.98,90.41666667,17.84,964.0016667,2.41,1.800821749,10.805,5.286666667,78.02333333,54.22,8.975,32.12,65.75,0.0965,2.13,0.27,0.0435,0.07,6.0,0.18,4.530290571,0.100315378,60.09217227,0.021548547,4.437760424,0.08,0.048058114,300.8626515,0.023517009,0.109155208,4.096034687,0.386746985,2.035435856,2.0,1.17,0.0,0.69,1.32,0.0,11.74333333,96.12,0.1,82.5,25.54545455,11.0,60.0,28.0,8.0,120.18,124.0,44.31026475,539.0,415.0,88.38709677
2024-05-04 14:00:00,2.7,1138.0,114623.0,2.473183317,3499.0,1387.0,2272.0,524.0,1.32,248.0,1.38,7.0,1.3,10.42,88.23,0.4,3.8,290.488,0.95,10.82,87.74,0.42,7.0,19.414000002999998,1.02,10.84,70.34,0.98,90.41666667,17.84,964.0016667,2.41,1.800821749,10.805,5.286666667,78.02333333,54.22,8.975,32.12,65.75,0.0965,2.13,0.27,0.0435,0.07,6.0,0.18,4.530290571,0.100315378,60.09217227,0.021548547,4.437760424,0.08,0.048058114,300.8626515,0.023517009,0.109155208,4.096034687,0.386746985,2.035435856,2.0,1.17,0.0,0.69,1.32,0.0,11.74333333,96.12,0.1,82.5,25.54545455,11.0,60.0,28.0,8.0,119.5175,119.0,42.50408021,534.0,415.0,92.10084034
2024-05-04 15:00:00,2.69,1145.0,114161.0,2.487114114,3500.0,1408.0,2262.0,640.0,1.34,249.0,1.35,7.0,1.3,10.42,88.23,0.4,3.8,290.488,0.95,10.82,87.74,0.42,7.0,19.414000002999998,1.02,10.84,70.34,0.98,90.41666667,17.84,964.0016667,2.41,1.800821749,10.805,5.286666667,78.02333333,54.22,8.975,32.12,65.75,0.0965,2.13,0.27,0.0435,0.07,6.0,0.18,4.530290571,0.100315378,60.09217227,0.021548547,4.437760424,0.08,0.048058114,300.8626515,0.023517009,0.109155208,4.096034687,0.386746985,2.035435856,2.0,1.17,0.0,0.69,1.32,0.0,11.74333333,96.12,0.1,82.5,25.54545455,11.0,60.0,28.0,8.0,119.65,120.0,42.4842694,535.0,415.0,88.0
2024-05-04 16:00:00,2.7,1149.0,113812.0,2.486635241,3500.0,1399.0,2280.0,342.0,1.34,249.0,1.36,7.0,1.3,10.56,88.07,0.39,3.6,290.488,0.98,10.9,87.61,0.44,6.0,19.414000002999998,1.05,10.77,70.39,0.96,90.41666667,17.88,964.0016667,2.44,1.802829017,10.97,5.286666667,78.02333333,54.13,9.71,32.32,65.75,0.0985,2.085,0.275,0.044,0.0745,6.085,0.185,4.314730677,0.093543586,59.71091076,0.029354359,4.083610889,0.09580085,0.095460664,300.8626515,0.036965981,0.126375973,4.322491101,0.381917078,2.012863214,2.0,1.24,0.0,0.67,1.2,0.0,11.74333333,95.55,0.1,82.5,25.54545455,11.0,60.0,28.0,8.0,119.91499999999999,122.0,43.8365651,537.0,415.0,85.32786885
