Repository: saikumar-voptimai/evonith_bf_webapp

# Evonith BF2 — Blast Furnace Intelligence Platform

Monitoring, modelling and optimisation of **Blast Furnace 2 (BF2)** at Evonith Steel: live telemetry from InfluxDB,
manual plant reports from Neon PostgreSQL, a two-zone energy model of the furnace, blend and fuel optimisers, a
conversational assistant (FurnaceMind) and a live digital twin evaluated every hour.

The platform has three deployable parts that share one Python service layer, plus the shared data library:

| Part | Path | What it is |
|---|---|---|
| **Streamlit app** (legacy) | `src/app.py`, `src/custom_pages/` | The original 11-page dashboard; still the home of the model pages. Served under `/legacy` in production |

File: src/assets/data/furnace_dataset_20260525_002530_771382.csv (part 41 of 209)
GO%,ORE_NA2O%,ORE_P%,ORE_TIO2%,ORE_AL2O3%,ORE_SIO2%,ORE_MNO%,ORE_CAO%,ORE_K2O%,ORE_CALC_MT,PELLET_PCT_SIO2,PELLET_PCT_AL2O3,PELLET_PCT_FE2O3,PELLET_PCT_MGO,PELLET_PCT_TIO2,PELLET_PCT_NA2O,TOTAL_PELLET_CALC_MT,PELLET_PCT_K2O,PELLET_PCT_TM,PELLET_PCT_LOI,PELLET_PCT_MNO,PELLET_PCT_CAO,PELLET_PCT_P,CHARGES/HRS.,STOCKRODLEVEL,CHEM_PCT_C,CHEM_PCT_CR,CHEM_PCT_FE,CHEM_PCT_MN,CHEM_PCT_P,CHEM_PCT_S,CHEM_PCT_SI,CHEM_PCT_TI,SLAG_BASICITY,SLAG_PCT_AL2O3,SLAG_PCT_CAO,SLAG_PCT_FEO,SLAG_PCT_K2O,SLAG_PCT_MGO,SLAG_PCT_MNO,SLAG_PCT_NA2O,SLAG_PCT_S,SLAG_PCT_SIO2,SLAG_PCT_TIO2,SLAG_T_BASICITY,HMT_GT_1480C,COKE_DISCHARGE_TIME,WEIGHTED_COKE_ANGLE,TOTAL_COKE_PORTIONS,NON_COKE_DISCHARGE_TIME,WEIGHTED_NON_COKE_ANGLE,TOTAL_NON_COKE_PORTIONS,TOTAL HEAT LOAD,FTG_UPTAKE_TEMP_A,FTG_UPTAKE_TEMP_B,FTG_UPTAKE_TEMP_C,FTG_UPTAKE_TEMP_D,FTG_UPTAKE_TEMP_AVG,HEARTH_TEMP_A,HEARTH_TEMP_B,HEARTH_TEMP_C,HEARTH_TEMP_D,HEARTH_TEMP_AVG,BOSH_TEMP_A,BOSH_TEMP_C,BOSH_TEMP_D,BELLY_TEMP_A,BELLY_TEMP_C,BELLY_TEMP_D,LOWER_STACK_TEMP_A,LOWER_STACK_TEMP_B,LOWER_STACK_TEMP_C,LOWER_STACK_TEMP_D,PCI_KG/THM,ACT. FUEL RATEKG/THM.,FURNACETOPGASANALYSISCO2ETACO,COKE RATE KG/THM,PRODUCTIONTONNESPERHR,HOT BLAST PRESSUREBAR,TOPPRESSUREBAR,DIFFERENTIAL PRESSURETOTALBAR,HOT BLAST TEMP.OC,OXYGENFLOWNM3/HR.,STEAMKGS/HR.,RAFTOC,PERMEABILITYKGS/HR.,TUYEREVELOCITYM/S,HOT BLAST VOLUMENM3/HR.,O2 ENRICHMENT %,BOTTOMBAR,FURNACE TOP GAS ANALYSISH2%,UNITCOST LAKHS/THM,BOSH_TEMP_B,FURNACE TOP GAS ANALYSISCO2%,FURNACE TOP GAS ANALYSISONLINE (ANALYZER)CO%
2025-11-24 23:00:00,0.9862762,12.31414301,0.466508237,86.69958079,6.906736768,14.265,7.75,1.02,0.455,87.33,11.65,5.94,70.31,10.81,16.99,1.89,14.6736781,5.043333333,80.26555556,70.55,31.42,0.044,5.83,2.18,9.3,2.35,0.028,0.14,54.14,11.41,0.062,1.957118353,0.14,102.521,0.1,96.24,0.97,0.78,0.98,0.0,0.0,0.832,58.68122575,4.436578622,3.317952951,0.068860916,0.019646719,0.069544366,0.423053652,4.487486587,6.018972348,0.104131242,0.124189022,0.024826248,41.191,0.0,0.0,0.0,0.0,0.0,0.0,0.0,0.0,0.0,0.0,0.0,0.0,0.0,7.0,0.20035518,4.45025,0.0136625,95.0547125,0.12325,0.113,0.04675,0.16975,0.028625,1.055362821,17.18425,37.029,0.4405,0.45675,7.546,0.25,0.18,0.3,35.0865,1.42375,1.270431025,1467.225,83.0,24.27272727,11.0,75.0,25.2,10.0,1.1580782652328594,173.8805556,154.4061111,157.6458333,195.6066667,170.3847917,62.39865621450319,326.710799297461,449.26652327179966,583.2099583597619,357.25013855883657,97.00081210404713,68.31204822434577,66.57755365794989,62.377005719680696,112.82866489141225,60.89637106475118,70.86720914405396,166.2444464756232,84.92512753247135,52.82127239197832,160.2520372,541.7916667,43.12327719,315.0,91.56625,2.791063753,1.348115572,1.3221254444851083,1179.411667,3899.507636,0.0,2220.138581,1261.277378,210.6401422,108971.2219,2.946260131,1.220530237,3.142425397,99.983394929,57.62819444444473,18.180447263888883,24.43288265277776
2025-11-25 00:00:00,0.986961645,12.42412288,0.451810749,86.58891547,7.087315138,16.634,7.75,1.02,0.455,87.33,11.65,6.886,70.4,11.26,17.02,1.32,14.93930144,5.0,80.13222222,70.55,31.42,0.044,5.72,2.14,9.74,2.34,0.029,0.14,54.15,11.45,0.063,2.001748252,0.14,120.42,0.1,96.24,0.97,0.78,0.98,0.0,0.0,0.983,58.94984532,4.312928344,3.297755991,0.066392399,0.01966916,0.06855696,0.411743355,4.381564752,5.892629143,0.1032336,0.119476398,0.02464672,51.203,0.0,0.0,0.0,0.0,0.0,0.0,0.0,0.0,0.0,0.0,0.0,0.0,0.0,7.0,0.356510935,4.44173913,0.013773913,95.01349565,0.123652174,0.112452174,0.046165217,0.214782609,0.03393913,1.056702623,17.24191304,37.0886087,0.423478261,0.447217391,7.507217391,0.235391304,0.176347826,0.303652174,35.09826087,1.377913043,1.270595163,1466.652174,83.0,24.27272727,11.0,75.0,25.2,10.0,-0.465976607841867,192.1105556,153.6425,156.5055556,204.5805556,176.7097917,62.2117090101563,326.3504796182991,449.0486054943422,578.0681005761228,355.4390063849228,94.90329961854476,65.40805571890746,59.520618001927915,64.17209840751127,122.20981726701967,56.16661760542527,76.64960451248459,183.07071089487107,88.98715338575816,50.750166668266004,155.4820814,548.5277778,43.24315914,315.0,96.08375,2.75837505,1.34801365,1.328142309365128,1187.161111,3899.847714,0.0,2211.504403,1251.435978,207.2970058,105801.7117,3.034900564,1.192014611,3.242878747,99.3513757855,57.62819444444473,18.180447263888883,24.43288265277776
2025-11-25 01:00:00,0.976986176,12.27602553,0.442602624,86.74698829,6.389032304,14.178,7.75,1.02,0.455,87.33,11.65,5.933,70.4,11.26,17.02,1.32,14.52276176,5.0,80.13222222,70.55,31.42,0.044,5.72,2.14,9.74,2.34,0.029,0.14,54.15,11.45,0.063,2.001748252,0.14,101.512,0.1,96.24,0.97,0.78,0.98,0.0,0.0,0.842,58.84138351,4.362855207,3.305911014,0.067389124,0.019660099,0.06895565,0.416310168,4.424333317,5.943643343,0.103596045,0.121379237,0.024719209,42.074,0.0,0.0,0.0,0.0,0.0,0.0,0.0,0.0,0.0,0.0,0.0,0.0,0.0,6.0,0.122622041,4.389565217,0.014556522,94.89062609,0.134086957,0.110886957,0.035208696,0.371304348,0.053765217,1.063147322,17.30452174,37.37034783,0.319130435,0.410695652,7.470695652,0.193652174,0.165913043,0.314086957,35.15043478,1.200521739,1.275683805,1477.086957,83.0,24.27272727,11.0,75.0,25.2,10.0,0.31386170245777123,172.1008333,156.4002778,153.8738889,193.5794444,168.9886111,61.86227415740953,327.5126418221721,449.31958015768646,576.2605305298982,355.2764657254167,94.56792084998231,65.51135486296602,62.720665111926024,62.23950575160726,117.69507614352949,54.72778042801724,73.75266811754236,170.67825856015804,84.8873380492071,50.442189353579394,149.2575721,548.4444444,42.61946128,315.0,97.3,2.718962889,1.347942572,1.3031107968456446,1196.12,3901.055783,0.0,2229.832856,1284.015036,210.1066083,105343.6636,3.046193778,1.167564366,3.266364467,98.52662830324999,57.62819444444473,18.180447263888883,24.43288265277776
2025-11-25 02:00:00,0.985981992,12.4095788,0.450906454,86.60443921,7.018739425,16.548,7.75,1.02,0.455,87.33,11.65,6.84,70.4,11.26,17.02,1.32,15.64331773,5.0,80.13222222,70.55,31.42,0.044,5.72,2.14,9.74,2.34,0.029,0.14,54.15,11.45,0.063,2.001748252,0.14,118.505,0.1,96.24,0.97,0.78,0.98,0.0,0.0,0.92,58.76655804,4.397298682,3.31153699,0.068076743,0.019653848,0.069230697,0.419460714,4.453838435,5.978836947,0.103846088,0.122691964,0.024769218,47.04,0.0,0.0,0.0,0.0,0.0,0.0,0.0,0.0,0.0,0.0,0.0,0.0,0.0,7.0,0.409377057,4.35369697,0.014684848,94.80287879,0.141575758,0.110945455,0.029630303,0.480484848,0.06610303,1.062888971,17.38884848,37.44333333,0.288363636,0.388424242,7.418484848,0.168424242,0.158424242,0.31369697,35.22884848,1.101575758,1.273477543,1484.575758,83.0,24.27272727,11.0,75.0,25.2,10.0,-0.04927808630482389,192.9955556,165.9191667,169.3830556,209.585,184.4706944,60.92955640196474,327.23070995562904,449.58578783831246,578.0684317231028,355.775408239447,93.77227358156416,66.54234420739735,59.90993950216554,62.65800152057868,113.55441282369156,54.59730357482658,71.90073094395683,170.6113726569812,86.50829589854466,47.53051553170838,170.1871342,548.3194444,42.0827905,315.0,91.91833333,2.685474486,1.34788105,1.300969211418433,1197.085556,3898.814961,0.0,2189.370169,1281.882342,206.5518975,102591.7555,3.124952419,1.130441337,3.412631803,101.2997952815,57.62819444444473,18.180447263888883,24.43288265277776
2025-11-25 03:00:00,0.987242658,12.42829484,0.452070145,86.5844625,7.106986028,14.028,7.75,1.02,0.455,87.33,11.65,5.967,70.4,11.26,17.02,1.32,14.45735654,5.0,80.13222222,70.55,31.42,0.044,5.72,2.14,9.74,2.34,0.029,0.14,54.15,11.45,0.063,2.001748252,0.14,101.595,0.1,96.24,0.97,0.78,0.98,0.0,0.0,0.779,58.76629182,4.397421224,3.311557006,0.06807919,0.019653826,0.069231676,0.419471923,4.453943408,5.978962158,0.103846978,0.122696635,0.024769396,41.066,0.0,0.0,0.0,0.0,0.0,0.0,0.0,0.0,0.0,0.0,0.0,0.0,0.0,6.0,0.322404389,4.339151515,0.013957576,94.76106061,0.145212121,0.113127273,0.031084848,0.527757576,0.068648485,1.053865095,17.50157576,37.24333333,0.353818182,0.384787879,7.345757576,0.164787879,0.154787879,0.299151515,35.34157576,1.105212121,1.261731792,1488.212121,83.0,24.27272727,11.0,75.0,25.2,10.0,0.24525287948840457,199.8455556,160.4538889,163.4069444,211.3633333,183.7674306,61.737987209932825,326.272188424061,448.3409087014031,588.0143220018193,358.02430607761664,92.29457150543301,64.1899427548991,60.92925652569059,64.40786976472975,112.00183425688232,63.286187718506916,71.19118024218076,166.9922304805001,86.41309958642513,51.99733618018652,170.1235744,540.0,41.71505761,315.0,84.9815,2.744606733,1.348050461,1.3085822586456475,1181.336111,3901.003447,0.0,2219.932847,1257.024025,206.0917333,105072.8681,3.052352283,1.175297271,3.213364811,101.291373608,57.62819444444473,18.180447263888883,24.43288265277776
2025-11-25 04:00:00,0.987653382,12.43439251,0.452449275,86.57795411,7.135736715,16.56,7.75,1.02,0.455,87.33,11.65,6.865,70.4,11.26,17.02,1.32,14.3869467,5.0,80.13222222,70.55,31.42,0.044,5.72,2.14,9.74,2.34,0.029,0.14,54.15,11.45,0.063,2.001748252,0.14,118.785,0.1,96.24,0.97,0.78,0.98,0.0,0.0,0.905,58.63566364,4.457551658,3.321378674,0.069279616,0.019642913,0.069711846,0.424972057,4.5054526,6.040402148,0.104283497,0.124988357,0.024856699,47.669,0.0,0.0,0.0,0.0,0.0,0.0,0.0,0.0,0.0,0.0,0.0,0.0,0.0,7.0,0.254383429,4.324606061,0.013230303,94.71924242,0.148848485,0.115309091,0.032539394,0.575030303,0.071193939,1.044841218,17.61430303,37.04333333,0.419272727,0.381151515,7.273030303,0.161151515,0.151151515,0.284606061,35.45430303,1.108848485,1.249986042,1491.848485,83.0,24.27272727,11.0,75.0,25.2,10.0,1.472430751556331,170.0094444,161.2863889,167.4230556,199.9025,174.6553472,61.28502213756382,327.53153141544544,449.50414474602445,582.3337691901406,357.0727396249909,94.43430819336723,67.88700770092534,64.80919078838457,61.38075532137489,108.28327872949433,58.99796897335976,67.99963107852898,158.70987163296644,83.76596821584266,49.798153443392756,160.7147875,540.0,42.13015475,315.0,89.5185,2.770551978,1.347966075,1.2907964622130423,1171.9975,3901.392808,0.0,2213.311867,1231.710164,202.9464442,104937.7608,3.057617417,1.198195452,3.181809408,100.04470934375,57.62819444444473,18.180447263888883,24.43288265277776
2025-11-25 05:00:00,0.987850402,12.43731751,0.452631141,86.57483208,7.149528171,14.412,7.75,1.02,0.455,87.33,11.65,5.991,70.4,11.26,17.02,1.32,14.26978607,5.0,80.13222222,70.55,31.42,0.044,5.72,2.14,9.74,2.34,0.029,0.14,54.15,11.45,0.063,2.001748252,0.14,101.574,0.1,96.24,0.97,0.78,0.98,0.0,0.0,0.765,58.77769757,4.392170961,3.310699431,0.067974375,0.019654778,0.06918975,0.418991681,4.449445905,5.973597552,0.103808864,0.122496534,0.024761773,41.834,0.0,0.0,0.0,0.0,0.0,0.0,0.0,0.0,0.0,0.0,0.0,0.0,0.0,6.0,0.254511834,4.29704,0.013984,94.609896,0.1664,0.120264,0.026768,0.67856,0.087088,1.063788476,17.65328,37.35392,0.41704,0.35704,7.30248,0.15672,0.14344,0.28656,35.1292,1.08704,1.271740615,1492.672,83.0,24.27272727,11.0,75.0,25.2,10.0,1.2275287493535814,188.4791667,161.2363889,169.3280556,215.6205556,183.6660417,62.084851675769244,326.36104195174556,448.91600458582917,583.1716800548792,356.7729961983726,93.36450569061716,66.56674736887248,62.44321531641182,62.983622053663176,113.19536408334085,58.812364043686735,70.22285141030096,164.25185288269665,84.7611603784161,51.010297499464784,157.4650658,540.0,42.05862997,315.0,90.62191667,2.777878178,1.347754511,1.3159350002325794,1171.094444,3900.014061,0.0,2218.562792,1240.907203,204.9222094,106271.4575,3.018555411,1.204410901,3.240740717,99.6141212185,57.62819444444473,18.180447263888883,24.43288265277776
2025-11-25 06:00:00,0.98730315,12.42919291,0.452125984,86.58350394,7.111220472,14.224,7.75,1.02,0.455,87.33,11.65,5.831,70.4,11.26,17.02,1.32,14.00398373,5.0,80.13222222,70.55,31.42,0.044,5.72,2.14,9.74,2.34,0.029,0.14,54.15,11.45,0.063,2.001748252,0.14,101.325,0.1,96.24,0.97,0.78,0.98,0.0,0.0,0.761,58.76695733,4.397114878,3.311506967,0.068073074,0.019653881,0.06922923,0.419443902,4.453680985,5.97864914,0.103844754,0.122684959,0.024768951,41.766,0.0,0.0,0.0,0.0,0.0,0.0,0.0,0.0,0.0,0.0,0.0,0.0,0.0,6.0,0.383155062,4.26344,0.015424,94.469256,0.1904,0.126504,0.017648,0.80816,0.109168,1.095697966,17.65808,37.90112,0.38344,0.32344,7.37928,0.15192,0.13384,0.29616,34.6012,1.05344,1.30901973,1492.192,83.0,24.27272727,11.0,75.0,25.2,10.0,0.13259029161319802,208.9971311,163.3909836,171.3327869,225.6610656,192.3454918,61.99006959026515,325.632124236759,448.7163663598044,582.7447535223192,356.3749170974244,92.42881672815558,65.11739347313204,58.690020619431095,64.5138980915639,117.11366311133008,57.85452784620603,73.00306104664418,173.28927883087454,87.39256099711014,50.32400796146812,154.9970529,533.8729508,43.38719447,315.0,90.35,2.79141518,1.348357107,1.3269337432040864,1148.057377,3897.449648,0.0,2204.705873,1215.759594,198.7187061,104947.7684,3.052833238,1.213372029,3.213489484,99.28710950925,57.62819444444473,18.180447263888883,24.43288265277776
2025-11-25 07:00:00,0.988899891,12.45289838,0.453599899,86.55820173,7.222992364,11.917,7.75,1.02,0.455,87.33,11.65,4.822,70.4,11.26,17.02,1.32,14.0343989,5.0,80.13222222,70.55,31.42,0.044,5.72,2.14,9.74,2.34,0.029,0.14,54.15,11.45,0.063,2.001748252,0.14,84.384,0.1,96.24,0.97,0.78,0.98,0.0,0.0,0.784,58.73290909,4.412787879,3.314066986,0.068385965,0.019651037,0.069354386,0.420877512,4.467106858,5.994663477,0.103958533,0.123282297,0.024791707,34.485,0.0,0.0,0.0,0.0,0.0,0.0,0.0,0.0,0.0,0.0,0.0,0.0,0.0,6.0,0.490457925,4.223257143,0.015382857,94.50207429,0.189714286,0.124885714,0.015645714,0.818857143,0.110182857,1.111398021,17.69085714,38.18171429,0.345314286,0.312057143,7.407942857,0.143828571,0.13,0.302057143,34.35502857,1.013257143,1.32702772,1490.56,83.0,24.27272727,11.0,75.0,25.2,10.0,3.444022376827803,228.9690083,211.2355372,224.6024793,258.4541322,230.8152893,60.829199925323806,327.45342501408584,450.22501794594507,575.8460565489794,354.83544343257563,94.6537244701531,72.72353700615443,67.00367572804663,59.80945717573014,104.43102140681191,47.2572864967109,61.01774707343327,127.02412204399508,72.83979395809106,42.865601879404394,155.3336901,532.4380165,43.2799324,315.0,90.35,2.80308405,1.342319628,1.2909428333476056,1154.383471,3906.835504,0.0,2203.038686,1172.830798,194.0044231,102599.9594,3.138396814,1.228212449,3.21107624,99.33171393825,57.62819444444473,18.180447263888883,24.43288265277776
2025-11-25 08:00:00,1.008293588,12.56596184,0.418892422,86.42574457,6.380551139,16.983,7.05,1.03,0.405,87.485,11.485,6.844,70.46,10.96,16.62,1.96,14.21077135,5.0,80.13222222,70.55,31.42,0.044,5.73,2.17,9.46,2.45,0.033,0.15,54.11,11.38,0.069,1.986038394,0.14,118.646,0.1,95.13,0.43,0.61,1.28,0.0,0.0,1.112,58.43347194,4.176181771,4.153302008,0.047174305,0.023793576,0.089424755,0.458423661,4.444640834,6.418722322,0.124568744,0.057174305,0.029609166,46.608,0.0,0.0,0.0,0.0,0.0,0.0,4.914,0.0,0.0,0.0,0.0,0.0,0.0,6.0,0.291944427,4.178685714,0.014354286,94.65053143,0.172571429,0.118028571,0.018388571,0.750285714,0.097154286,1.116291786,17.74228571,38.28457143,0.304171429,0.315485714,7.404514286,0.133542857,0.13,0.305485714,34.29674286,0.968685714,1.332188295,1488.16,83.0,24.27272727,11.0,75.0,25.2,10.0,4.205538603648435,229.4566667,198.5,217.2472222,258.2866667,225.8726389,61.36182362215892,326.1396797063312,448.5838895369367,595.9961897422284,360.00845633556725,92.04624774049006,70.65762584418273,68.42062241172462,61.916796520608656,93.66341363232931,64.64774187721419,56.40525976741634,120.31924715363863,74.78135196163757,49.145206816998844,194.2722378,532.9722222,41.39000867,315.0,73.14875,2.822852317,1.3403465,1.2961454103699632,1160.196389,3898.581725,0.0,2215.009975,1188.424333,199.6908294,105622.675,3.037654125,1.253383739,3.2970679,104.4910715085,57.62819444444473,18.180447263888883,24.43288265277776
2025-11-25 09:00:00,1.015547594,12.72225271,0.427465338,86.2621997,6.888331586,17.166,7.05,1.03,0.405,87.485,11.485,6.845,70.46,10.96,16.62,1.96,14.48650157,5.0,80.13222222,70.55,31.42,0.044,5.73,2.17,9.46,2.45,0.033,0.15,54.11,11.38,0.069,1.986038394,0.14,118.504,0.1,95.13,0.43,0.61,1.28,0.0,0.0,1.112,58.84206049,4.003014642,4.07816751,0.046458738,0.023614685,0.087886287,0.439031805,4.306536471,6.171494045,0.118128644,0.056458738,0.028750486,51.973,0.0,0.0,0.0,0.0,0.0,0.0,0.0,0.0,0.0,0.0,0.0,0.0,0.0,7.0,0.036614762,4.134114286,0.013325714,94.79898857,0.155428571,0.111171429,0.021131429,0.681714286,0.084125714,1.12118555,17.79371429,38.38742857,0.263028571,0.318914286,7.401085714,0.123257143,0.13,0.308914286,34.23845714,0.924114286,1.337348869,1485.76,83.0,24.27272727,11.0,75.0,25.2,10.0,3.3912723907978233,223.5408333,176.1377778,205.8316667,240.095,211.4013194,63.08288788636003,325.7963250788585,448.8798187143304,587.3732662335132,357.4401499212154,99.07368046743423,73.79062405686409,67.02005315414135,63.843343433552754,116.62132424750496,62.260011399815944,68.12243285399367,155.18809704331971,82.77914118504316,49.8853483691275,167.0852678,537.125,41.59044286,315.0,86.70125,2.808372636,1.348249436,1.3371272433013888,1184.069167,3899.031067,0.0,2231.853667,1239.941239,209.2667419,108470.15,2.95819135,1.247182759,3.284288203,100.8887979835,57.62819444444473,18.180447263888883,24.43288265277776
2025-11-25 10:00:00,1.007222054,12.54287517,0.417626064,86.44990277,6.305543813,16.559,7.05,1.03,0.405,87.485,11.485,6.934,70.46,10.96,16.62,1.96,13.66651884,5.0,80.13222222,70.55,31.42,0.044,5.73,2.17,9.46,2.45,0.033,0.15,54.11,11.38,0.069,1.986038394,0.14,117.733,0.1,95.13,0.43,0.61,1.28,0.0,0.0,1.114,58.35913248,4.207688159,4.166972135,0.047304497,0.023826124,0.089704668,0.461951856,4.469767829,6.463703549,0.125740469,0.057304497,0.029765396,45.613,0.0,0.0,0.0,0.0,0.0,0.0,4.867,0.0,0.0,0.0,0.0,0.0,0.0,6.0,0.203539146,4.237652174,0.012643478,94.75758261,0.15,0.107573913,0.023069565,0.635043478,0.076434783,1.11821042,17.68521739,38.3166087,0.310608696,0.344956522,7.396434783,0.13426087,0.137130435,0.313565217,34.26634783,0.952782609,1.334062659,1484.286957,83.0,24.27272727,11.0,75.0,25.2,10.0,3.365934567729724,184.4358333,172.5266667,183.6558333,213.0669444,188.4213194,62.549286551153564,327.24173197780993,449.26858140454755,583.6886323166103,357.118167930978,97.58741010968498,71.32485134622536,70.7376258979223,61.12907328343257,109.87438203547407,59.680349658192945,65.77963813067171,143.90205248258025,78.18705867750663,51.13630194428596,151.4090203,528.0277778,42.24230561,315.0,90.26225,2.826356692,1.348016725,1.306866067835823,1180.880278,3902.1798,0.0,2250.263425,1228.457519,208.47707,108721.6239,2.952819669,1.245769757,3.140858083,98.81169518975,57.62819444444473,18.180447263888883,24.43288265277776
2025-11-25 11:00:00,1.006282914,12.52264096,0.416516171,86.47107613,6.23980395,13.976,7.05,1.03,0.405,87.485,11.485,6.021,70.46,10.96,16.62,1.96,13.23390357,5.0,80.13222222,70.55,31.42,0.044,5.73,2.17,9.46,2.45,0.033,0.15,54.11,11.38,0.069,1.986038394,0.14,102.559,0.1,95.13,0.43,0.61,1.28,0.0,0.0,1.013,58.78442615,4.027441104,4.088765768,0.046559674,0.023639918,0.088103299,0.441767165,4.326017079,6.206367362,0.119037066,0.056559674,0.028871609,43.679,0.0,0.0,0.0,0.0,0.0,0.0,0.0,0.0,0.0,0.0,0.0,0.0,0.0,7.0,0.210070134,4.409826087,0.012121739,94.6281913,0.15,0.105486957,0.024634783,0.598521739,0.071217391,1.111588729,17.5026087,38.16530435,0.399304348,0.381478261,7.391217391,0.155130435,0.147565217,0.318782609,34.33417391,1.015391304,1.326862084,1483.243478,83.0,24.27272727,11.0,75.0,25.2,10.0,0.9819364201865,159.1077778,142.7244444,148.9788889,176.7805556,156.8979167,62.66049860661603,327.57161917809793,448.94240832783237,580.7337860803692,356.3669370054916,97.70406611600977,67.21364715557459,65.37545053431552,63.07992835659289,122.60104756886045,61.739340989393575,75.64679427606234,176.44094740722204,87.42275321896882,52.99500251208099,137.9314671,528.7361111,43.44733514,315.0,95.9455,2.821188553,1.347956422,1.3032205607121927,1181.870556,3903.248697,0.0,2262.366092,1218.513617,206.6853719,107523.3039,2.987392461,1.243470175,2.983539111,97.02591939075,57.62819444444473,18.180447263888883,24.43288265277776
2025-11-25 12:00:00,1.006115508,12.51903413,0.416318328,86.47485036,6.22808558,16.172,7.05,1.03,0.405,87.485,11.485,7.102,70.46,10.96,16.62,1.96,14.30685822,5.0,80.13222222,70.55,31.42,0.044,5.73,2.17,9.46,2.45,0.033,0.15,54.11,11.38,0.069,1.986038394,0.14,119.292,0.1,95.13,0.43,0.61,1.28,0.0,0.0,1.332,58.66639004,4.077466918,4.110471183,0.046766392,0.023691598,0.088547743,0.447369229,4.365913699,6.277788513,0.12089753,0.056766392,0.029119671,50.405,0.0,0.0,0.0,0.0,0.0,0.0,0.0,0.0,0.0,0.0,0.0,0.0,0.0,6.0,0.319516373,4.404,0.012153333,94.65113,0.15,0.105,0.023083333,0.582333333,0.0723,1.109359143,17.61333333,38.0725,0.469833333,0.382333333,7.317166667,0.156166667,0.146166667,0.316166667,34.31933333,1.0415,1.322564664,1487.216667,83.0,24.27272727,11.0,75.0,25.2,10.0,1.0459532419073554,190.3591667,165.4461111,164.4516667,198.5602778,179.7043056,62.30177139838167,327.03555493406236,449.279505441194,581.9551108916064,356.87717010197076,98.23021941902564,68.74941865845692,68.0223680838908,62.51648381637142,114.02465087099404,59.570642372881956,71.0979303561202,160.86766586398585,82.50672696547672,51.919953896440724,156.4766775,531.8666667,41.92940136,315.0,91.43125,2.795842092,1.348261431,1.3168876476716977,1181.2375,3899.798833,0.0,2231.223019,1248.139403,209.2666914,108254.3758,2.966963889,1.225705606,3.153043047,99.48315976875,57.62819444444473,18.180447263888883,24.43288265277776
2025-11-25 13:00:00,0.997298542,12.32906858,0.405898277,86.67363288,5.610897928,14.333,7.05,1.03,0.405,87.485,11.485,6.256,70.46,10.96,16.62,1.96,14.25407816,5.0,80.13222222,70.55,31.42,0.044,5.73,2.17,9.46,2.45,0.033,0.15,54.11,11.38,0.069,1.986038394,0.14,101.906,0.1,95.13,0.43,0.61,1.28,0.0,0.0,1.126,58.53423878,4.133474984,4.134772204,0.046997831,0.023749458,0.089045336,0.453641207,4.410581289,6.357750442,0.122980475,0.056997831,0.029397397,44.711,0.0,0.0,0.0,0.0,0.0,0.0,0.0,0.0,0.0,0.0,0.0,0.0,0.0,7.0,0.306727687,4.344,0.012353333,94.72043,0.15,0.105,0.020583333,0.572333333,0.0753,1.108466285,17.81333333,37.9975,0.534833333,0.372333333,7.222166667,0.151166667,0.141166667,0.311166667,34.27933333,1.0565,1.319150811,1492.716667,83.0,24.27272727,11.0,75.0,25.2,10.0,2.787925994379279,184.0655556,179.5933333,180.6944444,204.265,187.1545833,61.882933603988675,327.8780082881697,449.9276513807425,581.1699972827245,356.9894765062679,99.197241573924,72.13628206760457,73.06072136760648,59.99721464730705,105.6195293934295,57.473409531689356,64.70443223516659,139.55101957793056,76.38907073477066,50.095042278604126,158.1063519,533.1333333,41.88275783,315.0,90.155,2.794708758,1.348288525,1.2997063721844537,1180.267778,3899.513925,0.0,2231.454297,1250.423458,209.2876664,108286.0636,2.966308664,1.220003748,3.184542189,99.69909162675,57.62819444444473,18.180447263888883,24.43288265277776
2025-11-25 14:00:00,1.006574267,12.5289183,0.416860497,86.46450743,6.260198694,14.394,7.05,1.03,0.405,87.485,11.485,6.289,70.46,10.96,16.62,1.96,14.17847119,5.0,80.13222222,70.55,31.42,0.044,5.73,2.17,9.46,2.45,0.033,0.15,54.11,11.38,0.069,1.986038394,0.14,102.134,0.1,95.13,0.43,0.61,1.28,0.0,0.0,1.132,58.52386379,4.137872088,4.136680038,0.047016,0.023754,0.089084401,0.45413361,4.41408807,6.364028126,0.123144003,0.057016,0.0294192,43.874,0.0,0.0,0.0,0.0,0.0,0.0,0.0,0.0,0.0,0.0,0.0,0.0,0.0,6.0,0.305175765,4.303714286,0.012794286,94.68429143,0.15,0.103685714,0.018685714,0.642285714,0.084542857,1.106660979,17.70228571,38.08514286,0.425142857,0.37,7.285428571,0.136857143,0.146571429,0.31,34.41457143,1.014,1.318353523,1492.028571,83.0,24.27272727,11.0,75.0,25.2,10.0,2.7972757272548705,208.3972222,187.78,189.7997222,221.6366667,201.9034028,61.906998775772664,327.14384745685425,449.2626761277883,586.3791008558076,358.0063920923016,97.25000344247098,70.83775249093324,71.78874668904066,61.27234454832258,103.28214114425441,60.22087949602301,63.25712696769432,134.15968110827276,75.52315456242407,50.555765599609096,167.9244636,535.0,41.48505394,315.0,84.433625,2.789058386,1.348220439,1.303882521779674,1179.922778,3899.799333,0.0,2232.823494,1252.292122,208.9124031,107914.4383,2.976786317,1.214914385,3.223652922,100.999991427,57.62819444444473,18.180447263888883,24.43288265277776
2025-11-25 15:00:00,0.990430986,12.18110397,0.397782074,86.82846504,5.130169026,16.033,7.05,1.03,0.405,87.485,11.485,6.947,70.46,10.96,16.62,1.96,13.67567738,5.0,80.13222222,70.55,31.42,0.044,5.73,2.17,9.46,2.45,0.033,0.15,54.11,11.38,0.069,1.986038394,0.14,118.688,0.1,95.13,0.43,0.61,1.28,0.0,0.0,1.641,58.67328316,4.074545489,4.109203621,0.04675432,0.02368858,0.088521788,0.447042078,4.363583799,6.273617631,0.120788882,0.05675432,0.029105184,52.023,0.0,0.0,0.0,0.0,0.0,0.0,0.0,0.0,0.0,0.0,0.0,0.0,0.0,7.0,0.329317855,4.315714286,0.013,94.7236,0.147428571,0.105828571,0.0216,0.592571429,0.080257143,1.096465915,17.59685714,37.91885714,0.370285714,0.380285714,7.378857143,0.145428571,0.157714286,0.307428571,34.58514286,1.051714286,1.309812767,1489.2,83.0,24.27272727,11.0,75.0,25.2,10.0,1.4709186358409738,205.1625,167.7683333,175.8047222,205.3169444,188.513125,62.546685523648016,326.8862932581712,448.88975987190594,584.6784617128245,357.2393647833023,99.11333098846413,69.80832093107092,67.62031998316792,63.70978740000966,117.85121306949105,62.383796105797366,71.93580160332564,161.75746911226923,83.43965401423162,51.5245930602416,153.7605797,535.0,42.63587672,315.0,88.941375,2.801657278,1.347941911,1.3154139463933192,1180.063611,3896.784433,0.0,2247.212303,1236.463175,207.6343925,107730.4964,2.982866844,1.223144015,3.1006221,99.12327681025,57.62819444444473,18.180447263888883,24.43288265277776
2025-11-25 16:00:00,0.418547403,5.018253916,0.202801319,37.7124155,0.94928277,18.195,7.05,1.03,0.405,87.485,11.485,5.866,70.88,11.38,16.19,1.55,13.0706274,5.0,80.13222222,70.55,31.42,0.046,5.56,2.2,9.28,2.46,0.03,0.15,54.56,10.93,0.065,1.965827338,0.14,101.874,0.1,95.13,0.43,0.61,1.28,0.0,0.0,1.45,58.63627366,4.090230778,4.116009222,0.046819135,0.023704784,0.088661141,0.448798571,4.376093141,6.296011297,0.121372219,0.056819135,0.029182963,43.375,0.0,0.0,0.0,0.0,0.0,0.0,0.0,0.0,0.0,0.0,0.0,0.0,0.0,6.0,0.281794167,4.358571429,0.013,94.8346,0.143142857,0.110542857,0.0276,0.446857143,0.065685714,1.080862814,17.55828571,37.55028571,0.387428571,0.397428571,7.460285714,0.171142857,0.170571429,0.303142857,34.74371429,1.154571429,1.295578803,1486.2,83.0,24.27272727,11.0,75.0,25.2,10.0,2.865175061900814,184.8530556,173.9713889,181.9088889,202.9266667,185.915,62.046463948377365,328.08170310859947,449.2513382624016,582.4229417489711,356.8411281789457,97.80626483581239,70.51217932124763,70.28475804398374,61.304920655174556,112.03662413726926,59.6537056810918,67.32816427838279,145.0880208290452,78.44883539902418,50.030040946170686,144.9795064,529.9027778,42.711368,315.0,90.155,2.828052603,1.348020886,1.285226509955727,1180.920278,3900.864992,0.0,2263.758889,1199.681819,203.9647581,106446.3947,3.018916625,1.241304131,3.040155606,97.959784598,57.62819444444473,18.180447263888883,24.43288265277776
2025-11-25 17:00:00,0.479054504,5.743715345,0.232119193,43.16429245,1.086515371,15.907,7.05,1.03,0.405,87.485,11.485,6.742,70.88,11.38,16.19,1.55,12.77565992,5.0,80.13222222,70.55,31.42,0.046,5.56,2.2,9.28,2.46,0.03,0.15,54.56,10.93,0.065,1.965827338,0.14,118.353,0.1,95.13,0.43,0.61,1.28,0.0,0.0,1.961,58.57829914,4.114801415,4.126670035,0.046920667,0.023730167,0.088879434,0.451550076,4.395688732,6.33109045,0.122286003,0.056920667,0.0293048,49.475,0.0,0.0,0.0,0.0,0.0,0.0,0.0,0.0,0.0,0.0,0.0,0.0,0.0,7.0,0.258986325,4.399333333,0.012893333,94.94157333,0.138666667,0.113866667,0.0344,0.308,0.051266667,1.065470705,17.438,37.22133333,0.433333333,0.422,7.506666667,0.200666667,0.181333333,0.296,34.936,1.260666667,1.280351663,1482.933333,83.0,24.27272727,11.0,75.0,25.2,10.0,2.259785311617847,177.4816667,155.4472222,167.7075,193.5463889,173.5456944,62.756835647110734,327.3978591227713,448.55787080139874,585.7976644634356,357.4512213583601,97.456251817629,68.65112875900165,67.5565451388079,63.210082016782934,118.49960111303608,64.57767613110187,71.64925974041145,161.4491850566929,83.85267940294582,52.773492535149295,141.7077247,521.5833333,42.37634144,315.0,90.155,2.804611039,1.348075128,1.2982400825345528,1182.818056,3899.006928,0.0,2276.160572,1235.220453,208.0509047,107744.6686,2.981371022,1.228132125,2.918547422,97.52627352275,57.62819444444473,18.180447263888883,24.43288265277776
2025-11-25 18:00:00,0.480940908,5.766332742,0.233033223,43.33426325,1.090793812,15.772,7.05,1.03,0.405,87.485,11.485,6.716,70.88,11.38,16.19,1.55,13.04783361,5.0,80.13222222,70.55,31.42,0.046,5.56,2.2,9.28,2.46,0.03,0.15,54.56,10.93,0.065,1.965827338,0.14,118.264,0.1,95.13,0.43,0.61,1.28,0.0,0.0,1.97,58.60176037,4.104858126,4.122355798,0.046879579,0.023719895,0.088791095,0.450436592,4.387758753,6.316894556,0.121916211,0.056879579,0.029255495,49.41,0.0,0.0,0.0,0.0,0.0,0.0,0.0,0.0,0.0,0.0,0.0,0.0,0.0,6.0,0.220532791,4.434333333,0.012493333,95.03747333,0.133666667,0.113366667,0.0434,0.188,0.037266667,1.050658827,17.093,37.00133333,0.558333333,0.467,7.456666667,0.240666667,0.186333333,0.281,35.221,1.375666667,1.262393293,1478.933333,83.0,24.27272727,11.0,75.0,25.2,10.0,2.19901719509636,195.5536111,160.7119444,176.3958333,202.7452778,183.8516667,63.0525839518951,326.8823336414357,448.67406869559096,585.5224687166012,357.26083714898357,99.53934956815347,70.49465794591526,67.92281899297396,63.87951440470411,121.10249431852918,64.12592827412817,72.56483350476671,163.86682501040303,84.31414725098499,52.28485450439199,144.7266774,526.0138889,42.59562022,315.0,90.155,2.807432233,1.347946753,1.3153731130874082,1179.822778,3898.316567,0.0,2266.781225,1240.957125,208.7842586,108455.7575,2.960622275,1.232343818,2.990724703,97.9262847555,57.62819444444473,18.180447263888883,24.43288265277776
2025-11-25 19:00:00,0.482785057,5.788443513,0.23392678,43.50042674,1.094976417,13.357,7.05,1.03,0.405,87.485,11.485,5.843,70.88,11.38,16.19,1.55,14.01300899,5.0,80.13222222,70.55,31.42,0.046,5.56,2.2,9.28,2.46,0.03,0.15,54.56,10.93,0.065,1.965827338,0.14,102.004,0.1,95.13,0.43,0.61,1.28,0.0,0.0,1.697,58.54833522,4.127500661,4.132180039,0.046973143,0.023743286,0.088992258,0.452972181,4.405816643,6.349220985,0.122758289,0.056973143,0.029367772,41.591,0.0,0.0,0.0,0.0,0.0,0.0,0.0,0.0,0.0,0.0,0.0,0.0,0.0,6.0,0.270635701,4.464571429,0.012611429,95.09047429,0.125428571,0.112542857,0.0564,0.113714286,0.024257143,1.031778841,16.78742857,36.69371429,0.677428571,0.5,7.404,0.279142857,0.192285714,0.263142857,35.56714286,1.489714286,1.239964653,1470.971429,83.0,24.27272727,11.0,75.0,25.2,10.0,2.464294711501026,178.19,170.0372222,176.4519444,195.8594444,180.1346528,62.371401158052315,327.9323101977354,450.08558631694666,577.0969339128692,355.78744492469554,101.3957993729799,73.08427359648152,71.80158686131767,60.61911585076105,114.96546908041984,56.04469256031686,69.40446177137287,153.78954425685032,79.85609113323329,49.82910679960673,146.1570589,537.3055556,41.93403206,315.0,95.876375,2.803819411,1.3374409,1.308700962908062,1180.941667,3898.484447,0.0,2239.349458,1234.163136,209.1570658,108416.4456,2.959003878,1.229431008,3.120587397,98.11581030425,57.62819444444473,18.180447263888883,24.43288265277776
2025-11-25 20:00:00,0.470824443,5.645039455,0.228131431,42.42273846,1.067849252,15.841,7.05,1.03,0.405,87.485,11.485,6.878,70.88,11.38,16.19,1.55,15.38033919,5.0,80.13222222,70.55,31.42,0.046,5.56,2.2,9.28,2.46,0.03,0.15,54.56,10.93,0.065,1.965827338,0.14,118.373,0.1,95.13,0.43,0.61,1.28,0.0,0.0,1.981,57.92268045,4.392664327,4.24723039,0.048068861,0.024017215,0.091348051,0.482666129,4.617290145,6.727791426,0.132619748,0.058068861,0.030682633,42.172,0.0,0.0,0.0,0.0,0.0,0.0,4.872,0.0,0.0,0.0,0.0,0.0,0.0,7.0,0.282687617,4.472,0.01385,95.0168,0.111,0.11105,0.0758,0.182,0.0175,1.005201204,16.6355,36.2245,0.746,0.497,7.349,0.305,0.1985,0.242,36.037,1.5705,1.209130746,1454.95,83.0,24.27272727,11.0,75.0,25.2,10.0,1.3539911708941617,178.7319444,157.3819444,168.0141667,196.7902778,175.2295833,62.1074624186171,327.03643516099095,449.72129136954965,581.9401135020643,357.0064828151575,99.28190471193028,71.08638533890175,66.75530702813342,62.229083441887866,114.00138023329794,60.29685797955631,70.93137793814842,168.42741251630991,86.08808484064654,50.71108721688739,168.3328297,556.9583333,42.67016558,315.0,91.368625,2.771424036,1.348066728,1.3198271223794567,1191.423056,3903.608064,0.0,2206.972317,1264.281231,211.1737536,107833.5228,2.981761728,1.183440993,3.255047617,101.05409993525001,57.62819444444473,18.180447263888883,24.43288265277776
2025-11-25 21:00:00,0.479124285,5.744551996,0.232153004,43.17057992,1.086673636,16.261,7.05,1.03,0.405,87.485,11.485,6.89,70.88,11.38,16.19,1.55,15.25286984,5.0,80.13222222,70.55,31.42,0.046,5.56,2.2,9.28,2.46,0.03,0.15,54.56,10.93,0.065,1.965827338,0.14,117.922,0.1,95.13,0.43,0.61,1.28,0.0,0.0,1.988,58.29891593,4.233209011,4.178045232,0.047409955,0.023852489,0.089931402,0.464809769,4.490121236,6.500139311,0.126689591,0.057409955,0.029891946,45.366,0.0,0.0,0.0,0.0,0.0,0.0,0.0,0.0,0.0,0.0,0.0,0.0,0.0,6.0,0.180339709,4.392,0.01235,94.8648,0.121,0.11155,0.0538,0.402,0.0425,1.010030336,16.8905,36.4695,0.506,0.467,7.339,0.255,0.1835,0.262,36.107,1.3755,1.213288611,1464.45,83.0,24.27272727,11.0,75.0,25.2,10.0,1.4201570573857651,211.2069444,174.3663889,181.9313889,219.3497222,196.7136111,62.31170071167816,326.4214059208166,449.45320805741477,582.0343327888387,356.69908748213106,98.69603177041611,70.90624968125907,66.90356654860668,62.87294625234513,113.8291689406376,58.04251444767051,69.95733578738066,159.8471036844689,82.63275077581437,50.07179192424151,169.1849575,552.125,43.12724372,315.0,90.155,2.777906283,1.348291603,1.3316778421654425,1189.464167,3898.047997,0.0,2208.855144,1262.276367,210.7509828,107780.2753,2.975552269,1.178568574,3.209603292,101.16700686875001,57.62819444444473,18.180447263888883,24.43288265277776
2025-11-25 22:00:00,0.485863666,5.825355082,0.235418477,43.77781893,1.101958829,14.039,7.05,1.03,0.405,87.485,11.485,5.983,70.88,11.38,16.19,1.55,16.02599008,5.0,80.13222222,70.55,31.42,0.046,5.56,2.2,9.28,2.46,0.03,0.15,54.56,10.93,0.065,1.965827338,0.14,101.041,0.1,95.13,0.43,0.61,1.28,0.0,0.0,1.497,56.94817723,4.805676198,4.426429755,0.049775521,0.02444388,0.095017371,0.528916632,4.946675646,7.317442672,0.147979693,0.059775521,0.032730626,28.956,0.0,0.0,0.0,0.0,0.0,0.0,4.843,0.0,0.0,0.0,0.0,0.0,0.0,7.0,0.249385246,4.318615385,0.011046154,94.72458462,0.13,0.111584615,0.033861538,0.605076923,0.065230769,1.015469653,17.16384615,36.696,0.293692308,0.437230769,7.323538462,0.207230769,0.168615385,0.280923077,36.13769231,1.190307692,1.218126203,1473.415385,83.0,24.27272727,11.0,75.0,25.2,10.0,-1.1218686445395605,152.4377778,137.3786111,139.6463889,166.8588889,149.0804167,60.74477855340312,327.81376121498255,449.8521868852708,580.5292759991281,357.0919387626632,96.43606923206767,66.50310822121814,60.43580592221406,62.75026657507992,114.62896634250399,61.28941076485519,75.40359953904411,189.8534908830946,93.63836140476485,50.11176930301747,157.7396161,560.0,44.39579842,315.0,91.23098032457521,2.734752692,1.348230108,1.2941591030318333,1194.973333,3899.297681,0.0,2179.659842,1247.570767,205.4784044,103617.1544,3.097355256,1.162238689,3.373079036,99.65049913325001,57.62819444444473,18.180447263888883,24.43288265277776
2025-11-25 23:00:00,0.495573012,5.941767142,0.240123006,44.65266106,1.123980027,16.422,7.05,1.03,0.405,87.485,11.485,6.762,70.88,11.38,16.19,1.55,14.8631667,5.0,80.13222222,70.55,31.42,0.046,5.56,2.2,9.28,2.46,0.03,0.15,54.56,10.93,0.065,1.965827338,0.14,118.519,0.1,95.13,0.43,0.61,1.28,0.0,0.0,1.282,58.7660693,4.035221067,4.092141372,0.046591823,0.023647956,0.088172419,0.442638392,4.33222176,6.217474705,0.119326403,0.056591823,0.028910187,50.505,0.0,0.0,0.0,0.0,0.0,0.0,0.0,0.0,0.0,0.0,0.0,0.0,0.0,7.0,0.231606553,4.304769231,0.011507692,94.69043077,0.13,0.107430769,0.032476923,0.655846154,0.067538462,1.026400627,17.60230769,36.756,0.330615385,0.409538462,7.258923077,0.179538462,0.154769231,0.290153846,35.81461538,1.093384615,1.229081353,1477.569231,83.0,24.27272727,11.0,75.0,25.2,10.0,0.6632898261679401,193.3086111,164.8452778,170.7669444,206.9336111,183.9636111,61.189996545102886,327.292485954125,448.9502077914882,584.1869670052693,357.2503733073999,93.60916263840083,66.29078280755223,61.83448050467862,63.191246591803726,111.75311320368434,60.39525152019137,70.3645009248298,163.88402165084437,85.45480309543395,49.3321818383338,171.1015003,556.4722222,44.10947244,315.0,86.86754167,2.742147222,1.348287994,1.291195001796712,1194.373333,3898.247125,0.0,2216.730936,1238.691256,204.5118856,103332.0632,3.104444714,1.168977391,3.268799839,101.42094878975,57.62819444444473,18.180447263888883,24.43288265277776
2025-11-26 00:00:00,0.944894883,11.84348274,0.430630702,87.21162237,4.655850853,12.605,7.6,1.035,0.435,87.295,11.67,4.871,70.34,11.42,16.57,1.67,13.90279143,4.978888889,80.22111111,71.35,33.06,0.044,5.73,2.28,9.14,2.39,0.029,0.14,53.98,11.64,0.064,2.031413613,0.15,85.162,0.1,96.39,1.06,0.56,1.24,0.0,0.0,0.904,59.11914713,4.187016336,3.766791548,0.033336272,0.016,0.06067078,0.328704939,4.083633784,6.193838737,0.06667034,0.036668136,0.022333848,36.301,0.0,0.0,0.0,0.0,0.0,0.0,0.0,0.0,0.0,0.0,0.0,0.0,0.0,6.0,0.31884608,4.290923077,0.011969231,94.65627692,0.13,0.103276923,0.031092308,0.706615385,0.069846154,1.037331601,18.04076923,36.816,0.367538462,0.381846154,7.194307692,0.151846154,0.140923077,0.299384615,35.49153846,0.996461538,1.240036502,1481.723077,83.0,24.27272727,11.0,75.0,25.2,10.0,-0.1575355433331822,188.1825,136.9769444,151.2080556,191.4522222,166.9549306,62.40853445584942,325.9939245786913,447.9048563442212,588.164705706745,357.8158073922938,94.38617833897277,64.14505419513097,55.09586689469538,66.13231085516225,127.27510884354666,66.00852561642036,78.63292616900506,193.7721840203725,94.77195578358268,53.106760020824716,155.41768,553.0666667,44.38010961,315.0,89.454375,2.805627817,1.348178247,1.3188284121463794,1184.327222,3900.569933,0.0,2240.127642,1210.010406,204.1579706,105657.2408,3.037413158,1.227085639,3.113442008,99.3428426,57.62819444444473,18.180447263888883,24.43288265277776
2025-11-26 02:00:00,0.945044791,11.85277706,0.429731253,87.20217815,4.71881231,13.842,7.6,1.035,0.435,87.295,11.67,5.675,70.34,11.42,16.57,1.67,14.08680824,4.978888889,80.22111111,71.35,33.06,0.044,5.73,2.28,9.14,2.39,0.029,0.14,53.98,11.64,0.064,2.031413613,0.15,100.906,0.1,96.39,1.06,0.56,1.24,0.0,0.0,1.566,59.01863036,4.228227345,3.781509766,0.033682583,0.016,0.061155616,0.33321564,4.119044084,6.25340423,0.067103228,0.036841291,0.022394452,42.033,0.0,0.0,0.0,0.0,0.0,0.0,0.0,0.0,0.0,0.0,0.0,0.0,0.0,6.0,0.273256838,4.3128,0.01296,94.69916,0.1496,0.111,0.02432,0.6192,0.07096,1.028950401,17.368,36.9688,0.3012,0.3712,7.2484,0.1708,0.1504,0.2708,35.9288,1.092,1.230696084,1479.4,83.0,24.27272727,11.0,75.0,25.2,10.0,2.4920118374943883,212.1086111,182.5155556,197.1091667,240.6458333,208.0947917,61.20490010354443,325.67939622511136,449.44505966650604,587.1647435538674,358.02453321003094,93.38103355238381,70.06949076872085,62.044844590873595,61.534080286243096,103.56127976253828,57.49187390764704,62.889617860879724,147.28912183245183,81.57471865383985,48.315326621956494,168.2948903,540.0,41.81805019,315.0,83.703125,2.779598211,1.348071558,1.3189071407682285,1175.598333,3898.177369,0.0,2178.118042,1247.465658,206.7263892,106928.6189,3.028638056,1.21371602,3.740571961,101.04907296475,57.62819444444473,18.180447263888883,24.43288265277776
2025-11-26 03:00:00,0.944981699,11.84886531,0.430109808,87.20615299,4.692313419,16.119,7.6,1.035,0.435,87.295,11.67,6.725,70.34,11.42,16.57,1.67,12.44820553,4.978888889,80.22111111,71.35,33.06,0.044,5.73,2.28,9.14,2.39,0.029,0.14,53.98,11.64,0.064,2.031413613,0.15,117.78,0.1,96.39,1.06,0.56,1.24,0.0,0.0,1.845,59.04066366,4.219193885,3.77828353,0.033606671,0.016,0.06104934,0.332226894,4.11128214,6.240347464,0.067008339,0.036803336,0.022381167,48.926,0.0,0.0,0.0,0.0,0.0,0.0,0.0,0.0,0.0,0.0,0.0,0.0,0.0,7.0,0.335777784,4.3408,0.01256,94.79076,0.1456,0.111,0.02752,0.5112,0.06056,1.034648063,17.248,37.0568,0.3132,0.3832,7.3324,0.1788,0.1544,0.2788,35.8168,1.112,1.239382026,1473.4,83.0,24.27272727,11.0,75.0,25.2,10.0,2.8638580302447707,246.2147222,203.0152778,216.6536111,255.1333333,230.2542361,61.3322210371647,325.75146055923693,449.28372980005037,586.716022891406,357.5628205038758,95.269512035862,71.43313250944769,64.5115113833456,62.127190705087486,106.3992615872449,56.22205887475495,62.58920522273186,136.09925878484796,77.25935972938368,46.956800362704044,150.8873397,533.6666667,40.9114425,315.0,82.5,2.820525408,1.348135464,1.3148662710058177,1157.361667,3899.319592,0.0,2203.168583,1204.900933,200.8705794,106319.2706,3.050970561,1.240380567,3.626044886,98.74257251025,57.62819444444473,18.180447263888883,24.43288265277776
