Repository: saikumar-voptimai/evonith_bf_webapp

# Evonith BF2 — Blast Furnace Intelligence Platform

Monitoring, modelling and optimisation of **Blast Furnace 2 (BF2)** at Evonith Steel: live telemetry from InfluxDB,
manual plant reports from Neon PostgreSQL, a two-zone energy model of the furnace, blend and fuel optimisers, a
conversational assistant (FurnaceMind) and a live digital twin evaluated every hour.

The platform has three deployable parts that share one Python service layer, plus the shared data library:

| Part | Path | What it is |
|---|---|---|
| **Streamlit app** (legacy) | `src/app.py`, `src/custom_pages/` | The original 11-page dashboard; still the home of the model pages. Served under `/legacy` in production |

File: src/assets/data/furnace_dataset_20260617_152856_168598.csv (part 41 of 47)
FLUX_FE2O3%,FLUX_AL2O3%,FLUX_LOI%,FLUX_MGO%,FLUX_CAO%,FLUX_CALC_MT,ORE_FE(T)%,ORE_LOI%,ORE_TM%,ORE_MGO%,ORE_NA2O%,ORE_P%,ORE_TIO2%,ORE_AL2O3%,ORE_SIO2%,ORE_MNO%,ORE_CAO%,ORE_K2O%,ORE_CALC_MT,PELLET_PCT_SIO2,PELLET_PCT_AL2O3,PELLET_PCT_FE2O3,PELLET_PCT_MGO,PELLET_PCT_TIO2,PELLET_PCT_NA2O,TOTAL_PELLET_CALC_MT,PELLET_PCT_K2O,PELLET_PCT_TM,PELLET_PCT_LOI,PELLET_PCT_MNO,PELLET_PCT_CAO,PELLET_PCT_P,CHARGES/HRS.,STOCKRODLEVEL,CHEM_PCT_C,CHEM_PCT_CR,CHEM_PCT_FE,CHEM_PCT_MN,CHEM_PCT_P,CHEM_PCT_S,CHEM_PCT_SI,CHEM_PCT_TI,SLAG_BASICITY,SLAG_PCT_AL2O3,SLAG_PCT_CAO,SLAG_PCT_FEO,SLAG_PCT_K2O,SLAG_PCT_MGO,SLAG_PCT_MNO,SLAG_PCT_NA2O,SLAG_PCT_S,SLAG_PCT_SIO2,SLAG_PCT_TIO2,SLAG_T_BASICITY,HMT_GT_1480C,COKE_DISCHARGE_TIME,WEIGHTED_COKE_ANGLE,TOTAL_COKE_PORTIONS,NON_COKE_DISCHARGE_TIME,WEIGHTED_NON_COKE_ANGLE,TOTAL_NON_COKE_PORTIONS,FTG_UPTAKE_TEMP_A,FTG_UPTAKE_TEMP_B,FTG_UPTAKE_TEMP_C,FTG_UPTAKE_TEMP_D,FTG_UPTAKE_TEMP_AVG,BOSH_TEMP_A,BOSH_TEMP_C,BOSH_TEMP_D,BELLY_TEMP_A,BELLY_TEMP_C,BELLY_TEMP_D,LOWER_STACK_TEMP_A,LOWER_STACK_TEMP_B,LOWER_STACK_TEMP_C,LOWER_STACK_TEMP_D,PCI_KG/THM,ACT. FUEL RATEKG/THM.,FURNACETOPGASANALYSISCO2ETACO,COKE RATE KG/THM,PRODUCTIONTONNESPERHR,HOT BLAST PRESSUREBAR,TOPPRESSUREBAR,DIFFERENTIAL PRESSURETOTALBAR,HOT BLAST TEMP.OC,OXYGENFLOWNM3/HR.,STEAMKGS/HR.,RAFTOC,PERMEABILITYKGS/HR.,TUYEREVELOCITYM/S,HOT BLAST VOLUMENM3/HR.,O2 ENRICHMENT %,FURNACE TOP GAS ANALYSISCO2%,BOTTOMBAR,FURNACE TOP GAS ANALYSISONLINE (ANALYZER)CO%,FURNACE TOP GAS ANALYSISH2%,UNITCOST LAKHS/THM
2025-11-30 05:00:00,0.945245938,12.01574225,0.420983752,87.03901182,4.655753323,13.54,6.45,1.04,0.45,87.325,11.635,6.096,71.04,11.23,16.32,1.41,12.73040765,5.023333333,80.06555556,67.24,31.53,0.043,5.96,2.45,9.48,2.39,0.027,0.13,53.48,11.93,0.067,2.001677852,0.15,95.994,0.1,96.71,0.9,0.65,1.2,0.0,0.0,0.912,59.63265852,3.928018306,3.465333895,0.048207382,0.023346661,0.085920034,0.367351478,4.219099175,5.439560426,0.07653339,0.128207382,0.019768893,49.821,0.0,0.0,0.0,0.0,0.0,0.0,0.0,0.0,0.0,0.0,0.0,0.0,0.0,7.0,0.260707651,4.390571429,0.0151,94.93487143,0.14,0.104314286,0.026742857,0.334571429,0.053828571,1.107985284,17.418,38.132,0.346285714,0.363142857,7.383714286,0.18,0.163142857,0.326857143,34.41571429,1.07,1.322530414,1471.514286,83.0,24.27272727,11.0,75.0,25.2,10.0,154.7355556,142.4069444,151.8591667,183.0733333,158.01875,45.97368962237229,55.345176081878094,70.49040439781888,92.7717560895124,77.4018621172545,58.73208889090077,75.47984082393273,83.49087569711514,55.577216474460045,44.76334941962763,138.4116081,517.5555556,43.57062947,307.0,91.975,2.802147578,1.348374828,1.427630778881115,1149.423056,4000.217322,0.0,2251.472625,1218.827061,200.441265,106201.1567,3.092681094,17.50018428373017,1.263467664,24.55520637096774,2.647633719,95.08953807325
2025-11-30 06:00:00,0.945206019,12.01075233,0.420824075,87.04404165,4.638588026,15.751,6.45,1.04,0.45,87.325,11.635,7.048,71.04,11.23,16.32,1.41,13.56910307,5.023333333,80.06555556,67.24,31.53,0.043,5.96,2.45,9.48,2.39,0.027,0.13,53.48,11.93,0.067,2.001677852,0.15,111.756,0.1,96.71,0.9,0.65,1.2,0.0,0.0,1.051,59.59107732,3.945829713,3.468201564,0.04807993,0.023317984,0.086092094,0.369225022,4.23378801,5.464413553,0.076820156,0.12807993,0.01978801,57.55,0.0,0.0,0.0,0.0,0.0,0.0,0.0,0.0,0.0,0.0,0.0,0.0,0.0,7.0,0.339157467,4.397217391,0.014863478,94.95671043,0.137217391,0.103304348,0.028973913,0.311130435,0.050582609,1.106812909,17.43165217,38.16156522,0.352521739,0.365565217,7.376086957,0.177217391,0.161391304,0.328608696,34.48069565,1.054695652,1.320745165,1471.086957,83.0,24.27272727,11.0,75.0,25.2,10.0,185.6614754,154.7647541,164.0213115,197.7733607,175.5552254,44.00739554603916,56.14696057846807,70.23155419260259,93.46141547588999,77.60172225497831,55.90257252931539,76.68040166084651,78.61285768684525,52.82397106827743,43.07062947076794,147.5303406,520.3278689,44.44084717,307.0,91.975,2.792909385,1.348088484,1.4532585130027502,1153.240984,4001.221148,0.0,2229.378697,1232.753393,202.1619988,106576.459,3.085404283,17.50018428373017,1.258195406,24.55520637096774,2.730888549,96.2977701295
2025-11-30 07:00:00,0.945306466,12.02330822,0.421225863,87.03138531,4.681780281,13.672,6.45,1.04,0.45,87.325,11.635,5.972,71.04,11.23,16.32,1.41,14.38582776,5.023333333,80.06555556,67.24,31.53,0.043,5.96,2.45,9.48,2.39,0.027,0.13,53.48,11.93,0.067,2.001677852,0.15,95.874,0.1,96.71,0.9,0.65,1.2,0.0,0.0,0.999,59.42345383,4.017631656,3.479761805,0.047566142,0.023202382,0.086785708,0.376777713,4.293002135,5.564602311,0.077976181,0.127566142,0.019865079,47.776,0.0,0.0,0.0,0.0,0.0,0.0,2.98,0.0,0.0,0.0,0.0,0.0,0.0,7.0,0.227311998,4.386782609,0.013976522,94.93724957,0.126782609,0.100695652,0.032626087,0.352869565,0.049017391,1.090936901,17.40034783,37.94243478,0.399478261,0.386434783,7.323913043,0.166782609,0.166608696,0.323391304,34.78330435,0.997304348,1.301519185,1478.913043,83.0,24.27272727,11.0,75.0,25.2,10.0,169.7533058,151.268595,159.3826446,188.618595,167.2557851,43.649067586490645,56.42052469580739,71.11276173431207,92.2741880657058,73.64168783666327,55.795851700219146,74.56138181613372,76.47196930778352,52.58789642096579,43.08558960452909,156.4101959,526.6198347,43.03451037,307.0,91.975,2.791868653,1.348034661,1.4529556628919125,1163.68843,3999.861595,0.0,2214.226537,1233.289302,204.0199074,106692.0223,3.074008603,17.50018428373017,1.25628911,24.55520637096774,2.898707748,97.47435095675
2025-11-30 08:00:00,0.95626386,11.90316858,0.421516632,87.14056756,4.333414772,15.963,6.45,1.04,0.45,87.325,11.635,6.981,71.0,11.45,16.17,1.38,15.11966826,5.023333333,80.06555556,67.24,31.53,0.043,5.78,2.32,9.24,2.34,0.027,0.13,53.95,11.6,0.063,2.006920415,0.15,111.405,0.1,96.71,0.9,0.65,1.2,0.0,0.0,1.273,59.58344602,3.9490986,3.468727861,0.04805654,0.023312721,0.086123672,0.369568869,4.236483819,5.468974791,0.076872786,0.12805654,0.019791519,58.154,4.32,2.11,63.83,0.14,0.145,0.046,0.0,0.033,3.4,0.58,0.02,0.91,0.045,7.0,0.267697652,4.371090909,0.013730909,94.89016,0.125090909,0.099763636,0.033345455,0.414363636,0.052454545,1.080481885,17.41563636,37.77327273,0.428727273,0.397454545,7.29,0.163818182,0.168727273,0.32,34.95963636,0.974,1.289008568,1482.472727,83.0,24.27272727,11.0,75.0,25.2,10.0,173.8366667,159.6213889,166.0808333,196.9325,174.1178472,39.39890222221413,56.032123312521975,70.93671370765892,91.36524194180541,67.18408939103534,52.1814299720897,71.42380831477402,64.88437386755999,48.62661651159539,41.37514069256167,164.3888911,530.925,43.88510928,304.325,91.975,2.755340892,1.348370575,1.4623613090445335,1158.183611,4002.026192,0.0,2187.295617,1263.00945,204.7669525,106476.1817,3.083442103,17.50018428373017,1.214129108,24.55520637096774,2.946566375,97.86277807075
2025-11-30 09:00:00,0.956144712,11.89957032,0.421373655,87.14428497,4.32555102,13.475,6.45,1.04,0.45,87.325,11.635,5.952,71.0,11.45,16.17,1.38,14.72581268,5.023333333,80.06555556,67.24,31.53,0.043,5.78,2.32,9.24,2.34,0.027,0.13,53.95,11.6,0.063,2.006920415,0.15,88.823,0.1,96.71,0.9,0.65,1.2,0.0,0.0,1.101,59.04913647,4.177971429,3.505576795,0.046418809,0.022944232,0.088334608,0.393643506,4.425232252,5.788332227,0.08055768,0.126418809,0.020037179,43.681,4.32,2.11,63.83,0.14,0.145,0.046,5.979,0.033,3.4,0.58,0.02,0.91,0.045,7.0,0.305289617,4.345636364,0.014676364,94.79176,0.139636364,0.101945455,0.028618182,0.512545455,0.065181818,1.080094425,17.51745455,37.69690909,0.425090909,0.390181818,7.29,0.174727273,0.165090909,0.32,34.90145455,1.014,1.288969338,1478.109091,83.0,24.27272727,11.0,75.0,25.2,10.0,184.3311111,155.0172222,164.2638889,202.8577778,176.6175,39.423191230961095,53.0400813760877,68.1198930528112,92.63391408842298,69.54045522962281,57.68951205114385,73.04106194906916,73.64836386888317,52.60559314008849,43.47717279986375,170.9168279,530.7722222,43.06950258,304.0,86.15776956,2.697116856,1.348185522,1.4581870717658278,1158.818056,4003.189153,0.0,2199.083825,1316.759947,207.4829789,106185.7764,3.0961214,17.50018428373017,1.159257577,24.55520637096774,2.997837889,98.64647969674999
2025-11-30 10:00:00,0.956289246,11.90393523,0.421547095,87.13977552,4.335090247,13.186,6.45,1.04,0.45,87.325,11.635,5.946,71.0,11.45,16.17,1.38,15.59397959,5.023333333,80.06555556,67.24,31.53,0.043,5.78,2.32,9.24,2.34,0.027,0.13,53.95,11.6,0.063,2.006920415,0.15,94.989,0.1,96.71,0.9,0.65,1.2,0.0,0.0,1.036,59.91113811,3.808730877,3.446128406,0.04906096,0.023538716,0.084767704,0.354803892,4.12072439,5.273112851,0.074612841,0.12906096,0.019640856,46.867,4.32,2.11,63.83,0.14,0.145,0.046,0.0,0.033,3.4,0.58,0.02,0.91,0.045,7.0,0.167398912,4.320181818,0.015621818,94.69336,0.154181818,0.104127273,0.023890909,0.610727273,0.077909091,1.079706965,17.61927273,37.62054545,0.421454545,0.382909091,7.29,0.185636364,0.161454545,0.32,34.84327273,1.054,1.288930109,1473.745455,83.0,24.27272727,11.0,75.0,25.2,10.0,185.0077778,164.6786111,171.7375,201.6841667,180.7770139,42.603382543317196,58.251864573914474,75.96257970127655,91.22122680963682,68.01325978875337,54.38119245977995,70.73379251569875,62.56972206272093,48.02449517503729,43.64590784977794,171.8965761,532.7666667,42.43398458,304.0,90.71722044,2.798952642,1.348010147,1.4896254373584146,1166.784167,3996.087411,0.0,2190.859547,1274.495897,211.7162186,110745.8058,2.966057872,17.50018428373017,1.251280289,24.55520637096774,3.146492417,98.77629633325
2025-11-30 11:00:00,0.956145724,11.89960087,0.421374869,87.14425341,4.325617792,13.354,6.45,1.04,0.45,87.325,11.635,6.04,71.0,11.45,16.17,1.38,15.10345588,5.023333333,80.06555556,67.24,31.53,0.043,5.78,2.32,9.24,2.34,0.027,0.13,53.95,11.6,0.063,2.006920415,0.15,94.38,0.1,96.71,0.9,0.65,1.2,0.0,0.0,0.976,59.23618318,4.097849506,3.492677022,0.046992132,0.02307323,0.087560621,0.385215655,4.359156748,5.676534194,0.079267702,0.126992132,0.01995118,49.57,4.32,2.11,63.83,0.14,0.145,0.046,0.0,0.033,3.4,0.58,0.02,0.91,0.045,7.0,0.243034624,4.316,0.01564,94.70236,0.148,0.1044,0.0214,0.614,0.0782,1.08635051,17.498,37.722,0.426,0.35,7.5,0.166,0.16,0.314,34.724,1.034,1.302351687,1478.0,83.0,24.27272727,11.0,75.0,25.2,10.0,176.4077778,173.7238889,178.2138889,202.0502778,182.5989583,39.50076543044318,59.482056239851886,73.3464665488159,90.08875226759784,66.02881816426168,44.73063590373086,69.7137129652842,51.09301242939449,42.59730336104067,37.675637894811985,154.2345837,535.2666667,44.31850869,304.0,97.92522222,2.805587631,1.348140319,1.4497598979686463,1165.1025,4004.134967,0.0,2191.117189,1207.149061,200.8483267,105282.4736,3.124611206,17.50018428373017,1.250704805,24.55520637096774,3.052670061,96.43608234025
2025-11-30 12:00:00,0.956067465,11.89723745,0.421280958,87.14669508,4.320452708,13.607,6.45,1.04,0.45,87.325,11.635,6.116,71.0,11.45,16.17,1.38,15.14241987,5.023333333,80.06555556,67.24,31.53,0.043,5.78,2.32,9.24,2.34,0.027,0.13,53.95,11.6,0.063,2.006920415,0.15,95.078,0.1,96.71,0.9,0.65,1.2,0.0,0.0,0.975,50.43,7.87,4.1,0.02,0.017,0.124,0.782,7.47,10.94,0.14,0.1,0.024,52.751,4.32,2.11,63.83,0.14,0.145,0.046,0.0,0.033,3.4,0.58,0.02,0.91,0.045,7.0,0.372737711,4.310068966,0.015052414,94.71136138,0.137517241,0.101765517,0.021496552,0.627241379,0.075496552,1.080588899,17.52655172,37.64862069,0.415103448,0.337448276,7.500965517,0.15,0.16,0.302551724,34.8462069,1.002551724,1.295930349,1482.993103,83.0,24.27272727,11.0,75.0,25.2,10.0,201.7166667,176.5680556,181.4616667,210.8802778,192.6566667,40.23339928092537,56.28290688200447,71.21149869830055,90.98892229245746,66.50514301144489,51.919016194150146,70.92959771246146,57.388783616951116,46.20031945104422,39.897037342254535,172.8569203,532.4333333,43.81815467,304.0,87.60088889,2.754251783,1.348055881,1.4463476926479846,1166.511944,4002.541003,0.0,2190.434472,1244.470269,202.7140186,104670.7997,3.142044081,17.50018428373017,1.204800741,24.55520637096774,3.091652214,98.90354193975
2025-11-30 13:00:00,0.955984651,11.89473647,0.421181582,87.14927887,4.314986998,15.767,6.45,1.04,0.45,87.325,11.635,7.07,71.0,11.45,16.17,1.38,13.8383147,5.023333333,80.06555556,67.24,31.53,0.043,5.78,2.32,9.24,2.34,0.027,0.13,53.95,11.6,0.063,2.006920415,0.15,111.519,0.1,96.71,0.9,0.65,1.2,0.0,0.0,1.148,51.34438031,7.478322916,4.036939289,0.022802698,0.017630607,0.120216357,0.740800335,7.146989024,10.39347384,0.133693929,0.102802698,0.023579595,52.478,4.32,2.11,63.83,0.14,0.145,0.046,9.034,0.033,3.4,0.58,0.02,0.91,0.045,7.0,0.338432622,4.293517241,0.014473103,94.67263034,0.13337931,0.098041379,0.022324138,0.689310345,0.076324138,1.063432295,17.75413793,37.37965517,0.390275862,0.349862069,7.269241379,0.15,0.16,0.290137931,35.15655172,0.990137931,1.270297819,1484.648276,83.0,24.27272727,11.0,75.0,25.2,10.0,198.6772222,177.2172222,180.545,207.8894444,191.0822222,44.979758884588165,56.47078796557828,73.13625944748713,90.73968898329369,69.55156462603645,55.29830513225721,71.1440623936627,59.66729970210827,47.6737043801424,41.59699292465743,161.9700331,531.9777778,43.41812683,304.0,85.4375,2.735612661,1.348201144,1.4179910825744575,1165.826944,4003.236125,0.0,2228.27535,1255.836536,202.9037817,104497.5042,3.15386095,17.50018428373017,1.189158047,24.55520637096774,2.964924128,97.46102938575
2025-11-30 14:00:00,0.955739536,11.88733397,0.420887443,87.15692649,4.298809348,13.522,6.45,1.04,0.45,87.325,11.635,5.912,71.0,11.45,16.17,1.38,13.93713122,5.023333333,80.06555556,67.24,31.53,0.043,5.78,2.32,9.24,2.34,0.027,0.13,53.95,11.6,0.063,2.006920415,0.15,95.46,0.1,96.71,0.9,0.65,1.2,0.0,0.0,1.046,50.43,7.87,4.1,0.02,0.017,0.124,0.782,7.47,10.94,0.14,0.1,0.024,16.348,4.32,2.11,63.83,0.14,0.145,0.046,37.024,0.033,3.4,0.58,0.02,0.91,0.045,7.0,0.279651177,4.287944444,0.014122222,94.66110556,0.129388889,0.096161111,0.024894444,0.711888889,0.074494444,1.046130563,17.90577778,37.08972222,0.373055556,0.366722222,7.106277778,0.153666667,0.162444444,0.28,35.45644444,0.994666667,1.24654385,1485.327778,83.0,24.27272727,11.0,75.0,25.2,10.0,167.6083333,168.0222222,176.2886111,195.6394444,176.8896528,44.98756690110096,57.553745786781434,75.05283312366593,89.42956718710718,65.47775791481973,56.405867865759916,67.62602516191387,58.07083270653146,48.423774792402554,42.06910236908766,162.5510989,531.0,44.10687986,304.0,85.74,2.741701139,1.348028744,1.4137763070482299,1161.596389,3998.585244,0.0,2223.327183,1264.497503,203.9567125,105471.2128,3.121963831,17.50018428373017,1.181954028,24.55520637096774,2.895302853,97.53802060425
2025-11-30 15:00:00,0.955232286,11.87201504,0.420278743,87.17275267,4.265330889,15.821,6.45,1.04,0.45,87.325,11.635,6.841,71.0,11.45,16.17,1.38,13.20056564,5.023333333,80.06555556,67.24,31.53,0.043,5.78,2.32,9.24,2.34,0.027,0.13,53.95,11.6,0.063,2.006920415,0.15,111.518,0.1,96.71,0.9,0.65,1.2,0.0,0.0,1.216,50.43,7.87,4.1,0.02,0.017,0.124,0.782,7.47,10.94,0.14,0.1,0.024,25.489,4.32,2.11,63.83,0.14,0.145,0.046,37.362,0.033,3.4,0.58,0.02,0.91,0.045,7.0,0.208540083,4.331277778,0.014788889,94.77077222,0.126055556,0.102494444,0.035227778,0.558555556,0.060827778,1.028182355,17.71911111,36.70638889,0.389722222,0.403388889,7.249611111,0.173666667,0.175777778,0.28,35.70977778,1.074666667,1.231158013,1481.661111,83.0,24.27272727,11.0,75.0,25.2,10.0,170.0241667,141.1611111,153.4469444,182.12,161.6880556,48.90357002196842,56.9212765841433,71.17786162977634,93.9333451740846,83.02176361364769,60.83714966770685,79.0529159371091,92.07304154317637,57.91536131258593,45.41266414811054,144.0877331,522.7666667,43.97489522,304.0,91.61477778,2.782363111,1.348368164,1.4456447970050033,1162.379722,3996.933783,0.0,2251.6649,1254.99085,206.3180497,107664.9153,3.053991583,17.50018428373017,1.223427789,24.55520637096774,2.701091483,95.09162463575001
2025-11-30 16:00:00,0.9454294,11.92521972,0.44051528,87.12935088,4.078340397,13.449,6.65,1.03,0.46,87.37,11.6,5.89,71.06,11.22,16.48,1.24,13.59037467,5.023333333,80.06555556,67.24,31.53,0.042,5.68,2.21,9.47,2.25,0.028,0.12,54.22,11.42,0.061,2.01056338,0.15,95.52,0.1,95.42,1.01,0.61,1.18,0.0,0.0,1.044,51.03,7.29,5.2,0.08,0.02,0.119,0.777,7.6,10.38,0.16,0.12,0.028,47.09,4.32,2.11,63.83,0.14,0.145,0.046,3.103,0.033,3.4,0.58,0.02,0.91,0.045,7.0,0.253157555,4.374611111,0.015455556,94.88043889,0.122722222,0.108827778,0.045561111,0.405222222,0.047161111,1.010234147,17.53244444,36.32305556,0.406388889,0.440055556,7.392944444,0.193666667,0.189111111,0.28,35.96311111,1.154666667,1.215772177,1477.994444,83.0,24.27272727,11.0,75.0,25.2,10.0,161.915,142.8013889,152.0033333,174.0047222,157.6811111,49.20351250309534,58.38981626827142,73.56211028717297,92.89513198269304,79.79895826513075,59.28619450722992,77.5755234846144,87.33837836035207,56.22396551234094,44.968933470327556,146.3134181,520.5888889,44.10478772,303.9777778,92.88536111,2.822502672,1.348491161,1.4530066380226632,1153.731667,3997.690206,0.0,2233.684617,1229.548797,204.4056089,108497.3061,3.029829153,17.50018428373017,1.252125047,24.55520637096774,2.639226475,95.38097234825
2025-11-30 17:00:00,0.945081936,11.91695008,0.440098323,87.13796798,4.05540779,15.866,6.65,1.03,0.46,87.37,11.6,6.93,71.06,11.22,16.48,1.24,13.65684844,5.023333333,80.06555556,67.24,31.53,0.042,5.68,2.21,9.47,2.25,0.028,0.12,54.22,11.42,0.061,2.01056338,0.15,111.328,0.1,95.42,1.01,0.61,1.18,0.0,0.0,1.222,57.76507566,4.634062858,3.930229255,0.053546443,0.021058142,0.078261522,0.464318954,4.885865033,6.66062986,0.117674309,0.072383597,0.023767431,54.917,4.32,2.11,63.83,0.14,0.145,0.046,3.087,0.033,3.4,0.58,0.02,0.91,0.045,7.0,0.224673047,4.408086957,0.016,94.96426087,0.12,0.114669565,0.054191304,0.286695652,0.036095652,0.995370794,17.38,36.03486957,0.41426087,0.47,7.463130435,0.210956522,0.198086957,0.278086957,36.20252174,1.22,1.201532731,1473.565217,83.0,24.27272727,11.0,75.0,25.2,10.0,179.7175,168.08,176.9827778,203.1825,181.9906944,46.33756744533102,60.0231735264891,77.92516403666649,91.10162122725308,72.28785977177637,53.781724210991996,70.77380639910564,60.5948504599329,47.30567364715714,43.29074667871325,146.8241514,519.0277778,43.17420472,300.0,93.015,2.809642589,1.348375378,1.4566463887095074,1157.824722,3999.719111,0.0,2237.680997,1251.598558,207.6500225,109594.7708,3.002559286,17.50018428373017,1.244583382,24.55520637096774,2.698953511,94.4542000605
2025-11-30 18:00:00,0.945533274,11.92769191,0.440639928,87.12677481,4.085196066,15.658,6.65,1.03,0.46,87.37,11.6,7.063,71.06,11.22,16.48,1.24,14.49413448,5.023333333,80.06555556,67.24,31.53,0.042,5.68,2.21,9.47,2.25,0.028,0.12,54.22,11.42,0.061,2.01056338,0.15,113.864,0.1,95.42,1.01,0.61,1.18,0.0,0.0,1.219,59.30828598,4.025507023,3.639286226,0.04748513,0.021300595,0.0689271,0.392674233,4.263974308,5.808409237,0.107976208,0.061473233,0.022797621,55.816,4.32,2.11,63.83,0.14,0.145,0.046,3.102,0.033,3.4,0.58,0.02,0.91,0.045,7.0,0.189667106,4.397652174,0.016,94.93295652,0.12,0.118321739,0.055234783,0.323217391,0.036617391,0.994249062,17.38,36.17052174,0.382956522,0.47,7.207478261,0.216173913,0.187652174,0.267652174,36.37991304,1.22,1.192399933,1465.73913,83.0,24.27272727,11.0,75.0,25.2,10.0,165.3699164,142.7417827,150.7292479,181.7785515,160.1548747,45.196947471350825,56.75532433146485,72.68572945239116,93.0423219526977,76.14657945053341,58.191007493541434,76.22387780358346,83.84667980275844,54.93616941999507,45.57566311858156,155.8257752,523.4818942,43.03619819,300.0,93.015,2.843458217,1.34821178,1.4797738066687447,1155.947911,3998.690086,0.0,2212.581858,1230.306097,206.7151195,110240.2446,2.983323947,17.50018428373017,1.282105864,24.55520637096774,2.869725543,95.646915214
2025-11-30 19:00:00,0.945481234,11.92645336,0.44057748,87.1280654,4.081761427,13.455,6.65,1.03,0.46,87.37,11.6,6.093,71.06,11.22,16.48,1.24,13.6318071,5.023333333,80.06555556,67.24,31.53,0.042,5.68,2.21,9.47,2.25,0.028,0.12,54.22,11.42,0.061,2.01056338,0.15,95.261,0.1,95.42,1.01,0.61,1.18,0.0,0.0,1.035,59.7627752,3.846281892,3.553600904,0.045700019,0.021371999,0.066178029,0.371574223,4.080821933,5.557422649,0.10512003,0.058260034,0.022512003,53.07,4.32,2.11,63.83,0.14,0.145,0.046,0.0,0.033,3.4,0.58,0.02,0.91,0.045,7.0,0.281352463,4.385076923,0.016,94.90003077,0.121230769,0.118907692,0.053661538,0.366,0.039092308,0.993052403,17.44276923,36.24415385,0.352615385,0.465076923,7.018769231,0.216307692,0.178769231,0.26,36.49769231,1.212615385,1.185359684,1461.107692,83.0,24.27272727,11.0,75.0,25.2,10.0,167.6194444,147.3236111,156.3486111,186.3113889,164.4007639,46.41331701532124,59.02360985555512,73.71117603072219,93.36819926603522,80.35499761428918,54.010885367435606,77.38554056169627,80.96732639368724,52.64729326104134,43.9229830861761,137.8647411,527.4444444,43.67572817,300.0,98.878125,2.843536994,1.348035394,1.4719776944245653,1155.978056,4002.830939,0.0,2236.673719,1225.27725,205.8683194,109719.8753,3.001158886,17.50018428373017,1.284571038,24.55520637096774,2.731023328,93.26707819575
2025-11-30 20:00:00,0.945384762,11.92415732,0.440461714,87.13045791,4.075394262,15.789,6.65,1.03,0.46,87.37,11.6,7.067,71.06,11.22,16.48,1.24,16.09204272,5.023333333,80.06555556,67.24,31.53,0.042,5.68,2.21,9.47,2.25,0.028,0.12,54.22,11.42,0.061,2.01056338,0.15,111.431,0.1,95.42,1.01,0.61,1.18,0.0,0.0,1.067,59.78279282,3.838388061,3.549826962,0.045621395,0.021375144,0.066056948,0.370644889,4.07275513,5.546368141,0.104994232,0.058118511,0.022499423,61.547,4.32,2.11,63.83,0.14,0.145,0.046,0.0,0.033,3.4,0.58,0.02,0.91,0.045,7.0,0.239422602,4.366615385,0.016,94.86264615,0.125846154,0.111061538,0.044892308,0.426,0.046938462,0.991649694,17.67815385,36.14723077,0.324923077,0.446615385,7.014153846,0.202461538,0.174153846,0.26,36.45153846,1.184923077,1.184073946,1465.261538,83.0,24.27272727,11.0,75.0,25.2,10.0,180.3611111,169.8377778,178.5752778,201.5119444,182.5715278,38.046162204321774,58.82091067211904,72.16993641017893,90.41905787450466,64.44201999728148,47.35516424206793,69.75911536904343,55.02152615193796,44.62532893220336,38.089498781905505,170.6348844,534.5555556,43.34237464,300.0,94.306875,2.775020842,1.347984147,1.4671413919525054,1168.687222,4001.381661,0.0,2166.535453,1240.219847,204.251275,105965.5867,3.104641528,17.50018428373017,1.226053619,24.55520637096774,3.156153533,97.609122183
2025-11-30 21:00:00,0.945619897,11.92975354,0.440743876,87.12462656,4.090913177,13.349,6.65,1.03,0.46,87.37,11.6,6.061,71.06,11.22,16.48,1.24,14.48892645,5.023333333,80.06555556,67.24,31.53,0.042,5.68,2.21,9.47,2.25,0.028,0.12,54.22,11.42,0.061,2.01056338,0.15,95.412,0.1,95.42,1.01,0.61,1.18,0.0,0.0,0.749,59.75093796,3.850949837,3.555832591,0.045746512,0.02137014,0.066249629,0.372123776,4.085592164,5.563959632,0.10519442,0.058343722,0.022519442,53.904,4.32,2.11,63.83,0.14,0.145,0.046,0.0,0.033,3.4,0.58,0.02,0.91,0.045,7.0,0.223037362,4.351555556,0.015955556,94.83331111,0.129777778,0.1042,0.037444444,0.474222222,0.053533333,0.990417015,17.88822222,36.05777778,0.301777778,0.429777778,7.012888889,0.190888889,0.169777778,0.260222222,36.40666667,1.162444444,1.183043911,1468.755556,83.0,24.27272727,11.0,75.0,25.2,10.0,175.9866667,148.7094444,160.9477778,191.2930556,169.2342361,44.35953254533129,57.589056196369015,72.30819225433419,93.23779330202171,76.65714238061963,56.75120536052549,75.98601546080343,80.3752672622453,53.60085927914983,44.07204462599337,155.7697839,536.3472222,42.68245603,300.0,93.015,2.783291503,1.348290428,1.478117902616868,1160.922222,3998.969853,0.0,2214.476556,1274.877722,209.2193706,109362.9692,3.007182142,17.50018428373017,1.234935152,24.55520637096774,3.009653103,95.63949636675
2025-11-30 22:00:00,0.945344157,11.92319093,0.440412988,87.13146491,4.07271435,13.366,6.65,1.03,0.46,87.37,11.6,6.046,71.06,11.22,16.48,1.24,14.81760038,5.023333333,80.06555556,67.24,31.53,0.042,5.68,2.21,9.47,2.25,0.028,0.12,54.22,11.42,0.061,2.01056338,0.15,92.473,0.1,95.42,1.01,0.61,1.18,0.0,0.0,0.758,59.71933915,3.86341064,3.561789948,0.045870624,0.021365175,0.066440761,0.373590775,4.098326013,5.581409722,0.105392998,0.058567123,0.0225393,54.415,4.32,2.11,63.83,0.14,0.145,0.046,0.0,0.033,3.4,0.58,0.02,0.91,0.045,7.0,0.228188549,4.367111111,0.015511111,94.87642222,0.127555556,0.1062,0.041888889,0.416444444,0.048866667,0.990714607,17.87044444,36.03555556,0.319555556,0.427555556,7.041777778,0.199777778,0.167555556,0.262444444,36.37333333,1.186888889,1.184315208,1466.311111,83.0,24.27272727,11.0,75.0,25.2,10.0,180.5652778,149.8052778,165.3783333,197.6675,173.3540972,40.466918784150835,56.92006479882258,70.1398115174755,93.5742597201756,74.40230828627574,54.9103980128659,75.4410056965225,77.83524003818206,52.66020337051641,42.54111133494831,159.3033423,529.3472222,43.96117058,300.0,93.015,2.845855772,1.347901556,1.4882846803807748,1149.731389,3999.632061,0.0,2194.287533,1210.589133,202.7681844,108614.9272,3.027686644,17.50018428373017,1.282376764,24.55520637096774,2.977446644,96.10769285475
2025-11-30 23:00:00,0.94526455,11.9212963,0.44031746,87.13343915,4.067460317,13.608,6.65,1.03,0.46,87.37,11.6,6.092,71.06,11.22,16.48,1.24,14.72699507,5.023333333,80.06555556,67.24,31.53,0.042,5.68,2.21,9.47,2.25,0.028,0.12,54.22,11.42,0.061,2.01056338,0.15,96.387,0.1,95.42,1.01,0.61,1.18,0.0,0.0,0.715,59.89430547,3.79441371,3.528803367,0.045183403,0.021392664,0.065382441,0.365467829,4.027817198,5.48478653,0.104293446,0.057330126,0.022429345,51.553,4.32,2.11,63.83,0.14,0.145,0.046,0.0,0.033,3.4,0.58,0.02,0.91,0.045,7.0,0.294978146,4.382666667,0.015066667,94.91953333,0.125333333,0.1082,0.046333333,0.358666667,0.0442,0.991012199,17.85266667,36.01333333,0.337333333,0.425333333,7.070666667,0.208666667,0.165333333,0.264666667,36.34,1.211333333,1.185586505,1463.866667,83.0,24.27272727,11.0,75.0,25.2,10.0,173.0336111,160.3111111,176.8208333,201.5855556,177.9377778,38.91144503960339,58.26814466661847,71.50784531438464,91.61809701008093,68.18278476473625,51.200080211948645,70.74396822298363,63.02262537440356,48.204951409869864,39.7646455638003,158.2539862,532.5694444,44.52263647,300.0,93.05923611,2.805820717,1.348015531,1.4642345581842535,1146.215,3999.269072,0.0,2189.759619,1219.846067,200.4621139,106486.4803,3.085593897,17.50018428373017,1.255540228,24.55520637096774,3.004050914,95.9686531715
2025-12-01 00:00:00,0.939882102,11.97742757,0.435176847,87.08269033,4.321221623,15.946,6.65,1.03,0.46,87.37,11.6,7.055,71.14,11.3,16.26,1.3,14.89634434,4.91,80.13333333,67.24,33.44,0.042,5.84,2.23,9.2,2.4,0.028,0.13,54.13,11.36,0.064,1.945205479,0.15,112.096,0.1,95.42,1.01,0.61,1.18,0.0,0.0,0.858,59.3798795,3.997274541,3.625788625,0.04720393,0.021311843,0.068494052,0.389350449,4.235123187,5.768872515,0.107526288,0.060967073,0.022752629,52.116,4.32,2.11,63.83,0.14,0.145,0.046,5.246,0.033,3.4,0.58,0.02,0.91,0.045,7.0,0.359031876,4.398222222,0.014622222,94.96264444,0.123111111,0.1102,0.050777778,0.300888889,0.039533333,0.991309791,17.83488889,35.99111111,0.355111111,0.423111111,7.099555556,0.217555556,0.163111111,0.266888889,36.30666667,1.235777778,1.186857802,1461.422222,90.0,24.66666667,12.0,68.0,25.77777778,9.0,198.1963889,163.3036111,180.9730556,215.2919444,189.44125,35.70715451267043,53.87719883329301,68.01125017100577,94.13463456919428,66.1495239055755,55.25474565209774,71.54916419737037,65.17205499453917,49.99823248450008,41.57173810190413,170.0919325,524.875,43.87160517,300.0,87.57819444,2.810104706,1.348071586,1.4939775291125934,1142.128889,3999.014981,0.0,2183.721178,1231.120767,201.9965911,107806.6053,3.048691072,17.50018428373017,1.256833471,24.55520637096774,2.956131022,97.53718105625
2025-12-01 01:00:00,0.939824485,11.98105744,0.435263272,87.07911807,4.331592689,13.788,6.65,1.03,0.46,87.37,11.6,5.992,71.14,11.3,16.26,1.3,13.47223362,4.91,80.13333333,67.24,33.44,0.042,5.84,2.23,9.2,2.4,0.028,0.13,54.13,11.36,0.064,1.945205479,0.15,95.978,0.1,95.42,1.01,0.61,1.18,0.0,0.0,0.723,59.45175166,3.968932183,3.612238494,0.046921635,0.021323135,0.068059318,0.386013729,4.20615978,5.729181921,0.107074616,0.060458944,0.022707462,45.888,4.32,2.11,63.83,0.14,0.145,0.046,3.069,0.033,3.4,0.58,0.02,0.91,0.045,7.0,0.152786884,4.413777778,0.014177778,95.00575556,0.120888889,0.1122,0.055222222,0.243111111,0.034866667,0.991607383,17.81711111,35.96888889,0.372888889,0.420888889,7.128444444,0.226444444,0.160888889,0.269111111,36.27333333,1.260222222,1.188129098,1458.977778,90.0,24.66666667,12.0,68.0,25.77777778,9.0,182.285,155.8225,171.8183333,202.4097222,178.0838889,42.95540097609995,54.5191036254414,71.2652823238662,93.91150401024493,71.22613960918989,60.81016619643037,72.4647157259866,73.3541875607732,53.66563591530286,45.01699555802411,156.1454986,521.5972222,42.91640808,300.0,86.28,2.812098056,1.347990819,1.4669780509223638,1147.665556,3999.096025,0.0,2232.288639,1239.884308,204.5254369,108751.1464,3.020222081,17.50018428373017,1.265849172,24.55520637096774,2.773397347,95.6892785645
2025-12-01 02:00:00,0.939833164,11.98051066,0.435250254,87.07965617,4.330030466,13.786,6.65,1.03,0.46,87.37,11.6,5.96,71.14,11.3,16.26,1.3,15.28419805,4.91,80.13333333,67.24,33.44,0.042,5.84,2.23,9.2,2.4,0.028,0.13,54.13,11.36,0.064,1.945205479,0.15,96.424,0.1,95.42,1.01,0.61,1.18,0.0,0.0,0.73,59.26817498,4.041324556,3.646848393,0.047642675,0.021294293,0.069169719,0.394536417,4.28013844,5.830560085,0.10822828,0.061756815,0.022822828,44.279,4.32,2.11,63.83,0.14,0.145,0.046,3.076,0.033,3.4,0.58,0.02,0.91,0.045,7.0,0.241100202,4.393818182,0.014327273,94.94936364,0.126545455,0.108745455,0.050454545,0.314909091,0.041836364,0.997706865,17.85909091,36.05163636,0.373454545,0.400363636,7.143272727,0.223454545,0.156727273,0.27,36.17163636,1.250363636,1.195628942,1463.890909,90.0,24.66666667,12.0,68.0,25.77777778,9.0,174.6502778,165.1036111,177.1897222,204.9169444,180.4651389,35.62882776726485,57.43569248738008,71.62702998789446,92.48298444590844,63.82275842854244,47.08271107111379,69.54837341326507,54.75249396167203,44.76937199887606,39.38626748397044,155.8600369,530.7222222,44.45497253,300.0,98.06361111,2.799024969,1.348310908,1.498460667811813,1146.543889,4000.464164,0.0,2178.283314,1250.643758,205.013755,108744.1617,3.020620561,17.50018428373017,1.240942383,24.55520637096774,2.874348978,95.65145488925
2025-12-01 03:00:00,0.939667556,11.99094397,0.435498666,87.06938848,4.359839908,13.867,6.65,1.03,0.46,87.37,11.6,6.179,71.14,11.3,16.26,1.3,15.95770474,4.91,80.13333333,67.24,33.44,0.042,5.84,2.23,9.2,2.4,0.028,0.13,54.13,11.36,0.064,1.945205479,0.15,96.182,0.1,95.42,1.01,0.61,1.18,0.0,0.0,0.603,59.8867431,3.797395886,3.530229109,0.045213106,0.021391476,0.065428184,0.365818918,4.03086472,5.488962765,0.10434097,0.057383592,0.022434097,51.242,4.32,2.11,63.83,0.14,0.145,0.046,0.0,0.033,3.4,0.58,0.02,0.91,0.045,7.0,0.277718603,4.350181818,0.014872727,94.82663636,0.137454545,0.101654545,0.039545455,0.473090909,0.056563636,1.007674272,17.94090909,36.20436364,0.362545455,0.367636364,7.148727273,0.212545455,0.151272727,0.27,36.02436364,1.217636364,1.207281151,1473.709091,90.0,24.66666667,12.0,68.0,25.77777778,9.0,188.6386111,158.7166667,171.4541667,205.2686111,181.0195139,33.504683949350635,54.335507845066275,65.91258004551261,94.11442547706375,66.43175881534881,49.55220346963705,73.48468415806892,66.84719188986554,48.69406413503309,39.29811593471871,168.3867128,536.4583333,43.84827144,300.0,94.76819444,2.750020025,1.348056536,1.5028510731178035,1155.937222,4000.908867,0.0,2161.554586,1274.7611,205.4243828,106830.5272,3.075123397,17.50018428373017,1.1913483,24.55520637096774,2.989060861,97.311239446
2025-12-01 04:00:00,0.939726563,11.98722656,0.435410156,87.07304687,4.34921875,13.824,6.65,1.03,0.46,87.37,11.6,6.246,71.14,11.3,16.26,1.3,15.22522466,4.91,80.13333333,67.24,33.44,0.042,5.84,2.23,9.2,2.4,0.028,0.13,54.13,11.36,0.064,1.945205479,0.15,96.393,0.1,95.42,1.01,0.61,1.18,0.0,0.0,0.544,59.89708438,3.793317865,3.528279457,0.045172489,0.0213931,0.065365633,0.365338816,4.02669734,5.483251911,0.104275982,0.05731048,0.022427598,50.641,4.32,2.11,63.83,0.14,0.145,0.046,0.0,0.033,3.4,0.58,0.02,0.91,0.045,7.0,0.313606543,4.343172414,0.014873103,94.80415448,0.136827586,0.100951724,0.037,0.503655172,0.059365517,1.016849469,17.91558621,36.44937931,0.353655172,0.347310345,7.15,0.194137931,0.146827586,0.276344828,35.9202069,1.14337931,1.216813994,1475.682759,90.0,24.66666667,12.0,68.0,25.77777778,9.0,197.1969444,175.8144444,181.1816667,218.1275,193.0801389,34.048026959548906,52.24097561101206,67.5754197750454,92.08776055194116,59.65838856520628,50.996567536703026,68.29978047754756,51.54690678538577,45.147225547412624,39.882779779745164,173.8472089,534.1388889,44.27402575,300.0,87.57819444,2.739044761,1.348224706,1.4627220662355687,1158.951667,3999.262892,0.0,2180.622964,1258.883092,202.7152544,104869.1769,3.129160992,17.50018428373017,1.181036111,24.55520637096774,3.002049575,98.03475517925
2025-12-01 05:00:00,0.939881648,11.97745617,0.435177528,87.08266219,4.321303331,13.688,6.65,1.03,0.46,87.37,11.6,6.231,71.14,11.3,16.26,1.3,14.66308499,4.91,80.13333333,67.24,33.44,0.042,5.84,2.23,9.2,2.4,0.028,0.13,54.13,11.36,0.064,1.945205479,0.15,96.283,0.1,95.42,1.01,0.61,1.18,0.0,0.0,0.532,59.58108562,3.9179301,3.587855028,0.046413646,0.021343454,0.067277015,0.380009301,4.154040122,5.657758685,0.106261834,0.059544564,0.022626183,47.954,4.32,2.11,63.83,0.14,0.145,0.046,3.096,0.033,3.4,0.58,0.02,0.91,0.045,7.0,0.266841541,4.347310345,0.014707586,94.81218207,0.132689655,0.102193103,0.037,0.49537931,0.058537931,1.02578356,17.85765517,36.72248276,0.34537931,0.330758621,7.15,0.173448276,0.142689655,0.28462069,35.82917241,1.056482759,1.225701811,1475.268966,90.0,24.66666667,12.0,68.0,25.77777778,9.0,179.2755556,179.5833333,180.1588889,215.0422222,188.515,36.99956491814754,53.199814228124325,73.894866182029,89.98655429869163,54.50129409083422,52.71856933065803,63.031101700878025,40.74940692990532,42.818481339227446,42.70689702128685,169.9476703,525.5833333,44.10419156,300.0,86.28,2.800757044,1.348089078,1.4563305056618807,1152.474444,3999.072958,0.0,2198.975731,1240.088297,204.1327922,107782.7658,3.044804442,17.50018428373017,1.234077509,24.55520637096774,2.895568064,97.51806631475
2025-12-01 06:00:00,0.939829162,11.98076278,0.435256257,87.07940806,4.330750804,15.863,6.65,1.03,0.46,87.37,11.6,7.163,71.14,11.3,16.26,1.3,13.45749884,4.91,80.13333333,67.24,33.44,0.042,5.84,2.23,9.2,2.4,0.028,0.13,54.13,11.36,0.064,1.945205479,0.15,112.003,0.1,95.42,1.01,0.61,1.18,0.0,0.0,0.451,59.24848958,4.049087376,3.650559701,0.047719994,0.0212912,0.06928879,0.395450326,4.288071362,5.841431126,0.10835199,0.061895989,0.022835199,51.456,4.32,2.11,63.83,0.14,0.145,0.046,9.296,0.033,3.4,0.58,0.02,0.91,0.045,7.0,0.321673506,4.345153846,0.014664615,94.80715846,0.13,0.102676923,0.036030769,0.504538462,0.059776923,1.029359397,17.84907692,36.858,0.344846154,0.324846154,7.125769231,0.158384615,0.141615385,0.29,35.80715385,0.991923077,1.2283682,1476.938462,90.0,24.66666667,12.0,68.0,25.77777778,9.0,189.9066667,166.9258333,172.6475,216.2458333,186.4314583,38.7500357496784,52.9112273633647,70.19754736041962,93.50313907080348,68.09308524888047,53.615229043949086,71.08790912626998,60.69097529128305,47.77128208131903,43.527233638645626,147.0399979,520.0,43.31815675,300.0,91.52270833,2.808479125,1.348330813,1.467514679348909,1149.709167,4003.531058,0.0,2232.682129,1233.033175,203.3123421,107906.1804,3.043822883,17.50018428373017,1.248015481,24.55520637096774,2.739981196,94.48279972175
2025-12-01 07:00:00,0.939895154,11.97660532,0.43515727,87.08349952,4.318872351,13.639,6.65,1.03,0.46,87.37,11.6,6.018,71.14,11.3,16.26,1.3,13.45679961,4.91,80.13333333,67.24,33.44,0.042,5.84,2.23,9.2,2.4,0.028,0.13,54.13,11.36,0.064,1.945205479,0.15,96.226,0.0,0.0,0.0,0.0,0.0,0.0,0.0,0.0,59.98946593,3.756887747,3.510862668,0.044809639,0.021407614,0.064806844,0.361049932,3.989468953,5.432235232,0.103695422,0.05665735,0.022369542,52.952,4.32,2.11,63.83,0.14,0.145,0.046,0.0,0.033,3.4,0.58,0.02,0.91,0.045,7.0,0.198211755,4.331307692,0.014849231,94.77789692,0.13,0.101753846,0.033261538,0.546076923,0.064853846,1.022984194,17.93215385,36.738,0.358692308,0.338692308,7.056538462,0.153769231,0.146230769,0.29,35.91330769,0.968846154,1.219480506,1482.476923,90.0,24.66666667,12.0,68.0,25.77777778,9.0,170.9620833,156.7925,167.1604167,197.3016667,173.0541667,42.82272130181968,54.08097135299347,72.17724071604154,92.78894039988012,67.85216899243846,59.66165931361162,70.53988282116748,68.49557392272283,52.16418956281589,45.1405622723576,154.7842362,521.6041667,44.50152121,300.0,86.93908333,2.807110737,1.348218683,1.4568609946440985,1146.750417,3997.251896,0.0,2230.760858,1238.409067,203.8047596,108439.8758,3.024734263,17.50018428373017,1.257086633,24.55520637096774,2.718424504,95.5089112965
2025-12-01 08:00:00,0.950235908,11.88487543,0.445275226,87.16488866,4.515727199,13.607,7.2,1.02,0.44,87.46,11.52,5.983,70.38,11.36,16.55,1.71,14.9526177,4.91,80.13333333,67.24,33.44,0.043,5.8,2.33,9.42,2.46,0.028,0.13,54.05,11.3,0.062,1.948275862,0.15,95.915,0.0,0.0,0.0,0.0,0.0,0.0,0.0,0.0,59.67441782,3.811495112,4.11252366,0.084500946,0.020612524,0.069231877,0.450371514,4.104743692,5.657453314,0.071438328,0.093062618,0.025531309,51.247,0.0,0.0,0.0,0.0,0.0,0.0,0.0,0.0,0.0,0.0,0.0,0.0,0.0,7.0,0.271349737,4.320916667,0.015091667,94.75060833,0.130916667,0.102008333,0.030908333,0.58,0.06955,1.021438624,18.01833333,36.67483333,0.373666667,0.349083333,7.020166667,0.150916667,0.15,0.290916667,35.90833333,0.961,1.216968519,1487.275,90.0,24.66666667,12.0,68.0,25.77777778,9.0,170.9672222,163.3177778,173.5952778,205.7211111,178.4003472,36.08722368519037,54.644332468250056,70.93959393928807,92.04999082168123,61.43283259601685,51.69957904271661,67.84676241321509,55.680502733692435,46.64051243577118,41.57342151540992,162.225505,525.0,44.22838661,300.0,92.17180556,2.801126789,1.348151197,1.4799467613583117,1151.177778,4004.866403,0.0,2190.276797,1243.176833,204.4178169,108088.5361,3.037641831,17.50018428373017,1.245126774,24.55520637096774,2.795806039,96.4948794125
2025-12-01 09:00:00,0.950439484,11.88908268,0.445512732,87.16047784,4.529298963,15.905,7.2,1.02,0.44,87.46,11.52,7.02,70.38,11.36,16.55,1.71,15.10885476,4.91,80.13333333,67.24,33.44,0.043,5.8,2.33,9.42,2.46,0.028,0.13,54.05,11.3,0.062,1.948275862,0.15,112.647,0.0,0.0,0.0,0.0,0.0,0.0,0.0,0.0,56.44357332,5.098021089,4.640871084,0.105634843,0.021140871,0.083233084,0.651671883,5.359568824,7.406283287,0.089930488,0.095704355,0.026852178,59.558,0.0,0.0,0.0,0.0,0.0,0.0,0.0,0.0,0.0,0.0,0.0,0.0,0.0,7.0,0.301639356,4.325916667,0.015591667,94.73210833,0.135916667,0.107508333,0.030408333,0.58,0.07255,1.041406878,18.11833333,36.86483333,0.393666667,0.344083333,7.130166667,0.155916667,0.15,0.295916667,35.40833333,1.021,1.242857407,1488.775,90.0,24.66666667,12.0,68.0,25.77777778,9.0,196.2613889,166.9197222,183.5308333,230.8416667,194.3884028,30.84118296153042,52.93753507064986,66.7433423332507,94.09699387952185,64.02308293207801,49.22507034768812,69.50777185328519,55.69257120326188,45.714224508378685,40.446834497314,161.6438939,528.4305556,42.83277136,300.0,93.47,2.7841555,1.348426072,1.5026533561668145,1156.298333,3996.619119,0.0,2189.423456,1255.4862,205.8119583,107990.0219,3.036906133,17.50018428373017,1.239965031,24.55520637096774,2.984600033,96.41781594175
2025-12-01 10:00:00,0.95476863,11.97855168,0.450563401,87.06667969,4.817908654,13.312,7.2,1.02,0.44,87.46,11.52,6.157,70.38,11.36,16.55,1.71,14.31995494,4.91,80.13333333,67.24,33.44,0.043,5.8,2.33,9.42,2.46,0.028,0.13,54.05,11.3,0.062,1.948275862,0.15,96.945,0.0,0.0,0.0,0.0,0.0,0.0,0.0,0.0,55.31748929,5.54642904,4.825022193,0.113000888,0.021325022,0.088113088,0.721833456,5.796927709,8.015823459,0.096375777,0.096625111,0.027312555,51.818,0.0,0.0,0.0,0.0,0.0,0.0,0.0,0.0,0.0,0.0,0.0,0.0,0.0,7.0,0.231100187,4.331419355,0.015929032,94.72239355,0.140709677,0.111716129,0.029574194,0.573612903,0.074645161,1.058244083,18.24258065,37.00225806,0.399354839,0.34,7.236322581,0.16,0.150709677,0.30283871,34.96593548,1.072129032,1.265206205,1489.290323,90.0,24.66666667,12.0,68.0,25.77777778,9.0,178.5944444,153.6927778,169.6047222,203.3286111,176.3051389,37.209159907808356,54.396092604661064,67.44583758780125,94.37496001293832,70.10364321916182,53.49105266084081,73.50641498839221,71.31244782181972,51.16496768884144,41.4991868917577,153.2037546,526.5138889,44.23188981,300.0,93.47,2.758005311,1.348198181,1.4820028620860066,1146.659722,4000.091053,0.0,2203.153539,1271.769067,204.4158006,107285.7,3.06196745,17.50018428373017,1.209734211,24.55520637096774,2.898292814,95.2994974845
2025-12-01 11:00:00,0.98,12.5,0.48,86.52,6.5,8.87,7.2,1.02,0.44,87.46,11.52,6.302,70.38,11.36,16.55,1.71,14.45401731,4.91,80.13333333,67.24,33.44,0.043,5.8,2.33,9.42,2.46,0.028,0.13,54.05,11.3,0.062,1.948275862,0.15,97.024,0.0,0.0,0.0,0.0,0.0,0.0,0.0,0.0,55.45718876,5.490800549,4.802176817,0.112087073,0.021302177,0.087507686,0.713129367,5.74266994,7.940205264,0.095576189,0.096510884,0.027255442,53.151,0.0,0.0,0.0,0.0,0.0,0.0,0.0,0.0,0.0,0.0,0.0,0.0,0.0,7.0,0.26549363,4.33916129,0.015541935,94.7518129,0.144580645,0.110167742,0.027251613,0.538774194,0.072709677,1.061133884,18.47483871,36.90548387,0.341290323,0.34,7.325354839,0.16,0.154580645,0.318322581,34.78012903,1.083741935,1.271785504,1485.419355,90.0,24.66666667,12.0,68.0,25.77777778,9.0,170.03,172.9063889,181.2819444,201.3827778,181.4002778,40.90542310138795,56.34377810116314,74.44316253975069,90.23068458230887,59.613114685151686,53.9508947612744,65.39318208960205,49.39209787232073,45.73054628676242,41.40035300122706,165.0036508,525.0,44.21107808,300.0,87.59816667,2.793491119,1.348233747,1.4427417929236623,1156.011667,4003.740117,0.0,2207.647494,1235.109456,203.1898692,106823.7991,3.080662642,17.50018428373017,1.238673418,24.55520637096774,2.919359281,96.862983731
