Repository: saikumar-voptimai/evonith_bf_webapp

# Evonith BF2 — Blast Furnace Intelligence Platform

Monitoring, modelling and optimisation of **Blast Furnace 2 (BF2)** at Evonith Steel: live telemetry from InfluxDB,
manual plant reports from Neon PostgreSQL, a two-zone energy model of the furnace, blend and fuel optimisers, a
conversational assistant (FurnaceMind) and a live digital twin evaluated every hour.

The platform has three deployable parts that share one Python service layer, plus the shared data library:

| Part | Path | What it is |
|---|---|---|
| **Streamlit app** (legacy) | `src/app.py`, `src/custom_pages/` | The original 11-page dashboard; still the home of the model pages. Served under `/legacy` in production |

File: src/assets/data/V10_df_filtered.csv (part 42 of 166)
datetime,Hot Blast PressureBar,Hot Blast Temp.oC,Hot Blast VolumeNm3/Hr.,O2 Enrichment %,OxygenFlowNm3/Hr.,PermeabilityKgs/Hr.,RAFToC,SteamKgs/Hr.,TopPressureBar,TuyereVelocitym/s,Differential PressureTotalBar,Charges/Hrs.,StockRodLevel,COKE_ASH%,COKE_FC%,COKE_IM%,COKE_MOIST%,COKE_MT,COKE_VM%,NUTCOKE_ASH%,NUTCOKE_FC%,NUTCOKE_IM%,NUTCOKE_MOIST%,NUTCOKE_MT,NUTCOKE_VM%,PCI_2_%Ash,PCI_2_%FC,PCI_2_%IM,PCI_2_MT,PCI_2_%VM,Sinter_SP_MT,Sinter_SP_02_Al2O3%,Sinter_SP_02_Basicity,Sinter_SP_02_CaO%,Sinter_SP_02_Cold_Strength_AI,Sinter_SP_02_Cold_strength_TI,Sinter_SP_02_Fe(T)%,Sinter_SP_02_FeO%,Sinter_SP_02_Hot_strength_RDI,Sinter_SP_02_Hot_strength_RI,Sinter_SP_02_K2O%,Sinter_SP_02_MgO%,Sinter_SP_02_MnO%,Sinter_SP_02_Na2O%,Sinter_SP_02_P%,Sinter_SP_02_SiO2%,Sinter_SP_02_TiO2%,ORE_%Al2O3,ORE_%CaO,ORE_%Fe(T),ORE_%K2O,ORE_%LOI,ORE_%MgO,ORE_%MnO,ORE_MT,ORE_%Na2O,ORE_%P,ORE_%SiO2,ORE_%TiO2,ORE_%TM,Geomin Type,FLUX_Al2O3%,FLUX_CaO%,FLUX_Fe2O3%,FLUX_LOI%,FLUX_MgO%,FLUX_MT,FLUX_SiO2%,FLUX_TM%,COKE_DISCHARGE_TIME,WEIGHTED_COKE_ANGLE,TOTAL_COKE_PORTIONS,NON_COKE_DISCHARGE_TIME,WEIGHTED_NON_COKE_ANGLE,TOTAL_NON_COKE_PORTIONS,UnitCost Lakhs/Thm,ActualKg/Thm.,FurnaceTopGasAnalysisCO2ETACO,Act. Fuel RateKg/Thm.,Coke Rate Kg/Thm,ProductionTonnesPerHr
2024-05-04 17:00:00,2.68,1148.0,115296.0,2.459882596,3500.0,1429.0,2274.0,543.0,1.34,253.0,1.34,7.0,1.3,10.56,88.07,0.39,3.6,290.488,0.98,10.9,87.61,0.44,6.0,19.414000002999998,1.05,10.77,70.39,0.96,90.41666667,17.88,964.0016667,2.44,1.802829017,10.97,5.286666667,78.02333333,54.13,9.71,32.32,65.75,0.0985,2.085,0.275,0.044,0.0745,6.085,0.185,4.314730677,0.093543586,59.71091076,0.029354359,4.083610889,0.09580085,0.095460664,300.8626515,0.036965981,0.126375973,4.322491101,0.381917078,2.012863214,2.0,1.24,0.0,0.67,1.2,0.0,11.74333333,95.55,0.1,82.5,25.54545455,11.0,60.0,28.0,8.0,119.65,120.0,42.16616524,535.0,415.0,86.41666667
2024-05-04 18:00:00,2.65,1146.0,116641.0,2.431055631,3500.0,1481.0,2274.0,531.0,1.34,257.0,1.31,8.0,1.3,10.56,88.07,0.39,3.6,290.488,0.98,10.9,87.61,0.44,6.0,19.414000002999998,1.05,10.77,70.39,0.96,90.41666667,17.88,964.0016667,2.44,1.802829017,10.97,5.286666667,78.02333333,54.13,9.71,32.32,65.75,0.0985,2.085,0.275,0.044,0.0745,6.085,0.185,4.314730677,0.093543586,59.71091076,0.029354359,4.083610889,0.09580085,0.095460664,300.8626515,0.036965981,0.126375973,4.322491101,0.381917078,2.012863214,2.0,1.24,0.0,0.67,1.2,0.0,11.74333333,95.55,0.1,82.5,25.54545455,11.0,60.0,28.0,8.0,120.0475,123.0,42.09545984,538.0,415.0,86.34146341
2024-05-04 19:00:00,2.66,1148.0,117066.0,2.414501967,3499.0,1477.0,2285.0,260.0,1.34,258.0,1.32,7.0,1.3,10.56,88.07,0.39,3.6,290.488,0.98,10.9,87.61,0.44,6.0,19.414000002999998,1.05,10.77,70.39,0.96,90.41666667,17.88,964.0016667,2.44,1.802829017,10.97,5.286666667,78.02333333,54.13,9.71,32.32,65.75,0.0985,2.085,0.275,0.044,0.0745,6.085,0.185,4.314730677,0.093543586,59.71091076,0.029354359,4.083610889,0.09580085,0.095460664,300.8626515,0.036965981,0.126375973,4.322491101,0.381917078,2.012863214,2.0,1.24,0.0,0.67,1.2,0.0,11.74333333,95.55,0.1,82.5,25.54545455,11.0,60.0,28.0,8.0,120.18,124.0,41.68591224,539.0,415.0,91.85483871
2024-05-04 20:00:00,2.68,1165.0,116789.0,2.413540023,3499.0,1456.0,2288.0,0.0,1.34,259.0,1.34,8.0,1.3,10.56,88.07,0.39,3.6,290.488,0.98,10.9,87.61,0.44,6.0,19.414000002999998,1.05,10.77,70.39,0.96,90.41666667,17.88,964.0016667,2.44,1.802829017,10.97,5.286666667,78.02333333,54.13,9.71,32.32,65.75,0.0985,2.085,0.275,0.044,0.0745,6.085,0.185,4.314730677,0.093543586,59.71091076,0.029354359,4.083610889,0.09580085,0.095460664,300.8626515,0.036965981,0.126375973,4.322491101,0.381917078,2.012863214,2.0,1.24,0.0,0.67,1.2,0.0,11.74333333,95.55,0.1,82.5,25.54545455,11.0,60.0,28.0,8.0,120.445,126.0,43.65875912,541.0,415.0,93.88888889
2024-05-04 21:00:00,2.73,1146.0,115696.0,2.434936256,3497.0,1386.0,2280.0,0.0,1.34,250.0,1.39,7.0,1.3,10.56,88.07,0.39,3.6,290.488,0.98,10.9,87.61,0.44,6.0,19.414000002999998,1.05,10.77,70.39,0.96,90.41666667,17.88,964.0016667,2.44,1.802829017,10.97,5.286666667,78.02333333,54.13,9.71,32.32,65.75,0.0985,2.085,0.275,0.044,0.0745,6.085,0.185,4.314730677,0.093543586,59.71091076,0.029354359,4.083610889,0.09580085,0.095460664,300.8626515,0.036965981,0.126375973,4.322491101,0.381917078,2.012863214,2.0,1.24,0.0,0.67,1.2,0.0,11.74333333,95.55,0.1,82.5,25.54545455,11.0,60.0,28.0,8.0,119.7825,121.0,43.59634746,536.0,415.0,91.23966942
2024-05-04 22:00:00,2.66,1134.0,116449.0,2.430828473,3500.0,1465.0,2268.0,368.0,1.34,254.0,1.32,7.0,1.3,10.56,88.07,0.39,3.6,290.488,0.98,10.9,87.61,0.44,6.0,19.414000002999998,1.05,10.77,70.39,0.96,90.41666667,17.88,964.0016667,2.44,1.802829017,10.97,5.286666667,78.02333333,54.13,9.71,32.32,65.75,0.0985,2.085,0.275,0.044,0.0745,6.085,0.185,4.314730677,0.093543586,59.71091076,0.029354359,4.083610889,0.09580085,0.095460664,300.8626515,0.036965981,0.126375973,4.322491101,0.381917078,2.012863214,2.0,1.24,0.0,0.67,1.2,0.0,11.74333333,95.55,0.1,82.5,25.54545455,11.0,60.0,28.0,8.0,120.18,124.0,43.88472884,539.0,415.0,94.11290323
2024-05-04 23:00:00,2.68,1158.0,117310.0,2.403513357,3500.0,1460.0,2267.0,0.0,1.34,259.0,1.34,8.0,1.3,10.52,88.15,0.37,3.3,285.0313333,0.96,10.75,87.76,0.46,6.2,18.990000003,1.03,10.72,70.4,0.94,91.77333333,17.94,958.289,2.495,1.759970472,10.675,5.0,78.33333333,54.25,9.64,32.72,71.2,0.0995,2.08,0.275,0.0435,0.071,6.065,0.19,5.058305613,0.092264668,59.31729298,0.02720764,4.506821432,0.094717602,0.103776276,288.0942841,0.028094133,0.122378725,4.425331767,0.39660574,2.173588011,2.0,0.7,0.0,0.69,1.18,0.0,11.61666667,96.45,0.1,82.5,25.54545455,11.0,60.0,28.0,8.0,120.5775,127.0,43.69806094,542.0,415.0,98.50393701
2024-05-05 00:00:00,2.66,1178.0,117232.0,2.405798406,3501.0,1407.0,2272.0,0.0,1.3,264.0,1.36,7.0,1.3,10.52,88.12,0.39,3.6,295.723,0.97,10.68,87.84,0.45,7.3,19.908333332999998,1.03,10.21,69.82,0.79,91.69333333,19.18,928.7966667,2.316,1.990343515,10.7406,5.066666667,79.13333333,54.83495,10.36,30.42153846,64.66,0.097,2.1266,0.335,0.0465,0.0725,5.396325,0.18,4.77,0.03,61.1,0.026,4.16,0.02,0.05,296.62,0.014,0.083,3.01,0.333,3.3,2.0,0.99,0.0,0.84,1.24,0.0,22.51666667,95.83,0.1,82.5,25.54545455,11.0,60.0,28.0,8.0,122.565,142.0,42.64808362,557.0,415.0,89.43661972
2024-05-05 01:00:00,2.63,1146.0,117726.0,2.464098424,3601.0,1476.0,2273.0,0.0,1.3,261.0,1.33,7.0,1.3,10.52,88.12,0.39,3.6,295.723,0.97,10.68,87.84,0.45,7.3,19.908333332999998,1.03,10.21,69.82,0.79,91.69333333,19.18,928.7966667,2.316,1.990343515,10.7406,5.066666667,79.13333333,54.83495,10.36,30.42153846,64.66,0.097,2.1266,0.335,0.0465,0.0725,5.396325,0.18,4.77,0.03,61.1,0.026,4.16,0.02,0.05,296.62,0.014,0.083,3.01,0.333,3.3,2.0,0.99,0.0,0.84,1.24,0.0,22.51666667,95.83,0.1,82.5,25.54545455,11.0,60.0,28.0,8.0,122.2825,121.0,41.59817352,546.0,425.0,99.66942149
2024-05-05 02:00:00,2.6,1155.0,115878.0,2.50198262,3599.0,1481.0,2272.0,0.0,1.3,261.0,1.3,8.0,1.3,10.52,88.12,0.39,3.6,295.723,0.97,10.68,87.84,0.45,7.3,19.908333332999998,1.03,10.21,69.82,0.79,91.69333333,19.18,928.7966667,2.316,1.990343515,10.7406,5.066666667,79.13333333,54.83495,10.36,30.42153846,64.66,0.097,2.1266,0.335,0.0465,0.0725,5.396325,0.18,4.77,0.03,61.1,0.026,4.16,0.02,0.05,296.62,0.014,0.083,3.01,0.333,3.3,2.0,0.99,0.0,0.84,1.24,0.0,22.51666667,95.83,0.1,82.5,25.54545455,11.0,60.0,28.0,8.0,122.8125,125.0,41.70877354,550.0,425.0,100.0
2024-05-05 03:00:00,2.67,1156.0,116162.0,2.49517614,3598.0,1412.0,2276.0,0.0,1.3,257.0,1.37,7.0,1.3,10.52,88.12,0.39,3.6,295.723,0.97,10.68,87.84,0.45,7.3,19.908333332999998,1.03,10.21,69.82,0.79,91.69333333,19.18,928.7966667,2.316,1.990343515,10.7406,5.066666667,79.13333333,54.83495,10.36,30.42153846,64.66,0.097,2.1266,0.335,0.0465,0.0725,5.396325,0.18,4.77,0.03,61.1,0.026,4.16,0.02,0.05,296.62,0.014,0.083,3.01,0.333,3.3,2.0,0.99,0.0,0.84,1.24,0.0,22.51666667,95.83,0.1,82.5,25.54545455,11.0,60.0,28.0,8.0,122.945,126.0,41.71893148,551.0,425.0,98.88888889
2024-05-05 04:00:00,2.66,1136.0,116700.0,2.454704265,3556.0,1428.0,2298.0,0.0,1.3,255.0,1.36,7.0,1.3,10.52,88.12,0.39,3.6,295.723,0.97,10.68,87.84,0.45,7.3,19.908333332999998,1.03,10.21,69.82,0.79,91.69333333,19.18,928.7966667,2.316,1.990343515,10.7406,5.066666667,79.13333333,54.83495,10.36,30.42153846,64.66,0.097,2.1266,0.335,0.0465,0.0725,5.396325,0.18,4.77,0.03,61.1,0.026,4.16,0.02,0.05,296.62,0.014,0.083,3.01,0.333,3.3,2.0,0.99,0.0,0.84,1.24,0.0,22.51666667,95.83,0.1,82.5,25.54545455,11.0,60.0,28.0,8.0,122.15,120.0,41.39847187,545.0,425.0,86.5
2024-05-05 05:00:00,2.66,1132.0,117382.0,2.38969354,3482.0,1437.0,2300.0,0.0,1.3,256.0,1.36,8.0,1.3,10.52,88.12,0.39,3.6,295.723,0.97,10.68,87.84,0.45,7.3,19.908333332999998,1.03,10.21,69.82,0.79,91.69333333,19.18,928.7966667,2.316,1.990343515,10.7406,5.066666667,79.13333333,54.83495,10.36,30.42153846,64.66,0.097,2.1266,0.335,0.0465,0.0725,5.396325,0.18,4.77,0.03,61.1,0.026,4.16,0.02,0.05,296.62,0.014,0.083,3.01,0.333,3.3,2.0,0.99,0.0,0.84,1.24,0.0,22.51666667,95.83,0.1,82.5,25.54545455,11.0,60.0,28.0,8.0,122.2825,121.0,41.20649652,546.0,425.0,89.17355372
2024-05-05 06:00:00,2.68,1144.0,117879.0,2.389186107,3496.0,1426.0,2299.0,0.0,1.3,258.0,1.38,7.0,1.3,10.52,88.12,0.39,3.6,295.723,0.97,10.68,87.84,0.45,7.3,19.908333332999998,1.03,10.21,69.82,0.79,91.69333333,19.18,928.7966667,2.316,1.990343515,10.7406,5.066666667,79.13333333,54.83495,10.36,30.42153846,64.66,0.097,2.1266,0.335,0.0465,0.0725,5.396325,0.18,4.77,0.03,61.1,0.026,4.16,0.02,0.05,296.62,0.014,0.083,3.01,0.333,3.3,2.0,0.99,0.0,0.84,1.24,0.0,22.51666667,95.83,0.1,82.5,25.54545455,11.0,60.0,28.0,8.0,122.8125,125.0,41.38090825,550.0,425.0,86.4
2024-05-05 07:00:00,2.65,1150.0,117945.0,2.391263103,3501.0,1451.0,2288.0,0.0,1.3,261.0,1.35,8.0,1.3,10.52,88.12,0.39,3.6,295.723,0.97,10.68,87.84,0.45,7.3,19.908333332999998,1.03,10.21,69.82,0.79,91.69333333,19.18,928.7966667,2.316,1.990343515,10.7406,5.066666667,79.13333333,54.83495,10.36,30.42153846,64.66,0.097,2.1266,0.335,0.0465,0.0725,5.396325,0.18,4.77,0.03,61.1,0.026,4.16,0.02,0.05,296.62,0.014,0.083,3.01,0.333,3.3,2.0,0.99,0.0,0.84,1.24,0.0,22.51666667,95.83,0.1,82.5,25.54545455,11.0,60.0,28.0,8.0,122.15,120.0,41.58576052,545.0,425.0,95.83333333
2024-05-05 08:00:00,2.6,1161.0,117594.0,2.398396616,3501.0,1503.0,2318.0,0.0,1.3,266.0,1.3,7.0,1.3,10.62,87.96,0.44,3.5,295.723,0.98,10.72,87.78,0.47,6.2,19.908333332999998,1.03,10.15,69.89,1.08,91.69333333,18.88,928.7966667,2.335,1.978927383,10.805,5.066666667,79.13333333,54.73,9.83,29.82461538,64.66,0.1065,2.115,0.31,0.0485,0.0775,5.46,0.185,4.03,0.03,61.96,0.041,3.39,0.02,0.06,296.62,0.023,0.083,3.43,0.23,2.5,2.0,0.72,0.0,0.66,1.26,0.0,22.51666667,96.82,0.1,82.5,25.54545455,11.0,60.0,28.0,8.0,122.15,120.0,41.71821306,545.0,425.0,92.0
2024-05-05 09:00:00,2.58,1157.0,115170.0,2.448147785,3500.0,1498.0,2291.0,0.0,1.3,261.0,1.28,8.0,1.3,10.62,87.96,0.44,3.5,295.723,0.98,10.72,87.78,0.47,6.2,19.908333332999998,1.03,10.15,69.89,1.08,91.69333333,18.88,928.7966667,2.335,1.978927383,10.805,5.066666667,79.13333333,54.73,9.83,29.82461538,64.66,0.1065,2.115,0.31,0.0485,0.0775,5.46,0.185,4.03,0.03,61.96,0.041,3.39,0.02,0.06,296.62,0.023,0.083,3.43,0.23,2.5,2.0,0.72,0.0,0.66,1.26,0.0,22.51666667,96.82,0.1,82.5,25.54545455,11.0,60.0,28.0,8.0,122.5475,123.0,42.75577935,548.0,425.0,92.68292683
2024-05-05 11:00:00,2.65,1152.0,115342.0,2.44449917,3500.0,1422.0,2299.0,0.0,1.3,256.0,1.35,8.0,1.3,10.62,87.96,0.44,3.5,295.723,0.98,10.72,87.78,0.47,6.2,19.908333332999998,1.03,10.15,69.89,1.08,91.69333333,18.88,928.7966667,2.335,1.978927383,10.805,5.066666667,79.13333333,54.73,9.83,29.82461538,64.66,0.1065,2.115,0.31,0.0485,0.0775,5.46,0.185,4.03,0.03,61.96,0.041,3.39,0.02,0.06,296.62,0.023,0.083,3.43,0.23,2.5,2.0,0.72,0.0,0.66,1.26,0.0,22.51666667,96.82,0.1,82.5,25.54545455,11.0,60.0,28.0,8.0,122.15,120.0,43.08534916,545.0,425.0,88.58333333
2024-05-05 12:00:00,2.65,1175.0,115392.0,2.443440566,3500.0,1428.0,2323.0,0.0,1.3,260.0,1.35,7.0,1.3,10.62,87.96,0.44,3.5,295.723,0.98,10.72,87.78,0.47,6.2,19.908333332999998,1.03,10.15,69.89,1.08,91.69333333,18.88,928.7966667,2.335,1.978927383,10.805,5.066666667,79.13333333,54.73,9.83,29.82461538,64.66,0.1065,2.115,0.31,0.0485,0.0775,5.46,0.185,4.03,0.03,61.96,0.041,3.39,0.02,0.06,296.62,0.023,0.083,3.43,0.23,2.5,2.0,0.72,0.0,0.66,1.26,0.0,22.51666667,96.82,0.1,82.5,25.54545455,11.0,60.0,28.0,8.0,122.5475,123.0,42.36047575,548.0,425.0,89.02439024
2024-05-05 13:00:00,2.68,1153.0,116396.0,2.422376165,3500.0,1409.0,2331.0,0.0,1.3,265.0,1.38,7.0,1.3,10.62,87.96,0.44,3.5,295.723,0.98,10.72,87.78,0.47,6.2,19.908333332999998,1.03,10.15,69.89,1.08,91.69333333,18.88,928.7966667,2.335,1.978927383,10.805,5.066666667,79.13333333,54.73,9.83,29.82461538,64.66,0.1065,2.115,0.31,0.0485,0.0775,5.46,0.185,4.03,0.03,61.96,0.041,3.39,0.02,0.06,296.62,0.023,0.083,3.43,0.23,2.5,2.0,0.72,0.0,0.66,1.26,0.0,22.51666667,96.82,0.1,82.5,25.54545455,11.0,60.0,28.0,8.0,122.5475,123.0,41.73505275,548.0,425.0,88.21138211
2024-05-05 14:00:00,2.69,1148.0,116317.0,2.424712631,3501.0,1398.0,2315.0,0.0,1.3,255.0,1.39,7.0,1.3,10.62,87.96,0.44,3.5,295.723,0.98,10.72,87.78,0.47,6.2,19.908333332999998,1.03,10.15,69.89,1.08,91.69333333,18.88,928.7966667,2.335,1.978927383,10.805,5.066666667,79.13333333,54.73,9.83,29.82461538,64.66,0.1065,2.115,0.31,0.0485,0.0775,5.46,0.185,4.03,0.03,61.96,0.041,3.39,0.02,0.06,296.62,0.023,0.083,3.43,0.23,2.5,2.0,0.72,0.0,0.66,1.26,0.0,22.51666667,96.82,0.1,82.5,25.54545455,11.0,60.0,28.0,8.0,120.635,118.0,42.67033723,538.0,420.0,86.69491525
2024-05-05 15:00:00,2.67,1147.0,115791.0,2.435025641,3500.0,1409.0,2305.0,0.0,1.3,254.0,1.37,7.0,1.3,10.62,87.96,0.44,3.5,295.723,0.98,10.72,87.78,0.47,6.2,19.908333332999998,1.03,10.15,69.89,1.08,91.69333333,18.88,928.7966667,2.335,1.978927383,10.805,5.066666667,79.13333333,54.73,9.83,29.82461538,64.66,0.1065,2.115,0.31,0.0485,0.0775,5.46,0.185,4.03,0.03,61.96,0.041,3.39,0.02,0.06,296.62,0.023,0.083,3.43,0.23,2.5,2.0,0.72,0.0,0.66,1.26,0.0,22.51666667,96.82,0.1,82.5,25.54545455,11.0,60.0,28.0,8.0,121.0325,121.0,42.17954651,541.0,420.0,86.52892562
2024-05-05 16:00:00,2.68,1148.0,115587.0,2.439320754,3500.0,1388.0,2312.0,0.0,1.29,253.0,1.39,7.0,1.3,10.44,88.18,0.4,3.1,295.723,0.98,10.89,87.62,0.44,6.0,19.908333332999998,1.05,10.06,69.98,1.02,91.69333333,18.94,928.7966667,2.3,1.981585919,11.0828,5.066666667,79.13333333,54.26735,10.105,30.12307692,64.66,0.1065,2.30435,0.39,0.0505,0.0735,5.59355,0.175,3.73,0.3,60.98,0.051,4.24,0.16,0.04,296.62,0.013,0.073,3.77,0.31,2.6,2.0,1.36,0.0,0.68,1.38,0.0,22.51666667,95.57,0.1,82.5,25.54545455,11.0,60.0,28.0,8.0,120.5025,117.0,42.74914089,537.0,420.0,86.92307692
2024-05-05 17:00:00,2.67,1145.0,116425.0,2.421773127,3500.0,1417.0,2307.0,0.0,1.3,256.0,1.37,8.0,1.3,10.44,88.18,0.4,3.1,295.723,0.98,10.89,87.62,0.44,6.0,19.908333332999998,1.05,10.06,69.98,1.02,91.69333333,18.94,928.7966667,2.3,1.981585919,11.0828,5.066666667,79.13333333,54.26735,10.105,30.12307692,64.66,0.1065,2.30435,0.39,0.0505,0.0735,5.59355,0.175,3.73,0.3,60.98,0.051,4.24,0.16,0.04,296.62,0.013,0.073,3.77,0.31,2.6,2.0,1.36,0.0,0.68,1.38,0.0,22.51666667,95.57,0.1,82.5,25.54545455,11.0,60.0,28.0,8.0,121.16499999999999,122.0,42.34067207,542.0,420.0,86.63934426
2024-05-05 18:00:00,2.66,1160.0,115960.0,2.438421958,3510.0,1426.0,2285.0,0.0,1.3,258.0,1.36,7.0,1.3,10.44,88.18,0.4,3.1,295.723,0.98,10.89,87.62,0.44,6.0,19.908333332999998,1.05,10.06,69.98,1.02,91.69333333,18.94,928.7966667,2.3,1.981585919,11.0828,5.066666667,79.13333333,54.26735,10.105,30.12307692,64.66,0.1065,2.30435,0.39,0.0505,0.0735,5.59355,0.175,3.73,0.3,60.98,0.051,4.24,0.16,0.04,296.62,0.013,0.073,3.77,0.31,2.6,2.0,1.36,0.0,0.68,1.38,0.0,22.51666667,95.57,0.1,82.5,25.54545455,11.0,60.0,28.0,8.0,120.71000000000001,128.0,42.64466651,543.0,415.0,93.203125
2024-05-05 19:00:00,2.63,1157.0,116305.0,2.425654914,3502.0,1459.0,2283.0,0.0,1.3,261.0,1.33,7.0,1.3,10.44,88.18,0.4,3.1,295.723,0.98,10.89,87.62,0.44,6.0,19.908333332999998,1.05,10.06,69.98,1.02,91.69333333,18.94,928.7966667,2.3,1.981585919,11.0828,5.066666667,79.13333333,54.26735,10.105,30.12307692,64.66,0.1065,2.30435,0.39,0.0505,0.0735,5.59355,0.175,3.73,0.3,60.98,0.051,4.24,0.16,0.04,296.62,0.013,0.073,3.77,0.31,2.6,2.0,1.36,0.0,0.68,1.38,0.0,22.51666667,95.57,0.1,82.5,25.54545455,11.0,60.0,28.0,8.0,120.5775,127.0,41.95495705,542.0,415.0,92.5984252
2024-05-05 20:00:00,2.62,1150.0,117390.0,2.399818733,3497.0,1479.0,2283.0,0.0,1.3,262.0,1.32,8.0,1.3,10.44,88.18,0.4,3.1,295.723,0.98,10.89,87.62,0.44,6.0,19.908333332999998,1.05,10.06,69.98,1.02,91.69333333,18.94,928.7966667,2.3,1.981585919,11.0828,5.066666667,79.13333333,54.26735,10.105,30.12307692,64.66,0.1065,2.30435,0.39,0.0505,0.0735,5.59355,0.175,3.73,0.3,60.98,0.051,4.24,0.16,0.04,296.62,0.013,0.073,3.77,0.31,2.6,2.0,1.36,0.0,0.68,1.38,0.0,22.51666667,95.57,0.1,82.5,25.54545455,11.0,60.0,28.0,8.0,120.5775,127.0,42.20808723,542.0,415.0,92.12598425
2024-05-05 21:00:00,2.65,1156.0,118254.0,2.383656491,3499.0,1464.0,2268.0,0.0,1.3,263.0,1.35,7.0,1.3,10.44,88.18,0.4,3.1,295.723,0.98,10.89,87.62,0.44,6.0,19.908333332999998,1.05,10.06,69.98,1.02,91.69333333,18.94,928.7966667,2.3,1.981585919,11.0828,5.066666667,79.13333333,54.26735,10.105,30.12307692,64.66,0.1065,2.30435,0.39,0.0505,0.0735,5.59355,0.175,3.73,0.3,60.98,0.051,4.24,0.16,0.04,296.62,0.013,0.073,3.77,0.31,2.6,2.0,1.36,0.0,0.68,1.38,0.0,22.51666667,95.57,0.1,82.5,25.54545455,11.0,60.0,28.0,8.0,121.6375,135.0,43.06953339,550.0,415.0,95.55555556
2024-05-05 22:00:00,2.64,1173.0,118982.0,2.36908007,3499.0,1485.0,2263.0,0.0,1.3,269.0,1.34,8.0,1.3,10.44,88.18,0.4,3.1,295.723,0.98,10.89,87.62,0.44,6.0,19.908333332999998,1.05,10.06,69.98,1.02,91.69333333,18.94,928.7966667,2.3,1.981585919,11.0828,5.066666667,79.13333333,54.26735,10.105,30.12307692,64.66,0.1065,2.30435,0.39,0.0505,0.0735,5.59355,0.175,3.73,0.3,60.98,0.051,4.24,0.16,0.04,296.62,0.013,0.073,3.77,0.31,2.6,2.0,1.36,0.0,0.68,1.38,0.0,22.51666667,95.57,0.1,82.5,25.54545455,11.0,60.0,28.0,8.0,122.6975,143.0,42.18173432,558.0,415.0,92.16783217
2024-05-05 23:00:00,2.67,1171.0,117309.0,2.402161165,3498.0,1423.0,2253.0,0.0,1.3,262.0,1.37,8.0,1.3,10.46,88.13,0.42,3.4,288.3573333,0.99,10.76,87.75,0.45,6.5,20.122666663,1.04,9.91,70.12,1.07,98.73333333,18.9,926.301,2.322,1.967871957,10.8885,4.765,79.64833333,54.57885,9.89,30.72,64.66,0.104,2.110325,0.43,0.0455,0.0725,5.533475,0.175,4.32,0.12,61.34,0.026,3.96,0.07,0.06,287.3866667,0.015,0.086,2.94,0.369,3.1,2.0,1.25,0.0,0.67,1.28,0.0,17.22666667,95.49,0.2,82.5,25.54545455,11.0,60.0,28.0,8.0,122.9625,145.0,43.10978411,560.0,415.0,85.03448276
2024-05-06 00:00:00,2.64,1150.0,116209.0,2.460220034,3549.0,1453.0,2254.0,0.0,1.3,258.0,1.34,8.0,1.3,10.92,87.73,0.38,2.8,287.331,0.97,11.02,87.49,0.45,6.5,19.289666670000003,1.04,9.68,69.94,1.0,97.43666667,19.38,917.781,2.44,1.762174692,9.78,5.132222222,79.82222222,55.655,10.455,28.93307692,65.63,0.0995,1.875,0.21,0.0485,0.0645,5.55,0.18,4.05,0.2,62.56,0.033,3.23,0.08,0.06,65.29333333,0.048,0.082,2.37,0.224,3.1,2.0,0.71,0.0,0.62,1.42,0.0,8.606666667,95.75,0.1,82.5,25.54545455,11.0,60.0,28.0,8.0,121.24000000000001,132.0,44.35502414,547.0,415.0,95.68181818
2024-05-06 01:00:00,2.66,1145.0,116360.0,2.422433257,3499.0,1423.0,2276.0,0.0,1.3,255.0,1.36,7.0,1.3,10.92,87.73,0.38,2.8,287.331,0.97,11.02,87.49,0.45,6.5,19.289666670000003,1.04,9.68,69.94,1.0,97.43666667,19.38,917.781,2.44,1.762174692,9.78,5.132222222,79.82222222,55.655,10.455,28.93307692,65.63,0.0995,1.875,0.21,0.0485,0.0645,5.55,0.18,4.05,0.2,62.56,0.033,3.23,0.08,0.06,65.29333333,0.048,0.082,2.37,0.224,3.1,2.0,0.71,0.0,0.62,1.42,0.0,8.606666667,95.75,0.1,82.5,25.54545455,11.0,60.0,28.0,8.0,120.255,134.0,43.27170606,544.0,410.0,87.6119403
2024-05-06 02:00:00,2.64,1149.0,116403.0,2.422230577,3500.0,1458.0,2286.0,0.0,1.3,260.0,1.34,7.0,1.3,10.92,87.73,0.38,2.8,287.331,0.97,11.02,87.49,0.45,6.5,19.289666670000003,1.04,9.68,69.94,1.0,97.43666667,19.38,917.781,2.44,1.762174692,9.78,5.132222222,79.82222222,55.655,10.455,28.93307692,65.63,0.0995,1.875,0.21,0.0485,0.0645,5.55,0.18,4.05,0.2,62.56,0.033,3.23,0.08,0.06,65.29333333,0.048,0.082,2.37,0.224,3.1,2.0,0.71,0.0,0.62,1.42,0.0,8.606666667,95.75,0.1,82.5,25.54545455,11.0,60.0,28.0,8.0,119.5925,129.0,42.09426515,539.0,410.0,87.44186047
2024-05-06 03:00:00,2.67,1150.0,116099.0,2.457834856,3534.0,1438.0,2273.0,216.0,1.3,259.0,1.37,7.0,1.3,10.92,87.73,0.38,2.8,287.331,0.97,11.02,87.49,0.45,6.5,19.289666670000003,1.04,9.68,69.94,1.0,97.43666667,19.38,917.781,2.44,1.762174692,9.78,5.132222222,79.82222222,55.655,10.455,28.93307692,65.63,0.0995,1.875,0.21,0.0485,0.0645,5.55,0.18,4.05,0.2,62.56,0.033,3.23,0.08,0.06,65.29333333,0.048,0.082,2.37,0.224,3.1,2.0,0.71,0.0,0.62,1.42,0.0,8.606666667,95.75,0.1,82.5,25.54545455,11.0,60.0,28.0,8.0,119.5925,129.0,41.05653383,539.0,410.0,87.20930233
2024-05-06 04:00:00,2.54,1150.0,116209.0,2.462298471,3552.0,1517.0,2281.0,0.0,1.3,264.0,1.24,8.0,1.3,10.92,87.73,0.38,2.8,287.331,0.97,11.02,87.49,0.45,6.5,19.289666670000003,1.04,9.68,69.94,1.0,97.43666667,19.38,917.781,2.44,1.762174692,9.78,5.132222222,79.82222222,55.655,10.455,28.93307692,65.63,0.0995,1.875,0.21,0.0485,0.0645,5.55,0.18,4.05,0.2,62.56,0.033,3.23,0.08,0.06,65.29333333,0.048,0.082,2.37,0.224,3.1,2.0,0.71,0.0,0.62,1.42,0.0,8.606666667,95.75,0.1,82.5,25.54545455,11.0,60.0,28.0,8.0,119.725,130.0,42.35053421,540.0,410.0,90.76923077
2024-05-06 05:00:00,2.62,1157.0,114496.0,2.497006241,3549.0,1448.0,2253.0,0.0,1.3,257.0,1.32,7.0,1.3,10.92,87.73,0.38,2.8,287.331,0.97,11.02,87.49,0.45,6.5,19.289666670000003,1.04,9.68,69.94,1.0,97.43666667,19.38,917.781,2.44,1.762174692,9.78,5.132222222,79.82222222,55.655,10.455,28.93307692,65.63,0.0995,1.875,0.21,0.0485,0.0645,5.55,0.18,4.05,0.2,62.56,0.033,3.23,0.08,0.06,65.29333333,0.048,0.082,2.37,0.224,3.1,2.0,0.71,0.0,0.62,1.42,0.0,8.606666667,95.75,0.1,82.5,25.54545455,11.0,60.0,28.0,8.0,121.05,140.0,42.63408011,550.0,410.0,90.78571429
2024-05-06 06:00:00,2.59,1163.0,114458.0,2.498538156,3550.0,1476.0,2250.0,0.0,1.3,260.0,1.29,7.0,1.3,10.92,87.73,0.38,2.8,287.331,0.97,11.02,87.49,0.45,6.5,19.289666670000003,1.04,9.68,69.94,1.0,97.43666667,19.38,917.781,2.44,1.762174692,9.78,5.132222222,79.82222222,55.655,10.455,28.93307692,65.63,0.0995,1.875,0.21,0.0485,0.0645,5.55,0.18,4.05,0.2,62.56,0.033,3.23,0.08,0.06,65.29333333,0.048,0.082,2.37,0.224,3.1,2.0,0.71,0.0,0.62,1.42,0.0,8.606666667,95.75,0.1,82.5,25.54545455,11.0,60.0,28.0,8.0,121.315,142.0,42.30769231,552.0,410.0,91.33802817
2024-05-06 07:00:00,2.57,1176.0,113972.0,2.509186126,3550.0,1497.0,2243.0,0.0,1.3,263.0,1.27,8.0,1.3,10.92,87.73,0.38,2.8,287.331,0.97,11.02,87.49,0.45,6.5,19.289666670000003,1.04,9.68,69.94,1.0,97.43666667,19.38,917.781,2.44,1.762174692,9.78,5.132222222,79.82222222,55.655,10.455,28.93307692,65.63,0.0995,1.875,0.21,0.0485,0.0645,5.55,0.18,4.05,0.2,62.56,0.033,3.23,0.08,0.06,65.29333333,0.048,0.082,2.37,0.224,3.1,2.0,0.71,0.0,0.62,1.42,0.0,8.606666667,95.75,0.1,82.5,25.54545455,11.0,60.0,28.0,8.0,121.7125,145.0,42.18537029,555.0,410.0,94.62068966
2024-05-06 08:00:00,2.62,1165.0,114617.0,2.493669304,3548.0,1453.0,2263.0,0.0,1.3,257.0,1.32,7.0,1.3,10.91,87.73,0.39,2.8,287.331,0.97,11.14,87.37,0.44,7.0,19.289666670000003,1.05,9.84,69.77,1.1,97.43666667,19.29,917.781,2.42,1.765757231,9.685,5.132222222,79.82222222,55.625,10.22,28.56538462,65.63,0.0955,1.885,0.2,0.0475,0.063,5.485,0.175,3.59,0.31,62.98,0.025,3.62,0.08,0.04,65.29333333,0.039,0.058,1.84,0.222,2.7,2.0,0.99,0.0,0.77,1.3,0.0,8.606666667,96.31,0.1,82.5,25.54545455,11.0,60.0,28.0,8.0,121.4475,143.0,42.5794649,553.0,410.0,89.37062937
2024-05-06 09:00:00,2.64,1166.0,116208.0,2.460934011,3550.0,1465.0,2274.0,0.0,1.3,264.0,1.34,7.0,1.3,10.91,87.73,0.39,2.8,287.331,0.97,11.14,87.37,0.44,7.0,19.289666670000003,1.05,9.84,69.77,1.1,97.43666667,19.29,917.781,2.42,1.765757231,9.685,5.132222222,79.82222222,55.625,10.22,28.56538462,65.63,0.0955,1.885,0.2,0.0475,0.063,5.485,0.175,3.59,0.31,62.98,0.025,3.62,0.08,0.04,65.29333333,0.039,0.058,1.84,0.222,2.7,2.0,0.99,0.0,0.77,1.3,0.0,8.606666667,96.31,0.1,82.5,25.54545455,11.0,60.0,28.0,8.0,121.7125,145.0,41.94285714,555.0,410.0,87.79310345
2024-05-06 10:00:00,2.64,1164.0,115652.0,2.472061966,3549.0,1442.0,2260.0,0.0,1.3,260.0,1.34,8.0,1.3,10.91,87.73,0.39,2.8,287.331,0.97,11.14,87.37,0.44,7.0,19.289666670000003,1.05,9.84,69.77,1.1,97.43666667,19.29,917.781,2.42,1.765757231,9.685,5.132222222,79.82222222,55.625,10.22,28.56538462,65.63,0.0955,1.885,0.2,0.0475,0.063,5.485,0.175,3.59,0.31,62.98,0.025,3.62,0.08,0.04,65.29333333,0.039,0.058,1.84,0.222,2.7,2.0,0.99,0.0,0.77,1.3,0.0,8.606666667,96.31,0.1,82.5,25.54545455,11.0,60.0,28.0,8.0,121.05,140.0,42.16784816,550.0,410.0,91.71428571
2024-05-06 11:00:00,2.63,1175.0,116405.0,2.457463269,3551.0,1480.0,2277.0,0.0,1.3,261.0,1.33,7.0,1.3,10.91,87.73,0.39,2.8,287.331,0.97,11.14,87.37,0.44,7.0,19.289666670000003,1.05,9.84,69.77,1.1,97.43666667,19.29,917.781,2.42,1.765757231,9.685,5.132222222,79.82222222,55.625,10.22,28.56538462,65.63,0.0955,1.885,0.2,0.0475,0.063,5.485,0.175,3.59,0.31,62.98,0.025,3.62,0.08,0.04,65.29333333,0.039,0.058,1.84,0.222,2.7,2.0,0.99,0.0,0.77,1.3,0.0,8.606666667,96.31,0.1,82.5,25.54545455,11.0,60.0,28.0,8.0,121.05,140.0,41.50125485,550.0,410.0,91.42857143
2024-05-06 12:00:00,2.6,1179.0,114475.0,2.481991502,3527.0,1453.0,2220.0,0.0,1.3,262.0,1.3,7.0,1.3,10.91,87.73,0.39,2.8,287.331,0.97,11.14,87.37,0.44,7.0,19.289666670000003,1.05,9.84,69.77,1.1,97.43666667,19.29,917.781,2.42,1.765757231,9.685,5.132222222,79.82222222,55.625,10.22,28.56538462,65.63,0.0955,1.885,0.2,0.0475,0.063,5.485,0.175,3.59,0.31,62.98,0.025,3.62,0.08,0.04,65.29333333,0.039,0.058,1.84,0.222,2.7,2.0,0.99,0.0,0.77,1.3,0.0,8.606666667,96.31,0.1,82.5,25.54545455,11.0,60.0,28.0,8.0,121.7125,145.0,41.2229714,555.0,410.0,96.68965517
2024-05-06 13:00:00,2.65,1153.0,113629.0,2.480620801,3499.0,1417.0,2273.0,0.0,1.3,257.0,1.35,6.0,1.3,10.91,87.73,0.39,2.8,287.331,0.97,11.14,87.37,0.44,7.0,19.289666670000003,1.05,9.84,69.77,1.1,97.43666667,19.29,917.781,2.42,1.765757231,9.685,5.132222222,79.82222222,55.625,10.22,28.56538462,65.63,0.0955,1.885,0.2,0.0475,0.063,5.485,0.175,3.59,0.31,62.98,0.025,3.62,0.08,0.04,65.29333333,0.039,0.058,1.84,0.222,2.7,2.0,0.99,0.0,0.77,1.3,0.0,8.606666667,96.31,0.1,82.5,25.54545455,11.0,60.0,28.0,8.0,121.7125,145.0,40.79194002,555.0,410.0,90.06896552
2024-05-06 14:00:00,2.65,1160.0,115184.0,2.468819748,3530.0,1428.0,2247.0,0.0,1.3,256.0,1.35,7.0,1.3,10.91,87.73,0.39,2.8,287.331,0.97,11.14,87.37,0.44,7.0,19.289666670000003,1.05,9.84,69.77,1.1,97.43666667,19.29,917.781,2.42,1.765757231,9.685,5.132222222,79.82222222,55.625,10.22,28.56538462,65.63,0.0955,1.885,0.2,0.0475,0.063,5.485,0.175,3.59,0.31,62.98,0.025,3.62,0.08,0.04,65.29333333,0.039,0.058,1.84,0.222,2.7,2.0,0.99,0.0,0.77,1.3,0.0,8.606666667,96.31,0.1,82.5,25.54545455,11.0,60.0,28.0,8.0,121.7125,145.0,41.01057579,555.0,410.0,89.65517241
2024-05-06 15:00:00,2.61,1149.0,115693.0,2.471186412,3549.0,1473.0,2283.0,0.0,1.3,259.0,1.31,7.0,1.3,10.91,87.73,0.39,2.8,287.331,0.97,11.14,87.37,0.44,7.0,19.289666670000003,1.05,9.84,69.77,1.1,97.43666667,19.29,917.781,2.42,1.765757231,9.685,5.132222222,79.82222222,55.625,10.22,28.56538462,65.63,0.0955,1.885,0.2,0.0475,0.063,5.485,0.175,3.59,0.31,62.98,0.025,3.62,0.08,0.04,65.29333333,0.039,0.058,1.84,0.222,2.7,2.0,0.99,0.0,0.77,1.3,0.0,8.606666667,96.31,0.1,82.5,25.54545455,11.0,60.0,28.0,8.0,119.725,130.0,42.32816478,540.0,410.0,88.69230769
2024-05-06 16:00:00,2.65,1149.0,116330.0,2.475234333,3549.0,1432.0,2281.0,664.0,1.3,257.0,1.35,7.0,1.3,11.0,87.64,0.38,2.7,287.331,0.98,11.14,87.42,0.4,5.7,19.289666670000003,1.04,9.82,69.92,1.18,97.43666667,19.08,917.781,2.255,1.853481689,9.62,5.132222222,79.82222222,56.03,10.12,28.74923077,65.63,0.104,1.9,0.205,0.0475,0.063,5.19,0.17,3.1,0.27,63.4,0.03,2.77,0.08,0.05,65.29333333,0.03,0.064,2.25,0.293,3.4,2.0,0.6,0.0,0.83,1.28,0.0,8.606666667,94.65,0.1,82.5,25.54545455,11.0,60.0,28.0,8.0,119.65,120.0,41.40229885,535.0,415.0,85.08333333
2024-05-06 17:00:00,2.64,1150.0,116170.0,2.47528027,3550.0,1458.0,2274.0,511.0,1.3,260.0,1.34,7.0,1.3,11.0,87.64,0.38,2.7,287.331,0.98,11.14,87.42,0.4,5.7,19.289666670000003,1.04,9.82,69.92,1.18,97.43666667,19.08,917.781,2.255,1.853481689,9.62,5.132222222,79.82222222,56.03,10.12,28.74923077,65.63,0.104,1.9,0.205,0.0475,0.063,5.19,0.17,3.1,0.27,63.4,0.03,2.77,0.08,0.05,65.29333333,0.03,0.064,2.25,0.293,3.4,2.0,0.6,0.0,0.83,1.28,0.0,8.606666667,94.65,0.1,82.5,25.54545455,11.0,60.0,28.0,8.0,120.3125,125.0,41.29469502,540.0,415.0,88.4
2024-05-06 18:00:00,2.66,1149.0,116201.0,2.470245823,3548.0,1430.0,2279.0,399.0,1.3,258.0,1.36,7.0,1.3,11.0,87.64,0.38,2.7,287.331,0.98,11.14,87.42,0.4,5.7,19.289666670000003,1.04,9.82,69.92,1.18,97.43666667,19.08,917.781,2.255,1.853481689,9.62,5.132222222,79.82222222,56.03,10.12,28.74923077,65.63,0.104,1.9,0.205,0.0475,0.063,5.19,0.17,3.1,0.27,63.4,0.03,2.77,0.08,0.05,65.29333333,0.03,0.064,2.25,0.293,3.4,2.0,0.6,0.0,0.83,1.28,0.0,8.606666667,94.65,0.1,82.5,25.54545455,11.0,60.0,28.0,8.0,120.71000000000001,128.0,41.2502905,543.0,415.0,87.890625
2024-05-06 19:00:00,2.67,1150.0,116234.0,2.467036065,3550.0,1455.0,2282.0,252.0,1.3,263.0,1.37,7.0,1.3,11.0,87.64,0.38,2.7,287.331,0.98,11.14,87.42,0.4,5.7,19.289666670000003,1.04,9.82,69.92,1.18,97.43666667,19.08,917.781,2.255,1.853481689,9.62,5.132222222,79.82222222,56.03,10.12,28.74923077,65.63,0.104,1.9,0.205,0.0475,0.063,5.19,0.17,3.1,0.27,63.4,0.03,2.77,0.08,0.05,65.29333333,0.03,0.064,2.25,0.293,3.4,2.0,0.6,0.0,0.83,1.28,0.0,8.606666667,94.65,0.1,82.5,25.54545455,11.0,60.0,28.0,8.0,120.975,130.0,40.59337626,545.0,415.0,87.76923077
2024-05-06 20:00:00,2.63,1150.0,116079.0,2.462973699,3549.0,1487.0,2291.0,0.0,1.3,265.0,1.33,8.0,1.3,11.0,87.64,0.38,2.7,287.331,0.98,11.14,87.42,0.4,5.7,19.289666670000003,1.04,9.82,69.92,1.18,97.43666667,19.08,917.781,2.255,1.853481689,9.62,5.132222222,79.82222222,56.03,10.12,28.74923077,65.63,0.104,1.9,0.205,0.0475,0.063,5.19,0.17,3.1,0.27,63.4,0.03,2.77,0.08,0.05,65.29333333,0.03,0.064,2.25,0.293,3.4,2.0,0.6,0.0,0.83,1.28,0.0,8.606666667,94.65,0.1,82.5,25.54545455,11.0,60.0,28.0,8.0,120.3125,125.0,41.93328795,540.0,415.0,92.88
2024-05-06 21:00:00,2.66,1148.0,116132.0,2.463236849,3551.0,1434.0,2267.0,0.0,1.3,258.0,1.36,7.0,1.3,11.0,87.64,0.38,2.7,287.331,0.98,11.14,87.42,0.4,5.7,19.289666670000003,1.04,9.82,69.92,1.18,97.43666667,19.08,917.781,2.255,1.853481689,9.62,5.132222222,79.82222222,56.03,10.12,28.74923077,65.63,0.104,1.9,0.205,0.0475,0.063,5.19,0.17,3.1,0.27,63.4,0.03,2.77,0.08,0.05,65.29333333,0.03,0.064,2.25,0.293,3.4,2.0,0.6,0.0,0.83,1.28,0.0,8.606666667,94.65,0.1,82.5,25.54545455,11.0,60.0,28.0,8.0,121.3725,133.0,42.28280961,548.0,415.0,93.38345865
2024-05-06 22:00:00,2.66,1149.0,116307.0,2.457456031,3548.0,1437.0,2267.0,0.0,1.3,258.0,1.36,7.0,1.3,11.0,87.64,0.38,2.7,287.331,0.98,11.14,87.42,0.4,5.7,19.289666670000003,1.04,9.82,69.92,1.18,97.43666667,19.08,917.781,2.255,1.853481689,9.62,5.132222222,79.82222222,56.03,10.12,28.74923077,65.63,0.104,1.9,0.205,0.0475,0.063,5.19,0.17,3.1,0.27,63.4,0.03,2.77,0.08,0.05,65.29333333,0.03,0.064,2.25,0.293,3.4,2.0,0.6,0.0,0.83,1.28,0.0,8.606666667,94.65,0.1,82.5,25.54545455,11.0,60.0,28.0,8.0,121.6375,135.0,41.44248609,550.0,415.0,89.33333333
2024-05-06 23:00:00,2.64,1149.0,115656.0,2.473368761,3551.0,1443.0,2274.0,0.0,1.3,256.0,1.34,7.0,1.3,10.96,87.66,0.4,3.0,288.1903333,0.98,11.1,87.42,0.44,6.1,19.564999997,1.04,9.89,69.99,1.08,96.68333333,19.04,914.053,2.19,1.998102041,9.89,5.064444444,79.77555556,56.045,9.96,29.48461538,65.63,0.089,2.025,0.2,0.045,0.0635,4.95,0.175,3.77,0.13,62.96,0.037,3.24,0.04,0.06,65.54,0.025,0.085,2.23,0.188,2.6,2.0,0.56,0.0,0.56,1.31,0.0,15.7,96.25,0.1,82.5,25.54545455,11.0,60.0,28.0,8.0,121.24000000000001,132.0,42.8119349,547.0,415.0,87.57575758
2024-05-07 00:00:00,2.57,1140.0,118030.0,2.388859845,3500.0,1547.0,2345.0,0.0,1.3,262.0,1.27,6.0,1.3,10.82,87.81,0.41,3.6,305.8326667,0.96,11.04,87.48,0.44,7.5,26.11066667,1.04,9.8,70.04,1.14,79.30666667,19.02,899.67,2.185,1.979977038,10.79,4.866666667,80.6,55.01,10.095,26.19368421,65.33,0.08,1.955,0.25,0.0495,0.0705,5.45,0.17,4.034197026,0.122345725,60.37821301,0.024024684,4.402282158,0.061296283,0.092715985,319.4765967,0.012506171,0.116876506,4.279936433,0.319419554,3.079011153,2.0,0.69,0.0,1.1,1.42,0.0,13.87333333,95.51,0.2,82.5,25.54545455,11.0,60.0,28.0,8.0,125.75,100.0,40.30530873,550.0,450.0,85.0
2024-05-07 01:00:00,2.54,1178.0,115562.0,2.439151461,3499.0,1550.0,2313.0,0.0,1.3,269.0,1.24,8.0,1.3,10.82,87.81,0.41,3.6,305.8326667,0.96,11.04,87.48,0.44,7.5,26.11066667,1.04,9.8,70.04,1.14,79.30666667,19.02,899.67,2.185,1.979977038,10.79,4.866666667,80.6,55.01,10.095,26.19368421,65.33,0.08,1.955,0.25,0.0495,0.0705,5.45,0.17,4.034197026,0.122345725,60.37821301,0.024024684,4.402282158,0.061296283,0.092715985,319.4765967,0.012506171,0.116876506,4.279936433,0.319419554,3.079011153,2.0,0.69,0.0,1.1,1.42,0.0,13.87333333,95.51,0.2,82.5,25.54545455,11.0,60.0,28.0,8.0,127.15,120.0,40.11989855,565.0,445.0,91.66666667
2024-05-07 02:00:00,2.57,1178.0,117351.0,2.402674096,3500.0,1543.0,2315.0,0.0,1.3,271.0,1.27,7.0,1.3,10.82,87.81,0.41,3.6,305.8326667,0.96,11.04,87.48,0.44,7.5,26.11066667,1.04,9.8,70.04,1.14,79.30666667,19.02,899.67,2.185,1.979977038,10.79,4.866666667,80.6,55.01,10.095,26.19368421,65.33,0.08,1.955,0.25,0.0495,0.0705,5.45,0.17,4.034197026,0.122345725,60.37821301,0.024024684,4.402282158,0.061296283,0.092715985,319.4765967,0.012506171,0.116876506,4.279936433,0.319419554,3.079011153,2.0,0.69,0.0,1.1,1.42,0.0,13.87333333,95.51,0.2,82.5,25.54545455,11.0,60.0,28.0,8.0,127.8125,125.0,39.64808044,570.0,445.0,92.0
2024-05-07 03:00:00,2.57,1170.0,116824.0,2.413506528,3500.0,1528.0,2308.0,0.0,1.3,268.0,1.27,7.0,1.3,10.82,87.81,0.41,3.6,305.8326667,0.96,11.04,87.48,0.44,7.5,26.11066667,1.04,9.8,70.04,1.14,79.30666667,19.02,899.67,2.185,1.979977038,10.79,4.866666667,80.6,55.01,10.095,26.19368421,65.33,0.08,1.955,0.25,0.0495,0.0705,5.45,0.17,4.034197026,0.122345725,60.37821301,0.024024684,4.402282158,0.061296283,0.092715985,319.4765967,0.012506171,0.116876506,4.279936433,0.319419554,3.079011153,2.0,0.69,0.0,1.1,1.42,0.0,13.87333333,95.51,0.2,82.5,25.54545455,11.0,60.0,28.0,8.0,128.0775,127.0,38.85480573,572.0,445.0,90.39370079
2024-05-07 04:00:00,2.53,1186.0,119418.0,2.361109506,3500.0,1571.0,2325.0,0.0,1.3,271.0,1.23,7.0,1.3,10.82,87.81,0.41,3.6,305.8326667,0.96,11.04,87.48,0.44,7.5,26.11066667,1.04,9.8,70.04,1.14,79.30666667,19.02,899.67,2.185,1.979977038,10.79,4.866666667,80.6,55.01,10.095,26.19368421,65.33,0.08,1.955,0.25,0.0495,0.0705,5.45,0.17,4.034197026,0.122345725,60.37821301,0.024024684,4.402282158,0.061296283,0.092715985,319.4765967,0.012506171,0.116876506,4.279936433,0.319419554,3.079011153,2.0,0.69,0.0,1.1,1.42,0.0,13.87333333,95.51,0.2,82.5,25.54545455,11.0,60.0,28.0,8.0,128.475,130.0,38.91412994,575.0,445.0,88.07692308
2024-05-07 05:00:00,2.54,1197.0,113967.0,2.47397458,3500.0,1533.0,2323.0,0.0,1.3,269.0,1.24,7.0,1.3,10.82,87.81,0.41,3.6,305.8326667,0.96,11.04,87.48,0.44,7.5,26.11066667,1.04,9.8,70.04,1.14,79.30666667,19.02,899.67,2.185,1.979977038,10.79,4.866666667,80.6,55.01,10.095,26.19368421,65.33,0.08,1.955,0.25,0.0495,0.0705,5.45,0.17,4.034197026,0.122345725,60.37821301,0.024024684,4.402282158,0.061296283,0.092715985,319.4765967,0.012506171,0.116876506,4.279936433,0.319419554,3.079011153,2.0,0.69,0.0,1.1,1.42,0.0,13.87333333,95.51,0.2,82.5,25.54545455,11.0,60.0,28.0,8.0,128.475,130.0,39.29142857,575.0,445.0,88.76923077
2024-05-07 06:00:00,2.49,1170.0,113055.0,2.493920066,3500.0,1578.0,2300.0,0.0,1.3,266.0,1.19,7.0,1.3,10.82,87.81,0.41,3.6,305.8326667,0.96,11.04,87.48,0.44,7.5,26.11066667,1.04,9.8,70.04,1.14,79.30666667,19.02,899.67,2.185,1.979977038,10.79,4.866666667,80.6,55.01,10.095,26.19368421,65.33,0.08,1.955,0.25,0.0495,0.0705,5.45,0.17,4.034197026,0.122345725,60.37821301,0.024024684,4.402282158,0.061296283,0.092715985,319.4765967,0.012506171,0.116876506,4.279936433,0.319419554,3.079011153,2.0,0.69,0.0,1.1,1.42,0.0,13.87333333,95.51,0.2,82.5,25.54545455,11.0,60.0,28.0,8.0,128.475,130.0,39.64483395,575.0,445.0,87.30769231
2024-05-07 07:00:00,2.55,1155.0,115879.0,2.432482719,3499.0,1548.0,2323.0,0.0,1.3,265.0,1.25,6.0,1.3,10.82,87.81,0.41,3.6,305.8326667,0.96,11.04,87.48,0.44,7.5,26.11066667,1.04,9.8,70.04,1.14,79.30666667,19.02,899.67,2.185,1.979977038,10.79,4.866666667,80.6,55.01,10.095,26.19368421,65.33,0.08,1.955,0.25,0.0495,0.0705,5.45,0.17,4.034197026,0.122345725,60.37821301,0.024024684,4.402282158,0.061296283,0.092715985,319.4765967,0.012506171,0.116876506,4.279936433,0.319419554,3.079011153,2.0,0.69,0.0,1.1,1.42,0.0,13.87333333,95.51,0.2,82.5,25.54545455,11.0,60.0,28.0,8.0,127.15,120.0,39.76958525,565.0,445.0,83.75
2024-05-07 08:00:00,2.58,1145.0,119034.0,2.368722115,3500.0,1551.0,2370.0,0.0,1.3,267.0,1.28,8.0,1.3,10.92,87.74,0.39,3.4,305.8326667,0.95,11.1,87.41,0.46,6.1,26.11066667,1.03,9.72,70.26,1.08,79.30666667,18.94,899.67,2.215,1.981426202,10.66,4.866666667,80.6,55.14,9.795,26.39578947,65.33,0.0895,1.83,0.28,0.055,0.0695,5.38,0.175,4.484814127,0.208950558,59.30543568,0.027154312,4.653948701,0.13012342,0.077654275,319.4765967,0.013364201,0.098666617,4.647467288,0.368505948,3.003702603,2.0,0.78,0.0,0.89,1.35,0.0,13.87333333,96.02,0.2,82.5,25.54545455,11.0,60.0,28.0,8.0,125.675,90.0,39.53010949,545.0,455.0,91.33333333
2024-05-07 09:00:00,2.58,1140.0,118625.0,2.376205779,3499.0,1550.0,2362.0,0.0,1.3,266.0,1.28,7.0,1.3,10.92,87.74,0.39,3.4,305.8326667,0.95,11.1,87.41,0.46,6.1,26.11066667,1.03,9.72,70.26,1.08,79.30666667,18.94,899.67,2.215,1.981426202,10.66,4.866666667,80.6,55.14,9.795,26.39578947,65.33,0.0895,1.83,0.28,0.055,0.0695,5.38,0.175,4.484814127,0.208950558,59.30543568,0.027154312,4.653948701,0.13012342,0.077654275,319.4765967,0.013364201,0.098666617,4.647467288,0.368505948,3.003702603,2.0,0.78,0.0,0.89,1.35,0.0,13.87333333,96.02,0.2,82.5,25.54545455,11.0,60.0,28.0,8.0,126.3375,95.0,39.72508591,550.0,455.0,87.36842105
2024-05-07 10:00:00,2.58,1125.0,119284.0,2.363760425,3500.0,1561.0,2357.0,0.0,1.3,265.0,1.28,7.0,1.3,10.92,87.74,0.39,3.4,305.8326667,0.95,11.1,87.41,0.46,6.1,26.11066667,1.03,9.72,70.26,1.08,79.30666667,18.94,899.67,2.215,1.981426202,10.66,4.866666667,80.6,55.14,9.795,26.39578947,65.33,0.0895,1.83,0.28,0.055,0.0695,5.38,0.175,4.484814127,0.208950558,59.30543568,0.027154312,4.653948701,0.13012342,0.077654275,319.4765967,0.013364201,0.098666617,4.647467288,0.368505948,3.003702603,2.0,0.78,0.0,0.89,1.35,0.0,13.87333333,96.02,0.2,82.5,25.54545455,11.0,60.0,28.0,8.0,126.3375,95.0,40.46853468,550.0,455.0,88.21052632
2024-05-07 11:00:00,2.56,1115.0,118536.0,2.377988897,3499.0,1574.0,2337.0,0.0,1.3,263.0,1.26,8.0,1.3,10.92,87.74,0.39,3.4,305.8326667,0.95,11.1,87.41,0.46,6.1,26.11066667,1.03,9.72,70.26,1.08,79.30666667,18.94,899.67,2.215,1.981426202,10.66,4.866666667,80.6,55.14,9.795,26.39578947,65.33,0.0895,1.83,0.28,0.055,0.0695,5.38,0.175,4.484814127,0.208950558,59.30543568,0.027154312,4.653948701,0.13012342,0.077654275,319.4765967,0.013364201,0.098666617,4.647467288,0.368505948,3.003702603,2.0,0.78,0.0,0.89,1.35,0.0,13.87333333,96.02,0.2,82.5,25.54545455,11.0,60.0,28.0,8.0,125.675,90.0,41.5294383,545.0,455.0,93.66666667
2024-05-07 12:00:00,2.54,1139.0,118355.0,2.382303781,3500.0,1592.0,2360.0,0.0,1.3,268.0,1.24,7.0,1.3,10.92,87.74,0.39,3.4,305.8326667,0.95,11.1,87.41,0.46,6.1,26.11066667,1.03,9.72,70.26,1.08,79.30666667,18.94,899.67,2.215,1.981426202,10.66,4.866666667,80.6,55.14,9.795,26.39578947,65.33,0.0895,1.83,0.28,0.055,0.0695,5.38,0.175,4.484814127,0.208950558,59.30543568,0.027154312,4.653948701,0.13012342,0.077654275,319.4765967,0.013364201,0.098666617,4.647467288,0.368505948,3.003702603,2.0,0.78,0.0,0.89,1.35,0.0,13.87333333,96.02,0.2,82.5,25.54545455,11.0,60.0,28.0,8.0,125.485,98.0,39.56365272,548.0,450.0,88.06122449
2024-05-07 13:00:00,2.54,1176.0,118448.0,2.379754613,3499.0,1595.0,2375.0,0.0,1.3,275.0,1.24,7.0,1.3,10.92,87.74,0.39,3.4,305.8326667,0.95,11.1,87.41,0.46,6.1,26.11066667,1.03,9.72,70.26,1.08,79.30666667,18.94,899.67,2.215,1.981426202,10.66,4.866666667,80.6,55.14,9.795,26.39578947,65.33,0.0895,1.83,0.28,0.055,0.0695,5.38,0.175,4.484814127,0.208950558,59.30543568,0.027154312,4.653948701,0.13012342,0.077654275,319.4765967,0.013364201,0.098666617,4.647467288,0.368505948,3.003702603,2.0,0.78,0.0,0.89,1.35,0.0,13.87333333,96.02,0.2,82.5,25.54545455,11.0,60.0,28.0,8.0,126.015,102.0,39.29055581,552.0,450.0,88.23529412
2024-05-07 14:00:00,2.51,1190.0,117308.0,2.403554312,3500.0,1622.0,2359.0,0.0,1.3,278.0,1.21,8.0,1.3,10.92,87.74,0.39,3.4,305.8326667,0.95,11.1,87.41,0.46,6.1,26.11066667,1.03,9.72,70.26,1.08,79.30666667,18.94,899.67,2.215,1.981426202,10.66,4.866666667,80.6,55.14,9.795,26.39578947,65.33,0.0895,1.83,0.28,0.055,0.0695,5.38,0.175,4.484814127,0.208950558,59.30543568,0.027154312,4.653948701,0.13012342,0.077654275,319.4765967,0.013364201,0.098666617,4.647467288,0.368505948,3.003702603,2.0,0.78,0.0,0.89,1.35,0.0,13.87333333,96.02,0.2,82.5,25.54545455,11.0,60.0,28.0,8.0,127.87,116.0,39.92300725,566.0,450.0,93.44827586
