Repository: saikumar-voptimai/evonith_bf_webapp

# Evonith BF2 — Blast Furnace Intelligence Platform

Monitoring, modelling and optimisation of **Blast Furnace 2 (BF2)** at Evonith Steel: live telemetry from InfluxDB,
manual plant reports from Neon PostgreSQL, a two-zone energy model of the furnace, blend and fuel optimisers, a
conversational assistant (FurnaceMind) and a live digital twin evaluated every hour.

The platform has three deployable parts that share one Python service layer, plus the shared data library:

| Part | Path | What it is |
|---|---|---|
| **Streamlit app** (legacy) | `src/app.py`, `src/custom_pages/` | The original 11-page dashboard; still the home of the model pages. Served under `/legacy` in production |

File: src/assets/data/furnace_dataset_20260525_002530_771382.csv (part 42 of 209)
GO%,ORE_NA2O%,ORE_P%,ORE_TIO2%,ORE_AL2O3%,ORE_SIO2%,ORE_MNO%,ORE_CAO%,ORE_K2O%,ORE_CALC_MT,PELLET_PCT_SIO2,PELLET_PCT_AL2O3,PELLET_PCT_FE2O3,PELLET_PCT_MGO,PELLET_PCT_TIO2,PELLET_PCT_NA2O,TOTAL_PELLET_CALC_MT,PELLET_PCT_K2O,PELLET_PCT_TM,PELLET_PCT_LOI,PELLET_PCT_MNO,PELLET_PCT_CAO,PELLET_PCT_P,CHARGES/HRS.,STOCKRODLEVEL,CHEM_PCT_C,CHEM_PCT_CR,CHEM_PCT_FE,CHEM_PCT_MN,CHEM_PCT_P,CHEM_PCT_S,CHEM_PCT_SI,CHEM_PCT_TI,SLAG_BASICITY,SLAG_PCT_AL2O3,SLAG_PCT_CAO,SLAG_PCT_FEO,SLAG_PCT_K2O,SLAG_PCT_MGO,SLAG_PCT_MNO,SLAG_PCT_NA2O,SLAG_PCT_S,SLAG_PCT_SIO2,SLAG_PCT_TIO2,SLAG_T_BASICITY,HMT_GT_1480C,COKE_DISCHARGE_TIME,WEIGHTED_COKE_ANGLE,TOTAL_COKE_PORTIONS,NON_COKE_DISCHARGE_TIME,WEIGHTED_NON_COKE_ANGLE,TOTAL_NON_COKE_PORTIONS,TOTAL HEAT LOAD,FTG_UPTAKE_TEMP_A,FTG_UPTAKE_TEMP_B,FTG_UPTAKE_TEMP_C,FTG_UPTAKE_TEMP_D,FTG_UPTAKE_TEMP_AVG,HEARTH_TEMP_A,HEARTH_TEMP_B,HEARTH_TEMP_C,HEARTH_TEMP_D,HEARTH_TEMP_AVG,BOSH_TEMP_A,BOSH_TEMP_C,BOSH_TEMP_D,BELLY_TEMP_A,BELLY_TEMP_C,BELLY_TEMP_D,LOWER_STACK_TEMP_A,LOWER_STACK_TEMP_B,LOWER_STACK_TEMP_C,LOWER_STACK_TEMP_D,PCI_KG/THM,ACT. FUEL RATEKG/THM.,FURNACETOPGASANALYSISCO2ETACO,COKE RATE KG/THM,PRODUCTIONTONNESPERHR,HOT BLAST PRESSUREBAR,TOPPRESSUREBAR,DIFFERENTIAL PRESSURETOTALBAR,HOT BLAST TEMP.OC,OXYGENFLOWNM3/HR.,STEAMKGS/HR.,RAFTOC,PERMEABILITYKGS/HR.,TUYEREVELOCITYM/S,HOT BLAST VOLUMENM3/HR.,O2 ENRICHMENT %,BOTTOMBAR,FURNACE TOP GAS ANALYSISH2%,UNITCOST LAKHS/THM,BOSH_TEMP_B,FURNACE TOP GAS ANALYSISCO2%,FURNACE TOP GAS ANALYSISONLINE (ANALYZER)CO%
2025-11-26 04:00:00,0.945008664,11.85053718,0.429948014,87.20445415,4.703638989,13.85,7.6,1.035,0.435,87.295,11.67,5.785,70.34,11.42,16.57,1.67,12.9339849,4.978888889,80.22111111,71.35,33.06,0.044,5.73,2.28,9.14,2.39,0.029,0.14,53.98,11.64,0.064,2.031413613,0.15,101.148,0.1,96.39,1.06,0.56,1.24,0.0,0.0,1.468,59.05147939,4.214759525,3.77669983,0.033569408,0.016,0.060997171,0.331741536,4.107471945,6.233938137,0.06696176,0.036784704,0.022374646,42.416,0.0,0.0,0.0,0.0,0.0,0.0,0.0,0.0,0.0,0.0,0.0,0.0,0.0,6.0,0.270119319,4.3688,0.01216,94.88236,0.1416,0.111,0.03072,0.4032,0.05016,1.040345725,17.128,37.1448,0.3252,0.3952,7.4164,0.1868,0.1584,0.2868,35.7048,1.132,1.248067968,1467.4,83.0,24.27272727,11.0,75.0,25.2,10.0,1.4847274498653036,183.0908333,156.2377778,180.0494444,209.4380556,182.2040278,61.26379515478077,326.04736970560924,449.7859498659436,584.8119491837563,357.52260808213543,96.5633899993735,70.85530876768972,59.643207060864114,62.43208780751395,114.30208297633448,60.27573193199446,69.71860049659475,174.4569645736986,90.43375865402263,48.63089880466415,146.6905961,530.0,41.83630036,315.0,88.171875,2.823873033,1.348108956,1.314966511487783,1139.559167,3910.220806,0.0,2179.192025,1203.032614,198.1807361,106199.0561,3.057109853,1.248527404,3.569990997,98.18650398324999,57.62819444444473,18.180447263888883,24.43288265277776
2025-11-26 05:00:00,0.945127915,11.85793072,0.429232511,87.19694136,4.753724247,13.251,7.6,1.035,0.435,87.295,11.67,5.788,70.34,11.42,16.57,1.67,13.20117451,4.978888889,80.22111111,71.35,33.06,0.044,5.73,2.28,9.14,2.39,0.029,0.14,53.98,11.64,0.064,2.031413613,0.15,100.44,0.1,96.39,1.06,0.56,1.24,0.0,0.0,1.44,59.01268262,4.230665869,3.782380668,0.033703075,0.016,0.061184304,0.333482546,4.121139371,6.256928819,0.067128843,0.036851537,0.022398038,41.795,0.0,0.0,0.0,0.0,0.0,0.0,0.0,0.0,0.0,0.0,0.0,0.0,0.0,6.0,0.335277758,4.364,0.01172,94.85968,0.144,0.1126,0.0308,0.424,0.0532,1.033797096,17.16,37.004,0.306,0.416,7.414,0.19,0.168,0.282,35.796,1.148,1.240925407,1468.2,83.0,24.27272727,11.0,75.0,25.2,10.0,0.6227522519175892,196.74,170.3375,181.2716667,216.8386111,191.2969444,60.672621962120786,326.12083277892515,450.3262006684237,579.6543701755207,356.41188997936905,95.83420739943857,70.0563671891307,59.585849776427125,61.57766252181355,111.31378593150572,53.86997671888666,69.03766182773245,169.1880567599972,87.43888847699233,46.83294233111585,146.08815,527.375,42.99300825,315.0,90.36444444,2.813372006,1.348354872,1.3172606848522248,1127.822778,3897.656831,0.0,2155.200731,1202.66725,195.3444156,105353.7553,3.077978725,1.234507517,3.551866303,98.106679875,57.62819444444473,18.180447263888883,24.43288265277776
2025-11-26 06:00:00,0.94515634,11.85969311,0.429061957,87.19515055,4.765662999,13.816,7.6,1.035,0.435,87.295,11.67,5.816,70.34,11.42,16.57,1.67,12.95453438,4.978888889,80.22111111,71.35,33.06,0.044,5.73,2.28,9.14,2.39,0.029,0.14,53.98,11.64,0.064,2.031413613,0.15,100.155,0.1,96.39,1.06,0.56,1.24,0.0,0.0,1.43,59.09509101,4.196879138,3.770313978,0.033419152,0.016,0.060786813,0.32978446,4.092108335,6.208094216,0.066773941,0.036709576,0.022348352,43.347,0.0,0.0,0.0,0.0,0.0,0.0,0.0,0.0,0.0,0.0,0.0,0.0,0.0,6.0,0.256091201,4.343367347,0.011290816,94.77704592,0.149081633,0.115061224,0.029520408,0.511428571,0.063204082,1.020401044,17.26408163,36.73785714,0.277653061,0.439693878,7.361530612,0.19122449,0.179693878,0.269387755,36.00336735,1.165204082,1.224868811,1472.908163,83.0,24.27272727,11.0,75.0,25.2,10.0,-0.0974892842450572,205.9304527,153.5218107,170.4843621,213.0572016,185.7484568,61.36934870920539,325.320614441536,448.7232759793719,588.554126258988,358.12887894285126,93.57926098921814,66.207328762347,54.92899457888106,65.152489310074,118.40808197542964,63.35718677312385,73.76339509064326,184.5634001535497,93.46212876367835,50.163271271557434,152.8330428,527.1604938,43.62579691,315.0,84.76265432,2.78965544,1.348209922,1.3212641069026112,1136.89465,3886.644765,0.0,2186.416177,1213.905473,196.8339329,104914.4663,3.072536654,1.218576044,3.402349086,99.000378171,57.62819444444473,18.180447263888883,24.43288265277776
2025-11-26 07:00:00,0.945217205,11.86346669,0.428696772,87.19131611,4.791225936,13.973,7.6,1.035,0.435,87.295,11.67,5.906,70.34,11.42,16.57,1.67,13.45456434,4.978888889,80.22111111,71.35,33.06,0.044,5.73,2.28,9.14,2.39,0.029,0.14,53.98,11.64,0.064,2.031413613,0.15,99.932,0.1,96.39,1.06,0.56,1.24,0.0,0.0,1.438,59.05390685,4.213764291,3.77634439,0.033561044,0.016,0.060985462,0.331632604,4.106616796,6.232499647,0.066951306,0.036780522,0.022373183,42.51,0.0,0.0,0.0,0.0,0.0,0.0,0.0,0.0,0.0,0.0,0.0,0.0,0.0,7.0,0.226782283,4.377040816,0.01119898,94.8405051,0.139897959,0.115673469,0.03472449,0.425714286,0.055244898,1.018855926,17.10489796,36.71642857,0.354183673,0.436632653,7.376836735,0.203469388,0.176632653,0.263265306,36.03704082,1.217244898,1.223556918,1471.989796,83.0,24.27272727,11.0,75.0,25.2,10.0,3.469296751014241,190.3528926,171.0070248,192.4243802,220.1785124,193.4907025,61.94115978079135,326.9706502633755,449.1022794117051,584.9171288936788,357.2222304032078,95.5861475774766,70.89378361613588,63.7371216133333,61.551408514357895,113.16356413993395,58.95432207743771,66.26038930854526,151.10446462599265,81.85820702598889,48.91277217101976,151.1169607,531.1363636,42.88165934,315.0,89.03411157,2.765259066,1.347831066,1.2993881695763252,1166.409091,3904.150934,0.0,2239.055343,1250.38781,204.4483855,105980.8041,3.030112744,1.212536009,3.093446256,98.77299729275,57.62819444444473,18.180447263888883,24.43288265277776
2025-11-26 08:00:00,0.96,11.42,0.34,87.62,2.2,13.434,7.6,1.035,0.435,87.295,11.67,5.727,70.98,11.01,16.24,1.77,13.29885353,4.978888889,80.22111111,71.35,33.06,0.044,5.71,2.02,9.68,2.49,0.031,0.15,54.19,11.39,0.064,1.99474606,0.15,100.204,0.1,96.39,1.06,0.56,1.24,0.0,0.0,1.431,59.02886668,4.224030544,3.780010909,0.033647315,0.016,0.061106242,0.332756284,4.11543801,6.247338266,0.067059144,0.036823658,0.02238828,42.168,0.0,0.0,0.0,0.0,0.0,0.0,0.0,0.0,0.0,0.0,0.0,0.0,0.0,6.0,0.220800555,4.410714286,0.011107143,94.90396429,0.130714286,0.116285714,0.039928571,0.34,0.047285714,1.017310807,16.94571429,36.695,0.430714286,0.433571429,7.392142857,0.215714286,0.173571429,0.257142857,36.07071429,1.269285714,1.222245025,1471.071429,83.0,24.27272727,11.0,75.0,25.2,10.0,2.45754405754397,181.1747222,152.81,175.5116667,214.3033333,180.9499306,62.293145439602625,326.28966029334106,448.3701225597359,586.8621857033155,357.4131443324444,92.68558302826281,67.05761776483584,58.53725068859018,63.323446998771246,118.49429240737169,61.69025300677991,70.50314154282398,168.0873358078312,87.36432883610726,50.98571678159664,148.0446792,530.6472222,42.47571772,315.0,89.83,2.765202992,1.348101683,1.3070482698956578,1167.207222,3901.985533,0.0,2243.906231,1247.599692,204.4243494,105825.5461,3.030882267,1.212364122,3.100815044,98.365919994,57.62819444444473,18.180447263888883,24.43288265277776
2025-11-26 09:00:00,0.941367608,12.05815942,0.381922882,87.00047297,4.15640115,17.739,7.6,1.035,0.435,87.295,11.67,6.719,70.98,11.01,16.24,1.77,13.78055274,4.978888889,80.22111111,71.35,33.06,0.044,5.71,2.02,9.68,2.49,0.031,0.15,54.19,11.39,0.064,1.99474606,0.15,108.547,0.1,96.39,1.06,0.56,1.24,0.0,0.0,1.688,59.09693747,4.196122107,3.77004361,0.033412791,0.016,0.060777907,0.3297016,4.091457861,6.20700002,0.066765989,0.036706395,0.022347238,50.677,0.0,0.0,0.0,0.0,0.0,0.0,0.0,0.0,0.0,0.0,0.0,0.0,0.0,7.0,0.23800821,4.444387755,0.011015306,94.96742347,0.121530612,0.116897959,0.045132653,0.254285714,0.039326531,1.015765689,16.78653061,36.67357143,0.507244898,0.430510204,7.40744898,0.227959184,0.170510204,0.251020408,36.10438776,1.321326531,1.220933132,1470.153061,83.0,24.27272727,11.0,75.0,25.2,10.0,1.4706883644256266,193.4052778,144.8933333,174.4836111,210.4155556,180.7994444,62.58106211948181,325.71812346778194,448.38932395088233,587.3884144787843,357.44665157912505,95.77760104307654,68.44659951769589,56.46344652350132,65.22353410650778,126.18538124820003,64.09881769043321,75.36975252900444,186.5055094374336,93.26785305529819,50.976045908040625,153.4070215,535.0,42.59223531,315.0,89.83,2.757298039,1.347888881,1.3262830917375734,1167.466944,3903.116453,0.0,2229.394106,1255.846867,205.1005839,106055.5061,3.028263994,1.205016968,3.173619117,99.07643034875,57.62819444444473,18.180447263888883,24.43288265277776
2025-11-26 10:00:00,0.941999889,12.03650379,0.380500249,87.02149632,4.090011608,18.091,7.6,1.035,0.435,87.295,11.67,7.225,70.98,11.01,16.24,1.77,13.86540513,4.978888889,80.22111111,71.35,33.06,0.044,5.71,2.02,9.68,2.49,0.031,0.15,54.19,11.39,0.064,1.99474606,0.15,121.845,0.1,96.39,1.06,0.56,1.24,0.0,0.0,1.703,58.7263515,4.34805916,3.824306843,0.034689573,0.016,0.062565402,0.346331685,4.222008816,6.426606518,0.068361966,0.037344786,0.022570675,48.546,0.0,0.0,0.0,0.0,0.0,0.0,0.0,0.0,0.0,0.0,0.0,0.0,0.0,6.0,-0.23681785,4.418085106,0.011212766,94.93417021,0.130638298,0.117,0.040680851,0.303829787,0.044382979,1.01964984,16.89829787,36.79234043,0.41893617,0.419361702,7.351489362,0.214042553,0.159361702,0.255319149,36.08340426,1.292765957,1.223384911,1466.276596,83.0,24.27272727,11.0,75.0,25.2,10.0,5.260902763909272,208.8455556,195.3852778,221.9886111,232.5719444,214.6978472,62.01838308108212,327.5557501414674,450.2670196051671,581.2802583841049,356.60306818132153,101.96759230415086,78.61194290603049,71.6922114738596,59.43779359934247,109.8841894314499,54.90261640766208,61.63573864394547,131.82162179117108,75.22969573003516,45.9233479151338,154.35161,535.0,41.31888878,315.0,89.83,2.750458083,1.347932922,1.3057458608257524,1167.5675,3899.307661,0.0,2230.880608,1281.054183,208.4476208,107629.1456,2.98475875,1.224766023,3.247604831,99.201588325,57.62819444444473,18.180447263888883,24.43288265277776
2025-11-26 11:00:00,0.939835911,12.11062005,0.385369201,86.94954404,4.317229362,13.773,7.6,1.035,0.435,87.295,11.67,5.866,70.98,11.01,16.24,1.77,14.27004809,4.978888889,80.22111111,71.35,33.06,0.044,5.71,2.02,9.68,2.49,0.031,0.15,54.19,11.39,0.064,1.99474606,0.15,97.439,0.1,96.39,1.06,0.56,1.24,0.0,0.0,1.459,59.22040713,4.14550061,3.751964503,0.0329874,0.016,0.06018236,0.324160886,4.047961658,6.133832814,0.06623425,0.0364937,0.022272795,44.286,0.0,0.0,0.0,0.0,0.0,0.0,0.0,0.0,0.0,0.0,0.0,0.0,0.0,7.0,0.282305107,4.375333333,0.011213333,94.85232,0.141333333,0.1182,0.036,0.410666667,0.054933333,1.026881562,17.09333333,36.94533333,0.331333333,0.403333333,7.281333333,0.197333333,0.148666667,0.261333333,35.98,1.246666667,1.229252243,1465.133333,83.0,24.27272727,11.0,75.0,25.2,10.0,1.3690746349246155,158.6608333,146.5616667,156.3291667,179.3461111,160.2244444,61.702284719635784,327.3245229960121,449.50728378245,583.9077788911709,357.7028750772556,97.8241057195882,69.32741796880731,63.355235928335645,61.74872322304646,115.07191638426798,61.90884779080868,71.36333703599064,173.00420265935065,88.39615711686712,51.42546772929843,140.9645031,539.5388889,42.00950781,315.0,91.09475560202173,2.810546794,1.348011292,1.3033104109890619,1165.237778,3901.045889,0.0,2217.147231,1225.667028,204.2819872,107167.0564,2.996907639,1.257313286,3.221305928,97.42779666075,57.62819444444473,18.180447263888883,24.43288265277776
2025-11-26 12:00:00,0.939852234,12.11006097,0.385332473,86.95008679,4.315515386,13.941,7.6,1.035,0.435,87.295,11.67,5.908,70.98,11.01,16.24,1.77,14.29873471,4.978888889,80.22111111,71.35,33.06,0.044,5.71,2.02,9.68,2.49,0.031,0.15,54.19,11.39,0.064,1.99474606,0.15,100.754,0.1,96.39,1.06,0.56,1.24,0.0,0.0,1.462,59.2519964,4.132549281,3.747339029,0.032878565,0.016,0.060029992,0.322743314,4.036833311,6.115113247,0.066098207,0.036439283,0.022253749,44.946,0.0,0.0,0.0,0.0,0.0,0.0,0.0,0.0,0.0,0.0,0.0,0.0,0.0,6.0,0.294449917,4.320333333,0.010513333,94.69002,0.146333333,0.1227,0.036,0.600666667,0.073433333,1.04033301,17.36833333,37.11533333,0.336333333,0.378333333,7.211333333,0.187333333,0.143666667,0.266333333,35.68,1.196666667,1.242442329,1473.133333,83.0,24.27272727,11.0,75.0,25.2,10.0,0.8107988345184935,188.0166667,155.2775,166.0847222,194.8138889,176.0481944,61.50488758982925,326.84075573833195,448.98591528989914,586.4346919747296,357.9878922404531,96.39748769628723,67.97695499810509,60.486930567575996,63.40958164932294,116.47536432597843,62.89514296523416,72.1687766011579,173.64595068473045,88.99797166917159,50.54552459069223,164.0587839,539.1527778,41.20198364,315.0,87.15616667,2.827534186,1.348300011,1.3043274905920523,1167.886944,3899.2384,0.0,2215.527569,1189.725369,200.148545,105364.8639,3.048846089,1.270702225,3.281097311,100.48778886675001,57.62819444444473,18.180447263888883,24.43288265277776
2025-11-26 13:00:00,0.939710227,12.11492473,0.38565199,86.94536504,4.330426179,14.149,7.6,1.035,0.435,87.295,11.67,5.961,70.98,11.01,16.24,1.77,13.57526943,4.978888889,80.22111111,71.35,33.06,0.044,5.71,2.02,9.68,2.49,0.031,0.15,54.19,11.39,0.064,1.99474606,0.15,101.11,0.1,96.39,1.06,0.56,1.24,0.0,0.0,1.467,58.93645677,4.261917808,3.793542074,0.033965696,0.016,0.061551974,0.336903189,4.147992402,6.302099689,0.06745712,0.036982848,0.022443997,43.435,0.0,0.0,0.0,0.0,0.0,0.0,0.0,0.0,0.0,0.0,0.0,0.0,0.0,6.0,0.332949012,4.270666667,0.010133333,94.54486667,0.15,0.123866667,0.033333333,0.776,0.091133333,1.055301794,17.61666667,37.32666667,0.330666667,0.356,7.158666667,0.173333333,0.138666667,0.272666667,35.37333333,1.134666667,1.25768386,1480.2,83.0,24.27272727,11.0,75.0,25.2,10.0,2.117081247237678,178.3677778,169.1780556,179.4466667,191.0438889,179.5090972,60.90135522449508,328.31927450990446,449.86660459910706,581.6802812222464,357.10639433714334,98.4392160987007,71.28537063844453,65.41584968998217,60.75205078750435,112.32832418125224,58.54084831818158,68.12687088840187,156.19681470026342,83.22125295380755,47.68929673938297,151.9681615,536.9583333,41.57182206,315.0,89.32969444,2.824737156,1.348392836,1.2765937279505897,1159.825278,3900.789233,0.0,2225.957408,1178.585281,197.024875,104286.4669,3.085664247,1.261469506,3.170934597,98.88578139875,57.62819444444473,18.180447263888883,24.43288265277776
2025-11-26 14:00:00,0.939710779,12.11490582,0.385650747,86.9453834,4.33036821,16.458,7.6,1.035,0.435,87.295,11.67,7.066,70.98,11.01,16.24,1.77,13.07099328,4.978888889,80.22111111,71.35,33.06,0.044,5.71,2.02,9.68,2.49,0.031,0.15,54.19,11.39,0.064,1.99474606,0.15,118.469,0.1,96.39,1.06,0.56,1.24,0.0,0.0,1.617,58.87371447,4.287641612,3.802729147,0.034181862,0.016,0.061854607,0.339718756,4.170095419,6.339280314,0.067727328,0.037090931,0.022481826,49.466,0.0,0.0,0.0,0.0,0.0,0.0,0.0,0.0,0.0,0.0,0.0,0.0,0.0,6.0,0.330462662,4.235666667,0.010633333,94.44686667,0.15,0.115866667,0.023333333,0.911,0.106633333,1.074443252,17.79166667,37.65166667,0.295666667,0.341,7.153666667,0.148333333,0.133666667,0.282666667,35.04833333,1.039666667,1.278566865,1484.7,83.0,24.27272727,11.0,75.0,25.2,10.0,2.4425836926823763,201.0172222,185.7569444,189.0533333,213.5986111,197.3565278,60.786588819543354,327.5846102714401,449.4330262609641,585.6301123235154,357.96075008809237,95.35013262049638,69.5712604913606,66.24855026821453,60.712648968218446,104.34808137946385,58.50902237189452,63.54990571911782,139.05632202737297,78.1593439495482,48.29187702369212,155.4034556,531.6277778,41.69712783,315.0,84.11005556,2.804562878,1.348283128,1.2798957537401154,1137.766111,3898.059344,0.0,2223.30395,1199.483369,195.6956328,104671.3902,3.071318383,1.240574256,3.097399031,99.340957867,57.62819444444473,18.180447263888883,24.43288265277776
2025-11-26 15:00:00,0.939737653,12.11398538,0.38559028,86.94627697,4.327546412,13.951,7.6,1.035,0.435,87.295,11.67,6.074,70.98,11.01,16.24,1.77,12.44731406,4.978888889,80.22111111,71.35,33.06,0.044,5.71,2.02,9.68,2.49,0.031,0.15,54.19,11.39,0.064,1.99474606,0.15,101.666,0.1,96.39,1.06,0.56,1.24,0.0,0.0,1.273,58.90438005,4.275068989,3.798238925,0.03407621,0.016,0.061706694,0.338342635,4.159292472,6.321108119,0.067595262,0.037038105,0.022463337,41.963,0.0,0.0,0.0,0.0,0.0,0.0,0.0,0.0,0.0,0.0,0.0,0.0,0.0,6.0,0.308240438,4.25,0.011,94.5178,0.142,0.1124,0.0208,0.846,0.1,1.087864734,17.8902069,37.8602069,0.294275862,0.339931034,7.152206897,0.135517241,0.133310345,0.29,34.80227586,0.992068966,1.293374676,1488.0,83.0,24.27272727,11.0,75.0,25.2,10.0,2.6483250831113736,203.03,176.2966667,183.2936111,208.4666667,192.7717361,61.691694448342304,327.40278021439514,448.34350068808584,590.1313795578188,358.6673743244646,95.09135430021081,67.85801292461645,65.65859753367508,62.59009963864936,110.88981642074162,64.05452353606208,66.53114668114935,144.16619357922139,79.72169389101043,50.97746102302557,150.1123258,526.375,42.62222375,315.0,82.92,2.8002025,1.347961797,1.2804888668437673,1166.616667,3897.230817,0.0,2268.442328,1214.764681,201.8162211,105623.3192,3.04104,1.25055531,2.996801036,98.6398831685,57.62819444444473,18.180447263888883,24.43288265277776
2025-11-26 16:00:00,0.940041728,12.07301792,0.434979136,86.98694035,4.390402553,16.296,7.05,1.035,0.43,86.925,12.04,6.957,70.46,11.32,16.42,1.8,11.93775734,4.978888889,80.22111111,71.35,33.06,0.046,5.74,2.15,9.02,2.57,0.029,0.15,54.17,11.24,0.064,1.958188153,0.15,115.669,0.1,96.21,1.48,0.75,0.96,0.0,0.0,1.484,59.19791721,4.12417018,3.725982459,0.08,0.024342956,0.066407648,0.465404471,3.806837952,6.302069207,0.137436517,0.08,0.027371826,50.053,0.0,0.0,0.0,0.0,0.0,0.0,0.0,0.0,0.0,0.0,0.0,0.0,0.0,7.0,0.272414252,4.303142857,0.011342857,94.71074286,0.136857143,0.110171429,0.026628571,0.627428571,0.073685714,1.085556278,17.77848276,37.74848276,0.385310345,0.377172414,7.160482759,0.156206897,0.145724138,0.29,34.77331034,1.074827586,1.291475702,1483.885714,83.0,24.27272727,11.0,75.0,25.2,10.0,4.232175785421262,208.0933148,194.0913649,205.1077994,223.9752089,207.816922,61.29000636435605,328.0856817426446,448.7344741390422,587.9360357146197,358.04932844153893,94.64720192917615,70.11951345589912,68.21924680119125,60.76362276734194,106.02999579112986,60.06315233792051,61.43835327268849,124.51910979916163,73.73785595410635,48.16404498045459,143.9671652,518.454039,41.66026919,315.0,82.92,2.80242905,1.348200223,1.2619403276914802,1160.180223,3899.074825,0.0,2276.483315,1196.668741,198.2368329,104273.9753,3.081438538,1.251059808,2.977688474,97.825649389,57.62819444444473,18.180447263888883,24.43288265277776
2025-11-26 17:00:00,0.939732194,12.0877208,0.435133903,86.97254701,4.461595442,14.04,7.05,1.035,0.43,86.925,12.04,5.799,70.46,11.32,16.42,1.8,11.1745671,4.978888889,80.22111111,71.35,33.06,0.046,5.74,2.15,9.02,2.57,0.029,0.15,54.17,11.24,0.064,1.958188153,0.15,98.957,0.1,96.21,1.48,0.75,0.96,0.0,0.0,1.267,59.19353384,4.125800621,3.726941542,0.08,0.024343312,0.066435,0.465727007,3.808812953,6.30436035,0.137464935,0.08,0.027373247,42.492,0.0,0.0,0.0,0.0,0.0,0.0,0.0,0.0,0.0,0.0,0.0,0.0,0.0,6.0,0.106253187,4.291714286,0.011914286,94.67531429,0.148285714,0.100457143,0.024342857,0.673142857,0.074828571,1.083247823,17.66675862,37.63675862,0.476344828,0.414413793,7.168758621,0.176896552,0.158137931,0.29,34.74434483,1.157586207,1.289576729,1477.028571,83.0,24.27272727,11.0,75.0,25.2,10.0,2.4487337727702823,169.9027778,151.2652778,160.8230556,180.1691667,165.5400694,63.00393871950169,327.6972848216565,448.3197147325598,584.2405013003128,356.9796297673703,98.16755925958029,67.79992857456766,65.90965313472464,62.980643039927,125.47373426706213,63.38253708892846,74.02027940127459,164.6290628439006,83.90688149444091,53.47675025019893,118.5214082,530.4861111,42.68727175,315.0,94.28311111,2.828068683,1.347838858,1.2914291067778052,1164.635833,3906.301536,0.0,2309.218156,1221.165922,205.1568472,108284.2444,2.972373747,1.274685665,2.829989714,94.4540865865,57.62819444444473,18.180447263888883,24.43288265277776
2025-11-26 18:00:00,0.939859983,12.08165081,0.435070009,86.9784892,4.432203933,18.712,7.05,1.035,0.43,86.925,12.04,7.474,70.46,11.32,16.42,1.8,13.26373162,4.978888889,80.22111111,71.35,33.06,0.046,5.74,2.15,9.02,2.57,0.029,0.15,54.17,11.24,0.064,1.958188153,0.15,135.954,0.1,96.21,1.48,0.75,0.96,0.0,0.0,1.696,59.23608952,4.109971564,3.717630332,0.08,0.024339863,0.066169458,0.462595682,3.789638757,6.282116904,0.137189047,0.08,0.027359452,56.97,0.0,0.0,0.0,0.0,0.0,0.0,0.0,0.0,0.0,0.0,0.0,0.0,0.0,7.0,0.34336246,4.37075,0.011575,94.75925,0.13725,0.0956,0.0291,0.5355,0.060975,1.078250918,17.514,37.586,0.44325,0.42,7.221,0.19275,0.15575,0.28575,34.859,1.2125,1.285396231,1475.575,83.0,24.27272727,11.0,75.0,25.2,10.0,0.11812584247940094,188.9680556,151.4555556,160.3244444,190.7738889,172.8804861,62.04983493464806,327.05650773568607,448.9383056814981,578.4278162897095,355.5157707722346,96.82326094216964,66.62697515492764,57.97365842642935,64.11638105865465,129.0663092850138,57.30142922094826,78.37064179362042,185.9631802408352,90.31825291295803,49.7949640345486,137.1070045,529.0416667,42.31771772,315.0,96.74,2.809939983,1.347972056,1.3086098457474222,1166.931944,3894.542744,0.0,2241.411442,1195.658125,199.5118247,104513.3416,3.066220825,1.255566727,3.052067256,96.91667809625,57.62819444444473,18.180447263888883,24.43288265277776
2025-11-26 19:00:00,0.93986378,12.08147046,0.43506811,86.97866576,4.431330657,13.948,7.05,1.035,0.43,86.925,12.04,5.75,70.46,11.32,16.42,1.8,12.82075676,4.978888889,80.22111111,71.35,33.06,0.046,5.74,2.15,9.02,2.57,0.029,0.15,54.17,11.24,0.064,1.958188153,0.15,102.714,0.1,96.21,1.48,0.75,0.96,0.0,0.0,1.216,59.24191581,4.107804412,3.716355537,0.08,0.024339391,0.066133102,0.462166973,3.787013624,6.27907156,0.137151275,0.08,0.027357564,42.426,0.0,0.0,0.0,0.0,0.0,0.0,0.0,0.0,0.0,0.0,0.0,0.0,0.0,7.0,-0.015689436,4.46575,0.011075,94.86425,0.12225,0.0916,0.0351,0.3655,0.044475,1.072779581,17.354,37.546,0.38825,0.42,7.281,0.20775,0.15075,0.28075,34.999,1.2625,1.28081311,1475.075,83.0,24.27272727,11.0,75.0,25.2,10.0,1.304772039302037,152.2272222,136.1583333,148.7047222,167.5919444,151.1705556,62.06070451305813,327.7171035599558,448.64262119068246,586.1257573466573,357.9018174783866,96.7684060571111,66.93276107037083,61.67522367342889,63.1664432198768,122.03042125359593,65.93716804281223,74.80145798762484,179.4070792215286,90.48963759931115,52.811460354828,140.7970105,525.0,43.57135894,315.0,91.05844444,2.803437583,1.348253044,1.2863588355035567,1171.896389,3897.460181,0.0,2262.838761,1218.951975,203.5703211,106201.0872,3.022561403,1.249200984,2.966555725,97.40560389125,57.62819444444473,18.180447263888883,24.43288265277776
2025-11-26 20:00:00,0.939817489,12.08366927,0.435091255,86.97651324,4.441977509,16.273,7.05,1.035,0.43,86.925,12.04,6.747,70.46,11.32,16.42,1.8,13.37213277,4.978888889,80.22111111,71.35,33.06,0.046,5.74,2.15,9.02,2.57,0.029,0.15,54.17,11.24,0.064,1.958188153,0.15,118.55,0.1,96.21,1.48,0.75,0.96,0.0,0.0,1.395,59.32865889,4.075539359,3.697376093,0.08,0.024332362,0.065591837,0.455784257,3.747930029,6.233731778,0.136588921,0.08,0.027329446,50.421,0.0,0.0,0.0,0.0,0.0,0.0,0.0,0.0,0.0,0.0,0.0,0.0,0.0,7.0,0.212284151,4.461785714,0.011364286,94.93355,0.123642857,0.099742857,0.036728571,0.292642857,0.040542857,1.062038236,17.30814286,37.39428571,0.365428571,0.416357143,7.260857143,0.21,0.15,0.276357143,35.21307143,1.291857143,1.268254677,1470.628571,83.0,24.27272727,11.0,75.0,25.2,10.0,0.8585612200504045,162.4447222,144.0086111,148.3061111,175.8411111,157.6501389,62.26876626549953,327.3866231065778,448.9603003969942,581.3008636073474,356.6609215229847,97.08795179128596,66.75730083743031,62.042056759866654,62.74821982633857,122.75478763112949,60.44564791316155,75.36661532455443,178.08995925907607,88.24640618714766,52.44732142902221,140.0053919,525.0,43.54901911,315.0,95.51155556,2.802059147,1.348224675,1.3039349803518843,1175.709167,3899.361933,0.0,2251.275725,1231.894031,206.1435644,107192.3339,2.994549544,1.236008196,3.011558008,97.30071442675,57.62819444444473,18.180447263888883,24.43288265277776
2025-11-26 21:00:00,0.939778488,12.08552182,0.435110756,86.97469969,4.450947781,13.769,7.05,1.035,0.43,86.925,12.04,5.89,70.46,11.32,16.42,1.8,13.30232314,4.978888889,80.22111111,71.35,33.06,0.046,5.74,2.15,9.02,2.57,0.029,0.15,54.17,11.24,0.064,1.958188153,0.15,101.241,0.1,96.21,1.48,0.75,0.96,0.0,0.0,1.216,59.35587299,4.065416773,3.691421631,0.08,0.024330156,0.065422024,0.453781793,3.735668248,6.21950723,0.136412493,0.08,0.027320625,43.225,0.0,0.0,0.0,0.0,0.0,0.0,0.0,0.0,0.0,0.0,0.0,0.0,0.0,6.0,0.233836945,4.440357143,0.011792857,94.99655,0.127928571,0.110028571,0.037585714,0.236928571,0.038828571,1.050366889,17.28242857,37.22285714,0.348285714,0.412071429,7.226571429,0.21,0.15,0.272071429,35.44021429,1.317571429,1.254288835,1465.485714,83.0,24.27272727,11.0,75.0,25.2,10.0,0.6441897490481523,168.0805556,137.3025,146.0391667,176.4916667,156.9784722,62.497954328429046,326.8190163514322,448.3088005352436,586.9531761871722,357.91229405367915,96.35673849940471,65.65388945031097,60.392288743863816,64.31023121215216,123.76012960407263,65.85886698854226,76.34916037597102,183.5909968504395,91.09534579213056,54.03702714044257,146.0855522,529.3055556,43.25186825,315.0,91.05844444,2.822233436,1.348171036,1.3081178229245851,1178.294444,3900.933278,0.0,2256.416728,1216.916142,205.8986533,107438.7389,2.988681172,1.262399453,2.936141667,98.1063356665,57.62819444444473,18.180447263888883,24.43288265277776
2025-11-26 22:00:00,0.939851562,12.0820508,0.435074219,86.97809763,4.434140737,16.101,7.05,1.035,0.43,86.925,12.04,6.835,70.46,11.32,16.42,1.8,14.15241127,4.978888889,80.22111111,71.35,33.06,0.046,5.74,2.15,9.02,2.57,0.029,0.15,54.17,11.24,0.064,1.958188153,0.15,117.63,0.1,96.21,1.48,0.75,0.96,0.0,0.0,1.364,59.33562212,4.072949309,3.695852535,0.08,0.024331797,0.065548387,0.455271889,3.744792627,6.230092166,0.136543779,0.08,0.027327189,49.91,0.0,0.0,0.0,0.0,0.0,0.0,0.0,0.0,0.0,0.0,0.0,0.0,0.0,7.0,0.31250091,4.425230769,0.012238462,95.00458462,0.13,0.1181,0.037046154,0.231461538,0.041338462,1.042002357,17.39161538,37.01361538,0.375769231,0.41,7.193307692,0.212384615,0.152384615,0.265230769,35.52138462,1.349076923,1.244507966,1464.192308,83.0,24.27272727,11.0,75.0,25.2,10.0,1.3798247135836021,171.0847222,157.3336111,162.3244444,184.5208333,168.8159028,61.8340140201531,327.74539005220055,449.65360312067617,578.6959180854991,356.21742186867044,98.66828907111675,69.61893917455087,64.19938639917737,61.46517383675538,118.84683832418187,56.943157255089574,72.4857027875847,168.82693712402602,85.2950106021027,50.0136407528351,148.1748589,535.5138889,42.65063925,315.0,95.51155556,2.818399486,1.348364525,1.3022791775943896,1182.311389,3897.858042,0.0,2232.070661,1208.895633,204.7859044,106504.8722,3.010258128,1.249783683,3.082883231,98.38316880425,57.62819444444473,18.180447263888883,24.43288265277776
2025-11-26 23:00:00,0.939897602,12.07986389,0.435051199,86.98023851,4.423551449,16.016,7.05,1.035,0.43,86.925,12.04,6.713,70.46,11.32,16.42,1.8,13.98737414,4.978888889,80.22111111,71.35,33.06,0.046,5.74,2.15,9.02,2.57,0.029,0.15,54.17,11.24,0.064,1.958188153,0.15,116.976,0.1,96.21,1.48,0.75,0.96,0.0,0.0,1.261,59.28451157,4.091960444,3.707035555,0.08,0.024335939,0.06586731,0.459032698,3.767821366,6.25680716,0.136875128,0.08,0.027343756,48.994,0.0,0.0,0.0,0.0,0.0,0.0,0.0,0.0,0.0,0.0,0.0,0.0,0.0,6.0,0.15464846,4.416,0.0127,94.9612,0.13,0.1241,0.0352,0.273,0.0478,1.036731298,17.627,36.769,0.445,0.41,7.161,0.217,0.157,0.256,35.466,1.386,1.238642072,1466.5,83.0,24.27272727,11.0,75.0,25.2,10.0,1.2387874275669475,172.0541667,151.6697222,158.71,184.6066667,166.7601389,61.88882409623567,327.39354399104207,448.99482996204944,583.912534171786,357.38010767147824,96.90284117401424,67.73530539039066,62.54661523790918,62.580421438311944,118.10906918627671,61.57951404468723,72.55719076830209,170.89834717713663,87.02271753849989,51.502977481161565,153.2322992,540.9444444,42.08893067,315.0,91.28215278,2.782122019,1.348189739,1.2990201996385469,1185.778611,3905.5677,0.0,2240.477761,1239.326608,207.0459531,106295.0703,3.020657336,1.226412112,3.133961878,99.053279644,57.62819444444473,18.180447263888883,24.43288265277776
2025-11-27 00:00:00,0.930227699,11.97558798,0.415341548,87.09418432,4.347816688,13.878,7.05,1.035,0.43,86.925,12.04,5.724,70.43,11.48,16.37,1.72,14.91455674,5.176666667,80.2,71.35,33.06,0.044,5.86,2.23,9.36,2.5,0.029,0.15,53.84,11.64,0.066,1.986348123,0.15,100.061,0.1,96.21,1.48,0.75,0.96,0.0,0.0,1.075,59.29975184,4.086291657,3.703700975,0.08,0.024334704,0.065772213,0.457911291,3.760954599,6.248841217,0.136776325,0.08,0.027338816,42.07,0.0,0.0,0.0,0.0,0.0,0.0,0.0,0.0,0.0,0.0,0.0,0.0,0.0,6.0,0.349526424,4.407789474,0.013,94.94250526,0.13,0.1238,0.034221053,0.297789474,0.050894737,1.029770143,17.74463158,36.57021053,0.474526316,0.398947368,7.162105263,0.215578947,0.16,0.25,35.514,1.398947368,1.231438851,1469.989474,83.0,24.27272727,11.0,75.0,25.2,10.0,-0.5753086320025318,184.4397222,150.555,157.1638889,184.8580556,169.2541667,60.923416714623336,327.2630346086047,449.301719832412,582.0154330002955,356.97542410353856,96.24057657527732,66.62229650414417,57.18943515685015,63.689346646408836,120.18041348458439,60.01810939522973,75.72827921022815,186.0210483056411,92.27390951128585,49.00772447307439,165.1941822,550.0,42.28337122,315.0,90.285,2.689211931,1.344627053,1.298165035209516,1181.138056,3902.3818,0.0,2199.676778,1277.568664,204.7137964,102936.2811,3.117645494,1.148325686,3.318584464,100.6382291415,57.62819444444473,18.180447263888883,24.43288265277776
2025-11-27 01:00:00,0.93019598,11.97411307,0.41529397,87.09569095,4.341155779,15.92,7.05,1.035,0.43,86.925,12.04,6.611,70.43,11.48,16.37,1.72,14.10075865,5.176666667,80.2,71.35,33.06,0.044,5.86,2.23,9.36,2.5,0.029,0.15,53.84,11.64,0.066,1.986348123,0.15,117.363,0.1,96.21,1.48,0.75,0.96,0.0,0.0,1.197,59.44085652,4.033806204,3.672827179,0.08,0.024323269,0.064891738,0.447528548,3.69737745,6.175087149,0.135861546,0.08,0.027293077,50.775,0.0,0.0,0.0,0.0,0.0,0.0,0.0,0.0,0.0,0.0,0.0,0.0,0.0,7.0,0.267891605,4.401473684,0.013,94.96966316,0.13,0.1118,0.034852632,0.291473684,0.047736842,1.019670243,17.64357895,36.45652632,0.430315789,0.367368421,7.225263158,0.202947368,0.16,0.25,35.754,1.367368421,1.221752022,1475.673684,83.0,24.27272727,11.0,75.0,25.2,10.0,1.1822631237460541,175.9322222,159.2975,168.2555556,189.8366667,173.3304861,61.40992563994487,327.97087598048046,449.6394047156438,577.0561686393423,355.5995112759233,97.29575626805857,69.00082106856496,61.23346487934759,61.77420819731796,120.94193829639045,55.19054741866332,73.31430858408979,171.68800868667083,86.44475223290776,48.0187185291893,146.8900431,550.0,42.43123736,315.0,95.99533333,2.669069836,1.348373583,1.291454971471038,1184.4825,3898.795958,0.0,2229.877536,1314.740383,208.4127692,103962.3396,3.084212236,1.12530938,3.243135944,98.21293071075,57.62819444444473,18.180447263888883,24.43288265277776
2025-11-27 02:00:00,0.930178886,11.97331818,0.415268328,87.09650293,4.337565982,13.64,7.05,1.035,0.43,86.925,12.04,5.635,70.43,11.48,16.37,1.72,14.31269861,5.176666667,80.2,71.35,33.06,0.044,5.86,2.23,9.36,2.5,0.029,0.15,53.84,11.64,0.066,1.986348123,0.15,98.265,0.1,96.21,1.48,0.75,0.96,0.0,0.0,0.872,59.34443796,4.06967016,3.693923623,0.08,0.024331083,0.065493377,0.454623204,3.740820498,6.225484211,0.136486626,0.08,0.027324331,42.657,0.0,0.0,0.0,0.0,0.0,0.0,0.0,0.0,0.0,0.0,0.0,0.0,0.0,6.0,0.242318775,4.416727273,0.012581818,94.99230909,0.125818182,0.106909091,0.040854545,0.264909091,0.039890909,1.016953659,17.54054545,36.43836364,0.42,0.368363636,7.265090909,0.212545455,0.16,0.245818182,35.83090909,1.385090909,1.219713627,1474.072727,83.0,24.27272727,11.0,75.0,25.2,10.0,1.590080066169861,196.9619444,175.1411111,177.0016667,213.3969444,190.6254167,61.419682927654435,327.17442726627763,449.25236585664317,580.5923663236827,356.3783456709605,94.32406288533495,67.51917327251141,62.20211780900286,61.56987886202592,112.554143219185,54.62116598410631,68.54292608962129,154.6847644080459,81.22282358543386,48.78937932472331,156.3893219,548.1388889,43.03295853,315.0,91.51966667,2.702461839,1.348259664,1.3002158524865182,1182.160556,3898.671614,0.0,2223.384119,1297.427653,208.25209,104930.6353,3.054917583,1.145883098,3.305869011,99.47158515175,57.62819444444473,18.180447263888883,24.43288265277776
2025-11-27 03:00:00,0.930133316,11.97119921,0.415199975,87.09866747,4.327996445,15.752,7.05,1.035,0.43,86.925,12.04,6.588,70.43,11.48,16.37,1.72,15.15808491,5.176666667,80.2,71.35,33.06,0.044,5.86,2.23,9.36,2.5,0.029,0.15,53.84,11.64,0.066,1.986348123,0.15,117.805,0.1,96.21,1.48,0.75,0.96,0.0,0.0,0.859,59.10929874,4.157132804,3.745372238,0.08,0.024350138,0.066960616,0.471925182,3.846766534,6.348389234,0.138011029,0.08,0.027400551,48.598,0.0,0.0,0.0,0.0,0.0,0.0,0.0,0.0,0.0,0.0,0.0,0.0,0.0,7.0,0.193707632,4.438545455,0.012036364,95.01358182,0.120363636,0.104181818,0.048490909,0.232181818,0.030618182,1.016484171,17.43690909,36.44927273,0.42,0.379272727,7.297818182,0.228909091,0.16,0.240363636,35.85818182,1.417818182,1.220003016,1470.254545,83.0,24.27272727,11.0,75.0,25.2,10.0,0.8924787683809257,210.8658333,164.8263889,176.4488889,215.0311111,191.7930556,62.11923577439836,325.9718229556615,449.1096314873026,583.5381802147422,356.9732276201189,97.42092983254442,69.32103674105683,60.40637496094163,63.7734186517677,119.23511627582843,58.73171185236783,72.72403864782927,173.40473231266964,87.54691146753524,49.9906043514365,167.8915092,546.5972222,42.81651614,315.0,90.285,2.726904025,1.348133097,1.334158846769562,1183.702778,3898.963436,0.0,2203.537953,1293.019014,210.4964947,106819.7097,3.003500439,1.160643256,3.388012819,100.995624969,57.62819444444473,18.180447263888883,24.43288265277776
2025-11-27 04:00:00,0.930293772,11.9786604,0.415440658,87.09104583,4.361692127,16.169,7.05,1.035,0.43,86.925,12.04,6.632,70.43,11.48,16.37,1.72,14.46169911,5.176666667,80.2,71.35,33.06,0.044,5.86,2.23,9.36,2.5,0.029,0.15,53.84,11.64,0.066,1.986348123,0.15,118.018,0.1,96.21,1.48,0.75,0.96,0.0,0.0,0.825,59.04667262,4.180427285,3.759074873,0.08,0.024355213,0.067351395,0.476533328,3.874983813,6.381123309,0.138417033,0.08,0.027420852,48.188,0.0,0.0,0.0,0.0,0.0,0.0,0.0,0.0,0.0,0.0,0.0,0.0,0.0,7.0,0.191751376,4.435483871,0.012903226,95.015,0.124516129,0.112129032,0.044935484,0.220967742,0.034064516,1.02526031,17.42548387,36.64419355,0.410967742,0.384516129,7.277419355,0.216451613,0.16,0.249032258,35.74258065,1.383870968,1.228866891,1472.709677,83.0,24.27272727,11.0,75.0,25.2,10.0,2.331853293107244,187.5591667,161.8288889,176.4161111,205.4577778,182.8154861,62.18411233086843,326.9344315729979,448.9968443213148,584.6622127333683,357.34613176812644,96.91638292436713,69.82834896342186,63.29471118251442,62.40998020160457,116.53881818920638,60.399992115476024,69.91694092764908,162.52811806294167,84.65867327472895,50.505223309757596,160.2908294,550.0,42.47527428,315.0,90.221625,2.759419942,1.348020378,1.3101072633962985,1196.896944,3897.429731,0.0,2236.199706,1266.071353,210.9811994,107032.5872,2.996762469,1.186774909,3.229777522,99.98853489550001,57.62819444444473,18.180447263888883,24.43288265277776
2025-11-27 05:00:00,0.930285013,11.97825312,0.41542752,87.09146187,4.359852803,13.859,7.05,1.035,0.43,86.925,12.04,5.82,70.43,11.48,16.37,1.72,15.07684857,5.176666667,80.2,71.35,33.06,0.044,5.86,2.23,9.36,2.5,0.029,0.15,53.84,11.64,0.066,1.986348123,0.15,101.228,0.1,96.21,1.48,0.75,0.96,0.0,0.0,0.855,59.06083607,4.175159029,3.7559759,0.08,0.024354065,0.067263016,0.475491154,3.868602223,6.373720205,0.138325212,0.08,0.027416261,41.659,0.0,0.0,0.0,0.0,0.0,0.0,0.0,0.0,0.0,0.0,0.0,0.0,0.0,6.0,0.273031889,4.430645161,0.013870968,95.015,0.129354839,0.12083871,0.040580645,0.211290323,0.038419355,1.034696851,17.42064516,36.85225806,0.401290323,0.389354839,7.253225806,0.201935484,0.16,0.258709677,35.61677419,1.34516129,1.23834323,1475.612903,83.0,24.27272727,11.0,75.0,25.2,10.0,2.038901433830901,180.6933333,159.4919444,174.685,202.62,179.3725694,61.79242640269128,326.9221409921038,449.48009096948,583.7117303983565,357.36583112972,97.35520037547592,70.65736772115429,62.88633375791582,61.85100092483171,114.12263531010916,59.57898969682828,69.3664310835924,165.7614213196697,86.12817449235867,49.76955190482232,167.1120436,550.0,41.80010969,315.0,90.22,2.772971244,1.347359069,1.3123343050140408,1188.428611,3901.143183,0.0,2209.923022,1248.520575,208.4560417,106591.475,3.007065158,1.207691036,3.326549611,100.892345777,57.62819444444473,18.180447263888883,24.43288265277776
2025-11-27 06:00:00,0.930267709,11.97744846,0.415401563,87.09228383,4.356218844,16.249,7.05,1.035,0.43,86.925,12.04,6.857,70.43,11.48,16.37,1.72,15.06283851,5.176666667,80.2,71.35,33.06,0.044,5.86,2.23,9.36,2.5,0.029,0.15,53.84,11.64,0.066,1.986348123,0.15,117.764,0.1,96.21,1.48,0.75,0.96,0.0,0.0,1.024,58.96481976,4.210873362,3.776984331,0.08,0.024361846,0.067862146,0.482556212,3.911864029,6.423907013,0.138947684,0.08,0.027447384,46.716,0.0,0.0,0.0,0.0,0.0,0.0,0.0,0.0,0.0,0.0,0.0,0.0,0.0,7.0,0.270204241,4.404257426,0.014308911,94.97195842,0.135148515,0.111188119,0.034336634,0.282079208,0.046722772,1.028184533,17.21405941,36.78732673,0.405148515,0.39,7.389009901,0.2,0.16,0.254851485,35.78019802,1.319405941,1.234682178,1473.940594,83.0,24.27272727,11.0,75.0,25.2,10.0,0.6417790806109451,199.542623,155.3188525,170.9536885,211.1577869,184.2432377,62.308228023084396,326.04202192727206,449.1088909261508,579.891337101625,355.82639170727293,96.67819887115573,68.45145951535454,57.450544440600964,64.0342551603894,125.31703114077794,56.499612926780216,75.83361644728919,184.15150000495697,90.29898583251325,49.52957786626766,157.9912975,550.0,41.67389283,315.0,95.33967213,2.748486746,1.342480902,1.3349178222765021,1187.65082,3901.601275,0.0,2208.894549,1260.703885,208.4867836,106008.3488,3.025479336,1.190852351,3.368387627,99.68384691874999,57.62819444444473,18.180447263888883,24.43288265277776
2025-11-27 07:00:00,0.930299628,11.97893271,0.415449442,87.09076766,4.362921922,13.717,7.05,1.035,0.43,86.925,12.04,5.864,70.43,11.48,16.37,1.72,15.21964473,5.176666667,80.2,71.35,33.06,0.044,5.86,2.23,9.36,2.5,0.029,0.15,53.84,11.64,0.066,1.986348123,0.15,100.479,0.1,96.21,1.48,0.75,0.96,0.0,0.0,1.138,58.1191092,4.525444794,3.962026349,0.08,0.02443038,0.07313927,0.544785157,4.292913519,6.865951834,0.14443041,0.08,0.027721521,33.094,0.0,0.0,0.0,0.0,0.0,0.0,4.855,0.0,0.0,0.0,0.0,0.0,0.0,7.0,0.201330455,4.374,0.0146,94.94886667,0.138666667,0.1018,0.030266667,0.339333333,0.052466667,1.020621553,17.00066667,36.69066667,0.424,0.391333333,7.515333333,0.204666667,0.160666667,0.248666667,35.94933333,1.312666667,1.229675003,1472.6,83.0,24.27272727,11.0,75.0,25.2,10.0,1.8953046210951356,175.3677686,161.9450413,170.4376033,200.4004132,177.0377066,61.4781381699043,327.2865157742112,449.53584556756056,582.3764443317649,357.15434555618873,95.87242140366492,69.3053007792734,62.95925090053808,61.14063549347158,111.27929130450076,57.78427223728001,68.32408929567524,161.10238334057897,84.3193815605103,49.579970817315754,167.5703711,552.4545455,41.74797665,315.0,90.82539256,2.750935008,1.348111839,1.3030533661722274,1195.554545,3898.81181,0.0,2210.338,1260.311781,209.3345579,105992.2847,3.022424302,1.190403018,3.36164681,100.95307417075,57.62819444444473,18.180447263888883,24.43288265277776
