Repository: saikumar-voptimai/evonith_bf_webapp

# Evonith BF2 — Blast Furnace Intelligence Platform

Monitoring, modelling and optimisation of **Blast Furnace 2 (BF2)** at Evonith Steel: live telemetry from InfluxDB,
manual plant reports from Neon PostgreSQL, a two-zone energy model of the furnace, blend and fuel optimisers, a
conversational assistant (FurnaceMind) and a live digital twin evaluated every hour.

The platform has three deployable parts that share one Python service layer, plus the shared data library:

| Part | Path | What it is |
|---|---|---|
| **Streamlit app** (legacy) | `src/app.py`, `src/custom_pages/` | The original 11-page dashboard; still the home of the model pages. Served under `/legacy` in production |

File: src/assets/data/furnace_dataset_20260617_152856_168598.csv (part 42 of 47)
FLUX_FE2O3%,FLUX_AL2O3%,FLUX_LOI%,FLUX_MGO%,FLUX_CAO%,FLUX_CALC_MT,ORE_FE(T)%,ORE_LOI%,ORE_TM%,ORE_MGO%,ORE_NA2O%,ORE_P%,ORE_TIO2%,ORE_AL2O3%,ORE_SIO2%,ORE_MNO%,ORE_CAO%,ORE_K2O%,ORE_CALC_MT,PELLET_PCT_SIO2,PELLET_PCT_AL2O3,PELLET_PCT_FE2O3,PELLET_PCT_MGO,PELLET_PCT_TIO2,PELLET_PCT_NA2O,TOTAL_PELLET_CALC_MT,PELLET_PCT_K2O,PELLET_PCT_TM,PELLET_PCT_LOI,PELLET_PCT_MNO,PELLET_PCT_CAO,PELLET_PCT_P,CHARGES/HRS.,STOCKRODLEVEL,CHEM_PCT_C,CHEM_PCT_CR,CHEM_PCT_FE,CHEM_PCT_MN,CHEM_PCT_P,CHEM_PCT_S,CHEM_PCT_SI,CHEM_PCT_TI,SLAG_BASICITY,SLAG_PCT_AL2O3,SLAG_PCT_CAO,SLAG_PCT_FEO,SLAG_PCT_K2O,SLAG_PCT_MGO,SLAG_PCT_MNO,SLAG_PCT_NA2O,SLAG_PCT_S,SLAG_PCT_SIO2,SLAG_PCT_TIO2,SLAG_T_BASICITY,HMT_GT_1480C,COKE_DISCHARGE_TIME,WEIGHTED_COKE_ANGLE,TOTAL_COKE_PORTIONS,NON_COKE_DISCHARGE_TIME,WEIGHTED_NON_COKE_ANGLE,TOTAL_NON_COKE_PORTIONS,FTG_UPTAKE_TEMP_A,FTG_UPTAKE_TEMP_B,FTG_UPTAKE_TEMP_C,FTG_UPTAKE_TEMP_D,FTG_UPTAKE_TEMP_AVG,BOSH_TEMP_A,BOSH_TEMP_C,BOSH_TEMP_D,BELLY_TEMP_A,BELLY_TEMP_C,BELLY_TEMP_D,LOWER_STACK_TEMP_A,LOWER_STACK_TEMP_B,LOWER_STACK_TEMP_C,LOWER_STACK_TEMP_D,PCI_KG/THM,ACT. FUEL RATEKG/THM.,FURNACETOPGASANALYSISCO2ETACO,COKE RATE KG/THM,PRODUCTIONTONNESPERHR,HOT BLAST PRESSUREBAR,TOPPRESSUREBAR,DIFFERENTIAL PRESSURETOTALBAR,HOT BLAST TEMP.OC,OXYGENFLOWNM3/HR.,STEAMKGS/HR.,RAFTOC,PERMEABILITYKGS/HR.,TUYEREVELOCITYM/S,HOT BLAST VOLUMENM3/HR.,O2 ENRICHMENT %,FURNACE TOP GAS ANALYSISCO2%,BOTTOMBAR,FURNACE TOP GAS ANALYSISONLINE (ANALYZER)CO%,FURNACE TOP GAS ANALYSISH2%,UNITCOST LAKHS/THM
2025-12-01 12:00:00,0.979966349,12.49930454,0.47996074,86.52072911,6.49775659,8.915,7.2,1.02,0.44,87.46,11.52,6.368,70.38,11.36,16.55,1.71,14.01100454,4.91,80.13333333,67.24,33.44,0.043,5.8,2.33,9.42,2.46,0.028,0.13,54.05,11.3,0.062,1.948275862,0.15,97.085,0.0,0.0,0.0,0.0,0.0,0.0,0.0,0.0,59.28124854,3.968055568,4.176819535,0.087072781,0.02067682,0.070935718,0.474868243,4.257446395,5.870272661,0.073688684,0.093384098,0.025692049,46.358,0.0,0.0,0.0,0.0,0.0,0.0,3.09,0.0,0.0,0.0,0.0,0.0,0.0,7.0,0.280920764,4.346903226,0.015154839,94.78123226,0.148451613,0.108619355,0.024929032,0.503935484,0.070774194,1.064023685,18.70709677,36.80870968,0.283225806,0.34,7.414387097,0.16,0.158451613,0.333806452,34.59432258,1.095354839,1.278364804,1481.548387,90.0,24.66666667,12.0,68.0,25.77777778,9.0,189.7980556,167.1305556,175.3394444,213.9441667,186.5530556,36.77806033241376,53.24240714629951,67.83500676588184,93.40576117114011,67.10379550157398,51.41836802166823,71.48652863249336,60.63453319588484,47.46031884646874,40.92239847634964,152.0426022,523.0833333,43.77374356,300.0,92.15183333,2.754533117,1.348061286,1.4615139545977311,1150.431389,4000.930147,0.0,2213.680569,1257.661875,202.6678633,106065.3972,3.105760139,17.50018428373017,1.211380289,24.55520637096774,2.903412756,95.1456447915
2025-12-01 13:00:00,0.950931492,11.89925082,0.44608674,87.14981768,4.562099434,16.071,7.2,1.02,0.44,87.46,11.52,7.306,70.38,11.36,16.55,1.71,13.9525809,4.91,80.13333333,67.24,33.44,0.043,5.8,2.33,9.42,2.46,0.028,0.13,54.05,11.3,0.062,1.948275862,0.15,113.505,0.0,0.0,0.0,0.0,0.0,0.0,0.0,0.0,57.8594804,4.534205272,4.409324547,0.096372982,0.020909325,0.0770971,0.563452652,4.809645799,6.63986425,0.081826359,0.094546623,0.026273311,60.7,0.0,0.0,0.0,0.0,0.0,0.0,0.0,0.0,0.0,0.0,0.0,0.0,0.0,7.0,0.200281415,4.3635,0.014775,94.835075,0.1455,0.107325,0.0258,0.44275,0.065275,1.068693352,18.80675,36.80375,0.27125,0.35125,7.459,0.16,0.16225,0.3445,34.439,1.1,1.285285479,1477.075,90.0,24.66666667,12.0,68.0,25.77777778,9.0,187.9769444,167.5113889,177.555,205.2672222,184.5776389,43.49879876920892,56.18497369679096,74.56166934426956,92.5938065843803,67.83819793987152,57.623718801903365,70.30620721461884,62.191154833505266,49.389957750558395,44.220437889039744,159.2793711,515.7916667,43.26213086,300.0,87.59816667,2.82573375,1.348205989,1.4710110596729802,1151.649444,3998.278575,0.0,2223.881569,1241.164414,206.2287256,109755.7858,2.998485769,17.50018428373017,1.27432318,24.55520637096774,2.824990356,96.10451667075
2025-12-01 14:00:00,0.950173771,11.88359127,0.445202733,87.16623496,4.511584732,13.466,7.2,1.02,0.44,87.46,11.52,6.179,70.38,11.36,16.55,1.71,13.46916046,4.91,80.13333333,67.24,33.44,0.043,5.8,2.33,9.42,2.46,0.028,0.13,54.05,11.3,0.062,1.948275862,0.15,96.997,0.0,0.0,0.0,0.0,0.0,0.0,0.0,0.0,55.6449654,5.416027676,4.771469271,0.110858771,0.021271469,0.086693936,0.701429792,5.66973952,7.838563289,0.094501425,0.096357346,0.027178673,54.054,0.0,0.0,0.0,0.0,0.0,0.0,0.0,0.0,0.0,0.0,0.0,0.0,0.0,7.0,0.201806011,4.386,0.0144,94.9052,0.138,0.1062,0.0288,0.364,0.0574,1.074549594,18.818,36.86,0.29,0.37,7.474,0.16,0.166,0.352,34.304,1.1,1.292433738,1472.2,90.0,24.66666667,12.0,68.0,25.77777778,9.0,170.0283333,167.3247222,173.8191667,192.2922222,175.8661111,44.710231831383,58.00123026726742,75.60404570212502,91.50608994006035,67.24797710686636,53.93753895921901,69.86707903571144,58.91290413419529,47.659116108313086,42.25736405553539,146.1626966,514.9,44.47393086,297.6,92.15183333,2.838135686,1.348123422,1.4498116713394822,1139.956667,4000.193211,0.0,2226.42095,1211.242522,200.8484019,108198.1006,3.04569855,17.50018428373017,1.282890389,24.55520637096774,2.719224222,93.76655729950001
2025-12-01 15:00:00,0.95039565,11.88817676,0.445461591,87.16142759,4.526376649,15.999,7.2,1.02,0.44,87.46,11.52,7.355,70.38,11.36,16.55,1.71,14.57795355,4.91,80.13333333,67.24,33.44,0.043,5.8,2.33,9.42,2.46,0.028,0.13,54.05,11.3,0.062,1.948275862,0.15,113.233,0.0,0.0,0.0,0.0,0.0,0.0,0.0,0.0,55.49355692,5.476318708,4.796229449,0.111849178,0.021296229,0.08735008,0.71086342,5.728544941,7.920519476,0.095368031,0.096481147,0.027240574,60.946,0.0,0.0,0.0,0.0,0.0,0.0,0.0,0.0,0.0,0.0,0.0,0.0,0.0,7.0,0.280927146,4.4085,0.014025,94.975325,0.1305,0.105075,0.0318,0.28525,0.049525,1.080405837,18.82925,36.91625,0.30875,0.38875,7.489,0.16,0.16975,0.3595,34.169,1.1,1.299581997,1467.325,90.0,24.66666667,12.0,68.0,25.77777778,9.0,169.2836111,145.2377778,162.4427778,189.4725,166.6091667,40.15006386292532,54.94511653066823,68.16743152056176,94.38562409562039,71.80055780348141,57.266451723553786,74.7806565407584,79.91638823289748,54.66131644412995,42.82561093208287,145.7491711,518.3333333,44.12520339,297.0,91.6437303447537,2.827076044,1.348298194,1.481715752866323,1149.577222,4001.628939,0.0,2201.064583,1222.724961,202.9856178,108194.7356,3.045401672,17.50018428373017,1.269842235,24.55520637096774,2.864125192,93.56176517075001
2025-12-01 16:00:00,0.919705579,11.98677168,0.510441631,87.09352274,4.684594435,13.586,7.2,1.02,0.44,87.46,11.52,6.334,70.92,11.28,16.38,1.42,14.66934444,4.91,80.13333333,67.24,33.44,0.041,5.76,2.21,9.1,2.29,0.027,0.14,54.36,11.19,0.062,1.942708333,0.15,97.084,0.0,0.0,0.0,0.0,0.0,0.0,0.0,0.0,55.41141953,5.50902591,4.809661565,0.112386463,0.021309662,0.087706031,0.715981056,5.760446216,7.964979779,0.095838155,0.096548308,0.027274154,51.679,0.0,0.0,0.0,0.0,0.0,0.0,0.0,0.0,0.0,0.0,0.0,0.0,0.0,7.0,0.29342533,4.41,0.01288,94.98336,0.1188,0.09772,0.03592,0.2968,0.04452,1.103312526,18.7908,37.256,0.366,0.4068,7.4676,0.1656,0.1756,0.3656,33.7736,1.128,1.324436876,1474.28,90.0,24.66666667,12.0,68.0,25.77777778,9.0,171.1044444,140.4475,169.1602778,186.4397222,166.7879861,40.929287915848704,56.65828287611885,67.3354372607951,95.1048166984846,74.38349953189959,59.74565256049233,76.11900396647471,86.81366921311769,57.631022233011166,41.73877071769428,164.0650125,524.6583333,44.57446222,297.0,89.41177778,2.826521444,1.348443506,1.483852442509767,1144.306111,3998.215461,0.0,2193.340586,1215.156131,200.9514094,107519.1842,3.062008222,17.50018428373017,1.265990637,24.55520637096774,2.839811633,95.98861415625001
2025-12-01 17:00:00,0.919786657,11.9849069,0.510320015,87.09530644,4.675067853,15.843,7.2,1.02,0.44,87.46,11.52,7.451,70.92,11.28,16.38,1.42,14.87964332,4.91,80.13333333,67.24,33.44,0.041,5.76,2.21,9.1,2.29,0.027,0.14,54.36,11.19,0.062,1.942708333,0.15,113.519,0.0,0.0,0.0,0.0,0.0,0.0,0.0,0.0,56.07683871,5.244055231,4.700844037,0.108033761,0.021200844,0.084822367,0.674521578,5.502004589,7.604793764,0.092029541,0.09600422,0.02700211,59.713,0.0,0.0,0.0,0.0,0.0,0.0,0.0,0.0,0.0,0.0,0.0,0.0,0.0,7.0,0.192275041,4.411,0.01213,94.99027,0.11,0.0933,0.0396,0.303,0.0407,1.117010022,18.753,37.462,0.403,0.418,7.448,0.171,0.179,0.366,33.54,1.158,1.339082894,1479.3,90.0,24.66666667,12.0,68.0,25.77777778,9.0,172.8180556,162.9119444,182.5141667,196.8088889,178.7632639,40.53959630106294,59.11683944916119,72.68350343095499,92.2393912117681,66.65315154914464,52.50399988248853,70.08901732233139,61.381092148169785,48.47462337056017,39.57860870965463,160.575445,530.0,44.1137745,297.0,92.6645,2.809566181,1.348212594,1.4718939088314564,1152.872778,3998.430956,0.0,2193.906392,1228.369453,203.1633553,107587.6044,3.059403036,17.50018428373017,1.253712467,24.55520637096774,2.915967392,95.5262464625
2025-12-01 18:00:00,0.919476408,11.99204261,0.510785387,87.08848098,4.711522016,13.331,7.2,1.02,0.44,87.46,11.52,6.373,70.92,11.28,16.38,1.42,13.76512487,4.91,80.13333333,67.24,33.44,0.041,5.76,2.21,9.1,2.29,0.027,0.14,54.36,11.19,0.062,1.942708333,0.15,97.239,0.0,0.0,0.0,0.0,0.0,0.0,0.0,0.0,59.96387536,3.696232788,4.065188003,0.08260752,0.020565188,0.067977482,0.432336629,3.992321508,5.500772291,0.06978158,0.09282594,0.02541297,51.781,0.0,0.0,0.0,0.0,0.0,0.0,0.0,0.0,0.0,0.0,0.0,0.0,0.0,7.0,0.307588331,4.41475,0.0126175,95.0062825,0.11,0.098175,0.04185,0.27675,0.039575,1.102033039,18.72675,37.2445,0.37675,0.4105,7.4405,0.17475,0.17525,0.351,33.8025,1.188,1.322176465,1476.675,90.0,24.66666667,12.0,68.0,25.77777778,9.0,178.8758333,153.0469444,172.4266667,194.3752778,174.6811806,45.038481488127104,58.22470648550963,71.40125326480108,94.44479241991795,77.53259567507348,56.43808241578168,75.93096936463738,78.29479477011773,53.462859471326084,42.355466093927106,146.4530787,528.8916667,44.49388922,297.0,93.99,2.799278144,1.348388036,1.4676758012033764,1165.068889,4002.303386,0.0,2237.890283,1245.590875,206.7020131,108218.1047,3.044112972,17.50018428373017,1.249859261,24.55520637096774,2.798691475,93.65503292775
2025-12-01 19:00:00,0.919655637,11.98792035,0.510516544,87.09242402,4.690462644,13.358,7.2,1.02,0.44,87.46,11.52,6.362,70.92,11.28,16.38,1.42,15.81538953,4.91,80.13333333,67.24,33.44,0.041,5.76,2.21,9.1,2.29,0.027,0.14,54.36,11.19,0.062,1.942708333,0.15,99.398,0.0,0.0,0.0,0.0,0.0,0.0,0.0,0.0,56.48782697,5.080399236,4.633634183,0.105345367,0.021133634,0.083041306,0.648914624,5.342381185,7.382329146,0.089677196,0.095668171,0.026834085,49.194,0.0,0.0,0.0,0.0,0.0,0.0,0.0,0.0,0.0,0.0,0.0,0.0,0.0,7.0,0.239676691,4.4185,0.013105,95.022295,0.11,0.10305,0.0441,0.2505,0.03845,1.087056055,18.7005,37.027,0.3505,0.403,7.433,0.1785,0.1715,0.336,34.065,1.218,1.305270035,1474.05,90.0,24.66666667,12.0,68.0,25.77777778,9.0,184.2727778,164.7719444,178.5308333,196.4963889,181.0179861,40.16188657071342,58.794227961401276,72.34388477900916,92.62348507994582,67.32163539407622,51.21166814414316,72.01635522590166,62.968104218565145,47.93359877002938,39.72648797491246,168.2667256,534.0416667,43.11261831,297.0,93.99,2.772344342,1.348327789,1.4916042872106234,1164.808333,4001.6768,0.0,2177.505603,1270.988075,208.4516933,108375.1156,3.037748092,17.50018428373017,1.220322859,24.55520637096774,3.112332833,96.545341142
2025-12-01 20:00:00,0.919663058,11.98774966,0.510505413,87.09258728,4.689590673,15.611,7.2,1.02,0.44,87.46,11.52,6.446,70.92,11.28,16.38,1.42,15.58645851,4.91,80.13333333,67.24,33.44,0.041,5.76,2.21,9.1,2.29,0.027,0.14,54.36,11.19,0.062,1.942708333,0.15,113.495,0.0,0.0,0.0,0.0,0.0,0.0,0.0,0.0,55.27495177,5.563367528,4.831978451,0.113279138,0.021331978,0.088297429,0.72448379,5.813448821,8.038848673,0.096619246,0.096659892,0.027329946,61.998,0.0,0.0,0.0,0.0,0.0,0.0,0.0,0.0,0.0,0.0,0.0,0.0,0.0,7.0,0.213734076,4.414285714,0.013385714,95.0129,0.112857143,0.104142857,0.043857143,0.26,0.038571429,1.079824297,18.64428571,36.97142857,0.322857143,0.394285714,7.43,0.177142857,0.17,0.33,34.23857143,1.204285714,1.296833184,1472.142857,90.0,24.66666667,12.0,68.0,25.77777778,9.0,176.8,175.8122222,187.4877778,199.0227778,184.7806944,39.65672475234186,59.9491674013227,74.32225002044387,90.54922542329712,61.52140672023751,47.90403799632983,67.52670785008647,48.405914795189005,43.49418748607771,37.61999250053459,165.83103,540.4638889,42.58100919,297.0,93.99,2.76937445,1.348336792,1.464863683628134,1164.238611,3997.634828,0.0,2178.763447,1251.795797,205.0406258,106471.5678,3.085461514,17.50018428373017,1.219400147,24.55520637096774,3.150487078,96.22261147500001
2025-12-01 21:00:00,0.919694407,11.98702863,0.510458389,87.09327696,4.685907135,13.482,7.2,1.02,0.44,87.46,11.52,6.418,70.92,11.28,16.38,1.42,16.09386629,4.91,80.13333333,67.24,33.44,0.041,5.76,2.21,9.1,2.29,0.027,0.14,54.36,11.19,0.062,1.942708333,0.15,97.259,0.0,0.0,0.0,0.0,0.0,0.0,0.0,0.0,55.26484845,5.567390682,4.83363067,0.113345227,0.021333631,0.088341213,0.725113285,5.817372842,8.044317519,0.096677073,0.096668153,0.027334077,53.811,0.0,0.0,0.0,0.0,0.0,0.0,0.0,0.0,0.0,0.0,0.0,0.0,0.0,7.0,0.304983602,4.404761905,0.013528571,94.98656667,0.117619048,0.102714286,0.041952381,0.293333333,0.03952381,1.077756021,18.56809524,37.02380952,0.294285714,0.384761905,7.43,0.172380952,0.17,0.33,34.35285714,1.161428571,1.294042719,1470.714286,90.0,24.66666667,12.0,68.0,25.77777778,9.0,180.4397222,154.8638889,171.9172222,204.0558333,177.8191667,31.443016325970547,53.32068795901799,62.69203812881224,93.99491999426186,65.29279297452769,49.249850033705826,72.98598509866719,68.27905377158515,49.639405871126556,37.66952412779703,171.2295594,542.0,43.53571772,297.0,93.99,2.762980561,1.348266281,1.4835638465354788,1164.996667,4004.393714,0.0,2158.639531,1235.209619,201.4100017,104470.6258,3.152585639,17.50018428373017,1.214277839,24.55520637096774,3.139982036,96.9379166205
2025-12-01 22:00:00,0.91976739,11.98535003,0.510348915,87.09488258,4.677331654,13.499,7.2,1.02,0.44,87.46,11.52,6.311,70.92,11.28,16.38,1.42,15.17368083,4.91,80.13333333,67.24,33.44,0.041,5.76,2.21,9.1,2.29,0.027,0.14,54.36,11.19,0.062,1.942708333,0.15,97.285,0.0,0.0,0.0,0.0,0.0,0.0,0.0,0.0,55.23604914,5.5788586,4.838340287,0.113533611,0.02133834,0.088466018,0.72690765,5.828558183,8.059906351,0.09684191,0.096691701,0.027345851,53.925,0.0,0.0,0.0,0.0,0.0,0.0,0.0,0.0,0.0,0.0,0.0,0.0,0.0,7.0,0.309136606,4.389189189,0.013951351,94.93250811,0.122702703,0.103891892,0.037756757,0.353243243,0.046756757,1.072941324,18.47594595,37.01756757,0.290810811,0.385405405,7.408378378,0.172702703,0.17,0.324594595,34.50189189,1.142702703,1.287673734,1470.810811,90.0,24.66666667,12.0,68.0,25.77777778,9.0,194.4238889,171.2516667,183.5294444,213.5186111,190.6809028,35.610238098063064,54.007093746682614,67.55816626814422,92.5600406791745,62.921724362531165,51.983928485563695,69.73262535732849,57.22179434247357,47.130052405897075,39.22132916585814,172.2608242,540.625,44.03218086,297.0,88.0855,2.786297497,1.348359136,1.4618677036314804,1161.150833,3993.443589,0.0,2183.655633,1217.487958,200.5397958,104864.84,3.131988978,17.50018428373017,1.227352519,24.55520637096774,3.073993717,97.0745592065
2025-12-01 23:00:00,0.919714371,11.98656947,0.510428444,87.09371616,4.68356144,13.444,7.2,1.02,0.44,87.46,11.52,6.281,70.92,11.28,16.38,1.42,15.33772298,4.91,80.13333333,67.24,33.44,0.041,5.76,2.21,9.1,2.29,0.027,0.14,54.36,11.19,0.062,1.942708333,0.15,97.116,0.0,0.0,0.0,0.0,0.0,0.0,0.0,0.0,55.43595845,5.499254483,4.805648658,0.112225946,0.021305649,0.087599689,0.714452139,5.750915564,7.951697059,0.095697703,0.096528243,0.027264122,52.809,0.0,0.0,0.0,0.0,0.0,0.0,0.0,0.0,0.0,0.0,0.0,0.0,0.0,7.0,0.257731328,4.367567568,0.014654054,94.85072432,0.128108108,0.107675676,0.03127027,0.43972973,0.06027027,1.065380205,18.36783784,36.9527027,0.312432432,0.396216216,7.365135135,0.178108108,0.17,0.313783784,34.68567568,1.148108108,1.277726231,1472.432432,90.0,24.66666667,12.0,68.0,25.77777778,9.0,169.3980556,171.0191667,189.915,204.7538889,183.7715278,36.344129586681646,58.2635864277522,71.00602856333418,90.86729546268992,60.20934158251646,48.25010727939832,66.29571057032601,48.99414989192837,44.47800017862642,36.78863144166061,165.2303997,530.0722222,45.03666506,297.0,92.82627778,2.828269653,1.348145722,1.4529764205073852,1164.203611,4003.876272,0.0,2182.170389,1183.71425,198.6946764,104871.5646,3.138511836,17.50018428373017,1.272159431,24.55520637096774,3.023381217,96.14302796025
2025-12-02 00:00:00,0.930105543,11.85043546,0.510105543,87.219459,4.525330283,13.549,6.0,1.01,0.455,87.57,11.42,6.34,70.74,11.36,16.36,1.54,15.16052149,4.866666667,79.49,67.24,33.44,0.042,6.11,2.38,9.04,2.4,0.028,0.14,53.56,11.68,0.065,1.911620295,0.16,96.761,0.0,0.0,0.0,0.0,0.0,0.0,0.0,0.0,60.58244916,3.550914781,3.590781108,0.05,0.019541168,0.058292047,0.343910615,3.913483395,5.040774,0.078254749,0.104588319,0.020311752,50.646,0.0,0.0,0.0,0.0,0.0,0.0,3.131,0.0,0.0,0.0,0.0,0.0,0.0,7.0,0.303887974,4.36,0.01442931,94.84038966,0.13,0.105974138,0.030008621,0.456551724,0.062646552,1.071858708,18.41405172,37.0712069,0.303189655,0.386551724,7.38362069,0.166551724,0.166637931,0.323448276,34.58862069,1.08612069,1.285346568,1480.732759,90.0,24.66666667,12.0,68.0,25.77777778,9.0,192.9338889,172.6894444,198.9691667,230.075,198.666875,33.19743635029539,56.7220730223634,68.25666081614426,91.93117388037533,62.56391106787498,52.201697964599674,67.96416079614585,49.78655349005021,45.99227419807666,39.17018678764934,171.1644634,527.0,43.665442,297.0,88.57283333,2.828088789,1.348227697,1.4775565926021594,1161.112222,3997.122186,0.0,2186.836614,1197.035117,200.5796108,106088.3439,3.097392392,17.50018428373017,1.275188006,24.55520637096774,3.049784589,96.9292914005
2025-12-02 01:00:00,0.930119968,11.85117833,0.510119968,87.2187017,4.528792228,13.587,6.0,1.01,0.455,87.57,11.42,6.316,70.74,11.36,16.36,1.54,14.99436407,4.866666667,79.49,67.24,33.44,0.042,6.11,2.38,9.04,2.4,0.028,0.14,53.56,11.68,0.065,1.911620295,0.16,96.828,0.0,0.0,0.0,0.0,0.0,0.0,0.0,0.0,59.99385935,3.775556815,3.696874882,0.05,0.019817934,0.061936137,0.38196599,4.138586706,5.382119185,0.083328799,0.101820655,0.020726902,52.926,0.0,0.0,0.0,0.0,0.0,0.0,0.0,0.0,0.0,0.0,0.0,0.0,0.0,7.0,0.305483608,4.36,0.013705172,94.86852759,0.13,0.101318966,0.031560345,0.435862069,0.059025862,1.085897008,18.54336207,37.28844828,0.277327586,0.365862069,7.435344828,0.145862069,0.161465517,0.344137931,34.34034483,0.987844828,1.302426513,1492.62931,90.0,24.66666667,12.0,68.0,25.77777778,9.0,201.1541667,169.9936111,192.4702778,226.2936111,197.4779167,36.54593420257453,56.46100792327806,69.65690516293792,92.74915942827053,66.50672302259312,55.71609732481849,70.61669506571062,57.4065222639058,48.397834239275554,41.85466104634443,171.8748747,527.0,44.47708406,297.0,87.24,2.836905978,1.348143314,1.4901626385952755,1159.564444,4000.308581,0.0,2196.427908,1210.959564,203.5485369,108004.8083,3.04259945,17.50018428373017,1.285083072,24.55520637096774,2.977944953,97.02342089775
2025-12-02 02:00:00,0.930055973,11.84788258,0.510055973,87.22206144,4.513433405,15.722,6.0,1.01,0.455,87.57,11.42,7.222,70.74,11.36,16.36,1.54,14.48272854,4.866666667,79.49,67.24,33.44,0.042,6.11,2.38,9.04,2.4,0.028,0.14,53.56,11.68,0.065,1.911620295,0.16,112.479,0.0,0.0,0.0,0.0,0.0,0.0,0.0,0.0,59.58071427,3.933238361,3.771344606,0.05,0.020012203,0.06449401,0.408677956,4.296592033,5.621717428,0.086890394,0.099877967,0.021018305,58.017,0.0,0.0,0.0,0.0,0.0,0.0,3.118,0.0,0.0,0.0,0.0,0.0,0.0,7.0,0.25657558,4.369347826,0.0135,94.89893478,0.125326087,0.100467391,0.033402174,0.401956522,0.057065217,1.083122302,18.59402174,37.21913043,0.279347826,0.374021739,7.417282609,0.144673913,0.164673913,0.340652174,34.36347826,0.992717391,1.298974914,1499.271739,90.0,24.66666667,12.0,68.0,25.77777778,9.0,181.7772222,178.3855556,202.6783333,220.0177778,195.7147222,40.272765127810004,60.5195623499185,76.06981968344114,90.01566707450513,61.76155355864853,54.79245008335636,65.08337488601333,43.49580997233687,44.876273803591864,40.98738617204138,166.1212626,526.9888889,43.75571333,297.0,87.18166667,2.824009722,1.348103564,1.463933265750177,1158.173889,4001.223936,0.0,2210.143536,1224.667256,204.3841992,108309.7411,3.036391892,17.50018428373017,1.259960043,24.55520637096774,2.865909536,96.26106729450001
2025-12-02 03:00:00,0.929981627,11.8440538,0.509981627,87.22596458,4.495590505,13.607,6.0,1.01,0.455,87.57,11.42,6.343,70.74,11.36,16.36,1.54,15.11683734,4.866666667,79.49,67.24,33.44,0.042,6.11,2.38,9.04,2.4,0.028,0.14,53.56,11.68,0.065,1.911620295,0.16,96.398,0.0,0.0,0.0,0.0,0.0,0.0,0.0,0.0,59.40128348,4.001720176,3.803687147,0.05,0.020096575,0.065604906,0.420279085,4.365214468,5.725776037,0.088437211,0.099034248,0.021144863,54.134,0.0,0.0,0.0,0.0,0.0,0.0,0.0,0.0,0.0,0.0,0.0,0.0,0.0,7.0,0.308991795,4.381981982,0.01350991,94.93301261,0.12,0.100504505,0.035,0.361081081,0.05490991,1.074435922,18.56045045,37.06009009,0.300900901,0.395945946,7.387927928,0.151981982,0.171981982,0.329009009,34.49279279,1.037927928,1.288622978,1500.324324,90.0,24.66666667,12.0,68.0,25.77777778,9.0,189.77,168.3561111,194.0975,222.9430556,193.7916667,37.41122827429166,57.812150255124564,72.37302891268469,91.93836830114432,64.19902952435001,56.86458158322691,68.18716299012951,54.42070848548184,48.21103917228149,42.60191269005274,174.4787319,527.0,43.90252625,297.0,86.64,2.828120975,1.348095761,1.494947883240424,1158.905,4000.065369,0.0,2195.201578,1236.127819,206.8626883,109511.1811,2.996760569,17.50018428373017,1.25812827,24.55520637096774,2.950118942,97.36843197675
2025-12-02 04:00:00,0.930133367,11.85186838,0.510133367,87.21799826,4.532007977,16.046,6.0,1.01,0.455,87.57,11.42,7.211,70.74,11.36,16.36,1.54,15.28505277,4.866666667,79.49,67.24,33.44,0.042,6.11,2.38,9.04,2.4,0.028,0.14,53.56,11.68,0.065,1.911620295,0.16,112.328,0.0,0.0,0.0,0.0,0.0,0.0,0.0,0.0,59.44136785,3.986421518,3.796461908,0.05,0.020077727,0.065356735,0.417687423,4.349884396,5.702529617,0.088091656,0.099222733,0.02111659,62.887,0.0,0.0,0.0,0.0,0.0,0.0,0.0,0.0,0.0,0.0,0.0,0.0,0.0,7.0,0.227100199,4.392792793,0.013563964,94.97944505,0.12,0.097801802,0.035,0.312432432,0.048963964,1.069025089,18.29018018,37.00603604,0.36036036,0.428378378,7.431171171,0.162792793,0.182792793,0.323603604,34.61711712,1.081171171,1.283691266,1485.72973,90.0,24.66666667,12.0,68.0,25.77777778,9.0,189.2,158.5966667,179.5786111,210.5163889,184.4729167,38.37396106704742,57.944333060444734,70.43143874689432,93.48162482488763,70.73601464176687,55.167101919666834,73.89943352750561,67.11194369444974,50.51774689976389,42.63765159355749,165.1431408,527.0,44.30021425,297.0,92.55638889,2.826642008,1.348100556,1.511757271959492,1156.864167,4000.269731,0.0,2190.361858,1241.339711,207.3496708,109973.1886,2.986087028,17.50018428373017,1.258505256,24.55520637096774,2.940940039,96.131466156
2025-12-02 05:00:00,0.930193509,11.85496569,0.510193509,87.2148408,4.54644204,16.175,6.0,1.01,0.455,87.57,11.42,7.26,70.74,11.36,16.36,1.54,14.56755984,4.866666667,79.49,67.24,33.44,0.042,6.11,2.38,9.04,2.4,0.028,0.14,53.56,11.68,0.065,1.911620295,0.16,112.643,0.0,0.0,0.0,0.0,0.0,0.0,0.0,0.0,59.50474353,3.962233463,3.785038391,0.05,0.020047926,0.064964362,0.413589858,4.325646674,5.665775694,0.087545314,0.099520738,0.021071889,63.556,0.0,0.0,0.0,0.0,0.0,0.0,0.0,0.0,0.0,0.0,0.0,0.0,0.0,7.0,0.174724959,4.401612903,0.0136,95.00314194,0.12,0.098741935,0.037741935,0.281612903,0.043548387,1.058982314,18.11483871,36.84096774,0.387096774,0.461290323,7.451935484,0.178064516,0.19483871,0.316774194,34.79193548,1.145483871,1.273178868,1474.225806,90.0,24.66666667,12.0,68.0,25.77777778,9.0,152.5905556,148.7338889,163.8494444,187.6633333,163.2093056,41.75759205232848,59.69658166891824,72.74080479489623,92.31546132694368,72.12324579666222,52.74988237343476,73.85289430366035,69.0177949351505,50.501115265540804,42.83310194314279,146.0020753,527.0,43.65040956,297.0,99.77638889,2.793567472,1.348007128,1.489905641582201,1157.686944,4000.450908,0.0,2211.310647,1272.914658,209.4138919,110070.9714,2.984706861,17.50018428373017,1.225636471,24.55520637096774,2.888792422,93.59527497725
2025-12-02 06:00:00,0.930086944,11.84947761,0.510086944,87.22043544,4.520866541,13.802,6.0,1.01,0.455,87.57,11.42,6.244,70.74,11.36,16.36,1.54,15.77951384,4.866666667,79.49,67.24,33.44,0.042,6.11,2.38,9.04,2.4,0.028,0.14,53.56,11.68,0.065,1.911620295,0.16,96.241,0.0,0.0,0.0,0.0,0.0,0.0,0.0,0.0,59.44175642,3.986273216,3.796391868,0.05,0.020077544,0.065354329,0.417662301,4.34973579,5.702304271,0.088088307,0.09922456,0.021116316,53.518,0.0,0.0,0.0,0.0,0.0,0.0,0.0,0.0,0.0,0.0,0.0,0.0,0.0,7.0,0.296370216,4.406451613,0.0136,94.98136774,0.12,0.106967742,0.045967742,0.286451613,0.039193548,1.039675654,18.12935484,36.45387097,0.348387097,0.49516129,7.427741935,0.202258065,0.209354839,0.307096774,35.06774194,1.251935484,1.251505099,1468.903226,90.0,24.66666667,12.0,68.0,25.77777778,9.0,166.2125,157.045,173.2625,198.1020833,173.6555208,38.34547539366196,59.10528634880754,72.60711917501958,91.72926898935543,66.15135016493929,52.38091565915613,71.17276003898942,60.85280816783012,48.33115990084323,42.05673259382171,164.6865858,531.9791667,44.92957183,297.0,95.81541667,2.832953508,1.348294675,1.5070282436553792,1159.582917,3998.093883,0.0,2178.770387,1239.510408,208.0251892,110350.2433,2.973663525,17.50018428373017,1.249946842,24.55520637096774,2.957911363,96.07097261850001
2025-12-02 07:00:00,0.930127213,11.85155149,0.510127213,87.21832129,4.530531228,15.643,6.0,1.01,0.455,87.57,11.42,7.273,70.74,11.36,16.36,1.54,16.24782023,4.866666667,79.49,67.24,33.44,0.042,6.11,2.38,9.04,2.4,0.028,0.14,53.56,11.68,0.065,1.911620295,0.16,113.3,0.0,0.0,0.0,0.0,0.0,0.0,0.0,0.956,59.99278309,3.775967581,3.697068878,0.05,0.019818441,0.061942801,0.382035576,4.138998315,5.382743347,0.083338077,0.101815594,0.020727661,61.137,0.0,0.0,0.0,0.0,0.0,0.0,0.0,0.0,0.0,0.0,0.0,0.0,0.0,7.0,0.263015027,4.40337931,0.013754483,94.94935586,0.121103448,0.112117241,0.050013793,0.310965517,0.039310345,1.026413433,18.17531034,36.17993103,0.334344828,0.511172414,7.404482759,0.215586207,0.216689655,0.301103448,35.24903448,1.312344828,1.236475283,1465.662069,90.0,24.66666667,12.0,68.0,25.77777778,9.0,190.2329167,167.9204167,165.2041667,206.09375,182.3628125,36.7493771481426,53.1146962505382,71.07642223336808,91.19805805694224,59.94368753025395,55.590720103050955,70.2751372797039,56.14842639620963,47.33246811593587,45.05246972488649,186.1108708,532.0,43.12213896,297.0,87.30183333,2.806911817,1.348024292,1.505425557720762,1157.74125,3999.565325,0.0,2162.627642,1261.520296,208.7301758,110054.7692,2.9823211,17.50018428373017,1.219253847,24.55520637096774,3.049816746,98.909690381
2025-12-02 08:00:00,0.935496397,11.86336667,0.451323724,87.20113693,4.159567583,13.598,6.0,1.01,0.455,87.57,11.42,6.083,70.88,11.16,16.49,1.47,15.56404377,4.866666667,79.49,67.24,33.44,0.043,5.95,2.34,9.37,2.35,0.029,0.13,53.76,11.56,0.062,1.942857143,0.14,97.166,0.1,96.12,1.09,0.99,1.06,0.0,0.0,0.786,60.02546329,3.763494809,3.691178247,0.05,0.019803074,0.06174047,0.379922632,4.126499932,5.36379088,0.083056351,0.101969263,0.020704611,51.339,0.0,0.0,0.0,0.0,0.0,0.0,0.0,0.0,0.0,0.0,0.0,0.0,0.0,7.0,0.119009095,4.378551724,0.014333793,94.88919034,0.125241379,0.108806897,0.042565517,0.389586207,0.051724138,1.029773418,18.30772414,36.21717241,0.388137931,0.478068966,7.383793103,0.199034483,0.204275862,0.305241379,35.17041379,1.246137931,1.239716341,1468.144828,90.0,24.66666667,12.0,68.0,25.77777778,9.0,170.5661111,171.9663889,177.7486111,201.8975,180.5446528,39.66351258070847,60.392143380498425,76.15680093257349,90.12815529189882,63.239963093903214,47.913803224406394,68.87702277566987,46.93574460933303,42.80404372131631,41.19795710444495,158.0542778,534.1666667,43.85967897,297.0,98.47277778,2.812114144,1.348438744,1.4948731950375143,1159.173611,4001.2891,0.0,2187.360253,1258.559492,209.0765867,110195.6486,2.978879689,17.50018428373017,1.240402282,24.55520637096774,3.016814533,95.1921918085
2025-12-02 09:00:00,0.935384501,11.85922655,0.451025337,87.20538895,4.146140169,13.498,6.0,1.01,0.455,87.57,11.42,6.005,70.88,11.16,16.49,1.47,16.01276705,4.866666667,79.49,67.24,33.44,0.043,5.95,2.34,9.37,2.35,0.029,0.13,53.76,11.56,0.062,1.942857143,0.14,96.805,0.1,96.12,1.09,0.99,1.06,0.0,0.0,0.779,59.84657266,3.831770466,3.723423423,0.05,0.019887192,0.062848022,0.391488837,4.194915785,5.467536232,0.084598512,0.101128085,0.020830787,48.507,0.0,0.0,0.0,0.0,0.0,0.0,0.0,0.0,0.0,0.0,0.0,0.0,0.0,7.0,0.274206755,4.353724138,0.014913103,94.82902483,0.12937931,0.105496552,0.035117241,0.468206897,0.064137931,1.033133403,18.44013793,36.25441379,0.441931034,0.444965517,7.363103448,0.182482759,0.191862069,0.30937931,35.0917931,1.179931034,1.242957399,1470.627586,90.0,24.66666667,12.0,68.0,25.77777778,9.0,164.4338889,141.2480556,167.6272222,187.5630556,165.2180556,35.9459845030504,56.57242140807571,64.17436180043416,93.55620518272013,69.82273245774428,56.11831341110005,75.78431594571893,79.88189311752194,55.39877531893367,39.98205423698707,158.4167694,542.0555556,44.63286689,297.0,91.62611360961223,2.733547075,1.3481741,1.4892270785775517,1158.968611,4001.999064,0.0,2158.504992,1272.305144,204.3750617,105546.5386,3.112159572,17.50018428373017,1.189629875,24.55520637096774,3.104946278,95.2402219455
2025-12-02 11:00:00,0.935209651,11.8527571,0.45055907,87.21203325,4.125158158,13.594,6.0,1.01,0.455,87.57,11.42,5.655,70.88,11.16,16.49,1.47,15.86504002,4.866666667,79.49,67.24,33.44,0.043,5.95,2.34,9.37,2.35,0.029,0.13,53.76,11.56,0.062,1.942857143,0.14,97.14,0.1,96.12,1.09,0.99,1.06,0.0,0.0,0.785,60.18319483,3.703294763,3.662747013,0.05,0.019728905,0.060763919,0.369724472,4.066176272,5.272316478,0.081696596,0.102710947,0.020593358,53.236,0.0,0.0,0.0,0.0,0.0,0.0,0.0,0.0,0.0,0.0,0.0,0.0,0.0,7.0,0.234672132,4.310638298,0.016574468,94.83417021,0.13787234,0.107361702,0.031638298,0.495744681,0.066,1.03222239,17.89319149,36.54340426,0.473617021,0.416382979,7.344255319,0.18,0.18212766,0.286382979,35.40276596,1.17787234,1.239676816,1477.297872,90.0,24.66666667,12.0,68.0,25.77777778,9.0,165.7702778,167.56,182.3216667,196.2544444,177.9765972,42.28152686419418,59.15821637983855,75.40211056845553,89.27066100656,60.57079741934757,57.2983064789578,66.63908485605364,52.79341895843231,48.035861391296194,42.568048731642776,184.0064953,538.1805556,44.21277861,297.0,86.22,2.820818825,1.348049322,1.4626096657214216,1180.594444,4001.833378,0.0,2189.122103,1230.563378,208.2658281,108468.4619,3.034428386,17.50018428373017,1.245793859,24.55520637096774,3.199966256,98.63086062725
2025-12-02 12:00:00,0.935231041,11.85354853,0.45061611,87.21122043,4.127724961,13.569,6.0,1.01,0.455,87.57,11.42,6.191,70.88,11.16,16.49,1.47,15.17748902,4.866666667,79.49,67.24,33.44,0.043,5.95,2.34,9.37,2.35,0.029,0.13,53.76,11.56,0.062,1.942857143,0.14,97.413,0.1,96.12,1.09,0.99,1.06,0.0,0.0,0.793,60.16016409,3.712084707,3.666898322,0.05,0.019739735,0.060906508,0.371213528,4.074984265,5.285672861,0.081895137,0.102602652,0.020609602,53.384,0.0,0.0,0.0,0.0,0.0,0.0,0.0,0.0,0.0,0.0,0.0,0.0,0.0,7.0,0.279366129,4.312080537,0.016597315,94.83820134,0.14,0.107597315,0.031,0.489932886,0.064590604,1.034464908,17.7138255,36.70053691,0.463892617,0.401946309,7.32590604,0.182013423,0.173959732,0.28,35.47791946,1.175973154,1.240956452,1478.798658,90.0,24.66666667,12.0,68.0,25.77777778,9.0,183.0702778,167.7058333,184.6194444,207.1961111,185.6479167,42.07534782326172,59.56433318171712,72.95870578818356,91.49223184888481,69.26927990933689,54.10779871875931,71.52487448873893,59.16760803539864,48.1565570452285,41.53453786025784,164.779792,534.9861111,44.60302389,297.0,92.10770833,2.822084758,1.347912453,1.4707954774613097,1184.686111,4000.245106,0.0,2212.721158,1225.994619,208.0584333,108027.5067,3.045846186,17.50018428373017,1.247176367,24.55520637096774,3.035341161,96.08332244
2025-12-02 13:00:00,0.935258489,11.85456408,0.450689303,87.21017743,4.131018637,15.668,6.0,1.01,0.455,87.57,11.42,7.55,70.88,11.16,16.49,1.47,15.3617725,4.866666667,79.49,67.24,33.44,0.043,5.95,2.34,9.37,2.35,0.029,0.13,53.76,11.56,0.062,1.942857143,0.14,113.293,0.1,96.12,1.09,0.99,1.06,0.0,0.0,0.916,59.91521969,3.805570541,3.711049742,0.05,0.019854912,0.062423013,0.387050451,4.168662061,5.427725257,0.084006727,0.101450876,0.020782369,60.653,0.0,0.0,0.0,0.0,0.0,0.0,0.0,0.0,0.0,0.0,0.0,0.0,0.0,7.0,0.374056451,4.336241611,0.015791946,94.83860403,0.14,0.106791946,0.031,0.469798658,0.061771812,1.039714815,17.66147651,36.86161074,0.431677852,0.385838926,7.297718121,0.186040268,0.161879195,0.28,35.45375839,1.167919463,1.245551801,1478.395973,90.0,24.66666667,12.0,68.0,25.77777778,9.0,190.1241667,163.3572222,184.2097222,200.7383333,184.6073611,43.15856943378688,60.96589094153963,71.56684665020421,92.70342870351595,74.18303009322159,54.2606983658585,75.48207473724648,68.48172075930142,50.517570947227114,40.35993678996171,164.4641347,533.5555556,43.90839331,297.0,93.405,2.824234736,1.348364539,1.4801777328796224,1181.370278,4002.164136,0.0,2202.650953,1216.624319,206.3697303,107568.7864,3.064283,17.50018428373017,1.252993099,24.55520637096774,3.112461431,96.04149784775
2025-12-02 14:00:00,0.935255044,11.85443664,0.450680118,87.21030832,4.130605305,13.233,6.0,1.01,0.455,87.57,11.42,6.238,70.88,11.16,16.49,1.47,16.01561695,4.866666667,79.49,67.24,33.44,0.043,5.95,2.34,9.37,2.35,0.029,0.13,53.76,11.56,0.062,1.942857143,0.14,97.481,0.1,96.12,1.09,0.99,1.06,0.0,0.0,0.734,59.84987384,3.830510532,3.722828383,0.05,0.019885639,0.062827584,0.391275398,4.193653264,5.465621753,0.084570053,0.101143607,0.020828459,52.553,0.0,0.0,0.0,0.0,0.0,0.0,0.0,0.0,0.0,0.0,0.0,0.0,0.0,7.0,0.206164862,4.359142857,0.014990476,94.83657143,0.139904762,0.105971429,0.030971429,0.453238095,0.059209524,1.045117059,17.61628571,37.02380952,0.399142857,0.369619048,7.268285714,0.189428571,0.149904762,0.280285714,35.42561905,1.157809524,1.250287083,1478.057143,90.0,24.66666667,12.0,68.0,25.77777778,9.0,165.9452778,170.2597222,184.6613889,193.8475,178.6784722,42.38665403958143,60.4007834934672,76.0136692082183,88.9312036204434,60.0682087148391,55.506265485682206,66.57846768833235,50.44142805874611,46.87913011404752,41.32632042357005,182.9994581,537.0,43.37744261,297.0,87.51729167,2.814071286,1.348370583,1.4626561267796416,1175.550556,3998.480483,0.0,2180.676358,1231.534878,207.2878917,108157.2317,3.043670428,17.50018428373017,1.239146011,24.55520637096774,3.136389167,98.49742819825
2025-12-02 15:00:00,0.935256675,11.85449698,0.450684467,87.21024635,4.130801003,13.558,6.0,1.01,0.455,87.57,11.42,6.154,70.88,11.16,16.49,1.47,15.35841718,4.866666667,79.49,67.24,33.44,0.043,5.95,2.34,9.37,2.35,0.029,0.13,53.76,11.56,0.062,1.942857143,0.14,97.429,0.1,96.12,1.09,0.99,1.06,0.0,0.0,0.617,59.81275927,3.844675733,3.729518313,0.05,0.019903091,0.063057368,0.393675047,4.207847552,5.487145877,0.084890006,0.100969087,0.020854637,52.503,0.0,0.0,0.0,0.0,0.0,0.0,0.0,0.0,0.0,0.0,0.0,0.0,0.0,7.0,0.300290551,4.307714286,0.014419048,94.69085714,0.134190476,0.104257143,0.029257143,0.64752381,0.071780952,1.059507247,17.99342857,37.25238095,0.347714286,0.346761905,7.165428571,0.155142857,0.144190476,0.297428571,35.1627619,1.026380952,1.26327834,1481.485714,90.0,24.66666667,12.0,68.0,25.77777778,9.0,186.4505556,170.8302778,187.5213889,203.2733333,187.0188889,41.81369630382943,60.727068270955286,73.14525045048866,91.27213341359575,68.27052035433314,52.66864412969355,71.85377942060424,57.53685010040124,47.3244126492459,39.939596148731994,166.4423019,532.8611111,43.45300358,297.0,92.27472222,2.82171095,1.348231908,1.473481107058343,1170.504444,3998.711414,0.0,2193.828525,1217.939397,204.7246714,107307.5678,3.066095344,17.50018428373017,1.255840805,24.55520637096774,3.051954744,96.30360500175
2025-12-02 16:00:00,0.934823108,11.95923421,0.450353784,87.10594268,4.004836543,13.398,6.35,1.025,0.45,87.38,11.595,6.027,70.54,11.38,16.56,1.52,14.83987617,4.866666667,79.49,67.24,33.44,0.043,6.06,2.34,9.24,2.44,0.029,0.14,53.64,11.7,0.064,1.930693069,0.15,98.12,0.1,95.67,0.74,0.52,1.24,0.0,0.0,0.608,58.65076079,4.566088776,3.745386193,0.036941735,0.02208252,0.067296071,0.461026223,4.368006794,6.002325235,0.098592142,0.056941735,0.019776694,48.279,0.0,0.0,0.0,0.0,0.0,0.0,0.0,0.0,0.0,0.0,0.0,0.0,0.0,7.0,0.302442626,4.280352941,0.014,94.61741176,0.129058824,0.102717647,0.029129412,0.749529412,0.0778,1.067867925,18.22858824,37.37388235,0.313764706,0.337529412,7.110705882,0.134705882,0.143764706,0.309058824,34.99917647,0.947882353,1.271032367,1484.847059,90.0,24.66666667,12.0,68.0,25.77777778,9.0,195.6613889,164.1677778,191.9438889,215.2408333,191.7534722,39.44013372532993,58.10826239690722,68.34041892557363,93.11508095602974,71.38282585003827,56.72317320483853,73.37215471180403,66.48064453396626,51.35372649374867,40.35984602846601,168.9771244,527.0,43.17035203,297.0,87.82180556,2.828631336,1.348252381,1.468967311451689,1170.125,4000.277194,0.0,2205.653531,1195.394433,201.5697772,105938.2194,3.107847681,17.50018428373017,1.268699282,24.55520637096774,3.083582519,96.639468983
2025-12-02 17:00:00,0.934884464,11.95082844,0.450231072,87.11428709,3.985816182,13.459,6.35,1.025,0.45,87.38,11.595,5.978,70.54,11.38,16.56,1.52,14.6026692,4.866666667,79.49,67.24,33.44,0.043,6.06,2.34,9.24,2.44,0.029,0.14,53.64,11.7,0.064,1.930693069,0.15,95.942,0.1,95.67,0.74,0.52,1.24,0.0,0.0,0.615,58.92354756,4.453262974,3.675003367,0.036515172,0.021954552,0.065803102,0.445478017,4.272883339,5.843643955,0.095606203,0.056515172,0.019606069,51.971,0.0,0.0,0.0,0.0,0.0,0.0,0.0,0.0,0.0,0.0,0.0,0.0,0.0,7.0,0.262587416,4.319176471,0.014,94.74270588,0.125529412,0.101658824,0.033364706,0.597764706,0.0658,1.059647451,18.07329412,37.20094118,0.327882353,0.365764706,7.188352941,0.152352941,0.157882353,0.305529412,35.10858824,1.014941176,1.264384011,1488.023529,90.0,24.66666667,12.0,68.0,25.77777778,9.0,200.0422222,193.5058333,215.9741667,226.4886111,209.0027083,39.87209132436368,62.11000875359181,76.60960402621124,89.35548520621734,59.824357322359845,51.344121680572584,64.51666867995041,34.20565154127951,41.21134432121529,37.923585863986546,168.7779611,530.1527778,42.88409711,297.0,86.52,2.812737019,1.34841095,1.4553192629126868,1149.133333,3999.743439,0.0,2195.538006,1211.9934,200.2355089,106415.3847,3.095609433,17.50018428373017,1.261431719,24.55520637096774,3.115105778,96.61307984575001
2025-12-02 18:00:00,0.934908121,11.94758738,0.450183757,87.1175045,3.978482395,15.564,6.35,1.025,0.45,87.38,11.595,6.819,70.54,11.38,16.56,1.52,14.26722832,4.866666667,79.49,67.24,33.44,0.043,6.06,2.34,9.24,2.44,0.029,0.14,53.64,11.7,0.064,1.930693069,0.15,114.879,0.1,95.67,0.74,0.52,1.24,0.0,0.0,0.724,59.1902604,4.342949373,3.6061877,0.036098107,0.021829432,0.064343375,0.43027601,4.179877922,5.688495905,0.092686751,0.056098107,0.019439243,58.487,0.0,0.0,0.0,0.0,0.0,0.0,0.0,0.0,0.0,0.0,0.0,0.0,0.0,7.0,0.280999091,4.358,0.014,94.868,0.122,0.1006,0.0376,0.446,0.0538,1.051426976,17.918,37.028,0.342,0.394,7.266,0.17,0.172,0.302,35.218,1.082,1.257735656,1491.2,90.0,24.66666667,12.0,68.0,25.77777778,9.0,191.9011111,163.1294444,192.0588889,216.7952778,190.9711806,38.17850115555919,59.115520886674744,68.94404124555271,93.5953773261999,72.40858397026841,53.74911521912708,73.68788446284069,64.6780006811739,49.93049955758309,39.799805609399655,154.3601322,523.1527778,43.63221847,297.0,92.42819444,2.818632608,1.348327769,1.4826318026144962,1148.49,4000.668275,0.0,2206.476583,1214.405756,200.8730961,106913.2808,3.078757175,17.50018428373017,1.261077279,24.55520637096774,3.022995467,94.7027175165
2025-12-02 19:00:00,0.934812914,11.96063081,0.450374172,87.10455627,4.007996727,13.443,6.35,1.025,0.45,87.38,11.595,5.961,70.54,11.38,16.56,1.52,14.01213975,4.866666667,79.49,67.24,33.44,0.043,6.06,2.34,9.24,2.44,0.029,0.14,53.64,11.7,0.064,1.930693069,0.15,98.444,0.1,95.67,0.74,0.52,1.24,0.0,0.0,0.615,59.24233081,4.321412822,3.5927528,0.036016684,0.021805005,0.064058393,0.427308119,4.161720451,5.658206313,0.092116785,0.056016684,0.019406673,51.068,0.0,0.0,0.0,0.0,0.0,0.0,0.0,0.0,0.0,0.0,0.0,0.0,0.0,7.0,0.311485454,4.38,0.014,94.93734545,0.12,0.102363636,0.040709091,0.36,0.045581818,1.037298846,17.83945455,36.71963636,0.361818182,0.419454545,7.312363636,0.189454545,0.182363636,0.290545455,35.40290909,1.172,1.243853056,1486.381818,90.0,24.66666667,12.0,68.0,25.77777778,9.0,189.5501393,156.5763231,176.0883008,205.8908078,182.0263928,42.618907567765405,56.42770605189634,69.2820264617091,93.67740061202107,74.65645745180717,60.15049614525347,75.57909827904248,74.81477425487878,54.08379247710138,43.987934887873934,159.5453557,522.6267409,43.11526089,297.0,87.82543175,2.811532766,1.348418485,1.470272952411093,1161.191643,3997.95861,0.0,2225.822565,1230.493632,204.5597,107714.4825,3.054287072,17.50018428373017,1.245160728,24.55520637096774,2.954411382,95.38975963025
