Repository: saikumar-voptimai/evonith_bf_webapp

# Evonith BF2 — Blast Furnace Intelligence Platform

Monitoring, modelling and optimisation of **Blast Furnace 2 (BF2)** at Evonith Steel: live telemetry from InfluxDB,
manual plant reports from Neon PostgreSQL, a two-zone energy model of the furnace, blend and fuel optimisers, a
conversational assistant (FurnaceMind) and a live digital twin evaluated every hour.

The platform has three deployable parts that share one Python service layer, plus the shared data library:

| Part | Path | What it is |
|---|---|---|
| **Streamlit app** (legacy) | `src/app.py`, `src/custom_pages/` | The original 11-page dashboard; still the home of the model pages. Served under `/legacy` in production |

File: src/assets/data/V10_df_filtered.csv (part 43 of 166)
datetime,Hot Blast PressureBar,Hot Blast Temp.oC,Hot Blast VolumeNm3/Hr.,O2 Enrichment %,OxygenFlowNm3/Hr.,PermeabilityKgs/Hr.,RAFToC,SteamKgs/Hr.,TopPressureBar,TuyereVelocitym/s,Differential PressureTotalBar,Charges/Hrs.,StockRodLevel,COKE_ASH%,COKE_FC%,COKE_IM%,COKE_MOIST%,COKE_MT,COKE_VM%,NUTCOKE_ASH%,NUTCOKE_FC%,NUTCOKE_IM%,NUTCOKE_MOIST%,NUTCOKE_MT,NUTCOKE_VM%,PCI_2_%Ash,PCI_2_%FC,PCI_2_%IM,PCI_2_MT,PCI_2_%VM,Sinter_SP_MT,Sinter_SP_02_Al2O3%,Sinter_SP_02_Basicity,Sinter_SP_02_CaO%,Sinter_SP_02_Cold_Strength_AI,Sinter_SP_02_Cold_strength_TI,Sinter_SP_02_Fe(T)%,Sinter_SP_02_FeO%,Sinter_SP_02_Hot_strength_RDI,Sinter_SP_02_Hot_strength_RI,Sinter_SP_02_K2O%,Sinter_SP_02_MgO%,Sinter_SP_02_MnO%,Sinter_SP_02_Na2O%,Sinter_SP_02_P%,Sinter_SP_02_SiO2%,Sinter_SP_02_TiO2%,ORE_%Al2O3,ORE_%CaO,ORE_%Fe(T),ORE_%K2O,ORE_%LOI,ORE_%MgO,ORE_%MnO,ORE_MT,ORE_%Na2O,ORE_%P,ORE_%SiO2,ORE_%TiO2,ORE_%TM,Geomin Type,FLUX_Al2O3%,FLUX_CaO%,FLUX_Fe2O3%,FLUX_LOI%,FLUX_MgO%,FLUX_MT,FLUX_SiO2%,FLUX_TM%,COKE_DISCHARGE_TIME,WEIGHTED_COKE_ANGLE,TOTAL_COKE_PORTIONS,NON_COKE_DISCHARGE_TIME,WEIGHTED_NON_COKE_ANGLE,TOTAL_NON_COKE_PORTIONS,UnitCost Lakhs/Thm,ActualKg/Thm.,FurnaceTopGasAnalysisCO2ETACO,Act. Fuel RateKg/Thm.,Coke Rate Kg/Thm,ProductionTonnesPerHr
2024-05-07 15:00:00,2.54,1198.0,116695.0,2.416173008,3500.0,1575.0,2327.0,0.0,1.3,276.0,1.24,7.0,1.3,10.92,87.74,0.39,3.4,305.8326667,0.95,11.1,87.41,0.46,6.1,26.11066667,1.03,9.72,70.26,1.08,79.30666667,18.94,899.67,2.215,1.981426202,10.66,4.866666667,80.6,55.14,9.795,26.39578947,65.33,0.0895,1.83,0.28,0.055,0.0695,5.38,0.175,4.484814127,0.208950558,59.30543568,0.027154312,4.653948701,0.13012342,0.077654275,319.4765967,0.013364201,0.098666617,4.647467288,0.368505948,3.003702603,2.0,0.78,0.0,0.89,1.35,0.0,13.87333333,96.02,0.2,82.5,25.54545455,11.0,60.0,28.0,8.0,128.4,120.0,40.89769879,570.0,450.0,93.66666667
2024-05-07 16:00:00,2.52,1195.0,116035.0,2.429908172,3500.0,1582.0,2323.0,0.0,1.3,275.0,1.22,7.0,1.3,10.9,87.84,0.32,3.6,305.8326667,0.94,11.12,87.45,0.38,6.3,26.11066667,1.05,9.97,70.14,1.17,79.30666667,18.72,899.67,2.215,2.043536314,10.73,4.866666667,80.6,55.19,10.305,26.29473684,65.33,0.0845,1.965,0.215,0.052,0.0645,5.25,0.17,3.784134945,0.158024535,60.08197918,0.022648141,4.439133831,0.046357993,0.087654275,319.4765967,0.012493829,0.091938216,5.054689221,0.25217264,2.979011153,2.0,0.45,0.0,0.64,1.38,0.0,13.87333333,96.33,0.2,82.5,25.54545455,11.0,60.0,28.0,8.0,128.7975,123.0,41.04683196,573.0,450.0,93.57723577
2024-05-07 17:00:00,2.54,1165.0,116896.0,2.412020818,3500.0,1574.0,2332.0,0.0,1.3,270.0,1.24,7.0,1.3,10.9,87.84,0.32,3.6,305.8326667,0.94,11.12,87.45,0.38,6.3,26.11066667,1.05,9.97,70.14,1.17,79.30666667,18.72,899.67,2.215,2.043536314,10.73,4.866666667,80.6,55.19,10.305,26.29473684,65.33,0.0845,1.965,0.215,0.052,0.0645,5.25,0.17,3.784134945,0.158024535,60.08197918,0.022648141,4.439133831,0.046357993,0.087654275,319.4765967,0.012493829,0.091938216,5.054689221,0.25217264,2.979011153,2.0,0.45,0.0,0.64,1.38,0.0,13.87333333,96.33,0.2,82.5,25.54545455,11.0,60.0,28.0,8.0,128.0025,117.0,41.3003663,567.0,450.0,88.29059829
2024-05-07 18:00:00,2.55,1143.0,117757.0,2.39439489,3500.0,1550.0,2350.0,0.0,1.28,267.0,1.27,6.0,1.3,10.9,87.84,0.32,3.6,305.8326667,0.94,11.12,87.45,0.38,6.3,26.11066667,1.05,9.97,70.14,1.17,79.30666667,18.72,899.67,2.215,2.043536314,10.73,4.866666667,80.6,55.19,10.305,26.29473684,65.33,0.0845,1.965,0.215,0.052,0.0645,5.25,0.17,3.784134945,0.158024535,60.08197918,0.022648141,4.439133831,0.046357993,0.087654275,319.4765967,0.012493829,0.091938216,5.054689221,0.25217264,2.979011153,2.0,0.45,0.0,0.64,1.38,0.0,13.87333333,96.33,0.2,82.5,25.54545455,11.0,60.0,28.0,8.0,126.6775,107.0,41.09464082,557.0,450.0,85.04672897
2024-05-07 19:00:00,2.37,1083.0,106315.0,2.652684168,3501.0,1413.0,2317.0,0.0,1.11,243.0,1.26,6.0,1.3,10.9,87.84,0.32,3.6,305.8326667,0.94,11.12,87.45,0.38,6.3,26.11066667,1.05,9.97,70.14,1.17,79.30666667,18.72,899.67,2.215,2.043536314,10.73,4.866666667,80.6,55.19,10.305,26.29473684,65.33,0.0845,1.965,0.215,0.052,0.0645,5.25,0.17,3.784134945,0.158024535,60.08197918,0.022648141,4.439133831,0.046357993,0.087654275,319.4765967,0.012493829,0.091938216,5.054689221,0.25217264,2.979011153,2.0,0.45,0.0,0.64,1.38,0.0,13.87333333,96.33,0.2,82.5,25.54545455,11.0,60.0,28.0,8.0,125.75,100.0,40.68067611,550.0,450.0,78.0
2024-05-07 20:00:00,2.54,1110.0,117071.0,2.407729604,3499.0,1546.0,2336.0,0.0,1.28,260.0,1.26,8.0,1.3,10.9,87.84,0.32,3.6,305.8326667,0.94,11.12,87.45,0.38,6.3,26.11066667,1.05,9.97,70.14,1.17,79.30666667,18.72,899.67,2.215,2.043536314,10.73,4.866666667,80.6,55.19,10.305,26.29473684,65.33,0.0845,1.965,0.215,0.052,0.0645,5.25,0.17,3.784134945,0.158024535,60.08197918,0.022648141,4.439133831,0.046357993,0.087654275,319.4765967,0.012493829,0.091938216,5.054689221,0.25217264,2.979011153,2.0,0.45,0.0,0.64,1.38,0.0,13.87333333,96.33,0.2,82.5,25.54545455,11.0,60.0,28.0,8.0,126.4125,105.0,40.94594595,555.0,450.0,86.85714286
2024-05-07 21:00:00,2.61,1143.0,119077.0,2.367191066,3499.0,1520.0,2312.0,0.0,1.3,265.0,1.31,7.0,1.3,10.9,87.84,0.32,3.6,305.8326667,0.94,11.12,87.45,0.38,6.3,26.11066667,1.05,9.97,70.14,1.17,79.30666667,18.72,899.67,2.215,2.043536314,10.73,4.866666667,80.6,55.19,10.305,26.29473684,65.33,0.0845,1.965,0.215,0.052,0.0645,5.25,0.17,3.784134945,0.158024535,60.08197918,0.022648141,4.439133831,0.046357993,0.087654275,319.4765967,0.012493829,0.091938216,5.054689221,0.25217264,2.979011153,2.0,0.45,0.0,0.64,1.38,0.0,13.87333333,96.33,0.2,82.5,25.54545455,11.0,60.0,28.0,8.0,127.075,110.0,41.15909091,560.0,450.0,93.09090909
2024-05-07 22:00:00,2.59,1145.0,118122.0,2.387000316,3500.0,1528.0,2293.0,0.0,1.3,263.0,1.29,8.0,1.3,10.9,87.84,0.32,3.6,305.8326667,0.94,11.12,87.45,0.38,6.3,26.11066667,1.05,9.97,70.14,1.17,79.30666667,18.72,899.67,2.215,2.043536314,10.73,4.866666667,80.6,55.19,10.305,26.29473684,65.33,0.0845,1.965,0.215,0.052,0.0645,5.25,0.17,3.784134945,0.158024535,60.08197918,0.022648141,4.439133831,0.046357993,0.087654275,319.4765967,0.012493829,0.091938216,5.054689221,0.25217264,2.979011153,2.0,0.45,0.0,0.64,1.38,0.0,13.87333333,96.33,0.2,82.5,25.54545455,11.0,60.0,28.0,8.0,126.81,108.0,39.11744427,558.0,450.0,99.07407407
2024-05-07 23:00:00,2.59,1148.0,118811.0,2.373165552,3500.0,1533.0,2341.0,0.0,1.3,267.0,1.29,7.0,1.3,10.94,87.68,0.4,3.6,321.5126667,0.98,11.2,87.32,0.44,7.1,25.671333333,1.04,9.86,70.22,1.12,59.85333333,18.8,892.053,2.305,1.943428929,10.28,4.865,80.1,55.43,10.07,25.89052632,65.33,0.1095,1.9,0.215,0.0525,0.0665,5.29,0.19,3.553673979,0.066561505,58.5824317,0.022242663,3.494802608,0.050317406,0.081934262,320.7023246,0.016592823,0.100999294,3.527767278,0.24220543,2.797963694,2.0,0.5,0.0,0.92,1.48,0.0,10.63,96.15,0.2,82.5,25.54545455,11.0,60.0,28.0,8.0,126.81,108.0,39.78445311,558.0,450.0,85.55555556
2024-05-08 00:00:00,2.67,1117.0,114993.0,2.104397072,2998.0,1512.0,2259.0,175.0,1.4,252.0,1.27,7.0,1.3,10.72,87.93,0.42,3.7,305.8276667,0.93,11.14,87.38,0.44,8.9,20.313666667,1.04,9.81,70.49,1.28,81.49346,18.42,1025.017,2.16,1.783960504,9.705,4.822222222,80.22222222,55.93,9.405,32.85,68.7,0.0725,1.955,0.15,0.0435,0.0535,5.44,0.15,2.55,0.42,63.88,0.03,2.48,0.11,0.09,160.1433333,0.029,0.055,2.69,0.106,2.4,2.0,0.48,0.0,0.97,1.38,0.0,17.19666667,96.24,0.8,82.5,25.54545455,11.0,60.0,28.0,8.0,122.09,112.0,42.51949318,541.0,429.0,88.92857143
2024-05-08 01:00:00,2.73,1141.0,115361.0,2.107421882,3001.0,1438.0,2268.0,511.0,1.4,253.0,1.33,7.0,1.3,10.72,87.93,0.42,3.7,305.8276667,0.93,11.14,87.38,0.44,8.9,20.313666667,1.04,9.81,70.49,1.28,81.49346,18.42,1025.017,2.16,1.783960504,9.705,4.822222222,80.22222222,55.93,9.405,32.85,68.7,0.0725,1.955,0.15,0.0435,0.0535,5.44,0.15,2.55,0.42,63.88,0.03,2.48,0.11,0.09,160.1433333,0.029,0.055,2.69,0.106,2.4,2.0,0.48,0.0,0.97,1.38,0.0,17.19666667,96.24,0.8,82.5,25.54545455,11.0,60.0,28.0,8.0,122.4725,113.0,42.84687275,543.0,430.0,88.31858407
2024-05-08 02:00:00,2.71,1118.0,114449.0,2.121820333,3005.0,1448.0,2263.0,282.0,1.39,248.0,1.32,7.0,1.3,10.72,87.93,0.42,3.7,305.8276667,0.93,11.14,87.38,0.44,8.9,20.313666667,1.04,9.81,70.49,1.28,81.49346,18.42,1025.017,2.16,1.783960504,9.705,4.822222222,80.22222222,55.93,9.405,32.85,68.7,0.0725,1.955,0.15,0.0435,0.0535,5.44,0.15,2.55,0.42,63.88,0.03,2.48,0.11,0.09,160.1433333,0.029,0.055,2.69,0.106,2.4,2.0,0.48,0.0,0.97,1.38,0.0,17.19666667,96.24,0.8,82.5,25.54545455,11.0,60.0,28.0,8.0,122.4725,113.0,43.43144293,543.0,430.0,88.67256637
2024-05-08 03:00:00,2.69,1129.0,115112.0,2.105010372,3000.0,1464.0,2270.0,236.0,1.38,253.0,1.31,8.0,1.3,10.72,87.93,0.42,3.7,305.8276667,0.93,11.14,87.38,0.44,8.9,20.313666667,1.04,9.81,70.49,1.28,81.49346,18.42,1025.017,2.16,1.783960504,9.705,4.822222222,80.22222222,55.93,9.405,32.85,68.7,0.0725,1.955,0.15,0.0435,0.0535,5.44,0.15,2.55,0.42,63.88,0.03,2.48,0.11,0.09,160.1433333,0.029,0.055,2.69,0.106,2.4,2.0,0.48,0.0,0.97,1.38,0.0,17.19666667,96.24,0.8,82.5,25.54545455,11.0,60.0,28.0,8.0,122.075,110.0,43.23936933,540.0,430.0,91.81818182
2024-05-08 04:00:00,2.67,1136.0,115248.0,2.104411135,3000.0,1513.0,2273.0,319.0,1.4,256.0,1.27,7.0,1.3,10.72,87.93,0.42,3.7,305.8276667,0.93,11.14,87.38,0.44,8.9,20.313666667,1.04,9.81,70.49,1.28,81.49346,18.42,1025.017,2.16,1.783960504,9.705,4.822222222,80.22222222,55.93,9.405,32.85,68.7,0.0725,1.955,0.15,0.0435,0.0535,5.44,0.15,2.55,0.42,63.88,0.03,2.48,0.11,0.09,160.1433333,0.029,0.055,2.69,0.106,2.4,2.0,0.48,0.0,0.97,1.38,0.0,17.19666667,96.24,0.8,82.5,25.54545455,11.0,60.0,28.0,8.0,122.075,110.0,43.32061069,540.0,430.0,89.45454545
2024-05-08 05:00:00,2.72,1112.0,114748.0,2.106299563,3000.0,1436.0,2270.0,0.0,1.39,247.0,1.33,7.0,1.3,10.72,87.93,0.42,3.7,305.8276667,0.93,11.14,87.38,0.44,8.9,20.313666667,1.04,9.81,70.49,1.28,81.49346,18.42,1025.017,2.16,1.783960504,9.705,4.822222222,80.22222222,55.93,9.405,32.85,68.7,0.0725,1.955,0.15,0.0435,0.0535,5.44,0.15,2.55,0.42,63.88,0.03,2.48,0.11,0.09,160.1433333,0.029,0.055,2.69,0.106,2.4,2.0,0.48,0.0,0.97,1.38,0.0,17.19666667,96.24,0.8,82.5,25.54545455,11.0,60.0,28.0,8.0,122.075,110.0,42.9117858,540.0,430.0,90.27272727
2024-05-08 06:00:00,2.69,1125.0,115247.0,2.098815094,3000.0,1489.0,2277.0,72.0,1.4,252.0,1.29,7.0,1.3,10.72,87.93,0.42,3.7,305.8276667,0.93,11.14,87.38,0.44,8.9,20.313666667,1.04,9.81,70.49,1.28,81.49346,18.42,1025.017,2.16,1.783960504,9.705,4.822222222,80.22222222,55.93,9.405,32.85,68.7,0.0725,1.955,0.15,0.0435,0.0535,5.44,0.15,2.55,0.42,63.88,0.03,2.48,0.11,0.09,160.1433333,0.029,0.055,2.69,0.106,2.4,2.0,0.48,0.0,0.97,1.38,0.0,17.19666667,96.24,0.8,82.5,25.54545455,11.0,60.0,28.0,8.0,122.075,110.0,43.40567613,540.0,430.0,89.63636364
2024-05-08 07:00:00,2.7,1127.0,115220.0,2.095578717,2997.0,1478.0,2266.0,0.0,1.4,252.0,1.3,8.0,1.3,10.72,87.93,0.42,3.7,305.8276667,0.93,11.14,87.38,0.44,8.9,20.313666667,1.04,9.81,70.49,1.28,81.49346,18.42,1025.017,2.16,1.783960504,9.705,4.822222222,80.22222222,55.93,9.405,32.85,68.7,0.0725,1.955,0.15,0.0435,0.0535,5.44,0.15,2.55,0.42,63.88,0.03,2.48,0.11,0.09,160.1433333,0.029,0.055,2.69,0.106,2.4,2.0,0.48,0.0,0.97,1.38,0.0,17.19666667,96.24,0.8,82.5,25.54545455,11.0,60.0,28.0,8.0,122.7375,115.0,43.52072415,545.0,430.0,93.30434783
2024-05-08 08:00:00,2.68,1135.0,114449.0,2.118131797,3009.0,1485.0,2257.0,0.0,1.39,253.0,1.29,7.0,1.3,10.8,87.8,0.42,4.0,305.8276667,0.98,11.13,87.37,0.46,9.1,20.313666667,1.04,9.52,70.34,1.25,81.49346,18.89,1025.017,2.125,1.799497049,9.555,4.822222222,80.22222222,56.16,9.685,32.85,68.7,0.0715,1.875,0.17,0.045,0.054,5.31,0.16,2.69,0.09,64.2,0.022,2.73,0.09,0.04,160.1433333,0.019,0.05,2.21,0.164,2.8,2.0,0.49,0.0,0.78,1.38,0.0,17.19666667,96.82,0.2,82.5,25.54545455,11.0,60.0,28.0,8.0,122.87,116.0,42.95318127,546.0,430.0,96.20689655
2024-05-08 09:00:00,2.67,1125.0,114248.0,2.113398606,2997.0,1485.0,2262.0,0.0,1.39,251.0,1.28,7.0,1.3,10.8,87.8,0.42,4.0,305.8276667,0.98,11.13,87.37,0.46,9.1,20.313666667,1.04,9.52,70.34,1.25,81.49346,18.89,1025.017,2.125,1.799497049,9.555,4.822222222,80.22222222,56.16,9.685,32.85,68.7,0.0715,1.875,0.17,0.045,0.054,5.31,0.16,2.69,0.09,64.2,0.022,2.73,0.09,0.04,160.1433333,0.019,0.05,2.21,0.164,2.8,2.0,0.49,0.0,0.78,1.38,0.0,17.19666667,96.82,0.2,82.5,25.54545455,11.0,60.0,28.0,8.0,123.4,120.0,42.95074011,550.0,430.0,88.33333333
2024-05-08 10:00:00,2.67,1121.0,114325.0,2.114793282,3001.0,1479.0,2266.0,0.0,1.38,251.0,1.29,8.0,1.3,10.8,87.8,0.42,4.0,305.8276667,0.98,11.13,87.37,0.46,9.1,20.313666667,1.04,9.52,70.34,1.25,81.49346,18.89,1025.017,2.125,1.799497049,9.555,4.822222222,80.22222222,56.16,9.685,32.85,68.7,0.0715,1.875,0.17,0.045,0.054,5.31,0.16,2.69,0.09,64.2,0.022,2.73,0.09,0.04,160.1433333,0.019,0.05,2.21,0.164,2.8,2.0,0.49,0.0,0.78,1.38,0.0,17.19666667,96.82,0.2,82.5,25.54545455,11.0,60.0,28.0,8.0,122.7375,115.0,42.15235792,545.0,430.0,91.39130435
2024-05-08 11:00:00,2.66,1125.0,113797.0,2.124600667,3001.0,1506.0,2259.0,0.0,1.4,251.0,1.26,7.0,1.3,10.8,87.8,0.42,4.0,305.8276667,0.98,11.13,87.37,0.46,9.1,20.313666667,1.04,9.52,70.34,1.25,81.49346,18.89,1025.017,2.125,1.799497049,9.555,4.822222222,80.22222222,56.16,9.685,32.85,68.7,0.0715,1.875,0.17,0.045,0.054,5.31,0.16,2.69,0.09,64.2,0.022,2.73,0.09,0.04,160.1433333,0.019,0.05,2.21,0.164,2.8,2.0,0.49,0.0,0.78,1.38,0.0,17.19666667,96.82,0.2,82.5,25.54545455,11.0,60.0,28.0,8.0,123.135,118.0,43.57920193,548.0,430.0,95.33898305
2024-05-08 12:00:00,2.66,1157.0,114026.0,2.119629747,3000.0,1510.0,2260.0,0.0,1.4,258.0,1.26,7.0,1.3,10.8,87.8,0.42,4.0,305.8276667,0.98,11.13,87.37,0.46,9.1,20.313666667,1.04,9.52,70.34,1.25,81.49346,18.89,1025.017,2.125,1.799497049,9.555,4.822222222,80.22222222,56.16,9.685,32.85,68.7,0.0715,1.875,0.17,0.045,0.054,5.31,0.16,2.69,0.09,64.2,0.022,2.73,0.09,0.04,160.1433333,0.019,0.05,2.21,0.164,2.8,2.0,0.49,0.0,0.78,1.38,0.0,17.19666667,96.82,0.2,82.5,25.54545455,11.0,60.0,28.0,8.0,123.4,120.0,42.28057379,550.0,430.0,95.0
2024-05-08 13:00:00,2.66,1142.0,114439.0,2.11057672,2998.0,1519.0,2267.0,0.0,1.4,256.0,1.26,7.0,1.3,10.8,87.8,0.42,4.0,305.8276667,0.98,11.13,87.37,0.46,9.1,20.313666667,1.04,9.52,70.34,1.25,81.49346,18.89,1025.017,2.125,1.799497049,9.555,4.822222222,80.22222222,56.16,9.685,32.85,68.7,0.0715,1.875,0.17,0.045,0.054,5.31,0.16,2.69,0.09,64.2,0.022,2.73,0.09,0.04,160.1433333,0.019,0.05,2.21,0.164,2.8,2.0,0.49,0.0,0.78,1.38,0.0,17.19666667,96.82,0.2,82.5,25.54545455,11.0,60.0,28.0,8.0,123.0025,117.0,41.98250729,547.0,430.0,95.72649573
2024-05-08 14:00:00,2.65,1120.0,114566.0,2.115436389,3002.0,1529.0,2270.0,191.0,1.4,253.0,1.25,6.0,1.3,10.8,87.8,0.42,4.0,305.8276667,0.98,11.13,87.37,0.46,9.1,20.313666667,1.04,9.52,70.34,1.25,81.49346,18.89,1025.017,2.125,1.799497049,9.555,4.822222222,80.22222222,56.16,9.685,32.85,68.7,0.0715,1.875,0.17,0.045,0.054,5.31,0.16,2.69,0.09,64.2,0.022,2.73,0.09,0.04,160.1433333,0.019,0.05,2.21,0.164,2.8,2.0,0.49,0.0,0.78,1.38,0.0,17.19666667,96.82,0.2,82.5,25.54545455,11.0,60.0,28.0,8.0,122.34,112.0,41.73304369,542.0,430.0,89.10714286
2024-05-08 15:00:00,2.68,1121.0,115509.0,2.096906167,2998.0,1503.0,2262.0,260.0,1.4,253.0,1.28,7.0,1.3,10.8,87.8,0.42,4.0,305.8276667,0.98,11.13,87.37,0.46,9.1,20.313666667,1.04,9.52,70.34,1.25,81.49346,18.89,1025.017,2.125,1.799497049,9.555,4.822222222,80.22222222,56.16,9.685,32.85,68.7,0.0715,1.875,0.17,0.045,0.054,5.31,0.16,2.69,0.09,64.2,0.022,2.73,0.09,0.04,160.1433333,0.019,0.05,2.21,0.164,2.8,2.0,0.49,0.0,0.78,1.38,0.0,17.19666667,96.82,0.2,82.5,25.54545455,11.0,60.0,28.0,8.0,122.075,110.0,42.08624428,540.0,430.0,93.09090909
2024-05-08 23:00:00,2.63,1121.0,114725.0,2.113234617,3002.0,1554.0,2257.0,223.0,1.4,255.0,1.23,7.0,1.3,10.99,87.69,0.38,3.6,302.857,0.94,11.26,87.27,0.44,6.8,21.691000003,1.03,9.64,70.64,1.23,78.854178,18.49,1019.62,2.12,1.848213764,9.675,4.755555556,80.77777778,56.005,9.075,31.2,68.7,0.076,1.99,0.2,0.0435,0.0565,5.235,0.175,2.06,0.05,65.63,0.018,1.84,0.02,0.05,124.3366667,0.03,0.043,1.87,0.092,2.5,2.0,0.79,0.0,0.84,1.28,0.0,22.79,96.47,0.8,82.5,25.54545455,11.0,60.0,28.0,8.0,122.4725,113.0,43.49623146,543.0,430.0,89.38053097
2024-05-09 00:00:00,2.68,1101.0,115883.0,2.433093574,3500.0,1398.0,2305.0,0.0,1.3,250.0,1.38,7.0,1.3,10.69,87.93,0.42,2.9,302.6766667,0.96,10.94,87.56,0.46,5.1,23.24033333,1.04,9.7,70.56,1.12,74.552145,18.62,964.8773333,1.87,1.926375455,10.335,4.932222222,83.02333333,55.7,9.245,26.97142857,64.19,0.0915,1.735,0.345,0.05,0.066,5.365,0.17,1.390006685,0.11700393,28.12774469,0.011232377,0.996873481,0.14976503,0.028080943,130.7007384,0.002340079,0.011232377,3.725405121,0.087986955,2.340078593,1.0,0.53,0.0,0.74,1.28,0.0,19.67666667,96.71,0.2,82.5,25.54545455,11.0,60.0,28.0,8.0,122.6625,105.0,41.89798339,540.0,435.0,86.66666667
2024-05-09 01:00:00,2.67,1105.0,117586.0,2.39787498,3500.0,1429.0,2301.0,0.0,1.3,254.0,1.37,7.0,1.3,10.69,87.93,0.42,2.9,302.6766667,0.96,10.94,87.56,0.46,5.1,23.24033333,1.04,9.7,70.56,1.12,74.552145,18.62,964.8773333,1.87,1.926375455,10.335,4.932222222,83.02333333,55.7,9.245,26.97142857,64.19,0.0915,1.735,0.345,0.05,0.066,5.365,0.17,1.390006685,0.11700393,28.12774469,0.011232377,0.996873481,0.14976503,0.028080943,130.7007384,0.002340079,0.011232377,3.725405121,0.087986955,2.340078593,1.0,0.53,0.0,0.74,1.28,0.0,19.67666667,96.71,0.2,82.5,25.54545455,11.0,60.0,28.0,8.0,123.64750000000001,103.0,40.79542748,543.0,440.0,90.77669903
2024-05-09 02:00:00,2.7,1118.0,117356.0,2.402571787,3500.0,1394.0,2306.0,0.0,1.3,255.0,1.4,8.0,1.3,10.69,87.93,0.42,2.9,302.6766667,0.96,10.94,87.56,0.46,5.1,23.24033333,1.04,9.7,70.56,1.12,74.552145,18.62,964.8773333,1.87,1.926375455,10.335,4.932222222,83.02333333,55.7,9.245,26.97142857,64.19,0.0915,1.735,0.345,0.05,0.066,5.365,0.17,1.390006685,0.11700393,28.12774469,0.011232377,0.996873481,0.14976503,0.028080943,130.7007384,0.002340079,0.011232377,3.725405121,0.087986955,2.340078593,1.0,0.53,0.0,0.74,1.28,0.0,19.67666667,96.71,0.2,82.5,25.54545455,11.0,60.0,28.0,8.0,123.9125,105.0,41.56213018,545.0,440.0,94.47619048
2024-05-09 03:00:00,2.68,1137.0,117295.0,2.403820551,3500.0,1421.0,2320.0,0.0,1.3,260.0,1.38,7.0,1.3,10.69,87.93,0.42,2.9,302.6766667,0.96,10.94,87.56,0.46,5.1,23.24033333,1.04,9.7,70.56,1.12,74.552145,18.62,964.8773333,1.87,1.926375455,10.335,4.932222222,83.02333333,55.7,9.245,26.97142857,64.19,0.0915,1.735,0.345,0.05,0.066,5.365,0.17,1.390006685,0.11700393,28.12774469,0.011232377,0.996873481,0.14976503,0.028080943,130.7007384,0.002340079,0.011232377,3.725405121,0.087986955,2.340078593,1.0,0.53,0.0,0.74,1.28,0.0,19.67666667,96.71,0.2,82.5,25.54545455,11.0,60.0,28.0,8.0,123.9125,105.0,41.21112158,545.0,440.0,94.28571429
2024-05-09 04:00:00,2.68,1141.0,117446.0,2.400046181,3499.0,1423.0,2339.0,0.0,1.3,261.0,1.38,7.0,1.3,10.69,87.93,0.42,2.9,302.6766667,0.96,10.94,87.56,0.46,5.1,23.24033333,1.04,9.7,70.56,1.12,74.552145,18.62,964.8773333,1.87,1.926375455,10.335,4.932222222,83.02333333,55.7,9.245,26.97142857,64.19,0.0915,1.735,0.345,0.05,0.066,5.365,0.17,1.390006685,0.11700393,28.12774469,0.011232377,0.996873481,0.14976503,0.028080943,130.7007384,0.002340079,0.011232377,3.725405121,0.087986955,2.340078593,1.0,0.53,0.0,0.74,1.28,0.0,19.67666667,96.71,0.2,82.5,25.54545455,11.0,60.0,28.0,8.0,123.515,102.0,40.97320169,542.0,440.0,91.07843137
2024-05-09 05:00:00,2.7,1130.0,115655.0,2.437887367,3500.0,1373.0,2332.0,0.0,1.3,253.0,1.4,7.0,1.3,10.69,87.93,0.42,2.9,302.6766667,0.96,10.94,87.56,0.46,5.1,23.24033333,1.04,9.7,70.56,1.12,74.552145,18.62,964.8773333,1.87,1.926375455,10.335,4.932222222,83.02333333,55.7,9.245,26.97142857,64.19,0.0915,1.735,0.345,0.05,0.066,5.365,0.17,1.390006685,0.11700393,28.12774469,0.011232377,0.996873481,0.14976503,0.028080943,130.7007384,0.002340079,0.011232377,3.725405121,0.087986955,2.340078593,1.0,0.53,0.0,0.74,1.28,0.0,19.67666667,96.71,0.2,82.5,25.54545455,11.0,60.0,28.0,8.0,123.25,100.0,41.136417,540.0,440.0,92.9
2024-05-09 06:00:00,2.68,1116.0,114802.0,2.455990821,3500.0,1384.0,2317.0,0.0,1.3,250.0,1.38,7.0,1.3,10.69,87.93,0.42,2.9,302.6766667,0.96,10.94,87.56,0.46,5.1,23.24033333,1.04,9.7,70.56,1.12,74.552145,18.62,964.8773333,1.87,1.926375455,10.335,4.932222222,83.02333333,55.7,9.245,26.97142857,64.19,0.0915,1.735,0.345,0.05,0.066,5.365,0.17,1.390006685,0.11700393,28.12774469,0.011232377,0.996873481,0.14976503,0.028080943,130.7007384,0.002340079,0.011232377,3.725405121,0.087986955,2.340078593,1.0,0.53,0.0,0.74,1.28,0.0,19.67666667,96.71,0.2,82.5,25.54545455,11.0,60.0,28.0,8.0,124.045,106.0,41.51165529,546.0,440.0,87.45283019
2024-05-09 07:00:00,2.7,1126.0,115671.0,2.437550345,3500.0,1374.0,2325.0,0.0,1.3,253.0,1.4,7.0,1.3,10.69,87.93,0.42,2.9,302.6766667,0.96,10.94,87.56,0.46,5.1,23.24033333,1.04,9.7,70.56,1.12,74.552145,18.62,964.8773333,1.87,1.926375455,10.335,4.932222222,83.02333333,55.7,9.245,26.97142857,64.19,0.0915,1.735,0.345,0.05,0.066,5.365,0.17,1.390006685,0.11700393,28.12774469,0.011232377,0.996873481,0.14976503,0.028080943,130.7007384,0.002340079,0.011232377,3.725405121,0.087986955,2.340078593,1.0,0.53,0.0,0.74,1.28,0.0,19.67666667,96.71,0.2,82.5,25.54545455,11.0,60.0,28.0,8.0,123.78,104.0,41.38901924,544.0,440.0,87.40384615
2024-05-09 08:00:00,2.7,1125.0,115797.0,2.434899543,3500.0,1375.0,2331.0,0.0,1.3,253.0,1.4,8.0,1.3,10.76,87.85,0.44,3.4,302.6766667,0.95,11.06,87.42,0.47,6.9,23.24033333,1.05,10.02,70.03,1.27,74.552145,18.68,964.8773333,1.88,1.964541002,10.245,4.932222222,83.02333333,55.73,8.535,26.23714286,64.19,0.0825,1.87,0.365,0.05,0.0665,5.215,0.18,0.992193324,0.070202358,27.70653055,0.009360314,1.19812024,0.018720629,0.037441257,130.7007384,0.001872063,0.011700393,4.717598444,0.058969981,2.059269162,1.0,0.56,0.0,1.31,1.22,0.0,19.67666667,96.28,0.6,82.5,25.54545455,11.0,60.0,28.0,8.0,123.3825,101.0,41.03228848,541.0,440.0,93.96039604
2024-05-09 09:00:00,2.67,1125.0,115140.0,2.448785287,3500.0,1380.0,2329.0,0.0,1.3,252.0,1.37,7.0,1.3,10.76,87.85,0.44,3.4,302.6766667,0.95,11.06,87.42,0.47,6.9,23.24033333,1.05,10.02,70.03,1.27,74.552145,18.68,964.8773333,1.88,1.964541002,10.245,4.932222222,83.02333333,55.73,8.535,26.23714286,64.19,0.0825,1.87,0.365,0.05,0.0665,5.215,0.18,0.992193324,0.070202358,27.70653055,0.009360314,1.19812024,0.018720629,0.037441257,130.7007384,0.001872063,0.011700393,4.717598444,0.058969981,2.059269162,1.0,0.56,0.0,1.31,1.22,0.0,19.67666667,96.28,0.6,82.5,25.54545455,11.0,60.0,28.0,8.0,123.25,100.0,41.48094896,540.0,440.0,94.0
2024-05-09 10:00:00,2.72,1105.0,116286.0,2.424666286,3500.0,1368.0,2313.0,0.0,1.3,249.0,1.42,7.0,1.3,10.76,87.85,0.44,3.4,302.6766667,0.95,11.06,87.42,0.47,6.9,23.24033333,1.05,10.02,70.03,1.27,74.552145,18.68,964.8773333,1.88,1.964541002,10.245,4.932222222,83.02333333,55.73,8.535,26.23714286,64.19,0.0825,1.87,0.365,0.05,0.0665,5.215,0.18,0.992193324,0.070202358,27.70653055,0.009360314,1.19812024,0.018720629,0.037441257,130.7007384,0.001872063,0.011700393,4.717598444,0.058969981,2.059269162,1.0,0.56,0.0,1.31,1.22,0.0,19.67666667,96.28,0.6,82.5,25.54545455,11.0,60.0,28.0,8.0,124.045,106.0,43.0071599,546.0,440.0,87.54716981
2024-05-09 11:00:00,2.68,1112.0,115518.0,2.440776945,3500.0,1385.0,2321.0,0.0,1.29,251.0,1.39,7.0,1.3,10.76,87.85,0.44,3.4,302.6766667,0.95,11.06,87.42,0.47,6.9,23.24033333,1.05,10.02,70.03,1.27,74.552145,18.68,964.8773333,1.88,1.964541002,10.245,4.932222222,83.02333333,55.73,8.535,26.23714286,64.19,0.0825,1.87,0.365,0.05,0.0665,5.215,0.18,0.992193324,0.070202358,27.70653055,0.009360314,1.19812024,0.018720629,0.037441257,130.7007384,0.001872063,0.011700393,4.717598444,0.058969981,2.059269162,1.0,0.56,0.0,1.31,1.22,0.0,19.67666667,96.28,0.6,82.5,25.54545455,11.0,60.0,28.0,8.0,123.25,100.0,41.99764982,540.0,440.0,88.1
2024-05-09 12:00:00,2.69,1130.0,117482.0,2.399996477,3500.0,1407.0,2334.0,0.0,1.3,258.0,1.39,7.0,1.3,10.76,87.85,0.44,3.4,302.6766667,0.95,11.06,87.42,0.47,6.9,23.24033333,1.05,10.02,70.03,1.27,74.552145,18.68,964.8773333,1.88,1.964541002,10.245,4.932222222,83.02333333,55.73,8.535,26.23714286,64.19,0.0825,1.87,0.365,0.05,0.0665,5.215,0.18,0.992193324,0.070202358,27.70653055,0.009360314,1.19812024,0.018720629,0.037441257,130.7007384,0.001872063,0.011700393,4.717598444,0.058969981,2.059269162,1.0,0.56,0.0,1.31,1.22,0.0,19.67666667,96.28,0.6,82.5,25.54545455,11.0,60.0,28.0,8.0,125.015,102.0,41.95985832,548.0,446.0,90.19607843
2024-05-09 13:00:00,2.69,1136.0,116234.0,2.425750396,3500.0,1398.0,2333.0,0.0,1.3,257.0,1.39,8.0,1.3,10.76,87.85,0.44,3.4,302.6766667,0.95,11.06,87.42,0.47,6.9,23.24033333,1.05,10.02,70.03,1.27,74.552145,18.68,964.8773333,1.88,1.964541002,10.245,4.932222222,83.02333333,55.73,8.535,26.23714286,64.19,0.0825,1.87,0.365,0.05,0.0665,5.215,0.18,0.992193324,0.070202358,27.70653055,0.009360314,1.19812024,0.018720629,0.037441257,130.7007384,0.001872063,0.011700393,4.717598444,0.058969981,2.059269162,1.0,0.56,0.0,1.31,1.22,0.0,19.67666667,96.28,0.6,82.5,25.54545455,11.0,60.0,28.0,8.0,123.25,100.0,41.02867978,540.0,440.0,91.4
2024-05-09 14:00:00,2.68,1114.0,117021.0,2.4094458,3500.0,1397.0,2306.0,0.0,1.3,255.0,1.38,7.0,1.3,10.76,87.85,0.44,3.4,302.6766667,0.95,11.06,87.42,0.47,6.9,23.24033333,1.05,10.02,70.03,1.27,74.552145,18.68,964.8773333,1.88,1.964541002,10.245,4.932222222,83.02333333,55.73,8.535,26.23714286,64.19,0.0825,1.87,0.365,0.05,0.0665,5.215,0.18,0.992193324,0.070202358,27.70653055,0.009360314,1.19812024,0.018720629,0.037441257,130.7007384,0.001872063,0.011700393,4.717598444,0.058969981,2.059269162,1.0,0.56,0.0,1.31,1.22,0.0,19.67666667,96.28,0.6,82.5,25.54545455,11.0,60.0,28.0,8.0,122.795,106.0,41.22009569,541.0,435.0,94.43396226
2024-05-09 15:00:00,2.68,1129.0,116274.0,2.424916379,3500.0,1399.0,2312.0,0.0,1.29,257.0,1.39,7.0,1.3,10.76,87.85,0.44,3.4,302.6766667,0.95,11.06,87.42,0.47,6.9,23.24033333,1.05,10.02,70.03,1.27,74.552145,18.68,964.8773333,1.88,1.964541002,10.245,4.932222222,83.02333333,55.73,8.535,26.23714286,64.19,0.0825,1.87,0.365,0.05,0.0665,5.215,0.18,0.992193324,0.070202358,27.70653055,0.009360314,1.19812024,0.018720629,0.037441257,130.7007384,0.001872063,0.011700393,4.717598444,0.058969981,2.059269162,1.0,0.56,0.0,1.31,1.22,0.0,19.67666667,96.28,0.6,82.5,25.54545455,11.0,60.0,28.0,8.0,122.9275,107.0,41.81558256,542.0,435.0,89.81308411
2024-05-09 16:00:00,2.69,1136.0,116548.0,2.419218746,3500.0,1396.0,2308.0,0.0,1.3,258.0,1.39,8.0,1.3,10.42,88.2,0.42,2.6,302.6766667,0.96,10.88,87.61,0.47,5.8,23.24033333,1.04,9.89,70.19,1.19,74.552145,18.73,964.8773333,1.885,2.01426785,10.565,4.932222222,83.02333333,55.52,9.02,26.60428571,64.19,0.0855,1.825,0.375,0.0505,0.066,5.245,0.18,1.160678982,0.177845973,28.37579302,0.00982833,1.01559411,0.037441257,0.0327611,130.7007384,0.003744126,0.011232377,3.645842449,0.062714106,2.152872306,1.0,0.43,0.0,1.01,1.1,0.0,19.67666667,95.01,0.2,82.5,25.54545455,11.0,60.0,28.0,8.0,123.06,108.0,41.95156695,543.0,435.0,93.7962963
2024-05-09 17:00:00,2.68,1163.0,116076.0,2.429050379,3500.0,1397.0,2330.0,0.0,1.3,262.0,1.38,7.0,1.3,10.42,88.2,0.42,2.6,302.6766667,0.96,10.88,87.61,0.47,5.8,23.24033333,1.04,9.89,70.19,1.19,74.552145,18.73,964.8773333,1.885,2.01426785,10.565,4.932222222,83.02333333,55.52,9.02,26.60428571,64.19,0.0855,1.825,0.375,0.0505,0.066,5.245,0.18,1.160678982,0.177845973,28.37579302,0.00982833,1.01559411,0.037441257,0.0327611,130.7007384,0.003744126,0.011232377,3.645842449,0.062714106,2.152872306,1.0,0.43,0.0,1.01,1.1,0.0,19.67666667,95.01,0.2,82.5,25.54545455,11.0,60.0,28.0,8.0,123.4575,111.0,40.2581879,546.0,435.0,92.52252252
2024-05-09 18:00:00,2.71,1124.0,113489.0,2.48438851,3500.0,1335.0,2314.0,0.0,1.29,247.0,1.42,7.0,1.3,10.42,88.2,0.42,2.6,302.6766667,0.96,10.88,87.61,0.47,5.8,23.24033333,1.04,9.89,70.19,1.19,74.552145,18.73,964.8773333,1.885,2.01426785,10.565,4.932222222,83.02333333,55.52,9.02,26.60428571,64.19,0.0855,1.825,0.375,0.0505,0.066,5.245,0.18,1.160678982,0.177845973,28.37579302,0.00982833,1.01559411,0.037441257,0.0327611,130.7007384,0.003744126,0.011232377,3.645842449,0.062714106,2.152872306,1.0,0.43,0.0,1.01,1.1,0.0,19.67666667,95.01,0.2,82.5,25.54545455,11.0,60.0,28.0,8.0,122.6625,105.0,40.42912247,540.0,435.0,90.66666667
2024-05-09 19:00:00,2.7,1110.0,113836.0,2.476112663,3499.0,1349.0,2308.0,0.0,1.29,246.0,1.41,7.0,1.3,10.42,88.2,0.42,2.6,302.6766667,0.96,10.88,87.61,0.47,5.8,23.24033333,1.04,9.89,70.19,1.19,74.552145,18.73,964.8773333,1.885,2.01426785,10.565,4.932222222,83.02333333,55.52,9.02,26.60428571,64.19,0.0855,1.825,0.375,0.0505,0.066,5.245,0.18,1.160678982,0.177845973,28.37579302,0.00982833,1.01559411,0.037441257,0.0327611,130.7007384,0.003744126,0.011232377,3.645842449,0.062714106,2.152872306,1.0,0.43,0.0,1.01,1.1,0.0,19.67666667,95.01,0.2,82.5,25.54545455,11.0,60.0,28.0,8.0,122.795,106.0,40.31376278,541.0,435.0,88.20754717
2024-05-09 20:00:00,2.69,1109.0,115376.0,2.443081399,3499.0,1389.0,2306.0,0.0,1.3,250.0,1.39,7.0,1.3,10.42,88.2,0.42,2.6,302.6766667,0.96,10.88,87.61,0.47,5.8,23.24033333,1.04,9.89,70.19,1.19,74.552145,18.73,964.8773333,1.885,2.01426785,10.565,4.932222222,83.02333333,55.52,9.02,26.60428571,64.19,0.0855,1.825,0.375,0.0505,0.066,5.245,0.18,1.160678982,0.177845973,28.37579302,0.00982833,1.01559411,0.037441257,0.0327611,130.7007384,0.003744126,0.011232377,3.645842449,0.062714106,2.152872306,1.0,0.43,0.0,1.01,1.1,0.0,19.67666667,95.01,0.2,82.5,25.54545455,11.0,60.0,28.0,8.0,122.9275,107.0,41.20567376,542.0,435.0,87.75700935
2024-05-09 21:00:00,2.7,1101.0,115020.0,2.451338619,3500.0,1367.0,2298.0,0.0,1.29,247.0,1.41,7.0,1.3,10.42,88.2,0.42,2.6,302.6766667,0.96,10.88,87.61,0.47,5.8,23.24033333,1.04,9.89,70.19,1.19,74.552145,18.73,964.8773333,1.885,2.01426785,10.565,4.932222222,83.02333333,55.52,9.02,26.60428571,64.19,0.0855,1.825,0.375,0.0505,0.066,5.245,0.18,1.160678982,0.177845973,28.37579302,0.00982833,1.01559411,0.037441257,0.0327611,130.7007384,0.003744126,0.011232377,3.645842449,0.062714106,2.152872306,1.0,0.43,0.0,1.01,1.1,0.0,19.67666667,95.01,0.2,82.5,25.54545455,11.0,60.0,28.0,8.0,122.9275,107.0,42.24484963,542.0,435.0,86.91588785
2024-05-09 22:00:00,2.65,1100.0,114619.0,2.459909765,3500.0,1426.0,2294.0,0.0,1.31,248.0,1.34,7.0,1.3,10.42,88.2,0.42,2.6,302.6766667,0.96,10.88,87.61,0.47,5.8,23.24033333,1.04,9.89,70.19,1.19,74.552145,18.73,964.8773333,1.885,2.01426785,10.565,4.932222222,83.02333333,55.52,9.02,26.60428571,64.19,0.0855,1.825,0.375,0.0505,0.066,5.245,0.18,1.160678982,0.177845973,28.37579302,0.00982833,1.01559411,0.037441257,0.0327611,130.7007384,0.003744126,0.011232377,3.645842449,0.062714106,2.152872306,1.0,0.43,0.0,1.01,1.1,0.0,19.67666667,95.01,0.2,82.5,25.54545455,11.0,60.0,28.0,8.0,122.6625,105.0,42.26091104,540.0,435.0,87.23809524
2024-05-09 23:00:00,2.67,1105.0,115907.0,2.432590061,3500.0,1413.0,2307.0,0.0,1.3,250.0,1.37,7.0,1.3,10.39,88.2,0.44,3.2,293.6643333,0.97,10.71,87.77,0.47,6.0,22.973666667,1.05,10.09,70.07,1.07,79.474,18.77,951.9663333,1.95,2.001758555,10.865,4.888888889,82.48777778,55.1,9.13,28.07285714,64.19,0.084,1.865,0.39,0.0505,0.0655,5.43,0.18,1.104096815,0.028677839,28.59180584,0.005735568,0.946368699,0.00955928,0.043016759,127.8827165,0.001433892,0.010515208,4.645809976,0.053054003,2.294227149,1.0,0.46,0.0,0.61,1.28,0.0,26.57666667,95.34,0.2,82.5,25.54545455,11.0,60.0,28.0,8.0,122.53,104.0,41.63684085,539.0,435.0,87.01923077
2024-05-10 00:00:00,2.59,1180.0,111730.0,2.312341858,3207.0,1447.0,2287.0,0.0,1.3,228.0,1.29,7.0,1.3,10.52,88.1,0.42,2.7,279.934,0.96,10.88,87.65,0.45,4.8,25.722333329999998,1.02,9.74,69.28,1.12,84.48333333,19.86,933.333,1.9,1.919651577,10.605,4.823333333,82.57888889,55.345,9.215,27.864,62.39,0.0975,1.655,0.38,0.0565,0.0575,5.525,0.17,5.29,0.07,53.5,0.019,7.93,0.05,0.16,66.70749778,0.007,0.142,8.82,0.627,4.3,1.0,0.81,0.0,0.93,1.28,0.0,18.46666667,96.19,0.3,82.5,25.54545455,11.0,60.0,28.0,8.0,124.5925,129.0,38.1712627,559.0,430.0,87.82945736
2024-05-10 01:00:00,2.66,1150.0,116313.0,2.423411559,3499.0,1405.0,2314.0,0.0,1.27,228.0,1.39,7.0,1.3,10.52,88.1,0.42,2.7,279.934,0.96,10.88,87.65,0.45,4.8,25.722333329999998,1.02,9.74,69.28,1.12,84.48333333,19.86,933.333,1.9,1.919651577,10.605,4.823333333,82.57888889,55.345,9.215,27.864,62.39,0.0975,1.655,0.38,0.0565,0.0575,5.525,0.17,5.29,0.07,53.5,0.019,7.93,0.05,0.16,66.70749778,0.007,0.142,8.82,0.627,4.3,1.0,0.81,0.0,0.93,1.28,0.0,18.46666667,96.19,0.3,82.5,25.54545455,11.0,60.0,28.0,8.0,123.4,120.0,40.16548463,550.0,430.0,86.91666667
2024-05-10 02:00:00,2.67,1148.0,116863.0,2.412701542,3500.0,1424.0,2307.0,0.0,1.3,228.0,1.37,8.0,1.3,10.52,88.1,0.42,2.7,279.934,0.96,10.88,87.65,0.45,4.8,25.722333329999998,1.02,9.74,69.28,1.12,84.48333333,19.86,933.333,1.9,1.919651577,10.605,4.823333333,82.57888889,55.345,9.215,27.864,62.39,0.0975,1.655,0.38,0.0565,0.0575,5.525,0.17,5.29,0.07,53.5,0.019,7.93,0.05,0.16,66.70749778,0.007,0.142,8.82,0.627,4.3,1.0,0.81,0.0,0.93,1.28,0.0,18.46666667,96.19,0.3,82.5,25.54545455,11.0,60.0,28.0,8.0,122.87,116.0,40.0893487,546.0,430.0,92.67241379
2024-05-10 03:00:00,2.66,1148.0,117524.0,2.398454186,3499.0,1438.0,2305.0,0.0,1.3,230.0,1.36,7.0,1.3,10.52,88.1,0.42,2.7,279.934,0.96,10.88,87.65,0.45,4.8,25.722333329999998,1.02,9.74,69.28,1.12,84.48333333,19.86,933.333,1.9,1.919651577,10.605,4.823333333,82.57888889,55.345,9.215,27.864,62.39,0.0975,1.655,0.38,0.0565,0.0575,5.525,0.17,5.29,0.07,53.5,0.019,7.93,0.05,0.16,66.70749778,0.007,0.142,8.82,0.627,4.3,1.0,0.81,0.0,0.93,1.28,0.0,18.46666667,96.19,0.3,82.5,25.54545455,11.0,60.0,28.0,8.0,123.4,120.0,40.47003525,550.0,430.0,89.66666667
2024-05-10 04:00:00,2.66,1149.0,116528.0,2.420324654,3501.0,1414.0,2319.0,0.0,1.28,228.0,1.38,7.0,1.3,10.52,88.1,0.42,2.7,279.934,0.96,10.88,87.65,0.45,4.8,25.722333329999998,1.02,9.74,69.28,1.12,84.48333333,19.86,933.333,1.9,1.919651577,10.605,4.823333333,82.57888889,55.345,9.215,27.864,62.39,0.0975,1.655,0.38,0.0565,0.0575,5.525,0.17,5.29,0.07,53.5,0.019,7.93,0.05,0.16,66.70749778,0.007,0.142,8.82,0.627,4.3,1.0,0.81,0.0,0.93,1.28,0.0,18.46666667,96.19,0.3,82.5,25.54545455,11.0,60.0,28.0,8.0,123.135,118.0,40.03750586,548.0,430.0,88.22033898
2024-05-10 05:00:00,2.63,1173.0,116271.0,2.424286455,3499.0,1424.0,2321.0,0.0,1.27,233.0,1.36,7.0,1.3,10.52,88.1,0.42,2.7,279.934,0.96,10.88,87.65,0.45,4.8,25.722333329999998,1.02,9.74,69.28,1.12,84.48333333,19.86,933.333,1.9,1.919651577,10.605,4.823333333,82.57888889,55.345,9.215,27.864,62.39,0.0975,1.655,0.38,0.0565,0.0575,5.525,0.17,5.29,0.07,53.5,0.019,7.93,0.05,0.16,66.70749778,0.007,0.142,8.82,0.627,4.3,1.0,0.81,0.0,0.93,1.28,0.0,18.46666667,96.19,0.3,82.5,25.54545455,11.0,60.0,28.0,8.0,123.66499999999999,122.0,40.37470726,552.0,430.0,87.70491803
2024-05-10 06:00:00,2.67,1152.0,116995.0,2.409292777,3499.0,1427.0,2296.0,0.0,1.3,229.0,1.37,8.0,1.3,10.52,88.1,0.42,2.7,279.934,0.96,10.88,87.65,0.45,4.8,25.722333329999998,1.02,9.74,69.28,1.12,84.48333333,19.86,933.333,1.9,1.919651577,10.605,4.823333333,82.57888889,55.345,9.215,27.864,62.39,0.0975,1.655,0.38,0.0565,0.0575,5.525,0.17,5.29,0.07,53.5,0.019,7.93,0.05,0.16,66.70749778,0.007,0.142,8.82,0.627,4.3,1.0,0.81,0.0,0.93,1.28,0.0,18.46666667,96.19,0.3,82.5,25.54545455,11.0,60.0,28.0,8.0,124.3275,127.0,40.42154567,557.0,430.0,88.81889764
2024-05-10 07:00:00,2.66,1160.0,116024.0,2.430138414,3500.0,1424.0,2298.0,0.0,1.3,229.0,1.36,7.0,1.3,10.52,88.1,0.42,2.7,279.934,0.96,10.88,87.65,0.45,4.8,25.722333329999998,1.02,9.74,69.28,1.12,84.48333333,19.86,933.333,1.9,1.919651577,10.605,4.823333333,82.57888889,55.345,9.215,27.864,62.39,0.0975,1.655,0.38,0.0565,0.0575,5.525,0.17,5.29,0.07,53.5,0.019,7.93,0.05,0.16,66.70749778,0.007,0.142,8.82,0.627,4.3,1.0,0.81,0.0,0.93,1.28,0.0,18.46666667,96.19,0.3,82.5,25.54545455,11.0,60.0,28.0,8.0,124.46000000000001,128.0,40.73550212,558.0,430.0,87.421875
2024-05-10 16:00:00,2.7,1171.0,116830.0,2.413382649,3500.0,1388.0,2303.0,0.0,1.3,229.0,1.4,7.0,1.3,10.53,88.08,0.41,2.9,279.934,0.98,11.26,87.25,0.45,11.9,25.722333329999998,1.04,9.49,69.35,1.2,84.48333333,19.96,933.333,1.945,1.904125019,10.72,4.823333333,82.57888889,55.08,9.29,27.8864,62.39,0.0865,1.735,0.4,0.064,0.06,5.63,0.18,6.06,0.27,53.96,0.04,6.61,0.09,0.16,66.70749778,0.01,0.151,8.56,0.632,3.8,1.0,1.27,0.0,1.62,1.11,0.0,18.46666667,93.85,0.3,82.5,25.54545455,11.0,60.0,28.0,8.0,124.725,130.0,39.58529689,560.0,430.0,87.23076923
2024-05-10 17:00:00,2.7,1161.0,116080.0,2.428273132,3499.0,1381.0,2300.0,0.0,1.3,227.0,1.4,7.0,1.3,10.53,88.08,0.41,2.9,279.934,0.98,11.26,87.25,0.45,11.9,25.722333329999998,1.04,9.49,69.35,1.2,84.48333333,19.96,933.333,1.945,1.904125019,10.72,4.823333333,82.57888889,55.08,9.29,27.8864,62.39,0.0865,1.735,0.4,0.064,0.06,5.63,0.18,6.06,0.27,53.96,0.04,6.61,0.09,0.16,66.70749778,0.01,0.151,8.56,0.632,3.8,1.0,1.27,0.0,1.62,1.11,0.0,18.46666667,93.85,0.3,82.5,25.54545455,11.0,60.0,28.0,8.0,124.46000000000001,128.0,39.27550048,558.0,430.0,86.5625
2024-05-10 18:00:00,2.68,1171.0,116115.0,2.428234992,3500.0,1402.0,2288.0,0.0,1.3,229.0,1.38,7.0,1.3,10.53,88.08,0.41,2.9,279.934,0.98,11.26,87.25,0.45,11.9,25.722333329999998,1.04,9.49,69.35,1.2,84.48333333,19.96,933.333,1.945,1.904125019,10.72,4.823333333,82.57888889,55.08,9.29,27.8864,62.39,0.0865,1.735,0.4,0.064,0.06,5.63,0.18,6.06,0.27,53.96,0.04,6.61,0.09,0.16,66.70749778,0.01,0.151,8.56,0.632,3.8,1.0,1.27,0.0,1.62,1.11,0.0,18.46666667,93.85,0.3,82.5,25.54545455,11.0,60.0,28.0,8.0,125.3875,135.0,39.97214485,565.0,430.0,88.14814815
2024-05-10 19:00:00,2.69,1159.0,116861.0,2.41274281,3500.0,1398.0,2296.0,0.0,1.3,228.0,1.39,7.0,1.3,10.53,88.08,0.41,2.9,279.934,0.98,11.26,87.25,0.45,11.9,25.722333329999998,1.04,9.49,69.35,1.2,84.48333333,19.96,933.333,1.945,1.904125019,10.72,4.823333333,82.57888889,55.08,9.29,27.8864,62.39,0.0865,1.735,0.4,0.064,0.06,5.63,0.18,6.06,0.27,53.96,0.04,6.61,0.09,0.16,66.70749778,0.01,0.151,8.56,0.632,3.8,1.0,1.27,0.0,1.62,1.11,0.0,18.46666667,93.85,0.3,82.5,25.54545455,11.0,60.0,28.0,8.0,124.8575,131.0,38.04819277,561.0,430.0,86.79389313
2024-05-10 20:00:00,2.69,1151.0,116360.0,2.422433257,3499.0,1392.0,2307.0,0.0,1.3,226.0,1.39,7.0,1.3,10.53,88.08,0.41,2.9,279.934,0.98,11.26,87.25,0.45,11.9,25.722333329999998,1.04,9.49,69.35,1.2,84.48333333,19.96,933.333,1.945,1.904125019,10.72,4.823333333,82.57888889,55.08,9.29,27.8864,62.39,0.0865,1.735,0.4,0.064,0.06,5.63,0.18,6.06,0.27,53.96,0.04,6.61,0.09,0.16,66.70749778,0.01,0.151,8.56,0.632,3.8,1.0,1.27,0.0,1.62,1.11,0.0,18.46666667,93.85,0.3,82.5,25.54545455,11.0,60.0,28.0,8.0,124.0625,125.0,38.96444763,555.0,430.0,86.0
2024-05-10 22:00:00,2.65,1154.0,117795.0,2.393622908,3500.0,1455.0,2302.0,0.0,1.3,232.0,1.35,6.0,1.3,10.53,88.08,0.41,2.9,279.934,0.98,11.26,87.25,0.45,11.9,25.722333329999998,1.04,9.49,69.35,1.2,84.48333333,19.96,933.333,1.945,1.904125019,10.72,4.823333333,82.57888889,55.08,9.29,27.8864,62.39,0.0865,1.735,0.4,0.064,0.06,5.63,0.18,6.06,0.27,53.96,0.04,6.61,0.09,0.16,66.70749778,0.01,0.151,8.56,0.632,3.8,1.0,1.27,0.0,1.62,1.11,0.0,18.46666667,93.85,0.3,82.5,25.54545455,11.0,60.0,28.0,8.0,124.0625,125.0,39.04694168,555.0,430.0,86.8
2024-05-10 23:00:00,2.57,1152.0,114020.0,2.473531381,3501.0,1499.0,2302.0,0.0,1.3,229.0,1.27,7.0,1.3,10.48,88.12,0.43,2.7,265.8333333,0.97,10.8,87.73,0.44,5.1,23.898000000000003,1.03,9.63,68.99,1.24,69.64,20.14,845.849,1.945,1.954950472,10.625,4.798888889,82.75555556,55.3,9.065,27.7968,62.39,0.086,1.705,0.41,0.0575,0.0585,5.435,0.18,5.89,0.13,54.01,0.017,6.41,0.06,0.12,57.8265023,0.01,0.198,8.84,0.72,4.5,1.0,1.09,0.0,1.23,1.32,0.0,18.74666667,93.62,0.2,82.5,25.54545455,11.0,60.0,28.0,8.0,124.3275,127.0,39.19943155,557.0,430.0,87.08661417
2024-05-11 00:00:00,2.61,1158.0,107032.0,3.764357143,5003.0,1515.0,2340.0,0.0,1.43,228.0,1.18,7.0,1.3,10.96,87.66,0.4,2.8,282.3366667,0.98,11.36,87.15,0.44,8.3,26.132000002999998,1.05,9.62,68.29,1.2,85.99,20.89,957.843,2.52,1.940932971,11.17,4.933333333,81.71222222,54.37,9.5,30.26,68.31,0.084,1.935,0.065,0.0555,0.0515,5.755,0.2,1.464745348,0.067285122,13.98495382,0.007504879,1.806346737,0.023291004,0.03881834,268.677405,0.003105467,0.034677717,2.210057469,0.162001871,0.776366792,1.0,0.51,0.0,0.93,1.32,0.0,22.85,96.63,0.1,82.5,25.54545455,11.0,60.0,28.0,8.0,125.1225,133.0,39.40381928,563.0,430.0,88.72180451
2024-05-11 01:00:00,2.64,1132.0,106952.0,3.76566575,5001.0,1471.0,2360.0,0.0,1.42,223.0,1.22,7.0,1.3,10.96,87.66,0.4,2.8,282.3366667,0.98,11.36,87.15,0.44,8.3,26.132000002999998,1.05,9.62,68.29,1.2,85.99,20.89,957.843,2.52,1.940932971,11.17,4.933333333,81.71222222,54.37,9.5,30.26,68.31,0.084,1.935,0.065,0.0555,0.0515,5.755,0.2,1.464745348,0.067285122,13.98495382,0.007504879,1.806346737,0.023291004,0.03881834,268.677405,0.003105467,0.034677717,2.210057469,0.162001871,0.776366792,1.0,0.51,0.0,0.93,1.32,0.0,22.85,96.63,0.1,82.5,25.54545455,11.0,60.0,28.0,8.0,123.66499999999999,122.0,39.67809657,552.0,430.0,84.67213115
2024-05-11 02:00:00,2.61,1136.0,106605.0,3.780176362,5004.0,1526.0,2360.0,0.0,1.45,224.0,1.16,7.0,1.3,10.96,87.66,0.4,2.8,282.3366667,0.98,11.36,87.15,0.44,8.3,26.132000002999998,1.05,9.62,68.29,1.2,85.99,20.89,957.843,2.52,1.940932971,11.17,4.933333333,81.71222222,54.37,9.5,30.26,68.31,0.084,1.935,0.065,0.0555,0.0515,5.755,0.2,1.464745348,0.067285122,13.98495382,0.007504879,1.806346737,0.023291004,0.03881834,268.677405,0.003105467,0.034677717,2.210057469,0.162001871,0.776366792,1.0,0.51,0.0,0.93,1.32,0.0,22.85,96.63,0.1,82.5,25.54545455,11.0,60.0,28.0,8.0,123.7975,123.0,39.36861653,553.0,430.0,84.30894309
