Repository: saikumar-voptimai/evonith_bf_webapp

# Evonith BF2 — Blast Furnace Intelligence Platform

Monitoring, modelling and optimisation of **Blast Furnace 2 (BF2)** at Evonith Steel: live telemetry from InfluxDB,
manual plant reports from Neon PostgreSQL, a two-zone energy model of the furnace, blend and fuel optimisers, a
conversational assistant (FurnaceMind) and a live digital twin evaluated every hour.

The platform has three deployable parts that share one Python service layer, plus the shared data library:

| Part | Path | What it is |
|---|---|---|
| **Streamlit app** (legacy) | `src/app.py`, `src/custom_pages/` | The original 11-page dashboard; still the home of the model pages. Served under `/legacy` in production |

File: src/assets/data/furnace_dataset_20260617_152856_168598.csv (part 43 of 47)
FLUX_FE2O3%,FLUX_AL2O3%,FLUX_LOI%,FLUX_MGO%,FLUX_CAO%,FLUX_CALC_MT,ORE_FE(T)%,ORE_LOI%,ORE_TM%,ORE_MGO%,ORE_NA2O%,ORE_P%,ORE_TIO2%,ORE_AL2O3%,ORE_SIO2%,ORE_MNO%,ORE_CAO%,ORE_K2O%,ORE_CALC_MT,PELLET_PCT_SIO2,PELLET_PCT_AL2O3,PELLET_PCT_FE2O3,PELLET_PCT_MGO,PELLET_PCT_TIO2,PELLET_PCT_NA2O,TOTAL_PELLET_CALC_MT,PELLET_PCT_K2O,PELLET_PCT_TM,PELLET_PCT_LOI,PELLET_PCT_MNO,PELLET_PCT_CAO,PELLET_PCT_P,CHARGES/HRS.,STOCKRODLEVEL,CHEM_PCT_C,CHEM_PCT_CR,CHEM_PCT_FE,CHEM_PCT_MN,CHEM_PCT_P,CHEM_PCT_S,CHEM_PCT_SI,CHEM_PCT_TI,SLAG_BASICITY,SLAG_PCT_AL2O3,SLAG_PCT_CAO,SLAG_PCT_FEO,SLAG_PCT_K2O,SLAG_PCT_MGO,SLAG_PCT_MNO,SLAG_PCT_NA2O,SLAG_PCT_S,SLAG_PCT_SIO2,SLAG_PCT_TIO2,SLAG_T_BASICITY,HMT_GT_1480C,COKE_DISCHARGE_TIME,WEIGHTED_COKE_ANGLE,TOTAL_COKE_PORTIONS,NON_COKE_DISCHARGE_TIME,WEIGHTED_NON_COKE_ANGLE,TOTAL_NON_COKE_PORTIONS,FTG_UPTAKE_TEMP_A,FTG_UPTAKE_TEMP_B,FTG_UPTAKE_TEMP_C,FTG_UPTAKE_TEMP_D,FTG_UPTAKE_TEMP_AVG,BOSH_TEMP_A,BOSH_TEMP_C,BOSH_TEMP_D,BELLY_TEMP_A,BELLY_TEMP_C,BELLY_TEMP_D,LOWER_STACK_TEMP_A,LOWER_STACK_TEMP_B,LOWER_STACK_TEMP_C,LOWER_STACK_TEMP_D,PCI_KG/THM,ACT. FUEL RATEKG/THM.,FURNACETOPGASANALYSISCO2ETACO,COKE RATE KG/THM,PRODUCTIONTONNESPERHR,HOT BLAST PRESSUREBAR,TOPPRESSUREBAR,DIFFERENTIAL PRESSURETOTALBAR,HOT BLAST TEMP.OC,OXYGENFLOWNM3/HR.,STEAMKGS/HR.,RAFTOC,PERMEABILITYKGS/HR.,TUYEREVELOCITYM/S,HOT BLAST VOLUMENM3/HR.,O2 ENRICHMENT %,FURNACE TOP GAS ANALYSISCO2%,BOTTOMBAR,FURNACE TOP GAS ANALYSISONLINE (ANALYZER)CO%,FURNACE TOP GAS ANALYSISH2%,UNITCOST LAKHS/THM
2025-12-02 20:00:00,0.934923865,11.94543045,0.450152269,87.11964568,3.973601757,13.66,6.35,1.025,0.45,87.38,11.595,6.049,70.54,11.38,16.56,1.52,14.80693241,4.866666667,79.49,67.24,33.44,0.043,6.06,2.34,9.24,2.44,0.029,0.14,53.64,11.7,0.064,1.930693069,0.15,98.707,0.1,95.67,0.74,0.52,1.24,0.0,0.0,0.622,59.31473376,4.291466648,3.574071822,0.035903466,0.02177104,0.06366213,0.423181321,4.136472826,5.616089199,0.091324259,0.055903466,0.019361386,50.987,0.0,0.0,0.0,0.0,0.0,0.0,0.0,0.0,0.0,0.0,0.0,0.0,0.0,7.0,0.16256557,4.38,0.014,94.93352727,0.12,0.107818182,0.042345455,0.36,0.042309091,1.015445321,17.86127273,36.23418182,0.389090909,0.441272727,7.317818182,0.211272727,0.187818182,0.268727273,35.68654545,1.292,1.22051029,1471.109091,90.0,24.66666667,12.0,68.0,25.77777778,9.0,162.7905556,160.4302778,178.8608333,191.6236111,173.4263194,40.323659941152755,59.88071272218424,72.38486227784593,90.99304289957087,65.60579074862437,53.63131846632669,70.610957440141,59.87499515575587,48.9310260082477,40.306443567541706,160.2340242,524.0,42.79977389,297.0,92.40816667,2.842439844,1.348133064,1.469797780786422,1141.136389,3999.377189,0.0,2184.888267,1198.682861,199.1115272,107178.4289,3.068993569,17.50018428373017,1.284190054,24.55520637096774,3.061045208,95.48100820650001
2025-12-02 21:00:00,0.934911504,11.94712389,0.450176991,87.1179646,3.977433628,15.82,6.35,1.025,0.45,87.38,11.595,7.029,70.54,11.38,16.56,1.52,15.06970919,4.866666667,79.49,67.24,33.44,0.043,6.06,2.34,9.24,2.44,0.029,0.14,53.64,11.7,0.064,1.930693069,0.15,114.979,0.1,95.67,0.74,0.52,1.24,0.0,0.0,0.755,59.34394568,4.279384468,3.566534735,0.035857786,0.021757336,0.063502252,0.42151631,4.126286338,5.599096492,0.091004504,0.055857786,0.019343115,58.616,0.0,0.0,0.0,0.0,0.0,0.0,0.0,0.0,0.0,0.0,0.0,0.0,0.0,7.0,0.342704944,4.385217391,0.014078261,94.94574783,0.12,0.10973913,0.041956522,0.34173913,0.041521739,1.009405021,17.84652174,36.12608696,0.389565217,0.447391304,7.309565217,0.214782609,0.187391304,0.262608696,35.78956522,1.319130435,1.213642158,1465.26087,90.0,24.66666667,12.0,68.0,25.77777778,9.0,193.9602778,171.3436111,182.0761111,210.1613889,189.3853472,38.39980575491791,57.828402906267314,69.82225431213055,92.14653064626438,68.3498802190785,50.36924021408126,73.24276777684571,57.68525587487352,46.45524899704212,39.81897563301473,160.2998547,526.6305556,42.75677656,295.5611111,94.0095,2.821501981,1.348295206,1.4773773550338258,1161.231111,4000.885589,0.0,2191.503989,1205.999631,201.5374386,106447.8103,3.091675042,17.50018428373017,1.267498449,24.55520637096774,3.151170272,95.13000852275
2025-12-02 22:00:00,0.934874981,11.95212758,0.450250038,87.11299744,3.988755837,13.278,6.35,1.025,0.45,87.38,11.595,6.056,70.54,11.38,16.56,1.52,14.98409241,4.866666667,79.49,67.24,33.44,0.043,6.06,2.34,9.24,2.44,0.029,0.14,53.64,11.7,0.064,1.930693069,0.15,98.331,0.1,95.67,0.74,0.52,1.24,0.0,0.0,0.804,59.42195963,4.247117558,3.546406038,0.035735794,0.021720738,0.06307528,0.417069698,4.0990821,5.553715431,0.090150559,0.055735794,0.019294318,50.877,0.0,0.0,0.0,0.0,0.0,0.0,0.0,0.0,0.0,0.0,0.0,0.0,0.0,7.0,0.25528598,4.393913043,0.014208696,94.96866087,0.12,0.109304348,0.040217391,0.311304348,0.042391304,1.013906871,17.8073913,36.26956522,0.372173913,0.443043478,7.292173913,0.206086957,0.183043478,0.266956522,35.77217391,1.284347826,1.217757114,1465.695652,90.0,24.66666667,12.0,68.0,25.77777778,9.0,193.9052778,165.9188889,184.7438889,202.5594444,186.781875,39.438611788489766,56.53538961154196,69.52374503738724,92.94522295645092,67.69086055184727,56.727325254985914,73.77085693635541,63.282586595745215,49.73719585461947,40.93937532944476,169.873545,530.0,43.07532981,295.0,88.20733333,2.845582539,1.348152983,1.473843804494489,1147.0825,4296.623661,0.0,2196.368942,1183.110367,197.9033522,106206.7872,3.32336565,17.50018428373017,1.287758717,24.55520637096774,3.129227733,96.2582447125
2025-12-02 23:00:00,0.934841527,11.95671083,0.450316946,87.10844764,3.999126703,13.283,6.35,1.025,0.45,87.38,11.595,6.034,70.54,11.38,16.56,1.52,14.67318063,4.866666667,79.49,67.24,33.44,0.043,6.06,2.34,9.24,2.44,0.029,0.14,53.64,11.7,0.064,1.930693069,0.15,98.164,0.1,95.67,0.74,0.52,1.24,0.0,0.0,0.429,59.33709343,4.28221859,3.568302712,0.035868501,0.02176055,0.063539754,0.421906872,4.128675786,5.603082478,0.091079509,0.055868501,0.019347401,49.856,0.0,0.0,0.0,0.0,0.0,0.0,0.0,0.0,0.0,0.0,0.0,0.0,0.0,7.0,0.303602017,4.38,0.01265,94.90985,0.13,0.11,0.0345,0.37,0.053,1.043811341,18.045,36.77,0.345,0.415,7.24,0.19,0.175,0.3,35.24,1.18,1.249287686,1475.0,90.0,24.66666667,12.0,68.0,25.77777778,9.0,171.9472222,161.3502778,177.8886111,202.7938889,178.495,34.08028482813992,52.100703101499334,67.75181485688256,93.04206891244169,61.63611499422785,54.17694089333095,70.956815715224,54.342238944174596,46.39139156243368,41.38754572352366,158.1286664,530.0,43.72074272,295.0,92.79266667,2.840808183,1.347971514,1.465945578967345,1141.094722,4735.696694,0.0,2219.619092,1183.730056,196.5270053,105760.7039,3.663481294,17.50018428373017,1.282121184,24.55520637096774,3.078390217,94.702048298
2025-12-03 00:00:00,0.944889855,11.86167541,0.445771018,87.19343474,3.530840701,13.346,6.35,1.025,0.45,87.38,11.595,5.981,70.07,11.12,17.18,1.63,14.83729077,4.976666667,80.26666667,68.03,31.61,0.042,5.98,2.33,9.26,2.34,0.028,0.13,53.76,11.67,0.069,1.951505017,0.15,99.167,0.0,0.0,0.0,0.0,0.0,0.0,0.0,0.0,59.19874901,4.339438448,3.60399752,0.036084833,0.02182545,0.064296917,0.429792179,4.17691786,5.683558044,0.092593834,0.056084833,0.019433933,51.607,0.0,0.0,0.0,0.0,0.0,0.0,0.0,0.0,0.0,0.0,0.0,0.0,0.0,7.0,0.266811493,4.367241379,0.01252069,94.87765172,0.125517241,0.100862069,0.032172414,0.428275862,0.055758621,1.049833805,17.81758621,37.06137931,0.33,0.39,7.257931034,0.165517241,0.162758621,0.293793103,35.30655172,1.107241379,1.25541411,1478.206897,90.0,24.66666667,12.0,68.0,25.77777778,9.0,177.6416667,147.2433333,166.4475,201.9222222,173.3136806,32.86420619549622,48.00899993787607,63.81117815079648,94.6510061510188,70.55487226837761,54.49326542394704,74.72405538280123,74.17611586587464,51.10791001727286,42.86030868125411,157.6422734,532.2361111,43.10110053,295.0,94.12,2.834390206,1.348156611,1.4771738078606793,1152.872222,4991.244731,0.0,2237.368131,1193.485372,199.2386653,106159.1981,3.835091567,17.50018428373017,1.286827176,24.55520637096774,3.110307331,94.63760122549999
2025-12-03 01:00:00,0.944813162,11.86980484,0.446307867,87.185382,3.552314675,13.22,6.35,1.025,0.45,87.38,11.595,5.889,70.07,11.12,17.18,1.63,14.89938919,4.976666667,80.26666667,68.03,31.61,0.042,5.98,2.33,9.26,2.34,0.028,0.13,53.76,11.67,0.069,1.951505017,0.15,99.001,0.0,0.0,0.0,0.0,0.0,0.0,0.0,0.0,59.17906136,4.347581343,3.609077208,0.036115619,0.021834686,0.064404668,0.430914329,4.183783136,5.695010434,0.092809336,0.056115619,0.019446248,51.756,0.0,0.0,0.0,0.0,0.0,0.0,0.0,0.0,0.0,0.0,0.0,0.0,0.0,7.0,0.244943537,4.362478632,0.013250427,94.86291197,0.123760684,0.09925641,0.031495726,0.45008547,0.056760684,1.045415547,17.63376068,37.07641026,0.314957265,0.382478632,7.302564103,0.163760684,0.16,0.283760684,35.46606838,1.106239316,1.251321401,1472.615385,90.0,24.66666667,12.0,68.0,25.77777778,9.0,208.3927778,164.2438889,187.5988889,229.3816667,197.4043056,30.80952879862565,47.33843754583236,64.48168991131837,94.6460279608782,67.42576847483946,55.2948716103549,71.83086840060378,62.62482693171245,48.070771846117,42.6737662629793,168.9132709,534.0833333,43.043496,295.0,88.20733333,2.826706308,1.348063767,1.4824054553339847,1154.915833,5001.460017,0.0,2239.659886,1202.431342,200.2175592,106290.2822,3.838378033,17.50018428373017,1.282254601,24.55520637096774,3.103178028,96.13100839425
2025-12-03 02:00:00,0.944844428,11.86649065,0.446089005,87.18866492,3.543560209,13.37,6.35,1.025,0.45,87.38,11.595,5.823,70.07,11.12,17.18,1.63,15.19082144,4.976666667,80.26666667,68.03,31.61,0.042,5.98,2.33,9.26,2.34,0.028,0.13,53.76,11.67,0.069,1.951505017,0.15,98.745,0.0,0.0,0.0,0.0,0.0,0.0,0.0,0.0,59.1763974,4.348683172,3.60976455,0.036119785,0.021835936,0.064419248,0.431066169,4.184712088,5.696560075,0.092838496,0.056119785,0.019447914,51.943,0.0,0.0,0.0,0.0,0.0,0.0,0.0,0.0,0.0,0.0,0.0,0.0,0.0,7.0,0.2227532,4.352222222,0.013455556,94.82065556,0.128888889,0.102333333,0.029444444,0.491111111,0.061888889,1.05015985,17.63888889,37.15333333,0.294444444,0.372222222,7.333333333,0.168888889,0.16,0.288888889,35.37888889,1.101111111,1.257441045,1468.0,90.0,24.66666667,12.0,68.0,25.77777778,9.0,173.3413889,160.5361111,183.4047222,204.6527778,180.48375,32.202432717541456,51.21552440975273,67.65453354354688,92.30715611160724,62.923013658891136,51.540686401163015,69.06931539353829,56.95772039245014,46.197014280556665,40.06694058876107,163.7071332,534.3611111,43.49371714,295.0,92.79266667,2.848733264,1.347951667,1.4674911876688128,1143.325833,4990.937303,0.0,2218.548708,1176.028822,196.2231039,105609.8889,3.853278272,17.50018428373017,1.295235269,24.55520637096774,3.090985081,95.441195149
2025-12-03 03:00:00,0.944909301,11.85961413,0.445634895,87.19547657,3.525395808,15.601,6.35,1.025,0.45,87.38,11.595,6.743,70.07,11.12,17.18,1.63,14.93959197,4.976666667,80.26666667,68.03,31.61,0.042,5.98,2.33,9.26,2.34,0.028,0.13,53.76,11.67,0.069,1.951505017,0.15,115.445,0.0,0.0,0.0,0.0,0.0,0.0,0.0,0.0,59.13111892,4.367410546,3.621447033,0.036190588,0.021857176,0.064667058,0.433646935,4.200501141,5.722898765,0.093334117,0.056190588,0.019476235,59.584,0.0,0.0,0.0,0.0,0.0,0.0,0.0,0.0,0.0,0.0,0.0,0.0,0.0,7.0,0.379755939,4.357286822,0.01411938,94.82363256,0.133643411,0.105186047,0.027906977,0.474496124,0.063728682,1.064747835,17.73837209,37.30844961,0.286356589,0.366356589,7.412868217,0.17,0.16,0.300930233,35.04666667,1.110930233,1.276324403,1473.55814,90.0,24.66666667,12.0,68.0,25.77777778,9.0,196.8411111,170.1733333,188.7997222,229.0497222,196.2159722,26.762140061299988,47.5073018381043,65.02403390839896,93.56853983397195,61.40570785496766,48.32948576203293,68.94701049474116,48.764181410373,42.368963689843795,40.16638988807276,158.7291965,530.0,43.51903703,295.0,94.12,2.823531486,1.348341056,1.4826506436063775,1139.164167,5118.661264,0.0,2226.753275,1193.422386,196.6052336,105595.6306,3.945418411,17.50018428373017,1.273488864,24.55520637096774,3.083124367,94.78161853625
2025-12-03 04:00:00,0.944885122,11.86217702,0.445804143,87.19293785,3.532165725,13.275,6.35,1.025,0.45,87.38,11.595,5.785,70.07,11.12,17.18,1.63,15.34298236,4.976666667,80.26666667,68.03,31.61,0.042,5.98,2.33,9.26,2.34,0.028,0.13,53.76,11.67,0.069,1.951505017,0.15,98.985,0.0,0.0,0.0,0.0,0.0,0.0,0.0,0.0,59.09544587,4.382165077,3.630651182,0.036246371,0.021873911,0.064862298,0.435680216,4.212940689,5.743649938,0.093724596,0.056246371,0.019498548,50.631,0.0,0.0,0.0,0.0,0.0,0.0,0.0,0.0,0.0,0.0,0.0,0.0,0.0,7.0,0.249914399,4.366589147,0.014910078,94.83912093,0.138294574,0.107976744,0.026511628,0.441937984,0.064658915,1.082058539,17.86395349,37.4851938,0.281705426,0.361705426,7.505891473,0.17,0.16,0.314883721,34.64666667,1.124883721,1.298738148,1481.930233,90.0,24.66666667,12.0,68.0,25.77777778,9.0,189.3744444,153.1638889,170.3611111,208.9427778,180.4605556,30.241148224263156,46.64592181691762,63.11791513236554,94.93890462666533,67.93660869828767,52.991696214413935,74.38936721917267,68.78057345312811,48.788495929952916,42.34655966217207,163.0151122,533.0666667,42.73592511,295.0,94.12,2.807958708,1.34820965,1.4884065812108238,1153.874167,5139.839594,0.0,2228.367731,1210.539311,200.0913769,105770.7619,3.9472692,17.50018428373017,1.262374542,24.55520637096774,3.090245625,95.3495023665
2025-12-03 05:00:00,0.944921548,11.8583159,0.445549163,87.19676255,3.521966527,15.296,6.35,1.025,0.45,87.38,11.595,6.845,70.07,11.12,17.18,1.63,15.38841265,4.976666667,80.26666667,68.03,31.61,0.042,5.98,2.33,9.26,2.34,0.028,0.13,53.76,11.67,0.069,1.951505017,0.15,115.313,0.0,0.0,0.0,0.0,0.0,0.0,0.0,0.0,59.09167853,4.383723267,3.63162321,0.036252262,0.021875679,0.064882917,0.435894945,4.214254399,5.745841419,0.093765833,0.056252262,0.019500905,58.027,0.0,0.0,0.0,0.0,0.0,0.0,0.0,0.0,0.0,0.0,0.0,0.0,0.0,7.0,0.253443535,4.276862745,0.014752941,94.98383529,0.13627451,0.107137255,0.027490196,0.392745098,0.060901961,1.096561872,17.93235294,37.69901961,0.291176471,0.36372549,7.476666667,0.16254902,0.16,0.32372549,34.38078431,1.12254902,1.31402194,1485.372549,90.0,24.66666667,12.0,68.0,25.77777778,9.0,176.1202778,169.1708333,183.6702778,211.6130556,185.1436111,31.814740254002174,47.720948336660484,69.92998942137635,91.17767368537045,55.84986966599223,54.14791339887,64.93100583616993,45.37216932115575,43.30460180496502,42.930868459798816,174.4572936,535.2694444,44.04064997,295.0,88.20733333,2.822177125,1.348232608,1.459553250803726,1156.750556,5227.533731,0.0,2235.784453,1203.871756,200.6108956,106264.4631,3.998131264,17.50018428373017,1.262757125,24.55520637096774,3.080616603,96.865591402
2025-12-03 06:00:00,0.94488533,11.86215505,0.445802692,87.19295962,3.532107677,13.299,6.35,1.025,0.45,87.38,11.595,5.91,70.07,11.12,17.18,1.63,15.54809699,4.976666667,80.26666667,68.03,31.61,0.042,5.98,2.33,9.26,2.34,0.028,0.13,53.76,11.67,0.069,1.951505017,0.15,98.77,0.0,0.0,0.0,0.0,0.0,0.0,0.0,0.0,59.24714072,4.319423422,3.591511776,0.036009162,0.021802749,0.064032068,0.427033965,4.160043188,5.655408367,0.092064136,0.056009162,0.019403665,49.551,0.0,0.0,0.0,0.0,0.0,0.0,0.0,0.0,0.0,0.0,0.0,0.0,0.0,7.0,0.195318707,4.129803922,0.014047059,95.20336471,0.130392157,0.104196078,0.029843137,0.333921569,0.054431373,1.109439886,17.96764706,37.93431373,0.308823529,0.369607843,7.376666667,0.150784314,0.16,0.329607843,34.19254902,1.110784314,1.325177863,1485.960784,90.0,24.66666667,12.0,68.0,25.77777778,9.0,172.2917012,145.9273859,154.9,200.6423237,168.4403527,30.022823606352972,42.662666511678424,63.053666502920265,94.36056908251587,63.841895758178964,56.36112417254586,72.6916179350583,69.37778463172407,49.79192947173382,45.760941896347475,168.7492851,533.0746888,43.37270784,295.0,92.13726141,2.788157137,1.348083054,1.4813184192036113,1163.278423,5291.043257,0.0,2240.099394,1236.488432,203.9870203,106533.6859,4.031345365,17.50018428373017,1.242822523,24.55520637096774,3.04882005,96.10928027575
2025-12-03 07:00:00,0.944841147,11.86683843,0.446111972,87.18832042,3.544478884,15.486,6.35,1.025,0.45,87.38,11.595,7.026,70.07,11.12,17.18,1.63,16.41156457,4.976666667,80.26666667,68.03,31.61,0.042,5.98,2.33,9.26,2.34,0.028,0.13,53.76,11.67,0.069,1.951505017,0.15,115.098,0.0,0.0,0.0,0.0,0.0,0.0,0.0,0.0,59.32498398,4.287227109,3.571427119,0.035887437,0.021766231,0.06360603,0.422597082,4.13289847,5.610126595,0.09121206,0.055887437,0.019354975,59.007,0.0,0.0,0.0,0.0,0.0,0.0,0.0,0.0,0.0,0.0,0.0,0.0,0.0,7.0,0.291140751,4.22116129,0.014,95.14032258,0.133612903,0.100748387,0.02963871,0.308322581,0.052193548,1.109592861,17.90496774,37.91387097,0.346129032,0.37,7.391677419,0.16083871,0.16,0.326387097,34.16916129,1.153354839,1.325919239,1483.109677,90.0,24.66666667,12.0,68.0,25.77777778,9.0,203.1452282,172.259751,184.7605809,222.1921162,195.5894191,31.72455846036948,49.320508884837494,70.39764900815231,93.09583909880587,62.49672014373016,50.709246322217524,69.60716156195608,49.777725025358166,42.25067816558048,43.136666843043926,163.0249344,534.5435685,43.50272158,295.0,94.2635711067751,2.78776095,1.348708033,1.5098953654102754,1180.724066,5203.725017,0.0,2228.116768,1260.601552,210.44339,108703.4154,3.889893021,17.50018428373017,1.2304933,24.55520637096774,3.177059332,95.350803808
2025-12-03 08:00:00,0.935439257,11.87376339,0.425732095,87.19079735,3.743925719,15.401,7.85,1.025,0.45,87.165,11.81,6.835,70.26,11.24,16.98,1.52,16.02933599,4.976666667,80.26666667,68.03,31.61,0.0435,5.68,2.225,9.18,2.3,0.0285,0.135,53.915,11.775,0.0635,2.074486301,0.16,109.674,0.0,0.0,0.0,0.0,0.0,0.0,0.0,0.0,59.06151834,4.408557937,3.134217218,0.033523429,0.020057029,0.08084526,0.479035234,4.437253905,5.755361424,0.089328006,0.040570287,0.024704686,63.319,0.0,0.0,0.0,0.0,0.0,0.0,0.0,0.0,0.0,0.0,0.0,0.0,0.0,7.0,0.043224961,4.329548387,0.014,95.05709677,0.137483871,0.097264516,0.029251613,0.285096774,0.050258065,1.108836906,17.83529032,37.87516129,0.38483871,0.37,7.414903226,0.172451613,0.16,0.322516129,34.15754839,1.199806452,1.325916719,1480.012903,90.0,24.66666667,12.0,68.0,25.77777778,9.0,163.4138889,158.8172222,174.7136111,197.5375,173.6205556,37.85464542462762,50.97405362708338,76.08592641964083,91.10248901246376,59.58682824350291,58.58431583598093,65.7256554630099,53.702742327882845,46.36372787216527,47.03676658779972,179.0293815,536.375,43.40949506,295.0,89.53466667,2.778979331,1.348071036,1.493538710446559,1180.205,5193.399603,0.0,2242.856153,1294.29115,215.0255108,110851.4733,3.807057758,17.50018428373017,1.226039176,24.55520637096774,3.093991108,97.47139304875
2025-12-03 09:00:00,0.935492532,11.87543268,0.425820887,87.18907479,3.749253221,17.542,7.85,1.025,0.45,87.165,11.81,7.787,70.26,11.24,16.98,1.52,16.91393312,4.976666667,80.26666667,68.03,31.61,0.0435,5.68,2.225,9.18,2.3,0.0285,0.135,53.915,11.775,0.0635,2.074486301,0.16,131.218,0.0,0.0,0.0,0.0,0.0,0.0,0.0,0.421,59.76728581,4.102744388,3.031518638,0.032952881,0.019885864,0.077307864,0.431907997,4.175372526,5.369100654,0.081340338,0.038858644,0.024590576,66.237,0.0,0.0,0.0,0.0,0.0,0.0,0.0,0.0,0.0,0.0,0.0,0.0,0.0,7.0,-0.088669402,4.407,0.014175,95.01735,0.13825,0.09745,0.031625,0.249,0.04515,1.106660183,17.7305,37.80975,0.42575,0.37525,7.458,0.18875,0.16175,0.31825,34.16575,1.25625,1.324947406,1474.5,90.0,24.66666667,12.0,68.0,25.77777778,9.0,166.2263889,143.8130556,161.8227778,194.5605556,166.6056944,35.84957442162661,49.73490078314089,70.20498230110164,93.74392023755229,68.26068851007938,56.45185487725986,72.54163394887198,71.21285706062048,50.057371647231875,46.40567139292841,161.67326,540.0,42.74042344,295.0,96.39935828901787,2.800692761,1.348368214,1.5146777156234053,1205.1725,5200.133258,0.0,2241.387475,1270.749364,216.9024914,110509.8475,3.824604094,17.50018428373017,1.262269199,24.55520637096774,3.198149786,95.17170695
2025-12-03 10:00:00,0.935343272,11.87075587,0.425572121,87.19390086,3.734327246,13.415,7.85,1.025,0.45,87.165,11.81,5.812,70.26,11.24,16.98,1.52,14.56641612,4.976666667,80.26666667,68.03,31.61,0.0435,5.68,2.225,9.18,2.3,0.0285,0.135,53.915,11.775,0.0635,2.074486301,0.16,98.523,0.0,0.0,0.0,0.0,0.0,0.0,0.0,0.542,59.74167864,4.113840137,3.035244822,0.032973582,0.019892075,0.077436211,0.433617902,4.184874297,5.383115248,0.081630153,0.038920747,0.024594716,50.118,0.0,0.0,0.0,0.0,0.0,0.0,0.0,0.0,0.0,0.0,0.0,0.0,0.0,7.0,0.137891641,4.427,0.014675,95.05835,0.13325,0.10445,0.039125,0.189,0.03415,1.101844892,17.5605,37.69475,0.47075,0.39025,7.538,0.21375,0.16675,0.31325,34.21075,1.33125,1.322182623,1464.5,90.0,24.66666667,12.0,68.0,25.77777778,9.0,160.355,134.8438889,144.2975,182.4202778,155.4791667,41.34584582350695,46.989344294322905,68.83211934665314,94.8393631462211,75.85788118854424,61.663707364534446,76.96383771549513,85.66003904531794,55.07542503941701,49.667264142268024,141.8521219,540.0,43.67869306,295.0,94.85139225840933,2.788363181,1.348216939,1.476878601576437,1190.0975,5193.011072,0.0,2291.572736,1268.390425,213.1209592,109468.6472,3.860401106,17.50018428373017,1.235518663,24.55520637096774,2.911353853,92.54540615175
2025-12-03 11:00:00,0.934974221,11.85919225,0.424957035,87.20583352,3.69742209,17.456,7.85,1.025,0.45,87.165,11.81,7.958,70.26,11.24,16.98,1.52,17.41349445,4.976666667,80.26666667,68.03,31.61,0.0435,5.68,2.225,9.18,2.3,0.0285,0.135,53.915,11.775,0.0635,2.074486301,0.16,131.463,0.0,0.0,0.0,0.0,0.0,0.0,0.0,0.822,59.68491351,4.13843683,3.043504906,0.033019472,0.019905842,0.077720725,0.437408362,4.205937509,5.41418234,0.082272604,0.039058415,0.024603894,66.25,0.0,0.0,0.0,0.0,0.0,0.0,0.0,0.0,0.0,0.0,0.0,0.0,0.0,7.0,0.231924406,4.437789474,0.015442105,95.07416842,0.132210526,0.107452632,0.043557895,0.161052632,0.028326316,1.103034156,17.38368421,37.68631579,0.491157895,0.395578947,7.676210526,0.227789474,0.167789474,0.312210526,34.16705263,1.382210526,1.327723909,1459.768421,90.0,24.66666667,12.0,68.0,25.77777778,9.0,146.2944444,145.0469444,152.1183333,171.7330556,153.7981944,39.54491652802946,50.191994729090766,71.36792076183426,91.27451899097014,64.70978773150483,56.01981850741308,71.28721890060447,68.86429533722048,49.52219426007926,45.38705110000589,162.5290814,540.0,42.66020053,295.0,95.70063138558918,2.779429394,1.348011356,1.4711876860078217,1229.868056,5210.188369,0.0,2238.247964,1262.062247,217.2041694,108284.1792,3.916029544,17.50018428373017,1.220027889,24.55520637096774,3.310402208,95.2851032855
2025-12-03 12:00:00,0.93505343,11.86167415,0.425089051,87.20327242,3.705343039,12.914,7.85,1.025,0.45,87.165,11.81,6.18,70.26,11.24,16.98,1.52,17.48833401,4.976666667,80.26666667,68.03,31.61,0.0435,5.68,2.225,9.18,2.3,0.0285,0.135,53.915,11.775,0.0635,2.074486301,0.16,98.27,0.0,0.0,0.0,0.0,0.0,0.0,0.0,0.603,59.70853057,4.128203407,3.040068308,0.033000379,0.019900114,0.077602353,0.435831346,4.197174187,5.401256916,0.082005313,0.039001138,0.024600076,50.067,0.0,0.0,0.0,0.0,0.0,0.0,0.0,0.0,0.0,0.0,0.0,0.0,0.0,7.0,0.177203098,4.431473684,0.016705263,95.04322105,0.138526316,0.103031579,0.042294737,0.192631579,0.032115789,1.115374734,17.19421053,37.87578947,0.465894737,0.382947368,7.922526316,0.221473684,0.161473684,0.318526316,33.95863158,1.388526316,1.348690751,1464.821053,90.0,24.66666667,12.0,68.0,25.77777778,9.0,162.8272222,143.6797222,143.9844444,181.7425,158.0584722,32.6568042844834,45.12615799756202,66.2555155486213,93.21536557711588,63.0204470902205,54.12216318610072,73.5995848504634,70.35250846953983,48.845725205280104,45.88116813299176,181.0870817,544.3611111,42.67225831,295.0,96.57416667,2.745683781,1.347881086,1.5025852246356701,1194.515,5301.812525,0.0,2213.924461,1296.238319,214.4244253,108427.5614,3.978840356,17.50018428373017,1.199847179,24.55520637096774,3.341764722,97.74403832525
2025-12-03 13:00:00,0.934910345,11.8571908,0.424850575,87.20789885,3.691034483,15.225,7.85,1.025,0.45,87.165,11.81,7.389,70.26,11.24,16.98,1.52,17.78893351,4.976666667,80.26666667,68.03,31.61,0.0435,5.68,2.225,9.18,2.3,0.0285,0.135,53.915,11.775,0.0635,2.074486301,0.16,114.797,0.0,0.0,0.0,0.0,0.0,0.0,0.0,0.706,59.58719652,4.180778224,3.05772403,0.033098467,0.01992954,0.078210494,0.443933361,4.242196278,5.467662048,0.083378536,0.039295401,0.024619693,60.985,0.0,0.0,0.0,0.0,0.0,0.0,0.0,0.0,0.0,0.0,0.0,0.0,0.0,7.0,0.25993443,4.370857143,0.016342857,95.02581429,0.143285714,0.102985714,0.0374,0.262428571,0.040885714,1.112351908,17.334,37.897,0.410714286,0.38,7.789428571,0.210142857,0.163285714,0.323285714,34.071,1.317714286,1.341039459,1473.228571,90.0,24.66666667,12.0,68.0,25.77777778,9.0,191.7147222,160.3405556,162.2586111,205.7036111,180.004375,31.394877273361715,47.82394531685398,68.55409271029157,93.52590362834775,64.25678589209804,48.95439996210442,73.09314255710021,59.30178076710985,43.75185822504282,44.24069482436633,178.2004433,543.7222222,42.29184833,295.0,99.82541667,2.784754322,1.348291014,1.529331458106429,1203.530278,5226.345831,0.0,2212.087858,1276.973925,216.0680181,109822.0708,3.874686892,17.50018428373017,1.230016162,24.55520637096774,3.415155597,97.36155873725
2025-12-03 14:00:00,0.934927846,11.85773918,0.424879743,87.20733298,3.692784607,13.097,7.85,1.025,0.45,87.165,11.81,6.281,70.26,11.24,16.98,1.52,16.34727549,4.976666667,80.26666667,68.03,31.61,0.0435,5.68,2.225,9.18,2.3,0.0285,0.135,53.915,11.775,0.0635,2.074486301,0.16,98.776,0.0,0.0,0.0,0.0,0.0,0.0,0.0,0.611,59.56888053,4.18871466,3.060389251,0.033113274,0.019933982,0.078302296,0.445156401,4.248992591,5.47768624,0.083585831,0.039339821,0.024622655,54.258,0.0,0.0,0.0,0.0,0.0,0.0,0.0,0.0,0.0,0.0,0.0,0.0,0.0,7.0,0.157744993,4.293714286,0.015485714,95.01252857,0.147571429,0.104271429,0.0314,0.343857143,0.051171429,1.104653263,17.574,37.867,0.346428571,0.38,7.540857143,0.197285714,0.167571429,0.327571429,34.281,1.223428571,1.3246783,1482.657143,90.0,24.66666667,12.0,68.0,25.77777778,9.0,153.9894444,153.8680556,156.8233333,178.0497222,160.6826389,41.43694444092631,52.490226709945404,74.29716953387305,90.50325449717181,65.30067779580997,54.60055716629151,70.22872146382656,63.750959670266354,47.87683390834665,45.41829375267845,171.6256903,545.0,43.62366917,295.0,95.24958333,2.808159647,1.348077636,1.471679020590675,1201.312778,4912.344411,0.0,2235.428753,1251.177314,213.3806108,109207.9492,3.666445253,17.50018428373017,1.245808336,24.55520637096774,3.112646286,96.49040396475
2025-12-03 15:00:00,0.934827631,11.8545991,0.424712718,87.21057326,3.682763098,15.403,7.85,1.025,0.45,87.165,11.81,7.243,70.26,11.24,16.98,1.52,16.72314761,4.976666667,80.26666667,68.03,31.61,0.0435,5.68,2.225,9.18,2.3,0.0285,0.135,53.915,11.775,0.0635,2.074486301,0.16,115.033,0.0,0.0,0.0,0.0,0.0,0.0,0.0,1.032,59.37517552,4.272648281,3.088575915,0.033269866,0.01998096,0.07927317,0.458090948,4.320868584,5.583699414,0.085778127,0.039809599,0.024653973,61.134,0.0,0.0,0.0,0.0,0.0,0.0,0.0,0.0,0.0,0.0,0.0,0.0,0.0,7.0,0.292831525,4.29630137,0.015356164,94.96867123,0.15,0.105356164,0.027287671,0.379315068,0.057712329,1.09845179,17.70643836,37.81794521,0.327808219,0.383561644,7.396438356,0.186438356,0.17,0.33,34.42849315,1.155753425,1.313287008,1485.863014,90.0,24.66666667,12.0,68.0,25.77777778,9.0,195.8333333,165.5197222,170.9208333,213.4919444,186.4414583,26.61965130717232,49.13677438382274,65.99554631669372,93.33681313264225,61.78963807603924,44.22283967755527,71.95550999833887,54.10496106712259,42.11219806254972,40.35736012269649,167.523945,535.4027778,43.63817242,295.0,99.82541667,2.825665458,1.348392861,1.5301807252530382,1141.821667,4897.464114,0.0,2171.525231,1220.740539,201.4895511,108000.1897,3.694881783,17.50018428373017,1.25337165,24.55520637096774,3.186937372,95.9469227125
2025-12-03 16:00:00,0.491011185,5.821266626,0.202478839,44.30743198,1.214873035,13.232,6.5,1.025,0.4,87.31,11.665,5.946,70.38,11.16,16.87,1.59,16.01863935,4.976666667,80.26666667,68.03,31.61,0.043,5.5,2.28,8.915,2.225,0.0275,0.13,54.4,11.445,0.055,2.080775271,0.165,98.749,0.1,96.0,0.64,0.46,1.2,0.0,0.0,0.978,59.42596663,4.442763645,3.218275836,0.073421907,0.046093002,0.082707707,0.512170378,4.179539518,5.154160187,0.096312373,0.076710953,0.053013286,52.988,0.0,0.0,0.0,0.0,0.0,0.0,0.0,0.0,0.0,0.0,0.0,0.0,0.0,7.0,0.271628424,4.381023622,0.015795276,94.90648031,0.148976378,0.105385827,0.026614173,0.357952756,0.057771654,1.094682256,17.72354331,37.7323622,0.357952756,0.392047244,7.399212598,0.181023622,0.172047244,0.332047244,34.46874016,1.132047244,1.309347659,1481.385827,90.0,24.66666667,12.0,68.0,25.77777778,9.0,177.6416667,146.8713889,154.6152778,190.5997222,167.4320139,34.13065748464908,47.16849567955623,65.9356269108269,93.42586306645188,65.86355737946337,57.53971226754105,73.80347416841491,75.1946212126636,52.14404871788767,45.427312016745816,179.2813514,529.5138889,43.75154486,295.0,89.34916667,2.828562975,1.348325364,1.497225643969203,1151.250278,4855.6935,0.0,2198.598464,1216.917067,202.6093781,107894.0242,3.667467283,17.50018428373017,1.251412917,24.55520637096774,3.100300597,97.5047790605
2025-12-03 17:00:00,0.491406077,5.825948338,0.202641681,44.34306591,1.215850088,15.369,6.5,1.025,0.4,87.31,11.665,6.898,70.38,11.16,16.87,1.59,15.0779232,4.976666667,80.26666667,68.03,31.61,0.043,5.5,2.28,8.915,2.225,0.0275,0.13,54.4,11.445,0.055,2.080775271,0.165,114.974,0.1,96.0,0.64,0.46,1.2,0.0,0.0,1.087,59.42357541,4.443861929,3.218883017,0.073418335,0.046089252,0.082719494,0.512338246,4.180364571,5.155470985,0.096326659,0.076709168,0.05301275,61.881,0.0,0.0,0.0,0.0,0.0,0.0,0.0,0.0,0.0,0.0,0.0,0.0,0.0,7.0,0.188356099,4.385748031,0.014850394,94.92254331,0.144251969,0.102551181,0.029448819,0.348503937,0.052102362,1.092626774,17.83220472,37.60480315,0.348503937,0.401496063,7.441732283,0.185748031,0.181496063,0.341496063,34.41677165,1.141496063,1.308853362,1478.551181,90.0,24.66666667,12.0,68.0,25.77777778,9.0,185.7127778,170.0813889,172.4413889,205.2886111,183.3810417,36.200782433207564,50.617748395577934,71.97666156645829,91.35934124595693,62.96782387956375,51.626815252556554,69.29554794063887,53.07842357880173,44.108536074422005,43.69542236689374,162.8278116,525.0,43.26075972,295.0,92.60041667,2.841587881,1.348387406,1.4777249760980762,1151.313056,4833.625961,0.0,2225.063033,1207.978589,202.0341128,107923.3372,3.647780244,17.50018428373017,1.273042757,24.55520637096774,3.034280167,95.324685037
2025-12-03 18:00:00,0.489237741,5.800241262,0.201747522,44.14740154,1.210485133,15.336,6.5,1.025,0.4,87.31,11.665,6.8,70.38,11.16,16.87,1.59,15.09587418,4.976666667,80.26666667,68.03,31.61,0.043,5.5,2.28,8.915,2.225,0.0275,0.13,54.4,11.445,0.055,2.080775271,0.165,114.716,0.1,96.0,0.64,0.46,1.2,0.0,0.0,1.007,59.36454653,4.470973776,3.233871681,0.073330167,0.045996675,0.08301045,0.516482171,4.20073152,5.187828864,0.096679334,0.076665083,0.052999525,61.051,0.0,0.0,0.0,0.0,0.0,0.0,0.0,0.0,0.0,0.0,0.0,0.0,0.0,7.0,0.177467222,4.385090909,0.014,94.94403636,0.14,0.100381818,0.032218182,0.337272727,0.047,1.089751769,17.92781818,37.47581818,0.342181818,0.411090909,7.470181818,0.191090909,0.189454545,0.348909091,34.38963636,1.153272727,1.306977676,1475.563636,90.0,24.66666667,12.0,68.0,25.77777778,9.0,176.2502778,149.8805556,153.2533333,189.8005556,167.2961806,37.053683454575435,50.76455081098089,68.98761078715322,93.81847304911551,72.50328836066876,51.413098210718886,76.34369001592503,73.6683014291691,49.19362433039851,44.54574840889535,151.2227515,528.0277778,43.37300522,295.0,99.82541667,2.823041217,1.348092714,1.5034082005482168,1151.203611,4815.26945,0.0,2225.647197,1234.360486,205.0083469,109010.5494,3.597652686,17.50018428373017,1.254943029,24.55520637096774,3.073712381,93.78701457375
2025-12-03 19:00:00,0.481994862,5.714372072,0.198760768,43.493825,1.192564606,13.234,6.5,1.025,0.4,87.31,11.665,5.8,70.38,11.16,16.87,1.59,16.51788263,4.976666667,80.26666667,68.03,31.61,0.043,5.5,2.28,8.915,2.225,0.0275,0.13,54.4,11.445,0.055,2.080775271,0.165,98.599,0.1,96.0,0.64,0.46,1.2,0.0,0.0,0.844,59.4345358,4.438827844,3.216099947,0.073434706,0.046106442,0.08266547,0.511568809,4.176582868,5.149462826,0.096261175,0.076717353,0.053015206,52.348,0.0,0.0,0.0,0.0,0.0,0.0,0.0,0.0,0.0,0.0,0.0,0.0,0.0,7.0,0.19556376,4.336,0.014,95.0144,0.14,0.1042,0.0344,0.31,0.047,1.079501061,17.906,37.334,0.364,0.422,7.372,0.202,0.184,0.338,34.586,1.186,1.292669474,1471.2,90.0,24.66666667,12.0,68.0,25.77777778,9.0,181.8005556,152.4369444,152.0958333,199.6013889,171.4836806,32.25697786325128,47.23975359326212,66.95744511226582,93.19095008274468,65.19580513046571,52.17238602719142,73.26230745821599,67.96500584459989,48.113044755199795,45.47746220893451,173.4168492,538.1805556,42.696652,298.4861111,95.24958333,2.845494108,1.348221106,1.5169223327609282,1167.1325,4798.210008,0.0,2197.379625,1219.082339,206.7681914,109442.6017,3.571910697,17.50018428373017,1.2809244,24.55520637096774,3.265287386,97.599260294
2025-12-03 20:00:00,0.477813897,5.664803934,0.197036659,43.11654681,1.182219951,15.658,6.5,1.025,0.4,87.31,11.665,6.757,70.38,11.16,16.87,1.59,16.16979918,4.976666667,80.26666667,68.03,31.61,0.043,5.5,2.28,8.915,2.225,0.0275,0.13,54.4,11.445,0.055,2.080775271,0.165,115.07,0.1,96.0,0.64,0.46,1.2,0.0,0.0,0.985,59.47506421,4.420213225,3.205808937,0.073495242,0.046170004,0.082465703,0.508723647,4.162599203,5.127246353,0.096019034,0.076747621,0.053024286,60.734,0.0,0.0,0.0,0.0,0.0,0.0,0.0,0.0,0.0,0.0,0.0,0.0,0.0,7.0,0.138973601,4.3096,0.014096,95.024464,0.14,0.10844,0.03568,0.3188,0.04892,1.066370515,17.954,37.118,0.3704,0.438,7.2696,0.21,0.1832,0.3284,34.81,1.2084,1.275223226,1467.68,90.0,24.66666667,12.0,68.0,25.77777778,9.0,170.3966667,159.2461111,162.7455556,195.3730556,171.9403472,34.44907567707202,50.6909879351241,72.07179759228828,91.27585059042744,60.72487995753022,52.05009044195313,68.87816596515472,57.17019383153843,45.627061665446604,44.64284357243859,172.1564992,542.3055556,42.78113983,300.0,93.925,2.842238897,1.348295236,1.5068499518129204,1152.090556,4796.872289,0.0,2195.495206,1230.172186,205.6628411,109872.4764,3.553541011,17.50018428373017,1.269728844,24.55520637096774,3.198881178,97.810736144
2025-12-03 21:00:00,0.478625093,5.67442121,0.197371173,43.18974683,1.184227035,13.39,6.5,1.025,0.4,87.31,11.665,5.775,70.38,11.16,16.87,1.59,17.34701071,4.976666667,80.26666667,68.03,31.61,0.043,5.5,2.28,8.915,2.225,0.0275,0.13,54.4,11.445,0.055,2.080775271,0.165,98.334,0.1,96.0,0.64,0.46,1.2,0.0,0.0,0.847,59.55881001,4.381748948,3.184544134,0.073620329,0.046301345,0.082052916,0.502844555,4.133704088,5.081339395,0.095518686,0.076810164,0.053043049,53.009,0.0,0.0,0.0,0.0,0.0,0.0,0.0,0.0,0.0,0.0,0.0,0.0,0.0,7.0,0.211007281,4.3456,0.014456,94.868704,0.14,0.11384,0.03448,0.4268,0.05612,1.045320411,18.194,36.698,0.3344,0.468,7.1556,0.21,0.1952,0.3224,35.11,1.2024,1.249147352,1466.48,90.0,24.66666667,12.0,68.0,25.77777778,9.0,182.3969444,156.6872222,161.9472222,203.5577778,176.1472917,27.64216671309481,49.95767566177062,67.54095332447591,92.96676683771722,61.33224742813093,46.09676083515626,71.62490812622966,59.0605790474865,44.232182637519365,42.09843372848799,173.7734867,545.0,43.44517847,300.0,99.82541667,2.830680861,1.347805758,1.5489725599352433,1146.317222,4786.271436,0.0,2155.808839,1238.453372,205.6793747,110007.5464,3.540909122,17.50018428373017,1.257739278,24.55520637096774,3.271741569,98.02498698775
2025-12-03 22:00:00,0.47793953,5.666293393,0.197088466,43.12788354,1.182530795,13.395,6.5,1.025,0.4,87.31,11.665,5.784,70.38,11.16,16.87,1.59,16.82194094,4.976666667,80.26666667,68.03,31.61,0.043,5.5,2.28,8.915,2.225,0.0275,0.13,54.4,11.445,0.055,2.080775271,0.165,98.144,0.1,96.0,0.64,0.46,1.2,0.0,0.0,0.847,59.54662881,4.38734375,3.187637195,0.073602134,0.046282241,0.082112957,0.503699695,4.137907012,5.088016768,0.095591463,0.076801067,0.05304032,52.48,0.0,0.0,0.0,0.0,0.0,0.0,0.0,0.0,0.0,0.0,0.0,0.0,0.0,7.0,0.3561776,4.35027027,0.014444324,94.79371243,0.14,0.111718919,0.033027027,0.495297297,0.06152973,1.031560151,18.23745946,36.4832973,0.366702703,0.460540541,7.090540541,0.20027027,0.192216216,0.31027027,35.37010811,1.178594595,1.232048951,1468.52973,90.0,24.66666667,12.0,68.0,25.77777778,9.0,212.8944444,185.6680556,191.8258333,232.2963889,205.6711806,27.7168862115426,50.76610433324086,66.8471161479732,91.38014032623786,59.30942649135301,42.228730152882946,68.13236081632044,40.43425968775682,38.301525343105695,37.65957717809785,176.0936831,547.7083333,43.88533664,300.0,95.52836111,2.785441547,1.348308489,1.4893253619862339,1180.061389,4719.863803,0.0,2183.780939,1222.802625,203.7033186,105146.2172,3.655678328,17.50018428373017,1.223334519,24.55520637096774,3.314372797,98.33241301075
2025-12-03 23:00:00,0.480559071,5.69734981,0.198168689,43.36426338,1.189012134,13.433,6.5,1.025,0.4,87.31,11.665,5.853,70.38,11.16,16.87,1.59,17.05365158,4.976666667,80.26666667,68.03,31.61,0.043,5.5,2.28,8.915,2.225,0.0275,0.13,54.4,11.445,0.055,2.080775271,0.165,97.452,0.1,96.0,0.64,0.46,1.2,0.0,0.0,0.836,59.26110875,4.518482538,3.260136687,0.073175667,0.04583445,0.0835203,0.523743672,4.236421028,5.244530378,0.097297334,0.076587833,0.05297635,51.797,0.0,0.0,0.0,0.0,0.0,0.0,0.0,0.0,0.0,0.0,0.0,0.0,0.0,7.0,0.240602924,4.334054054,0.014184865,94.77256649,0.14,0.104583784,0.031405405,0.537459459,0.065745946,1.022659787,18.14989189,36.40545946,0.444540541,0.428108108,7.058108108,0.184054054,0.179243243,0.294054054,35.60362162,1.142918919,1.220935531,1472.745946,90.0,24.66666667,12.0,68.0,25.77777778,9.0,186.7622222,179.5152778,184.3188889,217.8063889,192.1006944,30.825296036933793,47.02375825490924,66.33623387271862,88.78973128817412,51.88134564037426,52.03123043280996,63.015526906904114,41.87510856947773,42.701742693674014,40.43499845668366,206.5135931,555.4305556,44.01014989,300.0,82.57883333,2.742295931,1.348143364,1.4264251302369688,1210.013889,4748.7972,0.0,2199.149189,1229.849675,205.3134611,102728.68,3.760430328,17.50018428373017,1.193072366,24.55520637096774,3.393743544,102.36305108575
2025-12-04 00:00:00,0.474699633,5.83630707,0.179886177,43.65737574,1.099304414,15.814,7.4,1.015,0.395,87.295,11.69,6.755,70.36,11.24,17.13,1.27,16.68225765,4.822222222,79.71111111,68.03,31.61,0.044,5.32,2.27,8.77,2.125,0.0255,0.13,54.75,11.18,0.0555,2.101424695,0.17,113.271,0.1,96.03,0.68,0.53,1.15,0.0,0.0,0.971,58.58854073,4.415959537,3.604075203,0.05,0.02722675,0.085126088,0.528526984,4.407704569,6.257997139,0.121337511,0.085464995,0.019680251,58.721,0.0,0.0,0.0,0.0,0.0,0.0,0.0,0.0,0.0,0.0,0.0,0.0,0.0,7.0,0.26019945,4.317837838,0.013925405,94.75142054,0.14,0.097448649,0.029783784,0.579621622,0.069962162,1.013759423,18.06232432,36.32762162,0.522378378,0.395675676,7.025675676,0.167837838,0.16627027,0.277837838,35.83713514,1.107243243,1.209822112,1476.962162,90.0,24.66666667,12.0,68.0,25.77777778,9.0,189.5325,169.0411111,176.4219444,220.0422222,188.7594444,32.85109422287945,49.413236093316215,67.31066482198977,89.88636501207327,64.91419718157982,51.62323401831446,71.26277338411384,56.08312424580464,46.040915974970915,43.393846902895234,181.761229,552.4027778,43.00510678,300.0,91.78116667,2.781531261,1.348060167,1.470852189563747,1214.681944,4773.707444,0.0,2222.726503,1229.439467,209.6150397,105672.3477,3.674867122,17.50018428373017,1.219585039,24.55520637096774,3.324717117,99.0833628425
2025-12-04 01:00:00,0.469166245,5.768275513,0.177789314,43.14847873,1.086490251,15.796,7.4,1.015,0.395,87.295,11.69,6.943,70.36,11.24,17.13,1.27,16.42440127,4.822222222,79.71111111,68.03,31.61,0.044,5.32,2.27,8.77,2.125,0.0255,0.13,54.75,11.18,0.0555,2.101424695,0.17,113.385,0.1,96.03,0.68,0.53,1.15,0.0,0.0,0.978,59.43575084,4.081819867,3.421077818,0.05,0.02702342,0.081127256,0.4682734,4.045098639,5.832358776,0.11117099,0.089531604,0.019070259,63.109,0.0,0.0,0.0,0.0,0.0,0.0,0.0,0.0,0.0,0.0,0.0,0.0,0.0,7.0,0.252285976,4.304259259,0.013761728,94.70641111,0.14382716,0.097635802,0.027660494,0.630617284,0.07582716,1.019318654,18.12907407,36.40290123,0.517901235,0.37617284,7.055925926,0.16,0.16,0.279567901,35.72228395,1.084259259,1.216910347,1480.91358,90.0,24.66666667,12.0,68.0,25.77777778,9.0,192.9625,161.8172222,172.4886111,216.3122222,185.8951389,32.278569609888706,49.684571215702874,65.5465920500308,91.55652093365757,69.45306403590547,51.40386751720827,74.99120158989766,65.11216956042205,48.19445808844122,43.114089121739724,173.9044022,545.0,43.70507144,300.0,94.445,2.7668145,1.347982981,1.4897878279540453,1197.747778,4790.671364,0.0,2215.925392,1250.28895,208.9492536,106091.61,3.675527178,17.50018428373017,1.218217031,24.55520637096774,3.305185811,98.0423332915
2025-12-04 02:00:00,0.463762221,5.701834465,0.175741473,42.65147921,1.07397567,13.399,7.4,1.015,0.395,87.295,11.69,6.054,70.36,11.24,17.13,1.27,16.29771978,4.822222222,79.71111111,68.03,31.61,0.044,5.32,2.27,8.77,2.125,0.0255,0.13,54.75,11.18,0.0555,2.101424695,0.17,97.23,0.1,96.03,0.68,0.53,1.15,0.0,0.0,0.778,59.20148533,4.174214188,3.47167917,0.05,0.027079644,0.082232989,0.484934364,4.145364281,5.950053773,0.113982176,0.08840713,0.019238931,53.187,0.0,0.0,0.0,0.0,0.0,0.0,0.0,0.0,0.0,0.0,0.0,0.0,0.0,7.0,0.23368763,4.293148148,0.013687654,94.63907778,0.151234568,0.10467284,0.025067901,0.689876543,0.083234568,1.038404603,18.34018519,36.62141975,0.436419753,0.368765432,7.144814815,0.16,0.16,0.29808642,35.28154321,1.073148148,1.241025936,1484.617284,90.0,24.66666667,12.0,68.0,25.77777778,9.0,171.0852778,158.91,172.4686111,204.1527778,176.6541667,37.735944494519,52.52238271152635,69.61790635508694,89.96123881149728,70.08634939650847,53.57044239910117,72.90091560726012,64.7313614324811,49.04796898374704,43.83467734709636,172.5630767,544.5361111,42.88496167,300.0,94.445,2.773525831,1.348391722,1.4628658247075637,1225.2525,4789.403553,0.0,2243.114644,1244.543719,212.7881311,106247.6675,3.666121989,17.50018428373017,1.209378117,24.55520637096774,3.244598783,97.86460766275
