Repository: saikumar-voptimai/evonith_bf_webapp

# Evonith BF2 — Blast Furnace Intelligence Platform

Monitoring, modelling and optimisation of **Blast Furnace 2 (BF2)** at Evonith Steel: live telemetry from InfluxDB,
manual plant reports from Neon PostgreSQL, a two-zone energy model of the furnace, blend and fuel optimisers, a
conversational assistant (FurnaceMind) and a live digital twin evaluated every hour.

The platform has three deployable parts that share one Python service layer, plus the shared data library:

| Part | Path | What it is |
|---|---|---|
| **Streamlit app** (legacy) | `src/app.py`, `src/custom_pages/` | The original 11-page dashboard; still the home of the model pages. Served under `/legacy` in production |

File: src/assets/data/V10_df_filtered.csv (part 44 of 166)
datetime,Hot Blast PressureBar,Hot Blast Temp.oC,Hot Blast VolumeNm3/Hr.,O2 Enrichment %,OxygenFlowNm3/Hr.,PermeabilityKgs/Hr.,RAFToC,SteamKgs/Hr.,TopPressureBar,TuyereVelocitym/s,Differential PressureTotalBar,Charges/Hrs.,StockRodLevel,COKE_ASH%,COKE_FC%,COKE_IM%,COKE_MOIST%,COKE_MT,COKE_VM%,NUTCOKE_ASH%,NUTCOKE_FC%,NUTCOKE_IM%,NUTCOKE_MOIST%,NUTCOKE_MT,NUTCOKE_VM%,PCI_2_%Ash,PCI_2_%FC,PCI_2_%IM,PCI_2_MT,PCI_2_%VM,Sinter_SP_MT,Sinter_SP_02_Al2O3%,Sinter_SP_02_Basicity,Sinter_SP_02_CaO%,Sinter_SP_02_Cold_Strength_AI,Sinter_SP_02_Cold_strength_TI,Sinter_SP_02_Fe(T)%,Sinter_SP_02_FeO%,Sinter_SP_02_Hot_strength_RDI,Sinter_SP_02_Hot_strength_RI,Sinter_SP_02_K2O%,Sinter_SP_02_MgO%,Sinter_SP_02_MnO%,Sinter_SP_02_Na2O%,Sinter_SP_02_P%,Sinter_SP_02_SiO2%,Sinter_SP_02_TiO2%,ORE_%Al2O3,ORE_%CaO,ORE_%Fe(T),ORE_%K2O,ORE_%LOI,ORE_%MgO,ORE_%MnO,ORE_MT,ORE_%Na2O,ORE_%P,ORE_%SiO2,ORE_%TiO2,ORE_%TM,Geomin Type,FLUX_Al2O3%,FLUX_CaO%,FLUX_Fe2O3%,FLUX_LOI%,FLUX_MgO%,FLUX_MT,FLUX_SiO2%,FLUX_TM%,COKE_DISCHARGE_TIME,WEIGHTED_COKE_ANGLE,TOTAL_COKE_PORTIONS,NON_COKE_DISCHARGE_TIME,WEIGHTED_NON_COKE_ANGLE,TOTAL_NON_COKE_PORTIONS,UnitCost Lakhs/Thm,ActualKg/Thm.,FurnaceTopGasAnalysisCO2ETACO,Act. Fuel RateKg/Thm.,Coke Rate Kg/Thm,ProductionTonnesPerHr
2024-05-11 03:00:00,2.66,1131.0,106872.0,3.770740691,5004.0,1476.0,2345.0,0.0,1.45,222.0,1.21,7.0,1.3,10.96,87.66,0.4,2.8,282.3366667,0.98,11.36,87.15,0.44,8.3,26.132000002999998,1.05,9.62,68.29,1.2,85.99,20.89,957.843,2.52,1.940932971,11.17,4.933333333,81.71222222,54.37,9.5,30.26,68.31,0.084,1.935,0.065,0.0555,0.0515,5.755,0.2,1.464745348,0.067285122,13.98495382,0.007504879,1.806346737,0.023291004,0.03881834,268.677405,0.003105467,0.034677717,2.210057469,0.162001871,0.776366792,1.0,0.51,0.0,0.93,1.32,0.0,22.85,96.63,0.1,82.5,25.54545455,11.0,60.0,28.0,8.0,123.93,124.0,39.98127341,554.0,430.0,85.0
2024-05-11 04:00:00,2.6,1138.0,106817.0,3.772680515,5004.0,1551.0,2364.0,0.0,1.45,226.0,1.15,7.0,1.3,10.96,87.66,0.4,2.8,282.3366667,0.98,11.36,87.15,0.44,8.3,26.132000002999998,1.05,9.62,68.29,1.2,85.99,20.89,957.843,2.52,1.940932971,11.17,4.933333333,81.71222222,54.37,9.5,30.26,68.31,0.084,1.935,0.065,0.0555,0.0515,5.755,0.2,1.464745348,0.067285122,13.98495382,0.007504879,1.806346737,0.023291004,0.03881834,268.677405,0.003105467,0.034677717,2.210057469,0.162001871,0.776366792,1.0,0.51,0.0,0.93,1.32,0.0,22.85,96.63,0.1,82.5,25.54545455,11.0,60.0,28.0,8.0,123.4,120.0,38.45797638,550.0,430.0,85.0
2024-05-11 05:00:00,2.6,1139.0,106220.0,3.793108056,5003.0,1535.0,2352.0,0.0,1.45,224.0,1.15,8.0,1.3,10.96,87.66,0.4,2.8,282.3366667,0.98,11.36,87.15,0.44,8.3,26.132000002999998,1.05,9.62,68.29,1.2,85.99,20.89,957.843,2.52,1.940932971,11.17,4.933333333,81.71222222,54.37,9.5,30.26,68.31,0.084,1.935,0.065,0.0555,0.0515,5.755,0.2,1.464745348,0.067285122,13.98495382,0.007504879,1.806346737,0.023291004,0.03881834,268.677405,0.003105467,0.034677717,2.210057469,0.162001871,0.776366792,1.0,0.51,0.0,0.93,1.32,0.0,22.85,96.63,0.1,82.5,25.54545455,11.0,60.0,28.0,8.0,123.5325,121.0,38.94009217,551.0,430.0,90.74380165
2024-05-11 06:00:00,2.62,1135.0,106570.0,3.776886718,4998.0,1510.0,2357.0,0.0,1.45,223.0,1.17,7.0,1.3,10.96,87.66,0.4,2.8,282.3366667,0.98,11.36,87.15,0.44,8.3,26.132000002999998,1.05,9.62,68.29,1.2,85.99,20.89,957.843,2.52,1.940932971,11.17,4.933333333,81.71222222,54.37,9.5,30.26,68.31,0.084,1.935,0.065,0.0555,0.0515,5.755,0.2,1.464745348,0.067285122,13.98495382,0.007504879,1.806346737,0.023291004,0.03881834,268.677405,0.003105467,0.034677717,2.210057469,0.162001871,0.776366792,1.0,0.51,0.0,0.93,1.32,0.0,22.85,96.63,0.1,82.5,25.54545455,11.0,60.0,28.0,8.0,123.4,120.0,39.17549516,550.0,430.0,87.0
2024-05-11 07:00:00,2.61,1141.0,107000.0,3.766985884,5005.0,1539.0,2355.0,0.0,1.45,226.0,1.16,7.0,1.3,10.96,87.66,0.4,2.8,282.3366667,0.98,11.36,87.15,0.44,8.3,26.132000002999998,1.05,9.62,68.29,1.2,85.99,20.89,957.843,2.52,1.940932971,11.17,4.933333333,81.71222222,54.37,9.5,30.26,68.31,0.084,1.935,0.065,0.0555,0.0515,5.755,0.2,1.464745348,0.067285122,13.98495382,0.007504879,1.806346737,0.023291004,0.03881834,268.677405,0.003105467,0.034677717,2.210057469,0.162001871,0.776366792,1.0,0.51,0.0,0.93,1.32,0.0,22.85,96.63,0.1,82.5,25.54545455,11.0,60.0,28.0,8.0,124.195,126.0,39.14032295,556.0,430.0,85.31746032
2024-05-11 08:00:00,2.59,1149.0,106875.0,3.77063494,5004.0,1561.0,2345.0,0.0,1.45,228.0,1.14,7.0,1.3,10.92,87.73,0.4,3.0,282.3366667,0.95,11.12,87.41,0.43,7.0,26.132000002999998,1.04,9.18,68.72,1.12,85.99,20.98,957.843,2.62,1.852023487,10.92,4.933333333,81.71222222,54.36,9.52,30.42,68.31,0.0845,1.965,0.06,0.0545,0.051,5.895,0.195,1.578612478,0.041406229,13.8917898,0.006469723,1.876219748,0.015527336,0.03881834,268.677405,0.002070311,0.033124983,2.16865124,0.189433497,1.035155723,1.0,0.56,0.0,0.75,1.3,0.0,22.85,95.57,0.1,82.5,25.54545455,11.0,60.0,28.0,8.0,124.0625,125.0,38.96222121,555.0,430.0,88.4
2024-05-11 09:00:00,2.59,1173.0,106257.0,3.789516755,5000.0,1552.0,2330.0,0.0,1.45,231.0,1.14,8.0,1.3,10.92,87.73,0.4,3.0,282.3366667,0.95,11.12,87.41,0.43,7.0,26.132000002999998,1.04,9.18,68.72,1.12,85.99,20.98,957.843,2.62,1.852023487,10.92,4.933333333,81.71222222,54.36,9.52,30.42,68.31,0.0845,1.965,0.06,0.0545,0.051,5.895,0.195,1.578612478,0.041406229,13.8917898,0.006469723,1.876219748,0.015527336,0.03881834,268.677405,0.002070311,0.033124983,2.16865124,0.189433497,1.035155723,1.0,0.56,0.0,0.75,1.3,0.0,22.85,95.57,0.1,82.5,25.54545455,11.0,60.0,28.0,8.0,124.0625,125.0,38.72898918,555.0,430.0,96.48
2024-05-11 10:00:00,2.63,1151.0,105737.0,3.810419156,5003.0,1498.0,2359.0,0.0,1.45,224.0,1.18,7.0,1.3,10.92,87.73,0.4,3.0,282.3366667,0.95,11.12,87.41,0.43,7.0,26.132000002999998,1.04,9.18,68.72,1.12,85.99,20.98,957.843,2.62,1.852023487,10.92,4.933333333,81.71222222,54.36,9.52,30.42,68.31,0.0845,1.965,0.06,0.0545,0.051,5.895,0.195,1.578612478,0.041406229,13.8917898,0.006469723,1.876219748,0.015527336,0.03881834,268.677405,0.002070311,0.033124983,2.16865124,0.189433497,1.035155723,1.0,0.56,0.0,0.75,1.3,0.0,22.85,95.57,0.1,82.5,25.54545455,11.0,60.0,28.0,8.0,124.3275,127.0,38.998377,557.0,430.0,85.51181102
2024-05-11 11:00:00,2.6,1153.0,105979.0,3.804762807,5007.0,1531.0,2360.0,0.0,1.45,226.0,1.15,7.0,1.3,10.92,87.73,0.4,3.0,282.3366667,0.95,11.12,87.41,0.43,7.0,26.132000002999998,1.04,9.18,68.72,1.12,85.99,20.98,957.843,2.62,1.852023487,10.92,4.933333333,81.71222222,54.36,9.52,30.42,68.31,0.0845,1.965,0.06,0.0545,0.051,5.895,0.195,1.578612478,0.041406229,13.8917898,0.006469723,1.876219748,0.015527336,0.03881834,268.677405,0.002070311,0.033124983,2.16865124,0.189433497,1.035155723,1.0,0.56,0.0,0.75,1.3,0.0,22.85,95.57,0.1,82.5,25.54545455,11.0,60.0,28.0,8.0,124.46000000000001,128.0,39.20572616,558.0,430.0,86.25
2024-05-11 12:00:00,2.61,1159.0,105249.0,3.828835138,5004.0,1510.0,2362.0,0.0,1.45,225.0,1.16,7.0,1.3,10.92,87.73,0.4,3.0,282.3366667,0.95,11.12,87.41,0.43,7.0,26.132000002999998,1.04,9.18,68.72,1.12,85.99,20.98,957.843,2.62,1.852023487,10.92,4.933333333,81.71222222,54.36,9.52,30.42,68.31,0.0845,1.965,0.06,0.0545,0.051,5.895,0.195,1.578612478,0.041406229,13.8917898,0.006469723,1.876219748,0.015527336,0.03881834,268.677405,0.002070311,0.033124983,2.16865124,0.189433497,1.035155723,1.0,0.56,0.0,0.75,1.3,0.0,22.85,95.57,0.1,82.5,25.54545455,11.0,60.0,28.0,8.0,124.3275,127.0,38.9890007,557.0,430.0,86.2992126
2024-05-11 13:00:00,2.61,1158.0,105970.0,3.805844925,5008.0,1518.0,2365.0,0.0,1.45,226.0,1.16,7.0,1.3,10.92,87.73,0.4,3.0,282.3366667,0.95,11.12,87.41,0.43,7.0,26.132000002999998,1.04,9.18,68.72,1.12,85.99,20.98,957.843,2.62,1.852023487,10.92,4.933333333,81.71222222,54.36,9.52,30.42,68.31,0.0845,1.965,0.06,0.0545,0.051,5.895,0.195,1.578612478,0.041406229,13.8917898,0.006469723,1.876219748,0.015527336,0.03881834,268.677405,0.002070311,0.033124983,2.16865124,0.189433497,1.035155723,1.0,0.56,0.0,0.75,1.3,0.0,22.85,95.57,0.1,82.5,25.54545455,11.0,60.0,28.0,8.0,124.0625,125.0,39.22473466,555.0,430.0,86.16
2024-05-11 14:00:00,2.63,1153.0,105967.0,3.807471158,5010.0,1495.0,2371.0,0.0,1.45,224.0,1.18,7.0,1.3,10.92,87.73,0.4,3.0,282.3366667,0.95,11.12,87.41,0.43,7.0,26.132000002999998,1.04,9.18,68.72,1.12,85.99,20.98,957.843,2.62,1.852023487,10.92,4.933333333,81.71222222,54.36,9.52,30.42,68.31,0.0845,1.965,0.06,0.0545,0.051,5.895,0.195,1.578612478,0.041406229,13.8917898,0.006469723,1.876219748,0.015527336,0.03881834,268.677405,0.002070311,0.033124983,2.16865124,0.189433497,1.035155723,1.0,0.56,0.0,0.75,1.3,0.0,22.85,95.57,0.1,82.5,25.54545455,11.0,60.0,28.0,8.0,124.16499999999999,122.0,40.02744739,554.0,432.0,86.8852459
2024-05-11 15:00:00,2.6,1148.0,107032.0,3.768115898,5008.0,1541.0,2367.0,0.0,1.45,227.0,1.15,7.0,1.3,10.92,87.73,0.4,3.0,282.3366667,0.95,11.12,87.41,0.43,7.0,26.132000002999998,1.04,9.18,68.72,1.12,85.99,20.98,957.843,2.62,1.852023487,10.92,4.933333333,81.71222222,54.36,9.52,30.42,68.31,0.0845,1.965,0.06,0.0545,0.051,5.895,0.195,1.578612478,0.041406229,13.8917898,0.006469723,1.876219748,0.015527336,0.03881834,268.677405,0.002070311,0.033124983,2.16865124,0.189433497,1.035155723,1.0,0.56,0.0,0.75,1.3,0.0,22.85,95.57,0.1,82.5,25.54545455,11.0,60.0,28.0,8.0,123.7975,123.0,40.30635574,553.0,430.0,85.12195122
2024-05-11 16:00:00,2.64,1153.0,106833.0,3.776634886,5010.0,1489.0,2371.0,0.0,1.45,225.0,1.19,7.0,1.3,11.66,86.97,0.39,3.2,282.3366667,0.98,11.12,87.41,0.43,7.0,26.132000002999998,1.04,9.26,68.79,1.01,85.99,20.94,957.843,2.62,1.852023487,10.92,4.933333333,81.71222222,54.36,9.52,30.34,68.31,0.0845,1.965,0.06,0.0545,0.051,5.895,0.195,1.578612478,0.041406229,13.8917898,0.006469723,1.876219748,0.015527336,0.03881834,268.677405,0.002070311,0.033124983,2.16865124,0.189433497,1.035155723,1.0,0.56,0.0,0.75,1.3,0.0,22.85,95.57,0.1,82.5,25.54545455,11.0,60.0,28.0,8.0,123.7975,123.0,39.73327202,553.0,430.0,85.77235772
2024-05-11 17:00:00,2.62,1140.0,106831.0,3.780471331,5015.0,1520.0,2367.0,0.0,1.45,225.0,1.17,7.0,1.3,11.66,86.97,0.39,3.2,282.3366667,0.98,11.12,87.41,0.43,7.0,26.132000002999998,1.04,9.26,68.79,1.01,85.99,20.94,957.843,2.62,1.852023487,10.92,4.933333333,81.71222222,54.36,9.52,30.34,68.31,0.0845,1.965,0.06,0.0545,0.051,5.895,0.195,1.578612478,0.041406229,13.8917898,0.006469723,1.876219748,0.015527336,0.03881834,268.677405,0.002070311,0.033124983,2.16865124,0.189433497,1.035155723,1.0,0.56,0.0,0.75,1.3,0.0,22.85,95.57,0.1,82.5,25.54545455,11.0,60.0,28.0,8.0,123.16499999999999,122.0,38.93450271,550.0,428.0,84.75409836
2024-05-11 18:00:00,2.62,1143.0,107230.0,3.762664983,5010.0,1529.0,2362.0,0.0,1.45,226.0,1.17,7.0,1.3,11.66,86.97,0.39,3.2,282.3366667,0.98,11.12,87.41,0.43,7.0,26.132000002999998,1.04,9.26,68.79,1.01,85.99,20.94,957.843,2.62,1.852023487,10.92,4.933333333,81.71222222,54.36,9.52,30.34,68.31,0.0845,1.965,0.06,0.0545,0.051,5.895,0.195,1.578612478,0.041406229,13.8917898,0.006469723,1.876219748,0.015527336,0.03881834,268.677405,0.002070311,0.033124983,2.16865124,0.189433497,1.035155723,1.0,0.56,0.0,0.75,1.3,0.0,22.85,95.57,0.1,82.5,25.54545455,11.0,60.0,28.0,8.0,123.7975,123.0,40.16166282,553.0,430.0,85.85365854
2024-05-11 19:00:00,2.56,1140.0,103901.0,3.881562004,5008.0,1498.0,2363.0,0.0,1.4,222.0,1.16,7.0,1.3,11.66,86.97,0.39,3.2,282.3366667,0.98,11.12,87.41,0.43,7.0,26.132000002999998,1.04,9.26,68.79,1.01,85.99,20.94,957.843,2.62,1.852023487,10.92,4.933333333,81.71222222,54.36,9.52,30.34,68.31,0.0845,1.965,0.06,0.0545,0.051,5.895,0.195,1.578612478,0.041406229,13.8917898,0.006469723,1.876219748,0.015527336,0.03881834,268.677405,0.002070311,0.033124983,2.16865124,0.189433497,1.035155723,1.0,0.56,0.0,0.75,1.3,0.0,22.85,95.57,0.1,82.5,25.54545455,11.0,60.0,28.0,8.0,123.5325,121.0,39.37062937,551.0,430.0,85.78512397
2024-05-11 20:00:00,2.61,1138.0,106388.0,3.790148789,5007.0,1526.0,2353.0,0.0,1.45,224.0,1.16,7.0,1.3,11.66,86.97,0.39,3.2,282.3366667,0.98,11.12,87.41,0.43,7.0,26.132000002999998,1.04,9.26,68.79,1.01,85.99,20.94,957.843,2.62,1.852023487,10.92,4.933333333,81.71222222,54.36,9.52,30.34,68.31,0.0845,1.965,0.06,0.0545,0.051,5.895,0.195,1.578612478,0.041406229,13.8917898,0.006469723,1.876219748,0.015527336,0.03881834,268.677405,0.002070311,0.033124983,2.16865124,0.189433497,1.035155723,1.0,0.56,0.0,0.75,1.3,0.0,22.85,95.57,0.1,82.5,25.54545455,11.0,60.0,28.0,8.0,123.5325,121.0,39.04029816,551.0,430.0,86.03305785
2024-05-11 21:00:00,2.6,1138.0,107202.0,3.762896318,5009.0,1559.0,2362.0,0.0,1.45,227.0,1.15,7.0,1.3,11.66,86.97,0.39,3.2,282.3366667,0.98,11.12,87.41,0.43,7.0,26.132000002999998,1.04,9.26,68.79,1.01,85.99,20.94,957.843,2.62,1.852023487,10.92,4.933333333,81.71222222,54.36,9.52,30.34,68.31,0.0845,1.965,0.06,0.0545,0.051,5.895,0.195,1.578612478,0.041406229,13.8917898,0.006469723,1.876219748,0.015527336,0.03881834,268.677405,0.002070311,0.033124983,2.16865124,0.189433497,1.035155723,1.0,0.56,0.0,0.75,1.3,0.0,22.85,95.57,0.1,82.5,25.54545455,11.0,60.0,28.0,8.0,123.7975,123.0,38.71937124,553.0,430.0,85.77235772
2024-05-11 22:00:00,2.61,1139.0,107305.0,3.754788541,5003.0,1532.0,2354.0,0.0,1.44,226.0,1.17,8.0,1.3,11.66,86.97,0.39,3.2,282.3366667,0.98,11.12,87.41,0.43,7.0,26.132000002999998,1.04,9.26,68.79,1.01,85.99,20.94,957.843,2.62,1.852023487,10.92,4.933333333,81.71222222,54.36,9.52,30.34,68.31,0.0845,1.965,0.06,0.0545,0.051,5.895,0.195,1.578612478,0.041406229,13.8917898,0.006469723,1.876219748,0.015527336,0.03881834,268.677405,0.002070311,0.033124983,2.16865124,0.189433497,1.035155723,1.0,0.56,0.0,0.75,1.3,0.0,22.85,95.57,0.1,82.5,25.54545455,11.0,60.0,28.0,8.0,123.7975,123.0,39.44055944,553.0,430.0,86.17886179
2024-05-11 23:00:00,2.6,1142.0,107511.0,3.749097233,5005.0,1543.0,2354.0,0.0,1.44,228.0,1.16,7.0,1.3,11.02,87.6,0.42,2.9,280.2606667,0.96,11.38,87.13,0.46,6.5,26.985999999999997,1.03,9.51,68.94,1.1,86.47666667,20.45,945.4903333,2.66,1.876929265,10.67,5.066666667,81.82222222,54.75,9.48,30.18,67.21,0.0825,1.83,0.06,0.056,0.052,5.685,0.2,2.3527728,0.146578497,20.17521468,0.014282007,2.871435174,0.03758423,0.071410037,177.6260498,0.005637635,0.051866237,2.792508291,0.29240531,1.428200741,1.0,0.62,0.0,0.92,1.32,0.0,21.23,95.77,0.1,82.5,25.54545455,11.0,60.0,28.0,8.0,124.46000000000001,128.0,39.76240391,558.0,430.0,84.765625
2024-05-12 00:00:00,2.49,1138.0,96538.0,3.593090044,4307.0,1446.0,2321.0,0.0,1.38,210.0,1.11,6.0,1.3,12.36,86.31,0.35,3.3,245.2483333,0.98,12.59,85.93,0.44,8.0,29.81466667,1.04,9.87,70.11,0.92,84.7,19.1,754.838,2.165,1.966936838,10.71,5.064444444,80.73333333,55.28,10.185,27.86857143,64.85,0.07,1.8,0.07,0.051,0.053,5.445,0.17,2.727168795,0.049405232,26.29840489,0.008892942,4.016645345,0.029643139,0.123513079,320.9093333,0.000494052,0.113137981,3.828905464,0.298901652,2.618477285,1.0,0.37,0.0,0.62,1.24,0.0,3.626666667,96.68,0.1,82.5,25.54545455,11.0,60.0,28.0,8.0,120.8425,129.0,41.24705882,544.0,415.0,81.00775194
2024-05-12 01:00:00,2.47,1133.0,95950.0,3.611735857,4303.0,1475.0,2311.0,0.0,1.38,210.0,1.09,7.0,1.3,12.36,86.31,0.35,3.3,245.2483333,0.98,12.59,85.93,0.44,8.0,29.81466667,1.04,9.87,70.11,0.92,84.7,19.1,754.838,2.165,1.966936838,10.71,5.064444444,80.73333333,55.28,10.185,27.86857143,64.85,0.07,1.8,0.07,0.051,0.053,5.445,0.17,2.727168795,0.049405232,26.29840489,0.008892942,4.016645345,0.029643139,0.123513079,320.9093333,0.000494052,0.113137981,3.828905464,0.298901652,2.618477285,1.0,0.37,0.0,0.62,1.24,0.0,3.626666667,96.68,0.1,82.5,25.54545455,11.0,60.0,28.0,8.0,120.975,130.0,41.36947218,545.0,415.0,81.07692308
2024-05-12 02:00:00,2.45,1139.0,96011.0,3.608605011,4302.0,1493.0,2311.0,0.0,1.38,212.0,1.07,6.0,1.3,12.36,86.31,0.35,3.3,245.2483333,0.98,12.59,85.93,0.44,8.0,29.81466667,1.04,9.87,70.11,0.92,84.7,19.1,754.838,2.165,1.966936838,10.71,5.064444444,80.73333333,55.28,10.185,27.86857143,64.85,0.07,1.8,0.07,0.051,0.053,5.445,0.17,2.727168795,0.049405232,26.29840489,0.008892942,4.016645345,0.029643139,0.123513079,320.9093333,0.000494052,0.113137981,3.828905464,0.298901652,2.618477285,1.0,0.37,0.0,0.62,1.24,0.0,3.626666667,96.68,0.1,82.5,25.54545455,11.0,60.0,28.0,8.0,121.1075,131.0,41.30898743,546.0,415.0,82.36641221
2024-05-12 03:00:00,2.46,1146.0,96116.0,3.6063406,4304.0,1477.0,2317.0,0.0,1.38,212.0,1.08,6.0,1.3,12.36,86.31,0.35,3.3,245.2483333,0.98,12.59,85.93,0.44,8.0,29.81466667,1.04,9.87,70.11,0.92,84.7,19.1,754.838,2.165,1.966936838,10.71,5.064444444,80.73333333,55.28,10.185,27.86857143,64.85,0.07,1.8,0.07,0.051,0.053,5.445,0.17,2.727168795,0.049405232,26.29840489,0.008892942,4.016645345,0.029643139,0.123513079,320.9093333,0.000494052,0.113137981,3.828905464,0.298901652,2.618477285,1.0,0.37,0.0,0.62,1.24,0.0,3.626666667,96.68,0.1,82.5,25.54545455,11.0,60.0,28.0,8.0,120.975,130.0,41.01895735,545.0,415.0,81.69230769
2024-05-12 04:00:00,2.47,1147.0,96352.0,3.595844611,4302.0,1479.0,2321.0,0.0,1.38,213.0,1.09,7.0,1.3,12.36,86.31,0.35,3.3,245.2483333,0.98,12.59,85.93,0.44,8.0,29.81466667,1.04,9.87,70.11,0.92,84.7,19.1,754.838,2.165,1.966936838,10.71,5.064444444,80.73333333,55.28,10.185,27.86857143,64.85,0.07,1.8,0.07,0.051,0.053,5.445,0.17,2.727168795,0.049405232,26.29840489,0.008892942,4.016645345,0.029643139,0.123513079,320.9093333,0.000494052,0.113137981,3.828905464,0.298901652,2.618477285,1.0,0.37,0.0,0.62,1.24,0.0,3.626666667,96.68,0.1,82.5,25.54545455,11.0,60.0,28.0,8.0,120.975,130.0,40.79259611,545.0,415.0,81.38461538
2024-05-12 05:00:00,2.48,1136.0,96648.0,3.584841077,4302.0,1455.0,2313.0,0.0,1.37,211.0,1.11,6.0,1.3,12.36,86.31,0.35,3.3,245.2483333,0.98,12.59,85.93,0.44,8.0,29.81466667,1.04,9.87,70.11,0.92,84.7,19.1,754.838,2.165,1.966936838,10.71,5.064444444,80.73333333,55.28,10.185,27.86857143,64.85,0.07,1.8,0.07,0.051,0.053,5.445,0.17,2.727168795,0.049405232,26.29840489,0.008892942,4.016645345,0.029643139,0.123513079,320.9093333,0.000494052,0.113137981,3.828905464,0.298901652,2.618477285,1.0,0.37,0.0,0.62,1.24,0.0,3.626666667,96.68,0.1,82.5,25.54545455,11.0,60.0,28.0,8.0,121.1075,131.0,40.93497864,546.0,415.0,81.14503817
2024-05-12 06:00:00,2.49,1134.0,96917.0,3.574069206,4301.0,1412.0,2313.0,0.0,1.35,210.0,1.14,7.0,1.3,12.36,86.31,0.35,3.3,245.2483333,0.98,12.59,85.93,0.44,8.0,29.81466667,1.04,9.87,70.11,0.92,84.7,19.1,754.838,2.165,1.966936838,10.71,5.064444444,80.73333333,55.28,10.185,27.86857143,64.85,0.07,1.8,0.07,0.051,0.053,5.445,0.17,2.727168795,0.049405232,26.29840489,0.008892942,4.016645345,0.029643139,0.123513079,320.9093333,0.000494052,0.113137981,3.828905464,0.298901652,2.618477285,1.0,0.37,0.0,0.62,1.24,0.0,3.626666667,96.68,0.1,82.5,25.54545455,11.0,60.0,28.0,8.0,120.975,130.0,40.81439394,545.0,415.0,81.15384615
2024-05-12 07:00:00,2.49,1135.0,97702.0,3.554436741,4312.0,1443.0,2313.0,0.0,1.36,212.0,1.13,7.0,1.3,12.36,86.31,0.35,3.3,245.2483333,0.98,12.59,85.93,0.44,8.0,29.81466667,1.04,9.87,70.11,0.92,84.7,19.1,754.838,2.165,1.966936838,10.71,5.064444444,80.73333333,55.28,10.185,27.86857143,64.85,0.07,1.8,0.07,0.051,0.053,5.445,0.17,2.727168795,0.049405232,26.29840489,0.008892942,4.016645345,0.029643139,0.123513079,320.9093333,0.000494052,0.113137981,3.828905464,0.298901652,2.618477285,1.0,0.37,0.0,0.62,1.24,0.0,3.626666667,96.68,0.1,82.5,25.54545455,11.0,60.0,28.0,8.0,120.8425,129.0,40.58726024,544.0,415.0,81.08527132
2024-05-12 08:00:00,2.48,1133.0,97656.0,3.58742172,4350.0,1474.0,2312.0,0.0,1.38,212.0,1.1,6.0,1.3,12.32,86.3,0.4,3.0,245.2483333,0.98,12.7,85.83,0.44,5.7,29.81466667,1.03,9.64,70.46,1.01,84.7,18.89,754.838,2.11,1.984848485,10.48,5.064444444,80.73333333,55.63,10.12,26.90285714,64.85,0.065,1.76,0.08,0.048,0.052,5.28,0.17,2.04871843,0.065167982,21.87607691,0.018328495,3.372443062,0.03665699,0.081459977,320.9093333,0.004072999,0.073721279,3.392808056,0.231753636,2.199419388,1.0,0.45,0.0,0.94,1.34,0.0,3.626666667,96.57,0.1,82.5,25.54545455,11.0,60.0,28.0,8.0,120.975,130.0,40.84874348,545.0,415.0,81.46153846
2024-05-12 09:00:00,2.49,1130.0,97439.0,3.598707563,4354.0,1458.0,2316.0,0.0,1.38,211.0,1.11,7.0,1.3,12.32,86.3,0.4,3.0,245.2483333,0.98,12.7,85.83,0.44,5.7,29.81466667,1.03,9.64,70.46,1.01,84.7,18.89,754.838,2.11,1.984848485,10.48,5.064444444,80.73333333,55.63,10.12,26.90285714,64.85,0.065,1.76,0.08,0.048,0.052,5.28,0.17,2.04871843,0.065167982,21.87607691,0.018328495,3.372443062,0.03665699,0.081459977,320.9093333,0.004072999,0.073721279,3.392808056,0.231753636,2.199419388,1.0,0.45,0.0,0.94,1.34,0.0,3.626666667,96.57,0.1,82.5,25.54545455,11.0,60.0,28.0,8.0,120.5775,127.0,41.42755513,542.0,415.0,81.41732283
2024-05-12 10:00:00,2.48,1134.0,97046.0,3.610781058,4351.0,1472.0,2306.0,0.0,1.38,211.0,1.1,6.0,1.3,12.32,86.3,0.4,3.0,245.2483333,0.98,12.7,85.83,0.44,5.7,29.81466667,1.03,9.64,70.46,1.01,84.7,18.89,754.838,2.11,1.984848485,10.48,5.064444444,80.73333333,55.63,10.12,26.90285714,64.85,0.065,1.76,0.08,0.048,0.052,5.28,0.17,2.04871843,0.065167982,21.87607691,0.018328495,3.372443062,0.03665699,0.081459977,320.9093333,0.004072999,0.073721279,3.392808056,0.231753636,2.199419388,1.0,0.45,0.0,0.94,1.34,0.0,3.626666667,96.57,0.1,82.5,25.54545455,11.0,60.0,28.0,8.0,121.1075,131.0,41.81774809,546.0,415.0,81.06870229
2024-05-12 11:00:00,2.47,1144.0,97224.0,3.591761172,4336.0,1474.0,2317.0,0.0,1.38,212.0,1.09,7.0,1.3,12.32,86.3,0.4,3.0,245.2483333,0.98,12.7,85.83,0.44,5.7,29.81466667,1.03,9.64,70.46,1.01,84.7,18.89,754.838,2.11,1.984848485,10.48,5.064444444,80.73333333,55.63,10.12,26.90285714,64.85,0.065,1.76,0.08,0.048,0.052,5.28,0.17,2.04871843,0.065167982,21.87607691,0.018328495,3.372443062,0.03665699,0.081459977,320.9093333,0.004072999,0.073721279,3.392808056,0.231753636,2.199419388,1.0,0.45,0.0,0.94,1.34,0.0,3.626666667,96.57,0.1,82.5,25.54545455,11.0,60.0,28.0,8.0,120.505,134.0,41.47388505,545.0,411.0,79.40298507
2024-05-12 12:00:00,2.47,1146.0,96302.0,3.615257048,4323.0,1470.0,2313.0,0.0,1.38,212.0,1.09,6.0,1.3,12.32,86.3,0.4,3.0,245.2483333,0.98,12.7,85.83,0.44,5.7,29.81466667,1.03,9.64,70.46,1.01,84.7,18.89,754.838,2.11,1.984848485,10.48,5.064444444,80.73333333,55.63,10.12,26.90285714,64.85,0.065,1.76,0.08,0.048,0.052,5.28,0.17,2.04871843,0.065167982,21.87607691,0.018328495,3.372443062,0.03665699,0.081459977,320.9093333,0.004072999,0.073721279,3.392808056,0.231753636,2.199419388,1.0,0.45,0.0,0.94,1.34,0.0,3.626666667,96.57,0.1,82.5,25.54545455,11.0,60.0,28.0,8.0,121.24000000000001,132.0,41.46919431,547.0,415.0,80.90909091
2024-05-12 13:00:00,2.48,1137.0,96858.0,3.597844895,4327.0,1473.0,2302.0,0.0,1.38,204.0,1.1,6.0,1.3,12.32,86.3,0.4,3.0,245.2483333,0.98,12.7,85.83,0.44,5.7,29.81466667,1.03,9.64,70.46,1.01,84.7,18.89,754.838,2.11,1.984848485,10.48,5.064444444,80.73333333,55.63,10.12,26.90285714,64.85,0.065,1.76,0.08,0.048,0.052,5.28,0.17,2.04871843,0.065167982,21.87607691,0.018328495,3.372443062,0.03665699,0.081459977,320.9093333,0.004072999,0.073721279,3.392808056,0.231753636,2.199419388,1.0,0.45,0.0,0.94,1.34,0.0,3.626666667,96.57,0.1,82.5,25.54545455,11.0,60.0,28.0,8.0,121.1075,131.0,41.45532117,546.0,415.0,81.06870229
2024-05-12 14:00:00,2.48,1134.0,96346.0,3.604420305,4312.0,1461.0,2297.0,0.0,1.38,210.0,1.1,7.0,1.3,12.32,86.3,0.4,3.0,245.2483333,0.98,12.7,85.83,0.44,5.7,29.81466667,1.03,9.64,70.46,1.01,84.7,18.89,754.838,2.11,1.984848485,10.48,5.064444444,80.73333333,55.63,10.12,26.90285714,64.85,0.065,1.76,0.08,0.048,0.052,5.28,0.17,2.04871843,0.065167982,21.87607691,0.018328495,3.372443062,0.03665699,0.081459977,320.9093333,0.004072999,0.073721279,3.392808056,0.231753636,2.199419388,1.0,0.45,0.0,0.94,1.34,0.0,3.626666667,96.57,0.1,82.5,25.54545455,11.0,60.0,28.0,8.0,121.1075,131.0,41.21880998,546.0,415.0,82.36641221
2024-05-12 15:00:00,2.5,1139.0,95810.0,3.619528493,4306.0,1422.0,2297.0,0.0,1.38,208.0,1.12,6.0,1.3,12.32,86.3,0.4,3.0,245.2483333,0.98,12.7,85.83,0.44,5.7,29.81466667,1.03,9.64,70.46,1.01,84.7,18.89,754.838,2.11,1.984848485,10.48,5.064444444,80.73333333,55.63,10.12,26.90285714,64.85,0.065,1.76,0.08,0.048,0.052,5.28,0.17,2.04871843,0.065167982,21.87607691,0.018328495,3.372443062,0.03665699,0.081459977,320.9093333,0.004072999,0.073721279,3.392808056,0.231753636,2.199419388,1.0,0.45,0.0,0.94,1.34,0.0,3.626666667,96.57,0.1,82.5,25.54545455,11.0,60.0,28.0,8.0,121.6375,135.0,41.90182594,550.0,415.0,80.81481481
2024-05-12 16:00:00,2.49,1139.0,95473.0,3.634822187,4309.0,1435.0,2292.0,0.0,1.38,208.0,1.11,6.0,1.3,12.28,86.35,0.43,3.5,245.2483333,0.94,12.52,85.9,0.46,5.8,29.81466667,1.03,9.78,70.5,1.0,84.7,18.72,754.838,2.125,1.947699787,10.615,5.064444444,80.73333333,55.375,10.76,27.38571429,64.85,0.0695,1.785,0.08,0.0515,0.0545,5.45,0.17,3.082886464,0.024702616,26.0019735,0.011363203,4.17968261,0.049405232,0.128453603,320.9093333,0.011363203,0.099798568,4.184623133,0.301371914,2.569072054,1.0,0.37,0.0,0.65,1.34,0.0,3.626666667,95.21,0.1,82.5,25.54545455,11.0,60.0,28.0,8.0,121.6375,135.0,39.89713446,550.0,415.0,82.37037037
2024-05-12 17:00:00,2.48,1143.0,94945.0,3.652475921,4306.0,1440.0,2282.0,0.0,1.38,208.0,1.1,6.0,1.3,12.28,86.35,0.43,3.5,245.2483333,0.94,12.52,85.9,0.46,5.8,29.81466667,1.03,9.78,70.5,1.0,84.7,18.72,754.838,2.125,1.947699787,10.615,5.064444444,80.73333333,55.375,10.76,27.38571429,64.85,0.0695,1.785,0.08,0.0515,0.0545,5.45,0.17,3.082886464,0.024702616,26.0019735,0.011363203,4.17968261,0.049405232,0.128453603,320.9093333,0.011363203,0.099798568,4.184623133,0.301371914,2.569072054,1.0,0.37,0.0,0.65,1.34,0.0,3.626666667,95.21,0.1,82.5,25.54545455,11.0,60.0,28.0,8.0,121.6375,135.0,41.59042928,550.0,415.0,83.33333333
2024-05-12 18:00:00,2.48,1143.0,95331.0,3.633479191,4301.0,1447.0,2313.0,0.0,1.38,209.0,1.1,7.0,1.3,12.28,86.35,0.43,3.5,245.2483333,0.94,12.52,85.9,0.46,5.8,29.81466667,1.03,9.78,70.5,1.0,84.7,18.72,754.838,2.125,1.947699787,10.615,5.064444444,80.73333333,55.375,10.76,27.38571429,64.85,0.0695,1.785,0.08,0.0515,0.0545,5.45,0.17,3.082886464,0.024702616,26.0019735,0.011363203,4.17968261,0.049405232,0.128453603,320.9093333,0.011363203,0.099798568,4.184623133,0.301371914,2.569072054,1.0,0.37,0.0,0.65,1.34,0.0,3.626666667,95.21,0.1,82.5,25.54545455,11.0,60.0,28.0,8.0,120.8425,129.0,42.20505618,544.0,415.0,81.39534884
2024-05-12 19:00:00,2.46,1139.0,95501.0,3.628701969,4303.0,1433.0,2321.0,0.0,1.38,210.0,1.08,6.0,1.3,12.28,86.35,0.43,3.5,245.2483333,0.94,12.52,85.9,0.46,5.8,29.81466667,1.03,9.78,70.5,1.0,84.7,18.72,754.838,2.125,1.947699787,10.615,5.064444444,80.73333333,55.375,10.76,27.38571429,64.85,0.0695,1.785,0.08,0.0515,0.0545,5.45,0.17,3.082886464,0.024702616,26.0019735,0.011363203,4.17968261,0.049405232,0.128453603,320.9093333,0.011363203,0.099798568,4.184623133,0.301371914,2.569072054,1.0,0.37,0.0,0.65,1.34,0.0,3.626666667,95.21,0.1,82.5,25.54545455,11.0,60.0,28.0,8.0,120.5775,127.0,41.02808187,542.0,415.0,81.1023622
2024-05-12 20:00:00,2.45,1138.0,95028.0,3.652675532,4310.0,1474.0,2321.0,0.0,1.39,209.0,1.06,6.0,1.3,12.28,86.35,0.43,3.5,245.2483333,0.94,12.52,85.9,0.46,5.8,29.81466667,1.03,9.78,70.5,1.0,84.7,18.72,754.838,2.125,1.947699787,10.615,5.064444444,80.73333333,55.375,10.76,27.38571429,64.85,0.0695,1.785,0.08,0.0515,0.0545,5.45,0.17,3.082886464,0.024702616,26.0019735,0.011363203,4.17968261,0.049405232,0.128453603,320.9093333,0.011363203,0.099798568,4.184623133,0.301371914,2.569072054,1.0,0.37,0.0,0.65,1.34,0.0,3.626666667,95.21,0.1,82.5,25.54545455,11.0,60.0,28.0,8.0,120.3125,125.0,41.07648725,540.0,415.0,81.2
2024-05-12 21:00:00,2.47,1129.0,96147.0,3.607689586,4307.0,1466.0,2324.0,0.0,1.38,209.0,1.09,6.0,1.3,12.28,86.35,0.43,3.5,245.2483333,0.94,12.52,85.9,0.46,5.8,29.81466667,1.03,9.78,70.5,1.0,84.7,18.72,754.838,2.125,1.947699787,10.615,5.064444444,80.73333333,55.375,10.76,27.38571429,64.85,0.0695,1.785,0.08,0.0515,0.0545,5.45,0.17,3.082886464,0.024702616,26.0019735,0.011363203,4.17968261,0.049405232,0.128453603,320.9093333,0.011363203,0.099798568,4.184623133,0.301371914,2.569072054,1.0,0.37,0.0,0.65,1.34,0.0,3.626666667,95.21,0.1,82.5,25.54545455,11.0,60.0,28.0,8.0,120.3125,125.0,40.88878439,540.0,415.0,80.32
2024-05-12 22:00:00,2.46,1136.0,96461.0,3.591784785,4302.0,1482.0,2320.0,0.0,1.38,211.0,1.08,7.0,1.3,12.28,86.35,0.43,3.5,245.2483333,0.94,12.52,85.9,0.46,5.8,29.81466667,1.03,9.78,70.5,1.0,84.7,18.72,754.838,2.125,1.947699787,10.615,5.064444444,80.73333333,55.375,10.76,27.38571429,64.85,0.0695,1.785,0.08,0.0515,0.0545,5.45,0.17,3.082886464,0.024702616,26.0019735,0.011363203,4.17968261,0.049405232,0.128453603,320.9093333,0.011363203,0.099798568,4.184623133,0.301371914,2.569072054,1.0,0.37,0.0,0.65,1.34,0.0,3.626666667,95.21,0.1,82.5,25.54545455,11.0,60.0,28.0,8.0,120.445,126.0,40.84473808,541.0,415.0,81.34920635
2024-05-12 23:00:00,2.48,1138.0,97324.0,3.562442602,4305.0,1477.0,2323.0,0.0,1.38,213.0,1.1,6.0,1.3,12.29,86.42,0.34,3.1,249.4006667,0.95,12.75,85.77,0.44,9.5,31.002,1.04,9.55,70.51,1.06,85.24666667,18.88,754.998,2.13,2.035875606,10.82,4.977777778,80.93222222,55.165,10.175,29.31714286,64.85,0.069,2.0,0.085,0.051,0.056,5.315,0.17,3.728188259,0.134726458,55.935767,0.027382959,4.844277828,0.076367711,0.096367711,228.5996667,0.005273542,0.113321968,10.45643054,0.336762317,2.851210632,1.0,0.32,0.0,0.47,1.28,0.0,1.543333333,97.04,0.1,82.5,25.54545455,11.0,60.0,28.0,8.0,120.71000000000001,128.0,40.80037888,543.0,415.0,81.25
2024-05-13 00:00:00,2.66,1145.0,116695.0,2.352697436,3408.0,1428.0,2287.0,0.0,1.3,257.0,1.36,7.0,1.3,10.29,88.33,0.41,3.7,295.4253333,0.97,10.58,87.96,0.43,6.6,19.851666663,1.03,10.32,70.1,0.96,97.01333333,18.62,918.8873333,2.388,1.925776773,10.0062,4.955555556,79.93222222,55.460425,10.075,27.25,70.15,0.1055,1.871625,0.42,0.049,0.084,5.195875,0.2,4.23,0.08,61.73,0.023,3.71,0.03,0.04,271.71,0.013,0.083,3.05,0.346,2.9,2.0,0.89,0.0,1.19,1.41,0.0,15.98666667,95.8,0.2,82.5,25.54545455,11.0,60.0,28.0,8.0,120.975,130.0,45.02304147,545.0,415.0,88.92307692
2024-05-13 01:00:00,2.71,1148.0,118620.0,2.57924472,3798.0,1388.0,2296.0,0.0,1.29,257.0,1.42,7.0,1.3,10.29,88.33,0.41,3.7,295.4253333,0.97,10.58,87.96,0.43,6.6,19.851666663,1.03,10.32,70.1,0.96,97.01333333,18.62,918.8873333,2.388,1.925776773,10.0062,4.955555556,79.93222222,55.460425,10.075,27.25,70.15,0.1055,1.871625,0.42,0.049,0.084,5.195875,0.2,4.23,0.08,61.73,0.023,3.71,0.03,0.04,271.71,0.013,0.083,3.05,0.346,2.9,2.0,0.89,0.0,1.19,1.41,0.0,15.98666667,95.8,0.2,82.5,25.54545455,11.0,60.0,28.0,8.0,120.445,126.0,43.19347319,541.0,415.0,87.93650794
2024-05-13 02:00:00,2.68,1148.0,119571.0,2.359436702,3502.0,1408.0,2260.0,0.0,1.28,262.0,1.4,8.0,1.3,10.29,88.33,0.41,3.7,295.4253333,0.97,10.58,87.96,0.43,6.6,19.851666663,1.03,10.32,70.1,0.96,97.01333333,18.62,918.8873333,2.388,1.925776773,10.0062,4.955555556,79.93222222,55.460425,10.075,27.25,70.15,0.1055,1.871625,0.42,0.049,0.084,5.195875,0.2,4.23,0.08,61.73,0.023,3.71,0.03,0.04,271.71,0.013,0.083,3.05,0.346,2.9,2.0,0.89,0.0,1.19,1.41,0.0,15.98666667,95.8,0.2,82.5,25.54545455,11.0,60.0,28.0,8.0,120.445,126.0,41.99907236,541.0,415.0,94.52380952
2024-05-13 03:00:00,2.62,1179.0,117081.0,2.406836404,3498.0,1483.0,2272.0,0.0,1.3,267.0,1.32,7.0,1.3,10.29,88.33,0.41,3.7,295.4253333,0.97,10.58,87.96,0.43,6.6,19.851666663,1.03,10.32,70.1,0.96,97.01333333,18.62,918.8873333,2.388,1.925776773,10.0062,4.955555556,79.93222222,55.460425,10.075,27.25,70.15,0.1055,1.871625,0.42,0.049,0.084,5.195875,0.2,4.23,0.08,61.73,0.023,3.71,0.03,0.04,271.71,0.013,0.083,3.05,0.346,2.9,2.0,0.89,0.0,1.19,1.41,0.0,15.98666667,95.8,0.2,82.5,25.54545455,11.0,60.0,28.0,8.0,121.24000000000001,132.0,42.17702796,547.0,415.0,94.09090909
2024-05-13 04:00:00,2.68,1150.0,116661.0,2.41618664,3499.0,1407.0,2292.0,0.0,1.3,256.0,1.38,7.0,1.3,10.29,88.33,0.41,3.7,295.4253333,0.97,10.58,87.96,0.43,6.6,19.851666663,1.03,10.32,70.1,0.96,97.01333333,18.62,918.8873333,2.388,1.925776773,10.0062,4.955555556,79.93222222,55.460425,10.075,27.25,70.15,0.1055,1.871625,0.42,0.049,0.084,5.195875,0.2,4.23,0.08,61.73,0.023,3.71,0.03,0.04,271.71,0.013,0.083,3.05,0.346,2.9,2.0,0.89,0.0,1.19,1.41,0.0,15.98666667,95.8,0.2,82.5,25.54545455,11.0,60.0,28.0,8.0,122.3,140.0,43.95327531,555.0,415.0,95.21428571
2024-05-13 05:00:00,2.63,1180.0,113751.0,2.477961846,3499.0,1421.0,2256.0,0.0,1.3,258.0,1.33,7.0,1.3,10.29,88.33,0.41,3.7,295.4253333,0.97,10.58,87.96,0.43,6.6,19.851666663,1.03,10.32,70.1,0.96,97.01333333,18.62,918.8873333,2.388,1.925776773,10.0062,4.955555556,79.93222222,55.460425,10.075,27.25,70.15,0.1055,1.871625,0.42,0.049,0.084,5.195875,0.2,4.23,0.08,61.73,0.023,3.71,0.03,0.04,271.71,0.013,0.083,3.05,0.346,2.9,2.0,0.89,0.0,1.19,1.41,0.0,15.98666667,95.8,0.2,82.5,25.54545455,11.0,60.0,28.0,8.0,122.6975,143.0,43.66426412,558.0,415.0,94.40559441
2024-05-13 06:00:00,2.63,1176.0,113446.0,2.485329628,3500.0,1427.0,2259.0,0.0,1.3,256.0,1.33,7.0,1.3,10.29,88.33,0.41,3.7,295.4253333,0.97,10.58,87.96,0.43,6.6,19.851666663,1.03,10.32,70.1,0.96,97.01333333,18.62,918.8873333,2.388,1.925776773,10.0062,4.955555556,79.93222222,55.460425,10.075,27.25,70.15,0.1055,1.871625,0.42,0.049,0.084,5.195875,0.2,4.23,0.08,61.73,0.023,3.71,0.03,0.04,271.71,0.013,0.083,3.05,0.346,2.9,2.0,0.89,0.0,1.19,1.41,0.0,15.98666667,95.8,0.2,82.5,25.54545455,11.0,60.0,28.0,8.0,122.3,140.0,43.70335821,555.0,415.0,90.78571429
2024-05-13 07:00:00,2.66,1166.0,115622.0,2.438582771,3500.0,1423.0,2280.0,0.0,1.3,259.0,1.36,7.0,1.3,10.29,88.33,0.41,3.7,295.4253333,0.97,10.58,87.96,0.43,6.6,19.851666663,1.03,10.32,70.1,0.96,97.01333333,18.62,918.8873333,2.388,1.925776773,10.0062,4.955555556,79.93222222,55.460425,10.075,27.25,70.15,0.1055,1.871625,0.42,0.049,0.084,5.195875,0.2,4.23,0.08,61.73,0.023,3.71,0.03,0.04,271.71,0.013,0.083,3.05,0.346,2.9,2.0,0.89,0.0,1.19,1.41,0.0,15.98666667,95.8,0.2,82.5,25.54545455,11.0,60.0,28.0,8.0,121.3725,133.0,43.88422035,548.0,415.0,87.96992481
2024-05-13 08:00:00,2.66,1150.0,116332.0,2.423708072,3500.0,1403.0,2297.0,0.0,1.28,257.0,1.38,8.0,1.3,10.37,88.24,0.41,4.0,295.4253333,0.98,10.49,88.01,0.46,6.8,19.851666663,1.04,10.04,70.11,1.01,97.01333333,18.84,918.8873333,2.274,1.944786378,9.8685,4.955555556,79.93222222,55.647575,9.88,27.25,70.15,0.1085,1.871625,0.46,0.048,0.082,5.07455,0.19,4.09,0.05,61.94,0.028,3.82,0.04,0.04,271.71,0.01,0.072,2.88,0.28,2.4,2.0,0.59,0.0,0.64,1.34,0.0,15.98666667,96.93,0.1,82.5,25.54545455,11.0,60.0,28.0,8.0,120.975,130.0,43.61948956,545.0,415.0,88.07692308
2024-05-13 09:00:00,2.64,1169.0,116781.0,2.413015832,3498.0,1450.0,2270.0,0.0,1.3,263.0,1.34,7.0,1.3,10.37,88.24,0.41,4.0,295.4253333,0.98,10.49,88.01,0.46,6.8,19.851666663,1.04,10.04,70.11,1.01,97.01333333,18.84,918.8873333,2.274,1.944786378,9.8685,4.955555556,79.93222222,55.647575,9.88,27.25,70.15,0.1085,1.871625,0.46,0.048,0.082,5.07455,0.19,4.09,0.05,61.94,0.028,3.82,0.04,0.04,271.71,0.01,0.072,2.88,0.28,2.4,2.0,0.59,0.0,0.64,1.34,0.0,15.98666667,96.93,0.1,82.5,25.54545455,11.0,60.0,28.0,8.0,121.6375,135.0,43.81633595,550.0,415.0,96.2962963
2024-05-13 10:00:00,2.67,1169.0,116277.0,2.424161432,3499.0,1417.0,2274.0,0.0,1.3,260.0,1.37,8.0,1.3,10.37,88.24,0.41,4.0,295.4253333,0.98,10.49,88.01,0.46,6.8,19.851666663,1.04,10.04,70.11,1.01,97.01333333,18.84,918.8873333,2.274,1.944786378,9.8685,4.955555556,79.93222222,55.647575,9.88,27.25,70.15,0.1085,1.871625,0.46,0.048,0.082,5.07455,0.19,4.09,0.05,61.94,0.028,3.82,0.04,0.04,271.71,0.01,0.072,2.88,0.28,2.4,2.0,0.59,0.0,0.64,1.34,0.0,15.98666667,96.93,0.1,82.5,25.54545455,11.0,60.0,28.0,8.0,121.6375,135.0,43.92031143,550.0,415.0,94.07407407
2024-05-13 11:00:00,2.67,1157.0,115861.0,2.433555311,3500.0,1403.0,2272.0,0.0,1.3,256.0,1.37,7.0,1.3,10.37,88.24,0.41,4.0,295.4253333,0.98,10.49,88.01,0.46,6.8,19.851666663,1.04,10.04,70.11,1.01,97.01333333,18.84,918.8873333,2.274,1.944786378,9.8685,4.955555556,79.93222222,55.647575,9.88,27.25,70.15,0.1085,1.871625,0.46,0.048,0.082,5.07455,0.19,4.09,0.05,61.94,0.028,3.82,0.04,0.04,271.71,0.01,0.072,2.88,0.28,2.4,2.0,0.59,0.0,0.64,1.34,0.0,15.98666667,96.93,0.1,82.5,25.54545455,11.0,60.0,28.0,8.0,120.975,130.0,43.63553114,545.0,415.0,86.84615385
2024-05-13 12:00:00,2.67,1168.0,115101.0,2.448915051,3499.0,1408.0,2290.0,0.0,1.3,257.0,1.37,7.0,1.3,10.37,88.24,0.41,4.0,295.4253333,0.98,10.49,88.01,0.46,6.8,19.851666663,1.04,10.04,70.11,1.01,97.01333333,18.84,918.8873333,2.274,1.944786378,9.8685,4.955555556,79.93222222,55.647575,9.88,27.25,70.15,0.1085,1.871625,0.46,0.048,0.082,5.07455,0.19,4.09,0.05,61.94,0.028,3.82,0.04,0.04,271.71,0.01,0.072,2.88,0.28,2.4,2.0,0.59,0.0,0.64,1.34,0.0,15.98666667,96.93,0.1,82.5,25.54545455,11.0,60.0,28.0,8.0,121.3725,133.0,43.41407151,548.0,415.0,87.59398496
2024-05-13 13:00:00,2.65,1165.0,115397.0,2.443334756,3500.0,1435.0,2273.0,0.0,1.3,258.0,1.35,7.0,1.3,10.37,88.24,0.41,4.0,295.4253333,0.98,10.49,88.01,0.46,6.8,19.851666663,1.04,10.04,70.11,1.01,97.01333333,18.84,918.8873333,2.274,1.944786378,9.8685,4.955555556,79.93222222,55.647575,9.88,27.25,70.15,0.1085,1.871625,0.46,0.048,0.082,5.07455,0.19,4.09,0.05,61.94,0.028,3.82,0.04,0.04,271.71,0.01,0.072,2.88,0.28,2.4,2.0,0.59,0.0,0.64,1.34,0.0,15.98666667,96.93,0.1,82.5,25.54545455,11.0,60.0,28.0,8.0,121.77,136.0,42.57102934,551.0,415.0,91.54411765
2024-05-13 14:00:00,2.64,1151.0,115198.0,2.446854185,3499.0,1433.0,2267.0,0.0,1.3,256.0,1.34,7.0,1.3,10.37,88.24,0.41,4.0,295.4253333,0.98,10.49,88.01,0.46,6.8,19.851666663,1.04,10.04,70.11,1.01,97.01333333,18.84,918.8873333,2.274,1.944786378,9.8685,4.955555556,79.93222222,55.647575,9.88,27.25,70.15,0.1085,1.871625,0.46,0.048,0.082,5.07455,0.19,4.09,0.05,61.94,0.028,3.82,0.04,0.04,271.71,0.01,0.072,2.88,0.28,2.4,2.0,0.59,0.0,0.64,1.34,0.0,15.98666667,96.93,0.1,82.5,25.54545455,11.0,60.0,28.0,8.0,121.77,136.0,42.48076475,551.0,415.0,87.86764706
2024-05-13 15:00:00,2.64,1161.0,115429.0,2.442657789,3500.0,1434.0,2282.0,0.0,1.3,259.0,1.34,7.0,1.3,10.37,88.24,0.41,4.0,295.4253333,0.98,10.49,88.01,0.46,6.8,19.851666663,1.04,10.04,70.11,1.01,97.01333333,18.84,918.8873333,2.274,1.944786378,9.8685,4.955555556,79.93222222,55.647575,9.88,27.25,70.15,0.1085,1.871625,0.46,0.048,0.082,5.07455,0.19,4.09,0.05,61.94,0.028,3.82,0.04,0.04,271.71,0.01,0.072,2.88,0.28,2.4,2.0,0.59,0.0,0.64,1.34,0.0,15.98666667,96.93,0.1,82.5,25.54545455,11.0,60.0,28.0,8.0,121.3725,133.0,42.75814276,548.0,415.0,88.12030075
2024-05-13 16:00:00,2.66,1170.0,116549.0,2.419198,3500.0,1414.0,2304.0,0.0,1.3,261.0,1.36,8.0,1.3,10.42,88.18,0.42,3.9,295.4253333,0.98,10.52,87.99,0.46,6.6,19.851666663,1.03,10.12,69.96,1.0,97.01333333,18.92,918.8873333,2.287,1.904579035,9.6792,4.955555556,79.93222222,55.775125,9.54,27.25,70.15,0.112,1.9165,0.465,0.046,0.0815,5.082,0.19,4.3,0.06,61.47,0.038,3.55,0.1,0.07,271.71,0.007,0.081,3.22,0.326,2.9,2.0,0.48,0.0,0.72,1.38,0.0,15.98666667,95.58,0.1,82.5,25.54545455,11.0,60.0,28.0,8.0,120.3125,125.0,42.84405771,540.0,415.0,92.0
2024-05-13 17:00:00,2.66,1159.0,117112.0,2.406887155,3499.0,1425.0,2290.0,0.0,1.29,260.0,1.37,7.0,1.3,10.42,88.18,0.42,3.9,295.4253333,0.98,10.52,87.99,0.46,6.6,19.851666663,1.03,10.12,69.96,1.0,97.01333333,18.92,918.8873333,2.287,1.904579035,9.6792,4.955555556,79.93222222,55.775125,9.54,27.25,70.15,0.112,1.9165,0.465,0.046,0.0815,5.082,0.19,4.3,0.06,61.47,0.038,3.55,0.1,0.07,271.71,0.007,0.081,3.22,0.326,2.9,2.0,0.48,0.0,0.72,1.38,0.0,15.98666667,95.58,0.1,82.5,25.54545455,11.0,60.0,28.0,8.0,120.445,126.0,43.50034634,541.0,415.0,91.11111111
2024-05-13 18:00:00,2.68,1152.0,118148.0,2.386475322,3500.0,1431.0,2288.0,0.0,1.3,260.0,1.38,7.0,1.3,10.42,88.18,0.42,3.9,295.4253333,0.98,10.52,87.99,0.46,6.6,19.851666663,1.03,10.12,69.96,1.0,97.01333333,18.92,918.8873333,2.287,1.904579035,9.6792,4.955555556,79.93222222,55.775125,9.54,27.25,70.15,0.112,1.9165,0.465,0.046,0.0815,5.082,0.19,4.3,0.06,61.47,0.038,3.55,0.1,0.07,271.71,0.007,0.081,3.22,0.326,2.9,2.0,0.48,0.0,0.72,1.38,0.0,15.98666667,95.58,0.1,82.5,25.54545455,11.0,60.0,28.0,8.0,120.975,130.0,42.68601705,545.0,415.0,88.61538462
2024-05-13 19:00:00,2.69,1159.0,118547.0,2.378447542,3500.0,1425.0,2295.0,0.0,1.3,263.0,1.39,8.0,1.3,10.42,88.18,0.42,3.9,295.4253333,0.98,10.52,87.99,0.46,6.6,19.851666663,1.03,10.12,69.96,1.0,97.01333333,18.92,918.8873333,2.287,1.904579035,9.6792,4.955555556,79.93222222,55.775125,9.54,27.25,70.15,0.112,1.9165,0.465,0.046,0.0815,5.082,0.19,4.3,0.06,61.47,0.038,3.55,0.1,0.07,271.71,0.007,0.081,3.22,0.326,2.9,2.0,0.48,0.0,0.72,1.38,0.0,15.98666667,95.58,0.1,82.5,25.54545455,11.0,60.0,28.0,8.0,120.3125,125.0,43.17504015,540.0,415.0,93.68
2024-05-13 20:00:00,2.66,1168.0,117473.0,2.400180245,3500.0,1437.0,2284.0,0.0,1.3,262.0,1.36,7.0,1.3,10.42,88.18,0.42,3.9,295.4253333,0.98,10.52,87.99,0.46,6.6,19.851666663,1.03,10.12,69.96,1.0,97.01333333,18.92,918.8873333,2.287,1.904579035,9.6792,4.955555556,79.93222222,55.775125,9.54,27.25,70.15,0.112,1.9165,0.465,0.046,0.0815,5.082,0.19,4.3,0.06,61.47,0.038,3.55,0.1,0.07,271.71,0.007,0.081,3.22,0.326,2.9,2.0,0.48,0.0,0.72,1.38,0.0,15.98666667,95.58,0.1,82.5,25.54545455,11.0,60.0,28.0,8.0,121.6375,135.0,43.65942029,550.0,415.0,88.59259259
2024-05-13 21:00:00,2.66,1172.0,116061.0,2.429364135,3500.0,1422.0,2277.0,0.0,1.3,260.0,1.36,7.0,1.3,10.42,88.18,0.42,3.9,295.4253333,0.98,10.52,87.99,0.46,6.6,19.851666663,1.03,10.12,69.96,1.0,97.01333333,18.92,918.8873333,2.287,1.904579035,9.6792,4.955555556,79.93222222,55.775125,9.54,27.25,70.15,0.112,1.9165,0.465,0.046,0.0815,5.082,0.19,4.3,0.06,61.47,0.038,3.55,0.1,0.07,271.71,0.007,0.081,3.22,0.326,2.9,2.0,0.48,0.0,0.72,1.38,0.0,15.98666667,95.58,0.1,82.5,25.54545455,11.0,60.0,28.0,8.0,122.1675,139.0,43.87432188,554.0,415.0,88.05755396
