Repository: saikumar-voptimai/evonith_bf_webapp

# Evonith BF2 — Blast Furnace Intelligence Platform

Monitoring, modelling and optimisation of **Blast Furnace 2 (BF2)** at Evonith Steel: live telemetry from InfluxDB,
manual plant reports from Neon PostgreSQL, a two-zone energy model of the furnace, blend and fuel optimisers, a
conversational assistant (FurnaceMind) and a live digital twin evaluated every hour.

The platform has three deployable parts that share one Python service layer, plus the shared data library:

| Part | Path | What it is |
|---|---|---|
| **Streamlit app** (legacy) | `src/app.py`, `src/custom_pages/` | The original 11-page dashboard; still the home of the model pages. Served under `/legacy` in production |

File: src/assets/data/furnace_dataset_20260617_152856_168598.csv (part 44 of 47)
FLUX_FE2O3%,FLUX_AL2O3%,FLUX_LOI%,FLUX_MGO%,FLUX_CAO%,FLUX_CALC_MT,ORE_FE(T)%,ORE_LOI%,ORE_TM%,ORE_MGO%,ORE_NA2O%,ORE_P%,ORE_TIO2%,ORE_AL2O3%,ORE_SIO2%,ORE_MNO%,ORE_CAO%,ORE_K2O%,ORE_CALC_MT,PELLET_PCT_SIO2,PELLET_PCT_AL2O3,PELLET_PCT_FE2O3,PELLET_PCT_MGO,PELLET_PCT_TIO2,PELLET_PCT_NA2O,TOTAL_PELLET_CALC_MT,PELLET_PCT_K2O,PELLET_PCT_TM,PELLET_PCT_LOI,PELLET_PCT_MNO,PELLET_PCT_CAO,PELLET_PCT_P,CHARGES/HRS.,STOCKRODLEVEL,CHEM_PCT_C,CHEM_PCT_CR,CHEM_PCT_FE,CHEM_PCT_MN,CHEM_PCT_P,CHEM_PCT_S,CHEM_PCT_SI,CHEM_PCT_TI,SLAG_BASICITY,SLAG_PCT_AL2O3,SLAG_PCT_CAO,SLAG_PCT_FEO,SLAG_PCT_K2O,SLAG_PCT_MGO,SLAG_PCT_MNO,SLAG_PCT_NA2O,SLAG_PCT_S,SLAG_PCT_SIO2,SLAG_PCT_TIO2,SLAG_T_BASICITY,HMT_GT_1480C,COKE_DISCHARGE_TIME,WEIGHTED_COKE_ANGLE,TOTAL_COKE_PORTIONS,NON_COKE_DISCHARGE_TIME,WEIGHTED_NON_COKE_ANGLE,TOTAL_NON_COKE_PORTIONS,FTG_UPTAKE_TEMP_A,FTG_UPTAKE_TEMP_B,FTG_UPTAKE_TEMP_C,FTG_UPTAKE_TEMP_D,FTG_UPTAKE_TEMP_AVG,BOSH_TEMP_A,BOSH_TEMP_C,BOSH_TEMP_D,BELLY_TEMP_A,BELLY_TEMP_C,BELLY_TEMP_D,LOWER_STACK_TEMP_A,LOWER_STACK_TEMP_B,LOWER_STACK_TEMP_C,LOWER_STACK_TEMP_D,PCI_KG/THM,ACT. FUEL RATEKG/THM.,FURNACETOPGASANALYSISCO2ETACO,COKE RATE KG/THM,PRODUCTIONTONNESPERHR,HOT BLAST PRESSUREBAR,TOPPRESSUREBAR,DIFFERENTIAL PRESSURETOTALBAR,HOT BLAST TEMP.OC,OXYGENFLOWNM3/HR.,STEAMKGS/HR.,RAFTOC,PERMEABILITYKGS/HR.,TUYEREVELOCITYM/S,HOT BLAST VOLUMENM3/HR.,O2 ENRICHMENT %,FURNACE TOP GAS ANALYSISCO2%,BOTTOMBAR,FURNACE TOP GAS ANALYSISONLINE (ANALYZER)CO%,FURNACE TOP GAS ANALYSISH2%,UNITCOST LAKHS/THM
2025-12-04 03:00:00,0.475492374,5.846053606,0.180186584,43.73028284,1.101140234,13.506,7.4,1.015,0.395,87.295,11.69,6.022,70.36,11.24,17.13,1.27,16.86186626,4.822222222,79.71111111,68.03,31.61,0.044,5.32,2.27,8.77,2.125,0.0255,0.13,54.75,11.18,0.0555,2.101424695,0.17,97.363,0.1,96.03,0.68,0.53,1.15,0.0,0.0,0.774,59.27771261,4.144150147,3.455214076,0.05,0.027061349,0.081873196,0.479513079,4.112739003,5.911757185,0.113067449,0.088773021,0.019184047,51.15,0.0,0.0,0.0,0.0,0.0,0.0,0.0,0.0,0.0,0.0,0.0,0.0,0.0,7.0,0.285227688,4.282037037,0.01361358,94.57174444,0.158641975,0.111709877,0.022475309,0.749135802,0.090641975,1.057490553,18.5512963,36.83993827,0.354938272,0.361358025,7.233703704,0.16,0.16,0.316604938,34.84080247,1.062037037,1.265141524,1488.320988,90.0,24.66666667,12.0,68.0,25.77777778,9.0,174.8761111,151.2302778,159.8752778,202.5233333,172.12625,33.116770293310765,49.20529085885022,65.08504985020255,91.14131140957397,69.14193794387154,53.143270077900596,75.23982014838126,71.76044327004547,50.83597037380267,44.25583050387823,178.5363572,543.6944444,44.27023289,300.0,94.445,2.789154881,1.348272975,1.4882642982292813,1207.216389,4727.745092,0.0,2207.879089,1231.870172,209.4350775,106286.9508,3.616962558,17.50018428373017,1.228878884,24.55520637096774,3.318930042,98.656067329
2025-12-04 04:00:00,0.470648641,5.786501182,0.178351064,43.28481235,1.089923168,13.536,7.4,1.015,0.395,87.295,11.69,6.157,70.36,11.24,17.13,1.27,16.69583737,4.822222222,79.71111111,68.03,31.61,0.044,5.32,2.27,8.77,2.125,0.0255,0.13,54.75,11.18,0.0555,2.101424695,0.17,97.326,0.1,96.03,0.68,0.53,1.15,0.0,0.0,0.766,59.40628397,4.093441601,3.427442662,0.05,0.027030492,0.08126634,0.470369084,4.05771046,5.847162933,0.111524592,0.089390163,0.019091476,52.801,0.0,0.0,0.0,0.0,0.0,0.0,0.0,0.0,0.0,0.0,0.0,0.0,0.0,7.0,0.362349725,4.31675,0.01427375,94.68735125,0.153875,0.1081,0.0262875,0.619125,0.0742375,1.071132035,18.853375,37.01475,0.346125,0.36,7.194875,0.1355,0.16,0.326125,34.557875,0.9375,1.279328483,1489.6125,90.0,24.66666667,12.0,68.0,25.77777778,9.0,204.0691667,173.0383333,180.4969444,224.6227778,195.5568056,33.19395016230101,49.864303952514064,67.83197068264329,90.22200912328944,65.451361495046,52.78100283582981,71.93014519975577,56.789528620743965,46.424127481891674,43.6863122905134,187.2530111,543.2027778,43.89959656,300.0,89.16191667,2.830222769,1.34841705,1.4841044416615947,1205.418889,4692.493347,0.0,2209.82985,1195.680725,206.5759089,106069.0469,3.593300664,17.50018428373017,1.266208413,24.55520637096774,3.240596025,99.81102397075
2025-12-04 05:00:00,0.404525831,11.63,0.153293999,37.20360196,0.936796661,13.898,7.4,1.015,0.395,87.295,11.69,5.836,70.36,11.24,17.13,1.27,15.49988165,4.822222222,79.71111111,68.03,31.61,0.044,5.32,2.27,8.77,2.125,0.0255,0.13,54.75,11.18,0.0555,2.101424695,0.17,97.401,0.1,96.03,0.68,0.53,1.15,0.0,0.0,0.758,59.30127928,4.134855453,3.450123676,0.05,0.027055693,0.081761962,0.477837018,4.10265247,5.899917291,0.112784649,0.088886141,0.019167079,51.748,0.0,0.0,0.0,0.0,0.0,0.0,0.0,0.0,0.0,0.0,0.0,0.0,0.0,7.0,0.291166668,4.326283784,0.014562838,94.73199122,0.15,0.105391892,0.028412162,0.575067568,0.068290541,1.075733874,18.97493243,37.06472973,0.351959459,0.365878378,7.183513514,0.123918919,0.163918919,0.331959459,34.45547297,0.873716216,1.284219139,1488.432432,90.0,24.66666667,12.0,68.0,25.77777778,9.0,182.1788889,177.9416667,188.315,222.9986111,192.8585417,31.558121569098546,49.651198583819905,66.66911037126772,88.21413185761858,59.50599893630823,50.33925274565301,67.08136372961948,45.069014621643475,43.76746333365245,40.399521078196216,175.9750414,536.9583333,44.73562042,300.0,88.08,2.803602361,1.34819935,1.4249042267087177,1188.006111,4720.058511,0.0,2223.808581,1173.575147,198.3773592,102329.3684,3.754661186,17.50018428373017,1.237877664,24.55520637096774,3.087143133,98.3166929855
2025-12-04 06:00:00,0.469726182,5.77515979,0.1780015,43.19997524,1.087786947,13.33,7.4,1.015,0.395,87.295,11.69,6.141,70.36,11.24,17.13,1.27,15.05301029,4.822222222,79.71111111,68.03,31.61,0.044,5.32,2.27,8.77,2.125,0.0255,0.13,54.75,11.18,0.0555,2.101424695,0.17,97.346,0.1,96.03,0.68,0.53,1.15,0.0,0.0,0.777,59.25191359,4.154325281,3.460786665,0.05,0.027067541,0.081994968,0.481347906,4.123780984,5.924718613,0.113377037,0.088649185,0.019202622,50.873,0.0,0.0,0.0,0.0,0.0,0.0,0.0,0.0,0.0,0.0,0.0,0.0,0.0,7.0,0.376538575,4.297905405,0.014279054,94.65686959,0.15,0.106202703,0.027195946,0.668310811,0.079236486,1.071979166,18.88168919,36.99175676,0.356013514,0.378040541,7.232162162,0.132027027,0.172027027,0.336013514,34.50817568,0.902094595,1.281554961,1485.189189,90.0,24.66666667,12.0,68.0,25.77777778,9.0,200.729918,181.2844262,194.2819672,240.6147541,204.2277664,25.86505830610662,47.72079129437739,64.84421019318125,89.8502137824926,57.945812277999494,48.864530285331284,67.22439945207188,41.46773903051752,42.15773489925098,40.46414821351121,170.9015701,534.0,43.20456955,300.0,88.08,2.755684955,1.34846384,1.4620103131303865,1143.680738,4753.486898,0.0,2205.304418,1231.653766,197.1696348,103665.605,3.73554791,17.50018428373017,1.205806162,24.55520637096774,3.086435537,97.64445803825001
2025-12-04 07:00:00,0.468830372,5.764146042,0.177662036,43.11758901,1.085712439,15.475,7.4,1.015,0.395,87.295,11.69,7.176,70.36,11.24,17.13,1.27,15.24431861,4.822222222,79.71111111,68.03,31.61,0.044,5.32,2.27,8.77,2.125,0.0255,0.13,54.75,11.18,0.0555,2.101424695,0.17,114.468,0.1,96.03,0.68,0.53,1.15,0.0,0.0,0.729,59.60264991,4.015994876,3.38502762,0.05,0.026983364,0.080339492,0.456403539,3.973665839,5.748508686,0.109168201,0.09033272,0.018950092,62.455,0.0,0.0,0.0,0.0,0.0,0.0,0.0,0.0,0.0,0.0,0.0,0.0,0.0,7.0,0.192034943,4.270148148,0.014,94.58365926,0.15,0.106822222,0.026,0.759407407,0.089962963,1.068434483,18.78511111,36.92162963,0.36,0.390148148,7.285185185,0.140148148,0.18,0.340074074,34.55681481,0.930888889,1.279254214,1481.985185,90.0,24.66666667,12.0,68.0,25.77777778,9.0,190.9772727,162.9942149,171.5607438,219.8103306,186.3356405,32.09202381473648,47.71307570601877,68.94974867502589,91.20029708890206,64.0188073950095,56.67535829787404,71.35315573577603,59.76472776925442,48.3493037114862,47.09426874352853,173.0735537,530.9710744,43.58659103,300.0,88.08,2.794379562,1.348182686,1.5043501004558444,1148.252479,4815.683674,0.0,2215.893818,1253.87114,205.2147988,108662.2041,3.600522764,17.50018428373017,1.246554017,24.55520637096774,3.018716996,97.93224586525
2025-12-04 08:00:00,0.484874943,5.702331363,0.191929665,44.32060027,1.262695164,13.194,8.5,1.025,0.4,87.44,11.535,6.192,70.21,11.09,16.82,1.88,15.33643132,4.822222222,79.71111111,68.03,31.61,0.044,5.265,2.155,9.015,2.14,0.0255,0.125,54.89,11.085,0.056,2.105340909,0.165,98.551,0.1,97.07,0.68,0.57,1.23,0.0,0.0,0.6,59.09772491,4.291167684,3.808746256,0.08,0.018589832,0.074031884,0.488538575,4.415269363,5.638578307,0.081796641,0.096820336,0.020179664,52.754,0.0,0.0,0.0,0.0,0.0,0.0,0.0,0.0,0.0,0.0,0.0,0.0,0.0,7.0,0.273681245,4.279037037,0.014,94.62321481,0.15,0.096155556,0.026,0.723851852,0.087740741,1.077281225,18.49177778,37.01940741,0.36,0.399037037,7.596296296,0.149037037,0.18,0.344518519,34.3657037,0.984222222,1.298395955,1481.096296,90.0,24.66666667,12.0,68.0,25.77777778,9.0,173.0388889,170.3080556,186.8772222,215.7263889,186.4876389,32.69392582864421,52.97188349644992,70.32339389223822,89.17043311326634,62.70915056180496,49.436438232051614,68.43700854611373,48.36426930406293,44.024180200095,41.19405836243362,163.0246081,522.7083333,43.70022897,300.0,94.07433333,2.820674122,1.348234972,1.4654870963585587,1153.641667,4793.780731,0.0,2221.241678,1222.976933,203.1136617,107744.9778,3.692300119,17.50018428373017,1.249794968,24.55520637096774,2.943696942,96.60076057325
2025-12-04 09:00:00,0.483216141,5.682823157,0.191273056,44.16897538,1.258375367,13.283,8.5,1.025,0.4,87.44,11.535,6.095,70.21,11.09,16.82,1.88,14.97480722,4.822222222,79.71111111,68.03,31.61,0.044,5.265,2.155,9.015,2.14,0.0255,0.125,54.89,11.085,0.056,2.105340909,0.165,98.545,0.1,97.07,0.68,0.57,1.23,0.0,0.0,0.602,59.11357827,4.284738617,3.806741089,0.08,0.018583566,0.07395293,0.487440746,4.408902958,5.630306992,0.081671318,0.096832868,0.020167132,53.389,0.0,0.0,0.0,0.0,0.0,0.0,0.0,0.0,0.0,0.0,0.0,0.0,0.0,7.0,0.207834231,4.287925926,0.014,94.66277037,0.15,0.085488889,0.026,0.688296296,0.085518519,1.086127966,18.19844444,37.11718519,0.36,0.407925926,7.907407407,0.157925926,0.18,0.348962963,34.17459259,1.037555556,1.317537696,1480.207407,90.0,24.66666667,12.0,68.0,25.77777778,9.0,172.4191667,147.1819444,165.7197222,206.8213889,173.0355556,32.91934653743175,50.035506104503554,66.3150715325724,92.57751672321248,71.87440959511503,54.66942188358641,75.57165566262313,73.26739457328813,51.750668460263256,45.0139776354642,156.9357286,527.6666667,44.43508189,300.0,95.42,2.831275661,1.3480885,1.4999144589682711,1141.046111,4814.935306,0.0,2227.415444,1241.374072,205.3030464,110162.5258,3.637245667,17.50018428373017,1.263253048,24.55520637096774,2.900760336,95.7939840395
2025-12-04 10:00:00,0.483047027,5.680834305,0.191206115,44.15351729,1.257934966,15.438,8.5,1.025,0.4,87.44,11.535,6.719,70.21,11.09,16.82,1.88,15.25836549,4.822222222,79.71111111,68.03,31.61,0.044,5.265,2.155,9.015,2.14,0.0255,0.125,54.89,11.085,0.056,2.105340909,0.165,114.976,0.1,97.07,0.68,0.57,1.23,0.0,0.0,0.736,59.1618691,4.265155059,3.800633157,0.08,0.018564479,0.073712431,0.484096653,4.389510273,5.605111772,0.081289572,0.096871043,0.020128957,61.912,0.0,0.0,0.0,0.0,0.0,0.0,0.0,0.0,0.0,0.0,0.0,0.0,0.0,7.0,0.281750455,4.244,0.014,94.534,0.15,0.0853,0.02255,0.8525,0.09765,1.093880804,18.5785,37.2205,0.337,0.40425,7.69825,0.137,0.17425,0.35575,34.0265,0.96375,1.32010653,1492.65,90.0,24.66666667,12.0,68.0,25.77777778,9.0,190.3936111,158.0319444,162.4502778,216.8772222,181.9382639,27.874584656480806,45.38477210877468,62.70970345891078,92.66735466328117,67.01812322488246,50.756509118435986,75.60439876921814,64.68686307501048,47.686724989453495,44.14559916982708,159.9074144,526.0138889,44.02736011,298.5,95.42,2.857357531,1.348388097,1.4973077375180948,1131.440833,4934.432411,0.0,2213.459683,1200.344497,199.4782811,108517.4064,3.787157883,17.50018428373017,1.282732053,24.55520637096774,2.920749731,95.812732408
2025-12-04 11:00:00,0.481955931,5.668002566,0.190774223,44.05378433,1.255093571,13.252,8.5,1.025,0.4,87.44,11.535,6.208,70.21,11.09,16.82,1.88,14.11352389,4.822222222,79.71111111,68.03,31.61,0.044,5.265,2.155,9.015,2.14,0.0255,0.125,54.89,11.085,0.056,2.105340909,0.165,98.18,0.1,97.07,0.68,0.57,1.23,0.0,0.0,0.792,59.11823791,4.282848972,3.806151726,0.08,0.018581724,0.073929724,0.48711807,4.407031731,5.627875871,0.081634483,0.096836552,0.020163448,52.977,0.0,0.0,0.0,0.0,0.0,0.0,0.0,0.0,0.0,0.0,0.0,0.0,0.0,7.0,0.213020031,4.25973913,0.013547826,94.49146087,0.14773913,0.089713043,0.02226087,0.87826087,0.097278261,1.093235262,18.80826087,37.23704348,0.32226087,0.411304348,7.474173913,0.129043478,0.176782609,0.36,34.06304348,0.915826087,1.312670493,1497.930435,90.0,24.66666667,12.0,68.0,25.77777778,9.0,164.9702778,162.7641667,158.6458333,195.4611111,170.4603472,37.03124166198421,46.54151349181555,68.68377187952007,89.33959451720656,63.7029021540514,56.171715730824275,71.49466900261118,59.075585564492144,48.02498010178688,46.116839506541126,157.8240836,514.1527778,44.70888394,297.0,89.42566667,2.845984425,1.348095119,1.426934720145282,1140.635278,4981.835542,0.0,2256.013519,1195.820717,198.8758425,107210.82,3.873929,17.50018428373017,1.279582128,24.55520637096774,2.783267447,95.161691077
2025-12-04 12:00:00,0.480062427,5.645734166,0.190024711,43.8807062,1.25016257,15.378,8.5,1.025,0.4,87.44,11.535,7.467,70.21,11.09,16.82,1.88,12.85630283,4.822222222,79.71111111,68.03,31.61,0.044,5.265,2.155,9.015,2.14,0.0255,0.125,54.89,11.085,0.056,2.105340909,0.165,114.911,0.1,97.07,0.68,0.57,1.23,0.0,0.0,0.929,59.12265066,4.281059456,3.805593593,0.08,0.01857998,0.073907748,0.486812492,4.405259656,5.625573569,0.0815996,0.09684004,0.02015996,61.928,0.0,0.0,0.0,0.0,0.0,0.0,0.0,0.0,0.0,0.0,0.0,0.0,0.0,7.0,0.176378882,4.374521739,0.012504348,94.62867826,0.142521739,0.095973913,0.027478261,0.643478261,0.074843478,1.082042592,18.57347826,37.13791304,0.327478261,0.437391304,7.437652174,0.149913043,0.192434783,0.36,34.32391304,0.952347826,1.298747071,1488.53913,90.0,24.66666667,12.0,68.0,25.77777778,9.0,170.3975,163.9294444,168.8844444,197.4127778,175.1560417,42.041189478448956,49.76379293009575,70.5290874512537,90.03576498164651,71.13396180728984,58.01843028245568,73.46805131539278,64.0048525924957,49.81918422489885,45.70280937012022,128.4748089,500.5055556,44.09398267,295.0055556,89.64269836918746,2.835804856,1.347949822,1.4090654110176117,1141.964167,4960.892533,0.0,2293.095569,1198.430658,198.6199603,106786.4917,3.873613483,17.50018428373017,1.265683608,24.55520637096774,2.569372097,90.77430107925
2025-12-04 13:00:00,0.47695962,5.609243864,0.188796516,43.59709026,1.242082344,15.156,8.5,1.025,0.4,87.44,11.535,7.289,70.21,11.09,16.82,1.88,13.36071185,4.822222222,79.71111111,68.03,31.61,0.044,5.265,2.155,9.015,2.14,0.0255,0.125,54.89,11.085,0.056,2.105340909,0.165,114.803,0.1,97.07,0.68,0.57,1.23,0.0,0.0,0.921,59.12710771,4.27925197,3.805029854,0.08,0.018578218,0.073885551,0.486503845,4.403469787,5.623248149,0.081564366,0.096843563,0.020156437,62.805,0.0,0.0,0.0,0.0,0.0,0.0,0.0,0.0,0.0,0.0,0.0,0.0,0.0,7.0,0.262243164,4.43496,0.012,94.791472,0.13504,0.102224,0.039424,0.4308,0.05408,1.061555468,18.31368,36.79984,0.37712,0.46984,7.41752,0.19224,0.21736,0.34512,34.67568,1.02704,1.275495287,1477.056,90.0,24.66666667,12.0,68.0,25.77777778,9.0,161.99,137.9169444,144.0297222,170.8333333,153.6925,45.10622314241118,49.12689785391004,67.91994189761033,92.62425882940865,80.24190994241877,63.85652452143495,81.50372256852839,92.80023722819578,58.848718920754095,48.63345782336424,147.1908736,495.6944444,43.71591333,295.0,90.77133333,2.842648817,1.348068536,1.4416655339917166,1137.889444,4965.865167,0.0,2278.496042,1211.075803,200.9141203,108449.5033,3.816994994,17.50018428373017,1.275149398,24.55520637096774,2.614647656,93.25279075200001
2025-12-04 14:00:00,0.481954367,5.667984175,0.190773604,44.05364139,1.255089498,13.017,8.5,1.025,0.4,87.44,11.535,6.211,70.21,11.09,16.82,1.88,11.74096584,4.822222222,79.71111111,68.03,31.61,0.044,5.265,2.155,9.015,2.14,0.0255,0.125,54.89,11.085,0.056,2.105340909,0.165,98.389,0.1,97.07,0.68,0.57,1.23,0.0,0.0,0.774,59.21036559,4.245488105,3.794499214,0.08,0.01854531,0.073470907,0.48073832,4.370035005,5.579809258,0.080906201,0.09690938,0.02009062,55.992,0.0,0.0,0.0,0.0,0.0,0.0,0.0,0.0,0.0,0.0,0.0,0.0,0.0,7.0,0.077415292,4.44456,0.012,94.978192,0.12544,0.108464,0.057664,0.2388,0.03488,1.032373534,18.03048,36.23824,0.46832,0.50824,7.41272,0.25464,0.25096,0.31632,35.11248,1.13744,1.243516973,1463.616,90.0,24.66666667,12.0,68.0,25.77777778,9.0,129.9780556,134.0252778,138.6019444,159.1208333,140.4315278,48.5274939208623,49.51415444265194,70.31444047441909,90.92223710078395,78.84670385663696,65.10096301903178,78.30859421047523,89.45918150149294,58.97590640126646,49.48934852749878,117.3290924,500.0416667,44.81524578,295.0,91.11825040512257,2.830672847,1.356858842,1.3946064009021482,1129.507222,4963.3356,0.0,2317.258561,1218.159586,198.510595,107462.3681,3.849650931,17.50018428373017,1.258601678,24.55520637096774,2.344023286,89.296104743
2025-12-04 15:00:00,0.477546848,5.616149915,0.189028961,43.65076661,1.243611584,15.849,8.5,1.025,0.4,87.44,11.535,6.929,70.21,11.09,16.82,1.88,15.89503049,4.822222222,79.71111111,68.03,31.61,0.044,5.265,2.155,9.015,2.14,0.0255,0.125,54.89,11.085,0.056,2.105340909,0.165,115.591,0.1,97.07,0.68,0.57,1.23,0.0,0.0,0.783,58.95381751,4.349526971,3.826947983,0.08,0.018646712,0.074748577,0.498504021,4.473059846,5.71366043,0.082934249,0.096706575,0.020293425,61.307,0.0,0.0,0.0,0.0,0.0,0.0,0.0,0.0,0.0,0.0,0.0,0.0,0.0,7.0,0.347891618,4.4552,0.012,95.0801,0.1174,0.1146,0.07138,0.1274,0.02192,1.008099295,17.7088,35.7874,0.5746,0.543,7.3892,0.303,0.27,0.2922,35.503,1.291,1.216244393,1452.88,90.0,24.66666667,12.0,68.0,25.77777778,9.0,163.2830556,144.63,156.4283333,187.4125,162.9384722,36.32315488146497,48.44072392720602,64.15786033959967,91.44064803810957,71.36749926055256,57.22848874818742,76.84881215979897,79.02856686127416,54.054447432252246,44.35084735226961,154.657402,528.0611111,44.01360681,293.5166667,92.10538701428433,2.764897564,1.348463403,1.4523338769369496,1181.929444,4944.925039,0.0,2234.033267,1260.232008,208.47646,106928.9758,3.854880539,17.50018428373017,1.182216844,24.55520637096774,2.888912992,93.87127243999998
2025-12-04 16:00:00,0.486960912,5.863406895,0.208697534,43.33952113,1.142867446,13.866,8.5,1.025,0.4,87.44,11.535,6.416,70.16,11.23,17.07,1.54,15.79079807,4.822222222,79.71111111,68.03,31.61,0.046,5.5,2.09,9.28,2.39,0.028,0.14,54.78,10.86,0.055,1.974545455,0.16,98.669,0.1,97.07,0.68,0.57,1.23,0.0,0.0,0.687,59.00063606,4.330540473,3.821026268,0.08,0.018628207,0.074515409,0.495261882,4.454258402,5.689233358,0.082564142,0.096743586,0.020256414,52.306,0.0,0.0,0.0,0.0,0.0,0.0,0.0,0.0,0.0,0.0,0.0,0.0,0.0,7.0,0.289704902,4.4672,0.012,95.0711,0.1114,0.1206,0.07918,0.1214,0.01712,0.990242814,17.3368,35.4814,0.7006,0.573,7.3412,0.333,0.27,0.2742,35.833,1.501,1.195125466,1445.68,90.0,24.66666667,12.0,68.0,25.77777778,9.0,174.9655556,153.815,163.04,195.8066667,171.9068056,35.13749285626574,47.538189318718736,62.36482018095393,91.12900395730796,70.24113130541633,55.198846971779176,76.44417576010261,73.60195917425267,51.99287615037491,42.52450121348127,173.5147664,534.2111111,44.16793519,291.7916667,91.0055,2.683063194,1.348307281,1.4315767971523214,1185.486944,4946.637708,0.0,2237.215406,1314.086219,209.6146333,104831.8314,3.933498275,17.50018428373017,1.154873907,24.55520637096774,2.885802483,95.93862322300001
2025-12-04 17:00:00,0.519359723,6.253515034,0.222582738,46.22301536,1.218905473,18.492,8.5,1.025,0.4,87.44,11.535,8.621,70.16,11.23,17.07,1.54,17.21764668,4.822222222,79.71111111,68.03,31.61,0.046,5.5,2.09,9.28,2.39,0.028,0.14,54.78,10.86,0.055,1.974545455,0.16,131.16,0.1,97.07,0.68,0.57,1.23,0.0,0.0,1.125,58.84019212,4.395605883,3.841319574,0.08,0.018691624,0.075314458,0.506372467,4.518689646,5.772943241,0.083832473,0.096616753,0.020383247,67.249,0.0,0.0,0.0,0.0,0.0,0.0,3.089,0.0,0.0,0.0,0.0,0.0,0.0,7.0,0.127405292,4.455625,0.0122875,94.95745,0.11575,0.1171125,0.0686375,0.243625,0.0295125,0.997864979,17.526,35.6975,0.65525,0.52825,7.2725,0.302625,0.24125,0.28725,35.77775,1.4235,1.201125887,1451.475,90.0,24.66666667,12.0,68.0,25.77777778,9.0,136.2330556,130.03,146.2380556,156.4297222,142.2327083,39.6573599472388,50.54702588883373,62.03622203941708,90.43306837917878,73.03442712670778,58.946360469950974,78.8658845569096,92.31214199197484,58.994753222823675,42.02288795294132,161.8930221,537.2944444,43.62369653,289.0,91.86145182358152,2.697591097,1.348347053,1.4216481191261783,1212.476944,4904.232364,0.0,2215.018792,1295.746778,211.4315544,104373.5857,3.923129994,17.50018428373017,1.162995054,24.55520637096774,3.173852242,93.70082542825
2025-12-04 18:00:00,0.527525206,6.351834108,0.226082231,46.9497433,1.23806936,13.985,8.5,1.025,0.4,87.44,11.535,6.584,70.16,11.23,17.07,1.54,18.24733653,4.822222222,79.71111111,68.03,31.61,0.046,5.5,2.09,9.28,2.39,0.028,0.14,54.78,10.86,0.055,1.974545455,0.16,98.938,0.1,97.07,0.68,0.57,1.23,0.0,0.0,0.715,58.91167879,4.366615635,3.832277781,0.08,0.018663368,0.074958438,0.501422085,4.489981955,5.735645847,0.083267361,0.096673264,0.020326736,51.537,0.0,0.0,0.0,0.0,0.0,0.0,0.0,0.0,0.0,0.0,0.0,0.0,0.0,7.0,-0.009354283,4.436875,0.0126625,94.81195,0.12325,0.1107375,0.0525125,0.404875,0.0471375,1.013241514,17.886,36.0725,0.55775,0.46075,7.1975,0.253875,0.20375,0.30975,35.60525,1.2585,1.215380023,1461.225,90.0,24.66666667,12.0,68.0,25.77777778,9.0,128.1733333,113.8144444,118.4716667,141.8430556,125.575625,32.1071032498308,45.794389895044844,53.16801665875056,92.14023183489421,73.04503028506502,53.72888228199315,84.34573253067845,105.03079751330472,60.889583980194686,40.43132420590223,185.4806244,543.7277778,43.50447467,289.0,98.37866667,2.679615047,1.348186056,1.4464772817014964,1197.378889,4871.305008,0.0,2161.591969,1289.422683,207.0335125,102765.1034,3.955083781,17.50018428373017,1.15574036,24.55520637096774,3.394016808,96.826182733
2025-12-04 19:00:00,0.525571306,6.32830756,0.225244845,46.77584622,1.233483677,13.968,8.5,1.025,0.4,87.44,11.535,6.674,70.16,11.23,17.07,1.54,18.16790474,4.822222222,79.71111111,68.03,31.61,0.046,5.5,2.09,9.28,2.39,0.028,0.14,54.78,10.86,0.055,1.974545455,0.16,98.673,0.1,97.07,0.68,0.57,1.23,0.0,0.0,0.571,58.99430295,4.333108765,3.821827295,0.08,0.01863071,0.07454695,0.495700444,4.456801662,5.692537592,0.082614206,0.096738579,0.020261421,52.471,0.0,0.0,0.0,0.0,0.0,0.0,0.0,0.0,0.0,0.0,0.0,0.0,0.0,7.0,0.43285701,4.41625,0.013075,94.690525,0.13075,0.105525,0.038,0.54325,0.062625,1.025571941,18.20475,36.389,0.4625,0.397,7.13,0.21,0.16925,0.327,35.48225,1.11825,1.22651951,1470.3,90.0,24.66666667,12.0,68.0,25.77777778,9.0,139.5602778,119.5191667,132.1030556,147.5338889,134.6790972,34.637622709261905,48.345673271593654,54.02344854666404,91.48980980804036,73.9890697130644,56.80630497336119,83.32883715450362,105.95510628988438,62.7440873259639,39.46253458644182,178.6585272,554.4,44.81452503,290.5555556,91.7692753289452,2.686434964,1.3481794,1.433010297971531,1205.08,4621.243156,0.0,2153.305236,1265.772356,205.0795406,101484.1313,3.800152175,17.50018428373017,1.14347264,24.55520637096774,3.41647375,96.311143754
2025-12-04 20:00:00,0.525522691,6.327722198,0.22522401,46.7715195,1.233369581,13.794,8.5,1.025,0.4,87.44,11.535,6.475,70.16,11.23,17.07,1.54,17.56945297,4.822222222,79.71111111,68.03,31.61,0.046,5.5,2.09,9.28,2.39,0.028,0.14,54.78,10.86,0.055,1.974545455,0.16,98.989,0.1,97.07,0.68,0.57,1.23,0.0,0.0,0.626,59.07681152,4.299648768,3.811391428,0.08,0.018598098,0.074136037,0.489986807,4.423667785,5.649489642,0.081961964,0.096803804,0.020196196,51.846,0.0,0.0,0.0,0.0,0.0,0.0,0.0,0.0,0.0,0.0,0.0,0.0,0.0,7.0,0.235417142,4.37875,0.013825,94.785775,0.13825,0.110775,0.038,0.47575,0.058875,1.010487397,18.15225,36.179,0.3875,0.367,7.13,0.21,0.16175,0.297,35.80475,1.20075,1.209627166,1473.3,90.0,24.66666667,12.0,68.0,25.77777778,9.0,161.9799443,162.1623955,167.8796657,180.6576602,168.1699164,41.10885979307534,54.1160420331762,71.61928006001692,86.79163842055794,62.51391625079037,57.201514049679645,70.11701310846135,63.895493705142655,50.829748769549,43.11087533833455,206.6525833,542.9108635,43.40002167,299.0,85.01927577,2.782944111,1.348185747,1.4414366474766667,1203.650696,4518.493708,0.0,2185.296008,1246.997794,211.1428064,107150.5763,3.516417833,17.50018428373017,1.219864602,24.55520637096774,3.347784811,102.13146728725
2025-12-04 21:00:00,0.524331601,6.313380502,0.224713543,46.66551249,1.230574166,15.971,8.5,1.025,0.4,87.44,11.535,7.662,70.16,11.23,17.07,1.54,16.83643011,4.822222222,79.71111111,68.03,31.61,0.046,5.5,2.09,9.28,2.39,0.028,0.14,54.78,10.86,0.055,1.974545455,0.16,116.074,0.1,97.07,0.68,0.57,1.23,0.0,0.0,0.726,59.31111108,4.204632426,3.781756702,0.08,0.01850549,0.07296917,0.473761794,4.329577529,5.527246396,0.080109794,0.096989021,0.020010979,61.661,0.0,0.0,0.0,0.0,0.0,0.0,0.0,0.0,0.0,0.0,0.0,0.0,0.0,7.0,0.28155282,4.356268657,0.014068657,94.78252836,0.14,0.113373134,0.038,0.494328358,0.061432836,1.012906028,18.22238806,36.18835821,0.390597015,0.356567164,7.13,0.21,0.156567164,0.293432836,35.72895522,1.216567164,1.21247091,1466.791045,90.0,24.66666667,12.0,68.0,25.77777778,9.0,187.2211111,169.8719444,175.8808333,206.0144444,184.7470833,35.559191558451545,54.91420060334693,69.29714723716653,88.75513063534495,66.70414168080998,48.852715945595065,72.5625046692825,59.744101366594464,46.92726486465579,40.76498168349934,181.15289,539.1388889,43.92549461,299.0,92.94044444,2.787905019,1.347884075,1.480343924451317,1172.819167,4314.668517,0.0,2173.546886,1253.363317,207.9290422,107914.4228,3.334853264,17.50018428373017,1.221238311,24.55520637096774,3.168410814,98.752757925
2025-12-04 22:00:00,0.525435706,6.326674822,0.225186731,46.76377779,1.233165431,13.897,8.5,1.025,0.4,87.44,11.535,6.665,70.16,11.23,17.07,1.54,16.29988424,4.822222222,79.71111111,68.03,31.61,0.046,5.5,2.09,9.28,2.39,0.028,0.14,54.78,10.86,0.055,1.974545455,0.16,100.238,0.1,97.07,0.68,0.57,1.23,0.0,0.0,0.515,58.81132725,4.407311558,3.844970466,0.08,0.018703033,0.075458212,0.50837133,4.530281231,5.788003174,0.084060654,0.096593935,0.020406065,45.372,0.0,0.0,0.0,0.0,0.0,0.0,3.099,0.0,0.0,0.0,0.0,0.0,0.0,7.0,0.214498177,4.338358209,0.014158209,94.74930448,0.14,0.115164179,0.038,0.539104478,0.065910448,1.020651713,18.32985075,36.26447761,0.417462687,0.352089552,7.13,0.21,0.152089552,0.297910448,35.5319403,1.212089552,1.22132129,1457.38806,90.0,24.66666667,12.0,68.0,25.77777778,9.0,157.9247222,125.8930556,141.0963889,172.2111111,149.2813194,41.75060960007454,53.03380631017629,61.92737290142455,92.45820171383312,85.09019529847171,58.23226844550692,84.02314865017567,106.52296342486272,62.48835523512638,44.197174663697965,171.2502503,539.6388889,44.77589458,299.0,95.18166667,2.765898236,1.348195792,1.463702654878635,1212.832222,4266.437142,0.0,2214.429756,1258.693208,212.6133511,106814.0789,3.333357731,17.50018428373017,1.20780679,24.55520637096774,3.123931014,97.44065816475
2025-12-04 23:00:00,0.52112712,6.27479594,0.223340194,46.38031372,1.223053446,14.089,8.5,1.025,0.4,87.44,11.535,6.61,70.16,11.23,17.07,1.54,16.51478693,4.822222222,79.71111111,68.03,31.61,0.046,5.5,2.09,9.28,2.39,0.028,0.14,54.78,10.86,0.055,1.974545455,0.16,99.13,0.0,0.0,0.0,0.0,0.0,0.0,0.0,0.0,59.36336522,4.183441612,3.775147481,0.08,0.018484836,0.072708932,0.470143246,4.308593254,5.499983361,0.079696718,0.097030328,0.019969672,52.888,0.0,0.0,0.0,0.0,0.0,0.0,0.0,0.0,0.0,0.0,0.0,0.0,0.0,7.0,0.291148452,4.321272727,0.013821818,94.70741455,0.142909091,0.113672727,0.034218182,0.594909091,0.071781818,1.036801972,18.47309091,36.52690909,0.412545455,0.344181818,7.103818182,0.195454545,0.15,0.308727273,35.23636364,1.148909091,1.238412715,1459.690909,90.0,24.66666667,12.0,68.0,25.77777778,9.0,161.0108333,159.2658333,180.2847222,194.6202778,173.7954167,37.855171236914146,57.420078206401755,67.84835685437517,87.74059115542389,68.08270681381515,51.90700164203028,71.07415673444316,66.94595713664182,51.41095989671108,38.701778874406514,163.0403017,542.1111111,44.39042925,299.0,89.73684668524899,2.781808519,1.312402961,1.436948340686447,1190.649167,4140.961889,0.0,2180.657117,1198.622558,205.5015692,105208.1559,3.300430708,17.50018428373017,1.241668213,24.55520637096774,3.161964692,96.35283997524999
2025-12-05 00:00:00,0.510870803,6.141092772,0.234149118,46.56374502,1.11752988,14.056,7.0,1.015,0.41,87.57,11.415,6.56,70.11,11.41,16.96,1.52,15.72951485,5.09,79.62,68.03,31.61,0.048,5.5,2.05,9.52,2.1,0.026,0.12,55.28,10.84,0.057,2.100775194,0.16,99.171,0.0,0.0,0.0,0.0,0.0,0.0,0.0,0.0,59.79889859,3.946683856,4.105033874,0.076608489,0.02388695,0.068625942,0.456110935,4.457988893,5.077027635,0.08365199,0.081130504,0.017773899,52.941,0.0,0.0,0.0,0.0,0.0,0.0,0.0,0.0,0.0,0.0,0.0,0.0,0.0,7.0,0.329438976,4.304909091,0.013112727,94.65794182,0.148363636,0.109309091,0.027127273,0.660363636,0.078872727,1.060306234,18.64763636,36.95236364,0.379818182,0.333272727,7.054727273,0.168181818,0.15,0.325090909,34.85454545,1.034363636,1.262715055,1472.236364,90.0,24.66666667,12.0,68.0,25.77777778,9.0,189.0669444,170.7736111,191.7858333,222.1255556,193.4379861,36.15149144393192,57.10499963935942,66.69251705357402,90.02145885614482,65.05673122998229,52.21086630096458,66.44417110714008,54.6376103588471,47.329702586094555,38.92811131238405,184.6514086,546.3055556,43.95955406,297.4444444,85.18491667,2.802031014,1.348240403,1.4432419777800622,1179.0025,3862.745778,0.0,2185.438583,1219.547836,204.4474389,106057.9889,3.041263322,17.50018428373017,1.241521908,24.55520637096774,3.102101014,98.82742273950001
2025-12-05 01:00:00,0.500805677,6.020101579,0.229535935,45.6463508,1.095512419,14.373,7.0,1.015,0.41,87.57,11.415,6.386,70.11,11.41,16.96,1.52,14.69743759,5.09,79.62,68.03,31.61,0.048,5.5,2.05,9.52,2.1,0.026,0.12,55.28,10.84,0.057,2.100775194,0.16,99.067,0.0,0.0,0.0,0.0,0.0,0.0,0.0,0.0,59.91516124,3.899423362,4.105033874,0.075779357,0.023859312,0.06804555,0.447663006,4.413492171,5.013553014,0.082914984,0.081406881,0.017718624,54.731,0.0,0.0,0.0,0.0,0.0,0.0,0.0,0.0,0.0,0.0,0.0,0.0,0.0,7.0,0.386592867,4.316912752,0.01304094,94.69285168,0.15,0.107154362,0.025,0.617986577,0.077053691,1.075471432,18.61543624,37.20120805,0.38409396,0.335637584,7.093557047,0.165637584,0.152818792,0.335637584,34.59342282,1.019731544,1.280552775,1474.026846,90.0,24.66666667,12.0,68.0,25.77777778,9.0,220.1661111,180.785,204.4602778,240.1855556,211.3992361,39.38843038007002,59.203889489935975,67.59421530257242,91.64703929369296,74.25303560933986,51.266340194204645,70.1463523241276,56.86727363457146,46.79547776719629,38.664466709433924,168.8034253,539.9388889,43.16420706,297.0,87.06836111,2.814561544,1.348156603,1.445481424231155,1190.4225,3794.582114,0.0,2220.708933,1209.153058,205.6798133,106209.5389,2.982144292,17.50018428373017,1.253403828,24.55520637096774,2.946871789,96.61645385225
2025-12-05 02:00:00,0.501072893,6.023313729,0.229658409,45.67070635,1.096096952,16.833,7.0,1.015,0.41,87.57,11.415,7.449,70.11,11.41,16.96,1.52,14.44868579,5.09,79.62,68.03,31.61,0.048,5.5,2.05,9.52,2.1,0.026,0.12,55.28,10.84,0.057,2.100775194,0.16,114.967,0.1,96.07,0.7,0.53,1.18,0.0,0.0,0.273,59.45312542,4.087239827,4.105033874,0.079074383,0.023969146,0.070352068,0.481235657,4.590325217,5.265805537,0.085843896,0.080308539,0.017938292,59.96,0.0,0.0,0.0,0.0,0.0,0.0,0.0,0.0,0.0,0.0,0.0,0.0,0.0,7.0,0.176308774,4.341073826,0.013242282,94.7639255,0.15,0.105946309,0.025,0.529395973,0.071416107,1.087062745,18.49463087,37.37436242,0.404228188,0.343691275,7.170067114,0.173691275,0.156845638,0.343691275,34.38402685,1.047919463,1.295619944,1471.208054,90.0,24.66666667,12.0,68.0,25.77777778,9.0,174.1033333,169.2133333,182.7436111,209.6633333,183.9309028,38.665245028181374,58.08846632035703,70.82884400090107,89.53239358240708,64.5846739646916,51.68560373529861,66.0371150819245,52.09730118980758,46.14201245996049,40.624043539234975,163.2527631,535.0,43.17798736,297.0,88.505,2.801822072,1.348168103,1.4476568649687727,1140.273333,3907.230328,0.0,2195.068089,1245.544539,203.0781617,108236.3139,3.011852606,17.50018428373017,1.250035249,24.55520637096774,2.892594161,95.88099111075
2025-12-05 03:00:00,0.502527657,6.040801207,0.230325176,45.80330204,1.099279249,11.932,7.0,1.015,0.41,87.57,11.415,5.361,70.11,11.41,16.96,1.52,15.67519891,5.09,79.62,68.03,31.61,0.048,5.5,2.05,9.52,2.1,0.026,0.12,55.28,10.84,0.057,2.100775194,0.16,81.805,0.1,96.07,0.7,0.53,1.18,0.0,0.0,0.444,59.33295111,4.136090397,4.105033874,0.07993141,0.023997714,0.070951987,0.489967816,4.636319029,5.331415758,0.086605698,0.080022863,0.017995427,45.488,0.0,0.0,0.0,0.0,0.0,0.0,0.0,0.0,0.0,0.0,0.0,0.0,0.0,7.0,0.287241341,4.354951456,0.013223301,94.81068932,0.148737864,0.104242718,0.025,0.475145631,0.068009709,1.099723707,18.44038835,37.54029126,0.411165049,0.353786408,7.245145631,0.178737864,0.162524272,0.353786408,34.13796117,1.06368932,1.311971154,1469.504854,90.0,24.66666667,12.0,68.0,25.77777778,9.0,179.4294444,148.7522222,179.2391667,215.2272222,180.6620139,32.176914014998005,57.19555572963249,62.535825636448266,93.41405772231309,72.79321271596933,49.70207175142524,72.58220751701487,71.72998591533474,51.03457430199869,38.57461873338971,165.31048,534.7333333,43.48914458,297.0,94.82277778,2.812994261,1.348360353,1.493844643520425,1153.833333,3931.327475,0.0,2172.52885,1233.550408,204.4856211,108317.6544,3.031385644,17.50018428373017,1.260181886,24.55520637096774,3.047180394,96.15363860000001
2025-12-05 04:00:00,0.507827564,6.104510512,0.2327543,46.28636653,1.110872797,14.127,7.0,1.015,0.41,87.57,11.415,6.489,70.11,11.41,16.96,1.52,14.36987773,5.09,79.62,68.03,31.61,0.048,5.5,2.05,9.52,2.1,0.026,0.12,55.28,10.84,0.057,2.100775194,0.16,97.922,0.1,96.07,0.7,0.53,1.18,0.0,0.0,0.535,59.20511409,4.18805584,4.105033874,0.080843085,0.024028103,0.071590159,0.499256765,4.685245557,5.4012095,0.087416075,0.079718972,0.018056206,54.692,0.0,0.0,0.0,0.0,0.0,0.0,0.0,0.0,0.0,0.0,0.0,0.0,0.0,7.0,0.312071942,4.331650485,0.012407767,94.76956311,0.142912621,0.100747573,0.025,0.545048544,0.072669903,1.11625186,18.62679612,37.68009709,0.37038835,0.371262136,7.315048544,0.172912621,0.174174757,0.371262136,33.75932039,1.034563107,1.332964667,1471.834951,90.0,24.66666667,12.0,68.0,25.77777778,9.0,186.3372222,159.3705556,184.2161111,221.0938889,187.7544444,33.58883718163324,55.49295210960908,61.85695326394858,92.48421819827007,71.31544491143558,50.6406519478616,71.08441439803647,65.72141699465993,49.84692606336064,38.13172473652382,159.3515233,530.95,43.48353286,297.0,90.17722222,2.770805139,1.348469406,1.4464810468019422,1148.951667,3906.413706,0.0,2197.006453,1233.1624,199.6928531,105110.1704,3.112004047,17.50018428373017,1.234098413,24.55520637096774,2.981626192,95.36407683725
2025-12-05 05:00:00,0.501611238,6.029785088,0.229905151,45.71977428,1.097274583,16.658,7.0,1.015,0.41,87.57,11.415,7.539,70.11,11.41,16.96,1.52,14.95612848,5.09,79.62,68.03,31.61,0.048,5.5,2.05,9.52,2.1,0.026,0.12,55.28,10.84,0.057,2.100775194,0.16,114.109,0.1,96.07,0.7,0.53,1.18,0.0,0.0,0.622,59.07704459,4.24011579,4.105033874,0.081756417,0.024058547,0.072229492,0.508562608,4.734261065,5.471130174,0.088227927,0.079414528,0.018117094,61.318,0.0,0.0,0.0,0.0,0.0,0.0,0.0,0.0,0.0,0.0,0.0,0.0,0.0,7.0,0.348165758,4.324166667,0.012,94.68483333,0.14,0.10025,0.023958333,0.63625,0.078541667,1.122632656,18.86375,37.69375,0.3375,0.375833333,7.308333333,0.16375,0.177916667,0.377916667,33.57625,0.999166667,1.340297338,1475.916667,90.0,24.66666667,12.0,68.0,25.77777778,9.0,186.4558333,183.7986111,203.9261111,219.0530556,198.3084028,37.70591819922495,62.18333693494358,73.528227100929,88.49475831861128,61.3359889676899,47.59941190869591,63.32021432869104,39.19066033646408,41.70002740268418,37.01428755232257,168.4248703,530.8527778,43.85067106,297.0,88.8,2.822924636,1.34810895,1.454976095247709,1133.894722,3869.287486,0.0,2172.016436,1219.938072,200.1823281,107796.0813,2.995119842,17.50018428373017,1.264770514,24.55520637096774,2.932307753,96.56629531475001
2025-12-05 06:00:00,0.510254151,6.133680108,0.233866486,46.50753982,1.116180956,11.804,7.0,1.015,0.41,87.57,11.415,5.429,70.11,11.41,16.96,1.52,14.39817819,5.09,79.62,68.03,31.61,0.048,5.5,2.05,9.52,2.1,0.026,0.12,55.28,10.84,0.057,2.100775194,0.16,81.477,0.1,96.07,0.7,0.53,1.18,0.0,0.0,0.451,58.94139705,4.295256192,4.105033874,0.082723793,0.024090793,0.072906655,0.518419089,4.786176883,5.545188141,0.089087816,0.079092069,0.018181586,39.97,0.0,0.0,0.0,0.0,0.0,0.0,0.0,0.0,0.0,0.0,0.0,0.0,0.0,7.0,0.178220928,4.3325,0.012,94.5565,0.14,0.10275,0.021875,0.74875,0.085625,1.118866095,19.15125,37.58125,0.3125,0.3675,7.225,0.15125,0.17375,0.37375,33.58875,0.9575,1.333969165,1481.75,90.0,24.66666667,12.0,68.0,25.77777778,9.0,183.5069672,170.5356557,194.3565574,220.0237705,192.1057377,38.763739597139306,59.99335675411274,70.81857916163986,90.31488515628763,67.95275936355046,51.66434923621914,66.57206050801256,53.336064204867114,46.581964913325336,39.671128983819656,162.1416463,525.0409836,42.96427631,297.0,88.8,2.81159866,1.348345574,1.4545366375355009,1149.698361,3870.438742,0.0,2203.171951,1237.970627,204.3394971,108541.1439,2.97741493,17.50018428373017,1.267455881,24.55520637096774,2.95086709,95.73376813475
2025-12-05 07:00:00,0.483429551,5.811226065,0.221571878,44.06258931,1.057502143,13.996,7.0,1.015,0.41,87.57,11.415,6.31,70.11,11.41,16.96,1.52,13.74259176,5.09,79.62,68.03,31.61,0.048,5.5,2.05,9.52,2.1,0.026,0.12,55.28,10.84,0.057,2.100775194,0.16,97.612,0.1,96.07,0.7,0.53,1.18,0.0,0.0,0.758,59.22327221,4.180674609,4.105033874,0.08071359,0.024023786,0.071499513,0.497937352,4.678295977,5.391295917,0.087300969,0.079762137,0.018047573,50.281,0.0,0.0,0.0,0.0,0.0,0.0,0.0,0.0,0.0,0.0,0.0,0.0,0.0,7.0,0.439567781,4.3315,0.01205,94.45795,0.1405,0.1055,0.0202,0.8405,0.0918,1.114823675,19.43,37.4465,0.3045,0.362,7.15,0.141,0.1705,0.369,33.5895,0.9265,1.327688211,1487.05,90.0,24.66666667,12.0,68.0,25.77777778,9.0,221.5652893,174.4553719,203.1012397,246.7272727,211.4622934,28.74298812181786,54.95896007476668,60.11173589633418,93.63652586821573,69.82751908860433,48.188665473618244,70.85362953956661,57.23419412451824,46.74132808592648,36.04735490632076,134.4763293,515.1280992,43.74177583,297.0,87.48255988284943,2.812248864,1.337202798,1.4664961686632783,1115.007438,3856.415934,0.0,2176.060492,1182.718017,191.7007388,104173.4059,3.093402566,17.50018428373017,1.263728601,24.55520637096774,2.874029145,92.06811363225
2025-12-05 08:00:00,0.935169379,11.79693788,0.430677515,87.26789274,3.757588805,15.793,7.0,1.015,0.41,87.57,11.415,7.357,69.94,11.49,16.95,1.62,12.76848552,5.09,79.62,68.03,31.61,0.048,5.5,2.25,9.24,2.32,0.027,0.13,54.56,11.22,0.057,2.089385475,0.16,114.121,0.1,96.07,0.7,0.53,1.18,0.0,0.0,1.019,59.65863074,4.003702401,4.105033874,0.077608814,0.023920294,0.06932617,0.466303139,4.511673021,5.153608098,0.084541168,0.080797062,0.017840588,64.261,0.0,0.0,0.0,0.0,0.0,0.0,0.0,0.0,0.0,0.0,0.0,0.0,0.0,7.0,0.23097997,4.2465,0.01255,94.62745,0.1455,0.1105,0.0222,0.7455,0.0898,1.108298518,19.63,37.1115,0.4495,0.382,7.15,0.151,0.1755,0.359,33.4845,0.9915,1.321832229,1487.55,90.0,24.66666667,12.0,68.0,25.77777778,9.0,179.4336111,166.1619444,185.5616667,211.5283333,185.6713889,42.17715444314976,56.770469608604316,68.49525842458846,90.0351951438476,68.88285977651282,59.065043689736925,67.21605503013498,62.526592005555244,51.79254959129203,41.800703043301795,160.591925,513.0916667,43.65912303,297.0,79.50888889,2.846546989,1.348192728,1.4057595703514596,1152.306111,3745.297989,0.0,2222.279775,1176.696964,197.5558978,105723.1592,2.973084186,17.50018428373017,1.285111192,24.55520637096774,2.985082328,95.52843006250001
2025-12-05 09:00:00,0.935161598,11.79615984,0.430646393,87.26867857,3.754943441,13.614,7.0,1.015,0.41,87.57,11.415,6.285,69.94,11.49,16.95,1.62,13.0975531,5.09,79.62,68.03,31.61,0.048,5.5,2.25,9.24,2.32,0.027,0.13,54.56,11.22,0.057,2.089385475,0.16,97.517,0.1,96.07,0.7,0.53,1.18,0.0,0.0,0.874,59.61817305,4.020148357,4.105033874,0.07789734,0.023929911,0.069528138,0.469242894,4.527157225,5.175696332,0.084797635,0.080700887,0.017859823,53.789,0.0,0.0,0.0,0.0,0.0,0.0,0.0,0.0,0.0,0.0,0.0,0.0,0.0,7.0,0.272856105,4.175076923,0.012953846,94.7722,0.15,0.114584615,0.023861538,0.663230769,0.088092308,1.102129297,19.80169231,36.81830769,0.564769231,0.399538462,7.153692308,0.159076923,0.18,0.35,33.40661538,1.046307692,1.316269247,1487.492308,90.0,24.66666667,12.0,68.0,25.77777778,9.0,172.8733333,149.7713889,185.3638889,212.8691667,180.2194444,30.092823921694958,57.50713466930361,62.66050711373674,93.553960739682,69.65197962064616,50.14283103356766,70.9137911110657,67.56459188979773,50.883576476730056,37.24540988851024,142.2590442,515.8333333,44.31608261,297.0,92.06833333,2.847684364,1.3353678,1.485592288403726,1097.153056,3891.023353,0.0,2159.067539,1189.480347,193.5357331,107626.6129,3.038209303,17.50018428373017,1.286603763,24.55520637096774,3.073840989,93.09932335650001
