Repository: saikumar-voptimai/evonith_bf_webapp

# Evonith BF2 — Blast Furnace Intelligence Platform

Monitoring, modelling and optimisation of **Blast Furnace 2 (BF2)** at Evonith Steel: live telemetry from InfluxDB,
manual plant reports from Neon PostgreSQL, a two-zone energy model of the furnace, blend and fuel optimisers, a
conversational assistant (FurnaceMind) and a live digital twin evaluated every hour.

The platform has three deployable parts that share one Python service layer, plus the shared data library:

| Part | Path | What it is |
|---|---|---|
| **Streamlit app** (legacy) | `src/app.py`, `src/custom_pages/` | The original 11-page dashboard; still the home of the model pages. Served under `/legacy` in production |

File: src/assets/data/V10_df_filtered.csv (part 45 of 166)
datetime,Hot Blast PressureBar,Hot Blast Temp.oC,Hot Blast VolumeNm3/Hr.,O2 Enrichment %,OxygenFlowNm3/Hr.,PermeabilityKgs/Hr.,RAFToC,SteamKgs/Hr.,TopPressureBar,TuyereVelocitym/s,Differential PressureTotalBar,Charges/Hrs.,StockRodLevel,COKE_ASH%,COKE_FC%,COKE_IM%,COKE_MOIST%,COKE_MT,COKE_VM%,NUTCOKE_ASH%,NUTCOKE_FC%,NUTCOKE_IM%,NUTCOKE_MOIST%,NUTCOKE_MT,NUTCOKE_VM%,PCI_2_%Ash,PCI_2_%FC,PCI_2_%IM,PCI_2_MT,PCI_2_%VM,Sinter_SP_MT,Sinter_SP_02_Al2O3%,Sinter_SP_02_Basicity,Sinter_SP_02_CaO%,Sinter_SP_02_Cold_Strength_AI,Sinter_SP_02_Cold_strength_TI,Sinter_SP_02_Fe(T)%,Sinter_SP_02_FeO%,Sinter_SP_02_Hot_strength_RDI,Sinter_SP_02_Hot_strength_RI,Sinter_SP_02_K2O%,Sinter_SP_02_MgO%,Sinter_SP_02_MnO%,Sinter_SP_02_Na2O%,Sinter_SP_02_P%,Sinter_SP_02_SiO2%,Sinter_SP_02_TiO2%,ORE_%Al2O3,ORE_%CaO,ORE_%Fe(T),ORE_%K2O,ORE_%LOI,ORE_%MgO,ORE_%MnO,ORE_MT,ORE_%Na2O,ORE_%P,ORE_%SiO2,ORE_%TiO2,ORE_%TM,Geomin Type,FLUX_Al2O3%,FLUX_CaO%,FLUX_Fe2O3%,FLUX_LOI%,FLUX_MgO%,FLUX_MT,FLUX_SiO2%,FLUX_TM%,COKE_DISCHARGE_TIME,WEIGHTED_COKE_ANGLE,TOTAL_COKE_PORTIONS,NON_COKE_DISCHARGE_TIME,WEIGHTED_NON_COKE_ANGLE,TOTAL_NON_COKE_PORTIONS,UnitCost Lakhs/Thm,ActualKg/Thm.,FurnaceTopGasAnalysisCO2ETACO,Act. Fuel RateKg/Thm.,Coke Rate Kg/Thm,ProductionTonnesPerHr
2024-05-13 22:00:00,2.63,1162.0,115014.0,2.450766411,3499.0,1441.0,2257.0,0.0,1.3,258.0,1.33,8.0,1.3,10.42,88.18,0.42,3.9,295.4253333,0.98,10.52,87.99,0.46,6.6,19.851666663,1.03,10.12,69.96,1.0,97.01333333,18.92,918.8873333,2.287,1.904579035,9.6792,4.955555556,79.93222222,55.775125,9.54,27.25,70.15,0.112,1.9165,0.465,0.046,0.0815,5.082,0.19,4.3,0.06,61.47,0.038,3.55,0.1,0.07,271.71,0.007,0.081,3.22,0.326,2.9,2.0,0.48,0.0,0.72,1.38,0.0,15.98666667,95.58,0.1,82.5,25.54545455,11.0,60.0,28.0,8.0,121.9025,137.0,42.42214533,552.0,415.0,93.64963504
2024-05-13 23:00:00,2.65,1159.0,113580.0,2.48239919,3500.0,1401.0,2240.0,0.0,1.3,253.0,1.35,7.0,1.3,10.36,88.26,0.42,3.2,294.797,0.96,10.68,87.82,0.47,6.2,19.622999997,1.03,10.08,70.12,0.98,92.92333333,18.82,962.9753333,2.262,1.886553708,9.8022,4.888888889,79.84333333,55.608175,9.37,29.8825,70.15,0.1135,2.02895,0.46,0.0465,0.079,5.195875,0.18,4.2,0.06,61.56,0.028,3.68,0.1,0.06,221.31,0.01,0.092,3.11,0.348,3.1,2.0,0.86,0.0,1.15,1.46,0.0,19.38333333,95.9,0.2,82.5,25.54545455,11.0,60.0,28.0,8.0,122.035,138.0,44.36177633,553.0,415.0,96.8115942
2024-05-14 00:00:00,2.64,1152.0,116880.0,2.38410775,3459.0,1456.0,2296.0,0.0,1.3,260.0,1.34,8.0,1.3,10.36,88.26,0.42,3.2,294.797,0.96,10.68,87.82,0.47,6.2,19.622999997,1.03,10.08,70.12,0.98,92.92333333,18.82,962.9753333,2.262,1.886553708,9.8022,4.888888889,79.84333333,55.608175,9.37,29.8825,70.15,0.1135,2.02895,0.46,0.0465,0.079,5.195875,0.18,4.2,0.06,61.56,0.028,3.68,0.1,0.06,221.31,0.01,0.092,3.11,0.348,3.1,2.0,0.86,0.0,1.15,1.46,0.0,19.38333333,95.9,0.2,82.5,25.54545455,11.0,60.0,28.0,8.0,119.8125,125.0,43.49640621,538.0,413.0,91.6
2024-05-14 01:00:00,2.69,1124.0,117188.0,2.406859768,3499.0,1408.0,2279.0,60.0,1.3,252.0,1.39,7.0,1.3,10.36,88.26,0.42,3.2,294.797,0.96,10.68,87.82,0.47,6.2,19.622999997,1.03,10.08,70.12,0.98,92.92333333,18.82,962.9753333,2.262,1.886553708,9.8022,4.888888889,79.84333333,55.608175,9.37,29.8825,70.15,0.1135,2.02895,0.46,0.0465,0.079,5.195875,0.18,4.2,0.06,61.56,0.028,3.68,0.1,0.06,221.31,0.01,0.092,3.11,0.348,3.1,2.0,0.86,0.0,1.15,1.46,0.0,19.38333333,95.9,0.2,82.5,25.54545455,11.0,60.0,28.0,8.0,120.3125,125.0,45.50535631,540.0,415.0,86.16
2024-05-14 02:00:00,2.66,1148.0,117086.0,2.408796603,3501.0,1430.0,2295.0,0.0,1.29,260.0,1.37,7.0,1.3,10.36,88.26,0.42,3.2,294.797,0.96,10.68,87.82,0.47,6.2,19.622999997,1.03,10.08,70.12,0.98,92.92333333,18.82,962.9753333,2.262,1.886553708,9.8022,4.888888889,79.84333333,55.608175,9.37,29.8825,70.15,0.1135,2.02895,0.46,0.0465,0.079,5.195875,0.18,4.2,0.06,61.56,0.028,3.68,0.1,0.06,221.31,0.01,0.092,3.11,0.348,3.1,2.0,0.86,0.0,1.15,1.46,0.0,19.38333333,95.9,0.2,82.5,25.54545455,11.0,60.0,28.0,8.0,120.3125,125.0,44.53800637,540.0,415.0,88.32
2024-05-14 03:00:00,2.67,1148.0,118242.0,2.384542985,3497.0,1433.0,2278.0,80.0,1.29,260.0,1.38,7.0,1.3,10.36,88.26,0.42,3.2,294.797,0.96,10.68,87.82,0.47,6.2,19.622999997,1.03,10.08,70.12,0.98,92.92333333,18.82,962.9753333,2.262,1.886553708,9.8022,4.888888889,79.84333333,55.608175,9.37,29.8825,70.15,0.1135,2.02895,0.46,0.0465,0.079,5.195875,0.18,4.2,0.06,61.56,0.028,3.68,0.1,0.06,221.31,0.01,0.092,3.11,0.348,3.1,2.0,0.86,0.0,1.15,1.46,0.0,19.38333333,95.9,0.2,82.5,25.54545455,11.0,60.0,28.0,8.0,120.445,126.0,45.04339881,541.0,415.0,89.6031746
2024-05-14 04:00:00,2.68,1140.0,118885.0,2.378587507,3501.0,1433.0,2267.0,250.0,1.3,261.0,1.38,8.0,1.3,10.36,88.26,0.42,3.2,294.797,0.96,10.68,87.82,0.47,6.2,19.622999997,1.03,10.08,70.12,0.98,92.92333333,18.82,962.9753333,2.262,1.886553708,9.8022,4.888888889,79.84333333,55.608175,9.37,29.8825,70.15,0.1135,2.02895,0.46,0.0465,0.079,5.195875,0.18,4.2,0.06,61.56,0.028,3.68,0.1,0.06,221.31,0.01,0.092,3.11,0.348,3.1,2.0,0.86,0.0,1.15,1.46,0.0,19.38333333,95.9,0.2,82.5,25.54545455,11.0,60.0,28.0,8.0,120.0475,123.0,44.50273723,538.0,415.0,92.11382114
2024-05-14 05:00:00,2.63,1158.0,116956.0,2.41216093,3502.0,1469.0,2255.0,0.0,1.3,262.0,1.33,7.0,1.3,10.36,88.26,0.42,3.2,294.797,0.96,10.68,87.82,0.47,6.2,19.622999997,1.03,10.08,70.12,0.98,92.92333333,18.82,962.9753333,2.262,1.886553708,9.8022,4.888888889,79.84333333,55.608175,9.37,29.8825,70.15,0.1135,2.02895,0.46,0.0465,0.079,5.195875,0.18,4.2,0.06,61.56,0.028,3.68,0.1,0.06,221.31,0.01,0.092,3.11,0.348,3.1,2.0,0.86,0.0,1.15,1.46,0.0,19.38333333,95.9,0.2,82.5,25.54545455,11.0,60.0,28.0,8.0,121.1075,131.0,44.27166705,546.0,415.0,98.32061069
2024-05-14 06:00:00,2.63,1165.0,115346.0,2.443716447,3499.0,1448.0,2240.0,0.0,1.3,260.0,1.33,8.0,1.3,10.36,88.26,0.42,3.2,294.797,0.96,10.68,87.82,0.47,6.2,19.622999997,1.03,10.08,70.12,0.98,92.92333333,18.82,962.9753333,2.262,1.886553708,9.8022,4.888888889,79.84333333,55.608175,9.37,29.8825,70.15,0.1135,2.02895,0.46,0.0465,0.079,5.195875,0.18,4.2,0.06,61.56,0.028,3.68,0.1,0.06,221.31,0.01,0.092,3.11,0.348,3.1,2.0,0.86,0.0,1.15,1.46,0.0,19.38333333,95.9,0.2,82.5,25.54545455,11.0,60.0,28.0,8.0,121.6375,135.0,44.24799082,550.0,415.0,100.7407407
2024-05-14 07:00:00,2.63,1173.0,114163.0,2.468319176,3498.0,1432.0,2257.0,0.0,1.3,258.0,1.33,7.0,1.3,10.36,88.26,0.42,3.2,294.797,0.96,10.68,87.82,0.47,6.2,19.622999997,1.03,10.08,70.12,0.98,92.92333333,18.82,962.9753333,2.262,1.886553708,9.8022,4.888888889,79.84333333,55.608175,9.37,29.8825,70.15,0.1135,2.02895,0.46,0.0465,0.079,5.195875,0.18,4.2,0.06,61.56,0.028,3.68,0.1,0.06,221.31,0.01,0.092,3.11,0.348,3.1,2.0,0.86,0.0,1.15,1.46,0.0,19.38333333,95.9,0.2,82.5,25.54545455,11.0,60.0,28.0,8.0,122.3,140.0,43.44699606,555.0,415.0,94.92857143
2024-05-14 08:00:00,2.68,1153.0,115419.0,2.443566861,3501.0,1398.0,2282.0,0.0,1.3,254.0,1.38,7.0,1.3,10.34,88.32,0.36,3.8,294.797,0.98,10.46,88.14,0.4,6.5,19.622999997,1.0,10.29,69.83,1.08,92.92333333,18.8,962.9753333,2.202,1.906619387,9.6747,4.888888889,79.84333333,55.8495,9.48,28.1275,70.15,0.118,1.871625,0.45,0.0455,0.0795,5.07455,0.18,4.48,0.04,61.68,0.033,3.74,0.04,0.04,221.31,0.013,0.088,2.9,0.277,3.2,2.0,1.1,0.0,0.65,1.28,0.0,19.38333333,96.09,0.1,82.5,25.54545455,11.0,60.0,28.0,8.0,121.77,136.0,44.47545941,551.0,415.0,87.5
2024-05-14 09:00:00,2.65,1164.0,115429.0,2.443355288,3501.0,1430.0,2300.0,0.0,1.3,258.0,1.35,7.0,1.3,10.34,88.32,0.36,3.8,294.797,0.98,10.46,88.14,0.4,6.5,19.622999997,1.0,10.29,69.83,1.08,92.92333333,18.8,962.9753333,2.202,1.906619387,9.6747,4.888888889,79.84333333,55.8495,9.48,28.1275,70.15,0.118,1.871625,0.45,0.0455,0.0795,5.07455,0.18,4.48,0.04,61.68,0.033,3.74,0.04,0.04,221.31,0.013,0.088,2.9,0.277,3.2,2.0,1.1,0.0,0.65,1.28,0.0,19.38333333,96.09,0.1,82.5,25.54545455,11.0,60.0,28.0,8.0,121.975,130.0,44.75492442,549.0,419.0,86.92307692
2024-05-14 10:00:00,2.62,1147.0,116459.0,2.419670003,3488.0,1411.0,2275.0,267.0,1.3,256.0,1.32,8.0,1.3,10.34,88.32,0.36,3.8,294.797,0.98,10.46,88.14,0.4,6.5,19.622999997,1.0,10.29,69.83,1.08,92.92333333,18.8,962.9753333,2.202,1.906619387,9.6747,4.888888889,79.84333333,55.8495,9.48,28.1275,70.15,0.118,1.871625,0.45,0.0455,0.0795,5.07455,0.18,4.48,0.04,61.68,0.033,3.74,0.04,0.04,221.31,0.013,0.088,2.9,0.277,3.2,2.0,1.1,0.0,0.65,1.28,0.0,19.38333333,96.09,0.1,82.5,25.54545455,11.0,60.0,28.0,8.0,120.5775,127.0,43.43901875,542.0,415.0,87.4015748
2024-05-14 11:00:00,2.68,1147.0,116221.0,2.431244598,3498.0,1402.0,2274.0,254.0,1.3,255.0,1.38,7.0,1.3,10.34,88.32,0.36,3.8,294.797,0.98,10.46,88.14,0.4,6.5,19.622999997,1.0,10.29,69.83,1.08,92.92333333,18.8,962.9753333,2.202,1.906619387,9.6747,4.888888889,79.84333333,55.8495,9.48,28.1275,70.15,0.118,1.871625,0.45,0.0455,0.0795,5.07455,0.18,4.48,0.04,61.68,0.033,3.74,0.04,0.04,221.31,0.013,0.088,2.9,0.277,3.2,2.0,1.1,0.0,0.65,1.28,0.0,19.38333333,96.09,0.1,82.5,25.54545455,11.0,60.0,28.0,8.0,120.975,130.0,43.44699606,545.0,415.0,88.0
2024-05-14 12:00:00,2.68,1149.0,115242.0,2.445920503,3499.0,1411.0,2296.0,0.0,1.3,254.0,1.38,7.0,1.3,10.34,88.32,0.36,3.8,294.797,0.98,10.46,88.14,0.4,6.5,19.622999997,1.0,10.29,69.83,1.08,92.92333333,18.8,962.9753333,2.202,1.906619387,9.6747,4.888888889,79.84333333,55.8495,9.48,28.1275,70.15,0.118,1.871625,0.45,0.0455,0.0795,5.07455,0.18,4.48,0.04,61.68,0.033,3.74,0.04,0.04,221.31,0.013,0.088,2.9,0.277,3.2,2.0,1.1,0.0,0.65,1.28,0.0,19.38333333,96.09,0.1,82.5,25.54545455,11.0,60.0,28.0,8.0,120.8425,129.0,44.58834413,544.0,415.0,87.59689922
2024-05-14 13:00:00,2.65,1149.0,116234.0,2.425750396,3500.0,1482.0,2288.0,0.0,1.3,257.0,1.35,7.0,1.3,10.34,88.32,0.36,3.8,294.797,0.98,10.46,88.14,0.4,6.5,19.622999997,1.0,10.29,69.83,1.08,92.92333333,18.8,962.9753333,2.202,1.906619387,9.6747,4.888888889,79.84333333,55.8495,9.48,28.1275,70.15,0.118,1.871625,0.45,0.0455,0.0795,5.07455,0.18,4.48,0.04,61.68,0.033,3.74,0.04,0.04,221.31,0.013,0.088,2.9,0.277,3.2,2.0,1.1,0.0,0.65,1.28,0.0,19.38333333,96.09,0.1,82.5,25.54545455,11.0,60.0,28.0,8.0,120.71000000000001,128.0,43.80032206,543.0,415.0,88.046875
2024-05-14 14:00:00,2.66,1148.0,116797.0,2.4196554,3500.0,1432.0,2273.0,217.0,1.3,258.0,1.36,8.0,1.3,10.34,88.32,0.36,3.8,294.797,0.98,10.46,88.14,0.4,6.5,19.622999997,1.0,10.29,69.83,1.08,92.92333333,18.8,962.9753333,2.202,1.906619387,9.6747,4.888888889,79.84333333,55.8495,9.48,28.1275,70.15,0.118,1.871625,0.45,0.0455,0.0795,5.07455,0.18,4.48,0.04,61.68,0.033,3.74,0.04,0.04,221.31,0.013,0.088,2.9,0.277,3.2,2.0,1.1,0.0,0.65,1.28,0.0,19.38333333,96.09,0.1,82.5,25.54545455,11.0,60.0,28.0,8.0,120.975,130.0,43.63678055,545.0,415.0,87.53846154
2024-05-14 15:00:00,2.65,1153.0,115997.0,2.430009652,3499.0,1430.0,2273.0,0.0,1.3,257.0,1.35,7.0,1.3,10.34,88.32,0.36,3.8,294.797,0.98,10.46,88.14,0.4,6.5,19.622999997,1.0,10.29,69.83,1.08,92.92333333,18.8,962.9753333,2.202,1.906619387,9.6747,4.888888889,79.84333333,55.8495,9.48,28.1275,70.15,0.118,1.871625,0.45,0.0455,0.0795,5.07455,0.18,4.48,0.04,61.68,0.033,3.74,0.04,0.04,221.31,0.013,0.088,2.9,0.277,3.2,2.0,1.1,0.0,0.65,1.28,0.0,19.38333333,96.09,0.1,82.5,25.54545455,11.0,60.0,28.0,8.0,121.1375,135.0,43.30418776,548.0,413.0,89.33333333
2024-05-14 16:00:00,2.68,1171.0,116363.0,2.422370839,3499.0,1407.0,2300.0,0.0,1.3,260.0,1.38,7.0,1.3,10.44,88.2,0.39,4.1,294.797,0.97,10.54,87.98,0.44,5.7,19.622999997,1.04,10.41,69.65,1.04,92.92333333,18.9,962.9753333,2.196,1.883431742,9.5574,4.888888889,79.84333333,55.93815,9.77,29.005,70.15,0.115,1.8879,0.47,0.0505,0.0785,5.07455,0.185,4.34,0.04,62.04,0.036,3.46,0.03,0.06,221.31,0.01,0.088,2.77,0.318,3.5,2.0,0.67,0.0,1.26,1.21,0.0,19.38333333,96.11,0.1,82.5,25.54545455,11.0,60.0,28.0,8.0,120.475,130.0,44.13936317,543.0,413.0,85.84615385
2024-05-14 17:00:00,2.67,1168.0,117151.0,2.407460867,3501.0,1402.0,2308.0,0.0,1.3,262.0,1.37,7.0,1.3,10.44,88.2,0.39,4.1,294.797,0.97,10.54,87.98,0.44,5.7,19.622999997,1.04,10.41,69.65,1.04,92.92333333,18.9,962.9753333,2.196,1.883431742,9.5574,4.888888889,79.84333333,55.93815,9.77,29.005,70.15,0.115,1.8879,0.47,0.0505,0.0785,5.07455,0.185,4.34,0.04,62.04,0.036,3.46,0.03,0.06,221.31,0.01,0.088,2.77,0.318,3.5,2.0,0.67,0.0,1.26,1.21,0.0,19.38333333,96.11,0.1,82.5,25.54545455,11.0,60.0,28.0,8.0,119.8125,125.0,44.8853211,538.0,413.0,90.48
2024-05-14 18:00:00,2.69,1165.0,118674.0,2.375225204,3499.0,1445.0,2319.0,0.0,1.3,264.0,1.39,7.0,1.3,10.44,88.2,0.39,4.1,294.797,0.97,10.54,87.98,0.44,5.7,19.622999997,1.04,10.41,69.65,1.04,92.92333333,18.9,962.9753333,2.196,1.883431742,9.5574,4.888888889,79.84333333,55.93815,9.77,29.005,70.15,0.115,1.8879,0.47,0.0505,0.0785,5.07455,0.185,4.34,0.04,62.04,0.036,3.46,0.03,0.06,221.31,0.01,0.088,2.77,0.318,3.5,2.0,0.67,0.0,1.26,1.21,0.0,19.38333333,96.11,0.1,82.5,25.54545455,11.0,60.0,28.0,8.0,120.0775,127.0,43.77752028,540.0,413.0,87.55905512
2024-05-14 19:00:00,2.69,1148.0,120459.0,2.340047793,3499.0,1439.0,2322.0,0.0,1.3,263.0,1.39,8.0,1.3,10.44,88.2,0.39,4.1,294.797,0.97,10.54,87.98,0.44,5.7,19.622999997,1.04,10.41,69.65,1.04,92.92333333,18.9,962.9753333,2.196,1.883431742,9.5574,4.888888889,79.84333333,55.93815,9.77,29.005,70.15,0.115,1.8879,0.47,0.0505,0.0785,5.07455,0.185,4.34,0.04,62.04,0.036,3.46,0.03,0.06,221.31,0.01,0.088,2.77,0.318,3.5,2.0,0.67,0.0,1.26,1.21,0.0,19.38333333,96.11,0.1,82.5,25.54545455,11.0,60.0,28.0,8.0,119.41499999999999,122.0,42.03397612,535.0,413.0,85.57377049
2024-05-14 20:00:00,2.69,1149.0,119708.0,2.356065348,3501.0,1442.0,2286.0,0.0,1.3,263.0,1.39,8.0,1.3,10.44,88.2,0.39,4.1,294.797,0.97,10.54,87.98,0.44,5.7,19.622999997,1.04,10.41,69.65,1.04,92.92333333,18.9,962.9753333,2.196,1.883431742,9.5574,4.888888889,79.84333333,55.93815,9.77,29.005,70.15,0.115,1.8879,0.47,0.0505,0.0785,5.07455,0.185,4.34,0.04,62.04,0.036,3.46,0.03,0.06,221.31,0.01,0.088,2.77,0.318,3.5,2.0,0.67,0.0,1.26,1.21,0.0,19.38333333,96.11,0.1,82.5,25.54545455,11.0,60.0,28.0,8.0,119.41499999999999,122.0,43.4930729,535.0,413.0,93.60655738
2024-05-14 21:00:00,2.65,1149.0,118811.0,2.373165552,3500.0,1421.0,2271.0,0.0,1.29,260.0,1.36,7.0,1.3,10.44,88.2,0.39,4.1,294.797,0.97,10.54,87.98,0.44,5.7,19.622999997,1.04,10.41,69.65,1.04,92.92333333,18.9,962.9753333,2.196,1.883431742,9.5574,4.888888889,79.84333333,55.93815,9.77,29.005,70.15,0.115,1.8879,0.47,0.0505,0.0785,5.07455,0.185,4.34,0.04,62.04,0.036,3.46,0.03,0.06,221.31,0.01,0.088,2.77,0.318,3.5,2.0,0.67,0.0,1.26,1.21,0.0,19.38333333,96.11,0.1,82.5,25.54545455,11.0,60.0,28.0,8.0,120.475,130.0,44.41923775,543.0,413.0,93.46153846
2024-05-14 22:00:00,2.65,1144.0,117733.0,2.394882714,3500.0,1457.0,2274.0,0.0,1.3,260.0,1.35,7.0,1.3,10.44,88.2,0.39,4.1,294.797,0.97,10.54,87.98,0.44,5.7,19.622999997,1.04,10.41,69.65,1.04,92.92333333,18.9,962.9753333,2.196,1.883431742,9.5574,4.888888889,79.84333333,55.93815,9.77,29.005,70.15,0.115,1.8879,0.47,0.0505,0.0785,5.07455,0.185,4.34,0.04,62.04,0.036,3.46,0.03,0.06,221.31,0.01,0.088,2.77,0.318,3.5,2.0,0.67,0.0,1.26,1.21,0.0,19.38333333,96.11,0.1,82.5,25.54545455,11.0,60.0,28.0,8.0,120.8725,133.0,44.43940082,546.0,413.0,94.28571429
2024-05-14 23:00:00,2.64,1150.0,116607.0,2.417995385,3500.0,1444.0,2284.0,0.0,1.3,256.0,1.34,7.0,1.3,10.48,88.12,0.44,3.3,291.8403333,0.96,10.62,87.88,0.47,6.4,20.341,1.03,10.18,69.63,1.18,96.86,19.01,994.8406667,2.238,1.907500525,9.8379,4.956666667,79.89,55.66235,9.31,30.76,69.12,0.117,1.893325,0.465,0.046,0.0815,5.15895,0.185,3.69,0.09,61.82,0.021,3.86,0.04,0.05,200.7033333,0.012,0.092,3.37,0.251,2.8,2.0,0.82,0.0,0.67,1.42,0.0,20.85666667,96.47,0.2,82.5,25.54545455,11.0,60.0,28.0,8.0,119.8125,125.0,44.74344356,538.0,413.0,89.92
2024-05-15 00:00:00,2.69,1161.0,115330.0,2.441960978,3496.0,1386.0,2244.0,0.0,1.3,255.0,1.39,8.0,1.3,10.48,88.12,0.44,3.3,291.8403333,0.96,10.62,87.88,0.47,6.4,20.341,1.03,10.18,69.63,1.18,96.86,19.01,994.8406667,2.238,1.907500525,9.8379,4.956666667,79.89,55.66235,9.31,30.76,69.12,0.117,1.893325,0.465,0.046,0.0815,5.15895,0.185,3.69,0.09,61.82,0.021,3.86,0.04,0.05,200.7033333,0.012,0.092,3.37,0.251,2.8,2.0,0.82,0.0,0.67,1.42,0.0,20.85666667,96.47,0.2,82.5,25.54545455,11.0,60.0,28.0,8.0,119.4025,137.0,44.69364162,542.0,405.0,98.02919708
2024-05-15 01:00:00,2.68,1147.0,116204.0,2.425683432,3499.0,1405.0,2286.0,0.0,1.3,255.0,1.38,7.0,1.3,10.48,88.12,0.44,3.3,291.8403333,0.96,10.62,87.88,0.47,6.4,20.341,1.03,10.18,69.63,1.18,96.86,19.01,994.8406667,2.238,1.907500525,9.8379,4.956666667,79.89,55.66235,9.31,30.76,69.12,0.117,1.893325,0.465,0.046,0.0815,5.15895,0.185,3.69,0.09,61.82,0.021,3.86,0.04,0.05,200.7033333,0.012,0.092,3.37,0.251,2.8,2.0,0.82,0.0,0.67,1.42,0.0,20.85666667,96.47,0.2,82.5,25.54545455,11.0,60.0,28.0,8.0,119.725,130.0,43.42500578,540.0,410.0,89.30769231
2024-05-15 02:00:00,2.66,1145.0,116772.0,2.415959654,3502.0,1430.0,2296.0,0.0,1.3,257.0,1.36,7.0,1.3,10.48,88.12,0.44,3.3,291.8403333,0.96,10.62,87.88,0.47,6.4,20.341,1.03,10.18,69.63,1.18,96.86,19.01,994.8406667,2.238,1.907500525,9.8379,4.956666667,79.89,55.66235,9.31,30.76,69.12,0.117,1.893325,0.465,0.046,0.0815,5.15895,0.185,3.69,0.09,61.82,0.021,3.86,0.04,0.05,200.7033333,0.012,0.092,3.37,0.251,2.8,2.0,0.82,0.0,0.67,1.42,0.0,20.85666667,96.47,0.2,82.5,25.54545455,11.0,60.0,28.0,8.0,119.0625,125.0,43.74564864,535.0,410.0,90.0
2024-05-15 03:00:00,2.7,1141.0,118376.0,2.38616201,3498.0,1406.0,2278.0,225.0,1.29,257.0,1.41,7.0,1.3,10.48,88.12,0.44,3.3,291.8403333,0.96,10.62,87.88,0.47,6.4,20.341,1.03,10.18,69.63,1.18,96.86,19.01,994.8406667,2.238,1.907500525,9.8379,4.956666667,79.89,55.66235,9.31,30.76,69.12,0.117,1.893325,0.465,0.046,0.0815,5.15895,0.185,3.69,0.09,61.82,0.021,3.86,0.04,0.05,200.7033333,0.012,0.092,3.37,0.251,2.8,2.0,0.82,0.0,0.67,1.42,0.0,20.85666667,96.47,0.2,82.5,25.54545455,11.0,60.0,28.0,8.0,118.7975,123.0,43.9124487,533.0,410.0,87.96747967
2024-05-15 04:00:00,2.67,1146.0,117572.0,2.406252447,3501.0,1399.0,2280.0,291.0,1.26,258.0,1.41,8.0,1.3,10.48,88.12,0.44,3.3,291.8403333,0.96,10.62,87.88,0.47,6.4,20.341,1.03,10.18,69.63,1.18,96.86,19.01,994.8406667,2.238,1.907500525,9.8379,4.956666667,79.89,55.66235,9.31,30.76,69.12,0.117,1.893325,0.465,0.046,0.0815,5.15895,0.185,3.69,0.09,61.82,0.021,3.86,0.04,0.05,200.7033333,0.012,0.092,3.37,0.251,2.8,2.0,0.82,0.0,0.67,1.42,0.0,20.85666667,96.47,0.2,82.5,25.54545455,11.0,60.0,28.0,8.0,118.5325,121.0,42.6801285,531.0,410.0,90.5785124
2024-05-15 05:00:00,2.66,1140.0,116155.0,2.42670612,3499.0,1404.0,2275.0,0.0,1.28,255.0,1.38,7.0,1.3,10.48,88.12,0.44,3.3,291.8403333,0.96,10.62,87.88,0.47,6.4,20.341,1.03,10.18,69.63,1.18,96.86,19.01,994.8406667,2.238,1.907500525,9.8379,4.956666667,79.89,55.66235,9.31,30.76,69.12,0.117,1.893325,0.465,0.046,0.0815,5.15895,0.185,3.69,0.09,61.82,0.021,3.86,0.04,0.05,200.7033333,0.012,0.092,3.37,0.251,2.8,2.0,0.82,0.0,0.67,1.42,0.0,20.85666667,96.47,0.2,82.5,25.54545455,11.0,60.0,28.0,8.0,118.93,124.0,43.15257353,534.0,410.0,93.30645161
2024-05-15 06:00:00,2.61,1157.0,115661.0,2.438457075,3501.0,1468.0,2269.0,0.0,1.3,260.0,1.31,7.0,1.3,10.48,88.12,0.44,3.3,291.8403333,0.96,10.62,87.88,0.47,6.4,20.341,1.03,10.18,69.63,1.18,96.86,19.01,994.8406667,2.238,1.907500525,9.8379,4.956666667,79.89,55.66235,9.31,30.76,69.12,0.117,1.893325,0.465,0.046,0.0815,5.15895,0.185,3.69,0.09,61.82,0.021,3.86,0.04,0.05,200.7033333,0.012,0.092,3.37,0.251,2.8,2.0,0.82,0.0,0.67,1.42,0.0,20.85666667,96.47,0.2,82.5,25.54545455,11.0,60.0,28.0,8.0,119.46000000000001,128.0,43.45062429,538.0,410.0,96.40625
2024-05-15 07:00:00,2.6,1161.0,116322.0,2.422532012,3498.0,1494.0,2267.0,0.0,1.3,263.0,1.3,8.0,1.3,10.48,88.12,0.44,3.3,291.8403333,0.96,10.62,87.88,0.47,6.4,20.341,1.03,10.18,69.63,1.18,96.86,19.01,994.8406667,2.238,1.907500525,9.8379,4.956666667,79.89,55.66235,9.31,30.76,69.12,0.117,1.893325,0.465,0.046,0.0815,5.15895,0.185,3.69,0.09,61.82,0.021,3.86,0.04,0.05,200.7033333,0.012,0.092,3.37,0.251,2.8,2.0,0.82,0.0,0.67,1.42,0.0,20.85666667,96.47,0.2,82.5,25.54545455,11.0,60.0,28.0,8.0,119.725,130.0,42.62406526,540.0,410.0,95.84615385
2024-05-15 08:00:00,2.62,1176.0,115042.0,2.450870109,3500.0,1493.0,2249.0,0.0,1.3,262.0,1.32,8.0,1.3,10.29,88.38,0.38,3.6,291.8403333,0.95,10.42,88.09,0.44,7.4,20.341,1.05,10.39,69.66,1.04,96.86,18.91,994.8406667,2.251,1.882339263,9.8065,4.956666667,79.89,55.75625,9.55,30.76,69.12,0.1145,1.8748,0.44,0.045,0.0785,5.210025,0.18,4.53,0.06,61.22,0.021,3.88,0.04,0.05,200.7033333,0.011,0.089,3.28,0.353,2.5,2.0,0.59,0.0,0.67,1.38,0.0,20.85666667,96.85,0.1,82.5,25.54545455,11.0,60.0,28.0,8.0,119.6375,135.0,44.26672674,542.0,407.0,103.3333333
2024-05-15 09:00:00,2.65,1173.0,115729.0,2.435633724,3499.0,1433.0,2255.0,0.0,1.3,261.0,1.35,7.0,1.3,10.29,88.38,0.38,3.6,291.8403333,0.95,10.42,88.09,0.44,7.4,20.341,1.05,10.39,69.66,1.04,96.86,18.91,994.8406667,2.251,1.882339263,9.8065,4.956666667,79.89,55.75625,9.55,30.76,69.12,0.1145,1.8748,0.44,0.045,0.0785,5.210025,0.18,4.53,0.06,61.22,0.021,3.88,0.04,0.05,200.7033333,0.011,0.089,3.28,0.353,2.5,2.0,0.59,0.0,0.67,1.38,0.0,20.85666667,96.85,0.1,82.5,25.54545455,11.0,60.0,28.0,8.0,119.6375,135.0,42.94364229,542.0,407.0,100.3703704
2024-05-15 10:00:00,2.69,1147.0,115826.0,2.433595142,3499.0,1391.0,2271.0,0.0,1.3,253.0,1.39,7.0,1.3,10.29,88.38,0.38,3.6,291.8403333,0.95,10.42,88.09,0.44,7.4,20.341,1.05,10.39,69.66,1.04,96.86,18.91,994.8406667,2.251,1.882339263,9.8065,4.956666667,79.89,55.75625,9.55,30.76,69.12,0.1145,1.8748,0.44,0.045,0.0785,5.210025,0.18,4.53,0.06,61.22,0.021,3.88,0.04,0.05,200.7033333,0.011,0.089,3.28,0.353,2.5,2.0,0.59,0.0,0.67,1.38,0.0,20.85666667,96.85,0.1,82.5,25.54545455,11.0,60.0,28.0,8.0,118.975,130.0,43.69432724,537.0,407.0,90.69230769
2024-05-15 11:00:00,2.69,1146.0,115411.0,2.443038536,3500.0,1385.0,2288.0,0.0,1.3,252.0,1.39,7.0,1.3,10.29,88.38,0.38,3.6,291.8403333,0.95,10.42,88.09,0.44,7.4,20.341,1.05,10.39,69.66,1.04,96.86,18.91,994.8406667,2.251,1.882339263,9.8065,4.956666667,79.89,55.75625,9.55,30.76,69.12,0.1145,1.8748,0.44,0.045,0.0785,5.210025,0.18,4.53,0.06,61.22,0.021,3.88,0.04,0.05,200.7033333,0.011,0.089,3.28,0.353,2.5,2.0,0.59,0.0,0.67,1.38,0.0,20.85666667,96.85,0.1,82.5,25.54545455,11.0,60.0,28.0,8.0,118.71000000000001,128.0,45.09990485,535.0,407.0,86.71875
2024-05-15 12:00:00,2.67,1142.0,115801.0,2.434815485,3500.0,1411.0,2297.0,0.0,1.3,251.0,1.37,7.0,1.3,10.29,88.38,0.38,3.6,291.8403333,0.95,10.42,88.09,0.44,7.4,20.341,1.05,10.39,69.66,1.04,96.86,18.91,994.8406667,2.251,1.882339263,9.8065,4.956666667,79.89,55.75625,9.55,30.76,69.12,0.1145,1.8748,0.44,0.045,0.0785,5.210025,0.18,4.53,0.06,61.22,0.021,3.88,0.04,0.05,200.7033333,0.011,0.089,3.28,0.353,2.5,2.0,0.59,0.0,0.67,1.38,0.0,20.85666667,96.85,0.1,82.5,25.54545455,11.0,60.0,28.0,8.0,118.71000000000001,128.0,44.62540717,535.0,407.0,87.8125
2024-05-15 13:00:00,2.66,1149.0,116760.0,2.412070463,3496.0,1427.0,2289.0,0.0,1.3,257.0,1.36,8.0,1.3,10.29,88.38,0.38,3.6,291.8403333,0.95,10.42,88.09,0.44,7.4,20.341,1.05,10.39,69.66,1.04,96.86,18.91,994.8406667,2.251,1.882339263,9.8065,4.956666667,79.89,55.75625,9.55,30.76,69.12,0.1145,1.8748,0.44,0.045,0.0785,5.210025,0.18,4.53,0.06,61.22,0.021,3.88,0.04,0.05,200.7033333,0.011,0.089,3.28,0.353,2.5,2.0,0.59,0.0,0.67,1.38,0.0,20.85666667,96.85,0.1,82.5,25.54545455,11.0,60.0,28.0,8.0,118.71000000000001,128.0,44.96905799,535.0,407.0,87.5
2024-05-15 14:00:00,2.64,1154.0,116240.0,2.426317896,3501.0,1450.0,2275.0,0.0,1.3,259.0,1.34,7.0,1.3,10.29,88.38,0.38,3.6,291.8403333,0.95,10.42,88.09,0.44,7.4,20.341,1.05,10.39,69.66,1.04,96.86,18.91,994.8406667,2.251,1.882339263,9.8065,4.956666667,79.89,55.75625,9.55,30.76,69.12,0.1145,1.8748,0.44,0.045,0.0785,5.210025,0.18,4.53,0.06,61.22,0.021,3.88,0.04,0.05,200.7033333,0.011,0.089,3.28,0.353,2.5,2.0,0.59,0.0,0.67,1.38,0.0,20.85666667,96.85,0.1,82.5,25.54545455,11.0,60.0,28.0,8.0,118.975,130.0,44.61187215,537.0,407.0,93.84615385
2024-05-15 15:00:00,2.61,1173.0,117392.0,2.40183542,3500.0,1489.0,2289.0,0.0,1.3,267.0,1.31,8.0,1.3,10.29,88.38,0.38,3.6,291.8403333,0.95,10.42,88.09,0.44,7.4,20.341,1.05,10.39,69.66,1.04,96.86,18.91,994.8406667,2.251,1.882339263,9.8065,4.956666667,79.89,55.75625,9.55,30.76,69.12,0.1145,1.8748,0.44,0.045,0.0785,5.210025,0.18,4.53,0.06,61.22,0.021,3.88,0.04,0.05,200.7033333,0.011,0.089,3.28,0.353,2.5,2.0,0.59,0.0,0.67,1.38,0.0,20.85666667,96.85,0.1,82.5,25.54545455,11.0,60.0,28.0,8.0,118.975,130.0,44.0400364,537.0,407.0,95.38461538
2024-05-15 16:00:00,2.66,1173.0,116683.0,2.416421352,3500.0,1427.0,2264.0,0.0,1.3,263.0,1.36,7.0,1.3,10.42,88.21,0.4,3.8,291.8403333,0.97,10.52,87.99,0.46,6.3,20.341,1.03,10.08,69.86,1.08,96.86,18.98,994.8406667,1.975,1.908408347,9.895,4.956666667,79.89,55.975,10.07,30.76,69.12,0.119,1.765,0.465,0.047,0.0835,5.185,0.19,4.62,0.11,61.96,0.026,3.32,0.04,0.07,200.7033333,0.011,0.096,2.37,0.332,3.1,2.0,1.18,0.0,0.58,1.41,0.0,20.85666667,95.3,0.2,82.5,25.54545455,11.0,60.0,28.0,8.0,119.6375,135.0,43.6271108,542.0,407.0,94.44444444
2024-05-15 17:00:00,2.7,1176.0,116537.0,2.418756091,3499.0,1386.0,2275.0,0.0,1.3,260.0,1.4,8.0,1.3,10.42,88.21,0.4,3.8,291.8403333,0.97,10.52,87.99,0.46,6.3,20.341,1.03,10.08,69.86,1.08,96.86,18.98,994.8406667,1.975,1.908408347,9.895,4.956666667,79.89,55.975,10.07,30.76,69.12,0.119,1.765,0.465,0.047,0.0835,5.185,0.19,4.62,0.11,61.96,0.026,3.32,0.04,0.07,200.7033333,0.011,0.096,2.37,0.332,3.1,2.0,1.18,0.0,0.58,1.41,0.0,20.85666667,95.3,0.2,82.5,25.54545455,11.0,60.0,28.0,8.0,119.6375,135.0,43.10106138,542.0,407.0,93.18518519
2024-05-15 18:00:00,2.69,1172.0,116658.0,2.4169389,3500.0,1402.0,2270.0,0.0,1.3,260.0,1.39,7.0,1.3,10.42,88.21,0.4,3.8,291.8403333,0.97,10.52,87.99,0.46,6.3,20.341,1.03,10.08,69.86,1.08,96.86,18.98,994.8406667,1.975,1.908408347,9.895,4.956666667,79.89,55.975,10.07,30.76,69.12,0.119,1.765,0.465,0.047,0.0835,5.185,0.19,4.62,0.11,61.96,0.026,3.32,0.04,0.07,200.7033333,0.011,0.096,2.37,0.332,3.1,2.0,1.18,0.0,0.58,1.41,0.0,20.85666667,95.3,0.2,82.5,25.54545455,11.0,60.0,28.0,8.0,119.1375,135.0,45.00229253,540.0,405.0,94.2962963
2024-05-15 19:00:00,2.69,1148.0,117671.0,2.396143847,3500.0,1415.0,2292.0,0.0,1.3,258.0,1.39,7.0,1.3,10.42,88.21,0.4,3.8,291.8403333,0.97,10.52,87.99,0.46,6.3,20.341,1.03,10.08,69.86,1.08,96.86,18.98,994.8406667,1.975,1.908408347,9.895,4.956666667,79.89,55.975,10.07,30.76,69.12,0.119,1.765,0.465,0.047,0.0835,5.185,0.19,4.62,0.11,61.96,0.026,3.32,0.04,0.07,200.7033333,0.011,0.096,2.37,0.332,3.1,2.0,1.18,0.0,0.58,1.41,0.0,20.85666667,95.3,0.2,82.5,25.54545455,11.0,60.0,28.0,8.0,118.475,130.0,43.7398374,535.0,405.0,86.84615385
2024-05-15 20:00:00,2.7,1166.0,118103.0,2.386702386,3499.0,1404.0,2295.0,0.0,1.29,261.0,1.41,8.0,1.3,10.42,88.21,0.4,3.8,291.8403333,0.97,10.52,87.99,0.46,6.3,20.341,1.03,10.08,69.86,1.08,96.86,18.98,994.8406667,1.975,1.908408347,9.895,4.956666667,79.89,55.975,10.07,30.76,69.12,0.119,1.765,0.465,0.047,0.0835,5.185,0.19,4.62,0.11,61.96,0.026,3.32,0.04,0.07,200.7033333,0.011,0.096,2.37,0.332,3.1,2.0,1.18,0.0,0.58,1.41,0.0,20.85666667,95.3,0.2,82.5,25.54545455,11.0,60.0,28.0,8.0,119.1375,135.0,43.87470998,540.0,405.0,94.37037037
2024-05-15 21:00:00,2.69,1163.0,118702.0,2.376700105,3502.0,1419.0,2295.0,0.0,1.3,263.0,1.39,7.0,1.3,10.42,88.21,0.4,3.8,291.8403333,0.97,10.52,87.99,0.46,6.3,20.341,1.03,10.08,69.86,1.08,96.86,18.98,994.8406667,1.975,1.908408347,9.895,4.956666667,79.89,55.975,10.07,30.76,69.12,0.119,1.765,0.465,0.047,0.0835,5.185,0.19,4.62,0.11,61.96,0.026,3.32,0.04,0.07,200.7033333,0.011,0.096,2.37,0.332,3.1,2.0,1.18,0.0,0.58,1.41,0.0,20.85666667,95.3,0.2,82.5,25.54545455,11.0,60.0,28.0,8.0,119.005,134.0,42.57221458,539.0,405.0,87.76119403
2024-05-15 22:00:00,2.69,1157.0,119203.0,2.364014851,3498.0,1450.0,2274.0,0.0,1.3,264.0,1.39,7.0,1.3,10.42,88.21,0.4,3.8,291.8403333,0.97,10.52,87.99,0.46,6.3,20.341,1.03,10.08,69.86,1.08,96.86,18.98,994.8406667,1.975,1.908408347,9.895,4.956666667,79.89,55.975,10.07,30.76,69.12,0.119,1.765,0.465,0.047,0.0835,5.185,0.19,4.62,0.11,61.96,0.026,3.32,0.04,0.07,200.7033333,0.011,0.096,2.37,0.332,3.1,2.0,1.18,0.0,0.58,1.41,0.0,20.85666667,95.3,0.2,82.5,25.54545455,11.0,60.0,28.0,8.0,119.535,138.0,43.48899865,543.0,405.0,92.60869565
2024-05-15 23:00:00,2.64,1165.0,117533.0,2.400325714,3502.0,1448.0,2261.0,0.0,1.29,264.0,1.35,8.0,1.3,10.48,88.12,0.44,4.2,293.0666667,0.96,10.62,87.9,0.45,6.7,19.91366667,1.03,10.0,69.72,1.16,95.70333333,19.12,994.167,2.145,1.915315052,9.8787,4.976666667,79.04555556,55.7618007,9.57,31.14142857,69.12,0.1205,1.882475,0.45,0.046,0.079,5.15895,0.2,4.61,0.1,61.71,0.023,3.66,0.04,0.04,207.0133333,0.013,0.082,2.75,0.307,2.2,2.0,1.26,0.0,0.47,1.38,0.0,19.38666667,95.96,0.2,82.5,25.54545455,11.0,60.0,28.0,8.0,119.535,138.0,43.89224338,543.0,405.0,94.05797101
2024-05-16 00:00:00,2.66,1149.0,116858.0,2.412804715,3500.0,1436.0,2277.0,0.0,1.3,258.0,1.36,8.0,1.3,10.48,88.12,0.44,4.2,293.0666667,0.96,10.62,87.9,0.45,6.7,19.91366667,1.03,10.0,69.72,1.16,95.70333333,19.12,994.167,2.145,1.915315052,9.8787,4.976666667,79.04555556,55.7618007,9.57,31.14142857,69.12,0.1205,1.882475,0.45,0.046,0.079,5.15895,0.2,4.61,0.1,61.71,0.023,3.66,0.04,0.04,207.0133333,0.013,0.082,2.75,0.307,2.2,2.0,1.26,0.0,0.47,1.38,0.0,19.38666667,95.96,0.2,82.5,25.54545455,11.0,60.0,28.0,8.0,118.21000000000001,128.0,43.25369738,533.0,405.0,92.03125
2024-05-16 01:00:00,2.68,1146.0,116631.0,2.4174981,3500.0,1404.0,2280.0,0.0,1.29,256.0,1.39,7.0,1.3,10.48,88.12,0.44,4.2,293.0666667,0.96,10.62,87.9,0.45,6.7,19.91366667,1.03,10.0,69.72,1.16,95.70333333,19.12,994.167,2.145,1.915315052,9.8787,4.976666667,79.04555556,55.7618007,9.57,31.14142857,69.12,0.1205,1.882475,0.45,0.046,0.079,5.15895,0.2,4.61,0.1,61.71,0.023,3.66,0.04,0.04,207.0133333,0.013,0.082,2.75,0.307,2.2,2.0,1.26,0.0,0.47,1.38,0.0,19.38666667,95.96,0.2,82.5,25.54545455,11.0,60.0,28.0,8.0,118.74000000000001,132.0,42.83376198,537.0,405.0,88.18181818
2024-05-16 02:00:00,2.69,1145.0,117091.0,2.408693801,3501.0,1402.0,2293.0,0.0,1.3,253.0,1.39,7.0,1.3,10.48,88.12,0.44,4.2,293.0666667,0.96,10.62,87.9,0.45,6.7,19.91366667,1.03,10.0,69.72,1.16,95.70333333,19.12,994.167,2.145,1.915315052,9.8787,4.976666667,79.04555556,55.7618007,9.57,31.14142857,69.12,0.1205,1.882475,0.45,0.046,0.079,5.15895,0.2,4.61,0.1,61.71,0.023,3.66,0.04,0.04,207.0133333,0.013,0.082,2.75,0.307,2.2,2.0,1.26,0.0,0.47,1.38,0.0,19.38666667,95.96,0.2,82.5,25.54545455,11.0,60.0,28.0,8.0,117.945,126.0,42.65782251,531.0,405.0,85.23809524
2024-05-16 03:00:00,2.67,1154.0,117408.0,2.407481701,3498.0,1394.0,2273.0,288.0,1.27,259.0,1.4,7.0,1.3,10.48,88.12,0.44,4.2,293.0666667,0.96,10.62,87.9,0.45,6.7,19.91366667,1.03,10.0,69.72,1.16,95.70333333,19.12,994.167,2.145,1.915315052,9.8787,4.976666667,79.04555556,55.7618007,9.57,31.14142857,69.12,0.1205,1.882475,0.45,0.046,0.079,5.15895,0.2,4.61,0.1,61.71,0.023,3.66,0.04,0.04,207.0133333,0.013,0.082,2.75,0.307,2.2,2.0,1.26,0.0,0.47,1.38,0.0,19.38666667,95.96,0.2,82.5,25.54545455,11.0,60.0,28.0,8.0,118.6075,131.0,43.32499431,536.0,405.0,88.24427481
2024-05-16 04:00:00,2.67,1152.0,116781.0,2.413705266,3499.0,1413.0,2261.0,0.0,1.3,255.0,1.37,7.0,1.3,10.48,88.12,0.44,4.2,293.0666667,0.96,10.62,87.9,0.45,6.7,19.91366667,1.03,10.0,69.72,1.16,95.70333333,19.12,994.167,2.145,1.915315052,9.8787,4.976666667,79.04555556,55.7618007,9.57,31.14142857,69.12,0.1205,1.882475,0.45,0.046,0.079,5.15895,0.2,4.61,0.1,61.71,0.023,3.66,0.04,0.04,207.0133333,0.013,0.082,2.75,0.307,2.2,2.0,1.26,0.0,0.47,1.38,0.0,19.38666667,95.96,0.2,82.5,25.54545455,11.0,60.0,28.0,8.0,118.74000000000001,132.0,44.17607223,537.0,405.0,90.0
2024-05-16 05:00:00,2.68,1159.0,115987.0,2.430913187,3500.0,1402.0,2265.0,0.0,1.3,256.0,1.38,8.0,1.3,10.48,88.12,0.44,4.2,293.0666667,0.96,10.62,87.9,0.45,6.7,19.91366667,1.03,10.0,69.72,1.16,95.70333333,19.12,994.167,2.145,1.915315052,9.8787,4.976666667,79.04555556,55.7618007,9.57,31.14142857,69.12,0.1205,1.882475,0.45,0.046,0.079,5.15895,0.2,4.61,0.1,61.71,0.023,3.66,0.04,0.04,207.0133333,0.013,0.082,2.75,0.307,2.2,2.0,1.26,0.0,0.47,1.38,0.0,19.38666667,95.96,0.2,82.5,25.54545455,11.0,60.0,28.0,8.0,118.8725,133.0,43.912356,538.0,405.0,91.35338346
2024-05-16 06:00:00,2.67,1161.0,115028.0,2.450468302,3499.0,1358.0,2266.0,0.0,1.3,255.0,1.37,7.0,1.3,10.48,88.12,0.44,4.2,293.0666667,0.96,10.62,87.9,0.45,6.7,19.91366667,1.03,10.0,69.72,1.16,95.70333333,19.12,994.167,2.145,1.915315052,9.8787,4.976666667,79.04555556,55.7618007,9.57,31.14142857,69.12,0.1205,1.882475,0.45,0.046,0.079,5.15895,0.2,4.61,0.1,61.71,0.023,3.66,0.04,0.04,207.0133333,0.013,0.082,2.75,0.307,2.2,2.0,1.26,0.0,0.47,1.38,0.0,19.38666667,95.96,0.2,82.5,25.54545455,11.0,60.0,28.0,8.0,119.1375,135.0,44.39605776,540.0,405.0,92.81481481
2024-05-16 07:00:00,2.67,1152.0,115608.0,2.438877911,3500.0,1404.0,2283.0,0.0,1.3,255.0,1.37,7.0,1.3,10.48,88.12,0.44,4.2,293.0666667,0.96,10.62,87.9,0.45,6.7,19.91366667,1.03,10.0,69.72,1.16,95.70333333,19.12,994.167,2.145,1.915315052,9.8787,4.976666667,79.04555556,55.7618007,9.57,31.14142857,69.12,0.1205,1.882475,0.45,0.046,0.079,5.15895,0.2,4.61,0.1,61.71,0.023,3.66,0.04,0.04,207.0133333,0.013,0.082,2.75,0.307,2.2,2.0,1.26,0.0,0.47,1.38,0.0,19.38666667,95.96,0.2,82.5,25.54545455,11.0,60.0,28.0,8.0,118.475,130.0,44.35779817,535.0,405.0,87.76923077
2024-05-16 08:00:00,2.65,1155.0,116324.0,2.423182524,3499.0,1436.0,2296.0,0.0,1.3,258.0,1.35,8.0,1.3,10.32,88.32,0.37,3.8,293.0666667,0.99,10.53,88.01,0.42,6.4,19.91366667,1.04,10.29,69.74,0.98,95.70333333,18.99,994.167,1.95,1.942126358,9.72,4.976666667,79.04555556,56.185,9.725,30.88714286,69.12,0.116,1.855,0.42,0.0465,0.0795,5.005,0.19,4.32,0.03,61.34,0.055,4.23,0.03,0.04,207.0133333,0.01,0.074,3.11,0.281,3.3,2.0,1.15,0.0,1.07,1.34,0.0,19.38666667,95.79,0.1,82.5,25.54545455,11.0,60.0,28.0,8.0,118.475,130.0,44.37086093,535.0,405.0,86.53846154
2024-05-16 09:00:00,2.68,1143.0,115818.0,2.435153463,3501.0,1403.0,2290.0,0.0,1.3,253.0,1.38,7.0,1.3,10.32,88.32,0.37,3.8,293.0666667,0.99,10.53,88.01,0.42,6.4,19.91366667,1.04,10.29,69.74,0.98,95.70333333,18.99,994.167,1.95,1.942126358,9.72,4.976666667,79.04555556,56.185,9.725,30.88714286,69.12,0.116,1.855,0.42,0.0465,0.0795,5.005,0.19,4.32,0.03,61.34,0.055,4.23,0.03,0.04,207.0133333,0.01,0.074,3.11,0.281,3.3,2.0,1.15,0.0,1.07,1.34,0.0,19.38666667,95.79,0.1,82.5,25.54545455,11.0,60.0,28.0,8.0,118.0775,127.0,44.37869822,532.0,405.0,87.55905512
2024-05-16 10:00:00,2.65,1158.0,115682.0,2.437318696,3500.0,1443.0,2296.0,0.0,1.3,260.0,1.35,8.0,1.3,10.32,88.32,0.37,3.8,293.0666667,0.99,10.53,88.01,0.42,6.4,19.91366667,1.04,10.29,69.74,0.98,95.70333333,18.99,994.167,1.95,1.942126358,9.72,4.976666667,79.04555556,56.185,9.725,30.88714286,69.12,0.116,1.855,0.42,0.0465,0.0795,5.005,0.19,4.32,0.03,61.34,0.055,4.23,0.03,0.04,207.0133333,0.01,0.074,3.11,0.281,3.3,2.0,1.15,0.0,1.07,1.34,0.0,19.38666667,95.79,0.1,82.5,25.54545455,11.0,60.0,28.0,8.0,119.1375,135.0,42.91657037,540.0,405.0,88.2962963
2024-05-16 11:00:00,2.64,1161.0,116643.0,2.417249535,3500.0,1445.0,2263.0,0.0,1.3,259.0,1.34,7.0,1.3,10.32,88.32,0.37,3.8,293.0666667,0.99,10.53,88.01,0.42,6.4,19.91366667,1.04,10.29,69.74,0.98,95.70333333,18.99,994.167,1.95,1.942126358,9.72,4.976666667,79.04555556,56.185,9.725,30.88714286,69.12,0.116,1.855,0.42,0.0465,0.0795,5.005,0.19,4.32,0.03,61.34,0.055,4.23,0.03,0.04,207.0133333,0.01,0.074,3.11,0.281,3.3,2.0,1.15,0.0,1.07,1.34,0.0,19.38666667,95.79,0.1,82.5,25.54545455,11.0,60.0,28.0,8.0,119.1375,135.0,43.77890842,540.0,405.0,95.03703704
2024-05-16 12:00:00,2.62,1168.0,115482.0,2.441537387,3500.0,1452.0,2265.0,0.0,1.3,261.0,1.32,8.0,1.3,10.32,88.32,0.37,3.8,293.0666667,0.99,10.53,88.01,0.42,6.4,19.91366667,1.04,10.29,69.74,0.98,95.70333333,18.99,994.167,1.95,1.942126358,9.72,4.976666667,79.04555556,56.185,9.725,30.88714286,69.12,0.116,1.855,0.42,0.0465,0.0795,5.005,0.19,4.32,0.03,61.34,0.055,4.23,0.03,0.04,207.0133333,0.01,0.074,3.11,0.281,3.3,2.0,1.15,0.0,1.07,1.34,0.0,19.38666667,95.79,0.1,82.5,25.54545455,11.0,60.0,28.0,8.0,119.1375,135.0,43.47725162,540.0,405.0,94.44444444
2024-05-16 13:00:00,2.67,1141.0,114989.0,2.449898597,3497.0,1400.0,2264.0,0.0,1.3,252.0,1.37,7.0,1.3,10.32,88.32,0.37,3.8,293.0666667,0.99,10.53,88.01,0.42,6.4,19.91366667,1.04,10.29,69.74,0.98,95.70333333,18.99,994.167,1.95,1.942126358,9.72,4.976666667,79.04555556,56.185,9.725,30.88714286,69.12,0.116,1.855,0.42,0.0465,0.0795,5.005,0.19,4.32,0.03,61.34,0.055,4.23,0.03,0.04,207.0133333,0.01,0.074,3.11,0.281,3.3,2.0,1.15,0.0,1.07,1.34,0.0,19.38666667,95.79,0.1,82.5,25.54545455,11.0,60.0,28.0,8.0,118.74000000000001,132.0,43.06466729,537.0,405.0,90.90909091
2024-05-16 14:00:00,2.67,1153.0,115573.0,2.440312705,3501.0,1405.0,2285.0,0.0,1.3,255.0,1.37,7.0,1.3,10.32,88.32,0.37,3.8,293.0666667,0.99,10.53,88.01,0.42,6.4,19.91366667,1.04,10.29,69.74,0.98,95.70333333,18.99,994.167,1.95,1.942126358,9.72,4.976666667,79.04555556,56.185,9.725,30.88714286,69.12,0.116,1.855,0.42,0.0465,0.0795,5.005,0.19,4.32,0.03,61.34,0.055,4.23,0.03,0.04,207.0133333,0.01,0.074,3.11,0.281,3.3,2.0,1.15,0.0,1.07,1.34,0.0,19.38666667,95.79,0.1,82.5,25.54545455,11.0,60.0,28.0,8.0,118.74000000000001,132.0,43.46127327,537.0,405.0,88.63636364
2024-05-16 15:00:00,2.67,1149.0,115977.0,2.430428461,3499.0,1416.0,2271.0,0.0,1.3,255.0,1.37,7.0,1.3,10.32,88.32,0.37,3.8,293.0666667,0.99,10.53,88.01,0.42,6.4,19.91366667,1.04,10.29,69.74,0.98,95.70333333,18.99,994.167,1.95,1.942126358,9.72,4.976666667,79.04555556,56.185,9.725,30.88714286,69.12,0.116,1.855,0.42,0.0465,0.0795,5.005,0.19,4.32,0.03,61.34,0.055,4.23,0.03,0.04,207.0133333,0.01,0.074,3.11,0.281,3.3,2.0,1.15,0.0,1.07,1.34,0.0,19.38666667,95.79,0.1,82.5,25.54545455,11.0,60.0,28.0,8.0,119.005,134.0,43.21157822,539.0,405.0,87.8358209
2024-05-16 16:00:00,2.67,1154.0,118865.0,2.371410674,3499.0,1449.0,2291.0,0.0,1.29,263.0,1.38,8.0,1.3,10.41,88.22,0.39,3.6,293.0666667,0.98,10.65,87.87,0.43,6.7,19.91366667,1.05,10.38,69.79,1.09,95.70333333,18.74,994.167,1.98,1.922680371,9.575,4.976666667,79.04555556,56.19,10.19,31.01428571,69.12,0.1095,1.875,0.415,0.0475,0.0785,4.98,0.19,4.56,0.05,61.54,0.026,3.64,0.03,0.05,207.0133333,0.013,0.086,3.09,0.321,2.2,2.0,0.97,0.0,0.52,1.36,0.0,19.38666667,95.88,0.1,82.5,25.54545455,11.0,60.0,28.0,8.0,117.8125,125.0,42.61232052,530.0,405.0,91.12
2024-05-16 17:00:00,2.69,1170.0,118301.0,2.383390602,3500.0,1412.0,2289.0,0.0,1.3,263.0,1.39,7.0,1.3,10.41,88.22,0.39,3.6,293.0666667,0.98,10.65,87.87,0.43,6.7,19.91366667,1.05,10.38,69.79,1.09,95.70333333,18.74,994.167,1.98,1.922680371,9.575,4.976666667,79.04555556,56.19,10.19,31.01428571,69.12,0.1095,1.875,0.415,0.0475,0.0785,4.98,0.19,4.56,0.05,61.54,0.026,3.64,0.03,0.05,207.0133333,0.013,0.086,3.09,0.321,2.2,2.0,0.97,0.0,0.52,1.36,0.0,19.38666667,95.88,0.1,82.5,25.54545455,11.0,60.0,28.0,8.0,117.945,126.0,43.55535349,531.0,405.0,94.12698413
2024-05-16 18:00:00,2.66,1172.0,117467.0,2.400302772,3500.0,1436.0,2306.0,0.0,1.3,263.0,1.36,8.0,1.3,10.41,88.22,0.39,3.6,293.0666667,0.98,10.65,87.87,0.43,6.7,19.91366667,1.05,10.38,69.79,1.09,95.70333333,18.74,994.167,1.98,1.922680371,9.575,4.976666667,79.04555556,56.19,10.19,31.01428571,69.12,0.1095,1.875,0.415,0.0475,0.0785,4.98,0.19,4.56,0.05,61.54,0.026,3.64,0.03,0.05,207.0133333,0.013,0.086,3.09,0.321,2.2,2.0,0.97,0.0,0.52,1.36,0.0,19.38666667,95.88,0.1,82.5,25.54545455,11.0,60.0,28.0,8.0,117.8125,125.0,44.62828649,530.0,405.0,93.36
2024-05-16 19:00:00,2.64,1160.0,117776.0,2.394008837,3500.0,1462.0,2281.0,0.0,1.3,263.0,1.34,7.0,1.3,10.41,88.22,0.39,3.6,293.0666667,0.98,10.65,87.87,0.43,6.7,19.91366667,1.05,10.38,69.79,1.09,95.70333333,18.74,994.167,1.98,1.922680371,9.575,4.976666667,79.04555556,56.19,10.19,31.01428571,69.12,0.1095,1.875,0.415,0.0475,0.0785,4.98,0.19,4.56,0.05,61.54,0.026,3.64,0.03,0.05,207.0133333,0.013,0.086,3.09,0.321,2.2,2.0,0.97,0.0,0.52,1.36,0.0,19.38666667,95.88,0.1,82.5,25.54545455,11.0,60.0,28.0,8.0,118.21000000000001,128.0,44.08476945,533.0,405.0,93.671875
2024-05-16 20:00:00,2.57,1182.0,113876.0,2.475950414,3500.0,1496.0,2251.0,0.0,1.3,264.0,1.27,8.0,1.3,10.41,88.22,0.39,3.6,293.0666667,0.98,10.65,87.87,0.43,6.7,19.91366667,1.05,10.38,69.79,1.09,95.70333333,18.74,994.167,1.98,1.922680371,9.575,4.976666667,79.04555556,56.19,10.19,31.01428571,69.12,0.1095,1.875,0.415,0.0475,0.0785,4.98,0.19,4.56,0.05,61.54,0.026,3.64,0.03,0.05,207.0133333,0.013,0.086,3.09,0.321,2.2,2.0,0.97,0.0,0.52,1.36,0.0,19.38666667,95.88,0.1,82.5,25.54545455,11.0,60.0,28.0,8.0,119.1375,135.0,42.58494031,540.0,405.0,95.7037037
2024-05-16 22:00:00,2.63,1178.0,115036.0,2.450297987,3499.0,1442.0,2269.0,0.0,1.3,261.0,1.33,8.0,1.3,10.41,88.22,0.39,3.6,293.0666667,0.98,10.65,87.87,0.43,6.7,19.91366667,1.05,10.38,69.79,1.09,95.70333333,18.74,994.167,1.98,1.922680371,9.575,4.976666667,79.04555556,56.19,10.19,31.01428571,69.12,0.1095,1.875,0.415,0.0475,0.0785,4.98,0.19,4.56,0.05,61.54,0.026,3.64,0.03,0.05,207.0133333,0.013,0.086,3.09,0.321,2.2,2.0,0.97,0.0,0.52,1.36,0.0,19.38666667,95.88,0.1,82.5,25.54545455,11.0,60.0,28.0,8.0,119.1375,135.0,44.26456984,540.0,405.0,93.03703704
2024-05-16 23:00:00,2.65,1170.0,115383.0,2.442235491,3498.0,1423.0,2274.0,0.0,1.3,259.0,1.35,7.0,1.3,10.58,88.07,0.38,3.7,288.7473333,0.97,10.68,87.87,0.42,8.2,18.97133333,1.03,10.12,69.61,1.05,100.4733333,19.22,977.9753333,1.96,1.953025812,9.765,5.088888889,78.37777778,56.215,10.27,31.52285714,69.12,0.1235,1.87,0.435,0.046,0.077,5.0,0.19,4.06,0.13,61.76,0.024,3.86,0.07,0.05,199.8,0.013,0.077,2.89,0.286,2.6,2.0,1.09,0.0,0.68,1.51,0.0,20.23666667,95.26,0.2,82.5,25.54545455,11.0,60.0,28.0,8.0,119.1375,135.0,44.23076923,540.0,405.0,92.59259259
