Repository: saikumar-voptimai/evonith_bf_webapp

# Evonith BF2 — Blast Furnace Intelligence Platform

Monitoring, modelling and optimisation of **Blast Furnace 2 (BF2)** at Evonith Steel: live telemetry from InfluxDB,
manual plant reports from Neon PostgreSQL, a two-zone energy model of the furnace, blend and fuel optimisers, a
conversational assistant (FurnaceMind) and a live digital twin evaluated every hour.

The platform has three deployable parts that share one Python service layer, plus the shared data library:

| Part | Path | What it is |
|---|---|---|
| **Streamlit app** (legacy) | `src/app.py`, `src/custom_pages/` | The original 11-page dashboard; still the home of the model pages. Served under `/legacy` in production |

File: src/assets/data/furnace_dataset_20260525_002530_771382.csv (part 45 of 209)
GO%,ORE_NA2O%,ORE_P%,ORE_TIO2%,ORE_AL2O3%,ORE_SIO2%,ORE_MNO%,ORE_CAO%,ORE_K2O%,ORE_CALC_MT,PELLET_PCT_SIO2,PELLET_PCT_AL2O3,PELLET_PCT_FE2O3,PELLET_PCT_MGO,PELLET_PCT_TIO2,PELLET_PCT_NA2O,TOTAL_PELLET_CALC_MT,PELLET_PCT_K2O,PELLET_PCT_TM,PELLET_PCT_LOI,PELLET_PCT_MNO,PELLET_PCT_CAO,PELLET_PCT_P,CHARGES/HRS.,STOCKRODLEVEL,CHEM_PCT_C,CHEM_PCT_CR,CHEM_PCT_FE,CHEM_PCT_MN,CHEM_PCT_P,CHEM_PCT_S,CHEM_PCT_SI,CHEM_PCT_TI,SLAG_BASICITY,SLAG_PCT_AL2O3,SLAG_PCT_CAO,SLAG_PCT_FEO,SLAG_PCT_K2O,SLAG_PCT_MGO,SLAG_PCT_MNO,SLAG_PCT_NA2O,SLAG_PCT_S,SLAG_PCT_SIO2,SLAG_PCT_TIO2,SLAG_T_BASICITY,HMT_GT_1480C,COKE_DISCHARGE_TIME,WEIGHTED_COKE_ANGLE,TOTAL_COKE_PORTIONS,NON_COKE_DISCHARGE_TIME,WEIGHTED_NON_COKE_ANGLE,TOTAL_NON_COKE_PORTIONS,TOTAL HEAT LOAD,FTG_UPTAKE_TEMP_A,FTG_UPTAKE_TEMP_B,FTG_UPTAKE_TEMP_C,FTG_UPTAKE_TEMP_D,FTG_UPTAKE_TEMP_AVG,HEARTH_TEMP_A,HEARTH_TEMP_B,HEARTH_TEMP_C,HEARTH_TEMP_D,HEARTH_TEMP_AVG,BOSH_TEMP_A,BOSH_TEMP_C,BOSH_TEMP_D,BELLY_TEMP_A,BELLY_TEMP_C,BELLY_TEMP_D,LOWER_STACK_TEMP_A,LOWER_STACK_TEMP_B,LOWER_STACK_TEMP_C,LOWER_STACK_TEMP_D,PCI_KG/THM,ACT. FUEL RATEKG/THM.,FURNACETOPGASANALYSISCO2ETACO,COKE RATE KG/THM,PRODUCTIONTONNESPERHR,HOT BLAST PRESSUREBAR,TOPPRESSUREBAR,DIFFERENTIAL PRESSURETOTALBAR,HOT BLAST TEMP.OC,OXYGENFLOWNM3/HR.,STEAMKGS/HR.,RAFTOC,PERMEABILITYKGS/HR.,TUYEREVELOCITYM/S,HOT BLAST VOLUMENM3/HR.,O2 ENRICHMENT %,BOTTOMBAR,FURNACE TOP GAS ANALYSISH2%,UNITCOST LAKHS/THM,BOSH_TEMP_B,FURNACE TOP GAS ANALYSISCO2%,FURNACE TOP GAS ANALYSISONLINE (ANALYZER)CO%
2025-11-30 01:00:00,0.945277128,12.01964098,0.421108511,87.0350819,4.669164961,13.676,6.45,1.04,0.45,87.325,11.635,6.018,71.04,11.23,16.32,1.41,12.11122665,5.023333333,80.06555556,67.24,31.53,0.043,5.96,2.45,9.48,2.39,0.027,0.13,53.48,11.93,0.067,2.001677852,0.15,96.23,0.1,96.71,0.9,0.65,1.2,0.0,0.0,0.554,59.51580238,3.978073922,3.473392939,0.047849203,0.023266071,0.086403576,0.37261672,4.260379388,5.509405472,0.077339294,0.127849203,0.01982262,50.107,0.0,0.0,0.0,0.0,0.0,0.0,0.0,0.0,0.0,0.0,0.0,0.0,0.0,7.0,0.237093815,4.31,0.015144,94.679696,0.16,0.10884,0.01572,0.6224,0.0882,1.11768539,17.8392,38.1752,0.3332,0.3504,7.3612,0.1652,0.1552,0.3376,34.1556,1.0224,1.333203948,1484.68,83.0,24.27272727,11.0,75.0,25.2,10.0,0.793088850171074,186.0666667,161.8033333,180.6219444,205.4366667,183.4821528,62.348774638418405,327.9176977468241,449.0797877231121,585.5742875488619,356.93810008297095,99.56011644500154,69.7960269466765,77.34860779099816,65.18323276626299,110.79621997991131,70.19975020019632,71.22434286200601,157.93822851400097,83.66227084666065,51.569691905154684,143.9755903,518.2361111,44.00291786,310.0,84.12,2.820071281,1.347906397,1.277815039590515,1143.8475,3999.786219,0.0,2261.947664,1181.110531,194.8692858,104144.8508,3.156514547,1.277038226,2.674824786,96.57676571475,57.62819444444473,18.180447263888883,24.43288265277776
2025-11-30 02:00:00,0.945246719,12.01583985,0.420986875,87.03891343,4.656089096,15.848,6.45,1.04,0.45,87.325,11.635,7.003,71.04,11.23,16.32,1.41,12.62882906,5.023333333,80.06555556,67.24,31.53,0.043,5.96,2.45,9.48,2.39,0.027,0.13,53.48,11.93,0.067,2.001677852,0.15,112.111,0.1,96.71,0.9,0.65,1.2,0.0,0.0,0.691,59.52230612,3.97528803,3.472944406,0.047869138,0.023270556,0.086376664,0.372323678,4.2580819,5.505518182,0.077294441,0.127869138,0.019819629,58.657,0.0,0.0,0.0,0.0,0.0,0.0,0.0,0.0,0.0,0.0,0.0,0.0,0.0,7.0,0.241774133,4.328,0.01503,94.74437,0.154,0.105,0.0177,0.557,0.0789,1.112539955,17.643,38.108,0.353,0.363,7.384,0.173,0.163,0.334,34.254,1.035,1.328110035,1481.2,83.0,24.27272727,11.0,75.0,25.2,10.0,0.9165822294213086,181.7941667,165.0055556,175.9663889,205.5591667,182.0813194,62.8749676269464,327.7960327394425,449.5443348925142,580.7099037940759,355.85682966395365,101.09158511272621,70.71470499369431,80.17311691072302,64.00399287071758,110.74154876466986,65.47471759938453,71.05430684728472,154.58367657273487,80.6504075976093,52.26272218046229,140.5322056,515.0,42.88255589,308.6333333,89.86430556,2.833779383,1.348357953,1.2967366822423092,1153.1925,4001.210564,0.0,2258.202667,1199.430333,200.2271497,106657.5828,3.080352283,1.295730379,2.717914111,95.778850567,57.62819444444473,18.180447263888883,24.43288265277776
2025-11-30 03:00:00,0.94522825,12.0135312,0.420912998,87.04124055,4.648147325,13.494,6.45,1.04,0.45,87.325,11.635,6.062,71.04,11.23,16.32,1.41,12.76004522,5.023333333,80.06555556,67.24,31.53,0.043,5.96,2.45,9.48,2.39,0.027,0.13,53.48,11.93,0.067,2.001677852,0.15,98.444,0.1,96.71,0.9,0.65,1.2,0.0,0.0,0.634,60.12756239,3.716024998,3.431202594,0.049724329,0.023687974,0.083872156,0.345052361,4.044271063,5.143755811,0.073120259,0.129724329,0.019541351,49.044,0.0,0.0,0.0,0.0,0.0,0.0,0.0,0.0,0.0,0.0,0.0,0.0,0.0,7.0,0.253684894,4.358,0.01508,94.83832,0.144,0.105,0.0222,0.452,0.0654,1.104515874,17.448,37.988,0.358,0.368,7.374,0.178,0.168,0.324,34.394,1.06,1.31891678,1478.2,83.0,24.27272727,11.0,75.0,25.2,10.0,-0.6685059907830464,176.4213889,143.0338889,159.6166667,190.2036111,167.3188889,62.73845326749216,327.18187440947423,448.9828936373559,586.4778977812949,357.30376090632535,100.51996386021,68.45217971968898,75.00622706203694,66.55490331882623,115.28259397474238,73.0418415664978,75.9932783754821,178.55719891217535,89.94078402360653,54.001765218682934,149.4400825,515.0,43.91852814,307.0,85.38569444,2.809883731,1.348113756,1.3004775219963696,1142.903889,3999.423328,0.0,2243.978969,1209.065403,198.2263089,105669.8725,3.107899492,1.274417983,2.697731831,96.55081093125,57.62819444444473,18.180447263888883,24.43288265277776
2025-11-30 04:00:00,0.945160788,12.00509855,0.420643154,87.04974066,4.619139004,15.424,6.45,1.04,0.45,87.325,11.635,7.128,71.04,11.23,16.32,1.41,12.77828824,5.023333333,80.06555556,67.24,31.53,0.043,5.96,2.45,9.48,2.39,0.027,0.13,53.48,11.93,0.067,2.001677852,0.15,112.344,0.1,96.71,0.9,0.65,1.2,0.0,0.0,1.067,59.60922636,3.938055528,3.466949906,0.04813556,0.023330501,0.086016994,0.368407272,4.227376741,5.453565853,0.076694991,0.12813556,0.019779666,60.726,0.0,0.0,0.0,0.0,0.0,0.0,0.0,0.0,0.0,0.0,0.0,0.0,0.0,7.0,0.271629334,4.377714286,0.0151,94.89801429,0.14,0.104742857,0.025028571,0.381714286,0.057685714,1.103810882,17.388,38.012,0.354857143,0.367428571,7.375142857,0.18,0.167428571,0.322571429,34.43714286,1.07,1.317973579,1474.942857,83.0,24.27272727,11.0,75.0,25.2,10.0,-0.19429987798005754,173.2641667,148.3358333,163.57,193.0936111,169.5659028,62.84372536926031,327.5365380474272,449.3649020423386,581.7728517658,356.10181435974135,101.04941824843678,69.45951111498358,76.29306690718303,65.45118562659994,116.08006436708592,68.47395798560675,75.44467720095915,173.7973280789019,87.30531958523142,52.90689589766082,142.1174175,515.0,44.16437533,307.0,89.91359722,2.804084631,1.348217458,1.3004518599505714,1148.858056,3998.813247,0.0,2248.461125,1214.3703,199.7427928,105833.06,3.101270472,1.262493472,2.661305617,95.58055781875,57.62819444444473,18.180447263888883,24.43288265277776
2025-11-30 05:00:00,0.945245938,12.01574225,0.420983752,87.03901182,4.655753323,13.54,6.45,1.04,0.45,87.325,11.635,6.096,71.04,11.23,16.32,1.41,12.73040765,5.023333333,80.06555556,67.24,31.53,0.043,5.96,2.45,9.48,2.39,0.027,0.13,53.48,11.93,0.067,2.001677852,0.15,95.994,0.1,96.71,0.9,0.65,1.2,0.0,0.0,0.912,59.63265852,3.928018306,3.465333895,0.048207382,0.023346661,0.085920034,0.367351478,4.219099175,5.439560426,0.07653339,0.128207382,0.019768893,49.821,0.0,0.0,0.0,0.0,0.0,0.0,0.0,0.0,0.0,0.0,0.0,0.0,0.0,7.0,0.260707651,4.390571429,0.0151,94.93487143,0.14,0.104314286,0.026742857,0.334571429,0.053828571,1.107985284,17.418,38.132,0.346285714,0.363142857,7.383714286,0.18,0.163142857,0.326857143,34.41571429,1.07,1.322530414,1471.514286,83.0,24.27272727,11.0,75.0,25.2,10.0,-0.3355478054591572,154.7355556,142.4069444,151.8591667,183.0733333,158.01875,62.756037064827176,327.85497890778623,449.43781886994867,580.3852616267066,355.9294891077783,99.83345024784205,67.97877109001631,76.45944706810789,64.63986982878089,114.3396445642631,67.55247253164987,75.23148078941907,173.57482458437747,86.86547930380934,53.74321078799531,138.4116081,517.5555556,43.57062947,307.0,91.975,2.802147578,1.348374828,1.2940618129497647,1149.423056,4000.217322,0.0,2251.472625,1218.827061,200.441265,106201.1567,3.092681094,1.263467664,2.647633719,95.08953807325,57.62819444444473,18.180447263888883,24.43288265277776
2025-11-30 06:00:00,0.945206019,12.01075233,0.420824075,87.04404165,4.638588026,15.751,6.45,1.04,0.45,87.325,11.635,7.048,71.04,11.23,16.32,1.41,13.56910307,5.023333333,80.06555556,67.24,31.53,0.043,5.96,2.45,9.48,2.39,0.027,0.13,53.48,11.93,0.067,2.001677852,0.15,111.756,0.1,96.71,0.9,0.65,1.2,0.0,0.0,1.051,59.59107732,3.945829713,3.468201564,0.04807993,0.023317984,0.086092094,0.369225022,4.23378801,5.464413553,0.076820156,0.12807993,0.01978801,57.55,0.0,0.0,0.0,0.0,0.0,0.0,0.0,0.0,0.0,0.0,0.0,0.0,0.0,7.0,0.339157467,4.397217391,0.014863478,94.95671043,0.137217391,0.103304348,0.028973913,0.311130435,0.050582609,1.106812909,17.43165217,38.16156522,0.352521739,0.365565217,7.376086957,0.177217391,0.161391304,0.328608696,34.48069565,1.054695652,1.320745165,1471.086957,83.0,24.27272727,11.0,75.0,25.2,10.0,-0.8384192279125386,185.6614754,154.7647541,164.0213115,197.7733607,175.5552254,62.855475104710635,327.248296125334,449.73349099699925,578.7270880439547,355.42442702149737,102.37923866738701,70.023294034362,76.6738632704496,65.39198103288322,116.4694502117166,65.15299859361454,76.2460214899487,175.23792956195837,86.6352312916756,52.36912446849382,147.5303406,520.3278689,44.44084717,307.0,91.975,2.792909385,1.348088484,1.3162686835182837,1153.240984,4001.221148,0.0,2229.378697,1232.753393,202.1619988,106576.459,3.085404283,1.258195406,2.730888549,96.2977701295,57.62819444444473,18.180447263888883,24.43288265277776
2025-11-30 07:00:00,0.945306466,12.02330822,0.421225863,87.03138531,4.681780281,13.672,6.45,1.04,0.45,87.325,11.635,5.972,71.04,11.23,16.32,1.41,14.38582776,5.023333333,80.06555556,67.24,31.53,0.043,5.96,2.45,9.48,2.39,0.027,0.13,53.48,11.93,0.067,2.001677852,0.15,95.874,0.1,96.71,0.9,0.65,1.2,0.0,0.0,0.999,59.42345383,4.017631656,3.479761805,0.047566142,0.023202382,0.086785708,0.376777713,4.293002135,5.564602311,0.077976181,0.127566142,0.019865079,47.776,0.0,0.0,0.0,0.0,0.0,0.0,2.98,0.0,0.0,0.0,0.0,0.0,0.0,7.0,0.227311998,4.386782609,0.013976522,94.93724957,0.126782609,0.100695652,0.032626087,0.352869565,0.049017391,1.090936901,17.40034783,37.94243478,0.399478261,0.386434783,7.323913043,0.166782609,0.166608696,0.323391304,34.78330435,0.997304348,1.301519185,1478.913043,83.0,24.27272727,11.0,75.0,25.2,10.0,-0.692453499389373,169.7533058,151.268595,159.3826446,188.618595,167.2557851,62.551533142257185,327.65155926077296,450.1990078958481,578.1936529954087,355.69399660926905,103.08223255670032,71.09226292968114,78.10794569732113,64.23322395812204,112.4461158999033,65.07761674782012,74.68272293578914,174.00624051112985,86.6484394077165,52.242063853555265,156.4101959,526.6198347,43.03451037,307.0,91.975,2.791868653,1.348034661,1.3123008955368352,1163.68843,3999.861595,0.0,2214.226537,1233.289302,204.0199074,106692.0223,3.074008603,1.25628911,2.898707748,97.47435095675,57.62819444444473,18.180447263888883,24.43288265277776
2025-11-30 08:00:00,0.95626386,11.90316858,0.421516632,87.14056756,4.333414772,15.963,6.45,1.04,0.45,87.325,11.635,6.981,71.0,11.45,16.17,1.38,15.11966826,5.023333333,80.06555556,67.24,31.53,0.043,5.78,2.32,9.24,2.34,0.027,0.13,53.95,11.6,0.063,2.006920415,0.15,111.405,0.1,96.71,0.9,0.65,1.2,0.0,0.0,1.273,59.58344602,3.9490986,3.468727861,0.04805654,0.023312721,0.086123672,0.369568869,4.236483819,5.468974791,0.076872786,0.12805654,0.019791519,58.154,4.32,2.11,63.83,0.14,0.145,0.046,0.0,0.033,3.4,0.58,0.02,0.91,0.045,7.0,0.267697652,4.371090909,0.013730909,94.89016,0.125090909,0.099763636,0.033345455,0.414363636,0.052454545,1.080481885,17.41563636,37.77327273,0.428727273,0.397454545,7.29,0.163818182,0.168727273,0.32,34.95963636,0.974,1.289008568,1482.472727,83.0,24.27272727,11.0,75.0,25.2,10.0,-0.6190430803644205,173.8366667,159.6213889,166.0808333,196.9325,174.1178472,62.121383731333324,327.608210477172,450.7577394150037,576.2491403872239,355.40338077882956,103.14015358861634,72.31407013097252,78.70258702718172,63.19455632591588,107.78042418384399,61.86953996301664,72.21941271954029,168.47785808888653,84.94742547861587,50.71798375791725,164.3888911,530.925,43.88510928,304.325,91.975,2.755340892,1.348370575,1.3157752509482084,1158.183611,4002.026192,0.0,2187.295617,1263.00945,204.7669525,106476.1817,3.083442103,1.214129108,2.946566375,97.86277807075,57.62819444444473,18.180447263888883,24.43288265277776
2025-11-30 09:00:00,0.956144712,11.89957032,0.421373655,87.14428497,4.32555102,13.475,6.45,1.04,0.45,87.325,11.635,5.952,71.0,11.45,16.17,1.38,14.72581268,5.023333333,80.06555556,67.24,31.53,0.043,5.78,2.32,9.24,2.34,0.027,0.13,53.95,11.6,0.063,2.006920415,0.15,88.823,0.1,96.71,0.9,0.65,1.2,0.0,0.0,1.101,59.04913647,4.177971429,3.505576795,0.046418809,0.022944232,0.088334608,0.393643506,4.425232252,5.788332227,0.08055768,0.126418809,0.020037179,43.681,4.32,2.11,63.83,0.14,0.145,0.046,5.979,0.033,3.4,0.58,0.02,0.91,0.045,7.0,0.305289617,4.345636364,0.014676364,94.79176,0.139636364,0.101945455,0.028618182,0.512545455,0.065181818,1.080094425,17.51745455,37.69690909,0.425090909,0.390181818,7.29,0.174727273,0.165090909,0.32,34.90145455,1.014,1.288969338,1478.109091,83.0,24.27272727,11.0,75.0,25.2,10.0,-0.9044517900309188,184.3311111,155.0172222,164.2638889,202.8577778,176.6175,62.27446251321933,326.9089824117754,449.75060301683936,583.2052756229115,356.82332228186664,100.41462013569755,69.52271354204804,75.82749513061404,65.11586732152762,107.93526130583678,67.61244869588376,72.76814381692708,171.41525535499528,87.13859443225031,52.508029835786886,170.9168279,530.7722222,43.06950258,304.0,86.15776956,2.697116856,1.348185522,1.3153262413700355,1158.818056,4003.189153,0.0,2199.083825,1316.759947,207.4829789,106185.7764,3.0961214,1.159257577,2.997837889,98.64647969674999,57.62819444444473,18.180447263888883,24.43288265277776
2025-11-30 10:00:00,0.956289246,11.90393523,0.421547095,87.13977552,4.335090247,13.186,6.45,1.04,0.45,87.325,11.635,5.946,71.0,11.45,16.17,1.38,15.59397959,5.023333333,80.06555556,67.24,31.53,0.043,5.78,2.32,9.24,2.34,0.027,0.13,53.95,11.6,0.063,2.006920415,0.15,94.989,0.1,96.71,0.9,0.65,1.2,0.0,0.0,1.036,59.91113811,3.808730877,3.446128406,0.04906096,0.023538716,0.084767704,0.354803892,4.12072439,5.273112851,0.074612841,0.12906096,0.019640856,46.867,4.32,2.11,63.83,0.14,0.145,0.046,0.0,0.033,3.4,0.58,0.02,0.91,0.045,7.0,0.167398912,4.320181818,0.015621818,94.69336,0.154181818,0.104127273,0.023890909,0.610727273,0.077909091,1.079706965,17.61927273,37.62054545,0.421454545,0.382909091,7.29,0.185636364,0.161454545,0.32,34.84327273,1.054,1.288930109,1473.745455,83.0,24.27272727,11.0,75.0,25.2,10.0,0.19993026139420067,185.0077778,164.6786111,171.7375,201.6841667,180.7770139,63.02433910901565,327.04424912565946,450.79133950110776,578.7731270524123,356.14265038088416,106.77901278941039,75.4476124011661,83.72568463886947,63.17418641079668,106.7262910045381,64.032273630297,70.78415009144405,161.970010210485,82.48224063317993,52.60108218219011,171.8965761,532.7666667,42.43398458,304.0,90.71722044,2.798952642,1.348010147,1.3411279241682683,1166.784167,3996.087411,0.0,2190.859547,1274.495897,211.7162186,110745.8058,2.966057872,1.251280289,3.146492417,98.77629633325,57.62819444444473,18.180447263888883,24.43288265277776
2025-11-30 11:00:00,0.956145724,11.89960087,0.421374869,87.14425341,4.325617792,13.354,6.45,1.04,0.45,87.325,11.635,6.04,71.0,11.45,16.17,1.38,15.10345588,5.023333333,80.06555556,67.24,31.53,0.043,5.78,2.32,9.24,2.34,0.027,0.13,53.95,11.6,0.063,2.006920415,0.15,94.38,0.1,96.71,0.9,0.65,1.2,0.0,0.0,0.976,59.23618318,4.097849506,3.492677022,0.046992132,0.02307323,0.087560621,0.385215655,4.359156748,5.676534194,0.079267702,0.126992132,0.01995118,49.57,4.32,2.11,63.83,0.14,0.145,0.046,0.0,0.033,3.4,0.58,0.02,0.91,0.045,7.0,0.243034624,4.316,0.01564,94.70236,0.148,0.1044,0.0214,0.614,0.0782,1.08635051,17.498,37.722,0.426,0.35,7.5,0.166,0.16,0.314,34.724,1.034,1.302351687,1478.0,83.0,24.27272727,11.0,75.0,25.2,10.0,-0.05773474144862689,176.4077778,173.7238889,178.2138889,202.0502778,182.5989583,61.81727279277736,328.5532055685645,451.5177216599729,568.2230439158886,353.3909290270248,104.46003002466178,74.38579411759363,80.54266986718042,61.45531788511727,108.8404819353737,54.10683743997694,71.22769186625615,159.5068133946797,80.57307531562961,47.45446224228023,154.2345837,535.2666667,44.31850869,304.0,97.92522222,2.805587631,1.348140319,1.3049859815196077,1165.1025,4004.134967,0.0,2191.117189,1207.149061,200.8483267,105282.4736,3.124611206,1.250704805,3.052670061,96.43608234025,57.62819444444473,18.180447263888883,24.43288265277776
2025-11-30 12:00:00,0.956067465,11.89723745,0.421280958,87.14669508,4.320452708,13.607,6.45,1.04,0.45,87.325,11.635,6.116,71.0,11.45,16.17,1.38,15.14241987,5.023333333,80.06555556,67.24,31.53,0.043,5.78,2.32,9.24,2.34,0.027,0.13,53.95,11.6,0.063,2.006920415,0.15,95.078,0.1,96.71,0.9,0.65,1.2,0.0,0.0,0.975,50.43,7.87,4.1,0.02,0.017,0.124,0.782,7.47,10.94,0.14,0.1,0.024,52.751,4.32,2.11,63.83,0.14,0.145,0.046,0.0,0.033,3.4,0.58,0.02,0.91,0.045,7.0,0.372737711,4.310068966,0.015052414,94.71136138,0.137517241,0.101765517,0.021496552,0.627241379,0.075496552,1.080588899,17.52655172,37.64862069,0.415103448,0.337448276,7.500965517,0.15,0.16,0.302551724,34.8462069,1.002551724,1.295930349,1482.993103,83.0,24.27272727,11.0,75.0,25.2,10.0,-0.5904384135935317,201.7166667,176.5680556,181.4616667,210.8802778,192.6566667,61.65154644390297,327.7733139241804,450.55372062106676,577.8964234886857,355.6766932585003,102.74011277266435,72.36734267962575,78.86653472475513,63.66207330080964,105.55593802278418,61.73227191173272,70.48166787486056,158.45739952035518,82.12160713831972,48.99461020555587,172.8569203,532.4333333,43.81815467,304.0,87.60088889,2.754251783,1.348055881,1.30497690227743,1166.511944,4002.541003,0.0,2190.434472,1244.470269,202.7140186,104670.7997,3.142044081,1.204800741,3.091652214,98.90354193975,57.62819444444473,18.180447263888883,24.43288265277776
2025-11-30 13:00:00,0.955984651,11.89473647,0.421181582,87.14927887,4.314986998,15.767,6.45,1.04,0.45,87.325,11.635,7.07,71.0,11.45,16.17,1.38,13.8383147,5.023333333,80.06555556,67.24,31.53,0.043,5.78,2.32,9.24,2.34,0.027,0.13,53.95,11.6,0.063,2.006920415,0.15,111.519,0.1,96.71,0.9,0.65,1.2,0.0,0.0,1.148,51.34438031,7.478322916,4.036939289,0.022802698,0.017630607,0.120216357,0.740800335,7.146989024,10.39347384,0.133693929,0.102802698,0.023579595,52.478,4.32,2.11,63.83,0.14,0.145,0.046,9.034,0.033,3.4,0.58,0.02,0.91,0.045,7.0,0.338432622,4.293517241,0.014473103,94.67263034,0.13337931,0.098041379,0.022324138,0.689310345,0.076324138,1.063432295,17.75413793,37.37965517,0.390275862,0.349862069,7.269241379,0.15,0.16,0.290137931,35.15655172,0.990137931,1.270297819,1484.648276,83.0,24.27272727,11.0,75.0,25.2,10.0,-0.037729937434264116,198.6772222,177.2172222,180.545,207.8894444,191.0822222,61.76388462174619,328.17805604000597,449.8951691181758,580.9462025017855,356.26105737015837,101.0591971131623,70.56131427551036,79.76412788054444,63.85136210694508,105.05147182330649,64.53655916202544,69.52319201875974,150.41319064610695,79.8694652645501,50.1605818774576,161.9700331,531.9777778,43.41812683,304.0,85.4375,2.735612661,1.348201144,1.2856413158983337,1165.826944,4003.236125,0.0,2228.27535,1255.836536,202.9037817,104497.5042,3.15386095,1.189158047,2.964924128,97.46102938575,57.62819444444473,18.180447263888883,24.43288265277776
2025-11-30 14:00:00,0.955739536,11.88733397,0.420887443,87.15692649,4.298809348,13.522,6.45,1.04,0.45,87.325,11.635,5.912,71.0,11.45,16.17,1.38,13.93713122,5.023333333,80.06555556,67.24,31.53,0.043,5.78,2.32,9.24,2.34,0.027,0.13,53.95,11.6,0.063,2.006920415,0.15,95.46,0.1,96.71,0.9,0.65,1.2,0.0,0.0,1.046,50.43,7.87,4.1,0.02,0.017,0.124,0.782,7.47,10.94,0.14,0.1,0.024,16.348,4.32,2.11,63.83,0.14,0.145,0.046,37.024,0.033,3.4,0.58,0.02,0.91,0.045,7.0,0.279651177,4.287944444,0.014122222,94.66110556,0.129388889,0.096161111,0.024894444,0.711888889,0.074494444,1.046130563,17.90577778,37.08972222,0.373055556,0.366722222,7.106277778,0.153666667,0.162444444,0.28,35.45644444,0.994666667,1.24654385,1485.327778,83.0,24.27272727,11.0,75.0,25.2,10.0,0.9618739379639862,167.6083333,168.0222222,176.2886111,195.6394444,176.8896528,61.65962653237835,328.6875422774622,450.3542714887145,581.3889252513095,356.7658599498026,101.55570980991071,72.38234874261548,82.05260891250444,62.14097318581467,100.53278444690062,65.81015221725076,66.80347965322491,147.34292713160426,79.9188918940372,50.53291604247987,162.5510989,531.0,44.10687986,304.0,85.74,2.741701139,1.348028744,1.2767136828804524,1161.596389,3998.585244,0.0,2223.327183,1264.497503,203.9567125,105471.2128,3.121963831,1.181954028,2.895302853,97.53802060425,57.62819444444473,18.180447263888883,24.43288265277776
2025-11-30 15:00:00,0.955232286,11.87201504,0.420278743,87.17275267,4.265330889,15.821,6.45,1.04,0.45,87.325,11.635,6.841,71.0,11.45,16.17,1.38,13.20056564,5.023333333,80.06555556,67.24,31.53,0.043,5.78,2.32,9.24,2.34,0.027,0.13,53.95,11.6,0.063,2.006920415,0.15,111.518,0.1,96.71,0.9,0.65,1.2,0.0,0.0,1.216,50.43,7.87,4.1,0.02,0.017,0.124,0.782,7.47,10.94,0.14,0.1,0.024,25.489,4.32,2.11,63.83,0.14,0.145,0.046,37.362,0.033,3.4,0.58,0.02,0.91,0.045,7.0,0.208540083,4.331277778,0.014788889,94.77077222,0.126055556,0.102494444,0.035227778,0.558555556,0.060827778,1.028182355,17.71911111,36.70638889,0.389722222,0.403388889,7.249611111,0.173666667,0.175777778,0.28,35.70977778,1.074666667,1.231158013,1481.661111,83.0,24.27272727,11.0,75.0,25.2,10.0,-0.7063076225075378,170.0241667,141.1611111,153.4469444,182.12,161.6880556,63.29331191870764,327.4378371697337,449.3406616280421,581.4399364152906,356.1230085921846,103.07094284408433,69.6281290534239,77.106222436943,65.98551400389506,119.6084397858499,69.72302716939367,78.14535686357098,181.6857888718738,89.04728130496734,54.40063258016507,144.0877331,522.7666667,43.97489522,304.0,91.61477778,2.782363111,1.348368164,1.3125725015994691,1162.379722,3996.933783,0.0,2251.6649,1254.99085,206.3180497,107664.9153,3.053991583,1.223427789,2.701091483,95.09162463575001,57.62819444444473,18.180447263888883,24.43288265277776
2025-11-30 16:00:00,0.9454294,11.92521972,0.44051528,87.12935088,4.078340397,13.449,6.65,1.03,0.46,87.37,11.6,5.89,71.06,11.22,16.48,1.24,13.59037467,5.023333333,80.06555556,67.24,31.53,0.042,5.68,2.21,9.47,2.25,0.028,0.12,54.22,11.42,0.061,2.01056338,0.15,95.52,0.1,95.42,1.01,0.61,1.18,0.0,0.0,1.044,51.03,7.29,5.2,0.08,0.02,0.119,0.777,7.6,10.38,0.16,0.12,0.028,47.09,4.32,2.11,63.83,0.14,0.145,0.046,3.103,0.033,3.4,0.58,0.02,0.91,0.045,7.0,0.253157555,4.374611111,0.015455556,94.88043889,0.122722222,0.108827778,0.045561111,0.405222222,0.047161111,1.010234147,17.53244444,36.32305556,0.406388889,0.440055556,7.392944444,0.193666667,0.189111111,0.28,35.96311111,1.154666667,1.215772177,1477.994444,83.0,24.27272727,11.0,75.0,25.2,10.0,-0.6927598111370372,161.915,142.8013889,152.0033333,174.0047222,157.6811111,63.070038242537194,327.77636725640605,450.0863100056675,579.1117548616331,355.97260963679116,105.62938866373747,71.89303882128793,80.01133981181496,64.72251826103425,116.84221117608024,68.15996219590693,77.05776002588163,179.7644929126991,88.19948763480092,53.9034077274505,146.3134181,520.5888889,44.10478772,303.9777778,92.88536111,2.822502672,1.348491161,1.3149670594953213,1153.731667,3997.690206,0.0,2233.684617,1229.548797,204.4056089,108497.3061,3.029829153,1.252125047,2.639226475,95.38097234825,57.62819444444473,18.180447263888883,24.43288265277776
2025-11-30 17:00:00,0.945081936,11.91695008,0.440098323,87.13796798,4.05540779,15.866,6.65,1.03,0.46,87.37,11.6,6.93,71.06,11.22,16.48,1.24,13.65684844,5.023333333,80.06555556,67.24,31.53,0.042,5.68,2.21,9.47,2.25,0.028,0.12,54.22,11.42,0.061,2.01056338,0.15,111.328,0.1,95.42,1.01,0.61,1.18,0.0,0.0,1.222,57.76507566,4.634062858,3.930229255,0.053546443,0.021058142,0.078261522,0.464318954,4.885865033,6.66062986,0.117674309,0.072383597,0.023767431,54.917,4.32,2.11,63.83,0.14,0.145,0.046,3.087,0.033,3.4,0.58,0.02,0.91,0.045,7.0,0.224673047,4.408086957,0.016,94.96426087,0.12,0.114669565,0.054191304,0.286695652,0.036095652,0.995370794,17.38,36.03486957,0.41426087,0.47,7.463130435,0.210956522,0.198086957,0.278086957,36.20252174,1.22,1.201532731,1473.565217,83.0,24.27272727,11.0,75.0,25.2,10.0,1.173255713993214,179.7175,168.08,176.9827778,203.1825,181.9906944,63.20174067685615,327.7213266688129,450.36045852597675,577.4288538595207,355.40126841991963,105.02979457622237,74.2523976210172,84.13080521809886,62.81637317893187,109.58946042814682,62.8423915109876,70.3367689643097,153.1810677152933,79.23296966703381,52.23862955982794,146.8241514,519.0277778,43.17420472,300.0,93.015,2.809642589,1.348375378,1.317720417416804,1157.824722,3999.719111,0.0,2237.680997,1251.598558,207.6500225,109594.7708,3.002559286,1.244583382,2.698953511,94.4542000605,57.62819444444473,18.180447263888883,24.43288265277776
2025-11-30 18:00:00,0.945533274,11.92769191,0.440639928,87.12677481,4.085196066,15.658,6.65,1.03,0.46,87.37,11.6,7.063,71.06,11.22,16.48,1.24,14.49413448,5.023333333,80.06555556,67.24,31.53,0.042,5.68,2.21,9.47,2.25,0.028,0.12,54.22,11.42,0.061,2.01056338,0.15,113.864,0.1,95.42,1.01,0.61,1.18,0.0,0.0,1.219,59.30828598,4.025507023,3.639286226,0.04748513,0.021300595,0.0689271,0.392674233,4.263974308,5.808409237,0.107976208,0.061473233,0.022797621,55.816,4.32,2.11,63.83,0.14,0.145,0.046,3.102,0.033,3.4,0.58,0.02,0.91,0.045,7.0,0.189667106,4.397652174,0.016,94.93295652,0.12,0.118321739,0.055234783,0.323217391,0.036617391,0.994249062,17.38,36.17052174,0.382956522,0.47,7.207478261,0.216173913,0.187652174,0.267652174,36.37991304,1.22,1.192399933,1465.73913,83.0,24.27272727,11.0,75.0,25.2,10.0,-0.8230582815449878,165.3699164,142.7417827,150.7292479,181.7785515,160.1548747,63.31122375584023,327.0322716277044,450.1858863220549,579.4370977740735,356.1001085960599,105.4004690319847,72.04207702003578,79.80763351446768,64.70025523895221,114.7053263983234,67.38005929584423,76.34921997135285,180.773836817939,88.35432447075591,54.63920884446053,155.8257752,523.4818942,43.03619819,300.0,93.015,2.843458217,1.34821178,1.335445588736357,1155.947911,3998.690086,0.0,2212.581858,1230.306097,206.7151195,110240.2446,2.983323947,1.282105864,2.869725543,95.646915214,57.62819444444473,18.180447263888883,24.43288265277776
2025-11-30 19:00:00,0.945481234,11.92645336,0.44057748,87.1280654,4.081761427,13.455,6.65,1.03,0.46,87.37,11.6,6.093,71.06,11.22,16.48,1.24,13.6318071,5.023333333,80.06555556,67.24,31.53,0.042,5.68,2.21,9.47,2.25,0.028,0.12,54.22,11.42,0.061,2.01056338,0.15,95.261,0.1,95.42,1.01,0.61,1.18,0.0,0.0,1.035,59.7627752,3.846281892,3.553600904,0.045700019,0.021371999,0.066178029,0.371574223,4.080821933,5.557422649,0.10512003,0.058260034,0.022512003,53.07,4.32,2.11,63.83,0.14,0.145,0.046,0.0,0.033,3.4,0.58,0.02,0.91,0.045,7.0,0.281352463,4.385076923,0.016,94.90003077,0.121230769,0.118907692,0.053661538,0.366,0.039092308,0.993052403,17.44276923,36.24415385,0.352615385,0.465076923,7.018769231,0.216307692,0.178769231,0.26,36.49769231,1.212615385,1.185359684,1461.107692,83.0,24.27272727,11.0,75.0,25.2,10.0,-0.42580252621796433,167.6194444,147.3236111,156.3486111,186.3113889,164.4007639,63.639634089907815,327.3780418347784,450.22853848287224,574.1703104079708,354.41996654471444,105.5945103692807,72.20054698781051,79.72568750540569,64.42225570311336,120.51997329947096,62.78567293223827,77.87529203113888,179.3160772841893,86.3717815440491,53.447015693302895,137.8647411,527.4444444,43.67572817,300.0,98.878125,2.843536994,1.348035394,1.332139840940536,1155.978056,4002.830939,0.0,2236.673719,1225.27725,205.8683194,109719.8753,3.001158886,1.284571038,2.731023328,93.26707819575,57.62819444444473,18.180447263888883,24.43288265277776
2025-11-30 20:00:00,0.945384762,11.92415732,0.440461714,87.13045791,4.075394262,15.789,6.65,1.03,0.46,87.37,11.6,7.067,71.06,11.22,16.48,1.24,16.09204272,5.023333333,80.06555556,67.24,31.53,0.042,5.68,2.21,9.47,2.25,0.028,0.12,54.22,11.42,0.061,2.01056338,0.15,111.431,0.1,95.42,1.01,0.61,1.18,0.0,0.0,1.067,59.78279282,3.838388061,3.549826962,0.045621395,0.021375144,0.066056948,0.370644889,4.07275513,5.546368141,0.104994232,0.058118511,0.022499423,61.547,4.32,2.11,63.83,0.14,0.145,0.046,0.0,0.033,3.4,0.58,0.02,0.91,0.045,7.0,0.239422602,4.366615385,0.016,94.86264615,0.125846154,0.111061538,0.044892308,0.426,0.046938462,0.991649694,17.67815385,36.14723077,0.324923077,0.446615385,7.014153846,0.202461538,0.174153846,0.26,36.45153846,1.184923077,1.184073946,1465.261538,83.0,24.27272727,11.0,75.0,25.2,10.0,-0.33207369427098854,180.3611111,169.8377778,178.5752778,201.5119444,182.5715278,61.75714294621107,328.08674687659845,451.6245881026321,571.5218837068298,354.4160960016526,105.8347468364314,75.75774119597055,80.33767579910952,62.045130220068,107.23626341525693,57.36926580027114,71.19022068044387,165.1875115132023,83.45971669750779,47.818511337632486,170.6348844,534.5555556,43.34237464,300.0,94.306875,2.775020842,1.347984147,1.3168670718522573,1168.687222,4001.381661,0.0,2166.535453,1240.219847,204.251275,105965.5867,3.104641528,1.226053619,3.156153533,97.609122183,57.62819444444473,18.180447263888883,24.43288265277776
2025-11-30 21:00:00,0.945619897,11.92975354,0.440743876,87.12462656,4.090913177,13.349,6.65,1.03,0.46,87.37,11.6,6.061,71.06,11.22,16.48,1.24,14.48892645,5.023333333,80.06555556,67.24,31.53,0.042,5.68,2.21,9.47,2.25,0.028,0.12,54.22,11.42,0.061,2.01056338,0.15,95.412,0.1,95.42,1.01,0.61,1.18,0.0,0.0,0.749,59.75093796,3.850949837,3.555832591,0.045746512,0.02137014,0.066249629,0.372123776,4.085592164,5.563959632,0.10519442,0.058343722,0.022519442,53.904,4.32,2.11,63.83,0.14,0.145,0.046,0.0,0.033,3.4,0.58,0.02,0.91,0.045,7.0,0.223037362,4.351555556,0.015955556,94.83331111,0.129777778,0.1042,0.037444444,0.474222222,0.053533333,0.990417015,17.88822222,36.05777778,0.301777778,0.429777778,7.012888889,0.190888889,0.169777778,0.260222222,36.40666667,1.162444444,1.183043911,1468.755556,83.0,24.27272727,11.0,75.0,25.2,10.0,-0.5067645922304109,175.9866667,148.7094444,160.9477778,191.2930556,169.2342361,63.2935717168447,327.01730347630047,450.17653229480743,578.7996924284025,355.74329840995534,105.43633574768143,72.82006981487329,79.28873576480314,64.86996075737481,115.94268833688812,66.20610175073102,76.06381397952947,178.60181747283502,87.69289922911872,53.37741732516382,155.7697839,536.3472222,42.68245603,300.0,93.015,2.783291503,1.348290428,1.3346813878229824,1160.922222,3998.969853,0.0,2214.476556,1274.877722,209.2193706,109362.9692,3.007182142,1.234935152,3.009653103,95.63949636675,57.62819444444473,18.180447263888883,24.43288265277776
2025-11-30 22:00:00,0.945344157,11.92319093,0.440412988,87.13146491,4.07271435,13.366,6.65,1.03,0.46,87.37,11.6,6.046,71.06,11.22,16.48,1.24,14.81760038,5.023333333,80.06555556,67.24,31.53,0.042,5.68,2.21,9.47,2.25,0.028,0.12,54.22,11.42,0.061,2.01056338,0.15,92.473,0.1,95.42,1.01,0.61,1.18,0.0,0.0,0.758,59.71933915,3.86341064,3.561789948,0.045870624,0.021365175,0.066440761,0.373590775,4.098326013,5.581409722,0.105392998,0.058567123,0.0225393,54.415,4.32,2.11,63.83,0.14,0.145,0.046,0.0,0.033,3.4,0.58,0.02,0.91,0.045,7.0,0.228188549,4.367111111,0.015511111,94.87642222,0.127555556,0.1062,0.041888889,0.416444444,0.048866667,0.990714607,17.87044444,36.03555556,0.319555556,0.427555556,7.041777778,0.199777778,0.167555556,0.262444444,36.37333333,1.186888889,1.184315208,1466.311111,83.0,24.27272727,11.0,75.0,25.2,10.0,-0.717897902553787,180.5652778,149.8052778,165.3783333,197.6675,173.3540972,63.06568082094171,326.732978799393,450.41709378252426,577.9462924188074,355.50905702223497,105.27828246401378,73.37950639344342,77.7076246830253,64.94738543610839,115.81131796717784,64.91972927041712,76.08991297827399,181.94859700181962,89.06832408475046,52.23516206831019,159.3033423,529.3472222,43.96117058,300.0,93.015,2.845855772,1.347901556,1.3400795475341827,1149.731389,3999.632061,0.0,2194.287533,1210.589133,202.7681844,108614.9272,3.027686644,1.282376764,2.977446644,96.10769285475,57.62819444444473,18.180447263888883,24.43288265277776
2025-11-30 23:00:00,0.94526455,11.9212963,0.44031746,87.13343915,4.067460317,13.608,6.65,1.03,0.46,87.37,11.6,6.092,71.06,11.22,16.48,1.24,14.72699507,5.023333333,80.06555556,67.24,31.53,0.042,5.68,2.21,9.47,2.25,0.028,0.12,54.22,11.42,0.061,2.01056338,0.15,96.387,0.1,95.42,1.01,0.61,1.18,0.0,0.0,0.715,59.89430547,3.79441371,3.528803367,0.045183403,0.021392664,0.065382441,0.365467829,4.027817198,5.48478653,0.104293446,0.057330126,0.022429345,51.553,4.32,2.11,63.83,0.14,0.145,0.046,0.0,0.033,3.4,0.58,0.02,0.91,0.045,7.0,0.294978146,4.382666667,0.015066667,94.91953333,0.125333333,0.1082,0.046333333,0.358666667,0.0442,0.991012199,17.85266667,36.01333333,0.337333333,0.425333333,7.070666667,0.208666667,0.165333333,0.264666667,36.34,1.211333333,1.185586505,1463.866667,83.0,24.27272727,11.0,75.0,25.2,10.0,0.20798004958140837,173.0336111,160.3111111,176.8208333,201.5855556,177.9377778,62.271257901254245,327.6765842579266,450.98398163029026,575.330419743023,355.0455709179658,104.4108057863873,74.72188514211334,79.1705804719409,62.9323139733479,109.90961642091747,61.36331161876517,71.83646164972882,168.2151862873993,85.2320124931608,49.51324718349483,158.2539862,532.5694444,44.52263647,300.0,93.05923611,2.805820717,1.348015531,1.3157784522921365,1146.215,3999.269072,0.0,2189.759619,1219.846067,200.4621139,106486.4803,3.085593897,1.255540228,3.004050914,95.9686531715,57.62819444444473,18.180447263888883,24.43288265277776
2025-12-01 00:00:00,0.939882102,11.97742757,0.435176847,87.08269033,4.321221623,15.946,6.65,1.03,0.46,87.37,11.6,7.055,71.14,11.3,16.26,1.3,14.89634434,4.91,80.13333333,67.24,33.44,0.042,5.84,2.23,9.2,2.4,0.028,0.13,54.13,11.36,0.064,1.945205479,0.15,112.096,0.1,95.42,1.01,0.61,1.18,0.0,0.0,0.858,59.3798795,3.997274541,3.625788625,0.04720393,0.021311843,0.068494052,0.389350449,4.235123187,5.768872515,0.107526288,0.060967073,0.022752629,52.116,4.32,2.11,63.83,0.14,0.145,0.046,5.246,0.033,3.4,0.58,0.02,0.91,0.045,7.0,0.359031876,4.398222222,0.014622222,94.96264444,0.123111111,0.1102,0.050777778,0.300888889,0.039533333,0.991309791,17.83488889,35.99111111,0.355111111,0.423111111,7.099555556,0.217555556,0.163111111,0.266888889,36.30666667,1.235777778,1.186857802,1461.422222,90.0,24.66666667,12.0,68.0,25.77777778,9.0,-0.1186369417015527,198.1963889,163.3036111,180.9730556,215.2919444,189.44125,62.67957815602269,326.47182029053323,450.3464583378939,581.3498373234179,356.3306553328112,104.10958816437193,74.07338258769721,78.36096563420074,64.75836103848357,109.41115332878263,65.61669695797212,71.92813274766229,169.38145397112646,86.25537304381993,51.19643755894852,170.0919325,524.875,43.87160517,300.0,87.57819444,2.810104706,1.348071586,1.3362712128392584,1142.128889,3999.014981,0.0,2183.721178,1231.120767,201.9965911,107806.6053,3.048691072,1.256833471,2.956131022,97.53718105625,57.62819444444473,18.180447263888883,24.43288265277776
2025-12-01 01:00:00,0.939824485,11.98105744,0.435263272,87.07911807,4.331592689,13.788,6.65,1.03,0.46,87.37,11.6,5.992,71.14,11.3,16.26,1.3,13.47223362,4.91,80.13333333,67.24,33.44,0.042,5.84,2.23,9.2,2.4,0.028,0.13,54.13,11.36,0.064,1.945205479,0.15,95.978,0.1,95.42,1.01,0.61,1.18,0.0,0.0,0.723,59.45175166,3.968932183,3.612238494,0.046921635,0.021323135,0.068059318,0.386013729,4.20615978,5.729181921,0.107074616,0.060458944,0.022707462,45.888,4.32,2.11,63.83,0.14,0.145,0.046,3.069,0.033,3.4,0.58,0.02,0.91,0.045,7.0,0.152786884,4.413777778,0.014177778,95.00575556,0.120888889,0.1122,0.055222222,0.243111111,0.034866667,0.991607383,17.81711111,35.96888889,0.372888889,0.420888889,7.128444444,0.226444444,0.160888889,0.269111111,36.27333333,1.260222222,1.188129098,1458.977778,90.0,24.66666667,12.0,68.0,25.77777778,9.0,0.5898082155693061,182.285,155.8225,171.8183333,202.4097222,178.0838889,63.15612910545775,326.93574901969714,449.58333406626195,585.2249330418537,357.2030513327254,103.06300595361246,72.2242324877499,80.33658382517834,64.89002211081306,109.87768593530063,70.29075555717382,71.65430328210726,163.85773256076493,84.70305487257035,53.91617531395704,156.1454986,521.5972222,42.91640808,300.0,86.28,2.812098056,1.347990819,1.3190201215699977,1147.665556,3999.096025,0.0,2232.288639,1239.884308,204.5254369,108751.1464,3.020222081,1.265849172,2.773397347,95.6892785645,57.62819444444473,18.180447263888883,24.43288265277776
2025-12-01 02:00:00,0.939833164,11.98051066,0.435250254,87.07965617,4.330030466,13.786,6.65,1.03,0.46,87.37,11.6,5.96,71.14,11.3,16.26,1.3,15.28419805,4.91,80.13333333,67.24,33.44,0.042,5.84,2.23,9.2,2.4,0.028,0.13,54.13,11.36,0.064,1.945205479,0.15,96.424,0.1,95.42,1.01,0.61,1.18,0.0,0.0,0.73,59.26817498,4.041324556,3.646848393,0.047642675,0.021294293,0.069169719,0.394536417,4.28013844,5.830560085,0.10822828,0.061756815,0.022822828,44.279,4.32,2.11,63.83,0.14,0.145,0.046,3.076,0.033,3.4,0.58,0.02,0.91,0.045,7.0,0.241100202,4.393818182,0.014327273,94.94936364,0.126545455,0.108745455,0.050454545,0.314909091,0.041836364,0.997706865,17.85909091,36.05163636,0.373454545,0.400363636,7.143272727,0.223454545,0.156727273,0.27,36.17163636,1.250363636,1.195628942,1463.890909,90.0,24.66666667,12.0,68.0,25.77777778,9.0,0.3122255893671735,174.6502778,165.1036111,177.1897222,204.9169444,180.4651389,62.71269623385395,327.44011648992716,451.56092720911806,570.636110349488,353.9836186075451,106.64720185102308,76.57736906691204,81.65854887194618,61.98788545954139,110.47522313799874,56.79052981301667,71.8200531307321,166.5058111176886,83.0543854748874,49.49983354729109,155.8600369,530.7222222,44.45497253,300.0,98.06361111,2.799024969,1.348310908,1.3370227787070281,1146.543889,4000.464164,0.0,2178.283314,1250.643758,205.013755,108744.1617,3.020620561,1.240942383,2.874348978,95.65145488925,57.62819444444473,18.180447263888883,24.43288265277776
2025-12-01 03:00:00,0.939667556,11.99094397,0.435498666,87.06938848,4.359839908,13.867,6.65,1.03,0.46,87.37,11.6,6.179,71.14,11.3,16.26,1.3,15.95770474,4.91,80.13333333,67.24,33.44,0.042,5.84,2.23,9.2,2.4,0.028,0.13,54.13,11.36,0.064,1.945205479,0.15,96.182,0.1,95.42,1.01,0.61,1.18,0.0,0.0,0.603,59.8867431,3.797395886,3.530229109,0.045213106,0.021391476,0.065428184,0.365818918,4.03086472,5.488962765,0.10434097,0.057383592,0.022434097,51.242,4.32,2.11,63.83,0.14,0.145,0.046,0.0,0.033,3.4,0.58,0.02,0.91,0.045,7.0,0.277718603,4.350181818,0.014872727,94.82663636,0.137454545,0.101654545,0.039545455,0.473090909,0.056563636,1.007674272,17.94090909,36.20436364,0.362545455,0.367636364,7.148727273,0.212545455,0.151272727,0.27,36.02436364,1.217636364,1.207281151,1473.709091,90.0,24.66666667,12.0,68.0,25.77777778,9.0,-1.2310112826966702,188.6386111,158.7166667,171.4541667,205.2686111,181.0195139,62.40016542194603,326.87901645754545,451.09426316349294,573.4143916667063,354.52747951048036,105.2937887523632,74.1526257704196,76.52596062512359,64.17444624643647,113.76070416021355,59.6493450352047,75.44483253080881,181.5686681526272,88.52062843195323,49.53496494316604,168.3867128,536.4583333,43.84827144,300.0,94.76819444,2.750020025,1.348056536,1.3416469580696146,1155.937222,4000.908867,0.0,2161.554586,1274.7611,205.4243828,106830.5272,3.075123397,1.1913483,2.989060861,97.311239446,57.62819444444473,18.180447263888883,24.43288265277776
2025-12-01 04:00:00,0.939726563,11.98722656,0.435410156,87.07304687,4.34921875,13.824,6.65,1.03,0.46,87.37,11.6,6.246,71.14,11.3,16.26,1.3,15.22522466,4.91,80.13333333,67.24,33.44,0.042,5.84,2.23,9.2,2.4,0.028,0.13,54.13,11.36,0.064,1.945205479,0.15,96.393,0.1,95.42,1.01,0.61,1.18,0.0,0.0,0.544,59.89708438,3.793317865,3.528279457,0.045172489,0.0213931,0.065365633,0.365338816,4.02669734,5.483251911,0.104275982,0.05731048,0.022427598,50.641,4.32,2.11,63.83,0.14,0.145,0.046,0.0,0.033,3.4,0.58,0.02,0.91,0.045,7.0,0.313606543,4.343172414,0.014873103,94.80415448,0.136827586,0.100951724,0.037,0.503655172,0.059365517,1.016849469,17.91558621,36.44937931,0.353655172,0.347310345,7.15,0.194137931,0.146827586,0.276344828,35.9202069,1.14337931,1.216813994,1475.682759,90.0,24.66666667,12.0,68.0,25.77777778,9.0,-0.3609823962516998,197.1969444,175.8144444,181.1816667,218.1275,193.0801389,61.647931545610135,327.3839046051692,450.5285077594785,578.2584141883983,355.7316146964613,100.66176484251784,71.57322110488099,77.8693932094717,63.27078111922688,102.61496300325689,60.81467027302466,68.86559329824212,156.17316039786283,81.68262527964964,49.2305453717896,173.8472089,534.1388889,44.27402575,300.0,87.57819444,2.739044761,1.348224706,1.309444325542845,1158.951667,3999.262892,0.0,2180.622964,1258.883092,202.7152544,104869.1769,3.129160992,1.181036111,3.002049575,98.03475517925,57.62819444444473,18.180447263888883,24.43288265277776
