Repository: saikumar-voptimai/evonith_bf_webapp

# Evonith BF2 — Blast Furnace Intelligence Platform

Monitoring, modelling and optimisation of **Blast Furnace 2 (BF2)** at Evonith Steel: live telemetry from InfluxDB,
manual plant reports from Neon PostgreSQL, a two-zone energy model of the furnace, blend and fuel optimisers, a
conversational assistant (FurnaceMind) and a live digital twin evaluated every hour.

The platform has three deployable parts that share one Python service layer, plus the shared data library:

| Part | Path | What it is |
|---|---|---|
| **Streamlit app** (legacy) | `src/app.py`, `src/custom_pages/` | The original 11-page dashboard; still the home of the model pages. Served under `/legacy` in production |

File: src/assets/data/furnace_dataset_20260617_152856_168598.csv (part 45 of 47)
FLUX_FE2O3%,FLUX_AL2O3%,FLUX_LOI%,FLUX_MGO%,FLUX_CAO%,FLUX_CALC_MT,ORE_FE(T)%,ORE_LOI%,ORE_TM%,ORE_MGO%,ORE_NA2O%,ORE_P%,ORE_TIO2%,ORE_AL2O3%,ORE_SIO2%,ORE_MNO%,ORE_CAO%,ORE_K2O%,ORE_CALC_MT,PELLET_PCT_SIO2,PELLET_PCT_AL2O3,PELLET_PCT_FE2O3,PELLET_PCT_MGO,PELLET_PCT_TIO2,PELLET_PCT_NA2O,TOTAL_PELLET_CALC_MT,PELLET_PCT_K2O,PELLET_PCT_TM,PELLET_PCT_LOI,PELLET_PCT_MNO,PELLET_PCT_CAO,PELLET_PCT_P,CHARGES/HRS.,STOCKRODLEVEL,CHEM_PCT_C,CHEM_PCT_CR,CHEM_PCT_FE,CHEM_PCT_MN,CHEM_PCT_P,CHEM_PCT_S,CHEM_PCT_SI,CHEM_PCT_TI,SLAG_BASICITY,SLAG_PCT_AL2O3,SLAG_PCT_CAO,SLAG_PCT_FEO,SLAG_PCT_K2O,SLAG_PCT_MGO,SLAG_PCT_MNO,SLAG_PCT_NA2O,SLAG_PCT_S,SLAG_PCT_SIO2,SLAG_PCT_TIO2,SLAG_T_BASICITY,HMT_GT_1480C,COKE_DISCHARGE_TIME,WEIGHTED_COKE_ANGLE,TOTAL_COKE_PORTIONS,NON_COKE_DISCHARGE_TIME,WEIGHTED_NON_COKE_ANGLE,TOTAL_NON_COKE_PORTIONS,FTG_UPTAKE_TEMP_A,FTG_UPTAKE_TEMP_B,FTG_UPTAKE_TEMP_C,FTG_UPTAKE_TEMP_D,FTG_UPTAKE_TEMP_AVG,BOSH_TEMP_A,BOSH_TEMP_C,BOSH_TEMP_D,BELLY_TEMP_A,BELLY_TEMP_C,BELLY_TEMP_D,LOWER_STACK_TEMP_A,LOWER_STACK_TEMP_B,LOWER_STACK_TEMP_C,LOWER_STACK_TEMP_D,PCI_KG/THM,ACT. FUEL RATEKG/THM.,FURNACETOPGASANALYSISCO2ETACO,COKE RATE KG/THM,PRODUCTIONTONNESPERHR,HOT BLAST PRESSUREBAR,TOPPRESSUREBAR,DIFFERENTIAL PRESSURETOTALBAR,HOT BLAST TEMP.OC,OXYGENFLOWNM3/HR.,STEAMKGS/HR.,RAFTOC,PERMEABILITYKGS/HR.,TUYEREVELOCITYM/S,HOT BLAST VOLUMENM3/HR.,O2 ENRICHMENT %,FURNACE TOP GAS ANALYSISCO2%,BOTTOMBAR,FURNACE TOP GAS ANALYSISONLINE (ANALYZER)CO%,FURNACE TOP GAS ANALYSISH2%,UNITCOST LAKHS/THM
2025-12-05 10:00:00,0.935070579,11.78705795,0.430282318,87.27787147,3.723997028,13.46,7.0,1.015,0.41,87.57,11.415,6.278,69.94,11.49,16.95,1.62,14.43859401,5.09,79.62,68.03,31.61,0.048,5.5,2.25,9.24,2.32,0.027,0.13,54.56,11.22,0.057,2.089385475,0.16,97.904,0.1,96.07,0.7,0.53,1.18,0.0,0.0,1.006,59.50973421,4.064228486,4.105033874,0.078670675,0.023955689,0.070069473,0.477122324,4.568659569,5.234899468,0.085485045,0.080443108,0.017911378,52.222,0.0,0.0,0.0,0.0,0.0,0.0,0.0,0.0,0.0,0.0,0.0,0.0,0.0,7.0,0.187326053,4.225846154,0.012492308,94.6942,0.15,0.110430769,0.022476923,0.695538462,0.089015385,1.099163508,19.71861538,36.90138462,0.412461538,0.394923077,7.190615385,0.149846154,0.18,0.35,33.57276923,1.009384615,1.313343267,1482.415385,90.0,24.66666667,12.0,68.0,25.77777778,9.0,167.5388889,144.8127778,174.2336111,205.8927778,173.1195139,39.35587656902436,56.94766909111934,66.13164243680382,92.82259238468396,75.44005482978503,57.123026793130336,71.98144592002478,76.71258831135799,54.387344258306655,42.49467300643202,160.3286664,533.9305556,42.89422511,297.0,90.05622222,2.768430039,1.305482622,1.4607603141373195,1173.465278,4001.702208,0.0,2223.463553,1224.670356,207.8111967,107384.7808,3.062457286,17.50018428373017,1.250208934,24.55520637096774,3.021243211,95.49354829800001
2025-12-05 11:00:00,0.935061946,11.78619456,0.430247782,87.27874349,3.721061506,13.641,7.0,1.015,0.41,87.57,11.415,6.271,69.94,11.49,16.95,1.62,15.35766402,5.09,79.62,68.03,31.61,0.048,5.5,2.25,9.24,2.32,0.027,0.13,54.56,11.22,0.057,2.089385475,0.16,97.822,0.1,96.07,0.7,0.53,1.18,0.0,0.0,1.053,59.5529671,4.046654419,4.105033874,0.078362358,0.023945412,0.069853651,0.473980917,4.552113225,5.211296091,0.085210985,0.080545881,0.017890824,53.345,0.0,0.0,0.0,0.0,0.0,0.0,0.0,0.0,0.0,0.0,0.0,0.0,0.0,7.0,0.28119854,4.276615385,0.012030769,94.6162,0.15,0.106276923,0.021092308,0.727846154,0.089938462,1.096197719,19.63553846,36.98446154,0.260153846,0.390307692,7.227538462,0.140615385,0.18,0.35,33.73892308,0.972461538,1.310417288,1477.338462,90.0,24.66666667,12.0,68.0,25.77777778,9.0,158.8558333,160.9483333,188.9016667,195.7269444,176.1081944,37.99752079934953,62.069576030675066,71.18402176586386,89.63107117876683,64.60339129919151,50.326467702681555,66.37783175571823,55.42248781300361,47.23326247074384,37.48390139084981,152.5982733,535.8055556,43.87751989,297.0,91.53526965159794,2.820987589,1.340104733,1.4622016826130773,1166.719167,4002.521372,0.0,2166.728267,1204.593261,203.259395,106743.0544,3.089839172,17.50018428373017,1.245161325,24.55520637096774,3.145978039,94.46927121224999
2025-12-05 12:00:00,0.935113188,11.79131884,0.430452753,87.27356798,3.738484039,15.726,7.0,1.015,0.41,87.57,11.415,7.261,69.94,11.49,16.95,1.62,13.65736709,5.09,79.62,68.03,31.61,0.048,5.5,2.25,9.24,2.32,0.027,0.13,54.56,11.22,0.057,2.089385475,0.16,114.036,0.1,96.07,0.7,0.53,1.18,0.0,0.0,1.223,59.56122533,4.043297469,4.105033874,0.078303464,0.023943449,0.069812425,0.473380854,4.548952588,5.206787439,0.085158635,0.080565512,0.017886898,61.714,0.0,0.0,0.0,0.0,0.0,0.0,0.0,0.0,0.0,0.0,0.0,0.0,0.0,7.0,0.247767756,4.307034483,0.012,94.68824138,0.138413793,0.106772414,0.02717931,0.641172414,0.079186207,1.082019941,19.63772414,36.73510345,0.273172414,0.405448276,7.202965517,0.151586207,0.187724138,0.35,33.95468966,0.989310345,1.294174382,1474.296552,90.0,24.66666667,12.0,68.0,25.77777778,9.0,188.5152778,176.0352778,192.0619444,223.4802778,195.0231944,32.83520485395974,54.932614679677854,66.38118849411089,90.29415552755506,60.74776828083429,50.33131828449625,65.22952939806547,46.095787411439744,44.44030560669089,38.422236518790555,160.0004736,522.0138889,42.85620381,297.0,85.35829167,2.806962056,1.348175233,1.4385107121592768,1140.386944,4003.367492,0.0,2183.116922,1194.022006,195.1876233,104205.7335,3.173848161,17.50018428373017,1.239670061,24.55520637096774,3.239623519,95.45006275200001
2025-12-05 13:00:00,0.935122975,11.79229754,0.430491902,87.27257948,3.741811638,13.336,7.0,1.015,0.41,87.57,11.415,6.285,69.94,11.49,16.95,1.62,14.85441935,5.09,79.62,68.03,31.61,0.048,5.5,2.25,9.24,2.32,0.027,0.13,54.56,11.22,0.057,2.089385475,0.16,98.084,0.1,96.07,0.7,0.53,1.18,0.0,0.0,1.054,59.62766655,4.016289269,4.105033874,0.077829636,0.023927655,0.069480745,0.468553072,4.523523815,5.170513268,0.084737454,0.080723455,0.017855309,53.286,0.0,0.0,0.0,0.0,0.0,0.0,0.0,0.0,0.0,0.0,0.0,0.0,0.0,7.0,0.290329822,4.336,0.012,94.771,0.126,0.1076,0.0338,0.546,0.0676,1.067041307,19.646,36.462,0.298,0.422,7.174,0.164,0.196,0.35,34.174,1.01,1.276980267,1471.4,90.0,24.66666667,12.0,68.0,25.77777778,9.0,157.7422619,125.8994048,133.6419643,186.9514881,151.0587798,35.03533329029179,49.213918215546244,58.28236917143802,94.46915090744929,76.17502349624425,56.81658959203989,77.93115799467758,93.74264095263686,58.370281909342424,45.08366127255688,159.6073255,526.5697329,43.84591706,297.0,93.06853116,2.849551631,1.348103786,1.4743322135909194,1156.776786,4000.097101,0.0,2196.3053,1184.86743,199.6570166,106531.7051,3.083905765,17.50018428373017,1.274615383,24.55520637096774,2.958240605,95.39797062875
2025-12-05 14:00:00,0.935061784,11.78617835,0.430247134,87.27875986,3.721006402,13.434,7.0,1.015,0.41,87.57,11.415,6.36,69.94,11.49,16.95,1.62,13.97912251,5.09,79.62,68.03,31.61,0.048,5.5,2.25,9.24,2.32,0.027,0.13,54.56,11.22,0.057,2.089385475,0.16,97.887,0.1,96.07,0.7,0.53,1.18,0.0,0.0,1.056,59.67652148,3.996429859,4.105033874,0.077481226,0.023916041,0.069236858,0.465003154,4.504825774,5.143840493,0.084427756,0.080839591,0.017832082,53.264,0.0,0.0,0.0,0.0,0.0,0.0,0.0,0.0,0.0,0.0,0.0,0.0,0.0,7.0,0.15291439,4.35,0.012,94.81011429,0.122952381,0.105933333,0.039657143,0.5,0.059342857,1.059266127,19.46695238,36.3772381,0.315904762,0.447714286,7.16,0.175904762,0.205904762,0.344095238,34.342,1.064285714,1.267758806,1468.228571,90.0,24.66666667,12.0,68.0,25.77777778,9.0,162.7972222,152.17,168.1591667,186.2863889,167.3531944,42.2178022604792,58.18332152733733,68.71330429871044,91.17775935586789,72.09964265882104,55.276945603095015,71.97671445069648,71.64201155767546,52.26131518413338,41.246129510057585,155.3331958,523.7777778,44.77510433,297.0,89.99443056,2.823495322,1.347949742,1.442426176542587,1146.7025,4004.533939,0.0,2203.040661,1199.992808,198.6675242,106022.4181,3.110279864,17.50018428373017,1.241763829,24.55520637096774,2.958389608,94.8316484435
2025-12-05 15:00:00,0.935048343,11.78483431,0.430193372,87.28011735,3.716436637,13.549,7.0,1.015,0.41,87.57,11.415,6.211,69.94,11.49,16.95,1.62,14.22384669,5.09,79.62,68.03,31.61,0.048,5.5,2.25,9.24,2.32,0.027,0.13,54.56,11.22,0.057,2.089385475,0.16,97.945,0.1,96.07,0.7,0.53,1.18,0.0,0.0,1.224,59.6682101,3.999808415,4.105033874,0.077540499,0.023918017,0.069278349,0.465607079,4.508006753,5.148378163,0.084480443,0.080819834,0.017836033,52.718,0.0,0.0,0.0,0.0,0.0,0.0,0.0,0.0,0.0,0.0,0.0,0.0,0.0,7.0,0.282075589,4.35,0.012,94.8084,0.128666667,0.101933333,0.0448,0.5,0.0542,1.058229664,19.11266667,36.46866667,0.327333333,0.482,7.16,0.187333333,0.217333333,0.332666667,34.462,1.15,1.265995634,1464.8,90.0,24.66666667,12.0,68.0,25.77777778,9.0,149.5341667,136.6494444,142.6125,172.2755556,150.2679167,40.60124714055053,54.910099436301465,64.87089996735227,92.33405644286364,74.75909032826581,54.549262741934,76.01716569392372,84.16811755907065,55.12932887082809,42.899292609432266,150.3092158,523.0277778,44.60994269,297.0,94.63056944,2.784549375,1.348356664,1.455219559873712,1135.52,3993.402169,0.0,2194.921017,1235.974683,199.4487522,106341.0828,3.089758033,17.50018428373017,1.202984249,24.55520637096774,2.835013197,94.1659710935
2025-12-05 16:00:00,0.945010412,11.89460087,0.429965293,87.16038872,3.699097621,15.847,7.35,1.02,0.47,87.29,11.69,7.195,70.32,11.35,16.79,1.54,13.56562187,5.09,79.62,68.03,31.61,0.048,5.5,2.2,9.0,2.26,0.027,0.13,54.82,11.08,0.054,2.090566038,0.16,114.13,0.1,95.99,1.64,0.7,1.0,0.0,0.0,1.362,60.2369507,4.248291218,4.105033874,0.039175318,0.019752595,0.085010382,0.405685537,3.986401567,4.709842638,0.076701273,0.036116879,0.023951943,61.26,0.0,0.0,0.0,0.0,0.0,0.0,0.0,0.0,0.0,0.0,0.0,0.0,0.0,7.0,0.421115646,4.367692308,0.012,94.85753846,0.13,0.104538462,0.043876923,0.432769231,0.051584615,1.040481366,18.98046154,36.15384615,0.361846154,0.507692308,7.177692308,0.200615385,0.223538462,0.315846154,34.75538462,1.219538462,1.24701646,1460.107692,90.0,24.66666667,12.0,68.0,25.77777778,9.0,202.3713889,158.2394444,181.5747222,221.3394444,190.88125,29.008504525528735,52.967447155090696,57.68344608019771,94.55732045175378,71.50720730364668,49.61319064870666,74.70223551887645,70.06929713418987,50.431069623075956,36.927768907541875,150.73846,520.0416667,44.41308022,297.0,89.99443056,2.816852261,1.348498286,1.4682832452090315,1109.889722,4005.055117,0.0,2166.359658,1167.130872,187.7912172,102783.0558,3.219210458,17.50018428373017,1.233318753,24.55520637096774,3.037463008,94.22284594999999
2025-12-05 17:00:00,0.944752791,11.90447634,0.43082403,87.15077087,3.721424774,11.286,7.35,1.02,0.47,87.29,11.69,5.05,70.32,11.35,16.79,1.54,14.36447401,5.09,79.62,68.03,31.61,0.048,5.5,2.2,9.0,2.26,0.027,0.13,54.82,11.08,0.054,2.090566038,0.16,81.548,0.1,95.99,1.64,0.7,1.0,0.0,0.0,0.941,60.21776448,4.255459192,4.105033874,0.039221365,0.01976641,0.085065638,0.406968712,3.993861172,4.720832508,0.076885461,0.036147577,0.02399185,43.435,0.0,0.0,0.0,0.0,0.0,0.0,0.0,0.0,0.0,0.0,0.0,0.0,0.0,7.0,0.207142976,4.390769231,0.012,94.92215385,0.13,0.109153846,0.041107692,0.345076923,0.049738462,1.017646857,18.91584615,35.71538462,0.403384615,0.530769231,7.200769231,0.214461538,0.228153846,0.297384615,35.10153846,1.284153846,1.222797633,1455.030769,90.0,24.66666667,12.0,68.0,25.77777778,9.0,145.0638889,123.9313889,145.9608333,164.9788889,144.98375,41.83697878774586,53.54101447381558,61.92752992703623,92.88873553372757,74.82657459994249,65.15684717741678,76.02487911919405,98.2906588167051,63.12788594837906,44.06707731173107,173.9273814,533.125,44.22663781,297.0,82.58891667,2.759685169,1.348266808,1.4378927759422397,1135.105278,3998.052711,0.0,2187.390511,1239.941197,197.6338519,104555.1242,3.143769797,17.50018428373017,1.20190642,24.55520637096774,2.958003836,97.2953780355
2025-12-05 18:00:00,0.944840065,11.90113083,0.430533116,87.1540291,3.713861014,15.944,7.35,1.02,0.47,87.29,11.69,7.08,70.32,11.35,16.79,1.54,15.13950607,5.09,79.62,68.03,31.61,0.048,5.5,2.2,9.0,2.26,0.027,0.13,54.82,11.08,0.054,2.090566038,0.16,112.825,0.1,95.99,1.64,0.7,1.0,0.0,0.0,1.156,60.17279604,4.272259401,4.105033874,0.03932929,0.019798787,0.085195147,0.409976201,4.011344901,4.746590431,0.077317158,0.036219526,0.024085384,60.339,0.0,0.0,0.0,0.0,0.0,0.0,0.0,0.0,0.0,0.0,0.0,0.0,0.0,7.0,0.231154843,4.368695652,0.012,94.97617391,0.126869565,0.112878261,0.042191304,0.313130435,0.04806087,1.003126744,18.75852174,35.48052174,0.42626087,0.53373913,7.225652174,0.232521739,0.226869565,0.28373913,35.37147826,1.347565217,1.207408372,1453.93913,90.0,24.66666667,12.0,68.0,25.77777778,9.0,162.9752778,140.1041667,159.6741667,184.8936111,161.9118056,38.71140993568332,56.83603336500731,64.14948013463078,92.84674750571955,75.08317607376301,54.30021498444462,75.42678871244578,82.67096259113839,54.9609062354279,40.816524077893234,162.5789575,539.9888889,44.29790072,295.2444444,93.12094444,2.750731356,1.348138433,1.4692532956040825,1151.863333,3993.780372,0.0,2182.053803,1261.220275,203.2028739,105991.7772,3.095188936,17.50018428373017,1.188129236,24.55520637096774,3.017570069,95.35282296875
2025-12-05 19:00:00,0.944596956,11.91045001,0.431343479,87.14495303,3.734930459,13.733,7.35,1.02,0.47,87.29,11.69,6.175,70.32,11.35,16.79,1.54,16.28528472,5.09,79.62,68.03,31.61,0.048,5.5,2.2,9.0,2.26,0.027,0.13,54.82,11.08,0.054,2.090566038,0.16,98.987,0.1,95.99,1.64,0.7,1.0,0.0,0.0,0.953,60.1795515,4.26973556,4.105033874,0.039313076,0.019793923,0.085175692,0.409524396,4.008718377,4.742720901,0.077252306,0.036208718,0.024071333,51.505,0.0,0.0,0.0,0.0,0.0,0.0,0.0,0.0,0.0,0.0,0.0,0.0,0.0,7.0,0.207587455,4.316521739,0.012,95.02313043,0.121652174,0.116008696,0.045843478,0.318347826,0.046495652,0.994149561,18.5393913,35.3813913,0.436695652,0.523304348,7.25173913,0.253391304,0.221652174,0.273304348,35.5906087,1.410173913,1.197905489,1455.504348,90.0,24.66666667,12.0,68.0,25.77777778,9.0,181.1708333,145.5658333,162.8302778,184.1230556,168.4225,40.199225069344095,58.88951877557764,64.50528616421377,93.27159441995903,78.4228304304824,51.9643363786717,78.54320848221377,84.81545776864834,54.143495404331034,39.31812338553826,170.55333,544.9861111,43.92848828,295.0,95.485,2.762851914,1.348326547,1.4845305858053774,1178.199444,3996.629864,0.0,2167.685514,1252.373144,206.2886194,105964.7131,3.096847894,17.50018428373017,1.188389654,24.55520637096774,3.243409239,96.34831622499999
2025-12-05 20:00:00,0.944545116,11.91243721,0.431516279,87.14301767,3.739423256,16.125,7.35,1.02,0.47,87.29,11.69,7.364,70.32,11.35,16.79,1.54,17.2639006,5.09,79.62,68.03,31.61,0.048,5.5,2.2,9.0,2.26,0.027,0.13,54.82,11.08,0.054,2.090566038,0.16,115.714,0.1,95.99,1.64,0.7,1.0,0.0,0.0,0.863,60.31347105,4.219703215,4.105033874,0.038991669,0.019697501,0.084790003,0.400567856,3.956650455,4.666011782,0.075966678,0.035994446,0.02379278,62.301,0.0,0.0,0.0,0.0,0.0,0.0,0.0,0.0,0.0,0.0,0.0,0.0,0.0,7.0,0.289679424,4.308482759,0.012282759,94.94582069,0.125655172,0.117565517,0.043606897,0.393517241,0.053068966,0.996787322,18.50958621,35.514,0.434344828,0.500206897,7.214758621,0.240206897,0.208689655,0.275655172,35.62889655,1.359310345,1.199282291,1460.524138,90.0,24.66666667,12.0,68.0,25.77777778,9.0,155.7725,143.3827778,160.9427778,185.4988889,161.3992361,35.46963135659587,57.319751070541,64.2426790118335,91.2931098932244,68.85866401396572,50.00990745635511,72.27769108878627,73.57124900751103,51.50050909464602,39.042750084222334,180.8022266,548.25,44.92298439,295.0,95.485,2.777424019,1.348132381,1.4792976323165477,1195.265833,3996.076936,0.0,2152.540386,1239.134197,207.9116364,106101.8778,3.093721989,17.50018428373017,1.194040835,24.55520637096774,3.315433739,97.70629502450001
2025-12-05 21:00:00,0.944748062,11.90465762,0.430839793,87.15059432,3.721834625,13.932,7.35,1.02,0.47,87.29,11.69,6.254,70.32,11.35,16.79,1.54,17.08463745,5.09,79.62,68.03,31.61,0.048,5.5,2.2,9.0,2.26,0.027,0.13,54.82,11.08,0.054,2.090566038,0.16,98.125,0.1,95.99,1.64,0.7,1.0,0.0,0.0,0.735,60.24760466,4.2443109,4.105033874,0.039149749,0.019744925,0.084979699,0.404973,3.982259309,4.703740052,0.076598995,0.036099833,0.023929782,53.149,0.0,0.0,0.0,0.0,0.0,0.0,0.0,0.0,0.0,0.0,0.0,0.0,0.0,7.0,0.169767771,4.320896552,0.012696552,94.81092414,0.133931034,0.118393103,0.038641379,0.501103448,0.063413793,1.004807619,18.56751724,35.754,0.426068966,0.471241379,7.148551724,0.211241379,0.192137931,0.283931034,35.58337931,1.255862069,1.205700898,1467.144828,90.0,24.66666667,12.0,68.0,25.77777778,9.0,170.2863889,151.0244444,173.5447222,199.3575,173.5532639,34.68199292284979,56.86783444588016,65.2733291109239,91.21095557657247,66.05625720279062,52.87353955469138,69.81700256945959,67.92997343184322,50.94476178486633,39.7482852148768,190.8749047,543.6527778,44.14608672,295.0,89.50698611,2.752736733,1.348283744,1.4836206230315068,1184.018056,3999.277831,0.0,2151.377597,1269.8815,208.9076803,106667.145,3.078205,17.50018428373017,1.185500983,24.55520637096774,3.319862364,99.04092487275
2025-12-05 22:00:00,0.944905151,11.89863587,0.430316162,87.15645898,3.708220218,11.861,7.35,1.02,0.47,87.29,11.69,5.097,70.32,11.35,16.79,1.54,17.06413207,5.09,79.62,68.03,31.61,0.048,5.5,2.2,9.0,2.26,0.027,0.13,54.82,11.08,0.054,2.090566038,0.16,81.415,0.1,95.99,1.64,0.7,1.0,0.0,0.0,0.614,59.58694603,4.491132964,4.105033874,0.04073533,0.020220599,0.086882395,0.44915785,4.239123384,5.082165315,0.082941318,0.037156886,0.025303952,37.371,0.0,0.0,0.0,0.0,0.0,0.0,0.0,0.0,0.0,0.0,0.0,0.0,0.0,7.0,0.294433535,4.338,0.012657143,94.75108571,0.136571429,0.117285714,0.037971429,0.54,0.066428571,1.01043253,18.59857143,35.91857143,0.432571429,0.444285714,7.111428571,0.191142857,0.178857143,0.29,35.54771429,1.184571429,1.210485744,1471.657143,90.0,24.66666667,12.0,68.0,25.77777778,9.0,183.5527778,155.3275,173.8158333,205.0375,179.4334028,33.588188674748864,57.12870256131225,64.08732566596929,92.09322101537617,69.16657951975446,48.61179823987142,72.44811010782374,67.66587263780963,49.05698939543164,38.416198321208455,181.0816325,545.0,44.11747869,295.0,94.23447222,2.80999625,1.347936517,1.4941832760532279,1184.865,3991.658597,0.0,2150.400683,1212.931906,205.1511014,106209.3525,3.081586361,17.50018428373017,1.222964794,24.55520637096774,3.279730844,97.74331630625
2025-12-05 23:00:00,0.944948264,11.89698323,0.430172455,87.15806851,3.704483825,16.816,7.35,1.02,0.47,87.29,11.69,7.126,70.32,11.35,16.79,1.54,16.84298551,5.09,79.62,68.03,31.61,0.048,5.5,2.2,9.0,2.26,0.027,0.13,54.82,11.08,0.054,2.090566038,0.16,114.428,0.1,95.99,1.64,0.7,1.0,0.0,0.0,0.848,60.23326029,4.249669957,4.105033874,0.039184175,0.019755253,0.08502101,0.405932352,3.9878364,4.711956507,0.076736701,0.036122784,0.023959619,59.78,0.0,0.0,0.0,0.0,0.0,0.0,0.0,0.0,0.0,0.0,0.0,0.0,0.0,7.0,0.189188533,4.368,0.011371429,94.89765714,0.123714286,0.110857143,0.049114286,0.39,0.049285714,1.009470129,18.55571429,35.87571429,0.479714286,0.422857143,7.154285714,0.195428571,0.174571429,0.29,35.53914286,1.201714286,1.210777749,1470.371429,90.0,24.66666667,12.0,68.0,25.77777778,9.0,199.9944444,173.5791667,219.2372222,233.6738889,206.6211806,31.484197607939905,61.216156061693084,68.17715260464163,90.80941605337165,61.31944167444277,51.716072901146134,63.91984571431854,48.14898243242948,45.99694314233801,35.74477289615439,201.36828,537.8527778,43.22844631,295.0,83.64269444,2.820963489,1.347981753,1.4928109630259172,1162.3925,4001.006547,0.0,2140.608011,1203.786647,201.3775558,106332.5706,3.088627444,17.50018428373017,1.226994033,24.55520637096774,3.309172461,100.4312971
2025-12-06 00:00:00,0.955042199,11.82867127,0.405126596,87.21628653,3.461393597,14.337,7.35,1.02,0.47,87.29,11.69,5.994,69.14,11.34,17.64,1.88,16.57961701,5.09,79.62,68.03,31.61,0.048,5.5,2.05,9.05,2.32,0.033,0.13,55.21,10.83,0.064,2.043396226,0.16,97.891,0.1,95.99,1.64,0.7,1.0,0.0,0.0,0.719,60.17815827,4.270256071,4.105033874,0.03931642,0.019794926,0.085179704,0.409617575,4.009260065,4.743518943,0.077265681,0.036210947,0.024074231,50.572,0.0,0.0,0.0,0.0,0.0,0.0,0.0,0.0,0.0,0.0,0.0,0.0,0.0,7.0,0.188437183,4.398,0.010085714,95.04422857,0.110857143,0.104428571,0.060257143,0.24,0.032142857,1.008507729,18.51285714,35.83285714,0.526857143,0.401428571,7.197142857,0.199714286,0.170285714,0.29,35.53057143,1.218857143,1.211069753,1469.085714,90.0,24.66666667,12.0,68.0,25.77777778,9.0,189.5388889,174.2844444,191.0627778,210.5497222,191.3589583,35.62489700382406,59.45717124594779,71.89526890044161,89.50112626015911,59.58651958726216,50.718836708309894,65.37015747775135,47.59062815716186,44.387293915353055,39.28841188216687,190.809035,535.0,43.64804317,295.0,86.89115278,2.786815922,1.348195769,1.4943489617507666,1145.0875,3998.22885,0.0,2138.041883,1257.306681,204.6262242,108326.4581,3.025213553,17.50018428373017,1.212672714,24.55520637096774,3.217367547,99.03219713749999
2025-12-06 01:00:00,0.955056031,11.82987468,0.405168093,87.21506929,3.465128329,16.598,7.35,1.02,0.47,87.29,11.69,6.939,69.14,11.34,17.64,1.88,16.47392788,5.09,79.62,68.03,31.61,0.048,5.5,2.05,9.05,2.32,0.033,0.13,55.21,10.83,0.064,2.043396226,0.16,114.278,0.1,95.99,1.64,0.7,1.0,0.0,0.0,0.839,60.13133061,4.287750883,4.105033874,0.039428807,0.019828642,0.085314568,0.412749409,4.027466658,4.770341825,0.077715226,0.036285871,0.024171632,58.334,0.0,0.0,0.0,0.0,0.0,0.0,0.0,0.0,0.0,0.0,0.0,0.0,0.0,7.0,0.206655742,4.376666667,0.010933333,94.92986667,0.124,0.102133333,0.047466667,0.360666667,0.048266667,1.02358626,18.61266667,36.096,0.506666667,0.367333333,7.176666667,0.190666667,0.160666667,0.29,35.26866667,1.210666667,1.227079059,1468.533333,90.0,24.66666667,12.0,68.0,25.77777778,9.0,210.3766667,165.7272222,193.8105556,225.0213889,198.7339583,34.321680137198,60.10506825653965,67.4349358677518,93.33463377078084,72.6280827705491,48.53715306387997,72.72762485954138,63.0634363356595,47.23361060445454,38.42691997410665,174.7968208,545.875,42.72009983,295.0,94.24615278,2.731312606,1.347954661,1.5248578387524676,1166.168333,4008.491025,0.0,2160.587622,1315.626986,211.9301822,108939.7256,3.015222944,17.50018428373017,1.164887848,24.55520637096774,3.197691631,96.910578756
2025-12-06 02:00:00,0.954987024,11.82387108,0.404961072,87.2211419,3.446496458,14.257,7.35,1.02,0.47,87.29,11.69,6.032,69.14,11.34,17.64,1.88,16.7347281,5.09,79.62,68.03,31.61,0.048,5.5,2.05,9.05,2.32,0.033,0.13,55.21,10.83,0.064,2.043396226,0.16,98.004,0.1,95.99,1.64,0.7,1.0,0.0,0.0,0.724,60.13012071,4.288202902,4.105033874,0.03943171,0.019829513,0.085318052,0.412830327,4.027937068,4.771034857,0.077726841,0.036287807,0.024174149,51.611,0.0,0.0,0.0,0.0,0.0,0.0,0.0,0.0,0.0,0.0,0.0,0.0,0.0,7.0,0.296295075,4.351666667,0.011933333,94.79686667,0.139,0.100133333,0.032966667,0.500666667,0.066766667,1.039810572,18.72266667,36.381,0.481666667,0.332333333,7.151666667,0.180666667,0.150666667,0.29,34.98866667,1.200666667,1.244211029,1468.033333,90.0,24.66666667,12.0,68.0,25.77777778,9.0,175.6025,167.2627778,183.8261111,205.4969444,183.0470833,37.23284893490472,61.05897356663962,71.37048019199376,89.85977585165392,65.70601929768219,46.63649546035083,67.8072032329155,52.58616233561429,44.31875109706465,38.45095548155629,174.6526117,549.9638889,43.87506383,298.8194444,95.81722222,2.763097169,1.348389289,1.486470957769175,1186.226667,3991.970031,0.0,2166.111714,1277.428775,211.5489972,108128.9025,3.026410331,17.50018428373017,1.18889843,24.55520637096774,3.189637994,97.84633215025
2025-12-06 03:00:00,0.954937628,11.81957361,0.404812883,87.22548876,3.43315949,14.189,7.35,1.02,0.47,87.29,11.69,6.191,69.14,11.34,17.64,1.88,17.04141112,5.09,79.62,68.03,31.61,0.048,5.5,2.05,9.05,2.32,0.033,0.13,55.21,10.83,0.064,2.043396226,0.16,98.017,0.1,95.99,1.64,0.7,1.0,0.0,0.0,0.692,60.21768417,4.255489195,4.105033874,0.039221558,0.019766467,0.08506587,0.406974083,3.993892396,4.720878509,0.076886232,0.036147705,0.023992017,53.864,0.0,0.0,0.0,0.0,0.0,0.0,0.0,0.0,0.0,0.0,0.0,0.0,0.0,7.0,0.261367952,4.318888889,0.012622222,94.68408889,0.146222222,0.110577778,0.027644444,0.622,0.077955556,1.047706226,18.82955556,36.47466667,0.442666667,0.317555556,7.206,0.18,0.15,0.296222222,34.81444444,1.181333333,1.25469614,1475.466667,90.0,24.66666667,12.0,68.0,25.77777778,9.0,182.2019444,162.7186111,183.9536111,208.5905556,184.3661806,34.487475470847386,60.204582280657945,68.59084802824688,91.13570415990137,66.90871464574616,46.7009020613428,69.62131973583215,57.76116795615815,45.78919998716201,37.91054908607944,177.7461394,542.6388889,43.17572583,300.0,95.875,2.780844097,1.308652856,1.5047021928363513,1176.94,4003.644606,0.0,2150.048447,1225.58685,209.1675908,107970.1619,3.036294928,17.50018428373017,1.228497062,24.55520637096774,3.189477219,98.55136347050001
2025-12-06 04:00:00,0.954940442,11.81981849,0.404821327,87.22524107,3.433919455,14.104,7.35,1.02,0.47,87.29,11.69,6.26,69.14,11.34,17.64,1.88,15.52901892,5.09,79.62,68.03,31.61,0.048,5.5,2.05,9.05,2.32,0.033,0.13,55.21,10.83,0.064,2.043396226,0.16,98.21,0.1,95.99,1.64,0.7,1.0,0.0,0.0,0.59,60.43615007,4.173870333,4.105033874,0.03869724,0.019609172,0.084436688,0.392363083,3.908952851,4.595741238,0.074788959,0.03579816,0.023537608,55.866,0.0,0.0,0.0,0.0,0.0,0.0,0.0,0.0,0.0,0.0,0.0,0.0,0.0,7.0,0.334083794,4.315166667,0.012566667,94.6808,0.145666667,0.1144,0.02695,0.627166667,0.077283333,1.056732572,18.903,36.585,0.409166667,0.314333333,7.261666667,0.182166667,0.15,0.308666667,34.6225,1.1635,1.266483417,1479.566667,90.0,24.66666667,12.0,68.0,25.77777778,9.0,209.3588889,166.4111111,200.2613889,225.6913889,200.4306944,39.246741097609856,61.65029019299665,70.87864426976364,93.05407938514833,74.96637560488432,53.731897699841056,71.6589259901557,64.58598555304764,49.234514260319514,40.43049113183639,172.616445,531.3333333,43.83400883,300.0,89.96256944,2.774273358,1.32866515,1.5095705773470702,1168.846944,3998.875672,0.0,2192.248572,1269.729422,211.9731711,109960.7275,2.979332597,17.50018428373017,1.221721378,24.55520637096774,2.981409142,97.8716789625
2025-12-06 05:00:00,0.954974086,11.82274548,0.404922258,87.22228043,3.443003222,14.278,7.35,1.02,0.47,87.29,11.69,6.292,69.14,11.34,17.64,1.88,14.31987131,5.09,79.62,68.03,31.61,0.048,5.5,2.05,9.05,2.32,0.033,0.13,55.21,10.83,0.064,2.043396226,0.16,98.273,0.1,95.99,1.64,0.7,1.0,0.0,0.0,0.585,60.3910417,4.190722819,4.105033874,0.0388055,0.01964165,0.0845666,0.395379931,3.926490985,4.621579312,0.075222,0.035870333,0.023631433,54.91,0.0,0.0,0.0,0.0,0.0,0.0,0.0,0.0,0.0,0.0,0.0,0.0,0.0,7.0,0.261913459,4.350166667,0.011566667,94.8188,0.135666667,0.1084,0.03145,0.482166667,0.061783333,1.068015465,18.933,36.735,0.384166667,0.324333333,7.311666667,0.187166667,0.15,0.328666667,34.3975,1.1485,1.280594388,1478.566667,90.0,24.66666667,12.0,68.0,25.77777778,9.0,173.005,166.3788889,182.4327778,206.1377778,181.9886111,42.79570698794703,61.459986180152654,74.92590805431486,90.36975445959493,71.0594248147932,50.92503760915024,68.4460976817563,55.798455873064086,46.068034112501415,41.80767414199289,151.0172097,525.0,43.00535006,300.0,94.82277778,2.834072728,1.348485758,1.4694181358568283,1161.4975,3994.666644,0.0,2220.867475,1233.624225,207.1005889,109633.7161,2.982349675,17.50018428373017,1.269408169,24.55520637096774,2.827666869,95.00978028525
2025-12-06 06:00:00,0.955028909,11.82751506,0.405086726,87.21745603,3.457805368,16.431,7.35,1.02,0.47,87.29,11.69,7.396,69.14,11.34,17.64,1.88,13.93420395,5.09,79.62,68.03,31.61,0.048,5.5,2.05,9.05,2.32,0.033,0.13,55.21,10.83,0.064,2.043396226,0.16,113.94,0.1,95.99,1.64,0.7,1.0,0.0,0.0,0.665,60.25381548,4.241990537,4.105033874,0.039134843,0.019740453,0.084961811,0.404557621,3.979844542,4.700182494,0.076539371,0.036089895,0.023916864,62.139,0.0,0.0,0.0,0.0,0.0,0.0,0.0,0.0,0.0,0.0,0.0,0.0,0.0,7.0,0.264207662,4.343103448,0.011358621,94.80232414,0.133586207,0.106793103,0.032027586,0.505793103,0.065013793,1.066929649,19.09344828,36.61737931,0.391517241,0.344344828,7.284413793,0.191793103,0.15537931,0.332827586,34.322,1.165103448,1.279180488,1477.103448,90.0,24.66666667,12.0,68.0,25.77777778,9.0,170.3958333,159.93125,168.6725,207.3741667,176.5934375,39.58659200360475,55.46978245703406,69.76199861992347,90.90513234762554,68.95200837553722,53.65039464842866,68.85959322989086,60.84107358959676,48.43398873039875,43.701143119785556,153.3492121,528.2,44.35005208,300.0,90.86583333,2.805621821,1.348132838,1.4537876608521063,1155.34875,3998.960412,0.0,2223.370671,1237.998096,204.37602,107924.1575,3.036725104,17.50018428373017,1.23421819,24.55520637096774,2.762659079,95.31877060325
2025-12-06 07:00:00,0.955078763,11.83185239,0.405236289,87.21306884,3.471266044,13.712,7.35,1.02,0.47,87.29,11.69,6.3,69.14,11.34,17.64,1.88,14.31688427,5.09,79.62,68.03,31.61,0.048,5.5,2.05,9.05,2.32,0.033,0.13,55.21,10.83,0.064,2.043396226,0.16,97.881,0.1,95.99,1.64,0.7,1.0,0.0,0.0,0.488,60.25359331,4.242073538,4.105033874,0.039135376,0.019740613,0.084962451,0.404572479,3.979930919,4.700309749,0.076541504,0.036090251,0.023917326,53.85,0.0,0.0,0.0,0.0,0.0,0.0,0.0,0.0,0.0,0.0,0.0,0.0,0.0,7.0,0.234133889,4.281034483,0.012186207,94.58384138,0.141862069,0.110931034,0.027475862,0.749931034,0.092737931,1.049669369,19.42448276,36.1497931,0.441172414,0.377448276,7.156137931,0.195931034,0.167793103,0.316275862,34.442,1.223034483,1.257464836,1475.034483,90.0,24.66666667,12.0,68.0,25.77777778,9.0,194.9408333,158.575,182.3983333,215.77,187.9210417,38.74021334147264,57.648893820316914,68.68627261412657,93.1245144719833,73.78829875535604,55.721945520164326,72.20571499862498,69.18014325126529,51.172248185493885,42.57981001789345,161.2261742,528.0833333,42.89492275,300.0,88.8,2.767469575,1.348225933,1.4915073492811746,1140.38,3998.437333,0.0,2200.998317,1283.07405,206.2378442,108927.485,3.004888008,17.50018428373017,1.212856755,24.55520637096774,2.771773692,96.3624680815
2025-12-14 11:00:00,0.9893326368484308,11.708260676896504,0.459192027,87.30240668625507,0.4104887031595815,4.740571428571428,0.48,1.05,0.49,86.535,12.415000000000001,1.022,69.98,9.0,19.55,1.69,29.461687539607283,5.197521936746868,79.09496570293521,69.28461926488136,36.34758366043853,0.05,5.62,2.44,9.0,2.61,0.029,0.15,54.38,10.8,0.059,1.921708185,0.17,16.47057142857143,0.1,95.54999999999998,0.85,0.62,1.26,0.0,0.0,0.0962857142857143,59.13910074960637,4.316535833029141,3.329434979752887,0.05084496322169295,0.022268979432029858,0.06780090106860379,0.4293145939621868,4.377773136587122,5.5533792947343406,0.08640293649937461,0.0968392914108577,0.0257344765037062,8.648142857142856,0.0,0.0,0.0,0.0,0.0,0.0,0.0,0.0,0.0,0.0,0.0,0.0,0.0,7.0,0.254488152,4.371692307692308,0.012292307692307693,94.78058461538463,0.15,0.11924615384615385,0.029707692307692306,0.4673076923076923,0.06916923076923077,1.064702663923077,19.342307692307692,35.91069230769231,0.2641538461538462,0.4083076923076923,8.374153846153847,0.18707692307692309,0.18561538461538463,0.3943846153846154,33.73061538461538,1.0912307692307692,1.3129780821076924,1493.6846153846154,90.0,24.666666666666668,12.0,68.0,25.77777777777778,9.0,195.91043309833964,180.7588919320433,192.125652953304,205.39398824000136,192.19017072101366,65.52138888888896,80.54249999999999,65.69111111111111,139.84555555555553,52.772500000000015,58.94166666666637,47.139999999999915,46.351666666666716,38.859999999999886,38.41666666666664,166.26082444444427,521.5138888888889,45.01103152777776,295.0,91.04055555555549,2.669785150000001,1.3480510222222228,1.3217009305555556,1165.577222222222,4033.9401670570915,0.0,2211.418413888889,1390.269727777778,217.79760416666662,110144.015,3.1270920388888896,19.08871113888889,1.1290058222222215,23.321349777777783,3.097833044444442,95.77955923888887
2025-12-14 13:00:00,0.9890242385561249,11.705608451582671,0.459192027,87.30536730986121,0.41040646361496663,4.745,0.48,1.05,0.49,86.53500000000001,12.415,1.087,69.98,9.0,19.55,1.69,29.45408281746552,5.222191262521448,78.97030154374188,69.35732252892214,36.97514418627266,0.05000000000000001,5.62,2.44,9.0,2.61,0.029,0.15,54.38,10.800000000000002,0.059,1.921708185,0.17,16.57133333333333,0.10000000000000002,95.55,0.85,0.62,1.26,0.0,0.0,0.09349999999999999,58.85163166991791,4.445799734598297,3.3698403200656073,0.05130214698928639,0.02234789018165066,0.06907965632790787,0.44750808172677065,4.495779638083341,5.686441468677998,0.08897902571963005,0.09720358167021488,0.025761405874618712,8.871833333333333,0.0,0.0,0.0,0.0,0.0,0.0,0.0,0.0,0.0,0.0,0.0,0.0,0.0,7.0,0.254488152,4.393666666666667,0.012,94.93871666666666,0.13316666666666666,0.10585,0.037575,0.32533333333333336,0.053691666666666665,1.0410495293333333,18.970666666666666,35.58541666666667,0.27,0.48733333333333334,8.438916666666666,0.19841666666666669,0.22366666666666668,0.39,34.1835,1.1504999999999999,1.28792220995,1481.5333333333333,90.0,24.666666666666668,12.0,68.0,25.77777777777778,9.0,195.54798925027234,179.25057693156458,194.20572001938044,205.43661193547513,192.27440926932374,63.48361111111123,109.50972222222218,63.63027777777794,146.9177777777779,52.545833333333384,59.458333333333364,47.84333333333323,46.834166666666405,38.11444444444449,37.077500000000015,151.60852305555542,522.375,44.71014202777775,301.55555555555554,93.95944444444466,2.6909158944444447,1.348016622222222,1.3427042083333345,1148.4436111111104,4132.055255940763,0.0,2221.2326,1363.0123888888888,212.99918972222247,109666.7244444445,3.147255502777776,18.844449472222216,1.1493906652777768,23.303072194444407,2.9071743333333333,95.47701819374998
2025-12-14 14:00:00,0.9896785161116348,11.711235238560059,0.459192027,87.2990862453283,0.4105809376297693,4.768833333333333,0.48,1.05,0.49,86.53500000000001,12.415,1.0713333333333332,69.98,9.0,19.55,1.69,27.87285113611597,5.221137128998189,78.9530188257578,69.18420586429782,36.250351062179064,0.05000000000000001,5.62,2.44,9.0,2.61,0.029,0.15,54.38,10.800000000000002,0.059,1.921708185,0.17,16.56983333333333,0.10000000000000002,95.55,0.85,0.62,1.26,0.0,0.0,0.09433333333333334,59.15608666303106,4.320387739208432,3.3137168750149044,0.050958442718792095,0.022182025716432855,0.06752345523453561,0.4273936548763461,4.370573908917879,5.53020710917675,0.08562181861507838,0.09808390198875634,0.025581350030890865,8.641166666666667,0.0,0.0,0.0,0.0,0.0,0.0,0.0,0.0,0.0,0.0,0.0,0.0,0.0,7.0,0.254488152,4.390060606060606,0.012248484848484849,94.9090909090909,0.13496969696969696,0.10473939393939394,0.036515151515151514,0.3546666666666667,0.057709090909090904,1.0402764709151515,18.877757575757578,35.57472727272727,0.27745454545454545,0.49503030303030304,8.477333333333332,0.2,0.22503030303030302,0.38503030303030306,34.19781818181818,1.1823636363636363,1.2881729798424242,1476.7636363636364,90.0,24.666666666666668,12.0,68.0,25.77777777777778,9.0,196.7486923482964,179.6852070397216,194.9320652521204,205.04814559180056,192.74177817506333,62.258611111111115,121.00416666666666,64.77777777777796,143.39805555555571,52.846666666666536,59.81916666666659,48.05777777777801,46.91777777777767,37.48555555555556,35.75750000000001,168.88777333333303,530.0,44.99399408333331,305.0,88.7999999999995,2.7007819694444444,1.3479919055555551,1.3526860527777775,1153.3897222222226,4040.3879221232783,0.0,2203.363347222222,1352.7534333333326,213.0646916666668,109557.18416666672,3.144168166666666,18.797020111111102,1.154984005833333,22.979746027777768,3.006020097222224,98.62762996666663
2025-12-14 15:00:00,1.004525380834883,11.835591847355083,0.459192027,87.15988277181003,0.41391418151090104,4.6215,0.48,1.05,0.49,86.53500000000001,12.415,1.111,69.98,9.0,19.55,1.69,29.105317118734263,5.188239696374635,79.09955213894537,69.00018566524483,36.32969136473186,0.04800000000000001,5.25,2.44,8.94,2.3,0.027,0.14,54.93,10.62,0.06,2.022857143,0.17,16.520666666666667,0.10000000000000002,95.55,0.8500000000000001,0.62,1.26,0.0,0.0,0.09066666666666667,59.17321623170643,4.31036573709361,3.3140003199382186,0.05090283841189077,0.022193935975379237,0.0674880129510005,0.4264803198750213,4.363587915533652,5.525368909390703,0.08559527437802576,0.09780659603176695,0.025610336280690704,8.503833333333334,0.0,0.0,0.0,0.0,0.0,0.0,0.0,0.0,0.0,0.0,0.0,0.0,0.0,7.0,0.254488152,4.375515151515152,0.012612121212121212,94.82727272727273,0.14224242424242423,0.10728484848484848,0.03287878787878788,0.43466666666666665,0.06752727272727273,1.044526531278788,18.815939393939395,35.640181818181816,0.2883636363636364,0.4877575757575757,8.517333333333333,0.2,0.21775757575757576,0.37775757575757574,34.12145454545455,1.215090909090909,1.2941515976606062,1473.490909090909,90.0,24.666666666666668,12.0,68.0,25.77777777777778,9.0,196.07082705698366,179.29266371804687,194.4819991717163,206.3769261301219,193.0384813455571,61.53972222222257,96.94138888888887,66.61527777777745,133.15888888888887,53.11138888888914,61.90583333333334,48.34166666666653,47.04250000000009,38.128611111111255,36.35805555555557,159.78303874999995,527.2861111111112,44.71837991666669,305.0,88.7999999999995,2.758005355555555,1.3479008805555557,1.410358522222223,1157.07388888889,4137.560917523726,0.0,2228.939577777778,1291.392880555555,209.39155138888896,109051.8838888889,3.1606329249999994,18.70423466666668,1.2063913688888868,23.125338083333318,2.9019981472222223,97.421252634375
2025-12-15 07:00:00,0.9784699148730417,12.112112709068972,0.459192027,86.909417376058,0.37821127090689716,4.661666666666666,0.46,1.06,0.49,86.47499999999998,12.464999999999998,1.025,69.98,9.0,19.55,1.69,22.440264877866866,5.176937043756104,79.11152520197194,69.1632478336775,36.19372108980531,0.04900000000000001,5.32,2.14,9.33,2.43,0.027,0.14,55.35999999999999,10.06,0.056,1.890977444,0.15,16.361333333333334,0.0,0.0,0.0,0.0,0.0,0.0,0.0,0.0,59.78949573167779,4.02785351872462,3.50203708737153,0.061365491321852726,0.021123846955645145,0.06856807914841184,0.45243491195447416,4.193260192416004,5.222440349439797,0.08688902612146078,0.07052213045978963,0.0222474130433266,8.783333333333333,0.0,0.0,0.0,0.0,0.0,0.0,0.0,0.0,0.0,0.0,0.0,0.0,0.0,7.0,0.254488152,4.385955056179775,0.012865168539325842,94.92261797752809,0.13,0.11092134831460675,0.036730337078651684,0.3448314606741573,0.056078651685393256,1.0400325693707866,19.780561797752807,35.03988764044944,0.2673033707865169,0.510561797752809,8.129775280898876,0.22191011235955058,0.21539325842696627,0.3973033707865169,33.6914606741573,1.2749438202247192,1.2813482998539325,1470.0224719101125,90.0,24.666666666666668,12.0,68.0,25.77777777777778,9.0,197.51877916686846,180.87564868016773,189.9275711077909,209.33245261406103,193.06747651653652,61.479166666666494,68.21833333333333,66.42611111111106,136.93249999999986,51.7108333333334,60.68583333333325,46.58722222222243,45.06472222222233,43.43416666666667,53.458888888889014,183.5379158333329,530.0,43.78513611111112,305.0,85.51583333333284,2.6966948694444435,1.3479720916666662,1.348833275,1171.4663888888892,3929.0342493670396,0.0,2206.1037861111104,1390.3091083333331,221.40117888888875,112322.12000000002,3.0547877138888895,18.646339583333347,1.1527865136111088,23.93911597222219,3.0694444749999983,100.56877384791662
2025-12-15 09:00:00,0.9792046365052243,12.117500667704979,0.459192027,86.9032946957898,0.3787500667704978,4.7455,0.45999999999999996,1.06,0.49,86.47499999999998,12.464999999999998,1.0818333333333332,69.98,9.0,19.55,1.69,29.020963225355217,5.204892729240532,79.01964064978631,69.82888832490997,36.36858833236674,0.04900000000000001,5.32,2.14,9.33,2.43,0.027,0.14,55.35999999999999,10.06,0.056,1.890977444,0.15,16.457166666666666,0.0,0.0,0.0,0.0,0.0,0.0,0.0,0.0,59.26477787701975,4.236118859909644,3.5941815900441854,0.06450986200624163,0.021186353394818613,0.07228119197855572,0.48975286849554217,4.377546982737195,5.510988057118891,0.09396682822139914,0.0750140885803452,0.02248413126267476,8.138833333333332,0.0,0.0,0.0,0.0,0.0,0.0,0.6926666666666667,0.0,0.0,0.0,0.0,0.0,0.0,7.0,0.254488152,4.318,0.013,95.05300000000001,0.126,0.114,0.0462,0.28200000000000003,0.047799999999999995,1.038556128,20.034,34.85,0.358,0.488,8.110000000000001,0.25,0.21,0.396,33.556,1.3980000000000001,1.280239575,1470.4,90.0,24.666666666666668,12.0,68.0,25.77777777777778,9.0,196.35057791737427,180.15130972628862,189.27042513657094,206.11812146875315,191.30459411527937,59.35666666666642,70.0013888888889,67.6774999999999,148.698888888889,51.42555555555533,57.56333333333336,46.75749999999984,45.212222222222024,40.80972222222235,47.349722222222205,175.67682194444416,542.625,44.81765458333333,305.0,96.52500000000065,2.5942282000000043,1.3482005888888886,1.24610189611111,1171.3611111111115,4041.1090546556115,0.0,2160.8598138888888,1470.922275,222.03737444444425,109548.1611111112,3.1418818666666692,18.95946725000001,1.050032852222222,23.338759194444446,3.2922373083333323,99.52717890763886
