Repository: saikumar-voptimai/evonith_bf_webapp

# Evonith BF2 — Blast Furnace Intelligence Platform

Monitoring, modelling and optimisation of **Blast Furnace 2 (BF2)** at Evonith Steel: live telemetry from InfluxDB,
manual plant reports from Neon PostgreSQL, a two-zone energy model of the furnace, blend and fuel optimisers, a
conversational assistant (FurnaceMind) and a live digital twin evaluated every hour.

The platform has three deployable parts that share one Python service layer, plus the shared data library:

| Part | Path | What it is |
|---|---|---|
| **Streamlit app** (legacy) | `src/app.py`, `src/custom_pages/` | The original 11-page dashboard; still the home of the model pages. Served under `/legacy` in production |

File: src/assets/data/V10_df_filtered.csv (part 46 of 166)
datetime,Hot Blast PressureBar,Hot Blast Temp.oC,Hot Blast VolumeNm3/Hr.,O2 Enrichment %,OxygenFlowNm3/Hr.,PermeabilityKgs/Hr.,RAFToC,SteamKgs/Hr.,TopPressureBar,TuyereVelocitym/s,Differential PressureTotalBar,Charges/Hrs.,StockRodLevel,COKE_ASH%,COKE_FC%,COKE_IM%,COKE_MOIST%,COKE_MT,COKE_VM%,NUTCOKE_ASH%,NUTCOKE_FC%,NUTCOKE_IM%,NUTCOKE_MOIST%,NUTCOKE_MT,NUTCOKE_VM%,PCI_2_%Ash,PCI_2_%FC,PCI_2_%IM,PCI_2_MT,PCI_2_%VM,Sinter_SP_MT,Sinter_SP_02_Al2O3%,Sinter_SP_02_Basicity,Sinter_SP_02_CaO%,Sinter_SP_02_Cold_Strength_AI,Sinter_SP_02_Cold_strength_TI,Sinter_SP_02_Fe(T)%,Sinter_SP_02_FeO%,Sinter_SP_02_Hot_strength_RDI,Sinter_SP_02_Hot_strength_RI,Sinter_SP_02_K2O%,Sinter_SP_02_MgO%,Sinter_SP_02_MnO%,Sinter_SP_02_Na2O%,Sinter_SP_02_P%,Sinter_SP_02_SiO2%,Sinter_SP_02_TiO2%,ORE_%Al2O3,ORE_%CaO,ORE_%Fe(T),ORE_%K2O,ORE_%LOI,ORE_%MgO,ORE_%MnO,ORE_MT,ORE_%Na2O,ORE_%P,ORE_%SiO2,ORE_%TiO2,ORE_%TM,Geomin Type,FLUX_Al2O3%,FLUX_CaO%,FLUX_Fe2O3%,FLUX_LOI%,FLUX_MgO%,FLUX_MT,FLUX_SiO2%,FLUX_TM%,COKE_DISCHARGE_TIME,WEIGHTED_COKE_ANGLE,TOTAL_COKE_PORTIONS,NON_COKE_DISCHARGE_TIME,WEIGHTED_NON_COKE_ANGLE,TOTAL_NON_COKE_PORTIONS,UnitCost Lakhs/Thm,ActualKg/Thm.,FurnaceTopGasAnalysisCO2ETACO,Act. Fuel RateKg/Thm.,Coke Rate Kg/Thm,ProductionTonnesPerHr
2024-05-17 00:00:00,2.65,1149.0,116520.0,2.419799757,3500.0,1438.0,2269.0,0.0,1.3,258.0,1.35,7.0,1.3,10.58,88.07,0.38,3.7,288.7473333,0.97,10.68,87.87,0.42,8.2,18.97133333,1.03,10.12,69.61,1.05,100.4733333,19.22,977.9753333,1.96,1.953025812,9.765,5.088888889,78.37777778,56.215,10.27,31.52285714,69.12,0.1235,1.87,0.435,0.046,0.077,5.0,0.19,4.06,0.13,61.76,0.024,3.86,0.07,0.05,199.8,0.013,0.077,2.89,0.286,2.6,2.0,1.09,0.0,0.68,1.51,0.0,20.23666667,95.26,0.2,82.5,25.54545455,11.0,60.0,28.0,8.0,119.1375,135.0,42.50927644,540.0,405.0,88.96296296
2024-05-17 01:00:00,2.66,1148.0,116397.0,2.422355366,3500.0,1423.0,2269.0,0.0,1.3,256.0,1.36,7.0,1.3,10.58,88.07,0.38,3.7,288.7473333,0.97,10.68,87.87,0.42,8.2,18.97133333,1.03,10.12,69.61,1.05,100.4733333,19.22,977.9753333,1.96,1.953025812,9.765,5.088888889,78.37777778,56.215,10.27,31.52285714,69.12,0.1235,1.87,0.435,0.046,0.077,5.0,0.19,4.06,0.13,61.76,0.024,3.86,0.07,0.05,199.8,0.013,0.077,2.89,0.286,2.6,2.0,1.09,0.0,0.68,1.51,0.0,20.23666667,95.26,0.2,82.5,25.54545455,11.0,60.0,28.0,8.0,119.1375,135.0,43.11501967,540.0,405.0,89.03703704
2024-05-17 02:00:00,2.65,1165.0,116758.0,2.414870038,3500.0,1439.0,2285.0,0.0,1.3,261.0,1.35,7.0,1.3,10.58,88.07,0.38,3.7,288.7473333,0.97,10.68,87.87,0.42,8.2,18.97133333,1.03,10.12,69.61,1.05,100.4733333,19.22,977.9753333,1.96,1.953025812,9.765,5.088888889,78.37777778,56.215,10.27,31.52285714,69.12,0.1235,1.87,0.435,0.046,0.077,5.0,0.19,4.06,0.13,61.76,0.024,3.86,0.07,0.05,199.8,0.013,0.077,2.89,0.286,2.6,2.0,1.09,0.0,0.68,1.51,0.0,20.23666667,95.26,0.2,82.5,25.54545455,11.0,60.0,28.0,8.0,118.6075,131.0,42.68406337,536.0,405.0,90.22900763
2024-05-17 03:00:00,2.67,1145.0,117132.0,2.405789048,3498.0,1423.0,2263.0,0.0,1.3,257.0,1.37,8.0,1.3,10.58,88.07,0.38,3.7,288.7473333,0.97,10.68,87.87,0.42,8.2,18.97133333,1.03,10.12,69.61,1.05,100.4733333,19.22,977.9753333,1.96,1.953025812,9.765,5.088888889,78.37777778,56.215,10.27,31.52285714,69.12,0.1235,1.87,0.435,0.046,0.077,5.0,0.19,4.06,0.13,61.76,0.024,3.86,0.07,0.05,199.8,0.013,0.077,2.89,0.286,2.6,2.0,1.09,0.0,0.68,1.51,0.0,20.23666667,95.26,0.2,82.5,25.54545455,11.0,60.0,28.0,8.0,118.475,130.0,42.58959538,535.0,405.0,94.46153846
2024-05-17 04:00:00,2.65,1145.0,117477.0,2.400098567,3500.0,1452.0,2286.0,0.0,1.3,259.0,1.35,7.0,1.3,10.58,88.07,0.38,3.7,288.7473333,0.97,10.68,87.87,0.42,8.2,18.97133333,1.03,10.12,69.61,1.05,100.4733333,19.22,977.9753333,1.96,1.953025812,9.765,5.088888889,78.37777778,56.215,10.27,31.52285714,69.12,0.1235,1.87,0.435,0.046,0.077,5.0,0.19,4.06,0.13,61.76,0.024,3.86,0.07,0.05,199.8,0.013,0.077,2.89,0.286,2.6,2.0,1.09,0.0,0.68,1.51,0.0,20.23666667,95.26,0.2,82.5,25.54545455,11.0,60.0,28.0,8.0,118.8725,133.0,42.67705707,538.0,405.0,91.05263158
2024-05-17 05:00:00,2.63,1173.0,115909.0,2.431853496,3499.0,1452.0,2255.0,0.0,1.3,262.0,1.33,8.0,1.3,10.58,88.07,0.38,3.7,288.7473333,0.97,10.68,87.87,0.42,8.2,18.97133333,1.03,10.12,69.61,1.05,100.4733333,19.22,977.9753333,1.96,1.953025812,9.765,5.088888889,78.37777778,56.215,10.27,31.52285714,69.12,0.1235,1.87,0.435,0.046,0.077,5.0,0.19,4.06,0.13,61.76,0.024,3.86,0.07,0.05,199.8,0.013,0.077,2.89,0.286,2.6,2.0,1.09,0.0,0.68,1.51,0.0,20.23666667,95.26,0.2,82.5,25.54545455,11.0,60.0,28.0,8.0,119.1375,135.0,42.79486003,540.0,405.0,97.48148148
2024-05-17 06:00:00,2.61,1176.0,114787.0,2.457012972,3501.0,1459.0,2242.0,0.0,1.3,262.0,1.31,7.0,1.3,10.58,88.07,0.38,3.7,288.7473333,0.97,10.68,87.87,0.42,8.2,18.97133333,1.03,10.12,69.61,1.05,100.4733333,19.22,977.9753333,1.96,1.953025812,9.765,5.088888889,78.37777778,56.215,10.27,31.52285714,69.12,0.1235,1.87,0.435,0.046,0.077,5.0,0.19,4.06,0.13,61.76,0.024,3.86,0.07,0.05,199.8,0.013,0.077,2.89,0.286,2.6,2.0,1.09,0.0,0.68,1.51,0.0,20.23666667,95.26,0.2,82.5,25.54545455,11.0,60.0,28.0,8.0,119.8,140.0,42.4537037,545.0,405.0,98.35714286
2024-05-17 07:00:00,2.61,1174.0,114785.0,2.45635435,3500.0,1457.0,2261.0,0.0,1.3,261.0,1.31,8.0,1.3,10.58,88.07,0.38,3.7,288.7473333,0.97,10.68,87.87,0.42,8.2,18.97133333,1.03,10.12,69.61,1.05,100.4733333,19.22,977.9753333,1.96,1.953025812,9.765,5.088888889,78.37777778,56.215,10.27,31.52285714,69.12,0.1235,1.87,0.435,0.046,0.077,5.0,0.19,4.06,0.13,61.76,0.024,3.86,0.07,0.05,199.8,0.013,0.077,2.89,0.286,2.6,2.0,1.09,0.0,0.68,1.51,0.0,20.23666667,95.26,0.2,82.5,25.54545455,11.0,60.0,28.0,8.0,119.005,134.0,43.04003724,539.0,405.0,92.3880597
2024-05-17 08:00:00,2.65,1155.0,116279.0,2.425504574,3501.0,1446.0,2249.0,0.0,1.3,259.0,1.35,7.0,1.3,10.52,88.11,0.39,3.9,288.7473333,0.98,10.74,87.79,0.44,8.4,18.97133333,1.03,10.04,70.02,1.02,100.4733333,18.92,977.9753333,1.99,1.925657561,9.705,5.088888889,78.37777778,56.235,9.815,31.26857143,69.12,0.116,1.86,0.415,0.047,0.0785,5.04,0.19,4.35,0.09,61.36,0.031,3.94,0.05,0.04,199.8,0.017,0.088,3.2,0.302,2.8,2.0,1.07,0.0,0.81,1.38,0.0,20.23666667,95.21,0.2,82.5,25.54545455,11.0,60.0,28.0,8.0,119.535,138.0,42.84384454,543.0,405.0,90.2173913
2024-05-17 09:00:00,2.66,1167.0,116570.0,2.41669039,3497.0,1432.0,2244.0,0.0,1.3,260.0,1.36,8.0,1.3,10.52,88.11,0.39,3.9,288.7473333,0.98,10.74,87.79,0.44,8.4,18.97133333,1.03,10.04,70.02,1.02,100.4733333,18.92,977.9753333,1.99,1.925657561,9.705,5.088888889,78.37777778,56.235,9.815,31.26857143,69.12,0.116,1.86,0.415,0.047,0.0785,5.04,0.19,4.35,0.09,61.36,0.031,3.94,0.05,0.04,199.8,0.017,0.088,3.2,0.302,2.8,2.0,1.07,0.0,0.81,1.38,0.0,20.23666667,95.21,0.2,82.5,25.54545455,11.0,60.0,28.0,8.0,119.9325,141.0,44.05952104,546.0,405.0,95.24822695
2024-05-17 10:00:00,2.64,1176.0,115200.0,2.448209499,3501.0,1438.0,2250.0,0.0,1.3,262.0,1.34,7.0,1.3,10.52,88.11,0.39,3.9,288.7473333,0.98,10.74,87.79,0.44,8.4,18.97133333,1.03,10.04,70.02,1.02,100.4733333,18.92,977.9753333,1.99,1.925657561,9.705,5.088888889,78.37777778,56.235,9.815,31.26857143,69.12,0.116,1.86,0.415,0.047,0.0785,5.04,0.19,4.35,0.09,61.36,0.031,3.94,0.05,0.04,199.8,0.017,0.088,3.2,0.302,2.8,2.0,1.07,0.0,0.81,1.38,0.0,20.23666667,95.21,0.2,82.5,25.54545455,11.0,60.0,28.0,8.0,120.33,144.0,44.19295839,549.0,405.0,98.125
2024-05-17 11:00:00,2.62,1178.0,114415.0,2.464293191,3500.0,1440.0,2218.0,0.0,1.3,260.0,1.32,7.0,1.3,10.52,88.11,0.39,3.9,288.7473333,0.98,10.74,87.79,0.44,8.4,18.97133333,1.03,10.04,70.02,1.02,100.4733333,18.92,977.9753333,1.99,1.925657561,9.705,5.088888889,78.37777778,56.235,9.815,31.26857143,69.12,0.116,1.86,0.415,0.047,0.0785,5.04,0.19,4.35,0.09,61.36,0.031,3.94,0.05,0.04,199.8,0.017,0.088,3.2,0.302,2.8,2.0,1.07,0.0,0.81,1.38,0.0,20.23666667,95.21,0.2,82.5,25.54545455,11.0,60.0,28.0,8.0,120.7275,147.0,43.87568556,552.0,405.0,99.93197279
2024-05-17 12:00:00,2.63,1180.0,113904.0,2.476048957,3501.0,1413.0,2224.0,0.0,1.3,256.0,1.33,7.0,1.3,10.52,88.11,0.39,3.9,288.7473333,0.98,10.74,87.79,0.44,8.4,18.97133333,1.03,10.04,70.02,1.02,100.4733333,18.92,977.9753333,1.99,1.925657561,9.705,5.088888889,78.37777778,56.235,9.815,31.26857143,69.12,0.116,1.86,0.415,0.047,0.0785,5.04,0.19,4.35,0.09,61.36,0.031,3.94,0.05,0.04,199.8,0.017,0.088,3.2,0.302,2.8,2.0,1.07,0.0,0.81,1.38,0.0,20.23666667,95.21,0.2,82.5,25.54545455,11.0,60.0,28.0,8.0,120.4625,145.0,44.36781609,550.0,405.0,96.89655172
2024-05-17 13:00:00,2.67,1166.0,114868.0,2.453178688,3498.0,1400.0,2245.0,0.0,1.3,256.0,1.37,7.0,1.3,10.52,88.11,0.39,3.9,288.7473333,0.98,10.74,87.79,0.44,8.4,18.97133333,1.03,10.04,70.02,1.02,100.4733333,18.92,977.9753333,1.99,1.925657561,9.705,5.088888889,78.37777778,56.235,9.815,31.26857143,69.12,0.116,1.86,0.415,0.047,0.0785,5.04,0.19,4.35,0.09,61.36,0.031,3.94,0.05,0.04,199.8,0.017,0.088,3.2,0.302,2.8,2.0,1.07,0.0,0.81,1.38,0.0,20.23666667,95.21,0.2,82.5,25.54545455,11.0,60.0,28.0,8.0,119.8,140.0,44.27640763,545.0,405.0,93.92857143
2024-05-17 14:00:00,2.67,1144.0,116103.0,2.427792366,3499.0,1413.0,2264.0,0.0,1.3,255.0,1.37,6.0,1.3,10.52,88.11,0.39,3.9,288.7473333,0.98,10.74,87.79,0.44,8.4,18.97133333,1.03,10.04,70.02,1.02,100.4733333,18.92,977.9753333,1.99,1.925657561,9.705,5.088888889,78.37777778,56.235,9.815,31.26857143,69.12,0.116,1.86,0.415,0.047,0.0785,5.04,0.19,4.35,0.09,61.36,0.031,3.94,0.05,0.04,199.8,0.017,0.088,3.2,0.302,2.8,2.0,1.07,0.0,0.81,1.38,0.0,20.23666667,95.21,0.2,82.5,25.54545455,11.0,60.0,28.0,8.0,119.1375,135.0,43.10829817,540.0,405.0,89.77777778
2024-05-17 15:00:00,2.61,1146.0,116190.0,2.428747287,3503.0,1400.0,2276.0,0.0,1.23,259.0,1.38,8.0,1.3,10.52,88.11,0.39,3.9,288.7473333,0.98,10.74,87.79,0.44,8.4,18.97133333,1.03,10.04,70.02,1.02,100.4733333,18.92,977.9753333,1.99,1.925657561,9.705,5.088888889,78.37777778,56.235,9.815,31.26857143,69.12,0.116,1.86,0.415,0.047,0.0785,5.04,0.19,4.35,0.09,61.36,0.031,3.94,0.05,0.04,199.8,0.017,0.088,3.2,0.302,2.8,2.0,1.07,0.0,0.81,1.38,0.0,20.23666667,95.21,0.2,82.5,25.54545455,11.0,60.0,28.0,8.0,118.475,130.0,42.71297817,535.0,405.0,91.53846154
2024-05-17 16:00:00,2.69,1137.0,115150.0,2.447873561,3499.0,1361.0,2280.0,0.0,1.28,248.0,1.41,7.0,1.3,10.46,88.16,0.4,3.7,288.7473333,0.98,10.68,87.86,0.43,6.5,18.97133333,1.03,10.18,70.02,0.98,100.4733333,18.82,977.9753333,1.97,1.998201531,10.05,5.088888889,78.37777778,55.87,10.265,31.39571429,69.12,0.114,1.855,0.395,0.0475,0.079,5.03,0.19,4.36,0.05,62.05,0.031,3.29,0.05,0.05,199.8,0.013,0.082,2.76,0.396,3.2,2.0,1.04,0.0,1.5,1.45,0.0,20.23666667,93.71,0.1,82.5,25.54545455,11.0,60.0,28.0,8.0,118.475,130.0,43.03201507,535.0,405.0,86.07692308
2024-05-17 17:00:00,2.68,1139.0,116286.0,2.425358651,3501.0,1399.0,2252.0,0.0,1.29,252.0,1.39,7.0,1.3,10.46,88.16,0.4,3.7,288.7473333,0.98,10.68,87.86,0.43,6.5,18.97133333,1.03,10.18,70.02,0.98,100.4733333,18.82,977.9753333,1.97,1.998201531,10.05,5.088888889,78.37777778,55.87,10.265,31.39571429,69.12,0.114,1.855,0.395,0.0475,0.079,5.03,0.19,4.36,0.05,62.05,0.031,3.29,0.05,0.05,199.8,0.013,0.082,2.76,0.396,3.2,2.0,1.04,0.0,1.5,1.45,0.0,20.23666667,93.71,0.1,82.5,25.54545455,11.0,60.0,28.0,8.0,118.21000000000001,128.0,41.46228598,533.0,405.0,84.21875
2024-05-17 18:00:00,2.63,1158.0,117356.0,2.403257847,3501.0,1468.0,2277.0,0.0,1.3,262.0,1.33,7.0,1.3,10.46,88.16,0.4,3.7,288.7473333,0.98,10.68,87.86,0.43,6.5,18.97133333,1.03,10.18,70.02,0.98,100.4733333,18.82,977.9753333,1.97,1.998201531,10.05,5.088888889,78.37777778,55.87,10.265,31.39571429,69.12,0.114,1.855,0.395,0.0475,0.079,5.03,0.19,4.36,0.05,62.05,0.031,3.29,0.05,0.05,199.8,0.013,0.082,2.76,0.396,3.2,2.0,1.04,0.0,1.5,1.45,0.0,20.23666667,93.71,0.1,82.5,25.54545455,11.0,60.0,28.0,8.0,119.005,134.0,42.20246238,539.0,405.0,88.05970149
2024-05-17 19:00:00,2.65,1178.0,116257.0,2.425270766,3500.0,1438.0,2279.0,0.0,1.3,263.0,1.35,7.0,1.3,10.46,88.16,0.4,3.7,288.7473333,0.98,10.68,87.86,0.43,6.5,18.97133333,1.03,10.18,70.02,0.98,100.4733333,18.82,977.9753333,1.97,1.998201531,10.05,5.088888889,78.37777778,55.87,10.265,31.39571429,69.12,0.114,1.855,0.395,0.0475,0.079,5.03,0.19,4.36,0.05,62.05,0.031,3.29,0.05,0.05,199.8,0.013,0.082,2.76,0.396,3.2,2.0,1.04,0.0,1.5,1.45,0.0,20.23666667,93.71,0.1,82.5,25.54545455,11.0,60.0,28.0,8.0,119.1375,135.0,42.8410372,540.0,405.0,88.88888889
2024-05-17 20:00:00,2.63,1186.0,115817.0,2.435174477,3501.0,1496.0,2260.0,0.0,1.3,262.0,1.33,8.0,1.3,10.46,88.16,0.4,3.7,288.7473333,0.98,10.68,87.86,0.43,6.5,18.97133333,1.03,10.18,70.02,0.98,100.4733333,18.82,977.9753333,1.97,1.998201531,10.05,5.088888889,78.37777778,55.87,10.265,31.39571429,69.12,0.114,1.855,0.395,0.0475,0.079,5.03,0.19,4.36,0.05,62.05,0.031,3.29,0.05,0.05,199.8,0.013,0.082,2.76,0.396,3.2,2.0,1.04,0.0,1.5,1.45,0.0,20.23666667,93.71,0.1,82.5,25.54545455,11.0,60.0,28.0,8.0,119.535,138.0,43.5480226,543.0,405.0,96.37681159
2024-05-17 21:00:00,2.68,1151.0,117175.0,2.40490669,3498.0,1476.0,2277.0,0.0,1.3,258.0,1.38,7.0,1.3,10.46,88.16,0.4,3.7,288.7473333,0.98,10.68,87.86,0.43,6.5,18.97133333,1.03,10.18,70.02,0.98,100.4733333,18.82,977.9753333,1.97,1.998201531,10.05,5.088888889,78.37777778,55.87,10.265,31.39571429,69.12,0.114,1.855,0.395,0.0475,0.079,5.03,0.19,4.36,0.05,62.05,0.031,3.29,0.05,0.05,199.8,0.013,0.082,2.76,0.396,3.2,2.0,1.04,0.0,1.5,1.45,0.0,20.23666667,93.71,0.1,82.5,25.54545455,11.0,60.0,28.0,8.0,119.005,134.0,43.2533209,539.0,405.0,90.97014925
2024-05-17 22:00:00,2.69,1158.0,117325.0,2.403206243,3500.0,1406.0,2271.0,0.0,1.3,258.0,1.39,7.0,1.3,10.46,88.16,0.4,3.7,288.7473333,0.98,10.68,87.86,0.43,6.5,18.97133333,1.03,10.18,70.02,0.98,100.4733333,18.82,977.9753333,1.97,1.998201531,10.05,5.088888889,78.37777778,55.87,10.265,31.39571429,69.12,0.114,1.855,0.395,0.0475,0.079,5.03,0.19,4.36,0.05,62.05,0.031,3.29,0.05,0.05,199.8,0.013,0.082,2.76,0.396,3.2,2.0,1.04,0.0,1.5,1.45,0.0,20.23666667,93.71,0.1,82.5,25.54545455,11.0,60.0,28.0,8.0,119.1375,135.0,42.46798603,540.0,405.0,91.33333333
2024-05-17 23:00:00,2.68,1145.0,116611.0,2.41791249,3500.0,1399.0,2275.0,0.0,1.28,256.0,1.4,8.0,1.3,10.4,88.24,0.39,3.9,286.5233333,0.97,10.58,87.95,0.42,6.2,20.08766667,1.05,10.1,69.84,1.1,96.52666667,18.96,930.7316667,1.965,2.0374884,10.055,5.11,79.22222222,55.92692308,10.38,31.65,69.12,0.1095,1.92,0.38,0.045,0.075,4.935,0.19,4.11,0.07,61.96,0.031,3.32,0.09,0.07,248.2466667,0.023,0.093,2.96,0.298,3.7,2.0,0.76,0.0,0.71,1.45,0.0,26.20666667,95.9,0.2,82.5,25.54545455,11.0,60.0,28.0,8.0,118.6075,131.0,43.36018412,536.0,405.0,90.45801527
2024-05-18 00:00:00,2.69,1142.0,117879.0,2.391235167,3499.0,1417.0,2275.0,0.0,1.3,256.0,1.39,7.0,1.3,10.4,88.24,0.39,3.9,286.5233333,0.97,10.58,87.95,0.42,6.2,20.08766667,1.05,10.1,69.84,1.1,96.52666667,18.96,930.7316667,1.965,2.0374884,10.055,5.11,79.22222222,55.92692308,10.38,31.65,69.12,0.1095,1.92,0.38,0.045,0.075,4.935,0.19,4.11,0.07,61.96,0.031,3.32,0.09,0.07,248.2466667,0.023,0.093,2.96,0.298,3.7,2.0,0.76,0.0,0.71,1.45,0.0,26.20666667,95.9,0.2,82.5,25.54545455,11.0,60.0,28.0,8.0,118.475,130.0,43.93697191,535.0,405.0,87.30769231
2024-05-18 01:00:00,2.66,1153.0,116615.0,2.4178296,3500.0,1433.0,2254.0,0.0,1.3,258.0,1.36,7.0,1.3,10.4,88.24,0.39,3.9,286.5233333,0.97,10.58,87.95,0.42,6.2,20.08766667,1.05,10.1,69.84,1.1,96.52666667,18.96,930.7316667,1.965,2.0374884,10.055,5.11,79.22222222,55.92692308,10.38,31.65,69.12,0.1095,1.92,0.38,0.045,0.075,4.935,0.19,4.11,0.07,61.96,0.031,3.32,0.09,0.07,248.2466667,0.023,0.093,2.96,0.298,3.7,2.0,0.76,0.0,0.71,1.45,0.0,26.20666667,95.9,0.2,82.5,25.54545455,11.0,60.0,28.0,8.0,119.535,138.0,42.50057248,543.0,405.0,92.75362319
2024-05-18 02:00:00,2.63,1164.0,114522.0,2.461289077,3499.0,1436.0,2227.0,0.0,1.3,258.0,1.33,8.0,1.3,10.4,88.24,0.39,3.9,286.5233333,0.97,10.58,87.95,0.42,6.2,20.08766667,1.05,10.1,69.84,1.1,96.52666667,18.96,930.7316667,1.965,2.0374884,10.055,5.11,79.22222222,55.92692308,10.38,31.65,69.12,0.1095,1.92,0.38,0.045,0.075,4.935,0.19,4.11,0.07,61.96,0.031,3.32,0.09,0.07,248.2466667,0.023,0.093,2.96,0.298,3.7,2.0,0.76,0.0,0.71,1.45,0.0,26.20666667,95.9,0.2,82.5,25.54545455,11.0,60.0,28.0,8.0,119.9325,141.0,41.99861847,546.0,405.0,99.92907801
2024-05-18 03:00:00,2.65,1144.0,114505.0,2.46165428,3499.0,1394.0,2252.0,0.0,1.28,252.0,1.37,7.0,1.3,10.4,88.24,0.39,3.9,286.5233333,0.97,10.58,87.95,0.42,6.2,20.08766667,1.05,10.1,69.84,1.1,96.52666667,18.96,930.7316667,1.965,2.0374884,10.055,5.11,79.22222222,55.92692308,10.38,31.65,69.12,0.1095,1.92,0.38,0.045,0.075,4.935,0.19,4.11,0.07,61.96,0.031,3.32,0.09,0.07,248.2466667,0.023,0.093,2.96,0.298,3.7,2.0,0.76,0.0,0.71,1.45,0.0,26.20666667,95.9,0.2,82.5,25.54545455,11.0,60.0,28.0,8.0,120.065,142.0,43.00388039,547.0,405.0,88.02816901
2024-05-18 04:00:00,2.68,1146.0,114867.0,2.453900941,3499.0,1370.0,2275.0,0.0,1.28,251.0,1.4,7.0,1.3,10.4,88.24,0.39,3.9,286.5233333,0.97,10.58,87.95,0.42,6.2,20.08766667,1.05,10.1,69.84,1.1,96.52666667,18.96,930.7316667,1.965,2.0374884,10.055,5.11,79.22222222,55.92692308,10.38,31.65,69.12,0.1095,1.92,0.38,0.045,0.075,4.935,0.19,4.11,0.07,61.96,0.031,3.32,0.09,0.07,248.2466667,0.023,0.093,2.96,0.298,3.7,2.0,0.76,0.0,0.71,1.45,0.0,26.20666667,95.9,0.2,82.5,25.54545455,11.0,60.0,28.0,8.0,118.21000000000001,128.0,43.57438968,533.0,405.0,86.328125
2024-05-18 05:00:00,2.68,1142.0,115999.0,2.430661855,3500.0,1373.0,2280.0,0.0,1.27,250.0,1.41,7.0,1.3,10.4,88.24,0.39,3.9,286.5233333,0.97,10.58,87.95,0.42,6.2,20.08766667,1.05,10.1,69.84,1.1,96.52666667,18.96,930.7316667,1.965,2.0374884,10.055,5.11,79.22222222,55.92692308,10.38,31.65,69.12,0.1095,1.92,0.38,0.045,0.075,4.935,0.19,4.11,0.07,61.96,0.031,3.32,0.09,0.07,248.2466667,0.023,0.093,2.96,0.298,3.7,2.0,0.76,0.0,0.71,1.45,0.0,26.20666667,95.9,0.2,82.5,25.54545455,11.0,60.0,28.0,8.0,117.8125,125.0,43.00114548,530.0,405.0,86.32
2024-05-18 06:00:00,2.66,1144.0,116272.0,2.424265617,3499.0,1347.0,2264.0,0.0,1.22,256.0,1.44,7.0,1.3,10.4,88.24,0.39,3.9,286.5233333,0.97,10.58,87.95,0.42,6.2,20.08766667,1.05,10.1,69.84,1.1,96.52666667,18.96,930.7316667,1.965,2.0374884,10.055,5.11,79.22222222,55.92692308,10.38,31.65,69.12,0.1095,1.92,0.38,0.045,0.075,4.935,0.19,4.11,0.07,61.96,0.031,3.32,0.09,0.07,248.2466667,0.023,0.093,2.96,0.298,3.7,2.0,0.76,0.0,0.71,1.45,0.0,26.20666667,95.9,0.2,82.5,25.54545455,11.0,60.0,28.0,8.0,118.475,130.0,43.183391,535.0,405.0,92.84615385
2024-05-18 07:00:00,2.7,1149.0,116517.0,2.418480036,3498.0,1374.0,2282.0,0.0,1.28,252.0,1.42,8.0,1.3,10.4,88.24,0.39,3.9,286.5233333,0.97,10.58,87.95,0.42,6.2,20.08766667,1.05,10.1,69.84,1.1,96.52666667,18.96,930.7316667,1.965,2.0374884,10.055,5.11,79.22222222,55.92692308,10.38,31.65,69.12,0.1095,1.92,0.38,0.045,0.075,4.935,0.19,4.11,0.07,61.96,0.031,3.32,0.09,0.07,248.2466667,0.023,0.093,2.96,0.298,3.7,2.0,0.76,0.0,0.71,1.45,0.0,26.20666667,95.9,0.2,82.5,25.54545455,11.0,60.0,28.0,8.0,118.475,130.0,43.27770051,535.0,405.0,89.53846154
2024-05-18 08:00:00,2.68,1148.0,115765.0,2.436267694,3501.0,1397.0,2283.0,0.0,1.3,254.0,1.38,7.0,1.3,10.43,88.17,0.42,3.5,286.5233333,0.98,10.64,87.87,0.45,6.7,20.08766667,1.04,9.89,70.21,1.06,96.52666667,18.84,930.7316667,1.94,2.044258213,10.16,5.11,79.22222222,55.835,9.985,31.65,69.12,0.1155,1.875,0.39,0.047,0.077,4.97,0.19,4.26,0.09,61.73,0.042,3.79,0.05,0.04,248.2466667,0.013,0.068,3.02,0.263,4.1,2.0,1.08,0.0,0.77,1.37,0.0,26.20666667,96.0,0.1,82.5,25.54545455,11.0,60.0,28.0,8.0,118.74000000000001,132.0,43.97341888,537.0,405.0,89.09090909
2024-05-18 09:00:00,2.69,1145.0,115203.0,2.446748049,3499.0,1375.0,2291.0,0.0,1.3,250.0,1.39,7.0,1.3,10.43,88.17,0.42,3.5,286.5233333,0.98,10.64,87.87,0.45,6.7,20.08766667,1.04,9.89,70.21,1.06,96.52666667,18.84,930.7316667,1.94,2.044258213,10.16,5.11,79.22222222,55.835,9.985,31.65,69.12,0.1155,1.875,0.39,0.047,0.077,4.97,0.19,4.26,0.09,61.73,0.042,3.79,0.05,0.04,248.2466667,0.013,0.068,3.02,0.263,4.1,2.0,1.08,0.0,0.77,1.37,0.0,26.20666667,96.0,0.1,82.5,25.54545455,11.0,60.0,28.0,8.0,118.21000000000001,128.0,43.01124627,533.0,405.0,84.765625
2024-05-18 10:00:00,2.69,1141.0,116966.0,2.424154876,3501.0,1399.0,2263.0,500.0,1.3,255.0,1.39,7.0,1.3,10.43,88.17,0.42,3.5,286.5233333,0.98,10.64,87.87,0.45,6.7,20.08766667,1.04,9.89,70.21,1.06,96.52666667,18.84,930.7316667,1.94,2.044258213,10.16,5.11,79.22222222,55.835,9.985,31.65,69.12,0.1155,1.875,0.39,0.047,0.077,4.97,0.19,4.26,0.09,61.73,0.042,3.79,0.05,0.04,248.2466667,0.013,0.068,3.02,0.263,4.1,2.0,1.08,0.0,0.77,1.37,0.0,26.20666667,96.0,0.1,82.5,25.54545455,11.0,60.0,28.0,8.0,118.21000000000001,128.0,42.82715185,533.0,405.0,87.265625
2024-05-18 11:00:00,2.71,1140.0,117103.0,2.416975251,3500.0,1389.0,2272.0,359.0,1.3,254.0,1.41,7.0,1.3,10.43,88.17,0.42,3.5,286.5233333,0.98,10.64,87.87,0.45,6.7,20.08766667,1.04,9.89,70.21,1.06,96.52666667,18.84,930.7316667,1.94,2.044258213,10.16,5.11,79.22222222,55.835,9.985,31.65,69.12,0.1155,1.875,0.39,0.047,0.077,4.97,0.19,4.26,0.09,61.73,0.042,3.79,0.05,0.04,248.2466667,0.013,0.068,3.02,0.263,4.1,2.0,1.08,0.0,0.77,1.37,0.0,26.20666667,96.0,0.1,82.5,25.54545455,11.0,60.0,28.0,8.0,118.21000000000001,128.0,43.38319908,533.0,405.0,89.84375
2024-05-18 12:00:00,2.62,1160.0,117805.0,2.390686044,3496.0,1493.0,2267.0,0.0,1.3,266.0,1.32,8.0,1.3,10.43,88.17,0.42,3.5,286.5233333,0.98,10.64,87.87,0.45,6.7,20.08766667,1.04,9.89,70.21,1.06,96.52666667,18.84,930.7316667,1.94,2.044258213,10.16,5.11,79.22222222,55.835,9.985,31.65,69.12,0.1155,1.875,0.39,0.047,0.077,4.97,0.19,4.26,0.09,61.73,0.042,3.79,0.05,0.04,248.2466667,0.013,0.068,3.02,0.263,4.1,2.0,1.08,0.0,0.77,1.37,0.0,26.20666667,96.0,0.1,82.5,25.54545455,11.0,60.0,28.0,8.0,119.1375,135.0,42.94198264,540.0,405.0,94.0
2024-05-18 13:00:00,2.66,1163.0,117168.0,2.406424605,3500.0,1423.0,2253.0,0.0,1.3,261.0,1.36,7.0,1.3,10.43,88.17,0.42,3.5,286.5233333,0.98,10.64,87.87,0.45,6.7,20.08766667,1.04,9.89,70.21,1.06,96.52666667,18.84,930.7316667,1.94,2.044258213,10.16,5.11,79.22222222,55.835,9.985,31.65,69.12,0.1155,1.875,0.39,0.047,0.077,4.97,0.19,4.26,0.09,61.73,0.042,3.79,0.05,0.04,248.2466667,0.013,0.068,3.02,0.263,4.1,2.0,1.08,0.0,0.77,1.37,0.0,26.20666667,96.0,0.1,82.5,25.54545455,11.0,60.0,28.0,8.0,119.1375,135.0,41.85614849,540.0,405.0,100.0
2024-05-18 14:00:00,2.7,1155.0,116819.0,2.413609771,3500.0,1388.0,2257.0,0.0,1.3,256.0,1.4,7.0,1.3,10.43,88.17,0.42,3.5,286.5233333,0.98,10.64,87.87,0.45,6.7,20.08766667,1.04,9.89,70.21,1.06,96.52666667,18.84,930.7316667,1.94,2.044258213,10.16,5.11,79.22222222,55.835,9.985,31.65,69.12,0.1155,1.875,0.39,0.047,0.077,4.97,0.19,4.26,0.09,61.73,0.042,3.79,0.05,0.04,248.2466667,0.013,0.068,3.02,0.263,4.1,2.0,1.08,0.0,0.77,1.37,0.0,26.20666667,96.0,0.1,82.5,25.54545455,11.0,60.0,28.0,8.0,119.1375,135.0,41.69381107,540.0,405.0,95.48148148
2024-05-18 15:00:00,2.69,1143.0,117272.0,2.402918631,3498.0,1395.0,2291.0,0.0,1.29,255.0,1.4,8.0,1.3,10.43,88.17,0.42,3.5,286.5233333,0.98,10.64,87.87,0.45,6.7,20.08766667,1.04,9.89,70.21,1.06,96.52666667,18.84,930.7316667,1.94,2.044258213,10.16,5.11,79.22222222,55.835,9.985,31.65,69.12,0.1155,1.875,0.39,0.047,0.077,4.97,0.19,4.26,0.09,61.73,0.042,3.79,0.05,0.04,248.2466667,0.013,0.068,3.02,0.263,4.1,2.0,1.08,0.0,0.77,1.37,0.0,26.20666667,96.0,0.1,82.5,25.54545455,11.0,60.0,28.0,8.0,118.21000000000001,128.0,41.86263097,533.0,405.0,88.671875
2024-05-18 16:00:00,2.67,1150.0,116856.0,2.412156995,3499.0,1417.0,2277.0,0.0,1.3,257.0,1.37,7.0,1.3,10.6,87.99,0.43,3.2,286.5233333,0.98,10.82,87.67,0.47,6.5,20.08766667,1.04,10.42,69.56,1.1,96.52666667,18.92,930.7316667,2.01,2.008329169,10.32,5.11,79.22222222,55.62,10.36,31.65,69.12,0.104,1.85,0.375,0.0475,0.076,5.14,0.205,3.74,0.1,63.1,0.019,3.3,0.04,0.06,248.2466667,0.015,0.086,1.93,0.262,3.4,2.0,1.21,0.0,0.65,1.32,0.0,26.20666667,95.66,0.1,82.5,25.54545455,11.0,60.0,28.0,8.0,118.475,130.0,42.99651568,535.0,405.0,92.46153846
2024-05-18 17:00:00,2.69,1153.0,116724.0,2.414883283,3499.0,1408.0,2284.0,0.0,1.3,257.0,1.39,7.0,1.3,10.6,87.99,0.43,3.2,286.5233333,0.98,10.82,87.67,0.47,6.5,20.08766667,1.04,10.42,69.56,1.1,96.52666667,18.92,930.7316667,2.01,2.008329169,10.32,5.11,79.22222222,55.62,10.36,31.65,69.12,0.104,1.85,0.375,0.0475,0.076,5.14,0.205,3.74,0.1,63.1,0.019,3.3,0.04,0.06,248.2466667,0.015,0.086,1.93,0.262,3.4,2.0,1.21,0.0,0.65,1.32,0.0,26.20666667,95.66,0.1,82.5,25.54545455,11.0,60.0,28.0,8.0,118.8725,133.0,43.89408811,538.0,405.0,89.02255639
2024-05-18 18:00:00,2.67,1155.0,118035.0,2.389440827,3501.0,1435.0,2291.0,0.0,1.3,261.0,1.37,7.0,1.3,10.6,87.99,0.43,3.2,286.5233333,0.98,10.82,87.67,0.47,6.5,20.08766667,1.04,10.42,69.56,1.1,96.52666667,18.92,930.7316667,2.01,2.008329169,10.32,5.11,79.22222222,55.62,10.36,31.65,69.12,0.104,1.85,0.375,0.0475,0.076,5.14,0.205,3.74,0.1,63.1,0.019,3.3,0.04,0.06,248.2466667,0.015,0.086,1.93,0.262,3.4,2.0,1.21,0.0,0.65,1.32,0.0,26.20666667,95.66,0.1,82.5,25.54545455,11.0,60.0,28.0,8.0,118.475,130.0,43.74146563,535.0,405.0,90.23076923
2024-05-18 19:00:00,2.68,1166.0,117532.0,2.39760599,3498.0,1406.0,2290.0,0.0,1.28,261.0,1.4,7.0,1.3,10.6,87.99,0.43,3.2,286.5233333,0.98,10.82,87.67,0.47,6.5,20.08766667,1.04,10.42,69.56,1.1,96.52666667,18.92,930.7316667,2.01,2.008329169,10.32,5.11,79.22222222,55.62,10.36,31.65,69.12,0.104,1.85,0.375,0.0475,0.076,5.14,0.205,3.74,0.1,63.1,0.019,3.3,0.04,0.06,248.2466667,0.015,0.086,1.93,0.262,3.4,2.0,1.21,0.0,0.65,1.32,0.0,26.20666667,95.66,0.1,82.5,25.54545455,11.0,60.0,28.0,8.0,119.1375,135.0,42.34966334,540.0,405.0,88.37037037
2024-05-18 20:00:00,2.65,1178.0,116791.0,2.414877465,3501.0,1446.0,2278.0,0.0,1.3,264.0,1.35,8.0,1.3,10.6,87.99,0.43,3.2,286.5233333,0.98,10.82,87.67,0.47,6.5,20.08766667,1.04,10.42,69.56,1.1,96.52666667,18.92,930.7316667,2.01,2.008329169,10.32,5.11,79.22222222,55.62,10.36,31.65,69.12,0.104,1.85,0.375,0.0475,0.076,5.14,0.205,3.74,0.1,63.1,0.019,3.3,0.04,0.06,248.2466667,0.015,0.086,1.93,0.262,3.4,2.0,1.21,0.0,0.65,1.32,0.0,26.20666667,95.66,0.1,82.5,25.54545455,11.0,60.0,28.0,8.0,119.005,134.0,41.68792024,539.0,405.0,92.3880597
2024-05-18 21:00:00,2.68,1173.0,117224.0,2.404588834,3499.0,1404.0,2280.0,0.0,1.29,261.0,1.39,7.0,1.3,10.6,87.99,0.43,3.2,286.5233333,0.98,10.82,87.67,0.47,6.5,20.08766667,1.04,10.42,69.56,1.1,96.52666667,18.92,930.7316667,2.01,2.008329169,10.32,5.11,79.22222222,55.62,10.36,31.65,69.12,0.104,1.85,0.375,0.0475,0.076,5.14,0.205,3.74,0.1,63.1,0.019,3.3,0.04,0.06,248.2466667,0.015,0.086,1.93,0.262,3.4,2.0,1.21,0.0,0.65,1.32,0.0,26.20666667,95.66,0.1,82.5,25.54545455,11.0,60.0,28.0,8.0,118.475,130.0,42.43947008,535.0,405.0,93.0
2024-05-18 22:00:00,2.68,1169.0,118513.0,2.378450138,3499.0,1431.0,2284.0,0.0,1.3,264.0,1.38,7.0,1.3,10.6,87.99,0.43,3.2,286.5233333,0.98,10.82,87.67,0.47,6.5,20.08766667,1.04,10.42,69.56,1.1,96.52666667,18.92,930.7316667,2.01,2.008329169,10.32,5.11,79.22222222,55.62,10.36,31.65,69.12,0.104,1.85,0.375,0.0475,0.076,5.14,0.205,3.74,0.1,63.1,0.019,3.3,0.04,0.06,248.2466667,0.015,0.086,1.93,0.262,3.4,2.0,1.21,0.0,0.65,1.32,0.0,26.20666667,95.66,0.1,82.5,25.54545455,11.0,60.0,28.0,8.0,119.1375,135.0,43.47527473,540.0,405.0,93.11111111
2024-05-18 23:00:00,2.68,1162.0,118774.0,2.373904417,3500.0,1440.0,2282.0,0.0,1.3,263.0,1.38,8.0,1.3,10.69,87.94,0.4,3.4,288.6476667,0.97,10.87,87.65,0.46,5.8,20.440666663000002,1.02,10.1,69.9,1.02,100.0833333,18.98,954.761,2.025,1.965748526,10.025,5.044444444,79.29,55.84685315,10.545,29.0625,69.12,0.1185,1.81,0.39,0.046,0.0745,5.1,0.2,3.76,0.1,62.15,0.024,2.81,0.09,0.06,230.6933333,0.018,0.086,3.54,0.321,3.0,2.0,1.26,0.0,1.06,1.43,0.0,21.51,94.06,0.2,82.5,25.54545455,11.0,60.0,28.0,8.0,118.3425,129.0,43.51407001,534.0,405.0,94.03100775
2024-05-19 00:00:00,2.68,1148.0,117347.0,2.402069837,3499.0,1420.0,2288.0,0.0,1.3,258.0,1.38,7.0,1.3,10.69,87.94,0.4,3.4,288.6476667,0.97,10.87,87.65,0.46,5.8,20.440666663000002,1.02,10.1,69.9,1.02,100.0833333,18.98,954.761,2.025,1.965748526,10.025,5.044444444,79.29,55.84685315,10.545,29.0625,69.12,0.1185,1.81,0.39,0.046,0.0745,5.1,0.2,3.76,0.1,62.15,0.024,2.81,0.09,0.06,230.6933333,0.018,0.086,3.54,0.321,3.0,2.0,1.26,0.0,1.06,1.43,0.0,21.51,94.06,0.2,82.5,25.54545455,11.0,60.0,28.0,8.0,118.3425,129.0,43.52272727,534.0,405.0,87.44186047
2024-05-19 01:00:00,2.69,1147.0,118364.0,2.381442517,3499.0,1402.0,2273.0,0.0,1.29,258.0,1.4,8.0,1.3,10.69,87.94,0.4,3.4,288.6476667,0.97,10.87,87.65,0.46,5.8,20.440666663000002,1.02,10.1,69.9,1.02,100.0833333,18.98,954.761,2.025,1.965748526,10.025,5.044444444,79.29,55.84685315,10.545,29.0625,69.12,0.1185,1.81,0.39,0.046,0.0745,5.1,0.2,3.76,0.1,62.15,0.024,2.81,0.09,0.06,230.6933333,0.018,0.086,3.54,0.321,3.0,2.0,1.26,0.0,1.06,1.43,0.0,21.51,94.06,0.2,82.5,25.54545455,11.0,60.0,28.0,8.0,118.3425,129.0,43.5483871,534.0,405.0,92.17054264
2024-05-19 02:00:00,2.68,1149.0,118299.0,2.384111471,3501.0,1423.0,2268.0,0.0,1.29,260.0,1.39,7.0,1.3,10.69,87.94,0.4,3.4,288.6476667,0.97,10.87,87.65,0.46,5.8,20.440666663000002,1.02,10.1,69.9,1.02,100.0833333,18.98,954.761,2.025,1.965748526,10.025,5.044444444,79.29,55.84685315,10.545,29.0625,69.12,0.1185,1.81,0.39,0.046,0.0745,5.1,0.2,3.76,0.1,62.15,0.024,2.81,0.09,0.06,230.6933333,0.018,0.086,3.54,0.321,3.0,2.0,1.26,0.0,1.06,1.43,0.0,21.51,94.06,0.2,82.5,25.54545455,11.0,60.0,28.0,8.0,119.1375,135.0,42.96296296,540.0,405.0,90.0
2024-05-19 03:00:00,2.62,1172.0,116115.0,2.427541608,3499.0,1463.0,2240.0,0.0,1.3,263.0,1.32,8.0,1.3,10.69,87.94,0.4,3.4,288.6476667,0.97,10.87,87.65,0.46,5.8,20.440666663000002,1.02,10.1,69.9,1.02,100.0833333,18.98,954.761,2.025,1.965748526,10.025,5.044444444,79.29,55.84685315,10.545,29.0625,69.12,0.1185,1.81,0.39,0.046,0.0745,5.1,0.2,3.76,0.1,62.15,0.024,2.81,0.09,0.06,230.6933333,0.018,0.086,3.54,0.321,3.0,2.0,1.26,0.0,1.06,1.43,0.0,21.51,94.06,0.2,82.5,25.54545455,11.0,60.0,28.0,8.0,119.8,140.0,42.08257713,545.0,405.0,98.57142857
2024-05-19 04:00:00,2.66,1154.0,115117.0,2.449274263,3500.0,1410.0,2230.0,0.0,1.3,255.0,1.36,7.0,1.3,10.69,87.94,0.4,3.4,288.6476667,0.97,10.87,87.65,0.46,5.8,20.440666663000002,1.02,10.1,69.9,1.02,100.0833333,18.98,954.761,2.025,1.965748526,10.025,5.044444444,79.29,55.84685315,10.545,29.0625,69.12,0.1185,1.81,0.39,0.046,0.0745,5.1,0.2,3.76,0.1,62.15,0.024,2.81,0.09,0.06,230.6933333,0.018,0.086,3.54,0.321,3.0,2.0,1.26,0.0,1.06,1.43,0.0,21.51,94.06,0.2,82.5,25.54545455,11.0,60.0,28.0,8.0,120.4625,145.0,41.86369958,550.0,405.0,91.03448276
2024-05-19 05:00:00,2.62,1178.0,114224.0,2.469116316,3501.0,1441.0,2251.0,0.0,1.3,260.0,1.32,7.0,1.3,10.69,87.94,0.4,3.4,288.6476667,0.97,10.87,87.65,0.46,5.8,20.440666663000002,1.02,10.1,69.9,1.02,100.0833333,18.98,954.761,2.025,1.965748526,10.025,5.044444444,79.29,55.84685315,10.545,29.0625,69.12,0.1185,1.81,0.39,0.046,0.0745,5.1,0.2,3.76,0.1,62.15,0.024,2.81,0.09,0.06,230.6933333,0.018,0.086,3.54,0.321,3.0,2.0,1.26,0.0,1.06,1.43,0.0,21.51,94.06,0.2,82.5,25.54545455,11.0,60.0,28.0,8.0,120.33,144.0,41.70737381,549.0,405.0,93.05555556
2024-05-19 06:00:00,2.63,1166.0,115244.0,2.445878079,3499.0,1445.0,2283.0,0.0,1.3,259.0,1.33,7.0,1.3,10.69,87.94,0.4,3.4,288.6476667,0.97,10.87,87.65,0.46,5.8,20.440666663000002,1.02,10.1,69.9,1.02,100.0833333,18.98,954.761,2.025,1.965748526,10.025,5.044444444,79.29,55.84685315,10.545,29.0625,69.12,0.1185,1.81,0.39,0.046,0.0745,5.1,0.2,3.76,0.1,62.15,0.024,2.81,0.09,0.06,230.6933333,0.018,0.086,3.54,0.321,3.0,2.0,1.26,0.0,1.06,1.43,0.0,21.51,94.06,0.2,82.5,25.54545455,11.0,60.0,28.0,8.0,118.6075,131.0,41.78003228,536.0,405.0,94.65648855
2024-05-19 07:00:00,2.66,1155.0,118831.0,2.372766357,3500.0,1456.0,2292.0,0.0,1.3,263.0,1.36,7.0,1.3,10.69,87.94,0.4,3.4,288.6476667,0.97,10.87,87.65,0.46,5.8,20.440666663000002,1.02,10.1,69.9,1.02,100.0833333,18.98,954.761,2.025,1.965748526,10.025,5.044444444,79.29,55.84685315,10.545,29.0625,69.12,0.1185,1.81,0.39,0.046,0.0745,5.1,0.2,3.76,0.1,62.15,0.024,2.81,0.09,0.06,230.6933333,0.018,0.086,3.54,0.321,3.0,2.0,1.26,0.0,1.06,1.43,0.0,21.51,94.06,0.2,82.5,25.54545455,11.0,60.0,28.0,8.0,118.475,130.0,41.07101816,535.0,405.0,88.07692308
2024-05-19 08:00:00,2.64,1164.0,118710.0,2.37518354,3500.0,1487.0,2285.0,0.0,1.3,263.0,1.34,8.0,1.3,10.62,87.99,0.41,3.7,288.6476667,0.98,10.95,87.57,0.45,5.9,20.440666663000002,1.03,9.96,70.1,1.05,100.0833333,18.89,954.761,2.065,1.933980583,9.96,5.044444444,79.29,55.8,10.335,30.7875,69.12,0.112,1.815,0.38,0.0465,0.0755,5.15,0.205,4.73,0.17,61.26,0.043,3.31,0.08,0.05,230.6933333,0.02,0.094,3.42,0.332,3.3,2.0,0.72,0.0,0.71,1.45,0.0,21.51,96.24,0.1,82.5,25.54545455,11.0,60.0,28.0,8.0,119.1375,135.0,41.08990573,540.0,405.0,90.59259259
2024-05-19 09:00:00,2.66,1156.0,119213.0,2.36516743,3500.0,1466.0,2259.0,0.0,1.3,265.0,1.36,7.0,1.3,10.62,87.99,0.41,3.7,288.6476667,0.98,10.95,87.57,0.45,5.9,20.440666663000002,1.03,9.96,70.1,1.05,100.0833333,18.89,954.761,2.065,1.933980583,9.96,5.044444444,79.29,55.8,10.335,30.7875,69.12,0.112,1.815,0.38,0.0465,0.0755,5.15,0.205,4.73,0.17,61.26,0.043,3.31,0.08,0.05,230.6933333,0.02,0.094,3.42,0.332,3.3,2.0,0.72,0.0,0.71,1.45,0.0,21.51,96.24,0.1,82.5,25.54545455,11.0,60.0,28.0,8.0,119.1375,135.0,42.33325693,540.0,405.0,91.03703704
2024-05-19 10:00:00,2.6,1182.0,115799.0,2.434857513,3500.0,1474.0,2243.0,0.0,1.29,266.0,1.31,8.0,1.3,10.62,87.99,0.41,3.7,288.6476667,0.98,10.95,87.57,0.45,5.9,20.440666663000002,1.03,9.96,70.1,1.05,100.0833333,18.89,954.761,2.065,1.933980583,9.96,5.044444444,79.29,55.8,10.335,30.7875,69.12,0.112,1.815,0.38,0.0465,0.0755,5.15,0.205,4.73,0.17,61.26,0.043,3.31,0.08,0.05,230.6933333,0.02,0.094,3.42,0.332,3.3,2.0,0.72,0.0,0.71,1.45,0.0,21.51,96.24,0.1,82.5,25.54545455,11.0,60.0,28.0,8.0,120.4625,145.0,43.25195762,550.0,405.0,96.55172414
2024-05-19 11:00:00,2.64,1167.0,115382.0,2.443652213,3500.0,1435.0,2256.0,0.0,1.3,259.0,1.34,7.0,1.3,10.62,87.99,0.41,3.7,288.6476667,0.98,10.95,87.57,0.45,5.9,20.440666663000002,1.03,9.96,70.1,1.05,100.0833333,18.89,954.761,2.065,1.933980583,9.96,5.044444444,79.29,55.8,10.335,30.7875,69.12,0.112,1.815,0.38,0.0465,0.0755,5.15,0.205,4.73,0.17,61.26,0.043,3.31,0.08,0.05,230.6933333,0.02,0.094,3.42,0.332,3.3,2.0,0.72,0.0,0.71,1.45,0.0,21.51,96.24,0.1,82.5,25.54545455,11.0,60.0,28.0,8.0,119.8,140.0,44.00926999,545.0,405.0,96.42857143
2024-05-19 12:00:00,2.67,1152.0,117346.0,2.401404177,3498.0,1424.0,2270.0,0.0,1.3,259.0,1.37,7.0,1.3,10.62,87.99,0.41,3.7,288.6476667,0.98,10.95,87.57,0.45,5.9,20.440666663000002,1.03,9.96,70.1,1.05,100.0833333,18.89,954.761,2.065,1.933980583,9.96,5.044444444,79.29,55.8,10.335,30.7875,69.12,0.112,1.815,0.38,0.0465,0.0755,5.15,0.205,4.73,0.17,61.26,0.043,3.31,0.08,0.05,230.6933333,0.02,0.094,3.42,0.332,3.3,2.0,0.72,0.0,0.71,1.45,0.0,21.51,96.24,0.1,82.5,25.54545455,11.0,60.0,28.0,8.0,119.1375,135.0,44.13330248,540.0,405.0,91.85185185
2024-05-19 13:00:00,2.69,1148.0,118155.0,2.387015442,3501.0,1417.0,2286.0,0.0,1.3,256.0,1.39,7.0,1.3,10.62,87.99,0.41,3.7,288.6476667,0.98,10.95,87.57,0.45,5.9,20.440666663000002,1.03,9.96,70.1,1.05,100.0833333,18.89,954.761,2.065,1.933980583,9.96,5.044444444,79.29,55.8,10.335,30.7875,69.12,0.112,1.815,0.38,0.0465,0.0755,5.15,0.205,4.73,0.17,61.26,0.043,3.31,0.08,0.05,230.6933333,0.02,0.094,3.42,0.332,3.3,2.0,0.72,0.0,0.71,1.45,0.0,21.51,96.24,0.1,82.5,25.54545455,11.0,60.0,28.0,8.0,118.21000000000001,128.0,42.788899,533.0,405.0,87.890625
2024-05-19 14:00:00,2.68,1134.0,118465.0,2.379413304,3499.0,1419.0,2291.0,0.0,1.29,257.0,1.39,7.0,1.3,10.62,87.99,0.41,3.7,288.6476667,0.98,10.95,87.57,0.45,5.9,20.440666663000002,1.03,9.96,70.1,1.05,100.0833333,18.89,954.761,2.065,1.933980583,9.96,5.044444444,79.29,55.8,10.335,30.7875,69.12,0.112,1.815,0.38,0.0465,0.0755,5.15,0.205,4.73,0.17,61.26,0.043,3.31,0.08,0.05,230.6933333,0.02,0.094,3.42,0.332,3.3,2.0,0.72,0.0,0.71,1.45,0.0,21.51,96.24,0.1,82.5,25.54545455,11.0,60.0,28.0,8.0,118.475,130.0,42.95790671,535.0,405.0,87.69230769
2024-05-19 15:00:00,2.69,1149.0,117862.0,2.391579876,3499.0,1404.0,2280.0,0.0,1.29,258.0,1.4,8.0,1.3,10.62,87.99,0.41,3.7,288.6476667,0.98,10.95,87.57,0.45,5.9,20.440666663000002,1.03,9.96,70.1,1.05,100.0833333,18.89,954.761,2.065,1.933980583,9.96,5.044444444,79.29,55.8,10.335,30.7875,69.12,0.112,1.815,0.38,0.0465,0.0755,5.15,0.205,4.73,0.17,61.26,0.043,3.31,0.08,0.05,230.6933333,0.02,0.094,3.42,0.332,3.3,2.0,0.72,0.0,0.71,1.45,0.0,21.51,96.24,0.1,82.5,25.54545455,11.0,60.0,28.0,8.0,118.475,130.0,42.08113683,535.0,405.0,91.92307692
2024-05-19 16:00:00,2.66,1156.0,117263.0,2.404476159,3500.0,1442.0,2285.0,0.0,1.3,261.0,1.36,7.0,1.3,10.24,88.37,0.42,3.3,288.6476667,0.97,10.52,88.03,0.43,5.4,20.440666663000002,1.02,10.08,69.42,1.1,100.0833333,19.4,954.761,2.1,1.888299774,9.885,5.044444444,79.29,55.835,10.785,29.925,69.12,0.111,1.83,0.375,0.0475,0.0755,5.235,0.205,4.34,0.15,62.5,0.027,2.52,0.06,0.05,230.6933333,0.031,0.09,2.8,0.334,3.0,2.0,1.14,0.0,0.72,1.38,0.0,21.51,96.07,0.1,82.5,25.54545455,11.0,60.0,28.0,8.0,118.475,130.0,42.41585984,535.0,405.0,91.53846154
2024-05-19 17:00:00,2.67,1178.0,116991.0,2.409375105,3499.0,1422.0,2285.0,0.0,1.3,263.0,1.37,8.0,1.3,10.24,88.37,0.42,3.3,288.6476667,0.97,10.52,88.03,0.43,5.4,20.440666663000002,1.02,10.08,69.42,1.1,100.0833333,19.4,954.761,2.1,1.888299774,9.885,5.044444444,79.29,55.835,10.785,29.925,69.12,0.111,1.83,0.375,0.0475,0.0755,5.235,0.205,4.34,0.15,62.5,0.027,2.52,0.06,0.05,230.6933333,0.031,0.09,2.8,0.334,3.0,2.0,1.14,0.0,0.72,1.38,0.0,21.51,96.07,0.1,82.5,25.54545455,11.0,60.0,28.0,8.0,119.1375,135.0,43.00635786,540.0,405.0,92.2962963
2024-05-19 18:00:00,2.62,1187.0,116116.0,2.42890747,3501.0,1466.0,2267.0,0.0,1.3,266.0,1.32,7.0,1.3,10.24,88.37,0.42,3.3,288.6476667,0.97,10.52,88.03,0.43,5.4,20.440666663000002,1.02,10.08,69.42,1.1,100.0833333,19.4,954.761,2.1,1.888299774,9.885,5.044444444,79.29,55.835,10.785,29.925,69.12,0.111,1.83,0.375,0.0475,0.0755,5.235,0.205,4.34,0.15,62.5,0.027,2.52,0.06,0.05,230.6933333,0.031,0.09,2.8,0.334,3.0,2.0,1.14,0.0,0.72,1.38,0.0,21.51,96.07,0.1,82.5,25.54545455,11.0,60.0,28.0,8.0,119.8,140.0,42.96465222,545.0,405.0,96.42857143
2024-05-19 19:00:00,2.64,1180.0,116250.0,2.42541672,3500.0,1432.0,2261.0,0.0,1.29,263.0,1.35,7.0,1.3,10.24,88.37,0.42,3.3,288.6476667,0.97,10.52,88.03,0.43,5.4,20.440666663000002,1.02,10.08,69.42,1.1,100.0833333,19.4,954.761,2.1,1.888299774,9.885,5.044444444,79.29,55.835,10.785,29.925,69.12,0.111,1.83,0.375,0.0475,0.0755,5.235,0.205,4.34,0.15,62.5,0.027,2.52,0.06,0.05,230.6933333,0.031,0.09,2.8,0.334,3.0,2.0,1.14,0.0,0.72,1.38,0.0,21.51,96.07,0.1,82.5,25.54545455,11.0,60.0,28.0,8.0,120.065,142.0,43.32021301,547.0,405.0,90.35211268
2024-05-19 20:00:00,2.62,1191.0,112175.0,2.512755268,3499.0,1421.0,2228.0,0.0,1.3,258.0,1.32,8.0,1.3,10.24,88.37,0.42,3.3,288.6476667,0.97,10.52,88.03,0.43,5.4,20.440666663000002,1.02,10.08,69.42,1.1,100.0833333,19.4,954.761,2.1,1.888299774,9.885,5.044444444,79.29,55.835,10.785,29.925,69.12,0.111,1.83,0.375,0.0475,0.0755,5.235,0.205,4.34,0.15,62.5,0.027,2.52,0.06,0.05,230.6933333,0.031,0.09,2.8,0.334,3.0,2.0,1.14,0.0,0.72,1.38,0.0,21.51,96.07,0.1,82.5,25.54545455,11.0,60.0,28.0,8.0,120.4625,145.0,42.9196408,550.0,405.0,100.3448276
2024-05-19 21:00:00,2.66,1172.0,114113.0,2.470105605,3499.0,1395.0,2273.0,0.0,1.3,256.0,1.36,7.0,1.3,10.24,88.37,0.42,3.3,288.6476667,0.97,10.52,88.03,0.43,5.4,20.440666663000002,1.02,10.08,69.42,1.1,100.0833333,19.4,954.761,2.1,1.888299774,9.885,5.044444444,79.29,55.835,10.785,29.925,69.12,0.111,1.83,0.375,0.0475,0.0755,5.235,0.205,4.34,0.15,62.5,0.027,2.52,0.06,0.05,230.6933333,0.031,0.09,2.8,0.334,3.0,2.0,1.14,0.0,0.72,1.38,0.0,21.51,96.07,0.1,82.5,25.54545455,11.0,60.0,28.0,8.0,119.8,140.0,42.96857077,545.0,405.0,89.21428571
2024-05-19 22:00:00,2.68,1161.0,116642.0,2.417270246,3500.0,1413.0,2288.0,0.0,1.3,259.0,1.38,7.0,1.3,10.24,88.37,0.42,3.3,288.6476667,0.97,10.52,88.03,0.43,5.4,20.440666663000002,1.02,10.08,69.42,1.1,100.0833333,19.4,954.761,2.1,1.888299774,9.885,5.044444444,79.29,55.835,10.785,29.925,69.12,0.111,1.83,0.375,0.0475,0.0755,5.235,0.205,4.34,0.15,62.5,0.027,2.52,0.06,0.05,230.6933333,0.031,0.09,2.8,0.334,3.0,2.0,1.14,0.0,0.72,1.38,0.0,21.51,96.07,0.1,82.5,25.54545455,11.0,60.0,28.0,8.0,119.9325,141.0,43.39752407,546.0,405.0,87.73049645
2024-05-19 23:00:00,2.69,1149.0,117363.0,2.401056531,3498.0,1403.0,2285.0,0.0,1.29,257.0,1.4,7.0,1.3,10.4,88.22,0.4,3.5,288.136,0.98,10.74,87.78,0.44,5.5,19.822333337,1.04,10.38,69.62,1.02,97.86333333,18.98,979.1216667,2.06,1.95676768,10.185,5.022222222,79.6,55.765,10.045,28.2,69.12,0.11,1.88,0.36,0.0465,0.075,5.205,0.2,4.41,0.24,61.84,0.03,3.82,0.08,0.05,199.95,0.033,0.094,2.33,0.334,3.0,2.0,0.88,0.0,0.56,1.38,0.0,21.59666667,96.3,0.1,82.5,25.54545455,11.0,60.0,28.0,8.0,118.6075,131.0,43.27944573,536.0,405.0,88.24427481
2024-05-20 00:00:00,2.69,1151.0,119726.0,2.355038832,3500.0,1431.0,2274.0,0.0,1.3,262.0,1.39,7.0,1.3,10.4,88.22,0.4,3.5,288.136,0.98,10.74,87.78,0.44,5.5,19.822333337,1.04,10.38,69.62,1.02,97.86333333,18.98,979.1216667,2.06,1.95676768,10.185,5.022222222,79.6,55.765,10.045,28.2,69.12,0.11,1.88,0.36,0.0465,0.075,5.205,0.2,4.41,0.24,61.84,0.03,3.82,0.08,0.05,199.95,0.033,0.094,2.33,0.334,3.0,2.0,0.88,0.0,0.56,1.38,0.0,21.59666667,96.3,0.1,82.5,25.54545455,11.0,60.0,28.0,8.0,119.1375,135.0,43.06651635,540.0,405.0,90.74074074
