Repository: saikumar-voptimai/evonith_bf_webapp

# Evonith BF2 — Blast Furnace Intelligence Platform

Monitoring, modelling and optimisation of **Blast Furnace 2 (BF2)** at Evonith Steel: live telemetry from InfluxDB,
manual plant reports from Neon PostgreSQL, a two-zone energy model of the furnace, blend and fuel optimisers, a
conversational assistant (FurnaceMind) and a live digital twin evaluated every hour.

The platform has three deployable parts that share one Python service layer, plus the shared data library:

| Part | Path | What it is |
|---|---|---|
| **Streamlit app** (legacy) | `src/app.py`, `src/custom_pages/` | The original 11-page dashboard; still the home of the model pages. Served under `/legacy` in production |

File: src/assets/data/furnace_dataset_20260525_002530_771382.csv (part 46 of 209)
GO%,ORE_NA2O%,ORE_P%,ORE_TIO2%,ORE_AL2O3%,ORE_SIO2%,ORE_MNO%,ORE_CAO%,ORE_K2O%,ORE_CALC_MT,PELLET_PCT_SIO2,PELLET_PCT_AL2O3,PELLET_PCT_FE2O3,PELLET_PCT_MGO,PELLET_PCT_TIO2,PELLET_PCT_NA2O,TOTAL_PELLET_CALC_MT,PELLET_PCT_K2O,PELLET_PCT_TM,PELLET_PCT_LOI,PELLET_PCT_MNO,PELLET_PCT_CAO,PELLET_PCT_P,CHARGES/HRS.,STOCKRODLEVEL,CHEM_PCT_C,CHEM_PCT_CR,CHEM_PCT_FE,CHEM_PCT_MN,CHEM_PCT_P,CHEM_PCT_S,CHEM_PCT_SI,CHEM_PCT_TI,SLAG_BASICITY,SLAG_PCT_AL2O3,SLAG_PCT_CAO,SLAG_PCT_FEO,SLAG_PCT_K2O,SLAG_PCT_MGO,SLAG_PCT_MNO,SLAG_PCT_NA2O,SLAG_PCT_S,SLAG_PCT_SIO2,SLAG_PCT_TIO2,SLAG_T_BASICITY,HMT_GT_1480C,COKE_DISCHARGE_TIME,WEIGHTED_COKE_ANGLE,TOTAL_COKE_PORTIONS,NON_COKE_DISCHARGE_TIME,WEIGHTED_NON_COKE_ANGLE,TOTAL_NON_COKE_PORTIONS,TOTAL HEAT LOAD,FTG_UPTAKE_TEMP_A,FTG_UPTAKE_TEMP_B,FTG_UPTAKE_TEMP_C,FTG_UPTAKE_TEMP_D,FTG_UPTAKE_TEMP_AVG,HEARTH_TEMP_A,HEARTH_TEMP_B,HEARTH_TEMP_C,HEARTH_TEMP_D,HEARTH_TEMP_AVG,BOSH_TEMP_A,BOSH_TEMP_C,BOSH_TEMP_D,BELLY_TEMP_A,BELLY_TEMP_C,BELLY_TEMP_D,LOWER_STACK_TEMP_A,LOWER_STACK_TEMP_B,LOWER_STACK_TEMP_C,LOWER_STACK_TEMP_D,PCI_KG/THM,ACT. FUEL RATEKG/THM.,FURNACETOPGASANALYSISCO2ETACO,COKE RATE KG/THM,PRODUCTIONTONNESPERHR,HOT BLAST PRESSUREBAR,TOPPRESSUREBAR,DIFFERENTIAL PRESSURETOTALBAR,HOT BLAST TEMP.OC,OXYGENFLOWNM3/HR.,STEAMKGS/HR.,RAFTOC,PERMEABILITYKGS/HR.,TUYEREVELOCITYM/S,HOT BLAST VOLUMENM3/HR.,O2 ENRICHMENT %,BOTTOMBAR,FURNACE TOP GAS ANALYSISH2%,UNITCOST LAKHS/THM,BOSH_TEMP_B,FURNACE TOP GAS ANALYSISCO2%,FURNACE TOP GAS ANALYSISONLINE (ANALYZER)CO%
2025-12-01 05:00:00,0.939881648,11.97745617,0.435177528,87.08266219,4.321303331,13.688,6.65,1.03,0.46,87.37,11.6,6.231,71.14,11.3,16.26,1.3,14.66308499,4.91,80.13333333,67.24,33.44,0.042,5.84,2.23,9.2,2.4,0.028,0.13,54.13,11.36,0.064,1.945205479,0.15,96.283,0.1,95.42,1.01,0.61,1.18,0.0,0.0,0.532,59.58108562,3.9179301,3.587855028,0.046413646,0.021343454,0.067277015,0.380009301,4.154040122,5.657758685,0.106261834,0.059544564,0.022626183,47.954,4.32,2.11,63.83,0.14,0.145,0.046,3.096,0.033,3.4,0.58,0.02,0.91,0.045,7.0,0.266841541,4.347310345,0.014707586,94.81218207,0.132689655,0.102193103,0.037,0.49537931,0.058537931,1.02578356,17.85765517,36.72248276,0.34537931,0.330758621,7.15,0.173448276,0.142689655,0.28462069,35.82917241,1.056482759,1.225701811,1475.268966,90.0,24.66666667,12.0,68.0,25.77777778,9.0,1.2074142809726567,179.2755556,179.5833333,180.1588889,215.0422222,188.515,61.957865646742334,327.70229982951355,450.5904494475048,580.6190657197534,356.6363101246908,100.60915168345889,72.5274608437069,83.87391154497047,61.21281272815894,93.98256906164573,62.03242068505529,63.237573709683346,136.4180479971626,75.60724780264388,51.2894228361034,169.9476703,525.5833333,44.10419156,300.0,86.28,2.800757044,1.348089078,1.3033304971792459,1152.474444,3999.072958,0.0,2198.975731,1240.088297,204.1327922,107782.7658,3.044804442,1.234077509,2.895568064,97.51806631475,57.62819444444473,18.180447263888883,24.43288265277776
2025-12-01 06:00:00,0.939829162,11.98076278,0.435256257,87.07940806,4.330750804,15.863,6.65,1.03,0.46,87.37,11.6,7.163,71.14,11.3,16.26,1.3,13.45749884,4.91,80.13333333,67.24,33.44,0.042,5.84,2.23,9.2,2.4,0.028,0.13,54.13,11.36,0.064,1.945205479,0.15,112.003,0.1,95.42,1.01,0.61,1.18,0.0,0.0,0.451,59.24848958,4.049087376,3.650559701,0.047719994,0.0212912,0.06928879,0.395450326,4.288071362,5.841431126,0.10835199,0.061895989,0.022835199,51.456,4.32,2.11,63.83,0.14,0.145,0.046,9.296,0.033,3.4,0.58,0.02,0.91,0.045,7.0,0.321673506,4.345153846,0.014664615,94.80715846,0.13,0.102676923,0.036030769,0.504538462,0.059776923,1.029359397,17.84907692,36.858,0.344846154,0.324846154,7.125769231,0.158384615,0.141615385,0.29,35.80715385,0.991923077,1.2283682,1476.938462,90.0,24.66666667,12.0,68.0,25.77777778,9.0,0.2939906280043516,189.9066667,166.9258333,172.6475,216.2458333,186.4314583,63.06118874021205,326.88765614070553,449.65817428755366,579.2218783522858,355.45661651079,100.11558201306636,69.78381235825199,78.84949592904644,64.1227447668678,109.49021281147554,62.599902045368914,71.21460562742328,157.22036434629894,80.68118245911187,52.77524816426808,147.0399979,520.0,43.31815675,300.0,91.52270833,2.808479125,1.348330813,1.320829168440843,1149.709167,4003.531058,0.0,2232.682129,1233.033175,203.3123421,107906.1804,3.043822883,1.248015481,2.739981196,94.48279972175,57.62819444444473,18.180447263888883,24.43288265277776
2025-12-01 07:00:00,0.939895154,11.97660532,0.43515727,87.08349952,4.318872351,13.639,6.65,1.03,0.46,87.37,11.6,6.018,71.14,11.3,16.26,1.3,13.45679961,4.91,80.13333333,67.24,33.44,0.042,5.84,2.23,9.2,2.4,0.028,0.13,54.13,11.36,0.064,1.945205479,0.15,96.226,0.0,0.0,0.0,0.0,0.0,0.0,0.0,0.0,59.98946593,3.756887747,3.510862668,0.044809639,0.021407614,0.064806844,0.361049932,3.989468953,5.432235232,0.103695422,0.05665735,0.022369542,52.952,4.32,2.11,63.83,0.14,0.145,0.046,0.0,0.033,3.4,0.58,0.02,0.91,0.045,7.0,0.198211755,4.331307692,0.014849231,94.77789692,0.13,0.101753846,0.033261538,0.546076923,0.064853846,1.022984194,17.93215385,36.738,0.358692308,0.338692308,7.056538462,0.153769231,0.146230769,0.29,35.91330769,0.968846154,1.219480506,1482.476923,90.0,24.66666667,12.0,68.0,25.77777778,9.0,0.6594511332885702,170.9620833,156.7925,167.1604167,197.3016667,173.0541667,62.83444316775338,327.37233419543844,449.79629488047595,583.9553328134906,357.10959539639634,102.11156852226054,71.56959784822214,81.29407217556394,63.78636463066803,106.09867351052486,68.81801421385025,70.01158266099648,158.4307865760461,82.85623370871018,53.83504526044423,154.7842362,521.6041667,44.50152121,300.0,86.93908333,2.807110737,1.348218683,1.3089907125123077,1146.750417,3997.251896,0.0,2230.760858,1238.409067,203.8047596,108439.8758,3.024734263,1.257086633,2.718424504,95.5089112965,57.62819444444473,18.180447263888883,24.43288265277776
2025-12-01 08:00:00,0.950235908,11.88487543,0.445275226,87.16488866,4.515727199,13.607,7.2,1.02,0.44,87.46,11.52,5.983,70.38,11.36,16.55,1.71,14.9526177,4.91,80.13333333,67.24,33.44,0.043,5.8,2.33,9.42,2.46,0.028,0.13,54.05,11.3,0.062,1.948275862,0.15,95.915,0.0,0.0,0.0,0.0,0.0,0.0,0.0,0.0,59.67441782,3.811495112,4.11252366,0.084500946,0.020612524,0.069231877,0.450371514,4.104743692,5.657453314,0.071438328,0.093062618,0.025531309,51.247,0.0,0.0,0.0,0.0,0.0,0.0,0.0,0.0,0.0,0.0,0.0,0.0,0.0,7.0,0.271349737,4.320916667,0.015091667,94.75060833,0.130916667,0.102008333,0.030908333,0.58,0.06955,1.021438624,18.01833333,36.67483333,0.373666667,0.349083333,7.020166667,0.150916667,0.15,0.290916667,35.90833333,0.961,1.216968519,1487.275,90.0,24.66666667,12.0,68.0,25.77777778,9.0,0.5190543720029268,170.9672222,163.3177778,173.5952778,205.7211111,178.4003472,62.47962341434672,327.37299386668053,450.8562844907167,576.8380262378256,355.5127390200351,103.2873577599017,73.88089612282546,80.96272604886789,62.31447141802484,104.84696294409713,61.366451545321006,69.26106107061909,159.53167336165166,82.2607000328342,51.06341423202892,162.225505,525.0,44.22838661,300.0,92.17180556,2.801126789,1.348151197,1.3222006917279443,1151.177778,4004.866403,0.0,2190.276797,1243.176833,204.4178169,108088.5361,3.037641831,1.245126774,2.795806039,96.4948794125,57.62819444444473,18.180447263888883,24.43288265277776
2025-12-01 09:00:00,0.950439484,11.88908268,0.445512732,87.16047784,4.529298963,15.905,7.2,1.02,0.44,87.46,11.52,7.02,70.38,11.36,16.55,1.71,15.10885476,4.91,80.13333333,67.24,33.44,0.043,5.8,2.33,9.42,2.46,0.028,0.13,54.05,11.3,0.062,1.948275862,0.15,112.647,0.0,0.0,0.0,0.0,0.0,0.0,0.0,0.0,56.44357332,5.098021089,4.640871084,0.105634843,0.021140871,0.083233084,0.651671883,5.359568824,7.406283287,0.089930488,0.095704355,0.026852178,59.558,0.0,0.0,0.0,0.0,0.0,0.0,0.0,0.0,0.0,0.0,0.0,0.0,0.0,7.0,0.301639356,4.325916667,0.015591667,94.73210833,0.135916667,0.107508333,0.030408333,0.58,0.07255,1.041406878,18.11833333,36.86483333,0.393666667,0.344083333,7.130166667,0.155916667,0.15,0.295916667,35.40833333,1.021,1.242857407,1488.775,90.0,24.66666667,12.0,68.0,25.77777778,9.0,0.39554868064166726,196.2613889,166.9197222,183.5308333,230.8416667,194.3884028,63.061710463433826,326.20065138344086,450.29113903270866,576.5611751495961,354.76423372651357,101.12287560096473,72.66245804754061,76.60844338999783,64.02602726109208,110.48339332311406,59.4082534729073,71.32292558074712,165.23071782115545,83.52865898028604,50.6311697706757,161.6438939,528.4305556,42.83277136,300.0,93.47,2.7841555,1.348426072,1.3445328294598307,1156.298333,3996.619119,0.0,2189.423456,1255.4862,205.8119583,107990.0219,3.036906133,1.239965031,2.984600033,96.41781594175,57.62819444444473,18.180447263888883,24.43288265277776
2025-12-01 10:00:00,0.95476863,11.97855168,0.450563401,87.06667969,4.817908654,13.312,7.2,1.02,0.44,87.46,11.52,6.157,70.38,11.36,16.55,1.71,14.31995494,4.91,80.13333333,67.24,33.44,0.043,5.8,2.33,9.42,2.46,0.028,0.13,54.05,11.3,0.062,1.948275862,0.15,96.945,0.0,0.0,0.0,0.0,0.0,0.0,0.0,0.0,55.31748929,5.54642904,4.825022193,0.113000888,0.021325022,0.088113088,0.721833456,5.796927709,8.015823459,0.096375777,0.096625111,0.027312555,51.818,0.0,0.0,0.0,0.0,0.0,0.0,0.0,0.0,0.0,0.0,0.0,0.0,0.0,7.0,0.231100187,4.331419355,0.015929032,94.72239355,0.140709677,0.111716129,0.029574194,0.573612903,0.074645161,1.058244083,18.24258065,37.00225806,0.399354839,0.34,7.236322581,0.16,0.150709677,0.30283871,34.96593548,1.072129032,1.265206205,1489.290323,90.0,24.66666667,12.0,68.0,25.77777778,9.0,-0.3092411669635311,178.5944444,153.6927778,169.6047222,203.3286111,176.3051389,62.85194548991504,326.9857842011263,450.32500527661415,577.0719529069564,355.1457853175279,103.23043978987629,72.4626082415546,76.9730900807235,64.45343850929879,114.48932306851282,63.19838105970683,74.66866148408931,175.97206745060018,87.24588291556857,51.3891221179293,153.2037546,526.5138889,44.23188981,300.0,93.47,2.758005311,1.348198181,1.327890568561275,1146.659722,4000.091053,0.0,2203.153539,1271.769067,204.4158006,107285.7,3.06196745,1.209734211,2.898292814,95.2994974845,57.62819444444473,18.180447263888883,24.43288265277776
2025-12-01 11:00:00,0.98,12.5,0.48,86.52,6.5,8.87,7.2,1.02,0.44,87.46,11.52,6.302,70.38,11.36,16.55,1.71,14.45401731,4.91,80.13333333,67.24,33.44,0.043,5.8,2.33,9.42,2.46,0.028,0.13,54.05,11.3,0.062,1.948275862,0.15,97.024,0.0,0.0,0.0,0.0,0.0,0.0,0.0,0.0,55.45718876,5.490800549,4.802176817,0.112087073,0.021302177,0.087507686,0.713129367,5.74266994,7.940205264,0.095576189,0.096510884,0.027255442,53.151,0.0,0.0,0.0,0.0,0.0,0.0,0.0,0.0,0.0,0.0,0.0,0.0,0.0,7.0,0.26549363,4.33916129,0.015541935,94.7518129,0.144580645,0.110167742,0.027251613,0.538774194,0.072709677,1.061133884,18.47483871,36.90548387,0.341290323,0.34,7.325354839,0.16,0.154580645,0.318322581,34.78012903,1.083741935,1.271785504,1485.419355,90.0,24.66666667,12.0,68.0,25.77777778,9.0,1.3022612028303655,170.03,172.9063889,181.2819444,201.3827778,181.4002778,61.85349155632073,328.4292356629384,450.85528342838455,579.3163006571955,356.36687017243895,103.34834383513426,74.57258086742831,84.11426520760742,61.32925097926131,99.00161919239036,63.334080012833866,65.50788421917764,144.14948390922922,78.38485923766288,50.183032334024674,165.0036508,525.0,44.21107808,300.0,87.59816667,2.793491119,1.348233747,1.2917008544835291,1156.011667,4003.740117,0.0,2207.647494,1235.109456,203.1898692,106823.7991,3.080662642,1.238673418,2.919359281,96.862983731,57.62819444444473,18.180447263888883,24.43288265277776
2025-12-01 12:00:00,0.979966349,12.49930454,0.47996074,86.52072911,6.49775659,8.915,7.2,1.02,0.44,87.46,11.52,6.368,70.38,11.36,16.55,1.71,14.01100454,4.91,80.13333333,67.24,33.44,0.043,5.8,2.33,9.42,2.46,0.028,0.13,54.05,11.3,0.062,1.948275862,0.15,97.085,0.0,0.0,0.0,0.0,0.0,0.0,0.0,0.0,59.28124854,3.968055568,4.176819535,0.087072781,0.02067682,0.070935718,0.474868243,4.257446395,5.870272661,0.073688684,0.093384098,0.025692049,46.358,0.0,0.0,0.0,0.0,0.0,0.0,3.09,0.0,0.0,0.0,0.0,0.0,0.0,7.0,0.280920764,4.346903226,0.015154839,94.78123226,0.148451613,0.108619355,0.024929032,0.503935484,0.070774194,1.064023685,18.70709677,36.80870968,0.283225806,0.34,7.414387097,0.16,0.158451613,0.333806452,34.59432258,1.095354839,1.278364804,1481.548387,90.0,24.66666667,12.0,68.0,25.77777778,9.0,-0.1879682555946829,189.7980556,167.1305556,175.3394444,213.9441667,186.5530556,62.43636417798042,327.2848846633192,450.0874215928021,576.694622946413,354.93590510190097,100.47290564745761,70.45687710815818,76.961210551189,63.98247002535625,110.38475758458065,60.74684156396902,72.149214596853,162.77164540444952,82.74011184699793,50.52942741459039,152.0426022,523.0833333,43.77374356,300.0,92.15183333,2.754533117,1.348061286,1.3129032593507894,1150.431389,4000.930147,0.0,2213.680569,1257.661875,202.6678633,106065.3972,3.105760139,1.211380289,2.903412756,95.1456447915,57.62819444444473,18.180447263888883,24.43288265277776
2025-12-01 13:00:00,0.950931492,11.89925082,0.44608674,87.14981768,4.562099434,16.071,7.2,1.02,0.44,87.46,11.52,7.306,70.38,11.36,16.55,1.71,13.9525809,4.91,80.13333333,67.24,33.44,0.043,5.8,2.33,9.42,2.46,0.028,0.13,54.05,11.3,0.062,1.948275862,0.15,113.505,0.0,0.0,0.0,0.0,0.0,0.0,0.0,0.0,57.8594804,4.534205272,4.409324547,0.096372982,0.020909325,0.0770971,0.563452652,4.809645799,6.63986425,0.081826359,0.094546623,0.026273311,60.7,0.0,0.0,0.0,0.0,0.0,0.0,0.0,0.0,0.0,0.0,0.0,0.0,0.0,7.0,0.200281415,4.3635,0.014775,94.835075,0.1455,0.107325,0.0258,0.44275,0.065275,1.068693352,18.80675,36.80375,0.27125,0.35125,7.459,0.16,0.16225,0.3445,34.439,1.1,1.285285479,1477.075,90.0,24.66666667,12.0,68.0,25.77777778,9.0,0.8761149373463581,187.9769444,167.5113889,177.555,205.2672222,184.5776389,63.033165251048885,327.25324842465614,450.1443825919014,582.3140482433136,356.7267333631161,104.90121559649361,74.12854499066117,83.74437876596016,63.61049238505018,106.54952096337058,66.87628687859464,69.53474697396862,154.17400731209656,80.78634659574261,52.983670848197846,159.2793711,515.7916667,43.26213086,300.0,87.59816667,2.82573375,1.348205989,1.321747312292178,1151.649444,3998.278575,0.0,2223.881569,1241.164414,206.2287256,109755.7858,2.998485769,1.27432318,2.824990356,96.10451667075,57.62819444444473,18.180447263888883,24.43288265277776
2025-12-01 14:00:00,0.950173771,11.88359127,0.445202733,87.16623496,4.511584732,13.466,7.2,1.02,0.44,87.46,11.52,6.179,70.38,11.36,16.55,1.71,13.46916046,4.91,80.13333333,67.24,33.44,0.043,5.8,2.33,9.42,2.46,0.028,0.13,54.05,11.3,0.062,1.948275862,0.15,96.997,0.0,0.0,0.0,0.0,0.0,0.0,0.0,0.0,55.6449654,5.416027676,4.771469271,0.110858771,0.021271469,0.086693936,0.701429792,5.66973952,7.838563289,0.094501425,0.096357346,0.027178673,54.054,0.0,0.0,0.0,0.0,0.0,0.0,0.0,0.0,0.0,0.0,0.0,0.0,0.0,7.0,0.201806011,4.386,0.0144,94.9052,0.138,0.1062,0.0288,0.364,0.0574,1.074549594,18.818,36.86,0.29,0.37,7.474,0.16,0.166,0.352,34.304,1.1,1.292433738,1472.2,90.0,24.66666667,12.0,68.0,25.77777778,9.0,0.8207944476303481,170.0283333,167.3247222,173.8191667,192.2922222,175.8661111,62.49038572881348,328.3536003206971,450.7840314966218,576.5593607000294,355.5164466202211,105.43118559851256,74.5081620200811,84.4775318621599,62.08823869734533,107.02911072441026,62.741350324922884,69.79841414215562,153.32453468024664,79.82238347010671,51.201853474780904,146.1626966,514.9,44.47393086,297.6,92.15183333,2.838135686,1.348123422,1.3016689434800315,1139.956667,4000.193211,0.0,2226.42095,1211.242522,200.8484019,108198.1006,3.04569855,1.282890389,2.719224222,93.76655729950001,57.62819444444473,18.180447263888883,24.43288265277776
2025-12-01 15:00:00,0.95039565,11.88817676,0.445461591,87.16142759,4.526376649,15.999,7.2,1.02,0.44,87.46,11.52,7.355,70.38,11.36,16.55,1.71,14.57795355,4.91,80.13333333,67.24,33.44,0.043,5.8,2.33,9.42,2.46,0.028,0.13,54.05,11.3,0.062,1.948275862,0.15,113.233,0.0,0.0,0.0,0.0,0.0,0.0,0.0,0.0,55.49355692,5.476318708,4.796229449,0.111849178,0.021296229,0.08735008,0.71086342,5.728544941,7.920519476,0.095368031,0.096481147,0.027240574,60.946,0.0,0.0,0.0,0.0,0.0,0.0,0.0,0.0,0.0,0.0,0.0,0.0,0.0,7.0,0.280927146,4.4085,0.014025,94.975325,0.1305,0.105075,0.0318,0.28525,0.049525,1.080405837,18.82925,36.91625,0.30875,0.38875,7.489,0.16,0.16975,0.3595,34.169,1.1,1.299581997,1467.325,90.0,24.66666667,12.0,68.0,25.77777778,9.0,-0.5015759127754649,169.2836111,145.2377778,162.4427778,189.4725,166.6091667,62.83203409467954,327.13059671539185,450.32474684268107,580.0557845851849,356.15852785582223,104.87630106200731,73.14047433592528,78.00491705979044,64.73044222664363,114.03101560791134,67.4227703143412,75.2912881040969,180.8918235987739,89.60365075196471,52.5328180829061,145.7491711,518.3333333,44.12520339,297.0,91.02367787492776,2.827076044,1.348298194,1.3261265540903218,1149.577222,4001.628939,0.0,2201.064583,1222.724961,202.9856178,108194.7356,3.045401672,1.269842235,2.864125192,93.56176517075001,57.62819444444473,18.180447263888883,24.43288265277776
2025-12-01 16:00:00,0.919705579,11.98677168,0.510441631,87.09352274,4.684594435,13.586,7.2,1.02,0.44,87.46,11.52,6.334,70.92,11.28,16.38,1.42,14.66934444,4.91,80.13333333,67.24,33.44,0.041,5.76,2.21,9.1,2.29,0.027,0.14,54.36,11.19,0.062,1.942708333,0.15,97.084,0.0,0.0,0.0,0.0,0.0,0.0,0.0,0.0,55.41141953,5.50902591,4.809661565,0.112386463,0.021309662,0.087706031,0.715981056,5.760446216,7.964979779,0.095838155,0.096548308,0.027274154,51.679,0.0,0.0,0.0,0.0,0.0,0.0,0.0,0.0,0.0,0.0,0.0,0.0,0.0,7.0,0.29342533,4.41,0.01288,94.98336,0.1188,0.09772,0.03592,0.2968,0.04452,1.103312526,18.7908,37.256,0.366,0.4068,7.4676,0.1656,0.1756,0.3656,33.7736,1.128,1.324436876,1474.28,90.0,24.66666667,12.0,68.0,25.77777778,9.0,-0.3705175695131686,171.1044444,140.4475,169.1602778,186.4397222,166.7879861,62.793385903441205,327.15200002746485,450.49793550739093,581.397168650815,356.5012526473406,107.26510851179839,75.66837012708197,77.48132520191106,65.40794861028846,117.35296467510716,70.14372067908357,76.67339817689594,189.03433363581803,93.2568861123928,51.56344609721809,164.0650125,524.6583333,44.57446222,297.0,89.41177778,2.826521444,1.348443506,1.3269309408340182,1144.306111,3998.215461,0.0,2193.340586,1215.156131,200.9514094,107519.1842,3.062008222,1.265990637,2.839811633,95.98861415625001,57.62819444444473,18.180447263888883,24.43288265277776
2025-12-01 17:00:00,0.919786657,11.9849069,0.510320015,87.09530644,4.675067853,15.843,7.2,1.02,0.44,87.46,11.52,7.451,70.92,11.28,16.38,1.42,14.87964332,4.91,80.13333333,67.24,33.44,0.041,5.76,2.21,9.1,2.29,0.027,0.14,54.36,11.19,0.062,1.942708333,0.15,113.519,0.0,0.0,0.0,0.0,0.0,0.0,0.0,0.0,56.07683871,5.244055231,4.700844037,0.108033761,0.021200844,0.084822367,0.674521578,5.502004589,7.604793764,0.092029541,0.09600422,0.02700211,59.713,0.0,0.0,0.0,0.0,0.0,0.0,0.0,0.0,0.0,0.0,0.0,0.0,0.0,7.0,0.192275041,4.411,0.01213,94.99027,0.11,0.0933,0.0396,0.303,0.0407,1.117010022,18.753,37.462,0.403,0.418,7.448,0.171,0.179,0.366,33.54,1.158,1.339082894,1479.3,90.0,24.66666667,12.0,68.0,25.77777778,9.0,0.8175600377273611,172.8180556,162.9119444,182.5141667,196.8088889,178.7632639,62.41074905598896,328.05269334478555,451.3001543418837,575.4655669807462,355.26642589680193,107.59509141239937,77.66693301858525,82.52879502210007,62.43948601592441,109.85809556799029,62.402858856531495,71.07013334500047,164.737031767511,84.2248871088016,49.26184711923793,160.575445,530.0,44.1137745,297.0,92.6645,2.809566181,1.348212594,1.3155969300519108,1152.872778,3998.430956,0.0,2193.906392,1228.369453,203.1633553,107587.6044,3.059403036,1.253712467,2.915967392,95.5262464625,57.62819444444473,18.180447263888883,24.43288265277776
2025-12-01 18:00:00,0.919476408,11.99204261,0.510785387,87.08848098,4.711522016,13.331,7.2,1.02,0.44,87.46,11.52,6.373,70.92,11.28,16.38,1.42,13.76512487,4.91,80.13333333,67.24,33.44,0.041,5.76,2.21,9.1,2.29,0.027,0.14,54.36,11.19,0.062,1.942708333,0.15,97.239,0.0,0.0,0.0,0.0,0.0,0.0,0.0,0.0,59.96387536,3.696232788,4.065188003,0.08260752,0.020565188,0.067977482,0.432336629,3.992321508,5.500772291,0.06978158,0.09282594,0.02541297,51.781,0.0,0.0,0.0,0.0,0.0,0.0,0.0,0.0,0.0,0.0,0.0,0.0,0.0,7.0,0.307588331,4.41475,0.0126175,95.0062825,0.11,0.098175,0.04185,0.27675,0.039575,1.102033039,18.72675,37.2445,0.37675,0.4105,7.4405,0.17475,0.17525,0.351,33.8025,1.188,1.322176465,1476.675,90.0,24.66666667,12.0,68.0,25.77777778,9.0,0.3208499649532115,178.8758333,153.0469444,172.4266667,194.3752778,174.6811806,63.35198225072277,327.5608049119392,450.1217499593817,577.7078083733355,355.2177316595292,106.15153693311291,74.147533670912,79.84075079753708,64.77859314073991,119.16810996485884,65.6370311992757,75.99411207866504,174.65430086482473,86.46885428790097,51.95218129164323,146.4530787,528.8916667,44.49388922,297.0,93.99,2.799278144,1.348388036,1.3212487841998346,1165.068889,4002.303386,0.0,2237.890283,1245.590875,206.7020131,108218.1047,3.044112972,1.249859261,2.798691475,93.65503292775,57.62819444444473,18.180447263888883,24.43288265277776
2025-12-01 19:00:00,0.919655637,11.98792035,0.510516544,87.09242402,4.690462644,13.358,7.2,1.02,0.44,87.46,11.52,6.362,70.92,11.28,16.38,1.42,15.81538953,4.91,80.13333333,67.24,33.44,0.041,5.76,2.21,9.1,2.29,0.027,0.14,54.36,11.19,0.062,1.942708333,0.15,99.398,0.0,0.0,0.0,0.0,0.0,0.0,0.0,0.0,56.48782697,5.080399236,4.633634183,0.105345367,0.021133634,0.083041306,0.648914624,5.342381185,7.382329146,0.089677196,0.095668171,0.026834085,49.194,0.0,0.0,0.0,0.0,0.0,0.0,0.0,0.0,0.0,0.0,0.0,0.0,0.0,7.0,0.239676691,4.4185,0.013105,95.022295,0.11,0.10305,0.0441,0.2505,0.03845,1.087056055,18.7005,37.027,0.3505,0.403,7.433,0.1785,0.1715,0.336,34.065,1.218,1.305270035,1474.05,90.0,24.66666667,12.0,68.0,25.77777778,9.0,-0.10590254715131664,184.2727778,164.7719444,178.5308333,196.4963889,181.0179861,62.52945972594472,327.70411220787065,451.49759310256235,573.7355783377802,354.9288040609287,109.29163442396445,77.86317124642989,82.53757920528875,62.94203801742226,111.61720749526336,60.988792039679524,73.08526537946048,170.5449621711956,85.06549209452243,49.46141614784477,168.2667256,534.0416667,43.11261831,297.0,93.99,2.772344342,1.348327789,1.3330984078615946,1164.808333,4001.6768,0.0,2177.505603,1270.988075,208.4516933,108375.1156,3.037748092,1.220322859,3.112332833,96.545341142,57.62819444444473,18.180447263888883,24.43288265277776
2025-12-01 20:00:00,0.919663058,11.98774966,0.510505413,87.09258728,4.689590673,15.611,7.2,1.02,0.44,87.46,11.52,6.446,70.92,11.28,16.38,1.42,15.58645851,4.91,80.13333333,67.24,33.44,0.041,5.76,2.21,9.1,2.29,0.027,0.14,54.36,11.19,0.062,1.942708333,0.15,113.495,0.0,0.0,0.0,0.0,0.0,0.0,0.0,0.0,55.27495177,5.563367528,4.831978451,0.113279138,0.021331978,0.088297429,0.72448379,5.813448821,8.038848673,0.096619246,0.096659892,0.027329946,61.998,0.0,0.0,0.0,0.0,0.0,0.0,0.0,0.0,0.0,0.0,0.0,0.0,0.0,7.0,0.213734076,4.414285714,0.013385714,95.0129,0.112857143,0.104142857,0.043857143,0.26,0.038571429,1.079824297,18.64428571,36.97142857,0.322857143,0.394285714,7.43,0.177142857,0.17,0.33,34.23857143,1.204285714,1.296833184,1472.142857,90.0,24.66666667,12.0,68.0,25.77777778,9.0,0.7688548965689108,176.8,175.8122222,187.4877778,199.0227778,184.7806944,61.79633338699975,328.68544632834073,451.95516669839185,571.3319571995722,354.5316729105476,108.13990364461532,78.61006752301432,84.43288862301736,60.92493651173451,105.39163972251129,57.57350118451703,68.81216668304259,155.204348417152,80.48628268968882,47.23514457154624,165.83103,540.4638889,42.58100919,297.0,93.99,2.76937445,1.348336792,1.30789817266523,1164.238611,3997.634828,0.0,2178.763447,1251.795797,205.0406258,106471.5678,3.085461514,1.219400147,3.150487078,96.22261147500001,57.62819444444473,18.180447263888883,24.43288265277776
2025-12-01 21:00:00,0.919694407,11.98702863,0.510458389,87.09327696,4.685907135,13.482,7.2,1.02,0.44,87.46,11.52,6.418,70.92,11.28,16.38,1.42,16.09386629,4.91,80.13333333,67.24,33.44,0.041,5.76,2.21,9.1,2.29,0.027,0.14,54.36,11.19,0.062,1.942708333,0.15,97.259,0.0,0.0,0.0,0.0,0.0,0.0,0.0,0.0,55.26484845,5.567390682,4.83363067,0.113345227,0.021333631,0.088341213,0.725113285,5.817372842,8.044317519,0.096677073,0.096668153,0.027334077,53.811,0.0,0.0,0.0,0.0,0.0,0.0,0.0,0.0,0.0,0.0,0.0,0.0,0.0,7.0,0.304983602,4.404761905,0.013528571,94.98656667,0.117619048,0.102714286,0.041952381,0.293333333,0.03952381,1.077756021,18.56809524,37.02380952,0.294285714,0.384761905,7.43,0.172380952,0.17,0.33,34.35285714,1.161428571,1.294042719,1470.714286,90.0,24.66666667,12.0,68.0,25.77777778,9.0,-1.3224642921929046,180.4397222,154.8638889,171.9172222,204.0558333,177.8191667,61.8112118047074,327.2918318103796,451.0290908754031,573.3904513064832,354.45871149008883,103.04297949751295,72.95457686246269,73.43064550073925,64.15917643974979,113.3735564833355,59.63532805632219,75.38608782120272,184.38466777074643,90.3392915765572,48.12612596609412,171.2295594,542.0,43.53571772,297.0,93.99,2.762980561,1.348266281,1.3233839158809344,1164.996667,4004.393714,0.0,2158.639531,1235.209619,201.4100017,104470.6258,3.152585639,1.214277839,3.139982036,96.9379166205,57.62819444444473,18.180447263888883,24.43288265277776
2025-12-01 22:00:00,0.91976739,11.98535003,0.510348915,87.09488258,4.677331654,13.499,7.2,1.02,0.44,87.46,11.52,6.311,70.92,11.28,16.38,1.42,15.17368083,4.91,80.13333333,67.24,33.44,0.041,5.76,2.21,9.1,2.29,0.027,0.14,54.36,11.19,0.062,1.942708333,0.15,97.285,0.0,0.0,0.0,0.0,0.0,0.0,0.0,0.0,55.23604914,5.5788586,4.838340287,0.113533611,0.02133834,0.088466018,0.72690765,5.828558183,8.059906351,0.09684191,0.096691701,0.027345851,53.925,0.0,0.0,0.0,0.0,0.0,0.0,0.0,0.0,0.0,0.0,0.0,0.0,0.0,7.0,0.309136606,4.389189189,0.013951351,94.93250811,0.122702703,0.103891892,0.037756757,0.353243243,0.046756757,1.072941324,18.47594595,37.01756757,0.290810811,0.385405405,7.408378378,0.172702703,0.17,0.324594595,34.50189189,1.142702703,1.287673734,1470.810811,90.0,24.66666667,12.0,68.0,25.77777778,9.0,-0.17791658869523985,194.4238889,171.2516667,183.5294444,213.5186111,190.6809028,61.762379313009355,327.5523618447114,450.6182637744616,578.1193059450417,355.6735079456787,102.26361920951072,73.08425625819126,77.7604216044032,63.58062333423378,106.09436111112831,61.998061753003725,70.28924231403116,161.7609274382317,83.76279879393604,48.75564575037261,172.2608242,540.625,44.03218086,297.0,88.0855,2.786297497,1.348359136,1.308790178790875,1161.150833,3993.443589,0.0,2183.655633,1217.487958,200.5397958,104864.84,3.131988978,1.227352519,3.073993717,97.0745592065,57.62819444444473,18.180447263888883,24.43288265277776
2025-12-01 23:00:00,0.919714371,11.98656947,0.510428444,87.09371616,4.68356144,13.444,7.2,1.02,0.44,87.46,11.52,6.281,70.92,11.28,16.38,1.42,15.33772298,4.91,80.13333333,67.24,33.44,0.041,5.76,2.21,9.1,2.29,0.027,0.14,54.36,11.19,0.062,1.942708333,0.15,97.116,0.0,0.0,0.0,0.0,0.0,0.0,0.0,0.0,55.43595845,5.499254483,4.805648658,0.112225946,0.021305649,0.087599689,0.714452139,5.750915564,7.951697059,0.095697703,0.096528243,0.027264122,52.809,0.0,0.0,0.0,0.0,0.0,0.0,0.0,0.0,0.0,0.0,0.0,0.0,0.0,7.0,0.257731328,4.367567568,0.014654054,94.85072432,0.128108108,0.107675676,0.03127027,0.43972973,0.06027027,1.065380205,18.36783784,36.9527027,0.312432432,0.396216216,7.365135135,0.178108108,0.17,0.313783784,34.68567568,1.148108108,1.277726231,1472.432432,90.0,24.66666667,12.0,68.0,25.77777778,9.0,1.1021459788482986,169.3980556,171.0191667,189.915,204.7538889,183.7715278,61.563872807170995,328.6374748881209,451.6145710954325,572.923320161249,354.6733482735159,104.93941417933769,77.07227627404063,81.12378182042306,61.13690021035931,104.88114360972833,58.3780567387125,68.06364462583397,156.2673708519904,81.92465987209144,46.68741356776543,165.2303997,530.0722222,45.03666506,297.0,92.82627778,2.828269653,1.348145722,1.2960963653723674,1164.203611,4003.876272,0.0,2182.170389,1183.71425,198.6946764,104871.5646,3.138511836,1.272159431,3.023381217,96.14302796025,57.62819444444473,18.180447263888883,24.43288265277776
2025-12-02 00:00:00,0.930105543,11.85043546,0.510105543,87.219459,4.525330283,13.549,6.0,1.01,0.455,87.57,11.42,6.34,70.74,11.36,16.36,1.54,15.16052149,4.866666667,79.49,67.24,33.44,0.042,6.11,2.38,9.04,2.4,0.028,0.14,53.56,11.68,0.065,1.911620295,0.16,96.761,0.0,0.0,0.0,0.0,0.0,0.0,0.0,0.0,60.58244916,3.550914781,3.590781108,0.05,0.019541168,0.058292047,0.343910615,3.913483395,5.040774,0.078254749,0.104588319,0.020311752,50.646,0.0,0.0,0.0,0.0,0.0,0.0,3.131,0.0,0.0,0.0,0.0,0.0,0.0,7.0,0.303887974,4.36,0.01442931,94.84038966,0.13,0.105974138,0.030008621,0.456551724,0.062646552,1.071858708,18.41405172,37.0712069,0.303189655,0.386551724,7.38362069,0.166551724,0.166637931,0.323448276,34.58862069,1.08612069,1.285346568,1480.732759,90.0,24.66666667,12.0,68.0,25.77777778,9.0,1.4885927648551558,192.9338889,172.6894444,198.9691667,230.075,198.666875,62.31129670042495,327.09292262581835,450.6312911950304,579.0647635269319,355.6220827908569,102.21155969267937,75.635988472718,78.46740572660195,63.07183323137185,105.58041446464944,61.75032115461765,67.55458447681181,155.86408929116027,82.57141987214658,48.34858102668335,171.1644634,527.0,43.665442,297.0,88.57283333,2.828088789,1.348227697,1.3185598376857577,1161.112222,3997.122186,0.0,2186.836614,1197.035117,200.5796108,106088.3439,3.097392392,1.275188006,3.049784589,96.9292914005,57.62819444444473,18.180447263888883,24.43288265277776
2025-12-02 01:00:00,0.930119968,11.85117833,0.510119968,87.2187017,4.528792228,13.587,6.0,1.01,0.455,87.57,11.42,6.316,70.74,11.36,16.36,1.54,14.99436407,4.866666667,79.49,67.24,33.44,0.042,6.11,2.38,9.04,2.4,0.028,0.14,53.56,11.68,0.065,1.911620295,0.16,96.828,0.0,0.0,0.0,0.0,0.0,0.0,0.0,0.0,59.99385935,3.775556815,3.696874882,0.05,0.019817934,0.061936137,0.38196599,4.138586706,5.382119185,0.083328799,0.101820655,0.020726902,52.926,0.0,0.0,0.0,0.0,0.0,0.0,0.0,0.0,0.0,0.0,0.0,0.0,0.0,7.0,0.305483608,4.36,0.013705172,94.86852759,0.13,0.101318966,0.031560345,0.435862069,0.059025862,1.085897008,18.54336207,37.28844828,0.277327586,0.365862069,7.435344828,0.145862069,0.161465517,0.344137931,34.34034483,0.987844828,1.302426513,1492.62931,90.0,24.66666667,12.0,68.0,25.77777778,9.0,1.0560238468324883,201.1541667,169.9936111,192.4702778,226.2936111,197.4779167,62.87829271323547,326.5804889570508,450.24252640570455,581.8524894355965,356.2875196478481,103.61732127656617,75.16253805284508,79.65547604529186,64.18505699276652,107.66000997750075,64.94043572172257,69.28777976817292,159.25190564095317,83.22648956283902,50.65854134557223,171.8748747,527.0,44.47708406,297.0,87.24,2.836905978,1.348143314,1.3329281076111923,1159.564444,4000.308581,0.0,2196.427908,1210.959564,203.5485369,108004.8083,3.04259945,1.285083072,2.977944953,97.02342089775,57.62819444444473,18.180447263888883,24.43288265277776
2025-12-02 02:00:00,0.930055973,11.84788258,0.510055973,87.22206144,4.513433405,15.722,6.0,1.01,0.455,87.57,11.42,7.222,70.74,11.36,16.36,1.54,14.48272854,4.866666667,79.49,67.24,33.44,0.042,6.11,2.38,9.04,2.4,0.028,0.14,53.56,11.68,0.065,1.911620295,0.16,112.479,0.0,0.0,0.0,0.0,0.0,0.0,0.0,0.0,59.58071427,3.933238361,3.771344606,0.05,0.020012203,0.06449401,0.408677956,4.296592033,5.621717428,0.086890394,0.099877967,0.021018305,58.017,0.0,0.0,0.0,0.0,0.0,0.0,3.118,0.0,0.0,0.0,0.0,0.0,0.0,7.0,0.25657558,4.369347826,0.0135,94.89893478,0.125326087,0.100467391,0.033402174,0.401956522,0.057065217,1.083122302,18.59402174,37.21913043,0.279347826,0.374021739,7.417282609,0.144673913,0.164673913,0.340652174,34.36347826,0.992717391,1.298974914,1499.271739,90.0,24.66666667,12.0,68.0,25.77777778,9.0,2.912347515137185,181.7772222,178.3855556,202.6783333,220.0177778,195.7147222,62.53431628854126,327.8752143668974,450.919632956371,580.6458938916005,356.39184386094695,105.36767832388864,78.64526525896366,85.74034273181314,61.37659420969668,100.60855884798951,63.81861956365649,63.642084148892565,139.433168893919,77.47996654977982,49.4018044305804,166.1212626,526.9888889,43.75571333,297.0,87.18166667,2.824009722,1.348103564,1.307687010960921,1158.173889,4001.223936,0.0,2210.143536,1224.667256,204.3841992,108309.7411,3.036391892,1.259960043,2.865909536,96.26106729450001,57.62819444444473,18.180447263888883,24.43288265277776
2025-12-02 03:00:00,0.929981627,11.8440538,0.509981627,87.22596458,4.495590505,13.607,6.0,1.01,0.455,87.57,11.42,6.343,70.74,11.36,16.36,1.54,15.11683734,4.866666667,79.49,67.24,33.44,0.042,6.11,2.38,9.04,2.4,0.028,0.14,53.56,11.68,0.065,1.911620295,0.16,96.398,0.0,0.0,0.0,0.0,0.0,0.0,0.0,0.0,59.40128348,4.001720176,3.803687147,0.05,0.020096575,0.065604906,0.420279085,4.365214468,5.725776037,0.088437211,0.099034248,0.021144863,54.134,0.0,0.0,0.0,0.0,0.0,0.0,0.0,0.0,0.0,0.0,0.0,0.0,0.0,7.0,0.308991795,4.381981982,0.01350991,94.93301261,0.12,0.100504505,0.035,0.361081081,0.05490991,1.074435922,18.56045045,37.06009009,0.300900901,0.395945946,7.387927928,0.151981982,0.171981982,0.329009009,34.49279279,1.037927928,1.288622978,1500.324324,90.0,24.66666667,12.0,68.0,25.77777778,9.0,1.925189291979862,189.77,168.3561111,194.0975,222.9430556,193.7916667,63.05271466077606,326.6902811165565,450.5055685436704,583.024029114579,356.80417199722154,105.00611136143027,77.24411879592118,82.56568768338323,63.21996365689331,104.48517582943288,66.2316643690216,66.98527267881516,154.11963188047082,82.10927662262264,51.23995503374071,174.4787319,527.0,43.90252625,297.0,86.64,2.828120975,1.348095761,1.3345736121424296,1158.905,4000.065369,0.0,2195.201578,1236.127819,206.8626883,109511.1811,2.996760569,1.25812827,2.950118942,97.36843197675,57.62819444444473,18.180447263888883,24.43288265277776
2025-12-02 04:00:00,0.930133367,11.85186838,0.510133367,87.21799826,4.532007977,16.046,6.0,1.01,0.455,87.57,11.42,7.211,70.74,11.36,16.36,1.54,15.28505277,4.866666667,79.49,67.24,33.44,0.042,6.11,2.38,9.04,2.4,0.028,0.14,53.56,11.68,0.065,1.911620295,0.16,112.328,0.0,0.0,0.0,0.0,0.0,0.0,0.0,0.0,59.44136785,3.986421518,3.796461908,0.05,0.020077727,0.065356735,0.417687423,4.349884396,5.702529617,0.088091656,0.099222733,0.02111659,62.887,0.0,0.0,0.0,0.0,0.0,0.0,0.0,0.0,0.0,0.0,0.0,0.0,0.0,7.0,0.227100199,4.392792793,0.013563964,94.97944505,0.12,0.097801802,0.035,0.312432432,0.048963964,1.069025089,18.29018018,37.00603604,0.36036036,0.428378378,7.431171171,0.162792793,0.182792793,0.323603604,34.61711712,1.081171171,1.283691266,1485.72973,90.0,24.66666667,12.0,68.0,25.77777778,9.0,0.40124370673299836,189.2,158.5966667,179.5786111,210.5163889,184.4729167,63.39053073368701,326.5035779970054,450.65925184861595,578.2424025705693,355.5607364913404,106.89370878680673,76.35601907195533,80.43990582871092,64.28419825013408,113.5355775751824,64.07026140191019,73.27697947227833,172.8890976798549,86.29133150153524,51.697659057236734,165.1431408,527.0,44.30021425,297.0,92.55638889,2.826642008,1.348100556,1.3509681487893068,1156.864167,4000.269731,0.0,2190.361858,1241.339711,207.3496708,109973.1886,2.986087028,1.258505256,2.940940039,96.131466156,57.62819444444473,18.180447263888883,24.43288265277776
2025-12-02 05:00:00,0.930193509,11.85496569,0.510193509,87.2148408,4.54644204,16.175,6.0,1.01,0.455,87.57,11.42,7.26,70.74,11.36,16.36,1.54,14.56755984,4.866666667,79.49,67.24,33.44,0.042,6.11,2.38,9.04,2.4,0.028,0.14,53.56,11.68,0.065,1.911620295,0.16,112.643,0.0,0.0,0.0,0.0,0.0,0.0,0.0,0.0,59.50474353,3.962233463,3.785038391,0.05,0.020047926,0.064964362,0.413589858,4.325646674,5.665775694,0.087545314,0.099520738,0.021071889,63.556,0.0,0.0,0.0,0.0,0.0,0.0,0.0,0.0,0.0,0.0,0.0,0.0,0.0,7.0,0.174724959,4.401612903,0.0136,95.00314194,0.12,0.098741935,0.037741935,0.281612903,0.043548387,1.058982314,18.11483871,36.84096774,0.387096774,0.461290323,7.451935484,0.178064516,0.19483871,0.316774194,34.79193548,1.145483871,1.273178868,1474.225806,90.0,24.66666667,12.0,68.0,25.77777778,9.0,0.592873050938195,152.5905556,148.7338889,163.8494444,187.6633333,163.2093056,63.351680313921364,327.6906169321457,451.0791416959199,572.2654197835654,354.30364672360025,106.84306421239972,75.60702514982654,81.89210842006261,62.45495793758833,115.17590304358384,60.61813330884445,74.23625424020719,173.4885728607282,85.2256394923073,51.90033450105288,146.0020753,527.0,43.65040956,297.0,99.77638889,2.793567472,1.348007128,1.332225460287409,1157.686944,4000.450908,0.0,2211.310647,1272.914658,209.4138919,110070.9714,2.984706861,1.225636471,2.888792422,93.59527497725,57.62819444444473,18.180447263888883,24.43288265277776
2025-12-02 06:00:00,0.930086944,11.84947761,0.510086944,87.22043544,4.520866541,13.802,6.0,1.01,0.455,87.57,11.42,6.244,70.74,11.36,16.36,1.54,15.77951384,4.866666667,79.49,67.24,33.44,0.042,6.11,2.38,9.04,2.4,0.028,0.14,53.56,11.68,0.065,1.911620295,0.16,96.241,0.0,0.0,0.0,0.0,0.0,0.0,0.0,0.0,59.44175642,3.986273216,3.796391868,0.05,0.020077544,0.065354329,0.417662301,4.34973579,5.702304271,0.088088307,0.09922456,0.021116316,53.518,0.0,0.0,0.0,0.0,0.0,0.0,0.0,0.0,0.0,0.0,0.0,0.0,0.0,7.0,0.296370216,4.406451613,0.0136,94.98136774,0.12,0.106967742,0.045967742,0.286451613,0.039193548,1.039675654,18.12935484,36.45387097,0.348387097,0.49516129,7.427741935,0.202258065,0.209354839,0.307096774,35.06774194,1.251935484,1.251505099,1468.903226,90.0,24.66666667,12.0,68.0,25.77777778,9.0,0.6516744921108568,166.2125,157.045,173.2625,198.1020833,173.6555208,63.03238398319752,327.2862290958376,451.4328887905516,574.2413404978184,355.0370370419796,107.80801935025895,77.57959862559632,82.89552552437863,62.20933391969969,109.59894554806283,60.96469170634048,71.53275520280022,168.92475755715424,84.62781960646528,51.06212327103968,164.6865858,531.9791667,44.92957183,297.0,95.81541667,2.832953508,1.348294675,1.3428582475422801,1159.582917,3998.093883,0.0,2178.770387,1239.510408,208.0251892,110350.2433,2.973663525,1.249946842,2.957911363,96.07097261850001,57.62819444444473,18.180447263888883,24.43288265277776
2025-12-02 07:00:00,0.930127213,11.85155149,0.510127213,87.21832129,4.530531228,15.643,6.0,1.01,0.455,87.57,11.42,7.273,70.74,11.36,16.36,1.54,16.24782023,4.866666667,79.49,67.24,33.44,0.042,6.11,2.38,9.04,2.4,0.028,0.14,53.56,11.68,0.065,1.911620295,0.16,113.3,0.0,0.0,0.0,0.0,0.0,0.0,0.0,0.956,59.99278309,3.775967581,3.697068878,0.05,0.019818441,0.061942801,0.382035576,4.138998315,5.382743347,0.083338077,0.101815594,0.020727661,61.137,0.0,0.0,0.0,0.0,0.0,0.0,0.0,0.0,0.0,0.0,0.0,0.0,0.0,7.0,0.263015027,4.40337931,0.013754483,94.94935586,0.121103448,0.112117241,0.050013793,0.310965517,0.039310345,1.026413433,18.17531034,36.17993103,0.334344828,0.511172414,7.404482759,0.215586207,0.216689655,0.301103448,35.24903448,1.312344828,1.236475283,1465.662069,90.0,24.66666667,12.0,68.0,25.77777778,9.0,-0.7668565784722148,190.2329167,167.9204167,165.2041667,206.09375,182.3628125,62.4264906739795,326.5924902032026,450.75949852909184,580.6053610256237,356.8147985938814,104.13492160659762,72.92199464170751,82.1358714757165,63.16343514263771,99.98014760910911,63.85398029285926,69.10483283261252,159.89053243204182,82.24263145199183,53.02162052185573,186.1108708,532.0,43.12213896,297.0,87.30183333,2.806911817,1.348024292,1.343447708537816,1157.74125,3999.565325,0.0,2162.627642,1261.520296,208.7301758,110054.7692,2.9823211,1.219253847,3.049816746,98.909690381,57.62819444444473,18.180447263888883,24.43288265277776
2025-12-02 08:00:00,0.935496397,11.86336667,0.451323724,87.20113693,4.159567583,13.598,6.0,1.01,0.455,87.57,11.42,6.083,70.88,11.16,16.49,1.47,15.56404377,4.866666667,79.49,67.24,33.44,0.043,5.95,2.34,9.37,2.35,0.029,0.13,53.76,11.56,0.062,1.942857143,0.14,97.166,0.1,96.12,1.09,0.99,1.06,0.0,0.0,0.786,60.02546329,3.763494809,3.691178247,0.05,0.019803074,0.06174047,0.379922632,4.126499932,5.36379088,0.083056351,0.101969263,0.020704611,51.339,0.0,0.0,0.0,0.0,0.0,0.0,0.0,0.0,0.0,0.0,0.0,0.0,0.0,7.0,0.119009095,4.378551724,0.014333793,94.88919034,0.125241379,0.108806897,0.042565517,0.389586207,0.051724138,1.029773418,18.30772414,36.21717241,0.388137931,0.478068966,7.383793103,0.199034483,0.204275862,0.305241379,35.17041379,1.246137931,1.239716341,1468.144828,90.0,24.66666667,12.0,68.0,25.77777778,9.0,0.9721395666654331,170.5661111,171.9663889,177.7486111,201.8975,180.5446528,62.81441101851783,327.9133921586122,451.79125804917174,569.9549999249654,354.0724009015762,107.87931200261306,77.7140824169383,85.92824493315496,60.66565865627783,106.31521495890144,55.80816062270663,69.16205087140716,154.46516437761716,78.64251011098932,49.99543331625824,158.0542778,534.1666667,43.85967897,297.0,98.47277778,2.812114144,1.348438744,1.3340248172869145,1159.173611,4001.2891,0.0,2187.360253,1258.559492,209.0765867,110195.6486,2.978879689,1.240402282,3.016814533,95.1921918085,57.62819444444473,18.180447263888883,24.43288265277776
