Repository: saikumar-voptimai/evonith_bf_webapp

# Evonith BF2 — Blast Furnace Intelligence Platform

Monitoring, modelling and optimisation of **Blast Furnace 2 (BF2)** at Evonith Steel: live telemetry from InfluxDB,
manual plant reports from Neon PostgreSQL, a two-zone energy model of the furnace, blend and fuel optimisers, a
conversational assistant (FurnaceMind) and a live digital twin evaluated every hour.

The platform has three deployable parts that share one Python service layer, plus the shared data library:

| Part | Path | What it is |
|---|---|---|
| **Streamlit app** (legacy) | `src/app.py`, `src/custom_pages/` | The original 11-page dashboard; still the home of the model pages. Served under `/legacy` in production |

File: src/assets/data/V10_df_filtered.csv (part 47 of 166)
datetime,Hot Blast PressureBar,Hot Blast Temp.oC,Hot Blast VolumeNm3/Hr.,O2 Enrichment %,OxygenFlowNm3/Hr.,PermeabilityKgs/Hr.,RAFToC,SteamKgs/Hr.,TopPressureBar,TuyereVelocitym/s,Differential PressureTotalBar,Charges/Hrs.,StockRodLevel,COKE_ASH%,COKE_FC%,COKE_IM%,COKE_MOIST%,COKE_MT,COKE_VM%,NUTCOKE_ASH%,NUTCOKE_FC%,NUTCOKE_IM%,NUTCOKE_MOIST%,NUTCOKE_MT,NUTCOKE_VM%,PCI_2_%Ash,PCI_2_%FC,PCI_2_%IM,PCI_2_MT,PCI_2_%VM,Sinter_SP_MT,Sinter_SP_02_Al2O3%,Sinter_SP_02_Basicity,Sinter_SP_02_CaO%,Sinter_SP_02_Cold_Strength_AI,Sinter_SP_02_Cold_strength_TI,Sinter_SP_02_Fe(T)%,Sinter_SP_02_FeO%,Sinter_SP_02_Hot_strength_RDI,Sinter_SP_02_Hot_strength_RI,Sinter_SP_02_K2O%,Sinter_SP_02_MgO%,Sinter_SP_02_MnO%,Sinter_SP_02_Na2O%,Sinter_SP_02_P%,Sinter_SP_02_SiO2%,Sinter_SP_02_TiO2%,ORE_%Al2O3,ORE_%CaO,ORE_%Fe(T),ORE_%K2O,ORE_%LOI,ORE_%MgO,ORE_%MnO,ORE_MT,ORE_%Na2O,ORE_%P,ORE_%SiO2,ORE_%TiO2,ORE_%TM,Geomin Type,FLUX_Al2O3%,FLUX_CaO%,FLUX_Fe2O3%,FLUX_LOI%,FLUX_MgO%,FLUX_MT,FLUX_SiO2%,FLUX_TM%,COKE_DISCHARGE_TIME,WEIGHTED_COKE_ANGLE,TOTAL_COKE_PORTIONS,NON_COKE_DISCHARGE_TIME,WEIGHTED_NON_COKE_ANGLE,TOTAL_NON_COKE_PORTIONS,UnitCost Lakhs/Thm,ActualKg/Thm.,FurnaceTopGasAnalysisCO2ETACO,Act. Fuel RateKg/Thm.,Coke Rate Kg/Thm,ProductionTonnesPerHr
2024-05-20 01:00:00,2.69,1145.0,117332.0,2.402376749,3499.0,1396.0,2283.0,0.0,1.29,254.0,1.4,7.0,1.3,10.4,88.22,0.4,3.5,288.136,0.98,10.74,87.78,0.44,5.5,19.822333337,1.04,10.38,69.62,1.02,97.86333333,18.98,979.1216667,2.06,1.95676768,10.185,5.022222222,79.6,55.765,10.045,28.2,69.12,0.11,1.88,0.36,0.0465,0.075,5.205,0.2,4.41,0.24,61.84,0.03,3.82,0.08,0.05,199.95,0.033,0.094,2.33,0.334,3.0,2.0,0.88,0.0,0.56,1.38,0.0,21.59666667,96.3,0.1,82.5,25.54545455,11.0,60.0,28.0,8.0,118.21000000000001,128.0,42.52583238,533.0,405.0,87.734375
2024-05-20 02:00:00,2.67,1146.0,118145.0,2.387289835,3500.0,1430.0,2284.0,30.0,1.29,258.0,1.38,8.0,1.3,10.4,88.22,0.4,3.5,288.136,0.98,10.74,87.78,0.44,5.5,19.822333337,1.04,10.38,69.62,1.02,97.86333333,18.98,979.1216667,2.06,1.95676768,10.185,5.022222222,79.6,55.765,10.045,28.2,69.12,0.11,1.88,0.36,0.0465,0.075,5.205,0.2,4.41,0.24,61.84,0.03,3.82,0.08,0.05,199.95,0.033,0.094,2.33,0.334,3.0,2.0,0.88,0.0,0.56,1.38,0.0,21.59666667,96.3,0.1,82.5,25.54545455,11.0,60.0,28.0,8.0,118.0775,127.0,41.48012791,532.0,405.0,89.52755906
2024-05-20 03:00:00,2.66,1154.0,117540.0,2.398812871,3500.0,1492.0,2285.0,0.0,1.3,262.0,1.36,7.0,1.3,10.4,88.22,0.4,3.5,288.136,0.98,10.74,87.78,0.44,5.5,19.822333337,1.04,10.38,69.62,1.02,97.86333333,18.98,979.1216667,2.06,1.95676768,10.185,5.022222222,79.6,55.765,10.045,28.2,69.12,0.11,1.88,0.36,0.0465,0.075,5.205,0.2,4.41,0.24,61.84,0.03,3.82,0.08,0.05,199.95,0.033,0.094,2.33,0.334,3.0,2.0,0.88,0.0,0.56,1.38,0.0,21.59666667,96.3,0.1,82.5,25.54545455,11.0,60.0,28.0,8.0,118.74000000000001,132.0,42.3821453,537.0,405.0,87.95454545
2024-05-20 04:00:00,2.64,1164.0,116887.0,2.412206432,3500.0,1457.0,2247.0,0.0,1.3,262.0,1.34,8.0,1.3,10.4,88.22,0.4,3.5,288.136,0.98,10.74,87.78,0.44,5.5,19.822333337,1.04,10.38,69.62,1.02,97.86333333,18.98,979.1216667,2.06,1.95676768,10.185,5.022222222,79.6,55.765,10.045,28.2,69.12,0.11,1.88,0.36,0.0465,0.075,5.205,0.2,4.41,0.24,61.84,0.03,3.82,0.08,0.05,199.95,0.033,0.094,2.33,0.334,3.0,2.0,0.88,0.0,0.56,1.38,0.0,21.59666667,96.3,0.1,82.5,25.54545455,11.0,60.0,28.0,8.0,120.065,142.0,43.19513294,547.0,405.0,93.38028169
2024-05-20 05:00:00,2.65,1166.0,115406.0,2.442446682,3499.0,1430.0,2257.0,0.0,1.3,259.0,1.35,7.0,1.3,10.4,88.22,0.4,3.5,288.136,0.98,10.74,87.78,0.44,5.5,19.822333337,1.04,10.38,69.62,1.02,97.86333333,18.98,979.1216667,2.06,1.95676768,10.185,5.022222222,79.6,55.765,10.045,28.2,69.12,0.11,1.88,0.36,0.0465,0.075,5.205,0.2,4.41,0.24,61.84,0.03,3.82,0.08,0.05,199.95,0.033,0.094,2.33,0.334,3.0,2.0,0.88,0.0,0.56,1.38,0.0,21.59666667,96.3,0.1,82.5,25.54545455,11.0,60.0,28.0,8.0,119.8,140.0,43.27032567,545.0,405.0,90.78571429
2024-05-20 06:00:00,2.63,1153.0,115316.0,2.445050007,3500.0,1446.0,2263.0,0.0,1.3,257.0,1.33,7.0,1.3,10.4,88.22,0.4,3.5,288.136,0.98,10.74,87.78,0.44,5.5,19.822333337,1.04,10.38,69.62,1.02,97.86333333,18.98,979.1216667,2.06,1.95676768,10.185,5.022222222,79.6,55.765,10.045,28.2,69.12,0.11,1.88,0.36,0.0465,0.075,5.205,0.2,4.41,0.24,61.84,0.03,3.82,0.08,0.05,199.95,0.033,0.094,2.33,0.334,3.0,2.0,0.88,0.0,0.56,1.38,0.0,21.59666667,96.3,0.1,82.5,25.54545455,11.0,60.0,28.0,8.0,119.8,140.0,43.33937472,545.0,405.0,90.71428571
2024-05-20 07:00:00,2.67,1151.0,115860.0,2.432186486,3498.0,1410.0,2263.0,0.0,1.3,255.0,1.37,7.0,1.3,10.4,88.22,0.4,3.5,288.136,0.98,10.74,87.78,0.44,5.5,19.822333337,1.04,10.38,69.62,1.02,97.86333333,18.98,979.1216667,2.06,1.95676768,10.185,5.022222222,79.6,55.765,10.045,28.2,69.12,0.11,1.88,0.36,0.0465,0.075,5.205,0.2,4.41,0.24,61.84,0.03,3.82,0.08,0.05,199.95,0.033,0.094,2.33,0.334,3.0,2.0,0.88,0.0,0.56,1.38,0.0,21.59666667,96.3,0.1,82.5,25.54545455,11.0,60.0,28.0,8.0,119.8,140.0,43.37868481,545.0,405.0,87.5
2024-05-20 08:00:00,2.66,1151.0,116798.0,2.414043485,3500.0,1430.0,2282.0,0.0,1.3,258.0,1.36,8.0,1.3,10.34,88.26,0.41,3.7,288.136,0.99,10.65,87.87,0.45,6.0,19.822333337,1.03,10.07,69.96,1.04,97.86333333,18.93,979.1216667,1.95,1.927453233,9.8,5.022222222,79.6,56.12,9.735,28.2,69.12,0.101,1.75,0.365,0.0475,0.0735,5.085,0.19,4.08,0.1,62.38,0.026,3.31,0.05,0.04,199.95,0.028,0.075,2.66,0.315,3.3,2.0,1.1,0.0,0.64,1.39,0.0,21.59666667,96.1,0.1,82.5,25.54545455,11.0,60.0,28.0,8.0,118.8725,133.0,42.192538,538.0,405.0,87.59398496
2024-05-20 09:00:00,2.67,1152.0,116638.0,2.417353097,3500.0,1419.0,2272.0,0.0,1.3,257.0,1.37,7.0,1.3,10.34,88.26,0.41,3.7,288.136,0.99,10.65,87.87,0.45,6.0,19.822333337,1.03,10.07,69.96,1.04,97.86333333,18.93,979.1216667,1.95,1.927453233,9.8,5.022222222,79.6,56.12,9.735,28.2,69.12,0.101,1.75,0.365,0.0475,0.0735,5.085,0.19,4.08,0.1,62.38,0.026,3.31,0.05,0.04,199.95,0.028,0.075,2.66,0.315,3.3,2.0,1.1,0.0,0.64,1.39,0.0,21.59666667,96.1,0.1,82.5,25.54545455,11.0,60.0,28.0,8.0,119.005,134.0,41.81144313,539.0,405.0,87.68656716
2024-05-20 10:00:00,2.65,1164.0,117624.0,2.397785251,3501.0,1418.0,2272.0,0.0,1.3,263.0,1.35,7.0,1.3,10.34,88.26,0.41,3.7,288.136,0.99,10.65,87.87,0.45,6.0,19.822333337,1.03,10.07,69.96,1.04,97.86333333,18.93,979.1216667,1.95,1.927453233,9.8,5.022222222,79.6,56.12,9.735,28.2,69.12,0.101,1.75,0.365,0.0475,0.0735,5.085,0.19,4.08,0.1,62.38,0.026,3.31,0.05,0.04,199.95,0.028,0.075,2.66,0.315,3.3,2.0,1.1,0.0,0.64,1.39,0.0,21.59666667,96.1,0.1,82.5,25.54545455,11.0,60.0,28.0,8.0,119.8,140.0,41.53561517,545.0,405.0,94.07142857
2024-05-20 11:00:00,2.63,1184.0,116587.0,2.418409945,3500.0,1467.0,2254.0,0.0,1.3,266.0,1.33,8.0,1.3,10.34,88.26,0.41,3.7,288.136,0.99,10.65,87.87,0.45,6.0,19.822333337,1.03,10.07,69.96,1.04,97.86333333,18.93,979.1216667,1.95,1.927453233,9.8,5.022222222,79.6,56.12,9.735,28.2,69.12,0.101,1.75,0.365,0.0475,0.0735,5.085,0.19,4.08,0.1,62.38,0.026,3.31,0.05,0.04,199.95,0.028,0.075,2.66,0.315,3.3,2.0,1.1,0.0,0.64,1.39,0.0,21.59666667,96.1,0.1,82.5,25.54545455,11.0,60.0,28.0,8.0,119.8,140.0,41.74913694,545.0,405.0,100.3571429
2024-05-20 12:00:00,2.63,1180.0,115757.0,2.435740443,3500.0,1449.0,2257.0,0.0,1.3,263.0,1.33,7.0,1.3,10.34,88.26,0.41,3.7,288.136,0.99,10.65,87.87,0.45,6.0,19.822333337,1.03,10.07,69.96,1.04,97.86333333,18.93,979.1216667,1.95,1.927453233,9.8,5.022222222,79.6,56.12,9.735,28.2,69.12,0.101,1.75,0.365,0.0475,0.0735,5.085,0.19,4.08,0.1,62.38,0.026,3.31,0.05,0.04,199.95,0.028,0.075,2.66,0.315,3.3,2.0,1.1,0.0,0.64,1.39,0.0,21.59666667,96.1,0.1,82.5,25.54545455,11.0,60.0,28.0,8.0,119.8,140.0,42.99065421,545.0,405.0,96.57142857
2024-05-20 13:00:00,2.64,1181.0,115241.0,2.446640351,3500.0,1429.0,2252.0,0.0,1.3,261.0,1.34,7.0,1.3,10.34,88.26,0.41,3.7,288.136,0.99,10.65,87.87,0.45,6.0,19.822333337,1.03,10.07,69.96,1.04,97.86333333,18.93,979.1216667,1.95,1.927453233,9.8,5.022222222,79.6,56.12,9.735,28.2,69.12,0.101,1.75,0.365,0.0475,0.0735,5.085,0.19,4.08,0.1,62.38,0.026,3.31,0.05,0.04,199.95,0.028,0.075,2.66,0.315,3.3,2.0,1.1,0.0,0.64,1.39,0.0,21.59666667,96.1,0.1,82.5,25.54545455,11.0,60.0,28.0,8.0,119.8,140.0,43.4883183,545.0,405.0,97.92857143
2024-05-20 14:00:00,2.66,1161.0,117434.0,2.400291291,3499.0,1442.0,2270.0,0.0,1.3,262.0,1.36,8.0,1.3,10.34,88.26,0.41,3.7,288.136,0.99,10.65,87.87,0.45,6.0,19.822333337,1.03,10.07,69.96,1.04,97.86333333,18.93,979.1216667,1.95,1.927453233,9.8,5.022222222,79.6,56.12,9.735,28.2,69.12,0.101,1.75,0.365,0.0475,0.0735,5.085,0.19,4.08,0.1,62.38,0.026,3.31,0.05,0.04,199.95,0.028,0.075,2.66,0.315,3.3,2.0,1.1,0.0,0.64,1.39,0.0,21.59666667,96.1,0.1,82.5,25.54545455,11.0,60.0,28.0,8.0,119.4025,137.0,42.25814008,542.0,405.0,94.01459854
2024-05-20 15:00:00,2.69,1153.0,116708.0,2.415904026,3500.0,1402.0,2271.0,0.0,1.3,256.0,1.39,7.0,1.3,10.34,88.26,0.41,3.7,288.136,0.99,10.65,87.87,0.45,6.0,19.822333337,1.03,10.07,69.96,1.04,97.86333333,18.93,979.1216667,1.95,1.927453233,9.8,5.022222222,79.6,56.12,9.735,28.2,69.12,0.101,1.75,0.365,0.0475,0.0735,5.085,0.19,4.08,0.1,62.38,0.026,3.31,0.05,0.04,199.95,0.028,0.075,2.66,0.315,3.3,2.0,1.1,0.0,0.64,1.39,0.0,21.59666667,96.1,0.1,82.5,25.54545455,11.0,60.0,28.0,8.0,118.8725,133.0,42.82407407,538.0,405.0,89.2481203
2024-05-20 16:00:00,2.66,1148.0,116562.0,2.418928345,3500.0,1426.0,2279.0,0.0,1.3,257.0,1.36,7.0,1.3,10.52,88.11,0.4,3.4,288.136,0.97,10.62,87.9,0.44,6.6,19.822333337,1.04,10.02,70.02,1.06,97.86333333,18.9,979.1216667,1.945,1.940670594,9.625,5.022222222,79.6,56.32412587,9.74,28.2,69.12,0.1015,1.805,0.36,0.0455,0.0745,4.96,0.19,3.96,0.07,62.25,0.041,3.42,0.06,0.07,199.95,0.029,0.083,2.11,0.285,2.9,2.0,0.88,0.0,0.49,1.34,0.0,21.59666667,94.27,0.1,82.5,25.54545455,11.0,60.0,28.0,8.0,118.8725,133.0,42.1620381,538.0,405.0,89.77443609
2024-05-20 17:00:00,2.65,1149.0,116531.0,2.418189646,3498.0,1438.0,2282.0,0.0,1.29,258.0,1.36,7.0,1.3,10.52,88.11,0.4,3.4,288.136,0.97,10.62,87.9,0.44,6.6,19.822333337,1.04,10.02,70.02,1.06,97.86333333,18.9,979.1216667,1.945,1.940670594,9.625,5.022222222,79.6,56.32412587,9.74,28.2,69.12,0.1015,1.805,0.36,0.0455,0.0745,4.96,0.19,3.96,0.07,62.25,0.041,3.42,0.06,0.07,199.95,0.029,0.083,2.11,0.285,2.9,2.0,0.88,0.0,0.49,1.34,0.0,21.59666667,94.27,0.1,82.5,25.54545455,11.0,60.0,28.0,8.0,118.475,130.0,42.2587364,535.0,405.0,86.38461538
2024-05-20 18:00:00,2.63,1150.0,116807.0,2.414546869,3501.0,1462.0,2285.0,0.0,1.3,260.0,1.33,7.0,1.3,10.52,88.11,0.4,3.4,288.136,0.97,10.62,87.9,0.44,6.6,19.822333337,1.04,10.02,70.02,1.06,97.86333333,18.9,979.1216667,1.945,1.940670594,9.625,5.022222222,79.6,56.32412587,9.74,28.2,69.12,0.1015,1.805,0.36,0.0455,0.0745,4.96,0.19,3.96,0.07,62.25,0.041,3.42,0.06,0.07,199.95,0.029,0.083,2.11,0.285,2.9,2.0,0.88,0.0,0.49,1.34,0.0,21.59666667,94.27,0.1,82.5,25.54545455,11.0,60.0,28.0,8.0,118.475,130.0,41.69928621,535.0,405.0,87.76923077
2024-05-20 19:00:00,2.69,1148.0,116826.0,2.411397727,3497.0,1395.0,2273.0,0.0,1.29,255.0,1.4,8.0,1.3,10.52,88.11,0.4,3.4,288.136,0.97,10.62,87.9,0.44,6.6,19.822333337,1.04,10.02,70.02,1.06,97.86333333,18.9,979.1216667,1.945,1.940670594,9.625,5.022222222,79.6,56.32412587,9.74,28.2,69.12,0.1015,1.805,0.36,0.0455,0.0745,4.96,0.19,3.96,0.07,62.25,0.041,3.42,0.06,0.07,199.95,0.029,0.083,2.11,0.285,2.9,2.0,0.88,0.0,0.49,1.34,0.0,21.59666667,94.27,0.1,82.5,25.54545455,11.0,60.0,28.0,8.0,118.3425,129.0,41.99632015,534.0,405.0,94.41860465
2024-05-20 20:00:00,2.66,1148.0,116995.0,2.410669125,3501.0,1415.0,2283.0,0.0,1.28,258.0,1.38,7.0,1.3,10.52,88.11,0.4,3.4,288.136,0.97,10.62,87.9,0.44,6.6,19.822333337,1.04,10.02,70.02,1.06,97.86333333,18.9,979.1216667,1.945,1.940670594,9.625,5.022222222,79.6,56.32412587,9.74,28.2,69.12,0.1015,1.805,0.36,0.0455,0.0745,4.96,0.19,3.96,0.07,62.25,0.041,3.42,0.06,0.07,199.95,0.029,0.083,2.11,0.285,2.9,2.0,0.88,0.0,0.49,1.34,0.0,21.59666667,94.27,0.1,82.5,25.54545455,11.0,60.0,28.0,8.0,118.6075,131.0,42.98065984,536.0,405.0,88.47328244
2024-05-20 21:00:00,2.64,1149.0,118083.0,2.3871064,3499.0,1459.0,2277.0,0.0,1.29,262.0,1.35,7.0,1.3,10.52,88.11,0.4,3.4,288.136,0.97,10.62,87.9,0.44,6.6,19.822333337,1.04,10.02,70.02,1.06,97.86333333,18.9,979.1216667,1.945,1.940670594,9.625,5.022222222,79.6,56.32412587,9.74,28.2,69.12,0.1015,1.805,0.36,0.0455,0.0745,4.96,0.19,3.96,0.07,62.25,0.041,3.42,0.06,0.07,199.95,0.029,0.083,2.11,0.285,2.9,2.0,0.88,0.0,0.49,1.34,0.0,21.59666667,94.27,0.1,82.5,25.54545455,11.0,60.0,28.0,8.0,118.475,130.0,43.72423271,535.0,405.0,93.30769231
2024-05-20 22:00:00,2.66,1142.0,118174.0,2.394341127,3499.0,1452.0,2273.0,360.0,1.29,262.0,1.37,8.0,1.3,10.52,88.11,0.4,3.4,288.136,0.97,10.62,87.9,0.44,6.6,19.822333337,1.04,10.02,70.02,1.06,97.86333333,18.9,979.1216667,1.945,1.940670594,9.625,5.022222222,79.6,56.32412587,9.74,28.2,69.12,0.1015,1.805,0.36,0.0455,0.0745,4.96,0.19,3.96,0.07,62.25,0.041,3.42,0.06,0.07,199.95,0.029,0.083,2.11,0.285,2.9,2.0,0.88,0.0,0.49,1.34,0.0,21.59666667,94.27,0.1,82.5,25.54545455,11.0,60.0,28.0,8.0,118.6075,131.0,42.34776569,536.0,405.0,86.25954198
2024-05-20 23:00:00,2.66,1148.0,119384.0,2.361781565,3500.0,1452.0,2274.0,0.0,1.29,262.0,1.37,7.0,1.3,10.43,88.19,0.41,3.6,290.214,0.97,10.54,88.01,0.43,5.9,19.869666667,1.02,10.18,69.84,1.06,96.85333333,18.92,996.4956667,1.88,1.924899384,9.855,4.8,79.46666667,56.14,10.355,29.06307692,69.12,0.102,1.815,0.37,0.0455,0.074,5.12,0.18,3.86,0.18,62.34,0.03,3.68,0.12,0.06,199.8533333,0.03,0.084,2.16,0.25,3.7,2.0,1.45,0.0,0.99,1.28,0.0,20.07,94.97,0.1,82.5,25.54545455,11.0,60.0,28.0,8.0,118.475,130.0,41.94063927,535.0,405.0,91.53846154
2024-05-21 00:00:00,2.66,1169.0,117838.0,2.39274995,3500.0,1441.0,2284.0,0.0,1.3,264.0,1.36,8.0,1.3,10.43,88.19,0.41,3.6,290.214,0.97,10.54,88.01,0.43,5.9,19.869666667,1.02,10.18,69.84,1.06,96.85333333,18.92,996.4956667,1.88,1.924899384,9.855,4.8,79.46666667,56.14,10.355,29.06307692,69.12,0.102,1.815,0.37,0.0455,0.074,5.12,0.18,3.86,0.18,62.34,0.03,3.68,0.12,0.06,199.8533333,0.03,0.084,2.16,0.25,3.7,2.0,1.45,0.0,0.99,1.28,0.0,20.07,94.97,0.1,82.5,25.54545455,11.0,60.0,28.0,8.0,119.1375,135.0,41.77011494,540.0,405.0,90.81481481
2024-05-21 01:00:00,2.64,1138.0,116865.0,2.411971336,3499.0,1458.0,2284.0,0.0,1.3,263.0,1.34,8.0,1.3,10.43,88.19,0.41,3.6,290.214,0.97,10.54,88.01,0.43,5.9,19.869666667,1.02,10.18,69.84,1.06,96.85333333,18.92,996.4956667,1.88,1.924899384,9.855,4.8,79.46666667,56.14,10.355,29.06307692,69.12,0.102,1.815,0.37,0.0455,0.074,5.12,0.18,3.86,0.18,62.34,0.03,3.68,0.12,0.06,199.8533333,0.03,0.084,2.16,0.25,3.7,2.0,1.45,0.0,0.99,1.28,0.0,20.07,94.97,0.1,82.5,25.54545455,11.0,60.0,28.0,8.0,118.74000000000001,132.0,42.69484208,537.0,405.0,91.81818182
2024-05-21 02:00:00,2.67,1160.0,115006.0,2.451636855,3500.0,1393.0,2263.0,0.0,1.3,255.0,1.37,7.0,1.3,10.43,88.19,0.41,3.6,290.214,0.97,10.54,88.01,0.43,5.9,19.869666667,1.02,10.18,69.84,1.06,96.85333333,18.92,996.4956667,1.88,1.924899384,9.855,4.8,79.46666667,56.14,10.355,29.06307692,69.12,0.102,1.815,0.37,0.0455,0.074,5.12,0.18,3.86,0.18,62.34,0.03,3.68,0.12,0.06,199.8533333,0.03,0.084,2.16,0.25,3.7,2.0,1.45,0.0,0.99,1.28,0.0,20.07,94.97,0.1,82.5,25.54545455,11.0,60.0,28.0,8.0,119.1375,135.0,43.3806688,540.0,405.0,94.14814815
2024-05-21 03:00:00,2.69,1160.0,117952.0,2.389073479,3498.0,1416.0,2266.0,0.0,1.3,260.0,1.39,7.0,1.3,10.43,88.19,0.41,3.6,290.214,0.97,10.54,88.01,0.43,5.9,19.869666667,1.02,10.18,69.84,1.06,96.85333333,18.92,996.4956667,1.88,1.924899384,9.855,4.8,79.46666667,56.14,10.355,29.06307692,69.12,0.102,1.815,0.37,0.0455,0.074,5.12,0.18,3.86,0.18,62.34,0.03,3.68,0.12,0.06,199.8533333,0.03,0.084,2.16,0.25,3.7,2.0,1.45,0.0,0.99,1.28,0.0,20.07,94.97,0.1,82.5,25.54545455,11.0,60.0,28.0,8.0,119.1375,135.0,44.31506849,540.0,405.0,93.40740741
2024-05-21 04:00:00,2.68,1140.0,118302.0,2.384051047,3501.0,1410.0,2269.0,0.0,1.29,258.0,1.39,8.0,1.3,10.43,88.19,0.41,3.6,290.214,0.97,10.54,88.01,0.43,5.9,19.869666667,1.02,10.18,69.84,1.06,96.85333333,18.92,996.4956667,1.88,1.924899384,9.855,4.8,79.46666667,56.14,10.355,29.06307692,69.12,0.102,1.815,0.37,0.0455,0.074,5.12,0.18,3.86,0.18,62.34,0.03,3.68,0.12,0.06,199.8533333,0.03,0.084,2.16,0.25,3.7,2.0,1.45,0.0,0.99,1.28,0.0,20.07,94.97,0.1,82.5,25.54545455,11.0,60.0,28.0,8.0,119.6225,133.0,44.45964432,541.0,408.0,89.84962406
2024-05-21 05:00:00,2.68,1171.0,119003.0,2.367985665,3498.0,1408.0,2275.0,0.0,1.28,266.0,1.4,7.0,1.3,10.43,88.19,0.41,3.6,290.214,0.97,10.54,88.01,0.43,5.9,19.869666667,1.02,10.18,69.84,1.06,96.85333333,18.92,996.4956667,1.88,1.924899384,9.855,4.8,79.46666667,56.14,10.355,29.06307692,69.12,0.102,1.815,0.37,0.0455,0.074,5.12,0.18,3.86,0.18,62.34,0.03,3.68,0.12,0.06,199.8533333,0.03,0.084,2.16,0.25,3.7,2.0,1.45,0.0,0.99,1.28,0.0,20.07,94.97,0.1,82.5,25.54545455,11.0,60.0,28.0,8.0,119.005,134.0,44.01000227,539.0,405.0,93.35820896
2024-05-21 06:00:00,2.7,1148.0,117025.0,2.410051489,3501.0,1389.0,2252.0,0.0,1.29,255.0,1.41,8.0,1.3,10.43,88.19,0.41,3.6,290.214,0.97,10.54,88.01,0.43,5.9,19.869666667,1.02,10.18,69.84,1.06,96.85333333,18.92,996.4956667,1.88,1.924899384,9.855,4.8,79.46666667,56.14,10.355,29.06307692,69.12,0.102,1.815,0.37,0.0455,0.074,5.12,0.18,3.86,0.18,62.34,0.03,3.68,0.12,0.06,199.8533333,0.03,0.084,2.16,0.25,3.7,2.0,1.45,0.0,0.99,1.28,0.0,20.07,94.97,0.1,82.5,25.54545455,11.0,60.0,28.0,8.0,119.4025,137.0,43.94288346,542.0,405.0,94.08759124
2024-05-21 07:00:00,2.65,1168.0,117340.0,2.402899206,3500.0,1423.0,2243.0,0.0,1.28,263.0,1.37,7.0,1.3,10.43,88.19,0.41,3.6,290.214,0.97,10.54,88.01,0.43,5.9,19.869666667,1.02,10.18,69.84,1.06,96.85333333,18.92,996.4956667,1.88,1.924899384,9.855,4.8,79.46666667,56.14,10.355,29.06307692,69.12,0.102,1.815,0.37,0.0455,0.074,5.12,0.18,3.86,0.18,62.34,0.03,3.68,0.12,0.06,199.8533333,0.03,0.084,2.16,0.25,3.7,2.0,1.45,0.0,0.99,1.28,0.0,20.07,94.97,0.1,82.5,25.54545455,11.0,60.0,28.0,8.0,119.8,140.0,43.87685291,545.0,405.0,96.85714286
2024-05-21 08:00:00,2.67,1178.0,116915.0,2.411629061,3500.0,1426.0,2258.0,0.0,1.3,262.0,1.37,8.0,1.3,10.54,88.06,0.42,3.3,290.214,0.98,10.68,87.84,0.45,6.5,19.869666667,1.03,10.05,70.06,1.03,96.85333333,18.86,996.4956667,1.91,1.946334484,9.79,4.8,79.46666667,56.175,9.55,28.48769231,69.12,0.107,1.83,0.4,0.046,0.077,5.03,0.185,4.38,0.06,61.84,0.034,3.28,0.04,0.08,199.8533333,0.037,0.097,3.09,0.287,3.4,2.0,0.6,0.0,0.75,1.32,0.0,20.07,95.76,0.1,82.5,25.54545455,11.0,60.0,28.0,8.0,119.8,140.0,42.18642117,545.0,405.0,96.64285714
2024-05-21 09:00:00,2.68,1161.0,116060.0,2.429385055,3500.0,1406.0,2275.0,0.0,1.3,257.0,1.38,7.0,1.3,10.54,88.06,0.42,3.3,290.214,0.98,10.68,87.84,0.45,6.5,19.869666667,1.03,10.05,70.06,1.03,96.85333333,18.86,996.4956667,1.91,1.946334484,9.79,4.8,79.46666667,56.175,9.55,28.48769231,69.12,0.107,1.83,0.4,0.046,0.077,5.03,0.185,4.38,0.06,61.84,0.034,3.28,0.04,0.08,199.8533333,0.037,0.097,3.09,0.287,3.4,2.0,0.6,0.0,0.75,1.32,0.0,20.07,95.76,0.1,82.5,25.54545455,11.0,60.0,28.0,8.0,119.4025,137.0,42.62790698,542.0,405.0,94.08759124
2024-05-21 10:00:00,2.66,1178.0,113927.0,2.475549375,3501.0,1398.0,2258.0,0.0,1.3,257.0,1.36,7.0,1.3,10.54,88.06,0.42,3.3,290.214,0.98,10.68,87.84,0.45,6.5,19.869666667,1.03,10.05,70.06,1.03,96.85333333,18.86,996.4956667,1.91,1.946334484,9.79,4.8,79.46666667,56.175,9.55,28.48769231,69.12,0.107,1.83,0.4,0.046,0.077,5.03,0.185,4.38,0.06,61.84,0.034,3.28,0.04,0.08,199.8533333,0.037,0.097,3.09,0.287,3.4,2.0,0.6,0.0,0.75,1.32,0.0,20.07,95.76,0.1,82.5,25.54545455,11.0,60.0,28.0,8.0,119.8,140.0,43.53788935,545.0,405.0,93.78571429
2024-05-21 11:00:00,2.66,1165.0,115184.0,2.447850397,3500.0,1408.0,2264.0,0.0,1.3,257.0,1.36,7.0,1.3,10.54,88.06,0.42,3.3,290.214,0.98,10.68,87.84,0.45,6.5,19.869666667,1.03,10.05,70.06,1.03,96.85333333,18.86,996.4956667,1.91,1.946334484,9.79,4.8,79.46666667,56.175,9.55,28.48769231,69.12,0.107,1.83,0.4,0.046,0.077,5.03,0.185,4.38,0.06,61.84,0.034,3.28,0.04,0.08,199.8533333,0.037,0.097,3.09,0.287,3.4,2.0,0.6,0.0,0.75,1.32,0.0,20.07,95.76,0.1,82.5,25.54545455,11.0,60.0,28.0,8.0,119.8,140.0,42.82374942,545.0,405.0,90.71428571
2024-05-21 12:00:00,2.67,1170.0,115307.0,2.445240739,3500.0,1405.0,2277.0,0.0,1.3,258.0,1.37,7.0,1.3,10.54,88.06,0.42,3.3,290.214,0.98,10.68,87.84,0.45,6.5,19.869666667,1.03,10.05,70.06,1.03,96.85333333,18.86,996.4956667,1.91,1.946334484,9.79,4.8,79.46666667,56.175,9.55,28.48769231,69.12,0.107,1.83,0.4,0.046,0.077,5.03,0.185,4.38,0.06,61.84,0.034,3.28,0.04,0.08,199.8533333,0.037,0.097,3.09,0.287,3.4,2.0,0.6,0.0,0.75,1.32,0.0,20.07,95.76,0.1,82.5,25.54545455,11.0,60.0,28.0,8.0,119.8,140.0,43.21103061,545.0,405.0,88.35714286
2024-05-21 13:00:00,2.66,1175.0,115123.0,2.448447334,3499.0,1406.0,2259.0,0.0,1.3,258.0,1.36,7.0,1.3,10.54,88.06,0.42,3.3,290.214,0.98,10.68,87.84,0.45,6.5,19.869666667,1.03,10.05,70.06,1.03,96.85333333,18.86,996.4956667,1.91,1.946334484,9.79,4.8,79.46666667,56.175,9.55,28.48769231,69.12,0.107,1.83,0.4,0.046,0.077,5.03,0.185,4.38,0.06,61.84,0.034,3.28,0.04,0.08,199.8533333,0.037,0.097,3.09,0.287,3.4,2.0,0.6,0.0,0.75,1.32,0.0,20.07,95.76,0.1,82.5,25.54545455,11.0,60.0,28.0,8.0,119.1375,135.0,44.22283356,540.0,405.0,90.51851852
2024-05-21 14:00:00,2.66,1149.0,116651.0,2.416393651,3499.0,1428.0,2265.0,0.0,1.3,257.0,1.36,8.0,1.3,10.54,88.06,0.42,3.3,290.214,0.98,10.68,87.84,0.45,6.5,19.869666667,1.03,10.05,70.06,1.03,96.85333333,18.86,996.4956667,1.91,1.946334484,9.79,4.8,79.46666667,56.175,9.55,28.48769231,69.12,0.107,1.83,0.4,0.046,0.077,5.03,0.185,4.38,0.06,61.84,0.034,3.28,0.04,0.08,199.8533333,0.037,0.097,3.09,0.287,3.4,2.0,0.6,0.0,0.75,1.32,0.0,20.07,95.76,0.1,82.5,25.54545455,11.0,60.0,28.0,8.0,118.21000000000001,128.0,43.45416763,533.0,405.0,99.765625
2024-05-21 15:00:00,2.66,1149.0,116565.0,2.418175415,3499.0,1427.0,2261.0,0.0,1.3,257.0,1.36,7.0,1.3,10.54,88.06,0.42,3.3,290.214,0.98,10.68,87.84,0.45,6.5,19.869666667,1.03,10.05,70.06,1.03,96.85333333,18.86,996.4956667,1.91,1.946334484,9.79,4.8,79.46666667,56.175,9.55,28.48769231,69.12,0.107,1.83,0.4,0.046,0.077,5.03,0.185,4.38,0.06,61.84,0.034,3.28,0.04,0.08,199.8533333,0.037,0.097,3.09,0.287,3.4,2.0,0.6,0.0,0.75,1.32,0.0,20.07,95.76,0.1,82.5,25.54545455,11.0,60.0,28.0,8.0,119.1375,135.0,43.61162362,540.0,405.0,89.40740741
2024-05-21 16:00:00,2.69,1149.0,115968.0,2.431311235,3500.0,1387.0,2274.0,0.0,1.29,254.0,1.4,7.0,1.3,10.66,87.97,0.4,3.2,290.214,0.97,10.76,87.75,0.46,6.0,19.869666667,1.03,9.9,70.1,1.02,96.85333333,18.98,996.4956667,1.92,1.984212018,9.86,4.8,79.46666667,56.115,10.305,28.77538462,69.12,0.108,1.8,0.445,0.0475,0.078,4.97,0.185,4.39,0.08,61.66,0.051,3.3,0.05,0.07,199.8533333,0.028,0.085,3.37,0.268,3.3,2.0,0.8,0.0,0.54,1.38,0.0,20.07,95.77,0.2,82.5,25.54545455,11.0,60.0,28.0,8.0,118.74000000000001,132.0,43.82687927,537.0,405.0,88.86363636
2024-05-21 17:00:00,2.7,1144.0,115995.0,2.429357425,3498.0,1356.0,2289.0,0.0,1.28,252.0,1.42,7.0,1.3,10.66,87.97,0.4,3.2,290.214,0.97,10.76,87.75,0.46,6.0,19.869666667,1.03,9.9,70.1,1.02,96.85333333,18.98,996.4956667,1.92,1.984212018,9.86,4.8,79.46666667,56.115,10.305,28.77538462,69.12,0.108,1.8,0.445,0.0475,0.078,4.97,0.185,4.39,0.08,61.66,0.051,3.3,0.05,0.07,199.8533333,0.028,0.085,3.37,0.268,3.3,2.0,0.8,0.0,0.54,1.38,0.0,20.07,95.77,0.2,82.5,25.54545455,11.0,60.0,28.0,8.0,118.0775,127.0,42.17766379,532.0,405.0,88.11023622
2024-05-21 18:00:00,2.69,1139.0,117110.0,2.413078837,3499.0,1398.0,2282.0,240.0,1.3,254.0,1.39,7.0,1.3,10.66,87.97,0.4,3.2,290.214,0.97,10.76,87.75,0.46,6.0,19.869666667,1.03,9.9,70.1,1.02,96.85333333,18.98,996.4956667,1.92,1.984212018,9.86,4.8,79.46666667,56.115,10.305,28.77538462,69.12,0.108,1.8,0.445,0.0475,0.078,4.97,0.185,4.39,0.08,61.66,0.051,3.3,0.05,0.07,199.8533333,0.028,0.085,3.37,0.268,3.3,2.0,0.8,0.0,0.54,1.38,0.0,20.07,95.77,0.2,82.5,25.54545455,11.0,60.0,28.0,8.0,117.8125,125.0,42.0037192,530.0,405.0,85.68
2024-05-21 19:00:00,2.69,1150.0,118908.0,2.390836633,3500.0,1423.0,2266.0,784.0,1.3,260.0,1.39,7.0,1.3,10.66,87.97,0.4,3.2,290.214,0.97,10.76,87.75,0.46,6.0,19.869666667,1.03,9.9,70.1,1.02,96.85333333,18.98,996.4956667,1.92,1.984212018,9.86,4.8,79.46666667,56.115,10.305,28.77538462,69.12,0.108,1.8,0.445,0.0475,0.078,4.97,0.185,4.39,0.08,61.66,0.051,3.3,0.05,0.07,199.8533333,0.028,0.085,3.37,0.268,3.3,2.0,0.8,0.0,0.54,1.38,0.0,20.07,95.77,0.2,82.5,25.54545455,11.0,60.0,28.0,8.0,117.2825,121.0,41.69366034,526.0,405.0,87.76859504
2024-05-21 20:00:00,2.71,1141.0,118584.0,2.411368418,3500.0,1396.0,2225.0,1331.0,1.3,255.0,1.41,7.0,1.3,10.66,87.97,0.4,3.2,290.214,0.97,10.76,87.75,0.46,6.0,19.869666667,1.03,9.9,70.1,1.02,96.85333333,18.98,996.4956667,1.92,1.984212018,9.86,4.8,79.46666667,56.115,10.305,28.77538462,69.12,0.108,1.8,0.445,0.0475,0.078,4.97,0.185,4.39,0.08,61.66,0.051,3.3,0.05,0.07,199.8533333,0.028,0.085,3.37,0.268,3.3,2.0,0.8,0.0,0.54,1.38,0.0,20.07,95.77,0.2,82.5,25.54545455,11.0,60.0,28.0,8.0,117.15,120.0,41.72628664,525.0,405.0,86.5
2024-05-21 21:00:00,2.7,1147.0,119301.0,2.412874152,3501.0,1407.0,2199.0,1939.0,1.28,260.0,1.42,7.0,1.3,10.66,87.97,0.4,3.2,290.214,0.97,10.76,87.75,0.46,6.0,19.869666667,1.03,9.9,70.1,1.02,96.85333333,18.98,996.4956667,1.92,1.984212018,9.86,4.8,79.46666667,56.115,10.305,28.77538462,69.12,0.108,1.8,0.445,0.0475,0.078,4.97,0.185,4.39,0.08,61.66,0.051,3.3,0.05,0.07,199.8533333,0.028,0.085,3.37,0.268,3.3,2.0,0.8,0.0,0.54,1.38,0.0,20.07,95.77,0.2,82.5,25.54545455,11.0,60.0,28.0,8.0,117.5475,123.0,42.92860391,528.0,405.0,86.74796748
2024-05-21 22:00:00,2.67,1144.0,117913.0,2.423048873,3500.0,1437.0,2215.0,1245.0,1.3,259.0,1.37,8.0,1.3,10.66,87.97,0.4,3.2,290.214,0.97,10.76,87.75,0.46,6.0,19.869666667,1.03,9.9,70.1,1.02,96.85333333,18.98,996.4956667,1.92,1.984212018,9.86,4.8,79.46666667,56.115,10.305,28.77538462,69.12,0.108,1.8,0.445,0.0475,0.078,4.97,0.185,4.39,0.08,61.66,0.051,3.3,0.05,0.07,199.8533333,0.028,0.085,3.37,0.268,3.3,2.0,0.8,0.0,0.54,1.38,0.0,20.07,95.77,0.2,82.5,25.54545455,11.0,60.0,28.0,8.0,117.945,126.0,42.14876033,531.0,405.0,88.0952381
2024-05-21 23:00:00,2.68,1146.0,117354.0,2.404574987,3500.0,1415.0,2268.0,77.0,1.3,257.0,1.38,7.0,1.3,10.52,88.08,0.42,3.2,285.4173333,0.98,10.72,87.83,0.43,5.0,20.02566667,1.02,10.12,69.84,1.12,101.42,18.92,969.148,2.005,1.935255913,10.14,5.133333333,79.53333333,55.795,10.02,29.92615385,69.12,0.1165,1.8,0.445,0.0495,0.0775,5.24,0.2,4.78,0.13,61.58,0.034,3.92,0.07,0.06,207.3066667,0.033,0.094,2.3,0.294,4.3,2.0,0.79,0.0,0.7,1.38,0.0,21.83,95.61,0.1,82.5,25.54545455,11.0,60.0,28.0,8.0,118.475,130.0,43.14404432,535.0,405.0,98.46153846
2024-05-22 00:00:00,2.62,1168.0,115421.0,2.442129447,3499.0,1458.0,2270.0,0.0,1.3,261.0,1.32,7.0,1.3,10.52,88.08,0.42,3.2,285.4173333,0.98,10.72,87.83,0.43,5.0,20.02566667,1.02,10.12,69.84,1.12,101.42,18.92,969.148,2.005,1.935255913,10.14,5.133333333,79.53333333,55.795,10.02,29.92615385,69.12,0.1165,1.8,0.445,0.0495,0.0775,5.24,0.2,4.78,0.13,61.58,0.034,3.92,0.07,0.06,207.3066667,0.033,0.094,2.3,0.294,4.3,2.0,0.79,0.0,0.7,1.38,0.0,21.83,95.61,0.1,82.5,25.54545455,11.0,60.0,28.0,8.0,119.1375,135.0,43.09718438,540.0,405.0,94.07407407
2024-05-22 01:00:00,2.68,1152.0,118603.0,2.376646301,3499.0,1425.0,2265.0,0.0,1.3,261.0,1.38,7.0,1.3,10.52,88.08,0.42,3.2,285.4173333,0.98,10.72,87.83,0.43,5.0,20.02566667,1.02,10.12,69.84,1.12,101.42,18.92,969.148,2.005,1.935255913,10.14,5.133333333,79.53333333,55.795,10.02,29.92615385,69.12,0.1165,1.8,0.445,0.0495,0.0775,5.24,0.2,4.78,0.13,61.58,0.034,3.92,0.07,0.06,207.3066667,0.033,0.094,2.3,0.294,4.3,2.0,0.79,0.0,0.7,1.38,0.0,21.83,95.61,0.1,82.5,25.54545455,11.0,60.0,28.0,8.0,119.1375,135.0,41.86153141,540.0,405.0,92.88888889
2024-05-22 02:00:00,2.67,1168.0,118560.0,2.377507793,3499.0,1438.0,2262.0,0.0,1.3,264.0,1.37,8.0,1.3,10.52,88.08,0.42,3.2,285.4173333,0.98,10.72,87.83,0.43,5.0,20.02566667,1.02,10.12,69.84,1.12,101.42,18.92,969.148,2.005,1.935255913,10.14,5.133333333,79.53333333,55.795,10.02,29.92615385,69.12,0.1165,1.8,0.445,0.0495,0.0775,5.24,0.2,4.78,0.13,61.58,0.034,3.92,0.07,0.06,207.3066667,0.033,0.094,2.3,0.294,4.3,2.0,0.79,0.0,0.7,1.38,0.0,21.83,95.61,0.1,82.5,25.54545455,11.0,60.0,28.0,8.0,119.8,140.0,42.66908761,545.0,405.0,94.28571429
2024-05-22 03:00:00,2.7,1148.0,117376.0,2.402162639,3500.0,1394.0,2259.0,0.0,1.3,256.0,1.4,7.0,1.3,10.52,88.08,0.42,3.2,285.4173333,0.98,10.72,87.83,0.43,5.0,20.02566667,1.02,10.12,69.84,1.12,101.42,18.92,969.148,2.005,1.935255913,10.14,5.133333333,79.53333333,55.795,10.02,29.92615385,69.12,0.1165,1.8,0.445,0.0495,0.0775,5.24,0.2,4.78,0.13,61.58,0.034,3.92,0.07,0.06,207.3066667,0.033,0.094,2.3,0.294,4.3,2.0,0.79,0.0,0.7,1.38,0.0,21.83,95.61,0.1,82.5,25.54545455,11.0,60.0,28.0,8.0,119.535,138.0,44.00817068,543.0,405.0,91.15942029
2024-05-22 04:00:00,2.67,1163.0,117043.0,2.408993166,3500.0,1411.0,2253.0,0.0,1.28,260.0,1.39,8.0,1.3,10.52,88.08,0.42,3.2,285.4173333,0.98,10.72,87.83,0.43,5.0,20.02566667,1.02,10.12,69.84,1.12,101.42,18.92,969.148,2.005,1.935255913,10.14,5.133333333,79.53333333,55.795,10.02,29.92615385,69.12,0.1165,1.8,0.445,0.0495,0.0775,5.24,0.2,4.78,0.13,61.58,0.034,3.92,0.07,0.06,207.3066667,0.033,0.094,2.3,0.294,4.3,2.0,0.79,0.0,0.7,1.38,0.0,21.83,95.61,0.1,82.5,25.54545455,11.0,60.0,28.0,8.0,119.8,140.0,42.84088322,545.0,405.0,93.57142857
2024-05-22 05:00:00,2.63,1151.0,115979.0,2.43108077,3500.0,1390.0,2260.0,0.0,1.3,254.0,1.33,7.0,1.3,10.52,88.08,0.42,3.2,285.4173333,0.98,10.72,87.83,0.43,5.0,20.02566667,1.02,10.12,69.84,1.12,101.42,18.92,969.148,2.005,1.935255913,10.14,5.133333333,79.53333333,55.795,10.02,29.92615385,69.12,0.1165,1.8,0.445,0.0495,0.0775,5.24,0.2,4.78,0.13,61.58,0.034,3.92,0.07,0.06,207.3066667,0.033,0.094,2.3,0.294,4.3,2.0,0.79,0.0,0.7,1.38,0.0,21.83,95.61,0.1,82.5,25.54545455,11.0,60.0,28.0,8.0,119.8,140.0,43.47432708,545.0,405.0,94.85714286
2024-05-22 06:00:00,2.62,1171.0,110802.0,2.543873316,3499.0,1390.0,2215.0,0.0,1.29,252.0,1.33,6.0,1.3,10.52,88.08,0.42,3.2,285.4173333,0.98,10.72,87.83,0.43,5.0,20.02566667,1.02,10.12,69.84,1.12,101.42,18.92,969.148,2.005,1.935255913,10.14,5.133333333,79.53333333,55.795,10.02,29.92615385,69.12,0.1165,1.8,0.445,0.0495,0.0775,5.24,0.2,4.78,0.13,61.58,0.034,3.92,0.07,0.06,207.3066667,0.033,0.094,2.3,0.294,4.3,2.0,0.79,0.0,0.7,1.38,0.0,21.83,95.61,0.1,82.5,25.54545455,11.0,60.0,28.0,8.0,119.8,140.0,42.18604651,545.0,405.0,101.7857143
2024-05-22 07:00:00,2.67,1166.0,114177.0,2.469426975,3500.0,1359.0,2262.0,0.0,1.29,254.0,1.38,8.0,1.3,10.52,88.08,0.42,3.2,285.4173333,0.98,10.72,87.83,0.43,5.0,20.02566667,1.02,10.12,69.84,1.12,101.42,18.92,969.148,2.005,1.935255913,10.14,5.133333333,79.53333333,55.795,10.02,29.92615385,69.12,0.1165,1.8,0.445,0.0495,0.0775,5.24,0.2,4.78,0.13,61.58,0.034,3.92,0.07,0.06,207.3066667,0.033,0.094,2.3,0.294,4.3,2.0,0.79,0.0,0.7,1.38,0.0,21.83,95.61,0.1,82.5,25.54545455,11.0,60.0,28.0,8.0,119.1375,135.0,41.90387308,540.0,405.0,93.92592593
2024-05-22 08:00:00,2.67,1180.0,116292.0,2.425925917,3502.0,1405.0,2283.0,0.0,1.29,262.0,1.38,7.0,1.3,10.36,88.28,0.38,3.3,285.4173333,0.98,10.42,88.11,0.44,6.0,20.02566667,1.03,10.02,69.96,1.01,101.42,19.01,969.148,1.975,1.919971711,9.885,5.133333333,79.53333333,55.905,10.31,29.35076923,69.12,0.1155,1.895,0.415,0.0465,0.0775,5.15,0.185,4.88,0.04,61.3,0.025,4.0,0.03,0.05,207.3066667,0.042,0.085,2.43,0.331,3.8,2.0,1.62,0.0,0.79,1.28,0.0,21.83,95.58,0.1,82.5,25.54545455,11.0,60.0,28.0,8.0,118.475,130.0,42.27283291,535.0,405.0,93.07692308
2024-05-22 09:00:00,2.69,1164.0,116173.0,2.4256373,3498.0,1384.0,2281.0,0.0,1.29,257.0,1.4,8.0,1.3,10.36,88.28,0.38,3.3,285.4173333,0.98,10.42,88.11,0.44,6.0,20.02566667,1.03,10.02,69.96,1.01,101.42,19.01,969.148,1.975,1.919971711,9.885,5.133333333,79.53333333,55.905,10.31,29.35076923,69.12,0.1155,1.895,0.415,0.0465,0.0775,5.15,0.185,4.88,0.04,61.3,0.025,4.0,0.03,0.05,207.3066667,0.042,0.085,2.43,0.331,3.8,2.0,1.62,0.0,0.79,1.28,0.0,21.83,95.58,0.1,82.5,25.54545455,11.0,60.0,28.0,8.0,118.475,130.0,43.401423,535.0,405.0,94.0
2024-05-22 10:00:00,2.68,1153.0,116341.0,2.423520684,3500.0,1403.0,2260.0,0.0,1.3,256.0,1.38,7.0,1.3,10.36,88.28,0.38,3.3,285.4173333,0.98,10.42,88.11,0.44,6.0,20.02566667,1.03,10.02,69.96,1.01,101.42,19.01,969.148,1.975,1.919971711,9.885,5.133333333,79.53333333,55.905,10.31,29.35076923,69.12,0.1155,1.895,0.415,0.0465,0.0775,5.15,0.185,4.88,0.04,61.3,0.025,4.0,0.03,0.05,207.3066667,0.042,0.085,2.43,0.331,3.8,2.0,1.62,0.0,0.79,1.28,0.0,21.83,95.58,0.1,82.5,25.54545455,11.0,60.0,28.0,8.0,119.1375,135.0,42.08934388,540.0,405.0,92.07407407
2024-05-22 11:00:00,2.68,1167.0,116378.0,2.422750616,3500.0,1404.0,2285.0,0.0,1.3,259.0,1.38,7.0,1.3,10.36,88.28,0.38,3.3,285.4173333,0.98,10.42,88.11,0.44,6.0,20.02566667,1.03,10.02,69.96,1.01,101.42,19.01,969.148,1.975,1.919971711,9.885,5.133333333,79.53333333,55.905,10.31,29.35076923,69.12,0.1155,1.895,0.415,0.0465,0.0775,5.15,0.185,4.88,0.04,61.3,0.025,4.0,0.03,0.05,207.3066667,0.042,0.085,2.43,0.331,3.8,2.0,1.62,0.0,0.79,1.28,0.0,21.83,95.58,0.1,82.5,25.54545455,11.0,60.0,28.0,8.0,119.1375,135.0,43.10945852,540.0,405.0,84.81481481
2024-05-22 12:00:00,2.69,1159.0,116785.0,2.414312052,3500.0,1403.0,2291.0,0.0,1.3,257.0,1.39,8.0,1.3,10.36,88.28,0.38,3.3,285.4173333,0.98,10.42,88.11,0.44,6.0,20.02566667,1.03,10.02,69.96,1.01,101.42,19.01,969.148,1.975,1.919971711,9.885,5.133333333,79.53333333,55.905,10.31,29.35076923,69.12,0.1155,1.895,0.415,0.0465,0.0775,5.15,0.185,4.88,0.04,61.3,0.025,4.0,0.03,0.05,207.3066667,0.042,0.085,2.43,0.331,3.8,2.0,1.62,0.0,0.79,1.28,0.0,21.83,95.58,0.1,82.5,25.54545455,11.0,60.0,28.0,8.0,118.475,130.0,43.11131387,535.0,405.0,92.69230769
2024-05-22 13:00:00,2.67,1160.0,116661.0,2.417566924,3501.0,1425.0,2263.0,0.0,1.3,259.0,1.37,7.0,1.3,10.36,88.28,0.38,3.3,285.4173333,0.98,10.42,88.11,0.44,6.0,20.02566667,1.03,10.02,69.96,1.01,101.42,19.01,969.148,1.975,1.919971711,9.885,5.133333333,79.53333333,55.905,10.31,29.35076923,69.12,0.1155,1.895,0.415,0.0465,0.0775,5.15,0.185,4.88,0.04,61.3,0.025,4.0,0.03,0.05,207.3066667,0.042,0.085,2.43,0.331,3.8,2.0,1.62,0.0,0.79,1.28,0.0,21.83,95.58,0.1,82.5,25.54545455,11.0,60.0,28.0,8.0,119.27,136.0,41.85614849,541.0,405.0,95.51470588
2024-05-22 14:00:00,2.65,1163.0,117650.0,2.397255653,3501.0,1445.0,2263.0,0.0,1.29,263.0,1.36,7.0,1.3,10.36,88.28,0.38,3.3,285.4173333,0.98,10.42,88.11,0.44,6.0,20.02566667,1.03,10.02,69.96,1.01,101.42,19.01,969.148,1.975,1.919971711,9.885,5.133333333,79.53333333,55.905,10.31,29.35076923,69.12,0.1155,1.895,0.415,0.0465,0.0775,5.15,0.185,4.88,0.04,61.3,0.025,4.0,0.03,0.05,207.3066667,0.042,0.085,2.43,0.331,3.8,2.0,1.62,0.0,0.79,1.28,0.0,21.83,95.58,0.1,82.5,25.54545455,11.0,60.0,28.0,8.0,120.4625,145.0,42.21556886,550.0,405.0,89.79310345
2024-05-22 15:00:00,2.64,1174.0,115657.0,2.437149108,3499.0,1435.0,2259.0,0.0,1.3,261.0,1.34,8.0,1.3,10.36,88.28,0.38,3.3,285.4173333,0.98,10.42,88.11,0.44,6.0,20.02566667,1.03,10.02,69.96,1.01,101.42,19.01,969.148,1.975,1.919971711,9.885,5.133333333,79.53333333,55.905,10.31,29.35076923,69.12,0.1155,1.895,0.415,0.0465,0.0775,5.15,0.185,4.88,0.04,61.3,0.025,4.0,0.03,0.05,207.3066667,0.042,0.085,2.43,0.331,3.8,2.0,1.62,0.0,0.79,1.28,0.0,21.83,95.58,0.1,82.5,25.54545455,11.0,60.0,28.0,8.0,119.9325,141.0,42.20058863,546.0,405.0,95.39007092
2024-05-22 16:00:00,2.64,1148.0,115276.0,2.445897933,3500.0,1380.0,2269.0,0.0,1.3,253.0,1.34,7.0,1.3,10.62,88.02,0.39,3.5,285.4173333,0.97,10.76,87.78,0.43,5.8,20.02566667,1.03,9.95,70.19,1.04,101.42,18.82,969.148,1.895,1.934720822,10.055,5.133333333,79.53333333,55.875,10.145,29.63846154,69.12,0.109,1.98,0.335,0.045,0.073,5.205,0.175,4.2,0.09,62.12,0.032,3.34,0.07,0.06,207.3066667,0.02,0.096,2.58,0.242,3.4,2.0,1.03,0.0,0.72,1.44,0.0,21.83,95.47,0.1,82.5,25.54545455,11.0,60.0,28.0,8.0,119.4025,137.0,41.14655571,542.0,405.0,87.59124088
2024-05-22 17:00:00,2.66,1165.0,117297.0,2.403093183,3499.0,1429.0,2270.0,0.0,1.29,262.0,1.37,7.0,1.3,10.62,88.02,0.39,3.5,285.4173333,0.97,10.76,87.78,0.43,5.8,20.02566667,1.03,9.95,70.19,1.04,101.42,18.82,969.148,1.895,1.934720822,10.055,5.133333333,79.53333333,55.875,10.145,29.63846154,69.12,0.109,1.98,0.335,0.045,0.073,5.205,0.175,4.2,0.09,62.12,0.032,3.34,0.07,0.06,207.3066667,0.02,0.096,2.58,0.242,3.4,2.0,1.03,0.0,0.72,1.44,0.0,21.83,95.47,0.1,82.5,25.54545455,11.0,60.0,28.0,8.0,119.4025,137.0,40.19083081,542.0,405.0,87.73722628
2024-05-22 18:00:00,2.63,1154.0,117152.0,2.406065822,3499.0,1421.0,2272.0,0.0,1.29,261.0,1.34,7.0,1.3,10.62,88.02,0.39,3.5,285.4173333,0.97,10.76,87.78,0.43,5.8,20.02566667,1.03,9.95,70.19,1.04,101.42,18.82,969.148,1.895,1.934720822,10.055,5.133333333,79.53333333,55.875,10.145,29.63846154,69.12,0.109,1.98,0.335,0.045,0.073,5.205,0.175,4.2,0.09,62.12,0.032,3.34,0.07,0.06,207.3066667,0.02,0.096,2.58,0.242,3.4,2.0,1.03,0.0,0.72,1.44,0.0,21.83,95.47,0.1,82.5,25.54545455,11.0,60.0,28.0,8.0,119.535,138.0,40.66361556,543.0,405.0,88.62318841
2024-05-22 19:00:00,2.64,1171.0,116025.0,2.430117481,3500.0,1469.0,2266.0,0.0,1.3,266.0,1.34,7.0,1.3,10.62,88.02,0.39,3.5,285.4173333,0.97,10.76,87.78,0.43,5.8,20.02566667,1.03,9.95,70.19,1.04,101.42,18.82,969.148,1.895,1.934720822,10.055,5.133333333,79.53333333,55.875,10.145,29.63846154,69.12,0.109,1.98,0.335,0.045,0.073,5.205,0.175,4.2,0.09,62.12,0.032,3.34,0.07,0.06,207.3066667,0.02,0.096,2.58,0.242,3.4,2.0,1.03,0.0,0.72,1.44,0.0,21.83,95.47,0.1,82.5,25.54545455,11.0,60.0,28.0,8.0,119.4025,137.0,41.12,542.0,405.0,93.57664234
2024-05-22 20:00:00,2.66,1153.0,117742.0,2.394699757,3500.0,1441.0,2265.0,0.0,1.3,260.0,1.36,8.0,1.3,10.62,88.02,0.39,3.5,285.4173333,0.97,10.76,87.78,0.43,5.8,20.02566667,1.03,9.95,70.19,1.04,101.42,18.82,969.148,1.895,1.934720822,10.055,5.133333333,79.53333333,55.875,10.145,29.63846154,69.12,0.109,1.98,0.335,0.045,0.073,5.205,0.175,4.2,0.09,62.12,0.032,3.34,0.07,0.06,207.3066667,0.02,0.096,2.58,0.242,3.4,2.0,1.03,0.0,0.72,1.44,0.0,21.83,95.47,0.1,82.5,25.54545455,11.0,60.0,28.0,8.0,119.005,134.0,40.43132804,539.0,405.0,93.58208955
2024-05-22 21:00:00,2.64,1181.0,116336.0,2.422932717,3499.0,1472.0,2264.0,0.0,1.3,266.0,1.34,7.0,1.3,10.62,88.02,0.39,3.5,285.4173333,0.97,10.76,87.78,0.43,5.8,20.02566667,1.03,9.95,70.19,1.04,101.42,18.82,969.148,1.895,1.934720822,10.055,5.133333333,79.53333333,55.875,10.145,29.63846154,69.12,0.109,1.98,0.335,0.045,0.073,5.205,0.175,4.2,0.09,62.12,0.032,3.34,0.07,0.06,207.3066667,0.02,0.096,2.58,0.242,3.4,2.0,1.03,0.0,0.72,1.44,0.0,21.83,95.47,0.1,82.5,25.54545455,11.0,60.0,28.0,8.0,119.8,140.0,40.88167053,545.0,405.0,95.92857143
2024-05-22 22:00:00,2.67,1161.0,117109.0,2.406948778,3499.0,1422.0,2256.0,0.0,1.3,260.0,1.37,7.0,1.3,10.62,88.02,0.39,3.5,285.4173333,0.97,10.76,87.78,0.43,5.8,20.02566667,1.03,9.95,70.19,1.04,101.42,18.82,969.148,1.895,1.934720822,10.055,5.133333333,79.53333333,55.875,10.145,29.63846154,69.12,0.109,1.98,0.335,0.045,0.073,5.205,0.175,4.2,0.09,62.12,0.032,3.34,0.07,0.06,207.3066667,0.02,0.096,2.58,0.242,3.4,2.0,1.03,0.0,0.72,1.44,0.0,21.83,95.47,0.1,82.5,25.54545455,11.0,60.0,28.0,8.0,119.8,140.0,42.56445672,545.0,405.0,93.28571429
2024-05-22 23:00:00,2.66,1169.0,116869.0,2.412577745,3500.0,1434.0,2273.0,0.0,1.3,262.0,1.36,8.0,1.3,10.52,88.12,0.4,3.6,289.3356667,0.96,10.78,87.76,0.43,6.6,19.511666667,1.03,10.18,69.74,1.1,98.86666667,18.98,983.1063333,1.905,1.954442054,9.645,5.133333333,79.93444444,56.365,10.22,30.78923077,69.12,0.109,1.78,0.35,0.045,0.075,4.935,0.18,3.64,0.07,62.48,0.056,3.68,0.04,0.03,134.0766667,0.022,0.068,2.72,0.219,4.4,2.0,0.92,0.0,0.76,1.34,0.0,21.38,96.1,0.1,82.5,25.54545455,11.0,60.0,28.0,8.0,119.1375,135.0,42.15955983,540.0,405.0,92.59259259
2024-05-23 00:00:00,2.72,1135.0,116098.0,2.422075547,3471.0,1351.0,2251.0,524.0,1.29,250.0,1.43,5.0,1.3,10.52,88.12,0.4,3.6,289.3356667,0.96,10.78,87.76,0.43,6.6,19.511666667,1.03,10.18,69.74,1.1,98.86666667,18.98,983.1063333,1.905,1.954442054,9.645,5.133333333,79.93444444,56.365,10.22,30.78923077,69.12,0.109,1.78,0.35,0.045,0.075,4.935,0.18,3.64,0.07,62.48,0.056,3.68,0.04,0.03,134.0766667,0.022,0.068,2.72,0.219,4.4,2.0,0.92,0.0,0.76,1.34,0.0,21.38,96.1,0.1,82.5,25.54545455,11.0,60.0,28.0,8.0,117.8125,125.0,43.67660343,530.0,405.0,87.2
2024-05-23 01:00:00,2.67,1167.0,116571.0,2.41805102,3499.0,1422.0,2282.0,0.0,1.3,260.0,1.37,7.0,1.3,10.52,88.12,0.4,3.6,289.3356667,0.96,10.78,87.76,0.43,6.6,19.511666667,1.03,10.18,69.74,1.1,98.86666667,18.98,983.1063333,1.905,1.954442054,9.645,5.133333333,79.93444444,56.365,10.22,30.78923077,69.12,0.109,1.78,0.35,0.045,0.075,4.935,0.18,3.64,0.07,62.48,0.056,3.68,0.04,0.03,134.0766667,0.022,0.068,2.72,0.219,4.4,2.0,0.92,0.0,0.76,1.34,0.0,21.38,96.1,0.1,82.5,25.54545455,11.0,60.0,28.0,8.0,119.1375,135.0,43.1959475,540.0,405.0,90.37037037
2024-05-23 02:00:00,2.67,1164.0,118307.0,2.383269796,3500.0,1442.0,2279.0,0.0,1.3,263.0,1.37,8.0,1.3,10.52,88.12,0.4,3.6,289.3356667,0.96,10.78,87.76,0.43,6.6,19.511666667,1.03,10.18,69.74,1.1,98.86666667,18.98,983.1063333,1.905,1.954442054,9.645,5.133333333,79.93444444,56.365,10.22,30.78923077,69.12,0.109,1.78,0.35,0.045,0.075,4.935,0.18,3.64,0.07,62.48,0.056,3.68,0.04,0.03,134.0766667,0.022,0.068,2.72,0.219,4.4,2.0,0.92,0.0,0.76,1.34,0.0,21.38,96.1,0.1,82.5,25.54545455,11.0,60.0,28.0,8.0,119.1375,135.0,43.54616445,540.0,405.0,93.48148148
