Repository: saikumar-voptimai/evonith_bf_webapp

# Evonith BF2 — Blast Furnace Intelligence Platform

Monitoring, modelling and optimisation of **Blast Furnace 2 (BF2)** at Evonith Steel: live telemetry from InfluxDB,
manual plant reports from Neon PostgreSQL, a two-zone energy model of the furnace, blend and fuel optimisers, a
conversational assistant (FurnaceMind) and a live digital twin evaluated every hour.

The platform has three deployable parts that share one Python service layer, plus the shared data library:

| Part | Path | What it is |
|---|---|---|
| **Streamlit app** (legacy) | `src/app.py`, `src/custom_pages/` | The original 11-page dashboard; still the home of the model pages. Served under `/legacy` in production |

File: src/assets/data/furnace_dataset_20260525_002530_771382.csv (part 47 of 209)
GO%,ORE_NA2O%,ORE_P%,ORE_TIO2%,ORE_AL2O3%,ORE_SIO2%,ORE_MNO%,ORE_CAO%,ORE_K2O%,ORE_CALC_MT,PELLET_PCT_SIO2,PELLET_PCT_AL2O3,PELLET_PCT_FE2O3,PELLET_PCT_MGO,PELLET_PCT_TIO2,PELLET_PCT_NA2O,TOTAL_PELLET_CALC_MT,PELLET_PCT_K2O,PELLET_PCT_TM,PELLET_PCT_LOI,PELLET_PCT_MNO,PELLET_PCT_CAO,PELLET_PCT_P,CHARGES/HRS.,STOCKRODLEVEL,CHEM_PCT_C,CHEM_PCT_CR,CHEM_PCT_FE,CHEM_PCT_MN,CHEM_PCT_P,CHEM_PCT_S,CHEM_PCT_SI,CHEM_PCT_TI,SLAG_BASICITY,SLAG_PCT_AL2O3,SLAG_PCT_CAO,SLAG_PCT_FEO,SLAG_PCT_K2O,SLAG_PCT_MGO,SLAG_PCT_MNO,SLAG_PCT_NA2O,SLAG_PCT_S,SLAG_PCT_SIO2,SLAG_PCT_TIO2,SLAG_T_BASICITY,HMT_GT_1480C,COKE_DISCHARGE_TIME,WEIGHTED_COKE_ANGLE,TOTAL_COKE_PORTIONS,NON_COKE_DISCHARGE_TIME,WEIGHTED_NON_COKE_ANGLE,TOTAL_NON_COKE_PORTIONS,TOTAL HEAT LOAD,FTG_UPTAKE_TEMP_A,FTG_UPTAKE_TEMP_B,FTG_UPTAKE_TEMP_C,FTG_UPTAKE_TEMP_D,FTG_UPTAKE_TEMP_AVG,HEARTH_TEMP_A,HEARTH_TEMP_B,HEARTH_TEMP_C,HEARTH_TEMP_D,HEARTH_TEMP_AVG,BOSH_TEMP_A,BOSH_TEMP_C,BOSH_TEMP_D,BELLY_TEMP_A,BELLY_TEMP_C,BELLY_TEMP_D,LOWER_STACK_TEMP_A,LOWER_STACK_TEMP_B,LOWER_STACK_TEMP_C,LOWER_STACK_TEMP_D,PCI_KG/THM,ACT. FUEL RATEKG/THM.,FURNACETOPGASANALYSISCO2ETACO,COKE RATE KG/THM,PRODUCTIONTONNESPERHR,HOT BLAST PRESSUREBAR,TOPPRESSUREBAR,DIFFERENTIAL PRESSURETOTALBAR,HOT BLAST TEMP.OC,OXYGENFLOWNM3/HR.,STEAMKGS/HR.,RAFTOC,PERMEABILITYKGS/HR.,TUYEREVELOCITYM/S,HOT BLAST VOLUMENM3/HR.,O2 ENRICHMENT %,BOTTOMBAR,FURNACE TOP GAS ANALYSISH2%,UNITCOST LAKHS/THM,BOSH_TEMP_B,FURNACE TOP GAS ANALYSISCO2%,FURNACE TOP GAS ANALYSISONLINE (ANALYZER)CO%
2025-12-02 09:00:00,0.935384501,11.85922655,0.451025337,87.20538895,4.146140169,13.498,6.0,1.01,0.455,87.57,11.42,6.005,70.88,11.16,16.49,1.47,16.01276705,4.866666667,79.49,67.24,33.44,0.043,5.95,2.34,9.37,2.35,0.029,0.13,53.76,11.56,0.062,1.942857143,0.14,96.805,0.1,96.12,1.09,0.99,1.06,0.0,0.0,0.779,59.84657266,3.831770466,3.723423423,0.05,0.019887192,0.062848022,0.391488837,4.194915785,5.467536232,0.084598512,0.101128085,0.020830787,48.507,0.0,0.0,0.0,0.0,0.0,0.0,0.0,0.0,0.0,0.0,0.0,0.0,0.0,7.0,0.274206755,4.353724138,0.014913103,94.82902483,0.12937931,0.105496552,0.035117241,0.468206897,0.064137931,1.033133403,18.44013793,36.25441379,0.441931034,0.444965517,7.363103448,0.182482759,0.191862069,0.30937931,35.0917931,1.179931034,1.242957399,1470.627586,90.0,24.66666667,12.0,68.0,25.77777778,9.0,-0.9394394919563638,164.4338889,141.2480556,167.6272222,187.5630556,165.2180556,62.04248737125373,327.37104583282087,451.11789281282694,577.5709181732637,355.7778591763565,106.09669487954582,75.47190135915871,75.29333559822138,64.42933194074405,114.22824688199091,65.84042599459812,75.99816004777912,191.72771259380704,94.10540515881186,49.48030747859428,158.4167694,542.0555556,44.63286689,297.0,91.28396472484118,2.733547075,1.3481741,1.3243249469755896,1158.968611,4001.999064,0.0,2158.504992,1272.305144,204.3750617,105546.5386,3.112159572,1.189629875,3.104946278,95.2402219455,57.62819444444473,18.180447263888883,24.43288265277776
2025-12-02 11:00:00,0.935209651,11.8527571,0.45055907,87.21203325,4.125158158,13.594,6.0,1.01,0.455,87.57,11.42,5.655,70.88,11.16,16.49,1.47,15.86504002,4.866666667,79.49,67.24,33.44,0.043,5.95,2.34,9.37,2.35,0.029,0.13,53.76,11.56,0.062,1.942857143,0.14,97.14,0.1,96.12,1.09,0.99,1.06,0.0,0.0,0.785,60.18319483,3.703294763,3.662747013,0.05,0.019728905,0.060763919,0.369724472,4.066176272,5.272316478,0.081696596,0.102710947,0.020593358,53.236,0.0,0.0,0.0,0.0,0.0,0.0,0.0,0.0,0.0,0.0,0.0,0.0,0.0,7.0,0.234672132,4.310638298,0.016574468,94.83417021,0.13787234,0.107361702,0.031638298,0.495744681,0.066,1.03222239,17.89319149,36.54340426,0.473617021,0.416382979,7.344255319,0.18,0.18212766,0.286382979,35.40276596,1.17787234,1.239676816,1477.297872,90.0,24.66666667,12.0,68.0,25.77777778,9.0,1.581191768316387,165.7702778,167.56,182.3216667,196.2544444,177.9765972,62.048848925314914,328.3067069490948,451.2069736228437,581.0095967590372,357.0813317731557,106.41980250650549,77.64785986877988,85.82315618581899,61.25057467522272,98.28766626892161,65.89341542616211,65.28958769978988,148.65842862191715,80.51526699546184,50.495166694104654,184.0064953,538.1805556,44.21277861,297.0,86.22,2.820818825,1.348049322,1.3048944240827163,1180.594444,4001.833378,0.0,2189.122103,1230.563378,208.2658281,108468.4619,3.034428386,1.245793859,3.199966256,98.63086062725,57.62819444444473,18.180447263888883,24.43288265277776
2025-12-02 12:00:00,0.935231041,11.85354853,0.45061611,87.21122043,4.127724961,13.569,6.0,1.01,0.455,87.57,11.42,6.191,70.88,11.16,16.49,1.47,15.17748902,4.866666667,79.49,67.24,33.44,0.043,5.95,2.34,9.37,2.35,0.029,0.13,53.76,11.56,0.062,1.942857143,0.14,97.413,0.1,96.12,1.09,0.99,1.06,0.0,0.0,0.793,60.16016409,3.712084707,3.666898322,0.05,0.019739735,0.060906508,0.371213528,4.074984265,5.285672861,0.081895137,0.102602652,0.020609602,53.384,0.0,0.0,0.0,0.0,0.0,0.0,0.0,0.0,0.0,0.0,0.0,0.0,0.0,7.0,0.279366129,4.312080537,0.016597315,94.83820134,0.14,0.107597315,0.031,0.489932886,0.064590604,1.034464908,17.7138255,36.70053691,0.463892617,0.401946309,7.32590604,0.182013423,0.173959732,0.28,35.47791946,1.175973154,1.240956452,1478.798658,90.0,24.66666667,12.0,68.0,25.77777778,9.0,1.1182926955604415,183.0702778,167.7058333,184.6194444,207.1961111,185.6479167,62.79831110779842,327.8075231080152,450.69873695580736,576.9115061951229,355.33605633145237,105.71619681898916,75.99314714177339,82.2263145893701,62.91267508224426,109.67352546167342,62.39794542547463,70.40995510754888,158.5864043073598,81.77770028091062,50.16638509446064,164.779792,534.9861111,44.60302389,297.0,92.10770833,2.822084758,1.347912453,1.3185339331745447,1184.686111,4000.245106,0.0,2212.721158,1225.994619,208.0584333,108027.5067,3.045846186,1.247176367,3.035341161,96.08332244,57.62819444444473,18.180447263888883,24.43288265277776
2025-12-02 13:00:00,0.935258489,11.85456408,0.450689303,87.21017743,4.131018637,15.668,6.0,1.01,0.455,87.57,11.42,7.55,70.88,11.16,16.49,1.47,15.3617725,4.866666667,79.49,67.24,33.44,0.043,5.95,2.34,9.37,2.35,0.029,0.13,53.76,11.56,0.062,1.942857143,0.14,113.293,0.1,96.12,1.09,0.99,1.06,0.0,0.0,0.916,59.91521969,3.805570541,3.711049742,0.05,0.019854912,0.062423013,0.387050451,4.168662061,5.427725257,0.084006727,0.101450876,0.020782369,60.653,0.0,0.0,0.0,0.0,0.0,0.0,0.0,0.0,0.0,0.0,0.0,0.0,0.0,7.0,0.374056451,4.336241611,0.015791946,94.83860403,0.14,0.106791946,0.031,0.469798658,0.061771812,1.039714815,17.66147651,36.86161074,0.431677852,0.385838926,7.297718121,0.186040268,0.161879195,0.28,35.45375839,1.167919463,1.245551801,1478.395973,90.0,24.66666667,12.0,68.0,25.77777778,9.0,0.2970982243473941,190.1241667,163.3572222,184.2097222,200.7383333,184.6073611,62.812980325767555,327.75336841572624,450.93732330063375,575.3297901943232,354.93005376400185,108.58089640446374,77.37328424804325,81.01677192909136,63.95909741151019,116.03244677872124,62.79141089001084,74.34167921201441,172.0970306821876,85.82782055366076,49.35801776026462,164.4641347,533.5555556,43.90839331,297.0,93.405,2.824234736,1.348364539,1.3264776537296112,1181.370278,4002.164136,0.0,2202.650953,1216.624319,206.3697303,107568.7864,3.064283,1.252993099,3.112461431,96.04149784775,57.62819444444473,18.180447263888883,24.43288265277776
2025-12-02 14:00:00,0.935255044,11.85443664,0.450680118,87.21030832,4.130605305,13.233,6.0,1.01,0.455,87.57,11.42,6.238,70.88,11.16,16.49,1.47,16.01561695,4.866666667,79.49,67.24,33.44,0.043,5.95,2.34,9.37,2.35,0.029,0.13,53.76,11.56,0.062,1.942857143,0.14,97.481,0.1,96.12,1.09,0.99,1.06,0.0,0.0,0.734,59.84987384,3.830510532,3.722828383,0.05,0.019885639,0.062827584,0.391275398,4.193653264,5.465621753,0.084570053,0.101143607,0.020828459,52.553,0.0,0.0,0.0,0.0,0.0,0.0,0.0,0.0,0.0,0.0,0.0,0.0,0.0,7.0,0.206164862,4.359142857,0.014990476,94.83657143,0.139904762,0.105971429,0.030971429,0.453238095,0.059209524,1.045117059,17.61628571,37.02380952,0.399142857,0.369619048,7.268285714,0.189428571,0.149904762,0.280285714,35.42561905,1.157809524,1.250287083,1478.057143,90.0,24.66666667,12.0,68.0,25.77777778,9.0,1.5031245086384502,165.9452778,170.2597222,184.6613889,193.8475,178.6784722,61.841810410142514,328.6001586898431,451.6239191767531,578.6620830690358,356.6363510981779,107.80662625430546,78.94632487684484,86.58813350858841,60.766276019479825,98.58104500249851,64.12601579151342,65.4385213812557,148.95037147002972,80.34566443357329,49.380292913872374,182.9994581,537.0,43.37744261,297.0,87.51729167,2.814071286,1.348370583,1.303596033140905,1175.550556,3998.480483,0.0,2180.676358,1231.534878,207.2878917,108157.2317,3.043670428,1.239146011,3.136389167,98.49742819825,57.62819444444473,18.180447263888883,24.43288265277776
2025-12-02 15:00:00,0.935256675,11.85449698,0.450684467,87.21024635,4.130801003,13.558,6.0,1.01,0.455,87.57,11.42,6.154,70.88,11.16,16.49,1.47,15.35841718,4.866666667,79.49,67.24,33.44,0.043,5.95,2.34,9.37,2.35,0.029,0.13,53.76,11.56,0.062,1.942857143,0.14,97.429,0.1,96.12,1.09,0.99,1.06,0.0,0.0,0.617,59.81275927,3.844675733,3.729518313,0.05,0.019903091,0.063057368,0.393675047,4.207847552,5.487145877,0.084890006,0.100969087,0.020854637,52.503,0.0,0.0,0.0,0.0,0.0,0.0,0.0,0.0,0.0,0.0,0.0,0.0,0.0,7.0,0.300290551,4.307714286,0.014419048,94.69085714,0.134190476,0.104257143,0.029257143,0.64752381,0.071780952,1.059507247,17.99342857,37.25238095,0.347714286,0.346761905,7.165428571,0.155142857,0.144190476,0.297428571,35.1627619,1.026380952,1.26327834,1481.485714,90.0,24.66666667,12.0,68.0,25.77777778,9.0,0.7200040710773266,186.4505556,170.8302778,187.5213889,203.2733333,187.0188889,62.38495621986795,328.055249950591,451.26885023146133,574.9393688709113,355.083530128315,107.87697777456164,77.77851214401255,82.92122504495421,62.59409965552952,109.63808884051974,61.18969862494424,70.82286012288594,161.09324554235607,82.60485134482651,48.71261486508901,166.4423019,532.8611111,43.45300358,297.0,92.27472222,2.82171095,1.348231908,1.317959349881555,1170.504444,3998.711414,0.0,2193.828525,1217.939397,204.7246714,107307.5678,3.066095344,1.255840805,3.051954744,96.30360500175,57.62819444444473,18.180447263888883,24.43288265277776
2025-12-02 16:00:00,0.934823108,11.95923421,0.450353784,87.10594268,4.004836543,13.398,6.35,1.025,0.45,87.38,11.595,6.027,70.54,11.38,16.56,1.52,14.83987617,4.866666667,79.49,67.24,33.44,0.043,6.06,2.34,9.24,2.44,0.029,0.14,53.64,11.7,0.064,1.930693069,0.15,98.12,0.1,95.67,0.74,0.52,1.24,0.0,0.0,0.608,58.65076079,4.566088776,3.745386193,0.036941735,0.02208252,0.067296071,0.461026223,4.368006794,6.002325235,0.098592142,0.056941735,0.019776694,48.279,0.0,0.0,0.0,0.0,0.0,0.0,0.0,0.0,0.0,0.0,0.0,0.0,0.0,7.0,0.302442626,4.280352941,0.014,94.61741176,0.129058824,0.102717647,0.029129412,0.749529412,0.0778,1.067867925,18.22858824,37.37388235,0.313764706,0.337529412,7.110705882,0.134705882,0.143764706,0.309058824,34.99917647,0.947882353,1.271032367,1484.847059,90.0,24.66666667,12.0,68.0,25.77777778,9.0,0.7768177780129975,195.6613889,164.1677778,191.9438889,215.2408333,191.7534722,62.554189364919196,327.30042089799684,450.2630582972637,580.8183818946899,355.9934393783493,104.45073549811985,75.42096411763761,77.99549579358174,64.6721435027409,112.43411299378374,65.92297004472732,71.87963928487872,167.4359924301391,86.18904595799424,49.33044465107028,168.9771244,527.0,43.17035203,297.0,87.82180556,2.828631336,1.348252381,1.316022836331053,1170.125,4000.277194,0.0,2205.653531,1195.394433,201.5697772,105938.2194,3.107847681,1.268699282,3.083582519,96.639468983,57.62819444444473,18.180447263888883,24.43288265277776
2025-12-02 17:00:00,0.934884464,11.95082844,0.450231072,87.11428709,3.985816182,13.459,6.35,1.025,0.45,87.38,11.595,5.978,70.54,11.38,16.56,1.52,14.6026692,4.866666667,79.49,67.24,33.44,0.043,6.06,2.34,9.24,2.44,0.029,0.14,53.64,11.7,0.064,1.930693069,0.15,95.942,0.1,95.67,0.74,0.52,1.24,0.0,0.0,0.615,58.92354756,4.453262974,3.675003367,0.036515172,0.021954552,0.065803102,0.445478017,4.272883339,5.843643955,0.095606203,0.056515172,0.019606069,51.971,0.0,0.0,0.0,0.0,0.0,0.0,0.0,0.0,0.0,0.0,0.0,0.0,0.0,7.0,0.262587416,4.319176471,0.014,94.74270588,0.125529412,0.101658824,0.033364706,0.597764706,0.0658,1.059647451,18.07329412,37.20094118,0.327882353,0.365764706,7.188352941,0.152352941,0.157882353,0.305529412,35.10858824,1.014941176,1.264384011,1488.023529,90.0,24.66666667,12.0,68.0,25.77777778,9.0,2.6961291213016665,200.0422222,193.5058333,215.9741667,226.4886111,209.0027083,61.844286305323365,328.3427943939707,451.4615436278902,577.8256500689378,355.7979993419155,106.893788341731,80.40863093417609,86.54715888148914,60.92477755381627,99.4236734375857,60.57412733561284,62.74593367170914,133.98810184527508,75.5901378788927,46.46202010664339,168.7779611,530.1527778,42.88409711,297.0,86.52,2.812737019,1.34841095,1.2991934069689426,1149.133333,3999.743439,0.0,2195.538006,1211.9934,200.2355089,106415.3847,3.095609433,1.261431719,3.115105778,96.61307984575001,57.62819444444473,18.180447263888883,24.43288265277776
2025-12-02 18:00:00,0.934908121,11.94758738,0.450183757,87.1175045,3.978482395,15.564,6.35,1.025,0.45,87.38,11.595,6.819,70.54,11.38,16.56,1.52,14.26722832,4.866666667,79.49,67.24,33.44,0.043,6.06,2.34,9.24,2.44,0.029,0.14,53.64,11.7,0.064,1.930693069,0.15,114.879,0.1,95.67,0.74,0.52,1.24,0.0,0.0,0.724,59.1902604,4.342949373,3.6061877,0.036098107,0.021829432,0.064343375,0.43027601,4.179877922,5.688495905,0.092686751,0.056098107,0.019439243,58.487,0.0,0.0,0.0,0.0,0.0,0.0,0.0,0.0,0.0,0.0,0.0,0.0,0.0,7.0,0.280999091,4.358,0.014,94.868,0.122,0.1006,0.0376,0.446,0.0538,1.051426976,17.918,37.028,0.342,0.394,7.266,0.17,0.172,0.302,35.218,1.082,1.257735656,1491.2,90.0,24.66666667,12.0,68.0,25.77777778,9.0,0.9375734337993009,191.9011111,163.1294444,192.0588889,216.7952778,190.9711806,62.93693949820005,327.1032415261252,450.5426570539234,577.1958866093184,354.9782691795657,105.33306049240954,76.25234917664505,78.379288490796,64.29396550610574,115.66108805726941,62.918379294318115,72.94332869509276,169.9340227161137,86.0001298991044,49.213028286904915,154.3601322,523.1527778,43.63221847,297.0,92.42819444,2.818632608,1.348327769,1.3266749884798505,1148.49,4000.668275,0.0,2206.476583,1214.405756,200.8730961,106913.2808,3.078757175,1.261077279,3.022995467,94.7027175165,57.62819444444473,18.180447263888883,24.43288265277776
2025-12-02 19:00:00,0.934812914,11.96063081,0.450374172,87.10455627,4.007996727,13.443,6.35,1.025,0.45,87.38,11.595,5.961,70.54,11.38,16.56,1.52,14.01213975,4.866666667,79.49,67.24,33.44,0.043,6.06,2.34,9.24,2.44,0.029,0.14,53.64,11.7,0.064,1.930693069,0.15,98.444,0.1,95.67,0.74,0.52,1.24,0.0,0.0,0.615,59.24233081,4.321412822,3.5927528,0.036016684,0.021805005,0.064058393,0.427308119,4.161720451,5.658206313,0.092116785,0.056016684,0.019406673,51.068,0.0,0.0,0.0,0.0,0.0,0.0,0.0,0.0,0.0,0.0,0.0,0.0,0.0,7.0,0.311485454,4.38,0.014,94.93734545,0.12,0.102363636,0.040709091,0.36,0.045581818,1.037298846,17.83945455,36.71963636,0.361818182,0.419454545,7.312363636,0.189454545,0.182363636,0.290545455,35.40290909,1.172,1.243853056,1486.381818,90.0,24.66666667,12.0,68.0,25.77777778,9.0,0.28954078361165614,189.5501393,156.5763231,176.0883008,205.8908078,182.0263928,63.063918618660615,326.9757207796266,449.6887421732785,583.0712862092952,356.52706272481885,103.47651466755937,72.67419756431904,78.41070799811126,65.35760119845742,113.49144942738178,68.58470844852019,73.45270429328738,169.74238221952612,86.31277487148594,52.46129214678392,159.5453557,522.6267409,43.11526089,297.0,87.82543175,2.811532766,1.348418485,1.3210897044022145,1161.191643,3997.95861,0.0,2225.822565,1230.493632,204.5597,107714.4825,3.054287072,1.245160728,2.954411382,95.38975963025,57.62819444444473,18.180447263888883,24.43288265277776
2025-12-02 20:00:00,0.934923865,11.94543045,0.450152269,87.11964568,3.973601757,13.66,6.35,1.025,0.45,87.38,11.595,6.049,70.54,11.38,16.56,1.52,14.80693241,4.866666667,79.49,67.24,33.44,0.043,6.06,2.34,9.24,2.44,0.029,0.14,53.64,11.7,0.064,1.930693069,0.15,98.707,0.1,95.67,0.74,0.52,1.24,0.0,0.0,0.622,59.31473376,4.291466648,3.574071822,0.035903466,0.02177104,0.06366213,0.423181321,4.136472826,5.616089199,0.091324259,0.055903466,0.019361386,50.987,0.0,0.0,0.0,0.0,0.0,0.0,0.0,0.0,0.0,0.0,0.0,0.0,0.0,7.0,0.16256557,4.38,0.014,94.93352727,0.12,0.107818182,0.042345455,0.36,0.042309091,1.015445321,17.86127273,36.23418182,0.389090909,0.441272727,7.317818182,0.211272727,0.187818182,0.268727273,35.68654545,1.292,1.22051029,1471.109091,90.0,24.66666667,12.0,68.0,25.77777778,9.0,0.7358302577756888,162.7905556,160.4302778,178.8608333,191.6236111,173.4263194,62.09449594224446,328.2361173003203,451.52565219093015,575.2681659320772,355.4107621629064,107.21087365948138,77.54828438680019,82.60044922460926,61.846666574251785,107.37984493024231,62.33509562632448,70.24027098216337,164.54370276918206,84.551746696937,49.12839270777604,160.2340242,524.0,42.79977389,297.0,92.40816667,2.842439844,1.348133064,1.3096921139991828,1141.136389,3999.377189,0.0,2184.888267,1198.682861,199.1115272,107178.4289,3.068993569,1.284190054,3.061045208,95.48100820650001,57.62819444444473,18.180447263888883,24.43288265277776
2025-12-02 21:00:00,0.934911504,11.94712389,0.450176991,87.1179646,3.977433628,15.82,6.35,1.025,0.45,87.38,11.595,7.029,70.54,11.38,16.56,1.52,15.06970919,4.866666667,79.49,67.24,33.44,0.043,6.06,2.34,9.24,2.44,0.029,0.14,53.64,11.7,0.064,1.930693069,0.15,114.979,0.1,95.67,0.74,0.52,1.24,0.0,0.0,0.755,59.34394568,4.279384468,3.566534735,0.035857786,0.021757336,0.063502252,0.42151631,4.126286338,5.599096492,0.091004504,0.055857786,0.019343115,58.616,0.0,0.0,0.0,0.0,0.0,0.0,0.0,0.0,0.0,0.0,0.0,0.0,0.0,7.0,0.342704944,4.385217391,0.014078261,94.94574783,0.12,0.10973913,0.041956522,0.34173913,0.041521739,1.009405021,17.84652174,36.12608696,0.389565217,0.447391304,7.309565217,0.214782609,0.187391304,0.262608696,35.78956522,1.319130435,1.213642158,1465.26087,90.0,24.66666667,12.0,68.0,25.77777778,9.0,-0.183983106397136,193.9602778,171.3436111,182.0761111,210.1613889,189.3853472,62.340309884657195,327.58865213069885,450.95664172474903,573.3301496070627,354.41252766049035,105.04473378237037,74.57843989468438,79.50414054870171,63.316475571163764,111.4747550818434,58.71670852781781,72.58007268798448,165.27970031214141,83.12876952042501,48.83858999057479,160.2998547,526.6305556,42.75677656,295.5611111,94.0095,2.821501981,1.348295206,1.3225498416323915,1161.231111,4000.885589,0.0,2191.503989,1205.999631,201.5374386,106447.8103,3.091675042,1.267498449,3.151170272,95.13000852275,57.62819444444473,18.180447263888883,24.43288265277776
2025-12-02 22:00:00,0.934874981,11.95212758,0.450250038,87.11299744,3.988755837,13.278,6.35,1.025,0.45,87.38,11.595,6.056,70.54,11.38,16.56,1.52,14.98409241,4.866666667,79.49,67.24,33.44,0.043,6.06,2.34,9.24,2.44,0.029,0.14,53.64,11.7,0.064,1.930693069,0.15,98.331,0.1,95.67,0.74,0.52,1.24,0.0,0.0,0.804,59.42195963,4.247117558,3.546406038,0.035735794,0.021720738,0.06307528,0.417069698,4.0990821,5.553715431,0.090150559,0.055735794,0.019294318,50.877,0.0,0.0,0.0,0.0,0.0,0.0,0.0,0.0,0.0,0.0,0.0,0.0,0.0,7.0,0.25528598,4.393913043,0.014208696,94.96866087,0.12,0.109304348,0.040217391,0.311304348,0.042391304,1.013906871,17.8073913,36.26956522,0.372173913,0.443043478,7.292173913,0.206086957,0.183043478,0.266956522,35.77217391,1.284347826,1.217757114,1465.695652,90.0,24.66666667,12.0,68.0,25.77777778,9.0,-1.2464589645632742,193.9052778,165.9188889,184.7438889,202.5594444,186.781875,61.773340021797054,327.23997999419936,450.76454762493097,580.671641812201,355.82286928373827,109.54556999802891,74.54513239819892,79.404428712607,64.86604246528192,110.532889894925,66.6246858883361,72.37714025090887,171.73338827471423,86.91861012413064,50.32905740892028,169.873545,530.0,43.07532981,295.0,88.20733333,2.845582539,1.348152983,1.309179430051137,1147.0825,4296.623661,0.0,2196.368942,1183.110367,197.9033522,106206.7872,3.32336565,1.287758717,3.129227733,96.2582447125,57.62819444444473,18.180447263888883,24.43288265277776
2025-12-02 23:00:00,0.934841527,11.95671083,0.450316946,87.10844764,3.999126703,13.283,6.35,1.025,0.45,87.38,11.595,6.034,70.54,11.38,16.56,1.52,14.67318063,4.866666667,79.49,67.24,33.44,0.043,6.06,2.34,9.24,2.44,0.029,0.14,53.64,11.7,0.064,1.930693069,0.15,98.164,0.1,95.67,0.74,0.52,1.24,0.0,0.0,0.429,59.33709343,4.28221859,3.568302712,0.035868501,0.02176055,0.063539754,0.421906872,4.128675786,5.603082478,0.091079509,0.055868501,0.019347401,49.856,0.0,0.0,0.0,0.0,0.0,0.0,0.0,0.0,0.0,0.0,0.0,0.0,0.0,7.0,0.303602017,4.38,0.01265,94.90985,0.13,0.11,0.0345,0.37,0.053,1.043811341,18.045,36.77,0.345,0.415,7.24,0.19,0.175,0.3,35.24,1.18,1.249287686,1475.0,90.0,24.66666667,12.0,68.0,25.77777778,9.0,-2.5470916972705595,171.9472222,161.3502778,177.8886111,202.7938889,178.495,61.19876757660876,326.95413380054634,450.58834903841307,579.996717569741,354.6518722473573,109.84772145086508,69.73352539771054,76.78304514643787,64.7977052785296,109.11908608272739,65.17514331216819,71.27051784255963,172.47038522298232,86.3696143356415,52.018895095389,158.1286664,530.0,43.72074272,295.0,92.79266667,2.840808183,1.347971514,1.288374246932103,1141.094722,4735.696694,0.0,2219.619092,1183.730056,196.5270053,105760.7039,3.663481294,1.282121184,3.078390217,94.702048298,57.62819444444473,18.180447263888883,24.43288265277776
2025-12-03 00:00:00,0.944889855,11.86167541,0.445771018,87.19343474,3.530840701,13.346,6.35,1.025,0.45,87.38,11.595,5.981,70.07,11.12,17.18,1.63,14.83729077,4.976666667,80.26666667,68.03,31.61,0.042,5.98,2.33,9.26,2.34,0.028,0.13,53.76,11.67,0.069,1.951505017,0.15,99.167,0.0,0.0,0.0,0.0,0.0,0.0,0.0,0.0,59.19874901,4.339438448,3.60399752,0.036084833,0.02182545,0.064296917,0.429792179,4.17691786,5.683558044,0.092593834,0.056084833,0.019433933,51.607,0.0,0.0,0.0,0.0,0.0,0.0,0.0,0.0,0.0,0.0,0.0,0.0,0.0,7.0,0.266811493,4.367241379,0.01252069,94.87765172,0.125517241,0.100862069,0.032172414,0.428275862,0.055758621,1.049833805,17.81758621,37.06137931,0.33,0.39,7.257931034,0.165517241,0.162758621,0.293793103,35.30655172,1.107241379,1.25541411,1478.206897,90.0,24.66666667,12.0,68.0,25.77777778,9.0,-4.284526018731043,177.6416667,147.2433333,166.4475,201.9222222,173.3136806,61.465569876082284,325.54564217963645,449.5495225533197,584.2716266568489,354.80259707998596,110.21720340385716,65.08033651241044,68.68263508409768,67.56243878142816,118.36869929050141,68.37365505328978,76.19682348024057,193.04271457155264,92.55994595802676,54.94495167630576,157.6422734,532.2361111,43.10110053,295.0,94.12,2.834390206,1.348156611,1.3010163414824933,1152.872222,4991.244731,0.0,2237.368131,1193.485372,199.2386653,106159.1981,3.835091567,1.286827176,3.110307331,94.63760122549999,57.62819444444473,18.180447263888883,24.43288265277776
2025-12-03 01:00:00,0.944813162,11.86980484,0.446307867,87.185382,3.552314675,13.22,6.35,1.025,0.45,87.38,11.595,5.889,70.07,11.12,17.18,1.63,14.89938919,4.976666667,80.26666667,68.03,31.61,0.042,5.98,2.33,9.26,2.34,0.028,0.13,53.76,11.67,0.069,1.951505017,0.15,99.001,0.0,0.0,0.0,0.0,0.0,0.0,0.0,0.0,59.17906136,4.347581343,3.609077208,0.036115619,0.021834686,0.064404668,0.430914329,4.183783136,5.695010434,0.092809336,0.056115619,0.019446248,51.756,0.0,0.0,0.0,0.0,0.0,0.0,0.0,0.0,0.0,0.0,0.0,0.0,0.0,7.0,0.244943537,4.362478632,0.013250427,94.86291197,0.123760684,0.09925641,0.031495726,0.45008547,0.056760684,1.045415547,17.63376068,37.07641026,0.314957265,0.382478632,7.302564103,0.163760684,0.16,0.283760684,35.46606838,1.106239316,1.251321401,1472.615385,90.0,24.66666667,12.0,68.0,25.77777778,9.0,-3.4048279191095787,208.3927778,164.2438889,187.5988889,229.3816667,197.4043056,61.578962173504905,324.8301136693433,449.07784087343305,589.1742227245551,355.69263641099394,109.15082147433621,65.73054250096581,69.44750033332497,68.14979518826505,113.91264364789879,69.82352675617486,72.2519248671262,178.59899607606286,88.84735746626471,54.593035423080565,168.9132709,534.0833333,43.043496,295.0,88.20733333,2.826706308,1.348063767,1.3069034303836018,1154.915833,5001.460017,0.0,2239.659886,1202.431342,200.2175592,106290.2822,3.838378033,1.282254601,3.103178028,96.13100839425,57.62819444444473,18.180447263888883,24.43288265277776
2025-12-03 02:00:00,0.944844428,11.86649065,0.446089005,87.18866492,3.543560209,13.37,6.35,1.025,0.45,87.38,11.595,5.823,70.07,11.12,17.18,1.63,15.19082144,4.976666667,80.26666667,68.03,31.61,0.042,5.98,2.33,9.26,2.34,0.028,0.13,53.76,11.67,0.069,1.951505017,0.15,98.745,0.0,0.0,0.0,0.0,0.0,0.0,0.0,0.0,59.1763974,4.348683172,3.60976455,0.036119785,0.021835936,0.064419248,0.431066169,4.184712088,5.696560075,0.092838496,0.056119785,0.019447914,51.943,0.0,0.0,0.0,0.0,0.0,0.0,0.0,0.0,0.0,0.0,0.0,0.0,0.0,7.0,0.2227532,4.352222222,0.013455556,94.82065556,0.128888889,0.102333333,0.029444444,0.491111111,0.061888889,1.05015985,17.63888889,37.15333333,0.294444444,0.372222222,7.333333333,0.168888889,0.16,0.288888889,35.37888889,1.101111111,1.257441045,1468.0,90.0,24.66666667,12.0,68.0,25.77777778,9.0,-3.0241099691096878,173.3413889,160.5361111,183.4047222,204.6527778,180.48375,60.75116013114621,326.41324898130273,450.56996421196186,582.4495091268964,354.80534065411814,112.58480972600736,69.58021406859936,73.15026845158286,65.14308068471355,110.71123202403487,65.92182029790621,70.78849620969459,177.52478124086932,88.4972346559597,52.11895399050263,163.7071332,534.3611111,43.49371714,295.0,92.79266667,2.848733264,1.347951667,1.2864529150794672,1143.325833,4990.937303,0.0,2218.548708,1176.028822,196.2231039,105609.8889,3.853278272,1.295235269,3.090985081,95.441195149,57.62819444444473,18.180447263888883,24.43288265277776
2025-12-03 03:00:00,0.944909301,11.85961413,0.445634895,87.19547657,3.525395808,15.601,6.35,1.025,0.45,87.38,11.595,6.743,70.07,11.12,17.18,1.63,14.93959197,4.976666667,80.26666667,68.03,31.61,0.042,5.98,2.33,9.26,2.34,0.028,0.13,53.76,11.67,0.069,1.951505017,0.15,115.445,0.0,0.0,0.0,0.0,0.0,0.0,0.0,0.0,59.13111892,4.367410546,3.621447033,0.036190588,0.021857176,0.064667058,0.433646935,4.200501141,5.722898765,0.093334117,0.056190588,0.019476235,59.584,0.0,0.0,0.0,0.0,0.0,0.0,0.0,0.0,0.0,0.0,0.0,0.0,0.0,7.0,0.379755939,4.357286822,0.01411938,94.82363256,0.133643411,0.105186047,0.027906977,0.474496124,0.063728682,1.064747835,17.73837209,37.30844961,0.286356589,0.366356589,7.412868217,0.17,0.16,0.300930233,35.04666667,1.110930233,1.276324403,1473.55814,90.0,24.66666667,12.0,68.0,25.77777778,9.0,-3.7616651126055842,196.8411111,170.1733333,188.7997222,229.0497222,196.2159722,60.97918125430861,325.26057322256844,449.9603312773975,582.3920999850858,353.9794506220358,110.31858040077995,66.0506115832372,70.06042251956046,66.37662377318583,111.9463326514039,63.10868317106784,70.94560042838367,175.1519208360168,86.55792348403506,52.81142938022045,158.7291965,530.0,43.51903703,295.0,94.12,2.823531486,1.348341056,1.299006889032393,1139.164167,5118.661264,0.0,2226.753275,1193.422386,196.6052336,105595.6306,3.945418411,1.273488864,3.083124367,94.78161853625,57.62819444444473,18.180447263888883,24.43288265277776
2025-12-03 04:00:00,0.944885122,11.86217702,0.445804143,87.19293785,3.532165725,13.275,6.35,1.025,0.45,87.38,11.595,5.785,70.07,11.12,17.18,1.63,15.34298236,4.976666667,80.26666667,68.03,31.61,0.042,5.98,2.33,9.26,2.34,0.028,0.13,53.76,11.67,0.069,1.951505017,0.15,98.985,0.0,0.0,0.0,0.0,0.0,0.0,0.0,0.0,59.09544587,4.382165077,3.630651182,0.036246371,0.021873911,0.064862298,0.435680216,4.212940689,5.743649938,0.093724596,0.056246371,0.019498548,50.631,0.0,0.0,0.0,0.0,0.0,0.0,0.0,0.0,0.0,0.0,0.0,0.0,0.0,7.0,0.249914399,4.366589147,0.014910078,94.83912093,0.138294574,0.107976744,0.026511628,0.441937984,0.064658915,1.082058539,17.86395349,37.4851938,0.281705426,0.361705426,7.505891473,0.17,0.16,0.314883721,34.64666667,1.124883721,1.298738148,1481.930233,90.0,24.66666667,12.0,68.0,25.77777778,9.0,-5.157935939615555,189.3744444,153.1638889,170.3611111,208.9427778,180.4605556,61.199820877920544,325.1011552720187,449.6579181584145,584.2262820274708,354.49546768091216,111.93467186296213,64.61357233515866,68.1740937812848,68.04848114966016,117.7849902287665,67.52578515052195,76.08170950012882,193.8625822895146,92.41387697726294,54.87726800869779,163.0151122,533.0666667,42.73592511,295.0,94.12,2.807958708,1.34820965,1.3056943207958753,1153.874167,5139.839594,0.0,2228.367731,1210.539311,200.0913769,105770.7619,3.9472692,1.262374542,3.090245625,95.3495023665,57.62819444444473,18.180447263888883,24.43288265277776
2025-12-03 05:00:00,0.944921548,11.8583159,0.445549163,87.19676255,3.521966527,15.296,6.35,1.025,0.45,87.38,11.595,6.845,70.07,11.12,17.18,1.63,15.38841265,4.976666667,80.26666667,68.03,31.61,0.042,5.98,2.33,9.26,2.34,0.028,0.13,53.76,11.67,0.069,1.951505017,0.15,115.313,0.0,0.0,0.0,0.0,0.0,0.0,0.0,0.0,59.09167853,4.383723267,3.63162321,0.036252262,0.021875679,0.064882917,0.435894945,4.214254399,5.745841419,0.093765833,0.056252262,0.019500905,58.027,0.0,0.0,0.0,0.0,0.0,0.0,0.0,0.0,0.0,0.0,0.0,0.0,0.0,7.0,0.253443535,4.276862745,0.014752941,94.98383529,0.13627451,0.107137255,0.027490196,0.392745098,0.060901961,1.096561872,17.93235294,37.69901961,0.291176471,0.36372549,7.476666667,0.16254902,0.16,0.32372549,34.38078431,1.12254902,1.31402194,1485.372549,90.0,24.66666667,12.0,68.0,25.77777778,9.0,-3.319582645874476,176.1202778,169.1708333,183.6702778,211.6130556,185.1436111,60.42037507916906,326.0540834267041,450.0631949267801,588.2796248619642,355.90512880523687,112.32473747705818,66.65379086568501,75.13660275269893,65.07112734558072,101.7122507258104,68.9334717967973,65.99747182813584,162.20130131537164,83.93572742951024,54.67134584394483,174.4572936,535.2694444,44.04064997,295.0,88.20733333,2.822177125,1.348232608,1.274556115929902,1156.750556,5227.533731,0.0,2235.784453,1203.871756,200.6108956,106264.4631,3.998131264,1.262757125,3.080616603,96.865591402,57.62819444444473,18.180447263888883,24.43288265277776
2025-12-03 06:00:00,0.94488533,11.86215505,0.445802692,87.19295962,3.532107677,13.299,6.35,1.025,0.45,87.38,11.595,5.91,70.07,11.12,17.18,1.63,15.54809699,4.976666667,80.26666667,68.03,31.61,0.042,5.98,2.33,9.26,2.34,0.028,0.13,53.76,11.67,0.069,1.951505017,0.15,98.77,0.0,0.0,0.0,0.0,0.0,0.0,0.0,0.0,59.24714072,4.319423422,3.591511776,0.036009162,0.021802749,0.064032068,0.427033965,4.160043188,5.655408367,0.092064136,0.056009162,0.019403665,49.551,0.0,0.0,0.0,0.0,0.0,0.0,0.0,0.0,0.0,0.0,0.0,0.0,0.0,7.0,0.195318707,4.129803922,0.014047059,95.20336471,0.130392157,0.104196078,0.029843137,0.333921569,0.054431373,1.109439886,17.96764706,37.93431373,0.308823529,0.369607843,7.376666667,0.150784314,0.16,0.329607843,34.19254902,1.110784314,1.325177863,1485.960784,90.0,24.66666667,12.0,68.0,25.77777778,9.0,-5.85092878649921,172.2917012,145.9273859,154.9,200.6423237,168.4403527,61.001420844952904,324.90797011459983,449.17488317012373,588.4163988647134,355.42901884618095,110.41199179063855,60.708636077075056,67.9845200648493,68.08223367991815,112.31452164083078,70.8585864554468,74.42188276087532,191.33068280507467,91.87637360455987,57.98600583551513,168.7492851,533.0746888,43.37270784,295.0,92.13726141,2.788157137,1.348083054,1.2958045303350658,1163.278423,5291.043257,0.0,2240.099394,1236.488432,203.9870203,106533.6859,4.031345365,1.242822523,3.04882005,96.10928027575,57.62819444444473,18.180447263888883,24.43288265277776
2025-12-03 07:00:00,0.944841147,11.86683843,0.446111972,87.18832042,3.544478884,15.486,6.35,1.025,0.45,87.38,11.595,7.026,70.07,11.12,17.18,1.63,16.41156457,4.976666667,80.26666667,68.03,31.61,0.042,5.98,2.33,9.26,2.34,0.028,0.13,53.76,11.67,0.069,1.951505017,0.15,115.098,0.0,0.0,0.0,0.0,0.0,0.0,0.0,0.0,59.32498398,4.287227109,3.571427119,0.035887437,0.021766231,0.06360603,0.422597082,4.13289847,5.610126595,0.09121206,0.055887437,0.019354975,59.007,0.0,0.0,0.0,0.0,0.0,0.0,0.0,0.0,0.0,0.0,0.0,0.0,0.0,7.0,0.291140751,4.22116129,0.014,95.14032258,0.133612903,0.100748387,0.02963871,0.308322581,0.052193548,1.109592861,17.90496774,37.91387097,0.346129032,0.37,7.391677419,0.16083871,0.16,0.326387097,34.16916129,1.153354839,1.325919239,1483.109677,90.0,24.66666667,12.0,68.0,25.77777778,9.0,-3.9091608479634203,203.1452282,172.259751,184.7605809,222.1921162,195.5894191,61.60163360037741,324.9186140597021,450.04513630722323,585.5047402966202,354.9802245954767,115.57424607574661,68.17823792074377,75.5833508847553,66.51194963024014,109.71123518813675,66.55965829629383,70.2412587387943,171.85274121017204,84.79416487600828,55.677053441219755,163.0249344,534.5435685,43.50272158,295.0,92.50903640277343,2.78776095,1.348708033,1.3205235193256433,1180.724066,5203.725017,0.0,2228.116768,1260.601552,210.44339,108703.4154,3.889893021,1.2304933,3.177059332,95.350803808,57.62819444444473,18.180447263888883,24.43288265277776
2025-12-03 08:00:00,0.935439257,11.87376339,0.425732095,87.19079735,3.743925719,15.401,7.85,1.025,0.45,87.165,11.81,6.835,70.26,11.24,16.98,1.52,16.02933599,4.976666667,80.26666667,68.03,31.61,0.0435,5.68,2.225,9.18,2.3,0.0285,0.135,53.915,11.775,0.0635,2.074486301,0.16,109.674,0.0,0.0,0.0,0.0,0.0,0.0,0.0,0.0,59.06151834,4.408557937,3.134217218,0.033523429,0.020057029,0.08084526,0.479035234,4.437253905,5.755361424,0.089328006,0.040570287,0.024704686,63.319,0.0,0.0,0.0,0.0,0.0,0.0,0.0,0.0,0.0,0.0,0.0,0.0,0.0,7.0,0.043224961,4.329548387,0.014,95.05709677,0.137483871,0.097264516,0.029251613,0.285096774,0.050258065,1.108836906,17.83529032,37.87516129,0.38483871,0.37,7.414903226,0.172451613,0.16,0.322516129,34.15754839,1.199806452,1.325916719,1480.012903,90.0,24.66666667,12.0,68.0,25.77777778,9.0,-2.4481864202004715,163.4138889,158.8172222,174.7136111,197.5375,173.6205556,61.772093357324366,325.68029909142126,450.2317855698899,590.3235522730838,356.80610229170037,117.35331869091172,70.4139806231229,81.24697388938048,64.76061765193616,103.056478375479,72.92180924697854,66.50029663095356,164.29650045324257,84.01877853659784,58.252562604016696,179.0293815,536.375,43.40949506,295.0,89.53466667,2.778979331,1.348071036,1.305837870026881,1180.205,5193.399603,0.0,2242.856153,1294.29115,215.0255108,110851.4733,3.807057758,1.226039176,3.093991108,97.47139304875,57.62819444444473,18.180447263888883,24.43288265277776
2025-12-03 09:00:00,0.935492532,11.87543268,0.425820887,87.18907479,3.749253221,17.542,7.85,1.025,0.45,87.165,11.81,7.787,70.26,11.24,16.98,1.52,16.91393312,4.976666667,80.26666667,68.03,31.61,0.0435,5.68,2.225,9.18,2.3,0.0285,0.135,53.915,11.775,0.0635,2.074486301,0.16,131.218,0.0,0.0,0.0,0.0,0.0,0.0,0.0,0.421,59.76728581,4.102744388,3.031518638,0.032952881,0.019885864,0.077307864,0.431907997,4.175372526,5.369100654,0.081340338,0.038858644,0.024590576,66.237,0.0,0.0,0.0,0.0,0.0,0.0,0.0,0.0,0.0,0.0,0.0,0.0,0.0,7.0,-0.088669402,4.407,0.014175,95.01735,0.13825,0.09745,0.031625,0.249,0.04515,1.106660183,17.7305,37.80975,0.42575,0.37525,7.458,0.18875,0.16175,0.31825,34.16575,1.25625,1.324947406,1474.5,90.0,24.66666667,12.0,68.0,25.77777778,9.0,-3.938760783420591,166.2263889,143.8130556,161.8227778,194.5605556,166.6056944,62.28105384158255,325.045471604527,449.78817611114937,587.7810261820173,355.7389802773501,116.65143893071999,67.85017082115742,75.21895573171011,66.9533307362653,114.15192112560447,72.12850249955011,73.64112952534106,188.34663407803782,90.46794840186658,58.84401565786839,161.67326,540.0,42.74042344,295.0,94.41567482148385,2.800692761,1.348368214,1.3248643845185983,1205.1725,5200.133258,0.0,2241.387475,1270.749364,216.9024914,110509.8475,3.824604094,1.262269199,3.198149786,95.17170695,57.62819444444473,18.180447263888883,24.43288265277776
2025-12-03 10:00:00,0.935343272,11.87075587,0.425572121,87.19390086,3.734327246,13.415,7.85,1.025,0.45,87.165,11.81,5.812,70.26,11.24,16.98,1.52,14.56641612,4.976666667,80.26666667,68.03,31.61,0.0435,5.68,2.225,9.18,2.3,0.0285,0.135,53.915,11.775,0.0635,2.074486301,0.16,98.523,0.0,0.0,0.0,0.0,0.0,0.0,0.0,0.542,59.74167864,4.113840137,3.035244822,0.032973582,0.019892075,0.077436211,0.433617902,4.184874297,5.383115248,0.081630153,0.038920747,0.024594716,50.118,0.0,0.0,0.0,0.0,0.0,0.0,0.0,0.0,0.0,0.0,0.0,0.0,0.0,7.0,0.137891641,4.427,0.014675,95.05835,0.13325,0.10445,0.039125,0.189,0.03415,1.101844892,17.5605,37.69475,0.47075,0.39025,7.538,0.21375,0.16675,0.31325,34.21075,1.33125,1.322182623,1464.5,90.0,24.66666667,12.0,68.0,25.77777778,9.0,-4.72553451434699,160.355,134.8438889,144.2975,182.4202778,155.4791667,62.37829973088044,325.2570872992221,448.52676291612784,591.1603603332633,356.2214116457981,112.34222023684008,61.68460671010203,72.39342360112605,68.5248272528166,117.98092936906528,76.08422226241154,76.64669754652294,191.22386587502308,91.20707130765413,61.452187046863905,141.8521219,540.0,43.67869306,295.0,93.01343654698269,2.788363181,1.348216939,1.3010773335129706,1190.0975,5193.011072,0.0,2291.572736,1268.390425,213.1209592,109468.6472,3.860401106,1.235518663,2.911353853,92.54540615175,57.62819444444473,18.180447263888883,24.43288265277776
2025-12-03 11:00:00,0.934974221,11.85919225,0.424957035,87.20583352,3.69742209,17.456,7.85,1.025,0.45,87.165,11.81,7.958,70.26,11.24,16.98,1.52,17.41349445,4.976666667,80.26666667,68.03,31.61,0.0435,5.68,2.225,9.18,2.3,0.0285,0.135,53.915,11.775,0.0635,2.074486301,0.16,131.463,0.0,0.0,0.0,0.0,0.0,0.0,0.0,0.822,59.68491351,4.13843683,3.043504906,0.033019472,0.019905842,0.077720725,0.437408362,4.205937509,5.41418234,0.082272604,0.039058415,0.024603894,66.25,0.0,0.0,0.0,0.0,0.0,0.0,0.0,0.0,0.0,0.0,0.0,0.0,0.0,7.0,0.231924406,4.437789474,0.015442105,95.07416842,0.132210526,0.107452632,0.043557895,0.161052632,0.028326316,1.103034156,17.38368421,37.68631579,0.491157895,0.395578947,7.676210526,0.227789474,0.167789474,0.312210526,34.16705263,1.382210526,1.327723909,1459.768421,90.0,24.66666667,12.0,68.0,25.77777778,9.0,-4.530845236327735,146.2944444,145.0469444,152.1183333,171.7330556,153.7981944,60.98727244728659,326.7610128419269,450.33155606546427,585.2466262758012,355.7095976218226,116.50977753460761,66.93607003335816,76.44928991162118,65.27955277739774,108.67454711145962,70.86422421936638,72.30567685669601,183.23627976584703,89.05770364777068,57.22719755765328,162.5290814,540.0,42.66020053,295.0,93.8822463635507,2.779429394,1.348011356,1.2863030644490203,1229.868056,5210.188369,0.0,2238.247964,1262.062247,217.2041694,108284.1792,3.916029544,1.220027889,3.310402208,95.2851032855,57.62819444444473,18.180447263888883,24.43288265277776
2025-12-03 12:00:00,0.93505343,11.86167415,0.425089051,87.20327242,3.705343039,12.914,7.85,1.025,0.45,87.165,11.81,6.18,70.26,11.24,16.98,1.52,17.48833401,4.976666667,80.26666667,68.03,31.61,0.0435,5.68,2.225,9.18,2.3,0.0285,0.135,53.915,11.775,0.0635,2.074486301,0.16,98.27,0.0,0.0,0.0,0.0,0.0,0.0,0.0,0.603,59.70853057,4.128203407,3.040068308,0.033000379,0.019900114,0.077602353,0.435831346,4.197174187,5.401256916,0.082005313,0.039001138,0.024600076,50.067,0.0,0.0,0.0,0.0,0.0,0.0,0.0,0.0,0.0,0.0,0.0,0.0,0.0,7.0,0.177203098,4.431473684,0.016705263,95.04322105,0.138526316,0.103031579,0.042294737,0.192631579,0.032115789,1.115374734,17.19421053,37.87578947,0.465894737,0.382947368,7.922526316,0.221473684,0.161473684,0.318526316,33.95863158,1.388526316,1.348690751,1464.821053,90.0,24.66666667,12.0,68.0,25.77777778,9.0,-6.60885855404679,162.8272222,143.6797222,143.9844444,181.7425,158.0584722,61.016806786090555,325.384494306372,450.20995406731123,583.327289707081,354.801705441879,115.70628880215565,63.64990788601875,71.77169247791414,66.93662621919444,112.51047652258023,68.16013028510635,76.04039843318404,197.35320773246417,92.26922942910387,58.017020900335666,181.0870817,544.3611111,42.67225831,295.0,96.57416667,2.745683781,1.347881086,1.3117398417259634,1194.515,5301.812525,0.0,2213.924461,1296.238319,214.4244253,108427.5614,3.978840356,1.199847179,3.341764722,97.74403832525,57.62819444444473,18.180447263888883,24.43288265277776
2025-12-03 13:00:00,0.934910345,11.8571908,0.424850575,87.20789885,3.691034483,15.225,7.85,1.025,0.45,87.165,11.81,7.389,70.26,11.24,16.98,1.52,17.78893351,4.976666667,80.26666667,68.03,31.61,0.0435,5.68,2.225,9.18,2.3,0.0285,0.135,53.915,11.775,0.0635,2.074486301,0.16,114.797,0.0,0.0,0.0,0.0,0.0,0.0,0.0,0.706,59.58719652,4.180778224,3.05772403,0.033098467,0.01992954,0.078210494,0.443933361,4.242196278,5.467662048,0.083378536,0.039295401,0.024619693,60.985,0.0,0.0,0.0,0.0,0.0,0.0,0.0,0.0,0.0,0.0,0.0,0.0,0.0,7.0,0.25993443,4.370857143,0.016342857,95.02581429,0.143285714,0.102985714,0.0374,0.262428571,0.040885714,1.112351908,17.334,37.897,0.410714286,0.38,7.789428571,0.210142857,0.163285714,0.323285714,34.071,1.317714286,1.341039459,1473.228571,90.0,24.66666667,12.0,68.0,25.77777778,9.0,-5.666292405030802,191.7147222,160.3405556,162.2586111,205.7036111,180.004375,61.82054092446302,324.8380037329364,450.4080516473908,579.4611756775288,353.62984629440695,117.00155883456802,66.58389874257672,73.79829625815134,66.77006495399735,115.40564733898236,62.90604253710076,75.58470610545513,189.57906819413512,88.2301066917861,56.65636969984739,178.2004433,543.7222222,42.29184833,295.0,99.82541667,2.784754322,1.348291014,1.3394243470311427,1203.530278,5226.345831,0.0,2212.087858,1276.973925,216.0680181,109822.0708,3.874686892,1.230016162,3.415155597,97.36155873725,57.62819444444473,18.180447263888883,24.43288265277776
