Repository: saikumar-voptimai/evonith_bf_webapp

# Evonith BF2 — Blast Furnace Intelligence Platform

Monitoring, modelling and optimisation of **Blast Furnace 2 (BF2)** at Evonith Steel: live telemetry from InfluxDB,
manual plant reports from Neon PostgreSQL, a two-zone energy model of the furnace, blend and fuel optimisers, a
conversational assistant (FurnaceMind) and a live digital twin evaluated every hour.

The platform has three deployable parts that share one Python service layer, plus the shared data library:

| Part | Path | What it is |
|---|---|---|
| **Streamlit app** (legacy) | `src/app.py`, `src/custom_pages/` | The original 11-page dashboard; still the home of the model pages. Served under `/legacy` in production |

File: src/assets/data/V10_df_filtered.csv (part 48 of 166)
datetime,Hot Blast PressureBar,Hot Blast Temp.oC,Hot Blast VolumeNm3/Hr.,O2 Enrichment %,OxygenFlowNm3/Hr.,PermeabilityKgs/Hr.,RAFToC,SteamKgs/Hr.,TopPressureBar,TuyereVelocitym/s,Differential PressureTotalBar,Charges/Hrs.,StockRodLevel,COKE_ASH%,COKE_FC%,COKE_IM%,COKE_MOIST%,COKE_MT,COKE_VM%,NUTCOKE_ASH%,NUTCOKE_FC%,NUTCOKE_IM%,NUTCOKE_MOIST%,NUTCOKE_MT,NUTCOKE_VM%,PCI_2_%Ash,PCI_2_%FC,PCI_2_%IM,PCI_2_MT,PCI_2_%VM,Sinter_SP_MT,Sinter_SP_02_Al2O3%,Sinter_SP_02_Basicity,Sinter_SP_02_CaO%,Sinter_SP_02_Cold_Strength_AI,Sinter_SP_02_Cold_strength_TI,Sinter_SP_02_Fe(T)%,Sinter_SP_02_FeO%,Sinter_SP_02_Hot_strength_RDI,Sinter_SP_02_Hot_strength_RI,Sinter_SP_02_K2O%,Sinter_SP_02_MgO%,Sinter_SP_02_MnO%,Sinter_SP_02_Na2O%,Sinter_SP_02_P%,Sinter_SP_02_SiO2%,Sinter_SP_02_TiO2%,ORE_%Al2O3,ORE_%CaO,ORE_%Fe(T),ORE_%K2O,ORE_%LOI,ORE_%MgO,ORE_%MnO,ORE_MT,ORE_%Na2O,ORE_%P,ORE_%SiO2,ORE_%TiO2,ORE_%TM,Geomin Type,FLUX_Al2O3%,FLUX_CaO%,FLUX_Fe2O3%,FLUX_LOI%,FLUX_MgO%,FLUX_MT,FLUX_SiO2%,FLUX_TM%,COKE_DISCHARGE_TIME,WEIGHTED_COKE_ANGLE,TOTAL_COKE_PORTIONS,NON_COKE_DISCHARGE_TIME,WEIGHTED_NON_COKE_ANGLE,TOTAL_NON_COKE_PORTIONS,UnitCost Lakhs/Thm,ActualKg/Thm.,FurnaceTopGasAnalysisCO2ETACO,Act. Fuel RateKg/Thm.,Coke Rate Kg/Thm,ProductionTonnesPerHr
2024-05-23 03:00:00,2.68,1158.0,118412.0,2.380477707,3499.0,1431.0,2282.0,0.0,1.3,262.0,1.38,7.0,1.3,10.52,88.12,0.4,3.6,289.3356667,0.96,10.78,87.76,0.43,6.6,19.511666667,1.03,10.18,69.74,1.1,98.86666667,18.98,983.1063333,1.905,1.954442054,9.645,5.133333333,79.93444444,56.365,10.22,30.78923077,69.12,0.109,1.78,0.35,0.045,0.075,4.935,0.18,3.64,0.07,62.48,0.056,3.68,0.04,0.03,134.0766667,0.022,0.068,2.72,0.219,4.4,2.0,0.92,0.0,0.76,1.34,0.0,21.38,96.1,0.1,82.5,25.54545455,11.0,60.0,28.0,8.0,118.74000000000001,132.0,42.62068966,537.0,405.0,92.42424242
2024-05-23 04:00:00,2.66,1153.0,118643.0,2.3765241,3500.0,1447.0,2286.0,0.0,1.3,263.0,1.36,7.0,1.3,10.52,88.12,0.4,3.6,289.3356667,0.96,10.78,87.76,0.43,6.6,19.511666667,1.03,10.18,69.74,1.1,98.86666667,18.98,983.1063333,1.905,1.954442054,9.645,5.133333333,79.93444444,56.365,10.22,30.78923077,69.12,0.109,1.78,0.35,0.045,0.075,4.935,0.18,3.64,0.07,62.48,0.056,3.68,0.04,0.03,134.0766667,0.022,0.068,2.72,0.219,4.4,2.0,0.92,0.0,0.76,1.34,0.0,21.38,96.1,0.1,82.5,25.54545455,11.0,60.0,28.0,8.0,118.475,130.0,42.38673517,535.0,405.0,89.23076923
2024-05-23 05:00:00,2.68,1148.0,118522.0,2.378948949,3500.0,1424.0,2286.0,0.0,1.3,260.0,1.38,7.0,1.3,10.52,88.12,0.4,3.6,289.3356667,0.96,10.78,87.76,0.43,6.6,19.511666667,1.03,10.18,69.74,1.1,98.86666667,18.98,983.1063333,1.905,1.954442054,9.645,5.133333333,79.93444444,56.365,10.22,30.78923077,69.12,0.109,1.78,0.35,0.045,0.075,4.935,0.18,3.64,0.07,62.48,0.056,3.68,0.04,0.03,134.0766667,0.022,0.068,2.72,0.219,4.4,2.0,0.92,0.0,0.76,1.34,0.0,21.38,96.1,0.1,82.5,25.54545455,11.0,60.0,28.0,8.0,118.74000000000001,132.0,41.94826381,537.0,405.0,88.25757576
2024-05-23 07:00:00,2.65,1149.0,117080.0,2.408232301,3500.0,1443.0,2270.0,0.0,1.3,259.0,1.35,7.0,1.3,10.52,88.12,0.4,3.6,289.3356667,0.96,10.78,87.76,0.43,6.6,19.511666667,1.03,10.18,69.74,1.1,98.86666667,18.98,983.1063333,1.905,1.954442054,9.645,5.133333333,79.93444444,56.365,10.22,30.78923077,69.12,0.109,1.78,0.35,0.045,0.075,4.935,0.18,3.64,0.07,62.48,0.056,3.68,0.04,0.03,134.0766667,0.022,0.068,2.72,0.219,4.4,2.0,0.92,0.0,0.76,1.34,0.0,21.38,96.1,0.1,82.5,25.54545455,11.0,60.0,28.0,8.0,119.005,134.0,41.83649567,539.0,405.0,90.59701493
2024-05-23 08:00:00,2.64,1156.0,116384.0,2.422625786,3500.0,1449.0,2270.0,0.0,1.3,260.0,1.34,8.0,1.3,10.58,88.09,0.36,3.3,289.3356667,0.97,10.66,87.87,0.44,6.0,19.511666667,1.03,10.28,69.86,1.04,98.86666667,18.82,983.1063333,1.875,1.965166667,9.865,5.133333333,79.93444444,56.145,10.02,30.21384615,69.12,0.114,1.86,0.38,0.0455,0.0735,5.02,0.18,3.94,0.39,62.0,0.021,3.4,0.09,0.04,134.0766667,0.039,0.071,2.65,0.302,3.8,2.0,0.79,0.0,0.72,1.28,0.0,21.38,96.62,0.1,82.5,25.54545455,11.0,60.0,28.0,8.0,119.4025,137.0,43.00023294,542.0,405.0,90.65693431
2024-05-23 09:00:00,2.65,1149.0,116686.0,2.416359261,3500.0,1433.0,2275.0,0.0,1.3,257.0,1.35,7.0,1.3,10.58,88.09,0.36,3.3,289.3356667,0.97,10.66,87.87,0.44,6.0,19.511666667,1.03,10.28,69.86,1.04,98.86666667,18.82,983.1063333,1.875,1.965166667,9.865,5.133333333,79.93444444,56.145,10.02,30.21384615,69.12,0.114,1.86,0.38,0.0455,0.0735,5.02,0.18,3.94,0.39,62.0,0.021,3.4,0.09,0.04,134.0766667,0.039,0.071,2.65,0.302,3.8,2.0,0.79,0.0,0.72,1.28,0.0,21.38,96.62,0.1,82.5,25.54545455,11.0,60.0,28.0,8.0,119.4025,137.0,43.42105263,542.0,405.0,87.88321168
2024-05-23 10:00:00,2.62,1156.0,116933.0,2.41125804,3500.0,1481.0,2261.0,0.0,1.3,262.0,1.32,7.0,1.3,10.58,88.09,0.36,3.3,289.3356667,0.97,10.66,87.87,0.44,6.0,19.511666667,1.03,10.28,69.86,1.04,98.86666667,18.82,983.1063333,1.875,1.965166667,9.865,5.133333333,79.93444444,56.145,10.02,30.21384615,69.12,0.114,1.86,0.38,0.0455,0.0735,5.02,0.18,3.94,0.39,62.0,0.021,3.4,0.09,0.04,134.0766667,0.039,0.071,2.65,0.302,3.8,2.0,0.79,0.0,0.72,1.28,0.0,21.38,96.62,0.1,82.5,25.54545455,11.0,60.0,28.0,8.0,119.535,138.0,44.04026539,543.0,405.0,94.20289855
2024-05-23 11:00:00,2.68,1152.0,117273.0,2.403584698,3499.0,1399.0,2256.0,0.0,1.3,258.0,1.38,7.0,1.3,10.58,88.09,0.36,3.3,289.3356667,0.97,10.66,87.87,0.44,6.0,19.511666667,1.03,10.28,69.86,1.04,98.86666667,18.82,983.1063333,1.875,1.965166667,9.865,5.133333333,79.93444444,56.145,10.02,30.21384615,69.12,0.114,1.86,0.38,0.0455,0.0735,5.02,0.18,3.94,0.39,62.0,0.021,3.4,0.09,0.04,134.0766667,0.039,0.071,2.65,0.302,3.8,2.0,0.79,0.0,0.72,1.28,0.0,21.38,96.62,0.1,82.5,25.54545455,11.0,60.0,28.0,8.0,119.1375,135.0,43.73998627,540.0,405.0,94.07407407
2024-05-23 12:00:00,2.66,1152.0,117399.0,2.40169229,3500.0,1441.0,2263.0,0.0,1.3,260.0,1.36,8.0,1.3,10.58,88.09,0.36,3.3,289.3356667,0.97,10.66,87.87,0.44,6.0,19.511666667,1.03,10.28,69.86,1.04,98.86666667,18.82,983.1063333,1.875,1.965166667,9.865,5.133333333,79.93444444,56.145,10.02,30.21384615,69.12,0.114,1.86,0.38,0.0455,0.0735,5.02,0.18,3.94,0.39,62.0,0.021,3.4,0.09,0.04,134.0766667,0.039,0.071,2.65,0.302,3.8,2.0,0.79,0.0,0.72,1.28,0.0,21.38,96.62,0.1,82.5,25.54545455,11.0,60.0,28.0,8.0,119.535,138.0,43.29296693,543.0,405.0,94.27536232
2024-05-23 13:00:00,2.65,1158.0,116713.0,2.415800587,3500.0,1445.0,2255.0,0.0,1.3,260.0,1.35,7.0,1.3,10.58,88.09,0.36,3.3,289.3356667,0.97,10.66,87.87,0.44,6.0,19.511666667,1.03,10.28,69.86,1.04,98.86666667,18.82,983.1063333,1.875,1.965166667,9.865,5.133333333,79.93444444,56.145,10.02,30.21384615,69.12,0.114,1.86,0.38,0.0455,0.0735,5.02,0.18,3.94,0.39,62.0,0.021,3.4,0.09,0.04,134.0766667,0.039,0.071,2.65,0.302,3.8,2.0,0.79,0.0,0.72,1.28,0.0,21.38,96.62,0.1,82.5,25.54545455,11.0,60.0,28.0,8.0,119.4025,137.0,43.40977531,542.0,405.0,94.16058394
2024-05-23 14:00:00,2.65,1163.0,117038.0,2.409096023,3500.0,1444.0,2269.0,0.0,1.3,261.0,1.35,7.0,1.3,10.58,88.09,0.36,3.3,289.3356667,0.97,10.66,87.87,0.44,6.0,19.511666667,1.03,10.28,69.86,1.04,98.86666667,18.82,983.1063333,1.875,1.965166667,9.865,5.133333333,79.93444444,56.145,10.02,30.21384615,69.12,0.114,1.86,0.38,0.0455,0.0735,5.02,0.18,3.94,0.39,62.0,0.021,3.4,0.09,0.04,134.0766667,0.039,0.071,2.65,0.302,3.8,2.0,0.79,0.0,0.72,1.28,0.0,21.38,96.62,0.1,82.5,25.54545455,11.0,60.0,28.0,8.0,119.9325,141.0,42.51858736,546.0,405.0,87.37588652
2024-05-23 15:00:00,2.68,1158.0,118011.0,2.388561983,3499.0,1430.0,2283.0,0.0,1.3,261.0,1.38,8.0,1.3,10.58,88.09,0.36,3.3,289.3356667,0.97,10.66,87.87,0.44,6.0,19.511666667,1.03,10.28,69.86,1.04,98.86666667,18.82,983.1063333,1.875,1.965166667,9.865,5.133333333,79.93444444,56.145,10.02,30.21384615,69.12,0.114,1.86,0.38,0.0455,0.0735,5.02,0.18,3.94,0.39,62.0,0.021,3.4,0.09,0.04,134.0766667,0.039,0.071,2.65,0.302,3.8,2.0,0.79,0.0,0.72,1.28,0.0,21.38,96.62,0.1,82.5,25.54545455,11.0,60.0,28.0,8.0,118.74000000000001,132.0,43.556878,537.0,405.0,91.43939394
2024-05-23 16:00:00,2.65,1159.0,117838.0,2.39274995,3500.0,1458.0,2284.0,0.0,1.3,263.0,1.35,7.0,1.3,10.6,88.03,0.39,3.6,289.3356667,0.98,10.72,87.82,0.42,6.3,19.511666667,1.04,10.49,69.29,1.02,98.86666667,19.2,983.1063333,1.825,2.016223133,9.94,5.133333333,79.93444444,56.12,10.275,30.50153846,69.12,0.1095,1.895,0.415,0.046,0.072,4.93,0.18,4.38,0.22,62.13,0.034,3.31,0.07,0.06,134.0766667,0.036,0.084,2.52,0.26,3.6,2.0,0.48,0.0,0.49,1.4,0.0,21.38,95.44,0.1,82.5,25.54545455,11.0,60.0,28.0,8.0,118.6075,131.0,42.83413849,536.0,405.0,91.29770992
2024-05-23 17:00:00,2.64,1170.0,117684.0,2.395195156,3499.0,1460.0,2262.0,0.0,1.3,265.0,1.34,8.0,1.3,10.6,88.03,0.39,3.6,289.3356667,0.98,10.72,87.82,0.42,6.3,19.511666667,1.04,10.49,69.29,1.02,98.86666667,19.2,983.1063333,1.825,2.016223133,9.94,5.133333333,79.93444444,56.12,10.275,30.50153846,69.12,0.1095,1.895,0.415,0.046,0.072,4.93,0.18,4.38,0.22,62.13,0.034,3.31,0.07,0.06,134.0766667,0.036,0.084,2.52,0.26,3.6,2.0,0.48,0.0,0.49,1.4,0.0,21.38,95.44,0.1,82.5,25.54545455,11.0,60.0,28.0,8.0,119.1375,135.0,43.4743065,540.0,405.0,97.55555556
2024-05-23 18:00:00,2.67,1163.0,117402.0,2.400945163,3499.0,1424.0,2253.0,0.0,1.3,261.0,1.37,7.0,1.3,10.6,88.03,0.39,3.6,289.3356667,0.98,10.72,87.82,0.42,6.3,19.511666667,1.04,10.49,69.29,1.02,98.86666667,19.2,983.1063333,1.825,2.016223133,9.94,5.133333333,79.93444444,56.12,10.275,30.50153846,69.12,0.1095,1.895,0.415,0.046,0.072,4.93,0.18,4.38,0.22,62.13,0.034,3.31,0.07,0.06,134.0766667,0.036,0.084,2.52,0.26,3.6,2.0,0.48,0.0,0.49,1.4,0.0,21.38,95.44,0.1,82.5,25.54545455,11.0,60.0,28.0,8.0,119.6675,139.0,43.10661765,544.0,405.0,93.45323741
2024-05-23 19:00:00,2.66,1174.0,115951.0,2.43097313,3499.0,1411.0,2241.0,0.0,1.29,260.0,1.37,7.0,1.3,10.6,88.03,0.39,3.6,289.3356667,0.98,10.72,87.82,0.42,6.3,19.511666667,1.04,10.49,69.29,1.02,98.86666667,19.2,983.1063333,1.825,2.016223133,9.94,5.133333333,79.93444444,56.12,10.275,30.50153846,69.12,0.1095,1.895,0.415,0.046,0.072,4.93,0.18,4.38,0.22,62.13,0.034,3.31,0.07,0.06,134.0766667,0.036,0.084,2.52,0.26,3.6,2.0,0.48,0.0,0.49,1.4,0.0,21.38,95.44,0.1,82.5,25.54545455,11.0,60.0,28.0,8.0,119.8,140.0,42.27906977,545.0,405.0,99.5
2024-05-23 20:00:00,2.68,1150.0,115259.0,2.44625848,3500.0,1385.0,2255.0,0.0,1.29,253.0,1.39,7.0,1.3,10.6,88.03,0.39,3.6,289.3356667,0.98,10.72,87.82,0.42,6.3,19.511666667,1.04,10.49,69.29,1.02,98.86666667,19.2,983.1063333,1.825,2.016223133,9.94,5.133333333,79.93444444,56.12,10.275,30.50153846,69.12,0.1095,1.895,0.415,0.046,0.072,4.93,0.18,4.38,0.22,62.13,0.034,3.31,0.07,0.06,134.0766667,0.036,0.084,2.52,0.26,3.6,2.0,0.48,0.0,0.49,1.4,0.0,21.38,95.44,0.1,82.5,25.54545455,11.0,60.0,28.0,8.0,120.065,142.0,42.1512296,547.0,405.0,87.53521127
2024-05-23 21:00:00,2.66,1173.0,116516.0,2.419882781,3500.0,1424.0,2250.0,0.0,1.3,261.0,1.36,7.0,1.3,10.6,88.03,0.39,3.6,289.3356667,0.98,10.72,87.82,0.42,6.3,19.511666667,1.04,10.49,69.29,1.02,98.86666667,19.2,983.1063333,1.825,2.016223133,9.94,5.133333333,79.93444444,56.12,10.275,30.50153846,69.12,0.1095,1.895,0.415,0.046,0.072,4.93,0.18,4.38,0.22,62.13,0.034,3.31,0.07,0.06,134.0766667,0.036,0.084,2.52,0.26,3.6,2.0,0.48,0.0,0.49,1.4,0.0,21.38,95.44,0.1,82.5,25.54545455,11.0,60.0,28.0,8.0,119.005,134.0,43.47826087,539.0,405.0,100.9701493
2024-05-23 22:00:00,2.7,1137.0,116816.0,2.42319918,3499.0,1387.0,2255.0,396.0,1.3,253.0,1.4,7.0,1.3,10.6,88.03,0.39,3.6,289.3356667,0.98,10.72,87.82,0.42,6.3,19.511666667,1.04,10.49,69.29,1.02,98.86666667,19.2,983.1063333,1.825,2.016223133,9.94,5.133333333,79.93444444,56.12,10.275,30.50153846,69.12,0.1095,1.895,0.415,0.046,0.072,4.93,0.18,4.38,0.22,62.13,0.034,3.31,0.07,0.06,134.0766667,0.036,0.084,2.52,0.26,3.6,2.0,0.48,0.0,0.49,1.4,0.0,21.38,95.44,0.1,82.5,25.54545455,11.0,60.0,28.0,8.0,118.475,130.0,43.29466357,535.0,405.0,85.38461538
2024-05-23 23:00:00,2.68,1134.0,118055.0,2.397244142,3499.0,1433.0,2266.0,379.0,1.3,256.0,1.38,8.0,1.3,10.48,88.14,0.4,3.6,288.239,0.98,10.7,87.8,0.45,6.8,19.664333329999998,1.05,10.27,69.86,0.98,97.32666667,18.89,978.504,1.84,1.955964023,9.75,5.067777778,79.46555556,56.215,9.585,31.65230769,69.12,0.1065,1.86,0.4,0.045,0.0745,4.985,0.175,4.3,0.12,62.24,0.034,3.68,0.05,0.04,110.3566667,0.027,0.094,2.28,0.205,4.2,2.0,1.01,0.0,0.88,1.38,0.0,19.48666667,96.05,0.1,82.5,25.54545455,11.0,60.0,28.0,8.0,118.475,130.0,43.18026045,535.0,405.0,89.23076923
2024-05-24 00:00:00,2.66,1149.0,116031.0,2.845588375,4099.0,1427.0,2269.0,0.0,1.3,258.0,1.36,7.0,1.3,10.48,88.14,0.4,3.6,288.239,0.98,10.7,87.8,0.45,6.8,19.664333329999998,1.05,10.27,69.86,0.98,97.32666667,18.89,978.504,1.84,1.955964023,9.75,5.067777778,79.46555556,56.215,9.585,31.65230769,69.12,0.1065,1.86,0.4,0.045,0.0745,4.985,0.175,4.3,0.12,62.24,0.034,3.68,0.05,0.04,110.3566667,0.027,0.094,2.28,0.205,4.2,2.0,1.01,0.0,0.88,1.38,0.0,19.48666667,96.05,0.1,82.5,25.54545455,11.0,60.0,28.0,8.0,119.8,140.0,42.37867396,545.0,405.0,92.14285714
2024-05-24 03:00:00,2.35,1109.0,96557.0,2.218256452,2627.0,1323.0,2186.0,924.0,1.13,226.0,1.22,7.0,1.3,10.48,88.14,0.4,3.6,288.239,0.98,10.7,87.8,0.45,6.8,19.664333329999998,1.05,10.27,69.86,0.98,97.32666667,18.89,978.504,1.84,1.955964023,9.75,5.067777778,79.46555556,56.215,9.585,31.65230769,69.12,0.1065,1.86,0.4,0.045,0.0745,4.985,0.175,4.3,0.12,62.24,0.034,3.68,0.05,0.04,110.3566667,0.027,0.094,2.28,0.205,4.2,2.0,1.01,0.0,0.88,1.38,0.0,19.48666667,96.05,0.1,82.5,25.54545455,11.0,60.0,28.0,8.0,117.945,126.0,43.83275261,531.0,405.0,75.3968254
2024-05-24 04:00:00,2.54,1164.0,115474.0,2.392899886,3430.0,1505.0,2223.0,0.0,1.26,266.0,1.28,8.0,1.3,10.48,88.14,0.4,3.6,288.239,0.98,10.7,87.8,0.45,6.8,19.664333329999998,1.05,10.27,69.86,0.98,97.32666667,18.89,978.504,1.84,1.955964023,9.75,5.067777778,79.46555556,56.215,9.585,31.65230769,69.12,0.1065,1.86,0.4,0.045,0.0745,4.985,0.175,4.3,0.12,62.24,0.034,3.68,0.05,0.04,110.3566667,0.027,0.094,2.28,0.205,4.2,2.0,1.01,0.0,0.88,1.38,0.0,19.48666667,96.05,0.1,82.5,25.54545455,11.0,60.0,28.0,8.0,120.595,146.0,43.97631519,551.0,405.0,94.24657534
2024-05-24 05:00:00,2.62,1199.0,116678.0,2.415144759,3498.0,1464.0,2235.0,0.0,1.3,269.0,1.32,7.0,1.3,10.48,88.14,0.4,3.6,288.239,0.98,10.7,87.8,0.45,6.8,19.664333329999998,1.05,10.27,69.86,0.98,97.32666667,18.89,978.504,1.84,1.955964023,9.75,5.067777778,79.46555556,56.215,9.585,31.65230769,69.12,0.1065,1.86,0.4,0.045,0.0745,4.985,0.175,4.3,0.12,62.24,0.034,3.68,0.05,0.04,110.3566667,0.027,0.094,2.28,0.205,4.2,2.0,1.01,0.0,0.88,1.38,0.0,19.48666667,96.05,0.1,82.5,25.54545455,11.0,60.0,28.0,8.0,120.86,148.0,42.60273973,553.0,405.0,100.0675676
2024-05-24 06:00:00,2.59,1193.0,112741.0,2.501576005,3501.0,1454.0,2225.0,0.0,1.3,262.0,1.29,8.0,1.3,10.48,88.14,0.4,3.6,288.239,0.98,10.7,87.8,0.45,6.8,19.664333329999998,1.05,10.27,69.86,0.98,97.32666667,18.89,978.504,1.84,1.955964023,9.75,5.067777778,79.46555556,56.215,9.585,31.65230769,69.12,0.1065,1.86,0.4,0.045,0.0745,4.985,0.175,4.3,0.12,62.24,0.034,3.68,0.05,0.04,110.3566667,0.027,0.094,2.28,0.205,4.2,2.0,1.01,0.0,0.88,1.38,0.0,19.48666667,96.05,0.1,82.5,25.54545455,11.0,60.0,28.0,8.0,120.7275,147.0,43.15960912,552.0,405.0,99.31972789
2024-05-24 07:00:00,2.64,1170.0,115349.0,2.475759918,3545.0,1443.0,2237.0,0.0,1.3,260.0,1.34,7.0,1.3,10.48,88.14,0.4,3.6,288.239,0.98,10.7,87.8,0.45,6.8,19.664333329999998,1.05,10.27,69.86,0.98,97.32666667,18.89,978.504,1.84,1.955964023,9.75,5.067777778,79.46555556,56.215,9.585,31.65230769,69.12,0.1065,1.86,0.4,0.045,0.0745,4.985,0.175,4.3,0.12,62.24,0.034,3.68,0.05,0.04,110.3566667,0.027,0.094,2.28,0.205,4.2,2.0,1.01,0.0,0.88,1.38,0.0,19.48666667,96.05,0.1,82.5,25.54545455,11.0,60.0,28.0,8.0,120.4625,145.0,43.89671362,550.0,405.0,96.62068966
2024-05-24 08:00:00,2.7,1161.0,118089.0,2.701333647,3958.0,1398.0,2291.0,50.0,1.29,261.0,1.41,8.0,1.3,10.54,88.09,0.39,3.4,288.239,0.98,10.76,87.78,0.42,6.5,19.664333329999998,1.04,10.42,69.36,1.02,97.32666667,19.2,978.504,1.88,1.934603685,9.72,5.067777778,79.46555556,56.23,10.355,31.07692308,69.12,0.112,1.805,0.435,0.048,0.0735,5.025,0.18,3.99,0.14,62.37,0.053,3.59,0.06,0.04,110.3566667,0.024,0.087,2.47,0.208,3.2,2.0,0.87,0.0,0.84,1.3,0.0,19.48666667,96.51,0.1,82.5,25.54545455,11.0,60.0,28.0,8.0,119.005,134.0,43.95934396,539.0,405.0,93.80597015
2024-05-24 09:00:00,2.7,1149.0,118265.0,2.818274798,4101.0,1392.0,2293.0,845.0,1.28,258.0,1.42,7.0,1.3,10.54,88.09,0.39,3.4,288.239,0.98,10.76,87.78,0.42,6.5,19.664333329999998,1.04,10.42,69.36,1.02,97.32666667,19.2,978.504,1.88,1.934603685,9.72,5.067777778,79.46555556,56.23,10.355,31.07692308,69.12,0.112,1.805,0.435,0.048,0.0735,5.025,0.18,3.99,0.14,62.37,0.053,3.59,0.06,0.04,110.3566667,0.024,0.087,2.47,0.208,3.2,2.0,0.87,0.0,0.84,1.3,0.0,19.48666667,96.51,0.1,82.5,25.54545455,11.0,60.0,28.0,8.0,118.3425,129.0,43.27323162,534.0,405.0,93.64341085
2024-05-24 10:00:00,2.7,1148.0,117904.0,2.803462146,4100.0,1392.0,2260.0,80.0,1.28,257.0,1.42,7.0,1.3,10.54,88.09,0.39,3.4,288.239,0.98,10.76,87.78,0.42,6.5,19.664333329999998,1.04,10.42,69.36,1.02,97.32666667,19.2,978.504,1.88,1.934603685,9.72,5.067777778,79.46555556,56.23,10.355,31.07692308,69.12,0.112,1.805,0.435,0.048,0.0735,5.025,0.18,3.99,0.14,62.37,0.053,3.59,0.06,0.04,110.3566667,0.024,0.087,2.47,0.208,3.2,2.0,0.87,0.0,0.84,1.3,0.0,19.48666667,96.51,0.1,82.5,25.54545455,11.0,60.0,28.0,8.0,118.21000000000001,128.0,43.45238095,533.0,405.0,93.59375
2024-05-24 11:00:00,2.66,1152.0,118232.0,2.809288783,4101.0,1442.0,2280.0,517.0,1.3,262.0,1.36,7.0,1.3,10.54,88.09,0.39,3.4,288.239,0.98,10.76,87.78,0.42,6.5,19.664333329999998,1.04,10.42,69.36,1.02,97.32666667,19.2,978.504,1.88,1.934603685,9.72,5.067777778,79.46555556,56.23,10.355,31.07692308,69.12,0.112,1.805,0.435,0.048,0.0735,5.025,0.18,3.99,0.14,62.37,0.053,3.59,0.06,0.04,110.3566667,0.024,0.087,2.47,0.208,3.2,2.0,0.87,0.0,0.84,1.3,0.0,19.48666667,96.51,0.1,82.5,25.54545455,11.0,60.0,28.0,8.0,118.475,130.0,44.01805869,535.0,405.0,94.07692308
2024-05-24 12:00:00,2.68,1149.0,118699.0,2.782348186,4100.0,1423.0,2269.0,0.0,1.29,260.0,1.39,8.0,1.3,10.54,88.09,0.39,3.4,288.239,0.98,10.76,87.78,0.42,6.5,19.664333329999998,1.04,10.42,69.36,1.02,97.32666667,19.2,978.504,1.88,1.934603685,9.72,5.067777778,79.46555556,56.23,10.355,31.07692308,69.12,0.112,1.805,0.435,0.048,0.0735,5.025,0.18,3.99,0.14,62.37,0.053,3.59,0.06,0.04,110.3566667,0.024,0.087,2.47,0.208,3.2,2.0,0.87,0.0,0.84,1.3,0.0,19.48666667,96.51,0.1,82.5,25.54545455,11.0,60.0,28.0,8.0,118.21000000000001,128.0,43.96298804,533.0,405.0,93.359375
2024-05-24 13:00:00,2.68,1153.0,118476.0,2.786902331,4099.0,1429.0,2269.0,0.0,1.3,261.0,1.38,8.0,1.3,10.54,88.09,0.39,3.4,288.239,0.98,10.76,87.78,0.42,6.5,19.664333329999998,1.04,10.42,69.36,1.02,97.32666667,19.2,978.504,1.88,1.934603685,9.72,5.067777778,79.46555556,56.23,10.355,31.07692308,69.12,0.112,1.805,0.435,0.048,0.0735,5.025,0.18,3.99,0.14,62.37,0.053,3.59,0.06,0.04,110.3566667,0.024,0.087,2.47,0.208,3.2,2.0,0.87,0.0,0.84,1.3,0.0,19.48666667,96.51,0.1,82.5,25.54545455,11.0,60.0,28.0,8.0,119.1375,135.0,44.13965087,540.0,405.0,95.03703704
2024-05-24 14:00:00,2.63,1185.0,115656.0,2.857592601,4103.0,1460.0,2268.0,0.0,1.3,264.0,1.33,8.0,1.3,10.54,88.09,0.39,3.4,288.239,0.98,10.76,87.78,0.42,6.5,19.664333329999998,1.04,10.42,69.36,1.02,97.32666667,19.2,978.504,1.88,1.934603685,9.72,5.067777778,79.46555556,56.23,10.355,31.07692308,69.12,0.112,1.805,0.435,0.048,0.0735,5.025,0.18,3.99,0.14,62.37,0.053,3.59,0.06,0.04,110.3566667,0.024,0.087,2.47,0.208,3.2,2.0,0.87,0.0,0.84,1.3,0.0,19.48666667,96.51,0.1,82.5,25.54545455,11.0,60.0,28.0,8.0,119.8,140.0,43.82022472,545.0,405.0,100.1428571
2024-05-24 15:00:00,2.64,1187.0,115422.0,2.859894986,4098.0,1421.0,2267.0,0.0,1.3,259.0,1.34,7.0,1.3,10.54,88.09,0.39,3.4,288.239,0.98,10.76,87.78,0.42,6.5,19.664333329999998,1.04,10.42,69.36,1.02,97.32666667,19.2,978.504,1.88,1.934603685,9.72,5.067777778,79.46555556,56.23,10.355,31.07692308,69.12,0.112,1.805,0.435,0.048,0.0735,5.025,0.18,3.99,0.14,62.37,0.053,3.59,0.06,0.04,110.3566667,0.024,0.087,2.47,0.208,3.2,2.0,0.87,0.0,0.84,1.3,0.0,19.48666667,96.51,0.1,82.5,25.54545455,11.0,60.0,28.0,8.0,120.1975,143.0,43.19460067,548.0,405.0,96.85314685
2024-05-24 16:00:00,2.65,1163.0,114067.0,2.894550108,4099.0,1419.0,2286.0,0.0,1.3,265.0,1.35,7.0,1.3,10.68,87.95,0.38,3.5,288.239,0.99,11.12,87.43,0.42,6.2,19.664333329999998,1.03,10.32,69.48,1.08,97.32666667,19.12,978.504,1.915,1.931594569,9.87,5.067777778,79.46555556,56.08,10.33,31.36461538,69.12,0.115,1.83,0.231,0.0485,0.078,5.11,0.18,3.68,0.03,62.49,0.022,3.6,0.03,0.03,110.3566667,0.009,0.082,2.79,0.238,4.1,2.0,0.56,0.0,0.58,1.36,0.0,19.48666667,94.89,0.1,82.5,25.54545455,11.0,60.0,28.0,8.0,119.535,138.0,43.12138728,543.0,405.0,93.47826087
2024-05-24 17:00:00,2.65,1150.0,117178.0,2.818439746,4100.0,1445.0,2309.0,0.0,1.3,259.0,1.35,7.0,1.3,10.68,87.95,0.38,3.5,288.239,0.99,11.12,87.43,0.42,6.2,19.664333329999998,1.03,10.32,69.48,1.08,97.32666667,19.12,978.504,1.915,1.931594569,9.87,5.067777778,79.46555556,56.08,10.33,31.36461538,69.12,0.115,1.83,0.231,0.0485,0.078,5.11,0.18,3.68,0.03,62.49,0.022,3.6,0.03,0.03,110.3566667,0.009,0.082,2.79,0.238,4.1,2.0,0.56,0.0,0.58,1.36,0.0,19.48666667,94.89,0.1,82.5,25.54545455,11.0,60.0,28.0,8.0,118.475,130.0,44.39655172,535.0,405.0,89.69230769
2024-05-24 18:00:00,2.7,1139.0,116729.0,2.845797377,4100.0,1391.0,2270.0,545.0,1.3,253.0,1.4,7.0,1.3,10.68,87.95,0.38,3.5,288.239,0.99,11.12,87.43,0.42,6.2,19.664333329999998,1.03,10.32,69.48,1.08,97.32666667,19.12,978.504,1.915,1.931594569,9.87,5.067777778,79.46555556,56.08,10.33,31.36461538,69.12,0.115,1.83,0.231,0.0485,0.078,5.11,0.18,3.68,0.03,62.49,0.022,3.6,0.03,0.03,110.3566667,0.009,0.082,2.79,0.238,4.1,2.0,0.56,0.0,0.58,1.36,0.0,19.48666667,94.89,0.1,82.5,25.54545455,11.0,60.0,28.0,8.0,118.475,130.0,44.02075812,535.0,405.0,84.69230769
2024-05-24 19:00:00,2.65,1149.0,118101.0,2.796427205,4100.0,1463.0,2295.0,0.0,1.3,262.0,1.35,8.0,1.3,10.68,87.95,0.38,3.5,288.239,0.99,11.12,87.43,0.42,6.2,19.664333329999998,1.03,10.32,69.48,1.08,97.32666667,19.12,978.504,1.915,1.931594569,9.87,5.067777778,79.46555556,56.08,10.33,31.36461538,69.12,0.115,1.83,0.231,0.0485,0.078,5.11,0.18,3.68,0.03,62.49,0.022,3.6,0.03,0.03,110.3566667,0.009,0.082,2.79,0.238,4.1,2.0,0.56,0.0,0.58,1.36,0.0,19.48666667,94.89,0.1,82.5,25.54545455,11.0,60.0,28.0,8.0,118.74000000000001,132.0,43.49519011,537.0,405.0,90.83333333
2024-05-24 20:00:00,2.68,1148.0,117660.0,2.806901516,4100.0,1422.0,2313.0,0.0,1.3,258.0,1.38,7.0,1.3,10.68,87.95,0.38,3.5,288.239,0.99,11.12,87.43,0.42,6.2,19.664333329999998,1.03,10.32,69.48,1.08,97.32666667,19.12,978.504,1.915,1.931594569,9.87,5.067777778,79.46555556,56.08,10.33,31.36461538,69.12,0.115,1.83,0.231,0.0485,0.078,5.11,0.18,3.68,0.03,62.49,0.022,3.6,0.03,0.03,110.3566667,0.009,0.082,2.79,0.238,4.1,2.0,0.56,0.0,0.58,1.36,0.0,19.48666667,94.89,0.1,82.5,25.54545455,11.0,60.0,28.0,8.0,118.475,130.0,42.39031079,535.0,405.0,88.46153846
2024-05-24 21:00:00,2.68,1148.0,118597.0,2.784739587,4100.0,1431.0,2320.0,0.0,1.3,260.0,1.38,8.0,1.3,10.68,87.95,0.38,3.5,288.239,0.99,11.12,87.43,0.42,6.2,19.664333329999998,1.03,10.32,69.48,1.08,97.32666667,19.12,978.504,1.915,1.931594569,9.87,5.067777778,79.46555556,56.08,10.33,31.36461538,69.12,0.115,1.83,0.231,0.0485,0.078,5.11,0.18,3.68,0.03,62.49,0.022,3.6,0.03,0.03,110.3566667,0.009,0.082,2.79,0.238,4.1,2.0,0.56,0.0,0.58,1.36,0.0,19.48666667,94.89,0.1,82.5,25.54545455,11.0,60.0,28.0,8.0,118.3425,129.0,42.85393258,534.0,405.0,87.13178295
2024-05-24 22:00:00,2.68,1117.0,116651.0,2.846497092,4099.0,1413.0,2243.0,528.0,1.3,251.0,1.38,7.0,1.3,10.68,87.95,0.38,3.5,288.239,0.99,11.12,87.43,0.42,6.2,19.664333329999998,1.03,10.32,69.48,1.08,97.32666667,19.12,978.504,1.915,1.931594569,9.87,5.067777778,79.46555556,56.08,10.33,31.36461538,69.12,0.115,1.83,0.231,0.0485,0.078,5.11,0.18,3.68,0.03,62.49,0.022,3.6,0.03,0.03,110.3566667,0.009,0.082,2.79,0.238,4.1,2.0,0.56,0.0,0.58,1.36,0.0,19.48666667,94.89,0.1,82.5,25.54545455,11.0,60.0,28.0,8.0,118.6075,131.0,44.04063205,536.0,405.0,89.38931298
2024-05-25 08:00:00,2.69,1149.0,116683.0,2.830388323,4100.0,1400.0,2271.0,0.0,1.29,255.0,1.4,7.0,1.3,10.31,88.37,0.36,3.1,288.3103333,0.96,10.4,88.16,0.4,6.2,19.26366667,1.04,10.08,69.83,0.94,101.7466667,19.15,996.0583333,1.975,1.897308971,9.79,5.065555556,79.39888889,56.03,9.555,31.94,69.78,0.1085,1.835,0.4,0.047,0.0735,5.16,0.18,4.92,0.14,62.19,0.026,3.46,0.04,0.04,69.12333333,0.03,0.098,1.72,0.245,3.0,2.0,0.68,0.0,0.68,1.28,0.0,18.55666667,96.76,0.1,82.5,25.54545455,11.0,60.0,28.0,8.0,119.8,140.0,43.4625789,545.0,405.0,92.21428571
2024-05-25 09:00:00,2.67,1165.0,117581.0,2.80878616,4100.0,1436.0,2301.0,0.0,1.3,262.0,1.37,8.0,1.3,10.31,88.37,0.36,3.1,288.3103333,0.96,10.4,88.16,0.4,6.2,19.26366667,1.04,10.08,69.83,0.94,101.7466667,19.15,996.0583333,1.975,1.897308971,9.79,5.065555556,79.39888889,56.03,9.555,31.94,69.78,0.1085,1.835,0.4,0.047,0.0735,5.16,0.18,4.92,0.14,62.19,0.026,3.46,0.04,0.04,69.12333333,0.03,0.098,1.72,0.245,3.0,2.0,0.68,0.0,0.68,1.28,0.0,18.55666667,96.76,0.1,82.5,25.54545455,11.0,60.0,28.0,8.0,119.535,138.0,41.73336382,543.0,405.0,96.8115942
2024-05-25 10:00:00,2.68,1149.0,117575.0,2.809614051,4101.0,1414.0,2278.0,0.0,1.29,258.0,1.39,7.0,1.3,10.31,88.37,0.36,3.1,288.3103333,0.96,10.4,88.16,0.4,6.2,19.26366667,1.04,10.08,69.83,0.94,101.7466667,19.15,996.0583333,1.975,1.897308971,9.79,5.065555556,79.39888889,56.03,9.555,31.94,69.78,0.1085,1.835,0.4,0.047,0.0735,5.16,0.18,4.92,0.14,62.19,0.026,3.46,0.04,0.04,69.12333333,0.03,0.098,1.72,0.245,3.0,2.0,0.68,0.0,0.68,1.28,0.0,18.55666667,96.76,0.1,82.5,25.54545455,11.0,60.0,28.0,8.0,119.4025,137.0,41.84234647,542.0,405.0,86.49635036
2024-05-25 11:00:00,2.64,1164.0,118228.0,2.793425275,4100.0,1476.0,2306.0,0.0,1.3,266.0,1.34,8.0,1.3,10.31,88.37,0.36,3.1,288.3103333,0.96,10.4,88.16,0.4,6.2,19.26366667,1.04,10.08,69.83,0.94,101.7466667,19.15,996.0583333,1.975,1.897308971,9.79,5.065555556,79.39888889,56.03,9.555,31.94,69.78,0.1085,1.835,0.4,0.047,0.0735,5.16,0.18,4.92,0.14,62.19,0.026,3.46,0.04,0.04,69.12333333,0.03,0.098,1.72,0.245,3.0,2.0,0.68,0.0,0.68,1.28,0.0,18.55666667,96.76,0.1,82.5,25.54545455,11.0,60.0,28.0,8.0,119.8,140.0,41.76954733,545.0,405.0,93.78571429
2024-05-25 12:00:00,2.66,1159.0,117453.0,2.811845137,4100.0,1409.0,2288.0,0.0,1.26,261.0,1.4,7.0,1.3,10.31,88.37,0.36,3.1,288.3103333,0.96,10.4,88.16,0.4,6.2,19.26366667,1.04,10.08,69.83,0.94,101.7466667,19.15,996.0583333,1.975,1.897308971,9.79,5.065555556,79.39888889,56.03,9.555,31.94,69.78,0.1085,1.835,0.4,0.047,0.0735,5.16,0.18,4.92,0.14,62.19,0.026,3.46,0.04,0.04,69.12333333,0.03,0.098,1.72,0.245,3.0,2.0,0.68,0.0,0.68,1.28,0.0,18.55666667,96.76,0.1,82.5,25.54545455,11.0,60.0,28.0,8.0,119.535,138.0,42.48351149,543.0,405.0,93.55072464
2024-05-25 13:00:00,2.54,1189.0,113218.0,2.849409347,4005.0,1415.0,2287.0,0.0,1.2,266.0,1.34,8.0,1.3,10.31,88.37,0.36,3.1,288.3103333,0.96,10.4,88.16,0.4,6.2,19.26366667,1.04,10.08,69.83,0.94,101.7466667,19.15,996.0583333,1.975,1.897308971,9.79,5.065555556,79.39888889,56.03,9.555,31.94,69.78,0.1085,1.835,0.4,0.047,0.0735,5.16,0.18,4.92,0.14,62.19,0.026,3.46,0.04,0.04,69.12333333,0.03,0.098,1.72,0.245,3.0,2.0,0.68,0.0,0.68,1.28,0.0,18.55666667,96.76,0.1,82.5,25.54545455,11.0,60.0,28.0,8.0,119.8,140.0,42.53697893,545.0,405.0,106.7142857
2024-05-25 14:00:00,2.39,1189.0,97997.0,1.68631984,2051.0,1377.0,2265.0,0.0,1.2,240.0,1.19,7.0,1.3,10.31,88.37,0.36,3.1,288.3103333,0.96,10.4,88.16,0.4,6.2,19.26366667,1.04,10.08,69.83,0.94,101.7466667,19.15,996.0583333,1.975,1.897308971,9.79,5.065555556,79.39888889,56.03,9.555,31.94,69.78,0.1085,1.835,0.4,0.047,0.0735,5.16,0.18,4.92,0.14,62.19,0.026,3.46,0.04,0.04,69.12333333,0.03,0.098,1.72,0.245,3.0,2.0,0.68,0.0,0.68,1.28,0.0,18.55666667,96.76,0.1,82.5,25.54545455,11.0,60.0,28.0,8.0,120.4625,145.0,43.62850972,550.0,405.0,73.37931034
2024-05-25 15:00:00,2.38,1188.0,102068.0,1.707465025,2163.0,1436.0,2257.0,0.0,1.2,250.0,1.18,7.0,1.3,10.31,88.37,0.36,3.1,288.3103333,0.96,10.4,88.16,0.4,6.2,19.26366667,1.04,10.08,69.83,0.94,101.7466667,19.15,996.0583333,1.975,1.897308971,9.79,5.065555556,79.39888889,56.03,9.555,31.94,69.78,0.1085,1.835,0.4,0.047,0.0735,5.16,0.18,4.92,0.14,62.19,0.026,3.46,0.04,0.04,69.12333333,0.03,0.098,1.72,0.245,3.0,2.0,0.68,0.0,0.68,1.28,0.0,18.55666667,96.76,0.1,82.5,25.54545455,11.0,60.0,28.0,8.0,118.475,130.0,44.35578503,535.0,405.0,84.15384615
2024-05-25 16:00:00,2.56,1164.0,111979.0,2.296417303,3192.0,1395.0,2251.0,0.0,1.22,256.0,1.34,7.0,1.3,10.72,87.88,0.42,3.3,288.3103333,0.98,10.88,87.63,0.46,6.4,19.26366667,1.03,10.17,69.95,0.98,101.7466667,18.9,996.0583333,1.97,1.904989983,9.76,5.065555556,79.39888889,56.08,10.55,31.94,69.78,0.101,1.815,0.39,0.0505,0.07,5.125,0.18,3.7,0.15,62.38,0.032,3.24,0.11,0.05,69.12333333,0.022,0.089,2.9,0.233,2.2,2.0,0.7,0.0,0.51,1.36,0.0,18.55666667,94.62,0.1,82.5,25.54545455,11.0,60.0,28.0,8.0,118.21000000000001,128.0,42.8471575,533.0,405.0,81.09375
2024-05-25 17:00:00,2.67,1149.0,115945.0,2.501232053,3600.0,1395.0,2302.0,0.0,1.28,255.0,1.39,7.0,1.3,10.72,87.88,0.42,3.3,288.3103333,0.98,10.88,87.63,0.46,6.4,19.26366667,1.03,10.17,69.95,0.98,101.7466667,18.9,996.0583333,1.97,1.904989983,9.76,5.065555556,79.39888889,56.08,10.55,31.94,69.78,0.101,1.815,0.39,0.0505,0.07,5.125,0.18,3.7,0.15,62.38,0.032,3.24,0.11,0.05,69.12333333,0.022,0.089,2.9,0.233,2.2,2.0,0.7,0.0,0.51,1.36,0.0,18.55666667,94.62,0.1,82.5,25.54545455,11.0,60.0,28.0,8.0,117.8125,125.0,43.88850811,530.0,405.0,84.56
2024-05-25 18:00:00,2.59,1150.0,116903.0,2.738990991,3975.0,1403.0,2322.0,0.0,1.2,263.0,1.39,8.0,1.3,10.72,87.88,0.42,3.3,288.3103333,0.98,10.88,87.63,0.46,6.4,19.26366667,1.03,10.17,69.95,0.98,101.7466667,18.9,996.0583333,1.97,1.904989983,9.76,5.065555556,79.39888889,56.08,10.55,31.94,69.78,0.101,1.815,0.39,0.0505,0.07,5.125,0.18,3.7,0.15,62.38,0.032,3.24,0.11,0.05,69.12333333,0.022,0.089,2.9,0.233,2.2,2.0,0.7,0.0,0.51,1.36,0.0,18.55666667,94.62,0.1,82.5,25.54545455,11.0,60.0,28.0,8.0,117.945,126.0,43.61510791,531.0,405.0,87.3015873
2024-05-25 19:00:00,2.6,1146.0,116689.0,2.761257553,4000.0,1394.0,2317.0,0.0,1.2,261.0,1.4,7.0,1.3,10.72,87.88,0.42,3.3,288.3103333,0.98,10.88,87.63,0.46,6.4,19.26366667,1.03,10.17,69.95,0.98,101.7466667,18.9,996.0583333,1.97,1.904989983,9.76,5.065555556,79.39888889,56.08,10.55,31.94,69.78,0.101,1.815,0.39,0.0505,0.07,5.125,0.18,3.7,0.15,62.38,0.032,3.24,0.11,0.05,69.12333333,0.022,0.089,2.9,0.233,2.2,2.0,0.7,0.0,0.51,1.36,0.0,18.55666667,94.62,0.1,82.5,25.54545455,11.0,60.0,28.0,8.0,117.8125,125.0,43.31983806,530.0,405.0,87.2
2024-05-25 20:00:00,2.57,1163.0,117069.0,2.795620607,4063.0,1421.0,2286.0,0.0,1.2,267.0,1.37,8.0,1.3,10.72,87.88,0.42,3.3,288.3103333,0.98,10.88,87.63,0.46,6.4,19.26366667,1.03,10.17,69.95,0.98,101.7466667,18.9,996.0583333,1.97,1.904989983,9.76,5.065555556,79.39888889,56.08,10.55,31.94,69.78,0.101,1.815,0.39,0.0505,0.07,5.125,0.18,3.7,0.15,62.38,0.032,3.24,0.11,0.05,69.12333333,0.022,0.089,2.9,0.233,2.2,2.0,0.7,0.0,0.51,1.36,0.0,18.55666667,94.62,0.1,82.5,25.54545455,11.0,60.0,28.0,8.0,118.74000000000001,132.0,41.9450125,537.0,405.0,96.74242424
2024-05-25 21:00:00,2.61,1153.0,117100.0,2.821003276,4101.0,1383.0,2291.0,0.0,1.2,262.0,1.41,7.0,1.3,10.72,87.88,0.42,3.3,288.3103333,0.98,10.88,87.63,0.46,6.4,19.26366667,1.03,10.17,69.95,0.98,101.7466667,18.9,996.0583333,1.97,1.904989983,9.76,5.065555556,79.39888889,56.08,10.55,31.94,69.78,0.101,1.815,0.39,0.0505,0.07,5.125,0.18,3.7,0.15,62.38,0.032,3.24,0.11,0.05,69.12333333,0.022,0.089,2.9,0.233,2.2,2.0,0.7,0.0,0.51,1.36,0.0,18.55666667,94.62,0.1,82.5,25.54545455,11.0,60.0,28.0,8.0,119.4025,137.0,41.5238954,542.0,405.0,89.7080292
2024-05-25 22:00:00,2.55,1173.0,116403.0,2.818520563,4073.0,1436.0,2271.0,0.0,1.2,269.0,1.35,8.0,1.3,10.72,87.88,0.42,3.3,288.3103333,0.98,10.88,87.63,0.46,6.4,19.26366667,1.03,10.17,69.95,0.98,101.7466667,18.9,996.0583333,1.97,1.904989983,9.76,5.065555556,79.39888889,56.08,10.55,31.94,69.78,0.101,1.815,0.39,0.0505,0.07,5.125,0.18,3.7,0.15,62.38,0.032,3.24,0.11,0.05,69.12333333,0.022,0.089,2.9,0.233,2.2,2.0,0.7,0.0,0.51,1.36,0.0,18.55666667,94.62,0.1,82.5,25.54545455,11.0,60.0,28.0,8.0,120.1975,143.0,43.31009669,548.0,405.0,99.02097902
2024-05-25 23:00:00,2.58,1149.0,113760.0,2.654688874,3749.0,1377.0,2239.0,0.0,1.2,257.0,1.38,7.0,1.3,10.61,88.04,0.37,3.6,285.4636667,0.98,10.84,87.72,0.42,6.0,19.119333337,1.02,10.28,69.64,1.04,100.4566667,19.04,972.5843333,1.85,1.930300813,9.575,5.066666667,79.37777778,56.37,10.125,31.1,69.78,0.105,1.81,0.405,0.047,0.071,4.96,0.17,3.67,0.11,63.15,0.031,3.23,0.05,0.04,67.03333333,0.011,0.084,2.18,0.174,3.2,2.0,0.67,0.0,0.79,1.39,0.0,17.87,95.51,0.1,82.5,25.54545455,11.0,60.0,28.0,8.0,120.4625,145.0,43.27012026,550.0,405.0,96.20689655
2024-05-26 00:00:00,2.6,1147.0,117007.0,2.409733929,3500.0,1390.0,2301.0,0.0,1.2,262.0,1.4,7.0,1.3,10.61,88.04,0.37,3.6,285.4636667,0.98,10.84,87.72,0.42,6.0,19.119333337,1.02,10.28,69.64,1.04,100.4566667,19.04,972.5843333,1.85,1.930300813,9.575,5.066666667,79.37777778,56.37,10.125,31.1,69.78,0.105,1.81,0.405,0.047,0.071,4.96,0.17,3.67,0.11,63.15,0.031,3.23,0.05,0.04,67.03333333,0.011,0.084,2.18,0.174,3.2,2.0,0.67,0.0,0.79,1.39,0.0,17.87,95.51,0.1,82.5,25.54545455,11.0,60.0,28.0,8.0,119.725,130.0,40.71773637,540.0,410.0,86.15384615
2024-05-26 01:00:00,2.57,1185.0,115526.0,2.55908025,3670.0,1400.0,2239.0,0.0,1.2,268.0,1.37,7.0,1.3,10.61,88.04,0.37,3.6,285.4636667,0.98,10.84,87.72,0.42,6.0,19.119333337,1.02,10.28,69.64,1.04,100.4566667,19.04,972.5843333,1.85,1.930300813,9.575,5.066666667,79.37777778,56.37,10.125,31.1,69.78,0.105,1.81,0.405,0.047,0.071,4.96,0.17,3.67,0.11,63.15,0.031,3.23,0.05,0.04,67.03333333,0.011,0.084,2.18,0.174,3.2,2.0,0.67,0.0,0.79,1.39,0.0,17.87,95.51,0.1,82.5,25.54545455,11.0,60.0,28.0,8.0,120.595,146.0,43.37868481,551.0,405.0,96.16438356
2024-05-26 02:00:00,2.6,1161.0,115704.0,2.534967267,3641.0,1378.0,2258.0,0.0,1.2,262.0,1.4,8.0,1.3,10.61,88.04,0.37,3.6,285.4636667,0.98,10.84,87.72,0.42,6.0,19.119333337,1.02,10.28,69.64,1.04,100.4566667,19.04,972.5843333,1.85,1.930300813,9.575,5.066666667,79.37777778,56.37,10.125,31.1,69.78,0.105,1.81,0.405,0.047,0.071,4.96,0.17,3.67,0.11,63.15,0.031,3.23,0.05,0.04,67.03333333,0.011,0.084,2.18,0.174,3.2,2.0,0.67,0.0,0.79,1.39,0.0,17.87,95.51,0.1,82.5,25.54545455,11.0,60.0,28.0,8.0,120.065,142.0,43.04377722,547.0,405.0,95.77464789
2024-05-26 03:00:00,2.58,1194.0,113650.0,2.516999475,3551.0,1375.0,2223.0,0.0,1.2,265.0,1.38,7.0,1.3,10.61,88.04,0.37,3.6,285.4636667,0.98,10.84,87.72,0.42,6.0,19.119333337,1.02,10.28,69.64,1.04,100.4566667,19.04,972.5843333,1.85,1.930300813,9.575,5.066666667,79.37777778,56.37,10.125,31.1,69.78,0.105,1.81,0.405,0.047,0.071,4.96,0.17,3.67,0.11,63.15,0.031,3.23,0.05,0.04,67.03333333,0.011,0.084,2.18,0.174,3.2,2.0,0.67,0.0,0.79,1.39,0.0,17.87,95.51,0.1,82.5,25.54545455,11.0,60.0,28.0,8.0,121.125,150.0,41.95707362,555.0,405.0,100.0666667
2024-05-26 04:00:00,2.57,1162.0,113023.0,2.441200279,3425.0,1379.0,2222.0,0.0,1.2,258.0,1.37,6.0,1.3,10.61,88.04,0.37,3.6,285.4636667,0.98,10.84,87.72,0.42,6.0,19.119333337,1.02,10.28,69.64,1.04,100.4566667,19.04,972.5843333,1.85,1.930300813,9.575,5.066666667,79.37777778,56.37,10.125,31.1,69.78,0.105,1.81,0.405,0.047,0.071,4.96,0.17,3.67,0.11,63.15,0.031,3.23,0.05,0.04,67.03333333,0.011,0.084,2.18,0.174,3.2,2.0,0.67,0.0,0.79,1.39,0.0,17.87,95.51,0.1,82.5,25.54545455,11.0,60.0,28.0,8.0,121.2575,151.0,42.92929293,556.0,405.0,94.50331126
2024-05-26 05:00:00,2.6,1161.0,114978.0,2.452233544,3500.0,1373.0,2251.0,0.0,1.2,260.0,1.4,7.0,1.3,10.61,88.04,0.37,3.6,285.4636667,0.98,10.84,87.72,0.42,6.0,19.119333337,1.02,10.28,69.64,1.04,100.4566667,19.04,972.5843333,1.85,1.930300813,9.575,5.066666667,79.37777778,56.37,10.125,31.1,69.78,0.105,1.81,0.405,0.047,0.071,4.96,0.17,3.67,0.11,63.15,0.031,3.23,0.05,0.04,67.03333333,0.011,0.084,2.18,0.174,3.2,2.0,0.67,0.0,0.79,1.39,0.0,17.87,95.51,0.1,82.5,25.54545455,11.0,60.0,28.0,8.0,119.8,140.0,42.53031343,545.0,405.0,92.85714286
2024-05-26 06:00:00,2.62,1156.0,115278.0,2.451442816,3508.0,1351.0,2259.0,0.0,1.2,258.0,1.42,7.0,1.3,10.61,88.04,0.37,3.6,285.4636667,0.98,10.84,87.72,0.42,6.0,19.119333337,1.02,10.28,69.64,1.04,100.4566667,19.04,972.5843333,1.85,1.930300813,9.575,5.066666667,79.37777778,56.37,10.125,31.1,69.78,0.105,1.81,0.405,0.047,0.071,4.96,0.17,3.67,0.11,63.15,0.031,3.23,0.05,0.04,67.03333333,0.011,0.084,2.18,0.174,3.2,2.0,0.67,0.0,0.79,1.39,0.0,17.87,95.51,0.1,82.5,25.54545455,11.0,60.0,28.0,8.0,120.065,142.0,41.93325662,547.0,405.0,93.66197183
2024-05-26 07:00:00,2.63,1150.0,117549.0,2.535611829,3700.0,1374.0,2313.0,0.0,1.2,262.0,1.43,8.0,1.3,10.61,88.04,0.37,3.6,285.4636667,0.98,10.84,87.72,0.42,6.0,19.119333337,1.02,10.28,69.64,1.04,100.4566667,19.04,972.5843333,1.85,1.930300813,9.575,5.066666667,79.37777778,56.37,10.125,31.1,69.78,0.105,1.81,0.405,0.047,0.071,4.96,0.17,3.67,0.11,63.15,0.031,3.23,0.05,0.04,67.03333333,0.011,0.084,2.18,0.174,3.2,2.0,0.67,0.0,0.79,1.39,0.0,17.87,95.51,0.1,82.5,25.54545455,11.0,60.0,28.0,8.0,119.0625,125.0,40.53420806,535.0,410.0,85.6
2024-05-26 08:00:00,2.63,1174.0,118769.0,2.509581347,3700.0,1383.0,2287.0,0.0,1.2,269.0,1.43,7.0,1.3,10.5,88.14,0.39,3.1,285.4636667,0.97,10.74,87.81,0.42,5.9,19.119333337,1.03,10.12,69.69,1.01,100.4566667,19.18,972.5843333,2.07,1.914567727,9.85,5.066666667,79.37777778,55.905,10.25,31.66,69.78,0.1105,1.84,0.38,0.0485,0.075,5.145,0.185,3.7,0.27,62.54,0.038,3.36,0.08,0.04,67.03333333,0.021,0.078,2.58,0.186,2.7,2.0,0.91,0.0,0.6,1.3,0.0,17.87,96.56,0.1,82.5,25.54545455,11.0,60.0,28.0,8.0,119.725,130.0,41.34504275,540.0,410.0,97.46153846
2024-05-26 09:00:00,2.59,1152.0,118349.0,2.519842653,3702.0,1358.0,2296.0,0.0,1.2,270.0,1.39,8.0,1.3,10.5,88.14,0.39,3.1,285.4636667,0.97,10.74,87.81,0.42,5.9,19.119333337,1.03,10.12,69.69,1.01,100.4566667,19.18,972.5843333,2.07,1.914567727,9.85,5.066666667,79.37777778,55.905,10.25,31.66,69.78,0.1105,1.84,0.38,0.0485,0.075,5.145,0.185,3.7,0.27,62.54,0.038,3.36,0.08,0.04,67.03333333,0.021,0.078,2.58,0.186,2.7,2.0,0.91,0.0,0.6,1.3,0.0,17.87,96.56,0.1,82.5,25.54545455,11.0,60.0,28.0,8.0,119.46000000000001,128.0,42.34565068,538.0,410.0,91.875
2024-05-26 10:00:00,2.59,1158.0,118256.0,2.520461551,3700.0,1415.0,2290.0,0.0,1.19,268.0,1.4,7.0,1.3,10.5,88.14,0.39,3.1,285.4636667,0.97,10.74,87.81,0.42,5.9,19.119333337,1.03,10.12,69.69,1.01,100.4566667,19.18,972.5843333,2.07,1.914567727,9.85,5.066666667,79.37777778,55.905,10.25,31.66,69.78,0.1105,1.84,0.38,0.0485,0.075,5.145,0.185,3.7,0.27,62.54,0.038,3.36,0.08,0.04,67.03333333,0.021,0.078,2.58,0.186,2.7,2.0,0.91,0.0,0.6,1.3,0.0,17.87,96.56,0.1,82.5,25.54545455,11.0,60.0,28.0,8.0,118.475,130.0,43.10776942,535.0,405.0,92.69230769
2024-05-26 11:00:00,2.62,1172.0,118348.0,2.517823116,3699.0,1392.0,2294.0,0.0,1.2,268.0,1.42,7.0,1.3,10.5,88.14,0.39,3.1,285.4636667,0.97,10.74,87.81,0.42,5.9,19.119333337,1.03,10.12,69.69,1.01,100.4566667,19.18,972.5843333,2.07,1.914567727,9.85,5.066666667,79.37777778,55.905,10.25,31.66,69.78,0.1105,1.84,0.38,0.0485,0.075,5.145,0.185,3.7,0.27,62.54,0.038,3.36,0.08,0.04,67.03333333,0.021,0.078,2.58,0.186,2.7,2.0,0.91,0.0,0.6,1.3,0.0,17.87,96.56,0.1,82.5,25.54545455,11.0,60.0,28.0,8.0,119.1375,135.0,42.52039891,540.0,405.0,90.51851852
2024-05-26 12:00:00,2.57,1181.0,114094.0,2.586240477,3663.0,1389.0,2254.0,0.0,1.2,264.0,1.37,8.0,1.3,10.5,88.14,0.39,3.1,285.4636667,0.97,10.74,87.81,0.42,5.9,19.119333337,1.03,10.12,69.69,1.01,100.4566667,19.18,972.5843333,2.07,1.914567727,9.85,5.066666667,79.37777778,55.905,10.25,31.66,69.78,0.1105,1.84,0.38,0.0485,0.075,5.145,0.185,3.7,0.27,62.54,0.038,3.36,0.08,0.04,67.03333333,0.021,0.078,2.58,0.186,2.7,2.0,0.91,0.0,0.6,1.3,0.0,17.87,96.56,0.1,82.5,25.54545455,11.0,60.0,28.0,8.0,119.8,140.0,42.00224972,545.0,405.0,98.21428571
2024-05-26 13:00:00,2.56,1180.0,112859.0,2.503955563,3508.0,1382.0,2237.0,0.0,1.2,262.0,1.36,7.0,1.3,10.5,88.14,0.39,3.1,285.4636667,0.97,10.74,87.81,0.42,5.9,19.119333337,1.03,10.12,69.69,1.01,100.4566667,19.18,972.5843333,2.07,1.914567727,9.85,5.066666667,79.37777778,55.905,10.25,31.66,69.78,0.1105,1.84,0.38,0.0485,0.075,5.145,0.185,3.7,0.27,62.54,0.038,3.36,0.08,0.04,67.03333333,0.021,0.078,2.58,0.186,2.7,2.0,0.91,0.0,0.6,1.3,0.0,17.87,96.56,0.1,82.5,25.54545455,11.0,60.0,28.0,8.0,120.4625,145.0,42.04176334,550.0,405.0,94.34482759
2024-05-26 14:00:00,2.58,1177.0,114569.0,2.513686751,3575.0,1386.0,2256.0,0.0,1.2,264.0,1.38,7.0,1.3,10.5,88.14,0.39,3.1,285.4636667,0.97,10.74,87.81,0.42,5.9,19.119333337,1.03,10.12,69.69,1.01,100.4566667,19.18,972.5843333,2.07,1.914567727,9.85,5.066666667,79.37777778,55.905,10.25,31.66,69.78,0.1105,1.84,0.38,0.0485,0.075,5.145,0.185,3.7,0.27,62.54,0.038,3.36,0.08,0.04,67.03333333,0.021,0.078,2.58,0.186,2.7,2.0,0.91,0.0,0.6,1.3,0.0,17.87,96.56,0.1,82.5,25.54545455,11.0,60.0,28.0,8.0,120.1975,143.0,42.15708725,548.0,405.0,94.26573427
2024-05-26 15:00:00,2.56,1178.0,112519.0,2.50507766,3499.0,1380.0,2212.0,0.0,1.2,260.0,1.36,7.0,1.3,10.5,88.14,0.39,3.1,285.4636667,0.97,10.74,87.81,0.42,5.9,19.119333337,1.03,10.12,69.69,1.01,100.4566667,19.18,972.5843333,2.07,1.914567727,9.85,5.066666667,79.37777778,55.905,10.25,31.66,69.78,0.1105,1.84,0.38,0.0485,0.075,5.145,0.185,3.7,0.27,62.54,0.038,3.36,0.08,0.04,67.03333333,0.021,0.078,2.58,0.186,2.7,2.0,0.91,0.0,0.6,1.3,0.0,17.87,96.56,0.1,82.5,25.54545455,11.0,60.0,28.0,8.0,120.4625,145.0,41.6705553,550.0,405.0,99.5862069
