Repository: saikumar-voptimai/evonith_bf_webapp

# Evonith BF2 — Blast Furnace Intelligence Platform

Monitoring, modelling and optimisation of **Blast Furnace 2 (BF2)** at Evonith Steel: live telemetry from InfluxDB,
manual plant reports from Neon PostgreSQL, a two-zone energy model of the furnace, blend and fuel optimisers, a
conversational assistant (FurnaceMind) and a live digital twin evaluated every hour.

The platform has three deployable parts that share one Python service layer, plus the shared data library:

| Part | Path | What it is |
|---|---|---|
| **Streamlit app** (legacy) | `src/app.py`, `src/custom_pages/` | The original 11-page dashboard; still the home of the model pages. Served under `/legacy` in production |

File: src/assets/data/furnace_dataset_20260525_002530_771382.csv (part 48 of 209)
GO%,ORE_NA2O%,ORE_P%,ORE_TIO2%,ORE_AL2O3%,ORE_SIO2%,ORE_MNO%,ORE_CAO%,ORE_K2O%,ORE_CALC_MT,PELLET_PCT_SIO2,PELLET_PCT_AL2O3,PELLET_PCT_FE2O3,PELLET_PCT_MGO,PELLET_PCT_TIO2,PELLET_PCT_NA2O,TOTAL_PELLET_CALC_MT,PELLET_PCT_K2O,PELLET_PCT_TM,PELLET_PCT_LOI,PELLET_PCT_MNO,PELLET_PCT_CAO,PELLET_PCT_P,CHARGES/HRS.,STOCKRODLEVEL,CHEM_PCT_C,CHEM_PCT_CR,CHEM_PCT_FE,CHEM_PCT_MN,CHEM_PCT_P,CHEM_PCT_S,CHEM_PCT_SI,CHEM_PCT_TI,SLAG_BASICITY,SLAG_PCT_AL2O3,SLAG_PCT_CAO,SLAG_PCT_FEO,SLAG_PCT_K2O,SLAG_PCT_MGO,SLAG_PCT_MNO,SLAG_PCT_NA2O,SLAG_PCT_S,SLAG_PCT_SIO2,SLAG_PCT_TIO2,SLAG_T_BASICITY,HMT_GT_1480C,COKE_DISCHARGE_TIME,WEIGHTED_COKE_ANGLE,TOTAL_COKE_PORTIONS,NON_COKE_DISCHARGE_TIME,WEIGHTED_NON_COKE_ANGLE,TOTAL_NON_COKE_PORTIONS,TOTAL HEAT LOAD,FTG_UPTAKE_TEMP_A,FTG_UPTAKE_TEMP_B,FTG_UPTAKE_TEMP_C,FTG_UPTAKE_TEMP_D,FTG_UPTAKE_TEMP_AVG,HEARTH_TEMP_A,HEARTH_TEMP_B,HEARTH_TEMP_C,HEARTH_TEMP_D,HEARTH_TEMP_AVG,BOSH_TEMP_A,BOSH_TEMP_C,BOSH_TEMP_D,BELLY_TEMP_A,BELLY_TEMP_C,BELLY_TEMP_D,LOWER_STACK_TEMP_A,LOWER_STACK_TEMP_B,LOWER_STACK_TEMP_C,LOWER_STACK_TEMP_D,PCI_KG/THM,ACT. FUEL RATEKG/THM.,FURNACETOPGASANALYSISCO2ETACO,COKE RATE KG/THM,PRODUCTIONTONNESPERHR,HOT BLAST PRESSUREBAR,TOPPRESSUREBAR,DIFFERENTIAL PRESSURETOTALBAR,HOT BLAST TEMP.OC,OXYGENFLOWNM3/HR.,STEAMKGS/HR.,RAFTOC,PERMEABILITYKGS/HR.,TUYEREVELOCITYM/S,HOT BLAST VOLUMENM3/HR.,O2 ENRICHMENT %,BOTTOMBAR,FURNACE TOP GAS ANALYSISH2%,UNITCOST LAKHS/THM,BOSH_TEMP_B,FURNACE TOP GAS ANALYSISCO2%,FURNACE TOP GAS ANALYSISONLINE (ANALYZER)CO%
2025-12-03 14:00:00,0.934927846,11.85773918,0.424879743,87.20733298,3.692784607,13.097,7.85,1.025,0.45,87.165,11.81,6.281,70.26,11.24,16.98,1.52,16.34727549,4.976666667,80.26666667,68.03,31.61,0.0435,5.68,2.225,9.18,2.3,0.0285,0.135,53.915,11.775,0.0635,2.074486301,0.16,98.776,0.0,0.0,0.0,0.0,0.0,0.0,0.0,0.611,59.56888053,4.18871466,3.060389251,0.033113274,0.019933982,0.078302296,0.445156401,4.248992591,5.47768624,0.083585831,0.039339821,0.024622655,54.258,0.0,0.0,0.0,0.0,0.0,0.0,0.0,0.0,0.0,0.0,0.0,0.0,0.0,7.0,0.157744993,4.293714286,0.015485714,95.01252857,0.147571429,0.104271429,0.0314,0.343857143,0.051171429,1.104653263,17.574,37.867,0.346428571,0.38,7.540857143,0.197285714,0.167571429,0.327571429,34.281,1.223428571,1.3246783,1482.657143,90.0,24.66666667,12.0,68.0,25.77777778,9.0,-3.0925174252747496,153.9894444,153.8680556,156.8233333,178.0497222,160.6826389,61.54963866227746,326.99927312156973,450.57386603787313,581.7547821175172,355.38053870585225,114.3620772673838,69.10542516024823,79.28259106264127,63.997617323043386,108.19601162283277,66.95347671233037,71.2948272968774,173.0417832543347,85.14715267000555,56.102443534164905,171.6256903,545.0,43.62366917,295.0,95.24958333,2.808159647,1.348077636,1.2982243939737763,1201.312778,4912.344411,0.0,2235.428753,1251.177314,213.3806108,109207.9492,3.666445253,1.245808336,3.112646286,96.49040396475,57.62819444444473,18.180447263888883,24.43288265277776
2025-12-03 15:00:00,0.934827631,11.8545991,0.424712718,87.21057326,3.682763098,15.403,7.85,1.025,0.45,87.165,11.81,7.243,70.26,11.24,16.98,1.52,16.72314761,4.976666667,80.26666667,68.03,31.61,0.0435,5.68,2.225,9.18,2.3,0.0285,0.135,53.915,11.775,0.0635,2.074486301,0.16,115.033,0.0,0.0,0.0,0.0,0.0,0.0,0.0,1.032,59.37517552,4.272648281,3.088575915,0.033269866,0.01998096,0.07927317,0.458090948,4.320868584,5.583699414,0.085778127,0.039809599,0.024653973,61.134,0.0,0.0,0.0,0.0,0.0,0.0,0.0,0.0,0.0,0.0,0.0,0.0,0.0,7.0,0.292831525,4.29630137,0.015356164,94.96867123,0.15,0.105356164,0.027287671,0.379315068,0.057712329,1.09845179,17.70643836,37.81794521,0.327808219,0.383561644,7.396438356,0.186438356,0.17,0.33,34.42849315,1.155753425,1.313287008,1485.863014,90.0,24.66666667,12.0,68.0,25.77777778,9.0,-4.753033758033666,195.8333333,165.5197222,170.9208333,213.4919444,186.4414583,61.42943922799978,325.1104296317181,451.1282487656069,574.8810411972768,353.1688963350308,113.34535529502753,69.11705059748206,72.42898891761254,65.45681726739137,114.14971802725887,57.95270555959402,74.91666749640899,188.40560278519138,88.7040229120595,52.69857226198768,167.523945,535.4027778,43.63817242,295.0,99.82541667,2.825665458,1.348392861,1.3423137741842948,1141.821667,4897.464114,0.0,2171.525231,1220.740539,201.4895511,108000.1897,3.694881783,1.25337165,3.186937372,95.9469227125,57.62819444444473,18.180447263888883,24.43288265277776
2025-12-03 16:00:00,0.491011185,5.821266626,0.202478839,44.30743198,1.214873035,13.232,6.5,1.025,0.4,87.31,11.665,5.946,70.38,11.16,16.87,1.59,16.01863935,4.976666667,80.26666667,68.03,31.61,0.043,5.5,2.28,8.915,2.225,0.0275,0.13,54.4,11.445,0.055,2.080775271,0.165,98.749,0.1,96.0,0.64,0.46,1.2,0.0,0.0,0.978,59.42596663,4.442763645,3.218275836,0.073421907,0.046093002,0.082707707,0.512170378,4.179539518,5.154160187,0.096312373,0.076710953,0.053013286,52.988,0.0,0.0,0.0,0.0,0.0,0.0,0.0,0.0,0.0,0.0,0.0,0.0,0.0,7.0,0.271628424,4.381023622,0.015795276,94.90648031,0.148976378,0.105385827,0.026614173,0.357952756,0.057771654,1.094682256,17.72354331,37.7323622,0.357952756,0.392047244,7.399212598,0.181023622,0.172047244,0.332047244,34.46874016,1.132047244,1.309347659,1481.385827,90.0,24.66666667,12.0,68.0,25.77777778,9.0,-4.660031257650289,177.6416667,146.8713889,154.6152778,190.5997222,167.4320139,61.36298927490516,325.38230299693754,449.9758270287573,587.0236907814518,356.4786832160791,111.20710479032934,66.4882472283634,72.2880644134244,66.88313963525226,110.63107106783184,70.92381353391141,74.60746654444384,190.96369520690286,92.42634810368513,56.42420333653449,179.2813514,529.5138889,43.75154486,295.0,89.34916667,2.828562975,1.348325364,1.3184594161101901,1151.250278,4855.6935,0.0,2198.598464,1216.917067,202.6093781,107894.0242,3.667467283,1.251412917,3.100300597,97.5047790605,57.62819444444473,18.180447263888883,24.43288265277776
2025-12-03 17:00:00,0.491406077,5.825948338,0.202641681,44.34306591,1.215850088,15.369,6.5,1.025,0.4,87.31,11.665,6.898,70.38,11.16,16.87,1.59,15.0779232,4.976666667,80.26666667,68.03,31.61,0.043,5.5,2.28,8.915,2.225,0.0275,0.13,54.4,11.445,0.055,2.080775271,0.165,114.974,0.1,96.0,0.64,0.46,1.2,0.0,0.0,1.087,59.42357541,4.443861929,3.218883017,0.073418335,0.046089252,0.082719494,0.512338246,4.180364571,5.155470985,0.096326659,0.076709168,0.05301275,61.881,0.0,0.0,0.0,0.0,0.0,0.0,0.0,0.0,0.0,0.0,0.0,0.0,0.0,7.0,0.188356099,4.385748031,0.014850394,94.92254331,0.144251969,0.102551181,0.029448819,0.348503937,0.052102362,1.092626774,17.83220472,37.60480315,0.348503937,0.401496063,7.441732283,0.185748031,0.181496063,0.341496063,34.41677165,1.141496063,1.308853362,1478.551181,90.0,24.66666667,12.0,68.0,25.77777778,9.0,-2.9670296795753615,185.7127778,170.0813889,172.4413889,205.2886111,183.3810417,61.423267980934355,326.1992436479959,450.3086800261559,582.150279504244,355.1955100198762,111.00137380609146,68.17745005515016,77.22402599082133,64.60249405427764,106.83230277593395,64.30555538820602,69.84501044811228,165.27328457585742,82.84830551122532,54.5174665221456,162.8278116,525.0,43.26075972,295.0,92.60041667,2.841587881,1.348387406,1.3052217626956992,1151.313056,4833.625961,0.0,2225.063033,1207.978589,202.0341128,107923.3372,3.647780244,1.273042757,3.034280167,95.324685037,57.62819444444473,18.180447263888883,24.43288265277776
2025-12-03 18:00:00,0.489237741,5.800241262,0.201747522,44.14740154,1.210485133,15.336,6.5,1.025,0.4,87.31,11.665,6.8,70.38,11.16,16.87,1.59,15.09587418,4.976666667,80.26666667,68.03,31.61,0.043,5.5,2.28,8.915,2.225,0.0275,0.13,54.4,11.445,0.055,2.080775271,0.165,114.716,0.1,96.0,0.64,0.46,1.2,0.0,0.0,1.007,59.36454653,4.470973776,3.233871681,0.073330167,0.045996675,0.08301045,0.516482171,4.20073152,5.187828864,0.096679334,0.076665083,0.052999525,61.051,0.0,0.0,0.0,0.0,0.0,0.0,0.0,0.0,0.0,0.0,0.0,0.0,0.0,7.0,0.177467222,4.385090909,0.014,94.94403636,0.14,0.100381818,0.032218182,0.337272727,0.047,1.089751769,17.92781818,37.47581818,0.342181818,0.411090909,7.470181818,0.191090909,0.189454545,0.348909091,34.38963636,1.153272727,1.306977676,1475.563636,90.0,24.66666667,12.0,68.0,25.77777778,9.0,-4.301404234001453,176.2502778,149.8805556,153.2533333,189.8005556,167.2961806,62.2466113829903,325.70780124897243,450.2528414284657,578.0513037798714,354.00861926610787,112.66903452160271,67.25126194066073,73.93531992464418,66.18272052145143,119.39949389691054,63.700564786631425,77.84245022600868,191.65919722884541,89.5955477397245,55.97278709434336,151.2227515,528.0277778,43.37300522,295.0,99.82541667,2.823041217,1.348092714,1.3298393422803103,1151.203611,4815.26945,0.0,2225.647197,1234.360486,205.0083469,109010.5494,3.597652686,1.254943029,3.073712381,93.78701457375,57.62819444444473,18.180447263888883,24.43288265277776
2025-12-03 19:00:00,0.481994862,5.714372072,0.198760768,43.493825,1.192564606,13.234,6.5,1.025,0.4,87.31,11.665,5.8,70.38,11.16,16.87,1.59,16.51788263,4.976666667,80.26666667,68.03,31.61,0.043,5.5,2.28,8.915,2.225,0.0275,0.13,54.4,11.445,0.055,2.080775271,0.165,98.599,0.1,96.0,0.64,0.46,1.2,0.0,0.0,0.844,59.4345358,4.438827844,3.216099947,0.073434706,0.046106442,0.08266547,0.511568809,4.176582868,5.149462826,0.096261175,0.076717353,0.053015206,52.348,0.0,0.0,0.0,0.0,0.0,0.0,0.0,0.0,0.0,0.0,0.0,0.0,0.0,7.0,0.19556376,4.336,0.014,95.0144,0.14,0.1042,0.0344,0.31,0.047,1.079501061,17.906,37.334,0.364,0.422,7.372,0.202,0.184,0.338,34.586,1.186,1.292669474,1471.2,90.0,24.66666667,12.0,68.0,25.77777778,9.0,-4.475086023192574,181.8005556,152.4369444,152.0958333,199.6013889,171.4836806,61.97746036146624,325.0989051116796,450.12438084358365,581.6691114977119,355.118159660296,110.19901049710197,66.11350042941912,73.00528772489423,66.12300156703472,111.81380880593935,64.8333028022889,74.9380208380031,187.31106565941016,89.14363005211227,56.59197492807518,173.4168492,538.1805556,42.696652,298.4861111,95.24958333,2.845494108,1.348221106,1.3389669749487498,1167.1325,4798.210008,0.0,2197.379625,1219.082339,206.7681914,109442.6017,3.571910697,1.2809244,3.265287386,97.599260294,57.62819444444473,18.180447263888883,24.43288265277776
2025-12-03 20:00:00,0.477813897,5.664803934,0.197036659,43.11654681,1.182219951,15.658,6.5,1.025,0.4,87.31,11.665,6.757,70.38,11.16,16.87,1.59,16.16979918,4.976666667,80.26666667,68.03,31.61,0.043,5.5,2.28,8.915,2.225,0.0275,0.13,54.4,11.445,0.055,2.080775271,0.165,115.07,0.1,96.0,0.64,0.46,1.2,0.0,0.0,0.985,59.47506421,4.420213225,3.205808937,0.073495242,0.046170004,0.082465703,0.508723647,4.162599203,5.127246353,0.096019034,0.076747621,0.053024286,60.734,0.0,0.0,0.0,0.0,0.0,0.0,0.0,0.0,0.0,0.0,0.0,0.0,0.0,7.0,0.138973601,4.3096,0.014096,95.024464,0.14,0.10844,0.03568,0.3188,0.04892,1.066370515,17.954,37.118,0.3704,0.438,7.2696,0.21,0.1832,0.3284,34.81,1.2084,1.275223226,1467.68,90.0,24.66666667,12.0,68.0,25.77777778,9.0,-3.073821111967561,170.3966667,159.2461111,162.7455556,195.3730556,171.9403472,61.68958608759283,325.8694910443145,450.84848144408096,581.6189466905207,355.5232784635221,112.88439412987677,70.15705244021598,78.3231463715606,64.05517688312227,105.83103472194495,64.91902425653771,70.39320352516592,173.59225246727888,85.62195781531575,55.50475348627014,172.1564992,542.3055556,42.78113983,300.0,93.925,2.842238897,1.348295236,1.3260279803232449,1152.090556,4796.872289,0.0,2195.495206,1230.172186,205.6628411,109872.4764,3.553541011,1.269728844,3.198881178,97.810736144,57.62819444444473,18.180447263888883,24.43288265277776
2025-12-03 21:00:00,0.478625093,5.67442121,0.197371173,43.18974683,1.184227035,13.39,6.5,1.025,0.4,87.31,11.665,5.775,70.38,11.16,16.87,1.59,17.34701071,4.976666667,80.26666667,68.03,31.61,0.043,5.5,2.28,8.915,2.225,0.0275,0.13,54.4,11.445,0.055,2.080775271,0.165,98.334,0.1,96.0,0.64,0.46,1.2,0.0,0.0,0.847,59.55881001,4.381748948,3.184544134,0.073620329,0.046301345,0.082052916,0.502844555,4.133704088,5.081339395,0.095518686,0.076810164,0.053043049,53.009,0.0,0.0,0.0,0.0,0.0,0.0,0.0,0.0,0.0,0.0,0.0,0.0,0.0,7.0,0.211007281,4.3456,0.014456,94.868704,0.14,0.11384,0.03448,0.4268,0.05612,1.045320411,18.194,36.698,0.3344,0.468,7.1556,0.21,0.1952,0.3224,35.11,1.2024,1.249147352,1466.48,90.0,24.66666667,12.0,68.0,25.77777778,9.0,-4.2929806890114435,182.3969444,156.6872222,161.9472222,203.5577778,176.1472917,61.89403196737765,324.99481463460734,451.4042576329509,575.5119402602513,353.872881264479,114.17528825289378,70.99778835115572,74.61816049491173,64.82355937975186,112.61482691194408,59.50595298843919,74.83148344248892,191.32688446151525,89.86647249487208,54.01603169188853,173.7734867,545.0,43.44517847,300.0,99.82541667,2.830680861,1.347805758,1.3590173330685524,1146.317222,4786.271436,0.0,2155.808839,1238.453372,205.6793747,110007.5464,3.540909122,1.257739278,3.271741569,98.02498698775,57.62819444444473,18.180447263888883,24.43288265277776
2025-12-03 22:00:00,0.47793953,5.666293393,0.197088466,43.12788354,1.182530795,13.395,6.5,1.025,0.4,87.31,11.665,5.784,70.38,11.16,16.87,1.59,16.82194094,4.976666667,80.26666667,68.03,31.61,0.043,5.5,2.28,8.915,2.225,0.0275,0.13,54.4,11.445,0.055,2.080775271,0.165,98.144,0.1,96.0,0.64,0.46,1.2,0.0,0.0,0.847,59.54662881,4.38734375,3.187637195,0.073602134,0.046282241,0.082112957,0.503699695,4.137907012,5.088016768,0.095591463,0.076801067,0.05304032,52.48,0.0,0.0,0.0,0.0,0.0,0.0,0.0,0.0,0.0,0.0,0.0,0.0,0.0,7.0,0.3561776,4.35027027,0.014444324,94.79371243,0.14,0.111718919,0.033027027,0.495297297,0.06152973,1.031560151,18.23745946,36.4832973,0.366702703,0.460540541,7.090540541,0.20027027,0.192216216,0.31027027,35.37010811,1.178594595,1.232048951,1468.52973,90.0,24.66666667,12.0,68.0,25.77777778,9.0,-2.975961995929268,212.8944444,185.6680556,191.8258333,232.2963889,205.6711806,60.92218891751012,326.1327869084717,450.87218072890755,575.0692720858499,353.35494472375404,108.65788640279308,69.5631631040093,72.9137853192326,64.30382396961267,108.35455033953002,55.397195465161964,70.05951690042042,165.99873364355284,82.48007219739333,49.30874051876972,176.0936831,547.7083333,43.88533664,300.0,95.52836111,2.785441547,1.348308489,1.3157417264747708,1180.061389,4719.863803,0.0,2183.780939,1222.802625,203.7033186,105146.2172,3.655678328,1.223334519,3.314372797,98.33241301075,57.62819444444473,18.180447263888883,24.43288265277776
2025-12-03 23:00:00,0.480559071,5.69734981,0.198168689,43.36426338,1.189012134,13.433,6.5,1.025,0.4,87.31,11.665,5.853,70.38,11.16,16.87,1.59,17.05365158,4.976666667,80.26666667,68.03,31.61,0.043,5.5,2.28,8.915,2.225,0.0275,0.13,54.4,11.445,0.055,2.080775271,0.165,97.452,0.1,96.0,0.64,0.46,1.2,0.0,0.0,0.836,59.26110875,4.518482538,3.260136687,0.073175667,0.04583445,0.0835203,0.523743672,4.236421028,5.244530378,0.097297334,0.076587833,0.05297635,51.797,0.0,0.0,0.0,0.0,0.0,0.0,0.0,0.0,0.0,0.0,0.0,0.0,0.0,7.0,0.240602924,4.334054054,0.014184865,94.77256649,0.14,0.104583784,0.031405405,0.537459459,0.065745946,1.022659787,18.14989189,36.40545946,0.444540541,0.428108108,7.058108108,0.184054054,0.179243243,0.294054054,35.60362162,1.142918919,1.220935531,1472.745946,90.0,24.66666667,12.0,68.0,25.77777778,9.0,-2.3980303449088467,186.7622222,179.5152778,184.3188889,217.8063889,192.1006944,59.58212679141789,327.25137705482183,450.05207445621,586.7417843651789,356.67788146862125,103.44909048059097,65.87943185714519,72.73913405303134,63.67321215557773,93.57150461175729,65.22808451961771,63.43502048810669,150.7026174801992,81.50368266184077,50.683670349924604,206.5135931,555.4305556,44.01014989,300.0,82.57883333,2.742295931,1.348143364,1.2600654753072726,1210.013889,4748.7972,0.0,2199.149189,1229.849675,205.3134611,102728.68,3.760430328,1.193072366,3.393743544,102.36305108575,57.62819444444473,18.180447263888883,24.43288265277776
2025-12-04 00:00:00,0.474699633,5.83630707,0.179886177,43.65737574,1.099304414,15.814,7.4,1.015,0.395,87.295,11.69,6.755,70.36,11.24,17.13,1.27,16.68225765,4.822222222,79.71111111,68.03,31.61,0.044,5.32,2.27,8.77,2.125,0.0255,0.13,54.75,11.18,0.0555,2.101424695,0.17,113.271,0.1,96.03,0.68,0.53,1.15,0.0,0.0,0.971,58.58854073,4.415959537,3.604075203,0.05,0.02722675,0.085126088,0.528526984,4.407704569,6.257997139,0.121337511,0.085464995,0.019680251,58.721,0.0,0.0,0.0,0.0,0.0,0.0,0.0,0.0,0.0,0.0,0.0,0.0,0.0,7.0,0.26019945,4.317837838,0.013925405,94.75142054,0.14,0.097448649,0.029783784,0.579621622,0.069962162,1.013759423,18.06232432,36.32762162,0.522378378,0.395675676,7.025675676,0.167837838,0.16627027,0.277837838,35.83713514,1.107243243,1.209822112,1476.962162,90.0,24.66666667,12.0,68.0,25.77777778,9.0,-2.673077726584225,189.5325,169.0411111,176.4219444,220.0422222,188.7594444,61.24830298622733,326.20408424030956,449.7236631797998,582.5144921024963,355.0075407138317,105.62983296735989,65.71576725158525,71.81661342480172,65.11814101877246,106.7422945296226,62.90781902020127,69.58274339563121,166.18377903074463,83.74457427456824,53.04859920864459,181.761229,552.4027778,43.00510678,300.0,91.78116667,2.781531261,1.348060167,1.2989609442282648,1214.681944,4773.707444,0.0,2222.726503,1229.439467,209.6150397,105672.3477,3.674867122,1.219585039,3.324717117,99.0833628425,57.62819444444473,18.180447263888883,24.43288265277776
2025-12-04 01:00:00,0.469166245,5.768275513,0.177789314,43.14847873,1.086490251,15.796,7.4,1.015,0.395,87.295,11.69,6.943,70.36,11.24,17.13,1.27,16.42440127,4.822222222,79.71111111,68.03,31.61,0.044,5.32,2.27,8.77,2.125,0.0255,0.13,54.75,11.18,0.0555,2.101424695,0.17,113.385,0.1,96.03,0.68,0.53,1.15,0.0,0.0,0.978,59.43575084,4.081819867,3.421077818,0.05,0.02702342,0.081127256,0.4682734,4.045098639,5.832358776,0.11117099,0.089531604,0.019070259,63.109,0.0,0.0,0.0,0.0,0.0,0.0,0.0,0.0,0.0,0.0,0.0,0.0,0.0,7.0,0.252285976,4.304259259,0.013761728,94.70641111,0.14382716,0.097635802,0.027660494,0.630617284,0.07582716,1.019318654,18.12907407,36.40290123,0.517901235,0.37617284,7.055925926,0.16,0.16,0.279567901,35.72228395,1.084259259,1.216910347,1480.91358,90.0,24.66666667,12.0,68.0,25.77777778,9.0,-3.4905049580144123,192.9625,161.8172222,172.4886111,216.3122222,185.8951389,61.56294335318738,325.71745439855175,449.8142807491494,580.9353690715851,354.45299629232545,107.61349625946113,66.12712122940844,70.13048910769817,66.2433828891791,113.52219299744974,62.93876612529993,73.64769615918294,180.5455536792009,87.74848438859833,53.27932592793162,173.9044022,545.0,43.70507144,300.0,94.445,2.7668145,1.347982981,1.3143580344803665,1197.747778,4790.671364,0.0,2215.925392,1250.28895,208.9492536,106091.61,3.675527178,1.218217031,3.305185811,98.0423332915,57.62819444444473,18.180447263888883,24.43288265277776
2025-12-04 02:00:00,0.463762221,5.701834465,0.175741473,42.65147921,1.07397567,13.399,7.4,1.015,0.395,87.295,11.69,6.054,70.36,11.24,17.13,1.27,16.29771978,4.822222222,79.71111111,68.03,31.61,0.044,5.32,2.27,8.77,2.125,0.0255,0.13,54.75,11.18,0.0555,2.101424695,0.17,97.23,0.1,96.03,0.68,0.53,1.15,0.0,0.0,0.778,59.20148533,4.174214188,3.47167917,0.05,0.027079644,0.082232989,0.484934364,4.145364281,5.950053773,0.113982176,0.08840713,0.019238931,53.187,0.0,0.0,0.0,0.0,0.0,0.0,0.0,0.0,0.0,0.0,0.0,0.0,0.0,7.0,0.23368763,4.293148148,0.013687654,94.63907778,0.151234568,0.10467284,0.025067901,0.689876543,0.083234568,1.038404603,18.34018519,36.62141975,0.436419753,0.368765432,7.144814815,0.16,0.16,0.29808642,35.28154321,1.073148148,1.241025936,1484.617284,90.0,24.66666667,12.0,68.0,25.77777778,9.0,-2.185780049178774,171.0852778,158.91,172.4686111,204.1527778,176.6541667,61.59929797713507,326.7869564887036,449.85455787194957,581.6458845853945,354.8258043897361,108.2980203885867,67.44541042289036,73.49419273155797,64.88662110307885,111.20689474201686,64.6425621885039,71.27277512914014,171.37891094085091,85.31272088272401,53.552746712165046,172.5630767,544.5361111,42.88496167,300.0,94.445,2.773525831,1.348391722,1.2927607196952122,1225.2525,4789.403553,0.0,2243.114644,1244.543719,212.7881311,106247.6675,3.666121989,1.209378117,3.244598783,97.86460766275,57.62819444444473,18.180447263888883,24.43288265277776
2025-12-04 03:00:00,0.475492374,5.846053606,0.180186584,43.73028284,1.101140234,13.506,7.4,1.015,0.395,87.295,11.69,6.022,70.36,11.24,17.13,1.27,16.86186626,4.822222222,79.71111111,68.03,31.61,0.044,5.32,2.27,8.77,2.125,0.0255,0.13,54.75,11.18,0.0555,2.101424695,0.17,97.363,0.1,96.03,0.68,0.53,1.15,0.0,0.0,0.774,59.27771261,4.144150147,3.455214076,0.05,0.027061349,0.081873196,0.479513079,4.112739003,5.911757185,0.113067449,0.088773021,0.019184047,51.15,0.0,0.0,0.0,0.0,0.0,0.0,0.0,0.0,0.0,0.0,0.0,0.0,0.0,7.0,0.285227688,4.282037037,0.01361358,94.57174444,0.158641975,0.111709877,0.022475309,0.749135802,0.090641975,1.057490553,18.5512963,36.83993827,0.354938272,0.361358025,7.233703704,0.16,0.16,0.316604938,34.84080247,1.062037037,1.265141524,1488.320988,90.0,24.66666667,12.0,68.0,25.77777778,9.0,-3.5925490214619487,174.8761111,151.2302778,159.8752778,202.5233333,172.12625,61.52893925856627,325.98340260626907,449.90354057890784,581.245033499899,354.92577690685056,106.87004184029898,65.76038429949483,70.03844296934534,65.83158032648484,112.3151836430875,64.30756442179862,74.20164179097446,185.33131508130043,89.63594053128432,54.09533471169095,178.5363572,543.6944444,44.27023289,300.0,94.445,2.789154881,1.348272975,1.3131907625957193,1207.216389,4727.745092,0.0,2207.879089,1231.870172,209.4350775,106286.9508,3.616962558,1.228878884,3.318930042,98.656067329,57.62819444444473,18.180447263888883,24.43288265277776
2025-12-04 04:00:00,0.470648641,5.786501182,0.178351064,43.28481235,1.089923168,13.536,7.4,1.015,0.395,87.295,11.69,6.157,70.36,11.24,17.13,1.27,16.69583737,4.822222222,79.71111111,68.03,31.61,0.044,5.32,2.27,8.77,2.125,0.0255,0.13,54.75,11.18,0.0555,2.101424695,0.17,97.326,0.1,96.03,0.68,0.53,1.15,0.0,0.0,0.766,59.40628397,4.093441601,3.427442662,0.05,0.027030492,0.08126634,0.470369084,4.05771046,5.847162933,0.111524592,0.089390163,0.019091476,52.801,0.0,0.0,0.0,0.0,0.0,0.0,0.0,0.0,0.0,0.0,0.0,0.0,0.0,7.0,0.362349725,4.31675,0.01427375,94.68735125,0.153875,0.1081,0.0262875,0.619125,0.0742375,1.071132035,18.853375,37.01475,0.346125,0.36,7.194875,0.1355,0.16,0.326125,34.557875,0.9375,1.279328483,1489.6125,90.0,24.66666667,12.0,68.0,25.77777778,9.0,-2.5963893604566834,204.0691667,173.0383333,180.4969444,224.6227778,195.5568056,61.43320169457855,325.82096886232966,449.7537029780346,584.1067260254116,355.6026967813441,106.33793520103748,67.13809432391099,72.81907504663656,65.54083181227679,106.29936080613624,64.09455700471753,69.57953866696437,165.8199672122468,83.91922494692537,53.05827876070134,187.2530111,543.2027778,43.89959656,300.0,89.16191667,2.830222769,1.34841705,1.3123267987760596,1205.418889,4692.493347,0.0,2209.82985,1195.680725,206.5759089,106069.0469,3.593300664,1.266208413,3.240596025,99.81102397075,57.62819444444473,18.180447263888883,24.43288265277776
2025-12-04 05:00:00,0.404525831,11.51179979,0.153293999,37.20360196,0.936796661,13.898,7.4,1.015,0.395,87.295,11.69,5.836,70.36,11.24,17.13,1.27,15.49988165,4.822222222,79.71111111,68.03,31.61,0.044,5.32,2.27,8.77,2.125,0.0255,0.13,54.75,11.18,0.0555,2.101424695,0.17,97.401,0.1,96.03,0.68,0.53,1.15,0.0,0.0,0.758,59.30127928,4.134855453,3.450123676,0.05,0.027055693,0.081761962,0.477837018,4.10265247,5.899917291,0.112784649,0.088886141,0.019167079,51.748,0.0,0.0,0.0,0.0,0.0,0.0,0.0,0.0,0.0,0.0,0.0,0.0,0.0,7.0,0.291166668,4.326283784,0.014562838,94.73199122,0.15,0.105391892,0.028412162,0.575067568,0.068290541,1.075733874,18.97493243,37.06472973,0.351959459,0.365878378,7.183513514,0.123918919,0.163918919,0.331959459,34.45547297,0.873716216,1.284219139,1488.432432,90.0,24.66666667,12.0,68.0,25.77777778,9.0,-1.7409598931418913,182.1788889,177.9416667,188.315,222.9986111,192.8585417,60.03863611092334,327.3439200273525,449.92254944312117,582.6476563499855,355.22859849626116,102.1030068561891,65.5531973631299,71.2783008323222,63.58943550595578,100.02021702061364,61.78884548961096,65.14611387893552,152.19685060781228,81.08015937162253,49.86258706584648,175.9750414,536.9583333,44.73562042,300.0,88.08,2.803602361,1.34819935,1.2573231544580483,1188.006111,4720.058511,0.0,2223.808581,1173.575147,198.3773592,102329.3684,3.754661186,1.237877664,3.087143133,98.3166929855,57.62819444444473,18.180447263888883,24.43288265277776
2025-12-04 06:00:00,0.469726182,5.77515979,0.1780015,43.19997524,1.087786947,13.33,7.4,1.015,0.395,87.295,11.69,6.141,70.36,11.24,17.13,1.27,15.05301029,4.822222222,79.71111111,68.03,31.61,0.044,5.32,2.27,8.77,2.125,0.0255,0.13,54.75,11.18,0.0555,2.101424695,0.17,97.346,0.1,96.03,0.68,0.53,1.15,0.0,0.0,0.777,59.25191359,4.154325281,3.460786665,0.05,0.027067541,0.081994968,0.481347906,4.123780984,5.924718613,0.113377037,0.088649185,0.019202622,50.873,0.0,0.0,0.0,0.0,0.0,0.0,0.0,0.0,0.0,0.0,0.0,0.0,0.0,7.0,0.376538575,4.297905405,0.014279054,94.65686959,0.15,0.106202703,0.027195946,0.668310811,0.079236486,1.071979166,18.88168919,36.99175676,0.356013514,0.378040541,7.232162162,0.132027027,0.172027027,0.336013514,34.50817568,0.902094595,1.281554961,1485.189189,90.0,24.66666667,12.0,68.0,25.77777778,9.0,-2.1221242128114,200.729918,181.2844262,194.2819672,240.6147541,204.2277664,60.45538184273442,325.9277241396436,449.87438769388797,583.4572117694307,355.09708122084527,102.41117637164488,65.70989560054372,70.0003454787464,64.5821458019156,101.33792529704954,61.122029237828855,65.63832615964984,156.13109041217677,82.09940335350896,50.481165420215135,170.9015701,534.0,43.20456955,300.0,88.08,2.755684955,1.34846384,1.2856124640320932,1143.680738,4753.486898,0.0,2205.304418,1231.653766,197.1696348,103665.605,3.73554791,1.205806162,3.086435537,97.64445803825001,57.62819444444473,18.180447263888883,24.43288265277776
2025-12-04 07:00:00,0.468830372,5.764146042,0.177662036,43.11758901,1.085712439,15.475,7.4,1.015,0.395,87.295,11.69,7.176,70.36,11.24,17.13,1.27,15.24431861,4.822222222,79.71111111,68.03,31.61,0.044,5.32,2.27,8.77,2.125,0.0255,0.13,54.75,11.18,0.0555,2.101424695,0.17,114.468,0.1,96.03,0.68,0.53,1.15,0.0,0.0,0.729,59.60264991,4.015994876,3.38502762,0.05,0.026983364,0.080339492,0.456403539,3.973665839,5.748508686,0.109168201,0.09033272,0.018950092,62.455,0.0,0.0,0.0,0.0,0.0,0.0,0.0,0.0,0.0,0.0,0.0,0.0,0.0,7.0,0.192034943,4.270148148,0.014,94.58365926,0.15,0.106822222,0.026,0.759407407,0.089962963,1.068434483,18.78511111,36.92162963,0.36,0.390148148,7.285185185,0.140148148,0.18,0.340074074,34.55681481,0.930888889,1.279254214,1481.985185,90.0,24.66666667,12.0,68.0,25.77777778,9.0,-2.8160569118891203,190.9772727,162.9942149,171.5607438,219.8103306,186.3356405,61.86708799989961,324.84209344879145,449.53475614728893,588.5771784162068,356.52760222676756,107.52702409408187,66.23986506303106,74.03922486833685,65.96856605728016,104.88087056303038,68.54405180762961,69.0311410785898,168.62886363386207,85.29039177453939,56.57677070408546,173.0735537,530.9710744,43.58659103,300.0,88.08,2.794379562,1.348182686,1.3231101717507745,1148.252479,4815.683674,0.0,2215.893818,1253.87114,205.2147988,108662.2041,3.600522764,1.246554017,3.018716996,97.93224586525,57.62819444444473,18.180447263888883,24.43288265277776
2025-12-04 08:00:00,0.484874943,5.702331363,0.191929665,44.32060027,1.262695164,13.194,8.5,1.025,0.4,87.44,11.535,6.192,70.21,11.09,16.82,1.88,15.33643132,4.822222222,79.71111111,68.03,31.61,0.044,5.265,2.155,9.015,2.14,0.0255,0.125,54.89,11.085,0.056,2.105340909,0.165,98.551,0.1,97.07,0.68,0.57,1.23,0.0,0.0,0.6,59.09772491,4.291167684,3.808746256,0.08,0.018589832,0.074031884,0.488538575,4.415269363,5.638578307,0.081796641,0.096820336,0.020179664,52.754,0.0,0.0,0.0,0.0,0.0,0.0,0.0,0.0,0.0,0.0,0.0,0.0,0.0,7.0,0.273681245,4.279037037,0.014,94.62321481,0.15,0.096155556,0.026,0.723851852,0.087740741,1.077281225,18.49177778,37.01940741,0.36,0.399037037,7.596296296,0.149037037,0.18,0.344518519,34.3657037,0.984222222,1.298395955,1481.096296,90.0,24.66666667,12.0,68.0,25.77777778,9.0,-1.5281793793264882,173.0388889,170.3080556,186.8772222,215.7263889,186.4876389,61.026198711554414,326.78900371899874,450.57383692413305,579.7148671114719,354.4579978775026,108.3523146072441,69.6053631931219,74.87053433978122,63.36815669493684,105.88648689998445,61.253740641581935,67.37253740004769,161.23892374988299,82.71758927572914,51.28987688896967,163.0246081,522.7083333,43.70022897,300.0,94.07433333,2.820674122,1.348234972,1.2875667680115281,1153.641667,4793.780731,0.0,2221.241678,1222.976933,203.1136617,107744.9778,3.692300119,1.249794968,2.943696942,96.60076057325,57.62819444444473,18.180447263888883,24.43288265277776
2025-12-04 09:00:00,0.483216141,5.682823157,0.191273056,44.16897538,1.258375367,13.283,8.5,1.025,0.4,87.44,11.535,6.095,70.21,11.09,16.82,1.88,14.97480722,4.822222222,79.71111111,68.03,31.61,0.044,5.265,2.155,9.015,2.14,0.0255,0.125,54.89,11.085,0.056,2.105340909,0.165,98.545,0.1,97.07,0.68,0.57,1.23,0.0,0.0,0.602,59.11357827,4.284738617,3.806741089,0.08,0.018583566,0.07395293,0.487440746,4.408902958,5.630306992,0.081671318,0.096832868,0.020167132,53.389,0.0,0.0,0.0,0.0,0.0,0.0,0.0,0.0,0.0,0.0,0.0,0.0,0.0,7.0,0.207834231,4.287925926,0.014,94.66277037,0.15,0.085488889,0.026,0.688296296,0.085518519,1.086127966,18.19844444,37.11718519,0.36,0.407925926,7.907407407,0.157925926,0.18,0.348962963,34.17459259,1.037555556,1.317537696,1480.207407,90.0,24.66666667,12.0,68.0,25.77777778,9.0,-3.0462637483645523,172.4191667,147.1819444,165.7197222,206.8213889,173.0355556,62.124831410180946,325.3206041967695,449.72199660225226,583.0706494252537,354.9005524474775,108.61587885500738,66.7133639223305,70.74989579604542,66.40281733324943,116.02339954208293,66.49802751119705,74.50641737316971,187.18515727088192,90.45851872190462,55.374517340771696,156.9357286,527.6666667,44.43508189,300.0,95.42,2.831275661,1.3480885,1.3198061790210578,1141.046111,4814.935306,0.0,2227.415444,1241.374072,205.3030464,110162.5258,3.637245667,1.263253048,2.900760336,95.7939840395,57.62819444444473,18.180447263888883,24.43288265277776
2025-12-04 10:00:00,0.483047027,5.680834305,0.191206115,44.15351729,1.257934966,15.438,8.5,1.025,0.4,87.44,11.535,6.719,70.21,11.09,16.82,1.88,15.25836549,4.822222222,79.71111111,68.03,31.61,0.044,5.265,2.155,9.015,2.14,0.0255,0.125,54.89,11.085,0.056,2.105340909,0.165,114.976,0.1,97.07,0.68,0.57,1.23,0.0,0.0,0.736,59.1618691,4.265155059,3.800633157,0.08,0.018564479,0.073712431,0.484096653,4.389510273,5.605111772,0.081289572,0.096871043,0.020128957,61.912,0.0,0.0,0.0,0.0,0.0,0.0,0.0,0.0,0.0,0.0,0.0,0.0,0.0,7.0,0.281750455,4.244,0.014,94.534,0.15,0.0853,0.02255,0.8525,0.09765,1.093880804,18.5785,37.2205,0.337,0.40425,7.69825,0.137,0.17425,0.35575,34.0265,0.96375,1.32010653,1492.65,90.0,24.66666667,12.0,68.0,25.77777778,9.0,-4.936337085031425,190.3936111,158.0319444,162.4502778,216.8772222,181.9382639,61.287229838295985,324.9601129524081,449.60156633974196,581.3327526552364,354.1675390730827,106.32836192620132,62.29830785752395,67.34915458236881,66.98739878633842,113.45235465486712,62.693520858939706,74.75242545655007,186.34728861907428,89.20573858640572,54.78160559387277,159.9074144,526.0138889,44.02736011,298.5,95.42,2.857357531,1.348388097,1.314715419087356,1131.440833,4934.432411,0.0,2213.459683,1200.344497,199.4782811,108517.4064,3.787157883,1.282732053,2.920749731,95.812732408,57.62819444444473,18.180447263888883,24.43288265277776
2025-12-04 11:00:00,0.481955931,5.668002566,0.190774223,44.05378433,1.255093571,13.252,8.5,1.025,0.4,87.44,11.535,6.208,70.21,11.09,16.82,1.88,14.11352389,4.822222222,79.71111111,68.03,31.61,0.044,5.265,2.155,9.015,2.14,0.0255,0.125,54.89,11.085,0.056,2.105340909,0.165,98.18,0.1,97.07,0.68,0.57,1.23,0.0,0.0,0.792,59.11823791,4.282848972,3.806151726,0.08,0.018581724,0.073929724,0.48711807,4.407031731,5.627875871,0.081634483,0.096836552,0.020163448,52.977,0.0,0.0,0.0,0.0,0.0,0.0,0.0,0.0,0.0,0.0,0.0,0.0,0.0,7.0,0.213020031,4.25973913,0.013547826,94.49146087,0.14773913,0.089713043,0.02226087,0.87826087,0.097278261,1.093235262,18.80826087,37.23704348,0.32226087,0.411304348,7.474173913,0.129043478,0.176782609,0.36,34.06304348,0.915826087,1.312670493,1497.930435,90.0,24.66666667,12.0,68.0,25.77777778,9.0,-3.961730296192144,164.9702778,162.7641667,158.6458333,195.4611111,170.4603472,60.283741477684586,326.9063078167532,449.3942537281267,585.8989027766271,355.73609210817875,105.2061308617774,60.91243400612075,72.39463980637188,65.00183054936272,102.7425258799924,67.18402894956108,68.86617720623943,163.02168634346577,83.25461634868309,55.40052090206721,157.8240836,514.1527778,44.70888394,297.0,89.42566667,2.845984425,1.348095119,1.2556401023408592,1140.635278,4981.835542,0.0,2256.013519,1195.820717,198.8758425,107210.82,3.873929,1.279582128,2.783267447,95.161691077,57.62819444444473,18.180447263888883,24.43288265277776
2025-12-04 12:00:00,0.480062427,5.645734166,0.190024711,43.8807062,1.25016257,15.378,8.5,1.025,0.4,87.44,11.535,7.467,70.21,11.09,16.82,1.88,12.85630283,4.822222222,79.71111111,68.03,31.61,0.044,5.265,2.155,9.015,2.14,0.0255,0.125,54.89,11.085,0.056,2.105340909,0.165,114.911,0.1,97.07,0.68,0.57,1.23,0.0,0.0,0.929,59.12265066,4.281059456,3.805593593,0.08,0.01857998,0.073907748,0.486812492,4.405259656,5.625573569,0.0815996,0.09684004,0.02015996,61.928,0.0,0.0,0.0,0.0,0.0,0.0,0.0,0.0,0.0,0.0,0.0,0.0,0.0,7.0,0.176378882,4.374521739,0.012504348,94.62867826,0.142521739,0.095973913,0.027478261,0.643478261,0.074843478,1.082042592,18.57347826,37.13791304,0.327478261,0.437391304,7.437652174,0.149913043,0.192434783,0.36,34.32391304,0.952347826,1.298747071,1488.53913,90.0,24.66666667,12.0,68.0,25.77777778,9.0,-2.9391242229913104,170.3975,163.9294444,168.8844444,197.4127778,175.1560417,60.71265434701293,327.2390044848578,448.92439448205016,587.5788711357858,355.8174763568869,105.8134168241004,61.96550235313185,73.16739890409895,65.65170913610599,107.57801627042488,69.56798875498222,69.49461926016087,160.12847091152457,82.66494779848581,55.16772233196403,128.4748089,500.5055556,44.09398267,295.0055556,88.69014661025679,2.835804856,1.347949822,1.244708630953357,1141.964167,4960.892533,0.0,2293.095569,1198.430658,198.6199603,106786.4917,3.873613483,1.265683608,2.569372097,90.77430107925,57.62819444444473,18.180447263888883,24.43288265277776
2025-12-04 13:00:00,0.47695962,5.609243864,0.188796516,43.59709026,1.242082344,15.156,8.5,1.025,0.4,87.44,11.535,7.289,70.21,11.09,16.82,1.88,13.36071185,4.822222222,79.71111111,68.03,31.61,0.044,5.265,2.155,9.015,2.14,0.0255,0.125,54.89,11.085,0.056,2.105340909,0.165,114.803,0.1,97.07,0.68,0.57,1.23,0.0,0.0,0.921,59.12710771,4.27925197,3.805029854,0.08,0.018578218,0.073885551,0.486503845,4.403469787,5.623248149,0.081564366,0.096843563,0.020156437,62.805,0.0,0.0,0.0,0.0,0.0,0.0,0.0,0.0,0.0,0.0,0.0,0.0,0.0,7.0,0.262243164,4.43496,0.012,94.791472,0.13504,0.102224,0.039424,0.4308,0.05408,1.061555468,18.31368,36.79984,0.37712,0.46984,7.41752,0.19224,0.21736,0.34512,34.67568,1.02704,1.275495287,1477.056,90.0,24.66666667,12.0,68.0,25.77777778,9.0,-4.934146807974713,161.99,137.9169444,144.0297222,170.8333333,153.6925,61.3794357445544,326.5077927888165,448.8851091154916,588.4521397493653,356.1889785263615,109.96033223603737,61.904985667857915,70.99689466085485,68.0384315603616,118.1749735195703,74.68988094530594,77.91562925501839,192.37494984188828,92.43922331687064,58.03478754707851,147.1908736,495.6944444,43.71591333,295.0,90.77133333,2.842648817,1.348068536,1.2740930937292814,1137.889444,4965.865167,0.0,2278.496042,1211.075803,200.9141203,108449.5033,3.816994994,1.275149398,2.614647656,93.25279075200001,57.62819444444473,18.180447263888883,24.43288265277776
2025-12-04 14:00:00,0.481954367,5.667984175,0.190773604,44.05364139,1.255089498,13.017,8.5,1.025,0.4,87.44,11.535,6.211,70.21,11.09,16.82,1.88,11.74096584,4.822222222,79.71111111,68.03,31.61,0.044,5.265,2.155,9.015,2.14,0.0255,0.125,54.89,11.085,0.056,2.105340909,0.165,98.389,0.1,97.07,0.68,0.57,1.23,0.0,0.0,0.774,59.21036559,4.245488105,3.794499214,0.08,0.01854531,0.073470907,0.48073832,4.370035005,5.579809258,0.080906201,0.09690938,0.02009062,55.992,0.0,0.0,0.0,0.0,0.0,0.0,0.0,0.0,0.0,0.0,0.0,0.0,0.0,7.0,0.077415292,4.44456,0.012,94.978192,0.12544,0.108464,0.057664,0.2388,0.03488,1.032373534,18.03048,36.23824,0.46832,0.50824,7.41272,0.25464,0.25096,0.31632,35.11248,1.13744,1.243516973,1463.616,90.0,24.66666667,12.0,68.0,25.77777778,9.0,-3.682525040235248,129.9780556,134.0252778,138.6019444,159.1208333,140.4315278,61.00714806679922,327.70035936229567,448.56801949108007,589.8855135524896,356.62456581300313,106.36968720191228,59.784700123192835,72.45477214244838,66.32965064997838,112.80514771214314,76.00134328128536,74.15304919535177,178.17297233396243,88.81023750092355,58.61144117505181,117.3290924,500.0416667,44.81524578,295.0,90.04573669828179,2.830672847,1.356858842,1.2332091409810164,1129.507222,4963.3356,0.0,2317.258561,1218.159586,198.510595,107462.3681,3.849650931,1.258601678,2.344023286,89.296104743,57.62819444444473,18.180447263888883,24.43288265277776
2025-12-04 15:00:00,0.477546848,5.616149915,0.189028961,43.65076661,1.243611584,15.849,8.5,1.025,0.4,87.44,11.535,6.929,70.21,11.09,16.82,1.88,15.89503049,4.822222222,79.71111111,68.03,31.61,0.044,5.265,2.155,9.015,2.14,0.0255,0.125,54.89,11.085,0.056,2.105340909,0.165,115.591,0.1,97.07,0.68,0.57,1.23,0.0,0.0,0.783,58.95381751,4.349526971,3.826947983,0.08,0.018646712,0.074748577,0.498504021,4.473059846,5.71366043,0.082934249,0.096706575,0.020293425,61.307,0.0,0.0,0.0,0.0,0.0,0.0,0.0,0.0,0.0,0.0,0.0,0.0,0.0,7.0,0.347891618,4.4552,0.012,95.0801,0.1174,0.1146,0.07138,0.1274,0.02192,1.008099295,17.7088,35.7874,0.5746,0.543,7.3892,0.303,0.27,0.2922,35.503,1.291,1.216244393,1452.88,90.0,24.66666667,12.0,68.0,25.77777778,9.0,-4.519907747730102,163.2830556,144.63,156.4283333,187.4125,162.9384722,60.67340203995123,326.590008307031,449.53119497044815,585.4352387175077,355.59146268242375,108.08362540060509,63.44934929272168,68.54571263893081,66.75749224623313,112.744002101028,69.67111011414679,74.76697194743619,189.2765989859272,92.14837106097016,54.595552881794234,154.657402,528.0611111,44.01360681,293.5166667,91.11372845649916,2.764897564,1.348463403,1.2759577023309152,1181.929444,4944.925039,0.0,2234.033267,1260.232008,208.47646,106928.9758,3.854880539,1.182216844,2.888912992,93.87127243999998,57.62819444444473,18.180447263888883,24.43288265277776
2025-12-04 16:00:00,0.486960912,5.863406895,0.208697534,43.33952113,1.142867446,13.866,8.5,1.025,0.4,87.44,11.535,6.416,70.16,11.23,17.07,1.54,15.79079807,4.822222222,79.71111111,68.03,31.61,0.046,5.5,2.09,9.28,2.39,0.028,0.14,54.78,10.86,0.055,1.974545455,0.16,98.669,0.1,97.07,0.68,0.57,1.23,0.0,0.0,0.687,59.00063606,4.330540473,3.821026268,0.08,0.018628207,0.074515409,0.495261882,4.454258402,5.689233358,0.082564142,0.096743586,0.020256414,52.306,0.0,0.0,0.0,0.0,0.0,0.0,0.0,0.0,0.0,0.0,0.0,0.0,0.0,7.0,0.289704902,4.4672,0.012,95.0711,0.1114,0.1206,0.07918,0.1214,0.01712,0.990242814,17.3368,35.4814,0.7006,0.573,7.3412,0.333,0.27,0.2742,35.833,1.501,1.195125466,1445.68,90.0,24.66666667,12.0,68.0,25.77777778,9.0,-4.7916777861181,174.9655556,153.815,163.04,195.8066667,171.9068056,60.130914999730734,326.94840211803734,449.43098131051147,583.5721589701682,354.9355465526835,106.01321461954328,61.93510762847177,66.44450897076149,66.83355804234246,112.6646874224682,66.86191265502353,74.53449211667316,185.30165208192466,90.6859199601108,52.634824907926756,173.5147664,534.2111111,44.16793519,291.7916667,91.0055,2.683063194,1.348307281,1.261120039107469,1185.486944,4946.637708,0.0,2237.215406,1314.086219,209.6146333,104831.8314,3.933498275,1.154873907,2.885802483,95.93862322300001,57.62819444444473,18.180447263888883,24.43288265277776
2025-12-04 17:00:00,0.519359723,6.253515034,0.222582738,46.22301536,1.218905473,18.492,8.5,1.025,0.4,87.44,11.535,8.621,70.16,11.23,17.07,1.54,17.21764668,4.822222222,79.71111111,68.03,31.61,0.046,5.5,2.09,9.28,2.39,0.028,0.14,54.78,10.86,0.055,1.974545455,0.16,131.16,0.1,97.07,0.68,0.57,1.23,0.0,0.0,1.125,58.84019212,4.395605883,3.841319574,0.08,0.018691624,0.075314458,0.506372467,4.518689646,5.772943241,0.083832473,0.096616753,0.020383247,67.249,0.0,0.0,0.0,0.0,0.0,0.0,3.089,0.0,0.0,0.0,0.0,0.0,0.0,7.0,0.127405292,4.455625,0.0122875,94.95745,0.11575,0.1171125,0.0686375,0.243625,0.0295125,0.997864979,17.526,35.6975,0.65525,0.52825,7.2725,0.302625,0.24125,0.28725,35.77775,1.4235,1.201125887,1451.475,90.0,24.66666667,12.0,68.0,25.77777778,9.0,-5.173223890787995,136.2330556,130.03,146.2380556,156.4297222,142.2327083,59.596665442036134,328.19620994762016,450.2232392041439,583.309422983565,355.71538269490486,109.8291422369326,64.95965491597372,67.04922703000551,66.17168619906138,114.16911749186971,71.25463530062575,77.27815598179029,203.32890503837422,97.86992690958557,52.17749057672971,161.8930221,537.2944444,43.62369653,289.0,90.98593613679026,2.697591097,1.348347053,1.2472376857362024,1212.476944,4904.232364,0.0,2215.018792,1295.746778,211.4315544,104373.5857,3.923129994,1.162995054,3.173852242,93.70082542825,57.62819444444473,18.180447263888883,24.43288265277776
