Repository: saikumar-voptimai/evonith_bf_webapp

# Evonith BF2 — Blast Furnace Intelligence Platform

Monitoring, modelling and optimisation of **Blast Furnace 2 (BF2)** at Evonith Steel: live telemetry from InfluxDB,
manual plant reports from Neon PostgreSQL, a two-zone energy model of the furnace, blend and fuel optimisers, a
conversational assistant (FurnaceMind) and a live digital twin evaluated every hour.

The platform has three deployable parts that share one Python service layer, plus the shared data library:

| Part | Path | What it is |
|---|---|---|
| **Streamlit app** (legacy) | `src/app.py`, `src/custom_pages/` | The original 11-page dashboard; still the home of the model pages. Served under `/legacy` in production |

File: src/assets/data/V10_df_filtered.csv (part 49 of 166)
datetime,Hot Blast PressureBar,Hot Blast Temp.oC,Hot Blast VolumeNm3/Hr.,O2 Enrichment %,OxygenFlowNm3/Hr.,PermeabilityKgs/Hr.,RAFToC,SteamKgs/Hr.,TopPressureBar,TuyereVelocitym/s,Differential PressureTotalBar,Charges/Hrs.,StockRodLevel,COKE_ASH%,COKE_FC%,COKE_IM%,COKE_MOIST%,COKE_MT,COKE_VM%,NUTCOKE_ASH%,NUTCOKE_FC%,NUTCOKE_IM%,NUTCOKE_MOIST%,NUTCOKE_MT,NUTCOKE_VM%,PCI_2_%Ash,PCI_2_%FC,PCI_2_%IM,PCI_2_MT,PCI_2_%VM,Sinter_SP_MT,Sinter_SP_02_Al2O3%,Sinter_SP_02_Basicity,Sinter_SP_02_CaO%,Sinter_SP_02_Cold_Strength_AI,Sinter_SP_02_Cold_strength_TI,Sinter_SP_02_Fe(T)%,Sinter_SP_02_FeO%,Sinter_SP_02_Hot_strength_RDI,Sinter_SP_02_Hot_strength_RI,Sinter_SP_02_K2O%,Sinter_SP_02_MgO%,Sinter_SP_02_MnO%,Sinter_SP_02_Na2O%,Sinter_SP_02_P%,Sinter_SP_02_SiO2%,Sinter_SP_02_TiO2%,ORE_%Al2O3,ORE_%CaO,ORE_%Fe(T),ORE_%K2O,ORE_%LOI,ORE_%MgO,ORE_%MnO,ORE_MT,ORE_%Na2O,ORE_%P,ORE_%SiO2,ORE_%TiO2,ORE_%TM,Geomin Type,FLUX_Al2O3%,FLUX_CaO%,FLUX_Fe2O3%,FLUX_LOI%,FLUX_MgO%,FLUX_MT,FLUX_SiO2%,FLUX_TM%,COKE_DISCHARGE_TIME,WEIGHTED_COKE_ANGLE,TOTAL_COKE_PORTIONS,NON_COKE_DISCHARGE_TIME,WEIGHTED_NON_COKE_ANGLE,TOTAL_NON_COKE_PORTIONS,UnitCost Lakhs/Thm,ActualKg/Thm.,FurnaceTopGasAnalysisCO2ETACO,Act. Fuel RateKg/Thm.,Coke Rate Kg/Thm,ProductionTonnesPerHr
2024-05-26 16:00:00,2.58,1153.0,115073.0,2.450210241,3500.0,1392.0,2275.0,0.0,1.2,260.0,1.38,7.0,1.3,10.96,87.65,0.41,3.0,285.4636667,0.98,11.02,87.51,0.44,6.3,19.119333337,1.03,10.31,69.71,0.96,100.4566667,19.02,972.5843333,2.0,1.950517909,10.445,5.066666667,79.37777778,55.295,10.69,31.38,69.78,0.1105,1.95,0.38,0.0505,0.0755,5.355,0.185,3.43,0.24,63.47,0.023,3.16,0.03,0.03,67.03333333,0.008,0.066,1.84,0.202,2.9,2.0,0.68,0.0,0.69,1.31,0.0,17.87,96.48,0.1,82.5,25.54545455,11.0,60.0,28.0,8.0,118.8725,133.0,41.83934808,538.0,405.0,87.36842105
2024-05-26 17:00:00,2.63,1147.0,118906.0,2.370593445,3499.0,1389.0,2286.0,0.0,1.2,264.0,1.43,7.0,1.3,10.96,87.65,0.41,3.0,285.4636667,0.98,11.02,87.51,0.44,6.3,19.119333337,1.03,10.31,69.71,0.96,100.4566667,19.02,972.5843333,2.0,1.950517909,10.445,5.066666667,79.37777778,55.295,10.69,31.38,69.78,0.1105,1.95,0.38,0.0505,0.0755,5.355,0.185,3.43,0.24,63.47,0.023,3.16,0.03,0.03,67.03333333,0.008,0.066,1.84,0.202,2.9,2.0,0.68,0.0,0.69,1.31,0.0,17.87,96.48,0.1,82.5,25.54545455,11.0,60.0,28.0,8.0,117.8125,125.0,42.62220192,530.0,405.0,80.0
2024-05-26 18:00:00,2.6,1150.0,117891.0,2.390991903,3499.0,1377.0,2290.0,0.0,1.2,262.0,1.4,8.0,1.3,10.96,87.65,0.41,3.0,285.4636667,0.98,11.02,87.51,0.44,6.3,19.119333337,1.03,10.31,69.71,0.96,100.4566667,19.02,972.5843333,2.0,1.950517909,10.445,5.066666667,79.37777778,55.295,10.69,31.38,69.78,0.1105,1.95,0.38,0.0505,0.0755,5.355,0.185,3.43,0.24,63.47,0.023,3.16,0.03,0.03,67.03333333,0.008,0.066,1.84,0.202,2.9,2.0,0.68,0.0,0.69,1.31,0.0,17.87,96.48,0.1,82.5,25.54545455,11.0,60.0,28.0,8.0,118.93,124.0,43.05744007,534.0,410.0,85.88709677
2024-05-26 19:00:00,2.59,1150.0,116037.0,2.430560163,3501.0,1391.0,2289.0,0.0,1.2,261.0,1.39,7.0,1.3,10.96,87.65,0.41,3.0,285.4636667,0.98,11.02,87.51,0.44,6.3,19.119333337,1.03,10.31,69.71,0.96,100.4566667,19.02,972.5843333,2.0,1.950517909,10.445,5.066666667,79.37777778,55.295,10.69,31.38,69.78,0.1105,1.95,0.38,0.0505,0.0755,5.355,0.185,3.43,0.24,63.47,0.023,3.16,0.03,0.03,67.03333333,0.008,0.066,1.84,0.202,2.9,2.0,0.68,0.0,0.69,1.31,0.0,17.87,96.48,0.1,82.5,25.54545455,11.0,60.0,28.0,8.0,119.3275,127.0,41.48351648,537.0,410.0,86.45669291
2024-05-26 20:00:00,2.54,1170.0,116110.0,2.428339498,3500.0,1440.0,2267.0,0.0,1.2,268.0,1.34,8.0,1.3,10.96,87.65,0.41,3.0,285.4636667,0.98,11.02,87.51,0.44,6.3,19.119333337,1.03,10.31,69.71,0.96,100.4566667,19.02,972.5843333,2.0,1.950517909,10.445,5.066666667,79.37777778,55.295,10.69,31.38,69.78,0.1105,1.95,0.38,0.0505,0.0755,5.355,0.185,3.43,0.24,63.47,0.023,3.16,0.03,0.03,67.03333333,0.008,0.066,1.84,0.202,2.9,2.0,0.68,0.0,0.69,1.31,0.0,17.87,96.48,0.1,82.5,25.54545455,11.0,60.0,28.0,8.0,120.52,136.0,41.06258442,546.0,410.0,91.98529412
2024-05-26 21:00:00,2.62,1155.0,114660.0,2.457626318,3498.0,1337.0,2252.0,0.0,1.19,255.0,1.43,7.0,1.3,10.96,87.65,0.41,3.0,285.4636667,0.98,11.02,87.51,0.44,6.3,19.119333337,1.03,10.31,69.71,0.96,100.4566667,19.02,972.5843333,2.0,1.950517909,10.445,5.066666667,79.37777778,55.295,10.69,31.38,69.78,0.1105,1.95,0.38,0.0505,0.0755,5.355,0.185,3.43,0.24,63.47,0.023,3.16,0.03,0.03,67.03333333,0.008,0.066,1.84,0.202,2.9,2.0,0.68,0.0,0.69,1.31,0.0,17.87,96.48,0.1,82.5,25.54545455,11.0,60.0,28.0,8.0,121.05,140.0,41.87668767,550.0,410.0,86.57142857
2024-05-26 22:00:00,2.58,1156.0,115816.0,2.435195491,3501.0,1358.0,2276.0,0.0,1.19,262.0,1.39,7.0,1.3,10.96,87.65,0.41,3.0,285.4636667,0.98,11.02,87.51,0.44,6.3,19.119333337,1.03,10.31,69.71,0.96,100.4566667,19.02,972.5843333,2.0,1.950517909,10.445,5.066666667,79.37777778,55.295,10.69,31.38,69.78,0.1105,1.95,0.38,0.0505,0.0755,5.355,0.185,3.43,0.24,63.47,0.023,3.16,0.03,0.03,67.03333333,0.008,0.066,1.84,0.202,2.9,2.0,0.68,0.0,0.69,1.31,0.0,17.87,96.48,0.1,82.5,25.54545455,11.0,60.0,28.0,8.0,121.315,142.0,42.91657037,552.0,410.0,86.54929577
2024-05-26 23:00:00,2.58,1157.0,115322.0,2.444224722,3499.0,1385.0,2257.0,0.0,1.2,261.0,1.38,7.0,1.3,10.84,87.78,0.4,3.2,289.1576667,0.98,10.97,87.56,0.44,6.7,19.589,1.03,10.24,69.64,1.02,100.14,19.1,987.5323333,1.935,1.944216219,9.885,4.933333333,79.93222222,56.025,10.43,30.82,69.78,0.103,1.795,0.385,0.0495,0.0725,5.085,0.18,3.79,0.14,62.51,0.037,3.41,0.07,0.06,67.27,0.024,0.082,2.35,0.317,2.6,2.0,1.26,0.0,0.38,1.37,0.0,16.94,93.63,0.1,82.5,25.54545455,11.0,60.0,28.0,8.0,121.05,140.0,42.88659794,550.0,410.0,86.5
2024-05-27 00:00:00,2.61,1160.0,119087.0,2.367668498,3500.0,1413.0,2287.0,0.0,1.2,269.0,1.41,8.0,1.3,10.84,87.78,0.4,3.2,289.1576667,0.98,10.97,87.56,0.44,6.7,19.589,1.03,10.24,69.64,1.02,100.14,19.1,987.5323333,1.935,1.944216219,9.885,4.933333333,79.93222222,56.025,10.43,30.82,69.78,0.103,1.795,0.385,0.0495,0.0725,5.085,0.18,3.79,0.14,62.51,0.037,3.41,0.07,0.06,67.27,0.024,0.082,2.35,0.317,2.6,2.0,1.26,0.0,0.38,1.37,0.0,16.94,93.63,0.1,82.5,25.54545455,11.0,60.0,28.0,8.0,119.0625,125.0,41.4269275,535.0,410.0,94.8
2024-05-27 01:00:00,2.6,1149.0,118206.0,2.384623879,3499.0,1406.0,2288.0,0.0,1.2,265.0,1.4,8.0,1.3,10.84,87.78,0.4,3.2,289.1576667,0.98,10.97,87.56,0.44,6.7,19.589,1.03,10.24,69.64,1.02,100.14,19.1,987.5323333,1.935,1.944216219,9.885,4.933333333,79.93222222,56.025,10.43,30.82,69.78,0.103,1.795,0.385,0.0495,0.0725,5.085,0.18,3.79,0.14,62.51,0.037,3.41,0.07,0.06,67.27,0.024,0.082,2.35,0.317,2.6,2.0,1.26,0.0,0.38,1.37,0.0,16.94,93.63,0.1,82.5,25.54545455,11.0,60.0,28.0,8.0,119.99000000000001,132.0,42.70502945,542.0,410.0,89.54545455
2024-05-27 02:00:00,2.62,1147.0,116165.0,2.426497338,3499.0,1364.0,2283.0,0.0,1.2,259.0,1.42,7.0,1.3,10.84,87.78,0.4,3.2,289.1576667,0.98,10.97,87.56,0.44,6.7,19.589,1.03,10.24,69.64,1.02,100.14,19.1,987.5323333,1.935,1.944216219,9.885,4.933333333,79.93222222,56.025,10.43,30.82,69.78,0.103,1.795,0.385,0.0495,0.0725,5.085,0.18,3.79,0.14,62.51,0.037,3.41,0.07,0.06,67.27,0.024,0.082,2.35,0.317,2.6,2.0,1.26,0.0,0.38,1.37,0.0,16.94,93.63,0.1,82.5,25.54545455,11.0,60.0,28.0,8.0,119.99000000000001,132.0,42.44239631,542.0,410.0,87.87878788
2024-05-27 03:00:00,2.57,1151.0,117652.0,2.396530589,3500.0,1433.0,2259.0,0.0,1.2,267.0,1.37,8.0,1.3,10.84,87.78,0.4,3.2,289.1576667,0.98,10.97,87.56,0.44,6.7,19.589,1.03,10.24,69.64,1.02,100.14,19.1,987.5323333,1.935,1.944216219,9.885,4.933333333,79.93222222,56.025,10.43,30.82,69.78,0.103,1.795,0.385,0.0495,0.0725,5.085,0.18,3.79,0.14,62.51,0.037,3.41,0.07,0.06,67.27,0.024,0.082,2.35,0.317,2.6,2.0,1.26,0.0,0.38,1.37,0.0,16.94,93.63,0.1,82.5,25.54545455,11.0,60.0,28.0,8.0,121.05,140.0,41.03377919,550.0,410.0,91.78571429
2024-05-27 04:00:00,2.49,1178.0,114906.0,2.453769221,3500.0,1484.0,2227.0,0.0,1.2,271.0,1.29,7.0,1.3,10.84,87.78,0.4,3.2,289.1576667,0.98,10.97,87.56,0.44,6.7,19.589,1.03,10.24,69.64,1.02,100.14,19.1,987.5323333,1.935,1.944216219,9.885,4.933333333,79.93222222,56.025,10.43,30.82,69.78,0.103,1.795,0.385,0.0495,0.0725,5.085,0.18,3.79,0.14,62.51,0.037,3.41,0.07,0.06,67.27,0.024,0.082,2.35,0.317,2.6,2.0,1.26,0.0,0.38,1.37,0.0,16.94,93.63,0.1,82.5,25.54545455,11.0,60.0,28.0,8.0,121.845,146.0,41.65352557,556.0,410.0,95.89041096
2024-05-27 05:00:00,2.57,1157.0,113317.0,2.487446779,3499.0,1370.0,2223.0,0.0,1.2,258.0,1.37,7.0,1.3,10.84,87.78,0.4,3.2,289.1576667,0.98,10.97,87.56,0.44,6.7,19.589,1.03,10.24,69.64,1.02,100.14,19.1,987.5323333,1.935,1.944216219,9.885,4.933333333,79.93222222,56.025,10.43,30.82,69.78,0.103,1.795,0.385,0.0495,0.0725,5.085,0.18,3.79,0.14,62.51,0.037,3.41,0.07,0.06,67.27,0.024,0.082,2.35,0.317,2.6,2.0,1.26,0.0,0.38,1.37,0.0,16.94,93.63,0.1,82.5,25.54545455,11.0,60.0,28.0,8.0,120.4625,145.0,41.92876966,550.0,405.0,93.31034483
2024-05-27 06:00:00,2.58,1148.0,116478.0,2.421363023,3501.0,1404.0,2258.0,0.0,1.2,262.0,1.38,8.0,1.3,10.84,87.78,0.4,3.2,289.1576667,0.98,10.97,87.56,0.44,6.7,19.589,1.03,10.24,69.64,1.02,100.14,19.1,987.5323333,1.935,1.944216219,9.885,4.933333333,79.93222222,56.025,10.43,30.82,69.78,0.103,1.795,0.385,0.0495,0.0725,5.085,0.18,3.79,0.14,62.51,0.037,3.41,0.07,0.06,67.27,0.024,0.082,2.35,0.317,2.6,2.0,1.26,0.0,0.38,1.37,0.0,16.94,93.63,0.1,82.5,25.54545455,11.0,60.0,28.0,8.0,120.6525,137.0,41.31694876,547.0,410.0,93.43065693
2024-05-27 07:00:00,2.56,1159.0,115921.0,2.431601898,3499.0,1424.0,2253.0,0.0,1.2,265.0,1.36,7.0,1.3,10.84,87.78,0.4,3.2,289.1576667,0.98,10.97,87.56,0.44,6.7,19.589,1.03,10.24,69.64,1.02,100.14,19.1,987.5323333,1.935,1.944216219,9.885,4.933333333,79.93222222,56.025,10.43,30.82,69.78,0.103,1.795,0.385,0.0495,0.0725,5.085,0.18,3.79,0.14,62.51,0.037,3.41,0.07,0.06,67.27,0.024,0.082,2.35,0.317,2.6,2.0,1.26,0.0,0.38,1.37,0.0,16.94,93.63,0.1,82.5,25.54545455,11.0,60.0,28.0,8.0,120.785,138.0,42.00786491,548.0,410.0,93.11594203
2024-05-27 08:00:00,2.61,1142.0,115052.0,2.520634337,3600.0,1359.0,2268.0,0.0,1.2,266.0,1.41,7.0,1.3,10.68,87.94,0.39,3.3,289.1576667,0.99,10.78,87.75,0.43,6.3,19.589,1.04,10.02,69.88,1.06,100.14,19.04,987.5323333,2.015,1.865708302,9.56,4.933333333,79.93222222,56.215,10.01,30.82,69.78,0.1095,1.78,0.39,0.0495,0.0745,5.125,0.175,4.26,0.07,62.64,0.04,3.2,0.04,0.05,67.27,0.011,0.094,2.26,0.249,2.9,2.0,0.79,0.0,0.6,1.46,0.0,16.94,96.62,0.1,82.5,25.54545455,11.0,60.0,28.0,8.0,120.3875,135.0,43.07409112,545.0,410.0,87.25925926
2024-05-27 09:00:00,2.53,1168.0,114624.0,2.459802523,3500.0,1436.0,2249.0,0.0,1.2,266.0,1.33,8.0,1.3,10.68,87.94,0.39,3.3,289.1576667,0.99,10.78,87.75,0.43,6.3,19.589,1.04,10.02,69.88,1.06,100.14,19.04,987.5323333,2.015,1.865708302,9.56,4.933333333,79.93222222,56.215,10.01,30.82,69.78,0.1095,1.78,0.39,0.0495,0.0745,5.125,0.175,4.26,0.07,62.64,0.04,3.2,0.04,0.05,67.27,0.011,0.094,2.26,0.249,2.9,2.0,0.79,0.0,0.6,1.46,0.0,16.94,96.62,0.1,82.5,25.54545455,11.0,60.0,28.0,8.0,121.05,140.0,42.10526316,550.0,410.0,93.21428571
2024-05-27 10:00:00,2.53,1171.0,113516.0,2.483088699,3499.0,1423.0,2236.0,0.0,1.2,234.0,1.33,7.0,1.3,10.68,87.94,0.39,3.3,289.1576667,0.99,10.78,87.75,0.43,6.3,19.589,1.04,10.02,69.88,1.06,100.14,19.04,987.5323333,2.015,1.865708302,9.56,4.933333333,79.93222222,56.215,10.01,30.82,69.78,0.1095,1.78,0.39,0.0495,0.0745,5.125,0.175,4.26,0.07,62.64,0.04,3.2,0.04,0.05,67.27,0.011,0.094,2.26,0.249,2.9,2.0,0.79,0.0,0.6,1.46,0.0,16.94,96.62,0.1,82.5,25.54545455,11.0,60.0,28.0,8.0,121.7125,145.0,43.10502283,555.0,410.0,94.48275862
2024-05-27 11:00:00,2.55,1174.0,112895.0,2.496739344,3499.0,1395.0,2231.0,0.0,1.2,261.0,1.35,7.0,1.3,10.68,87.94,0.39,3.3,289.1576667,0.99,10.78,87.75,0.43,6.3,19.589,1.04,10.02,69.88,1.06,100.14,19.04,987.5323333,2.015,1.865708302,9.56,4.933333333,79.93222222,56.215,10.01,30.82,69.78,0.1095,1.78,0.39,0.0495,0.0745,5.125,0.175,4.26,0.07,62.64,0.04,3.2,0.04,0.05,67.27,0.011,0.094,2.26,0.249,2.9,2.0,0.79,0.0,0.6,1.46,0.0,16.94,96.62,0.1,82.5,25.54545455,11.0,60.0,28.0,8.0,122.5075,151.0,42.95532646,561.0,410.0,92.38410596
2024-05-27 12:00:00,2.55,1174.0,112094.0,2.514569928,3499.0,1381.0,2215.0,0.0,1.2,259.0,1.35,7.0,1.3,10.68,87.94,0.39,3.3,289.1576667,0.99,10.78,87.75,0.43,6.3,19.589,1.04,10.02,69.88,1.06,100.14,19.04,987.5323333,2.015,1.865708302,9.56,4.933333333,79.93222222,56.215,10.01,30.82,69.78,0.1095,1.78,0.39,0.0495,0.0745,5.125,0.175,4.26,0.07,62.64,0.04,3.2,0.04,0.05,67.27,0.011,0.094,2.26,0.249,2.9,2.0,0.79,0.0,0.6,1.46,0.0,16.94,96.62,0.1,82.5,25.54545455,11.0,60.0,28.0,8.0,122.375,150.0,43.12828722,560.0,410.0,95.53333333
2024-05-27 13:00:00,2.6,1149.0,115550.0,2.439404624,3499.0,1376.0,2262.0,0.0,1.2,259.0,1.4,7.0,1.3,10.68,87.94,0.39,3.3,289.1576667,0.99,10.78,87.75,0.43,6.3,19.589,1.04,10.02,69.88,1.06,100.14,19.04,987.5323333,2.015,1.865708302,9.56,4.933333333,79.93222222,56.215,10.01,30.82,69.78,0.1095,1.78,0.39,0.0495,0.0745,5.125,0.175,4.26,0.07,62.64,0.04,3.2,0.04,0.05,67.27,0.011,0.094,2.26,0.249,2.9,2.0,0.79,0.0,0.6,1.46,0.0,16.94,96.62,0.1,82.5,25.54545455,11.0,60.0,28.0,8.0,121.05,140.0,42.27166276,550.0,410.0,87.92857143
2024-05-27 14:00:00,2.63,1137.0,118144.0,2.396825374,3499.0,1315.0,2256.0,434.0,1.2,260.0,1.43,7.0,1.3,10.68,87.94,0.39,3.3,289.1576667,0.99,10.78,87.75,0.43,6.3,19.589,1.04,10.02,69.88,1.06,100.14,19.04,987.5323333,2.015,1.865708302,9.56,4.933333333,79.93222222,56.215,10.01,30.82,69.78,0.1095,1.78,0.39,0.0495,0.0745,5.125,0.175,4.26,0.07,62.64,0.04,3.2,0.04,0.05,67.27,0.011,0.094,2.26,0.249,2.9,2.0,0.79,0.0,0.6,1.46,0.0,16.94,96.62,0.1,82.5,25.54545455,11.0,60.0,28.0,8.0,119.725,130.0,41.93474789,540.0,410.0,87.38461538
2024-05-27 15:00:00,2.57,1147.0,117217.0,2.405419223,3500.0,1423.0,2275.0,0.0,1.2,265.0,1.37,7.0,1.3,10.68,87.94,0.39,3.3,289.1576667,0.99,10.78,87.75,0.43,6.3,19.589,1.04,10.02,69.88,1.06,100.14,19.04,987.5323333,2.015,1.865708302,9.56,4.933333333,79.93222222,56.215,10.01,30.82,69.78,0.1095,1.78,0.39,0.0495,0.0745,5.125,0.175,4.26,0.07,62.64,0.04,3.2,0.04,0.05,67.27,0.011,0.094,2.26,0.249,2.9,2.0,0.79,0.0,0.6,1.46,0.0,16.94,96.62,0.1,82.5,25.54545455,11.0,60.0,28.0,8.0,119.8575,131.0,42.19292158,541.0,410.0,88.32061069
2024-05-27 16:00:00,2.63,1137.0,118144.0,2.396825374,3499.0,1375.0,2256.0,434.0,1.2,260.0,1.43,7.0,1.3,10.72,88.02,0.32,3.2,289.1576667,0.94,10.84,87.76,0.38,7.0,19.589,1.02,10.08,69.58,1.12,100.14,19.22,987.5323333,2.0,1.886301095,9.705,4.933333333,79.93222222,56.095,10.405,30.82,69.78,0.104,1.82,0.36,0.0475,0.0735,5.145,0.18,2.26,0.26,62.08,0.037,3.32,0.06,0.04,67.27,0.008,0.082,2.49,0.249,3.1,2.0,0.71,0.0,0.59,1.26,0.0,16.94,96.46,0.1,82.5,25.54545455,11.0,60.0,28.0,8.0,119.725,130.0,41.84186472,540.0,410.0,84.61538462
2024-05-27 17:00:00,2.57,1151.0,116781.0,2.414394701,3500.0,1422.0,2256.0,0.0,1.2,264.0,1.37,7.0,1.3,10.72,88.02,0.32,3.2,289.1576667,0.94,10.84,87.76,0.38,7.0,19.589,1.02,10.08,69.58,1.12,100.14,19.22,987.5323333,2.0,1.886301095,9.705,4.933333333,79.93222222,56.095,10.405,30.82,69.78,0.104,1.82,0.36,0.0475,0.0735,5.145,0.18,2.26,0.26,62.08,0.037,3.32,0.06,0.04,67.27,0.008,0.082,2.49,0.249,3.1,2.0,0.71,0.0,0.59,1.26,0.0,16.94,96.46,0.1,82.5,25.54545455,11.0,60.0,28.0,8.0,120.785,138.0,41.71611136,548.0,410.0,90.94202899
2024-05-27 18:00:00,2.57,1150.0,116344.0,2.422766208,3499.0,1416.0,2259.0,0.0,1.2,263.0,1.37,7.0,1.3,10.72,88.02,0.32,3.2,289.1576667,0.94,10.84,87.76,0.38,7.0,19.589,1.02,10.08,69.58,1.12,100.14,19.22,987.5323333,2.0,1.886301095,9.705,4.933333333,79.93222222,56.095,10.405,30.82,69.78,0.104,1.82,0.36,0.0475,0.0735,5.145,0.18,2.26,0.26,62.08,0.037,3.32,0.06,0.04,67.27,0.008,0.082,2.49,0.249,3.1,2.0,0.71,0.0,0.59,1.26,0.0,16.94,96.46,0.1,82.5,25.54545455,11.0,60.0,28.0,8.0,120.3875,135.0,41.75022789,545.0,410.0,90.37037037
2024-05-27 19:00:00,2.58,1147.0,116939.0,2.410445888,3499.0,1414.0,2272.0,0.0,1.2,264.0,1.38,7.0,1.3,10.72,88.02,0.32,3.2,289.1576667,0.94,10.84,87.76,0.38,7.0,19.589,1.02,10.08,69.58,1.12,100.14,19.22,987.5323333,2.0,1.886301095,9.705,4.933333333,79.93222222,56.095,10.405,30.82,69.78,0.104,1.82,0.36,0.0475,0.0735,5.145,0.18,2.26,0.26,62.08,0.037,3.32,0.06,0.04,67.27,0.008,0.082,2.49,0.249,3.1,2.0,0.71,0.0,0.59,1.26,0.0,16.94,96.46,0.1,82.5,25.54545455,11.0,60.0,28.0,8.0,121.05,140.0,41.54411765,550.0,410.0,89.14285714
2024-05-27 20:00:00,2.58,1153.0,116212.0,2.425516544,3499.0,1405.0,2238.0,0.0,1.2,263.0,1.38,7.0,1.3,10.72,88.02,0.32,3.2,289.1576667,0.94,10.84,87.76,0.38,7.0,19.589,1.02,10.08,69.58,1.12,100.14,19.22,987.5323333,2.0,1.886301095,9.705,4.933333333,79.93222222,56.095,10.405,30.82,69.78,0.104,1.82,0.36,0.0475,0.0735,5.145,0.18,2.26,0.26,62.08,0.037,3.32,0.06,0.04,67.27,0.008,0.082,2.49,0.249,3.1,2.0,0.71,0.0,0.59,1.26,0.0,16.94,96.46,0.1,82.5,25.54545455,11.0,60.0,28.0,8.0,121.05,140.0,43.06839187,550.0,410.0,93.07142857
2024-05-27 21:00:00,2.61,1149.0,118246.0,2.383817668,3499.0,1401.0,2268.0,0.0,1.2,265.0,1.41,8.0,1.3,10.72,88.02,0.32,3.2,289.1576667,0.94,10.84,87.76,0.38,7.0,19.589,1.02,10.08,69.58,1.12,100.14,19.22,987.5323333,2.0,1.886301095,9.705,4.933333333,79.93222222,56.095,10.405,30.82,69.78,0.104,1.82,0.36,0.0475,0.0735,5.145,0.18,2.26,0.26,62.08,0.037,3.32,0.06,0.04,67.27,0.008,0.082,2.49,0.249,3.1,2.0,0.71,0.0,0.59,1.26,0.0,16.94,96.46,0.1,82.5,25.54545455,11.0,60.0,28.0,8.0,120.3875,135.0,42.02325581,545.0,410.0,90.07407407
2024-05-27 22:00:00,2.58,1141.0,118005.0,2.389365653,3500.0,1423.0,2267.0,0.0,1.2,265.0,1.38,7.0,1.3,10.72,88.02,0.32,3.2,289.1576667,0.94,10.84,87.76,0.38,7.0,19.589,1.02,10.08,69.58,1.12,100.14,19.22,987.5323333,2.0,1.886301095,9.705,4.933333333,79.93222222,56.095,10.405,30.82,69.78,0.104,1.82,0.36,0.0475,0.0735,5.145,0.18,2.26,0.26,62.08,0.037,3.32,0.06,0.04,67.27,0.008,0.082,2.49,0.249,3.1,2.0,0.71,0.0,0.59,1.26,0.0,16.94,96.46,0.1,82.5,25.54545455,11.0,60.0,28.0,8.0,120.3875,135.0,42.2267947,545.0,410.0,93.11111111
2024-05-27 23:00:00,2.62,1145.0,118900.0,2.371390165,3500.0,1397.0,2284.0,0.0,1.2,264.0,1.42,7.0,1.3,10.76,87.86,0.4,3.3,292.187,0.98,10.87,87.65,0.44,6.9,19.74433333,1.04,10.19,69.56,1.07,101.7133333,19.18,990.8233333,1.995,1.915078793,9.805,4.845555556,80.66777778,55.995,9.94,30.31923077,69.78,0.107,1.84,0.365,0.0475,0.072,5.12,0.18,3.84,0.11,62.38,0.032,3.37,0.1,0.05,84.8,0.02,0.082,2.46,0.312,3.3,2.0,1.5,0.0,0.78,1.4,0.0,16.63666667,94.11,0.1,82.5,25.54545455,11.0,60.0,28.0,8.0,119.0625,125.0,43.58678068,535.0,410.0,86.8
2024-05-28 00:00:00,2.67,1129.0,118664.0,2.374746749,3498.0,1393.0,2300.0,0.0,1.3,254.0,1.37,8.0,1.3,10.76,87.86,0.4,3.3,292.187,0.98,10.87,87.65,0.44,6.9,19.74433333,1.04,10.19,69.56,1.07,101.7133333,19.18,990.8233333,1.995,1.915078793,9.805,4.845555556,80.66777778,55.995,9.94,30.31923077,69.78,0.107,1.84,0.365,0.0475,0.072,5.12,0.18,3.84,0.11,62.38,0.032,3.37,0.1,0.05,84.8,0.02,0.082,2.46,0.312,3.3,2.0,1.5,0.0,0.78,1.4,0.0,16.63666667,94.11,0.1,82.5,25.54545455,11.0,60.0,28.0,8.0,119.65,120.0,42.2176778,535.0,415.0,87.5
2024-05-28 01:00:00,2.61,1159.0,119097.0,2.366117722,3498.0,1404.0,2281.0,0.0,1.19,269.0,1.42,7.0,1.3,10.76,87.86,0.4,3.3,292.187,0.98,10.87,87.65,0.44,6.9,19.74433333,1.04,10.19,69.56,1.07,101.7133333,19.18,990.8233333,1.995,1.915078793,9.805,4.845555556,80.66777778,55.995,9.94,30.31923077,69.78,0.107,1.84,0.365,0.0475,0.072,5.12,0.18,3.84,0.11,62.38,0.032,3.37,0.1,0.05,84.8,0.02,0.082,2.46,0.312,3.3,2.0,1.5,0.0,0.78,1.4,0.0,16.63666667,94.11,0.1,82.5,25.54545455,11.0,60.0,28.0,8.0,120.1225,133.0,41.92891103,543.0,410.0,93.7593985
2024-05-28 02:00:00,2.65,1152.0,119333.0,2.362115663,3499.0,1353.0,2279.0,0.0,1.18,264.0,1.47,8.0,1.3,10.76,87.86,0.4,3.3,292.187,0.98,10.87,87.65,0.44,6.9,19.74433333,1.04,10.19,69.56,1.07,101.7133333,19.18,990.8233333,1.995,1.915078793,9.805,4.845555556,80.66777778,55.995,9.94,30.31923077,69.78,0.107,1.84,0.365,0.0475,0.072,5.12,0.18,3.84,0.11,62.38,0.032,3.37,0.1,0.05,84.8,0.02,0.082,2.46,0.312,3.3,2.0,1.5,0.0,0.78,1.4,0.0,16.63666667,94.11,0.1,82.5,25.54545455,11.0,60.0,28.0,8.0,119.99000000000001,132.0,43.04367402,542.0,410.0,93.48484848
2024-05-28 03:00:00,2.58,1169.0,115621.0,2.439300193,3501.0,1402.0,2280.0,0.0,1.2,265.0,1.38,7.0,1.3,10.76,87.86,0.4,3.3,292.187,0.98,10.87,87.65,0.44,6.9,19.74433333,1.04,10.19,69.56,1.07,101.7133333,19.18,990.8233333,1.995,1.915078793,9.805,4.845555556,80.66777778,55.995,9.94,30.31923077,69.78,0.107,1.84,0.365,0.0475,0.072,5.12,0.18,3.84,0.11,62.38,0.032,3.37,0.1,0.05,84.8,0.02,0.082,2.46,0.312,3.3,2.0,1.5,0.0,0.78,1.4,0.0,16.63666667,94.11,0.1,82.5,25.54545455,11.0,60.0,28.0,8.0,121.4325,141.0,43.14802105,552.0,411.0,94.04255319
2024-05-28 04:00:00,2.57,1172.0,113199.0,2.490749425,3500.0,1378.0,2243.0,0.0,1.2,260.0,1.37,7.0,1.3,10.76,87.86,0.4,3.3,292.187,0.98,10.87,87.65,0.44,6.9,19.74433333,1.04,10.19,69.56,1.07,101.7133333,19.18,990.8233333,1.995,1.915078793,9.805,4.845555556,80.66777778,55.995,9.94,30.31923077,69.78,0.107,1.84,0.365,0.0475,0.072,5.12,0.18,3.84,0.11,62.38,0.032,3.37,0.1,0.05,84.8,0.02,0.082,2.46,0.312,3.3,2.0,1.5,0.0,0.78,1.4,0.0,16.63666667,94.11,0.1,82.5,25.54545455,11.0,60.0,28.0,8.0,121.7125,145.0,41.97274197,555.0,410.0,97.17241379
2024-05-28 05:00:00,2.58,1168.0,113811.0,2.475948849,3498.0,1376.0,2261.0,0.0,1.2,260.0,1.38,7.0,1.3,10.76,87.86,0.4,3.3,292.187,0.98,10.87,87.65,0.44,6.9,19.74433333,1.04,10.19,69.56,1.07,101.7133333,19.18,990.8233333,1.995,1.915078793,9.805,4.845555556,80.66777778,55.995,9.94,30.31923077,69.78,0.107,1.84,0.365,0.0475,0.072,5.12,0.18,3.84,0.11,62.38,0.032,3.37,0.1,0.05,84.8,0.02,0.082,2.46,0.312,3.3,2.0,1.5,0.0,0.78,1.4,0.0,16.63666667,94.11,0.1,82.5,25.54545455,11.0,60.0,28.0,8.0,121.1825,141.0,43.04983996,551.0,410.0,93.68794326
2024-05-28 06:00:00,2.65,1161.0,116648.0,2.416455761,3499.0,1345.0,2274.0,0.0,1.2,261.0,1.45,8.0,1.3,10.76,87.86,0.4,3.3,292.187,0.98,10.87,87.65,0.44,6.9,19.74433333,1.04,10.19,69.56,1.07,101.7133333,19.18,990.8233333,1.995,1.915078793,9.805,4.845555556,80.66777778,55.995,9.94,30.31923077,69.78,0.107,1.84,0.365,0.0475,0.072,5.12,0.18,3.84,0.11,62.38,0.032,3.37,0.1,0.05,84.8,0.02,0.082,2.46,0.312,3.3,2.0,1.5,0.0,0.78,1.4,0.0,16.63666667,94.11,0.1,82.5,25.54545455,11.0,60.0,28.0,8.0,120.6525,137.0,42.37797826,547.0,410.0,93.64963504
2024-05-28 07:00:00,2.61,1140.0,117133.0,2.407830614,3501.0,1375.0,2293.0,0.0,1.19,261.0,1.42,7.0,1.3,10.76,87.86,0.4,3.3,292.187,0.98,10.87,87.65,0.44,6.9,19.74433333,1.04,10.19,69.56,1.07,101.7133333,19.18,990.8233333,1.995,1.915078793,9.805,4.845555556,80.66777778,55.995,9.94,30.31923077,69.78,0.107,1.84,0.365,0.0475,0.072,5.12,0.18,3.84,0.11,62.38,0.032,3.37,0.1,0.05,84.8,0.02,0.082,2.46,0.312,3.3,2.0,1.5,0.0,0.78,1.4,0.0,16.63666667,94.11,0.1,82.5,25.54545455,11.0,60.0,28.0,8.0,119.725,130.0,41.81987433,540.0,410.0,84.23076923
2024-05-28 08:00:00,2.63,1141.0,116832.0,2.412652225,3499.0,1365.0,2288.0,0.0,1.2,259.0,1.43,7.0,1.3,10.7,87.9,0.42,3.2,292.187,0.98,10.91,87.6,0.45,6.8,19.74433333,1.04,10.23,69.76,1.03,101.7133333,18.98,990.8233333,1.98,1.875059298,10.04,4.845555556,80.66777778,55.775,10.2,30.65307692,69.78,0.1095,1.815,0.41,0.0485,0.074,5.355,0.175,3.81,0.13,62.74,0.027,3.64,0.04,0.04,84.8,0.028,0.088,2.17,0.221,3.3,2.0,0.66,0.0,0.49,1.41,0.0,16.63666667,96.9,0.1,82.5,25.54545455,11.0,60.0,28.0,8.0,119.8575,131.0,42.87405303,541.0,410.0,85.34351145
2024-05-28 09:00:00,2.6,1149.0,117763.0,2.394272965,3500.0,1406.0,2265.0,0.0,1.2,265.0,1.4,8.0,1.3,10.7,87.9,0.42,3.2,292.187,0.98,10.91,87.6,0.45,6.8,19.74433333,1.04,10.23,69.76,1.03,101.7133333,18.98,990.8233333,1.98,1.875059298,10.04,4.845555556,80.66777778,55.775,10.2,30.65307692,69.78,0.1095,1.815,0.41,0.0485,0.074,5.355,0.175,3.81,0.13,62.74,0.027,3.64,0.04,0.04,84.8,0.028,0.088,2.17,0.221,3.3,2.0,0.66,0.0,0.49,1.41,0.0,16.63666667,96.9,0.1,82.5,25.54545455,11.0,60.0,28.0,8.0,120.3875,135.0,41.87020237,545.0,410.0,92.74074074
2024-05-28 10:00:00,2.61,1148.0,116975.0,2.410392767,3500.0,1381.0,2269.0,0.0,1.2,261.0,1.41,7.0,1.3,10.7,87.9,0.42,3.2,292.187,0.98,10.91,87.6,0.45,6.8,19.74433333,1.04,10.23,69.76,1.03,101.7133333,18.98,990.8233333,1.98,1.875059298,10.04,4.845555556,80.66777778,55.775,10.2,30.65307692,69.78,0.1095,1.815,0.41,0.0485,0.074,5.355,0.175,3.81,0.13,62.74,0.027,3.64,0.04,0.04,84.8,0.028,0.088,2.17,0.221,3.3,2.0,0.66,0.0,0.49,1.41,0.0,16.63666667,96.9,0.1,82.5,25.54545455,11.0,60.0,28.0,8.0,120.52,136.0,42.83410138,546.0,410.0,89.33823529
2024-05-28 11:00:00,2.6,1162.0,115591.0,2.438539867,3499.0,1373.0,2270.0,0.0,1.2,261.0,1.4,7.0,1.3,10.7,87.9,0.42,3.2,292.187,0.98,10.91,87.6,0.45,6.8,19.74433333,1.04,10.23,69.76,1.03,101.7133333,18.98,990.8233333,1.98,1.875059298,10.04,4.845555556,80.66777778,55.775,10.2,30.65307692,69.78,0.1095,1.815,0.41,0.0485,0.074,5.355,0.175,3.81,0.13,62.74,0.027,3.64,0.04,0.04,84.8,0.028,0.088,2.17,0.221,3.3,2.0,0.66,0.0,0.49,1.41,0.0,16.63666667,96.9,0.1,82.5,25.54545455,11.0,60.0,28.0,8.0,121.05,140.0,41.87271062,550.0,410.0,88.71428571
2024-05-28 12:00:00,2.6,1165.0,114507.0,2.46161131,3499.0,1362.0,2229.0,0.0,1.2,260.0,1.4,8.0,1.3,10.7,87.9,0.42,3.2,292.187,0.98,10.91,87.6,0.45,6.8,19.74433333,1.04,10.23,69.76,1.03,101.7133333,18.98,990.8233333,1.98,1.875059298,10.04,4.845555556,80.66777778,55.775,10.2,30.65307692,69.78,0.1095,1.815,0.41,0.0485,0.074,5.355,0.175,3.81,0.13,62.74,0.027,3.64,0.04,0.04,84.8,0.028,0.088,2.17,0.221,3.3,2.0,0.66,0.0,0.49,1.41,0.0,16.63666667,96.9,0.1,82.5,25.54545455,11.0,60.0,28.0,8.0,121.4475,143.0,41.74621653,553.0,410.0,93.91608392
2024-05-28 13:00:00,2.6,1146.0,116586.0,2.418430676,3500.0,1384.0,2267.0,0.0,1.2,261.0,1.4,7.0,1.3,10.7,87.9,0.42,3.2,292.187,0.98,10.91,87.6,0.45,6.8,19.74433333,1.04,10.23,69.76,1.03,101.7133333,18.98,990.8233333,1.98,1.875059298,10.04,4.845555556,80.66777778,55.775,10.2,30.65307692,69.78,0.1095,1.815,0.41,0.0485,0.074,5.355,0.175,3.81,0.13,62.74,0.027,3.64,0.04,0.04,84.8,0.028,0.088,2.17,0.221,3.3,2.0,0.66,0.0,0.49,1.41,0.0,16.63666667,96.9,0.1,82.5,25.54545455,11.0,60.0,28.0,8.0,121.05,140.0,42.62667576,550.0,410.0,87.14285714
2024-05-28 14:00:00,2.6,1159.0,116512.0,2.419965811,3500.0,1390.0,2248.0,0.0,1.2,263.0,1.4,7.0,1.3,10.7,87.9,0.42,3.2,292.187,0.98,10.91,87.6,0.45,6.8,19.74433333,1.04,10.23,69.76,1.03,101.7133333,18.98,990.8233333,1.98,1.875059298,10.04,4.845555556,80.66777778,55.775,10.2,30.65307692,69.78,0.1095,1.815,0.41,0.0485,0.074,5.355,0.175,3.81,0.13,62.74,0.027,3.64,0.04,0.04,84.8,0.028,0.088,2.17,0.221,3.3,2.0,0.66,0.0,0.49,1.41,0.0,16.63666667,96.9,0.1,82.5,25.54545455,11.0,60.0,28.0,8.0,121.05,140.0,40.95695971,550.0,410.0,94.21428571
2024-05-28 15:00:00,2.61,1140.0,115398.0,2.443313595,3500.0,1369.0,2254.0,0.0,1.2,257.0,1.41,7.0,1.3,10.7,87.9,0.42,3.2,292.187,0.98,10.91,87.6,0.45,6.8,19.74433333,1.04,10.23,69.76,1.03,101.7133333,18.98,990.8233333,1.98,1.875059298,10.04,4.845555556,80.66777778,55.775,10.2,30.65307692,69.78,0.1095,1.815,0.41,0.0485,0.074,5.355,0.175,3.81,0.13,62.74,0.027,3.64,0.04,0.04,84.8,0.028,0.088,2.17,0.221,3.3,2.0,0.66,0.0,0.49,1.41,0.0,16.63666667,96.9,0.1,82.5,25.54545455,11.0,60.0,28.0,8.0,120.6525,137.0,42.53031343,547.0,410.0,87.15328467
2024-05-28 16:00:00,2.64,1160.0,116487.0,2.420484879,3500.0,1408.0,2256.0,0.0,1.2,261.0,1.44,8.0,1.3,10.62,88.06,0.38,2.8,292.187,0.94,10.78,87.78,0.42,5.3,19.74433333,1.02,10.12,69.78,1.08,101.7133333,19.02,990.8233333,2.01,1.876589227,10.075,4.845555556,80.66777778,55.855,10.515,30.48615385,69.78,0.1035,1.775,0.345,0.049,0.0745,5.37,0.18,3.0,0.22,63.48,0.02,3.9,0.07,0.03,84.8,0.013,0.054,1.65,0.181,3.8,2.0,0.83,0.0,0.69,1.34,0.0,16.63666667,96.15,0.1,82.5,25.54545455,11.0,60.0,28.0,8.0,121.7125,145.0,41.89686924,555.0,410.0,93.10344828
2024-05-28 17:00:00,2.64,1173.0,116800.0,2.407108941,3490.0,1366.0,2252.0,0.0,1.2,264.0,1.44,7.0,1.3,10.62,88.06,0.38,2.8,292.187,0.94,10.78,87.78,0.42,5.3,19.74433333,1.02,10.12,69.78,1.08,101.7133333,19.02,990.8233333,2.01,1.876589227,10.075,4.845555556,80.66777778,55.855,10.515,30.48615385,69.78,0.1035,1.775,0.345,0.049,0.0745,5.37,0.18,3.0,0.22,63.48,0.02,3.9,0.07,0.03,84.8,0.013,0.054,1.65,0.181,3.8,2.0,0.83,0.0,0.69,1.34,0.0,16.63666667,96.15,0.1,82.5,25.54545455,11.0,60.0,28.0,8.0,121.7125,145.0,42.12794918,555.0,410.0,93.44827586
2024-05-28 18:00:00,2.62,1176.0,117499.0,2.399649437,3500.0,1381.0,2261.0,0.0,1.2,267.0,1.42,7.0,1.3,10.62,88.06,0.38,2.8,292.187,0.94,10.78,87.78,0.42,5.3,19.74433333,1.02,10.12,69.78,1.08,101.7133333,19.02,990.8233333,2.01,1.876589227,10.075,4.845555556,80.66777778,55.855,10.515,30.48615385,69.78,0.1035,1.775,0.345,0.049,0.0745,5.37,0.18,3.0,0.22,63.48,0.02,3.9,0.07,0.03,84.8,0.013,0.054,1.65,0.181,3.8,2.0,0.83,0.0,0.69,1.34,0.0,16.63666667,96.15,0.1,82.5,25.54545455,11.0,60.0,28.0,8.0,121.7125,145.0,43.48523014,555.0,410.0,93.72413793
2024-05-28 19:00:00,2.61,1167.0,118320.0,2.383008089,3500.0,1402.0,2265.0,0.0,1.2,268.0,1.41,7.0,1.3,10.62,88.06,0.38,2.8,292.187,0.94,10.78,87.78,0.42,5.3,19.74433333,1.02,10.12,69.78,1.08,101.7133333,19.02,990.8233333,2.01,1.876589227,10.075,4.845555556,80.66777778,55.855,10.515,30.48615385,69.78,0.1035,1.775,0.345,0.049,0.0745,5.37,0.18,3.0,0.22,63.48,0.02,3.9,0.07,0.03,84.8,0.013,0.054,1.65,0.181,3.8,2.0,0.83,0.0,0.69,1.34,0.0,16.63666667,96.15,0.1,82.5,25.54545455,11.0,60.0,28.0,8.0,121.7125,145.0,42.3945268,555.0,410.0,91.5862069
2024-05-28 20:00:00,2.65,1145.0,117820.0,2.392431935,3499.0,1460.0,2262.0,0.0,1.3,261.0,1.35,8.0,1.3,10.62,88.06,0.38,2.8,292.187,0.94,10.78,87.78,0.42,5.3,19.74433333,1.02,10.12,69.78,1.08,101.7133333,19.02,990.8233333,2.01,1.876589227,10.075,4.845555556,80.66777778,55.855,10.515,30.48615385,69.78,0.1035,1.775,0.345,0.049,0.0745,5.37,0.18,3.0,0.22,63.48,0.02,3.9,0.07,0.03,84.8,0.013,0.054,1.65,0.181,3.8,2.0,0.83,0.0,0.69,1.34,0.0,16.63666667,96.15,0.1,82.5,25.54545455,11.0,60.0,28.0,8.0,121.4475,143.0,40.73142857,553.0,410.0,91.04895105
2024-05-28 21:00:00,2.65,1175.0,115010.0,2.449451522,3497.0,1417.0,2222.0,0.0,1.3,259.0,1.35,7.0,1.3,10.62,88.06,0.38,2.8,292.187,0.94,10.78,87.78,0.42,5.3,19.74433333,1.02,10.12,69.78,1.08,101.7133333,19.02,990.8233333,2.01,1.876589227,10.075,4.845555556,80.66777778,55.855,10.515,30.48615385,69.78,0.1035,1.775,0.345,0.049,0.0745,5.37,0.18,3.0,0.22,63.48,0.02,3.9,0.07,0.03,84.8,0.013,0.054,1.65,0.181,3.8,2.0,0.83,0.0,0.69,1.34,0.0,16.63666667,96.15,0.1,82.5,25.54545455,11.0,60.0,28.0,8.0,122.11,148.0,42.75496078,558.0,410.0,100.0
2024-05-28 22:00:00,2.68,1172.0,115435.0,2.442530899,3500.0,1399.0,2247.0,0.0,1.3,258.0,1.38,6.0,1.3,10.62,88.06,0.38,2.8,292.187,0.94,10.78,87.78,0.42,5.3,19.74433333,1.02,10.12,69.78,1.08,101.7133333,19.02,990.8233333,2.01,1.876589227,10.075,4.845555556,80.66777778,55.855,10.515,30.48615385,69.78,0.1035,1.775,0.345,0.049,0.0745,5.37,0.18,3.0,0.22,63.48,0.02,3.9,0.07,0.03,84.8,0.013,0.054,1.65,0.181,3.8,2.0,0.83,0.0,0.69,1.34,0.0,16.63666667,96.15,0.1,82.5,25.54545455,11.0,60.0,28.0,8.0,122.11,148.0,41.90364277,558.0,410.0,90.54054054
2024-05-28 23:00:00,2.67,1150.0,116385.0,2.422604983,3500.0,1417.0,2305.0,0.0,1.3,256.0,1.37,7.0,1.3,10.61,88.01,0.4,2.9,289.1653333,0.98,10.89,87.64,0.43,5.0,19.46033333,1.04,10.08,69.93,1.03,97.2,18.96,988.9303333,2.055,1.89853549,10.015,5.021111111,79.90888889,55.79,10.565,29.81846154,69.78,0.1075,1.77,0.335,0.048,0.0745,5.275,0.19,3.08,0.25,63.24,0.029,3.42,0.16,0.05,62.90666667,0.016,0.061,1.66,0.253,2.7,2.0,0.93,0.0,0.69,1.25,0.0,20.24666667,95.22,0.1,82.5,25.54545455,11.0,60.0,28.0,8.0,119.725,130.0,41.41714286,540.0,410.0,87.46153846
2024-05-29 00:00:00,2.58,1187.0,114426.0,2.465463645,3502.0,1492.0,2225.0,0.0,1.3,265.0,1.28,8.0,1.3,10.61,88.01,0.4,2.9,289.1653333,0.98,10.89,87.64,0.43,5.0,19.46033333,1.04,10.08,69.93,1.03,97.2,18.96,988.9303333,2.055,1.89853549,10.015,5.021111111,79.90888889,55.79,10.565,29.81846154,69.78,0.1075,1.77,0.335,0.048,0.0745,5.275,0.19,3.08,0.25,63.24,0.029,3.42,0.16,0.05,62.90666667,0.016,0.061,1.66,0.253,2.7,2.0,0.93,0.0,0.69,1.25,0.0,20.24666667,95.22,0.1,82.5,25.54545455,11.0,60.0,28.0,8.0,120.785,138.0,40.65807639,548.0,410.0,88.84057971
2024-05-29 01:00:00,2.69,1139.0,119122.0,2.366973226,3500.0,1426.0,2311.0,0.0,1.3,259.0,1.39,7.0,1.3,10.61,88.01,0.4,2.9,289.1653333,0.98,10.89,87.64,0.43,5.0,19.46033333,1.04,10.08,69.93,1.03,97.2,18.96,988.9303333,2.055,1.89853549,10.015,5.021111111,79.90888889,55.79,10.565,29.81846154,69.78,0.1075,1.77,0.335,0.048,0.0745,5.275,0.19,3.08,0.25,63.24,0.029,3.42,0.16,0.05,62.90666667,0.016,0.061,1.66,0.253,2.7,2.0,0.93,0.0,0.69,1.25,0.0,20.24666667,95.22,0.1,82.5,25.54545455,11.0,60.0,28.0,8.0,119.65,120.0,41.52777778,535.0,415.0,86.66666667
2024-05-29 02:00:00,2.67,1155.0,119140.0,2.36526422,3498.0,1450.0,2290.0,0.0,1.3,263.0,1.37,7.0,1.3,10.61,88.01,0.4,2.9,289.1653333,0.98,10.89,87.64,0.43,5.0,19.46033333,1.04,10.08,69.93,1.03,97.2,18.96,988.9303333,2.055,1.89853549,10.015,5.021111111,79.90888889,55.79,10.565,29.81846154,69.78,0.1075,1.77,0.335,0.048,0.0745,5.275,0.19,3.08,0.25,63.24,0.029,3.42,0.16,0.05,62.90666667,0.016,0.061,1.66,0.253,2.7,2.0,0.93,0.0,0.69,1.25,0.0,20.24666667,95.22,0.1,82.5,25.54545455,11.0,60.0,28.0,8.0,120.3125,125.0,41.02088167,540.0,415.0,92.16
2024-05-29 03:00:00,2.67,1152.0,118711.0,2.376520018,3502.0,1445.0,2298.0,0.0,1.3,262.0,1.37,8.0,1.3,10.61,88.01,0.4,2.9,289.1653333,0.98,10.89,87.64,0.43,5.0,19.46033333,1.04,10.08,69.93,1.03,97.2,18.96,988.9303333,2.055,1.89853549,10.015,5.021111111,79.90888889,55.79,10.565,29.81846154,69.78,0.1075,1.77,0.335,0.048,0.0745,5.275,0.19,3.08,0.25,63.24,0.029,3.42,0.16,0.05,62.90666667,0.016,0.061,1.66,0.253,2.7,2.0,0.93,0.0,0.69,1.25,0.0,20.24666667,95.22,0.1,82.5,25.54545455,11.0,60.0,28.0,8.0,120.3125,125.0,41.22486289,540.0,415.0,93.92
2024-05-29 04:00:00,2.66,1176.0,116708.0,2.414524296,3498.0,1435.0,2294.0,0.0,1.3,263.0,1.36,7.0,1.3,10.61,88.01,0.4,2.9,289.1653333,0.98,10.89,87.64,0.43,5.0,19.46033333,1.04,10.08,69.93,1.03,97.2,18.96,988.9303333,2.055,1.89853549,10.015,5.021111111,79.90888889,55.79,10.565,29.81846154,69.78,0.1075,1.77,0.335,0.048,0.0745,5.275,0.19,3.08,0.25,63.24,0.029,3.42,0.16,0.05,62.90666667,0.016,0.061,1.66,0.253,2.7,2.0,0.93,0.0,0.69,1.25,0.0,20.24666667,95.22,0.1,82.5,25.54545455,11.0,60.0,28.0,8.0,120.3125,125.0,42.59343665,540.0,415.0,94.32
2024-05-29 05:00:00,2.66,1158.0,117647.0,2.395948019,3499.0,1443.0,2293.0,0.0,1.3,261.0,1.36,7.0,1.3,10.61,88.01,0.4,2.9,289.1653333,0.98,10.89,87.64,0.43,5.0,19.46033333,1.04,10.08,69.93,1.03,97.2,18.96,988.9303333,2.055,1.89853549,10.015,5.021111111,79.90888889,55.79,10.565,29.81846154,69.78,0.1075,1.77,0.335,0.048,0.0745,5.275,0.19,3.08,0.25,63.24,0.029,3.42,0.16,0.05,62.90666667,0.016,0.061,1.66,0.253,2.7,2.0,0.93,0.0,0.69,1.25,0.0,20.24666667,95.22,0.1,82.5,25.54545455,11.0,60.0,28.0,8.0,120.975,130.0,41.33148405,545.0,415.0,94.38461538
2024-05-29 06:00:00,2.66,1165.0,118511.0,2.378490254,3499.0,1457.0,2275.0,0.0,1.3,265.0,1.36,8.0,1.3,10.61,88.01,0.4,2.9,289.1653333,0.98,10.89,87.64,0.43,5.0,19.46033333,1.04,10.08,69.93,1.03,97.2,18.96,988.9303333,2.055,1.89853549,10.015,5.021111111,79.90888889,55.79,10.565,29.81846154,69.78,0.1075,1.77,0.335,0.048,0.0745,5.275,0.19,3.08,0.25,63.24,0.029,3.42,0.16,0.05,62.90666667,0.016,0.061,1.66,0.253,2.7,2.0,0.93,0.0,0.69,1.25,0.0,20.24666667,95.22,0.1,82.5,25.54545455,11.0,60.0,28.0,8.0,119.725,130.0,40.91117216,540.0,410.0,99.92307692
2024-05-29 07:00:00,2.69,1169.0,118221.0,2.385002532,3500.0,1415.0,2299.0,0.0,1.3,262.0,1.39,7.0,1.3,10.61,88.01,0.4,2.9,289.1653333,0.98,10.89,87.64,0.43,5.0,19.46033333,1.04,10.08,69.93,1.03,97.2,18.96,988.9303333,2.055,1.89853549,10.015,5.021111111,79.90888889,55.79,10.565,29.81846154,69.78,0.1075,1.77,0.335,0.048,0.0745,5.275,0.19,3.08,0.25,63.24,0.029,3.42,0.16,0.05,62.90666667,0.016,0.061,1.66,0.253,2.7,2.0,0.93,0.0,0.69,1.25,0.0,20.24666667,95.22,0.1,82.5,25.54545455,11.0,60.0,28.0,8.0,119.725,130.0,40.97381718,540.0,410.0,91.30769231
2024-05-29 08:00:00,2.69,1171.0,117803.0,2.393460449,3500.0,1413.0,2265.0,0.0,1.3,260.0,1.39,8.0,1.3,10.61,88.0,0.41,3.0,289.1653333,0.98,10.82,87.69,0.45,4.9,19.46033333,1.04,10.11,69.87,1.1,97.2,18.92,988.9303333,1.995,1.923377992,10.04,5.021111111,79.90888889,55.815,10.5,30.15230769,69.78,0.1095,1.825,0.355,0.0475,0.075,5.22,0.185,4.2,0.07,63.45,0.031,2.44,0.03,0.05,62.90666667,0.034,0.078,2.06,0.181,3.4,2.0,0.56,0.0,0.61,1.39,0.0,20.24666667,96.42,0.1,82.5,25.54545455,11.0,60.0,28.0,8.0,120.3875,135.0,41.77273779,545.0,410.0,98.81481481
2024-05-29 09:00:00,2.68,1173.0,116110.0,2.428339498,3500.0,1397.0,2227.0,0.0,1.29,259.0,1.39,8.0,1.3,10.61,88.0,0.41,3.0,289.1653333,0.98,10.82,87.69,0.45,4.9,19.46033333,1.04,10.11,69.87,1.1,97.2,18.92,988.9303333,1.995,1.923377992,10.04,5.021111111,79.90888889,55.815,10.5,30.15230769,69.78,0.1095,1.825,0.355,0.0475,0.075,5.22,0.185,4.2,0.07,63.45,0.031,2.44,0.03,0.05,62.90666667,0.034,0.078,2.06,0.181,3.4,2.0,0.56,0.0,0.61,1.39,0.0,20.24666667,96.42,0.1,82.5,25.54545455,11.0,60.0,28.0,8.0,121.05,140.0,43.11418685,550.0,410.0,100.5714286
2024-05-29 10:00:00,2.65,1181.0,115153.0,2.447809825,3499.0,1414.0,2237.0,0.0,1.3,261.0,1.35,7.0,1.3,10.61,88.0,0.41,3.0,289.1653333,0.98,10.82,87.69,0.45,4.9,19.46033333,1.04,10.11,69.87,1.1,97.2,18.92,988.9303333,1.995,1.923377992,10.04,5.021111111,79.90888889,55.815,10.5,30.15230769,69.78,0.1095,1.825,0.355,0.0475,0.075,5.22,0.185,4.2,0.07,63.45,0.031,2.44,0.03,0.05,62.90666667,0.034,0.078,2.06,0.181,3.4,2.0,0.56,0.0,0.61,1.39,0.0,20.24666667,96.42,0.1,82.5,25.54545455,11.0,60.0,28.0,8.0,121.05,140.0,43.43620451,550.0,410.0,100.3571429
2024-05-29 11:00:00,2.68,1170.0,116615.0,2.416448771,3498.0,1396.0,2280.0,0.0,1.29,260.0,1.39,7.0,1.3,10.61,88.0,0.41,3.0,289.1653333,0.98,10.82,87.69,0.45,4.9,19.46033333,1.04,10.11,69.87,1.1,97.2,18.92,988.9303333,1.995,1.923377992,10.04,5.021111111,79.90888889,55.815,10.5,30.15230769,69.78,0.1095,1.825,0.355,0.0475,0.075,5.22,0.185,4.2,0.07,63.45,0.031,2.44,0.03,0.05,62.90666667,0.034,0.078,2.06,0.181,3.4,2.0,0.56,0.0,0.61,1.39,0.0,20.24666667,96.42,0.1,82.5,25.54545455,11.0,60.0,28.0,8.0,120.52,136.0,42.28033953,546.0,410.0,90.88235294
2024-05-29 12:00:00,2.69,1149.0,116636.0,2.417394525,3500.0,1381.0,2283.0,0.0,1.28,255.0,1.41,7.0,1.3,10.61,88.0,0.41,3.0,289.1653333,0.98,10.82,87.69,0.45,4.9,19.46033333,1.04,10.11,69.87,1.1,97.2,18.92,988.9303333,1.995,1.923377992,10.04,5.021111111,79.90888889,55.815,10.5,30.15230769,69.78,0.1095,1.825,0.355,0.0475,0.075,5.22,0.185,4.2,0.07,63.45,0.031,2.44,0.03,0.05,62.90666667,0.034,0.078,2.06,0.181,3.4,2.0,0.56,0.0,0.61,1.39,0.0,20.24666667,96.42,0.1,82.5,25.54545455,11.0,60.0,28.0,8.0,120.52,136.0,41.36883906,546.0,410.0,88.75
2024-05-29 13:00:00,2.66,1159.0,117164.0,2.406506714,3500.0,1434.0,2278.0,0.0,1.3,260.0,1.36,7.0,1.3,10.61,88.0,0.41,3.0,289.1653333,0.98,10.82,87.69,0.45,4.9,19.46033333,1.04,10.11,69.87,1.1,97.2,18.92,988.9303333,1.995,1.923377992,10.04,5.021111111,79.90888889,55.815,10.5,30.15230769,69.78,0.1095,1.825,0.355,0.0475,0.075,5.22,0.185,4.2,0.07,63.45,0.031,2.44,0.03,0.05,62.90666667,0.034,0.078,2.06,0.181,3.4,2.0,0.56,0.0,0.61,1.39,0.0,20.24666667,96.42,0.1,82.5,25.54545455,11.0,60.0,28.0,8.0,120.3875,135.0,42.23445744,545.0,410.0,90.22222222
2024-05-29 14:00:00,2.69,1158.0,119418.0,2.361783733,3501.0,1396.0,2284.0,0.0,1.3,257.0,1.39,7.0,1.3,10.61,88.0,0.41,3.0,289.1653333,0.98,10.82,87.69,0.45,4.9,19.46033333,1.04,10.11,69.87,1.1,97.2,18.92,988.9303333,1.995,1.923377992,10.04,5.021111111,79.90888889,55.815,10.5,30.15230769,69.78,0.1095,1.825,0.355,0.0475,0.075,5.22,0.185,4.2,0.07,63.45,0.031,2.44,0.03,0.05,62.90666667,0.034,0.078,2.06,0.181,3.4,2.0,0.56,0.0,0.61,1.39,0.0,20.24666667,96.42,0.1,82.5,25.54545455,11.0,60.0,28.0,8.0,120.1225,133.0,40.73560028,543.0,410.0,88.19548872
2024-05-29 15:00:00,2.67,1152.0,115600.0,2.439046594,3500.0,1402.0,2282.0,0.0,1.3,255.0,1.37,7.0,1.3,10.61,88.0,0.41,3.0,289.1653333,0.98,10.82,87.69,0.45,4.9,19.46033333,1.04,10.11,69.87,1.1,97.2,18.92,988.9303333,1.995,1.923377992,10.04,5.021111111,79.90888889,55.815,10.5,30.15230769,69.78,0.1095,1.825,0.355,0.0475,0.075,5.22,0.185,4.2,0.07,63.45,0.031,2.44,0.03,0.05,62.90666667,0.034,0.078,2.06,0.181,3.4,2.0,0.56,0.0,0.61,1.39,0.0,20.24666667,96.42,0.1,82.5,25.54545455,11.0,60.0,28.0,8.0,120.52,136.0,42.33576642,546.0,410.0,86.98529412
2024-05-29 16:00:00,2.65,1149.0,116101.0,2.429221099,3501.0,1402.0,2276.0,0.0,1.27,257.0,1.38,7.0,1.3,10.8,87.86,0.4,2.8,289.1653333,0.94,10.92,87.61,0.44,4.6,19.46033333,1.03,10.02,69.88,1.12,97.2,18.98,988.9303333,2.03,1.872237242,10.185,5.021111111,79.90888889,55.55,10.0,29.98538462,69.78,0.1075,1.765,0.34,0.049,0.0725,5.44,0.18,2.85,0.07,63.92,0.025,2.53,0.03,0.06,62.90666667,0.013,0.078,2.6,0.23,2.4,2.0,1.39,0.0,0.62,1.24,0.0,20.24666667,94.08,0.1,82.5,25.54545455,11.0,60.0,28.0,8.0,120.785,138.0,41.70888991,548.0,410.0,87.31884058
2024-05-29 17:00:00,2.63,1147.0,117204.0,2.404998927,3499.0,1422.0,2280.0,0.0,1.25,261.0,1.38,8.0,1.3,10.8,87.86,0.4,2.8,289.1653333,0.94,10.92,87.61,0.44,4.6,19.46033333,1.03,10.02,69.88,1.12,97.2,18.98,988.9303333,2.03,1.872237242,10.185,5.021111111,79.90888889,55.55,10.0,29.98538462,69.78,0.1075,1.765,0.34,0.049,0.0725,5.44,0.18,2.85,0.07,63.92,0.025,2.53,0.03,0.06,62.90666667,0.013,0.078,2.6,0.23,2.4,2.0,1.39,0.0,0.62,1.24,0.0,20.24666667,94.08,0.1,82.5,25.54545455,11.0,60.0,28.0,8.0,120.3875,135.0,41.95756331,545.0,410.0,86.66666667
