Repository: saikumar-voptimai/evonith_bf_webapp

# Evonith BF2 — Blast Furnace Intelligence Platform

Monitoring, modelling and optimisation of **Blast Furnace 2 (BF2)** at Evonith Steel: live telemetry from InfluxDB,
manual plant reports from Neon PostgreSQL, a two-zone energy model of the furnace, blend and fuel optimisers, a
conversational assistant (FurnaceMind) and a live digital twin evaluated every hour.

The platform has three deployable parts that share one Python service layer, plus the shared data library:

| Part | Path | What it is |
|---|---|---|
| **Streamlit app** (legacy) | `src/app.py`, `src/custom_pages/` | The original 11-page dashboard; still the home of the model pages. Served under `/legacy` in production |

File: src/assets/data/furnace_dataset_20260525_002530_771382.csv (part 49 of 209)
GO%,ORE_NA2O%,ORE_P%,ORE_TIO2%,ORE_AL2O3%,ORE_SIO2%,ORE_MNO%,ORE_CAO%,ORE_K2O%,ORE_CALC_MT,PELLET_PCT_SIO2,PELLET_PCT_AL2O3,PELLET_PCT_FE2O3,PELLET_PCT_MGO,PELLET_PCT_TIO2,PELLET_PCT_NA2O,TOTAL_PELLET_CALC_MT,PELLET_PCT_K2O,PELLET_PCT_TM,PELLET_PCT_LOI,PELLET_PCT_MNO,PELLET_PCT_CAO,PELLET_PCT_P,CHARGES/HRS.,STOCKRODLEVEL,CHEM_PCT_C,CHEM_PCT_CR,CHEM_PCT_FE,CHEM_PCT_MN,CHEM_PCT_P,CHEM_PCT_S,CHEM_PCT_SI,CHEM_PCT_TI,SLAG_BASICITY,SLAG_PCT_AL2O3,SLAG_PCT_CAO,SLAG_PCT_FEO,SLAG_PCT_K2O,SLAG_PCT_MGO,SLAG_PCT_MNO,SLAG_PCT_NA2O,SLAG_PCT_S,SLAG_PCT_SIO2,SLAG_PCT_TIO2,SLAG_T_BASICITY,HMT_GT_1480C,COKE_DISCHARGE_TIME,WEIGHTED_COKE_ANGLE,TOTAL_COKE_PORTIONS,NON_COKE_DISCHARGE_TIME,WEIGHTED_NON_COKE_ANGLE,TOTAL_NON_COKE_PORTIONS,TOTAL HEAT LOAD,FTG_UPTAKE_TEMP_A,FTG_UPTAKE_TEMP_B,FTG_UPTAKE_TEMP_C,FTG_UPTAKE_TEMP_D,FTG_UPTAKE_TEMP_AVG,HEARTH_TEMP_A,HEARTH_TEMP_B,HEARTH_TEMP_C,HEARTH_TEMP_D,HEARTH_TEMP_AVG,BOSH_TEMP_A,BOSH_TEMP_C,BOSH_TEMP_D,BELLY_TEMP_A,BELLY_TEMP_C,BELLY_TEMP_D,LOWER_STACK_TEMP_A,LOWER_STACK_TEMP_B,LOWER_STACK_TEMP_C,LOWER_STACK_TEMP_D,PCI_KG/THM,ACT. FUEL RATEKG/THM.,FURNACETOPGASANALYSISCO2ETACO,COKE RATE KG/THM,PRODUCTIONTONNESPERHR,HOT BLAST PRESSUREBAR,TOPPRESSUREBAR,DIFFERENTIAL PRESSURETOTALBAR,HOT BLAST TEMP.OC,OXYGENFLOWNM3/HR.,STEAMKGS/HR.,RAFTOC,PERMEABILITYKGS/HR.,TUYEREVELOCITYM/S,HOT BLAST VOLUMENM3/HR.,O2 ENRICHMENT %,BOTTOMBAR,FURNACE TOP GAS ANALYSISH2%,UNITCOST LAKHS/THM,BOSH_TEMP_B,FURNACE TOP GAS ANALYSISCO2%,FURNACE TOP GAS ANALYSISONLINE (ANALYZER)CO%
2025-12-04 18:00:00,0.527525206,6.351834108,0.226082231,46.9497433,1.23806936,13.985,8.5,1.025,0.4,87.44,11.535,6.584,70.16,11.23,17.07,1.54,18.24733653,4.822222222,79.71111111,68.03,31.61,0.046,5.5,2.09,9.28,2.39,0.028,0.14,54.78,10.86,0.055,1.974545455,0.16,98.938,0.1,97.07,0.68,0.57,1.23,0.0,0.0,0.715,58.91167879,4.366615635,3.832277781,0.08,0.018663368,0.074958438,0.501422085,4.489981955,5.735645847,0.083267361,0.096673264,0.020326736,51.537,0.0,0.0,0.0,0.0,0.0,0.0,0.0,0.0,0.0,0.0,0.0,0.0,0.0,7.0,-0.009354283,4.436875,0.0126625,94.81195,0.12325,0.1107375,0.0525125,0.404875,0.0471375,1.013241514,17.886,36.0725,0.55775,0.46075,7.1975,0.253875,0.20375,0.30975,35.60525,1.2585,1.215380023,1461.225,90.0,24.66666667,12.0,68.0,25.77777778,9.0,-8.382951783847034,128.1733333,113.8144444,118.4716667,141.8430556,125.575625,59.016240925920016,327.76580687223645,450.79767127181776,574.959008440478,353.8504464745027,108.15844403983753,61.14921389421875,59.34152525993042,67.1256944297231,121.24269415561588,65.22474229738624,85.23129408880231,234.55734105416371,106.09870878151602,51.22667541038421,185.4806244,543.7277778,43.50447467,289.0,98.37866667,2.679615047,1.348186056,1.2657133016070647,1197.378889,4871.305008,0.0,2161.591969,1289.422683,207.0335125,102765.1034,3.955083781,1.15574036,3.394016808,96.826182733,57.62819444444473,18.180447263888883,24.43288265277776
2025-12-04 19:00:00,0.525571306,6.32830756,0.225244845,46.77584622,1.233483677,13.968,8.5,1.025,0.4,87.44,11.535,6.674,70.16,11.23,17.07,1.54,18.16790474,4.822222222,79.71111111,68.03,31.61,0.046,5.5,2.09,9.28,2.39,0.028,0.14,54.78,10.86,0.055,1.974545455,0.16,98.673,0.1,97.07,0.68,0.57,1.23,0.0,0.0,0.571,58.99430295,4.333108765,3.821827295,0.08,0.01863071,0.07454695,0.495700444,4.456801662,5.692537592,0.082614206,0.096738579,0.020261421,52.471,0.0,0.0,0.0,0.0,0.0,0.0,0.0,0.0,0.0,0.0,0.0,0.0,0.0,7.0,0.43285701,4.41625,0.013075,94.690525,0.13075,0.105525,0.038,0.54325,0.062625,1.025571941,18.20475,36.389,0.4625,0.397,7.13,0.21,0.16925,0.327,35.48225,1.11825,1.22651951,1470.3,90.0,24.66666667,12.0,68.0,25.77777778,9.0,-6.778329102393741,139.5602778,119.5191667,132.1030556,147.5338889,134.6790972,58.96595266544545,328.1723998648558,450.69841554241395,579.0062262384979,355.39143846925026,106.45376946433426,64.21708669441534,60.789898132345485,66.87845918381774,117.80834562546278,68.4169629081959,82.69354368343562,225.93019719001967,105.41486451301691,49.49389221270468,178.6585272,554.4,44.81452503,290.5555556,91.36418363477391,2.686434964,1.3481794,1.2602957651346618,1205.08,4621.243156,0.0,2153.305236,1265.772356,205.0795406,101484.1313,3.800152175,1.14347264,3.41647375,96.311143754,57.62819444444473,18.180447263888883,24.43288265277776
2025-12-04 20:00:00,0.525522691,6.327722198,0.22522401,46.7715195,1.233369581,13.794,8.5,1.025,0.4,87.44,11.535,6.475,70.16,11.23,17.07,1.54,17.56945297,4.822222222,79.71111111,68.03,31.61,0.046,5.5,2.09,9.28,2.39,0.028,0.14,54.78,10.86,0.055,1.974545455,0.16,98.989,0.1,97.07,0.68,0.57,1.23,0.0,0.0,0.626,59.07681152,4.299648768,3.811391428,0.08,0.018598098,0.074136037,0.489986807,4.423667785,5.649489642,0.081961964,0.096803804,0.020196196,51.846,0.0,0.0,0.0,0.0,0.0,0.0,0.0,0.0,0.0,0.0,0.0,0.0,0.0,7.0,0.235417142,4.37875,0.013825,94.785775,0.13825,0.110775,0.038,0.47575,0.058875,1.010487397,18.15225,36.179,0.3875,0.367,7.13,0.21,0.16175,0.297,35.80475,1.20075,1.209627166,1473.3,90.0,24.66666667,12.0,68.0,25.77777778,9.0,-1.9862735198240955,161.9799443,162.1623955,167.8796657,180.6576602,168.1699164,60.17483697355497,328.2255751244731,450.9362260279091,584.0884758724958,357.1721154132075,108.70510837192697,71.27725993012805,77.73486744922562,62.74976970683212,98.24147912255847,67.74650619597152,67.28859068347188,163.89606149402857,85.53758851436223,51.22894038978316,206.6525833,542.9108635,43.40002167,299.0,85.01927577,2.782944111,1.348185747,1.2737918007200764,1203.650696,4518.493708,0.0,2185.296008,1246.997794,211.1428064,107150.5763,3.516417833,1.219864602,3.347784811,102.13146728725,57.62819444444473,18.180447263888883,24.43288265277776
2025-12-04 21:00:00,0.524331601,6.313380502,0.224713543,46.66551249,1.230574166,15.971,8.5,1.025,0.4,87.44,11.535,7.662,70.16,11.23,17.07,1.54,16.83643011,4.822222222,79.71111111,68.03,31.61,0.046,5.5,2.09,9.28,2.39,0.028,0.14,54.78,10.86,0.055,1.974545455,0.16,116.074,0.1,97.07,0.68,0.57,1.23,0.0,0.0,0.726,59.31111108,4.204632426,3.781756702,0.08,0.01850549,0.07296917,0.473761794,4.329577529,5.527246396,0.080109794,0.096989021,0.020010979,61.661,0.0,0.0,0.0,0.0,0.0,0.0,0.0,0.0,0.0,0.0,0.0,0.0,0.0,7.0,0.28155282,4.356268657,0.014068657,94.78252836,0.14,0.113373134,0.038,0.494328358,0.061432836,1.012906028,18.22238806,36.18835821,0.390597015,0.356567164,7.13,0.21,0.156567164,0.293432836,35.72895522,1.216567164,1.21247091,1466.791045,90.0,24.66666667,12.0,68.0,25.77777778,9.0,-1.6337568325934626,187.2211111,169.8719444,175.8808333,206.0144444,184.7470833,61.26752645770764,327.18094022437253,451.0321523387215,576.0705725389854,354.88733441808535,106.38332886389968,71.9520474393698,75.23265711503325,63.12891195329075,107.02761936617793,58.92303531624854,70.78578507772943,168.85585677142322,84.72527483475838,49.58964473924701,181.15289,539.1388889,43.92549461,299.0,92.94044444,2.787905019,1.347884075,1.3144051189461832,1172.819167,4314.668517,0.0,2173.546886,1253.363317,207.9290422,107914.4228,3.334853264,1.221238311,3.168410814,98.752757925,57.62819444444473,18.180447263888883,24.43288265277776
2025-12-04 22:00:00,0.525435706,6.326674822,0.225186731,46.76377779,1.233165431,13.897,8.5,1.025,0.4,87.44,11.535,6.665,70.16,11.23,17.07,1.54,16.29988424,4.822222222,79.71111111,68.03,31.61,0.046,5.5,2.09,9.28,2.39,0.028,0.14,54.78,10.86,0.055,1.974545455,0.16,100.238,0.1,97.07,0.68,0.57,1.23,0.0,0.0,0.515,58.81132725,4.407311558,3.844970466,0.08,0.018703033,0.075458212,0.50837133,4.530281231,5.788003174,0.084060654,0.096593935,0.020406065,45.372,0.0,0.0,0.0,0.0,0.0,0.0,3.099,0.0,0.0,0.0,0.0,0.0,0.0,7.0,0.214498177,4.338358209,0.014158209,94.74930448,0.14,0.115164179,0.038,0.539104478,0.065910448,1.020651713,18.32985075,36.26447761,0.417462687,0.352089552,7.13,0.21,0.152089552,0.297910448,35.5319403,1.212089552,1.22132129,1457.38806,90.0,24.66666667,12.0,68.0,25.77777778,9.0,-3.1563715438159647,157.9247222,125.8930556,141.0963889,172.2111111,149.2813194,62.09392303285114,327.1414992514218,449.5749041065708,579.5424403356402,355.33211591687035,103.82804173109756,66.5934376287468,66.72908454490752,66.86690794891126,124.18998691240961,67.55345864400795,82.11718405290102,208.08814244955272,97.6097845255232,53.1090394156751,171.2502503,539.6388889,44.77589458,299.0,95.18166667,2.765898236,1.348195792,1.309665111640172,1212.832222,4266.437142,0.0,2214.429756,1258.693208,212.6133511,106814.0789,3.333357731,1.20780679,3.123931014,97.44065816475,57.62819444444473,18.180447263888883,24.43288265277776
2025-12-04 23:00:00,0.52112712,6.27479594,0.223340194,46.38031372,1.223053446,14.089,8.5,1.025,0.4,87.44,11.535,6.61,70.16,11.23,17.07,1.54,16.51478693,4.822222222,79.71111111,68.03,31.61,0.046,5.5,2.09,9.28,2.39,0.028,0.14,54.78,10.86,0.055,1.974545455,0.16,99.13,0.0,0.0,0.0,0.0,0.0,0.0,0.0,0.0,59.36336522,4.183441612,3.775147481,0.08,0.018484836,0.072708932,0.470143246,4.308593254,5.499983361,0.079696718,0.097030328,0.019969672,52.888,0.0,0.0,0.0,0.0,0.0,0.0,0.0,0.0,0.0,0.0,0.0,0.0,0.0,7.0,0.291148452,4.321272727,0.013821818,94.70741455,0.142909091,0.113672727,0.034218182,0.594909091,0.071781818,1.036801972,18.47309091,36.52690909,0.412545455,0.344181818,7.103818182,0.195454545,0.15,0.308727273,35.23636364,1.148909091,1.238412715,1459.690909,90.0,24.66666667,12.0,68.0,25.77777778,9.0,0.06623910108723408,161.0108333,159.2658333,180.2847222,194.6202778,173.7954167,60.73079183272121,328.5557401713107,451.0100686706416,578.0863319315989,355.8014109309004,103.27621372865315,73.54534786827644,73.89538382149914,62.146258388310464,105.53131589320407,62.160967434263455,69.10876991206723,167.59289499330373,87.0256882096314,47.237609151921276,163.0403017,542.1111111,44.39042925,299.0,89.42384161917701,2.781808519,1.312402961,1.2790218934149322,1190.649167,4140.961889,0.0,2180.657117,1198.622558,205.5015692,105208.1559,3.300430708,1.241668213,3.161964692,96.35283997524999,57.62819444444473,18.180447263888883,24.43288265277776
2025-12-05 00:00:00,0.510870803,6.141092772,0.234149118,46.56374502,1.11752988,14.056,7.0,1.015,0.41,87.57,11.415,6.56,70.11,11.41,16.96,1.52,15.72951485,5.09,79.62,68.03,31.61,0.048,5.5,2.05,9.52,2.1,0.026,0.12,55.28,10.84,0.057,2.100775194,0.16,99.171,0.0,0.0,0.0,0.0,0.0,0.0,0.0,0.0,59.79889859,3.946683856,4.163508658,0.076608489,0.02388695,0.068625942,0.456110935,4.457988893,5.077027635,0.08365199,0.081130504,0.017773899,52.941,0.0,0.0,0.0,0.0,0.0,0.0,0.0,0.0,0.0,0.0,0.0,0.0,0.0,7.0,0.329438976,4.304909091,0.013112727,94.65794182,0.148363636,0.109309091,0.027127273,0.660363636,0.078872727,1.060306234,18.64763636,36.95236364,0.379818182,0.333272727,7.054727273,0.168181818,0.15,0.325090909,34.85454545,1.034363636,1.262715055,1472.236364,90.0,24.66666667,12.0,68.0,25.77777778,9.0,1.7831086311498296,189.0669444,170.7736111,191.7858333,222.1255556,193.4379861,61.76298312602454,327.5961194348954,450.2263802892448,581.6529326251639,356.7490558051051,98.24654036372942,73.67194246549803,74.620417184764,62.54374231386065,103.19968931481378,62.38814163713289,66.61964230501812,153.6736753395985,82.89012364302063,47.92200071376312,184.6514086,546.3055556,43.95955406,297.4444444,85.18491667,2.802031014,1.348240403,1.303749215241018,1179.0025,3862.745778,0.0,2185.438583,1219.547836,204.4474389,106057.9889,3.041263322,1.241521908,3.102101014,98.82742273950001,57.62819444444473,18.180447263888883,24.43288265277776
2025-12-05 01:00:00,0.500805677,6.020101579,0.229535935,45.6463508,1.095512419,14.373,7.0,1.015,0.41,87.57,11.415,6.386,70.11,11.41,16.96,1.52,14.69743759,5.09,79.62,68.03,31.61,0.048,5.5,2.05,9.52,2.1,0.026,0.12,55.28,10.84,0.057,2.100775194,0.16,99.067,0.0,0.0,0.0,0.0,0.0,0.0,0.0,0.0,59.91516124,3.899423362,4.163508658,0.075779357,0.023859312,0.06804555,0.447663006,4.413492171,5.013553014,0.082914984,0.081406881,0.017718624,54.731,0.0,0.0,0.0,0.0,0.0,0.0,0.0,0.0,0.0,0.0,0.0,0.0,0.0,7.0,0.386592867,4.316912752,0.01304094,94.69285168,0.15,0.107154362,0.025,0.617986577,0.077053691,1.075471432,18.61543624,37.20120805,0.38409396,0.335637584,7.093557047,0.165637584,0.152818792,0.335637584,34.59342282,1.019731544,1.280552775,1474.026846,90.0,24.66666667,12.0,68.0,25.77777778,9.0,2.332375084369531,220.1661111,180.785,204.4602778,240.1855556,211.3992361,62.74854957284803,327.16818175782004,449.5062343666866,580.6695274611368,355.89102517988545,97.87713362267161,73.60392847750703,74.16457593474902,64.08124870666609,111.74848758468721,60.908901486169,69.22513898547993,151.54293067462163,80.81102731314765,47.73624691313566,168.8034253,539.9388889,43.16420706,297.0,87.06836111,2.814561544,1.348156603,1.3167989740596122,1190.4225,3794.582114,0.0,2220.708933,1209.153058,205.6798133,106209.5389,2.982144292,1.253403828,2.946871789,96.61645385225,57.62819444444473,18.180447263888883,24.43288265277776
2025-12-05 02:00:00,0.501072893,6.023313729,0.229658409,45.67070635,1.096096952,16.833,7.0,1.015,0.41,87.57,11.415,7.449,70.11,11.41,16.96,1.52,14.44868579,5.09,79.62,68.03,31.61,0.048,5.5,2.05,9.52,2.1,0.026,0.12,55.28,10.84,0.057,2.100775194,0.16,114.967,0.1,96.07,0.7,0.53,1.18,0.0,0.0,0.273,59.45312542,4.087239827,4.163508658,0.079074383,0.023969146,0.070352068,0.481235657,4.590325217,5.265805537,0.085843896,0.080308539,0.017938292,59.96,0.0,0.0,0.0,0.0,0.0,0.0,0.0,0.0,0.0,0.0,0.0,0.0,0.0,7.0,0.176308774,4.341073826,0.013242282,94.7639255,0.15,0.105946309,0.025,0.529395973,0.071416107,1.087062745,18.49463087,37.37436242,0.404228188,0.343691275,7.170067114,0.173691275,0.156845638,0.343691275,34.38402685,1.047919463,1.295619944,1471.208054,90.0,24.66666667,12.0,68.0,25.77777778,9.0,1.7405699389376537,174.1033333,169.2133333,182.7436111,209.6633333,183.9309028,61.98137444266506,327.74605814215846,450.615445188943,579.5311339036662,356.40221362422363,100.46003721234865,74.06978904959915,78.40946594277983,61.45265807065856,102.38536745146513,61.37836504021621,66.29805672434216,150.43931000500262,80.82123983514884,49.492016547130234,163.2527631,535.0,43.17798736,297.0,88.505,2.801822072,1.348168103,1.3050733491802622,1140.273333,3907.230328,0.0,2195.068089,1245.544539,203.0781617,108236.3139,3.011852606,1.250035249,2.892594161,95.88099111075,57.62819444444473,18.180447263888883,24.43288265277776
2025-12-05 03:00:00,0.502527657,6.040801207,0.230325176,45.80330204,1.099279249,11.932,7.0,1.015,0.41,87.57,11.415,5.361,70.11,11.41,16.96,1.52,15.67519891,5.09,79.62,68.03,31.61,0.048,5.5,2.05,9.52,2.1,0.026,0.12,55.28,10.84,0.057,2.100775194,0.16,81.805,0.1,96.07,0.7,0.53,1.18,0.0,0.0,0.444,59.33295111,4.136090397,4.163508658,0.07993141,0.023997714,0.070951987,0.489967816,4.636319029,5.331415758,0.086605698,0.080022863,0.017995427,45.488,0.0,0.0,0.0,0.0,0.0,0.0,0.0,0.0,0.0,0.0,0.0,0.0,0.0,7.0,0.287241341,4.354951456,0.013223301,94.81068932,0.148737864,0.104242718,0.025,0.475145631,0.068009709,1.099723707,18.44038835,37.54029126,0.411165049,0.353786408,7.245145631,0.178737864,0.162524272,0.353786408,34.13796117,1.06368932,1.311971154,1469.504854,90.0,24.66666667,12.0,68.0,25.77777778,9.0,0.48631663284130866,179.4294444,148.7522222,179.2391667,215.2272222,180.6620139,62.77814870470142,326.408659502667,450.4927174782122,576.354862236169,354.96038279096405,101.61462754902121,74.24233445790622,70.51313754231504,64.22424085622666,117.75151888473039,60.49374373094081,74.8046080065267,185.3230560157313,91.29764842538557,49.04182157103592,165.31048,534.7333333,43.48914458,297.0,94.82277778,2.812994261,1.348360353,1.3428938849163032,1153.833333,3931.327475,0.0,2172.52885,1233.550408,204.4856211,108317.6544,3.031385644,1.260181886,3.047180394,96.15363860000001,57.62819444444473,18.180447263888883,24.43288265277776
2025-12-05 04:00:00,0.507827564,6.104510512,0.2327543,46.28636653,1.110872797,14.127,7.0,1.015,0.41,87.57,11.415,6.489,70.11,11.41,16.96,1.52,14.36987773,5.09,79.62,68.03,31.61,0.048,5.5,2.05,9.52,2.1,0.026,0.12,55.28,10.84,0.057,2.100775194,0.16,97.922,0.1,96.07,0.7,0.53,1.18,0.0,0.0,0.535,59.20511409,4.18805584,4.163508658,0.080843085,0.024028103,0.071590159,0.499256765,4.685245557,5.4012095,0.087416075,0.079718972,0.018056206,54.692,0.0,0.0,0.0,0.0,0.0,0.0,0.0,0.0,0.0,0.0,0.0,0.0,0.0,7.0,0.312071942,4.331650485,0.012407767,94.76956311,0.142912621,0.100747573,0.025,0.545048544,0.072669903,1.11625186,18.62679612,37.68009709,0.37038835,0.371262136,7.315048544,0.172912621,0.174174757,0.371262136,33.75932039,1.034563107,1.332964667,1471.834951,90.0,24.66666667,12.0,68.0,25.77777778,9.0,0.7080559229966354,186.3372222,159.3705556,184.2161111,221.0938889,187.7544444,61.98683264709152,327.11507190707164,449.865119519959,578.8051991241745,355.43680084650407,96.81821873882002,70.80091701995677,69.18616269272746,64.11407330843595,113.03445519687546,60.96299019438247,72.05113178553833,171.1303434460499,87.62968400728894,48.02022599292212,159.3515233,530.95,43.48353286,297.0,90.17722222,2.770805139,1.348469406,1.3065297550344679,1148.951667,3906.413706,0.0,2197.006453,1233.1624,199.6928531,105110.1704,3.112004047,1.234098413,2.981626192,95.36407683725,57.62819444444473,18.180447263888883,24.43288265277776
2025-12-05 05:00:00,0.501611238,6.029785088,0.229905151,45.71977428,1.097274583,16.658,7.0,1.015,0.41,87.57,11.415,7.539,70.11,11.41,16.96,1.52,14.95612848,5.09,79.62,68.03,31.61,0.048,5.5,2.05,9.52,2.1,0.026,0.12,55.28,10.84,0.057,2.100775194,0.16,114.109,0.1,96.07,0.7,0.53,1.18,0.0,0.0,0.622,59.07704459,4.24011579,4.163508658,0.081756417,0.024058547,0.072229492,0.508562608,4.734261065,5.471130174,0.088227927,0.079414528,0.018117094,61.318,0.0,0.0,0.0,0.0,0.0,0.0,0.0,0.0,0.0,0.0,0.0,0.0,0.0,7.0,0.348165758,4.324166667,0.012,94.68483333,0.14,0.10025,0.023958333,0.63625,0.078541667,1.122632656,18.86375,37.69375,0.3375,0.375833333,7.308333333,0.16375,0.177916667,0.377916667,33.57625,0.999166667,1.340297338,1475.916667,90.0,24.66666667,12.0,68.0,25.77777778,9.0,2.7061429049075514,186.4558333,183.7986111,203.9261111,219.0530556,198.3084028,61.693189988329756,328.1502970150845,451.59179158561346,576.1908119136241,355.84330916802116,103.955105136627,79.45270350410829,81.6879123659586,60.100507702597824,100.52856113947564,57.86388979247121,63.77458140477145,142.4184358685015,78.4497607792998,46.16126079628573,168.4248703,530.8527778,43.85067106,297.0,88.8,2.822924636,1.34810895,1.3080921980610196,1133.894722,3869.287486,0.0,2172.016436,1219.938072,200.1823281,107796.0813,2.995119842,1.264770514,2.932307753,96.56629531475001,57.62819444444473,18.180447263888883,24.43288265277776
2025-12-05 06:00:00,0.510254151,6.133680108,0.233866486,46.50753982,1.116180956,11.804,7.0,1.015,0.41,87.57,11.415,5.429,70.11,11.41,16.96,1.52,14.39817819,5.09,79.62,68.03,31.61,0.048,5.5,2.05,9.52,2.1,0.026,0.12,55.28,10.84,0.057,2.100775194,0.16,81.477,0.1,96.07,0.7,0.53,1.18,0.0,0.0,0.451,58.94139705,4.295256192,4.163508658,0.082723793,0.024090793,0.072906655,0.518419089,4.786176883,5.545188141,0.089087816,0.079092069,0.018181586,39.97,0.0,0.0,0.0,0.0,0.0,0.0,0.0,0.0,0.0,0.0,0.0,0.0,0.0,7.0,0.178220928,4.3325,0.012,94.5565,0.14,0.10275,0.021875,0.74875,0.085625,1.118866095,19.15125,37.58125,0.3125,0.3675,7.225,0.15125,0.17375,0.37375,33.58875,0.9575,1.333969165,1481.75,90.0,24.66666667,12.0,68.0,25.77777778,9.0,2.6001244310990472,183.5069672,170.5356557,194.3565574,220.0237705,192.1057377,62.488579527899944,327.499261777569,450.453674182884,579.8785335549821,356.2278316616028,100.98365294732618,75.93178468308055,78.12079847688779,61.98036068298457,106.2200062413404,61.67148133581568,66.75656949216693,151.1307777472639,81.2348311952251,48.81413452045312,162.1416463,525.0409836,42.96427631,297.0,88.8,2.81159866,1.348345574,1.313499998828785,1149.698361,3870.438742,0.0,2203.171951,1237.970627,204.3394971,108541.1439,2.97741493,1.267455881,2.95086709,95.73376813475,57.62819444444473,18.180447263888883,24.43288265277776
2025-12-05 07:00:00,0.483429551,5.811226065,0.221571878,44.06258931,1.057502143,13.996,7.0,1.015,0.41,87.57,11.415,6.31,70.11,11.41,16.96,1.52,13.74259176,5.09,79.62,68.03,31.61,0.048,5.5,2.05,9.52,2.1,0.026,0.12,55.28,10.84,0.057,2.100775194,0.16,97.612,0.1,96.07,0.7,0.53,1.18,0.0,0.0,0.758,59.22327221,4.180674609,4.163508658,0.08071359,0.024023786,0.071499513,0.497937352,4.678295977,5.391295917,0.087300969,0.079762137,0.018047573,50.281,0.0,0.0,0.0,0.0,0.0,0.0,0.0,0.0,0.0,0.0,0.0,0.0,0.0,7.0,0.439567781,4.3315,0.01205,94.45795,0.1405,0.1055,0.0202,0.8405,0.0918,1.114823675,19.43,37.4465,0.3045,0.362,7.15,0.141,0.1705,0.369,33.5895,0.9265,1.327688211,1487.05,90.0,24.66666667,12.0,68.0,25.77777778,9.0,0.7504078824333078,221.5652893,174.4553719,203.1012397,246.7272727,211.4622934,61.966465493223275,326.1558915358456,449.8647603362419,579.6385779572272,355.4172199417738,96.33895348214753,72.01423778416022,68.0582583295332,64.99055826977379,112.97932396789463,59.44768377595942,71.25017752364303,167.76035469514784,86.8937832117092,46.31040169543489,134.4763293,515.1280992,43.74177583,297.0,87.22115809140945,2.812248864,1.337202798,1.3230507213512328,1115.007438,3856.415934,0.0,2176.060492,1182.718017,191.7007388,104173.4059,3.093402566,1.263728601,2.874029145,92.06811363225,57.62819444444473,18.180447263888883,24.43288265277776
2025-12-05 08:00:00,0.935169379,11.79693788,0.430677515,87.26789274,3.757588805,15.793,7.0,1.015,0.41,87.57,11.415,7.357,69.94,11.49,16.95,1.62,12.76848552,5.09,79.62,68.03,31.61,0.048,5.5,2.25,9.24,2.32,0.027,0.13,54.56,11.22,0.057,2.089385475,0.16,114.121,0.1,96.07,0.7,0.53,1.18,0.0,0.0,1.019,59.65863074,4.003702401,4.163508658,0.077608814,0.023920294,0.06932617,0.466303139,4.511673021,5.153608098,0.084541168,0.080797062,0.017840588,64.261,0.0,0.0,0.0,0.0,0.0,0.0,0.0,0.0,0.0,0.0,0.0,0.0,0.0,7.0,0.23097997,4.2465,0.01255,94.62745,0.1455,0.1105,0.0222,0.7455,0.0898,1.108298518,19.63,37.1115,0.4495,0.382,7.15,0.151,0.1755,0.359,33.4845,0.9915,1.321832229,1487.55,90.0,24.66666667,12.0,68.0,25.77777778,9.0,2.5495509640540774,179.4336111,166.1619444,185.5616667,211.5283333,185.6713889,61.78116826306101,328.0197963636489,449.420745317362,587.6223792313735,358.3884792086453,94.80603442142238,71.48999717625723,75.69944817813374,62.77462349344978,101.04690928629776,68.41241977242889,65.42805587467205,145.80481532327627,81.88736699472679,49.73454555571965,160.591925,513.0916667,43.65912303,297.0,79.50888889,2.846546989,1.348192728,1.27788626719523,1152.306111,3745.297989,0.0,2222.279775,1176.696964,197.5558978,105723.1592,2.973084186,1.285111192,2.985082328,95.52843006250001,57.62819444444473,18.180447263888883,24.43288265277776
2025-12-05 09:00:00,0.935161598,11.79615984,0.430646393,87.26867857,3.754943441,13.614,7.0,1.015,0.41,87.57,11.415,6.285,69.94,11.49,16.95,1.62,13.0975531,5.09,79.62,68.03,31.61,0.048,5.5,2.25,9.24,2.32,0.027,0.13,54.56,11.22,0.057,2.089385475,0.16,97.517,0.1,96.07,0.7,0.53,1.18,0.0,0.0,0.874,59.61817305,4.020148357,4.163508658,0.07789734,0.023929911,0.069528138,0.469242894,4.527157225,5.175696332,0.084797635,0.080700887,0.017859823,53.789,0.0,0.0,0.0,0.0,0.0,0.0,0.0,0.0,0.0,0.0,0.0,0.0,0.0,7.0,0.272856105,4.175076923,0.012953846,94.7722,0.15,0.114584615,0.023861538,0.663230769,0.088092308,1.102129297,19.80169231,36.81830769,0.564769231,0.399538462,7.153692308,0.159076923,0.18,0.35,33.40661538,1.046307692,1.316269247,1487.492308,90.0,24.66666667,12.0,68.0,25.77777778,9.0,0.8387117839591411,172.8733333,149.7713889,185.3638889,212.8691667,180.2194444,62.16919550812785,326.47468753173206,450.96498142477566,577.3208042389457,355.43584400572325,101.52220779293475,75.72615255205464,71.26899081996405,63.48870243338072,114.72286216766906,61.54583459776661,72.88877817403639,182.6204476280042,92.0267382239769,47.81021982022081,142.2590442,515.8333333,44.31608261,297.0,92.06833333,2.847684364,1.3353678,1.3292606225741366,1097.153056,3891.023353,0.0,2159.067539,1189.480347,193.5357331,107626.6129,3.038209303,1.286603763,3.073840989,93.09932335650001,57.62819444444473,18.180447263888883,24.43288265277776
2025-12-05 10:00:00,0.935070579,11.78705795,0.430282318,87.27787147,3.723997028,13.46,7.0,1.015,0.41,87.57,11.415,6.278,69.94,11.49,16.95,1.62,14.43859401,5.09,79.62,68.03,31.61,0.048,5.5,2.25,9.24,2.32,0.027,0.13,54.56,11.22,0.057,2.089385475,0.16,97.904,0.1,96.07,0.7,0.53,1.18,0.0,0.0,1.006,59.50973421,4.064228486,4.163508658,0.078670675,0.023955689,0.070069473,0.477122324,4.568659569,5.234899468,0.085485045,0.080443108,0.017911378,52.222,0.0,0.0,0.0,0.0,0.0,0.0,0.0,0.0,0.0,0.0,0.0,0.0,0.0,7.0,0.187326053,4.225846154,0.012492308,94.6942,0.15,0.110430769,0.022476923,0.695538462,0.089015385,1.099163508,19.71861538,36.90138462,0.412461538,0.394923077,7.190615385,0.149846154,0.18,0.35,33.57276923,1.009384615,1.313343267,1482.415385,90.0,24.66666667,12.0,68.0,25.77777778,9.0,1.2243359995722045,167.5388889,144.8127778,174.2336111,205.8927778,173.1195139,62.995298764488076,326.8057862270215,449.54772625048207,583.5145424386133,356.5593822035557,100.63290147655981,72.0368591540192,72.91962428803063,64.51932216744603,114.72863056000404,67.41614006201698,72.5546170157584,174.6667555628418,88.86578073788897,52.10165063012447,160.3286664,533.9305556,42.89422511,297.0,90.05622222,2.768430039,1.305482622,1.3184054981498272,1173.465278,4001.702208,0.0,2223.463553,1224.670356,207.8111967,107384.7808,3.062457286,1.250208934,3.021243211,95.49354829800001,57.62819444444473,18.180447263888883,24.43288265277776
2025-12-05 11:00:00,0.935061946,11.78619456,0.430247782,87.27874349,3.721061506,13.641,7.0,1.015,0.41,87.57,11.415,6.271,69.94,11.49,16.95,1.62,15.35766402,5.09,79.62,68.03,31.61,0.048,5.5,2.25,9.24,2.32,0.027,0.13,54.56,11.22,0.057,2.089385475,0.16,97.822,0.1,96.07,0.7,0.53,1.18,0.0,0.0,1.053,59.5529671,4.046654419,4.163508658,0.078362358,0.023945412,0.069853651,0.473980917,4.552113225,5.211296091,0.085210985,0.080545881,0.017890824,53.345,0.0,0.0,0.0,0.0,0.0,0.0,0.0,0.0,0.0,0.0,0.0,0.0,0.0,7.0,0.28119854,4.276615385,0.012030769,94.6162,0.15,0.106276923,0.021092308,0.727846154,0.089938462,1.096197719,19.63553846,36.98446154,0.260153846,0.390307692,7.227538462,0.140615385,0.18,0.35,33.73892308,0.972461538,1.310417288,1477.338462,90.0,24.66666667,12.0,68.0,25.77777778,9.0,1.6677756053184538,158.8558333,160.9483333,188.9016667,195.7269444,176.1081944,61.597638248470645,328.17643345360574,451.7853897580296,576.8892265115826,355.9731508298058,106.9968390746181,79.47777132262598,79.63928490838836,60.85238097649119,105.44882024945957,61.77374590435784,67.57943638561517,163.23080405952527,85.66812407238851,47.41278095039145,152.5982733,535.8055556,43.87751989,297.0,90.80587651350407,2.820987589,1.340104733,1.3060772807131762,1166.719167,4002.521372,0.0,2166.728267,1204.593261,203.259395,106743.0544,3.089839172,1.245161325,3.145978039,94.46927121224999,57.62819444444473,18.180447263888883,24.43288265277776
2025-12-05 12:00:00,0.935113188,11.79131884,0.430452753,87.27356798,3.738484039,15.726,7.0,1.015,0.41,87.57,11.415,7.261,69.94,11.49,16.95,1.62,13.65736709,5.09,79.62,68.03,31.61,0.048,5.5,2.25,9.24,2.32,0.027,0.13,54.56,11.22,0.057,2.089385475,0.16,114.036,0.1,96.07,0.7,0.53,1.18,0.0,0.0,1.223,59.56122533,4.043297469,4.163508658,0.078303464,0.023943449,0.069812425,0.473380854,4.548952588,5.206787439,0.085158635,0.080565512,0.017886898,61.714,0.0,0.0,0.0,0.0,0.0,0.0,0.0,0.0,0.0,0.0,0.0,0.0,0.0,7.0,0.247767756,4.307034483,0.012,94.68824138,0.138413793,0.106772414,0.02717931,0.641172414,0.079186207,1.082019941,19.63772414,36.73510345,0.273172414,0.405448276,7.202965517,0.151586207,0.187724138,0.35,33.95468966,0.989310345,1.294174382,1474.296552,90.0,24.66666667,12.0,68.0,25.77777778,9.0,0.9123974160453372,188.5152778,176.0352778,192.0619444,223.4802778,195.0231944,61.09515314820699,327.35277064368364,450.4615071416905,581.0188797636745,356.353964935465,98.35064765036893,71.93357190673316,74.35779851545777,62.28758690496119,100.72214218223303,61.04592696767344,65.52016992484042,150.77924527489995,81.92657596271667,47.846102012472436,160.0004736,522.0138889,42.85620381,297.0,85.35829167,2.806962056,1.348175233,1.2915112401780118,1140.386944,4003.367492,0.0,2183.116922,1194.022006,195.1876233,104205.7335,3.173848161,1.239670061,3.239623519,95.45006275200001,57.62819444444473,18.180447263888883,24.43288265277776
2025-12-05 13:00:00,0.935122975,11.79229754,0.430491902,87.27257948,3.741811638,13.336,7.0,1.015,0.41,87.57,11.415,6.285,69.94,11.49,16.95,1.62,14.85441935,5.09,79.62,68.03,31.61,0.048,5.5,2.25,9.24,2.32,0.027,0.13,54.56,11.22,0.057,2.089385475,0.16,98.084,0.1,96.07,0.7,0.53,1.18,0.0,0.0,1.054,59.62766655,4.016289269,4.163508658,0.077829636,0.023927655,0.069480745,0.468553072,4.523523815,5.170513268,0.084737454,0.080723455,0.017855309,53.286,0.0,0.0,0.0,0.0,0.0,0.0,0.0,0.0,0.0,0.0,0.0,0.0,0.0,7.0,0.290329822,4.336,0.012,94.771,0.126,0.1076,0.0338,0.546,0.0676,1.067041307,19.646,36.462,0.298,0.422,7.174,0.164,0.196,0.35,34.174,1.01,1.276980267,1471.4,90.0,24.66666667,12.0,68.0,25.77777778,9.0,-2.3055775744992246,157.7422619,125.8994048,133.6419643,186.9514881,151.0587798,62.60824750794261,326.0904444644276,449.16626674791127,581.3203753690003,356.1486151643405,96.3640465229677,64.16127215022874,65.7492734698244,66.21647704406432,117.84824365952625,66.25870892423657,79.42432720225196,199.67428028252988,95.35329908371907,54.68038805894949,159.6073255,526.5697329,43.84591706,297.0,93.06853116,2.849551631,1.348103786,1.330218587991421,1156.776786,4000.097101,0.0,2196.3053,1184.86743,199.6570166,106531.7051,3.083905765,1.274615383,2.958240605,95.39797062875,57.62819444444473,18.180447263888883,24.43288265277776
2025-12-05 14:00:00,0.935061784,11.78617835,0.430247134,87.27875986,3.721006402,13.434,7.0,1.015,0.41,87.57,11.415,6.36,69.94,11.49,16.95,1.62,13.97912251,5.09,79.62,68.03,31.61,0.048,5.5,2.25,9.24,2.32,0.027,0.13,54.56,11.22,0.057,2.089385475,0.16,97.887,0.1,96.07,0.7,0.53,1.18,0.0,0.0,1.056,59.67652148,3.996429859,4.163508658,0.077481226,0.023916041,0.069236858,0.465003154,4.504825774,5.143840493,0.084427756,0.080839591,0.017832082,53.264,0.0,0.0,0.0,0.0,0.0,0.0,0.0,0.0,0.0,0.0,0.0,0.0,0.0,7.0,0.15291439,4.35,0.012,94.81011429,0.122952381,0.105933333,0.039657143,0.5,0.059342857,1.059266127,19.46695238,36.3772381,0.315904762,0.447714286,7.16,0.175904762,0.205904762,0.344095238,34.342,1.064285714,1.267758806,1468.228571,90.0,24.66666667,12.0,68.0,25.77777778,9.0,0.1537553741811024,162.7972222,152.17,168.1591667,186.2863889,167.3531944,61.86066016682036,327.9078357433088,450.53628977034,579.7374687013921,356.3162436317759,103.38474973793603,73.01435919495097,76.0289161669306,63.07186554976195,110.54835579497075,65.08939754648341,72.11863558256874,171.54744033906357,87.50025383357313,50.458880488407,155.3331958,523.7777778,44.77510433,297.0,89.99443056,2.823495322,1.347949742,1.2988755429126524,1146.7025,4004.533939,0.0,2203.040661,1199.992808,198.6675242,106022.4181,3.110279864,1.241763829,2.958389608,94.8316484435,57.62819444444473,18.180447263888883,24.43288265277776
2025-12-05 15:00:00,0.935048343,11.78483431,0.430193372,87.28011735,3.716436637,13.549,7.0,1.015,0.41,87.57,11.415,6.211,69.94,11.49,16.95,1.62,14.22384669,5.09,79.62,68.03,31.61,0.048,5.5,2.25,9.24,2.32,0.027,0.13,54.56,11.22,0.057,2.089385475,0.16,97.945,0.1,96.07,0.7,0.53,1.18,0.0,0.0,1.224,59.6682101,3.999808415,4.163508658,0.077540499,0.023918017,0.069278349,0.465607079,4.508006753,5.148378163,0.084480443,0.080819834,0.017836033,52.718,0.0,0.0,0.0,0.0,0.0,0.0,0.0,0.0,0.0,0.0,0.0,0.0,0.0,7.0,0.282075589,4.35,0.012,94.8084,0.128666667,0.101933333,0.0448,0.5,0.0542,1.058229664,19.11266667,36.46866667,0.327333333,0.482,7.16,0.187333333,0.217333333,0.332666667,34.462,1.15,1.265995634,1464.8,90.0,24.66666667,12.0,68.0,25.77777778,9.0,-1.5635553651815997,149.5341667,136.6494444,142.6125,172.2755556,150.2679167,62.034919870719875,327.5435677847006,450.3683729640219,576.8448988717904,355.6283490010536,101.57556273664761,69.12024362269223,72.26376949095086,63.88142280603867,115.18053087235745,63.70172665695267,77.10756722972886,188.80696151050958,91.64144654698809,52.26513201523653,150.3092158,523.0277778,44.60994269,297.0,94.63056944,2.784549375,1.348356664,1.310914597040494,1135.52,3993.402169,0.0,2194.921017,1235.974683,199.4487522,106341.0828,3.089758033,1.202984249,2.835013197,94.1659710935,57.62819444444473,18.180447263888883,24.43288265277776
2025-12-05 16:00:00,0.945010412,11.89460087,0.429965293,87.16038872,3.699097621,15.847,7.35,1.02,0.47,87.29,11.69,7.195,70.32,11.35,16.79,1.54,13.56562187,5.09,79.62,68.03,31.61,0.048,5.5,2.2,9.0,2.26,0.027,0.13,54.82,11.08,0.054,2.090566038,0.16,114.13,0.1,95.99,1.64,0.7,1.0,0.0,0.0,1.362,60.2369507,4.248291218,4.163508658,0.039175318,0.019752595,0.085010382,0.405685537,3.986401567,4.709842638,0.076701273,0.036116879,0.023951943,61.26,0.0,0.0,0.0,0.0,0.0,0.0,0.0,0.0,0.0,0.0,0.0,0.0,0.0,7.0,0.421115646,4.367692308,0.012,94.85753846,0.13,0.104538462,0.043876923,0.432769231,0.051584615,1.040481366,18.98046154,36.15384615,0.361846154,0.507692308,7.177692308,0.200615385,0.223538462,0.315846154,34.75538462,1.219538462,1.24701646,1460.107692,90.0,24.66666667,12.0,68.0,25.77777778,9.0,-1.4376352001333998,202.3713889,158.2394444,181.5747222,221.3394444,190.88125,61.475343702525365,326.2197419949371,450.14848762262835,578.1135463678074,355.06488929885336,98.82463256986514,69.878236254825,65.85727169867533,65.7500854129881,116.93291890342476,60.85882265995964,75.84020810993152,187.25923646539673,92.65011035236296,47.55731161097161,150.73846,520.0416667,44.41308022,297.0,89.99443056,2.816852261,1.348498286,1.3181377735052633,1109.889722,4005.055117,0.0,2166.359658,1167.130872,187.7912172,102783.0558,3.219210458,1.233318753,3.037463008,94.22284594999999,57.62819444444473,18.180447263888883,24.43288265277776
2025-12-05 17:00:00,0.944752791,11.90447634,0.43082403,87.15077087,3.721424774,11.286,7.35,1.02,0.47,87.29,11.69,5.05,70.32,11.35,16.79,1.54,14.36447401,5.09,79.62,68.03,31.61,0.048,5.5,2.2,9.0,2.26,0.027,0.13,54.82,11.08,0.054,2.090566038,0.16,81.548,0.1,95.99,1.64,0.7,1.0,0.0,0.0,0.941,60.21776448,4.255459192,4.163508658,0.039221365,0.01976641,0.085065638,0.406968712,3.993861172,4.720832508,0.076885461,0.036147577,0.02399185,43.435,0.0,0.0,0.0,0.0,0.0,0.0,0.0,0.0,0.0,0.0,0.0,0.0,0.0,7.0,0.207142976,4.390769231,0.012,94.92215385,0.13,0.109153846,0.041107692,0.345076923,0.049738462,1.017646857,18.91584615,35.71538462,0.403384615,0.530769231,7.200769231,0.214461538,0.228153846,0.297384615,35.10153846,1.284153846,1.222797633,1455.030769,90.0,24.66666667,12.0,68.0,25.77777778,9.0,-1.3369494133572886,145.0638889,123.9313889,145.9608333,164.9788889,144.98375,61.47015048059399,327.4433808446182,449.7777409465805,588.6262416623549,358.7053051500738,101.17185829287584,69.67466770528891,70.29437852815602,65.47143625830421,111.42349915902008,75.53097493220619,75.74855625830881,194.8438961713166,97.6797875927532,52.96315054283602,173.9273814,533.125,44.22663781,297.0,82.58891667,2.759685169,1.348266808,1.2926971648132506,1135.105278,3998.052711,0.0,2187.390511,1239.941197,197.6338519,104555.1242,3.143769797,1.20190642,2.958003836,97.2953780355,57.62819444444473,18.180447263888883,24.43288265277776
2025-12-05 18:00:00,0.944840065,11.90113083,0.430533116,87.1540291,3.713861014,15.944,7.35,1.02,0.47,87.29,11.69,7.08,70.32,11.35,16.79,1.54,15.13950607,5.09,79.62,68.03,31.61,0.048,5.5,2.2,9.0,2.26,0.027,0.13,54.82,11.08,0.054,2.090566038,0.16,112.825,0.1,95.99,1.64,0.7,1.0,0.0,0.0,1.156,60.17279604,4.272259401,4.163508658,0.03932929,0.019798787,0.085195147,0.409976201,4.011344901,4.746590431,0.077317158,0.036219526,0.024085384,60.339,0.0,0.0,0.0,0.0,0.0,0.0,0.0,0.0,0.0,0.0,0.0,0.0,0.0,7.0,0.231154843,4.368695652,0.012,94.97617391,0.126869565,0.112878261,0.042191304,0.313130435,0.04806087,1.003126744,18.75852174,35.48052174,0.42626087,0.53373913,7.225652174,0.232521739,0.226869565,0.28373913,35.37147826,1.347565217,1.207408372,1453.93913,90.0,24.66666667,12.0,68.0,25.77777778,9.0,-0.8764039515657771,162.9752778,140.1041667,159.6741667,184.8936111,161.9118056,62.17954777773588,327.2372557842477,450.53958561478163,577.8666587125422,355.7297155299867,103.5632936928734,72.47130095164961,71.96708713086443,64.34521357514589,116.92811892015186,64.41811012967865,76.6700170894679,190.65992298533,93.08095296495925,50.63566747651653,162.5789575,539.9888889,44.29790072,295.2444444,93.12094444,2.750731356,1.348138433,1.3212438381287208,1151.863333,3993.780372,0.0,2182.053803,1261.220275,203.2028739,105991.7772,3.095188936,1.188129236,3.017570069,95.35282296875,57.62819444444473,18.180447263888883,24.43288265277776
2025-12-05 19:00:00,0.944596956,11.91045001,0.431343479,87.14495303,3.734930459,13.733,7.35,1.02,0.47,87.29,11.69,6.175,70.32,11.35,16.79,1.54,16.28528472,5.09,79.62,68.03,31.61,0.048,5.5,2.2,9.0,2.26,0.027,0.13,54.82,11.08,0.054,2.090566038,0.16,98.987,0.1,95.99,1.64,0.7,1.0,0.0,0.0,0.953,60.1795515,4.26973556,4.163508658,0.039313076,0.019793923,0.085175692,0.409524396,4.008718377,4.742720901,0.077252306,0.036208718,0.024071333,51.505,0.0,0.0,0.0,0.0,0.0,0.0,0.0,0.0,0.0,0.0,0.0,0.0,0.0,7.0,0.207587455,4.316521739,0.012,95.02313043,0.121652174,0.116008696,0.045843478,0.318347826,0.046495652,0.994149561,18.5393913,35.3813913,0.436695652,0.523304348,7.25173913,0.253391304,0.221652174,0.273304348,35.5906087,1.410173913,1.197905489,1455.504348,90.0,24.66666667,12.0,68.0,25.77777778,9.0,-1.7141446522312123,181.1708333,145.5658333,162.8302778,184.1230556,168.4225,62.23723588664041,327.26498797625464,450.9738870888046,574.237538714883,354.8909075524221,107.30489968713289,74.46695818617626,72.47012449364345,64.92282799595252,121.75036700060332,62.020472658065955,79.71683693229707,197.94525058061646,94.14864967544135,49.371103522073206,170.55333,544.9861111,43.92848828,295.0,95.485,2.762851914,1.348326547,1.336034323460211,1178.199444,3996.629864,0.0,2167.685514,1252.373144,206.2886194,105964.7131,3.096847894,1.188389654,3.243409239,96.34831622499999,57.62819444444473,18.180447263888883,24.43288265277776
2025-12-05 20:00:00,0.944545116,11.91243721,0.431516279,87.14301767,3.739423256,16.125,7.35,1.02,0.47,87.29,11.69,7.364,70.32,11.35,16.79,1.54,17.2639006,5.09,79.62,68.03,31.61,0.048,5.5,2.2,9.0,2.26,0.027,0.13,54.82,11.08,0.054,2.090566038,0.16,115.714,0.1,95.99,1.64,0.7,1.0,0.0,0.0,0.863,60.31347105,4.219703215,4.163508658,0.038991669,0.019697501,0.084790003,0.400567856,3.956650455,4.666011782,0.075966678,0.035994446,0.02379278,62.301,0.0,0.0,0.0,0.0,0.0,0.0,0.0,0.0,0.0,0.0,0.0,0.0,0.0,7.0,0.289679424,4.308482759,0.012282759,94.94582069,0.125655172,0.117565517,0.043606897,0.393517241,0.053068966,0.996787322,18.50958621,35.514,0.434344828,0.500206897,7.214758621,0.240206897,0.208689655,0.275655172,35.62889655,1.359310345,1.199282291,1460.524138,90.0,24.66666667,12.0,68.0,25.77777778,9.0,-0.7715431208608123,155.7725,143.3827778,160.9427778,185.4988889,161.3992361,61.819286589077024,327.5997312904377,451.2995690485502,574.0075968407176,355.1248981784743,104.38963324097824,74.23764171015554,72.82804102983002,62.81205105963566,112.87353362836075,60.28554711314449,74.8343491738186,188.2280907031501,91.93943138113806,49.05482554982443,180.8022266,548.25,44.92298439,295.0,95.485,2.777424019,1.348132381,1.3257321549581431,1195.265833,3996.076936,0.0,2152.540386,1239.134197,207.9116364,106101.8778,3.093721989,1.194040835,3.315433739,97.70629502450001,57.62819444444473,18.180447263888883,24.43288265277776
2025-12-05 21:00:00,0.944748062,11.90465762,0.430839793,87.15059432,3.721834625,13.932,7.35,1.02,0.47,87.29,11.69,6.254,70.32,11.35,16.79,1.54,17.08463745,5.09,79.62,68.03,31.61,0.048,5.5,2.2,9.0,2.26,0.027,0.13,54.82,11.08,0.054,2.090566038,0.16,98.125,0.1,95.99,1.64,0.7,1.0,0.0,0.0,0.735,60.24760466,4.2443109,4.163508658,0.039149749,0.019744925,0.084979699,0.404973,3.982259309,4.703740052,0.076598995,0.036099833,0.023929782,53.149,0.0,0.0,0.0,0.0,0.0,0.0,0.0,0.0,0.0,0.0,0.0,0.0,0.0,7.0,0.169767771,4.320896552,0.012696552,94.81092414,0.133931034,0.118393103,0.038641379,0.501103448,0.063413793,1.004807619,18.56751724,35.754,0.426068966,0.471241379,7.148551724,0.211241379,0.192137931,0.283931034,35.58337931,1.255862069,1.205700898,1467.144828,90.0,24.66666667,12.0,68.0,25.77777778,9.0,0.0040475754143187714,170.2863889,151.0244444,173.5447222,199.3575,173.5532639,61.882839570459524,327.075602373447,451.0010048299644,579.577225742376,356.43656171361147,104.14532909947259,75.26845359821965,74.18951270518855,63.13691891543219,108.20196818351695,63.757099179722275,71.45666958098184,178.6634076073545,90.25173427444093,49.47541156761372,190.8749047,543.6527778,44.14608672,295.0,89.50698611,2.752736733,1.348283744,1.3287138239175376,1184.018056,3999.277831,0.0,2151.377597,1269.8815,208.9076803,106667.145,3.078205,1.185500983,3.319862364,99.04092487275,57.62819444444473,18.180447263888883,24.43288265277776
