Repository: saikumar-voptimai/evonith_bf_webapp

# Evonith BF2 — Blast Furnace Intelligence Platform

Monitoring, modelling and optimisation of **Blast Furnace 2 (BF2)** at Evonith Steel: live telemetry from InfluxDB,
manual plant reports from Neon PostgreSQL, a two-zone energy model of the furnace, blend and fuel optimisers, a
conversational assistant (FurnaceMind) and a live digital twin evaluated every hour.

The platform has three deployable parts that share one Python service layer, plus the shared data library:

| Part | Path | What it is |
|---|---|---|
| **Streamlit app** (legacy) | `src/app.py`, `src/custom_pages/` | The original 11-page dashboard; still the home of the model pages. Served under `/legacy` in production |

File: src/assets/data/V10_df_filtered.csv (part 50 of 166)
datetime,Hot Blast PressureBar,Hot Blast Temp.oC,Hot Blast VolumeNm3/Hr.,O2 Enrichment %,OxygenFlowNm3/Hr.,PermeabilityKgs/Hr.,RAFToC,SteamKgs/Hr.,TopPressureBar,TuyereVelocitym/s,Differential PressureTotalBar,Charges/Hrs.,StockRodLevel,COKE_ASH%,COKE_FC%,COKE_IM%,COKE_MOIST%,COKE_MT,COKE_VM%,NUTCOKE_ASH%,NUTCOKE_FC%,NUTCOKE_IM%,NUTCOKE_MOIST%,NUTCOKE_MT,NUTCOKE_VM%,PCI_2_%Ash,PCI_2_%FC,PCI_2_%IM,PCI_2_MT,PCI_2_%VM,Sinter_SP_MT,Sinter_SP_02_Al2O3%,Sinter_SP_02_Basicity,Sinter_SP_02_CaO%,Sinter_SP_02_Cold_Strength_AI,Sinter_SP_02_Cold_strength_TI,Sinter_SP_02_Fe(T)%,Sinter_SP_02_FeO%,Sinter_SP_02_Hot_strength_RDI,Sinter_SP_02_Hot_strength_RI,Sinter_SP_02_K2O%,Sinter_SP_02_MgO%,Sinter_SP_02_MnO%,Sinter_SP_02_Na2O%,Sinter_SP_02_P%,Sinter_SP_02_SiO2%,Sinter_SP_02_TiO2%,ORE_%Al2O3,ORE_%CaO,ORE_%Fe(T),ORE_%K2O,ORE_%LOI,ORE_%MgO,ORE_%MnO,ORE_MT,ORE_%Na2O,ORE_%P,ORE_%SiO2,ORE_%TiO2,ORE_%TM,Geomin Type,FLUX_Al2O3%,FLUX_CaO%,FLUX_Fe2O3%,FLUX_LOI%,FLUX_MgO%,FLUX_MT,FLUX_SiO2%,FLUX_TM%,COKE_DISCHARGE_TIME,WEIGHTED_COKE_ANGLE,TOTAL_COKE_PORTIONS,NON_COKE_DISCHARGE_TIME,WEIGHTED_NON_COKE_ANGLE,TOTAL_NON_COKE_PORTIONS,UnitCost Lakhs/Thm,ActualKg/Thm.,FurnaceTopGasAnalysisCO2ETACO,Act. Fuel RateKg/Thm.,Coke Rate Kg/Thm,ProductionTonnesPerHr
2024-05-29 18:00:00,2.72,1145.0,116123.0,2.428067801,3500.0,1353.0,2271.0,0.0,1.3,252.0,1.42,7.0,1.3,10.8,87.86,0.4,2.8,289.1653333,0.94,10.92,87.61,0.44,4.6,19.46033333,1.03,10.02,69.88,1.12,97.2,18.98,988.9303333,2.03,1.872237242,10.185,5.021111111,79.90888889,55.55,10.0,29.98538462,69.78,0.1075,1.765,0.34,0.049,0.0725,5.44,0.18,2.85,0.07,63.92,0.025,2.53,0.03,0.06,62.90666667,0.013,0.078,2.6,0.23,2.4,2.0,1.39,0.0,0.62,1.24,0.0,20.24666667,94.08,0.1,82.5,25.54545455,11.0,60.0,28.0,8.0,120.3875,135.0,41.34769654,545.0,410.0,92.44444444
2024-05-29 19:00:00,2.68,1147.0,117671.0,2.396143847,3500.0,1416.0,2295.0,0.0,1.3,258.0,1.38,7.0,1.3,10.8,87.86,0.4,2.8,289.1653333,0.94,10.92,87.61,0.44,4.6,19.46033333,1.03,10.02,69.88,1.12,97.2,18.98,988.9303333,2.03,1.872237242,10.185,5.021111111,79.90888889,55.55,10.0,29.98538462,69.78,0.1075,1.765,0.34,0.049,0.0725,5.44,0.18,2.85,0.07,63.92,0.025,2.53,0.03,0.06,62.90666667,0.013,0.078,2.6,0.23,2.4,2.0,1.39,0.0,0.62,1.24,0.0,20.24666667,94.08,0.1,82.5,25.54545455,11.0,60.0,28.0,8.0,119.99000000000001,132.0,40.77469631,542.0,410.0,86.36363636
2024-05-29 20:00:00,2.68,1149.0,118733.0,2.374723697,3500.0,1435.0,2298.0,0.0,1.3,261.0,1.38,7.0,1.3,10.8,87.86,0.4,2.8,289.1653333,0.94,10.92,87.61,0.44,4.6,19.46033333,1.03,10.02,69.88,1.12,97.2,18.98,988.9303333,2.03,1.872237242,10.185,5.021111111,79.90888889,55.55,10.0,29.98538462,69.78,0.1075,1.765,0.34,0.049,0.0725,5.44,0.18,2.85,0.07,63.92,0.025,2.53,0.03,0.06,62.90666667,0.013,0.078,2.6,0.23,2.4,2.0,1.39,0.0,0.62,1.24,0.0,20.24666667,94.08,0.1,82.5,25.54545455,11.0,60.0,28.0,8.0,119.725,130.0,42.28675136,540.0,410.0,86.15384615
2024-05-29 21:00:00,2.67,1147.0,118111.0,2.387222499,3500.0,1440.0,2299.0,0.0,1.3,260.0,1.37,7.0,1.3,10.8,87.86,0.4,2.8,289.1653333,0.94,10.92,87.61,0.44,4.6,19.46033333,1.03,10.02,69.88,1.12,97.2,18.98,988.9303333,2.03,1.872237242,10.185,5.021111111,79.90888889,55.55,10.0,29.98538462,69.78,0.1075,1.765,0.34,0.049,0.0725,5.44,0.18,2.85,0.07,63.92,0.025,2.53,0.03,0.06,62.90666667,0.013,0.078,2.6,0.23,2.4,2.0,1.39,0.0,0.62,1.24,0.0,20.24666667,94.08,0.1,82.5,25.54545455,11.0,60.0,28.0,8.0,119.99000000000001,132.0,41.36980005,542.0,410.0,85.45454545
2024-05-29 22:00:00,2.63,1149.0,118845.0,2.371809527,3499.0,1487.0,2275.0,0.0,1.3,264.0,1.33,7.0,1.3,10.8,87.86,0.4,2.8,289.1653333,0.94,10.92,87.61,0.44,4.6,19.46033333,1.03,10.02,69.88,1.12,97.2,18.98,988.9303333,2.03,1.872237242,10.185,5.021111111,79.90888889,55.55,10.0,29.98538462,69.78,0.1075,1.765,0.34,0.049,0.0725,5.44,0.18,2.85,0.07,63.92,0.025,2.53,0.03,0.06,62.90666667,0.013,0.078,2.6,0.23,2.4,2.0,1.39,0.0,0.62,1.24,0.0,20.24666667,94.08,0.1,82.5,25.54545455,11.0,60.0,28.0,8.0,121.1825,141.0,42.06492335,551.0,410.0,86.17021277
2024-05-29 23:00:00,2.68,1152.0,119029.0,2.368821561,3500.0,1427.0,2278.0,0.0,1.3,262.0,1.38,8.0,1.3,10.34,88.35,0.37,2.7,286.5246667,0.94,10.54,87.99,0.44,6.8,19.529333333,1.03,10.14,69.76,1.04,99.47,19.06,978.4766667,2.15,1.857088506,10.12,5.043333333,79.95777778,55.4,10.04,29.31769231,69.78,0.1025,1.955,0.325,0.0475,0.071,5.45,0.18,3.42,0.26,63.71,0.029,2.36,0.05,0.05,57.58333333,0.03,0.062,2.34,0.201,2.9,2.0,0.95,0.0,0.64,1.26,0.0,19.32333333,96.1,0.1,82.5,25.54545455,11.0,60.0,28.0,8.0,121.05,140.0,41.86521443,550.0,410.0,78.57142857
2024-05-30 00:00:00,2.61,1179.0,114848.0,2.45430667,3499.0,1458.0,2244.0,0.0,1.3,262.0,1.31,7.0,1.3,10.34,88.35,0.37,2.7,286.5246667,0.94,10.54,87.99,0.44,6.8,19.529333333,1.03,10.14,69.76,1.04,99.47,19.06,978.4766667,2.15,1.857088506,10.12,5.043333333,79.95777778,55.4,10.04,29.31769231,69.78,0.1025,1.955,0.325,0.0475,0.071,5.45,0.18,3.42,0.26,63.71,0.029,2.36,0.05,0.05,57.58333333,0.03,0.062,2.34,0.201,2.9,2.0,0.95,0.0,0.64,1.26,0.0,19.32333333,96.1,0.1,82.5,25.54545455,11.0,60.0,28.0,8.0,121.7125,145.0,42.77163904,555.0,410.0,92.06896552
2024-05-30 01:00:00,2.58,1172.0,113515.0,2.482401314,3498.0,1456.0,2230.0,0.0,1.28,260.0,1.3,7.0,1.3,10.34,88.35,0.37,2.7,286.5246667,0.94,10.54,87.99,0.44,6.8,19.529333333,1.03,10.14,69.76,1.04,99.47,19.06,978.4766667,2.15,1.857088506,10.12,5.043333333,79.95777778,55.4,10.04,29.31769231,69.78,0.1025,1.955,0.325,0.0475,0.071,5.45,0.18,3.42,0.26,63.71,0.029,2.36,0.05,0.05,57.58333333,0.03,0.062,2.34,0.201,2.9,2.0,0.95,0.0,0.64,1.26,0.0,19.32333333,96.1,0.1,82.5,25.54545455,11.0,60.0,28.0,8.0,121.9775,147.0,42.61729531,557.0,410.0,99.65986395
2024-05-30 02:00:00,2.68,1149.0,120335.0,2.341788683,3498.0,1415.0,2294.0,0.0,1.26,264.0,1.42,7.0,1.3,10.34,88.35,0.37,2.7,286.5246667,0.94,10.54,87.99,0.44,6.8,19.529333333,1.03,10.14,69.76,1.04,99.47,19.06,978.4766667,2.15,1.857088506,10.12,5.043333333,79.95777778,55.4,10.04,29.31769231,69.78,0.1025,1.955,0.325,0.0475,0.071,5.45,0.18,3.42,0.26,63.71,0.029,2.36,0.05,0.05,57.58333333,0.03,0.062,2.34,0.201,2.9,2.0,0.95,0.0,0.64,1.26,0.0,19.32333333,96.1,0.1,82.5,25.54545455,11.0,60.0,28.0,8.0,121.05,140.0,41.94599628,550.0,410.0,84.78571429
2024-05-30 03:00:00,2.69,1154.0,118406.0,2.381958231,3501.0,1421.0,2266.0,0.0,1.3,260.0,1.39,8.0,1.3,10.34,88.35,0.37,2.7,286.5246667,0.94,10.54,87.99,0.44,6.8,19.529333333,1.03,10.14,69.76,1.04,99.47,19.06,978.4766667,2.15,1.857088506,10.12,5.043333333,79.95777778,55.4,10.04,29.31769231,69.78,0.1025,1.955,0.325,0.0475,0.071,5.45,0.18,3.42,0.26,63.71,0.029,2.36,0.05,0.05,57.58333333,0.03,0.062,2.34,0.201,2.9,2.0,0.95,0.0,0.64,1.26,0.0,19.32333333,96.1,0.1,82.5,25.54545455,11.0,60.0,28.0,8.0,121.05,140.0,41.06446433,550.0,410.0,93.0
2024-05-30 04:00:00,2.69,1153.0,116476.0,2.420713339,3500.0,1396.0,2265.0,0.0,1.3,256.0,1.39,7.0,1.3,10.34,88.35,0.37,2.7,286.5246667,0.94,10.54,87.99,0.44,6.8,19.529333333,1.03,10.14,69.76,1.04,99.47,19.06,978.4766667,2.15,1.857088506,10.12,5.043333333,79.95777778,55.4,10.04,29.31769231,69.78,0.1025,1.955,0.325,0.0475,0.071,5.45,0.18,3.42,0.26,63.71,0.029,2.36,0.05,0.05,57.58333333,0.03,0.062,2.34,0.201,2.9,2.0,0.95,0.0,0.64,1.26,0.0,19.32333333,96.1,0.1,82.5,25.54545455,11.0,60.0,28.0,8.0,121.05,140.0,43.46733668,550.0,410.0,87.35714286
2024-05-30 05:00:00,2.69,1139.0,119530.0,2.358898371,3500.0,1432.0,2286.0,0.0,1.3,259.0,1.39,7.0,1.3,10.34,88.35,0.37,2.7,286.5246667,0.94,10.54,87.99,0.44,6.8,19.529333333,1.03,10.14,69.76,1.04,99.47,19.06,978.4766667,2.15,1.857088506,10.12,5.043333333,79.95777778,55.4,10.04,29.31769231,69.78,0.1025,1.955,0.325,0.0475,0.071,5.45,0.18,3.42,0.26,63.71,0.029,2.36,0.05,0.05,57.58333333,0.03,0.062,2.34,0.201,2.9,2.0,0.95,0.0,0.64,1.26,0.0,19.32333333,96.1,0.1,82.5,25.54545455,11.0,60.0,28.0,8.0,119.3275,127.0,41.9272643,537.0,410.0,86.92913386
2024-05-30 06:00:00,2.68,1148.0,119712.0,2.355314095,3500.0,1442.0,2285.0,0.0,1.3,262.0,1.38,7.0,1.3,10.34,88.35,0.37,2.7,286.5246667,0.94,10.54,87.99,0.44,6.8,19.529333333,1.03,10.14,69.76,1.04,99.47,19.06,978.4766667,2.15,1.857088506,10.12,5.043333333,79.95777778,55.4,10.04,29.31769231,69.78,0.1025,1.955,0.325,0.0475,0.071,5.45,0.18,3.42,0.26,63.71,0.029,2.36,0.05,0.05,57.58333333,0.03,0.062,2.34,0.201,2.9,2.0,0.95,0.0,0.64,1.26,0.0,19.32333333,96.1,0.1,82.5,25.54545455,11.0,60.0,28.0,8.0,119.725,130.0,40.50285714,540.0,410.0,89.07692308
2024-05-30 07:00:00,2.64,1153.0,117179.0,2.406885929,3501.0,1461.0,2263.0,0.0,1.3,261.0,1.34,8.0,1.3,10.34,88.35,0.37,2.7,286.5246667,0.94,10.54,87.99,0.44,6.8,19.529333333,1.03,10.14,69.76,1.04,99.47,19.06,978.4766667,2.15,1.857088506,10.12,5.043333333,79.95777778,55.4,10.04,29.31769231,69.78,0.1025,1.955,0.325,0.0475,0.071,5.45,0.18,3.42,0.26,63.71,0.029,2.36,0.05,0.05,57.58333333,0.03,0.062,2.34,0.201,2.9,2.0,0.95,0.0,0.64,1.26,0.0,19.32333333,96.1,0.1,82.5,25.54545455,11.0,60.0,28.0,8.0,120.255,134.0,40.37408759,544.0,410.0,93.50746269
2024-05-30 08:00:00,2.6,1164.0,113540.0,2.482564133,3499.0,1455.0,2230.0,0.0,1.3,257.0,1.3,7.0,1.3,10.51,88.14,0.39,2.7,286.5246667,0.96,10.6,87.94,0.42,5.5,19.529333333,1.04,10.04,69.66,1.02,99.47,19.28,978.4766667,2.09,1.873161999,9.815,5.043333333,79.95777778,55.87,10.125,29.65153846,69.78,0.101,1.88,0.275,0.046,0.0685,5.24,0.17,3.08,0.25,63.24,0.029,3.42,0.16,0.05,57.58333333,0.016,0.061,1.66,0.253,2.7,2.0,1.05,0.0,0.69,1.28,0.0,19.32333333,96.33,0.1,82.5,25.54545455,11.0,60.0,28.0,8.0,121.7125,145.0,42.30679972,555.0,410.0,95.24137931
2024-05-30 09:00:00,2.63,1151.0,114172.0,2.470240227,3501.0,1435.0,2251.0,0.0,1.3,255.0,1.33,8.0,1.3,10.51,88.14,0.39,2.7,286.5246667,0.96,10.6,87.94,0.42,5.5,19.529333333,1.04,10.04,69.66,1.02,99.47,19.28,978.4766667,2.09,1.873161999,9.815,5.043333333,79.95777778,55.87,10.125,29.65153846,69.78,0.101,1.88,0.275,0.046,0.0685,5.24,0.17,3.08,0.25,63.24,0.029,3.42,0.16,0.05,57.58333333,0.016,0.061,1.66,0.253,2.7,2.0,1.05,0.0,0.69,1.28,0.0,19.32333333,96.33,0.1,82.5,25.54545455,11.0,60.0,28.0,8.0,120.3875,135.0,43.59273066,545.0,410.0,91.85185185
2024-05-30 10:00:00,2.64,1161.0,114640.0,2.458054824,3498.0,1428.0,2249.0,0.0,1.3,257.0,1.34,7.0,1.3,10.51,88.14,0.39,2.7,286.5246667,0.96,10.6,87.94,0.42,5.5,19.529333333,1.04,10.04,69.66,1.02,99.47,19.28,978.4766667,2.09,1.873161999,9.815,5.043333333,79.95777778,55.87,10.125,29.65153846,69.78,0.101,1.88,0.275,0.046,0.0685,5.24,0.17,3.08,0.25,63.24,0.029,3.42,0.16,0.05,57.58333333,0.016,0.061,1.66,0.253,2.7,2.0,1.05,0.0,0.69,1.28,0.0,19.32333333,96.33,0.1,82.5,25.54545455,11.0,60.0,28.0,8.0,121.05,140.0,43.60762436,550.0,410.0,95.35714286
2024-05-30 11:00:00,2.65,1150.0,116776.0,2.414498019,3500.0,1422.0,2280.0,0.0,1.28,259.0,1.37,7.0,1.3,10.51,88.14,0.39,2.7,286.5246667,0.96,10.6,87.94,0.42,5.5,19.529333333,1.04,10.04,69.66,1.02,99.47,19.28,978.4766667,2.09,1.873161999,9.815,5.043333333,79.95777778,55.87,10.125,29.65153846,69.78,0.101,1.88,0.275,0.046,0.0685,5.24,0.17,3.08,0.25,63.24,0.029,3.42,0.16,0.05,57.58333333,0.016,0.061,1.66,0.253,2.7,2.0,1.05,0.0,0.69,1.28,0.0,19.32333333,96.33,0.1,82.5,25.54545455,11.0,60.0,28.0,8.0,120.52,136.0,42.73563218,546.0,410.0,86.17647059
2024-05-30 12:00:00,2.65,1141.0,116372.0,2.422183605,3499.0,1426.0,2266.0,0.0,1.29,256.0,1.36,7.0,1.3,10.51,88.14,0.39,2.7,286.5246667,0.96,10.6,87.94,0.42,5.5,19.529333333,1.04,10.04,69.66,1.02,99.47,19.28,978.4766667,2.09,1.873161999,9.815,5.043333333,79.95777778,55.87,10.125,29.65153846,69.78,0.101,1.88,0.275,0.046,0.0685,5.24,0.17,3.08,0.25,63.24,0.029,3.42,0.16,0.05,57.58333333,0.016,0.061,1.66,0.253,2.7,2.0,1.05,0.0,0.69,1.28,0.0,19.32333333,96.33,0.1,82.5,25.54545455,11.0,60.0,28.0,8.0,120.3875,135.0,41.84657786,545.0,410.0,90.37037037
2024-05-30 13:00:00,2.64,1143.0,116696.0,2.41684225,3501.0,1446.0,2283.0,0.0,1.29,258.0,1.35,7.0,1.3,10.51,88.14,0.39,2.7,286.5246667,0.96,10.6,87.94,0.42,5.5,19.529333333,1.04,10.04,69.66,1.02,99.47,19.28,978.4766667,2.09,1.873161999,9.815,5.043333333,79.95777778,55.87,10.125,29.65153846,69.78,0.101,1.88,0.275,0.046,0.0685,5.24,0.17,3.08,0.25,63.24,0.029,3.42,0.16,0.05,57.58333333,0.016,0.061,1.66,0.253,2.7,2.0,1.05,0.0,0.69,1.28,0.0,19.32333333,96.33,0.1,82.5,25.54545455,11.0,60.0,28.0,8.0,119.99000000000001,132.0,41.52209114,542.0,410.0,87.95454545
2024-05-30 14:00:00,2.6,1151.0,118014.0,2.389183537,3500.0,1495.0,2251.0,0.0,1.28,265.0,1.32,8.0,1.3,10.51,88.14,0.39,2.7,286.5246667,0.96,10.6,87.94,0.42,5.5,19.529333333,1.04,10.04,69.66,1.02,99.47,19.28,978.4766667,2.09,1.873161999,9.815,5.043333333,79.95777778,55.87,10.125,29.65153846,69.78,0.101,1.88,0.275,0.046,0.0685,5.24,0.17,3.08,0.25,63.24,0.029,3.42,0.16,0.05,57.58333333,0.016,0.061,1.66,0.253,2.7,2.0,1.05,0.0,0.69,1.28,0.0,19.32333333,96.33,0.1,82.5,25.54545455,11.0,60.0,28.0,8.0,121.05,140.0,41.0437557,550.0,410.0,93.07142857
2024-05-30 15:00:00,2.63,1160.0,116640.0,2.417311671,3500.0,1455.0,2237.0,0.0,1.29,261.0,1.34,7.0,1.3,10.51,88.14,0.39,2.7,286.5246667,0.96,10.6,87.94,0.42,5.5,19.529333333,1.04,10.04,69.66,1.02,99.47,19.28,978.4766667,2.09,1.873161999,9.815,5.043333333,79.95777778,55.87,10.125,29.65153846,69.78,0.101,1.88,0.275,0.046,0.0685,5.24,0.17,3.08,0.25,63.24,0.029,3.42,0.16,0.05,57.58333333,0.016,0.061,1.66,0.253,2.7,2.0,1.05,0.0,0.69,1.28,0.0,19.32333333,96.33,0.1,82.5,25.54545455,11.0,60.0,28.0,8.0,121.7125,145.0,41.73591874,555.0,410.0,93.44827586
2024-05-30 16:00:00,2.65,1174.0,117619.0,2.396518068,3499.0,1455.0,2265.0,0.0,1.3,265.0,1.35,8.0,1.3,10.86,87.77,0.39,3.3,286.5246667,0.98,10.96,87.57,0.44,5.4,19.529333333,1.03,10.07,69.59,1.04,99.47,19.3,978.4766667,2.205,1.840503247,9.755,5.043333333,79.95777778,55.855,10.215,29.48461538,69.78,0.095,1.92,0.225,0.045,0.068,5.3,0.165,3.68,0.22,63.57,0.017,2.54,0.08,0.04,57.58333333,0.027,0.062,1.97,0.372,2.7,2.0,1.3,0.0,0.62,1.45,0.0,19.32333333,95.37,0.1,82.5,25.54545455,11.0,60.0,28.0,8.0,121.7125,145.0,41.6144746,555.0,410.0,89.65517241
2024-05-30 17:00:00,2.68,1149.0,117630.0,2.395609624,3498.0,1409.0,2280.0,0.0,1.29,258.0,1.39,7.0,1.3,10.86,87.77,0.39,3.3,286.5246667,0.98,10.96,87.57,0.44,5.4,19.529333333,1.03,10.07,69.59,1.04,99.47,19.3,978.4766667,2.205,1.840503247,9.755,5.043333333,79.95777778,55.855,10.215,29.48461538,69.78,0.095,1.92,0.225,0.045,0.068,5.3,0.165,3.68,0.22,63.57,0.017,2.54,0.08,0.04,57.58333333,0.027,0.062,1.97,0.372,2.7,2.0,1.3,0.0,0.62,1.45,0.0,19.32333333,95.37,0.1,82.5,25.54545455,11.0,60.0,28.0,8.0,120.3875,135.0,41.94974407,545.0,410.0,88.74074074
2024-05-30 18:00:00,2.7,1146.0,119464.0,2.360874827,3501.0,1421.0,2303.0,0.0,1.3,260.0,1.4,7.0,1.3,10.86,87.77,0.39,3.3,286.5246667,0.98,10.96,87.57,0.44,5.4,19.529333333,1.03,10.07,69.59,1.04,99.47,19.3,978.4766667,2.205,1.840503247,9.755,5.043333333,79.95777778,55.855,10.215,29.48461538,69.78,0.095,1.92,0.225,0.045,0.068,5.3,0.165,3.68,0.22,63.57,0.017,2.54,0.08,0.04,57.58333333,0.027,0.062,1.97,0.372,2.7,2.0,1.3,0.0,0.62,1.45,0.0,19.32333333,95.37,0.1,82.5,25.54545455,11.0,60.0,28.0,8.0,119.725,130.0,42.2907489,540.0,410.0,86.92307692
2024-05-30 19:00:00,2.66,1148.0,118233.0,2.388230214,3501.0,1444.0,2290.0,111.0,1.3,260.0,1.36,7.0,1.3,10.86,87.77,0.39,3.3,286.5246667,0.98,10.96,87.57,0.44,5.4,19.529333333,1.03,10.07,69.59,1.04,99.47,19.3,978.4766667,2.205,1.840503247,9.755,5.043333333,79.95777778,55.855,10.215,29.48461538,69.78,0.095,1.92,0.225,0.045,0.068,5.3,0.165,3.68,0.22,63.57,0.017,2.54,0.08,0.04,57.58333333,0.027,0.062,1.97,0.372,2.7,2.0,1.3,0.0,0.62,1.45,0.0,19.32333333,95.37,0.1,82.5,25.54545455,11.0,60.0,28.0,8.0,120.3875,135.0,42.43823597,545.0,410.0,85.55555556
2024-05-30 20:00:00,2.67,1149.0,118132.0,2.386116809,3499.0,1436.0,2293.0,0.0,1.29,260.0,1.38,7.0,1.3,10.86,87.77,0.39,3.3,286.5246667,0.98,10.96,87.57,0.44,5.4,19.529333333,1.03,10.07,69.59,1.04,99.47,19.3,978.4766667,2.205,1.840503247,9.755,5.043333333,79.95777778,55.855,10.215,29.48461538,69.78,0.095,1.92,0.225,0.045,0.068,5.3,0.165,3.68,0.22,63.57,0.017,2.54,0.08,0.04,57.58333333,0.027,0.062,1.97,0.372,2.7,2.0,1.3,0.0,0.62,1.45,0.0,19.32333333,95.37,0.1,82.5,25.54545455,11.0,60.0,28.0,8.0,120.3875,135.0,41.73010381,545.0,410.0,85.77777778
2024-05-30 21:00:00,2.66,1149.0,119389.0,2.360333927,3498.0,1466.0,2296.0,0.0,1.3,264.0,1.36,8.0,1.3,10.86,87.77,0.39,3.3,286.5246667,0.98,10.96,87.57,0.44,5.4,19.529333333,1.03,10.07,69.59,1.04,99.47,19.3,978.4766667,2.205,1.840503247,9.755,5.043333333,79.95777778,55.855,10.215,29.48461538,69.78,0.095,1.92,0.225,0.045,0.068,5.3,0.165,3.68,0.22,63.57,0.017,2.54,0.08,0.04,57.58333333,0.027,0.062,1.97,0.372,2.7,2.0,1.3,0.0,0.62,1.45,0.0,19.32333333,95.37,0.1,82.5,25.54545455,11.0,60.0,28.0,8.0,119.725,130.0,41.59692377,540.0,410.0,86.61538462
2024-05-30 22:00:00,2.62,1141.0,118833.0,2.373403987,3501.0,1461.0,2269.0,0.0,1.26,263.0,1.36,7.0,1.3,10.86,87.77,0.39,3.3,286.5246667,0.98,10.96,87.57,0.44,5.4,19.529333333,1.03,10.07,69.59,1.04,99.47,19.3,978.4766667,2.205,1.840503247,9.755,5.043333333,79.95777778,55.855,10.215,29.48461538,69.78,0.095,1.92,0.225,0.045,0.068,5.3,0.165,3.68,0.22,63.57,0.017,2.54,0.08,0.04,57.58333333,0.027,0.062,1.97,0.372,2.7,2.0,1.3,0.0,0.62,1.45,0.0,19.32333333,95.37,0.1,82.5,25.54545455,11.0,60.0,28.0,8.0,120.52,136.0,41.96571429,546.0,410.0,86.91176471
2024-05-30 23:00:00,2.63,1169.0,115592.0,2.438518783,3499.0,1451.0,2245.0,0.0,1.3,261.0,1.33,8.0,1.3,10.81,87.89,0.35,2.6,285.3366667,0.95,11.06,87.47,0.42,4.7,19.951333337,1.05,10.17,69.78,1.06,98.64,18.99,975.665,2.24,1.863512377,9.83,5.022222222,80.04333333,55.79,10.515,28.81692308,69.78,0.0945,1.95,0.23,0.0445,0.0665,5.275,0.16,3.57,0.33,63.89,0.023,2.29,0.09,0.04,53.59,0.017,0.064,1.9,0.215,3.1,2.0,1.28,0.0,0.84,1.28,0.0,18.99,95.23,0.1,82.5,25.54545455,11.0,60.0,28.0,8.0,121.7125,145.0,41.26067883,555.0,410.0,100.2758621
2024-05-31 00:00:00,2.65,1168.0,116319.0,2.423978795,3500.0,1439.0,2277.0,0.0,1.3,261.0,1.35,7.0,1.3,10.81,87.89,0.35,2.6,285.3366667,0.95,11.06,87.47,0.42,4.7,19.951333337,1.05,10.17,69.78,1.06,98.64,18.99,975.665,2.24,1.863512377,9.83,5.022222222,80.04333333,55.79,10.515,28.81692308,69.78,0.0945,1.95,0.23,0.0445,0.0665,5.275,0.16,3.57,0.33,63.89,0.023,2.29,0.09,0.04,53.59,0.017,0.064,1.9,0.215,3.1,2.0,1.28,0.0,0.84,1.28,0.0,18.99,95.23,0.1,82.5,25.54545455,11.0,60.0,28.0,8.0,120.52,136.0,42.29284904,546.0,410.0,93.01470588
2024-05-31 01:00:00,2.66,1153.0,118655.0,2.374926773,3498.0,1488.0,2291.0,0.0,1.3,263.0,1.36,7.0,1.3,10.81,87.89,0.35,2.6,285.3366667,0.95,11.06,87.47,0.42,4.7,19.951333337,1.05,10.17,69.78,1.06,98.64,18.99,975.665,2.24,1.863512377,9.83,5.022222222,80.04333333,55.79,10.515,28.81692308,69.78,0.0945,1.95,0.23,0.0445,0.0665,5.275,0.16,3.57,0.33,63.89,0.023,2.29,0.09,0.04,53.59,0.017,0.064,1.9,0.215,3.1,2.0,1.28,0.0,0.84,1.28,0.0,18.99,95.23,0.1,82.5,25.54545455,11.0,60.0,28.0,8.0,120.785,138.0,41.37447405,548.0,410.0,86.15942029
2024-05-31 02:00:00,2.67,1149.0,119281.0,2.363819842,3500.0,1459.0,2283.0,0.0,1.3,264.0,1.37,7.0,1.3,10.81,87.89,0.35,2.6,285.3366667,0.95,11.06,87.47,0.42,4.7,19.951333337,1.05,10.17,69.78,1.06,98.64,18.99,975.665,2.24,1.863512377,9.83,5.022222222,80.04333333,55.79,10.515,28.81692308,69.78,0.0945,1.95,0.23,0.0445,0.0665,5.275,0.16,3.57,0.33,63.89,0.023,2.29,0.09,0.04,53.59,0.017,0.064,1.9,0.215,3.1,2.0,1.28,0.0,0.84,1.28,0.0,18.99,95.23,0.1,82.5,25.54545455,11.0,60.0,28.0,8.0,121.05,140.0,40.79761632,550.0,410.0,91.42857143
2024-05-31 03:00:00,2.67,1152.0,117941.0,2.392026818,3502.0,1406.0,2280.0,0.0,1.27,260.0,1.4,7.0,1.3,10.81,87.89,0.35,2.6,285.3366667,0.95,11.06,87.47,0.42,4.7,19.951333337,1.05,10.17,69.78,1.06,98.64,18.99,975.665,2.24,1.863512377,9.83,5.022222222,80.04333333,55.79,10.515,28.81692308,69.78,0.0945,1.95,0.23,0.0445,0.0665,5.275,0.16,3.57,0.33,63.89,0.023,2.29,0.09,0.04,53.59,0.017,0.064,1.9,0.215,3.1,2.0,1.28,0.0,0.84,1.28,0.0,18.99,95.23,0.1,82.5,25.54545455,11.0,60.0,28.0,8.0,121.05,140.0,42.11360036,550.0,410.0,87.85714286
2024-05-31 04:00:00,2.65,1150.0,118750.0,2.373027896,3498.0,1459.0,2277.0,0.0,1.29,263.0,1.36,8.0,1.3,10.81,87.89,0.35,2.6,285.3366667,0.95,11.06,87.47,0.42,4.7,19.951333337,1.05,10.17,69.78,1.06,98.64,18.99,975.665,2.24,1.863512377,9.83,5.022222222,80.04333333,55.79,10.515,28.81692308,69.78,0.0945,1.95,0.23,0.0445,0.0665,5.275,0.16,3.57,0.33,63.89,0.023,2.29,0.09,0.04,53.59,0.017,0.064,1.9,0.215,3.1,2.0,1.28,0.0,0.84,1.28,0.0,18.99,95.23,0.1,82.5,25.54545455,11.0,60.0,28.0,8.0,120.785,138.0,41.96060467,548.0,410.0,93.11594203
2024-05-31 05:00:00,2.65,1166.0,117878.0,2.391255441,3499.0,1455.0,2236.0,0.0,1.3,264.0,1.35,7.0,1.3,10.81,87.89,0.35,2.6,285.3366667,0.95,11.06,87.47,0.42,4.7,19.951333337,1.05,10.17,69.78,1.06,98.64,18.99,975.665,2.24,1.863512377,9.83,5.022222222,80.04333333,55.79,10.515,28.81692308,69.78,0.0945,1.95,0.23,0.0445,0.0665,5.275,0.16,3.57,0.33,63.89,0.023,2.29,0.09,0.04,53.59,0.017,0.064,1.9,0.215,3.1,2.0,1.28,0.0,0.84,1.28,0.0,18.99,95.23,0.1,82.5,25.54545455,11.0,60.0,28.0,8.0,121.05,140.0,40.58337161,550.0,410.0,94.78571429
2024-05-31 06:00:00,2.65,1165.0,116213.0,2.426881284,3501.0,1421.0,2235.0,0.0,1.29,260.0,1.36,7.0,1.3,10.81,87.89,0.35,2.6,285.3366667,0.95,11.06,87.47,0.42,4.7,19.951333337,1.05,10.17,69.78,1.06,98.64,18.99,975.665,2.24,1.863512377,9.83,5.022222222,80.04333333,55.79,10.515,28.81692308,69.78,0.0945,1.95,0.23,0.0445,0.0665,5.275,0.16,3.57,0.33,63.89,0.023,2.29,0.09,0.04,53.59,0.017,0.064,1.9,0.215,3.1,2.0,1.28,0.0,0.84,1.28,0.0,18.99,95.23,0.1,82.5,25.54545455,11.0,60.0,28.0,8.0,121.315,142.0,40.10572282,552.0,410.0,95.49295775
2024-05-31 07:00:00,2.61,1178.0,114678.0,2.458644915,3500.0,1453.0,2221.0,0.0,1.29,262.0,1.32,8.0,1.3,10.81,87.89,0.35,2.6,285.3366667,0.95,11.06,87.47,0.42,4.7,19.951333337,1.05,10.17,69.78,1.06,98.64,18.99,975.665,2.24,1.863512377,9.83,5.022222222,80.04333333,55.79,10.515,28.81692308,69.78,0.0945,1.95,0.23,0.0445,0.0665,5.275,0.16,3.57,0.33,63.89,0.023,2.29,0.09,0.04,53.59,0.017,0.064,1.9,0.215,3.1,2.0,1.28,0.0,0.84,1.28,0.0,18.99,95.23,0.1,82.5,25.54545455,11.0,60.0,28.0,8.0,121.7125,145.0,40.48119598,555.0,410.0,99.79310345
2024-05-31 08:00:00,2.56,1181.0,109957.0,2.427955071,3314.0,1442.0,2198.0,0.0,1.29,255.0,1.27,7.0,1.3,10.58,88.08,0.38,2.8,285.3366667,0.96,10.76,87.77,0.43,5.0,19.951333337,1.04,10.1,69.81,1.01,98.64,19.08,975.665,2.23,1.869922497,9.825,5.022222222,80.04333333,55.72,10.595,29.15076923,69.78,0.0985,1.95,0.285,0.045,0.068,5.255,0.17,3.04,0.16,62.2,0.025,3.34,0.07,0.08,53.59,0.01,0.07,3.69,0.395,4.3,2.0,0.81,0.0,0.59,1.41,0.0,18.99,96.51,0.1,82.5,25.54545455,11.0,60.0,28.0,8.0,122.2425,149.0,39.83874793,559.0,410.0,99.79865772
2024-05-31 09:00:00,2.66,1164.0,114504.0,2.413159362,3430.0,1394.0,2234.0,0.0,1.29,255.0,1.37,6.0,1.3,10.58,88.08,0.38,2.8,285.3366667,0.96,10.76,87.77,0.43,5.0,19.951333337,1.04,10.1,69.81,1.01,98.64,19.08,975.665,2.23,1.869922497,9.825,5.022222222,80.04333333,55.72,10.595,29.15076923,69.78,0.0985,1.95,0.285,0.045,0.068,5.255,0.17,3.04,0.16,62.2,0.025,3.34,0.07,0.08,53.59,0.01,0.07,3.69,0.395,4.3,2.0,0.81,0.0,0.59,1.41,0.0,18.99,96.51,0.1,82.5,25.54545455,11.0,60.0,28.0,8.0,121.7125,145.0,40.80622348,555.0,410.0,93.03448276
2024-05-31 10:00:00,2.66,1148.0,118402.0,2.420118628,3557.0,1450.0,2264.0,0.0,1.3,261.0,1.36,7.0,1.3,10.58,88.08,0.38,2.8,285.3366667,0.96,10.76,87.77,0.43,5.0,19.951333337,1.04,10.1,69.81,1.01,98.64,19.08,975.665,2.23,1.869922497,9.825,5.022222222,80.04333333,55.72,10.595,29.15076923,69.78,0.0985,1.95,0.285,0.045,0.068,5.255,0.17,3.04,0.16,62.2,0.025,3.34,0.07,0.08,53.59,0.01,0.07,3.69,0.395,4.3,2.0,0.81,0.0,0.59,1.41,0.0,18.99,96.51,0.1,82.5,25.54545455,11.0,60.0,28.0,8.0,120.1225,133.0,41.71086004,543.0,410.0,88.04511278
2024-05-31 11:00:00,2.7,1134.0,118402.0,2.515315561,3697.0,1402.0,2258.0,0.0,1.29,256.0,1.41,7.0,1.3,10.58,88.08,0.38,2.8,285.3366667,0.96,10.76,87.77,0.43,5.0,19.951333337,1.04,10.1,69.81,1.01,98.64,19.08,975.665,2.23,1.869922497,9.825,5.022222222,80.04333333,55.72,10.595,29.15076923,69.78,0.0985,1.95,0.285,0.045,0.068,5.255,0.17,3.04,0.16,62.2,0.025,3.34,0.07,0.08,53.59,0.01,0.07,3.69,0.395,4.3,2.0,0.81,0.0,0.59,1.41,0.0,18.99,96.51,0.1,82.5,25.54545455,11.0,60.0,28.0,8.0,119.725,130.0,40.87474239,540.0,410.0,83.61538462
2024-05-31 12:00:00,2.63,1147.0,117966.0,2.544196356,3700.0,1475.0,2269.0,654.0,1.3,262.0,1.33,8.0,1.3,10.58,88.08,0.38,2.8,285.3366667,0.96,10.76,87.77,0.43,5.0,19.951333337,1.04,10.1,69.81,1.01,98.64,19.08,975.665,2.23,1.869922497,9.825,5.022222222,80.04333333,55.72,10.595,29.15076923,69.78,0.0985,1.95,0.285,0.045,0.068,5.255,0.17,3.04,0.16,62.2,0.025,3.34,0.07,0.08,53.59,0.01,0.07,3.69,0.395,4.3,2.0,0.81,0.0,0.59,1.41,0.0,18.99,96.51,0.1,82.5,25.54545455,11.0,60.0,28.0,8.0,120.3875,135.0,40.0,545.0,410.0,85.25925926
2024-05-31 13:00:00,2.65,1148.0,118075.0,2.506253953,3656.0,1462.0,2276.0,452.0,1.3,261.0,1.35,7.0,1.3,10.58,88.08,0.38,2.8,285.3366667,0.96,10.76,87.77,0.43,5.0,19.951333337,1.04,10.1,69.81,1.01,98.64,19.08,975.665,2.23,1.869922497,9.825,5.022222222,80.04333333,55.72,10.595,29.15076923,69.78,0.0985,1.95,0.285,0.045,0.068,5.255,0.17,3.04,0.16,62.2,0.025,3.34,0.07,0.08,53.59,0.01,0.07,3.69,0.395,4.3,2.0,0.81,0.0,0.59,1.41,0.0,18.99,96.51,0.1,82.5,25.54545455,11.0,60.0,28.0,8.0,119.5925,129.0,41.44934226,539.0,410.0,87.20930233
2024-05-31 14:00:00,2.65,1149.0,118043.0,2.387914838,3499.0,1454.0,2290.0,0.0,1.3,261.0,1.35,7.0,1.3,10.58,88.08,0.38,2.8,285.3366667,0.96,10.76,87.77,0.43,5.0,19.951333337,1.04,10.1,69.81,1.01,98.64,19.08,975.665,2.23,1.869922497,9.825,5.022222222,80.04333333,55.72,10.595,29.15076923,69.78,0.0985,1.95,0.285,0.045,0.068,5.255,0.17,3.04,0.16,62.2,0.025,3.34,0.07,0.08,53.59,0.01,0.07,3.69,0.395,4.3,2.0,0.81,0.0,0.59,1.41,0.0,18.99,96.51,0.1,82.5,25.54545455,11.0,60.0,28.0,8.0,119.725,130.0,42.07373272,540.0,410.0,82.30769231
2024-05-31 15:00:00,2.66,1147.0,117624.0,2.397100752,3500.0,1416.0,2275.0,0.0,1.28,259.0,1.38,8.0,1.3,10.58,88.08,0.38,2.8,285.3366667,0.96,10.76,87.77,0.43,5.0,19.951333337,1.04,10.1,69.81,1.01,98.64,19.08,975.665,2.23,1.869922497,9.825,5.022222222,80.04333333,55.72,10.595,29.15076923,69.78,0.0985,1.95,0.285,0.045,0.068,5.255,0.17,3.04,0.16,62.2,0.025,3.34,0.07,0.08,53.59,0.01,0.07,3.69,0.395,4.3,2.0,0.81,0.0,0.59,1.41,0.0,18.99,96.51,0.1,82.5,25.54545455,11.0,60.0,28.0,8.0,119.725,130.0,41.05728924,540.0,410.0,90.0
2024-05-31 16:00:00,2.67,1147.0,117382.0,2.402039921,3500.0,1417.0,2276.0,0.0,1.29,258.0,1.38,7.0,1.3,10.87,87.75,0.4,2.7,285.3366667,0.98,10.96,87.56,0.44,5.9,19.951333337,1.04,10.03,69.77,1.04,98.64,19.16,975.665,2.2,1.894848373,10.1,5.022222222,80.04333333,55.58,10.51,28.98384615,69.78,0.093,1.99,0.2,0.046,0.0665,5.33,0.16,4.05,0.07,62.36,0.018,3.42,0.03,0.04,53.59,0.03,0.069,2.34,0.338,3.9,2.0,1.43,0.0,1.36,1.26,0.0,18.99,95.13,0.1,82.5,25.54545455,11.0,60.0,28.0,8.0,120.3875,135.0,41.24622181,545.0,410.0,89.25925926
2024-05-31 17:00:00,2.67,1152.0,117525.0,2.397748715,3498.0,1426.0,2271.0,0.0,1.3,259.0,1.37,7.0,1.3,10.87,87.75,0.4,2.7,285.3366667,0.98,10.96,87.56,0.44,5.9,19.951333337,1.04,10.03,69.77,1.04,98.64,19.16,975.665,2.2,1.894848373,10.1,5.022222222,80.04333333,55.58,10.51,28.98384615,69.78,0.093,1.99,0.2,0.046,0.0665,5.33,0.16,4.05,0.07,62.36,0.018,3.42,0.03,0.04,53.59,0.03,0.069,2.34,0.338,3.9,2.0,1.43,0.0,1.36,1.26,0.0,18.99,95.13,0.1,82.5,25.54545455,11.0,60.0,28.0,8.0,120.3875,135.0,41.8173389,545.0,410.0,91.40740741
2024-05-31 18:00:00,2.66,1164.0,118303.0,2.384030906,3501.0,1456.0,2282.0,0.0,1.3,264.0,1.36,7.0,1.3,10.87,87.75,0.4,2.7,285.3366667,0.98,10.96,87.56,0.44,5.9,19.951333337,1.04,10.03,69.77,1.04,98.64,19.16,975.665,2.2,1.894848373,10.1,5.022222222,80.04333333,55.58,10.51,28.98384615,69.78,0.093,1.99,0.2,0.046,0.0665,5.33,0.16,4.05,0.07,62.36,0.018,3.42,0.03,0.04,53.59,0.03,0.069,2.34,0.338,3.9,2.0,1.43,0.0,1.36,1.26,0.0,18.99,95.13,0.1,82.5,25.54545455,11.0,60.0,28.0,8.0,120.3875,135.0,42.34916265,545.0,410.0,94.07407407
2024-05-31 19:00:00,2.67,1152.0,118356.0,2.382283664,3500.0,1440.0,2289.0,0.0,1.3,261.0,1.37,8.0,1.3,10.87,87.75,0.4,2.7,285.3366667,0.98,10.96,87.56,0.44,5.9,19.951333337,1.04,10.03,69.77,1.04,98.64,19.16,975.665,2.2,1.894848373,10.1,5.022222222,80.04333333,55.58,10.51,28.98384615,69.78,0.093,1.99,0.2,0.046,0.0665,5.33,0.16,4.05,0.07,62.36,0.018,3.42,0.03,0.04,53.59,0.03,0.069,2.34,0.338,3.9,2.0,1.43,0.0,1.36,1.26,0.0,18.99,95.13,0.1,82.5,25.54545455,11.0,60.0,28.0,8.0,120.3875,135.0,41.22102364,545.0,410.0,89.03703704
2024-05-31 20:00:00,2.67,1165.0,118264.0,2.384135849,3500.0,1438.0,2258.0,0.0,1.3,263.0,1.37,7.0,1.3,10.87,87.75,0.4,2.7,285.3366667,0.98,10.96,87.56,0.44,5.9,19.951333337,1.04,10.03,69.77,1.04,98.64,19.16,975.665,2.2,1.894848373,10.1,5.022222222,80.04333333,55.58,10.51,28.98384615,69.78,0.093,1.99,0.2,0.046,0.0665,5.33,0.16,4.05,0.07,62.36,0.018,3.42,0.03,0.04,53.59,0.03,0.069,2.34,0.338,3.9,2.0,1.43,0.0,1.36,1.26,0.0,18.99,95.13,0.1,82.5,25.54545455,11.0,60.0,28.0,8.0,121.05,140.0,40.25854109,550.0,410.0,94.5
2024-05-31 21:00:00,2.7,1142.0,117102.0,2.408467669,3501.0,1389.0,2284.0,0.0,1.29,255.0,1.41,7.0,1.3,10.87,87.75,0.4,2.7,285.3366667,0.98,10.96,87.56,0.44,5.9,19.951333337,1.04,10.03,69.77,1.04,98.64,19.16,975.665,2.2,1.894848373,10.1,5.022222222,80.04333333,55.58,10.51,28.98384615,69.78,0.093,1.99,0.2,0.046,0.0665,5.33,0.16,4.05,0.07,62.36,0.018,3.42,0.03,0.04,53.59,0.03,0.069,2.34,0.338,3.9,2.0,1.43,0.0,1.36,1.26,0.0,18.99,95.13,0.1,82.5,25.54545455,11.0,60.0,28.0,8.0,120.3875,135.0,41.84608337,545.0,410.0,85.18518519
2024-05-31 22:00:00,2.67,1141.0,116672.0,2.415958968,3499.0,1415.0,2288.0,0.0,1.3,254.0,1.37,7.0,1.3,10.87,87.75,0.4,2.7,285.3366667,0.98,10.96,87.56,0.44,5.9,19.951333337,1.04,10.03,69.77,1.04,98.64,19.16,975.665,2.2,1.894848373,10.1,5.022222222,80.04333333,55.58,10.51,28.98384615,69.78,0.093,1.99,0.2,0.046,0.0665,5.33,0.16,4.05,0.07,62.36,0.018,3.42,0.03,0.04,53.59,0.03,0.069,2.34,0.338,3.9,2.0,1.43,0.0,1.36,1.26,0.0,18.99,95.13,0.1,82.5,25.54545455,11.0,60.0,28.0,8.0,119.725,130.0,42.39853245,540.0,410.0,84.69230769
2024-05-31 23:00:00,2.69,1150.0,118501.0,2.379370295,3500.0,1425.0,2276.0,0.0,1.3,260.0,1.39,8.0,1.3,10.84,87.77,0.41,2.5,285.8993333,0.98,10.93,87.59,0.45,5.7,18.624666663,1.03,9.76,70.03,1.09,95.65333333,19.12,929.9203333,2.24,1.897934534,10.04,5.066666667,79.77777778,55.665,10.415,28.65,65.63,0.097,1.97,0.195,0.0465,0.065,5.29,0.16,3.89,0.19,62.74,0.024,3.14,0.03,0.11,65.16666667,0.028,0.082,2.38,0.271,2.8,2.0,1.72,0.0,0.76,1.34,0.0,16.76333333,95.05,0.1,82.5,25.54545455,11.0,60.0,28.0,8.0,119.99000000000001,132.0,40.61276204,542.0,410.0,92.57575758
2024-06-01 00:00:00,2.68,1132.0,118900.0,2.713869239,3998.0,1572.0,2350.0,186.0,1.4,232.0,1.28,8.0,1.5,10.95,87.69,0.4,3.8,317.4583333,0.96,11.14,87.36,0.44,8.8,20.68666667,1.06,10.63,70.83,1.35,80.98,17.19,935.891,2.005,1.776124416,11.385,4.893333333,81.01333333,53.82,9.3,26.99,64.84,0.123,2.22,0.37,0.045,0.088,6.41,0.24,2.754617182,0.132980399,59.16006033,0.026264701,5.280175901,0.0667549,0.171852906,199.0282966,0.00602647,0.150859775,5.8330675,0.283984251,3.515882053,1.0,0.48,0.0,0.79,1.2,0.0,13.97333333,96.66,0.1,82.5,25.54545455,11.0,60.0,28.0,8.0,123.8375,95.0,44.71360652,540.0,445.0,93.15789474
2024-06-01 01:00:00,2.69,1148.0,120097.0,2.682280474,3999.0,1545.0,2347.0,0.0,1.4,239.0,1.29,8.0,1.5,10.95,87.69,0.4,3.8,317.4583333,0.96,11.14,87.36,0.44,8.8,20.68666667,1.06,10.63,70.83,1.35,80.98,17.19,935.891,2.005,1.776124416,11.385,4.893333333,81.01333333,53.82,9.3,26.99,64.84,0.123,2.22,0.37,0.045,0.088,6.41,0.24,2.754617182,0.132980399,59.16006033,0.026264701,5.280175901,0.0667549,0.171852906,199.0282966,0.00602647,0.150859775,5.8330675,0.283984251,3.515882053,1.0,0.48,0.0,0.79,1.2,0.0,13.97333333,96.66,0.1,82.5,25.54545455,11.0,60.0,28.0,8.0,125.635,118.0,43.27750113,558.0,440.0,92.28813559
2024-06-01 02:00:00,2.7,1148.0,120127.0,2.681611037,3999.0,1539.0,2313.0,0.0,1.4,232.0,1.3,8.0,1.5,10.95,87.69,0.4,3.8,317.4583333,0.96,11.14,87.36,0.44,8.8,20.68666667,1.06,10.63,70.83,1.35,80.98,17.19,935.891,2.005,1.776124416,11.385,4.893333333,81.01333333,53.82,9.3,26.99,64.84,0.123,2.22,0.37,0.045,0.088,6.41,0.24,2.754617182,0.132980399,59.16006033,0.026264701,5.280175901,0.0667549,0.171852906,199.0282966,0.00602647,0.150859775,5.8330675,0.283984251,3.515882053,1.0,0.48,0.0,0.79,1.2,0.0,13.97333333,96.66,0.1,82.5,25.54545455,11.0,60.0,28.0,8.0,126.43,124.0,42.42217678,564.0,440.0,93.14516129
2024-06-01 03:00:00,2.66,1149.0,121589.0,2.6493872,3999.0,1608.0,2306.0,0.0,1.4,238.0,1.26,8.0,1.5,10.95,87.69,0.4,3.8,317.4583333,0.96,11.14,87.36,0.44,8.8,20.68666667,1.06,10.63,70.83,1.35,80.98,17.19,935.891,2.005,1.776124416,11.385,4.893333333,81.01333333,53.82,9.3,26.99,64.84,0.123,2.22,0.37,0.045,0.088,6.41,0.24,2.754617182,0.132980399,59.16006033,0.026264701,5.280175901,0.0667549,0.171852906,199.0282966,0.00602647,0.150859775,5.8330675,0.283984251,3.515882053,1.0,0.48,0.0,0.79,1.2,0.0,13.97333333,96.66,0.1,82.5,25.54545455,11.0,60.0,28.0,8.0,128.02,136.0,40.95890411,576.0,440.0,92.13235294
2024-06-01 04:00:00,2.67,1158.0,119367.0,2.698673763,3999.0,1563.0,2298.0,0.0,1.4,234.0,1.27,8.0,1.5,10.95,87.69,0.4,3.8,317.4583333,0.96,11.14,87.36,0.44,8.8,20.68666667,1.06,10.63,70.83,1.35,80.98,17.19,935.891,2.005,1.776124416,11.385,4.893333333,81.01333333,53.82,9.3,26.99,64.84,0.123,2.22,0.37,0.045,0.088,6.41,0.24,2.754617182,0.132980399,59.16006033,0.026264701,5.280175901,0.0667549,0.171852906,199.0282966,0.00602647,0.150859775,5.8330675,0.283984251,3.515882053,1.0,0.48,0.0,0.79,1.2,0.0,13.97333333,96.66,0.1,82.5,25.54545455,11.0,60.0,28.0,8.0,127.3575,131.0,40.77647599,571.0,440.0,92.21374046
2024-06-01 05:00:00,2.69,1150.0,119487.0,2.695965227,3999.0,1542.0,2300.0,0.0,1.4,232.0,1.29,8.0,1.5,10.95,87.69,0.4,3.8,317.4583333,0.96,11.14,87.36,0.44,8.8,20.68666667,1.06,10.63,70.83,1.35,80.98,17.19,935.891,2.005,1.776124416,11.385,4.893333333,81.01333333,53.82,9.3,26.99,64.84,0.123,2.22,0.37,0.045,0.088,6.41,0.24,2.754617182,0.132980399,59.16006033,0.026264701,5.280175901,0.0667549,0.171852906,199.0282966,0.00602647,0.150859775,5.8330675,0.283984251,3.515882053,1.0,0.48,0.0,0.79,1.2,0.0,13.97333333,96.66,0.1,82.5,25.54545455,11.0,60.0,28.0,8.0,127.8875,135.0,40.71346375,575.0,440.0,91.7037037
2024-06-01 06:00:00,2.64,1156.0,115690.0,2.785781556,4001.0,1549.0,2263.0,0.0,1.4,228.0,1.24,7.0,1.5,10.95,87.69,0.4,3.8,317.4583333,0.96,11.14,87.36,0.44,8.8,20.68666667,1.06,10.63,70.83,1.35,80.98,17.19,935.891,2.005,1.776124416,11.385,4.893333333,81.01333333,53.82,9.3,26.99,64.84,0.123,2.22,0.37,0.045,0.088,6.41,0.24,2.754617182,0.132980399,59.16006033,0.026264701,5.280175901,0.0667549,0.171852906,199.0282966,0.00602647,0.150859775,5.8330675,0.283984251,3.515882053,1.0,0.48,0.0,0.79,1.2,0.0,13.97333333,96.66,0.1,82.5,25.54545455,11.0,60.0,28.0,8.0,131.7125,145.0,40.77154077,595.0,450.0,92.55172414
2024-06-01 07:00:00,2.65,1145.0,114262.0,2.819869449,4000.0,1525.0,2313.0,0.0,1.4,224.0,1.25,7.0,1.5,10.95,87.69,0.4,3.8,317.4583333,0.96,11.14,87.36,0.44,8.8,20.68666667,1.06,10.63,70.83,1.35,80.98,17.19,935.891,2.005,1.776124416,11.385,4.893333333,81.01333333,53.82,9.3,26.99,64.84,0.123,2.22,0.37,0.045,0.088,6.41,0.24,2.754617182,0.132980399,59.16006033,0.026264701,5.280175901,0.0667549,0.171852906,199.0282966,0.00602647,0.150859775,5.8330675,0.283984251,3.515882053,1.0,0.48,0.0,0.79,1.2,0.0,13.97333333,96.66,0.1,82.5,25.54545455,11.0,60.0,28.0,8.0,131.7125,145.0,39.96722079,595.0,450.0,84.48275862
2024-06-01 08:00:00,2.69,1135.0,118013.0,2.744470329,4000.0,1537.0,2318.0,490.0,1.4,227.0,1.29,7.0,1.5,10.9,87.71,0.42,3.6,317.4583333,0.97,11.1,87.41,0.44,7.2,20.68666667,1.05,9.99,67.95,3.66,80.98,18.4,935.891,2.17,1.795504208,11.58,4.893333333,81.01333333,53.545,9.805,26.99,64.84,0.1295,2.21,0.35,0.0445,0.0895,6.45,0.245,2.189587865,0.212117607,59.89416822,0.043800972,4.928587696,0.070529402,0.134833305,199.0282966,0.004,0.136859775,5.997302714,0.214276428,3.513235044,1.0,0.45,0.0,0.72,1.02,0.0,13.97333333,95.79,0.1,82.5,25.54545455,11.0,60.0,28.0,8.0,129.2525,117.0,40.03741815,572.0,455.0,80.51282051
2024-06-01 09:00:00,2.67,1135.0,120275.0,2.699526969,4000.0,1575.0,2294.0,736.0,1.4,232.0,1.27,8.0,1.5,10.9,87.71,0.42,3.6,317.4583333,0.97,11.1,87.41,0.44,7.2,20.68666667,1.05,9.99,67.95,3.66,80.98,18.4,935.891,2.17,1.795504208,11.58,4.893333333,81.01333333,53.545,9.805,26.99,64.84,0.1295,2.21,0.35,0.0445,0.0895,6.45,0.245,2.189587865,0.212117607,59.89416822,0.043800972,4.928587696,0.070529402,0.134833305,199.0282966,0.004,0.136859775,5.997302714,0.214276428,3.513235044,1.0,0.45,0.0,0.72,1.02,0.0,13.97333333,95.79,0.1,82.5,25.54545455,11.0,60.0,28.0,8.0,126.4125,105.0,41.31944444,555.0,450.0,91.71428571
2024-06-01 10:00:00,2.67,1134.0,120410.0,2.692054767,4002.0,1583.0,2297.0,530.0,1.4,233.0,1.27,7.0,1.5,10.9,87.71,0.42,3.6,317.4583333,0.97,11.1,87.41,0.44,7.2,20.68666667,1.05,9.99,67.95,3.66,80.98,18.4,935.891,2.17,1.795504208,11.58,4.893333333,81.01333333,53.545,9.805,26.99,64.84,0.1295,2.21,0.35,0.0445,0.0895,6.45,0.245,2.189587865,0.212117607,59.89416822,0.043800972,4.928587696,0.070529402,0.134833305,199.0282966,0.004,0.136859775,5.997302714,0.214276428,3.513235044,1.0,0.45,0.0,0.72,1.02,0.0,13.97333333,95.79,0.1,82.5,25.54545455,11.0,60.0,28.0,8.0,127.075,110.0,41.34283743,560.0,450.0,92.63636364
2024-06-01 11:00:00,2.61,1138.0,116850.0,2.757455472,4000.0,1612.0,2313.0,0.0,1.4,230.0,1.21,8.0,1.5,10.9,87.71,0.42,3.6,317.4583333,0.97,11.1,87.41,0.44,7.2,20.68666667,1.05,9.99,67.95,3.66,80.98,18.4,935.891,2.17,1.795504208,11.58,4.893333333,81.01333333,53.545,9.805,26.99,64.84,0.1295,2.21,0.35,0.0445,0.0895,6.45,0.245,2.189587865,0.212117607,59.89416822,0.043800972,4.928587696,0.070529402,0.134833305,199.0282966,0.004,0.136859775,5.997302714,0.214276428,3.513235044,1.0,0.45,0.0,0.72,1.02,0.0,13.97333333,95.79,0.1,82.5,25.54545455,11.0,60.0,28.0,8.0,128.4,120.0,39.9435427,570.0,450.0,92.16666667
2024-06-01 12:00:00,2.68,1133.0,120059.0,2.701175442,4000.0,1580.0,2310.0,621.0,1.4,233.0,1.28,8.0,1.5,10.9,87.71,0.42,3.6,317.4583333,0.97,11.1,87.41,0.44,7.2,20.68666667,1.05,9.99,67.95,3.66,80.98,18.4,935.891,2.17,1.795504208,11.58,4.893333333,81.01333333,53.545,9.805,26.99,64.84,0.1295,2.21,0.35,0.0445,0.0895,6.45,0.245,2.189587865,0.212117607,59.89416822,0.043800972,4.928587696,0.070529402,0.134833305,199.0282966,0.004,0.136859775,5.997302714,0.214276428,3.513235044,1.0,0.45,0.0,0.72,1.02,0.0,13.97333333,95.79,0.1,82.5,25.54545455,11.0,60.0,28.0,8.0,127.7375,115.0,39.91146319,565.0,450.0,91.91304348
2024-06-01 13:00:00,2.62,1134.0,120436.0,2.693957904,3999.0,1641.0,2312.0,691.0,1.4,236.0,1.22,8.0,1.5,10.9,87.71,0.42,3.6,317.4583333,0.97,11.1,87.41,0.44,7.2,20.68666667,1.05,9.99,67.95,3.66,80.98,18.4,935.891,2.17,1.795504208,11.58,4.893333333,81.01333333,53.545,9.805,26.99,64.84,0.1295,2.21,0.35,0.0445,0.0895,6.45,0.245,2.189587865,0.212117607,59.89416822,0.043800972,4.928587696,0.070529402,0.134833305,199.0282966,0.004,0.136859775,5.997302714,0.214276428,3.513235044,1.0,0.45,0.0,0.72,1.02,0.0,13.97333333,95.79,0.1,82.5,25.54545455,11.0,60.0,28.0,8.0,126.28,104.0,40.97605893,554.0,450.0,92.01923077
2024-06-01 14:00:00,2.67,1131.0,119578.0,2.741682852,4001.0,1564.0,2293.0,1628.0,1.4,230.0,1.27,7.0,1.5,10.9,87.71,0.42,3.6,317.4583333,0.97,11.1,87.41,0.44,7.2,20.68666667,1.05,9.99,67.95,3.66,80.98,18.4,935.891,2.17,1.795504208,11.58,4.893333333,81.01333333,53.545,9.805,26.99,64.84,0.1295,2.21,0.35,0.0445,0.0895,6.45,0.245,2.189587865,0.212117607,59.89416822,0.043800972,4.928587696,0.070529402,0.134833305,199.0282966,0.004,0.136859775,5.997302714,0.214276428,3.513235044,1.0,0.45,0.0,0.72,1.02,0.0,13.97333333,95.79,0.1,82.5,25.54545455,11.0,60.0,28.0,8.0,125.0875,95.0,42.51986379,545.0,450.0,89.68421053
2024-06-01 15:00:00,2.62,1132.0,119693.0,2.725559477,4000.0,1638.0,2322.0,1185.0,1.4,234.0,1.22,8.0,1.5,10.9,87.71,0.42,3.6,317.4583333,0.97,11.1,87.41,0.44,7.2,20.68666667,1.05,9.99,67.95,3.66,80.98,18.4,935.891,2.17,1.795504208,11.58,4.893333333,81.01333333,53.545,9.805,26.99,64.84,0.1295,2.21,0.35,0.0445,0.0895,6.45,0.245,2.189587865,0.212117607,59.89416822,0.043800972,4.928587696,0.070529402,0.134833305,199.0282966,0.004,0.136859775,5.997302714,0.214276428,3.513235044,1.0,0.45,0.0,0.72,1.02,0.0,13.97333333,95.79,0.1,82.5,25.54545455,11.0,60.0,28.0,8.0,125.0875,95.0,42.72480795,545.0,450.0,92.0
2024-06-01 16:00:00,2.66,1134.0,118485.0,2.727977514,3998.0,1595.0,2353.0,346.0,1.4,234.0,1.26,8.0,1.5,10.86,87.77,0.4,3.4,317.4583333,0.97,11.19,87.32,0.44,7.0,20.68666667,1.05,10.27,70.98,1.29,80.98,17.46,935.891,2.155,1.861267634,11.735,4.893333333,81.01333333,53.46,10.18,26.99,64.84,0.1295,2.315,0.39,0.0435,0.089,6.305,0.235,2.848126983,0.191588205,60.12794273,0.037344111,4.859450487,0.073774501,0.178607806,199.0282966,0.01007941,0.174256826,5.166185277,0.259401909,3.507941027,1.0,0.57,0.0,0.94,1.21,0.0,13.97333333,95.12,0.2,82.5,25.54545455,11.0,60.0,28.0,8.0,124.425,90.0,43.56095325,540.0,450.0,93.88888889
