Repository: saikumar-voptimai/evonith_bf_webapp

# Evonith BF2 — Blast Furnace Intelligence Platform

Monitoring, modelling and optimisation of **Blast Furnace 2 (BF2)** at Evonith Steel: live telemetry from InfluxDB,
manual plant reports from Neon PostgreSQL, a two-zone energy model of the furnace, blend and fuel optimisers, a
conversational assistant (FurnaceMind) and a live digital twin evaluated every hour.

The platform has three deployable parts that share one Python service layer, plus the shared data library:

| Part | Path | What it is |
|---|---|---|
| **Streamlit app** (legacy) | `src/app.py`, `src/custom_pages/` | The original 11-page dashboard; still the home of the model pages. Served under `/legacy` in production |

File: src/assets/data/V10_df_filtered.csv (part 51 of 166)
datetime,Hot Blast PressureBar,Hot Blast Temp.oC,Hot Blast VolumeNm3/Hr.,O2 Enrichment %,OxygenFlowNm3/Hr.,PermeabilityKgs/Hr.,RAFToC,SteamKgs/Hr.,TopPressureBar,TuyereVelocitym/s,Differential PressureTotalBar,Charges/Hrs.,StockRodLevel,COKE_ASH%,COKE_FC%,COKE_IM%,COKE_MOIST%,COKE_MT,COKE_VM%,NUTCOKE_ASH%,NUTCOKE_FC%,NUTCOKE_IM%,NUTCOKE_MOIST%,NUTCOKE_MT,NUTCOKE_VM%,PCI_2_%Ash,PCI_2_%FC,PCI_2_%IM,PCI_2_MT,PCI_2_%VM,Sinter_SP_MT,Sinter_SP_02_Al2O3%,Sinter_SP_02_Basicity,Sinter_SP_02_CaO%,Sinter_SP_02_Cold_Strength_AI,Sinter_SP_02_Cold_strength_TI,Sinter_SP_02_Fe(T)%,Sinter_SP_02_FeO%,Sinter_SP_02_Hot_strength_RDI,Sinter_SP_02_Hot_strength_RI,Sinter_SP_02_K2O%,Sinter_SP_02_MgO%,Sinter_SP_02_MnO%,Sinter_SP_02_Na2O%,Sinter_SP_02_P%,Sinter_SP_02_SiO2%,Sinter_SP_02_TiO2%,ORE_%Al2O3,ORE_%CaO,ORE_%Fe(T),ORE_%K2O,ORE_%LOI,ORE_%MgO,ORE_%MnO,ORE_MT,ORE_%Na2O,ORE_%P,ORE_%SiO2,ORE_%TiO2,ORE_%TM,Geomin Type,FLUX_Al2O3%,FLUX_CaO%,FLUX_Fe2O3%,FLUX_LOI%,FLUX_MgO%,FLUX_MT,FLUX_SiO2%,FLUX_TM%,COKE_DISCHARGE_TIME,WEIGHTED_COKE_ANGLE,TOTAL_COKE_PORTIONS,NON_COKE_DISCHARGE_TIME,WEIGHTED_NON_COKE_ANGLE,TOTAL_NON_COKE_PORTIONS,UnitCost Lakhs/Thm,ActualKg/Thm.,FurnaceTopGasAnalysisCO2ETACO,Act. Fuel RateKg/Thm.,Coke Rate Kg/Thm,ProductionTonnesPerHr
2024-06-01 17:00:00,2.66,1133.0,118941.0,2.726284677,4000.0,1577.0,2335.0,606.0,1.4,231.0,1.26,8.0,1.5,10.86,87.77,0.4,3.4,317.4583333,0.97,11.19,87.32,0.44,7.0,20.68666667,1.05,10.27,70.98,1.29,80.98,17.46,935.891,2.155,1.861267634,11.735,4.893333333,81.01333333,53.46,10.18,26.99,64.84,0.1295,2.315,0.39,0.0435,0.089,6.305,0.235,2.848126983,0.191588205,60.12794273,0.037344111,4.859450487,0.073774501,0.178607806,199.0282966,0.01007941,0.174256826,5.166185277,0.259401909,3.507941027,1.0,0.57,0.0,0.94,1.21,0.0,13.97333333,95.12,0.2,82.5,25.54545455,11.0,60.0,28.0,8.0,124.69,92.0,43.57798165,542.0,450.0,93.47826087
2024-06-01 18:00:00,2.62,1133.0,119201.0,2.713295932,4000.0,1633.0,2339.0,360.0,1.4,233.0,1.22,8.0,1.5,10.86,87.77,0.4,3.4,317.4583333,0.97,11.19,87.32,0.44,7.0,20.68666667,1.05,10.27,70.98,1.29,80.98,17.46,935.891,2.155,1.861267634,11.735,4.893333333,81.01333333,53.46,10.18,26.99,64.84,0.1295,2.315,0.39,0.0435,0.089,6.305,0.235,2.848126983,0.191588205,60.12794273,0.037344111,4.859450487,0.073774501,0.178607806,199.0282966,0.01007941,0.174256826,5.166185277,0.259401909,3.507941027,1.0,0.57,0.0,0.94,1.21,0.0,13.97333333,95.12,0.2,82.5,25.54545455,11.0,60.0,28.0,8.0,125.3525,97.0,42.36544237,547.0,450.0,93.71134021
2024-06-01 19:00:00,2.62,1134.0,118280.0,2.736049317,4000.0,1644.0,2341.0,414.0,1.4,233.0,1.22,8.0,1.5,10.86,87.77,0.4,3.4,317.4583333,0.97,11.19,87.32,0.44,7.0,20.68666667,1.05,10.27,70.98,1.29,80.98,17.46,935.891,2.155,1.861267634,11.735,4.893333333,81.01333333,53.46,10.18,26.99,64.84,0.1295,2.315,0.39,0.0435,0.089,6.305,0.235,2.848126983,0.191588205,60.12794273,0.037344111,4.859450487,0.073774501,0.178607806,199.0282966,0.01007941,0.174256826,5.166185277,0.259401909,3.507941027,1.0,0.57,0.0,0.94,1.21,0.0,13.97333333,95.12,0.2,82.5,25.54545455,11.0,60.0,28.0,8.0,123.5725,93.0,43.58447489,538.0,445.0,94.62365591
2024-06-01 20:00:00,2.65,1134.0,118011.0,2.734956436,4000.0,1578.0,2349.0,160.0,1.4,229.0,1.25,8.0,1.5,10.86,87.77,0.4,3.4,317.4583333,0.97,11.19,87.32,0.44,7.0,20.68666667,1.05,10.27,70.98,1.29,80.98,17.46,935.891,2.155,1.861267634,11.735,4.893333333,81.01333333,53.46,10.18,26.99,64.84,0.1295,2.315,0.39,0.0435,0.089,6.305,0.235,2.848126983,0.191588205,60.12794273,0.037344111,4.859450487,0.073774501,0.178607806,199.0282966,0.01007941,0.174256826,5.166185277,0.259401909,3.507941027,1.0,0.57,0.0,0.94,1.21,0.0,13.97333333,95.12,0.2,82.5,25.54545455,11.0,60.0,28.0,8.0,124.5,100.0,43.63636364,545.0,445.0,94.9
2024-06-01 21:00:00,2.66,1133.0,118214.0,2.743653352,3999.0,1578.0,2329.0,647.0,1.4,232.0,1.26,8.0,1.5,10.86,87.77,0.4,3.4,317.4583333,0.97,11.19,87.32,0.44,7.0,20.68666667,1.05,10.27,70.98,1.29,80.98,17.46,935.891,2.155,1.861267634,11.735,4.893333333,81.01333333,53.46,10.18,26.99,64.84,0.1295,2.315,0.39,0.0435,0.089,6.305,0.235,2.848126983,0.191588205,60.12794273,0.037344111,4.859450487,0.073774501,0.178607806,199.0282966,0.01007941,0.174256826,5.166185277,0.259401909,3.507941027,1.0,0.57,0.0,0.94,1.21,0.0,13.97333333,95.12,0.2,82.5,25.54545455,11.0,60.0,28.0,8.0,123.5725,93.0,42.85714286,538.0,445.0,94.19354839
2024-06-01 22:00:00,2.67,1133.0,119200.0,2.715536997,4000.0,1520.0,2339.0,438.0,1.4,231.0,1.27,7.0,1.5,10.86,87.77,0.4,3.4,317.4583333,0.97,11.19,87.32,0.44,7.0,20.68666667,1.05,10.27,70.98,1.29,80.98,17.46,935.891,2.155,1.861267634,11.735,4.893333333,81.01333333,53.46,10.18,26.99,64.84,0.1295,2.315,0.39,0.0435,0.089,6.305,0.235,2.848126983,0.191588205,60.12794273,0.037344111,4.859450487,0.073774501,0.178607806,199.0282966,0.01007941,0.174256826,5.166185277,0.259401909,3.507941027,1.0,0.57,0.0,0.94,1.21,0.0,13.97333333,95.12,0.2,82.5,25.54545455,11.0,60.0,28.0,8.0,125.03,104.0,44.04899468,549.0,445.0,86.53846154
2024-06-01 23:00:00,2.7,1134.0,118601.0,2.727595688,4002.0,1521.0,2342.0,331.0,1.4,227.0,1.3,8.0,1.5,10.92,87.71,0.4,3.9,316.0773333,0.97,11.22,87.31,0.43,6.8,20.40566667,1.04,10.6,70.27,1.4,76.43,17.73,912.307,2.235,1.841690189,11.455,4.84,81.53333333,53.66,9.795,28.2125,64.84,0.1435,2.19,0.46,0.0455,0.0955,6.22,0.24,2.649589634,0.05,59.96791905,0.025993069,4.650997622,0.049648003,0.216480029,202.4633479,0.008584534,0.136923217,5.935451378,0.252677366,3.5753602,1.0,0.46,0.0,0.72,1.26,0.0,13.57,97.04,0.2,82.5,25.54545455,11.0,60.0,28.0,8.0,125.4275,107.0,45.16055568,552.0,445.0,85.04672897
2024-06-02 00:00:00,2.64,1134.0,105236.0,2.687920686,3496.0,1314.0,2290.0,374.0,1.28,238.0,1.36,7.0,1.2,10.91,87.73,0.4,4.1,589.2133333,0.96,11.31,87.21,0.44,7.4,18.580666667,1.04,10.21,70.61,1.04,74.41666667,18.14,884.3843333,2.495,1.957383029,11.93,4.8,81.88888889,53.47,9.87,28.1155,64.58,0.119,2.22,0.22,0.0425,0.073,6.095,0.2,3.440778981,0.043711802,61.62435911,0.02134795,3.625529145,0.0383566,0.058088643,291.2906581,0.0046104,0.068356556,4.012589562,0.328271634,2.836462526,2.0,0.85,0.0,0.74,1.13,0.0,18.13333333,96.56,0.1,82.5,25.54545455,11.0,60.0,28.0,8.0,124.84,112.0,41.22847836,552.0,440.0,85.17857143
2024-06-02 01:00:00,2.58,1137.0,106738.0,3.040214057,4000.0,1352.0,2293.0,613.0,1.27,246.0,1.31,8.0,1.2,10.91,87.73,0.4,4.1,589.2133333,0.96,11.31,87.21,0.44,7.4,18.580666667,1.04,10.21,70.61,1.04,74.41666667,18.14,884.3843333,2.495,1.957383029,11.93,4.8,81.88888889,53.47,9.87,28.1155,64.58,0.119,2.22,0.22,0.0425,0.073,6.095,0.2,3.440778981,0.043711802,61.62435911,0.02134795,3.625529145,0.0383566,0.058088643,291.2906581,0.0046104,0.068356556,4.012589562,0.328271634,2.836462526,2.0,0.85,0.0,0.74,1.13,0.0,18.13333333,96.56,0.1,82.5,25.54545455,11.0,60.0,28.0,8.0,126.09,112.0,41.94296313,557.0,445.0,89.28571429
2024-06-02 02:00:00,2.59,1143.0,103759.0,3.109200394,4000.0,1297.0,2306.0,110.0,1.26,240.0,1.33,7.0,1.2,10.91,87.73,0.4,4.1,589.2133333,0.96,11.31,87.21,0.44,7.4,18.580666667,1.04,10.21,70.61,1.04,74.41666667,18.14,884.3843333,2.495,1.957383029,11.93,4.8,81.88888889,53.47,9.87,28.1155,64.58,0.119,2.22,0.22,0.0425,0.073,6.095,0.2,3.440778981,0.043711802,61.62435911,0.02134795,3.625529145,0.0383566,0.058088643,291.2906581,0.0046104,0.068356556,4.012589562,0.328271634,2.836462526,2.0,0.85,0.0,0.74,1.13,0.0,18.13333333,96.56,0.1,82.5,25.54545455,11.0,60.0,28.0,8.0,127.0175,119.0,41.28122109,564.0,445.0,88.7394958
2024-06-02 03:00:00,2.61,1153.0,102276.0,3.150091882,4000.0,1258.0,2315.0,0.0,1.25,237.0,1.36,7.0,1.2,10.91,87.73,0.4,4.1,589.2133333,0.96,11.31,87.21,0.44,7.4,18.580666667,1.04,10.21,70.61,1.04,74.41666667,18.14,884.3843333,2.495,1.957383029,11.93,4.8,81.88888889,53.47,9.87,28.1155,64.58,0.119,2.22,0.22,0.0425,0.073,6.095,0.2,3.440778981,0.043711802,61.62435911,0.02134795,3.625529145,0.0383566,0.058088643,291.2906581,0.0046104,0.068356556,4.012589562,0.328271634,2.836462526,2.0,0.85,0.0,0.74,1.13,0.0,18.13333333,96.56,0.1,82.5,25.54545455,11.0,60.0,28.0,8.0,127.2825,121.0,40.88499654,566.0,445.0,89.00826446
2024-06-02 04:00:00,2.6,1133.0,101039.0,3.188628799,4000.0,1246.0,2307.0,0.0,1.24,231.0,1.36,7.0,1.2,10.91,87.73,0.4,4.1,589.2133333,0.96,11.31,87.21,0.44,7.4,18.580666667,1.04,10.21,70.61,1.04,74.41666667,18.14,884.3843333,2.495,1.957383029,11.93,4.8,81.88888889,53.47,9.87,28.1155,64.58,0.119,2.22,0.22,0.0425,0.073,6.095,0.2,3.440778981,0.043711802,61.62435911,0.02134795,3.625529145,0.0383566,0.058088643,291.2906581,0.0046104,0.068356556,4.012589562,0.328271634,2.836462526,2.0,0.85,0.0,0.74,1.13,0.0,18.13333333,96.56,0.1,82.5,25.54545455,11.0,60.0,28.0,8.0,127.2825,121.0,40.68774521,566.0,445.0,89.17355372
2024-06-02 05:00:00,2.59,1138.0,105572.0,3.051815585,4000.0,1327.0,2300.0,0.0,1.26,243.0,1.33,7.0,1.2,10.91,87.73,0.4,4.1,589.2133333,0.96,11.31,87.21,0.44,7.4,18.580666667,1.04,10.21,70.61,1.04,74.41666667,18.14,884.3843333,2.495,1.957383029,11.93,4.8,81.88888889,53.47,9.87,28.1155,64.58,0.119,2.22,0.22,0.0425,0.073,6.095,0.2,3.440778981,0.043711802,61.62435911,0.02134795,3.625529145,0.0383566,0.058088643,291.2906581,0.0046104,0.068356556,4.012589562,0.328271634,2.836462526,2.0,0.85,0.0,0.74,1.13,0.0,18.13333333,96.56,0.1,82.5,25.54545455,11.0,60.0,28.0,8.0,126.885,118.0,41.13704645,563.0,445.0,88.81355932
2024-06-02 06:00:00,2.63,1134.0,102880.0,3.136957895,4000.0,1233.0,2330.0,141.0,1.23,234.0,1.4,7.0,1.2,10.91,87.73,0.4,4.1,589.2133333,0.96,11.31,87.21,0.44,7.4,18.580666667,1.04,10.21,70.61,1.04,74.41666667,18.14,884.3843333,2.495,1.957383029,11.93,4.8,81.88888889,53.47,9.87,28.1155,64.58,0.119,2.22,0.22,0.0425,0.073,6.095,0.2,3.440778981,0.043711802,61.62435911,0.02134795,3.625529145,0.0383566,0.058088643,291.2906581,0.0046104,0.068356556,4.012589562,0.328271634,2.836462526,2.0,0.85,0.0,0.74,1.13,0.0,18.13333333,96.56,0.1,82.5,25.54545455,11.0,60.0,28.0,8.0,126.2225,113.0,40.47728316,558.0,445.0,85.22123894
2024-06-02 07:00:00,2.6,1132.0,101549.0,3.180257677,3997.0,1256.0,2327.0,257.0,1.26,232.0,1.34,7.0,1.2,10.91,87.73,0.4,4.1,589.2133333,0.96,11.31,87.21,0.44,7.4,18.580666667,1.04,10.21,70.61,1.04,74.41666667,18.14,884.3843333,2.495,1.957383029,11.93,4.8,81.88888889,53.47,9.87,28.1155,64.58,0.119,2.22,0.22,0.0425,0.073,6.095,0.2,3.440778981,0.043711802,61.62435911,0.02134795,3.625529145,0.0383566,0.058088643,291.2906581,0.0046104,0.068356556,4.012589562,0.328271634,2.836462526,2.0,0.85,0.0,0.74,1.13,0.0,18.13333333,96.56,0.1,82.5,25.54545455,11.0,60.0,28.0,8.0,125.56,108.0,40.95017381,553.0,445.0,84.62962963
2024-06-02 08:00:00,2.64,1125.0,110870.0,2.945966458,4000.0,1391.0,2287.0,1207.0,1.3,252.0,1.34,7.0,1.2,10.95,87.69,0.41,3.9,589.2133333,0.95,11.26,87.26,0.45,6.5,18.580666667,1.03,11.13,67.89,3.83,74.41666667,17.15,884.3843333,2.445,1.947293257,11.66,4.8,81.88888889,53.755,10.17,28.0465,64.58,0.1215,2.21,0.265,0.0435,0.0715,5.99,0.195,2.821272765,0.154581223,62.16707166,0.022768959,3.684821207,0.060295878,0.065808124,291.2906581,0.0093566,0.077488517,4.040333667,0.251785739,2.834236588,2.0,0.91,0.0,0.67,1.28,0.0,18.13333333,96.61,0.1,82.5,25.54545455,11.0,60.0,28.0,8.0,125.75,100.0,41.39685476,550.0,450.0,85.0
2024-06-02 09:00:00,2.64,1134.0,110980.0,2.935605669,4000.0,1401.0,2307.0,985.0,1.3,255.0,1.34,7.0,1.2,10.95,87.69,0.41,3.9,589.2133333,0.95,11.26,87.26,0.45,6.5,18.580666667,1.03,11.13,67.89,3.83,74.41666667,17.15,884.3843333,2.445,1.947293257,11.66,4.8,81.88888889,53.755,10.17,28.0465,64.58,0.1215,2.21,0.265,0.0435,0.0715,5.99,0.195,2.821272765,0.154581223,62.16707166,0.022768959,3.684821207,0.060295878,0.065808124,291.2906581,0.0093566,0.077488517,4.040333667,0.251785739,2.834236588,2.0,0.91,0.0,0.67,1.28,0.0,18.13333333,96.61,0.1,82.5,25.54545455,11.0,60.0,28.0,8.0,126.81,108.0,42.08715596,558.0,450.0,84.90740741
2024-06-02 10:00:00,2.62,1134.0,111234.0,2.928044885,4002.0,1410.0,2289.0,917.0,1.3,254.0,1.32,7.0,1.2,10.95,87.69,0.41,3.9,589.2133333,0.95,11.26,87.26,0.45,6.5,18.580666667,1.03,11.13,67.89,3.83,74.41666667,17.15,884.3843333,2.445,1.947293257,11.66,4.8,81.88888889,53.755,10.17,28.0465,64.58,0.1215,2.21,0.265,0.0435,0.0715,5.99,0.195,2.821272765,0.154581223,62.16707166,0.022768959,3.684821207,0.060295878,0.065808124,291.2906581,0.0093566,0.077488517,4.040333667,0.251785739,2.834236588,2.0,0.91,0.0,0.67,1.28,0.0,18.13333333,96.61,0.1,82.5,25.54545455,11.0,60.0,28.0,8.0,127.605,114.0,42.10768523,564.0,450.0,84.47368421
2024-06-02 11:00:00,2.63,1133.0,112372.0,2.800110944,3862.0,1413.0,2298.0,1023.0,1.3,255.0,1.33,7.0,1.2,10.95,87.69,0.41,3.9,589.2133333,0.95,11.26,87.26,0.45,6.5,18.580666667,1.03,11.13,67.89,3.83,74.41666667,17.15,884.3843333,2.445,1.947293257,11.66,4.8,81.88888889,53.755,10.17,28.0465,64.58,0.1215,2.21,0.265,0.0435,0.0715,5.99,0.195,2.821272765,0.154581223,62.16707166,0.022768959,3.684821207,0.060295878,0.065808124,291.2906581,0.0093566,0.077488517,4.040333667,0.251785739,2.834236588,2.0,0.91,0.0,0.67,1.28,0.0,18.13333333,96.61,0.1,82.5,25.54545455,11.0,60.0,28.0,8.0,126.28,104.0,40.99465489,554.0,450.0,85.0
2024-06-02 12:00:00,2.64,1134.0,112570.0,2.666000998,3695.0,1396.0,2308.0,743.0,1.3,255.0,1.34,7.0,1.2,10.95,87.69,0.41,3.9,589.2133333,0.95,11.26,87.26,0.45,6.5,18.580666667,1.03,11.13,67.89,3.83,74.41666667,17.15,884.3843333,2.445,1.947293257,11.66,4.8,81.88888889,53.755,10.17,28.0465,64.58,0.1215,2.21,0.265,0.0435,0.0715,5.99,0.195,2.821272765,0.154581223,62.16707166,0.022768959,3.684821207,0.060295878,0.065808124,291.2906581,0.0093566,0.077488517,4.040333667,0.251785739,2.834236588,2.0,0.91,0.0,0.67,1.28,0.0,18.13333333,96.61,0.1,82.5,25.54545455,11.0,60.0,28.0,8.0,125.295,106.0,42.11378353,551.0,445.0,85.0
2024-06-02 13:00:00,2.64,1134.0,111596.0,2.687644659,3698.0,1395.0,2320.0,611.0,1.3,253.0,1.34,7.0,1.2,10.95,87.69,0.41,3.9,589.2133333,0.95,11.26,87.26,0.45,6.5,18.580666667,1.03,11.13,67.89,3.83,74.41666667,17.15,884.3843333,2.445,1.947293257,11.66,4.8,81.88888889,53.755,10.17,28.0465,64.58,0.1215,2.21,0.265,0.0435,0.0715,5.99,0.195,2.821272765,0.154581223,62.16707166,0.022768959,3.684821207,0.060295878,0.065808124,291.2906581,0.0093566,0.077488517,4.040333667,0.251785739,2.834236588,2.0,0.91,0.0,0.67,1.28,0.0,18.13333333,96.61,0.1,82.5,25.54545455,11.0,60.0,28.0,8.0,124.765,102.0,42.15979738,547.0,445.0,85.0
2024-06-02 14:00:00,2.63,1134.0,111268.0,2.711104951,3701.0,1402.0,2309.0,1047.0,1.3,253.0,1.33,7.0,1.2,10.95,87.69,0.41,3.9,589.2133333,0.95,11.26,87.26,0.45,6.5,18.580666667,1.03,11.13,67.89,3.83,74.41666667,17.15,884.3843333,2.445,1.947293257,11.66,4.8,81.88888889,53.755,10.17,28.0465,64.58,0.1215,2.21,0.265,0.0435,0.0715,5.99,0.195,2.821272765,0.154581223,62.16707166,0.022768959,3.684821207,0.060295878,0.065808124,291.2906581,0.0093566,0.077488517,4.040333667,0.251785739,2.834236588,2.0,0.91,0.0,0.67,1.28,0.0,18.13333333,96.61,0.1,82.5,25.54545455,11.0,60.0,28.0,8.0,124.5,100.0,42.99561505,545.0,445.0,85.0
2024-06-02 15:00:00,2.6,1133.0,110932.0,2.66378811,3609.0,1420.0,2282.0,1442.0,1.29,254.0,1.31,7.0,1.2,10.95,87.69,0.41,3.9,589.2133333,0.95,11.26,87.26,0.45,6.5,18.580666667,1.03,11.13,67.89,3.83,74.41666667,17.15,884.3843333,2.445,1.947293257,11.66,4.8,81.88888889,53.755,10.17,28.0465,64.58,0.1215,2.21,0.265,0.0435,0.0715,5.99,0.195,2.821272765,0.154581223,62.16707166,0.022768959,3.684821207,0.060295878,0.065808124,291.2906581,0.0093566,0.077488517,4.040333667,0.251785739,2.834236588,2.0,0.91,0.0,0.67,1.28,0.0,18.13333333,96.61,0.1,82.5,25.54545455,11.0,60.0,28.0,8.0,123.5725,93.0,42.13574241,538.0,445.0,84.94623656
2024-06-02 16:00:00,2.57,1131.0,110768.0,2.596486059,3500.0,1416.0,2259.0,1753.0,1.27,255.0,1.3,7.0,1.2,10.95,87.67,0.42,4.1,589.2133333,0.96,11.2,87.34,0.43,6.8,18.580666667,1.03,10.35,70.65,1.1,74.41666667,17.9,884.3843333,2.38,2.027930982,11.63,4.8,81.88888889,54.045,9.96,28.081,64.58,0.1175,2.185,0.24,0.0465,0.0715,5.735,0.18,3.487297231,0.110803872,61.5687811,0.032237975,3.521185708,0.053638518,0.08236428,291.2906581,0.011462812,0.084485725,4.051555852,0.310222628,2.860279756,2.0,0.52,0.0,0.68,1.14,0.0,18.13333333,96.22,0.1,82.5,25.54545455,11.0,60.0,28.0,8.0,123.8375,95.0,42.67705707,540.0,445.0,84.84210526
2024-06-02 17:00:00,2.58,1127.0,110627.0,2.596558737,3498.0,1411.0,2256.0,1692.0,1.27,253.0,1.31,7.0,1.2,10.95,87.67,0.42,4.1,589.2133333,0.96,11.2,87.34,0.43,6.8,18.580666667,1.03,10.35,70.65,1.1,74.41666667,17.9,884.3843333,2.38,2.027930982,11.63,4.8,81.88888889,54.045,9.96,28.081,64.58,0.1175,2.185,0.24,0.0465,0.0715,5.735,0.18,3.487297231,0.110803872,61.5687811,0.032237975,3.521185708,0.053638518,0.08236428,291.2906581,0.011462812,0.084485725,4.051555852,0.310222628,2.860279756,2.0,0.52,0.0,0.68,1.14,0.0,18.13333333,96.22,0.1,82.5,25.54545455,11.0,60.0,28.0,8.0,122.5875,95.0,41.28839982,535.0,440.0,86.10526316
2024-06-02 18:00:00,2.6,1129.0,111443.0,2.560280074,3499.0,1425.0,2288.0,1086.0,1.3,254.0,1.3,7.0,1.2,10.95,87.67,0.42,4.1,589.2133333,0.96,11.2,87.34,0.43,6.8,18.580666667,1.03,10.35,70.65,1.1,74.41666667,17.9,884.3843333,2.38,2.027930982,11.63,4.8,81.88888889,54.045,9.96,28.081,64.58,0.1175,2.185,0.24,0.0465,0.0715,5.735,0.18,3.487297231,0.110803872,61.5687811,0.032237975,3.521185708,0.053638518,0.08236428,291.2906581,0.011462812,0.084485725,4.051555852,0.310222628,2.860279756,2.0,0.52,0.0,0.68,1.14,0.0,18.13333333,96.22,0.1,82.5,25.54545455,11.0,60.0,28.0,8.0,123.1175,99.0,42.04362801,539.0,440.0,85.35353535
2024-06-02 19:00:00,2.6,1137.0,111221.0,2.540359937,3500.0,1426.0,2331.0,188.0,1.3,255.0,1.3,7.0,1.2,10.95,87.67,0.42,4.1,589.2133333,0.96,11.2,87.34,0.43,6.8,18.580666667,1.03,10.35,70.65,1.1,74.41666667,17.9,884.3843333,2.38,2.027930982,11.63,4.8,81.88888889,54.045,9.96,28.081,64.58,0.1175,2.185,0.24,0.0465,0.0715,5.735,0.18,3.487297231,0.110803872,61.5687811,0.032237975,3.521185708,0.053638518,0.08236428,291.2906581,0.011462812,0.084485725,4.051555852,0.310222628,2.860279756,2.0,0.52,0.0,0.68,1.14,0.0,18.13333333,96.22,0.1,82.5,25.54545455,11.0,60.0,28.0,8.0,122.985,98.0,41.67983744,538.0,440.0,86.12244898
2024-06-02 20:00:00,2.62,1146.0,112076.0,2.526654839,3500.0,1397.0,2327.0,391.0,1.28,257.0,1.34,7.0,1.2,10.95,87.67,0.42,4.1,589.2133333,0.96,11.2,87.34,0.43,6.8,18.580666667,1.03,10.35,70.65,1.1,74.41666667,17.9,884.3843333,2.38,2.027930982,11.63,4.8,81.88888889,54.045,9.96,28.081,64.58,0.1175,2.185,0.24,0.0465,0.0715,5.735,0.18,3.487297231,0.110803872,61.5687811,0.032237975,3.521185708,0.053638518,0.08236428,291.2906581,0.011462812,0.084485725,4.051555852,0.310222628,2.860279756,2.0,0.52,0.0,0.68,1.14,0.0,18.13333333,96.22,0.1,82.5,25.54545455,11.0,60.0,28.0,8.0,123.3825,101.0,41.92059095,541.0,440.0,85.54455446
2024-06-02 21:00:00,2.59,1134.0,111888.0,2.526206364,3500.0,1409.0,2309.0,224.0,1.27,257.0,1.32,8.0,1.2,10.95,87.67,0.42,4.1,589.2133333,0.96,11.2,87.34,0.43,6.8,18.580666667,1.03,10.35,70.65,1.1,74.41666667,17.9,884.3843333,2.38,2.027930982,11.63,4.8,81.88888889,54.045,9.96,28.081,64.58,0.1175,2.185,0.24,0.0465,0.0715,5.735,0.18,3.487297231,0.110803872,61.5687811,0.032237975,3.521185708,0.053638518,0.08236428,291.2906581,0.011462812,0.084485725,4.051555852,0.310222628,2.860279756,2.0,0.52,0.0,0.68,1.14,0.0,18.13333333,96.22,0.1,82.5,25.54545455,11.0,60.0,28.0,8.0,125.105,114.0,40.86493987,554.0,440.0,85.35087719
2024-06-02 22:00:00,2.6,1144.0,111808.0,2.520998261,3499.0,1426.0,2304.0,0.0,1.3,257.0,1.3,6.0,1.2,10.95,87.67,0.42,4.1,589.2133333,0.96,11.2,87.34,0.43,6.8,18.580666667,1.03,10.35,70.65,1.1,74.41666667,17.9,884.3843333,2.38,2.027930982,11.63,4.8,81.88888889,54.045,9.96,28.081,64.58,0.1175,2.185,0.24,0.0465,0.0715,5.735,0.18,3.487297231,0.110803872,61.5687811,0.032237975,3.521185708,0.053638518,0.08236428,291.2906581,0.011462812,0.084485725,4.051555852,0.310222628,2.860279756,2.0,0.52,0.0,0.68,1.14,0.0,18.13333333,96.22,0.1,82.5,25.54545455,11.0,60.0,28.0,8.0,125.37,116.0,41.71309192,556.0,440.0,91.20689655
2024-06-02 23:00:00,2.61,1138.0,111573.0,2.527026511,3500.0,1415.0,2307.0,0.0,1.3,255.0,1.31,7.0,1.2,10.88,87.75,0.39,4.1,580.6223333,0.98,11.28,87.23,0.44,8.6,18.84033333,1.05,10.16,70.85,1.18,75.99,17.81,891.32,2.38,2.027636917,11.74,4.8,81.64444444,53.92,9.475,28.15,64.58,0.121,2.15,0.285,0.0425,0.07,5.79,0.185,3.150065551,0.041841788,61.67752099,0.020358326,3.775951214,0.044143373,0.075998224,313.3856731,0.013324939,0.083998224,4.125214291,0.299125634,2.674630312,2.0,0.82,0.0,0.79,1.09,0.0,19.42,96.65,0.2,82.5,25.54545455,11.0,60.0,28.0,8.0,124.84,112.0,41.35616755,552.0,440.0,89.10714286
2024-06-03 00:00:00,2.63,1158.0,109522.0,2.94109084,3999.0,1370.0,2336.0,0.0,1.3,253.0,1.33,7.0,1.3,11.23,87.4,0.38,3.1,305.009,0.99,11.36,87.16,0.44,5.5,18.916333333,1.04,11.4,70.07,1.1,80.03333333,17.43,896.0456667,2.41,1.865954601,10.93,4.777777778,80.97777778,54.49,9.97,25.33,64.07,0.1155,2.115,0.225,0.044,0.0765,5.86,0.185,3.879417582,0.04199552,60.7134273,0.054600896,4.056906847,0.031973119,0.125784953,331.660098,0.005197312,0.073755647,4.321549366,0.34426246,2.860089603,2.0,0.96,0.0,0.86,1.38,0.0,19.16333333,95.67,0.1,82.5,25.54545455,11.0,60.0,28.0,8.0,126.7525,117.0,40.12767898,562.0,445.0,86.32478632
2024-06-03 01:00:00,2.69,1159.0,103446.0,3.070140422,3943.0,1243.0,2302.0,0.0,1.3,235.0,1.39,7.0,1.3,11.23,87.4,0.38,3.1,305.009,0.99,11.36,87.16,0.44,5.5,18.916333333,1.04,11.4,70.07,1.1,80.03333333,17.43,896.0456667,2.41,1.865954601,10.93,4.777777778,80.97777778,54.49,9.97,25.33,64.07,0.1155,2.115,0.225,0.044,0.0765,5.86,0.185,3.879417582,0.04199552,60.7134273,0.054600896,4.056906847,0.031973119,0.125784953,331.660098,0.005197312,0.073755647,4.321549366,0.34426246,2.860089603,2.0,0.96,0.0,0.86,1.38,0.0,19.16333333,95.67,0.1,82.5,25.54545455,11.0,60.0,28.0,8.0,128.0775,127.0,40.76678766,572.0,445.0,92.36220472
2024-06-03 02:00:00,2.67,1159.0,102229.0,2.757065624,3499.0,1233.0,2270.0,0.0,1.29,234.0,1.38,7.0,1.3,11.23,87.4,0.38,3.1,305.009,0.99,11.36,87.16,0.44,5.5,18.916333333,1.04,11.4,70.07,1.1,80.03333333,17.43,896.0456667,2.41,1.865954601,10.93,4.777777778,80.97777778,54.49,9.97,25.33,64.07,0.1155,2.115,0.225,0.044,0.0765,5.86,0.185,3.879417582,0.04199552,60.7134273,0.054600896,4.056906847,0.031973119,0.125784953,331.660098,0.005197312,0.073755647,4.321549366,0.34426246,2.860089603,2.0,0.96,0.0,0.86,1.38,0.0,19.16333333,95.67,0.1,82.5,25.54545455,11.0,60.0,28.0,8.0,128.475,130.0,41.25344353,575.0,445.0,86.84615385
2024-06-03 03:00:00,2.68,1151.0,104066.0,3.046721853,3934.0,1252.0,2327.0,50.0,1.3,236.0,1.38,7.0,1.3,11.23,87.4,0.38,3.1,305.009,0.99,11.36,87.16,0.44,5.5,18.916333333,1.04,11.4,70.07,1.1,80.03333333,17.43,896.0456667,2.41,1.865954601,10.93,4.777777778,80.97777778,54.49,9.97,25.33,64.07,0.1155,2.115,0.225,0.044,0.0765,5.86,0.185,3.879417582,0.04199552,60.7134273,0.054600896,4.056906847,0.031973119,0.125784953,331.660098,0.005197312,0.073755647,4.321549366,0.34426246,2.860089603,2.0,0.96,0.0,0.86,1.38,0.0,19.16333333,95.67,0.1,82.5,25.54545455,11.0,60.0,28.0,8.0,125.825,110.0,41.18047673,555.0,445.0,85.27272727
2024-06-03 04:00:00,2.68,1150.0,104095.0,3.111560284,3999.0,1258.0,2320.0,464.0,1.3,235.0,1.38,7.0,1.3,11.23,87.4,0.38,3.1,305.009,0.99,11.36,87.16,0.44,5.5,18.916333333,1.04,11.4,70.07,1.1,80.03333333,17.43,896.0456667,2.41,1.865954601,10.93,4.777777778,80.97777778,54.49,9.97,25.33,64.07,0.1155,2.115,0.225,0.044,0.0765,5.86,0.185,3.879417582,0.04199552,60.7134273,0.054600896,4.056906847,0.031973119,0.125784953,331.660098,0.005197312,0.073755647,4.321549366,0.34426246,2.860089603,2.0,0.96,0.0,0.86,1.38,0.0,19.16333333,95.67,0.1,82.5,25.54545455,11.0,60.0,28.0,8.0,125.9575,111.0,40.84603139,556.0,445.0,85.94594595
2024-06-03 05:00:00,2.67,1152.0,104362.0,3.100728269,4001.0,1273.0,2319.0,346.0,1.3,238.0,1.37,8.0,1.3,11.23,87.4,0.38,3.1,305.009,0.99,11.36,87.16,0.44,5.5,18.916333333,1.04,11.4,70.07,1.1,80.03333333,17.43,896.0456667,2.41,1.865954601,10.93,4.777777778,80.97777778,54.49,9.97,25.33,64.07,0.1155,2.115,0.225,0.044,0.0765,5.86,0.185,3.879417582,0.04199552,60.7134273,0.054600896,4.056906847,0.031973119,0.125784953,331.660098,0.005197312,0.073755647,4.321549366,0.34426246,2.860089603,2.0,0.96,0.0,0.86,1.38,0.0,19.16333333,95.67,0.1,82.5,25.54545455,11.0,60.0,28.0,8.0,125.825,110.0,40.63426877,555.0,445.0,88.90909091
2024-06-03 06:00:00,2.66,1151.0,104546.0,3.091417093,3999.0,1282.0,2319.0,284.0,1.3,238.0,1.36,7.0,1.3,11.23,87.4,0.38,3.1,305.009,0.99,11.36,87.16,0.44,5.5,18.916333333,1.04,11.4,70.07,1.1,80.03333333,17.43,896.0456667,2.41,1.865954601,10.93,4.777777778,80.97777778,54.49,9.97,25.33,64.07,0.1155,2.115,0.225,0.044,0.0765,5.86,0.185,3.879417582,0.04199552,60.7134273,0.054600896,4.056906847,0.031973119,0.125784953,331.660098,0.005197312,0.073755647,4.321549366,0.34426246,2.860089603,2.0,0.96,0.0,0.86,1.38,0.0,19.16333333,95.67,0.1,82.5,25.54545455,11.0,60.0,28.0,8.0,125.9575,111.0,40.18327606,556.0,445.0,92.16216216
2024-06-03 07:00:00,2.66,1147.0,104864.0,3.071637745,3999.0,1282.0,2319.0,0.0,1.3,238.0,1.36,8.0,1.3,11.23,87.4,0.38,3.1,305.009,0.99,11.36,87.16,0.44,5.5,18.916333333,1.04,11.4,70.07,1.1,80.03333333,17.43,896.0456667,2.41,1.865954601,10.93,4.777777778,80.97777778,54.49,9.97,25.33,64.07,0.1155,2.115,0.225,0.044,0.0765,5.86,0.185,3.879417582,0.04199552,60.7134273,0.054600896,4.056906847,0.031973119,0.125784953,331.660098,0.005197312,0.073755647,4.321549366,0.34426246,2.860089603,2.0,0.96,0.0,0.86,1.38,0.0,19.16333333,95.67,0.1,82.5,25.54545455,11.0,60.0,28.0,8.0,125.825,110.0,40.81586144,555.0,445.0,92.18181818
2024-06-03 08:00:00,2.68,1150.0,105168.0,3.067302541,4000.0,1269.0,2320.0,104.0,1.3,238.0,1.38,7.0,1.3,11.08,87.57,0.4,3.4,305.009,0.95,11.27,87.25,0.43,6.7,18.916333333,1.05,11.19,70.05,1.17,80.03333333,17.59,896.0456667,2.33,1.884937298,10.64,4.777777778,80.97777778,54.945,10.235,25.33,64.07,0.1155,2.035,0.22,0.0455,0.074,5.645,0.18,3.975157734,0.061950719,59.75916746,0.050804928,4.062557396,0.041950719,0.157780473,331.660098,0.008798208,0.085950719,4.543880896,0.391838715,3.320179205,2.0,0.88,0.0,0.68,1.11,0.0,19.16333333,96.71,0.1,82.5,25.54545455,11.0,60.0,28.0,8.0,125.56,108.0,40.69847067,553.0,445.0,91.75925926
2024-06-03 09:00:00,2.67,1151.0,104390.0,3.090985354,4000.0,1266.0,2318.0,126.0,1.3,237.0,1.37,7.0,1.3,11.08,87.57,0.4,3.4,305.009,0.95,11.27,87.25,0.43,6.7,18.916333333,1.05,11.19,70.05,1.17,80.03333333,17.59,896.0456667,2.33,1.884937298,10.64,4.777777778,80.97777778,54.945,10.235,25.33,64.07,0.1155,2.035,0.22,0.0455,0.074,5.645,0.18,3.975157734,0.061950719,59.75916746,0.050804928,4.062557396,0.041950719,0.157780473,331.660098,0.008798208,0.085950719,4.543880896,0.391838715,3.320179205,2.0,0.88,0.0,0.68,1.11,0.0,19.16333333,96.71,0.1,82.5,25.54545455,11.0,60.0,28.0,8.0,125.6925,109.0,41.41714286,554.0,445.0,95.04587156
2024-06-03 10:00:00,2.66,1149.0,102790.0,3.134351542,4000.0,1261.0,2305.0,0.0,1.3,234.0,1.36,7.0,1.3,11.08,87.57,0.4,3.4,305.009,0.95,11.27,87.25,0.43,6.7,18.916333333,1.05,11.19,70.05,1.17,80.03333333,17.59,896.0456667,2.33,1.884937298,10.64,4.777777778,80.97777778,54.945,10.235,25.33,64.07,0.1155,2.035,0.22,0.0455,0.074,5.645,0.18,3.975157734,0.061950719,59.75916746,0.050804928,4.062557396,0.041950719,0.157780473,331.660098,0.008798208,0.085950719,4.543880896,0.391838715,3.320179205,2.0,0.88,0.0,0.68,1.11,0.0,19.16333333,96.71,0.1,82.5,25.54545455,11.0,60.0,28.0,8.0,126.4875,115.0,41.57614976,560.0,445.0,95.39130435
2024-06-03 11:00:00,2.66,1153.0,101946.0,3.159491668,3999.0,1253.0,2309.0,0.0,1.3,233.0,1.36,7.0,1.3,11.08,87.57,0.4,3.4,305.009,0.95,11.27,87.25,0.43,6.7,18.916333333,1.05,11.19,70.05,1.17,80.03333333,17.59,896.0456667,2.33,1.884937298,10.64,4.777777778,80.97777778,54.945,10.235,25.33,64.07,0.1155,2.035,0.22,0.0455,0.074,5.645,0.18,3.975157734,0.061950719,59.75916746,0.050804928,4.062557396,0.041950719,0.157780473,331.660098,0.008798208,0.085950719,4.543880896,0.391838715,3.320179205,2.0,0.88,0.0,0.68,1.11,0.0,19.16333333,96.71,0.1,82.5,25.54545455,11.0,60.0,28.0,8.0,126.7525,117.0,41.56709559,562.0,445.0,88.29059829
2024-06-03 12:00:00,2.68,1153.0,103710.0,3.107349869,4000.0,1255.0,2321.0,21.0,1.3,236.0,1.38,7.0,1.3,11.08,87.57,0.4,3.4,305.009,0.95,11.27,87.25,0.43,6.7,18.916333333,1.05,11.19,70.05,1.17,80.03333333,17.59,896.0456667,2.33,1.884937298,10.64,4.777777778,80.97777778,54.945,10.235,25.33,64.07,0.1155,2.035,0.22,0.0455,0.074,5.645,0.18,3.975157734,0.061950719,59.75916746,0.050804928,4.062557396,0.041950719,0.157780473,331.660098,0.008798208,0.085950719,4.543880896,0.391838715,3.320179205,2.0,0.88,0.0,0.68,1.11,0.0,19.16333333,96.71,0.1,82.5,25.54545455,11.0,60.0,28.0,8.0,126.4875,115.0,40.89667729,560.0,445.0,91.47826087
2024-06-03 13:00:00,2.65,1157.0,101767.0,3.16504481,3999.0,1254.0,2317.0,0.0,1.3,233.0,1.35,7.0,1.3,11.08,87.57,0.4,3.4,305.009,0.95,11.27,87.25,0.43,6.7,18.916333333,1.05,11.19,70.05,1.17,80.03333333,17.59,896.0456667,2.33,1.884937298,10.64,4.777777778,80.97777778,54.945,10.235,25.33,64.07,0.1155,2.035,0.22,0.0455,0.074,5.645,0.18,3.975157734,0.061950719,59.75916746,0.050804928,4.062557396,0.041950719,0.157780473,331.660098,0.008798208,0.085950719,4.543880896,0.391838715,3.320179205,2.0,0.88,0.0,0.68,1.11,0.0,19.16333333,96.71,0.1,82.5,25.54545455,11.0,60.0,28.0,8.0,126.4875,115.0,40.39251483,560.0,445.0,91.39130435
2024-06-03 14:00:00,2.65,1153.0,103584.0,3.111090482,4000.0,1262.0,2315.0,20.0,1.3,236.0,1.35,7.0,1.3,11.08,87.57,0.4,3.4,305.009,0.95,11.27,87.25,0.43,6.7,18.916333333,1.05,11.19,70.05,1.17,80.03333333,17.59,896.0456667,2.33,1.884937298,10.64,4.777777778,80.97777778,54.945,10.235,25.33,64.07,0.1155,2.035,0.22,0.0455,0.074,5.645,0.18,3.975157734,0.061950719,59.75916746,0.050804928,4.062557396,0.041950719,0.157780473,331.660098,0.008798208,0.085950719,4.543880896,0.391838715,3.320179205,2.0,0.88,0.0,0.68,1.11,0.0,19.16333333,96.71,0.1,82.5,25.54545455,11.0,60.0,28.0,8.0,126.7525,117.0,41.12128146,562.0,445.0,92.82051282
2024-06-03 15:00:00,2.65,1148.0,100006.0,3.223704871,4000.0,1216.0,2320.0,54.0,1.29,228.0,1.36,7.0,1.3,11.08,87.57,0.4,3.4,305.009,0.95,11.27,87.25,0.43,6.7,18.916333333,1.05,11.19,70.05,1.17,80.03333333,17.59,896.0456667,2.33,1.884937298,10.64,4.777777778,80.97777778,54.945,10.235,25.33,64.07,0.1155,2.035,0.22,0.0455,0.074,5.645,0.18,3.975157734,0.061950719,59.75916746,0.050804928,4.062557396,0.041950719,0.157780473,331.660098,0.008798208,0.085950719,4.543880896,0.391838715,3.320179205,2.0,0.88,0.0,0.68,1.11,0.0,19.16333333,96.71,0.1,82.5,25.54545455,11.0,60.0,28.0,8.0,125.6925,109.0,41.12695815,554.0,445.0,89.17431193
2024-06-03 16:00:00,2.66,1149.0,102163.0,3.169224878,3997.0,1251.0,2324.0,467.0,1.3,233.0,1.36,7.0,1.3,11.34,87.31,0.39,3.7,305.009,0.96,11.42,87.11,0.44,7.4,18.916333333,1.03,10.92,70.25,1.21,80.03333333,17.62,896.0456667,2.295,1.867764377,10.795,4.777777778,80.97777778,54.7,10.9,25.33,64.07,0.111,2.135,0.215,0.0435,0.075,5.78,0.18,4.253251817,0.063923838,60.74356171,0.039800448,4.014709721,0.037982079,0.085896957,331.660098,0.008399104,0.081950719,4.119509044,0.322780473,2.799775993,2.0,1.28,0.0,0.56,1.24,0.0,19.16333333,95.1,0.1,82.5,25.54545455,11.0,60.0,28.0,8.0,125.295,106.0,41.6856492,551.0,445.0,87.35849057
2024-06-03 17:00:00,2.67,1147.0,108138.0,3.009595342,4000.0,1314.0,2309.0,871.0,1.3,245.0,1.37,6.0,1.3,11.34,87.31,0.39,3.7,305.009,0.96,11.42,87.11,0.44,7.4,18.916333333,1.03,10.92,70.25,1.21,80.03333333,17.62,896.0456667,2.295,1.867764377,10.795,4.777777778,80.97777778,54.7,10.9,25.33,64.07,0.111,2.135,0.215,0.0435,0.075,5.78,0.18,4.253251817,0.063923838,60.74356171,0.039800448,4.014709721,0.037982079,0.085896957,331.660098,0.008399104,0.081950719,4.119509044,0.322780473,2.799775993,2.0,1.28,0.0,0.56,1.24,0.0,19.16333333,95.1,0.1,82.5,25.54545455,11.0,60.0,28.0,8.0,125.1625,105.0,40.42896679,550.0,445.0,86.76190476
2024-06-03 18:00:00,2.66,1148.0,109070.0,3.0042236,4000.0,1331.0,2302.0,1466.0,1.3,248.0,1.36,7.0,1.3,11.34,87.31,0.39,3.7,305.009,0.96,11.42,87.11,0.44,7.4,18.916333333,1.03,10.92,70.25,1.21,80.03333333,17.62,896.0456667,2.295,1.867764377,10.795,4.777777778,80.97777778,54.7,10.9,25.33,64.07,0.111,2.135,0.215,0.0435,0.075,5.78,0.18,4.253251817,0.063923838,60.74356171,0.039800448,4.014709721,0.037982079,0.085896957,331.660098,0.008399104,0.081950719,4.119509044,0.322780473,2.799775993,2.0,1.28,0.0,0.56,1.24,0.0,19.16333333,95.1,0.1,82.5,25.54545455,11.0,60.0,28.0,8.0,124.5,100.0,40.83389984,545.0,445.0,85.5
2024-06-03 19:00:00,2.65,1149.0,108881.0,2.988348987,4000.0,1365.0,2318.0,856.0,1.3,250.0,1.35,7.0,1.3,11.34,87.31,0.39,3.7,305.009,0.96,11.42,87.11,0.44,7.4,18.916333333,1.03,10.92,70.25,1.21,80.03333333,17.62,896.0456667,2.295,1.867764377,10.795,4.777777778,80.97777778,54.7,10.9,25.33,64.07,0.111,2.135,0.215,0.0435,0.075,5.78,0.18,4.253251817,0.063923838,60.74356171,0.039800448,4.014709721,0.037982079,0.085896957,331.660098,0.008399104,0.081950719,4.119509044,0.322780473,2.799775993,2.0,1.28,0.0,0.56,1.24,0.0,19.16333333,95.1,0.1,82.5,25.54545455,11.0,60.0,28.0,8.0,124.6325,101.0,40.4964376,546.0,445.0,98.61386139
2024-06-03 20:00:00,2.64,1147.0,109623.0,2.953662091,3999.0,1366.0,2326.0,456.0,1.3,251.0,1.34,7.0,1.3,11.34,87.31,0.39,3.7,305.009,0.96,11.42,87.11,0.44,7.4,18.916333333,1.03,10.92,70.25,1.21,80.03333333,17.62,896.0456667,2.295,1.867764377,10.795,4.777777778,80.97777778,54.7,10.9,25.33,64.07,0.111,2.135,0.215,0.0435,0.075,5.78,0.18,4.253251817,0.063923838,60.74356171,0.039800448,4.014709721,0.037982079,0.085896957,331.660098,0.008399104,0.081950719,4.119509044,0.322780473,2.799775993,2.0,1.28,0.0,0.56,1.24,0.0,19.16333333,95.1,0.1,82.5,25.54545455,11.0,60.0,28.0,8.0,125.825,110.0,39.9817435,555.0,445.0,87.54545455
2024-06-03 21:00:00,2.68,1148.0,110019.0,2.934481001,3999.0,1321.0,2330.0,201.0,1.29,249.0,1.39,7.0,1.3,11.34,87.31,0.39,3.7,305.009,0.96,11.42,87.11,0.44,7.4,18.916333333,1.03,10.92,70.25,1.21,80.03333333,17.62,896.0456667,2.295,1.867764377,10.795,4.777777778,80.97777778,54.7,10.9,25.33,64.07,0.111,2.135,0.215,0.0435,0.075,5.78,0.18,4.253251817,0.063923838,60.74356171,0.039800448,4.014709721,0.037982079,0.085896957,331.660098,0.008399104,0.081950719,4.119509044,0.322780473,2.799775993,2.0,1.28,0.0,0.56,1.24,0.0,19.16333333,95.1,0.1,82.5,25.54545455,11.0,60.0,28.0,8.0,125.825,110.0,39.99093176,555.0,445.0,87.45454545
2024-06-03 22:00:00,2.65,1149.0,111087.0,2.927446501,4000.0,1358.0,2317.0,825.0,1.29,253.0,1.36,8.0,1.3,11.34,87.31,0.39,3.7,305.009,0.96,11.42,87.11,0.44,7.4,18.916333333,1.03,10.92,70.25,1.21,80.03333333,17.62,896.0456667,2.295,1.867764377,10.795,4.777777778,80.97777778,54.7,10.9,25.33,64.07,0.111,2.135,0.215,0.0435,0.075,5.78,0.18,4.253251817,0.063923838,60.74356171,0.039800448,4.014709721,0.037982079,0.085896957,331.660098,0.008399104,0.081950719,4.119509044,0.322780473,2.799775993,2.0,1.28,0.0,0.56,1.24,0.0,19.16333333,95.1,0.1,82.5,25.54545455,11.0,60.0,28.0,8.0,126.09,112.0,39.90439335,557.0,445.0,86.16071429
2024-06-03 23:00:00,2.64,1147.0,111259.0,2.905891343,3999.0,1315.0,2337.0,329.0,1.29,254.0,1.35,7.0,1.3,11.37,87.25,0.4,3.6,304.1326667,0.98,11.52,86.99,0.44,6.0,19.061333333,1.05,11.04,70.12,1.16,79.41,17.68,891.1713333,2.395,1.820364157,10.385,4.977777778,80.77777778,55.045,10.93,25.56142857,64.07,0.11,2.045,0.205,0.043,0.078,5.705,0.18,4.323345834,0.044168229,59.58346236,0.020632244,4.432191713,0.050140191,0.126672917,321.6720276,0.009201402,0.079744397,4.932962764,0.373650013,2.540981337,2.0,1.24,0.0,0.57,1.24,0.0,16.42333333,95.92,0.1,82.5,25.54545455,11.0,60.0,28.0,8.0,125.825,110.0,40.16036655,555.0,445.0,85.0
2024-06-04 00:00:00,2.74,1120.0,109735.0,2.591205464,3501.0,1275.0,2178.0,720.0,1.3,226.0,1.44,7.0,1.3,10.52,88.15,0.37,3.3,285.0313333,0.96,10.75,87.76,0.46,6.2,18.990000003,1.03,10.72,70.4,0.94,91.77333333,17.94,958.289,2.495,1.759970472,10.675,5.0,78.33333333,54.25,9.64,32.72,71.2,0.0995,2.08,0.275,0.0435,0.071,6.065,0.19,5.058305613,0.092264668,59.31729298,0.02720764,4.506821432,0.094717602,0.103776276,288.0942841,0.028094133,0.122378725,4.425331767,0.39660574,2.173588011,2.0,0.7,0.0,0.69,1.18,0.0,11.61666667,96.45,0.1,82.5,25.54545455,11.0,60.0,28.0,8.0,119.3425,129.0,43.82022472,538.0,409.0,84.72868217
2024-06-04 01:00:00,2.74,1152.0,115907.0,2.431200807,3498.0,1358.0,2270.0,0.0,1.32,247.0,1.42,7.0,1.3,10.52,88.15,0.37,3.3,285.0313333,0.96,10.75,87.76,0.46,6.2,18.990000003,1.03,10.72,70.4,0.94,91.77333333,17.94,958.289,2.495,1.759970472,10.675,5.0,78.33333333,54.25,9.64,32.72,71.2,0.0995,2.08,0.275,0.0435,0.071,6.065,0.19,5.058305613,0.092264668,59.31729298,0.02720764,4.506821432,0.094717602,0.103776276,288.0942841,0.028094133,0.122378725,4.425331767,0.39660574,2.173588011,2.0,0.7,0.0,0.69,1.18,0.0,11.61666667,96.45,0.1,82.5,25.54545455,11.0,60.0,28.0,8.0,120.975,130.0,44.53125,545.0,415.0,89.15384615
2024-06-04 02:00:00,2.73,1145.0,105568.0,2.691448278,3500.0,1237.0,2248.0,655.0,1.3,227.0,1.43,7.0,1.3,10.52,88.15,0.37,3.3,285.0313333,0.96,10.75,87.76,0.46,6.2,18.990000003,1.03,10.72,70.4,0.94,91.77333333,17.94,958.289,2.495,1.759970472,10.675,5.0,78.33333333,54.25,9.64,32.72,71.2,0.0995,2.08,0.275,0.0435,0.071,6.065,0.19,5.058305613,0.092264668,59.31729298,0.02720764,4.506821432,0.094717602,0.103776276,288.0942841,0.028094133,0.122378725,4.425331767,0.39660574,2.173588011,2.0,0.7,0.0,0.69,1.18,0.0,11.61666667,96.45,0.1,82.5,25.54545455,11.0,60.0,28.0,8.0,120.0475,123.0,44.13369714,538.0,415.0,86.17886179
2024-06-04 03:00:00,2.75,1140.0,106326.0,2.688569679,3499.0,1237.0,2223.0,1198.0,1.31,226.0,1.44,7.0,1.3,10.52,88.15,0.37,3.3,285.0313333,0.96,10.75,87.76,0.46,6.2,18.990000003,1.03,10.72,70.4,0.94,91.77333333,17.94,958.289,2.495,1.759970472,10.675,5.0,78.33333333,54.25,9.64,32.72,71.2,0.0995,2.08,0.275,0.0435,0.071,6.065,0.19,5.058305613,0.092264668,59.31729298,0.02720764,4.506821432,0.094717602,0.103776276,288.0942841,0.028094133,0.122378725,4.425331767,0.39660574,2.173588011,2.0,0.7,0.0,0.69,1.18,0.0,11.61666667,96.45,0.1,82.5,25.54545455,11.0,60.0,28.0,8.0,119.65,120.0,43.64917064,535.0,415.0,83.33333333
2024-06-04 04:00:00,2.71,1145.0,106749.0,2.665068749,3501.0,1286.0,2221.0,746.0,1.33,229.0,1.38,8.0,1.3,10.52,88.15,0.37,3.3,285.0313333,0.96,10.75,87.76,0.46,6.2,18.990000003,1.03,10.72,70.4,0.94,91.77333333,17.94,958.289,2.495,1.759970472,10.675,5.0,78.33333333,54.25,9.64,32.72,71.2,0.0995,2.08,0.275,0.0435,0.071,6.065,0.19,5.058305613,0.092264668,59.31729298,0.02720764,4.506821432,0.094717602,0.103776276,288.0942841,0.028094133,0.122378725,4.425331767,0.39660574,2.173588011,2.0,0.7,0.0,0.69,1.18,0.0,11.61666667,96.45,0.1,82.5,25.54545455,11.0,60.0,28.0,8.0,119.65,120.0,43.12514299,535.0,415.0,90.08333333
2024-06-04 05:00:00,2.69,1158.0,106215.0,2.653664207,3499.0,1307.0,2246.0,0.0,1.34,234.0,1.35,8.0,1.3,10.52,88.15,0.37,3.3,285.0313333,0.96,10.75,87.76,0.46,6.2,18.990000003,1.03,10.72,70.4,0.94,91.77333333,17.94,958.289,2.495,1.759970472,10.675,5.0,78.33333333,54.25,9.64,32.72,71.2,0.0995,2.08,0.275,0.0435,0.071,6.065,0.19,5.058305613,0.092264668,59.31729298,0.02720764,4.506821432,0.094717602,0.103776276,288.0942841,0.028094133,0.122378725,4.425331767,0.39660574,2.173588011,2.0,0.7,0.0,0.69,1.18,0.0,11.61666667,96.45,0.1,82.5,25.54545455,11.0,60.0,28.0,8.0,120.71000000000001,128.0,43.78390597,543.0,415.0,96.5625
2024-06-04 06:00:00,2.7,1161.0,105449.0,2.672928729,3499.0,1293.0,2236.0,0.0,1.34,232.0,1.36,7.0,1.3,10.52,88.15,0.37,3.3,285.0313333,0.96,10.75,87.76,0.46,6.2,18.990000003,1.03,10.72,70.4,0.94,91.77333333,17.94,958.289,2.495,1.759970472,10.675,5.0,78.33333333,54.25,9.64,32.72,71.2,0.0995,2.08,0.275,0.0435,0.071,6.065,0.19,5.058305613,0.092264668,59.31729298,0.02720764,4.506821432,0.094717602,0.103776276,288.0942841,0.028094133,0.122378725,4.425331767,0.39660574,2.173588011,2.0,0.7,0.0,0.69,1.18,0.0,11.61666667,96.45,0.1,82.5,25.54545455,11.0,60.0,28.0,8.0,121.1075,131.0,43.11512415,546.0,415.0,98.47328244
2024-06-04 07:00:00,2.68,1166.0,105183.0,2.679684093,3499.0,1309.0,2246.0,0.0,1.34,234.0,1.34,8.0,1.3,10.52,88.15,0.37,3.3,285.0313333,0.96,10.75,87.76,0.46,6.2,18.990000003,1.03,10.72,70.4,0.94,91.77333333,17.94,958.289,2.495,1.759970472,10.675,5.0,78.33333333,54.25,9.64,32.72,71.2,0.0995,2.08,0.275,0.0435,0.071,6.065,0.19,5.058305613,0.092264668,59.31729298,0.02720764,4.506821432,0.094717602,0.103776276,288.0942841,0.028094133,0.122378725,4.425331767,0.39660574,2.173588011,2.0,0.7,0.0,0.69,1.18,0.0,11.61666667,96.45,0.1,82.5,25.54545455,11.0,60.0,28.0,8.0,120.975,130.0,43.06751246,545.0,415.0,96.15384615
2024-06-04 08:00:00,2.7,1169.0,105965.0,2.660680704,3500.0,1289.0,2225.0,0.0,1.33,235.0,1.37,8.0,1.3,10.42,88.22,0.39,4.0,285.0313333,0.97,10.71,87.82,0.43,5.9,18.990000003,1.04,10.87,70.39,0.92,91.77333333,17.82,958.289,2.42,1.826737335,10.96,5.0,78.33333333,54.15,9.94,32.72,71.2,0.098,2.17,0.3,0.044,0.0715,6.0,0.19,4.851705358,0.085094133,59.60521109,0.027452934,4.347197963,0.08,0.108493878,288.0942841,0.03320764,0.131492232,4.43722539,0.373964541,2.396234695,2.0,0.96,0.0,0.59,1.32,0.0,11.61666667,96.58,0.1,82.5,25.54545455,11.0,60.0,28.0,8.0,121.9025,137.0,43.76422394,552.0,415.0,98.90510949
