Repository: saikumar-voptimai/evonith_bf_webapp

# Evonith BF2 — Blast Furnace Intelligence Platform

Monitoring, modelling and optimisation of **Blast Furnace 2 (BF2)** at Evonith Steel: live telemetry from InfluxDB,
manual plant reports from Neon PostgreSQL, a two-zone energy model of the furnace, blend and fuel optimisers, a
conversational assistant (FurnaceMind) and a live digital twin evaluated every hour.

The platform has three deployable parts that share one Python service layer, plus the shared data library:

| Part | Path | What it is |
|---|---|---|
| **Streamlit app** (legacy) | `src/app.py`, `src/custom_pages/` | The original 11-page dashboard; still the home of the model pages. Served under `/legacy` in production |

File: src/assets/data/furnace_dataset_20260525_002530_771382.csv (part 51 of 209)
GO%,ORE_NA2O%,ORE_P%,ORE_TIO2%,ORE_AL2O3%,ORE_SIO2%,ORE_MNO%,ORE_CAO%,ORE_K2O%,ORE_CALC_MT,PELLET_PCT_SIO2,PELLET_PCT_AL2O3,PELLET_PCT_FE2O3,PELLET_PCT_MGO,PELLET_PCT_TIO2,PELLET_PCT_NA2O,TOTAL_PELLET_CALC_MT,PELLET_PCT_K2O,PELLET_PCT_TM,PELLET_PCT_LOI,PELLET_PCT_MNO,PELLET_PCT_CAO,PELLET_PCT_P,CHARGES/HRS.,STOCKRODLEVEL,CHEM_PCT_C,CHEM_PCT_CR,CHEM_PCT_FE,CHEM_PCT_MN,CHEM_PCT_P,CHEM_PCT_S,CHEM_PCT_SI,CHEM_PCT_TI,SLAG_BASICITY,SLAG_PCT_AL2O3,SLAG_PCT_CAO,SLAG_PCT_FEO,SLAG_PCT_K2O,SLAG_PCT_MGO,SLAG_PCT_MNO,SLAG_PCT_NA2O,SLAG_PCT_S,SLAG_PCT_SIO2,SLAG_PCT_TIO2,SLAG_T_BASICITY,HMT_GT_1480C,COKE_DISCHARGE_TIME,WEIGHTED_COKE_ANGLE,TOTAL_COKE_PORTIONS,NON_COKE_DISCHARGE_TIME,WEIGHTED_NON_COKE_ANGLE,TOTAL_NON_COKE_PORTIONS,TOTAL HEAT LOAD,FTG_UPTAKE_TEMP_A,FTG_UPTAKE_TEMP_B,FTG_UPTAKE_TEMP_C,FTG_UPTAKE_TEMP_D,FTG_UPTAKE_TEMP_AVG,HEARTH_TEMP_A,HEARTH_TEMP_B,HEARTH_TEMP_C,HEARTH_TEMP_D,HEARTH_TEMP_AVG,BOSH_TEMP_A,BOSH_TEMP_C,BOSH_TEMP_D,BELLY_TEMP_A,BELLY_TEMP_C,BELLY_TEMP_D,LOWER_STACK_TEMP_A,LOWER_STACK_TEMP_B,LOWER_STACK_TEMP_C,LOWER_STACK_TEMP_D,PCI_KG/THM,ACT. FUEL RATEKG/THM.,FURNACETOPGASANALYSISCO2ETACO,COKE RATE KG/THM,PRODUCTIONTONNESPERHR,HOT BLAST PRESSUREBAR,TOPPRESSUREBAR,DIFFERENTIAL PRESSURETOTALBAR,HOT BLAST TEMP.OC,OXYGENFLOWNM3/HR.,STEAMKGS/HR.,RAFTOC,PERMEABILITYKGS/HR.,TUYEREVELOCITYM/S,HOT BLAST VOLUMENM3/HR.,O2 ENRICHMENT %,BOTTOMBAR,FURNACE TOP GAS ANALYSISH2%,UNITCOST LAKHS/THM,BOSH_TEMP_B,FURNACE TOP GAS ANALYSISCO2%,FURNACE TOP GAS ANALYSISONLINE (ANALYZER)CO%
2025-12-07 12:00:00,0.9351042244947599,11.66838868395393,0.459192027,87.39650709155131,0.40765633674213975,4.574666666666666,0.405,1.025,0.49,87.41000000000001,11.565,1.0841666666666667,69.98,9.0,19.55,1.69,12.33952387,5.111111111,79.53444444,71.47844384964141,35.28,0.04800000000000001,5.63,2.1,9.12,2.53,0.027,0.15,54.72,10.67,0.062,1.895204263,0.14,16.8415,0.10000000000000002,95.58999999999999,1.38,0.69,1.26,0.0,0.0,0.10933333333333334,59.88024003975692,4.0300043841634965,3.894979996686924,0.04474899983434619,0.020539759960243088,0.07228875979458928,0.4563731572103899,4.163100783567143,5.171030580220935,0.10194579930425401,0.04769879980121542,0.019949799966869238,8.696833333333332,0.0,0.0,0.0,0.0,0.0,0.0,0.0,0.0,0.0,0.0,0.0,0.0,0.0,7.0,0.254488152,4.294845360824742,0.009754639175257733,94.66641030927835,0.12515463917525774,0.10954639175257733,0.03248453608247423,0.6857731958762887,0.07603092783505154,1.0396007963505154,19.49020618556701,35.853092783505154,0.3648453608247423,0.46030927835051544,7.4887628865979385,0.16,0.2,0.34484536082474226,34.48731958762887,1.0551546391752578,1.2567497452680412,1471.7525773195875,90.0,24.666666666666668,12.0,68.0,25.77777777777778,9.0,0.9618739379639862,178.9358333,167.05875,175.3394444,188.5638889,178.7632639,61.81727279277736,328.31927450990446,449.9256766926874,580.709732572272,356.5399270168673,58.71388888888906,92.59666666666669,92.86499999999987,79.51444444444469,49.72749999999978,55.81055555555532,47.239722222221936,46.54416666666676,38.03694444444444,40.26500000000003,162.99786722222237,530.0,43.57822866666662,300.0,86.84844444444423,2.827618583333337,1.3482126166666677,1.4793106500000006,1128.6058333333333,3998.296547,0.0,2149.8313583333315,1191.8021333333336,195.12846222222223,105714.0138888889,3.1349704916666656,1.227230319444444,3.2675620388888857,96.59721740694447,57.39277777777744,17.82928249999999,23.083623222222222
2025-12-07 13:00:00,0.9349173203215339,11.657828598166668,0.459192027,87.4072540815118,0.40737598048230095,4.520666666666666,0.405,1.025,0.49,87.41000000000001,11.565,1.0763333333333334,69.98,9.0,19.55,1.69,12.33952387,5.111111111,79.53444444,70.69040121761309,35.28,0.04800000000000001,5.63,2.1,9.12,2.53,0.027,0.15,54.72,10.67,0.06199999999999999,1.895204263,0.14,17.013,0.10000000000000002,95.58999999999999,1.38,0.69,1.26,0.0,0.0,0.10983333333333334,59.89302415411794,4.024912045276357,3.8939146538235057,0.04469573269117528,0.02052697584588207,0.07222270853705735,0.4554761385193917,4.157816682964588,5.164670483326329,0.10172207730293618,0.047634879229410336,0.01993914653823506,8.789333333333333,0.0,0.0,0.0,0.0,0.0,0.0,0.0,0.0,0.0,0.0,0.0,0.0,0.0,7.0,0.254488152,4.2917525773195875,0.009847422680412372,94.64961649484536,0.12824742268041237,0.1104742268041237,0.03217525773195876,0.7012371134020619,0.07664948453608247,1.0399959733608248,19.394329896907216,35.91494845360825,0.3617525773195876,0.46649484536082475,7.4640206185567015,0.16,0.2,0.34175257731958764,34.53371134020619,1.0582474226804124,1.2561352506288659,1466.8041237113403,90.0,24.666666666666668,12.0,68.0,25.77777777777778,9.0,0.9618739379639862,178.9358333,167.05875,175.3394444,188.5638889,178.7632639,61.81727279277736,328.31927450990446,449.9256766926874,580.709732572272,356.5399270168673,59.073055555555634,80.38444444444448,94.09166666666663,77.43861111111107,50.28972222222226,56.7641666666667,47.586944444444725,46.667777777777914,37.25805555555561,37.78305555555555,160.07392916666655,530.0,43.2848354722222,300.0,84.04155555555528,2.832830958333337,1.3483843944444451,1.48441671388889,1161.8208333333323,3998.296547,0.0,2223.1706749999985,1186.8639944444446,199.42170444444446,105611.76416666669,3.1240324055555555,1.2191220527777789,3.0976884083333323,96.20979561458331,57.69527777777804,17.764130083333338,23.273172277777782
2025-12-07 14:00:00,0.9349914404710865,11.662016386616392,0.459192027,87.4029921729125,0.40748716070662977,4.575833333333333,0.405,1.025,0.49,87.41000000000001,11.565,1.0936666666666668,69.98,9.0,19.55,1.69,12.33952387,5.111111111,79.53444444,71.47128939906199,35.28,0.04800000000000001,5.63,2.1,9.12,2.53,0.027,0.15,54.72,10.67,0.062,1.895204263,0.14,16.99566666666667,0.10000000000000002,95.58999999999999,1.38,0.69,1.26,0.0,0.0,0.10783333333333334,59.95013257704073,4.0021638568121105,3.8891556185799394,0.044457780928996965,0.02046986742295927,0.07192764835195624,0.45146903084430895,4.134211868156499,5.136259042922238,0.10072267990178725,0.04734933711479636,0.019891556185799394,8.793666666666667,0.0,0.0,0.0,0.0,0.0,0.0,0.0,0.0,0.0,0.0,0.0,0.0,0.0,7.0,0.254488152,4.281612903225806,0.010084516129032259,94.62968322580646,0.1316774193548387,0.11536129032258065,0.03233548387096774,0.7200645161290322,0.07918064516129032,1.0433925078516129,19.370193548387096,35.98858064516129,0.35832258064516126,0.4733548387096774,7.446645161290323,0.1616774193548387,0.2016774193548387,0.34167741935483875,34.49290322580645,1.0566451612903227,1.2592848433354837,1463.3290322580644,90.0,24.666666666666668,12.0,68.0,25.77777777777778,9.0,0.9618739379639862,178.9358333,167.05875,175.3394444,188.5638889,178.7632639,61.81727279277736,328.31927450990446,449.9256766926874,580.709732572272,356.5399270168673,59.178055555555694,98.2655555555555,96.4580555555555,77.37416666666665,51.20555555555539,58.8338888888889,47.678611111111294,46.424722222222265,36.98638888888904,36.23277777777774,149.51301337777733,534.5555555555555,44.02211636111113,300.0,86.82780555555534,2.772537233333332,1.322672469444445,1.4496840388888883,1135.2580555555555,3998.296547,0.0,2212.353766666665,1140.6534944444434,186.2407094444444,98788.6588888888,3.340287683333332,1.2052854113888896,3.0696051777777806,94.8104742725555,57.407499999999985,17.942009249999987,22.81177691666665
2025-12-07 15:00:00,0.9375337447575942,11.581153097634251,0.459192027,87.48131315760816,0.3821962971816514,4.5241999999999996,0.42000000000000004,1.03,0.49,87.51,11.46,1.1283999999999998,69.98,9.0,19.55,1.69,12.33952387,5.111111111,79.53444444,71.18520864535833,35.28,0.049,5.69,2.1,9.44,2.47,0.028000000000000004,0.15,54.760000000000005,10.63,0.061,1.8681898069999998,0.15,16.7954,0.1,97.08,0.74,0.51,1.1599999999999997,0.0,0.0,0.1092,59.58949489578147,4.358661791685768,3.6571904166767206,0.056885062500411275,0.01681787916660269,0.0668195437502879,0.3274414125027144,4.108150958354264,5.440916062528927,0.05792337500027419,0.07701277083328764,0.02461021666663011,8.4712,0.0,0.0,0.0,0.0,0.0,0.0,0.0,0.0,0.0,0.0,0.0,0.0,0.0,7.0,0.254488152,4.262258064516129,0.010510322580645161,94.60564451612903,0.1355483870967742,0.12542580645161291,0.03310967741935484,0.7432903225806452,0.08421290322580645,1.050713894432258,19.439870967741935,36.077612903225805,0.3544516129032258,0.48109677419354835,7.438903225806452,0.1655483870967742,0.2055483870967742,0.3455483870967742,34.33806451612903,1.0489032258064517,1.2673567041096774,1461.7806451612903,90.0,24.666666666666668,12.0,68.0,25.777777777777782,9.0,0.9618739379639862,178.9358333,167.05875,175.3394444,188.5638889,178.7632639,61.81727279277736,328.31927450990446,449.9256766926874,580.709732572272,356.5399270168673,58.79500000000017,84.67861111111114,90.91999999999994,81.09111111111125,51.2125000000001,60.056388888888826,47.26666666666679,46.55361111111118,36.5680555555555,36.991388888888864,165.679546944444,536.6527777777778,42.98542022222225,300.0,83.88319444444423,2.7648934999999977,1.3081844416666664,1.4569051638888884,1161.2411111111116,3998.296547,0.0,2218.239355555556,1174.6305999999995,197.01789555555553,102490.21919444448,3.2073205388888897,1.2320166944444448,2.8393936500000003,96.95253997013883,56.626666666666736,17.611497888888874,23.363546944444433
2025-12-07 16:00:00,0.9376031954455777,11.573235719204135,0.459192027,87.48916108535029,0.38157124098980005,4.509666666666667,0.42,1.03,0.49,87.51,11.46,1.1278333333333332,69.98,9.0,19.55,1.69,12.33952387,5.111111111,79.53444444,71.29781856768308,35.28,0.04900000000000001,5.69,2.1,9.44,2.47,0.028,0.15,54.76,10.63,0.061,1.868189807,0.15,16.726166666666668,0.10000000000000002,97.08,0.7399999999999999,0.51,1.16,0.0,0.0,0.11116666666666668,59.657355915614225,4.333669803764981,3.644036738823674,0.05634695749733212,0.016901584389303892,0.06644287024813249,0.32388991948239204,4.080767392642013,5.403069343979027,0.05756463833155476,0.0770725602780742,0.02465804822245937,8.628,0.0,0.0,0.0,0.0,0.0,0.0,0.0,0.0,0.0,0.0,0.0,0.0,0.0,7.0,0.254488152,4.242903225806452,0.010936129032258064,94.58160580645162,0.13941935483870968,0.13549032258064517,0.03388387096774194,0.7665161290322581,0.08924516129032257,1.0580352810129032,19.509548387096775,36.166645161290326,0.3505806451612903,0.4888387096774193,7.4311612903225805,0.16941935483870968,0.20941935483870966,0.3494193548387097,34.18322580645161,1.0411612903225806,1.2754285648838708,1460.2322580645161,90.0,24.666666666666668,12.0,68.0,25.77777777777778,9.0,0.9618739379639862,178.9358333,167.05875,175.3394444,188.5638889,178.7632639,61.81727279277736,328.31927450990446,449.9256766926874,580.709732572272,356.5399270168673,58.93388888888884,74.05888888888899,82.09944444444453,81.43333333333337,50.99222222222204,60.34777777777746,47.02861111111118,46.55111111111124,36.82305555555556,37.051111111111126,159.04603888888894,535.2194444444444,44.0744556944444,298.6222222222222,88.7999999999995,2.8132554916666663,1.348395852777777,1.4647956249999994,1153.1199999999992,3998.296547,0.0,2206.874077777776,1182.9573944444455,195.77373305555545,103739.43672222222,3.1695334416666654,1.2406256966666658,2.8044543944444422,95.72915570833334,56.15166666666657,18.16464175,23.04781530555556
2025-12-07 17:00:00,0.9375674003563856,11.577316359372027,0.459192027,87.4851162402716,0.38189339679252843,4.5482,0.42000000000000004,1.03,0.49,87.51,11.46,1.1012,69.98,9.0,19.55,1.69,12.33952387,5.111111111,79.53444444,71.36034811424224,35.28,0.049,5.69,2.1,9.44,2.47,0.028000000000000004,0.15,54.760000000000005,10.63,0.061,1.8681898069999998,0.15,16.702199999999998,0.1,97.08,0.74,0.51,1.16,0.0,0.0,0.11080000000000001,59.7451070567008,4.301352643435297,3.627027707071209,0.05565113347109492,0.017009823682274126,0.06595579342976644,0.3192974809092265,4.045357681084608,5.354129720800342,0.05710075564739662,0.07714987405876723,0.024719899247013784,8.8684,0.0,0.0,0.0,0.0,0.0,0.0,0.0,0.0,0.0,0.0,0.0,0.0,0.0,7.0,0.254488152,4.313666666666667,0.011,94.73666666666666,0.13433333333333333,0.11886666666666668,0.035133333333333336,0.5773333333333334,0.073,1.0437513132666667,19.367,35.970333333333336,0.37266666666666665,0.47866666666666663,7.407333333333333,0.18133333333333335,0.20433333333333334,0.333,34.466,1.1136666666666666,1.2586858865333332,1461.1333333333334,90.0,24.666666666666668,12.0,68.0,25.777777777777782,9.0,0.9618739379639862,178.9358333,167.05875,175.3394444,188.5638889,178.7632639,61.81727279277736,328.31927450990446,449.9256766926874,580.709732572272,356.5399270168673,59.014444444444386,70.44166666666648,75.46444444444441,81.016388888889,51.2363888888889,59.396666666666725,46.98083333333326,46.63972222222233,37.21833333333336,38.379722222222185,170.59089499999968,538.65,43.569919388888906,298.0,88.7999999999995,2.7856866916666636,1.3483608833333327,1.4372368972222214,1157.002222222223,3998.296547,0.0,2179.6524277777776,1209.602469444445,198.3719327777778,104190.5004722223,3.1585437611111096,1.2314806147222201,2.9046022777777756,97.10329358749996,56.007777777777804,17.779562500000026,23.025752861111087
2025-12-07 18:00:00,0.9375558075278546,11.57863794182457,0.459192027,87.48380625064758,0.3819977322493083,4.570571428571428,0.42,1.03,0.49,87.51,11.459999999999999,1.066857142857143,69.98,9.0,19.55,1.69,12.33952387,5.111111111,79.53444444,70.9918193127416,35.28,0.049,5.69,2.1,9.44,2.47,0.028,0.15,54.76,10.63,0.061,1.868189807,0.15,16.723,0.1,97.08,0.74,0.51,1.16,0.0,0.0,0.11014285714285714,59.51631353677336,4.385613164430603,3.671375349700317,0.05746535521501298,0.016727611410997982,0.06722574865050909,0.3312713444190857,4.137681409830661,5.481729983455913,0.05831023681000865,0.07694829386499856,0.024558635091998845,8.635428571428571,0.0,0.0,0.0,0.0,0.0,0.0,0.0,0.0,0.0,0.0,0.0,0.0,0.0,7.0,0.254488152,4.316,0.010799999999999999,94.8566,0.13,0.106,0.0346,0.482,0.064,1.0313116022,19.168,35.84,0.38,0.47,7.3919999999999995,0.188,0.202,0.316,34.752,1.182,1.2440203376,1463.4,90.0,24.666666666666668,12.0,68.0,25.77777777777778,9.0,0.9618739379639862,178.9358333,167.05875,175.3394444,188.5638889,178.7632639,61.81727279277736,328.31927450990446,449.9256766926874,580.709732572272,356.5399270168673,59.16861111111128,68.74333333333325,72.17361111111106,78.13888888888908,51.040555555555756,57.12444444444445,46.65972222222234,46.43305555555537,37.68583333333332,38.99416666666663,169.7121630555553,539.975,43.6980582222222,298.0,88.7999999999995,2.8150558555555567,1.3483506472222222,1.4667337555555564,1155.0186111111123,3998.296547,0.0,2181.234100000001,1188.4864,197.2516191666667,104385.17647222214,3.148269236111111,1.2353739833333324,2.902834033333335,96.98686160486108,55.95277777777762,18.028742777777776,23.228371277777764
2025-12-07 19:00:00,0.9375464568914142,11.579703914378777,0.459192027,87.48274962872982,0.38208188797727183,4.5648333333333335,0.42,1.03,0.49,87.51,11.46,1.0586666666666666,69.98,9.0,19.55,1.69,12.33952387,5.111111111,79.53444444,70.92979485280074,35.28,0.04900000000000001,5.69,2.1,9.44,2.47,0.028,0.15,54.76,10.63,0.061,1.868189807,0.15,16.755666666666666,0.09999999999999999,97.08,0.7399999999999999,0.51,1.16,0.0,0.0,0.09116666666666667,59.64938141290981,4.336606669078146,3.645582457409551,0.056410191439481616,0.01689174799830286,0.06648713400763713,0.32430726350057865,4.083985297698065,5.4075167979102075,0.057606794292987755,0.07706553428450204,0.024652427427601636,8.597166666666666,0.0,0.0,0.0,0.0,0.0,0.0,0.0,0.0,0.0,0.0,0.0,0.0,0.0,7.0,0.254488152,4.161714285714286,0.010228571428571429,94.8526,0.13,0.10885714285714286,0.030600000000000002,0.6305714285714286,0.07542857142857143,1.0293776856285715,18.933714285714284,35.925714285714285,0.3514285714285714,0.47,7.397714285714286,0.18228571428571427,0.2077142857142857,0.30457142857142855,34.90057142857143,1.2162857142857142,1.241344810742857,1467.4,90.0,24.666666666666668,12.0,68.0,25.77777777777778,9.0,0.9618739379639862,178.9358333,167.05875,175.3394444,188.5638889,178.7632639,61.81727279277736,328.31927450990446,449.9256766926874,580.709732572272,356.5399270168673,59.57305555555559,67.40055555555529,71.95638888888877,76.97972222222229,50.66333333333336,55.488055555555434,46.35833333333303,46.18972222222231,38.4961111111111,39.36972222222228,173.18258833333337,534.2944444444445,44.36399538888882,298.0,88.7999999999995,2.8339562027777783,1.348155313888889,1.4857830972222217,1135.5850000000012,3998.296547,0.0,2157.7903916666664,1185.7408083333344,195.3338669444443,105233.7030555556,3.118536102777778,1.2406032183333322,2.9246238444444437,97.44669295416668,56.01583333333316,18.152850361111128,22.763792777777766
2025-12-07 20:00:00,0.9375522894228402,11.579039005796202,0.459192027,87.48340870478096,0.38202939519443707,4.547833333333334,0.42,1.03,0.49,87.51,11.46,1.0641666666666667,69.98,9.0,19.55,1.69,12.33952387,5.111111111,79.53444444,70.68428894894481,35.28,0.04900000000000001,5.69,2.1,9.44,2.47,0.028,0.15,54.76,10.63,0.061,1.868189807,0.15,16.717166666666667,0.10000000000000002,97.08,0.7399999999999999,0.51,1.16,0.0,0.0,0.08600000000000001,59.573164773442336,4.364675880793924,3.6603557267336444,0.05701455245728545,0.016797736284422264,0.06691018672009981,0.328296046218084,4.11474055838186,5.450023522829078,0.0580097016381903,0.07699838306030161,0.024598706448241293,8.374666666666666,0.0,0.0,0.0,0.0,0.0,0.0,0.0,0.0,0.0,0.0,0.0,0.0,0.0,7.0,0.254488152,4.1,0.010342857142857143,94.89351428571429,0.13,0.10828571428571429,0.03242857142857143,0.6488571428571428,0.07657142857142857,1.024547012942857,18.867428571428572,35.89485714285714,0.35714285714285715,0.45628571428571424,7.393142857142857,0.18,0.20314285714285713,0.30342857142857144,35.035428571428575,1.2025714285714286,1.2355687403428572,1467.2857142857142,90.0,24.666666666666668,12.0,68.0,25.77777777777778,9.0,0.9618739379639862,178.9358333,167.05875,175.3394444,188.5638889,178.7632639,61.81727279277736,328.31927450990446,449.9256766926874,580.709732572272,356.5399270168673,59.808611111111,66.9549999999999,70.51749999999979,72.31444444444426,50.2991666666667,54.58027777777774,46.143055555555655,46.022499999999994,39.22027777777754,40.453888888888926,171.4805972222218,532.95,42.77740961111113,298.0,88.80499999999951,2.825038522222224,1.3481529305555553,1.476827655555555,1138.396944444445,3998.296547,0.0,2166.321936111111,1198.283105555555,197.45593472222225,106062.37611111108,3.0963188416666654,1.2288772555555556,2.9549816666666713,97.22117913194438,55.829722222222,17.500289500000004,23.4093365833333
2025-12-07 21:00:00,0.9375968127412588,11.573963347496486,0.459192027,87.48843983976225,0.38162868532866984,4.5183333333333335,0.42,1.03,0.49,87.51,11.46,1.0793333333333335,69.98,9.0,19.55,1.69,12.33952387,5.111111111,79.53444444,70.18894379338819,35.28,0.04900000000000001,5.69,2.1,9.44,2.47,0.028,0.15,54.76,10.63,0.061,1.868189807,0.15,16.7205,0.10000000000000002,97.08,0.7399999999999999,0.51,1.16,0.0,0.0,0.08749999999999998,59.70761511334887,4.3151602490045535,3.634294867897134,0.05594842641397365,0.016963578113381877,0.06616389848978155,0.32125961433222605,4.060486588622215,5.375039324449481,0.05729895094264909,0.07711684150955848,0.024693473207646782,8.567,0.0,0.0,0.0,0.0,0.0,0.0,0.0,0.0,0.0,0.0,0.0,0.0,0.0,7.0,0.254488152,4.1,0.010914285714285713,94.96437142857143,0.13,0.10542857142857143,0.038142857142857145,0.5802857142857143,0.07085714285714287,1.0177851695142857,18.91314285714286,35.78628571428572,0.38571428571428573,0.43342857142857144,7.381714285714286,0.18,0.19171428571428573,0.30914285714285716,35.161142857142856,1.1568571428571428,1.2277256409142858,1464.4285714285713,90.0,24.666666666666668,12.0,68.0,25.77777777777778,9.0,0.9618739379639862,178.9358333,167.05875,175.3394444,188.5638889,178.7632639,61.81727279277736,328.31927450990446,449.9256766926874,580.709732572272,356.5399270168673,59.55944444444451,65.31083333333318,70.43666666666658,71.13305555555544,49.843888888888834,54.02527777777773,45.81916666666664,45.7269444444445,39.84944444444431,45.132777777777704,163.33878361111096,536.2916666666666,43.808671805555505,298.0,89.15999999999987,2.8039358916666672,1.3480450666666677,1.455691702777777,1145.1213888888897,3998.296547,0.0,2193.522797222222,1226.2575722222223,200.99463055555557,106806.45,3.0694313888888898,1.2061968941666665,2.8170171083333337,96.1423888284722,55.54194444444458,18.15907127777777,23.291738888888872
2025-12-07 22:00:00,0.9375996581526262,11.573638970600621,0.459192027,87.48876137124675,0.3816030766263649,4.5264999999999995,0.42,1.03,0.49,87.51,11.46,0.984,69.98,9.0,19.55,1.69,12.33952387,5.111111111,79.53444444,70.22303458441286,35.28,0.04900000000000001,5.69,2.1,9.44,2.47,0.028,0.15,54.76,10.63,0.061,1.868189807,0.15,16.678166666666666,0.09999999999999999,97.08,0.7399999999999999,0.51,1.16,0.0,0.0,0.08616666666666667,59.672669055519044,4.328030250918974,3.64106855311525,0.05622553171835112,0.01692047284381205,0.06635787220284578,0.3230885093411174,4.0745881696672015,5.394529064190696,0.057483687812234084,0.07708605203129432,0.024668841625035454,8.484,0.0,0.0,0.0,0.0,0.0,0.0,0.0,0.0,0.0,0.0,0.0,0.0,0.0,7.0,0.254488152,4.177379310344827,0.011,94.88601379310344,0.13,0.10922068965517241,0.03688965517241379,0.5770344827586207,0.07246206896551724,1.0321206753310344,18.955172413793104,36.03027586206897,0.42165517241379313,0.41944827586206895,7.337793103448275,0.17296551724137932,0.18296551724137933,0.31,34.91620689655172,1.1464827586206896,1.2422803458275862,1465.0551724137931,90.0,24.666666666666668,12.0,68.0,25.77777777777778,9.0,0.9618739379639862,178.9358333,167.05875,175.3394444,188.5638889,178.7632639,61.81727279277736,328.31927450990446,449.9256766926874,580.709732572272,356.5399270168673,58.533611111110865,63.98583333333317,67.46222222222227,69.0180555555555,49.753333333333494,53.42361111111089,45.554722222222274,45.560555555555624,40.794166666666634,48.46833333333334,174.11087861111156,535.5666666666667,43.65035186111108,298.0,89.15999999999987,2.839273038888891,1.342777055555557,1.496312877777778,1144.682222222222,3998.296547,0.0,2165.8394444444407,1197.1145694444442,199.96846861111095,107466.1402777777,3.0565082000000006,1.2355122463888886,2.9100276611111124,97.56969141597229,55.07805555555557,17.82773908333334,23.014612416666658
2025-12-07 23:00:00,0.9309810044446388,11.495759389632093,0.459192027,87.57325960592327,0.3560126637035741,4.480571428571428,0.42,1.03,0.49,87.51,11.459999999999999,1.077142857142857,69.98,9.0,19.55,1.69,12.33952387,5.111111111,79.53444444,70.05246481718983,35.28,0.048,5.79,2.14,9.38,2.4199999999999995,0.029,0.15,54.44,10.88,0.06,1.8791019,0.15,16.711142857142857,0.1,97.08000000000001,0.74,0.51,1.16,0.0,0.0,0.08528571428571428,59.3908446743549,4.431821080281631,3.6956953054113852,0.05846026249410212,0.016572848056473004,0.06792218374587149,0.337837732461074,4.1883111358109755,5.551705128751849,0.05897350832940142,0.07683774861176643,0.024470198889413146,8.011571428571429,0.0,0.0,0.0,0.0,0.0,0.0,0.0,0.0,0.0,0.0,0.0,0.0,0.0,7.0,0.254488152,4.2684137931034485,0.011,94.78132413793102,0.13,0.11418620689655173,0.03440689655172414,0.5853103448275861,0.07535862068965517,1.0501792427793104,18.99655172413793,36.33648275862069,0.4588965517241379,0.4070344827586207,7.288137931034482,0.1646896551724138,0.1746896551724138,0.31,34.605862068965514,1.1423448275862067,1.2607876044482758,1466.296551724138,90.0,24.666666666666668,12.0,68.0,25.77777777777778,9.0,0.9618739379639862,178.9358333,167.05875,175.3394444,188.5638889,178.7632639,61.81727279277736,328.31927450990446,449.9256766926874,580.709732572272,356.5399270168673,57.92277777777773,65.01694444444472,65.72611111111117,67.69833333333317,49.47027777777765,52.548333333333154,45.1419444444445,45.11666666666678,41.551944444444416,49.94194444444441,169.0858461111116,535.0,42.74757594444445,298.0,91.4715555555555,2.8287358166666654,1.3480534777777782,1.4807628500000003,1147.527222222222,3998.296547,0.0,2168.9532916666653,1203.5919749999994,199.98824083333346,106882.52888888892,3.072802002777778,1.2388815555555552,2.9155253749999965,96.9038746097223,54.728611111111405,17.682919472222206,23.684100277777755
2025-12-08 00:00:00,0.9320036188264226,11.508712505134687,0.459192027,87.5592838760389,0.355330920782385,4.5008,0.42000000000000004,1.03,0.49,87.51,11.46,1.0353999999999999,69.98,9.0,19.55,1.69,12.33952387,5.088888889,79.51111111,65.04,32.62,0.048,5.79,2.14,9.38,2.42,0.029000000000000005,0.15,54.44,10.88,0.06,1.8791018999999998,0.15,16.703200000000002,0.1,97.08000000000001,0.74,0.51,1.16,0.0,0.0,0.083,59.26108421478807,4.47960951384897,3.7208471125520903,0.05948920005894912,0.01641279110194125,0.06864244004126438,0.3446287203890642,4.240672625222078,5.6240737374794225,0.05965946670596609,0.07672342221567233,0.024378737772537858,7.7490000000000006,0.0,0.0,0.0,0.0,0.0,0.0,0.0,0.0,0.0,0.0,0.0,0.0,0.0,7.0,0.254488152,4.322363636363637,0.011,94.722,0.13,0.11676363636363637,0.03276363636363636,0.5876363636363636,0.07747272727272728,1.056898610418182,19.02,36.453272727272726,0.47763636363636364,0.3905454545454546,7.2718181818181815,0.16,0.16763636363636364,0.31,34.491454545454545,1.14,1.2677283595636364,1467.709090909091,90.0,24.666666666666668,12.0,68.0,25.777777777777782,9.0,0.9618739379639862,178.9358333,167.05875,175.3394444,188.5638889,178.7632639,61.81727279277736,328.31927450990446,449.9256766926874,580.709732572272,356.5399270168673,56.89805555555557,63.71833333333343,63.280277777777975,67.75555555555525,49.056111111111086,51.85861111111114,44.63666666666669,44.897777777777556,41.7422222222222,48.5405555555556,165.50598166666697,535.7611111111111,43.35606133333337,298.0,94.27844444444462,2.777854055555555,1.348182494444445,1.4299916527777776,1149.5991666666678,3998.296547,0.0,2168.924605555555,1256.1795666666671,204.01941805555555,107400.37500000004,3.056905086111109,1.191301684166667,2.944147033333333,96.42954257083338,54.496666666666584,18.065828500000016,23.603202194444435
2025-12-08 01:00:00,0.9321910127403878,11.511086161378246,0.459192027,87.55672282588135,0.355205991506408,4.488,0.42,1.03,0.49,87.51,11.459999999999999,1.0567142857142857,69.98,9.0,19.55,1.69,12.33952387,5.088888889,79.51111111,65.04,32.62,0.048,5.79,2.14,9.38,2.4199999999999995,0.029,0.15,54.44,10.88,0.06,1.8791019,0.15,16.675571428571427,0.1,97.08000000000001,0.74,0.51,1.16,0.0,0.0,0.08628571428571429,59.44321710495912,4.412533260023866,3.6855438210651923,0.058044974498121515,0.01663744841140332,0.06763148214868507,0.335096831687602,4.167177591126629,5.522496539701214,0.058696649665414345,0.07688389172243094,0.024507113377944756,8.062285714285714,0.0,0.0,0.0,0.0,0.0,0.0,0.0,0.0,0.0,0.0,0.0,0.0,0.0,7.0,0.254488152,4.327818181818182,0.011,94.722,0.13,0.11621818181818182,0.03221818181818182,0.5821818181818181,0.07856363636363636,1.0487897936909092,19.02,36.32236363636364,0.47218181818181815,0.36872727272727274,7.299090909090909,0.16,0.16218181818181818,0.31,34.633272727272725,1.14,1.2595436870181818,1469.3454545454545,90.0,24.666666666666668,12.0,68.0,25.77777777777778,9.0,0.9618739379639862,178.9358333,167.05875,175.3394444,188.5638889,178.7632639,61.81727279277736,328.31927450990446,449.9256766926874,580.709732572272,356.5399270168673,55.66388888888878,61.47444444444448,66.0116666666666,67.55444444444448,48.86194444444425,51.638611111111196,44.38527777777762,44.555277777777796,42.78972222222228,50.79361111111084,174.6566058333335,538.375,42.57730197222217,298.0,91.08811111111109,2.748951033333331,1.3481632138888888,1.4009710277777776,1150.7138888888899,3998.296547,0.0,2158.8167416666656,1275.7257166666666,205.21774333333326,107010.20444444445,3.062859533333334,1.1592905144444452,2.990459422222223,97.64200027291669,54.42222222222209,17.64805166666665,23.800781694444417
2025-12-08 02:00:00,0.9319656706282903,11.508231827958346,0.459192027,87.55980250141336,0.3553562195811398,4.4325,0.42,1.03,0.49,87.51,11.46,1.0498333333333332,69.98,9.0,19.55,1.69,12.33952387,5.088888889,79.51111111,65.04,32.62,0.04800000000000001,5.79,2.14,9.38,2.42,0.029,0.15,54.44,10.88,0.06,1.8791019,0.15,16.652166666666666,0.10000000000000002,97.08,0.7399999999999999,0.51,1.16,0.0,0.0,0.08733333333333333,59.29346766743377,4.467683273138928,3.714570143757331,0.05923241497189081,0.016452735448816983,0.06846269048032357,0.34293393881447937,4.227605117458444,5.6060131863563205,0.05948827664792721,0.07675195389201214,0.024401563113609706,7.759666666666667,0.0,0.0,0.0,0.0,0.0,0.0,0.0,0.0,0.0,0.0,0.0,0.0,0.0,7.0,0.254488152,4.333,0.011,94.74,0.133,0.1163,0.0317,0.5589999999999999,0.076,1.0463568267999999,18.921,36.339,0.449,0.357,7.313,0.16,0.163,0.304,34.729,1.1549999999999998,1.2569305152,1467.6,90.0,24.666666666666668,12.0,68.0,25.77777777777778,9.0,0.9618739379639862,178.9358333,167.05875,175.3394444,188.5638889,178.7632639,61.81727279277736,328.31927450990446,449.9256766926874,580.709732572272,356.5399270168673,54.38916666666687,59.76805555555534,68.57111111111092,66.6305555555558,48.70805555555581,51.72111111111135,44.1858333333336,44.551944444444636,43.736111111111164,51.116944444444464,167.8317911111112,538.3805555555556,43.65865108333332,298.0,93.39022222222229,2.7818929638888896,1.348312716666667,1.433764063888889,1152.3758333333346,3998.296547,0.0,2166.07673888889,1239.7241277777769,202.37996361111118,106381.46000000002,3.081995747222221,1.1860812661111113,2.948149738888886,96.73771232222224,54.106944444444565,18.212697944444404,23.50561847222223
2025-12-08 03:00:00,0.931864115712414,11.506945465690578,0.459192027,87.56119041859701,0.35542392285839064,4.445142857142857,0.42,1.03,0.49,87.51,11.459999999999999,1.048,69.98,9.0,19.55,1.69,12.33952387,5.088888889,79.51111111,65.04,32.62,0.048,5.79,2.14,9.38,2.4199999999999995,0.029,0.15,54.44,10.88,0.06,1.8791019,0.15,16.639142857142858,0.1,97.08000000000001,0.7400000000000001,0.51,1.16,0.0,0.0,0.08785714285714286,59.77751205008529,4.289418469660219,3.6207465629790625,0.055394177576416195,0.01704979459922415,0.06577592430349134,0.3176015720043469,4.032281481110958,5.33605715620794,0.0569294517176108,0.07717842471373153,0.024742739770985227,8.651428571428571,0.0,0.0,0.0,0.0,0.0,0.0,0.0,0.0,0.0,0.0,0.0,0.0,0.0,7.0,0.254488152,4.338,0.011,94.77,0.138,0.1168,0.0312,0.524,0.07100000000000001,1.0477077598,18.756,36.454,0.41400000000000003,0.352,7.3180000000000005,0.16,0.168,0.294,34.794,1.18,1.2580316772,1463.6,90.0,24.666666666666668,12.0,68.0,25.77777777777778,9.0,0.9618739379639862,178.9358333,167.05875,175.3394444,188.5638889,178.7632639,61.81727279277736,328.31927450990446,449.9256766926874,580.709732572272,356.5399270168673,53.47277777777764,59.08611111111099,66.45361111111116,67.29972222222213,48.53361111111115,52.08083333333343,44.01805555555553,44.34499999999995,41.088333333333274,45.062222222222225,171.01019711111124,538.6,43.375982833333325,298.0,92.94044444444457,2.7485451444444435,1.34801076111111,1.400577180555555,1154.3858333333328,3998.296547,0.0,2164.1671666666666,1272.2883166666654,204.9729836111113,106739.09888888881,3.0724145083333307,1.1734800000000007,2.928554227777778,97.15885111722224,53.954722222222266,18.009645555555554,23.503134888888876
2025-12-08 04:00:00,0.9318065156555879,11.506215864970782,0.459192027,87.56197761937364,0.3554623228962748,4.409666666666666,0.42,1.03,0.49,87.51,11.46,1.0603333333333333,69.98,9.0,19.55,1.69,12.33952387,5.088888889,79.51111111,65.04,32.62,0.04800000000000001,5.79,2.14,9.38,2.42,0.029,0.15,54.44,10.88,0.06,1.8791019,0.15,16.654833333333332,0.10000000000000002,97.08,0.7399999999999999,0.51,1.16,0.0,0.0,0.08683333333333333,59.657090483967345,4.333767557446389,3.644088188129679,0.05634906224166867,0.01690125698462932,0.06644434356916806,0.32390381079501324,4.080874500742695,5.40321737766403,0.05756604149444578,0.07707232641759237,0.024657861134073894,8.412666666666667,0.0,0.0,0.0,0.0,0.0,0.0,0.0,0.0,0.0,0.0,0.0,0.0,0.0,7.0,0.254488152,4.346260869565217,0.01068695652173913,94.80986086956521,0.1337391304347826,0.11261739130434784,0.032252173913043476,0.4880869565217391,0.06649565217391305,1.0456768508434782,18.711913043478262,36.459304347826084,0.4125217391304348,0.3531304347826087,7.2824347826086955,0.16,0.16686956521739132,0.29626086956521736,34.866956521739134,1.177478260869565,1.2545443657565218,1464.817391304348,90.0,24.666666666666668,12.0,68.0,25.77777777777778,9.0,0.9618739379639862,178.9358333,167.05875,175.3394444,188.5638889,178.7632639,61.81727279277736,328.31927450990446,449.9256766926874,580.709732572272,356.5399270168673,53.32138888888897,59.11694444444439,61.51333333333327,71.8900000000001,48.273055555555615,52.64111111111117,43.977777777777696,44.48694444444445,41.23916666666657,40.75527777777778,161.0379786111112,539.5555555555555,44.42046827777777,298.0,98.46044444444475,2.7701781694444443,1.3483501500000004,1.4218652555555564,1150.9497222222235,3998.296547,0.0,2160.0274361111115,1246.6910472222228,202.49785250000008,106285.00611111108,3.0867140527777766,1.1826653277777766,2.8464747249999998,95.83753216597223,53.82916666666654,18.621697305555546,23.297188888888886
2025-12-08 05:00:00,0.932886505364781,11.51989573462056,0.459192027,87.54721776001465,0.3547423297568127,4.625166666666666,0.42,1.03,0.49,87.51,11.46,1.0641666666666667,69.98,9.0,19.55,1.69,12.33952387,5.088888889,79.51111111,65.04,32.62,0.04800000000000001,5.79,2.14,9.38,2.42,0.029,0.15,54.44,10.88,0.06,1.8791019,0.15,16.661833333333334,0.10000000000000002,97.08,0.7399999999999999,0.51,1.16,0.0,0.0,0.0835,59.71667516156263,4.311823596887067,3.63253873520372,0.05587658462197035,0.01697475350324906,0.06611360923537925,0.32078545850500434,4.056830639651381,5.369986451745248,0.057251056414646916,0.07712482393089219,0.024699859144713746,8.395,0.0,0.0,0.0,0.0,0.0,0.0,0.0,0.0,0.0,0.0,0.0,0.0,0.0,7.0,0.254488152,4.356695652173913,0.010165217391304347,94.85629565217391,0.12330434782608696,0.10531304347826087,0.03433913043478261,0.45156521739130434,0.06232173913043478,1.0413913805826087,18.748434782608697,36.39147826086956,0.4333913043478261,0.35834782608695653,7.219826086956522,0.16,0.16165217391304348,0.30669565217391304,34.94521739130435,1.1566086956521737,1.2479980720173913,1469.513043478261,90.0,24.666666666666668,12.0,68.0,25.77777777777778,9.0,0.9618739379639862,178.9358333,167.05875,175.3394444,188.5638889,178.7632639,61.81727279277736,328.31927450990446,449.9256766926874,580.709732572272,356.5399270168673,53.3495867768595,57.00743801652893,57.780165289256175,72.82479338842978,47.81900826446295,52.91487603305784,43.64793388429749,44.26528925619835,41.82231404958674,43.16115702479338,180.19311983471087,540.0,43.324978677685976,298.0,90.57057851239672,2.729460727272726,1.3481800082644635,1.3811563661157031,1150.3561983471072,3998.296547,0.0,2147.4735785123967,1299.4191404958676,206.66321900826455,107265.76446280994,3.058784578512396,1.158579023140496,2.9809936446281,98.3755883780992,53.44876033057847,18.2361258677686,23.851368677685958
2025-12-08 06:00:00,0.9323345166106674,11.512903877068453,0.459192027,87.55476160632088,0.35511032225955513,4.559714285714286,0.42,1.03,0.49,87.51,11.459999999999999,1.070857142857143,69.98,9.0,19.55,1.69,12.33952387,5.088888889,79.51111111,65.04,32.62,0.048,5.79,2.14,9.38,2.4199999999999995,0.029,0.15,54.44,10.88,0.06,1.8791019,0.15,16.698,0.1,97.08000000000001,0.74,0.51,1.16,0.0,0.0,0.08471428571428571,59.77168715343192,4.291563673890271,3.6218756178369844,0.055440366184240274,0.01704260970467374,0.0658082563289682,0.3179064168159858,4.03463196804245,5.339305754958233,0.05696024412282685,0.07717329264619553,0.024738634116956423,8.372428571428571,0.0,0.0,0.0,0.0,0.0,0.0,0.0,0.0,0.0,0.0,0.0,0.0,0.0,7.0,0.254488152,4.371021505376344,0.010264516129032258,94.89035376344086,0.12,0.10630645161290322,0.036543010752688176,0.40693548387096773,0.058575268817204304,1.0366484062688173,18.674032258064518,36.317096774193544,0.4510215053763441,0.3622043010752688,7.197795698924732,0.17102150537634409,0.16220430107526881,0.30118279569892475,35.03392473118279,1.2161290322580645,1.2421033843548388,1469.4569892473119,90.0,24.666666666666668,12.0,68.0,25.77777777777778,9.0,0.9618739379639862,178.9358333,167.05875,175.3394444,188.5638889,178.7632639,61.81727279277736,328.31927450990446,449.9256766926874,580.709732572272,356.5399270168673,53.36657381615577,55.94707520891381,55.430640668523694,71.62618384401127,47.40362116991609,52.79108635097483,43.39693593314737,44.09916434540403,42.24038997214486,45.07715877437329,169.57021448468024,541.9359331476323,43.89186225626743,298.0,95.68000000000025,2.718996540389971,1.3484095125348183,1.3701758133704747,1155.5317548746511,3998.296547,0.0,2153.7229498607244,1307.1396880222844,207.98228105849603,107396.50222841225,3.0521440250696386,1.1373936674094718,2.9015220501392784,96.96805341922013,52.85264623955417,18.435686406685242,23.568167771587746
2025-12-08 07:00:00,0.9386148713839663,11.489001090976494,0.459192027,87.57238403763954,0.3720221979783001,4.5625,0.42,1.02,0.49,87.61,11.37,1.0810000000000002,69.98,9.0,19.55,1.69,12.33952387,5.088888889,79.51111111,65.04,32.62,0.04800000000000001,5.599999999999999,2.12,9.46,2.36,0.026,0.15,54.5,11.17,0.058,1.9946428569999999,0.14,16.778833333333335,0.10000000000000002,97.23,0.62,0.5,0.98,0.0,0.0,0.0805,59.76641011110513,4.322755428726564,4.025991455878349,0.08279227483030134,0.016350729796361613,0.06335751156665739,0.1964927020363839,3.8145142396415763,5.442776076459379,0.06675364898180806,0.11350729796361614,0.02390918476242188,8.473333333333334,0.0,0.0,0.0,0.0,0.0,0.0,0.0,0.0,0.0,0.0,0.0,0.0,0.0,7.0,0.254488152,4.387150537634409,0.010651612903225806,94.91867634408602,0.12,0.11114516129032258,0.03880107526881721,0.35854838709677417,0.05502688172043011,1.0316934178817203,18.548225806451615,36.23967741935484,0.4671505376344086,0.3654301075268817,7.194569892473119,0.1871505376344086,0.16543010752688173,0.2882795698924731,35.12747311827957,1.3129032258064515,1.236510660483871,1467.1989247311828,90.0,24.666666666666668,12.0,68.0,25.77777777777778,9.0,0.9618739379639862,178.9358333,167.05875,175.3394444,188.5638889,178.7632639,61.81727279277736,328.31927450990446,449.9256766926874,580.709732572272,356.5399270168673,53.55750000000013,57.92527777777782,54.32499999999993,70.12888888888867,47.26944444444447,52.0605555555556,43.436666666666525,44.01444444444441,39.983055555555616,43.593333333333334,173.49577872222264,546.7305555555556,43.53079758333332,298.0,93.48544444444433,2.7491399277777786,1.3482729388888879,1.4011378416666675,1168.7461111111108,3998.296547,0.0,2164.2612499999987,1268.596519444445,206.52514722222227,106410.51249999998,3.0850448916666653,1.160345840277778,2.9036056138888893,97.4881906806945,52.12694444444462,18.23107188888887,23.643904833333323
2025-12-08 08:00:00,0.9385945190614732,11.488608581899841,0.459192027,87.57279689903869,0.3720309204022258,4.5625,0.42,1.02,0.49,87.61,11.37,1.0621666666666667,69.98,9.0,19.55,1.69,12.33952387,5.088888889,79.51111111,65.04,32.62,0.04800000000000001,5.599999999999999,2.12,9.46,2.36,0.026,0.15,54.5,11.17,0.058,1.9946428569999999,0.14,16.748166666666666,0.10000000000000002,97.23,0.62,0.5,0.98,0.0,0.0,0.08116666666666666,59.73929436730068,4.3319102618438245,4.0316587335223675,0.08281407205200911,0.016376886462410926,0.06347739628605008,0.19623113537589074,3.8254782421605804,5.45864445386263,0.06688443231205464,0.11376886462410929,0.02393970087281275,8.620333333333333,0.0,0.0,0.0,0.0,0.0,0.0,0.0,0.0,0.0,0.0,0.0,0.0,0.0,7.0,0.254488152,4.403279569892473,0.011038709677419354,94.94699892473118,0.12,0.11598387096774193,0.04105913978494624,0.31016129032258066,0.05147849462365592,1.0267384294946236,18.42241935483871,36.16225806451613,0.4832795698924731,0.3686559139784946,7.191344086021505,0.20327956989247312,0.16865591397849464,0.2753763440860215,35.22102150537634,1.4096774193548387,1.2309179366129033,1464.9408602150538,90.0,24.666666666666668,12.0,68.0,25.77777777777778,9.0,0.9618739379639862,178.9358333,167.05875,175.3394444,188.5638889,178.7632639,61.81727279277736,328.31927450990446,449.9256766926874,580.709732572272,356.5399270168673,53.89416666666668,58.67055555555563,53.93666666666664,71.63861111111086,47.34777777777771,51.628333333333536,43.48944444444449,43.950833333333385,38.41999999999996,39.411944444444394,190.3015666666668,556.1611111111112,43.26332777777773,298.81944444444446,90.73288888888915,2.6797637722222256,1.3481034666666671,1.3317347499999996,1202.6827777777778,3998.296547,0.0,2153.634558333332,1305.3455666666678,210.50411555555573,104041.20413888883,3.159327066666667,1.120650816666665,3.1553015749999993,99.91981869444447,51.4355555555554,17.75916297222223,23.289472833333335
