Repository: saikumar-voptimai/evonith_bf_webapp

# Evonith BF2 — Blast Furnace Intelligence Platform

Monitoring, modelling and optimisation of **Blast Furnace 2 (BF2)** at Evonith Steel: live telemetry from InfluxDB,
manual plant reports from Neon PostgreSQL, a two-zone energy model of the furnace, blend and fuel optimisers, a
conversational assistant (FurnaceMind) and a live digital twin evaluated every hour.

The platform has three deployable parts that share one Python service layer, plus the shared data library:

| Part | Path | What it is |
|---|---|---|
| **Streamlit app** (legacy) | `src/app.py`, `src/custom_pages/` | The original 11-page dashboard; still the home of the model pages. Served under `/legacy` in production |

File: src/assets/data/V10_df_filtered.csv (part 52 of 166)
datetime,Hot Blast PressureBar,Hot Blast Temp.oC,Hot Blast VolumeNm3/Hr.,O2 Enrichment %,OxygenFlowNm3/Hr.,PermeabilityKgs/Hr.,RAFToC,SteamKgs/Hr.,TopPressureBar,TuyereVelocitym/s,Differential PressureTotalBar,Charges/Hrs.,StockRodLevel,COKE_ASH%,COKE_FC%,COKE_IM%,COKE_MOIST%,COKE_MT,COKE_VM%,NUTCOKE_ASH%,NUTCOKE_FC%,NUTCOKE_IM%,NUTCOKE_MOIST%,NUTCOKE_MT,NUTCOKE_VM%,PCI_2_%Ash,PCI_2_%FC,PCI_2_%IM,PCI_2_MT,PCI_2_%VM,Sinter_SP_MT,Sinter_SP_02_Al2O3%,Sinter_SP_02_Basicity,Sinter_SP_02_CaO%,Sinter_SP_02_Cold_Strength_AI,Sinter_SP_02_Cold_strength_TI,Sinter_SP_02_Fe(T)%,Sinter_SP_02_FeO%,Sinter_SP_02_Hot_strength_RDI,Sinter_SP_02_Hot_strength_RI,Sinter_SP_02_K2O%,Sinter_SP_02_MgO%,Sinter_SP_02_MnO%,Sinter_SP_02_Na2O%,Sinter_SP_02_P%,Sinter_SP_02_SiO2%,Sinter_SP_02_TiO2%,ORE_%Al2O3,ORE_%CaO,ORE_%Fe(T),ORE_%K2O,ORE_%LOI,ORE_%MgO,ORE_%MnO,ORE_MT,ORE_%Na2O,ORE_%P,ORE_%SiO2,ORE_%TiO2,ORE_%TM,Geomin Type,FLUX_Al2O3%,FLUX_CaO%,FLUX_Fe2O3%,FLUX_LOI%,FLUX_MgO%,FLUX_MT,FLUX_SiO2%,FLUX_TM%,COKE_DISCHARGE_TIME,WEIGHTED_COKE_ANGLE,TOTAL_COKE_PORTIONS,NON_COKE_DISCHARGE_TIME,WEIGHTED_NON_COKE_ANGLE,TOTAL_NON_COKE_PORTIONS,UnitCost Lakhs/Thm,ActualKg/Thm.,FurnaceTopGasAnalysisCO2ETACO,Act. Fuel RateKg/Thm.,Coke Rate Kg/Thm,ProductionTonnesPerHr
2024-06-04 09:00:00,2.67,1169.0,102754.0,2.743771521,3500.0,1254.0,2224.0,0.0,1.3,229.0,1.37,7.0,1.3,10.42,88.22,0.39,4.0,285.0313333,0.97,10.71,87.82,0.43,5.9,18.990000003,1.04,10.87,70.39,0.92,91.77333333,17.82,958.289,2.42,1.826737335,10.96,5.0,78.33333333,54.15,9.94,32.72,71.2,0.098,2.17,0.3,0.044,0.0715,6.0,0.19,4.851705358,0.085094133,59.60521109,0.027452934,4.347197963,0.08,0.108493878,288.0942841,0.03320764,0.131492232,4.43722539,0.373964541,2.396234695,2.0,0.96,0.0,0.59,1.32,0.0,11.61666667,96.58,0.1,82.5,25.54545455,11.0,60.0,28.0,8.0,121.1075,131.0,42.63403263,546.0,415.0,99.16030534
2024-06-04 10:00:00,2.7,1138.0,103191.0,2.731379396,3499.0,1245.0,2263.0,0.0,1.32,223.0,1.38,7.0,1.3,10.42,88.22,0.39,4.0,285.0313333,0.97,10.71,87.82,0.43,5.9,18.990000003,1.04,10.87,70.39,0.92,91.77333333,17.82,958.289,2.42,1.826737335,10.96,5.0,78.33333333,54.15,9.94,32.72,71.2,0.098,2.17,0.3,0.044,0.0715,6.0,0.19,4.851705358,0.085094133,59.60521109,0.027452934,4.347197963,0.08,0.108493878,288.0942841,0.03320764,0.131492232,4.43722539,0.373964541,2.396234695,2.0,0.96,0.0,0.59,1.32,0.0,11.61666667,96.58,0.1,82.5,25.54545455,11.0,60.0,28.0,8.0,119.43,124.0,44.14645522,536.0,412.0,90.40322581
2024-06-04 11:00:00,2.69,1136.0,111279.0,2.215219101,3051.0,1365.0,2270.0,258.0,1.33,241.0,1.36,7.0,1.3,10.42,88.22,0.39,4.0,285.0313333,0.97,10.71,87.82,0.43,5.9,18.990000003,1.04,10.87,70.39,0.92,91.77333333,17.82,958.289,2.42,1.826737335,10.96,5.0,78.33333333,54.15,9.94,32.72,71.2,0.098,2.17,0.3,0.044,0.0715,6.0,0.19,4.851705358,0.085094133,59.60521109,0.027452934,4.347197963,0.08,0.108493878,288.0942841,0.03320764,0.131492232,4.43722539,0.373964541,2.396234695,2.0,0.96,0.0,0.59,1.32,0.0,11.61666667,96.58,0.1,82.5,25.54545455,11.0,60.0,28.0,8.0,119.8275,127.0,42.89967934,539.0,412.0,89.4488189
2024-06-04 12:00:00,2.73,1134.0,114326.0,2.473448705,3500.0,1367.0,2266.0,269.0,1.33,245.0,1.4,7.0,1.3,10.42,88.22,0.39,4.0,285.0313333,0.97,10.71,87.82,0.43,5.9,18.990000003,1.04,10.87,70.39,0.92,91.77333333,17.82,958.289,2.42,1.826737335,10.96,5.0,78.33333333,54.15,9.94,32.72,71.2,0.098,2.17,0.3,0.044,0.0715,6.0,0.19,4.851705358,0.085094133,59.60521109,0.027452934,4.347197963,0.08,0.108493878,288.0942841,0.03320764,0.131492232,4.43722539,0.373964541,2.396234695,2.0,0.96,0.0,0.59,1.32,0.0,11.61666667,96.58,0.1,82.5,25.54545455,11.0,60.0,28.0,8.0,119.5625,125.0,43.75721209,537.0,412.0,86.4
2024-06-04 13:00:00,2.71,1135.0,114243.0,2.496157808,3498.0,1388.0,2239.0,1088.0,1.34,246.0,1.37,7.0,1.3,10.42,88.22,0.39,4.0,285.0313333,0.97,10.71,87.82,0.43,5.9,18.990000003,1.04,10.87,70.39,0.92,91.77333333,17.82,958.289,2.42,1.826737335,10.96,5.0,78.33333333,54.15,9.94,32.72,71.2,0.098,2.17,0.3,0.044,0.0715,6.0,0.19,4.851705358,0.085094133,59.60521109,0.027452934,4.347197963,0.08,0.108493878,288.0942841,0.03320764,0.131492232,4.43722539,0.373964541,2.396234695,2.0,0.96,0.0,0.59,1.32,0.0,11.61666667,96.58,0.1,82.5,25.54545455,11.0,60.0,28.0,8.0,119.16499999999999,122.0,44.29653431,534.0,412.0,85.6557377
2024-06-04 14:00:00,2.68,1148.0,115035.0,2.461924553,3499.0,1429.0,2266.0,436.0,1.34,252.0,1.34,7.0,1.3,10.42,88.22,0.39,4.0,285.0313333,0.97,10.71,87.82,0.43,5.9,18.990000003,1.04,10.87,70.39,0.92,91.77333333,17.82,958.289,2.42,1.826737335,10.96,5.0,78.33333333,54.15,9.94,32.72,71.2,0.098,2.17,0.3,0.044,0.0715,6.0,0.19,4.851705358,0.085094133,59.60521109,0.027452934,4.347197963,0.08,0.108493878,288.0942841,0.03320764,0.131492232,4.43722539,0.373964541,2.396234695,2.0,0.96,0.0,0.59,1.32,0.0,11.61666667,96.58,0.1,82.5,25.54545455,11.0,60.0,28.0,8.0,119.21000000000001,128.0,43.01453352,537.0,409.0,86.25
2024-06-04 15:00:00,2.69,1147.0,114912.0,2.473365988,3499.0,1416.0,2240.0,763.0,1.34,251.0,1.35,7.0,1.3,10.42,88.22,0.39,4.0,285.0313333,0.97,10.71,87.82,0.43,5.9,18.990000003,1.04,10.87,70.39,0.92,91.77333333,17.82,958.289,2.42,1.826737335,10.96,5.0,78.33333333,54.15,9.94,32.72,71.2,0.098,2.17,0.3,0.044,0.0715,6.0,0.19,4.851705358,0.085094133,59.60521109,0.027452934,4.347197963,0.08,0.108493878,288.0942841,0.03320764,0.131492232,4.43722539,0.373964541,2.396234695,2.0,0.96,0.0,0.59,1.32,0.0,11.61666667,96.58,0.1,82.5,25.54545455,11.0,60.0,28.0,8.0,119.3425,129.0,43.06098964,538.0,409.0,81.86046512
2024-06-04 16:00:00,2.72,1126.0,114729.0,2.480921443,3499.0,1385.0,2221.0,895.0,1.34,245.0,1.38,7.0,1.3,10.52,88.09,0.4,3.5,285.0313333,0.99,10.88,87.64,0.44,5.7,18.990000003,1.04,10.84,70.1,0.97,91.77333333,18.09,958.289,2.465,1.854734881,11.24,5.0,78.33333333,53.76,9.35,32.72,71.2,0.094,2.28,0.27,0.0435,0.075,6.06,0.195,4.597746302,0.106982271,60.01954119,0.021,4.211732785,0.082452934,0.052076403,288.0942841,0.025565893,0.116755255,4.386101284,0.403023215,1.89246939,2.0,0.64,0.0,0.5,1.23,0.0,11.61666667,96.76,0.2,82.5,25.54545455,11.0,60.0,28.0,8.0,119.21000000000001,128.0,42.35266604,537.0,409.0,84.375
2024-06-04 17:00:00,2.69,1107.0,114885.0,2.481701862,3500.0,1422.0,2197.0,1023.0,1.34,244.0,1.35,7.0,1.3,10.52,88.09,0.4,3.5,285.0313333,0.99,10.88,87.64,0.44,5.7,18.990000003,1.04,10.84,70.1,0.97,91.77333333,18.09,958.289,2.465,1.854734881,11.24,5.0,78.33333333,53.76,9.35,32.72,71.2,0.094,2.28,0.27,0.0435,0.075,6.06,0.195,4.597746302,0.106982271,60.01954119,0.021,4.211732785,0.082452934,0.052076403,288.0942841,0.025565893,0.116755255,4.386101284,0.403023215,1.89246939,2.0,0.64,0.0,0.5,1.23,0.0,11.61666667,96.76,0.2,82.5,25.54545455,11.0,60.0,28.0,8.0,119.475,130.0,42.48076475,539.0,409.0,86.23076923
2024-06-04 18:00:00,2.67,1129.0,116294.0,2.439553722,3500.0,1460.0,2235.0,577.0,1.34,253.0,1.33,7.0,1.3,10.52,88.09,0.4,3.5,285.0313333,0.99,10.88,87.64,0.44,5.7,18.990000003,1.04,10.84,70.1,0.97,91.77333333,18.09,958.289,2.465,1.854734881,11.24,5.0,78.33333333,53.76,9.35,32.72,71.2,0.094,2.28,0.27,0.0435,0.075,6.06,0.195,4.597746302,0.106982271,60.01954119,0.021,4.211732785,0.082452934,0.052076403,288.0942841,0.025565893,0.116755255,4.386101284,0.403023215,1.89246939,2.0,0.64,0.0,0.5,1.23,0.0,11.61666667,96.76,0.2,82.5,25.54545455,11.0,60.0,28.0,8.0,119.8725,133.0,43.26767092,542.0,409.0,86.09022556
2024-06-04 19:00:00,2.68,1129.0,118203.0,2.394939934,3498.0,1467.0,2240.0,434.0,1.34,255.0,1.34,8.0,1.3,10.52,88.09,0.4,3.5,285.0313333,0.99,10.88,87.64,0.44,5.7,18.990000003,1.04,10.84,70.1,0.97,91.77333333,18.09,958.289,2.465,1.854734881,11.24,5.0,78.33333333,53.76,9.35,32.72,71.2,0.094,2.28,0.27,0.0435,0.075,6.06,0.195,4.597746302,0.106982271,60.01954119,0.021,4.211732785,0.082452934,0.052076403,288.0942841,0.025565893,0.116755255,4.386101284,0.403023215,1.89246939,2.0,0.64,0.0,0.5,1.23,0.0,11.61666667,96.76,0.2,82.5,25.54545455,11.0,60.0,28.0,8.0,119.74000000000001,132.0,41.99164345,541.0,409.0,88.10606061
2024-06-04 20:00:00,2.72,1128.0,113564.0,2.482039789,3499.0,1343.0,2252.0,0.0,1.31,241.0,1.41,7.0,1.3,10.52,88.09,0.4,3.5,285.0313333,0.99,10.88,87.64,0.44,5.7,18.990000003,1.04,10.84,70.1,0.97,91.77333333,18.09,958.289,2.465,1.854734881,11.24,5.0,78.33333333,53.76,9.35,32.72,71.2,0.094,2.28,0.27,0.0435,0.075,6.06,0.195,4.597746302,0.106982271,60.01954119,0.021,4.211732785,0.082452934,0.052076403,288.0942841,0.025565893,0.116755255,4.386101284,0.403023215,1.89246939,2.0,0.64,0.0,0.5,1.23,0.0,11.61666667,96.76,0.2,82.5,25.54545455,11.0,60.0,28.0,8.0,120.005,134.0,43.48916762,543.0,409.0,85.59701493
2024-06-04 21:00:00,2.67,1150.0,113115.0,2.492597985,3500.0,1397.0,2274.0,0.0,1.32,249.0,1.35,7.0,1.3,10.52,88.09,0.4,3.5,285.0313333,0.99,10.88,87.64,0.44,5.7,18.990000003,1.04,10.84,70.1,0.97,91.77333333,18.09,958.289,2.465,1.854734881,11.24,5.0,78.33333333,53.76,9.35,32.72,71.2,0.094,2.28,0.27,0.0435,0.075,6.06,0.195,4.597746302,0.106982271,60.01954119,0.021,4.211732785,0.082452934,0.052076403,288.0942841,0.025565893,0.116755255,4.386101284,0.403023215,1.89246939,2.0,0.64,0.0,0.5,1.23,0.0,11.61666667,96.76,0.2,82.5,25.54545455,11.0,60.0,28.0,8.0,119.8725,133.0,43.70335821,542.0,409.0,85.41353383
2024-06-04 22:00:00,2.69,1142.0,106313.0,2.650462339,3498.0,1288.0,2268.0,0.0,1.31,232.0,1.38,7.0,1.3,10.52,88.09,0.4,3.5,285.0313333,0.99,10.88,87.64,0.44,5.7,18.990000003,1.04,10.84,70.1,0.97,91.77333333,18.09,958.289,2.465,1.854734881,11.24,5.0,78.33333333,53.76,9.35,32.72,71.2,0.094,2.28,0.27,0.0435,0.075,6.06,0.195,4.597746302,0.106982271,60.01954119,0.021,4.211732785,0.082452934,0.052076403,288.0942841,0.025565893,0.116755255,4.386101284,0.403023215,1.89246939,2.0,0.64,0.0,0.5,1.23,0.0,11.61666667,96.76,0.2,82.5,25.54545455,11.0,60.0,28.0,8.0,120.1375,135.0,43.26674501,544.0,409.0,91.25925926
2024-06-04 23:00:00,2.71,1130.0,115634.0,2.437633586,3499.0,1377.0,2261.0,0.0,1.31,248.0,1.4,7.0,1.3,10.48,88.15,0.39,3.6,283.7026667,0.98,10.8,87.73,0.44,7.0,19.554666663,1.03,10.89,70.21,0.94,94.91666667,17.96,966.204,2.515,1.861144572,11.325,5.044444444,77.84444444,53.7,9.28,31.52,71.2,0.102,2.205,0.285,0.043,0.0725,6.085,0.2,4.870815627,0.110621378,59.57590146,0.024312621,4.439456974,0.097708736,0.050621378,308.2866084,0.027708736,0.113768942,4.465399243,0.414776777,1.729126425,2.0,0.72,0.0,0.52,1.28,0.0,19.45666667,96.78,0.1,82.5,25.54545455,11.0,60.0,28.0,8.0,119.475,130.0,43.67735937,539.0,409.0,85.53846154
2024-06-05 00:00:00,2.62,1151.0,116437.0,2.421523682,3500.0,1466.0,2251.0,0.0,1.3,260.0,1.32,8.0,1.3,10.46,88.13,0.42,3.4,288.3573333,0.99,10.76,87.75,0.45,6.5,20.122666663,1.04,9.91,70.12,1.07,98.73333333,18.9,926.301,2.322,1.967871957,10.8885,4.765,79.64833333,54.57885,9.89,30.72,64.66,0.104,2.110325,0.43,0.0455,0.0725,5.533475,0.175,4.32,0.12,61.34,0.026,3.96,0.07,0.06,287.3866667,0.015,0.086,2.94,0.369,3.1,2.0,1.25,0.0,0.67,1.28,0.0,17.22666667,95.49,0.2,82.5,25.54545455,11.0,60.0,28.0,8.0,119.535,138.0,42.98265896,543.0,405.0,93.76811594
2024-06-05 01:00:00,2.69,1158.0,116516.0,2.419191781,3499.0,1388.0,2256.0,0.0,1.3,253.0,1.39,7.0,1.3,10.46,88.13,0.42,3.4,288.3573333,0.99,10.76,87.75,0.45,6.5,20.122666663,1.04,9.91,70.12,1.07,98.73333333,18.9,926.301,2.322,1.967871957,10.8885,4.765,79.64833333,54.57885,9.89,30.72,64.66,0.104,2.110325,0.43,0.0455,0.0725,5.533475,0.175,4.32,0.12,61.34,0.026,3.96,0.07,0.06,287.3866667,0.015,0.086,2.94,0.369,3.1,2.0,1.25,0.0,0.67,1.28,0.0,17.22666667,95.49,0.2,82.5,25.54545455,11.0,60.0,28.0,8.0,121.05,140.0,42.17061393,550.0,410.0,86.78571429
2024-06-05 02:00:00,2.66,1158.0,115996.0,2.430030589,3499.0,1423.0,2272.0,0.0,1.3,258.0,1.36,7.0,1.3,10.46,88.13,0.42,3.4,288.3573333,0.99,10.76,87.75,0.45,6.5,20.122666663,1.04,9.91,70.12,1.07,98.73333333,18.9,926.301,2.322,1.967871957,10.8885,4.765,79.64833333,54.57885,9.89,30.72,64.66,0.104,2.110325,0.43,0.0455,0.0725,5.533475,0.175,4.32,0.12,61.34,0.026,3.96,0.07,0.06,287.3866667,0.015,0.086,2.94,0.369,3.1,2.0,1.25,0.0,0.67,1.28,0.0,17.22666667,95.49,0.2,82.5,25.54545455,11.0,60.0,28.0,8.0,121.05,140.0,43.19472847,550.0,410.0,88.28571429
2024-06-05 03:00:00,2.67,1163.0,117899.0,2.390829755,3499.0,1413.0,2268.0,0.0,1.3,260.0,1.37,8.0,1.3,10.46,88.13,0.42,3.4,288.3573333,0.99,10.76,87.75,0.45,6.5,20.122666663,1.04,9.91,70.12,1.07,98.73333333,18.9,926.301,2.322,1.967871957,10.8885,4.765,79.64833333,54.57885,9.89,30.72,64.66,0.104,2.110325,0.43,0.0455,0.0725,5.533475,0.175,4.32,0.12,61.34,0.026,3.96,0.07,0.06,287.3866667,0.015,0.086,2.94,0.369,3.1,2.0,1.25,0.0,0.67,1.28,0.0,17.22666667,95.49,0.2,82.5,25.54545455,11.0,60.0,28.0,8.0,121.05,140.0,42.8182437,550.0,410.0,89.42857143
2024-06-05 04:00:00,2.63,1159.0,119110.0,2.367887527,3501.0,1466.0,2276.0,0.0,1.3,264.0,1.33,7.0,1.3,10.46,88.13,0.42,3.4,288.3573333,0.99,10.76,87.75,0.45,6.5,20.122666663,1.04,9.91,70.12,1.07,98.73333333,18.9,926.301,2.322,1.967871957,10.8885,4.765,79.64833333,54.57885,9.89,30.72,64.66,0.104,2.110325,0.43,0.0455,0.0725,5.533475,0.175,4.32,0.12,61.34,0.026,3.96,0.07,0.06,287.3866667,0.015,0.086,2.94,0.369,3.1,2.0,1.25,0.0,0.67,1.28,0.0,17.22666667,95.49,0.2,82.5,25.54545455,11.0,60.0,28.0,8.0,121.05,140.0,41.08157237,550.0,410.0,86.71428571
2024-06-05 05:00:00,2.66,1169.0,115578.0,2.43811739,3498.0,1455.0,2266.0,0.0,1.3,266.0,1.36,8.0,1.3,10.46,88.13,0.42,3.4,288.3573333,0.99,10.76,87.75,0.45,6.5,20.122666663,1.04,9.91,70.12,1.07,98.73333333,18.9,926.301,2.322,1.967871957,10.8885,4.765,79.64833333,54.57885,9.89,30.72,64.66,0.104,2.110325,0.43,0.0455,0.0725,5.533475,0.175,4.32,0.12,61.34,0.026,3.96,0.07,0.06,287.3866667,0.015,0.086,2.94,0.369,3.1,2.0,1.25,0.0,0.67,1.28,0.0,17.22666667,95.49,0.2,82.5,25.54545455,11.0,60.0,28.0,8.0,121.05,140.0,40.99307159,550.0,410.0,87.71428571
2024-06-05 06:00:00,2.61,1177.0,115085.0,2.449954903,3500.0,1468.0,2219.0,0.0,1.29,264.0,1.32,7.0,1.3,10.46,88.13,0.42,3.4,288.3573333,0.99,10.76,87.75,0.45,6.5,20.122666663,1.04,9.91,70.12,1.07,98.73333333,18.9,926.301,2.322,1.967871957,10.8885,4.765,79.64833333,54.57885,9.89,30.72,64.66,0.104,2.110325,0.43,0.0455,0.0725,5.533475,0.175,4.32,0.12,61.34,0.026,3.96,0.07,0.06,287.3866667,0.015,0.086,2.94,0.369,3.1,2.0,1.25,0.0,0.67,1.28,0.0,17.22666667,95.49,0.2,82.5,25.54545455,11.0,60.0,28.0,8.0,122.375,150.0,42.15225564,560.0,410.0,99.33333333
2024-06-05 07:00:00,2.67,1162.0,117146.0,2.405501698,3498.0,1402.0,2243.0,0.0,1.3,256.0,1.37,7.0,1.3,10.46,88.13,0.42,3.4,288.3573333,0.99,10.76,87.75,0.45,6.5,20.122666663,1.04,9.91,70.12,1.07,98.73333333,18.9,926.301,2.322,1.967871957,10.8885,4.765,79.64833333,54.57885,9.89,30.72,64.66,0.104,2.110325,0.43,0.0455,0.0725,5.533475,0.175,4.32,0.12,61.34,0.026,3.96,0.07,0.06,287.3866667,0.015,0.086,2.94,0.369,3.1,2.0,1.25,0.0,0.67,1.28,0.0,17.22666667,95.49,0.2,82.5,25.54545455,11.0,60.0,28.0,8.0,121.9775,147.0,42.39413295,557.0,410.0,90.88435374
2024-06-05 08:00:00,2.68,1147.0,117330.0,2.402417677,3499.0,1416.0,2255.0,0.0,1.3,257.0,1.38,7.0,1.3,10.41,88.2,0.4,3.7,288.3573333,0.99,10.695,87.84,0.435,6.8,20.122666663,1.03,10.35,69.96,0.98,98.73333333,18.71,926.301,2.346,1.879476684,10.3887,4.765,79.64833333,54.89165,10.03,30.72,64.66,0.1265,2.077775,0.445,0.049,0.076,5.5282,0.18,4.4,0.06,61.86,0.043,2.89,0.06,0.07,287.3866667,0.021,0.096,3.4,0.335,3.7,2.0,0.98,0.0,0.46,1.42,0.0,17.22666667,96.58,0.1,82.5,25.54545455,11.0,60.0,28.0,8.0,121.05,140.0,42.26344212,550.0,410.0,87.92857143
2024-06-05 09:00:00,2.67,1140.0,116934.0,2.421629442,3502.0,1423.0,2246.0,350.0,1.3,256.0,1.37,8.0,1.3,10.41,88.2,0.4,3.7,288.3573333,0.99,10.695,87.84,0.435,6.8,20.122666663,1.03,10.35,69.96,0.98,98.73333333,18.71,926.301,2.346,1.879476684,10.3887,4.765,79.64833333,54.89165,10.03,30.72,64.66,0.1265,2.077775,0.445,0.049,0.076,5.5282,0.18,4.4,0.06,61.86,0.043,2.89,0.06,0.07,287.3866667,0.021,0.096,3.4,0.335,3.7,2.0,0.98,0.0,0.46,1.42,0.0,17.22666667,96.58,0.1,82.5,25.54545455,11.0,60.0,28.0,8.0,120.52,136.0,42.96330701,546.0,410.0,86.17647059
2024-06-05 10:00:00,2.62,1145.0,117014.0,2.410277919,3501.0,1416.0,2283.0,0.0,1.25,260.0,1.37,7.0,1.3,10.41,88.2,0.4,3.7,288.3573333,0.99,10.695,87.84,0.435,6.8,20.122666663,1.03,10.35,69.96,0.98,98.73333333,18.71,926.301,2.346,1.879476684,10.3887,4.765,79.64833333,54.89165,10.03,30.72,64.66,0.1265,2.077775,0.445,0.049,0.076,5.5282,0.18,4.4,0.06,61.86,0.043,2.89,0.06,0.07,287.3866667,0.021,0.096,3.4,0.335,3.7,2.0,0.98,0.0,0.46,1.42,0.0,17.22666667,96.58,0.1,82.5,25.54545455,11.0,60.0,28.0,8.0,119.99000000000001,132.0,43.61111111,542.0,410.0,85.53030303
2024-06-05 11:00:00,2.68,1146.0,116818.0,2.412251988,3498.0,1393.0,2295.0,0.0,1.28,256.0,1.4,7.0,1.3,10.41,88.2,0.4,3.7,288.3573333,0.99,10.695,87.84,0.435,6.8,20.122666663,1.03,10.35,69.96,0.98,98.73333333,18.71,926.301,2.346,1.879476684,10.3887,4.765,79.64833333,54.89165,10.03,30.72,64.66,0.1265,2.077775,0.445,0.049,0.076,5.5282,0.18,4.4,0.06,61.86,0.043,2.89,0.06,0.07,287.3866667,0.021,0.096,3.4,0.335,3.7,2.0,0.98,0.0,0.46,1.42,0.0,17.22666667,96.58,0.1,82.5,25.54545455,11.0,60.0,28.0,8.0,119.725,130.0,44.28274428,540.0,410.0,85.38461538
2024-06-05 12:00:00,2.67,1150.0,117233.0,2.410490753,3499.0,1423.0,2283.0,238.0,1.3,258.0,1.37,7.0,1.3,10.41,88.2,0.4,3.7,288.3573333,0.99,10.695,87.84,0.435,6.8,20.122666663,1.03,10.35,69.96,0.98,98.73333333,18.71,926.301,2.346,1.879476684,10.3887,4.765,79.64833333,54.89165,10.03,30.72,64.66,0.1265,2.077775,0.445,0.049,0.076,5.5282,0.18,4.4,0.06,61.86,0.043,2.89,0.06,0.07,287.3866667,0.021,0.096,3.4,0.335,3.7,2.0,0.98,0.0,0.46,1.42,0.0,17.22666667,96.58,0.1,82.5,25.54545455,11.0,60.0,28.0,8.0,119.46000000000001,128.0,42.91548928,538.0,410.0,84.375
2024-06-05 13:00:00,2.67,1148.0,117667.0,2.405631147,3501.0,1432.0,2280.0,343.0,1.3,259.0,1.37,8.0,1.3,10.41,88.2,0.4,3.7,288.3573333,0.99,10.695,87.84,0.435,6.8,20.122666663,1.03,10.35,69.96,0.98,98.73333333,18.71,926.301,2.346,1.879476684,10.3887,4.765,79.64833333,54.89165,10.03,30.72,64.66,0.1265,2.077775,0.445,0.049,0.076,5.5282,0.18,4.4,0.06,61.86,0.043,2.89,0.06,0.07,287.3866667,0.021,0.096,3.4,0.335,3.7,2.0,0.98,0.0,0.46,1.42,0.0,17.22666667,96.58,0.1,82.5,25.54545455,11.0,60.0,28.0,8.0,118.4,120.0,44.19838524,530.0,410.0,88.83333333
2024-06-05 14:00:00,2.65,1149.0,117118.0,2.41745785,3501.0,1449.0,2268.0,363.0,1.3,259.0,1.35,7.0,1.3,10.41,88.2,0.4,3.7,288.3573333,0.99,10.695,87.84,0.435,6.8,20.122666663,1.03,10.35,69.96,0.98,98.73333333,18.71,926.301,2.346,1.879476684,10.3887,4.765,79.64833333,54.89165,10.03,30.72,64.66,0.1265,2.077775,0.445,0.049,0.076,5.5282,0.18,4.4,0.06,61.86,0.043,2.89,0.06,0.07,287.3866667,0.021,0.096,3.4,0.335,3.7,2.0,0.98,0.0,0.46,1.42,0.0,17.22666667,96.58,0.1,82.5,25.54545455,11.0,60.0,28.0,8.0,119.46000000000001,128.0,42.81120808,538.0,410.0,89.453125
2024-06-05 15:00:00,2.61,1174.0,115878.0,2.433198499,3500.0,1478.0,2253.0,0.0,1.3,264.0,1.31,8.0,1.3,10.41,88.2,0.4,3.7,288.3573333,0.99,10.695,87.84,0.435,6.8,20.122666663,1.03,10.35,69.96,0.98,98.73333333,18.71,926.301,2.346,1.879476684,10.3887,4.765,79.64833333,54.89165,10.03,30.72,64.66,0.1265,2.077775,0.445,0.049,0.076,5.5282,0.18,4.4,0.06,61.86,0.043,2.89,0.06,0.07,287.3866667,0.021,0.096,3.4,0.335,3.7,2.0,0.98,0.0,0.46,1.42,0.0,17.22666667,96.58,0.1,82.5,25.54545455,11.0,60.0,28.0,8.0,121.315,142.0,43.46733668,552.0,410.0,96.1971831
2024-06-05 16:00:00,2.62,1171.0,115265.0,2.444734233,3498.0,1455.0,2259.0,0.0,1.3,261.0,1.32,8.0,1.3,10.35,88.28,0.41,3.8,288.3573333,0.96,10.68,87.82,0.46,6.4,20.122666663,1.04,10.28,69.72,1.12,98.73333333,18.88,926.301,2.382,1.914530799,10.4601,4.765,79.64833333,54.7463,9.48,30.72,64.66,0.12,2.099475,0.465,0.0495,0.076,5.4649,0.18,4.15,0.04,61.94,0.03,3.23,0.03,0.07,287.3866667,0.012,0.071,3.44,0.299,2.6,2.0,0.97,0.0,0.75,1.34,0.0,17.22666667,95.89,0.1,82.5,25.54545455,11.0,60.0,28.0,8.0,119.8,140.0,43.61040755,545.0,405.0,92.28571429
2024-06-05 17:00:00,2.67,1158.0,115483.0,2.440121908,3498.0,1410.0,2250.0,0.0,1.3,256.0,1.37,7.0,1.3,10.35,88.28,0.41,3.8,288.3573333,0.96,10.68,87.82,0.46,6.4,20.122666663,1.04,10.28,69.72,1.12,98.73333333,18.88,926.301,2.382,1.914530799,10.4601,4.765,79.64833333,54.7463,9.48,30.72,64.66,0.12,2.099475,0.465,0.0495,0.076,5.4649,0.18,4.15,0.04,61.94,0.03,3.23,0.03,0.07,287.3866667,0.012,0.071,3.44,0.299,2.6,2.0,0.97,0.0,0.75,1.34,0.0,17.22666667,95.89,0.1,82.5,25.54545455,11.0,60.0,28.0,8.0,119.535,138.0,43.76989541,543.0,405.0,91.88405797
2024-06-05 18:00:00,2.68,1154.0,115659.0,2.437106988,3499.0,1401.0,2263.0,0.0,1.3,255.0,1.38,7.0,1.3,10.35,88.28,0.41,3.8,288.3573333,0.96,10.68,87.82,0.46,6.4,20.122666663,1.04,10.28,69.72,1.12,98.73333333,18.88,926.301,2.382,1.914530799,10.4601,4.765,79.64833333,54.7463,9.48,30.72,64.66,0.12,2.099475,0.465,0.0495,0.076,5.4649,0.18,4.15,0.04,61.94,0.03,3.23,0.03,0.07,287.3866667,0.012,0.071,3.44,0.299,2.6,2.0,0.97,0.0,0.75,1.34,0.0,17.22666667,95.89,0.1,82.5,25.54545455,11.0,60.0,28.0,8.0,119.8,140.0,44.23690205,545.0,405.0,91.71428571
2024-06-05 19:00:00,2.69,1154.0,115836.0,2.433385173,3499.0,1395.0,2257.0,0.0,1.3,255.0,1.39,7.0,1.3,10.35,88.28,0.41,3.8,288.3573333,0.96,10.68,87.82,0.46,6.4,20.122666663,1.04,10.28,69.72,1.12,98.73333333,18.88,926.301,2.382,1.914530799,10.4601,4.765,79.64833333,54.7463,9.48,30.72,64.66,0.12,2.099475,0.465,0.0495,0.076,5.4649,0.18,4.15,0.04,61.94,0.03,3.23,0.03,0.07,287.3866667,0.012,0.071,3.44,0.299,2.6,2.0,0.97,0.0,0.75,1.34,0.0,17.22666667,95.89,0.1,82.5,25.54545455,11.0,60.0,28.0,8.0,120.065,142.0,44.37815512,547.0,405.0,91.26760563
2024-06-05 20:00:00,2.68,1146.0,115757.0,2.435740443,3500.0,1401.0,2244.0,0.0,1.3,254.0,1.38,7.0,1.3,10.35,88.28,0.41,3.8,288.3573333,0.96,10.68,87.82,0.46,6.4,20.122666663,1.04,10.28,69.72,1.12,98.73333333,18.88,926.301,2.382,1.914530799,10.4601,4.765,79.64833333,54.7463,9.48,30.72,64.66,0.12,2.099475,0.465,0.0495,0.076,5.4649,0.18,4.15,0.04,61.94,0.03,3.23,0.03,0.07,287.3866667,0.012,0.071,3.44,0.299,2.6,2.0,0.97,0.0,0.75,1.34,0.0,17.22666667,95.89,0.1,82.5,25.54545455,11.0,60.0,28.0,8.0,119.8,140.0,44.07407407,545.0,405.0,87.71428571
2024-06-05 21:00:00,2.68,1147.0,115981.0,2.431038872,3500.0,1399.0,2272.0,0.0,1.3,254.0,1.38,7.0,1.3,10.35,88.28,0.41,3.8,288.3573333,0.96,10.68,87.82,0.46,6.4,20.122666663,1.04,10.28,69.72,1.12,98.73333333,18.88,926.301,2.382,1.914530799,10.4601,4.765,79.64833333,54.7463,9.48,30.72,64.66,0.12,2.099475,0.465,0.0495,0.076,5.4649,0.18,4.15,0.04,61.94,0.03,3.23,0.03,0.07,287.3866667,0.012,0.071,3.44,0.299,2.6,2.0,0.97,0.0,0.75,1.34,0.0,17.22666667,95.89,0.1,82.5,25.54545455,11.0,60.0,28.0,8.0,119.535,138.0,42.62560778,543.0,405.0,86.73913043
2024-06-05 22:00:00,2.67,1139.0,115922.0,2.432275471,3500.0,1412.0,2281.0,0.0,1.3,253.0,1.37,8.0,1.3,10.35,88.28,0.41,3.8,288.3573333,0.96,10.68,87.82,0.46,6.4,20.122666663,1.04,10.28,69.72,1.12,98.73333333,18.88,926.301,2.382,1.914530799,10.4601,4.765,79.64833333,54.7463,9.48,30.72,64.66,0.12,2.099475,0.465,0.0495,0.076,5.4649,0.18,4.15,0.04,61.94,0.03,3.23,0.03,0.07,287.3866667,0.012,0.071,3.44,0.299,2.6,2.0,0.97,0.0,0.75,1.34,0.0,17.22666667,95.89,0.1,82.5,25.54545455,11.0,60.0,28.0,8.0,119.1375,135.0,44.15111516,540.0,405.0,85.85185185
2024-06-05 23:00:00,2.61,1150.0,115988.0,2.43089224,3500.0,1470.0,2247.0,0.0,1.3,259.0,1.31,7.0,1.3,10.45,88.15,0.42,3.4,290.341,0.98,10.64,87.86,0.45,6.0,20.405000002999998,1.05,10.12,69.99,1.05,101.7533333,18.84,928.19,2.328,1.898668878,10.4346,4.866666667,79.51,54.9039,9.895,29.9025,64.66,0.121,2.0398,0.485,0.0485,0.0775,5.49655,0.175,4.34,0.09,61.43,0.027,3.56,0.05,0.04,282.1033333,0.013,0.07,3.59,0.269,2.4,2.0,1.38,0.0,0.8,1.76,0.0,14.44,95.1,0.2,82.5,25.54545455,11.0,60.0,28.0,8.0,119.535,138.0,43.33794375,543.0,405.0,93.47826087
2024-06-06 00:00:00,2.66,1124.0,116809.0,2.475054274,3550.0,1457.0,2187.0,1016.0,1.3,258.0,1.36,8.0,1.3,10.96,87.66,0.4,3.0,288.1903333,0.98,11.1,87.42,0.44,6.1,19.564999997,1.04,9.89,69.99,1.08,96.68333333,19.04,914.053,2.19,1.998102041,9.89,5.064444444,79.77555556,56.045,9.96,29.48461538,65.63,0.089,2.025,0.2,0.045,0.0635,4.95,0.175,3.77,0.13,62.96,0.037,3.24,0.04,0.06,65.54,0.025,0.085,2.23,0.188,2.6,2.0,0.56,0.0,0.56,1.31,0.0,15.7,96.25,0.1,82.5,25.54545455,11.0,60.0,28.0,8.0,119.725,130.0,41.76415536,540.0,410.0,87.07692308
2024-06-06 01:00:00,2.68,1145.0,116545.0,2.462328271,3549.0,1428.0,2243.0,350.0,1.3,257.0,1.38,7.0,1.3,10.96,87.66,0.4,3.0,288.1903333,0.98,11.1,87.42,0.44,6.1,19.564999997,1.04,9.89,69.99,1.08,96.68333333,19.04,914.053,2.19,1.998102041,9.89,5.064444444,79.77555556,56.045,9.96,29.48461538,65.63,0.089,2.025,0.2,0.045,0.0635,4.95,0.175,3.77,0.13,62.96,0.037,3.24,0.04,0.06,65.54,0.025,0.085,2.23,0.188,2.6,2.0,0.56,0.0,0.56,1.31,0.0,15.7,96.25,0.1,82.5,25.54545455,11.0,60.0,28.0,8.0,120.71000000000001,128.0,43.75708135,543.0,415.0,89.375
2024-06-06 02:00:00,2.63,1149.0,116455.0,2.456408767,3551.0,1476.0,2274.0,0.0,1.3,261.0,1.33,8.0,1.3,10.96,87.66,0.4,3.0,288.1903333,0.98,11.1,87.42,0.44,6.1,19.564999997,1.04,9.89,69.99,1.08,96.68333333,19.04,914.053,2.19,1.998102041,9.89,5.064444444,79.77555556,56.045,9.96,29.48461538,65.63,0.089,2.025,0.2,0.045,0.0635,4.95,0.175,3.77,0.13,62.96,0.037,3.24,0.04,0.06,65.54,0.025,0.085,2.23,0.188,2.6,2.0,0.56,0.0,0.56,1.31,0.0,15.7,96.25,0.1,82.5,25.54545455,11.0,60.0,28.0,8.0,120.975,130.0,42.92484766,545.0,415.0,91.07692308
2024-06-06 03:00:00,2.64,1148.0,115708.0,2.470866243,3549.0,1439.0,2263.0,0.0,1.3,256.0,1.34,7.0,1.3,10.96,87.66,0.4,3.0,288.1903333,0.98,11.1,87.42,0.44,6.1,19.564999997,1.04,9.89,69.99,1.08,96.68333333,19.04,914.053,2.19,1.998102041,9.89,5.064444444,79.77555556,56.045,9.96,29.48461538,65.63,0.089,2.025,0.2,0.045,0.0635,4.95,0.175,3.77,0.13,62.96,0.037,3.24,0.04,0.06,65.54,0.025,0.085,2.23,0.188,2.6,2.0,0.56,0.0,0.56,1.31,0.0,15.7,96.25,0.1,82.5,25.54545455,11.0,60.0,28.0,8.0,122.3,140.0,42.87007696,555.0,415.0,88.28571429
2024-06-06 04:00:00,2.61,1170.0,114891.0,2.488426472,3549.0,1442.0,2267.0,0.0,1.3,259.0,1.31,7.0,1.3,10.96,87.66,0.4,3.0,288.1903333,0.98,11.1,87.42,0.44,6.1,19.564999997,1.04,9.89,69.99,1.08,96.68333333,19.04,914.053,2.19,1.998102041,9.89,5.064444444,79.77555556,56.045,9.96,29.48461538,65.63,0.089,2.025,0.2,0.045,0.0635,4.95,0.175,3.77,0.13,62.96,0.037,3.24,0.04,0.06,65.54,0.025,0.085,2.23,0.188,2.6,2.0,0.56,0.0,0.56,1.31,0.0,15.7,96.25,0.1,82.5,25.54545455,11.0,60.0,28.0,8.0,122.3,140.0,41.81104181,555.0,415.0,91.57142857
2024-06-06 05:00:00,2.66,1145.0,115567.0,2.474575773,3550.0,1420.0,2256.0,0.0,1.3,253.0,1.36,7.0,1.3,10.96,87.66,0.4,3.0,288.1903333,0.98,11.1,87.42,0.44,6.1,19.564999997,1.04,9.89,69.99,1.08,96.68333333,19.04,914.053,2.19,1.998102041,9.89,5.064444444,79.77555556,56.045,9.96,29.48461538,65.63,0.089,2.025,0.2,0.045,0.0635,4.95,0.175,3.77,0.13,62.96,0.037,3.24,0.04,0.06,65.54,0.025,0.085,2.23,0.188,2.6,2.0,0.56,0.0,0.56,1.31,0.0,15.7,96.25,0.1,82.5,25.54545455,11.0,60.0,28.0,8.0,122.1675,139.0,41.43827594,554.0,415.0,87.62589928
2024-06-06 06:00:00,2.65,1145.0,116400.0,2.456185415,3549.0,1455.0,2273.0,0.0,1.3,259.0,1.35,7.0,1.3,10.96,87.66,0.4,3.0,288.1903333,0.98,11.1,87.42,0.44,6.1,19.564999997,1.04,9.89,69.99,1.08,96.68333333,19.04,914.053,2.19,1.998102041,9.89,5.064444444,79.77555556,56.045,9.96,29.48461538,65.63,0.089,2.025,0.2,0.045,0.0635,4.95,0.175,3.77,0.13,62.96,0.037,3.24,0.04,0.06,65.54,0.025,0.085,2.23,0.188,2.6,2.0,0.56,0.0,0.56,1.31,0.0,15.7,96.25,0.1,82.5,25.54545455,11.0,60.0,28.0,8.0,121.3725,133.0,41.53737659,548.0,415.0,87.21804511
2024-06-06 07:00:00,2.63,1146.0,116694.0,2.450690792,3550.0,1488.0,2278.0,0.0,1.3,263.0,1.33,7.0,1.3,10.96,87.66,0.4,3.0,288.1903333,0.98,11.1,87.42,0.44,6.1,19.564999997,1.04,9.89,69.99,1.08,96.68333333,19.04,914.053,2.19,1.998102041,9.89,5.064444444,79.77555556,56.045,9.96,29.48461538,65.63,0.089,2.025,0.2,0.045,0.0635,4.95,0.175,3.77,0.13,62.96,0.037,3.24,0.04,0.06,65.54,0.025,0.085,2.23,0.188,2.6,2.0,0.56,0.0,0.56,1.31,0.0,15.7,96.25,0.1,82.5,25.54545455,11.0,60.0,28.0,8.0,120.975,130.0,41.86046512,545.0,415.0,87.30769231
2024-06-06 08:00:00,2.67,1146.0,116875.0,2.457839009,3548.0,1416.0,2278.0,471.0,1.3,256.0,1.37,7.0,1.3,10.98,87.62,0.42,2.7,288.1903333,0.98,11.18,87.34,0.48,5.7,19.564999997,1.0,10.0,70.1,1.18,96.68333333,18.72,914.053,2.265,1.900786713,9.96,5.064444444,79.77555556,55.69,10.075,29.11692308,65.63,0.0935,1.92,0.205,0.047,0.065,5.24,0.17,4.16,0.07,62.68,0.03,3.31,0.04,0.04,65.54,0.044,0.068,2.21,0.271,2.9,2.0,1.06,0.0,0.74,1.34,0.0,15.7,96.21,0.1,82.5,25.54545455,11.0,60.0,28.0,8.0,120.3125,125.0,42.23602484,540.0,415.0,88.0
2024-06-06 09:00:00,2.6,1148.0,116667.0,2.466600512,3552.0,1488.0,2274.0,531.0,1.29,264.0,1.31,7.0,1.3,10.98,87.62,0.42,2.7,288.1903333,0.98,11.18,87.34,0.48,5.7,19.564999997,1.0,10.0,70.1,1.18,96.68333333,18.72,914.053,2.265,1.900786713,9.96,5.064444444,79.77555556,55.69,10.075,29.11692308,65.63,0.0935,1.92,0.205,0.047,0.065,5.24,0.17,4.16,0.07,62.68,0.03,3.31,0.04,0.04,65.54,0.044,0.068,2.21,0.271,2.9,2.0,1.06,0.0,0.74,1.34,0.0,15.7,96.21,0.1,82.5,25.54545455,11.0,60.0,28.0,8.0,120.3125,125.0,42.2267947,540.0,415.0,86.48
2024-06-06 10:00:00,2.57,1148.0,116907.0,2.444850944,3548.0,1513.0,2284.0,0.0,1.29,264.0,1.28,7.0,1.3,10.98,87.62,0.42,2.7,288.1903333,0.98,11.18,87.34,0.48,5.7,19.564999997,1.0,10.0,70.1,1.18,96.68333333,18.72,914.053,2.265,1.900786713,9.96,5.064444444,79.77555556,55.69,10.075,29.11692308,65.63,0.0935,1.92,0.205,0.047,0.065,5.24,0.17,4.16,0.07,62.68,0.03,3.31,0.04,0.04,65.54,0.044,0.068,2.21,0.271,2.9,2.0,1.06,0.0,0.74,1.34,0.0,15.7,96.21,0.1,82.5,25.54545455,11.0,60.0,28.0,8.0,120.3125,125.0,42.81164695,540.0,415.0,88.8
2024-06-06 11:00:00,2.58,1153.0,116703.0,2.450501906,3550.0,1506.0,2263.0,0.0,1.3,267.0,1.28,8.0,1.3,10.98,87.62,0.42,2.7,288.1903333,0.98,11.18,87.34,0.48,5.7,19.564999997,1.0,10.0,70.1,1.18,96.68333333,18.72,914.053,2.265,1.900786713,9.96,5.064444444,79.77555556,55.69,10.075,29.11692308,65.63,0.0935,1.92,0.205,0.047,0.065,5.24,0.17,4.16,0.07,62.68,0.03,3.31,0.04,0.04,65.54,0.044,0.068,2.21,0.271,2.9,2.0,1.06,0.0,0.74,1.34,0.0,15.7,96.21,0.1,82.5,25.54545455,11.0,60.0,28.0,8.0,120.71000000000001,128.0,40.8252651,543.0,415.0,94.140625
2024-06-06 12:00:00,2.6,1165.0,117324.0,2.436166304,3548.0,1487.0,2262.0,0.0,1.29,266.0,1.31,7.0,1.3,10.98,87.62,0.42,2.7,288.1903333,0.98,11.18,87.34,0.48,5.7,19.564999997,1.0,10.0,70.1,1.18,96.68333333,18.72,914.053,2.265,1.900786713,9.96,5.064444444,79.77555556,55.69,10.075,29.11692308,65.63,0.0935,1.92,0.205,0.047,0.065,5.24,0.17,4.16,0.07,62.68,0.03,3.31,0.04,0.04,65.54,0.044,0.068,2.21,0.271,2.9,2.0,1.06,0.0,0.74,1.34,0.0,15.7,96.21,0.1,82.5,25.54545455,11.0,60.0,28.0,8.0,121.05,140.0,41.38171668,550.0,410.0,93.64285714
2024-06-06 13:00:00,2.66,1148.0,116605.0,2.451869762,3549.0,1453.0,2278.0,0.0,1.3,261.0,1.36,7.0,1.3,10.98,87.62,0.42,2.7,288.1903333,0.98,11.18,87.34,0.48,5.7,19.564999997,1.0,10.0,70.1,1.18,96.68333333,18.72,914.053,2.265,1.900786713,9.96,5.064444444,79.77555556,55.69,10.075,29.11692308,65.63,0.0935,1.92,0.205,0.047,0.065,5.24,0.17,4.16,0.07,62.68,0.03,3.31,0.04,0.04,65.54,0.044,0.068,2.21,0.271,2.9,2.0,1.06,0.0,0.74,1.34,0.0,15.7,96.21,0.1,82.5,25.54545455,11.0,60.0,28.0,8.0,120.3875,135.0,42.48350613,545.0,410.0,87.48148148
2024-06-06 14:00:00,2.64,1148.0,116982.0,2.445349114,3551.0,1445.0,2289.0,0.0,1.27,263.0,1.37,8.0,1.3,10.98,87.62,0.42,2.7,288.1903333,0.98,11.18,87.34,0.48,5.7,19.564999997,1.0,10.0,70.1,1.18,96.68333333,18.72,914.053,2.265,1.900786713,9.96,5.064444444,79.77555556,55.69,10.075,29.11692308,65.63,0.0935,1.92,0.205,0.047,0.065,5.24,0.17,4.16,0.07,62.68,0.03,3.31,0.04,0.04,65.54,0.044,0.068,2.21,0.271,2.9,2.0,1.06,0.0,0.74,1.34,0.0,15.7,96.21,0.1,82.5,25.54545455,11.0,60.0,28.0,8.0,119.5925,129.0,42.43958573,539.0,410.0,92.01550388
2024-06-06 15:00:00,2.58,1155.0,116986.0,2.444577335,3550.0,1500.0,2265.0,0.0,1.28,265.0,1.3,7.0,1.3,10.98,87.62,0.42,2.7,288.1903333,0.98,11.18,87.34,0.48,5.7,19.564999997,1.0,10.0,70.1,1.18,96.68333333,18.72,914.053,2.265,1.900786713,9.96,5.064444444,79.77555556,55.69,10.075,29.11692308,65.63,0.0935,1.92,0.205,0.047,0.065,5.24,0.17,4.16,0.07,62.68,0.03,3.31,0.04,0.04,65.54,0.044,0.068,2.21,0.271,2.9,2.0,1.06,0.0,0.74,1.34,0.0,15.7,96.21,0.1,82.5,25.54545455,11.0,60.0,28.0,8.0,120.3875,135.0,43.03016453,545.0,410.0,95.25925926
2024-06-06 16:00:00,2.63,1159.0,116759.0,2.44794817,3548.0,1463.0,2259.0,0.0,1.3,262.0,1.33,8.0,1.3,11.02,87.62,0.4,2.9,288.1903333,0.96,11.2,87.33,0.45,6.1,19.564999997,1.02,9.98,69.76,1.02,96.68333333,19.24,914.053,2.22,2.022668262,9.82,5.064444444,79.77555556,56.13,9.68,29.30076923,65.63,0.094,1.895,0.2,0.047,0.067,4.855,0.19,3.53,0.28,62.54,0.028,3.42,0.08,0.05,65.54,0.046,0.07,2.75,0.221,3.2,2.0,0.5,0.0,0.63,1.32,0.0,15.7,96.2,0.1,82.5,25.54545455,11.0,60.0,28.0,8.0,120.785,138.0,43.01199262,548.0,410.0,93.91304348
2024-06-06 17:00:00,2.63,1175.0,116081.0,2.462931288,3549.0,1453.0,2261.0,0.0,1.3,263.0,1.33,7.0,1.3,11.02,87.62,0.4,2.9,288.1903333,0.96,11.2,87.33,0.45,6.1,19.564999997,1.02,9.98,69.76,1.02,96.68333333,19.24,914.053,2.22,2.022668262,9.82,5.064444444,79.77555556,56.13,9.68,29.30076923,65.63,0.094,1.895,0.2,0.047,0.067,4.855,0.19,3.53,0.28,62.54,0.028,3.42,0.08,0.05,65.54,0.046,0.07,2.75,0.221,3.2,2.0,0.5,0.0,0.63,1.32,0.0,15.7,96.2,0.1,82.5,25.54545455,11.0,60.0,28.0,8.0,121.315,142.0,43.19431714,552.0,410.0,94.71830986
2024-06-06 18:00:00,2.66,1152.0,116274.0,2.459537935,3550.0,1401.0,2276.0,0.0,1.3,255.0,1.36,7.0,1.3,11.02,87.62,0.4,2.9,288.1903333,0.96,11.2,87.33,0.45,6.1,19.564999997,1.02,9.98,69.76,1.02,96.68333333,19.24,914.053,2.22,2.022668262,9.82,5.064444444,79.77555556,56.13,9.68,29.30076923,65.63,0.094,1.895,0.2,0.047,0.067,4.855,0.19,3.53,0.28,62.54,0.028,3.42,0.08,0.05,65.54,0.046,0.07,2.75,0.221,3.2,2.0,0.5,0.0,0.63,1.32,0.0,15.7,96.2,0.1,82.5,25.54545455,11.0,60.0,28.0,8.0,121.7125,145.0,43.31107529,555.0,410.0,89.31034483
2024-06-06 19:00:00,2.61,1177.0,115706.0,2.471604748,3550.0,1455.0,2256.0,0.0,1.3,261.0,1.31,7.0,1.3,11.02,87.62,0.4,2.9,288.1903333,0.96,11.2,87.33,0.45,6.1,19.564999997,1.02,9.98,69.76,1.02,96.68333333,19.24,914.053,2.22,2.022668262,9.82,5.064444444,79.77555556,56.13,9.68,29.30076923,65.63,0.094,1.895,0.2,0.047,0.067,4.855,0.19,3.53,0.28,62.54,0.028,3.42,0.08,0.05,65.54,0.046,0.07,2.75,0.221,3.2,2.0,0.5,0.0,0.63,1.32,0.0,15.7,96.2,0.1,82.5,25.54545455,11.0,60.0,28.0,8.0,121.7125,145.0,43.12968431,555.0,410.0,92.4137931
2024-06-06 20:00:00,2.68,1145.0,115193.0,2.481906417,3549.0,1398.0,2295.0,0.0,1.3,254.0,1.38,7.0,1.3,11.02,87.62,0.4,2.9,288.1903333,0.96,11.2,87.33,0.45,6.1,19.564999997,1.02,9.98,69.76,1.02,96.68333333,19.24,914.053,2.22,2.022668262,9.82,5.064444444,79.77555556,56.13,9.68,29.30076923,65.63,0.094,1.895,0.2,0.047,0.067,4.855,0.19,3.53,0.28,62.54,0.028,3.42,0.08,0.05,65.54,0.046,0.07,2.75,0.221,3.2,2.0,0.5,0.0,0.63,1.32,0.0,15.7,96.2,0.1,82.5,25.54545455,11.0,60.0,28.0,8.0,121.7125,145.0,42.61996816,555.0,410.0,89.44827586
2024-06-06 21:00:00,2.66,1151.0,116806.0,2.492455459,3614.0,1427.0,2294.0,0.0,1.3,257.0,1.36,7.0,1.3,11.02,87.62,0.4,2.9,288.1903333,0.96,11.2,87.33,0.45,6.1,19.564999997,1.02,9.98,69.76,1.02,96.68333333,19.24,914.053,2.22,2.022668262,9.82,5.064444444,79.77555556,56.13,9.68,29.30076923,65.63,0.094,1.895,0.2,0.047,0.067,4.855,0.19,3.53,0.28,62.54,0.028,3.42,0.08,0.05,65.54,0.046,0.07,2.75,0.221,3.2,2.0,0.5,0.0,0.63,1.32,0.0,15.7,96.2,0.1,82.5,25.54545455,11.0,60.0,28.0,8.0,120.3875,135.0,41.8931368,545.0,410.0,87.77777778
2024-06-06 22:00:00,2.64,1149.0,117208.0,2.444071284,3556.0,1455.0,2289.0,0.0,1.3,261.0,1.34,7.0,1.3,11.02,87.62,0.4,2.9,288.1903333,0.96,11.2,87.33,0.45,6.1,19.564999997,1.02,9.98,69.76,1.02,96.68333333,19.24,914.053,2.22,2.022668262,9.82,5.064444444,79.77555556,56.13,9.68,29.30076923,65.63,0.094,1.895,0.2,0.047,0.067,4.855,0.19,3.53,0.28,62.54,0.028,3.42,0.08,0.05,65.54,0.046,0.07,2.75,0.221,3.2,2.0,0.5,0.0,0.63,1.32,0.0,15.7,96.2,0.1,82.5,25.54545455,11.0,60.0,28.0,8.0,120.3875,135.0,41.6686033,545.0,410.0,87.33333333
2024-06-06 23:00:00,2.66,1121.0,116280.0,2.34224201,3348.0,1433.0,2204.0,906.0,1.3,256.0,1.36,7.0,1.3,10.88,87.75,0.39,3.4,292.2856667,0.98,11.14,87.38,0.44,6.1,19.771333333,1.04,9.84,69.84,1.03,98.48333333,19.29,926.116,2.245,2.019649311,9.835,5.156666667,78.53222222,56.09,9.73,30.03615385,65.63,0.0905,1.905,0.2,0.0465,0.0685,4.87,0.19,3.94,0.13,62.82,0.025,3.26,0.06,0.04,66.33,0.043,0.06,2.27,0.248,3.0,2.0,1.3,0.0,0.83,1.21,0.0,16.05333333,95.51,0.1,82.5,25.54545455,11.0,60.0,28.0,8.0,119.99000000000001,132.0,41.57722818,542.0,410.0,87.42424242
2024-06-07 00:00:00,2.57,1131.0,119293.0,1.756055782,2600.0,1570.0,2346.0,0.0,1.3,267.0,1.27,8.0,1.3,10.94,87.68,0.4,3.6,321.5126667,0.98,11.2,87.32,0.44,7.1,25.671333333,1.04,9.86,70.22,1.12,59.85333333,18.8,892.053,2.305,1.943428929,10.28,4.865,80.1,55.43,10.07,25.89052632,65.33,0.1095,1.9,0.215,0.0525,0.0665,5.29,0.19,3.553673979,0.066561505,58.5824317,0.022242663,3.494802608,0.050317406,0.081934262,320.7023246,0.016592823,0.100999294,3.527767278,0.24220543,2.797963694,2.0,0.5,0.0,0.92,1.48,0.0,10.63,96.15,0.2,82.5,25.54545455,11.0,60.0,28.0,8.0,129.35,80.0,40.57871953,555.0,475.0,96.25
2024-06-07 01:00:00,2.53,1130.0,117474.0,2.060188257,3004.0,1578.0,2354.0,0.0,1.3,265.0,1.23,7.0,1.3,10.94,87.68,0.4,3.6,321.5126667,0.98,11.2,87.32,0.44,7.1,25.671333333,1.04,9.86,70.22,1.12,59.85333333,18.8,892.053,2.305,1.943428929,10.28,4.865,80.1,55.43,10.07,25.89052632,65.33,0.1095,1.9,0.215,0.0525,0.0665,5.29,0.19,3.553673979,0.066561505,58.5824317,0.022242663,3.494802608,0.050317406,0.081934262,320.7023246,0.016592823,0.100999294,3.527767278,0.24220543,2.797963694,2.0,0.5,0.0,0.92,1.48,0.0,10.63,96.15,0.2,82.5,25.54545455,11.0,60.0,28.0,8.0,132.3225,93.0,40.60303786,573.0,480.0,88.17204301
2024-06-07 02:00:00,2.51,1129.0,116936.0,1.722563056,2500.0,1570.0,2339.0,0.0,1.3,263.0,1.21,7.0,1.3,10.94,87.68,0.4,3.6,321.5126667,0.98,11.2,87.32,0.44,7.1,25.671333333,1.04,9.86,70.22,1.12,59.85333333,18.8,892.053,2.305,1.943428929,10.28,4.865,80.1,55.43,10.07,25.89052632,65.33,0.1095,1.9,0.215,0.0525,0.0665,5.29,0.19,3.553673979,0.066561505,58.5824317,0.022242663,3.494802608,0.050317406,0.081934262,320.7023246,0.016592823,0.100999294,3.527767278,0.24220543,2.797963694,2.0,0.5,0.0,0.92,1.48,0.0,10.63,96.15,0.2,82.5,25.54545455,11.0,60.0,28.0,8.0,132.5875,95.0,40.6921511,575.0,480.0,77.89473684
2024-06-07 03:00:00,2.52,1130.0,117538.0,1.748004834,2550.0,1580.0,2335.0,0.0,1.3,264.0,1.22,7.0,1.3,10.94,87.68,0.4,3.6,321.5126667,0.98,11.2,87.32,0.44,7.1,25.671333333,1.04,9.86,70.22,1.12,59.85333333,18.8,892.053,2.305,1.943428929,10.28,4.865,80.1,55.43,10.07,25.89052632,65.33,0.1095,1.9,0.215,0.0525,0.0665,5.29,0.19,3.553673979,0.066561505,58.5824317,0.022242663,3.494802608,0.050317406,0.081934262,320.7023246,0.016592823,0.100999294,3.527767278,0.24220543,2.797963694,2.0,0.5,0.0,0.92,1.48,0.0,10.63,96.15,0.2,82.5,25.54545455,11.0,60.0,28.0,8.0,131.13,84.0,39.98649865,564.0,480.0,87.38095238
2024-06-07 04:00:00,2.5,1148.0,114963.0,1.819365807,2596.0,1585.0,2332.0,0.0,1.3,265.0,1.2,7.0,1.3,10.94,87.68,0.4,3.6,321.5126667,0.98,11.2,87.32,0.44,7.1,25.671333333,1.04,9.86,70.22,1.12,59.85333333,18.8,892.053,2.305,1.943428929,10.28,4.865,80.1,55.43,10.07,25.89052632,65.33,0.1095,1.9,0.215,0.0525,0.0665,5.29,0.19,3.553673979,0.066561505,58.5824317,0.022242663,3.494802608,0.050317406,0.081934262,320.7023246,0.016592823,0.100999294,3.527767278,0.24220543,2.797963694,2.0,0.5,0.0,0.92,1.48,0.0,10.63,96.15,0.2,82.5,25.54545455,11.0,60.0,28.0,8.0,132.8525,97.0,39.84269663,577.0,480.0,87.62886598
2024-06-07 05:00:00,2.53,1173.0,111788.0,2.045349186,2838.0,1523.0,2314.0,0.0,1.3,260.0,1.23,7.0,1.3,10.94,87.68,0.4,3.6,321.5126667,0.98,11.2,87.32,0.44,7.1,25.671333333,1.04,9.86,70.22,1.12,59.85333333,18.8,892.053,2.305,1.943428929,10.28,4.865,80.1,55.43,10.07,25.89052632,65.33,0.1095,1.9,0.215,0.0525,0.0665,5.29,0.19,3.553673979,0.066561505,58.5824317,0.022242663,3.494802608,0.050317406,0.081934262,320.7023246,0.016592823,0.100999294,3.527767278,0.24220543,2.797963694,2.0,0.5,0.0,0.92,1.48,0.0,10.63,96.15,0.2,82.5,25.54545455,11.0,60.0,28.0,8.0,133.25,100.0,40.79365079,580.0,480.0,97.8
2024-06-07 06:00:00,2.47,1143.0,111863.0,2.016623259,2800.0,1589.0,2325.0,0.0,1.3,259.0,1.17,7.0,1.3,10.94,87.68,0.4,3.6,321.5126667,0.98,11.2,87.32,0.44,7.1,25.671333333,1.04,9.86,70.22,1.12,59.85333333,18.8,892.053,2.305,1.943428929,10.28,4.865,80.1,55.43,10.07,25.89052632,65.33,0.1095,1.9,0.215,0.0525,0.0665,5.29,0.19,3.553673979,0.066561505,58.5824317,0.022242663,3.494802608,0.050317406,0.081934262,320.7023246,0.016592823,0.100999294,3.527767278,0.24220543,2.797963694,2.0,0.5,0.0,0.92,1.48,0.0,10.63,96.15,0.2,82.5,25.54545455,11.0,60.0,28.0,8.0,132.72,96.0,40.54054054,576.0,480.0,87.8125
2024-06-07 07:00:00,2.45,1142.0,112564.0,2.00407054,2800.0,1632.0,2327.0,0.0,1.3,262.0,1.15,6.0,1.3,10.94,87.68,0.4,3.6,321.5126667,0.98,11.2,87.32,0.44,7.1,25.671333333,1.04,9.86,70.22,1.12,59.85333333,18.8,892.053,2.305,1.943428929,10.28,4.865,80.1,55.43,10.07,25.89052632,65.33,0.1095,1.9,0.215,0.0525,0.0665,5.29,0.19,3.553673979,0.066561505,58.5824317,0.022242663,3.494802608,0.050317406,0.081934262,320.7023246,0.016592823,0.100999294,3.527767278,0.24220543,2.797963694,2.0,0.5,0.0,0.92,1.48,0.0,10.63,96.15,0.2,82.5,25.54545455,11.0,60.0,28.0,8.0,133.1175,99.0,40.38724374,579.0,480.0,88.38383838
