Repository: saikumar-voptimai/evonith_bf_webapp

# Evonith BF2 — Blast Furnace Intelligence Platform

Monitoring, modelling and optimisation of **Blast Furnace 2 (BF2)** at Evonith Steel: live telemetry from InfluxDB,
manual plant reports from Neon PostgreSQL, a two-zone energy model of the furnace, blend and fuel optimisers, a
conversational assistant (FurnaceMind) and a live digital twin evaluated every hour.

The platform has three deployable parts that share one Python service layer, plus the shared data library:

| Part | Path | What it is |
|---|---|---|
| **Streamlit app** (legacy) | `src/app.py`, `src/custom_pages/` | The original 11-page dashboard; still the home of the model pages. Served under `/legacy` in production |

File: src/assets/data/V10_df_filtered.csv (part 53 of 166)
datetime,Hot Blast PressureBar,Hot Blast Temp.oC,Hot Blast VolumeNm3/Hr.,O2 Enrichment %,OxygenFlowNm3/Hr.,PermeabilityKgs/Hr.,RAFToC,SteamKgs/Hr.,TopPressureBar,TuyereVelocitym/s,Differential PressureTotalBar,Charges/Hrs.,StockRodLevel,COKE_ASH%,COKE_FC%,COKE_IM%,COKE_MOIST%,COKE_MT,COKE_VM%,NUTCOKE_ASH%,NUTCOKE_FC%,NUTCOKE_IM%,NUTCOKE_MOIST%,NUTCOKE_MT,NUTCOKE_VM%,PCI_2_%Ash,PCI_2_%FC,PCI_2_%IM,PCI_2_MT,PCI_2_%VM,Sinter_SP_MT,Sinter_SP_02_Al2O3%,Sinter_SP_02_Basicity,Sinter_SP_02_CaO%,Sinter_SP_02_Cold_Strength_AI,Sinter_SP_02_Cold_strength_TI,Sinter_SP_02_Fe(T)%,Sinter_SP_02_FeO%,Sinter_SP_02_Hot_strength_RDI,Sinter_SP_02_Hot_strength_RI,Sinter_SP_02_K2O%,Sinter_SP_02_MgO%,Sinter_SP_02_MnO%,Sinter_SP_02_Na2O%,Sinter_SP_02_P%,Sinter_SP_02_SiO2%,Sinter_SP_02_TiO2%,ORE_%Al2O3,ORE_%CaO,ORE_%Fe(T),ORE_%K2O,ORE_%LOI,ORE_%MgO,ORE_%MnO,ORE_MT,ORE_%Na2O,ORE_%P,ORE_%SiO2,ORE_%TiO2,ORE_%TM,Geomin Type,FLUX_Al2O3%,FLUX_CaO%,FLUX_Fe2O3%,FLUX_LOI%,FLUX_MgO%,FLUX_MT,FLUX_SiO2%,FLUX_TM%,COKE_DISCHARGE_TIME,WEIGHTED_COKE_ANGLE,TOTAL_COKE_PORTIONS,NON_COKE_DISCHARGE_TIME,WEIGHTED_NON_COKE_ANGLE,TOTAL_NON_COKE_PORTIONS,UnitCost Lakhs/Thm,ActualKg/Thm.,FurnaceTopGasAnalysisCO2ETACO,Act. Fuel RateKg/Thm.,Coke Rate Kg/Thm,ProductionTonnesPerHr
2024-06-07 08:00:00,2.49,1150.0,113876.0,1.901787718,2688.0,1546.0,2340.0,0.0,1.3,263.0,1.19,6.0,1.3,11.04,87.58,0.42,3.8,321.5126667,0.96,11.18,87.32,0.46,6.3,25.671333333,1.04,10.18,70.04,1.1,59.85333333,18.68,892.053,2.245,1.939939678,10.485,4.865,80.1,55.25,9.7,26.09263158,65.33,0.087,1.87,0.29,0.0525,0.069,5.405,0.185,3.844364596,0.031790663,61.87412461,0.021800455,3.770728582,0.03572114,0.116213122,320.7023246,0.016968413,0.08159959,3.263396779,0.240410901,2.774808264,2.0,0.64,0.0,0.8,1.38,0.0,10.63,96.39,0.1,82.5,25.54545455,11.0,60.0,28.0,8.0,133.1175,99.0,40.13187813,579.0,480.0,81.81818182
2024-06-07 09:00:00,2.59,1149.0,119575.0,1.751242561,2599.0,1558.0,2376.0,0.0,1.3,269.0,1.29,7.0,1.3,11.04,87.58,0.42,3.8,321.5126667,0.96,11.18,87.32,0.46,6.3,25.671333333,1.04,10.18,70.04,1.1,59.85333333,18.68,892.053,2.245,1.939939678,10.485,4.865,80.1,55.25,9.7,26.09263158,65.33,0.087,1.87,0.29,0.0525,0.069,5.405,0.185,3.844364596,0.031790663,61.87412461,0.021800455,3.770728582,0.03572114,0.116213122,320.7023246,0.016968413,0.08159959,3.263396779,0.240410901,2.774808264,2.0,0.64,0.0,0.8,1.38,0.0,10.63,96.39,0.1,82.5,25.54545455,11.0,60.0,28.0,8.0,130.865,82.0,39.13243057,562.0,480.0,87.68292683
2024-06-07 10:00:00,2.57,1133.0,118907.0,1.761753981,2600.0,1561.0,2359.0,0.0,1.3,266.0,1.27,7.0,1.3,11.04,87.58,0.42,3.8,321.5126667,0.96,11.18,87.32,0.46,6.3,25.671333333,1.04,10.18,70.04,1.1,59.85333333,18.68,892.053,2.245,1.939939678,10.485,4.865,80.1,55.25,9.7,26.09263158,65.33,0.087,1.87,0.29,0.0525,0.069,5.405,0.185,3.844364596,0.031790663,61.87412461,0.021800455,3.770728582,0.03572114,0.116213122,320.7023246,0.016968413,0.08159959,3.263396779,0.240410901,2.774808264,2.0,0.64,0.0,0.8,1.38,0.0,10.63,96.39,0.1,82.5,25.54545455,11.0,60.0,28.0,8.0,130.9975,83.0,40.25011579,563.0,480.0,88.07228916
2024-06-07 11:00:00,2.58,1130.0,119919.0,1.746892616,2600.0,1578.0,2350.0,0.0,1.3,267.0,1.28,7.0,1.3,11.04,87.58,0.42,3.8,321.5126667,0.96,11.18,87.32,0.46,6.3,25.671333333,1.04,10.18,70.04,1.1,59.85333333,18.68,892.053,2.245,1.939939678,10.485,4.865,80.1,55.25,9.7,26.09263158,65.33,0.087,1.87,0.29,0.0525,0.069,5.405,0.185,3.844364596,0.031790663,61.87412461,0.021800455,3.770728582,0.03572114,0.116213122,320.7023246,0.016968413,0.08159959,3.263396779,0.240410901,2.774808264,2.0,0.64,0.0,0.8,1.38,0.0,10.63,96.39,0.1,82.5,25.54545455,11.0,60.0,28.0,8.0,130.6,80.0,41.05504587,560.0,480.0,87.5
2024-06-07 12:00:00,2.57,1129.0,121143.0,1.729249632,2600.0,1540.0,2356.0,0.0,1.3,270.0,1.27,7.0,1.3,11.04,87.58,0.42,3.8,321.5126667,0.96,11.18,87.32,0.46,6.3,25.671333333,1.04,10.18,70.04,1.1,59.85333333,18.68,892.053,2.245,1.939939678,10.485,4.865,80.1,55.25,9.7,26.09263158,65.33,0.087,1.87,0.29,0.0525,0.069,5.405,0.185,3.844364596,0.031790663,61.87412461,0.021800455,3.770728582,0.03572114,0.116213122,320.7023246,0.016968413,0.08159959,3.263396779,0.240410901,2.774808264,2.0,0.64,0.0,0.8,1.38,0.0,10.63,96.39,0.1,82.5,25.54545455,11.0,60.0,28.0,8.0,130.335,78.0,39.26096998,558.0,480.0,88.46153846
2024-06-07 13:00:00,2.59,1117.0,120641.0,1.736442275,2600.0,1574.0,2356.0,0.0,1.3,266.0,1.29,7.0,1.3,11.04,87.58,0.42,3.8,321.5126667,0.96,11.18,87.32,0.46,6.3,25.671333333,1.04,10.18,70.04,1.1,59.85333333,18.68,892.053,2.245,1.939939678,10.485,4.865,80.1,55.25,9.7,26.09263158,65.33,0.087,1.87,0.29,0.0525,0.069,5.405,0.185,3.844364596,0.031790663,61.87412461,0.021800455,3.770728582,0.03572114,0.116213122,320.7023246,0.016968413,0.08159959,3.263396779,0.240410901,2.774808264,2.0,0.64,0.0,0.8,1.38,0.0,10.63,96.39,0.1,82.5,25.54545455,11.0,60.0,28.0,8.0,129.6725,73.0,40.09762901,553.0,480.0,88.49315068
2024-06-07 15:00:00,2.56,1128.0,119919.0,1.746221011,2599.0,1575.0,2345.0,0.0,1.3,268.0,1.26,7.0,1.3,11.04,87.58,0.42,3.8,321.5126667,0.96,11.18,87.32,0.46,6.3,25.671333333,1.04,10.18,70.04,1.1,59.85333333,18.68,892.053,2.245,1.939939678,10.485,4.865,80.1,55.25,9.7,26.09263158,65.33,0.087,1.87,0.29,0.0525,0.069,5.405,0.185,3.844364596,0.031790663,61.87412461,0.021800455,3.770728582,0.03572114,0.116213122,320.7023246,0.016968413,0.08159959,3.263396779,0.240410901,2.774808264,2.0,0.64,0.0,0.8,1.38,0.0,10.63,96.39,0.1,82.5,25.54545455,11.0,60.0,28.0,8.0,130.2025,77.0,40.48269581,557.0,480.0,94.80519481
2024-06-07 16:00:00,2.55,1128.0,119768.0,1.748421687,2599.0,1596.0,2343.0,0.0,1.3,268.0,1.25,7.0,1.3,10.87,87.76,0.4,3.9,321.5126667,0.97,11.2,87.3,0.45,7.0,25.671333333,1.05,9.97,70.22,1.04,59.85333333,18.77,892.053,2.195,1.944348831,10.47,4.865,80.1,55.37,10.09,25.99157895,65.33,0.0855,1.765,0.27,0.0535,0.0685,5.385,0.18,3.471189335,0.103930861,61.58429573,0.02311268,3.611775696,0.098668806,0.081299834,320.7023246,0.015687891,0.097946691,3.789203024,0.20981343,2.8519895,2.0,0.49,0.0,0.63,1.32,0.0,10.63,95.64,0.2,82.5,25.54545455,11.0,60.0,28.0,8.0,130.2025,77.0,41.31125227,557.0,480.0,94.80519481
2024-06-07 17:00:00,2.6,1133.0,119900.0,1.746497613,2599.0,1537.0,2350.0,0.0,1.3,266.0,1.3,7.0,1.3,10.87,87.76,0.4,3.9,321.5126667,0.97,11.2,87.3,0.45,7.0,25.671333333,1.05,9.97,70.22,1.04,59.85333333,18.77,892.053,2.195,1.944348831,10.47,4.865,80.1,55.37,10.09,25.99157895,65.33,0.0855,1.765,0.27,0.0535,0.0685,5.385,0.18,3.471189335,0.103930861,61.58429573,0.02311268,3.611775696,0.098668806,0.081299834,320.7023246,0.015687891,0.097946691,3.789203024,0.20981343,2.8519895,2.0,0.49,0.0,0.63,1.32,0.0,10.63,95.64,0.2,82.5,25.54545455,11.0,60.0,28.0,8.0,130.2025,77.0,41.29840547,557.0,480.0,94.80519481
2024-06-07 18:00:00,2.62,1128.0,121273.0,1.726732586,2599.0,1532.0,2351.0,0.0,1.3,267.0,1.32,7.0,1.3,10.87,87.76,0.4,3.9,321.5126667,0.97,11.2,87.3,0.45,7.0,25.671333333,1.05,9.97,70.22,1.04,59.85333333,18.77,892.053,2.195,1.944348831,10.47,4.865,80.1,55.37,10.09,25.99157895,65.33,0.0855,1.765,0.27,0.0535,0.0685,5.385,0.18,3.471189335,0.103930861,61.58429573,0.02311268,3.611775696,0.098668806,0.081299834,320.7023246,0.015687891,0.097946691,3.789203024,0.20981343,2.8519895,2.0,0.49,0.0,0.63,1.32,0.0,10.63,95.64,0.2,82.5,25.54545455,11.0,60.0,28.0,8.0,129.085,78.0,42.05842081,553.0,475.0,88.46153846
2024-06-07 19:00:00,2.59,1130.0,120645.0,1.736384726,2600.0,1557.0,2355.0,0.0,1.3,268.0,1.29,7.0,1.3,10.87,87.76,0.4,3.9,321.5126667,0.97,11.2,87.3,0.45,7.0,25.671333333,1.05,9.97,70.22,1.04,59.85333333,18.77,892.053,2.195,1.944348831,10.47,4.865,80.1,55.37,10.09,25.99157895,65.33,0.0855,1.765,0.27,0.0535,0.0685,5.385,0.18,3.471189335,0.103930861,61.58429573,0.02311268,3.611775696,0.098668806,0.081299834,320.7023246,0.015687891,0.097946691,3.789203024,0.20981343,2.8519895,2.0,0.49,0.0,0.63,1.32,0.0,10.63,95.64,0.2,82.5,25.54545455,11.0,60.0,28.0,8.0,128.555,74.0,41.33949192,549.0,475.0,87.83783784
2024-06-07 20:00:00,2.58,1129.0,119504.0,1.752956518,2600.0,1594.0,2363.0,0.0,1.3,268.0,1.28,7.0,1.3,10.87,87.76,0.4,3.9,321.5126667,0.97,11.2,87.3,0.45,7.0,25.671333333,1.05,9.97,70.22,1.04,59.85333333,18.77,892.053,2.195,1.944348831,10.47,4.865,80.1,55.37,10.09,25.99157895,65.33,0.0855,1.765,0.27,0.0535,0.0685,5.385,0.18,3.471189335,0.103930861,61.58429573,0.02311268,3.611775696,0.098668806,0.081299834,320.7023246,0.015687891,0.097946691,3.789203024,0.20981343,2.8519895,2.0,0.49,0.0,0.63,1.32,0.0,10.63,95.64,0.2,82.5,25.54545455,11.0,60.0,28.0,8.0,128.6875,75.0,40.10951403,550.0,475.0,85.86666667
2024-06-07 21:00:00,2.56,1130.0,120401.0,1.739902172,2600.0,1589.0,2350.0,0.0,1.3,270.0,1.26,8.0,1.3,10.87,87.76,0.4,3.9,321.5126667,0.97,11.2,87.3,0.45,7.0,25.671333333,1.05,9.97,70.22,1.04,59.85333333,18.77,892.053,2.195,1.944348831,10.47,4.865,80.1,55.37,10.09,25.99157895,65.33,0.0855,1.765,0.27,0.0535,0.0685,5.385,0.18,3.471189335,0.103930861,61.58429573,0.02311268,3.611775696,0.098668806,0.081299834,320.7023246,0.015687891,0.097946691,3.789203024,0.20981343,2.8519895,2.0,0.49,0.0,0.63,1.32,0.0,10.63,95.64,0.2,82.5,25.54545455,11.0,60.0,28.0,8.0,128.6875,75.0,40.41827688,550.0,475.0,90.93333333
2024-06-07 22:00:00,2.58,1143.0,120052.0,1.744958112,2600.0,1557.0,2343.0,0.0,1.29,270.0,1.29,7.0,1.3,10.87,87.76,0.4,3.9,321.5126667,0.97,11.2,87.3,0.45,7.0,25.671333333,1.05,9.97,70.22,1.04,59.85333333,18.77,892.053,2.195,1.944348831,10.47,4.865,80.1,55.37,10.09,25.99157895,65.33,0.0855,1.765,0.27,0.0535,0.0685,5.385,0.18,3.471189335,0.103930861,61.58429573,0.02311268,3.611775696,0.098668806,0.081299834,320.7023246,0.015687891,0.097946691,3.789203024,0.20981343,2.8519895,2.0,0.49,0.0,0.63,1.32,0.0,10.63,95.64,0.2,82.5,25.54545455,11.0,60.0,28.0,8.0,129.615,82.0,40.44151115,557.0,475.0,96.58536585
2024-06-07 23:00:00,2.61,1130.0,119712.0,1.749912008,2600.0,1519.0,2357.0,0.0,1.29,264.0,1.32,7.0,1.3,10.96,87.7,0.38,4.0,313.5116667,0.96,11.3,87.24,0.43,7.7,25.711666663,1.03,10.27,69.85,1.19,57.91666667,18.69,860.1426667,2.25,1.968074262,10.605,4.866666667,80.35555556,55.16,9.655,25.58736842,65.33,0.082,1.83,0.255,0.053,0.071,5.39,0.19,3.333338485,0.106763812,59.92245051,0.020386562,3.600695477,0.056763177,0.048791812,321.4004241,0.011256273,0.099178756,3.268079194,0.212820839,3.845441662,2.0,0.69,0.0,0.98,1.29,0.0,15.51333333,95.34,0.3,82.5,25.54545455,11.0,60.0,28.0,8.0,128.9525,77.0,40.95477387,552.0,475.0,88.31168831
2024-06-08 00:00:00,2.69,1101.0,113905.0,2.123294157,3002.0,1461.0,2250.0,0.0,1.39,245.0,1.3,8.0,1.3,10.99,87.69,0.38,3.6,302.857,0.94,11.26,87.27,0.44,6.8,21.691000003,1.03,9.64,70.64,1.23,78.854178,18.49,1019.62,2.12,1.848213764,9.675,4.755555556,80.77777778,56.005,9.075,31.2,68.7,0.076,1.99,0.2,0.0435,0.0565,5.235,0.175,2.06,0.05,65.63,0.018,1.84,0.02,0.05,124.3366667,0.03,0.043,1.87,0.092,2.5,2.0,0.79,0.0,0.84,1.28,0.0,22.79,96.47,0.8,82.5,25.54545455,11.0,60.0,28.0,8.0,122.4725,113.0,41.72661871,543.0,430.0,88.40707965
2024-06-08 01:00:00,2.66,1118.0,114657.0,2.10837946,2997.0,1491.0,2259.0,110.0,1.38,252.0,1.28,7.0,1.3,10.99,87.69,0.38,3.6,302.857,0.94,11.26,87.27,0.44,6.8,21.691000003,1.03,9.64,70.64,1.23,78.854178,18.49,1019.62,2.12,1.848213764,9.675,4.755555556,80.77777778,56.005,9.075,31.2,68.7,0.076,1.99,0.2,0.0435,0.0565,5.235,0.175,2.06,0.05,65.63,0.018,1.84,0.02,0.05,124.3366667,0.03,0.043,1.87,0.092,2.5,2.0,0.79,0.0,0.84,1.28,0.0,22.79,96.47,0.8,82.5,25.54545455,11.0,60.0,28.0,8.0,122.4725,113.0,42.07080504,543.0,430.0,89.02654867
2024-06-08 02:00:00,2.68,1115.0,114969.0,2.115366247,3000.0,1471.0,2240.0,573.0,1.38,251.0,1.3,7.0,1.3,10.99,87.69,0.38,3.6,302.857,0.94,11.26,87.27,0.44,6.8,21.691000003,1.03,9.64,70.64,1.23,78.854178,18.49,1019.62,2.12,1.848213764,9.675,4.755555556,80.77777778,56.005,9.075,31.2,68.7,0.076,1.99,0.2,0.0435,0.0565,5.235,0.175,2.06,0.05,65.63,0.018,1.84,0.02,0.05,124.3366667,0.03,0.043,1.87,0.092,2.5,2.0,0.79,0.0,0.84,1.28,0.0,22.79,96.47,0.8,82.5,25.54545455,11.0,60.0,28.0,8.0,122.075,110.0,42.2852984,540.0,430.0,89.0
2024-06-08 03:00:00,2.67,1111.0,115147.0,2.110265429,3000.0,1503.0,2240.0,494.0,1.39,251.0,1.28,7.0,1.3,10.99,87.69,0.38,3.6,302.857,0.94,11.26,87.27,0.44,6.8,21.691000003,1.03,9.64,70.64,1.23,78.854178,18.49,1019.62,2.12,1.848213764,9.675,4.755555556,80.77777778,56.005,9.075,31.2,68.7,0.076,1.99,0.2,0.0435,0.0565,5.235,0.175,2.06,0.05,65.63,0.018,1.84,0.02,0.05,124.3366667,0.03,0.043,1.87,0.092,2.5,2.0,0.79,0.0,0.84,1.28,0.0,22.79,96.47,0.8,82.5,25.54545455,11.0,60.0,28.0,8.0,122.34,112.0,42.78375734,542.0,430.0,88.57142857
2024-06-08 04:00:00,2.69,1106.0,115667.0,2.106318716,2995.0,1489.0,2225.0,893.0,1.4,250.0,1.29,7.0,1.3,10.99,87.69,0.38,3.6,302.857,0.94,11.26,87.27,0.44,6.8,21.691000003,1.03,9.64,70.64,1.23,78.854178,18.49,1019.62,2.12,1.848213764,9.675,4.755555556,80.77777778,56.005,9.075,31.2,68.7,0.076,1.99,0.2,0.0435,0.0565,5.235,0.175,2.06,0.05,65.63,0.018,1.84,0.02,0.05,124.3366667,0.03,0.043,1.87,0.092,2.5,2.0,0.79,0.0,0.84,1.28,0.0,22.79,96.47,0.8,82.5,25.54545455,11.0,60.0,28.0,8.0,122.2075,111.0,42.87797764,541.0,430.0,88.37837838
2024-06-08 05:00:00,2.68,1100.0,114646.0,2.133941051,3006.0,1495.0,2212.0,931.0,1.4,247.0,1.28,7.0,1.3,10.99,87.69,0.38,3.6,302.857,0.94,11.26,87.27,0.44,6.8,21.691000003,1.03,9.64,70.64,1.23,78.854178,18.49,1019.62,2.12,1.848213764,9.675,4.755555556,80.77777778,56.005,9.075,31.2,68.7,0.076,1.99,0.2,0.0435,0.0565,5.235,0.175,2.06,0.05,65.63,0.018,1.84,0.02,0.05,124.3366667,0.03,0.043,1.87,0.092,2.5,2.0,0.79,0.0,0.84,1.28,0.0,22.79,96.47,0.8,82.5,25.54545455,11.0,60.0,28.0,8.0,122.075,110.0,42.64527109,540.0,430.0,85.27272727
2024-06-08 06:00:00,2.66,1116.0,113899.0,2.124140246,2995.0,1507.0,2256.0,245.0,1.4,250.0,1.26,7.0,1.3,10.99,87.69,0.38,3.6,302.857,0.94,11.26,87.27,0.44,6.8,21.691000003,1.03,9.64,70.64,1.23,78.854178,18.49,1019.62,2.12,1.848213764,9.675,4.755555556,80.77777778,56.005,9.075,31.2,68.7,0.076,1.99,0.2,0.0435,0.0565,5.235,0.175,2.06,0.05,65.63,0.018,1.84,0.02,0.05,124.3366667,0.03,0.043,1.87,0.092,2.5,2.0,0.79,0.0,0.84,1.28,0.0,22.79,96.47,0.8,82.5,25.54545455,11.0,60.0,28.0,8.0,122.075,110.0,42.30862111,540.0,430.0,88.27272727
2024-06-08 07:00:00,2.7,1108.0,114617.0,2.107300628,2998.0,1468.0,2257.0,0.0,1.4,248.0,1.3,7.0,1.3,10.99,87.69,0.38,3.6,302.857,0.94,11.26,87.27,0.44,6.8,21.691000003,1.03,9.64,70.64,1.23,78.854178,18.49,1019.62,2.12,1.848213764,9.675,4.755555556,80.77777778,56.005,9.075,31.2,68.7,0.076,1.99,0.2,0.0435,0.0565,5.235,0.175,2.06,0.05,65.63,0.018,1.84,0.02,0.05,124.3366667,0.03,0.043,1.87,0.092,2.5,2.0,0.79,0.0,0.84,1.28,0.0,22.79,96.47,0.8,82.5,25.54545455,11.0,60.0,28.0,8.0,122.7375,115.0,42.62529833,545.0,430.0,88.43478261
2024-06-08 08:00:00,2.71,1109.0,114609.0,2.113771054,3007.0,1437.0,2255.0,0.0,1.39,247.0,1.32,8.0,1.3,10.94,87.67,0.41,3.5,302.857,0.98,11.2,87.29,0.46,8.0,21.691000003,1.05,9.75,70.27,1.28,78.854178,18.7,1019.62,2.075,1.884717372,9.6,4.755555556,80.77777778,56.27,9.57,32.3,68.7,0.072,1.85,0.19,0.0495,0.058,5.095,0.18,2.4,0.2,64.8,0.016,2.62,0.07,0.05,124.3366667,0.026,0.038,1.75,0.101,2.5,2.0,0.62,0.0,0.96,1.38,0.0,22.79,96.39,0.6,82.5,25.54545455,11.0,60.0,28.0,8.0,122.605,114.0,42.38026125,544.0,430.0,93.15789474
2024-06-08 09:00:00,2.68,1119.0,114495.0,2.113061441,3003.0,1493.0,2247.0,0.0,1.4,251.0,1.28,7.0,1.3,10.94,87.67,0.41,3.5,302.857,0.98,11.2,87.29,0.46,8.0,21.691000003,1.05,9.75,70.27,1.28,78.854178,18.7,1019.62,2.075,1.884717372,9.6,4.755555556,80.77777778,56.27,9.57,32.3,68.7,0.072,1.85,0.19,0.0495,0.058,5.095,0.18,2.4,0.2,64.8,0.016,2.62,0.07,0.05,124.3366667,0.026,0.038,1.75,0.101,2.5,2.0,0.62,0.0,0.96,1.38,0.0,22.79,96.39,0.6,82.5,25.54545455,11.0,60.0,28.0,8.0,122.7375,115.0,43.88454012,545.0,430.0,96.86956522
2024-06-08 10:00:00,2.71,1143.0,114632.0,2.106322556,2997.0,1463.0,2258.0,0.0,1.4,253.0,1.31,7.0,1.3,10.94,87.67,0.41,3.5,302.857,0.98,11.2,87.29,0.46,8.0,21.691000003,1.05,9.75,70.27,1.28,78.854178,18.7,1019.62,2.075,1.884717372,9.6,4.755555556,80.77777778,56.27,9.57,32.3,68.7,0.072,1.85,0.19,0.0495,0.058,5.095,0.18,2.4,0.2,64.8,0.016,2.62,0.07,0.05,124.3366667,0.026,0.038,1.75,0.101,2.5,2.0,0.62,0.0,0.96,1.38,0.0,22.79,96.39,0.6,82.5,25.54545455,11.0,60.0,28.0,8.0,123.4,120.0,45.02895753,550.0,430.0,91.66666667
2024-06-08 11:00:00,2.71,1121.0,114199.0,2.116420325,3000.0,1454.0,2262.0,0.0,1.4,248.0,1.31,7.0,1.3,10.94,87.67,0.41,3.5,302.857,0.98,11.2,87.29,0.46,8.0,21.691000003,1.05,9.75,70.27,1.28,78.854178,18.7,1019.62,2.075,1.884717372,9.6,4.755555556,80.77777778,56.27,9.57,32.3,68.7,0.072,1.85,0.19,0.0495,0.058,5.095,0.18,2.4,0.2,64.8,0.016,2.62,0.07,0.05,124.3366667,0.026,0.038,1.75,0.101,2.5,2.0,0.62,0.0,0.96,1.38,0.0,22.79,96.39,0.6,82.5,25.54545455,11.0,60.0,28.0,8.0,122.7375,115.0,44.06820365,545.0,430.0,86.95652174
2024-06-08 12:00:00,2.7,1117.0,114165.0,2.117050311,3000.0,1438.0,2268.0,0.0,1.4,248.0,1.3,7.0,1.3,10.94,87.67,0.41,3.5,302.857,0.98,11.2,87.29,0.46,8.0,21.691000003,1.05,9.75,70.27,1.28,78.854178,18.7,1019.62,2.075,1.884717372,9.6,4.755555556,80.77777778,56.27,9.57,32.3,68.7,0.072,1.85,0.19,0.0495,0.058,5.095,0.18,2.4,0.2,64.8,0.016,2.62,0.07,0.05,124.3366667,0.026,0.038,1.75,0.101,2.5,2.0,0.62,0.0,0.96,1.38,0.0,22.79,96.39,0.6,82.5,25.54545455,11.0,60.0,28.0,8.0,122.075,110.0,42.5265188,540.0,430.0,89.09090909
2024-06-08 13:00:00,2.73,1104.0,114476.0,2.113759175,3000.0,1419.0,2267.0,107.0,1.4,245.0,1.33,7.0,1.3,10.94,87.67,0.41,3.5,302.857,0.98,11.2,87.29,0.46,8.0,21.691000003,1.05,9.75,70.27,1.28,78.854178,18.7,1019.62,2.075,1.884717372,9.6,4.755555556,80.77777778,56.27,9.57,32.3,68.7,0.072,1.85,0.19,0.0495,0.058,5.095,0.18,2.4,0.2,64.8,0.016,2.62,0.07,0.05,124.3366667,0.026,0.038,1.75,0.101,2.5,2.0,0.62,0.0,0.96,1.38,0.0,22.79,96.39,0.6,82.5,25.54545455,11.0,60.0,28.0,8.0,122.075,110.0,42.77804526,540.0,430.0,88.27272727
2024-06-08 14:00:00,2.67,1107.0,114104.0,2.125209925,3003.0,1485.0,2260.0,212.0,1.4,248.0,1.27,7.0,1.3,10.94,87.67,0.41,3.5,302.857,0.98,11.2,87.29,0.46,8.0,21.691000003,1.05,9.75,70.27,1.28,78.854178,18.7,1019.62,2.075,1.884717372,9.6,4.755555556,80.77777778,56.27,9.57,32.3,68.7,0.072,1.85,0.19,0.0495,0.058,5.095,0.18,2.4,0.2,64.8,0.016,2.62,0.07,0.05,124.3366667,0.026,0.038,1.75,0.101,2.5,2.0,0.62,0.0,0.96,1.38,0.0,22.79,96.39,0.6,82.5,25.54545455,11.0,60.0,28.0,8.0,122.075,110.0,42.79137388,540.0,430.0,87.72727273
2024-06-08 15:00:00,2.69,1119.0,113977.0,2.119320875,2995.0,1466.0,2268.0,100.0,1.4,249.0,1.29,7.0,1.3,10.94,87.67,0.41,3.5,302.857,0.98,11.2,87.29,0.46,8.0,21.691000003,1.05,9.75,70.27,1.28,78.854178,18.7,1019.62,2.075,1.884717372,9.6,4.755555556,80.77777778,56.27,9.57,32.3,68.7,0.072,1.85,0.19,0.0495,0.058,5.095,0.18,2.4,0.2,64.8,0.016,2.62,0.07,0.05,124.3366667,0.026,0.038,1.75,0.101,2.5,2.0,0.62,0.0,0.96,1.38,0.0,22.79,96.39,0.6,82.5,25.54545455,11.0,60.0,28.0,8.0,122.34,112.0,42.6686217,542.0,430.0,89.01785714
2024-06-08 16:00:00,2.69,1111.0,115147.0,2.110861858,3006.0,1492.0,2254.0,336.0,1.4,250.0,1.29,7.0,1.3,11.2,87.53,0.34,4.0,302.857,0.93,11.29,87.29,0.38,7.0,21.691000003,1.04,9.5,70.42,1.12,78.854178,18.96,1019.62,2.075,1.906224733,9.645,4.755555556,80.77777778,56.27,9.56,31.75,68.7,0.068,1.905,0.19,0.046,0.0595,5.06,0.18,2.22,0.14,64.27,0.035,2.28,0.07,0.04,124.3366667,0.025,0.053,1.64,0.086,2.8,2.0,0.91,0.0,1.13,1.24,0.0,22.79,95.15,0.8,82.5,25.54545455,11.0,60.0,28.0,8.0,122.075,110.0,42.69005848,540.0,430.0,87.45454545
2024-06-08 17:00:00,2.69,1121.0,115294.0,2.103584353,2997.0,1495.0,2257.0,412.0,1.4,253.0,1.29,7.0,1.3,11.2,87.53,0.34,4.0,302.857,0.93,11.29,87.29,0.38,7.0,21.691000003,1.04,9.5,70.42,1.12,78.854178,18.96,1019.62,2.075,1.906224733,9.645,4.755555556,80.77777778,56.27,9.56,31.75,68.7,0.068,1.905,0.19,0.046,0.0595,5.06,0.18,2.22,0.14,64.27,0.035,2.28,0.07,0.04,124.3366667,0.025,0.053,1.64,0.086,2.8,2.0,0.91,0.0,1.13,1.24,0.0,22.79,95.15,0.8,82.5,25.54545455,11.0,60.0,28.0,8.0,122.2075,111.0,43.15352697,541.0,430.0,88.82882883
2024-06-08 18:00:00,2.72,1104.0,115601.0,2.098257337,3001.0,1461.0,2249.0,301.0,1.4,248.0,1.32,7.0,1.3,11.2,87.53,0.34,4.0,302.857,0.93,11.29,87.29,0.38,7.0,21.691000003,1.04,9.5,70.42,1.12,78.854178,18.96,1019.62,2.075,1.906224733,9.645,4.755555556,80.77777778,56.27,9.56,31.75,68.7,0.068,1.905,0.19,0.046,0.0595,5.06,0.18,2.22,0.14,64.27,0.035,2.28,0.07,0.04,124.3366667,0.025,0.053,1.64,0.086,2.8,2.0,0.91,0.0,1.13,1.24,0.0,22.79,95.15,0.8,82.5,25.54545455,11.0,60.0,28.0,8.0,122.4725,113.0,42.74094158,543.0,430.0,88.67256637
2024-06-08 19:00:00,2.71,1099.0,116433.0,2.086597731,2998.0,1472.0,2234.0,545.0,1.38,249.0,1.33,7.0,1.3,11.2,87.53,0.34,4.0,302.857,0.93,11.29,87.29,0.38,7.0,21.691000003,1.04,9.5,70.42,1.12,78.854178,18.96,1019.62,2.075,1.906224733,9.645,4.755555556,80.77777778,56.27,9.56,31.75,68.7,0.068,1.905,0.19,0.046,0.0595,5.06,0.18,2.22,0.14,64.27,0.035,2.28,0.07,0.04,124.3366667,0.025,0.053,1.64,0.086,2.8,2.0,0.91,0.0,1.13,1.24,0.0,22.79,95.15,0.8,82.5,25.54545455,11.0,60.0,28.0,8.0,122.2075,111.0,42.35839844,541.0,430.0,89.27927928
2024-06-08 20:00:00,2.69,1106.0,115067.0,2.114080167,3003.0,1470.0,2238.0,504.0,1.4,249.0,1.29,7.0,1.3,11.2,87.53,0.34,4.0,302.857,0.93,11.29,87.29,0.38,7.0,21.691000003,1.04,9.5,70.42,1.12,78.854178,18.96,1019.62,2.075,1.906224733,9.645,4.755555556,80.77777778,56.27,9.56,31.75,68.7,0.068,1.905,0.19,0.046,0.0595,5.06,0.18,2.22,0.14,64.27,0.035,2.28,0.07,0.04,124.3366667,0.025,0.053,1.64,0.086,2.8,2.0,0.91,0.0,1.13,1.24,0.0,22.79,95.15,0.8,82.5,25.54545455,11.0,60.0,28.0,8.0,122.4725,113.0,42.49879402,543.0,430.0,88.5840708
2024-06-08 21:00:00,2.7,1099.0,114551.0,2.123176137,3000.0,1463.0,2239.0,575.0,1.4,246.0,1.3,8.0,1.3,11.2,87.53,0.34,4.0,302.857,0.93,11.29,87.29,0.38,7.0,21.691000003,1.04,9.5,70.42,1.12,78.854178,18.96,1019.62,2.075,1.906224733,9.645,4.755555556,80.77777778,56.27,9.56,31.75,68.7,0.068,1.905,0.19,0.046,0.0595,5.06,0.18,2.22,0.14,64.27,0.035,2.28,0.07,0.04,124.3366667,0.025,0.053,1.64,0.086,2.8,2.0,0.91,0.0,1.13,1.24,0.0,22.79,95.15,0.8,82.5,25.54545455,11.0,60.0,28.0,8.0,122.075,110.0,43.6442726,540.0,430.0,87.81818182
2024-06-08 22:00:00,2.68,1100.0,115512.0,2.103736846,3002.0,1509.0,2244.0,440.0,1.4,250.0,1.28,7.0,1.3,11.2,87.53,0.34,4.0,302.857,0.93,11.29,87.29,0.38,7.0,21.691000003,1.04,9.5,70.42,1.12,78.854178,18.96,1019.62,2.075,1.906224733,9.645,4.755555556,80.77777778,56.27,9.56,31.75,68.7,0.068,1.905,0.19,0.046,0.0595,5.06,0.18,2.22,0.14,64.27,0.035,2.28,0.07,0.04,124.3366667,0.025,0.053,1.64,0.086,2.8,2.0,0.91,0.0,1.13,1.24,0.0,22.79,95.15,0.8,82.5,25.54545455,11.0,60.0,28.0,8.0,122.075,110.0,42.20227989,540.0,430.0,88.36363636
2024-06-08 23:00:00,2.68,1098.0,115040.0,2.103002318,3000.0,1495.0,2248.0,90.0,1.4,248.0,1.28,7.0,1.3,11.09,87.55,0.4,3.8,297.19,0.96,11.34,87.22,0.41,8.9,22.985,1.03,9.81,70.29,1.29,82.55599333,18.61,1020.485,2.075,1.936703209,9.935,5.044444444,80.11,55.97,10.05,30.65,68.38,0.0645,1.915,0.2,0.049,0.061,5.13,0.19,2.19,0.31,65.26,0.024,1.92,0.08,0.08,123.54,0.038,0.062,1.83,0.095,2.9,2.0,0.83,0.0,0.89,1.36,0.0,22.94333333,96.08,0.6,82.5,25.54545455,11.0,60.0,28.0,8.0,122.4725,113.0,42.15451056,543.0,430.0,87.96460177
2024-06-09 00:00:00,2.7,1147.0,116463.0,2.420983393,3500.0,1385.0,2316.0,0.0,1.3,258.0,1.4,7.0,1.3,10.39,88.2,0.44,3.2,293.6643333,0.97,10.71,87.77,0.47,6.0,22.973666667,1.05,10.09,70.07,1.07,79.474,18.77,951.9663333,1.95,2.001758555,10.865,4.888888889,82.48777778,55.1,9.13,28.07285714,64.19,0.084,1.865,0.39,0.0505,0.0655,5.43,0.18,1.104096815,0.028677839,28.59180584,0.005735568,0.946368699,0.00955928,0.043016759,127.8827165,0.001433892,0.010515208,4.645809976,0.053054003,2.294227149,1.0,0.46,0.0,0.61,1.28,0.0,26.57666667,95.34,0.2,82.5,25.54545455,11.0,60.0,28.0,8.0,122.4725,113.0,40.88824523,543.0,430.0,90.26548673
2024-06-09 01:00:00,2.69,1112.0,115751.0,2.435866628,3500.0,1388.0,2314.0,0.0,1.3,251.0,1.39,7.0,1.3,10.39,88.2,0.44,3.2,293.6643333,0.97,10.71,87.77,0.47,6.0,22.973666667,1.05,10.09,70.07,1.07,79.474,18.77,951.9663333,1.95,2.001758555,10.865,4.888888889,82.48777778,55.1,9.13,28.07285714,64.19,0.084,1.865,0.39,0.0505,0.0655,5.43,0.18,1.104096815,0.028677839,28.59180584,0.005735568,0.946368699,0.00955928,0.043016759,127.8827165,0.001433892,0.010515208,4.645809976,0.053054003,2.294227149,1.0,0.46,0.0,0.61,1.28,0.0,26.57666667,95.34,0.2,82.5,25.54545455,11.0,60.0,28.0,8.0,122.6625,105.0,42.18527316,540.0,435.0,86.47619048
2024-06-09 02:00:00,2.68,1117.0,116714.0,2.4157799,3500.0,1408.0,2312.0,0.0,1.3,255.0,1.38,8.0,1.3,10.39,88.2,0.44,3.2,293.6643333,0.97,10.71,87.77,0.47,6.0,22.973666667,1.05,10.09,70.07,1.07,79.474,18.77,951.9663333,1.95,2.001758555,10.865,4.888888889,82.48777778,55.1,9.13,28.07285714,64.19,0.084,1.865,0.39,0.0505,0.0655,5.43,0.18,1.104096815,0.028677839,28.59180584,0.005735568,0.946368699,0.00955928,0.043016759,127.8827165,0.001433892,0.010515208,4.645809976,0.053054003,2.294227149,1.0,0.46,0.0,0.61,1.28,0.0,26.57666667,95.34,0.2,82.5,25.54545455,11.0,60.0,28.0,8.0,122.6625,105.0,41.82509506,540.0,435.0,93.71428571
2024-06-09 03:00:00,2.69,1144.0,115628.0,2.438456305,3500.0,1373.0,2321.0,0.0,1.3,257.0,1.39,7.0,1.3,10.39,88.2,0.44,3.2,293.6643333,0.97,10.71,87.77,0.47,6.0,22.973666667,1.05,10.09,70.07,1.07,79.474,18.77,951.9663333,1.95,2.001758555,10.865,4.888888889,82.48777778,55.1,9.13,28.07285714,64.19,0.084,1.865,0.39,0.0505,0.0655,5.43,0.18,1.104096815,0.028677839,28.59180584,0.005735568,0.946368699,0.00955928,0.043016759,127.8827165,0.001433892,0.010515208,4.645809976,0.053054003,2.294227149,1.0,0.46,0.0,0.61,1.28,0.0,26.57666667,95.34,0.2,82.5,25.54545455,11.0,60.0,28.0,8.0,122.6625,105.0,40.56693664,540.0,435.0,93.33333333
2024-06-09 04:00:00,2.63,1150.0,115606.0,2.43892008,3500.0,1355.0,2306.0,0.0,1.23,257.0,1.4,7.0,1.3,10.39,88.2,0.44,3.2,293.6643333,0.97,10.71,87.77,0.47,6.0,22.973666667,1.05,10.09,70.07,1.07,79.474,18.77,951.9663333,1.95,2.001758555,10.865,4.888888889,82.48777778,55.1,9.13,28.07285714,64.19,0.084,1.865,0.39,0.0505,0.0655,5.43,0.18,1.104096815,0.028677839,28.59180584,0.005735568,0.946368699,0.00955928,0.043016759,127.8827165,0.001433892,0.010515208,4.645809976,0.053054003,2.294227149,1.0,0.46,0.0,0.61,1.28,0.0,26.57666667,95.34,0.2,82.5,25.54545455,11.0,60.0,28.0,8.0,123.4575,111.0,39.83778626,546.0,435.0,95.67567568
2024-06-09 05:00:00,2.71,1124.0,113246.0,2.489716307,3500.0,1318.0,2303.0,0.0,1.27,247.0,1.44,7.0,1.3,10.39,88.2,0.44,3.2,293.6643333,0.97,10.71,87.77,0.47,6.0,22.973666667,1.05,10.09,70.07,1.07,79.474,18.77,951.9663333,1.95,2.001758555,10.865,4.888888889,82.48777778,55.1,9.13,28.07285714,64.19,0.084,1.865,0.39,0.0505,0.0655,5.43,0.18,1.104096815,0.028677839,28.59180584,0.005735568,0.946368699,0.00955928,0.043016759,127.8827165,0.001433892,0.010515208,4.645809976,0.053054003,2.294227149,1.0,0.46,0.0,0.61,1.28,0.0,26.57666667,95.34,0.2,82.5,25.54545455,11.0,60.0,28.0,8.0,123.59,112.0,39.86663491,547.0,435.0,86.78571429
2024-06-09 06:00:00,2.68,1135.0,115529.0,2.370853847,3400.0,1385.0,2302.0,0.0,1.3,255.0,1.38,8.0,1.3,10.39,88.2,0.44,3.2,293.6643333,0.97,10.71,87.77,0.47,6.0,22.973666667,1.05,10.09,70.07,1.07,79.474,18.77,951.9663333,1.95,2.001758555,10.865,4.888888889,82.48777778,55.1,9.13,28.07285714,64.19,0.084,1.865,0.39,0.0505,0.0655,5.43,0.18,1.104096815,0.028677839,28.59180584,0.005735568,0.946368699,0.00955928,0.043016759,127.8827165,0.001433892,0.010515208,4.645809976,0.053054003,2.294227149,1.0,0.46,0.0,0.61,1.28,0.0,26.57666667,95.34,0.2,82.5,25.54545455,11.0,60.0,28.0,8.0,123.06,108.0,39.99525842,543.0,435.0,93.7962963
2024-06-09 07:00:00,2.7,1129.0,116732.0,2.414717878,3499.0,1387.0,2302.0,0.0,1.3,256.0,1.4,7.0,1.3,10.39,88.2,0.44,3.2,293.6643333,0.97,10.71,87.77,0.47,6.0,22.973666667,1.05,10.09,70.07,1.07,79.474,18.77,951.9663333,1.95,2.001758555,10.865,4.888888889,82.48777778,55.1,9.13,28.07285714,64.19,0.084,1.865,0.39,0.0505,0.0655,5.43,0.18,1.104096815,0.028677839,28.59180584,0.005735568,0.946368699,0.00955928,0.043016759,127.8827165,0.001433892,0.010515208,4.645809976,0.053054003,2.294227149,1.0,0.46,0.0,0.61,1.28,0.0,26.57666667,95.34,0.2,82.5,25.54545455,11.0,60.0,28.0,8.0,123.59,112.0,39.93822761,547.0,435.0,87.32142857
2024-06-09 08:00:00,2.7,1101.0,115840.0,2.433996224,3500.0,1356.0,2314.0,0.0,1.27,249.0,1.43,7.0,1.3,10.52,88.09,0.43,2.8,293.6643333,0.96,10.83,87.68,0.45,8.3,22.973666667,1.04,10.07,69.96,1.39,79.474,18.58,951.9663333,1.95,1.980561348,10.695,4.888888889,82.48777778,55.17,9.81,27.33857143,64.19,0.0835,1.94,0.38,0.0515,0.0665,5.4,0.185,0.941589059,0.033457479,28.48665376,0.016250776,1.123215375,0.00955928,0.095592798,127.8827165,0.001911856,0.010993172,4.698386015,0.064047175,1.959652356,1.0,0.49,0.0,1.02,1.36,0.0,26.57666667,96.0,0.4,82.5,25.54545455,11.0,60.0,28.0,8.0,122.6625,105.0,39.23569903,540.0,435.0,86.0952381
2024-06-09 09:00:00,2.7,1108.0,116920.0,2.411525988,3500.0,1364.0,2293.0,0.0,1.27,253.0,1.43,7.0,1.3,10.52,88.09,0.43,2.8,293.6643333,0.96,10.83,87.68,0.45,8.3,22.973666667,1.04,10.07,69.96,1.39,79.474,18.58,951.9663333,1.95,1.980561348,10.695,4.888888889,82.48777778,55.17,9.81,27.33857143,64.19,0.0835,1.94,0.38,0.0515,0.0665,5.4,0.185,0.941589059,0.033457479,28.48665376,0.016250776,1.123215375,0.00955928,0.095592798,127.8827165,0.001911856,0.010993172,4.698386015,0.064047175,1.959652356,1.0,0.49,0.0,1.02,1.36,0.0,26.57666667,96.0,0.4,82.5,25.54545455,11.0,60.0,28.0,8.0,123.325,110.0,40.19702066,545.0,435.0,89.09090909
2024-06-09 10:00:00,2.7,1123.0,116153.0,2.426747881,3499.0,1389.0,2304.0,0.0,1.3,254.0,1.4,8.0,1.3,10.52,88.09,0.43,2.8,293.6643333,0.96,10.83,87.68,0.45,8.3,22.973666667,1.04,10.07,69.96,1.39,79.474,18.58,951.9663333,1.95,1.980561348,10.695,4.888888889,82.48777778,55.17,9.81,27.33857143,64.19,0.0835,1.94,0.38,0.0515,0.0665,5.4,0.185,0.941589059,0.033457479,28.48665376,0.016250776,1.123215375,0.00955928,0.095592798,127.8827165,0.001911856,0.010993172,4.698386015,0.064047175,1.959652356,1.0,0.49,0.0,1.02,1.36,0.0,26.57666667,96.0,0.4,82.5,25.54545455,11.0,60.0,28.0,8.0,122.34,112.0,41.46975425,542.0,430.0,90.625
2024-06-09 11:00:00,2.7,1122.0,116806.0,2.413188955,3499.0,1384.0,2294.0,0.0,1.3,253.0,1.4,7.0,1.3,10.52,88.09,0.43,2.8,293.6643333,0.96,10.83,87.68,0.45,8.3,22.973666667,1.04,10.07,69.96,1.39,79.474,18.58,951.9663333,1.95,1.980561348,10.695,4.888888889,82.48777778,55.17,9.81,27.33857143,64.19,0.0835,1.94,0.38,0.0515,0.0665,5.4,0.185,0.941589059,0.033457479,28.48665376,0.016250776,1.123215375,0.00955928,0.095592798,127.8827165,0.001911856,0.010993172,4.698386015,0.064047175,1.959652356,1.0,0.49,0.0,1.02,1.36,0.0,26.57666667,96.0,0.4,82.5,25.54545455,11.0,60.0,28.0,8.0,122.7375,115.0,40.69936863,545.0,430.0,88.95652174
2024-06-09 12:00:00,2.7,1126.0,115271.0,2.44530551,3499.0,1384.0,2294.0,0.0,1.3,254.0,1.4,7.0,1.3,10.52,88.09,0.43,2.8,293.6643333,0.96,10.83,87.68,0.45,8.3,22.973666667,1.04,10.07,69.96,1.39,79.474,18.58,951.9663333,1.95,1.980561348,10.695,4.888888889,82.48777778,55.17,9.81,27.33857143,64.19,0.0835,1.94,0.38,0.0515,0.0665,5.4,0.185,0.941589059,0.033457479,28.48665376,0.016250776,1.123215375,0.00955928,0.095592798,127.8827165,0.001911856,0.010993172,4.698386015,0.064047175,1.959652356,1.0,0.49,0.0,1.02,1.36,0.0,26.57666667,96.0,0.4,82.5,25.54545455,11.0,60.0,28.0,8.0,122.5025,117.0,41.02070294,545.0,428.0,88.88888889
2024-06-09 13:00:00,2.71,1130.0,115067.0,2.449638238,3499.0,1362.0,2297.0,0.0,1.3,252.0,1.41,7.0,1.3,10.52,88.09,0.43,2.8,293.6643333,0.96,10.83,87.68,0.45,8.3,22.973666667,1.04,10.07,69.96,1.39,79.474,18.58,951.9663333,1.95,1.980561348,10.695,4.888888889,82.48777778,55.17,9.81,27.33857143,64.19,0.0835,1.94,0.38,0.0515,0.0665,5.4,0.185,0.941589059,0.033457479,28.48665376,0.016250776,1.123215375,0.00955928,0.095592798,127.8827165,0.001911856,0.010993172,4.698386015,0.064047175,1.959652356,1.0,0.49,0.0,1.02,1.36,0.0,26.57666667,96.0,0.4,82.5,25.54545455,11.0,60.0,28.0,8.0,123.0025,117.0,41.34939759,547.0,430.0,88.71794872
2024-06-09 14:00:00,2.7,1126.0,115341.0,2.444520352,3500.0,1360.0,2303.0,0.0,1.28,263.0,1.42,7.0,1.3,10.52,88.09,0.43,2.8,293.6643333,0.96,10.83,87.68,0.45,8.3,22.973666667,1.04,10.07,69.96,1.39,79.474,18.58,951.9663333,1.95,1.980561348,10.695,4.888888889,82.48777778,55.17,9.81,27.33857143,64.19,0.0835,1.94,0.38,0.0515,0.0665,5.4,0.185,0.941589059,0.033457479,28.48665376,0.016250776,1.123215375,0.00955928,0.095592798,127.8827165,0.001911856,0.010993172,4.698386015,0.064047175,1.959652356,1.0,0.49,0.0,1.02,1.36,0.0,26.57666667,96.0,0.4,82.5,25.54545455,11.0,60.0,28.0,8.0,122.7375,115.0,40.54434538,545.0,430.0,86.69565217
2024-06-09 15:00:00,2.65,1164.0,115341.0,2.444520352,3500.0,1426.0,2393.0,0.0,1.3,251.0,1.35,8.0,1.3,10.52,88.09,0.43,2.8,293.6643333,0.96,10.83,87.68,0.45,8.3,22.973666667,1.04,10.07,69.96,1.39,79.474,18.58,951.9663333,1.95,1.980561348,10.695,4.888888889,82.48777778,55.17,9.81,27.33857143,64.19,0.0835,1.94,0.38,0.0515,0.0665,5.4,0.185,0.941589059,0.033457479,28.48665376,0.016250776,1.123215375,0.00955928,0.095592798,127.8827165,0.001911856,0.010993172,4.698386015,0.064047175,1.959652356,1.0,0.49,0.0,1.02,1.36,0.0,26.57666667,96.0,0.4,82.5,25.54545455,11.0,60.0,28.0,8.0,123.2675,119.0,40.94674556,549.0,430.0,93.1092437
2024-06-09 16:00:00,2.72,1143.0,114306.0,2.465937381,3499.0,1338.0,2341.0,0.0,1.3,252.0,1.42,7.0,1.3,10.45,88.16,0.41,2.9,293.6643333,0.98,10.69,87.82,0.45,7.9,22.973666667,1.04,9.94,70.14,1.29,79.474,18.63,951.9663333,1.925,2.052192273,10.825,4.888888889,82.48777778,55.15,9.405,27.70571429,64.19,0.0845,2.02,0.385,0.0485,0.0655,5.275,0.18,0.845996261,0.086033518,28.81644891,0.006691496,0.965487258,0.028677839,0.023898199,127.8827165,0.003345748,0.010993172,4.488081859,0.063569211,1.816263159,1.0,0.34,0.0,0.98,1.15,0.0,26.57666667,95.16,0.5,82.5,25.54545455,11.0,60.0,28.0,8.0,124.5925,129.0,40.19893256,559.0,430.0,88.29457364
2024-06-09 17:00:00,2.68,1158.0,114319.0,2.46636139,3500.0,1339.0,2313.0,0.0,1.25,258.0,1.43,7.0,1.3,10.45,88.16,0.41,2.9,293.6643333,0.98,10.69,87.82,0.45,7.9,22.973666667,1.04,9.94,70.14,1.29,79.474,18.63,951.9663333,1.925,2.052192273,10.825,4.888888889,82.48777778,55.15,9.405,27.70571429,64.19,0.0845,2.02,0.385,0.0485,0.0655,5.275,0.18,0.845996261,0.086033518,28.81644891,0.006691496,0.965487258,0.028677839,0.023898199,127.8827165,0.003345748,0.010993172,4.488081859,0.063569211,1.816263159,1.0,0.34,0.0,0.98,1.15,0.0,26.57666667,95.16,0.5,82.5,25.54545455,11.0,60.0,28.0,8.0,124.195,126.0,40.99099099,556.0,430.0,86.11111111
2024-06-09 18:00:00,2.65,1164.0,114467.0,2.463174364,3500.0,1341.0,2304.0,0.0,1.28,261.0,1.37,7.0,1.3,10.45,88.16,0.41,2.9,293.6643333,0.98,10.69,87.82,0.45,7.9,22.973666667,1.04,9.94,70.14,1.29,79.474,18.63,951.9663333,1.925,2.052192273,10.825,4.888888889,82.48777778,55.15,9.405,27.70571429,64.19,0.0845,2.02,0.385,0.0485,0.0655,5.275,0.18,0.845996261,0.086033518,28.81644891,0.006691496,0.965487258,0.028677839,0.023898199,127.8827165,0.003345748,0.010993172,4.488081859,0.063569211,1.816263159,1.0,0.34,0.0,0.98,1.15,0.0,26.57666667,95.16,0.5,82.5,25.54545455,11.0,60.0,28.0,8.0,123.2675,119.0,39.8249453,549.0,430.0,86.55462185
2024-06-09 19:00:00,2.66,1151.0,115681.0,2.437339753,3500.0,1388.0,2313.0,0.0,1.27,260.0,1.39,7.0,1.3,10.45,88.16,0.41,2.9,293.6643333,0.98,10.69,87.82,0.45,7.9,22.973666667,1.04,9.94,70.14,1.29,79.474,18.63,951.9663333,1.925,2.052192273,10.825,4.888888889,82.48777778,55.15,9.405,27.70571429,64.19,0.0845,2.02,0.385,0.0485,0.0655,5.275,0.18,0.845996261,0.086033518,28.81644891,0.006691496,0.965487258,0.028677839,0.023898199,127.8827165,0.003345748,0.010993172,4.488081859,0.063569211,1.816263159,1.0,0.34,0.0,0.98,1.15,0.0,26.57666667,95.16,0.5,82.5,25.54545455,11.0,60.0,28.0,8.0,122.7375,115.0,40.97468654,545.0,430.0,87.04347826
2024-06-09 20:00:00,2.69,1144.0,116335.0,2.423645607,3500.0,1397.0,2305.0,0.0,1.3,259.0,1.39,8.0,1.3,10.45,88.16,0.41,2.9,293.6643333,0.98,10.69,87.82,0.45,7.9,22.973666667,1.04,9.94,70.14,1.29,79.474,18.63,951.9663333,1.925,2.052192273,10.825,4.888888889,82.48777778,55.15,9.405,27.70571429,64.19,0.0845,2.02,0.385,0.0485,0.0655,5.275,0.18,0.845996261,0.086033518,28.81644891,0.006691496,0.965487258,0.028677839,0.023898199,127.8827165,0.003345748,0.010993172,4.488081859,0.063569211,1.816263159,1.0,0.34,0.0,0.98,1.15,0.0,26.57666667,95.16,0.5,82.5,25.54545455,11.0,60.0,28.0,8.0,122.7375,115.0,40.89059133,545.0,430.0,95.04347826
2024-06-09 21:00:00,2.35,1098.0,90708.0,2.60914757,2938.0,1306.0,2222.0,0.0,1.2,215.0,1.15,6.0,1.3,10.45,88.16,0.41,2.9,293.6643333,0.98,10.69,87.82,0.45,7.9,22.973666667,1.04,9.94,70.14,1.29,79.474,18.63,951.9663333,1.925,2.052192273,10.825,4.888888889,82.48777778,55.15,9.405,27.70571429,64.19,0.0845,2.02,0.385,0.0485,0.0655,5.275,0.18,0.845996261,0.086033518,28.81644891,0.006691496,0.965487258,0.028677839,0.023898199,127.8827165,0.003345748,0.010993172,4.488081859,0.063569211,1.816263159,1.0,0.34,0.0,0.98,1.15,0.0,26.57666667,95.16,0.5,82.5,25.54545455,11.0,60.0,28.0,8.0,121.545,106.0,41.63814181,536.0,430.0,83.11320755
2024-06-09 22:00:00,2.36,1099.0,99503.0,2.379465475,2939.0,1348.0,2283.0,0.0,1.13,234.0,1.23,6.0,1.3,10.45,88.16,0.41,2.9,293.6643333,0.98,10.69,87.82,0.45,7.9,22.973666667,1.04,9.94,70.14,1.29,79.474,18.63,951.9663333,1.925,2.052192273,10.825,4.888888889,82.48777778,55.15,9.405,27.70571429,64.19,0.0845,2.02,0.385,0.0485,0.0655,5.275,0.18,0.845996261,0.086033518,28.81644891,0.006691496,0.965487258,0.028677839,0.023898199,127.8827165,0.003345748,0.010993172,4.488081859,0.063569211,1.816263159,1.0,0.34,0.0,0.98,1.15,0.0,26.57666667,95.16,0.5,82.5,25.54545455,11.0,60.0,28.0,8.0,122.4725,113.0,39.78520869,543.0,430.0,83.62831858
2024-06-09 23:00:00,2.65,1135.0,116620.0,2.424629833,3510.0,1438.0,2318.0,0.0,1.3,260.0,1.35,7.0,1.3,10.46,88.15,0.43,2.9,291.1893333,0.96,10.82,87.68,0.46,5.0,23.352999996999998,1.04,9.95,70.15,1.18,80.709588,18.72,957.0063333,1.945,1.994550284,10.64,4.665555556,82.77666667,55.265,8.92,28.44,66.16,0.0835,1.955,0.4,0.051,0.066,5.335,0.175,1.256920683,0.067421033,28.65393895,0.009631576,1.078736525,0.072236821,0.043342093,125.6353739,0.001926315,0.012521049,4.430525013,0.049602617,1.974473104,1.0,0.8,0.0,1.16,1.28,0.0,25.01666667,94.96,0.4,82.5,25.54545455,11.0,60.0,28.0,8.0,122.2075,111.0,40.18714012,541.0,430.0,87.20720721
2024-06-10 00:00:00,2.64,1148.0,116523.0,2.421810368,3503.0,1470.0,2301.0,0.0,1.32,229.0,1.32,7.0,1.3,10.48,88.12,0.43,2.7,265.8333333,0.97,10.8,87.73,0.44,5.1,23.898000000000003,1.03,9.63,68.99,1.24,69.64,20.14,845.849,1.945,1.954950472,10.625,4.798888889,82.75555556,55.3,9.065,27.7968,62.39,0.086,1.705,0.41,0.0575,0.0585,5.435,0.18,5.89,0.13,54.01,0.017,6.41,0.06,0.12,57.8265023,0.01,0.198,8.84,0.72,4.5,1.0,1.09,0.0,1.23,1.32,0.0,18.74666667,93.62,0.2,82.5,25.54545455,11.0,60.0,28.0,8.0,123.4,120.0,39.09809391,550.0,430.0,91.83333333
2024-06-10 01:00:00,2.69,1163.0,116074.0,2.429092209,3500.0,1390.0,2311.0,0.0,1.3,227.0,1.39,7.0,1.3,10.48,88.12,0.43,2.7,265.8333333,0.97,10.8,87.73,0.44,5.1,23.898000000000003,1.03,9.63,68.99,1.24,69.64,20.14,845.849,1.945,1.954950472,10.625,4.798888889,82.75555556,55.3,9.065,27.7968,62.39,0.086,1.705,0.41,0.0575,0.0585,5.435,0.18,5.89,0.13,54.01,0.017,6.41,0.06,0.12,57.8265023,0.01,0.198,8.84,0.72,4.5,1.0,1.09,0.0,1.23,1.32,0.0,18.74666667,93.62,0.2,82.5,25.54545455,11.0,60.0,28.0,8.0,124.0625,125.0,38.73000485,555.0,430.0,86.72
2024-06-10 02:00:00,2.69,1150.0,115497.0,2.441220478,3500.0,1389.0,2345.0,0.0,1.3,224.0,1.39,7.0,1.3,10.48,88.12,0.43,2.7,265.8333333,0.97,10.8,87.73,0.44,5.1,23.898000000000003,1.03,9.63,68.99,1.24,69.64,20.14,845.849,1.945,1.954950472,10.625,4.798888889,82.75555556,55.3,9.065,27.7968,62.39,0.086,1.705,0.41,0.0575,0.0585,5.435,0.18,5.89,0.13,54.01,0.017,6.41,0.06,0.12,57.8265023,0.01,0.198,8.84,0.72,4.5,1.0,1.09,0.0,1.23,1.32,0.0,18.74666667,93.62,0.2,82.5,25.54545455,11.0,60.0,28.0,8.0,121.8275,127.0,38.95320791,547.0,420.0,78.34645669
2024-06-10 03:00:00,2.68,1150.0,116579.0,2.418575808,3500.0,1404.0,2318.0,0.0,1.3,227.0,1.38,7.0,1.3,10.48,88.12,0.43,2.7,265.8333333,0.97,10.8,87.73,0.44,5.1,23.898000000000003,1.03,9.63,68.99,1.24,69.64,20.14,845.849,1.945,1.954950472,10.625,4.798888889,82.75555556,55.3,9.065,27.7968,62.39,0.086,1.705,0.41,0.0575,0.0585,5.435,0.18,5.89,0.13,54.01,0.017,6.41,0.06,0.12,57.8265023,0.01,0.198,8.84,0.72,4.5,1.0,1.09,0.0,1.23,1.32,0.0,18.74666667,93.62,0.2,82.5,25.54545455,11.0,60.0,28.0,8.0,123.4,120.0,40.0760637,550.0,430.0,86.5
2024-06-10 04:00:00,2.69,1148.0,115027.0,2.450489593,3499.0,1382.0,2319.0,0.0,1.3,223.0,1.39,7.0,1.3,10.48,88.12,0.43,2.7,265.8333333,0.97,10.8,87.73,0.44,5.1,23.898000000000003,1.03,9.63,68.99,1.24,69.64,20.14,845.849,1.945,1.954950472,10.625,4.798888889,82.75555556,55.3,9.065,27.7968,62.39,0.086,1.705,0.41,0.0575,0.0585,5.435,0.18,5.89,0.13,54.01,0.017,6.41,0.06,0.12,57.8265023,0.01,0.198,8.84,0.72,4.5,1.0,1.09,0.0,1.23,1.32,0.0,18.74666667,93.62,0.2,82.5,25.54545455,11.0,60.0,28.0,8.0,122.87,116.0,40.01404823,546.0,430.0,86.55172414
