Repository: saikumar-voptimai/evonith_bf_webapp

# Evonith BF2 — Blast Furnace Intelligence Platform

Monitoring, modelling and optimisation of **Blast Furnace 2 (BF2)** at Evonith Steel: live telemetry from InfluxDB,
manual plant reports from Neon PostgreSQL, a two-zone energy model of the furnace, blend and fuel optimisers, a
conversational assistant (FurnaceMind) and a live digital twin evaluated every hour.

The platform has three deployable parts that share one Python service layer, plus the shared data library:

| Part | Path | What it is |
|---|---|---|
| **Streamlit app** (legacy) | `src/app.py`, `src/custom_pages/` | The original 11-page dashboard; still the home of the model pages. Served under `/legacy` in production |

File: src/assets/data/V10_df_filtered.csv (part 54 of 166)
datetime,Hot Blast PressureBar,Hot Blast Temp.oC,Hot Blast VolumeNm3/Hr.,O2 Enrichment %,OxygenFlowNm3/Hr.,PermeabilityKgs/Hr.,RAFToC,SteamKgs/Hr.,TopPressureBar,TuyereVelocitym/s,Differential PressureTotalBar,Charges/Hrs.,StockRodLevel,COKE_ASH%,COKE_FC%,COKE_IM%,COKE_MOIST%,COKE_MT,COKE_VM%,NUTCOKE_ASH%,NUTCOKE_FC%,NUTCOKE_IM%,NUTCOKE_MOIST%,NUTCOKE_MT,NUTCOKE_VM%,PCI_2_%Ash,PCI_2_%FC,PCI_2_%IM,PCI_2_MT,PCI_2_%VM,Sinter_SP_MT,Sinter_SP_02_Al2O3%,Sinter_SP_02_Basicity,Sinter_SP_02_CaO%,Sinter_SP_02_Cold_Strength_AI,Sinter_SP_02_Cold_strength_TI,Sinter_SP_02_Fe(T)%,Sinter_SP_02_FeO%,Sinter_SP_02_Hot_strength_RDI,Sinter_SP_02_Hot_strength_RI,Sinter_SP_02_K2O%,Sinter_SP_02_MgO%,Sinter_SP_02_MnO%,Sinter_SP_02_Na2O%,Sinter_SP_02_P%,Sinter_SP_02_SiO2%,Sinter_SP_02_TiO2%,ORE_%Al2O3,ORE_%CaO,ORE_%Fe(T),ORE_%K2O,ORE_%LOI,ORE_%MgO,ORE_%MnO,ORE_MT,ORE_%Na2O,ORE_%P,ORE_%SiO2,ORE_%TiO2,ORE_%TM,Geomin Type,FLUX_Al2O3%,FLUX_CaO%,FLUX_Fe2O3%,FLUX_LOI%,FLUX_MgO%,FLUX_MT,FLUX_SiO2%,FLUX_TM%,COKE_DISCHARGE_TIME,WEIGHTED_COKE_ANGLE,TOTAL_COKE_PORTIONS,NON_COKE_DISCHARGE_TIME,WEIGHTED_NON_COKE_ANGLE,TOTAL_NON_COKE_PORTIONS,UnitCost Lakhs/Thm,ActualKg/Thm.,FurnaceTopGasAnalysisCO2ETACO,Act. Fuel RateKg/Thm.,Coke Rate Kg/Thm,ProductionTonnesPerHr
2024-06-10 05:00:00,2.7,1149.0,116464.0,2.420962617,3500.0,1391.0,2315.0,0.0,1.3,226.0,1.4,7.0,1.3,10.48,88.12,0.43,2.7,265.8333333,0.97,10.8,87.73,0.44,5.1,23.898000000000003,1.03,9.63,68.99,1.24,69.64,20.14,845.849,1.945,1.954950472,10.625,4.798888889,82.75555556,55.3,9.065,27.7968,62.39,0.086,1.705,0.41,0.0575,0.0585,5.435,0.18,5.89,0.13,54.01,0.017,6.41,0.06,0.12,57.8265023,0.01,0.198,8.84,0.72,4.5,1.0,1.09,0.0,1.23,1.32,0.0,18.74666667,93.62,0.2,82.5,25.54545455,11.0,60.0,28.0,8.0,123.135,118.0,40.15080113,548.0,430.0,87.03389831
2024-06-10 06:00:00,2.69,1149.0,115933.0,2.431350352,3499.0,1392.0,2367.0,0.0,1.3,226.0,1.39,7.0,1.3,10.48,88.12,0.43,2.7,265.8333333,0.97,10.8,87.73,0.44,5.1,23.898000000000003,1.03,9.63,68.99,1.24,69.64,20.14,845.849,1.945,1.954950472,10.625,4.798888889,82.75555556,55.3,9.065,27.7968,62.39,0.086,1.705,0.41,0.0575,0.0585,5.435,0.18,5.89,0.13,54.01,0.017,6.41,0.06,0.12,57.8265023,0.01,0.198,8.84,0.72,4.5,1.0,1.09,0.0,1.23,1.32,0.0,18.74666667,93.62,0.2,82.5,25.54545455,11.0,60.0,28.0,8.0,122.87,116.0,39.79972054,546.0,430.0,87.06896552
2024-06-10 07:00:00,2.69,1158.0,115679.0,2.437381868,3500.0,1391.0,2312.0,0.0,1.3,227.0,1.39,7.0,1.3,10.48,88.12,0.43,2.7,265.8333333,0.97,10.8,87.73,0.44,5.1,23.898000000000003,1.03,9.63,68.99,1.24,69.64,20.14,845.849,1.945,1.954950472,10.625,4.798888889,82.75555556,55.3,9.065,27.7968,62.39,0.086,1.705,0.41,0.0575,0.0585,5.435,0.18,5.89,0.13,54.01,0.017,6.41,0.06,0.12,57.8265023,0.01,0.198,8.84,0.72,4.5,1.0,1.09,0.0,1.23,1.32,0.0,18.74666667,93.62,0.2,82.5,25.54545455,11.0,60.0,28.0,8.0,123.4,120.0,39.74178404,550.0,430.0,87.0
2024-06-10 08:00:00,2.69,1158.0,115680.0,2.43736081,3500.0,1392.0,2310.0,0.0,1.3,226.0,1.39,7.0,1.3,10.7,87.95,0.4,2.7,265.8333333,0.95,10.88,87.63,0.46,4.9,23.898000000000003,1.03,9.54,69.42,1.16,69.64,19.88,845.849,1.93,1.929347826,10.65,4.798888889,82.75555556,55.33,9.96,27.8416,62.39,0.096,1.53,0.42,0.055,0.059,5.52,0.19,6.26,0.09,53.72,0.032,7.28,0.06,0.25,57.8265023,0.009,0.157,7.99,0.778,4.3,1.0,0.92,0.0,1.07,1.38,0.0,18.74666667,95.87,0.1,82.5,25.54545455,11.0,60.0,28.0,8.0,123.66499999999999,122.0,38.75267793,552.0,430.0,87.29508197
2024-06-10 17:00:00,2.66,1098.0,118896.0,2.179141013,3216.0,1496.0,2361.0,0.0,1.32,227.0,1.34,7.0,1.3,10.46,88.17,0.4,2.8,265.8333333,0.97,10.87,87.65,0.45,5.2,23.898000000000003,1.03,9.8,69.48,1.1,69.64,19.62,845.849,1.99,1.933021353,10.68,4.798888889,82.75555556,55.33,10.055,27.8192,62.39,0.0885,1.445,0.415,0.0605,0.0605,5.525,0.19,5.78,0.11,53.67,0.031,6.97,0.07,0.22,57.8265023,0.009,0.159,8.89,0.722,4.6,1.0,0.81,0.0,1.17,1.16,0.0,18.74666667,96.11,0.2,82.5,25.54545455,11.0,60.0,28.0,8.0,125.6,80.0,38.77217554,540.0,460.0,86.0
2024-06-10 18:00:00,2.69,1102.0,118256.0,2.391105478,3510.0,1447.0,2328.0,0.0,1.32,227.0,1.37,8.0,1.3,10.46,88.17,0.4,2.8,265.8333333,0.97,10.87,87.65,0.45,5.2,23.898000000000003,1.03,9.8,69.48,1.1,69.64,19.62,845.849,1.99,1.933021353,10.68,4.798888889,82.75555556,55.33,10.055,27.8192,62.39,0.0885,1.445,0.415,0.0605,0.0605,5.525,0.19,5.78,0.11,53.67,0.031,6.97,0.07,0.22,57.8265023,0.009,0.159,8.89,0.722,4.6,1.0,0.81,0.0,1.17,1.16,0.0,18.74666667,96.11,0.2,82.5,25.54545455,11.0,60.0,28.0,8.0,128.25,100.0,38.23805061,560.0,460.0,84.5
2024-06-10 19:00:00,2.67,1184.0,116601.0,2.425715192,3511.0,1440.0,2293.0,0.0,1.32,233.0,1.35,7.0,1.3,10.46,88.17,0.4,2.8,265.8333333,0.97,10.87,87.65,0.45,5.2,23.898000000000003,1.03,9.8,69.48,1.1,69.64,19.62,845.849,1.99,1.933021353,10.68,4.798888889,82.75555556,55.33,10.055,27.8192,62.39,0.0885,1.445,0.415,0.0605,0.0605,5.525,0.19,5.78,0.11,53.67,0.031,6.97,0.07,0.22,57.8265023,0.009,0.159,8.89,0.722,4.6,1.0,0.81,0.0,1.17,1.16,0.0,18.74666667,96.11,0.2,82.5,25.54545455,11.0,60.0,28.0,8.0,126.5625,125.0,38.74671131,565.0,440.0,96.08
2024-06-10 20:00:00,2.66,1177.0,117363.0,2.408602731,3509.0,1460.0,2294.0,0.0,1.32,234.0,1.34,7.0,1.3,10.46,88.17,0.4,2.8,265.8333333,0.97,10.87,87.65,0.45,5.2,23.898000000000003,1.03,9.8,69.48,1.1,69.64,19.62,845.849,1.99,1.933021353,10.68,4.798888889,82.75555556,55.33,10.055,27.8192,62.39,0.0885,1.445,0.415,0.0605,0.0605,5.525,0.19,5.78,0.11,53.67,0.031,6.97,0.07,0.22,57.8265023,0.009,0.159,8.89,0.722,4.6,1.0,0.81,0.0,1.17,1.16,0.0,18.74666667,96.11,0.2,82.5,25.54545455,11.0,60.0,28.0,8.0,124.725,130.0,38.45243729,560.0,430.0,93.46153846
2024-06-10 21:00:00,2.66,1183.0,118542.0,2.381264619,3504.0,1471.0,2295.0,0.0,1.32,237.0,1.34,7.0,1.3,10.46,88.17,0.4,2.8,265.8333333,0.97,10.87,87.65,0.45,5.2,23.898000000000003,1.03,9.8,69.48,1.1,69.64,19.62,845.849,1.99,1.933021353,10.68,4.798888889,82.75555556,55.33,10.055,27.8192,62.39,0.0885,1.445,0.415,0.0605,0.0605,5.525,0.19,5.78,0.11,53.67,0.031,6.97,0.07,0.22,57.8265023,0.009,0.159,8.89,0.722,4.6,1.0,0.81,0.0,1.17,1.16,0.0,18.74666667,96.11,0.2,82.5,25.54545455,11.0,60.0,28.0,8.0,125.3875,135.0,38.63419293,565.0,430.0,91.77777778
2024-06-10 22:00:00,2.67,1182.0,117042.0,2.412453226,3505.0,1442.0,2288.0,0.0,1.32,234.0,1.35,7.0,1.3,10.46,88.17,0.4,2.8,265.8333333,0.97,10.87,87.65,0.45,5.2,23.898000000000003,1.03,9.8,69.48,1.1,69.64,19.62,845.849,1.99,1.933021353,10.68,4.798888889,82.75555556,55.33,10.055,27.8192,62.39,0.0885,1.445,0.415,0.0605,0.0605,5.525,0.19,5.78,0.11,53.67,0.031,6.97,0.07,0.22,57.8265023,0.009,0.159,8.89,0.722,4.6,1.0,0.81,0.0,1.17,1.16,0.0,18.74666667,96.11,0.2,82.5,25.54545455,11.0,60.0,28.0,8.0,125.3875,135.0,38.1291548,565.0,430.0,92.88888889
2024-06-10 23:00:00,2.67,1171.0,117037.0,2.411180377,3503.0,1450.0,2326.0,0.0,1.32,232.0,1.35,7.0,1.3,10.36,88.26,0.42,2.5,284.281,0.96,10.7,87.82,0.44,4.8,28.603666670000003,1.04,9.75,69.13,1.18,86.35333333,19.94,948.55,1.965,1.964795879,10.895,4.6,82.53333333,55.17,10.2,27.7296,62.39,0.0895,1.445,0.43,0.0605,0.06,5.545,0.19,6.06,0.13,53.36,0.018,7.08,0.06,0.12,67.97139877,0.008,0.155,8.51,0.764,4.2,1.0,0.98,0.0,1.26,1.3,0.0,20.16,95.83,0.2,82.5,25.54545455,11.0,60.0,28.0,8.0,123.4,120.0,39.37690326,550.0,430.0,86.91666667
2024-06-11 00:00:00,2.67,1130.0,107525.0,3.74561628,5001.0,1463.0,2363.0,0.0,1.45,221.0,1.22,7.0,1.3,11.02,87.6,0.42,2.9,280.2606667,0.96,11.38,87.13,0.46,6.5,26.985999999999997,1.03,9.51,68.94,1.1,86.47666667,20.45,945.4903333,2.66,1.876929265,10.67,5.066666667,81.82222222,54.75,9.48,30.18,67.21,0.0825,1.83,0.06,0.056,0.052,5.685,0.2,2.3527728,0.146578497,20.17521468,0.014282007,2.871435174,0.03758423,0.071410037,177.6260498,0.005637635,0.051866237,2.792508291,0.29240531,1.428200741,1.0,0.62,0.0,0.92,1.32,0.0,21.23,95.77,0.1,82.5,25.54545455,11.0,60.0,28.0,8.0,123.135,118.0,39.40459447,548.0,430.0,85.76271186
2024-06-11 01:00:00,2.61,1172.0,106704.0,3.778934412,5007.0,1502.0,2322.0,0.0,1.43,230.0,1.18,8.0,1.3,11.02,87.6,0.42,2.9,280.2606667,0.96,11.38,87.13,0.46,6.5,26.985999999999997,1.03,9.51,68.94,1.1,86.47666667,20.45,945.4903333,2.66,1.876929265,10.67,5.066666667,81.82222222,54.75,9.48,30.18,67.21,0.0825,1.83,0.06,0.056,0.052,5.685,0.2,2.3527728,0.146578497,20.17521468,0.014282007,2.871435174,0.03758423,0.071410037,177.6260498,0.005637635,0.051866237,2.792508291,0.29240531,1.428200741,1.0,0.62,0.0,0.92,1.32,0.0,21.23,95.77,0.1,82.5,25.54545455,11.0,60.0,28.0,8.0,125.3875,135.0,38.70665417,565.0,430.0,92.2962963
2024-06-11 02:00:00,2.6,1175.0,104519.0,3.854783038,5003.0,1482.0,2333.0,0.0,1.43,226.0,1.17,7.0,1.3,11.02,87.6,0.42,2.9,280.2606667,0.96,11.38,87.13,0.46,6.5,26.985999999999997,1.03,9.51,68.94,1.1,86.47666667,20.45,945.4903333,2.66,1.876929265,10.67,5.066666667,81.82222222,54.75,9.48,30.18,67.21,0.0825,1.83,0.06,0.056,0.052,5.685,0.2,2.3527728,0.146578497,20.17521468,0.014282007,2.871435174,0.03758423,0.071410037,177.6260498,0.005637635,0.051866237,2.792508291,0.29240531,1.428200741,1.0,0.62,0.0,0.92,1.32,0.0,21.23,95.77,0.1,82.5,25.54545455,11.0,60.0,28.0,8.0,125.52,136.0,39.02781024,566.0,430.0,90.95588235
2024-06-11 03:00:00,2.63,1127.0,105178.0,3.830652463,5003.0,1448.0,2336.0,0.0,1.412,218.0,1.218,7.0,1.3,11.02,87.6,0.42,2.9,280.2606667,0.96,11.38,87.13,0.46,6.5,26.985999999999997,1.03,9.51,68.94,1.1,86.47666667,20.45,945.4903333,2.66,1.876929265,10.67,5.066666667,81.82222222,54.75,9.48,30.18,67.21,0.0825,1.83,0.06,0.056,0.052,5.685,0.2,2.3527728,0.146578497,20.17521468,0.014282007,2.871435174,0.03758423,0.071410037,177.6260498,0.005637635,0.051866237,2.792508291,0.29240531,1.428200741,1.0,0.62,0.0,0.92,1.32,0.0,21.23,95.77,0.1,82.5,25.54545455,11.0,60.0,28.0,8.0,124.3275,127.0,38.53898384,557.0,430.0,85.98425197
2024-06-11 04:00:00,2.63,1131.0,106370.0,3.78700748,5002.0,1501.0,2350.0,0.0,1.44,222.0,1.19,7.0,1.3,11.02,87.6,0.42,2.9,280.2606667,0.96,11.38,87.13,0.46,6.5,26.985999999999997,1.03,9.51,68.94,1.1,86.47666667,20.45,945.4903333,2.66,1.876929265,10.67,5.066666667,81.82222222,54.75,9.48,30.18,67.21,0.0825,1.83,0.06,0.056,0.052,5.685,0.2,2.3527728,0.146578497,20.17521468,0.014282007,2.871435174,0.03758423,0.071410037,177.6260498,0.005637635,0.051866237,2.792508291,0.29240531,1.428200741,1.0,0.62,0.0,0.92,1.32,0.0,21.23,95.77,0.1,82.5,25.54545455,11.0,60.0,28.0,8.0,123.4,120.0,38.47947761,550.0,430.0,87.16666667
2024-06-11 05:00:00,2.62,1138.0,107339.0,3.752850647,5002.0,1513.0,2357.0,0.0,1.44,225.0,1.18,7.0,1.3,11.02,87.6,0.42,2.9,280.2606667,0.96,11.38,87.13,0.46,6.5,26.985999999999997,1.03,9.51,68.94,1.1,86.47666667,20.45,945.4903333,2.66,1.876929265,10.67,5.066666667,81.82222222,54.75,9.48,30.18,67.21,0.0825,1.83,0.06,0.056,0.052,5.685,0.2,2.3527728,0.146578497,20.17521468,0.014282007,2.871435174,0.03758423,0.071410037,177.6260498,0.005637635,0.051866237,2.792508291,0.29240531,1.428200741,1.0,0.62,0.0,0.92,1.32,0.0,21.23,95.77,0.1,82.5,25.54545455,11.0,60.0,28.0,8.0,124.195,126.0,38.70669746,556.0,430.0,85.87301587
2024-06-11 06:00:00,2.63,1134.0,107676.0,3.741115496,5002.0,1497.0,2359.0,0.0,1.43,225.0,1.2,7.0,1.3,11.02,87.6,0.42,2.9,280.2606667,0.96,11.38,87.13,0.46,6.5,26.985999999999997,1.03,9.51,68.94,1.1,86.47666667,20.45,945.4903333,2.66,1.876929265,10.67,5.066666667,81.82222222,54.75,9.48,30.18,67.21,0.0825,1.83,0.06,0.056,0.052,5.685,0.2,2.3527728,0.146578497,20.17521468,0.014282007,2.871435174,0.03758423,0.071410037,177.6260498,0.005637635,0.051866237,2.792508291,0.29240531,1.428200741,1.0,0.62,0.0,0.92,1.32,0.0,21.23,95.77,0.1,82.5,25.54545455,11.0,60.0,28.0,8.0,123.7975,123.0,38.84809546,553.0,430.0,84.47154472
2024-06-11 07:00:00,2.63,1135.0,107875.0,3.735712013,5004.0,1510.0,2351.0,0.0,1.43,226.0,1.2,7.0,1.3,11.02,87.6,0.42,2.9,280.2606667,0.96,11.38,87.13,0.46,6.5,26.985999999999997,1.03,9.51,68.94,1.1,86.47666667,20.45,945.4903333,2.66,1.876929265,10.67,5.066666667,81.82222222,54.75,9.48,30.18,67.21,0.0825,1.83,0.06,0.056,0.052,5.685,0.2,2.3527728,0.146578497,20.17521468,0.014282007,2.871435174,0.03758423,0.071410037,177.6260498,0.005637635,0.051866237,2.792508291,0.29240531,1.428200741,1.0,0.62,0.0,0.92,1.32,0.0,21.23,95.77,0.1,82.5,25.54545455,11.0,60.0,28.0,8.0,124.0625,125.0,39.09550046,555.0,430.0,84.56
2024-06-11 08:00:00,2.62,1144.0,107691.0,3.737606225,4998.0,1536.0,2339.0,0.0,1.45,227.0,1.17,8.0,1.3,10.94,87.69,0.4,2.8,280.2606667,0.97,11.36,87.15,0.44,8.3,26.985999999999997,1.05,9.21,68.78,1.06,86.47666667,20.95,945.4903333,2.52,1.940932971,11.17,5.066666667,81.82222222,54.37,9.5,30.18,67.21,0.084,1.935,0.065,0.0555,0.0515,5.755,0.2,1.464745348,0.067285122,13.98495382,0.007504879,1.806346737,0.023291004,0.03881834,177.6260498,0.003105467,0.034677717,2.210057469,0.162001871,0.776366792,1.0,0.51,0.0,0.93,1.32,0.0,21.23,96.63,0.1,82.5,25.54545455,11.0,60.0,28.0,8.0,124.0625,125.0,38.86212434,555.0,430.0,91.04
2024-06-11 09:00:00,2.65,1145.0,106820.0,3.771821414,5003.0,1489.0,2352.0,0.0,1.45,224.0,1.2,7.0,1.3,10.94,87.69,0.4,2.8,280.2606667,0.97,11.36,87.15,0.44,8.3,26.985999999999997,1.05,9.21,68.78,1.06,86.47666667,20.95,945.4903333,2.52,1.940932971,11.17,5.066666667,81.82222222,54.37,9.5,30.18,67.21,0.084,1.935,0.065,0.0555,0.0515,5.755,0.2,1.464745348,0.067285122,13.98495382,0.007504879,1.806346737,0.023291004,0.03881834,177.6260498,0.003105467,0.034677717,2.210057469,0.162001871,0.776366792,1.0,0.51,0.0,0.93,1.32,0.0,21.23,96.63,0.1,82.5,25.54545455,11.0,60.0,28.0,8.0,124.0625,125.0,38.91716798,555.0,430.0,87.84
2024-06-11 10:00:00,2.61,1148.0,105996.0,3.801875878,5004.0,1515.0,2359.0,0.0,1.45,224.0,1.16,7.0,1.3,10.94,87.69,0.4,2.8,280.2606667,0.97,11.36,87.15,0.44,8.3,26.985999999999997,1.05,9.21,68.78,1.06,86.47666667,20.95,945.4903333,2.52,1.940932971,11.17,5.066666667,81.82222222,54.37,9.5,30.18,67.21,0.084,1.935,0.065,0.0555,0.0515,5.755,0.2,1.464745348,0.067285122,13.98495382,0.007504879,1.806346737,0.023291004,0.03881834,177.6260498,0.003105467,0.034677717,2.210057469,0.162001871,0.776366792,1.0,0.51,0.0,0.93,1.32,0.0,21.23,96.63,0.1,82.5,25.54545455,11.0,60.0,28.0,8.0,124.0625,125.0,39.06685237,555.0,430.0,85.68
2024-06-11 11:00:00,2.63,1147.0,105678.0,3.812544598,5003.0,1489.0,2363.0,0.0,1.45,223.0,1.18,7.0,1.3,10.94,87.69,0.4,2.8,280.2606667,0.97,11.36,87.15,0.44,8.3,26.985999999999997,1.05,9.21,68.78,1.06,86.47666667,20.95,945.4903333,2.52,1.940932971,11.17,5.066666667,81.82222222,54.37,9.5,30.18,67.21,0.084,1.935,0.065,0.0555,0.0515,5.755,0.2,1.464745348,0.067285122,13.98495382,0.007504879,1.806346737,0.023291004,0.03881834,177.6260498,0.003105467,0.034677717,2.210057469,0.162001871,0.776366792,1.0,0.51,0.0,0.93,1.32,0.0,21.23,96.63,0.1,82.5,25.54545455,11.0,60.0,28.0,8.0,123.93,124.0,39.25494761,554.0,430.0,86.12903226
2024-06-11 12:00:00,2.6,1145.0,106425.0,3.768419353,4980.0,1536.0,2362.0,0.0,1.45,226.0,1.15,7.0,1.3,10.94,87.69,0.4,2.8,280.2606667,0.97,11.36,87.15,0.44,8.3,26.985999999999997,1.05,9.21,68.78,1.06,86.47666667,20.95,945.4903333,2.52,1.940932971,11.17,5.066666667,81.82222222,54.37,9.5,30.18,67.21,0.084,1.935,0.065,0.0555,0.0515,5.755,0.2,1.464745348,0.067285122,13.98495382,0.007504879,1.806346737,0.023291004,0.03881834,177.6260498,0.003105467,0.034677717,2.210057469,0.162001871,0.776366792,1.0,0.51,0.0,0.93,1.32,0.0,21.23,96.63,0.1,82.5,25.54545455,11.0,60.0,28.0,8.0,123.7975,123.0,38.94095595,553.0,430.0,85.44715447
2024-06-11 13:00:00,2.62,1139.0,105767.0,3.81466441,5010.0,1522.0,2356.0,0.0,1.45,224.0,1.17,7.0,1.3,10.94,87.69,0.4,2.8,280.2606667,0.97,11.36,87.15,0.44,8.3,26.985999999999997,1.05,9.21,68.78,1.06,86.47666667,20.95,945.4903333,2.52,1.940932971,11.17,5.066666667,81.82222222,54.37,9.5,30.18,67.21,0.084,1.935,0.065,0.0555,0.0515,5.755,0.2,1.464745348,0.067285122,13.98495382,0.007504879,1.806346737,0.023291004,0.03881834,177.6260498,0.003105467,0.034677717,2.210057469,0.162001871,0.776366792,1.0,0.51,0.0,0.93,1.32,0.0,21.23,96.63,0.1,82.5,25.54545455,11.0,60.0,28.0,8.0,123.93,124.0,39.54723955,554.0,430.0,85.96774194
2024-06-11 14:00:00,2.62,1128.0,107557.0,3.751235674,5010.0,1535.0,2350.0,0.0,1.45,224.0,1.17,7.0,1.3,10.94,87.69,0.4,2.8,280.2606667,0.97,11.36,87.15,0.44,8.3,26.985999999999997,1.05,9.21,68.78,1.06,86.47666667,20.95,945.4903333,2.52,1.940932971,11.17,5.066666667,81.82222222,54.37,9.5,30.18,67.21,0.084,1.935,0.065,0.0555,0.0515,5.755,0.2,1.464745348,0.067285122,13.98495382,0.007504879,1.806346737,0.023291004,0.03881834,177.6260498,0.003105467,0.034677717,2.210057469,0.162001871,0.776366792,1.0,0.51,0.0,0.93,1.32,0.0,21.23,96.63,0.1,82.5,25.54545455,11.0,60.0,28.0,8.0,123.7975,123.0,39.65197216,553.0,430.0,86.09756098
2024-06-11 15:00:00,2.61,1128.0,107470.0,3.754269714,5010.0,1541.0,2352.0,0.0,1.45,225.0,1.16,7.0,1.3,10.94,87.69,0.4,2.8,280.2606667,0.97,11.36,87.15,0.44,8.3,26.985999999999997,1.05,9.21,68.78,1.06,86.47666667,20.95,945.4903333,2.52,1.940932971,11.17,5.066666667,81.82222222,54.37,9.5,30.18,67.21,0.084,1.935,0.065,0.0555,0.0515,5.755,0.2,1.464745348,0.067285122,13.98495382,0.007504879,1.806346737,0.023291004,0.03881834,177.6260498,0.003105467,0.034677717,2.210057469,0.162001871,0.776366792,1.0,0.51,0.0,0.93,1.32,0.0,21.23,96.63,0.1,82.5,25.54545455,11.0,60.0,28.0,8.0,123.66499999999999,122.0,39.69571231,552.0,430.0,86.47540984
2024-06-11 16:00:00,2.6,1133.0,107310.0,3.760612197,5011.0,1553.0,2352.0,0.0,1.45,226.0,1.15,6.0,1.3,10.95,87.68,0.41,2.7,280.2606667,0.96,11.15,87.36,0.45,5.7,26.985999999999997,1.04,9.26,69.05,1.01,86.47666667,20.68,945.4903333,2.625,1.885297087,10.68,5.066666667,81.82222222,54.72,10.01,30.18,67.21,0.0805,1.905,0.075,0.0565,0.052,5.665,0.205,2.134784266,0.165370612,20.43078744,0.011275269,3.081906862,0.048859499,0.060134768,177.6260498,0.015033692,0.079678568,2.39035703,0.22550538,1.390616511,1.0,0.41,0.0,0.88,1.28,0.0,21.23,96.51,0.1,82.5,25.54545455,11.0,60.0,28.0,8.0,123.93,124.0,38.81866238,554.0,430.0,85.96774194
2024-06-11 17:00:00,2.64,1144.0,106424.0,3.791891992,5011.0,1486.0,2341.0,0.0,1.45,223.0,1.19,7.0,1.3,10.95,87.68,0.41,2.7,280.2606667,0.96,11.15,87.36,0.45,5.7,26.985999999999997,1.04,9.26,69.05,1.01,86.47666667,20.68,945.4903333,2.625,1.885297087,10.68,5.066666667,81.82222222,54.72,10.01,30.18,67.21,0.0805,1.905,0.075,0.0565,0.052,5.665,0.205,2.134784266,0.165370612,20.43078744,0.011275269,3.081906862,0.048859499,0.060134768,177.6260498,0.015033692,0.079678568,2.39035703,0.22550538,1.390616511,1.0,0.41,0.0,0.88,1.28,0.0,21.23,96.51,0.1,82.5,25.54545455,11.0,60.0,28.0,8.0,124.99000000000001,132.0,38.93058161,562.0,430.0,85.90909091
2024-06-11 18:00:00,2.64,1146.0,106672.0,3.782329872,5010.0,1494.0,2351.0,0.0,1.45,224.0,1.19,7.0,1.3,10.95,87.68,0.41,2.7,280.2606667,0.96,11.15,87.36,0.45,5.7,26.985999999999997,1.04,9.26,69.05,1.01,86.47666667,20.68,945.4903333,2.625,1.885297087,10.68,5.066666667,81.82222222,54.72,10.01,30.18,67.21,0.0805,1.905,0.075,0.0565,0.052,5.665,0.205,2.134784266,0.165370612,20.43078744,0.011275269,3.081906862,0.048859499,0.060134768,177.6260498,0.015033692,0.079678568,2.39035703,0.22550538,1.390616511,1.0,0.41,0.0,0.88,1.28,0.0,21.23,96.51,0.1,82.5,25.54545455,11.0,60.0,28.0,8.0,124.0625,125.0,39.27331636,555.0,430.0,86.48
2024-06-11 19:00:00,2.66,1148.0,107241.0,3.760028516,5007.0,1482.0,2356.0,0.0,1.45,225.0,1.21,7.0,1.3,10.95,87.68,0.41,2.7,280.2606667,0.96,11.15,87.36,0.45,5.7,26.985999999999997,1.04,9.26,69.05,1.01,86.47666667,20.68,945.4903333,2.625,1.885297087,10.68,5.066666667,81.82222222,54.72,10.01,30.18,67.21,0.0805,1.905,0.075,0.0565,0.052,5.665,0.205,2.134784266,0.165370612,20.43078744,0.011275269,3.081906862,0.048859499,0.060134768,177.6260498,0.015033692,0.079678568,2.39035703,0.22550538,1.390616511,1.0,0.41,0.0,0.88,1.28,0.0,21.23,96.51,0.1,82.5,25.54545455,11.0,60.0,28.0,8.0,124.0625,125.0,38.76183876,555.0,430.0,87.04
2024-06-11 20:00:00,2.67,1149.0,107268.0,3.759082934,5007.0,1462.0,2363.0,0.0,1.45,224.0,1.22,7.0,1.3,10.95,87.68,0.41,2.7,280.2606667,0.96,11.15,87.36,0.45,5.7,26.985999999999997,1.04,9.26,69.05,1.01,86.47666667,20.68,945.4903333,2.625,1.885297087,10.68,5.066666667,81.82222222,54.72,10.01,30.18,67.21,0.0805,1.905,0.075,0.0565,0.052,5.665,0.205,2.134784266,0.165370612,20.43078744,0.011275269,3.081906862,0.048859499,0.060134768,177.6260498,0.015033692,0.079678568,2.39035703,0.22550538,1.390616511,1.0,0.41,0.0,0.88,1.28,0.0,21.23,96.51,0.1,82.5,25.54545455,11.0,60.0,28.0,8.0,123.93,124.0,39.78052126,554.0,430.0,87.33870968
2024-06-11 21:00:00,2.66,1130.0,107324.0,3.758622659,5009.0,1474.0,2355.0,0.0,1.45,221.0,1.21,7.0,1.3,10.95,87.68,0.41,2.7,280.2606667,0.96,11.15,87.36,0.45,5.7,26.985999999999997,1.04,9.26,69.05,1.01,86.47666667,20.68,945.4903333,2.625,1.885297087,10.68,5.066666667,81.82222222,54.72,10.01,30.18,67.21,0.0805,1.905,0.075,0.0565,0.052,5.665,0.205,2.134784266,0.165370612,20.43078744,0.011275269,3.081906862,0.048859499,0.060134768,177.6260498,0.015033692,0.079678568,2.39035703,0.22550538,1.390616511,1.0,0.41,0.0,0.88,1.28,0.0,21.23,96.51,0.1,82.5,25.54545455,11.0,60.0,28.0,8.0,123.7975,123.0,39.1994479,553.0,430.0,85.36585366
2024-06-11 22:00:00,2.67,1129.0,107152.0,3.760896075,5004.0,1468.0,2361.0,0.0,1.45,221.0,1.22,7.0,1.3,10.95,87.68,0.41,2.7,280.2606667,0.96,11.15,87.36,0.45,5.7,26.985999999999997,1.04,9.26,69.05,1.01,86.47666667,20.68,945.4903333,2.625,1.885297087,10.68,5.066666667,81.82222222,54.72,10.01,30.18,67.21,0.0805,1.905,0.075,0.0565,0.052,5.665,0.205,2.134784266,0.165370612,20.43078744,0.011275269,3.081906862,0.048859499,0.060134768,177.6260498,0.015033692,0.079678568,2.39035703,0.22550538,1.390616511,1.0,0.41,0.0,0.88,1.28,0.0,21.23,96.51,0.1,82.5,25.54545455,11.0,60.0,28.0,8.0,123.7975,123.0,38.58911469,553.0,430.0,85.36585366
2024-06-11 23:00:00,2.68,1128.0,107495.0,3.748906251,5004.0,1454.0,2365.0,0.0,1.45,220.0,1.23,7.0,1.3,11.1,87.51,0.45,3.1,286.1973333,0.94,11.22,87.38,0.42,6.1,26.738666663,0.98,9.34,68.96,1.26,87.41,20.44,961.1206667,2.675,1.874961185,10.64,5.022222222,81.31222222,54.735,9.52,31.02,67.21,0.077,1.84,0.075,0.057,0.0545,5.675,0.215,1.427574401,0.024741324,13.20691881,0.007174984,1.900133691,0.017318927,0.091542899,263.2520406,0.001731893,0.041318011,2.100538417,0.173684095,0.84120502,1.0,0.46,0.0,1.52,1.32,0.0,22.40333333,93.37,0.1,82.5,25.54545455,11.0,60.0,28.0,8.0,123.135,118.0,38.64541833,548.0,430.0,85.93220339
2024-06-12 00:00:00,2.51,1129.0,97335.0,3.564520513,4308.0,1419.0,2316.0,0.0,1.36,210.0,1.15,6.0,1.3,12.29,86.42,0.34,3.1,249.4006667,0.95,12.75,85.77,0.44,9.5,31.002,1.04,9.55,70.51,1.06,85.24666667,18.88,754.998,2.13,2.035875606,10.82,4.977777778,80.93222222,55.165,10.175,29.31714286,64.85,0.069,2.0,0.085,0.051,0.056,5.315,0.17,3.728188259,0.134726458,55.935767,0.027382959,4.844277828,0.076367711,0.096367711,228.5996667,0.005273542,0.113321968,10.45643054,0.336762317,2.851210632,1.0,0.32,0.0,0.47,1.28,0.0,1.543333333,97.04,0.1,82.5,25.54545455,11.0,60.0,28.0,8.0,120.71000000000001,128.0,41.85991481,543.0,415.0,81.015625
2024-06-12 01:00:00,2.5,1130.0,97179.0,3.56692557,4304.0,1432.0,2314.0,0.0,1.37,210.0,1.13,6.0,1.3,12.29,86.42,0.34,3.1,249.4006667,0.95,12.75,85.77,0.44,9.5,31.002,1.04,9.55,70.51,1.06,85.24666667,18.88,754.998,2.13,2.035875606,10.82,4.977777778,80.93222222,55.165,10.175,29.31714286,64.85,0.069,2.0,0.085,0.051,0.056,5.315,0.17,3.728188259,0.134726458,55.935767,0.027382959,4.844277828,0.076367711,0.096367711,228.5996667,0.005273542,0.113321968,10.45643054,0.336762317,2.851210632,1.0,0.32,0.0,0.47,1.28,0.0,1.543333333,97.04,0.1,82.5,25.54545455,11.0,60.0,28.0,8.0,120.71000000000001,128.0,41.23590226,543.0,415.0,81.328125
2024-06-12 02:00:00,2.48,1132.0,96773.0,3.324091533,3994.0,1467.0,2270.0,0.0,1.38,211.0,1.1,7.0,1.3,12.29,86.42,0.34,3.1,249.4006667,0.95,12.75,85.77,0.44,9.5,31.002,1.04,9.55,70.51,1.06,85.24666667,18.88,754.998,2.13,2.035875606,10.82,4.977777778,80.93222222,55.165,10.175,29.31714286,64.85,0.069,2.0,0.085,0.051,0.056,5.315,0.17,3.728188259,0.134726458,55.935767,0.027382959,4.844277828,0.076367711,0.096367711,228.5996667,0.005273542,0.113321968,10.45643054,0.336762317,2.851210632,1.0,0.32,0.0,0.47,1.28,0.0,1.543333333,97.04,0.1,82.5,25.54545455,11.0,60.0,28.0,8.0,120.71000000000001,128.0,41.60881015,543.0,415.0,81.015625
2024-06-12 03:00:00,2.5,1125.0,97250.0,3.570943183,4312.0,1432.0,2311.0,0.0,1.38,211.0,1.12,6.0,1.3,12.29,86.42,0.34,3.1,249.4006667,0.95,12.75,85.77,0.44,9.5,31.002,1.04,9.55,70.51,1.06,85.24666667,18.88,754.998,2.13,2.035875606,10.82,4.977777778,80.93222222,55.165,10.175,29.31714286,64.85,0.069,2.0,0.085,0.051,0.056,5.315,0.17,3.728188259,0.134726458,55.935767,0.027382959,4.844277828,0.076367711,0.096367711,228.5996667,0.005273542,0.113321968,10.45643054,0.336762317,2.851210632,1.0,0.32,0.0,0.47,1.28,0.0,1.543333333,97.04,0.1,82.5,25.54545455,11.0,60.0,28.0,8.0,120.3125,125.0,40.9770921,540.0,415.0,82.88
2024-06-12 04:00:00,2.5,1130.0,97500.0,3.557667987,4307.0,1458.0,2314.0,0.0,1.38,212.0,1.12,7.0,1.3,12.29,86.42,0.34,3.1,249.4006667,0.95,12.75,85.77,0.44,9.5,31.002,1.04,9.55,70.51,1.06,85.24666667,18.88,754.998,2.13,2.035875606,10.82,4.977777778,80.93222222,55.165,10.175,29.31714286,64.85,0.069,2.0,0.085,0.051,0.056,5.315,0.17,3.728188259,0.134726458,55.935767,0.027382959,4.844277828,0.076367711,0.096367711,228.5996667,0.005273542,0.113321968,10.45643054,0.336762317,2.851210632,1.0,0.32,0.0,0.47,1.28,0.0,1.543333333,97.04,0.1,82.5,25.54545455,11.0,60.0,28.0,8.0,120.8425,129.0,41.37286948,544.0,415.0,81.1627907
2024-06-12 05:00:00,2.49,1130.0,97625.0,3.550643718,4304.0,1470.0,2316.0,0.0,1.38,212.0,1.11,6.0,1.3,12.29,86.42,0.34,3.1,249.4006667,0.95,12.75,85.77,0.44,9.5,31.002,1.04,9.55,70.51,1.06,85.24666667,18.88,754.998,2.13,2.035875606,10.82,4.977777778,80.93222222,55.165,10.175,29.31714286,64.85,0.069,2.0,0.085,0.051,0.056,5.315,0.17,3.728188259,0.134726458,55.935767,0.027382959,4.844277828,0.076367711,0.096367711,228.5996667,0.005273542,0.113321968,10.45643054,0.336762317,2.851210632,1.0,0.32,0.0,0.47,1.28,0.0,1.543333333,97.04,0.1,82.5,25.54545455,11.0,60.0,28.0,8.0,120.445,126.0,41.19304838,541.0,415.0,82.77777778
2024-06-12 06:00:00,2.51,1127.0,97269.0,3.565282547,4306.0,1438.0,2314.0,0.0,1.38,209.0,1.13,7.0,1.3,12.29,86.42,0.34,3.1,249.4006667,0.95,12.75,85.77,0.44,9.5,31.002,1.04,9.55,70.51,1.06,85.24666667,18.88,754.998,2.13,2.035875606,10.82,4.977777778,80.93222222,55.165,10.175,29.31714286,64.85,0.069,2.0,0.085,0.051,0.056,5.315,0.17,3.728188259,0.134726458,55.935767,0.027382959,4.844277828,0.076367711,0.096367711,228.5996667,0.005273542,0.113321968,10.45643054,0.336762317,2.851210632,1.0,0.32,0.0,0.47,1.28,0.0,1.543333333,97.04,0.1,82.5,25.54545455,11.0,60.0,28.0,8.0,120.71000000000001,128.0,41.42957912,543.0,415.0,81.25
2024-06-12 07:00:00,2.51,1124.0,97315.0,3.492484681,4220.0,1433.0,2309.0,0.0,1.38,209.0,1.13,6.0,1.3,12.29,86.42,0.34,3.1,249.4006667,0.95,12.75,85.77,0.44,9.5,31.002,1.04,9.55,70.51,1.06,85.24666667,18.88,754.998,2.13,2.035875606,10.82,4.977777778,80.93222222,55.165,10.175,29.31714286,64.85,0.069,2.0,0.085,0.051,0.056,5.315,0.17,3.728188259,0.134726458,55.935767,0.027382959,4.844277828,0.076367711,0.096367711,228.5996667,0.005273542,0.113321968,10.45643054,0.336762317,2.851210632,1.0,0.32,0.0,0.47,1.28,0.0,1.543333333,97.04,0.1,82.5,25.54545455,11.0,60.0,28.0,8.0,120.445,126.0,41.54714319,541.0,415.0,80.87301587
2024-06-12 08:00:00,2.49,1124.0,97535.0,3.551442214,4301.0,1458.0,2301.0,0.0,1.38,210.0,1.11,7.0,1.3,12.5,86.16,0.4,3.5,249.4006667,0.94,12.75,85.77,0.44,9.5,31.002,1.04,9.42,70.74,1.04,85.24666667,18.8,754.998,2.13,2.035875606,10.82,4.977777778,80.93222222,55.165,10.175,28.35142857,64.85,0.069,2.0,0.085,0.051,0.056,5.315,0.17,3.728188259,0.134726458,55.935767,0.027382959,4.844277828,0.076367711,0.096367711,228.5996667,0.005273542,0.113321968,10.45643054,0.336762317,2.851210632,1.0,0.32,0.0,0.47,1.28,0.0,1.543333333,97.04,0.1,82.5,25.54545455,11.0,60.0,28.0,8.0,120.5775,127.0,41.53954471,542.0,415.0,80.86614173
2024-06-12 09:00:00,2.47,1127.0,97535.0,3.554742343,4305.0,1486.0,2309.0,0.0,1.38,212.0,1.09,6.0,1.3,12.5,86.16,0.4,3.5,249.4006667,0.94,12.75,85.77,0.44,9.5,31.002,1.04,9.42,70.74,1.04,85.24666667,18.8,754.998,2.13,2.035875606,10.82,4.977777778,80.93222222,55.165,10.175,28.35142857,64.85,0.069,2.0,0.085,0.051,0.056,5.315,0.17,3.728188259,0.134726458,55.935767,0.027382959,4.844277828,0.076367711,0.096367711,228.5996667,0.005273542,0.113321968,10.45643054,0.336762317,2.851210632,1.0,0.32,0.0,0.47,1.28,0.0,1.543333333,97.04,0.1,82.5,25.54545455,11.0,60.0,28.0,8.0,119.6075,131.0,41.53331741,540.0,409.0,80.91603053
2024-06-12 10:00:00,2.48,1133.0,96910.0,3.579309212,4307.0,1469.0,2300.0,0.0,1.38,211.0,1.1,7.0,1.3,12.5,86.16,0.4,3.5,249.4006667,0.94,12.75,85.77,0.44,9.5,31.002,1.04,9.42,70.74,1.04,85.24666667,18.8,754.998,2.13,2.035875606,10.82,4.977777778,80.93222222,55.165,10.175,28.35142857,64.85,0.069,2.0,0.085,0.051,0.056,5.315,0.17,3.728188259,0.134726458,55.935767,0.027382959,4.844277828,0.076367711,0.096367711,228.5996667,0.005273542,0.113321968,10.45643054,0.336762317,2.851210632,1.0,0.32,0.0,0.47,1.28,0.0,1.543333333,97.04,0.1,82.5,25.54545455,11.0,60.0,28.0,8.0,121.6375,135.0,41.98868992,550.0,415.0,81.48148148
2024-06-12 11:00:00,2.48,1146.0,96300.0,3.602798208,4308.0,1497.0,2300.0,0.0,1.38,213.0,1.1,7.0,1.3,12.5,86.16,0.4,3.5,249.4006667,0.94,12.75,85.77,0.44,9.5,31.002,1.04,9.42,70.74,1.04,85.24666667,18.8,754.998,2.13,2.035875606,10.82,4.977777778,80.93222222,55.165,10.175,28.35142857,64.85,0.069,2.0,0.085,0.051,0.056,5.315,0.17,3.728188259,0.134726458,55.935767,0.027382959,4.844277828,0.076367711,0.096367711,228.5996667,0.005273542,0.113321968,10.45643054,0.336762317,2.851210632,1.0,0.32,0.0,0.47,1.28,0.0,1.543333333,97.04,0.1,82.5,25.54545455,11.0,60.0,28.0,8.0,121.6375,135.0,41.43827594,550.0,415.0,87.40740741
2024-06-12 12:00:00,2.47,1146.0,95984.0,3.616325956,4310.0,1469.0,2296.0,0.0,1.38,211.0,1.09,6.0,1.3,12.5,86.16,0.4,3.5,249.4006667,0.94,12.75,85.77,0.44,9.5,31.002,1.04,9.42,70.74,1.04,85.24666667,18.8,754.998,2.13,2.035875606,10.82,4.977777778,80.93222222,55.165,10.175,28.35142857,64.85,0.069,2.0,0.085,0.051,0.056,5.315,0.17,3.728188259,0.134726458,55.935767,0.027382959,4.844277828,0.076367711,0.096367711,228.5996667,0.005273542,0.113321968,10.45643054,0.336762317,2.851210632,1.0,0.32,0.0,0.47,1.28,0.0,1.543333333,97.04,0.1,82.5,25.54545455,11.0,60.0,28.0,8.0,121.6375,135.0,42.64362447,550.0,415.0,83.55555556
2024-06-12 13:00:00,2.48,1146.0,95749.0,3.625194034,4310.0,1445.0,2299.0,0.0,1.38,210.0,1.1,7.0,1.3,12.5,86.16,0.4,3.5,249.4006667,0.94,12.75,85.77,0.44,9.5,31.002,1.04,9.42,70.74,1.04,85.24666667,18.8,754.998,2.13,2.035875606,10.82,4.977777778,80.93222222,55.165,10.175,28.35142857,64.85,0.069,2.0,0.085,0.051,0.056,5.315,0.17,3.728188259,0.134726458,55.935767,0.027382959,4.844277828,0.076367711,0.096367711,228.5996667,0.005273542,0.113321968,10.45643054,0.336762317,2.851210632,1.0,0.32,0.0,0.47,1.28,0.0,1.543333333,97.04,0.1,82.5,25.54545455,11.0,60.0,28.0,8.0,121.6375,135.0,42.92774771,550.0,415.0,82.96296296
2024-06-12 14:00:00,2.47,1147.0,95359.0,3.642539115,4313.0,1458.0,2285.0,0.0,1.38,210.0,1.09,6.0,1.3,12.5,86.16,0.4,3.5,249.4006667,0.94,12.75,85.77,0.44,9.5,31.002,1.04,9.42,70.74,1.04,85.24666667,18.8,754.998,2.13,2.035875606,10.82,4.977777778,80.93222222,55.165,10.175,28.35142857,64.85,0.069,2.0,0.085,0.051,0.056,5.315,0.17,3.728188259,0.134726458,55.935767,0.027382959,4.844277828,0.076367711,0.096367711,228.5996667,0.005273542,0.113321968,10.45643054,0.336762317,2.851210632,1.0,0.32,0.0,0.47,1.28,0.0,1.543333333,97.04,0.1,82.5,25.54545455,11.0,60.0,28.0,8.0,121.77,136.0,43.59220967,551.0,415.0,85.14705882
2024-06-12 15:00:00,2.47,1147.0,95256.0,3.646474392,4313.0,1460.0,2298.0,0.0,1.38,210.0,1.09,6.0,1.3,12.5,86.16,0.4,3.5,249.4006667,0.94,12.75,85.77,0.44,9.5,31.002,1.04,9.42,70.74,1.04,85.24666667,18.8,754.998,2.13,2.035875606,10.82,4.977777778,80.93222222,55.165,10.175,28.35142857,64.85,0.069,2.0,0.085,0.051,0.056,5.315,0.17,3.728188259,0.134726458,55.935767,0.027382959,4.844277828,0.076367711,0.096367711,228.5996667,0.005273542,0.113321968,10.45643054,0.336762317,2.851210632,1.0,0.32,0.0,0.47,1.28,0.0,1.543333333,97.04,0.1,82.5,25.54545455,11.0,60.0,28.0,8.0,121.6375,135.0,41.56339371,550.0,415.0,82.44444444
2024-06-12 16:00:00,2.46,1156.0,95180.0,3.650228954,4314.0,1466.0,2277.0,0.0,1.38,212.0,1.08,6.0,1.3,12.38,86.27,0.39,3.6,249.4006667,0.96,12.75,85.77,0.44,9.5,31.002,1.04,9.68,70.54,1.16,85.24666667,18.62,754.998,2.13,2.035875606,10.82,4.977777778,80.93222222,55.165,10.175,28.83428571,64.85,0.069,2.0,0.085,0.051,0.056,5.315,0.17,3.728188259,0.134726458,55.935767,0.027382959,4.844277828,0.076367711,0.096367711,228.5996667,0.005273542,0.113321968,10.45643054,0.336762317,2.851210632,1.0,0.32,0.0,0.47,1.28,0.0,1.543333333,97.04,0.1,82.5,25.54545455,11.0,60.0,28.0,8.0,122.035,138.0,41.48834998,553.0,415.0,86.88405797
2024-06-12 17:00:00,2.46,1154.0,95282.0,3.645480219,4313.0,1467.0,2300.0,0.0,1.38,212.0,1.08,6.0,1.3,12.38,86.27,0.39,3.6,249.4006667,0.96,12.75,85.77,0.44,9.5,31.002,1.04,9.68,70.54,1.16,85.24666667,18.62,754.998,2.13,2.035875606,10.82,4.977777778,80.93222222,55.165,10.175,28.83428571,64.85,0.069,2.0,0.085,0.051,0.056,5.315,0.17,3.728188259,0.134726458,55.935767,0.027382959,4.844277828,0.076367711,0.096367711,228.5996667,0.005273542,0.113321968,10.45643054,0.336762317,2.851210632,1.0,0.32,0.0,0.47,1.28,0.0,1.543333333,97.04,0.1,82.5,25.54545455,11.0,60.0,28.0,8.0,121.6375,135.0,41.41438032,550.0,415.0,83.11111111
2024-06-12 18:00:00,2.46,1157.0,95429.0,3.641555909,4315.0,1470.0,2334.0,0.0,1.38,212.0,1.08,7.0,1.3,12.38,86.27,0.39,3.6,249.4006667,0.96,12.75,85.77,0.44,9.5,31.002,1.04,9.68,70.54,1.16,85.24666667,18.62,754.998,2.13,2.035875606,10.82,4.977777778,80.93222222,55.165,10.175,28.83428571,64.85,0.069,2.0,0.085,0.051,0.056,5.315,0.17,3.728188259,0.134726458,55.935767,0.027382959,4.844277828,0.076367711,0.096367711,228.5996667,0.005273542,0.113321968,10.45643054,0.336762317,2.851210632,1.0,0.32,0.0,0.47,1.28,0.0,1.543333333,97.04,0.1,82.5,25.54545455,11.0,60.0,28.0,8.0,120.3125,125.0,42.12256398,540.0,415.0,84.8
2024-06-12 19:00:00,2.35,1132.0,91629.0,3.793319961,4316.0,1418.0,2324.0,0.0,1.27,207.0,1.08,6.0,1.3,12.38,86.27,0.39,3.6,249.4006667,0.96,12.75,85.77,0.44,9.5,31.002,1.04,9.68,70.54,1.16,85.24666667,18.62,754.998,2.13,2.035875606,10.82,4.977777778,80.93222222,55.165,10.175,28.83428571,64.85,0.069,2.0,0.085,0.051,0.056,5.315,0.17,3.728188259,0.134726458,55.935767,0.027382959,4.844277828,0.076367711,0.096367711,228.5996667,0.005273542,0.113321968,10.45643054,0.336762317,2.851210632,1.0,0.32,0.0,0.47,1.28,0.0,1.543333333,97.04,0.1,82.5,25.54545455,11.0,60.0,28.0,8.0,119.91499999999999,122.0,41.4588674,537.0,415.0,80.90163934
2024-06-12 20:00:00,2.42,1132.0,94730.0,3.660758449,4306.0,1406.0,2338.0,0.0,1.3,209.0,1.12,6.0,1.3,12.38,86.27,0.39,3.6,249.4006667,0.96,12.75,85.77,0.44,9.5,31.002,1.04,9.68,70.54,1.16,85.24666667,18.62,754.998,2.13,2.035875606,10.82,4.977777778,80.93222222,55.165,10.175,28.83428571,64.85,0.069,2.0,0.085,0.051,0.056,5.315,0.17,3.728188259,0.134726458,55.935767,0.027382959,4.844277828,0.076367711,0.096367711,228.5996667,0.005273542,0.113321968,10.45643054,0.336762317,2.851210632,1.0,0.32,0.0,0.47,1.28,0.0,1.543333333,97.04,0.1,82.5,25.54545455,11.0,60.0,28.0,8.0,120.0475,123.0,41.7271238,538.0,415.0,80.48780488
2024-06-12 21:00:00,2.52,1130.0,97061.0,3.567942116,4300.0,1426.0,2340.0,0.0,1.38,209.0,1.14,6.0,1.3,12.38,86.27,0.39,3.6,249.4006667,0.96,12.75,85.77,0.44,9.5,31.002,1.04,9.68,70.54,1.16,85.24666667,18.62,754.998,2.13,2.035875606,10.82,4.977777778,80.93222222,55.165,10.175,28.83428571,64.85,0.069,2.0,0.085,0.051,0.056,5.315,0.17,3.728188259,0.134726458,55.935767,0.027382959,4.844277828,0.076367711,0.096367711,228.5996667,0.005273542,0.113321968,10.45643054,0.336762317,2.851210632,1.0,0.32,0.0,0.47,1.28,0.0,1.543333333,97.04,0.1,82.5,25.54545455,11.0,60.0,28.0,8.0,120.3125,125.0,41.3712139,540.0,415.0,79.84
2024-06-12 22:00:00,2.5,1137.0,96991.0,3.57632255,4307.0,1442.0,2310.0,0.0,1.38,211.0,1.12,7.0,1.3,12.38,86.27,0.39,3.6,249.4006667,0.96,12.75,85.77,0.44,9.5,31.002,1.04,9.68,70.54,1.16,85.24666667,18.62,754.998,2.13,2.035875606,10.82,4.977777778,80.93222222,55.165,10.175,28.83428571,64.85,0.069,2.0,0.085,0.051,0.056,5.315,0.17,3.728188259,0.134726458,55.935767,0.027382959,4.844277828,0.076367711,0.096367711,228.5996667,0.005273542,0.113321968,10.45643054,0.336762317,2.851210632,1.0,0.32,0.0,0.47,1.28,0.0,1.543333333,97.04,0.1,82.5,25.54545455,11.0,60.0,28.0,8.0,120.0475,123.0,41.26647834,538.0,415.0,80.81300813
2024-06-12 23:00:00,2.51,1130.0,97250.0,3.563496184,4303.0,1443.0,2320.0,0.0,1.38,206.0,1.13,6.0,1.3,12.68,85.95,0.42,3.3,250.713,0.95,12.78,86.0,0.43,8.5,30.813666660000003,1.03,9.68,70.54,1.16,86.40666667,18.62,756.4233333,2.115,2.021319422,10.925,4.845555556,81.06777778,55.1,9.905,29.8,66.86,0.0695,1.915,0.08,0.049,0.057,5.405,0.17,4.91499353,0.074999963,55.93002317,0.036999876,5.139976752,0.049999854,0.094999671,226.6650096,0.001499989,0.116499441,8.924999963,0.418498403,3.849991593,1.0,0.4,0.0,0.71,1.34,0.0,5.47,96.4,0.2,82.5,25.54545455,11.0,60.0,28.0,8.0,120.71000000000001,128.0,41.33960047,543.0,415.0,81.09375
2024-06-13 01:00:00,2.61,1185.0,113205.0,2.845469941,3999.0,1460.0,2275.0,0.0,1.3,262.0,1.31,7.0,1.3,11.02,87.59,0.41,3.2,296.2286667,0.98,11.21,87.29,0.45,5.6,26.37833333,1.05,10.04,69.77,1.03,87.59666667,19.16,856.5496667,2.395,1.891465677,10.195,5.045555556,79.2,55.34,10.605,29.14,67.2,0.0825,2.005,0.145,0.0475,0.0645,5.39,0.18,3.18,0.18,63.32,0.03,2.68,0.09,0.09,63.13666667,0.045,0.064,2.78,0.268,3.4,2.0,1.0,0.0,0.65,1.38,0.0,20.64333333,96.34,0.1,82.5,25.54545455,11.0,60.0,28.0,8.0,125.3,140.0,40.48564091,567.0,427.0,98.64285714
2024-06-13 02:00:00,2.58,1188.0,111708.0,2.883576162,3999.0,1461.0,2300.0,0.0,1.3,261.0,1.28,6.0,1.3,11.02,87.59,0.41,3.2,296.2286667,0.98,11.21,87.29,0.45,5.6,26.37833333,1.05,10.04,69.77,1.03,87.59666667,19.16,856.5496667,2.395,1.891465677,10.195,5.045555556,79.2,55.34,10.605,29.14,67.2,0.0825,2.005,0.145,0.0475,0.0645,5.39,0.18,3.18,0.18,63.32,0.03,2.68,0.09,0.09,63.13666667,0.045,0.064,2.78,0.268,3.4,2.0,1.0,0.0,0.65,1.38,0.0,20.64333333,96.34,0.1,82.5,25.54545455,11.0,60.0,28.0,8.0,125.3,140.0,40.8589533,567.0,427.0,89.28571429
2024-06-13 03:00:00,2.57,1177.0,113518.0,2.83762946,3999.0,1488.0,2334.0,0.0,1.3,262.0,1.27,7.0,1.3,11.02,87.59,0.41,3.2,296.2286667,0.98,11.21,87.29,0.45,5.6,26.37833333,1.05,10.04,69.77,1.03,87.59666667,19.16,856.5496667,2.395,1.891465677,10.195,5.045555556,79.2,55.34,10.605,29.14,67.2,0.0825,2.005,0.145,0.0475,0.0645,5.39,0.18,3.18,0.18,63.32,0.03,2.68,0.09,0.09,63.13666667,0.045,0.064,2.78,0.268,3.4,2.0,1.0,0.0,0.65,1.38,0.0,20.64333333,96.34,0.1,82.5,25.54545455,11.0,60.0,28.0,8.0,124.24000000000001,132.0,40.40844424,559.0,427.0,87.12121212
2024-06-13 04:00:00,2.63,1149.0,117705.0,2.736754551,3999.0,1480.0,2312.0,0.0,1.3,263.0,1.33,7.0,1.3,11.02,87.59,0.41,3.2,296.2286667,0.98,11.21,87.29,0.45,5.6,26.37833333,1.05,10.04,69.77,1.03,87.59666667,19.16,856.5496667,2.395,1.891465677,10.195,5.045555556,79.2,55.34,10.605,29.14,67.2,0.0825,2.005,0.145,0.0475,0.0645,5.39,0.18,3.18,0.18,63.32,0.03,2.68,0.09,0.09,63.13666667,0.045,0.064,2.78,0.268,3.4,2.0,1.0,0.0,0.65,1.38,0.0,20.64333333,96.34,0.1,82.5,25.54545455,11.0,60.0,28.0,8.0,123.975,130.0,40.17229653,557.0,427.0,89.61538462
2024-06-13 05:00:00,2.63,1149.0,118509.0,2.718199511,3999.0,1483.0,2310.0,0.0,1.3,264.0,1.33,7.0,1.3,11.02,87.59,0.41,3.2,296.2286667,0.98,11.21,87.29,0.45,5.6,26.37833333,1.05,10.04,69.77,1.03,87.59666667,19.16,856.5496667,2.395,1.891465677,10.195,5.045555556,79.2,55.34,10.605,29.14,67.2,0.0825,2.005,0.145,0.0475,0.0645,5.39,0.18,3.18,0.18,63.32,0.03,2.68,0.09,0.09,63.13666667,0.045,0.064,2.78,0.268,3.4,2.0,1.0,0.0,0.65,1.38,0.0,20.64333333,96.34,0.1,82.5,25.54545455,11.0,60.0,28.0,8.0,124.5625,125.0,41.17647059,557.0,432.0,91.36
2024-06-13 06:00:00,2.63,1140.0,118403.0,2.721311301,4000.0,1480.0,2305.0,0.0,1.3,261.0,1.33,7.0,1.3,11.02,87.59,0.41,3.2,296.2286667,0.98,11.21,87.29,0.45,5.6,26.37833333,1.05,10.04,69.77,1.03,87.59666667,19.16,856.5496667,2.395,1.891465677,10.195,5.045555556,79.2,55.34,10.605,29.14,67.2,0.0825,2.005,0.145,0.0475,0.0645,5.39,0.18,3.18,0.18,63.32,0.03,2.68,0.09,0.09,63.13666667,0.045,0.064,2.78,0.268,3.4,2.0,1.0,0.0,0.65,1.38,0.0,20.64333333,96.34,0.1,82.5,25.54545455,11.0,60.0,28.0,8.0,125.46000000000001,128.0,41.86835558,562.0,434.0,88.28125
2024-06-13 07:00:00,2.64,1150.0,117916.0,2.732543229,4000.0,1474.0,2311.0,0.0,1.3,262.0,1.34,7.0,1.3,11.02,87.59,0.41,3.2,296.2286667,0.98,11.21,87.29,0.45,5.6,26.37833333,1.05,10.04,69.77,1.03,87.59666667,19.16,856.5496667,2.395,1.891465677,10.195,5.045555556,79.2,55.34,10.605,29.14,67.2,0.0825,2.005,0.145,0.0475,0.0645,5.39,0.18,3.18,0.18,63.32,0.03,2.68,0.09,0.09,63.13666667,0.045,0.064,2.78,0.268,3.4,2.0,1.0,0.0,0.65,1.38,0.0,20.64333333,96.34,0.1,82.5,25.54545455,11.0,60.0,28.0,8.0,123.975,130.0,42.00819672,557.0,427.0,93.46153846
