Repository: saikumar-voptimai/evonith_bf_webapp

# Evonith BF2 — Blast Furnace Intelligence Platform

Monitoring, modelling and optimisation of **Blast Furnace 2 (BF2)** at Evonith Steel: live telemetry from InfluxDB,
manual plant reports from Neon PostgreSQL, a two-zone energy model of the furnace, blend and fuel optimisers, a
conversational assistant (FurnaceMind) and a live digital twin evaluated every hour.

The platform has three deployable parts that share one Python service layer, plus the shared data library:

| Part | Path | What it is |
|---|---|---|
| **Streamlit app** (legacy) | `src/app.py`, `src/custom_pages/` | The original 11-page dashboard; still the home of the model pages. Served under `/legacy` in production |

File: src/assets/data/furnace_dataset_20260525_002530_771382.csv (part 54 of 209)
GO%,ORE_NA2O%,ORE_P%,ORE_TIO2%,ORE_AL2O3%,ORE_SIO2%,ORE_MNO%,ORE_CAO%,ORE_K2O%,ORE_CALC_MT,PELLET_PCT_SIO2,PELLET_PCT_AL2O3,PELLET_PCT_FE2O3,PELLET_PCT_MGO,PELLET_PCT_TIO2,PELLET_PCT_NA2O,TOTAL_PELLET_CALC_MT,PELLET_PCT_K2O,PELLET_PCT_TM,PELLET_PCT_LOI,PELLET_PCT_MNO,PELLET_PCT_CAO,PELLET_PCT_P,CHARGES/HRS.,STOCKRODLEVEL,CHEM_PCT_C,CHEM_PCT_CR,CHEM_PCT_FE,CHEM_PCT_MN,CHEM_PCT_P,CHEM_PCT_S,CHEM_PCT_SI,CHEM_PCT_TI,SLAG_BASICITY,SLAG_PCT_AL2O3,SLAG_PCT_CAO,SLAG_PCT_FEO,SLAG_PCT_K2O,SLAG_PCT_MGO,SLAG_PCT_MNO,SLAG_PCT_NA2O,SLAG_PCT_S,SLAG_PCT_SIO2,SLAG_PCT_TIO2,SLAG_T_BASICITY,HMT_GT_1480C,COKE_DISCHARGE_TIME,WEIGHTED_COKE_ANGLE,TOTAL_COKE_PORTIONS,NON_COKE_DISCHARGE_TIME,WEIGHTED_NON_COKE_ANGLE,TOTAL_NON_COKE_PORTIONS,TOTAL HEAT LOAD,FTG_UPTAKE_TEMP_A,FTG_UPTAKE_TEMP_B,FTG_UPTAKE_TEMP_C,FTG_UPTAKE_TEMP_D,FTG_UPTAKE_TEMP_AVG,HEARTH_TEMP_A,HEARTH_TEMP_B,HEARTH_TEMP_C,HEARTH_TEMP_D,HEARTH_TEMP_AVG,BOSH_TEMP_A,BOSH_TEMP_C,BOSH_TEMP_D,BELLY_TEMP_A,BELLY_TEMP_C,BELLY_TEMP_D,LOWER_STACK_TEMP_A,LOWER_STACK_TEMP_B,LOWER_STACK_TEMP_C,LOWER_STACK_TEMP_D,PCI_KG/THM,ACT. FUEL RATEKG/THM.,FURNACETOPGASANALYSISCO2ETACO,COKE RATE KG/THM,PRODUCTIONTONNESPERHR,HOT BLAST PRESSUREBAR,TOPPRESSUREBAR,DIFFERENTIAL PRESSURETOTALBAR,HOT BLAST TEMP.OC,OXYGENFLOWNM3/HR.,STEAMKGS/HR.,RAFTOC,PERMEABILITYKGS/HR.,TUYEREVELOCITYM/S,HOT BLAST VOLUMENM3/HR.,O2 ENRICHMENT %,BOTTOMBAR,FURNACE TOP GAS ANALYSISH2%,UNITCOST LAKHS/THM,BOSH_TEMP_B,FURNACE TOP GAS ANALYSISCO2%,FURNACE TOP GAS ANALYSISONLINE (ANALYZER)CO%
2025-12-10 04:00:00,0.9360744440750667,11.4657866578016,0.459192027,87.59813889812334,0.37964466644503997,4.207333333333334,0.47,1.0,0.49,87.14,11.86,1.0195,69.98,9.0,19.55,1.69,12.33952387,5.088888889,79.97666667,70.01,35.69,0.05000000000000001,5.510000000000001,2.03,9.14,2.29,0.028,0.15,54.60999999999999,11.14,0.059,2.021778584,0.16,16.290166666666668,0.10000000000000002,96.56,0.86,0.68,1.26,0.0,0.0,0.22216666666666665,58.16336163633343,4.61175690806233,4.109474349379076,0.10245619578158967,0.016,0.07987021313148097,0.4663512236349354,4.574423996002412,6.114179008334375,0.07698247831263587,0.07424561957815896,0.024273685873447692,5.605999999999999,0.0,0.0,0.0,0.0,0.0,0.0,0.0,0.0,0.0,0.0,0.0,0.0,0.0,7.0,0.254488152,4.3713559322033895,0.01228813559322034,94.81369491525423,0.13,0.12001694915254237,0.04274576271186441,0.44745762711864406,0.06244067796610169,1.0019355651186441,19.31050847457627,35.192542372881356,0.5477966101694915,0.4745762711864407,7.14,0.21440677966101696,0.19440677966101694,0.30135593220338985,35.13542372881356,1.3661016949152542,1.2051867464915254,1461.406779661017,90.0,24.666666666666668,12.0,68.0,25.77777777777778,9.0,0.9618739379639862,178.9358333,167.05875,175.3394444,188.5638889,178.7632639,61.81727279277736,328.31927450990446,449.9256766926874,580.709732572272,356.5399270168673,55.57790368271945,55.0813031161473,78.66175637393762,64.60339943342767,48.95184135977318,60.43597733711033,43.531161473087955,40.67762039660066,38.14872521246461,39.313031161472956,173.16873711048143,532.456090651558,43.62111232294615,296.0,91.21912181303043,2.836463699716712,1.3482052096317274,1.4882024447592075,1176.4005665722368,3998.296547,0.0,2181.081801699715,1197.9038640226627,203.37743059490094,106758.51614730884,3.020359866855525,1.2726701473087825,2.9988654900849854,96.94485766713879,59.105382436260804,18.300381189801712,23.650603966005647
2025-12-10 05:00:00,0.9325714260207821,11.381714224498772,0.459192027,87.68571434948045,0.37754285561246936,4.3901666666666666,0.47,1.0,0.49,87.14,11.86,1.043,69.98,9.0,19.55,1.69,12.33952387,5.088888889,79.97666667,70.01,35.69,0.05000000000000001,5.510000000000001,2.03,9.14,2.29,0.028,0.15,54.60999999999999,11.14,0.059,2.021778584,0.16,16.212833333333332,0.10000000000000002,96.56,0.86,0.68,1.26,0.0,0.0,0.22183333333333333,58.14131108219942,4.619953805228157,4.111636168411821,0.10263634736765177,0.016,0.0799927162100032,0.4674771710478236,4.5839900452223095,6.1257807704767755,0.07705453894706071,0.07426363473676519,0.02427909042102955,5.635000000000001,0.0,0.0,0.0,0.0,0.0,0.0,0.0,0.0,0.0,0.0,0.0,0.0,0.0,7.0,0.254488152,4.356101694915254,0.012796610169491525,94.74962711864407,0.13,0.12357627118644068,0.04935593220338983,0.5135593220338983,0.06498305084745763,0.9764715000338983,18.81728813559322,34.826440677966104,0.6850847457627118,0.535593220338983,7.14,0.23983050847457626,0.21983050847457627,0.2861016949152543,35.67440677966102,1.4474576271186441,1.1766441297118644,1456.8305084745762,90.0,24.666666666666668,12.0,68.0,25.77777777777778,9.0,0.9618739379639862,178.9358333,167.05875,175.3394444,188.5638889,178.7632639,61.81727279277736,328.31927450990446,449.9256766926874,580.709732572272,356.5399270168673,58.9137931034483,55.95862068965518,83.21494252873562,69.75402298850578,48.8264367816092,60.63103448275859,43.791954022988556,40.88620689655177,39.75632183908055,40.01379310344828,165.8905931034483,532.4137931034483,42.84420689655173,296.0,87.27068965517246,2.7626947701149414,1.3483971034482765,1.4142087241379304,1156.833333333334,3998.296547,0.0,2207.5467931034477,1273.0388620689657,206.4973264367815,107712.45632183911,3.003846206896552,1.2212410057471264,2.7721570344827597,95.98050358620691,57.70689655172411,18.090777356321844,24.126057241379318
2025-12-10 06:00:00,0.933098614923116,11.39436675815478,0.459192027,87.6725346269221,0.37785916895386956,4.519142857142858,0.47000000000000003,1.0,0.49,87.14,11.86,1.0525714285714287,69.98,9.0,19.55,1.69,12.33952387,5.088888889,79.97666667,70.01,35.69,0.05,5.51,2.03,9.14,2.29,0.028,0.15,54.61,11.14,0.059,2.021778584,0.16,16.084714285714288,0.1,96.56000000000002,0.86,0.68,1.26,0.0,0.0,0.20857142857142857,55.99696989433802,5.417074099735456,4.321865696633527,0.12015547471946056,0.016,0.09190572280923318,0.5769717169966285,5.514255707603356,7.25401257193326,0.08406218988778423,0.07601554747194605,0.024804664241583816,4.757857142857143,0.0,0.0,0.0,0.0,0.0,0.0,0.0,0.0,0.0,0.0,0.0,0.0,0.0,7.0,0.254488152,4.3212,0.012759999999999999,94.83104,0.1252,0.12284,0.05464,0.4728,0.05952,0.9662903804799999,18.672800000000002,34.6848,0.7136,0.5504,7.1304,0.2524,0.2204,0.28,35.8948,1.4727999999999999,1.16493766244,1454.16,90.0,24.666666666666668,12.0,68.0,25.77777777777778,9.0,0.9618739379639862,178.9358333,167.05875,175.3394444,188.5638889,178.7632639,61.81727279277736,328.31927450990446,449.9256766926874,580.709732572272,356.5399270168673,61.84540389972166,56.560724233983265,75.99080779944295,73.60417827298073,49.02451253481915,60.06211699164334,43.98440111420615,40.99331476323124,40.33704735376036,39.903899721448575,155.10536545960986,537.5376044568245,43.371344206128164,296.0,95.54999999999964,2.7708340919220045,1.3480818495821731,1.4227405376044562,1163.3125348189415,3998.296547,0.0,2201.7230640668536,1270.1531392757672,207.97760027855165,108224.95236768799,2.988976398328691,1.22564356545961,2.742023888579387,94.55146092339831,57.13454038997236,18.417164623955436,24.042745153203324
2025-12-10 07:00:00,0.9445606824158602,11.511630866058058,0.459192027,87.54380845152609,0.3935982939603493,4.626166666666667,0.455,0.965,0.49,87.145,11.89,1.0478333333333334,69.98,9.0,19.55,1.69,12.33952387,5.088888889,79.97666667,70.01,35.69,0.04700000000000001,5.68,2.2,9.0,2.36,0.027,0.15,54.26,11.38,0.055,2.003521127,0.17,16.105,0.20000000000000004,97.05,0.28,0.56,1.2,0.0,0.0,0.161,57.49899409849318,5.094141476414214,4.374635458787356,0.05100486054950191,0.023607776879203065,0.08047812752724139,0.5723136615864712,5.325867491966053,6.223947054434138,0.05698541835149424,0.06200972109900383,0.030449756972524902,5.569166666666667,0.0,0.0,0.0,0.0,0.0,0.0,0.0,0.0,0.0,0.0,0.0,0.0,0.0,7.0,0.254488152,4.2732,0.01236,95.00944,0.1172,0.11924,0.05904,0.3608,0.04872,0.96629789128,18.7608,34.6928,0.6696,0.5344,7.1144,0.2564,0.2044,0.28,35.9028,1.4607999999999999,1.16445529484,1452.76,90.0,24.666666666666668,12.0,68.0,25.77777777777778,9.0,0.9618739379639862,178.9358333,167.05875,175.3394444,188.5638889,178.7632639,61.81727279277736,328.31927450990446,449.9256766926874,580.709732572272,356.5399270168673,61.58000000000004,53.76111111111092,69.28111111111102,75.29750000000003,49.371666666666364,59.18666666666685,44.06722222222233,41.02666666666665,39.69305555555549,40.341111111111076,167.57504027777787,543.25,43.25228727777777,296.0,95.54999999999966,2.7242757611111132,1.3481397444444458,1.376403463888889,1161.211666666666,3998.296547,0.0,2162.5031305555553,1300.213158333334,208.33532055555557,107157.3855555555,3.022588583333335,1.186528988888889,2.9686294388888887,96.20369283680557,56.86916666666691,18.253376027777787,23.948664083333313
2025-12-10 08:00:00,0.9445055977946931,11.515596958782101,0.459192027,87.53989744342321,0.39373600551326743,4.6582857142857135,0.455,0.965,0.49,87.145,11.89,1.0462857142857143,69.98,9.0,19.55,1.69,12.33952387,5.088888889,79.97666667,70.01,35.69,0.047,5.68,2.2,9.0,2.36,0.027,0.15,54.26,11.38,0.055,2.003521127,0.17,16.133714285714287,0.2,97.05,0.28,0.56,1.2,0.0,0.0,0.15585714285714286,57.59178815169083,5.052037681172749,4.36333748153115,0.05115550024625134,0.02384880039400215,0.07980024889186896,0.5680882180926499,5.290768442623437,6.175817671322696,0.05653349926124596,0.06231100049250269,0.030442224987687432,5.573714285714286,0.0,0.0,0.0,0.0,0.0,0.0,0.0,0.0,0.0,0.0,0.0,0.0,0.0,7.0,0.254488152,4.234,0.01204,95.1512,0.1108,0.11632,0.06192,0.2732,0.04052,0.96716139352,18.8432,34.728,0.6228,0.5152,7.094799999999999,0.2572,0.1884,0.28,35.907199999999996,1.4432,1.16474826388,1451.36,90.0,24.666666666666668,12.0,68.0,25.77777777777778,9.0,0.9618739379639862,178.9358333,167.05875,175.3394444,188.5638889,178.7632639,61.81727279277736,328.31927450990446,449.9256766926874,580.709732572272,356.5399270168673,61.46166666666658,52.63944444444448,67.10638888888889,75.368888888889,49.467777777777805,58.879722222222135,44.49111111111131,41.485833333333446,38.00611111111118,42.16138888888885,176.7709772222224,548.6972222222222,43.152457388888884,296.0,93.26333333333316,2.7016098583333332,1.3478527166666676,1.3537279094444448,1171.081111111112,3998.296547,0.0,2145.1926500000013,1265.6244444444455,201.54794444444448,102422.57330555562,3.185757233333331,1.1656064288888885,3.1573189888888895,97.42215448194446,56.16166666666665,17.824267138888896,23.475936055555547
2025-12-10 09:00:00,0.9445968240478493,11.509028668554846,0.459192027,87.5463745073973,0.3935079398803766,4.636,0.45499999999999996,0.9650000000000001,0.49,87.145,11.89,1.0466,69.98,9.0,19.55,1.69,12.33952387,5.088888889,79.97666667,70.01,35.69,0.047,5.68,2.2,9.0,2.36,0.027000000000000003,0.15,54.260000000000005,11.38,0.05500000000000001,2.003521127,0.17,15.7948,0.2,97.05,0.28,0.56,1.2,0.0,0.0,0.159,57.76688850836458,4.972588736870294,4.3420184445984695,0.051439754072020415,0.024303606515232667,0.07852110667590813,0.5601148982798274,5.224537301219243,6.084998573989477,0.05568073778393875,0.06287950814404084,0.030428012296398983,5.6816,0.0,0.0,0.0,0.0,0.0,0.0,0.0,0.0,0.0,0.0,0.0,0.0,0.0,7.0,0.254488152,4.274,0.01244,94.9632,0.1188,0.11952,0.05112,0.4052,0.05572,0.97572881872,18.8752,35.008,0.5508,0.4672,7.0428,0.22920000000000001,0.1724,0.28,35.8792,1.3752,1.17201926268,1449.96,90.0,24.666666666666668,12.0,68.0,25.777777777777782,9.0,0.9618739379639862,178.9358333,167.05875,175.3394444,188.5638889,178.7632639,61.81727279277736,328.31927450990446,449.9256766926874,580.709732572272,356.5399270168673,64.16527777777773,52.8066666666666,73.69888888888899,75.18805555555556,49.554166666666724,58.30361111111116,45.28083333333331,42.27972222222223,37.74472222222229,42.12750000000003,191.77501944444447,547.7944444444445,43.25732308333333,298.15555555555557,88.2000000000005,2.686069272222222,1.3482590638888896,1.3378666444444447,1214.424722222222,3998.296547,0.0,2165.9549999999995,1273.9579861111115,207.69297027777756,102001.0395,3.2069622666666686,1.1317088577777774,3.289134872222223,99.94907896527778,56.05444444444456,17.863908638888894,23.43019413888888
2025-12-10 10:00:00,0.9448617981576392,11.489950532649985,0.459192027,87.56518766919238,0.3928455046059023,4.530833333333333,0.455,0.965,0.49,87.145,11.89,1.0325,69.98,9.0,19.55,1.69,12.33952387,5.088888889,79.97666667,70.01,35.69,0.04700000000000001,5.68,2.2,9.0,2.36,0.027,0.15,54.26,11.38,0.055,2.003521127,0.17,16.107666666666663,0.20000000000000004,97.05,0.28,0.56,1.2,0.0,0.0,0.16083333333333336,57.74112850834911,4.984276918695495,4.345154808236717,0.05139793589017711,0.024236697424283388,0.07870928849420296,0.5612878982805318,5.234280937588731,6.098359483088411,0.055806192329468644,0.06279587178035424,0.03043010320549114,5.5675,0.0,0.0,0.0,0.0,0.0,0.0,0.0,0.0,0.0,0.0,0.0,0.0,0.0,7.0,0.254488152,4.314,0.012839999999999999,94.7752,0.1268,0.12272,0.040319999999999995,0.5372,0.07092,0.9842962439199999,18.907200000000003,35.288,0.4788,0.4192,6.9908,0.2012,0.15639999999999998,0.28,35.851200000000006,1.3072,1.17929026148,1448.56,90.0,24.666666666666668,12.0,68.0,25.77777777777778,9.0,0.9618739379639862,178.9358333,167.05875,175.3394444,188.5638889,178.7632639,61.81727279277736,328.31927450990446,449.9256766926874,580.709732572272,356.5399270168673,77.73972222222235,53.61472222222223,78.74194444444448,72.76611111111107,49.57972222222222,56.76527777777775,45.93111111111104,42.93583333333323,36.53722222222217,43.41805555555563,187.41621444444434,549.7083333333334,43.89740686111107,300.0,88.2000000000005,2.7294679916666675,1.3479040055555558,1.3816316886111117,1199.3858333333337,3998.296547,0.0,2162.9917361111106,1223.0593194444448,201.49830222222235,101099.79255555556,3.240657747222218,1.1352558258333334,3.189533538888888,99.83264841388888,56.223611111110856,17.804567138888864,22.75359308333333
2025-12-10 11:00:00,0.9448387765224519,11.491608090383478,0.459192027,87.56355313309409,0.3929030586938708,4.5488333333333335,0.455,0.965,0.49,87.145,11.89,1.0203333333333333,69.98,9.0,19.55,1.69,12.33952387,5.088888889,79.97666667,70.01,35.69,0.04700000000000001,5.68,2.2,9.0,2.36,0.027,0.15,54.26,11.38,0.055,2.003521127,0.17,16.272000000000002,0.20000000000000004,97.05,0.28,0.56,1.2,0.0,0.0,0.13,57.60381449575183,5.046580922787932,4.361873235095152,0.05117502353206465,0.023880037651303435,0.07971239410570911,0.5675405899255868,5.286219517028937,6.169579981505347,0.05647492940380607,0.0623500470641293,0.030441248823396768,5.638999999999999,0.0,0.0,0.0,0.0,0.0,0.0,0.0,0.0,0.0,0.0,0.0,0.0,0.0,7.0,0.254488152,4.3161538461538465,0.012446153846153846,94.66815384615384,0.13276923076923078,0.11873846153846154,0.03295384615384615,0.6370769230769231,0.0817076923076923,1.0051170307692308,18.978153846153848,35.67138461538462,0.4250769230769231,0.39169230769230773,7.022615384615384,0.18723076923076923,0.15,0.2883076923076923,35.50492307692308,1.2633846153846153,1.2029935639230769,1452.1538461538462,90.0,24.666666666666668,12.0,68.0,25.77777777777778,9.0,0.9618739379639862,178.9358333,167.05875,175.3394444,188.5638889,178.7632639,61.81727279277736,328.31927450990446,449.9256766926874,580.709732572272,356.5399270168673,73.86222222222217,55.34972222222208,73.24500000000008,69.1583333333333,49.89583333333334,55.22666666666689,46.51166666666657,43.33999999999992,35.77361111111109,41.626111111111086,190.6186788888887,545.0,42.514101722222264,300.0,88.2000000000005,2.781201730555553,1.3481131750000008,1.4329584861111127,1204.991666666668,3998.296547,0.0,2169.178494444444,1217.8321027777777,206.13515583333344,104552.01213888892,3.1325831555555568,1.1840068000000006,3.1385031027777797,100.25697495277775,57.143888888888945,17.220534611111113,23.285879611111113
2025-12-10 12:00:00,0.9448401290063272,11.491510711544437,0.459192027,87.56364915944924,0.3928996774841819,4.5655,0.455,0.965,0.49,87.145,11.89,1.0238333333333334,69.98,9.0,19.55,1.69,12.33952387,5.088888889,79.97666667,70.01,35.69,0.04700000000000001,5.68,2.2,9.0,2.36,0.027,0.15,54.26,11.38,0.055,2.003521127,0.17,16.320333333333334,0.20000000000000004,97.05,0.28,0.56,1.2,0.0,0.0,0.09416666666666666,56.46400978531759,5.56374880682424,4.500648159255163,0.04932469120993116,0.02091950593588986,0.08803888955530975,0.6194424115614309,5.717346948086039,6.760761158426994,0.062025926370206506,0.05864938241986233,0.03053376543950344,5.165,0.0,0.0,0.0,0.0,0.0,0.0,0.0,0.0,0.0,0.0,0.0,0.0,0.0,7.0,0.254488152,4.2930769230769235,0.011523076923076922,94.61507692307691,0.13738461538461538,0.10996923076923076,0.027876923076923077,0.7155384615384616,0.08955384615384615,1.0341067253846155,19.075076923076924,36.12369230769231,0.38353846153846155,0.37784615384615383,7.110307692307693,0.18261538461538462,0.15,0.30215384615384616,34.94646153846154,1.2356923076923076,1.2376517354615384,1459.076923076923,90.0,24.666666666666668,12.0,68.0,25.77777777777778,9.0,0.9618739379639862,178.9358333,167.05875,175.3394444,188.5638889,178.7632639,61.81727279277736,328.31927450990446,449.9256766926874,580.709732572272,356.5399270168673,65.11583333333336,56.42194444444441,96.47444444444443,69.64888888888868,50.45777777777762,55.164999999999914,46.80999999999982,43.466111111110884,35.22527777777769,40.13333333333338,191.4481852777783,542.4166666666666,42.93173963888885,300.0,85.89291666666648,2.808694158333335,1.348272841666667,1.4606024861111122,1176.5672222222213,3998.296547,0.0,2157.3110694444445,1194.7592027777782,200.83751611111106,104483.37194444446,3.131533255555556,1.22498862222222,3.132282030555554,100.36688454930562,58.4858333333335,17.184702777777755,22.845341833333315
2025-12-10 13:00:00,0.9449198240283633,11.485772669957854,0.459192027,87.56930750601379,0.39270043992909215,4.571833333333333,0.455,0.965,0.49,87.145,11.89,1.0405,69.98,9.0,19.55,1.69,12.33952387,5.088888889,79.97666667,70.01,35.69,0.04700000000000001,5.68,2.2,9.0,2.36,0.027,0.15,54.26,11.38,0.055,2.003521127,0.17,16.329833333333333,0.20000000000000004,97.05,0.28,0.56,1.2,0.0,0.0,0.09766666666666668,57.44358066447066,5.119284422533201,4.381382224293346,0.050914903676088724,0.023463845881741965,0.08088293345760073,0.5748369518857112,5.3468274434713265,6.2526882754896524,0.05725528897173382,0.06182980735217745,0.030454254816195566,5.859333333333333,0.0,0.0,0.0,0.0,0.0,0.0,0.0,0.0,0.0,0.0,0.0,0.0,0.0,7.0,0.254488152,4.258,0.011,94.5124,0.14400000000000002,0.1066,0.023,0.842,0.10300000000000001,1.062326485,19.212,36.582,0.356,0.354,7.142,0.16999999999999998,0.142,0.318,34.444,1.17,1.2696906596,1465.8,90.0,24.666666666666668,12.0,68.0,25.77777777777778,9.0,0.9618739379639862,178.9358333,167.05875,175.3394444,188.5638889,178.7632639,61.81727279277736,328.31927450990446,449.9256766926874,580.709732572272,356.5399270168673,64.43175487465193,57.395821727019516,95.70724233983277,71.48523676880252,50.70473537604481,56.415877437326074,46.76601671309187,43.37994428969352,34.385515320334385,38.346239554317535,180.67232757660148,530.4317548746518,43.86240576601671,300.0,80.84999999999951,2.799829682451254,1.348316930362116,1.4513839610027857,1145.0654596100267,3998.296547,0.0,2179.0014623955426,1198.9971058495826,196.15590222841232,104122.02395543183,3.1445514345403884,1.2099339526462403,2.8680088161559882,98.9390834038997,60.7119777158774,17.80123247910864,22.782348523676877
2025-12-10 16:00:00,0.945132207159098,11.424386708295964,0.459192027,87.63048108454494,0.41026441431819616,4.5263333333333335,0.455,0.965,0.49,87.145,11.89,1.0401666666666667,69.98,9.0,19.55,1.69,12.33952387,5.088888889,79.97666667,70.01,35.69,0.04700000000000001,5.39,2.15,9.64,2.34,0.026,0.15,54.66,11.06,0.057,2.051948052,0.16,16.209999999999997,0.20000000000000004,97.05,0.28,0.56,1.2,0.0,0.0,0.1386666666666667,57.35742302927315,5.15837705084116,4.3918721961112235,0.050775037385183686,0.023240059816293897,0.08151233176667343,0.5787602013455976,5.379416289252201,6.297375555433812,0.05767488784444894,0.06155007477036737,0.030461248130740817,5.706666666666667,0.0,0.0,0.0,0.0,0.0,0.0,0.0,0.0,0.0,0.0,0.0,0.0,0.0,7.0,0.254488152,4.3107999999999995,0.010992,94.64636,0.13,0.121944,0.031032,0.668,0.080872,1.1340147626719999,19.74776,37.67568,0.29016,0.30016,7.0712,0.14024,0.12007999999999999,0.39976,33.22336,0.93152,1.34685277744,1478.032,90.0,24.666666666666668,12.0,68.0,25.77777777777778,9.0,0.9618739379639862,178.9358333,167.05875,175.3394444,188.5638889,178.7632639,61.81727279277736,328.31927450990446,449.9256766926874,580.709732572272,356.5399270168673,68.54333333333336,58.5847222222224,107.0286111111112,76.00944444444434,52.60527777777813,63.20027777777774,47.03694444444454,45.42805555555562,35.89250000000015,36.52888888888887,148.73860036111114,533.7,43.038404222222226,300.0,90.46625000000006,2.747978516666667,1.3483446222222233,1.3997543583333338,1191.6611111111117,3998.296547,0.0,2258.6396833333315,1241.4342722222236,205.1664066666667,104063.19611111112,3.146312988888891,1.203999423055556,2.7459169055555557,94.70786454784722,67.29166666666664,17.592664805555575,23.282046250000025
2025-12-10 17:00:00,0.9451486636600068,11.425555119860487,0.459192027,87.6292962164795,0.4102973273200137,4.467714285714286,0.455,0.965,0.49,87.145,11.89,0.9924285714285714,69.98,9.0,19.55,1.69,12.33952387,5.088888889,79.97666667,70.01,35.69,0.047,5.39,2.15,9.64,2.34,0.026,0.15,54.660000000000004,11.06,0.057,2.051948052,0.16,15.509857142857143,0.20000000000000004,97.05,0.28,0.56,1.2,0.0,0.0,0.1197142857142857,56.64661136113197,5.4808963061097655,4.478415824537505,0.04962112233949994,0.021393795743199908,0.08670494947225026,0.6111275183770266,5.6482784948965135,6.666051412529768,0.06113663298150017,0.05924224467899989,0.030518943883025004,5.241714285714286,0.0,0.0,0.0,0.0,0.0,0.0,0.0,0.0,0.0,0.0,0.0,0.0,0.0,7.0,0.254488152,4.3588,0.010512,94.72796,0.13,0.118584,0.032952,0.548,0.07319200000000001,1.119512202992,19.61336,37.41648,0.29975999999999997,0.30976,7.1432,0.15464,0.12488,0.38536000000000004,33.42496,1.02272,1.33321510384,1479.952,90.0,24.666666666666668,12.0,68.0,25.77777777777778,9.0,0.9618739379639862,178.9358333,167.05875,175.3394444,188.5638889,178.7632639,61.81727279277736,328.31927450990446,449.9256766926874,580.709732572272,356.5399270168673,104.10805555555548,58.98750000000002,90.57861111111112,74.78055555555574,52.90055555555558,65.16194444444434,47.13722222222225,45.97194444444442,36.8383333333333,36.19638888888897,163.44288916666684,536.9472222222222,42.7199034722222,300.0,95.54999999999966,2.7078992277777747,1.348108930555556,1.3597735388888887,1208.6919444444434,3998.296547,0.0,2209.2644749999986,1285.196847222222,211.15665888888878,104757.26805555551,3.1273254694444423,1.1504853999999995,3.050998275,96.65618281458336,65.53888888888899,17.68735566666664,23.71477191666671
2025-12-10 18:00:00,0.9449328029247892,11.410229007660035,0.459192027,87.64483818941518,0.4098656058495785,5.690714285714286,0.455,0.965,0.49,87.145,11.89,0.49514285714285716,69.98,9.0,19.55,1.69,12.33952387,5.088888889,79.97666667,70.01,35.69,0.047,5.39,2.15,9.64,2.34,0.026,0.15,54.660000000000004,11.06,0.057,2.051948052,0.16,12.628285714285713,0.2,97.05,0.28,0.56,1.2,0.0,0.0,0.09671428571428571,56.9425951615339,5.3465984616092115,4.442378835852204,0.05010161552197062,0.022162584835152994,0.08454273015113221,0.5976496846087241,5.536323583380844,6.512533840730387,0.05969515343408814,0.06020323104394124,0.03049491922390147,4.138,0.0,0.0,0.0,0.0,0.0,0.0,0.0,0.0,0.0,0.0,0.0,0.0,0.0,7.0,0.254488152,4.4068000000000005,0.010032000000000001,94.80956,0.13,0.11522400000000001,0.034872,0.428,0.065512,1.105009643312,19.478959999999997,37.15728,0.30935999999999997,0.31936,7.215199999999999,0.16904000000000002,0.12968000000000002,0.37096,33.62656,1.11392,1.3195774302399998,1481.872,90.0,24.666666666666668,12.0,68.0,25.77777777777778,9.0,0.9618739379639862,178.9358333,167.05875,175.3394444,188.5638889,178.7632639,61.81727279277736,328.31927450990446,449.9256766926874,580.709732572272,356.5399270168673,136.5777777777778,57.52194444444458,77.14194444444456,71.37305555555541,53.5666666666668,65.97000000000013,47.448055555555534,46.64388888888872,37.804999999999986,38.183611111111105,180.65095305555556,544.9277777777778,41.595059083333325,300.0,97.81625000000014,2.6971932138888906,1.3480613138888888,1.3495037988888887,1203.4380555555551,3998.296547,0.0,2144.6875916666672,1305.635105555556,212.33934722222233,105378.11972222231,3.0972170722222234,1.1273894666666673,3.5806729027777826,98.93625127986111,64.95111111111113,17.09577580555554,24.00204999999998
2025-12-10 19:00:00,0.9465592210127598,11.525704691905947,0.459192027,87.5277360870813,0.41311844202551967,5.326857142857143,0.455,0.965,0.49,87.145,11.89,0.48842857142857143,69.98,9.0,19.55,1.69,12.33952387,5.088888889,79.97666667,70.01,35.69,0.047,5.39,2.15,9.64,2.34,0.026,0.15,54.660000000000004,11.06,0.057,2.051948052,0.16,12.614142857142857,0.19999999999999998,97.05,0.28,0.56,1.2,0.0,0.0,0.09028571428571429,50.71999999999999,8.17,5.2,0.04,0.006,0.13,0.881,7.89,9.74,0.09,0.04,0.031,2.0327142857142855,0.0,0.0,0.0,0.0,0.0,0.0,0.0,0.0,0.0,0.0,0.0,0.0,0.0,7.0,0.254488152,4.339066666666667,0.010746666666666667,94.96694666666666,0.13,0.11836,0.03948,0.3416,0.0538,1.0759889041333335,19.078,36.699466666666666,0.3622666666666667,0.3536,7.2648,0.20733333333333334,0.1412,0.34013333333333334,34.12906666666667,1.3104,1.2888928578666665,1476.0266666666666,90.0,24.666666666666668,12.0,68.0,25.77777777777778,9.0,0.9618739379639862,178.9358333,167.05875,175.3394444,188.5638889,178.7632639,61.81727279277736,328.31927450990446,449.9256766926874,580.709732572272,356.5399270168673,119.23250000000002,55.95055555555531,76.92333333333335,65.92583333333326,53.37222222222207,65.03166666666651,47.30638888888889,46.77972222222216,38.43749999999996,40.0013888888889,173.88440666666648,548.7777777777778,41.24020944444444,300.0,93.54432513220112,2.701609872222223,1.3482850027777795,1.352921575,1233.7097222222228,3998.296547,0.0,2163.616755555558,1308.5810805555552,217.5975377777777,105970.37333333332,3.0646245861111097,1.1270366211111107,3.8164383833333337,98.03968388333331,64.40194444444417,17.048804194444408,24.292390333333344
2025-12-10 20:00:00,0.9451472873770735,11.425457403772226,0.459192027,87.6293953088507,0.41029457475414727,5.760571428571429,0.455,0.965,0.49,87.145,11.89,0.4808571428571428,69.98,9.0,19.55,1.69,12.33952387,5.088888889,79.97666667,70.01,35.69,0.047,5.39,2.15,9.64,2.34,0.026,0.15,54.660000000000004,11.06,0.057,2.051948052,0.16,12.652857142857142,0.2,97.05,0.28,0.56,1.2,0.0,0.0,0.08985714285714286,57.69575424981217,5.004864751911526,4.35067927153261,0.0513242763795652,0.02411884220730432,0.0790407562919566,0.5633540475531962,5.251443603561308,6.121893696728918,0.05602717086130439,0.06264855275913041,0.03043378618102174,5.522428571428571,0.0,0.0,0.0,0.0,0.0,0.0,0.0,0.0,0.0,0.0,0.0,0.0,0.0,7.0,0.254488152,4.263066666666666,0.011546666666666667,95.12974666666666,0.13,0.12196,0.04428,0.2576,0.041800000000000004,1.0459311521333334,18.658,36.227466666666665,0.4182666666666667,0.3896,7.3128,0.24733333333333335,0.1532,0.3081333333333333,34.65306666666667,1.5144,1.2569906498666665,1469.6266666666668,90.0,24.666666666666668,12.0,68.0,25.77777777777778,9.0,0.9618739379639862,178.9358333,167.05875,175.3394444,188.5638889,178.7632639,61.81727279277736,328.31927450990446,449.9256766926874,580.709732572272,356.5399270168673,93.02222222222228,56.31416666666662,75.41305555555536,64.01000000000002,52.459999999999965,62.11305555555552,46.893055555555414,46.63888888888897,39.38138888888897,38.93444444444434,185.72811055555565,543.0555555555555,40.662127777777755,300.0,91.16333333333294,2.778798519444443,1.348034836111111,1.4307453444444442,1220.590277777778,3998.296547,0.0,2187.3692138888878,1256.8562583333335,214.7103647222222,107636.65555555551,3.0176971916666693,1.1900245019444449,3.6306664750000013,99.60897464861112,66.55138888888885,16.43019441666664,23.977189916666628
2025-12-10 22:00:00,0.9451268190146094,11.424004150037275,0.459192027,87.6308690309481,0.41025363802921905,5.925857142857143,0.455,0.965,0.49,87.145,11.89,0.0,69.98,9.0,19.55,1.69,12.33952387,5.088888889,79.97666667,70.01,35.69,0.047,5.39,2.15,9.64,2.34,0.026,0.15,54.65999999999999,11.06,0.057,2.051948052,0.16,11.613714285714286,0.2,97.05,0.28,0.56,1.2,0.0,0.0,0.2512857142857143,58.96144666343923,4.4305773661830115,4.196577110782561,0.05337897185623252,0.02740635496997203,0.06979462664695367,0.5057198394326778,4.772699557497823,5.46541849193371,0.04986308443130245,0.06675794371246503,0.03033105140718837,6.285857142857142,0.0,0.0,0.0,0.0,0.0,0.0,0.0,0.0,0.0,0.0,0.0,0.0,0.0,7.0,0.254488152,4.306,0.012716666666666666,94.8737,0.14433333333333334,0.12328333333333333,0.033383333333333334,0.43933333333333335,0.06725,1.03621971565,18.764,36.081833333333336,0.364,0.3813333333333333,7.304166666666666,0.227,0.15283333333333332,0.30433333333333334,34.821000000000005,1.4794999999999998,1.2459826128333333,1461.7,90.0,24.666666666666668,12.0,68.0,25.77777777777778,9.0,0.9618739379639862,178.9358333,167.05875,175.3394444,188.5638889,178.7632639,61.81727279277736,328.31927450990446,449.9256766926874,580.709732572272,356.5399270168673,63.43694444444445,57.35000000000011,63.80777777777798,77.83027777777782,51.13944444444448,59.22305555555553,46.0486111111111,45.783055555555315,40.007222222222204,38.835555555555445,77.05944930555555,483.3888888888889,42.033257944444436,367.77777777777777,70.77291666666666,2.725798830555554,1.3478473333333345,1.377802005555555,1138.4902777777775,3998.296547,0.0,2307.410302777778,1287.6134972222223,203.13741333333337,106327.82444444447,0.6998226872222224,1.1902881583333318,1.934670777777781,102.15482147743056,75.76305555555558,16.328414416666654,22.51692752777777
2025-12-12 22:00:00,0.9549981869572258,11.309964947839697,0.459192027,87.73503686520309,0.3699987913048172,4.7973333333333334,0.455,0.965,0.49,87.145,11.89,0.5555,69.98,9.0,19.55,1.69,12.33952387,5.088888889,79.97666667,70.01,35.69,0.04700000000000001,5.43,2.15,9.36,2.45,0.025000000000000005,0.14,54.79999999999999,10.68,0.055,1.966850829,0.17,13.798000000000002,0.09999999999999999,96.93,0.79,0.59,1.19,0.0,0.0,0.1685,57.627416657049935,4.697018484944176,4.52934744771009,0.05563501343310479,0.02883352820952006,0.07666588716191976,0.6172555852055638,5.002184546159455,6.414220569960437,0.112934744771009,0.07127002686620959,0.03392848791020569,7.045833333333333,0.0,0.0,0.0,0.0,0.0,0.0,0.0,0.0,0.0,0.0,0.0,0.0,0.0,7.0,0.254488152,4.271297297297298,0.013544864864864864,93.81265513513513,0.6023243243243243,0.14974054054054053,0.03721621621621622,1.0108108108108107,0.10241081081081081,1.0483187071567568,19.046788804000002,35.78714312951351,0.26808213649729734,0.4968108108108108,7.094005211172973,0.9760540540540541,0.2168108108108108,0.5417297297297297,34.146467531621624,1.1601081081081082,1.2562007944054054,1460.2162162162163,90.0,24.666666666666668,12.0,68.0,25.77777777777778,9.0,0.9618739379639862,178.9358333,167.05875,175.3394444,188.5638889,178.7632639,61.81727279277736,328.31927450990446,449.9256766926874,580.709732572272,356.5399270168673,90.00000000000003,56.32138888888879,101.88583333333332,114.80138888888877,50.6305555555556,59.69472222222228,44.97722222222234,43.6533333333335,39.696111111111136,35.56166666666668,87.01031897222211,525.0,44.071491722222184,400.0,78.45474999999986,2.523160166666664,1.3479606583333346,1.175312170833333,1062.2597222222228,3998.296547,0.0,2248.2304999999997,1543.3793583333324,207.49948722222223,108542.01638888882,2.276392266666666,1.02577154,2.527207133333335,111.52886726381944,64.58777777777772,18.171899361111137,23.059004333333345
2025-12-12 23:00:00,0.9403158051998286,11.36694771439623,0.459192027,87.69273648040395,0.38289475649978577,4.658142857142857,0.4,1.0,0.49,87.23,11.77,0.7538571428571429,69.98,9.0,19.55,1.69,12.33952387,5.088888889,79.97666667,70.01,35.69,0.048,5.339999999999999,2.22,8.81,2.41,0.025,0.14,55.01,10.47,0.06,1.960674157,0.16,13.367142857142856,0.2,95.16,0.86,0.79,1.08,0.0,0.0,0.15357142857142855,58.96789162280487,4.653178983014631,3.860689655679535,0.03943842365256478,0.018370771756495683,0.06302298852265116,0.53308374400899,4.839024631715495,5.215215108256125,0.07460755339273753,0.03573070608760797,0.022629228243504322,7.956428571428572,0.0,0.0,0.0,0.0,0.0,0.0,0.0,0.0,0.0,0.0,0.0,0.0,0.0,7.0,0.254488152,4.299860139860139,0.013785314685314685,94.17864825174826,0.5790209790209789,0.14397902097902096,0.04198601398601399,0.6606293706293707,0.08209090909090909,1.0554189266503495,19.61874125874126,35.41174825174825,0.2795104895104895,0.5006293706293706,7.088811188811189,1.1072727272727274,0.2202097902097902,0.5788111888111888,33.552398841958045,1.30986013986014,1.2666963182587412,1465.076923076923,90.0,24.666666666666668,12.0,68.0,25.77777777777778,9.0,0.9618739379639862,178.9358333,167.05875,175.3394444,188.5638889,178.7632639,61.81727279277736,328.31927450990446,449.9256766926874,580.709732572272,356.5399270168673,78.61333333333349,56.768611111111106,135.92638888888897,100.17861111111108,51.42999999999996,60.0130555555554,45.28111111111105,44.03416666666677,40.5916666666667,37.40361111111107,100.66123047222204,556.75,44.557033916666704,400.0,98.91541666666711,2.5517055111111118,1.347808144444446,1.203691955,1110.674166666666,3998.296547,0.0,2278.98121111111,1509.4443472222217,213.79255555555562,108801.76166666659,2.6557651111111102,1.034832271944444,2.346940911111113,113.33761303756943,66.79388888888876,18.356385027777772,22.842761333333332
2025-12-13 00:00:00,0.9401270663758515,11.362795460268734,0.459192027,87.69707747335542,0.3826588329698144,4.643666666666667,0.4000000000000001,1.0,0.49,87.23,11.770000000000001,0.8866666666666667,69.98,9.0,19.55,1.69,12.33952387,5.133333333,79.53333333,70.01,35.69,0.04800000000000001,5.34,2.22,8.81,2.41,0.025000000000000005,0.14,55.01,10.47,0.06,1.960674157,0.16,15.637999999999998,0.20000000000000004,95.16000000000001,0.86,0.79,1.08,0.0,0.0,0.14116666666666666,59.41622851926851,4.48139353986791,3.779804133121662,0.03828291618745231,0.01844780558750318,0.06032680443738873,0.5065070723114032,4.651832422367275,4.972173371427471,0.07037069268732515,0.033804860312420526,0.022552194412496823,8.081833333333334,0.0,0.0,0.0,0.0,0.0,0.0,0.0,0.0,0.0,0.0,0.0,0.0,0.0,7.0,0.254488152,4.2914685314685315,0.012904195804195804,94.20554335664336,0.5202797202797202,0.1427202797202797,0.04114685314685315,0.6983916083916084,0.08754545454545455,1.0485000656713286,19.543216783216785,35.51664335664335,0.25013986013986017,0.5383916083916084,7.0174825174825175,0.9436363636363636,0.23279720279720278,0.5074825174825175,33.87673735944056,1.3014685314685315,1.2557018137832168,1469.6923076923076,90.0,24.666666666666668,12.0,68.0,25.77777777777778,9.0,0.9618739379639862,178.9358333,167.05875,175.3394444,188.5638889,178.7632639,61.81727279277736,328.31927450990446,449.9256766926874,580.709732572272,356.5399270168673,75.37666666666681,57.44027777777791,147.80027777777806,91.57000000000009,52.732222222222134,60.40555555555538,45.42861111111094,44.226666666666915,41.19333333333339,38.15166666666669,104.34695852777794,547.7777777777778,43.1771341666666,400.0,95.90000000000065,2.5785830277777815,1.3481578194444446,1.2304156166666678,1116.239166666667,3998.296547,0.0,2239.5908916666663,1505.2042583333334,217.36747361111105,110958.97333333339,2.622956427777777,1.0453654494444446,2.846956994444443,113.82597200493058,70.34000000000023,17.887611416666672,23.541184583333326
2025-12-13 01:00:00,0.940328288932112,11.367222356506462,0.459192027,87.69244935456142,0.3829103611651399,4.635166666666667,0.4000000000000001,1.0,0.49,87.23,11.770000000000001,0.8893333333333334,69.98,9.0,19.55,1.69,12.33952387,5.133333333,79.53333333,70.01,35.69,0.04800000000000001,5.34,2.22,8.81,2.41,0.025000000000000005,0.14,55.01,10.47,0.06,1.960674157,0.16,15.173499999999999,0.20000000000000004,95.16000000000001,0.86,0.79,1.08,0.0,0.0,0.14016666666666666,59.38991564848917,4.491475619221505,3.784551300530305,0.03835073286471864,0.018443284475685426,0.06048504335101016,0.5080668558885287,4.66281872408442,4.986437479212487,0.07061935383730168,0.033917888107864405,0.02255671552431458,8.104,0.0,0.0,0.0,0.0,0.0,0.0,0.0,0.0,0.0,0.0,0.0,0.0,0.0,7.0,0.254488152,4.283076923076924,0.012023076923076923,94.23243846153846,0.46153846153846156,0.14146153846153844,0.04030769230769231,0.7361538461538462,0.093,1.0415812046923076,19.46769230769231,35.62153846153846,0.22076923076923077,0.5761538461538461,6.946153846153846,0.78,0.2453846153846154,0.4361538461538461,34.20107587692308,1.293076923076923,1.2447073093076924,1474.3076923076924,90.0,24.666666666666668,12.0,68.0,25.77777777777778,9.0,0.9618739379639862,178.9358333,167.05875,175.3394444,188.5638889,178.7632639,61.81727279277736,328.31927450990446,449.9256766926874,580.709732572272,356.5399270168673,70.93972222222204,58.5369444444444,140.01972222222219,89.0341666666668,53.59361111111131,60.83555555555529,45.55111111111129,44.404722222222105,41.23388888888883,41.51166666666666,106.91569330555552,523.2222222222222,44.508859083333334,376.6666666666667,93.78791666666675,2.598906055555559,1.3479534166666671,1.2508482991666667,1097.2836111111121,3998.296547,0.0,2238.3201861111106,1492.0570194444444,214.52122972222222,111729.61361111117,2.7406193694444436,1.0690665841666667,2.742436677777779,108.33299602965278,69.66722222222218,18.585286777777767,23.171320555555525
2025-12-13 02:00:00,0.9403106245397463,11.366833739874417,0.459192027,87.69285563558584,0.38288828067468283,4.612142857142857,0.4,1.0,0.49,87.23,11.77,0.9805714285714285,69.98,9.0,19.55,1.69,12.33952387,5.133333333,79.53333333,70.01,35.69,0.048,5.339999999999999,2.22,8.81,2.41,0.025,0.14,55.01,10.47,0.06,1.960674157,0.16,16.151285714285713,0.2,95.16,0.86,0.79,1.08,0.0,0.0,0.1392857142857143,59.16853781192702,4.576299085808033,3.824490600941002,0.03892129429915717,0.018405247046722854,0.06181635336470007,0.521189768880615,4.755249676463462,5.106445567589391,0.07271141243024296,0.03486882383192862,0.022594752953277144,8.247857142857143,0.0,0.0,0.0,0.0,0.0,0.0,0.0,0.0,0.0,0.0,0.0,0.0,0.0,7.0,0.254488152,4.2986885245901645,0.01179344262295082,94.43999344262295,0.349672131147541,0.13601639344262295,0.037508196721311476,0.6409836065573771,0.08534426229508196,1.0448509341311476,19.411967213114757,35.803278688524586,0.21934426229508197,0.552622950819672,7.125573770491803,0.5611475409836065,0.23131147540983607,0.3944262295081967,34.26704918032787,1.2681967213114755,1.2528150031639345,1476.9344262295083,90.0,24.666666666666668,12.0,68.0,25.77777777777778,9.0,0.9618739379639862,178.9358333,167.05875,175.3394444,188.5638889,178.7632639,61.81727279277736,328.31927450990446,449.9256766926874,580.709732572272,356.5399270168673,69.76277777777754,61.17555555555545,114.69555555555559,90.3136111111113,53.892777777777674,62.025555555555655,45.671666666666866,44.68194444444453,41.90305555555561,43.91166666666657,126.37483944444419,519.75,44.51432983333333,360.0,89.0499999999995,2.625747433333337,1.3481770833333326,1.2776201611111109,1141.4283333333333,3998.296547,0.0,2280.7447361111117,1447.6578222222208,217.7242255555554,110627.44472222216,2.9707011277777773,1.1002595044444434,2.5457256111111124,106.74466622638886,68.7175,18.75217075000001,23.378279416666658
2025-12-13 03:00:00,0.940186325610148,11.364099163423253,0.459192027,87.6957145109666,0.38273290701268486,4.636,0.4,1.0,0.49,87.23,11.77,0.9815714285714287,69.98,9.0,19.55,1.69,12.33952387,5.133333333,79.53333333,70.01,35.69,0.048,5.339999999999999,2.22,8.81,2.41,0.025,0.14,55.01,10.47,0.06,1.960674157,0.16,16.76442857142857,0.2,95.16,0.86,0.79,1.08,0.0,0.0,0.14114285714285715,59.14007886998492,4.587203457033273,3.8296249461367426,0.03899464208766775,0.018400357194155482,0.06198749820455808,0.5228767680163583,4.767132018202176,5.12187305243945,0.07298035432144842,0.03499107014611292,0.022599642805844516,8.217142857142857,0.0,0.0,0.0,0.0,0.0,0.0,0.0,0.0,0.0,0.0,0.0,0.0,0.0,7.0,0.254488152,4.328196721311476,0.011940983606557378,94.75214098360655,0.20704918032786881,0.12814754098360656,0.03357377049180328,0.46885245901639344,0.07009836065573771,1.054019321180328,19.36770491803279,36.02950819672131,0.2340983606557377,0.49360655737704917,7.45016393442623,0.310327868852459,0.2018032786885246,0.36983606557377047,34.18344262295082,1.2337704918032786,1.27198186447541,1478.4098360655737,90.0,24.666666666666668,12.0,68.0,25.77777777777778,9.0,0.9618739379639862,178.9358333,167.05875,175.3394444,188.5638889,178.7632639,61.81727279277736,328.31927450990446,449.9256766926874,580.709732572272,356.5399270168673,69.10194444444434,70.81333333333333,91.0738888888889,95.10333333333347,53.61222222222233,63.563611111110845,45.45222222222193,44.61083333333332,41.95027777777765,46.71138888888888,110.29672463888872,513.8472222222222,45.33276847222221,350.5833333333333,91.14305555555572,2.644177524999996,1.348071608333334,1.2961228075000004,1098.3149999999996,3998.296547,0.0,2259.930749999999,1422.9150750000006,209.47294555555555,110298.04527777787,2.9887820999999994,1.1151772405555551,2.586580516666667,102.26014934798609,68.41583333333318,19.37468683333332,23.365258916666654
