Repository: saikumar-voptimai/evonith_bf_webapp

# Evonith BF2 — Blast Furnace Intelligence Platform

Monitoring, modelling and optimisation of **Blast Furnace 2 (BF2)** at Evonith Steel: live telemetry from InfluxDB,
manual plant reports from Neon PostgreSQL, a two-zone energy model of the furnace, blend and fuel optimisers, a
conversational assistant (FurnaceMind) and a live digital twin evaluated every hour.

The platform has three deployable parts that share one Python service layer, plus the shared data library:

| Part | Path | What it is |
|---|---|---|
| **Streamlit app** (legacy) | `src/app.py`, `src/custom_pages/` | The original 11-page dashboard; still the home of the model pages. Served under `/legacy` in production |

File: src/assets/data/V10_df_filtered.csv (part 55 of 166)
datetime,Hot Blast PressureBar,Hot Blast Temp.oC,Hot Blast VolumeNm3/Hr.,O2 Enrichment %,OxygenFlowNm3/Hr.,PermeabilityKgs/Hr.,RAFToC,SteamKgs/Hr.,TopPressureBar,TuyereVelocitym/s,Differential PressureTotalBar,Charges/Hrs.,StockRodLevel,COKE_ASH%,COKE_FC%,COKE_IM%,COKE_MOIST%,COKE_MT,COKE_VM%,NUTCOKE_ASH%,NUTCOKE_FC%,NUTCOKE_IM%,NUTCOKE_MOIST%,NUTCOKE_MT,NUTCOKE_VM%,PCI_2_%Ash,PCI_2_%FC,PCI_2_%IM,PCI_2_MT,PCI_2_%VM,Sinter_SP_MT,Sinter_SP_02_Al2O3%,Sinter_SP_02_Basicity,Sinter_SP_02_CaO%,Sinter_SP_02_Cold_Strength_AI,Sinter_SP_02_Cold_strength_TI,Sinter_SP_02_Fe(T)%,Sinter_SP_02_FeO%,Sinter_SP_02_Hot_strength_RDI,Sinter_SP_02_Hot_strength_RI,Sinter_SP_02_K2O%,Sinter_SP_02_MgO%,Sinter_SP_02_MnO%,Sinter_SP_02_Na2O%,Sinter_SP_02_P%,Sinter_SP_02_SiO2%,Sinter_SP_02_TiO2%,ORE_%Al2O3,ORE_%CaO,ORE_%Fe(T),ORE_%K2O,ORE_%LOI,ORE_%MgO,ORE_%MnO,ORE_MT,ORE_%Na2O,ORE_%P,ORE_%SiO2,ORE_%TiO2,ORE_%TM,Geomin Type,FLUX_Al2O3%,FLUX_CaO%,FLUX_Fe2O3%,FLUX_LOI%,FLUX_MgO%,FLUX_MT,FLUX_SiO2%,FLUX_TM%,COKE_DISCHARGE_TIME,WEIGHTED_COKE_ANGLE,TOTAL_COKE_PORTIONS,NON_COKE_DISCHARGE_TIME,WEIGHTED_NON_COKE_ANGLE,TOTAL_NON_COKE_PORTIONS,UnitCost Lakhs/Thm,ActualKg/Thm.,FurnaceTopGasAnalysisCO2ETACO,Act. Fuel RateKg/Thm.,Coke Rate Kg/Thm,ProductionTonnesPerHr
2024-06-13 08:00:00,2.64,1151.0,117816.0,2.734861063,4000.0,1463.0,2328.0,0.0,1.3,262.0,1.34,7.0,1.3,11.15,87.47,0.41,3.0,296.2286667,0.97,11.26,87.3,0.42,4.9,26.37833333,1.02,10.06,69.6,1.08,87.59666667,19.26,856.5496667,2.32,1.934060613,10.25,5.045555556,79.2,55.47,10.26,29.48,67.2,0.082,1.98,0.15,0.049,0.062,5.3,0.175,3.25,0.36,63.49,0.052,2.65,0.13,0.04,63.13666667,0.06,0.067,2.25,0.232,3.2,2.0,0.7,0.0,0.62,1.24,0.0,20.64333333,96.97,0.1,82.5,25.54545455,11.0,60.0,28.0,8.0,123.3125,125.0,41.78457325,552.0,427.0,87.44
2024-06-13 09:00:00,2.65,1147.0,118886.0,2.710262458,4000.0,1466.0,2351.0,0.0,1.3,263.0,1.35,7.0,1.3,11.15,87.47,0.41,3.0,296.2286667,0.97,11.26,87.3,0.42,4.9,26.37833333,1.02,10.06,69.6,1.08,87.59666667,19.26,856.5496667,2.32,1.934060613,10.25,5.045555556,79.2,55.47,10.26,29.48,67.2,0.082,1.98,0.15,0.049,0.062,5.3,0.175,3.25,0.36,63.49,0.052,2.65,0.13,0.04,63.13666667,0.06,0.067,2.25,0.232,3.2,2.0,0.7,0.0,0.62,1.24,0.0,20.64333333,96.97,0.1,82.5,25.54545455,11.0,60.0,28.0,8.0,122.91499999999999,122.0,40.58397465,549.0,427.0,86.8852459
2024-06-13 10:00:00,2.67,1148.0,119013.0,2.707372157,4000.0,1451.0,2347.0,0.0,1.3,232.0,1.37,7.0,1.3,11.15,87.47,0.41,3.0,296.2286667,0.97,11.26,87.3,0.42,4.9,26.37833333,1.02,10.06,69.6,1.08,87.59666667,19.26,856.5496667,2.32,1.934060613,10.25,5.045555556,79.2,55.47,10.26,29.48,67.2,0.082,1.98,0.15,0.049,0.062,5.3,0.175,3.25,0.36,63.49,0.052,2.65,0.13,0.04,63.13666667,0.06,0.067,2.25,0.232,3.2,2.0,0.7,0.0,0.62,1.24,0.0,20.64333333,96.97,0.1,82.5,25.54545455,11.0,60.0,28.0,8.0,123.0475,123.0,40.04997728,550.0,427.0,86.58536585
2024-06-13 11:00:00,2.6,1172.0,115872.0,2.663997514,3832.0,1483.0,2296.0,0.0,1.3,264.0,1.3,8.0,1.3,11.15,87.47,0.41,3.0,296.2286667,0.97,11.26,87.3,0.42,4.9,26.37833333,1.02,10.06,69.6,1.08,87.59666667,19.26,856.5496667,2.32,1.934060613,10.25,5.045555556,79.2,55.47,10.26,29.48,67.2,0.082,1.98,0.15,0.049,0.062,5.3,0.175,3.25,0.36,63.49,0.052,2.65,0.13,0.04,63.13666667,0.06,0.067,2.25,0.232,3.2,2.0,0.7,0.0,0.62,1.24,0.0,20.64333333,96.97,0.1,82.5,25.54545455,11.0,60.0,28.0,8.0,123.975,130.0,39.8109728,557.0,427.0,93.69230769
2024-06-13 12:00:00,2.57,1183.0,116317.0,2.42402045,3500.0,1512.0,2304.0,0.0,1.29,269.0,1.28,7.0,1.3,11.15,87.47,0.41,3.0,296.2286667,0.97,11.26,87.3,0.42,4.9,26.37833333,1.02,10.06,69.6,1.08,87.59666667,19.26,856.5496667,2.32,1.934060613,10.25,5.045555556,79.2,55.47,10.26,29.48,67.2,0.082,1.98,0.15,0.049,0.062,5.3,0.175,3.25,0.36,63.49,0.052,2.65,0.13,0.04,63.13666667,0.06,0.067,2.25,0.232,3.2,2.0,0.7,0.0,0.62,1.24,0.0,20.64333333,96.97,0.1,82.5,25.54545455,11.0,60.0,28.0,8.0,124.3725,133.0,41.02385916,560.0,427.0,92.63157895
2024-06-13 13:00:00,2.68,1174.0,114574.0,2.460875356,3500.0,1389.0,2313.0,0.0,1.3,256.0,1.38,7.0,1.3,11.15,87.47,0.41,3.0,296.2286667,0.97,11.26,87.3,0.42,4.9,26.37833333,1.02,10.06,69.6,1.08,87.59666667,19.26,856.5496667,2.32,1.934060613,10.25,5.045555556,79.2,55.47,10.26,29.48,67.2,0.082,1.98,0.15,0.049,0.062,5.3,0.175,3.25,0.36,63.49,0.052,2.65,0.13,0.04,63.13666667,0.06,0.067,2.25,0.232,3.2,2.0,0.7,0.0,0.62,1.24,0.0,20.64333333,96.97,0.1,82.5,25.54545455,11.0,60.0,28.0,8.0,124.6375,135.0,42.19948849,562.0,427.0,93.62962963
2024-06-13 14:00:00,2.65,1169.0,114254.0,2.467059041,3499.0,1414.0,2321.0,0.0,1.3,257.0,1.35,7.0,1.3,11.15,87.47,0.41,3.0,296.2286667,0.97,11.26,87.3,0.42,4.9,26.37833333,1.02,10.06,69.6,1.08,87.59666667,19.26,856.5496667,2.32,1.934060613,10.25,5.045555556,79.2,55.47,10.26,29.48,67.2,0.082,1.98,0.15,0.049,0.062,5.3,0.175,3.25,0.36,63.49,0.052,2.65,0.13,0.04,63.13666667,0.06,0.067,2.25,0.232,3.2,2.0,0.7,0.0,0.62,1.24,0.0,20.64333333,96.97,0.1,82.5,25.54545455,11.0,60.0,28.0,8.0,123.975,130.0,41.22889306,557.0,427.0,86.15384615
2024-06-13 15:00:00,2.59,1162.0,115591.0,2.439236391,3500.0,1488.0,2295.0,0.0,1.3,263.0,1.29,7.0,1.3,11.15,87.47,0.41,3.0,296.2286667,0.97,11.26,87.3,0.42,4.9,26.37833333,1.02,10.06,69.6,1.08,87.59666667,19.26,856.5496667,2.32,1.934060613,10.25,5.045555556,79.2,55.47,10.26,29.48,67.2,0.082,1.98,0.15,0.049,0.062,5.3,0.175,3.25,0.36,63.49,0.052,2.65,0.13,0.04,63.13666667,0.06,0.067,2.25,0.232,3.2,2.0,0.7,0.0,0.62,1.24,0.0,20.64333333,96.97,0.1,82.5,25.54545455,11.0,60.0,28.0,8.0,124.3725,133.0,40.56560037,560.0,427.0,86.91729323
2024-06-13 16:00:00,2.63,1149.0,116659.0,2.416918193,3500.0,1468.0,2290.0,0.0,1.3,260.0,1.33,7.0,1.3,11.0,87.67,0.38,2.8,296.2286667,0.95,11.12,87.43,0.42,4.9,26.37833333,1.03,10.0,69.9,1.0,87.59666667,19.1,856.5496667,2.32,1.944611164,10.5,5.045555556,79.2,55.23,10.685,29.31,67.2,0.0755,1.985,0.14,0.0475,0.0615,5.4,0.175,3.9,0.35,62.92,0.028,2.92,0.12,0.05,63.13666667,0.058,0.075,2.13,0.27,3.0,2.0,0.62,0.0,0.47,1.34,0.0,20.64333333,95.53,0.1,82.5,25.54545455,11.0,60.0,28.0,8.0,123.975,130.0,41.45728643,557.0,427.0,86.92307692
2024-06-13 17:00:00,2.6,1157.0,116911.0,2.411711526,3500.0,1497.0,2306.0,0.0,1.3,264.0,1.3,7.0,1.3,11.0,87.67,0.38,2.8,296.2286667,0.95,11.12,87.43,0.42,4.9,26.37833333,1.03,10.0,69.9,1.0,87.59666667,19.1,856.5496667,2.32,1.944611164,10.5,5.045555556,79.2,55.23,10.685,29.31,67.2,0.0755,1.985,0.14,0.0475,0.0615,5.4,0.175,3.9,0.35,62.92,0.028,2.92,0.12,0.05,63.13666667,0.058,0.075,2.13,0.27,3.0,2.0,0.62,0.0,0.47,1.34,0.0,20.64333333,95.53,0.1,82.5,25.54545455,11.0,60.0,28.0,8.0,123.975,130.0,41.70290684,557.0,427.0,86.76923077
2024-06-13 18:00:00,2.62,1151.0,116685.0,2.416379958,3500.0,1471.0,2303.0,0.0,1.3,261.0,1.32,7.0,1.3,11.0,87.67,0.38,2.8,296.2286667,0.95,11.12,87.43,0.42,4.9,26.37833333,1.03,10.0,69.9,1.0,87.59666667,19.1,856.5496667,2.32,1.944611164,10.5,5.045555556,79.2,55.23,10.685,29.31,67.2,0.0755,1.985,0.14,0.0475,0.0615,5.4,0.175,3.9,0.35,62.92,0.028,2.92,0.12,0.05,63.13666667,0.058,0.075,2.13,0.27,3.0,2.0,0.62,0.0,0.47,1.34,0.0,20.64333333,95.53,0.1,82.5,25.54545455,11.0,60.0,28.0,8.0,123.71000000000001,128.0,42.82763369,555.0,427.0,85.15625
2024-06-13 19:00:00,2.66,1145.0,118209.0,2.393277257,3500.0,1461.0,2297.0,319.0,1.3,263.0,1.36,7.0,1.3,11.0,87.67,0.38,2.8,296.2286667,0.95,11.12,87.43,0.42,4.9,26.37833333,1.03,10.0,69.9,1.0,87.59666667,19.1,856.5496667,2.32,1.944611164,10.5,5.045555556,79.2,55.23,10.685,29.31,67.2,0.0755,1.985,0.14,0.0475,0.0615,5.4,0.175,3.9,0.35,62.92,0.028,2.92,0.12,0.05,63.13666667,0.058,0.075,2.13,0.27,3.0,2.0,0.62,0.0,0.47,1.34,0.0,20.64333333,95.53,0.1,82.5,25.54545455,11.0,60.0,28.0,8.0,123.0475,123.0,41.71878619,550.0,427.0,83.98373984
2024-06-13 20:00:00,2.64,1142.0,119491.0,2.37325428,3500.0,1492.0,2277.0,550.0,1.3,265.0,1.34,7.0,1.3,11.0,87.67,0.38,2.8,296.2286667,0.95,11.12,87.43,0.42,4.9,26.37833333,1.03,10.0,69.9,1.0,87.59666667,19.1,856.5496667,2.32,1.944611164,10.5,5.045555556,79.2,55.23,10.685,29.31,67.2,0.0755,1.985,0.14,0.0475,0.0615,5.4,0.175,3.9,0.35,62.92,0.028,2.92,0.12,0.05,63.13666667,0.058,0.075,2.13,0.27,3.0,2.0,0.62,0.0,0.47,1.34,0.0,20.64333333,95.53,0.1,82.5,25.54545455,11.0,60.0,28.0,8.0,123.0475,123.0,40.34926471,550.0,427.0,86.58536585
2024-06-13 21:00:00,2.55,1155.0,117896.0,2.391573479,3500.0,1574.0,2301.0,0.0,1.3,270.0,1.25,7.0,1.3,11.0,87.67,0.38,2.8,296.2286667,0.95,11.12,87.43,0.42,4.9,26.37833333,1.03,10.0,69.9,1.0,87.59666667,19.1,856.5496667,2.32,1.944611164,10.5,5.045555556,79.2,55.23,10.685,29.31,67.2,0.0755,1.985,0.14,0.0475,0.0615,5.4,0.175,3.9,0.35,62.92,0.028,2.92,0.12,0.05,63.13666667,0.058,0.075,2.13,0.27,3.0,2.0,0.62,0.0,0.47,1.34,0.0,20.64333333,95.53,0.1,82.5,25.54545455,11.0,60.0,28.0,8.0,123.3125,125.0,39.31818182,552.0,427.0,86.96
2024-06-13 22:00:00,2.57,1156.0,118142.0,2.253018112,3304.0,1548.0,2323.0,0.0,1.3,268.0,1.27,7.0,1.3,11.0,87.67,0.38,2.8,296.2286667,0.95,11.12,87.43,0.42,4.9,26.37833333,1.03,10.0,69.9,1.0,87.59666667,19.1,856.5496667,2.32,1.944611164,10.5,5.045555556,79.2,55.23,10.685,29.31,67.2,0.0755,1.985,0.14,0.0475,0.0615,5.4,0.175,3.9,0.35,62.92,0.028,2.92,0.12,0.05,63.13666667,0.058,0.075,2.13,0.27,3.0,2.0,0.62,0.0,0.47,1.34,0.0,20.64333333,95.53,0.1,82.5,25.54545455,11.0,60.0,28.0,8.0,123.3125,125.0,38.58557936,552.0,427.0,83.52
2024-06-15 23:00:00,2.57,1141.0,119660.0,2.340938817,3462.0,1572.0,2296.0,418.0,1.3,269.0,1.27,7.0,1.3,10.88,87.76,0.39,3.1,291.032,0.97,11.18,87.35,0.44,5.6,21.327666667,1.03,10.28,68.98,0.96,77.88333333,19.78,838.3056667,2.15,1.967101653,9.865,4.8,80.2,55.885,9.455,27.61,67.2,0.11,1.91,0.335,0.0465,0.072,5.015,0.18,3.21,0.19,63.33,0.031,2.91,0.07,0.05,61.15333333,0.008,0.071,2.56,0.23,2.6,2.0,0.47749004,0.0,0.47749004,1.320119522,0.0,10.04,89.97410359,0.093625498,82.5,25.54545455,11.0,60.0,28.0,8.0,127.2075,111.0,39.56687898,561.0,450.0,95.76576577
2024-06-16 00:00:00,2.59,1151.0,115886.0,2.430946365,3497.0,1500.0,2280.0,0.0,1.3,261.0,1.29,7.0,1.3,10.88,87.76,0.39,3.1,291.032,0.97,11.18,87.35,0.44,5.6,21.327666667,1.03,10.28,68.98,0.96,77.88333333,19.78,838.3056667,2.15,1.967101653,9.865,4.8,80.2,55.885,9.455,27.61,67.2,0.11,1.91,0.335,0.0465,0.072,5.015,0.18,3.21,0.19,63.33,0.031,2.91,0.07,0.05,61.15333333,0.008,0.071,2.56,0.23,2.6,2.0,0.47749004,0.0,0.47749004,1.320119522,0.0,10.04,89.97410359,0.093625498,82.5,25.54545455,11.0,60.0,28.0,8.0,123.3425,129.0,39.81433729,554.0,425.0,92.55813953
2024-06-16 01:00:00,2.48,1155.0,114363.0,2.461893063,3495.0,1549.0,2242.0,0.0,1.26,264.0,1.22,7.0,1.3,10.88,87.76,0.39,3.1,291.032,0.97,11.18,87.35,0.44,5.6,21.327666667,1.03,10.28,68.98,0.96,77.88333333,19.78,838.3056667,2.15,1.967101653,9.865,4.8,80.2,55.885,9.455,27.61,67.2,0.11,1.91,0.335,0.0465,0.072,5.015,0.18,3.21,0.19,63.33,0.031,2.91,0.07,0.05,61.15333333,0.008,0.071,2.56,0.23,2.6,2.0,0.47749004,0.0,0.47749004,1.320119522,0.0,10.04,89.97410359,0.093625498,82.5,25.54545455,11.0,60.0,28.0,8.0,124.5925,129.0,39.98986315,559.0,430.0,100.620155
2024-06-16 02:00:00,2.51,1168.0,112666.0,2.252406146,3150.0,1508.0,2218.0,0.0,1.26,261.0,1.25,7.0,1.3,10.88,87.76,0.39,3.1,291.032,0.97,11.18,87.35,0.44,5.6,21.327666667,1.03,10.28,68.98,0.96,77.88333333,19.78,838.3056667,2.15,1.967101653,9.865,4.8,80.2,55.885,9.455,27.61,67.2,0.11,1.91,0.335,0.0465,0.072,5.015,0.18,3.21,0.19,63.33,0.031,2.91,0.07,0.05,61.15333333,0.008,0.071,2.56,0.23,2.6,2.0,0.47749004,0.0,0.47749004,1.320119522,0.0,10.04,89.97410359,0.093625498,82.5,25.54545455,11.0,60.0,28.0,8.0,126.7125,145.0,39.55147808,575.0,430.0,92.89655172
2024-06-16 03:00:00,2.5,1198.0,111080.0,1.668325853,2300.0,1483.0,2225.0,0.0,1.26,266.0,1.24,6.0,1.3,10.88,87.76,0.39,3.1,291.032,0.97,11.18,87.35,0.44,5.6,21.327666667,1.03,10.28,68.98,0.96,77.88333333,19.78,838.3056667,2.15,1.967101653,9.865,4.8,80.2,55.885,9.455,27.61,67.2,0.11,1.91,0.335,0.0465,0.072,5.015,0.18,3.21,0.19,63.33,0.031,2.91,0.07,0.05,61.15333333,0.008,0.071,2.56,0.23,2.6,2.0,0.47749004,0.0,0.47749004,1.320119522,0.0,10.04,89.97410359,0.093625498,82.5,25.54545455,11.0,60.0,28.0,8.0,126.9775,147.0,39.4743557,577.0,430.0,93.19727891
2024-06-16 04:00:00,2.57,1164.0,113253.0,1.68682045,2371.0,1487.0,2232.0,0.0,1.3,260.0,1.27,6.0,1.3,10.88,87.76,0.39,3.1,291.032,0.97,11.18,87.35,0.44,5.6,21.327666667,1.03,10.28,68.98,0.96,77.88333333,19.78,838.3056667,2.15,1.967101653,9.865,4.8,80.2,55.885,9.455,27.61,67.2,0.11,1.91,0.335,0.0465,0.072,5.015,0.18,3.21,0.19,63.33,0.031,2.91,0.07,0.05,61.15333333,0.008,0.071,2.56,0.23,2.6,2.0,0.47749004,0.0,0.47749004,1.320119522,0.0,10.04,89.97410359,0.093625498,82.5,25.54545455,11.0,60.0,28.0,8.0,124.99000000000001,132.0,39.60774325,562.0,430.0,92.8030303
2024-06-16 05:00:00,2.62,1150.0,117583.0,1.702129129,2484.0,1483.0,2264.0,0.0,1.3,263.0,1.32,7.0,1.3,10.88,87.76,0.39,3.1,291.032,0.97,11.18,87.35,0.44,5.6,21.327666667,1.03,10.28,68.98,0.96,77.88333333,19.78,838.3056667,2.15,1.967101653,9.865,4.8,80.2,55.885,9.455,27.61,67.2,0.11,1.91,0.335,0.0465,0.072,5.015,0.18,3.21,0.19,63.33,0.031,2.91,0.07,0.05,61.15333333,0.008,0.071,2.56,0.23,2.6,2.0,0.47749004,0.0,0.47749004,1.320119522,0.0,10.04,89.97410359,0.093625498,82.5,25.54545455,11.0,60.0,28.0,8.0,124.7825,121.0,39.57696228,556.0,435.0,88.42975207
2024-06-16 06:00:00,2.2,1108.0,91142.0,2.324656618,2630.0,1458.0,2228.0,0.0,1.16,222.0,1.04,4.0,1.3,10.88,87.76,0.39,3.1,291.032,0.97,11.18,87.35,0.44,5.6,21.327666667,1.03,10.28,68.98,0.96,77.88333333,19.78,838.3056667,2.15,1.967101653,9.865,4.8,80.2,55.885,9.455,27.61,67.2,0.11,1.91,0.335,0.0465,0.072,5.015,0.18,3.21,0.19,63.33,0.031,2.91,0.07,0.05,61.15333333,0.008,0.071,2.56,0.23,2.6,2.0,0.47749004,0.0,0.47749004,1.320119522,0.0,10.04,89.97410359,0.093625498,82.5,25.54545455,11.0,60.0,28.0,8.0,125.2375,115.0,39.55623565,555.0,440.0,86.95652174
2024-06-16 07:00:00,2.37,1129.0,103544.0,1.845697293,2372.0,1509.0,2247.0,0.0,1.23,244.0,1.14,7.0,1.3,10.88,87.76,0.39,3.1,291.032,0.97,11.18,87.35,0.44,5.6,21.327666667,1.03,10.28,68.98,0.96,77.88333333,19.78,838.3056667,2.15,1.967101653,9.865,4.8,80.2,55.885,9.455,27.61,67.2,0.11,1.91,0.335,0.0465,0.072,5.015,0.18,3.21,0.19,63.33,0.031,2.91,0.07,0.05,61.15333333,0.008,0.071,2.56,0.23,2.6,2.0,0.47749004,0.0,0.47749004,1.320119522,0.0,10.04,89.97410359,0.093625498,82.5,25.54545455,11.0,60.0,28.0,8.0,127.49669660675,113.1826159,39.15616156,563.1826159,450.0,88.08773258
2024-06-16 08:00:00,2.51,1160.0,113331.0,1.796520975,2527.0,1542.0,2312.0,0.0,1.28,263.0,1.23,7.0,1.3,10.83,87.77,0.42,3.0,291.032,0.98,11.14,87.37,0.45,5.4,21.327666667,1.04,10.05,69.49,1.04,77.88333333,19.42,838.3056667,2.265,1.904011543,10.1,4.8,80.2,55.635,10.18,27.95,67.2,0.0915,2.005,0.145,0.047,0.062,5.305,0.17,3.39,0.01,63.14,0.033,2.98,0.01,0.08,61.15333333,0.044,0.089,2.71,0.199,2.9,2.0,0.492788845,31.6,0.591952191,4.128406375,20.99,10.04,90.9110757,0.106374502,82.5,25.54545455,11.0,60.0,28.0,8.0,126.44376905925,105.2359929,38.94218304,555.2359929,450.0,88.08773258
2024-06-16 09:00:00,2.54,1157.0,115768.0,1.877676905,2698.0,1538.0,2321.0,0.0,1.28,266.0,1.26,7.0,1.3,10.83,87.77,0.42,3.0,291.032,0.98,11.14,87.37,0.45,5.4,21.327666667,1.04,10.05,69.49,1.04,77.88333333,19.42,838.3056667,2.265,1.904011543,10.1,4.8,80.2,55.635,10.18,27.95,67.2,0.0915,2.005,0.145,0.047,0.062,5.305,0.17,3.39,0.01,63.14,0.033,2.98,0.01,0.08,61.15333333,0.044,0.089,2.71,0.199,2.9,2.0,0.492788845,31.6,0.591952191,4.128406375,20.99,10.04,90.9110757,0.106374502,82.5,25.54545455,11.0,60.0,28.0,8.0,125.15099530475,105.0979123,38.96542761,550.0,444.9020877,76.59524173
2024-06-16 12:00:00,2.63,1130.0,117309.0,1.822500007,2621.0,1499.0,2333.0,1156.0,1.3,263.0,1.33,6.0,1.3,10.83,87.77,0.42,3.0,291.032,0.98,11.14,87.37,0.45,5.4,21.327666667,1.04,10.05,69.49,1.04,77.88333333,19.42,838.3056667,2.265,1.904011543,10.1,4.8,80.2,55.635,10.18,27.95,67.2,0.0915,2.005,0.145,0.047,0.062,5.305,0.17,3.39,0.01,63.14,0.033,2.98,0.01,0.08,61.15333333,0.044,0.089,2.71,0.199,2.9,2.0,0.492788845,31.6,0.591952191,4.128406375,20.99,10.04,90.9110757,0.106374502,82.5,25.54545455,11.0,60.0,28.0,8.0,123.1,80.0,41.15698267,530.0,450.0,62.5
2024-06-16 13:00:00,2.6,1139.0,117617.0,2.386839425,3449.0,1519.0,2348.0,971.0,1.3,264.0,1.3,7.0,1.3,10.83,87.77,0.42,3.0,291.032,0.98,11.14,87.37,0.45,5.4,21.327666667,1.04,10.05,69.49,1.04,77.88333333,19.42,838.3056667,2.265,1.904011543,10.1,4.8,80.2,55.635,10.18,27.95,67.2,0.0915,2.005,0.145,0.047,0.062,5.305,0.17,3.39,0.01,63.14,0.033,2.98,0.01,0.08,61.15333333,0.044,0.089,2.71,0.199,2.9,2.0,0.492788845,31.6,0.591952191,4.128406375,20.99,10.04,90.9110757,0.106374502,82.5,25.54545455,11.0,60.0,28.0,8.0,124.425,90.0,41.26984127,540.0,450.0,78.77777778
2024-06-16 14:00:00,2.58,1148.0,118430.0,2.401546545,3528.0,1515.0,2371.0,68.0,1.27,268.0,1.31,7.0,1.3,10.83,87.77,0.42,3.0,291.032,0.98,11.14,87.37,0.45,5.4,21.327666667,1.04,10.05,69.49,1.04,77.88333333,19.42,838.3056667,2.265,1.904011543,10.1,4.8,80.2,55.635,10.18,27.95,67.2,0.0915,2.005,0.145,0.047,0.062,5.305,0.17,3.39,0.01,63.14,0.033,2.98,0.01,0.08,61.15333333,0.044,0.089,2.71,0.199,2.9,2.0,0.492788845,31.6,0.591952191,4.128406375,20.99,10.04,90.9110757,0.106374502,82.5,25.54545455,11.0,60.0,28.0,8.0,124.0275,87.0,40.62743065,537.0,450.0,87.01149425
2024-06-16 15:00:00,2.47,1150.0,116559.0,2.429351726,3515.0,1496.0,2330.0,0.0,1.17,272.0,1.3,7.0,1.3,10.83,87.77,0.42,3.0,291.032,0.98,11.14,87.37,0.45,5.4,21.327666667,1.04,10.05,69.49,1.04,77.88333333,19.42,838.3056667,2.265,1.904011543,10.1,4.8,80.2,55.635,10.18,27.95,67.2,0.0915,2.005,0.145,0.047,0.062,5.305,0.17,3.39,0.01,63.14,0.033,2.98,0.01,0.08,61.15333333,0.044,0.089,2.71,0.199,2.9,2.0,0.492788845,31.6,0.591952191,4.128406375,20.99,10.04,90.9110757,0.106374502,82.5,25.54545455,11.0,60.0,28.0,8.0,124.0275,87.0,39.68668407,537.0,450.0,94.25287356
2024-06-16 16:00:00,2.5,1105.0,113555.0,2.505945522,3500.0,1459.0,2302.0,838.0,1.2,254.0,1.3,7.0,1.3,10.92,87.72,0.4,2.7,291.032,0.96,11.18,87.35,0.43,5.0,21.327666667,1.04,10.1,69.09,1.0,77.88333333,19.81,838.3056667,2.275,1.885881811,9.9,4.8,80.2,55.75,10.43,27.78,67.2,0.087,1.93,0.185,0.0495,0.0645,5.25,0.175,3.77,0.4,62.88,0.034,3.14,0.11,0.05,61.15333333,0.023,0.07,2.19,0.181,2.2,2.0,0.411952191,0.0,0.786454183,1.292031873,0.0,10.04,89.97410359,0.093625498,82.5,25.54545455,11.0,60.0,28.0,8.0,124.425,90.0,40.24960998,540.0,450.0,88.77777778
2024-06-16 17:00:00,2.59,1090.0,117108.0,2.438026503,3498.0,1504.0,2264.0,1226.0,1.29,253.0,1.3,7.0,1.3,10.92,87.72,0.4,2.7,291.032,0.96,11.18,87.35,0.43,5.0,21.327666667,1.04,10.1,69.09,1.0,77.88333333,19.81,838.3056667,2.275,1.885881811,9.9,4.8,80.2,55.75,10.43,27.78,67.2,0.087,1.93,0.185,0.0495,0.0645,5.25,0.175,3.77,0.4,62.88,0.034,3.14,0.11,0.05,61.15333333,0.023,0.07,2.19,0.181,2.2,2.0,0.411952191,0.0,0.786454183,1.292031873,0.0,10.04,89.97410359,0.093625498,82.5,25.54545455,11.0,60.0,28.0,8.0,124.425,90.0,41.16445352,540.0,450.0,88.44444444
2024-06-16 18:00:00,2.63,1150.0,119287.0,2.389990902,3500.0,1495.0,2281.0,1055.0,1.3,266.0,1.33,7.0,1.3,10.92,87.72,0.4,2.7,291.032,0.96,11.18,87.35,0.43,5.0,21.327666667,1.04,10.1,69.09,1.0,77.88333333,19.81,838.3056667,2.275,1.885881811,9.9,4.8,80.2,55.75,10.43,27.78,67.2,0.087,1.93,0.185,0.0495,0.0645,5.25,0.175,3.77,0.4,62.88,0.034,3.14,0.11,0.05,61.15333333,0.023,0.07,2.19,0.181,2.2,2.0,0.411952191,0.0,0.786454183,1.292031873,0.0,10.04,89.97410359,0.093625498,82.5,25.54545455,11.0,60.0,28.0,8.0,122.0,100.0,40.62896272,535.0,435.0,87.5
2024-06-16 19:00:00,2.59,1148.0,119040.0,2.369279156,3501.0,1539.0,2287.0,0.0,1.3,268.0,1.29,8.0,1.3,10.92,87.72,0.4,2.7,291.032,0.96,11.18,87.35,0.43,5.0,21.327666667,1.04,10.1,69.09,1.0,77.88333333,19.81,838.3056667,2.275,1.885881811,9.9,4.8,80.2,55.75,10.43,27.78,67.2,0.087,1.93,0.185,0.0495,0.0645,5.25,0.175,3.77,0.4,62.88,0.034,3.14,0.11,0.05,61.15333333,0.023,0.07,2.19,0.181,2.2,2.0,0.411952191,0.0,0.786454183,1.292031873,0.0,10.04,89.97410359,0.093625498,82.5,25.54545455,11.0,60.0,28.0,8.0,123.325,110.0,41.05316973,545.0,435.0,91.0
2024-06-16 20:00:00,2.55,1170.0,117026.0,2.408654922,3499.0,1555.0,2312.0,0.0,1.3,270.0,1.25,7.0,1.3,10.92,87.72,0.4,2.7,291.032,0.96,11.18,87.35,0.43,5.0,21.327666667,1.04,10.1,69.09,1.0,77.88333333,19.81,838.3056667,2.275,1.885881811,9.9,4.8,80.2,55.75,10.43,27.78,67.2,0.087,1.93,0.185,0.0495,0.0645,5.25,0.175,3.77,0.4,62.88,0.034,3.14,0.11,0.05,61.15333333,0.023,0.07,2.19,0.181,2.2,2.0,0.411952191,0.0,0.786454183,1.292031873,0.0,10.04,89.97410359,0.093625498,82.5,25.54545455,11.0,60.0,28.0,8.0,124.65,120.0,39.83315954,555.0,435.0,93.33333333
2024-06-16 21:00:00,2.56,1183.0,115254.0,2.446364544,3500.0,1530.0,2318.0,0.0,1.3,268.0,1.26,8.0,1.3,10.92,87.72,0.4,2.7,291.032,0.96,11.18,87.35,0.43,5.0,21.327666667,1.04,10.1,69.09,1.0,77.88333333,19.81,838.3056667,2.275,1.885881811,9.9,4.8,80.2,55.75,10.43,27.78,67.2,0.087,1.93,0.185,0.0495,0.0645,5.25,0.175,3.77,0.4,62.88,0.034,3.14,0.11,0.05,61.15333333,0.023,0.07,2.19,0.181,2.2,2.0,0.411952191,0.0,0.786454183,1.292031873,0.0,10.04,89.97410359,0.093625498,82.5,25.54545455,11.0,60.0,28.0,8.0,124.385,118.0,39.0010352,553.0,435.0,93.6440678
2024-06-16 22:00:00,2.54,1186.0,113630.0,2.481307513,3500.0,1533.0,2271.0,0.0,1.3,266.0,1.24,7.0,1.3,10.92,87.72,0.4,2.7,291.032,0.96,11.18,87.35,0.43,5.0,21.327666667,1.04,10.1,69.09,1.0,77.88333333,19.81,838.3056667,2.275,1.885881811,9.9,4.8,80.2,55.75,10.43,27.78,67.2,0.087,1.93,0.185,0.0495,0.0645,5.25,0.175,3.77,0.4,62.88,0.034,3.14,0.11,0.05,61.15333333,0.023,0.07,2.19,0.181,2.2,2.0,0.411952191,0.0,0.786454183,1.292031873,0.0,10.04,89.97410359,0.093625498,82.5,25.54545455,11.0,60.0,28.0,8.0,123.8725,133.0,39.57055215,558.0,425.0,98.64661654
2024-06-16 23:00:00,2.56,1163.0,113630.0,2.481307513,3500.0,1498.0,2243.0,0.0,1.3,260.0,1.26,7.0,1.3,10.88,87.76,0.39,3.1,291.522,0.97,10.92,87.62,0.42,5.9,26.704333337,1.04,10.22,68.25,1.19,88.64333333,20.34,928.1676667,2.255,1.892688816,9.955,4.866666667,80.51111111,55.705,9.775,27.44,67.2,0.0795,1.975,0.14,0.047,0.06,5.26,0.17,3.86,0.06,63.17,0.029,2.88,0.04,0.05,67.62666667,0.021,0.08,2.32,0.202,2.5,2.0,0.61,0.0,0.6,1.28,0.0,13.81333333,96.19,0.1,82.5,25.54545455,11.0,60.0,28.0,8.0,123.6075,131.0,39.68335036,556.0,425.0,100.4580153
2024-06-17 00:00:00,2.64,1149.0,119384.0,2.361781565,3500.0,1495.0,2331.0,0.0,1.3,267.0,1.34,7.0,1.3,10.88,87.76,0.39,3.1,291.522,0.97,10.92,87.62,0.42,5.9,26.704333337,1.04,10.22,68.25,1.19,88.64333333,20.34,928.1676667,2.255,1.892688816,9.955,4.866666667,80.51111111,55.705,9.775,27.44,67.2,0.0795,1.975,0.14,0.047,0.06,5.26,0.17,3.86,0.06,63.17,0.029,2.88,0.04,0.05,67.62666667,0.021,0.08,2.32,0.202,2.5,2.0,0.61,0.0,0.6,1.28,0.0,13.81333333,96.19,0.1,82.5,25.54545455,11.0,60.0,28.0,8.0,122.075,110.0,38.93875396,540.0,430.0,89.72727273
2024-06-17 01:00:00,2.63,1142.0,119130.0,2.376908467,3499.0,1493.0,2282.0,434.0,1.3,264.0,1.33,7.0,1.3,10.88,87.76,0.39,3.1,291.522,0.97,10.92,87.62,0.42,5.9,26.704333337,1.04,10.22,68.25,1.19,88.64333333,20.34,928.1676667,2.255,1.892688816,9.955,4.866666667,80.51111111,55.705,9.775,27.44,67.2,0.0795,1.975,0.14,0.047,0.06,5.26,0.17,3.86,0.06,63.17,0.029,2.88,0.04,0.05,67.62666667,0.021,0.08,2.32,0.202,2.5,2.0,0.61,0.0,0.6,1.28,0.0,13.81333333,96.19,0.1,82.5,25.54545455,11.0,60.0,28.0,8.0,122.41499999999999,122.0,40.66326531,547.0,425.0,87.29508197
2024-06-17 02:00:00,2.66,1129.0,118637.0,2.396643877,3499.0,1453.0,2262.0,823.0,1.3,258.0,1.36,7.0,1.3,10.88,87.76,0.39,3.1,291.522,0.97,10.92,87.62,0.42,5.9,26.704333337,1.04,10.22,68.25,1.19,88.64333333,20.34,928.1676667,2.255,1.892688816,9.955,4.866666667,80.51111111,55.705,9.775,27.44,67.2,0.0795,1.975,0.14,0.047,0.06,5.26,0.17,3.86,0.06,63.17,0.029,2.88,0.04,0.05,67.62666667,0.021,0.08,2.32,0.202,2.5,2.0,0.61,0.0,0.6,1.28,0.0,13.81333333,96.19,0.1,82.5,25.54545455,11.0,60.0,28.0,8.0,121.4875,115.0,40.65420561,540.0,425.0,86.95652174
2024-06-17 03:00:00,2.61,1145.0,118580.0,2.404084078,3501.0,1513.0,2250.0,1016.0,1.3,265.0,1.31,7.0,1.3,10.88,87.76,0.39,3.1,291.522,0.97,10.92,87.62,0.42,5.9,26.704333337,1.04,10.22,68.25,1.19,88.64333333,20.34,928.1676667,2.255,1.892688816,9.955,4.866666667,80.51111111,55.705,9.775,27.44,67.2,0.0795,1.975,0.14,0.047,0.06,5.26,0.17,3.86,0.06,63.17,0.029,2.88,0.04,0.05,67.62666667,0.021,0.08,2.32,0.202,2.5,2.0,0.61,0.0,0.6,1.28,0.0,13.81333333,96.19,0.1,82.5,25.54545455,11.0,60.0,28.0,8.0,121.62,116.0,39.34383202,541.0,425.0,89.82758621
2024-06-17 04:00:00,2.58,1145.0,119272.0,2.384110776,3500.0,1558.0,2266.0,809.0,1.3,265.0,1.28,7.0,1.3,10.88,87.76,0.39,3.1,291.522,0.97,10.92,87.62,0.42,5.9,26.704333337,1.04,10.22,68.25,1.19,88.64333333,20.34,928.1676667,2.255,1.892688816,9.955,4.866666667,80.51111111,55.705,9.775,27.44,67.2,0.0795,1.975,0.14,0.047,0.06,5.26,0.17,3.86,0.06,63.17,0.029,2.88,0.04,0.05,67.62666667,0.021,0.08,2.32,0.202,2.5,2.0,0.61,0.0,0.6,1.28,0.0,13.81333333,96.19,0.1,82.5,25.54545455,11.0,60.0,28.0,8.0,121.62,116.0,39.47506562,541.0,425.0,88.79310345
2024-06-17 05:00:00,2.55,1148.0,118520.0,2.392042125,3500.0,1588.0,2272.0,520.0,1.29,270.0,1.26,8.0,1.3,10.88,87.76,0.39,3.1,291.522,0.97,10.92,87.62,0.42,5.9,26.704333337,1.04,10.22,68.25,1.19,88.64333333,20.34,928.1676667,2.255,1.892688816,9.955,4.866666667,80.51111111,55.705,9.775,27.44,67.2,0.0795,1.975,0.14,0.047,0.06,5.26,0.17,3.86,0.06,63.17,0.029,2.88,0.04,0.05,67.62666667,0.021,0.08,2.32,0.202,2.5,2.0,0.61,0.0,0.6,1.28,0.0,13.81333333,96.19,0.1,82.5,25.54545455,11.0,60.0,28.0,8.0,121.7525,117.0,39.63254593,542.0,425.0,94.01709402
2024-06-17 06:00:00,2.51,1156.0,116854.0,2.41288726,3500.0,1592.0,2282.0,0.0,1.29,270.0,1.22,7.0,1.3,10.88,87.76,0.39,3.1,291.522,0.97,10.92,87.62,0.42,5.9,26.704333337,1.04,10.22,68.25,1.19,88.64333333,20.34,928.1676667,2.255,1.892688816,9.955,4.866666667,80.51111111,55.705,9.775,27.44,67.2,0.0795,1.975,0.14,0.047,0.06,5.26,0.17,3.86,0.06,63.17,0.029,2.88,0.04,0.05,67.62666667,0.021,0.08,2.32,0.202,2.5,2.0,0.61,0.0,0.6,1.28,0.0,13.81333333,96.19,0.1,82.5,25.54545455,11.0,60.0,28.0,8.0,123.74000000000001,132.0,39.30073607,557.0,425.0,91.51515152
2024-06-17 07:00:00,2.52,1188.0,114304.0,2.465980503,3499.0,1565.0,2265.0,0.0,1.3,270.0,1.22,7.0,1.3,10.88,87.76,0.39,3.1,291.522,0.97,10.92,87.62,0.42,5.9,26.704333337,1.04,10.22,68.25,1.19,88.64333333,20.34,928.1676667,2.255,1.892688816,9.955,4.866666667,80.51111111,55.705,9.775,27.44,67.2,0.0795,1.975,0.14,0.047,0.06,5.26,0.17,3.86,0.06,63.17,0.029,2.88,0.04,0.05,67.62666667,0.021,0.08,2.32,0.202,2.5,2.0,0.61,0.0,0.6,1.28,0.0,13.81333333,96.19,0.1,82.5,25.54545455,11.0,60.0,28.0,8.0,124.8,140.0,39.00131406,565.0,425.0,95.78571429
2024-06-17 08:00:00,2.52,1180.0,115026.0,2.450510885,3499.0,1568.0,2284.0,0.0,1.3,270.0,1.22,7.0,1.3,10.83,87.77,0.42,3.0,291.522,0.98,11.04,87.52,0.41,5.3,26.704333337,1.03,10.14,68.93,1.04,88.64333333,19.89,928.1676667,2.375,1.930074146,10.355,4.866666667,80.51111111,55.26,10.265,27.44,67.2,0.0745,2.06,0.14,0.049,0.0635,5.365,0.175,3.31,0.14,63.43,0.033,2.92,0.03,0.04,67.62666667,0.025,0.069,2.46,0.224,2.7,2.0,0.56,0.0,0.7,1.31,0.0,13.81333333,96.88,0.1,82.5,25.54545455,11.0,60.0,28.0,8.0,124.535,138.0,38.77229801,563.0,425.0,91.23188406
2024-06-17 09:00:00,2.58,1154.0,116086.0,2.427454139,3498.0,1535.0,2298.0,0.0,1.3,267.0,1.28,7.0,1.3,10.83,87.77,0.42,3.0,291.522,0.98,11.04,87.52,0.41,5.3,26.704333337,1.03,10.14,68.93,1.04,88.64333333,19.89,928.1676667,2.375,1.930074146,10.355,4.866666667,80.51111111,55.26,10.265,27.44,67.2,0.0745,2.06,0.14,0.049,0.0635,5.365,0.175,3.31,0.14,63.43,0.033,2.92,0.03,0.04,67.62666667,0.025,0.069,2.46,0.224,2.7,2.0,0.56,0.0,0.7,1.31,0.0,13.81333333,96.88,0.1,82.5,25.54545455,11.0,60.0,28.0,8.0,121.695,126.0,39.50552341,546.0,420.0,87.77777778
2024-06-17 10:00:00,2.6,1148.0,118100.0,2.38948995,3503.0,1518.0,2300.0,0.0,1.3,265.0,1.3,7.0,1.3,10.83,87.77,0.42,3.0,291.522,0.98,11.04,87.52,0.41,5.3,26.704333337,1.03,10.14,68.93,1.04,88.64333333,19.89,928.1676667,2.375,1.930074146,10.355,4.866666667,80.51111111,55.26,10.265,27.44,67.2,0.0745,2.06,0.14,0.049,0.0635,5.365,0.175,3.31,0.14,63.43,0.033,2.92,0.03,0.04,67.62666667,0.025,0.069,2.46,0.224,2.7,2.0,0.56,0.0,0.7,1.31,0.0,13.81333333,96.88,0.1,82.5,25.54545455,11.0,60.0,28.0,8.0,121.2975,123.0,40.73785399,543.0,420.0,88.04878049
2024-06-17 11:00:00,2.59,1148.0,118119.0,2.386379274,3499.0,1531.0,2287.0,0.0,1.3,266.0,1.29,7.0,1.3,10.83,87.77,0.42,3.0,291.522,0.98,11.04,87.52,0.41,5.3,26.704333337,1.03,10.14,68.93,1.04,88.64333333,19.89,928.1676667,2.375,1.930074146,10.355,4.866666667,80.51111111,55.26,10.265,27.44,67.2,0.0745,2.06,0.14,0.049,0.0635,5.365,0.175,3.31,0.14,63.43,0.033,2.92,0.03,0.04,67.62666667,0.025,0.069,2.46,0.224,2.7,2.0,0.56,0.0,0.7,1.31,0.0,13.81333333,96.88,0.1,82.5,25.54545455,11.0,60.0,28.0,8.0,121.2975,123.0,40.55854471,543.0,420.0,89.10569106
2024-06-17 12:00:00,2.62,1149.0,119304.0,2.362014647,3498.0,1506.0,2299.0,0.0,1.3,266.0,1.32,8.0,1.3,10.83,87.77,0.42,3.0,291.522,0.98,11.04,87.52,0.41,5.3,26.704333337,1.03,10.14,68.93,1.04,88.64333333,19.89,928.1676667,2.375,1.930074146,10.355,4.866666667,80.51111111,55.26,10.265,27.44,67.2,0.0745,2.06,0.14,0.049,0.0635,5.365,0.175,3.31,0.14,63.43,0.033,2.92,0.03,0.04,67.62666667,0.025,0.069,2.46,0.224,2.7,2.0,0.56,0.0,0.7,1.31,0.0,13.81333333,96.88,0.1,82.5,25.54545455,11.0,60.0,28.0,8.0,120.9,120.0,40.61459667,540.0,420.0,97.5
2024-06-17 13:00:00,2.61,1149.0,118845.0,2.371809527,3499.0,1514.0,2291.0,0.0,1.3,266.0,1.31,7.0,1.3,10.83,87.77,0.42,3.0,291.522,0.98,11.04,87.52,0.41,5.3,26.704333337,1.03,10.14,68.93,1.04,88.64333333,19.89,928.1676667,2.375,1.930074146,10.355,4.866666667,80.51111111,55.26,10.265,27.44,67.2,0.0745,2.06,0.14,0.049,0.0635,5.365,0.175,3.31,0.14,63.43,0.033,2.92,0.03,0.04,67.62666667,0.025,0.069,2.46,0.224,2.7,2.0,0.56,0.0,0.7,1.31,0.0,13.81333333,96.88,0.1,82.5,25.54545455,11.0,60.0,28.0,8.0,121.0325,121.0,40.97007224,541.0,420.0,87.02479339
2024-06-17 14:00:00,2.63,1148.0,118165.0,2.386132181,3500.0,1496.0,2300.0,0.0,1.3,265.0,1.33,7.0,1.3,10.83,87.77,0.42,3.0,291.522,0.98,11.04,87.52,0.41,5.3,26.704333337,1.03,10.14,68.93,1.04,88.64333333,19.89,928.1676667,2.375,1.930074146,10.355,4.866666667,80.51111111,55.26,10.265,27.44,67.2,0.0745,2.06,0.14,0.049,0.0635,5.365,0.175,3.31,0.14,63.43,0.033,2.92,0.03,0.04,67.62666667,0.025,0.069,2.46,0.224,2.7,2.0,0.56,0.0,0.7,1.31,0.0,13.81333333,96.88,0.1,82.5,25.54545455,11.0,60.0,28.0,8.0,121.0325,121.0,40.6664931,541.0,420.0,88.01652893
2024-06-17 15:00:00,2.61,1148.0,118159.0,2.384890472,3498.0,1439.0,2296.0,0.0,1.3,264.0,1.31,8.0,1.3,10.83,87.77,0.42,3.0,291.522,0.98,11.04,87.52,0.41,5.3,26.704333337,1.03,10.14,68.93,1.04,88.64333333,19.89,928.1676667,2.375,1.930074146,10.355,4.866666667,80.51111111,55.26,10.265,27.44,67.2,0.0745,2.06,0.14,0.049,0.0635,5.365,0.175,3.31,0.14,63.43,0.033,2.92,0.03,0.04,67.62666667,0.025,0.069,2.46,0.224,2.7,2.0,0.56,0.0,0.7,1.31,0.0,13.81333333,96.88,0.1,82.5,25.54545455,11.0,60.0,28.0,8.0,120.9,120.0,40.29850746,540.0,420.0,91.0
2024-06-17 16:00:00,2.6,1169.0,118310.0,2.383889931,3501.0,1522.0,2306.0,0.0,1.3,270.0,1.3,7.0,1.3,10.92,87.72,0.4,2.7,291.522,0.96,11.07,87.44,0.44,4.9,26.704333337,1.05,9.84,69.1,1.1,88.64333333,19.96,928.1676667,2.345,1.971908329,10.5,4.866666667,80.51111111,55.22,10.0,27.44,67.2,0.0745,2.015,0.135,0.0465,0.063,5.325,0.18,3.09,0.4,63.81,0.036,2.14,0.13,0.06,67.62666667,0.048,0.088,2.39,0.212,2.1,2.0,0.48,0.0,0.69,1.38,0.0,13.81333333,96.4,0.1,82.5,25.54545455,11.0,60.0,28.0,8.0,121.695,126.0,39.53786906,546.0,420.0,92.3015873
2024-06-17 17:00:00,2.6,1173.0,119812.0,2.35200532,3498.0,1542.0,2321.0,0.0,1.3,274.0,1.3,8.0,1.3,10.92,87.72,0.4,2.7,291.522,0.96,11.07,87.44,0.44,4.9,26.704333337,1.05,9.84,69.1,1.1,88.64333333,19.96,928.1676667,2.345,1.971908329,10.5,4.866666667,80.51111111,55.22,10.0,27.44,67.2,0.0745,2.015,0.135,0.0465,0.063,5.325,0.18,3.09,0.4,63.81,0.036,2.14,0.13,0.06,67.62666667,0.048,0.088,2.39,0.212,2.1,2.0,0.48,0.0,0.69,1.38,0.0,13.81333333,96.4,0.1,82.5,25.54545455,11.0,60.0,28.0,8.0,121.2975,123.0,40.68500259,543.0,420.0,93.41463415
2024-06-17 18:00:00,2.6,1178.0,118950.0,2.370393921,3500.0,1529.0,2312.0,0.0,1.3,273.0,1.3,7.0,1.3,10.92,87.72,0.4,2.7,291.522,0.96,11.07,87.44,0.44,4.9,26.704333337,1.05,9.84,69.1,1.1,88.64333333,19.96,928.1676667,2.345,1.971908329,10.5,4.866666667,80.51111111,55.22,10.0,27.44,67.2,0.0745,2.015,0.135,0.0465,0.063,5.325,0.18,3.09,0.4,63.81,0.036,2.14,0.13,0.06,67.62666667,0.048,0.088,2.39,0.212,2.1,2.0,0.48,0.0,0.69,1.38,0.0,13.81333333,96.4,0.1,82.5,25.54545455,11.0,60.0,28.0,8.0,121.16499999999999,122.0,39.24150645,542.0,420.0,95.90163934
2024-06-17 19:00:00,2.59,1189.0,117175.0,2.406280928,3500.0,1518.0,2293.0,0.0,1.3,271.0,1.29,8.0,1.3,10.92,87.72,0.4,2.7,291.522,0.96,11.07,87.44,0.44,4.9,26.704333337,1.05,9.84,69.1,1.1,88.64333333,19.96,928.1676667,2.345,1.971908329,10.5,4.866666667,80.51111111,55.22,10.0,27.44,67.2,0.0745,2.015,0.135,0.0465,0.063,5.325,0.18,3.09,0.4,63.81,0.036,2.14,0.13,0.06,67.62666667,0.048,0.088,2.39,0.212,2.1,2.0,0.48,0.0,0.69,1.38,0.0,13.81333333,96.4,0.1,82.5,25.54545455,11.0,60.0,28.0,8.0,122.945,126.0,38.68593955,551.0,425.0,101.031746
2024-06-17 20:00:00,2.6,1180.0,117066.0,2.408520139,3500.0,1506.0,2308.0,0.0,1.3,269.0,1.3,7.0,1.3,10.92,87.72,0.4,2.7,291.522,0.96,11.07,87.44,0.44,4.9,26.704333337,1.05,9.84,69.1,1.1,88.64333333,19.96,928.1676667,2.345,1.971908329,10.5,4.866666667,80.51111111,55.22,10.0,27.44,67.2,0.0745,2.015,0.135,0.0465,0.063,5.325,0.18,3.09,0.4,63.81,0.036,2.14,0.13,0.06,67.62666667,0.048,0.088,2.39,0.212,2.1,2.0,0.48,0.0,0.69,1.38,0.0,13.81333333,96.4,0.1,82.5,25.54545455,11.0,60.0,28.0,8.0,122.2825,121.0,38.82261411,546.0,425.0,93.05785124
2024-06-17 21:00:00,2.62,1143.0,119269.0,2.362032335,3497.0,1506.0,2324.0,0.0,1.3,265.0,1.32,7.0,1.3,10.92,87.72,0.4,2.7,291.522,0.96,11.07,87.44,0.44,4.9,26.704333337,1.05,9.84,69.1,1.1,88.64333333,19.96,928.1676667,2.345,1.971908329,10.5,4.866666667,80.51111111,55.22,10.0,27.44,67.2,0.0745,2.015,0.135,0.0465,0.063,5.325,0.18,3.09,0.4,63.81,0.036,2.14,0.13,0.06,67.62666667,0.048,0.088,2.39,0.212,2.1,2.0,0.48,0.0,0.69,1.38,0.0,13.81333333,96.4,0.1,82.5,25.54545455,11.0,60.0,28.0,8.0,121.4875,115.0,38.62032924,540.0,425.0,88.69565217
2024-06-17 22:00:00,2.64,1162.0,119661.0,2.356317381,3500.0,1485.0,2322.0,0.0,1.3,268.0,1.34,8.0,1.3,10.92,87.72,0.4,2.7,291.522,0.96,11.07,87.44,0.44,4.9,26.704333337,1.05,9.84,69.1,1.1,88.64333333,19.96,928.1676667,2.345,1.971908329,10.5,4.866666667,80.51111111,55.22,10.0,27.44,67.2,0.0745,2.015,0.135,0.0465,0.063,5.325,0.18,3.09,0.4,63.81,0.036,2.14,0.13,0.06,67.62666667,0.048,0.088,2.39,0.212,2.1,2.0,0.48,0.0,0.69,1.38,0.0,13.81333333,96.4,0.1,82.5,25.54545455,11.0,60.0,28.0,8.0,121.355,114.0,39.00765373,539.0,425.0,91.75438596
2024-06-17 23:00:00,2.67,1149.0,118931.0,2.37009541,3499.0,1453.0,2322.0,0.0,1.3,262.0,1.37,8.0,1.3,10.72,87.93,0.39,3.4,278.587,0.96,11.23,87.31,0.42,5.2,29.391999997,1.04,9.78,68.79,1.01,77.29333333,20.42,887.2723333,2.365,1.942893615,10.375,4.776666667,80.31222222,55.215,9.815,27.2675,67.2,0.0875,2.04,0.145,0.048,0.0635,5.34,0.18,3.23,0.17,63.43,0.051,2.94,0.06,0.04,65.76666667,0.038,0.071,2.4,0.195,2.9,2.0,0.6,0.0,0.72,1.31,0.0,16.76666667,95.78,0.1,82.5,25.54545455,11.0,60.0,28.0,8.0,122.075,110.0,38.45164609,540.0,430.0,92.72727273
2024-06-18 00:00:00,2.5,1150.0,110660.0,2.545680629,3497.0,1537.0,2336.0,0.0,1.3,255.0,1.2,7.0,1.3,10.72,87.93,0.39,3.4,278.587,0.96,11.23,87.31,0.42,5.2,29.391999997,1.04,9.78,68.79,1.01,77.29333333,20.42,887.2723333,2.365,1.942893615,10.375,4.776666667,80.31222222,55.215,9.815,27.2675,67.2,0.0875,2.04,0.145,0.048,0.0635,5.34,0.18,3.23,0.17,63.43,0.051,2.94,0.06,0.04,65.76666667,0.038,0.071,2.4,0.195,2.9,2.0,0.6,0.0,0.72,1.31,0.0,16.76666667,95.78,0.1,75.0,24.7,10.0,60.0,28.25,8.0,122.075,110.0,41.71481396,540.0,430.0,85.45454545
2024-06-18 01:00:00,2.63,1159.0,119037.0,2.368662451,3500.0,1501.0,2337.0,0.0,1.3,268.0,1.33,8.0,1.3,10.72,87.93,0.39,3.4,278.587,0.96,11.23,87.31,0.42,5.2,29.391999997,1.04,9.78,68.79,1.01,77.29333333,20.42,887.2723333,2.365,1.942893615,10.375,4.776666667,80.31222222,55.215,9.815,27.2675,67.2,0.0875,2.04,0.145,0.048,0.0635,5.34,0.18,3.23,0.17,63.43,0.051,2.94,0.06,0.04,65.76666667,0.038,0.071,2.4,0.195,2.9,2.0,0.6,0.0,0.72,1.31,0.0,16.76666667,95.78,0.1,75.0,24.7,10.0,60.0,28.25,8.0,122.075,110.0,38.63042342,540.0,430.0,89.45454545
2024-06-18 02:00:00,2.65,1152.0,119072.0,2.367966596,3500.0,1476.0,2333.0,0.0,1.3,265.0,1.35,7.0,1.3,10.72,87.93,0.39,3.4,278.587,0.96,11.23,87.31,0.42,5.2,29.391999997,1.04,9.78,68.79,1.01,77.29333333,20.42,887.2723333,2.365,1.942893615,10.375,4.776666667,80.31222222,55.215,9.815,27.2675,67.2,0.0875,2.04,0.145,0.048,0.0635,5.34,0.18,3.23,0.17,63.43,0.051,2.94,0.06,0.04,65.76666667,0.038,0.071,2.4,0.195,2.9,2.0,0.6,0.0,0.72,1.31,0.0,16.76666667,95.78,0.1,75.0,24.7,10.0,60.0,28.25,8.0,122.075,110.0,39.40874036,540.0,430.0,90.45454545
2024-06-18 03:00:00,2.62,1152.0,119205.0,2.366001501,3501.0,1504.0,2320.0,0.0,1.3,267.0,1.32,7.0,1.3,10.72,87.93,0.39,3.4,278.587,0.96,11.23,87.31,0.42,5.2,29.391999997,1.04,9.78,68.79,1.01,77.29333333,20.42,887.2723333,2.365,1.942893615,10.375,4.776666667,80.31222222,55.215,9.815,27.2675,67.2,0.0875,2.04,0.145,0.048,0.0635,5.34,0.18,3.23,0.17,63.43,0.051,2.94,0.06,0.04,65.76666667,0.038,0.071,2.4,0.195,2.9,2.0,0.6,0.0,0.72,1.31,0.0,16.76666667,95.78,0.1,75.0,24.7,10.0,60.0,28.25,8.0,123.4,120.0,39.66666667,550.0,430.0,86.91666667
2024-06-18 04:00:00,2.55,1174.0,116273.0,2.424937222,3500.0,1546.0,2322.0,0.0,1.3,269.0,1.25,8.0,1.3,10.72,87.93,0.39,3.4,278.587,0.96,11.23,87.31,0.42,5.2,29.391999997,1.04,9.78,68.79,1.01,77.29333333,20.42,887.2723333,2.365,1.942893615,10.375,4.776666667,80.31222222,55.215,9.815,27.2675,67.2,0.0875,2.04,0.145,0.048,0.0635,5.34,0.18,3.23,0.17,63.43,0.051,2.94,0.06,0.04,65.76666667,0.038,0.071,2.4,0.195,2.9,2.0,0.6,0.0,0.72,1.31,0.0,16.76666667,95.78,0.1,75.0,24.7,10.0,60.0,28.25,8.0,123.4,120.0,39.87195903,550.0,430.0,90.83333333
2024-06-18 05:00:00,2.53,1181.0,114273.0,2.466649085,3499.0,1550.0,2308.0,0.0,1.3,268.0,1.23,7.0,1.3,10.72,87.93,0.39,3.4,278.587,0.96,11.23,87.31,0.42,5.2,29.391999997,1.04,9.78,68.79,1.01,77.29333333,20.42,887.2723333,2.365,1.942893615,10.375,4.776666667,80.31222222,55.215,9.815,27.2675,67.2,0.0875,2.04,0.145,0.048,0.0635,5.34,0.18,3.23,0.17,63.43,0.051,2.94,0.06,0.04,65.76666667,0.038,0.071,2.4,0.195,2.9,2.0,0.6,0.0,0.72,1.31,0.0,16.76666667,95.78,0.1,75.0,24.7,10.0,60.0,28.25,8.0,124.0625,125.0,40.16875479,555.0,430.0,94.96
2024-06-18 06:00:00,2.57,1175.0,115623.0,2.438561693,3500.0,1525.0,2316.0,0.0,1.3,267.0,1.27,7.0,1.3,10.72,87.93,0.39,3.4,278.587,0.96,11.23,87.31,0.42,5.2,29.391999997,1.04,9.78,68.79,1.01,77.29333333,20.42,887.2723333,2.365,1.942893615,10.375,4.776666667,80.31222222,55.215,9.815,27.2675,67.2,0.0875,2.04,0.145,0.048,0.0635,5.34,0.18,3.23,0.17,63.43,0.051,2.94,0.06,0.04,65.76666667,0.038,0.071,2.4,0.195,2.9,2.0,0.6,0.0,0.72,1.31,0.0,16.76666667,95.78,0.1,75.0,24.7,10.0,60.0,28.25,8.0,124.725,130.0,40.71702945,560.0,430.0,88.38461538
2024-06-18 07:00:00,2.6,1172.0,115189.0,2.447744205,3500.0,1482.0,2328.0,0.0,1.3,263.0,1.3,7.0,1.3,10.72,87.93,0.39,3.4,278.587,0.96,11.23,87.31,0.42,5.2,29.391999997,1.04,9.78,68.79,1.01,77.29333333,20.42,887.2723333,2.365,1.942893615,10.375,4.776666667,80.31222222,55.215,9.815,27.2675,67.2,0.0875,2.04,0.145,0.048,0.0635,5.34,0.18,3.23,0.17,63.43,0.051,2.94,0.06,0.04,65.76666667,0.038,0.071,2.4,0.195,2.9,2.0,0.6,0.0,0.72,1.31,0.0,16.76666667,95.78,0.1,75.0,24.7,10.0,60.0,28.25,8.0,123.66499999999999,122.0,40.89391215,552.0,430.0,86.72131148
2024-06-18 08:00:00,2.54,1159.0,110545.0,2.550512148,3500.0,1490.0,2318.0,0.0,1.3,254.0,1.24,7.0,1.3,10.75,87.87,0.4,3.0,278.587,0.98,10.96,87.56,0.44,6.0,29.391999997,1.04,9.67,68.79,1.05,77.29333333,20.49,887.2723333,2.41,1.9269626,10.415,4.776666667,80.31222222,55.15,10.025,27.3825,67.2,0.0945,2.105,0.15,0.0495,0.065,5.405,0.18,3.74,0.16,63.36,0.032,2.76,0.08,0.04,65.76666667,0.041,0.065,2.14,0.229,2.6,2.0,0.62,0.0,0.66,1.32,0.0,16.76666667,96.8,0.2,75.0,24.7,10.0,60.0,28.25,8.0,123.4,120.0,40.47680082,550.0,430.0,86.5
2024-06-18 09:00:00,2.52,1151.0,110536.0,2.550719689,3500.0,1546.0,2327.0,0.0,1.3,254.0,1.22,7.0,1.3,10.75,87.87,0.4,3.0,278.587,0.98,10.96,87.56,0.44,6.0,29.391999997,1.04,9.67,68.79,1.05,77.29333333,20.49,887.2723333,2.41,1.9269626,10.415,4.776666667,80.31222222,55.15,10.025,27.3825,67.2,0.0945,2.105,0.15,0.0495,0.065,5.405,0.18,3.74,0.16,63.36,0.032,2.76,0.08,0.04,65.76666667,0.041,0.065,2.14,0.229,2.6,2.0,0.62,0.0,0.66,1.32,0.0,16.76666667,96.8,0.2,75.0,24.7,10.0,60.0,28.25,8.0,122.7375,115.0,38.8556567,545.0,430.0,88.86956522
2024-06-18 10:00:00,2.49,1148.0,110201.0,2.565069208,3500.0,1542.0,2326.0,228.0,1.3,255.0,1.19,6.0,1.3,10.75,87.87,0.4,3.0,278.587,0.98,10.96,87.56,0.44,6.0,29.391999997,1.04,9.67,68.79,1.05,77.29333333,20.49,887.2723333,2.41,1.9269626,10.415,4.776666667,80.31222222,55.15,10.025,27.3825,67.2,0.0945,2.105,0.15,0.0495,0.065,5.405,0.18,3.74,0.16,63.36,0.032,2.76,0.08,0.04,65.76666667,0.041,0.065,2.14,0.229,2.6,2.0,0.62,0.0,0.66,1.32,0.0,16.76666667,96.8,0.2,75.0,24.7,10.0,60.0,28.25,8.0,121.4125,105.0,39.84435798,535.0,430.0,86.66666667
