Repository: saikumar-voptimai/evonith_bf_webapp

# Evonith BF2 — Blast Furnace Intelligence Platform

Monitoring, modelling and optimisation of **Blast Furnace 2 (BF2)** at Evonith Steel: live telemetry from InfluxDB,
manual plant reports from Neon PostgreSQL, a two-zone energy model of the furnace, blend and fuel optimisers, a
conversational assistant (FurnaceMind) and a live digital twin evaluated every hour.

The platform has three deployable parts that share one Python service layer, plus the shared data library:

| Part | Path | What it is |
|---|---|---|
| **Streamlit app** (legacy) | `src/app.py`, `src/custom_pages/` | The original 11-page dashboard; still the home of the model pages. Served under `/legacy` in production |

File: src/assets/data/V10_df_filtered.csv (part 56 of 166)
datetime,Hot Blast PressureBar,Hot Blast Temp.oC,Hot Blast VolumeNm3/Hr.,O2 Enrichment %,OxygenFlowNm3/Hr.,PermeabilityKgs/Hr.,RAFToC,SteamKgs/Hr.,TopPressureBar,TuyereVelocitym/s,Differential PressureTotalBar,Charges/Hrs.,StockRodLevel,COKE_ASH%,COKE_FC%,COKE_IM%,COKE_MOIST%,COKE_MT,COKE_VM%,NUTCOKE_ASH%,NUTCOKE_FC%,NUTCOKE_IM%,NUTCOKE_MOIST%,NUTCOKE_MT,NUTCOKE_VM%,PCI_2_%Ash,PCI_2_%FC,PCI_2_%IM,PCI_2_MT,PCI_2_%VM,Sinter_SP_MT,Sinter_SP_02_Al2O3%,Sinter_SP_02_Basicity,Sinter_SP_02_CaO%,Sinter_SP_02_Cold_Strength_AI,Sinter_SP_02_Cold_strength_TI,Sinter_SP_02_Fe(T)%,Sinter_SP_02_FeO%,Sinter_SP_02_Hot_strength_RDI,Sinter_SP_02_Hot_strength_RI,Sinter_SP_02_K2O%,Sinter_SP_02_MgO%,Sinter_SP_02_MnO%,Sinter_SP_02_Na2O%,Sinter_SP_02_P%,Sinter_SP_02_SiO2%,Sinter_SP_02_TiO2%,ORE_%Al2O3,ORE_%CaO,ORE_%Fe(T),ORE_%K2O,ORE_%LOI,ORE_%MgO,ORE_%MnO,ORE_MT,ORE_%Na2O,ORE_%P,ORE_%SiO2,ORE_%TiO2,ORE_%TM,Geomin Type,FLUX_Al2O3%,FLUX_CaO%,FLUX_Fe2O3%,FLUX_LOI%,FLUX_MgO%,FLUX_MT,FLUX_SiO2%,FLUX_TM%,COKE_DISCHARGE_TIME,WEIGHTED_COKE_ANGLE,TOTAL_COKE_PORTIONS,NON_COKE_DISCHARGE_TIME,WEIGHTED_NON_COKE_ANGLE,TOTAL_NON_COKE_PORTIONS,UnitCost Lakhs/Thm,ActualKg/Thm.,FurnaceTopGasAnalysisCO2ETACO,Act. Fuel RateKg/Thm.,Coke Rate Kg/Thm,ProductionTonnesPerHr
2024-06-18 11:00:00,2.49,1150.0,110509.0,2.566564776,3500.0,1546.0,2306.0,527.0,1.3,256.0,1.19,7.0,1.3,10.75,87.87,0.4,3.0,278.587,0.98,10.96,87.56,0.44,6.0,29.391999997,1.04,9.67,68.79,1.05,77.29333333,20.49,887.2723333,2.41,1.9269626,10.415,4.776666667,80.31222222,55.15,10.025,27.3825,67.2,0.0945,2.105,0.15,0.0495,0.065,5.405,0.18,3.74,0.16,63.36,0.032,2.76,0.08,0.04,65.76666667,0.041,0.065,2.14,0.229,2.6,2.0,0.62,0.0,0.66,1.32,0.0,16.76666667,96.8,0.2,75.0,24.7,10.0,60.0,28.25,8.0,121.14750000000001,103.0,41.33548983,533.0,430.0,84.0776699
2024-06-18 12:00:00,2.46,1149.0,109443.0,2.421453424,3278.0,1573.0,2313.0,312.0,1.3,256.0,1.16,7.0,1.3,10.75,87.87,0.4,3.0,278.587,0.98,10.96,87.56,0.44,6.0,29.391999997,1.04,9.67,68.79,1.05,77.29333333,20.49,887.2723333,2.41,1.9269626,10.415,4.776666667,80.31222222,55.15,10.025,27.3825,67.2,0.0945,2.105,0.15,0.0495,0.065,5.405,0.18,3.74,0.16,63.36,0.032,2.76,0.08,0.04,65.76666667,0.041,0.065,2.14,0.229,2.6,2.0,0.62,0.0,0.66,1.32,0.0,16.76666667,96.8,0.2,75.0,24.7,10.0,60.0,28.25,8.0,121.14750000000001,103.0,40.82483781,533.0,430.0,83.68932039
2024-06-18 13:00:00,2.45,1148.0,108994.0,2.365183541,3200.0,1585.0,2314.0,0.0,1.3,256.0,1.15,7.0,1.3,10.75,87.87,0.4,3.0,278.587,0.98,10.96,87.56,0.44,6.0,29.391999997,1.04,9.67,68.79,1.05,77.29333333,20.49,887.2723333,2.41,1.9269626,10.415,4.776666667,80.31222222,55.15,10.025,27.3825,67.2,0.0945,2.105,0.15,0.0495,0.065,5.405,0.18,3.74,0.16,63.36,0.032,2.76,0.08,0.04,65.76666667,0.041,0.065,2.14,0.229,2.6,2.0,0.62,0.0,0.66,1.32,0.0,16.76666667,96.8,0.2,75.0,24.7,10.0,60.0,28.25,8.0,121.4125,105.0,41.16034719,535.0,430.0,91.52380952
2024-06-18 14:00:00,2.46,1149.0,110465.0,2.333705074,3200.0,1584.0,2305.0,0.0,1.3,258.0,1.16,7.0,1.3,10.75,87.87,0.4,3.0,278.587,0.98,10.96,87.56,0.44,6.0,29.391999997,1.04,9.67,68.79,1.05,77.29333333,20.49,887.2723333,2.41,1.9269626,10.415,4.776666667,80.31222222,55.15,10.025,27.3825,67.2,0.0945,2.105,0.15,0.0495,0.065,5.405,0.18,3.74,0.16,63.36,0.032,2.76,0.08,0.04,65.76666667,0.041,0.065,2.14,0.229,2.6,2.0,0.62,0.0,0.66,1.32,0.0,16.76666667,96.8,0.2,75.0,24.7,10.0,60.0,28.25,8.0,122.34,112.0,41.60418087,542.0,430.0,93.39285714
2024-06-18 15:00:00,2.45,1152.0,109911.0,2.345461468,3200.0,1592.0,2320.0,0.0,1.3,258.0,1.15,8.0,1.3,10.75,87.87,0.4,3.0,278.587,0.98,10.96,87.56,0.44,6.0,29.391999997,1.04,9.67,68.79,1.05,77.29333333,20.49,887.2723333,2.41,1.9269626,10.415,4.776666667,80.31222222,55.15,10.025,27.3825,67.2,0.0945,2.105,0.15,0.0495,0.065,5.405,0.18,3.74,0.16,63.36,0.032,2.76,0.08,0.04,65.76666667,0.041,0.065,2.14,0.229,2.6,2.0,0.62,0.0,0.66,1.32,0.0,16.76666667,96.8,0.2,75.0,24.7,10.0,60.0,28.25,8.0,121.9425,109.0,42.30333258,539.0,430.0,88.25688073
2024-06-18 16:00:00,2.52,1144.0,109824.0,2.346585327,3199.0,1503.0,2316.0,0.0,1.3,251.0,1.22,7.0,1.3,10.88,87.77,0.38,3.1,278.587,0.97,11.08,87.44,0.45,5.2,29.391999997,1.03,9.82,68.78,1.02,77.29333333,20.38,887.2723333,2.32,1.932595446,10.445,4.776666667,80.31222222,55.16,10.5,27.325,67.2,0.0875,2.055,0.155,0.0515,0.0645,5.405,0.175,3.11,0.2,63.92,0.028,2.77,0.07,0.05,65.76666667,0.031,0.058,2.03,0.151,2.5,2.0,0.39,0.0,0.76,1.34,0.0,16.76666667,96.37,0.1,75.0,24.7,10.0,60.0,28.25,8.0,121.9425,109.0,43.77011494,539.0,430.0,88.0733945
2024-06-18 17:00:00,2.52,1151.0,110116.0,2.340366209,3199.0,1501.0,2328.0,0.0,1.3,253.0,1.22,6.0,1.3,10.88,87.77,0.38,3.1,278.587,0.97,11.08,87.44,0.45,5.2,29.391999997,1.03,9.82,68.78,1.02,77.29333333,20.38,887.2723333,2.32,1.932595446,10.445,4.776666667,80.31222222,55.16,10.5,27.325,67.2,0.0875,2.055,0.155,0.0515,0.0645,5.405,0.175,3.11,0.2,63.92,0.028,2.77,0.07,0.05,65.76666667,0.031,0.058,2.03,0.151,2.5,2.0,0.39,0.0,0.76,1.34,0.0,16.76666667,96.37,0.1,75.0,24.7,10.0,60.0,28.25,8.0,121.81,108.0,40.90909091,538.0,430.0,88.33333333
2024-06-18 18:00:00,2.51,1145.0,110467.0,2.332933977,3199.0,1528.0,2336.0,0.0,1.3,254.0,1.21,7.0,1.3,10.88,87.77,0.38,3.1,278.587,0.97,11.08,87.44,0.45,5.2,29.391999997,1.03,9.82,68.78,1.02,77.29333333,20.38,887.2723333,2.32,1.932595446,10.445,4.776666667,80.31222222,55.16,10.5,27.325,67.2,0.0875,2.055,0.155,0.0515,0.0645,5.405,0.175,3.11,0.2,63.92,0.028,2.77,0.07,0.05,65.76666667,0.031,0.058,2.03,0.151,2.5,2.0,0.39,0.0,0.76,1.34,0.0,16.76666667,96.37,0.1,75.0,24.7,10.0,60.0,28.25,8.0,121.545,106.0,42.31389721,536.0,430.0,83.11320755
2024-06-18 19:00:00,2.49,1160.0,110728.0,2.365976687,3252.0,1553.0,2328.0,0.0,1.3,258.0,1.19,7.0,1.3,10.88,87.77,0.38,3.1,278.587,0.97,11.08,87.44,0.45,5.2,29.391999997,1.03,9.82,68.78,1.02,77.29333333,20.38,887.2723333,2.32,1.932595446,10.445,4.776666667,80.31222222,55.16,10.5,27.325,67.2,0.0875,2.055,0.155,0.0515,0.0645,5.405,0.175,3.11,0.2,63.92,0.028,2.77,0.07,0.05,65.76666667,0.031,0.058,2.03,0.151,2.5,2.0,0.39,0.0,0.76,1.34,0.0,16.76666667,96.37,0.1,75.0,24.7,10.0,60.0,28.25,8.0,122.075,110.0,41.29834254,540.0,430.0,86.09090909
2024-06-18 20:00:00,2.52,1146.0,109470.0,2.577749327,3503.0,1592.0,2320.0,0.0,1.3,259.0,1.22,7.0,1.3,10.88,87.77,0.38,3.1,278.587,0.97,11.08,87.44,0.45,5.2,29.391999997,1.03,9.82,68.78,1.02,77.29333333,20.38,887.2723333,2.32,1.932595446,10.445,4.776666667,80.31222222,55.16,10.5,27.325,67.2,0.0875,2.055,0.155,0.0515,0.0645,5.405,0.175,3.11,0.2,63.92,0.028,2.77,0.07,0.05,65.76666667,0.031,0.058,2.03,0.151,2.5,2.0,0.39,0.0,0.76,1.34,0.0,16.76666667,96.37,0.1,75.0,24.7,10.0,60.0,28.25,8.0,122.34,112.0,40.74158846,542.0,430.0,86.16071429
2024-06-18 21:00:00,2.48,1178.0,110639.0,2.547618849,3499.0,1537.0,2318.0,0.0,1.3,264.0,1.18,7.0,1.3,10.88,87.77,0.38,3.1,278.587,0.97,11.08,87.44,0.45,5.2,29.391999997,1.03,9.82,68.78,1.02,77.29333333,20.38,887.2723333,2.32,1.932595446,10.445,4.776666667,80.31222222,55.16,10.5,27.325,67.2,0.0875,2.055,0.155,0.0515,0.0645,5.405,0.175,3.11,0.2,63.92,0.028,2.77,0.07,0.05,65.76666667,0.031,0.058,2.03,0.151,2.5,2.0,0.39,0.0,0.76,1.34,0.0,16.76666667,96.37,0.1,75.0,24.7,10.0,60.0,28.25,8.0,122.7375,115.0,40.48220436,545.0,430.0,91.56521739
2024-06-18 22:00:00,2.53,1166.0,111020.0,2.5396063,3500.0,1502.0,2321.0,0.0,1.3,257.0,1.23,7.0,1.3,10.88,87.77,0.38,3.1,278.587,0.97,11.08,87.44,0.45,5.2,29.391999997,1.03,9.82,68.78,1.02,77.29333333,20.38,887.2723333,2.32,1.932595446,10.445,4.776666667,80.31222222,55.16,10.5,27.325,67.2,0.0875,2.055,0.155,0.0515,0.0645,5.405,0.175,3.11,0.2,63.92,0.028,2.77,0.07,0.05,65.76666667,0.031,0.058,2.03,0.151,2.5,2.0,0.39,0.0,0.76,1.34,0.0,16.76666667,96.37,0.1,75.0,24.7,10.0,60.0,28.25,8.0,122.605,114.0,41.48692061,544.0,430.0,91.49122807
2024-06-18 23:00:00,2.54,1149.0,110441.0,2.552912465,3500.0,1488.0,2327.0,0.0,1.3,252.0,1.24,7.0,1.3,10.9,87.74,0.4,3.2,279.614,0.96,11.12,87.42,0.42,7.7,28.27433333,1.04,9.98,68.83,1.01,76.63,20.18,887.1533333,2.4,1.960157293,10.81,4.933333333,80.13222222,54.795,10.105,27.21,65.99,0.095,2.06,0.15,0.0505,0.0645,5.515,0.195,3.6,0.05,63.42,0.028,2.94,0.03,0.04,87.83666667,0.042,0.068,2.23,0.175,3.3,2.0,0.46,0.0,0.91,1.36,0.0,17.79666667,96.31,0.2,75.0,24.7,10.0,60.0,28.25,8.0,122.7375,115.0,42.05909511,545.0,430.0,86.7826087
2024-06-19 00:00:00,2.53,1144.0,110168.0,2.560696383,3502.0,1512.0,2334.0,0.0,1.3,254.0,1.23,7.0,1.3,10.9,87.74,0.4,3.2,279.614,0.96,11.12,87.42,0.42,7.7,28.27433333,1.04,9.98,68.83,1.01,76.63,20.18,887.1533333,2.4,1.960157293,10.81,4.933333333,80.13222222,54.795,10.105,27.21,65.99,0.095,2.06,0.15,0.0505,0.0645,5.515,0.195,3.6,0.05,63.42,0.028,2.94,0.03,0.04,87.83666667,0.042,0.068,2.23,0.175,3.3,2.0,0.46,0.0,0.91,1.36,0.0,17.79666667,96.31,0.2,75.0,24.7,10.0,60.0,28.25,8.0,122.4725,113.0,41.97761194,543.0,430.0,85.48672566
2024-06-19 01:00:00,2.49,1148.0,110451.0,2.552681469,3500.0,1544.0,2335.0,0.0,1.3,255.0,1.19,7.0,1.3,10.9,87.74,0.4,3.2,279.614,0.96,11.12,87.42,0.42,7.7,28.27433333,1.04,9.98,68.83,1.01,76.63,20.18,887.1533333,2.4,1.960157293,10.81,4.933333333,80.13222222,54.795,10.105,27.21,65.99,0.095,2.06,0.15,0.0505,0.0645,5.515,0.195,3.6,0.05,63.42,0.028,2.94,0.03,0.04,87.83666667,0.042,0.068,2.23,0.175,3.3,2.0,0.46,0.0,0.91,1.36,0.0,17.79666667,96.31,0.2,75.0,24.7,10.0,60.0,28.25,8.0,122.4725,113.0,41.89995411,543.0,430.0,86.72566372
2024-06-19 02:00:00,2.5,1176.0,110228.0,2.557112258,3499.0,1535.0,2348.0,0.0,1.3,260.0,1.2,7.0,1.3,10.9,87.74,0.4,3.2,279.614,0.96,11.12,87.42,0.42,7.7,28.27433333,1.04,9.98,68.83,1.01,76.63,20.18,887.1533333,2.4,1.960157293,10.81,4.933333333,80.13222222,54.795,10.105,27.21,65.99,0.095,2.06,0.15,0.0505,0.0645,5.515,0.195,3.6,0.05,63.42,0.028,2.94,0.03,0.04,87.83666667,0.042,0.068,2.23,0.175,3.3,2.0,0.46,0.0,0.91,1.36,0.0,17.79666667,96.31,0.2,75.0,24.7,10.0,60.0,28.25,8.0,122.7375,115.0,41.46116617,545.0,430.0,87.73913043
2024-06-19 03:00:00,2.48,1160.0,110364.0,2.555422008,3501.0,1562.0,2347.0,0.0,1.3,259.0,1.18,7.0,1.3,10.9,87.74,0.4,3.2,279.614,0.96,11.12,87.42,0.42,7.7,28.27433333,1.04,9.98,68.83,1.01,76.63,20.18,887.1533333,2.4,1.960157293,10.81,4.933333333,80.13222222,54.795,10.105,27.21,65.99,0.095,2.06,0.15,0.0505,0.0645,5.515,0.195,3.6,0.05,63.42,0.028,2.94,0.03,0.04,87.83666667,0.042,0.068,2.23,0.175,3.3,2.0,0.46,0.0,0.91,1.36,0.0,17.79666667,96.31,0.2,75.0,24.7,10.0,60.0,28.25,8.0,122.4725,113.0,42.37790963,543.0,430.0,87.16814159
2024-06-19 04:00:00,2.5,1158.0,110410.0,2.55289965,3499.0,1544.0,2345.0,0.0,1.29,258.0,1.21,7.0,1.3,10.9,87.74,0.4,3.2,279.614,0.96,11.12,87.42,0.42,7.7,28.27433333,1.04,9.98,68.83,1.01,76.63,20.18,887.1533333,2.4,1.960157293,10.81,4.933333333,80.13222222,54.795,10.105,27.21,65.99,0.095,2.06,0.15,0.0505,0.0645,5.515,0.195,3.6,0.05,63.42,0.028,2.94,0.03,0.04,87.83666667,0.042,0.068,2.23,0.175,3.3,2.0,0.46,0.0,0.91,1.36,0.0,17.79666667,96.31,0.2,75.0,24.7,10.0,60.0,28.25,8.0,122.075,110.0,42.66908761,540.0,430.0,86.09090909
2024-06-19 05:00:00,2.49,1180.0,110008.0,2.562954848,3500.0,1535.0,2332.0,0.0,1.3,260.0,1.19,7.0,1.3,10.9,87.74,0.4,3.2,279.614,0.96,11.12,87.42,0.42,7.7,28.27433333,1.04,9.98,68.83,1.01,76.63,20.18,887.1533333,2.4,1.960157293,10.81,4.933333333,80.13222222,54.795,10.105,27.21,65.99,0.095,2.06,0.15,0.0505,0.0645,5.515,0.195,3.6,0.05,63.42,0.028,2.94,0.03,0.04,87.83666667,0.042,0.068,2.23,0.175,3.3,2.0,0.46,0.0,0.91,1.36,0.0,17.79666667,96.31,0.2,75.0,24.7,10.0,60.0,28.25,8.0,122.87,116.0,42.74047187,546.0,430.0,89.82758621
2024-06-19 06:00:00,2.48,1180.0,109878.0,2.565985322,3500.0,1538.0,2319.0,0.0,1.3,260.0,1.18,8.0,1.3,10.9,87.74,0.4,3.2,279.614,0.96,11.12,87.42,0.42,7.7,28.27433333,1.04,9.98,68.83,1.01,76.63,20.18,887.1533333,2.4,1.960157293,10.81,4.933333333,80.13222222,54.795,10.105,27.21,65.99,0.095,2.06,0.15,0.0505,0.0645,5.515,0.195,3.6,0.05,63.42,0.028,2.94,0.03,0.04,87.83666667,0.042,0.068,2.23,0.175,3.3,2.0,0.46,0.0,0.91,1.36,0.0,17.79666667,96.31,0.2,75.0,24.7,10.0,60.0,28.25,8.0,123.2675,119.0,41.893437,549.0,430.0,91.09243697
2024-06-19 07:00:00,2.5,1178.0,109719.0,2.569701581,3500.0,1539.0,2308.0,0.0,1.29,261.0,1.21,7.0,1.3,10.9,87.74,0.4,3.2,279.614,0.96,11.12,87.42,0.42,7.7,28.27433333,1.04,9.98,68.83,1.01,76.63,20.18,887.1533333,2.4,1.960157293,10.81,4.933333333,80.13222222,54.795,10.105,27.21,65.99,0.095,2.06,0.15,0.0505,0.0645,5.515,0.195,3.6,0.05,63.42,0.028,2.94,0.03,0.04,87.83666667,0.042,0.068,2.23,0.175,3.3,2.0,0.46,0.0,0.91,1.36,0.0,17.79666667,96.31,0.2,75.0,24.7,10.0,60.0,28.25,8.0,123.7975,123.0,41.12405757,553.0,430.0,92.03252033
2024-06-19 08:00:00,2.5,1170.0,109363.0,2.578061421,3500.0,1519.0,2310.0,0.0,1.3,256.0,1.2,7.0,1.3,10.81,87.81,0.4,3.8,279.614,0.98,11.09,87.43,0.44,7.1,28.27433333,1.04,10.32,68.38,1.06,76.63,20.24,887.1533333,2.38,1.973809805,10.735,4.933333333,80.13222222,54.86,10.08,27.21,65.99,0.1065,2.02,0.195,0.0515,0.067,5.44,0.2,3.29,0.04,63.28,0.018,2.95,0.03,0.04,87.83666667,0.033,0.074,2.65,0.296,2.9,2.0,0.44,0.0,0.65,1.32,0.0,17.79666667,97.12,0.2,75.0,24.7,10.0,60.0,28.25,8.0,123.4,120.0,41.24912608,550.0,430.0,92.41666667
2024-06-19 09:00:00,2.51,1158.0,109821.0,2.567316329,3500.0,1508.0,2329.0,0.0,1.3,254.0,1.21,7.0,1.3,10.81,87.81,0.4,3.8,279.614,0.98,11.09,87.43,0.44,7.1,28.27433333,1.04,10.32,68.38,1.06,76.63,20.24,887.1533333,2.38,1.973809805,10.735,4.933333333,80.13222222,54.86,10.08,27.21,65.99,0.1065,2.02,0.195,0.0515,0.067,5.44,0.2,3.29,0.04,63.28,0.018,2.95,0.03,0.04,87.83666667,0.033,0.074,2.65,0.296,2.9,2.0,0.44,0.0,0.65,1.32,0.0,17.79666667,97.12,0.2,75.0,24.7,10.0,60.0,28.25,8.0,123.0025,117.0,42.44821969,547.0,430.0,85.38461538
2024-06-19 10:00:00,2.49,1155.0,109902.0,2.566157846,3501.0,1541.0,2331.0,0.0,1.3,256.0,1.19,7.0,1.3,10.81,87.81,0.4,3.8,279.614,0.98,11.09,87.43,0.44,7.1,28.27433333,1.04,10.32,68.38,1.06,76.63,20.24,887.1533333,2.38,1.973809805,10.735,4.933333333,80.13222222,54.86,10.08,27.21,65.99,0.1065,2.02,0.195,0.0515,0.067,5.44,0.2,3.29,0.04,63.28,0.018,2.95,0.03,0.04,87.83666667,0.033,0.074,2.65,0.296,2.9,2.0,0.44,0.0,0.65,1.32,0.0,17.79666667,97.12,0.2,75.0,24.7,10.0,60.0,28.25,8.0,122.7375,115.0,42.01796821,545.0,430.0,86.08695652
2024-06-19 11:00:00,2.49,1149.0,109201.0,2.582620884,3501.0,1531.0,2330.0,0.0,1.3,253.0,1.19,7.0,1.3,10.81,87.81,0.4,3.8,279.614,0.98,11.09,87.43,0.44,7.1,28.27433333,1.04,10.32,68.38,1.06,76.63,20.24,887.1533333,2.38,1.973809805,10.735,4.933333333,80.13222222,54.86,10.08,27.21,65.99,0.1065,2.02,0.195,0.0515,0.067,5.44,0.2,3.29,0.04,63.28,0.018,2.95,0.03,0.04,87.83666667,0.033,0.074,2.65,0.296,2.9,2.0,0.44,0.0,0.65,1.32,0.0,17.79666667,97.12,0.2,75.0,24.7,10.0,60.0,28.25,8.0,122.2075,111.0,41.987549,541.0,430.0,87.2972973
2024-06-19 12:00:00,2.49,1149.0,109442.0,2.574730375,3498.0,1527.0,2332.0,0.0,1.3,253.0,1.19,7.0,1.3,10.81,87.81,0.4,3.8,279.614,0.98,11.09,87.43,0.44,7.1,28.27433333,1.04,10.32,68.38,1.06,76.63,20.24,887.1533333,2.38,1.973809805,10.735,4.933333333,80.13222222,54.86,10.08,27.21,65.99,0.1065,2.02,0.195,0.0515,0.067,5.44,0.2,3.29,0.04,63.28,0.018,2.95,0.03,0.04,87.83666667,0.033,0.074,2.65,0.296,2.9,2.0,0.44,0.0,0.65,1.32,0.0,17.79666667,97.12,0.2,75.0,24.7,10.0,60.0,28.25,8.0,122.4725,113.0,41.29591604,543.0,430.0,85.22123894
2024-06-19 13:00:00,2.47,1159.0,109836.0,2.56696593,3500.0,1567.0,2306.0,0.0,1.3,258.0,1.17,7.0,1.3,10.81,87.81,0.4,3.8,279.614,0.98,11.09,87.43,0.44,7.1,28.27433333,1.04,10.32,68.38,1.06,76.63,20.24,887.1533333,2.38,1.973809805,10.735,4.933333333,80.13222222,54.86,10.08,27.21,65.99,0.1065,2.02,0.195,0.0515,0.067,5.44,0.2,3.29,0.04,63.28,0.018,2.95,0.03,0.04,87.83666667,0.033,0.074,2.65,0.296,2.9,2.0,0.44,0.0,0.65,1.32,0.0,17.79666667,97.12,0.2,75.0,24.7,10.0,60.0,28.25,8.0,122.87,116.0,42.06514207,546.0,430.0,91.29310345
2024-06-19 14:00:00,2.52,1161.0,109364.0,2.577301728,3499.0,1500.0,2316.0,0.0,1.3,253.0,1.22,7.0,1.3,10.81,87.81,0.4,3.8,279.614,0.98,11.09,87.43,0.44,7.1,28.27433333,1.04,10.32,68.38,1.06,76.63,20.24,887.1533333,2.38,1.973809805,10.735,4.933333333,80.13222222,54.86,10.08,27.21,65.99,0.1065,2.02,0.195,0.0515,0.067,5.44,0.2,3.29,0.04,63.28,0.018,2.95,0.03,0.04,87.83666667,0.033,0.074,2.65,0.296,2.9,2.0,0.44,0.0,0.65,1.32,0.0,17.79666667,97.12,0.2,75.0,24.7,10.0,60.0,28.25,8.0,123.4,120.0,41.97444832,550.0,430.0,87.91666667
2024-06-19 15:00:00,2.5,1175.0,109555.0,2.573545998,3500.0,1524.0,2306.0,0.0,1.3,257.0,1.2,7.0,1.3,10.81,87.81,0.4,3.8,279.614,0.98,11.09,87.43,0.44,7.1,28.27433333,1.04,10.32,68.38,1.06,76.63,20.24,887.1533333,2.38,1.973809805,10.735,4.933333333,80.13222222,54.86,10.08,27.21,65.99,0.1065,2.02,0.195,0.0515,0.067,5.44,0.2,3.29,0.04,63.28,0.018,2.95,0.03,0.04,87.83666667,0.033,0.074,2.65,0.296,2.9,2.0,0.44,0.0,0.65,1.32,0.0,17.79666667,97.12,0.2,75.0,24.7,10.0,60.0,28.25,8.0,123.7975,123.0,43.08411215,553.0,430.0,89.3495935
2024-06-19 16:00:00,2.49,1168.0,110658.0,2.547909222,3500.0,1548.0,2321.0,0.0,1.3,259.0,1.19,7.0,1.3,10.74,87.92,0.38,3.3,279.614,0.96,11.03,87.51,0.43,7.3,28.27433333,1.03,9.99,68.41,1.1,76.63,20.5,887.1533333,2.4,1.91466821,10.33,4.933333333,80.13222222,55.23,9.745,27.21,65.99,0.1145,1.89,0.175,0.052,0.0675,5.395,0.2,3.55,0.16,62.92,0.024,3.1,0.06,0.03,87.83666667,0.019,0.079,2.56,0.312,3.4,2.0,0.82,0.0,0.94,1.29,0.0,17.79666667,96.08,0.1,75.0,24.7,10.0,60.0,28.25,8.0,123.4,120.0,42.23996243,550.0,430.0,87.58333333
2024-06-19 17:00:00,2.51,1149.0,110608.0,2.549060303,3500.0,1521.0,2331.0,0.0,1.3,255.0,1.21,7.0,1.3,10.74,87.92,0.38,3.3,279.614,0.96,11.03,87.51,0.43,7.3,28.27433333,1.03,9.99,68.41,1.1,76.63,20.5,887.1533333,2.4,1.91466821,10.33,4.933333333,80.13222222,55.23,9.745,27.21,65.99,0.1145,1.89,0.175,0.052,0.0675,5.395,0.2,3.55,0.16,62.92,0.024,3.1,0.06,0.03,87.83666667,0.019,0.079,2.56,0.312,3.4,2.0,0.82,0.0,0.94,1.29,0.0,17.79666667,96.08,0.1,75.0,24.7,10.0,60.0,28.25,8.0,122.7375,115.0,42.75479547,545.0,430.0,85.2173913
2024-06-19 18:00:00,2.51,1146.0,110605.0,2.549129401,3500.0,1534.0,2333.0,0.0,1.3,255.0,1.21,7.0,1.3,10.74,87.92,0.38,3.3,279.614,0.96,11.03,87.51,0.43,7.3,28.27433333,1.03,9.99,68.41,1.1,76.63,20.5,887.1533333,2.4,1.91466821,10.33,4.933333333,80.13222222,55.23,9.745,27.21,65.99,0.1145,1.89,0.175,0.052,0.0675,5.395,0.2,3.55,0.16,62.92,0.024,3.1,0.06,0.03,87.83666667,0.019,0.079,2.56,0.312,3.4,2.0,0.82,0.0,0.94,1.29,0.0,17.79666667,96.08,0.1,75.0,24.7,10.0,60.0,28.25,8.0,122.075,110.0,42.80320906,540.0,430.0,87.27272727
2024-06-19 19:00:00,2.48,1150.0,110906.0,2.542215189,3500.0,1585.0,2342.0,0.0,1.3,260.0,1.18,7.0,1.3,10.74,87.92,0.38,3.3,279.614,0.96,11.03,87.51,0.43,7.3,28.27433333,1.03,9.99,68.41,1.1,76.63,20.5,887.1533333,2.4,1.91466821,10.33,4.933333333,80.13222222,55.23,9.745,27.21,65.99,0.1145,1.89,0.175,0.052,0.0675,5.395,0.2,3.55,0.16,62.92,0.024,3.1,0.06,0.03,87.83666667,0.019,0.079,2.56,0.312,3.4,2.0,0.82,0.0,0.94,1.29,0.0,17.79666667,96.08,0.1,75.0,24.7,10.0,60.0,28.25,8.0,122.075,110.0,41.8122525,540.0,430.0,85.45454545
2024-06-19 20:00:00,2.48,1154.0,110902.0,2.542306826,3500.0,1586.0,2328.0,0.0,1.3,262.0,1.18,7.0,1.3,10.74,87.92,0.38,3.3,279.614,0.96,11.03,87.51,0.43,7.3,28.27433333,1.03,9.99,68.41,1.1,76.63,20.5,887.1533333,2.4,1.91466821,10.33,4.933333333,80.13222222,55.23,9.745,27.21,65.99,0.1145,1.89,0.175,0.052,0.0675,5.395,0.2,3.55,0.16,62.92,0.024,3.1,0.06,0.03,87.83666667,0.019,0.079,2.56,0.312,3.4,2.0,0.82,0.0,0.94,1.29,0.0,17.79666667,96.08,0.1,75.0,24.7,10.0,60.0,28.25,8.0,122.7375,115.0,41.81818182,545.0,430.0,90.7826087
2024-06-19 21:00:00,2.49,1172.0,110803.0,2.544576956,3500.0,1558.0,2302.0,0.0,1.3,261.0,1.19,7.0,1.3,10.74,87.92,0.38,3.3,279.614,0.96,11.03,87.51,0.43,7.3,28.27433333,1.03,9.99,68.41,1.1,76.63,20.5,887.1533333,2.4,1.91466821,10.33,4.933333333,80.13222222,55.23,9.745,27.21,65.99,0.1145,1.89,0.175,0.052,0.0675,5.395,0.2,3.55,0.16,62.92,0.024,3.1,0.06,0.03,87.83666667,0.019,0.079,2.56,0.312,3.4,2.0,0.82,0.0,0.94,1.29,0.0,17.79666667,96.08,0.1,75.0,24.7,10.0,60.0,28.25,8.0,123.5325,121.0,42.2403734,551.0,430.0,93.96694215
2024-06-19 22:00:00,2.53,1165.0,109888.0,2.565751954,3500.0,1488.0,2304.0,0.0,1.3,254.0,1.23,7.0,1.3,10.74,87.92,0.38,3.3,279.614,0.96,11.03,87.51,0.43,7.3,28.27433333,1.03,9.99,68.41,1.1,76.63,20.5,887.1533333,2.4,1.91466821,10.33,4.933333333,80.13222222,55.23,9.745,27.21,65.99,0.1145,1.89,0.175,0.052,0.0675,5.395,0.2,3.55,0.16,62.92,0.024,3.1,0.06,0.03,87.83666667,0.019,0.079,2.56,0.312,3.4,2.0,0.82,0.0,0.94,1.29,0.0,17.79666667,96.08,0.1,75.0,24.7,10.0,60.0,28.25,8.0,123.4,120.0,42.52061249,550.0,430.0,91.25
2024-06-19 23:00:00,2.53,1159.0,110585.0,2.548862134,3499.0,1495.0,2326.0,0.0,1.3,255.0,1.23,7.0,1.3,10.72,87.89,0.42,3.1,280.777,0.97,10.94,87.59,0.44,7.8,25.925333333,1.03,10.01,68.59,1.06,75.33333333,20.34,875.9156667,2.36,1.992322457,10.44,4.955555556,80.08888889,55.215,9.62,27.05142857,65.99,0.1115,2.045,0.21,0.0485,0.0685,5.24,0.19,3.24,0.05,63.31,0.019,2.96,0.05,0.03,161.5866667,0.031,0.067,2.72,0.213,3.4,2.0,0.62,0.0,1.01,1.24,0.0,14.83333333,95.55,0.3,75.0,24.7,10.0,60.0,28.25,8.0,123.135,118.0,42.53361642,548.0,430.0,85.93220339
2024-06-20 00:00:00,2.57,1174.0,112237.0,2.512085352,3500.0,1473.0,2316.0,0.0,1.3,258.0,1.27,7.0,1.3,10.72,87.89,0.42,3.1,280.777,0.97,10.94,87.59,0.44,7.8,25.925333333,1.03,10.01,68.59,1.06,75.33333333,20.34,875.9156667,2.36,1.992322457,10.44,4.955555556,80.08888889,55.215,9.62,27.05142857,65.99,0.1115,2.045,0.21,0.0485,0.0685,5.24,0.19,3.24,0.05,63.31,0.019,2.96,0.05,0.03,161.5866667,0.031,0.067,2.72,0.213,3.4,2.0,0.62,0.0,1.01,1.24,0.0,14.83333333,95.55,0.3,75.0,24.7,10.0,60.0,28.25,8.0,123.66499999999999,122.0,42.17922138,552.0,430.0,87.54098361
2024-06-20 01:00:00,2.51,1152.0,111034.0,2.538561204,3499.0,1528.0,2344.0,0.0,1.3,256.0,1.21,7.0,1.3,10.72,87.89,0.42,3.1,280.777,0.97,10.94,87.59,0.44,7.8,25.925333333,1.03,10.01,68.59,1.06,75.33333333,20.34,875.9156667,2.36,1.992322457,10.44,4.955555556,80.08888889,55.215,9.62,27.05142857,65.99,0.1115,2.045,0.21,0.0485,0.0685,5.24,0.19,3.24,0.05,63.31,0.019,2.96,0.05,0.03,161.5866667,0.031,0.067,2.72,0.213,3.4,2.0,0.62,0.0,1.01,1.24,0.0,14.83333333,95.55,0.3,75.0,24.7,10.0,60.0,28.25,8.0,122.075,110.0,42.28280961,540.0,430.0,85.0
2024-06-20 02:00:00,2.52,1159.0,110888.0,2.542627609,3500.0,1513.0,2330.0,0.0,1.3,256.0,1.22,7.0,1.3,10.72,87.89,0.42,3.1,280.777,0.97,10.94,87.59,0.44,7.8,25.925333333,1.03,10.01,68.59,1.06,75.33333333,20.34,875.9156667,2.36,1.992322457,10.44,4.955555556,80.08888889,55.215,9.62,27.05142857,65.99,0.1115,2.045,0.21,0.0485,0.0685,5.24,0.19,3.24,0.05,63.31,0.019,2.96,0.05,0.03,161.5866667,0.031,0.067,2.72,0.213,3.4,2.0,0.62,0.0,1.01,1.24,0.0,14.83333333,95.55,0.3,75.0,24.7,10.0,60.0,28.25,8.0,122.7375,115.0,42.47645302,545.0,430.0,87.56521739
2024-06-20 03:00:00,2.51,1158.0,110896.0,2.541718318,3499.0,1527.0,2344.0,0.0,1.3,257.0,1.21,7.0,1.3,10.72,87.89,0.42,3.1,280.777,0.97,10.94,87.59,0.44,7.8,25.925333333,1.03,10.01,68.59,1.06,75.33333333,20.34,875.9156667,2.36,1.992322457,10.44,4.955555556,80.08888889,55.215,9.62,27.05142857,65.99,0.1115,2.045,0.21,0.0485,0.0685,5.24,0.19,3.24,0.05,63.31,0.019,2.96,0.05,0.03,161.5866667,0.031,0.067,2.72,0.213,3.4,2.0,0.62,0.0,1.01,1.24,0.0,14.83333333,95.55,0.3,75.0,24.7,10.0,60.0,28.25,8.0,122.34,112.0,42.40145819,542.0,430.0,85.98214286
2024-06-20 04:00:00,2.5,1147.0,110773.0,2.545265675,3500.0,1541.0,2334.0,0.0,1.3,256.0,1.2,7.0,1.3,10.72,87.89,0.42,3.1,280.777,0.97,10.94,87.59,0.44,7.8,25.925333333,1.03,10.01,68.59,1.06,75.33333333,20.34,875.9156667,2.36,1.992322457,10.44,4.955555556,80.08888889,55.215,9.62,27.05142857,65.99,0.1115,2.045,0.21,0.0485,0.0685,5.24,0.19,3.24,0.05,63.31,0.019,2.96,0.05,0.03,161.5866667,0.031,0.067,2.72,0.213,3.4,2.0,0.62,0.0,1.01,1.24,0.0,14.83333333,95.55,0.3,75.0,24.7,10.0,60.0,28.25,8.0,122.4725,113.0,42.9029304,543.0,430.0,85.13274336
2024-06-20 05:00:00,2.48,1168.0,110840.0,2.543001706,3499.0,1564.0,2326.0,0.0,1.3,260.0,1.18,7.0,1.3,10.72,87.89,0.42,3.1,280.777,0.97,10.94,87.59,0.44,7.8,25.925333333,1.03,10.01,68.59,1.06,75.33333333,20.34,875.9156667,2.36,1.992322457,10.44,4.955555556,80.08888889,55.215,9.62,27.05142857,65.99,0.1115,2.045,0.21,0.0485,0.0685,5.24,0.19,3.24,0.05,63.31,0.019,2.96,0.05,0.03,161.5866667,0.031,0.067,2.72,0.213,3.4,2.0,0.62,0.0,1.01,1.24,0.0,14.83333333,95.55,0.3,75.0,24.7,10.0,60.0,28.25,8.0,123.66499999999999,122.0,42.23300971,552.0,430.0,86.55737705
2024-06-20 06:00:00,2.51,1185.0,110248.0,2.557378893,3500.0,1526.0,2318.0,0.0,1.3,261.0,1.21,7.0,1.3,10.72,87.89,0.42,3.1,280.777,0.97,10.94,87.59,0.44,7.8,25.925333333,1.03,10.01,68.59,1.06,75.33333333,20.34,875.9156667,2.36,1.992322457,10.44,4.955555556,80.08888889,55.215,9.62,27.05142857,65.99,0.1115,2.045,0.21,0.0485,0.0685,5.24,0.19,3.24,0.05,63.31,0.019,2.96,0.05,0.03,161.5866667,0.031,0.067,2.72,0.213,3.4,2.0,0.62,0.0,1.01,1.24,0.0,14.83333333,95.55,0.3,75.0,24.7,10.0,60.0,28.25,8.0,124.0625,125.0,42.013078,555.0,430.0,86.48
2024-06-20 07:00:00,2.51,1159.0,109704.0,2.570052728,3500.0,1510.0,2312.0,0.0,1.3,254.0,1.21,7.0,1.3,10.72,87.89,0.42,3.1,280.777,0.97,10.94,87.59,0.44,7.8,25.925333333,1.03,10.01,68.59,1.06,75.33333333,20.34,875.9156667,2.36,1.992322457,10.44,4.955555556,80.08888889,55.215,9.62,27.05142857,65.99,0.1115,2.045,0.21,0.0485,0.0685,5.24,0.19,3.24,0.05,63.31,0.019,2.96,0.05,0.03,161.5866667,0.031,0.067,2.72,0.213,3.4,2.0,0.62,0.0,1.01,1.24,0.0,14.83333333,95.55,0.3,75.0,24.7,10.0,60.0,28.25,8.0,123.4,120.0,42.08566108,550.0,430.0,89.66666667
2024-06-20 08:00:00,2.49,1150.0,109597.0,2.572560357,3500.0,1537.0,2330.0,0.0,1.3,254.0,1.19,6.0,1.3,10.69,87.93,0.4,3.4,280.777,0.98,10.96,87.55,0.45,6.1,25.925333333,1.04,10.28,68.33,1.09,75.33333333,20.3,875.9156667,2.225,1.986320593,10.13,4.955555556,80.08888889,55.76,10.105,27.15714286,65.99,0.104,1.85,0.2,0.0495,0.0655,5.1,0.19,3.09,0.39,63.63,0.043,2.78,0.18,0.18,161.5866667,0.049,0.058,2.04,0.238,2.5,2.0,0.46,0.0,0.72,1.48,0.0,14.83333333,96.87,0.1,75.0,24.7,10.0,60.0,28.25,8.0,122.34,112.0,42.10892236,542.0,430.0,86.78571429
2024-06-20 09:00:00,2.5,1147.0,109945.0,2.564422568,3500.0,1521.0,2346.0,0.0,1.3,253.0,1.2,7.0,1.3,10.69,87.93,0.4,3.4,280.777,0.98,10.96,87.55,0.45,6.1,25.925333333,1.04,10.28,68.33,1.09,75.33333333,20.3,875.9156667,2.225,1.986320593,10.13,4.955555556,80.08888889,55.76,10.105,27.15714286,65.99,0.104,1.85,0.2,0.0495,0.0655,5.1,0.19,3.09,0.39,63.63,0.043,2.78,0.18,0.18,161.5866667,0.049,0.058,2.04,0.238,2.5,2.0,0.46,0.0,0.72,1.48,0.0,14.83333333,96.87,0.1,75.0,24.7,10.0,60.0,28.25,8.0,122.075,110.0,42.29783267,540.0,430.0,86.81818182
2024-06-20 10:00:00,2.49,1148.0,109326.0,2.578933403,3500.0,1527.0,2332.0,0.0,1.3,253.0,1.19,7.0,1.3,10.69,87.93,0.4,3.4,280.777,0.98,10.96,87.55,0.45,6.1,25.925333333,1.04,10.28,68.33,1.09,75.33333333,20.3,875.9156667,2.225,1.986320593,10.13,4.955555556,80.08888889,55.76,10.105,27.15714286,65.99,0.104,1.85,0.2,0.0495,0.0655,5.1,0.19,3.09,0.39,63.63,0.043,2.78,0.18,0.18,161.5866667,0.049,0.058,2.04,0.238,2.5,2.0,0.46,0.0,0.72,1.48,0.0,14.83333333,96.87,0.1,75.0,24.7,10.0,60.0,28.25,8.0,122.075,110.0,43.75144911,540.0,430.0,86.09090909
2024-06-20 11:00:00,2.5,1150.0,109169.0,2.582640002,3500.0,1521.0,2332.0,0.0,1.3,252.0,1.2,7.0,1.3,10.69,87.93,0.4,3.4,280.777,0.98,10.96,87.55,0.45,6.1,25.925333333,1.04,10.28,68.33,1.09,75.33333333,20.3,875.9156667,2.225,1.986320593,10.13,4.955555556,80.08888889,55.76,10.105,27.15714286,65.99,0.104,1.85,0.2,0.0495,0.0655,5.1,0.19,3.09,0.39,63.63,0.043,2.78,0.18,0.18,161.5866667,0.049,0.058,2.04,0.238,2.5,2.0,0.46,0.0,0.72,1.48,0.0,14.83333333,96.87,0.1,75.0,24.7,10.0,60.0,28.25,8.0,122.075,110.0,42.05520761,540.0,430.0,85.63636364
2024-06-20 12:00:00,2.49,1148.0,109728.0,2.56949094,3500.0,1532.0,2323.0,0.0,1.3,254.0,1.19,7.0,1.3,10.69,87.93,0.4,3.4,280.777,0.98,10.96,87.55,0.45,6.1,25.925333333,1.04,10.28,68.33,1.09,75.33333333,20.3,875.9156667,2.225,1.986320593,10.13,4.955555556,80.08888889,55.76,10.105,27.15714286,65.99,0.104,1.85,0.2,0.0495,0.0655,5.1,0.19,3.09,0.39,63.63,0.043,2.78,0.18,0.18,161.5866667,0.049,0.058,2.04,0.238,2.5,2.0,0.46,0.0,0.72,1.48,0.0,14.83333333,96.87,0.1,75.0,24.7,10.0,60.0,28.25,8.0,122.075,110.0,42.66480966,540.0,430.0,86.27272727
2024-06-20 13:00:00,2.51,1149.0,110803.0,2.544576956,3500.0,1548.0,2323.0,0.0,1.3,258.0,1.21,7.0,1.3,10.69,87.93,0.4,3.4,280.777,0.98,10.96,87.55,0.45,6.1,25.925333333,1.04,10.28,68.33,1.09,75.33333333,20.3,875.9156667,2.225,1.986320593,10.13,4.955555556,80.08888889,55.76,10.105,27.15714286,65.99,0.104,1.85,0.2,0.0495,0.0655,5.1,0.19,3.09,0.39,63.63,0.043,2.78,0.18,0.18,161.5866667,0.049,0.058,2.04,0.238,2.5,2.0,0.46,0.0,0.72,1.48,0.0,14.83333333,96.87,0.1,75.0,24.7,10.0,60.0,28.25,8.0,123.0025,117.0,41.99034705,547.0,430.0,87.43589744
2024-06-20 14:00:00,2.51,1149.0,112108.0,2.514974233,3500.0,1541.0,2324.0,0.0,1.3,258.0,1.21,7.0,1.3,10.69,87.93,0.4,3.4,280.777,0.98,10.96,87.55,0.45,6.1,25.925333333,1.04,10.28,68.33,1.09,75.33333333,20.3,875.9156667,2.225,1.986320593,10.13,4.955555556,80.08888889,55.76,10.105,27.15714286,65.99,0.104,1.85,0.2,0.0495,0.0655,5.1,0.19,3.09,0.39,63.63,0.043,2.78,0.18,0.18,161.5866667,0.049,0.058,2.04,0.238,2.5,2.0,0.46,0.0,0.72,1.48,0.0,14.83333333,96.87,0.1,75.0,24.7,10.0,60.0,28.25,8.0,122.7375,115.0,42.11721945,545.0,430.0,86.60869565
2024-06-20 15:00:00,2.53,1148.0,112205.0,2.512083837,3499.0,1536.0,2320.0,0.0,1.3,259.0,1.23,7.0,1.3,10.69,87.93,0.4,3.4,280.777,0.98,10.96,87.55,0.45,6.1,25.925333333,1.04,10.28,68.33,1.09,75.33333333,20.3,875.9156667,2.225,1.986320593,10.13,4.955555556,80.08888889,55.76,10.105,27.15714286,65.99,0.104,1.85,0.2,0.0495,0.0655,5.1,0.19,3.09,0.39,63.63,0.043,2.78,0.18,0.18,161.5866667,0.049,0.058,2.04,0.238,2.5,2.0,0.46,0.0,0.72,1.48,0.0,14.83333333,96.87,0.1,75.0,24.7,10.0,60.0,28.25,8.0,122.7375,115.0,41.89281642,545.0,430.0,87.13043478
2024-06-20 16:00:00,2.6,1165.0,112540.0,2.504610488,3499.0,1447.0,2316.0,0.0,1.3,256.0,1.3,7.0,1.3,11.0,87.63,0.39,3.3,280.777,0.98,11.12,87.4,0.43,7.4,25.925333333,1.05,10.33,68.23,1.04,75.33333333,20.4,875.9156667,2.215,2.033472378,10.29,4.955555556,80.08888889,55.63,10.635,27.10428571,65.99,0.1025,1.96,0.2,0.0505,0.063,5.06,0.18,3.31,0.05,63.98,0.029,2.4,0.02,0.04,161.5866667,0.032,0.068,2.28,0.173,2.5,2.0,0.54,0.0,0.89,1.34,0.0,14.83333333,96.2,0.2,75.0,24.7,10.0,60.0,28.25,8.0,123.4,120.0,42.60110294,550.0,430.0,89.58333333
2024-06-20 17:00:00,2.59,1170.0,112317.0,2.51029713,3500.0,1456.0,2316.0,0.0,1.3,257.0,1.29,7.0,1.3,11.0,87.63,0.39,3.3,280.777,0.98,11.12,87.4,0.43,7.4,25.925333333,1.05,10.33,68.23,1.04,75.33333333,20.4,875.9156667,2.215,2.033472378,10.29,4.955555556,80.08888889,55.63,10.635,27.10428571,65.99,0.1025,1.96,0.2,0.0505,0.063,5.06,0.18,3.31,0.05,63.98,0.029,2.4,0.02,0.04,161.5866667,0.032,0.068,2.28,0.173,2.5,2.0,0.54,0.0,0.89,1.34,0.0,14.83333333,96.2,0.2,75.0,24.7,10.0,60.0,28.25,8.0,123.4,120.0,42.07275223,550.0,430.0,89.41666667
2024-06-20 18:00:00,2.56,1166.0,112610.0,2.503769446,3500.0,1506.0,2314.0,0.0,1.3,259.0,1.26,7.0,1.3,11.0,87.63,0.39,3.3,280.777,0.98,11.12,87.4,0.43,7.4,25.925333333,1.05,10.33,68.23,1.04,75.33333333,20.4,875.9156667,2.215,2.033472378,10.29,4.955555556,80.08888889,55.63,10.635,27.10428571,65.99,0.1025,1.96,0.2,0.0505,0.063,5.06,0.18,3.31,0.05,63.98,0.029,2.4,0.02,0.04,161.5866667,0.032,0.068,2.28,0.173,2.5,2.0,0.54,0.0,0.89,1.34,0.0,14.83333333,96.2,0.2,75.0,24.7,10.0,60.0,28.25,8.0,122.87,116.0,42.95758675,546.0,430.0,88.79310345
2024-06-20 19:00:00,2.56,1160.0,112584.0,2.504347321,3500.0,1494.0,2336.0,0.0,1.3,258.0,1.26,7.0,1.3,11.0,87.63,0.39,3.3,280.777,0.98,11.12,87.4,0.43,7.4,25.925333333,1.05,10.33,68.23,1.04,75.33333333,20.4,875.9156667,2.215,2.033472378,10.29,4.955555556,80.08888889,55.63,10.635,27.10428571,65.99,0.1025,1.96,0.2,0.0505,0.063,5.06,0.18,3.31,0.05,63.98,0.029,2.4,0.02,0.04,161.5866667,0.032,0.068,2.28,0.173,2.5,2.0,0.54,0.0,0.89,1.34,0.0,14.83333333,96.2,0.2,75.0,24.7,10.0,60.0,28.25,8.0,122.7375,115.0,42.1620381,545.0,430.0,87.39130435
2024-06-20 20:00:00,2.53,1169.0,111832.0,2.521177466,3500.0,1517.0,2330.0,0.0,1.3,259.0,1.23,7.0,1.3,11.0,87.63,0.39,3.3,280.777,0.98,11.12,87.4,0.43,7.4,25.925333333,1.05,10.33,68.23,1.04,75.33333333,20.4,875.9156667,2.215,2.033472378,10.29,4.955555556,80.08888889,55.63,10.635,27.10428571,65.99,0.1025,1.96,0.2,0.0505,0.063,5.06,0.18,3.31,0.05,63.98,0.029,2.4,0.02,0.04,161.5866667,0.032,0.068,2.28,0.173,2.5,2.0,0.54,0.0,0.89,1.34,0.0,14.83333333,96.2,0.2,75.0,24.7,10.0,60.0,28.25,8.0,123.4,120.0,42.45582238,550.0,430.0,87.83333333
2024-06-20 21:00:00,2.54,1170.0,111817.0,2.52079547,3499.0,1500.0,2339.0,0.0,1.3,259.0,1.24,7.0,1.3,11.0,87.63,0.39,3.3,280.777,0.98,11.12,87.4,0.43,7.4,25.925333333,1.05,10.33,68.23,1.04,75.33333333,20.4,875.9156667,2.215,2.033472378,10.29,4.955555556,80.08888889,55.63,10.635,27.10428571,65.99,0.1025,1.96,0.2,0.0505,0.063,5.06,0.18,3.31,0.05,63.98,0.029,2.4,0.02,0.04,161.5866667,0.032,0.068,2.28,0.173,2.5,2.0,0.54,0.0,0.89,1.34,0.0,14.83333333,96.2,0.2,75.0,24.7,10.0,60.0,28.25,8.0,123.135,118.0,41.84559159,548.0,430.0,86.44067797
2024-06-20 22:00:00,2.55,1154.0,112898.0,2.497386156,3500.0,1505.0,2318.0,0.0,1.3,258.0,1.25,7.0,1.3,11.0,87.63,0.39,3.3,280.777,0.98,11.12,87.4,0.43,7.4,25.925333333,1.05,10.33,68.23,1.04,75.33333333,20.4,875.9156667,2.215,2.033472378,10.29,4.955555556,80.08888889,55.63,10.635,27.10428571,65.99,0.1025,1.96,0.2,0.0505,0.063,5.06,0.18,3.31,0.05,63.98,0.029,2.4,0.02,0.04,161.5866667,0.032,0.068,2.28,0.173,2.5,2.0,0.54,0.0,0.89,1.34,0.0,14.83333333,96.2,0.2,75.0,24.7,10.0,60.0,28.25,8.0,123.135,118.0,40.82379863,548.0,430.0,86.44067797
2024-06-20 23:00:00,2.55,1160.0,112854.0,2.497645878,3499.0,1499.0,2301.0,0.0,1.3,255.0,1.25,7.0,1.3,10.82,87.81,0.4,3.1,289.2566667,0.97,11.08,87.45,0.44,6.8,26.362666667,1.03,10.45,67.99,1.08,82.58666667,20.48,898.6403333,2.265,1.992137541,10.15,5.022222222,80.24444444,55.595,10.145,26.89285714,65.99,0.1135,2.01,0.215,0.05,0.064,5.095,0.18,3.36,0.43,63.15,0.028,3.46,0.11,0.04,147.7566667,0.037,0.067,1.88,0.19,3.0,2.0,0.75,0.0,0.96,1.29,0.0,13.78333333,95.96,0.2,75.0,24.7,10.0,60.0,28.25,8.0,123.5325,121.0,41.88112047,551.0,430.0,87.85123967
2024-06-21 00:00:00,2.54,1171.0,112841.0,2.498646931,3500.0,1514.0,2321.0,0.0,1.3,261.0,1.24,7.0,1.3,10.82,87.81,0.4,3.1,289.2566667,0.97,11.08,87.45,0.44,6.8,26.362666667,1.03,10.45,67.99,1.08,82.58666667,20.48,898.6403333,2.265,1.992137541,10.15,5.022222222,80.24444444,55.595,10.145,26.89285714,65.99,0.1135,2.01,0.215,0.05,0.064,5.095,0.18,3.36,0.43,63.15,0.028,3.46,0.11,0.04,147.7566667,0.037,0.067,1.88,0.19,3.0,2.0,0.75,0.0,0.96,1.29,0.0,13.78333333,95.96,0.2,75.0,24.7,10.0,60.0,28.25,8.0,121.4875,115.0,42.03865624,540.0,425.0,90.0
2024-06-21 01:00:00,2.55,1188.0,112270.0,2.511347402,3500.0,1501.0,2349.0,0.0,1.3,263.0,1.25,7.0,1.3,10.82,87.81,0.4,3.1,289.2566667,0.97,11.08,87.45,0.44,6.8,26.362666667,1.03,10.45,67.99,1.08,82.58666667,20.48,898.6403333,2.265,1.992137541,10.15,5.022222222,80.24444444,55.595,10.145,26.89285714,65.99,0.1135,2.01,0.215,0.05,0.064,5.095,0.18,3.36,0.43,63.15,0.028,3.46,0.11,0.04,147.7566667,0.037,0.067,1.88,0.19,3.0,2.0,0.75,0.0,0.96,1.29,0.0,13.78333333,95.96,0.2,75.0,24.7,10.0,60.0,28.25,8.0,123.66499999999999,122.0,41.99444702,552.0,430.0,87.70491803
2024-06-21 02:00:00,2.53,1169.0,112602.0,2.503232234,3499.0,1521.0,2371.0,0.0,1.3,261.0,1.23,7.0,1.3,10.82,87.81,0.4,3.1,289.2566667,0.97,11.08,87.45,0.44,6.8,26.362666667,1.03,10.45,67.99,1.08,82.58666667,20.48,898.6403333,2.265,1.992137541,10.15,5.022222222,80.24444444,55.595,10.145,26.89285714,65.99,0.1135,2.01,0.215,0.05,0.064,5.095,0.18,3.36,0.43,63.15,0.028,3.46,0.11,0.04,147.7566667,0.037,0.067,1.88,0.19,3.0,2.0,0.75,0.0,0.96,1.29,0.0,13.78333333,95.96,0.2,75.0,24.7,10.0,60.0,28.25,8.0,122.4725,113.0,42.08458516,543.0,430.0,86.19469027
2024-06-21 03:00:00,2.56,1155.0,112950.0,2.496237085,3500.0,1510.0,2364.0,0.0,1.3,258.0,1.26,6.0,1.3,10.82,87.81,0.4,3.1,289.2566667,0.97,11.08,87.45,0.44,6.8,26.362666667,1.03,10.45,67.99,1.08,82.58666667,20.48,898.6403333,2.265,1.992137541,10.15,5.022222222,80.24444444,55.595,10.145,26.89285714,65.99,0.1135,2.01,0.215,0.05,0.064,5.095,0.18,3.36,0.43,63.15,0.028,3.46,0.11,0.04,147.7566667,0.037,0.067,1.88,0.19,3.0,2.0,0.75,0.0,0.96,1.29,0.0,13.78333333,95.96,0.2,75.0,24.7,10.0,60.0,28.25,8.0,122.2075,111.0,41.96285256,541.0,430.0,86.75675676
2024-06-21 04:00:00,2.56,1167.0,112661.0,2.502636695,3500.0,1487.0,2332.0,0.0,1.3,259.0,1.26,8.0,1.3,10.82,87.81,0.4,3.1,289.2566667,0.97,11.08,87.45,0.44,6.8,26.362666667,1.03,10.45,67.99,1.08,82.58666667,20.48,898.6403333,2.265,1.992137541,10.15,5.022222222,80.24444444,55.595,10.145,26.89285714,65.99,0.1135,2.01,0.215,0.05,0.064,5.095,0.18,3.36,0.43,63.15,0.028,3.46,0.11,0.04,147.7566667,0.037,0.067,1.88,0.19,3.0,2.0,0.75,0.0,0.96,1.29,0.0,13.78333333,95.96,0.2,75.0,24.7,10.0,60.0,28.25,8.0,122.075,110.0,40.92059839,540.0,430.0,89.09090909
2024-06-21 05:00:00,2.51,1160.0,112327.0,2.510073781,3500.0,1516.0,2325.0,0.0,1.27,260.0,1.24,7.0,1.3,10.82,87.81,0.4,3.1,289.2566667,0.97,11.08,87.45,0.44,6.8,26.362666667,1.03,10.45,67.99,1.08,82.58666667,20.48,898.6403333,2.265,1.992137541,10.15,5.022222222,80.24444444,55.595,10.145,26.89285714,65.99,0.1135,2.01,0.215,0.05,0.064,5.095,0.18,3.36,0.43,63.15,0.028,3.46,0.11,0.04,147.7566667,0.037,0.067,1.88,0.19,3.0,2.0,0.75,0.0,0.96,1.29,0.0,13.78333333,95.96,0.2,75.0,24.7,10.0,60.0,28.25,8.0,122.4725,113.0,42.11485871,543.0,430.0,87.69911504
2024-06-21 06:00:00,2.53,1175.0,112369.0,2.50913615,3500.0,1520.0,2322.0,0.0,1.3,262.0,1.23,7.0,1.3,10.82,87.81,0.4,3.1,289.2566667,0.97,11.08,87.45,0.44,6.8,26.362666667,1.03,10.45,67.99,1.08,82.58666667,20.48,898.6403333,2.265,1.992137541,10.15,5.022222222,80.24444444,55.595,10.145,26.89285714,65.99,0.1135,2.01,0.215,0.05,0.064,5.095,0.18,3.36,0.43,63.15,0.028,3.46,0.11,0.04,147.7566667,0.037,0.067,1.88,0.19,3.0,2.0,0.75,0.0,0.96,1.29,0.0,13.78333333,95.96,0.2,75.0,24.7,10.0,60.0,28.25,8.0,123.4,120.0,40.86659065,550.0,430.0,89.41666667
2024-06-21 07:00:00,2.54,1167.0,112523.0,2.505704154,3500.0,1513.0,2327.0,0.0,1.3,260.0,1.24,7.0,1.3,10.82,87.81,0.4,3.1,289.2566667,0.97,11.08,87.45,0.44,6.8,26.362666667,1.03,10.45,67.99,1.08,82.58666667,20.48,898.6403333,2.265,1.992137541,10.15,5.022222222,80.24444444,55.595,10.145,26.89285714,65.99,0.1135,2.01,0.215,0.05,0.064,5.095,0.18,3.36,0.43,63.15,0.028,3.46,0.11,0.04,147.7566667,0.037,0.067,1.88,0.19,3.0,2.0,0.75,0.0,0.96,1.29,0.0,13.78333333,95.96,0.2,75.0,24.7,10.0,60.0,28.25,8.0,124.0625,125.0,41.66666667,555.0,430.0,87.6
2024-06-21 08:00:00,2.6,1157.0,112143.0,2.514189772,3500.0,1433.0,2317.0,0.0,1.3,253.0,1.3,7.0,1.3,10.98,87.62,0.42,3.0,289.2566667,0.98,11.09,87.42,0.45,8.5,26.362666667,1.04,10.38,68.23,1.03,82.58666667,20.36,898.6403333,2.25,1.960889559,10.0,5.022222222,80.24444444,55.84,10.595,26.99857143,65.99,0.111,1.86,0.205,0.0515,0.065,5.1,0.18,3.52,0.04,62.75,0.021,3.33,0.04,0.03,147.7566667,0.034,0.055,2.88,0.227,3.1,2.0,0.75,0.0,0.66,1.42,0.0,13.78333333,96.32,0.1,75.0,24.7,10.0,60.0,28.25,8.0,123.4,120.0,41.38805626,550.0,430.0,86.75
2024-06-21 09:00:00,2.55,1157.0,112023.0,2.517600075,3501.0,1454.0,2324.0,0.0,1.3,256.0,1.25,7.0,1.3,10.98,87.62,0.42,3.0,289.2566667,0.98,11.09,87.42,0.45,8.5,26.362666667,1.04,10.38,68.23,1.03,82.58666667,20.36,898.6403333,2.25,1.960889559,10.0,5.022222222,80.24444444,55.84,10.595,26.99857143,65.99,0.111,1.86,0.205,0.0515,0.065,5.1,0.18,3.52,0.04,62.75,0.021,3.33,0.04,0.03,147.7566667,0.034,0.055,2.88,0.227,3.1,2.0,0.75,0.0,0.66,1.42,0.0,13.78333333,96.32,0.1,75.0,24.7,10.0,60.0,28.25,8.0,123.0025,117.0,41.75293306,547.0,430.0,87.60683761
2024-06-21 10:00:00,2.54,1154.0,111753.0,2.522958666,3500.0,1502.0,2313.0,0.0,1.3,256.0,1.24,7.0,1.3,10.98,87.62,0.42,3.0,289.2566667,0.98,11.09,87.42,0.45,8.5,26.362666667,1.04,10.38,68.23,1.03,82.58666667,20.36,898.6403333,2.25,1.960889559,10.0,5.022222222,80.24444444,55.84,10.595,26.99857143,65.99,0.111,1.86,0.205,0.0515,0.065,5.1,0.18,3.52,0.04,62.75,0.021,3.33,0.04,0.03,147.7566667,0.034,0.055,2.88,0.227,3.1,2.0,0.75,0.0,0.66,1.42,0.0,13.78333333,96.32,0.1,75.0,24.7,10.0,60.0,28.25,8.0,122.7375,115.0,41.65312282,545.0,430.0,89.56521739
2024-06-21 11:00:00,2.56,1148.0,112266.0,2.511436827,3500.0,1481.0,2318.0,0.0,1.3,255.0,1.26,7.0,1.3,10.98,87.62,0.42,3.0,289.2566667,0.98,11.09,87.42,0.45,8.5,26.362666667,1.04,10.38,68.23,1.03,82.58666667,20.36,898.6403333,2.25,1.960889559,10.0,5.022222222,80.24444444,55.84,10.595,26.99857143,65.99,0.111,1.86,0.205,0.0515,0.065,5.1,0.18,3.52,0.04,62.75,0.021,3.33,0.04,0.03,147.7566667,0.034,0.055,2.88,0.227,3.1,2.0,0.75,0.0,0.66,1.42,0.0,13.78333333,96.32,0.1,75.0,24.7,10.0,60.0,28.25,8.0,122.87,116.0,43.04297329,546.0,430.0,87.5862069
2024-06-21 12:00:00,2.53,1149.0,111597.0,2.526483374,3500.0,1502.0,2311.0,0.0,1.3,256.0,1.23,7.0,1.3,10.98,87.62,0.42,3.0,289.2566667,0.98,11.09,87.42,0.45,8.5,26.362666667,1.04,10.38,68.23,1.03,82.58666667,20.36,898.6403333,2.25,1.960889559,10.0,5.022222222,80.24444444,55.84,10.595,26.99857143,65.99,0.111,1.86,0.205,0.0515,0.065,5.1,0.18,3.52,0.04,62.75,0.021,3.33,0.04,0.03,147.7566667,0.034,0.055,2.88,0.227,3.1,2.0,0.75,0.0,0.66,1.42,0.0,13.78333333,96.32,0.1,75.0,24.7,10.0,60.0,28.25,8.0,122.7375,115.0,41.84100418,545.0,430.0,89.56521739
