Repository: saikumar-voptimai/evonith_bf_webapp

# Evonith BF2 — Blast Furnace Intelligence Platform

Monitoring, modelling and optimisation of **Blast Furnace 2 (BF2)** at Evonith Steel: live telemetry from InfluxDB,
manual plant reports from Neon PostgreSQL, a two-zone energy model of the furnace, blend and fuel optimisers, a
conversational assistant (FurnaceMind) and a live digital twin evaluated every hour.

The platform has three deployable parts that share one Python service layer, plus the shared data library:

| Part | Path | What it is |
|---|---|---|
| **Streamlit app** (legacy) | `src/app.py`, `src/custom_pages/` | The original 11-page dashboard; still the home of the model pages. Served under `/legacy` in production |

File: src/assets/data/furnace_dataset_20260525_002530_771382.csv (part 56 of 209)
GO%,ORE_NA2O%,ORE_P%,ORE_TIO2%,ORE_AL2O3%,ORE_SIO2%,ORE_MNO%,ORE_CAO%,ORE_K2O%,ORE_CALC_MT,PELLET_PCT_SIO2,PELLET_PCT_AL2O3,PELLET_PCT_FE2O3,PELLET_PCT_MGO,PELLET_PCT_TIO2,PELLET_PCT_NA2O,TOTAL_PELLET_CALC_MT,PELLET_PCT_K2O,PELLET_PCT_TM,PELLET_PCT_LOI,PELLET_PCT_MNO,PELLET_PCT_CAO,PELLET_PCT_P,CHARGES/HRS.,STOCKRODLEVEL,CHEM_PCT_C,CHEM_PCT_CR,CHEM_PCT_FE,CHEM_PCT_MN,CHEM_PCT_P,CHEM_PCT_S,CHEM_PCT_SI,CHEM_PCT_TI,SLAG_BASICITY,SLAG_PCT_AL2O3,SLAG_PCT_CAO,SLAG_PCT_FEO,SLAG_PCT_K2O,SLAG_PCT_MGO,SLAG_PCT_MNO,SLAG_PCT_NA2O,SLAG_PCT_S,SLAG_PCT_SIO2,SLAG_PCT_TIO2,SLAG_T_BASICITY,HMT_GT_1480C,COKE_DISCHARGE_TIME,WEIGHTED_COKE_ANGLE,TOTAL_COKE_PORTIONS,NON_COKE_DISCHARGE_TIME,WEIGHTED_NON_COKE_ANGLE,TOTAL_NON_COKE_PORTIONS,TOTAL HEAT LOAD,FTG_UPTAKE_TEMP_A,FTG_UPTAKE_TEMP_B,FTG_UPTAKE_TEMP_C,FTG_UPTAKE_TEMP_D,FTG_UPTAKE_TEMP_AVG,HEARTH_TEMP_A,HEARTH_TEMP_B,HEARTH_TEMP_C,HEARTH_TEMP_D,HEARTH_TEMP_AVG,BOSH_TEMP_A,BOSH_TEMP_C,BOSH_TEMP_D,BELLY_TEMP_A,BELLY_TEMP_C,BELLY_TEMP_D,LOWER_STACK_TEMP_A,LOWER_STACK_TEMP_B,LOWER_STACK_TEMP_C,LOWER_STACK_TEMP_D,PCI_KG/THM,ACT. FUEL RATEKG/THM.,FURNACETOPGASANALYSISCO2ETACO,COKE RATE KG/THM,PRODUCTIONTONNESPERHR,HOT BLAST PRESSUREBAR,TOPPRESSUREBAR,DIFFERENTIAL PRESSURETOTALBAR,HOT BLAST TEMP.OC,OXYGENFLOWNM3/HR.,STEAMKGS/HR.,RAFTOC,PERMEABILITYKGS/HR.,TUYEREVELOCITYM/S,HOT BLAST VOLUMENM3/HR.,O2 ENRICHMENT %,BOTTOMBAR,FURNACE TOP GAS ANALYSISH2%,UNITCOST LAKHS/THM,BOSH_TEMP_B,FURNACE TOP GAS ANALYSISCO2%,FURNACE TOP GAS ANALYSISONLINE (ANALYZER)CO%
2025-12-14 01:00:00,0.9759686950999602,11.59649523507121,0.459192027,87.42753606982883,0.4206383431856784,4.471166666666667,0.48,1.0,0.49,87.14,11.86,0.9978333333333333,69.98,9.0,19.55,1.69,12.33952387,5.111111111,79.55555556,70.01,35.69,0.04900000000000001,5.23,2.26,9.39,2.35,0.026,0.15,55.1,10.37,0.059,1.9827915870000001,0.18000000000000002,16.133,0.10000000000000002,96.57,0.59,0.56,1.15,0.0,0.0,0.08900000000000001,59.84685639451998,3.870860841494197,3.6815751508771766,0.04381077273579335,0.024127637273684235,0.07532158176967858,0.45914138248484715,4.570095544508594,4.996012356648232,0.08363648179052195,0.06052942122597257,0.03416118578470684,8.525833333333333,0.0,0.0,0.0,0.0,0.0,0.0,0.0,0.0,0.0,0.0,0.0,0.0,0.0,7.0,0.254488152,4.363428571428571,0.011328571428571427,94.86757142857142,0.11985714285714286,0.10997142857142857,0.03504285714285714,0.4295714285714286,0.06322857142857143,1.030771978642857,19.610857142857142,35.71342857142857,0.32071428571428573,0.39357142857142857,7.348285714285715,0.16671428571428573,0.17342857142857143,0.33314285714285713,34.64957142857143,1.1668571428571428,1.2429015289,1476.9571428571428,90.0,24.666666666666668,12.0,68.0,25.77777777777778,9.0,0.9618739379639862,178.9358333,167.05875,175.3394444,188.5638889,178.7632639,61.81727279277736,328.31927450990446,449.9256766926874,580.709732572272,356.5399270168673,62.31999999999998,80.84666666666672,91.43499999999996,85.9752777777782,50.79194444444439,56.825277777777735,45.546388888888934,45.60305555555571,41.887222222222384,48.81972222222229,173.97257277777766,540.375,45.14936186111111,295.0,97.19708333333334,2.6986198638888883,1.3481409166666662,1.350633683333332,1149.2991666666671,3998.296547,0.0,2147.3232444444448,1363.3840277777774,213.9766791666669,110232.67388888894,3.1244081055555557,1.1564677533333338,3.2701019194444445,96.80136589305553,60.84222222222214,18.913002166666647,22.97798552777778
2025-12-14 02:00:00,0.9752354969572276,11.592480102384817,0.459192027,87.43228440065796,0.41997497343749174,4.5008333333333335,0.48,1.0,0.49,87.14,11.86,1.0178333333333334,69.98,9.0,19.55,1.69,12.33952387,5.111111111,79.55555556,70.01,35.69,0.04900000000000001,5.23,2.26,9.39,2.35,0.026,0.15,55.1,10.37,0.059,1.9827915870000001,0.18000000000000002,16.198833333333333,0.10000000000000002,96.57,0.59,0.56,1.15,0.0,0.0,0.09000000000000001,59.89852129304376,3.852325472670447,3.672091235624537,0.04360128889483791,0.02414186314656319,0.07500392746366677,0.4557389008694604,4.5503152696705556,4.96508052169512,0.08356144817389821,0.060063033967798496,0.034161128929755244,8.557666666666666,0.0,0.0,0.0,0.0,0.0,0.0,0.0,0.0,0.0,0.0,0.0,0.0,0.0,7.0,0.254488152,4.354857142857143,0.011757142857142857,94.81614285714286,0.13271428571428573,0.11254285714285714,0.03118571428571429,0.46814285714285714,0.07265714285714286,1.0383474307857143,19.833714285714287,35.70485714285714,0.25642857142857145,0.3721428571428571,7.502571428571429,0.16242857142857142,0.16485714285714287,0.35028571428571426,34.38814285714286,1.1497142857142857,1.2565669879,1480.8142857142857,90.0,24.666666666666668,12.0,68.0,25.77777777777778,9.0,0.9618739379639862,178.9358333,167.05875,175.3394444,188.5638889,178.7632639,61.81727279277736,328.31927450990446,449.9256766926874,580.709732572272,356.5399270168673,59.13722222222216,67.99611111111106,91.17111111111119,86.70416666666668,50.706111111111184,56.64055555555562,45.36305555555514,45.3905555555552,42.57472222222251,47.0580555555555,156.12463055555543,535.0,44.29277669444439,295.0,91.32093368296381,2.6709064250000005,1.3480607527777781,1.322806462499999,1137.8805555555557,3998.296547,0.0,2164.049388888889,1395.7733583333343,214.25729472222235,110446.97333333331,3.1129969166666664,1.1400783469444444,3.1258358916666675,94.43651354861109,59.090000000000174,18.41714880555556,23.165220333333345
2025-12-14 03:00:00,0.9755335407746846,11.594112247099462,0.459192027,87.43035421212585,0.42024463212947655,4.489666666666667,0.48,1.0,0.49,87.14,11.86,0.9100000000000001,69.98,9.0,19.55,1.69,12.33952387,5.111111111,79.55555556,70.01,35.69,0.04900000000000001,5.23,2.26,9.39,2.35,0.026,0.15,55.1,10.37,0.059,1.9827915869999997,0.18000000000000002,16.18133333333333,0.09999999999999999,96.57,0.59,0.56,1.15,0.0,0.0,0.08933333333333333,59.87954648818919,3.858902294114127,3.6756593008190457,0.04368340655131316,0.02413651104877143,0.07511947018756697,0.4569727212287384,4.557370368321304,4.976886341365634,0.08358637247325822,0.060245109606721546,0.03416511638987108,8.626,0.0,0.0,0.0,0.0,0.0,0.0,0.0,0.0,0.0,0.0,0.0,0.0,0.0,7.0,0.254488152,4.351485714285714,0.012,94.79190285714286,0.14,0.11266285714285715,0.029594285714285715,0.48554285714285716,0.07681142857142857,1.0401168186571428,19.912457142857143,35.62274285714286,0.22742857142857142,0.3689142857142857,7.616742857142857,0.16445714285714286,0.16445714285714286,0.3585142857142857,34.248914285714285,1.1593142857142857,1.2625094443771427,1481.3657142857144,90.0,24.666666666666668,12.0,68.0,25.77777777777778,9.0,0.9618739379639862,178.9358333,167.05875,175.3394444,188.5638889,178.7632639,61.81727279277736,328.31927450990446,449.9256766926874,580.709732572272,356.5399270168673,58.82305555555571,75.31805555555566,76.86583333333336,87.17916666666697,50.66555555555578,56.391666666666566,45.2169444444446,45.29194444444417,42.902777777777835,42.076944444444464,167.25827361111124,538.875,45.414966527777814,295.0,91.55055294463732,2.6897504333333324,1.348132477777779,1.3417537861111104,1159.2566666666671,3998.296547,0.0,2161.9362027777775,1380.8583305555544,217.14491277777796,110928.92361111117,3.1020814833333317,1.1583372811111108,3.178160400000002,95.91172125347224,58.08444444444456,19.199918277777787,23.07757069444445
2025-12-14 04:00:00,0.9744492443575611,11.588174433386643,0.459192027,87.43737632225579,0.41926360203779334,4.4623333333333335,0.48,1.0,0.49,87.14,11.86,1.0288333333333333,69.98,9.0,19.55,1.69,12.33952387,5.111111111,79.55555556,70.01,35.69,0.04900000000000001,5.23,2.26,9.39,2.35,0.026,0.15,55.1,10.37,0.059,1.9827915870000001,0.18000000000000002,16.174666666666667,0.10000000000000002,96.57,0.59,0.56,1.15,0.0,0.0,0.11683333333333334,59.65629755716453,3.906344798978305,3.7286661964832786,0.0453221919652266,0.024057000705275083,0.07633334143072479,0.46943833173765764,4.613174677645399,5.173634119718355,0.08353779392927176,0.0637877149128696,0.034726976151465035,8.308333333333334,0.0,0.0,0.0,0.0,0.0,0.0,0.0,0.0,0.0,0.0,0.0,0.0,0.0,7.0,0.254488152,4.354914285714286,0.012,94.80321714285714,0.14,0.10957714285714286,0.030965714285714287,0.4752571428571429,0.07406857142857143,1.034293660942857,19.802742857142857,35.444457142857146,0.24457142857142858,0.38948571428571427,7.678457142857143,0.17474285714285714,0.17474285714285714,0.3550857142857143,34.269485714285715,1.2038857142857142,1.2583525898628571,1477.5942857142857,90.0,24.666666666666668,12.0,68.0,25.77777777777778,9.0,0.9618739379639862,178.9358333,167.05875,175.3394444,188.5638889,178.7632639,61.81727279277736,328.31927450990446,449.9256766926874,580.709732572272,356.5399270168673,60.97527777777769,71.06305555555556,65.69416666666663,87.08527777777769,50.63472222222241,57.55444444444451,45.005555555555524,45.14194444444459,42.64805555555561,40.59611111111117,179.26809416666632,535.3055555555555,44.211975749999965,295.0,92.73291666666678,2.725477388888888,1.3479347166666678,1.3775837775000002,1137.4077777777775,3998.296547,0.0,2146.0851472222216,1346.3567249999996,211.8322297222221,110859.10277777776,3.103458444444445,1.1840453805555557,3.1422405777777764,97.50302247708329,57.131111111111146,18.517023972222255,23.365789055555545
2025-12-14 05:00:00,0.9731428534847693,11.581020388130879,0.459192027,87.44583675838436,0.4180816293433627,4.556166666666667,0.48,1.0,0.49,87.14,11.86,1.0338333333333334,69.98,9.0,19.55,1.69,12.33952387,5.111111111,79.55555556,70.01,35.69,0.04900000000000001,5.23,2.26,9.39,2.35,0.026,0.15,55.1,10.37,0.059,1.9827915870000001,0.18000000000000002,16.20266666666667,0.10000000000000002,96.57,0.59,0.56,1.15,0.0,0.0,0.123,60.43909036608394,3.6400902841008453,3.5796014635511972,0.04182062046293681,0.024280597804673204,0.07159134325754765,0.41888509117108425,4.326726240620483,4.676800768291582,0.0825674234435991,0.0560392482436296,0.03447530577141745,8.346833333333334,0.0,0.0,0.0,0.0,0.0,0.0,0.0,0.0,0.0,0.0,0.0,0.0,0.0,7.0,0.254488152,4.3583428571428575,0.012,94.81453142857143,0.14,0.10649142857142857,0.032337142857142856,0.4649714285714286,0.0713257142857143,1.0284705032285715,19.693028571428574,35.266171428571425,0.26171428571428573,0.41005714285714284,7.740171428571428,0.18502857142857143,0.18502857142857143,0.35165714285714283,34.290057142857144,1.248457142857143,1.2541957353485713,1473.8228571428572,90.0,24.666666666666668,12.0,68.0,25.77777777777778,9.0,0.9618739379639862,178.9358333,167.05875,175.3394444,188.5638889,178.7632639,61.81727279277736,328.31927450990446,449.9256766926874,580.709732572272,356.5399270168673,61.5756097560976,71.56341463414638,60.770731707317076,90.37723577235766,50.373983739837406,59.61707317073172,44.73089430894306,44.80162601626021,43.239024390243856,42.78780487804875,176.893424390244,530.0,44.92787699186992,295.0,87.6599999999999,2.734739601626016,1.3482384634146345,1.3863898536585368,1145.081300813008,3998.296547,0.0,2184.433373983738,1338.9290894308942,212.8532455284552,111159.65040650406,3.0923265528455297,1.1939268512195114,3.058049170731707,97.18837873170733,56.442276422764216,18.932997723577245,23.206300731707316
2025-12-14 06:00:00,0.9844484529703116,11.64293200436123,0.459192027,87.37261954266846,0.42831050506837715,4.162999999999999,0.48,1.0,0.49,87.14,11.86,1.0068333333333335,69.98,9.0,19.55,1.69,12.33952387,5.111111111,79.55555556,70.01,35.69,0.04900000000000001,5.23,2.26,9.39,2.35,0.026,0.15,55.1,10.37,0.059,1.9827915869999997,0.18000000000000002,16.228166666666667,0.10000000000000002,96.57,0.59,0.56,1.15,0.0,0.0,0.12366666666666666,59.87600462075147,3.8649771711648007,3.6745399672369152,0.04358982814967662,0.024138190049144626,0.07516460425460297,0.4575351040187868,4.563091753484231,4.969724065684322,0.08364637086743083,0.060052356135537825,0.03408248464783369,8.6975,0.0,0.0,0.0,0.0,0.0,0.0,0.0,0.0,0.0,0.0,0.0,0.0,0.0,7.0,0.254488152,4.371272727272728,0.012281818181818182,94.79928636363636,0.14140909090909093,0.10556363636363636,0.032295454545454544,0.46704545454545454,0.07084545454545454,1.0345377314818183,19.68227272727273,35.30822727272727,0.26436363636363636,0.4087272727272727,7.8503181818181815,0.18718181818181817,0.18577272727272728,0.35986363636363633,34.13795454545454,1.2375909090909092,1.2645985527454544,1473.9727272727273,90.0,24.666666666666668,12.0,68.0,25.77777777777778,9.0,0.9618739379639862,178.9358333,167.05875,175.3394444,188.5638889,178.7632639,61.81727279277736,328.31927450990446,449.9256766926874,580.709732572272,356.5399270168673,74.83379888268155,82.58072625698321,59.118994413407776,98.11396648044682,50.68296089385483,61.783519553072715,44.77402234636863,44.72569832402242,43.35837988826824,43.646648044692775,172.69837094972047,530.0,43.79282741899442,295.0,87.99451916201089,2.7500185195530746,1.341137360335197,1.4086922513966493,1162.5801675977655,3998.296547,0.0,2210.0872737430177,1326.371416201118,216.2450237430169,112002.76620111741,3.068428273743018,1.210416094972067,2.9336721544692765,96.63253415083796,57.42486033519567,18.223396103072627,22.882405472486038
2025-12-14 07:00:00,0.99108206362261,11.723305747154447,0.459192027,87.28561218922295,0.4109552169660294,4.4165,0.48,1.05,0.49,86.53500000000001,12.415,1.0203333333333333,69.98,9.0,19.55,1.69,12.33952387,5.111111111,79.55555556,70.01,35.69,0.05000000000000001,5.62,2.44,9.0,2.61,0.029,0.15,54.38,10.800000000000002,0.059,1.921708185,0.17,16.266499999999997,0.10000000000000002,95.55,0.85,0.62,1.26,0.0,0.0,0.1065,59.24543098176675,4.280954106899386,3.3002992044070965,0.05082541369455123,0.022152192684116025,0.06711300092632504,0.4216846234953307,4.333883319525431,5.487864379781448,0.08478061477005107,0.09805234910754633,0.02556320628726379,8.561,0.0,0.0,0.0,0.0,0.0,0.0,0.0,0.0,0.0,0.0,0.0,0.0,0.0,7.0,0.254488152,4.393090909090909,0.012827272727272727,94.75919545454545,0.14413636363636365,0.10665454545454545,0.030931818181818182,0.4806818181818182,0.07248181818181819,1.0517282240272727,19.76409090909091,35.55640909090909,0.2534545454545455,0.3869090909090909,8.005772727272728,0.18172727272727274,0.1775909090909091,0.37895454545454543,33.82431818181818,1.1748636363636364,1.288621708381818,1477.790909090909,90.0,24.666666666666668,12.0,68.0,25.77777777777778,9.0,0.9618739379639862,178.9358333,167.05875,175.3394444,188.5638889,178.7632639,61.81727279277736,328.31927450990446,449.9256766926874,580.709732572272,356.5399270168673,95.94638888888888,88.74083333333341,67.72361111111117,108.15694444444436,50.99333333333319,63.017777777778086,44.5994444444445,44.59277777777771,43.19249999999998,39.12916666666653,174.38258222222203,528.5555555555555,44.480392722222206,295.0,88.25999999999932,2.7374172000000003,1.341874022222221,1.395600762777777,1147.2169444444457,3998.296547,0.0,2191.67985,1338.0919805555557,214.33045722222224,111798.00861111122,3.0798988222222237,1.200101996666666,3.0112043416666676,96.85569214444442,59.712222222222266,18.681351777777795,23.31712980555553
2025-12-14 08:00:00,0.9905546632676494,11.718770104101784,0.459192027,87.29067523263056,0.4108145768713732,4.473,0.48,1.05,0.49,86.535,12.415000000000001,1.03,69.98,9.0,19.55,1.69,12.33952387,5.111111111,79.55555556,70.01,35.69,0.05,5.62,2.44,9.0,2.61,0.029,0.15,54.38,10.8,0.059,1.921708185,0.17,16.273999999999997,0.1,95.55,0.8499999999999999,0.62,1.26,0.0,0.0,0.10514285714285714,58.8516802682586,4.409457871781045,3.4119724315030275,0.050857961580971243,0.022608003687135326,0.06971761681828617,0.45017902785894787,4.496475617457125,5.734814261158131,0.09096658776504177,0.09320119093862399,0.026240413214508738,8.184714285714284,0.0,0.0,0.0,0.0,0.0,0.0,0.5934285714285714,0.0,0.0,0.0,0.0,0.0,0.0,7.0,0.254488152,4.414909090909092,0.013372727272727272,94.71910454545454,0.14686363636363636,0.10774545454545455,0.02956818181818182,0.4943181818181818,0.07411818181818182,1.0689187165727272,19.845909090909092,35.80459090909091,0.24254545454545456,0.3650909090909091,8.161227272727272,0.17627272727272728,0.1694090909090909,0.39804545454545454,33.510681818181816,1.1121363636363637,1.3126448640181818,1481.6090909090908,90.0,24.666666666666668,12.0,68.0,25.77777777777778,9.0,0.9618739379639862,178.9358333,167.05875,175.3394444,188.5638889,178.7632639,61.81727279277736,328.31927450990446,449.9256766926874,580.709732572272,356.5399270168673,78.28083333333336,101.80361111111124,78.11527777777785,113.39666666666655,51.65138888888895,62.07222222222209,44.83444444444442,44.56916666666694,41.56944444444447,40.16138888888891,162.19660250000004,525.9722222222222,44.96894305555558,295.0,92.75472222222237,2.707139691666664,1.3479009388888905,1.3590419888888876,1151.9211111111108,3998.296547,0.0,2204.550405555553,1357.632888888888,214.27366111111098,110510.49722222214,3.1169943666666646,1.1764024711111105,2.917365944444443,95.24104983125001,60.97638888888877,18.864631666666643,23.080874000000016
2025-12-14 09:00:00,0.9887555674867429,11.703297880385989,0.459192027,87.30794655212726,0.4103348179964648,4.494833333333333,0.48,1.05,0.49,86.53500000000001,12.415,1.0534999999999999,69.98,9.0,19.55,1.69,12.33952387,5.111111111,79.55555556,70.01,35.69,0.05000000000000001,5.62,2.44,9.0,2.61,0.029,0.15,54.38,10.800000000000002,0.059,1.921708185,0.17,16.357,0.10000000000000002,95.55,0.85,0.62,1.26,0.0,0.0,0.10533333333333333,59.17112047959497,4.303304799656819,3.3235804409205407,0.05080830973627288,0.022251831668528853,0.06763796133245303,0.42720219256216513,4.364605983989435,5.537003152403546,0.08605212136796098,0.09692731622099843,0.0257160855555387,8.6095,0.0,0.0,0.0,0.0,0.0,0.0,0.0,0.0,0.0,0.0,0.0,0.0,0.0,7.0,0.254488152,4.436727272727273,0.013918181818181819,94.67901363636363,0.14959090909090908,0.10883636363636363,0.028204545454545454,0.5079545454545454,0.07575454545454545,1.0861092091181817,19.927727272727275,36.05277272727273,0.23163636363636364,0.3432727272727273,8.316681818181818,0.17081818181818184,0.16122727272727272,0.41713636363636364,33.19704545454545,1.049409090909091,1.3366680196545453,1485.4272727272728,90.0,24.666666666666668,12.0,68.0,25.77777777777778,9.0,0.9618739379639862,178.9358333,167.05875,175.3394444,188.5638889,178.7632639,61.81727279277736,328.31927450990446,449.9256766926874,580.709732572272,356.5399270168673,69.78055555555535,103.94249999999997,72.41472222222214,110.92583333333339,52.278611111110926,60.32722222222207,45.53472222222218,45.14611111111097,40.29999999999997,42.03888888888883,152.6702392222222,529.5916666666667,44.59704958333334,295.0,91.18324563066439,2.6976875305555557,1.3476935916666666,1.3500208222222212,1155.8588888888885,3998.296547,0.0,2193.672141666668,1362.3950583333333,214.83536638888867,110186.44666666664,3.114058358333333,1.151151703888888,3.0456371694444417,93.97880669694445,61.45194444444436,18.646653583333332,23.16232627777778
2025-12-14 10:00:00,0.9895559679508835,11.710181324377599,0.459192027,87.30026270767151,0.4105482581202356,4.691,0.48,1.05,0.49,86.53500000000001,12.415,1.0448333333333333,69.98,9.0,19.55,1.69,12.33952387,5.111111111,79.55555556,70.01,35.69,0.05000000000000001,5.62,2.44,9.0,2.61,0.029,0.15,54.38,10.800000000000002,0.059,1.921708185,0.17,16.444,0.10000000000000002,95.55,0.85,0.62,1.26,0.0,0.0,0.09500000000000001,59.21820290977012,4.294250563931023,3.3029045193339353,0.05088159262185573,0.02215212495302345,0.06721561746111644,0.4233303192403301,4.345039728159822,5.499064437091017,0.08496697477983178,0.09820289333386122,0.025551868905164032,8.920833333333333,0.0,0.0,0.0,0.0,0.0,0.0,0.0,0.0,0.0,0.0,0.0,0.0,0.0,7.0,0.254488152,4.408615384615385,0.013215384615384615,94.72243076923077,0.15,0.1137076923076923,0.028784615384615384,0.4903846153846154,0.07286153846153846,1.0776675931538462,19.665384615384614,36.007615384615384,0.2456923076923077,0.3713846153846154,8.355692307692308,0.17784615384615385,0.17176923076923079,0.40823076923076923,33.416769230769226,1.0635384615384615,1.3277312771846153,1489.5307692307692,90.0,24.666666666666668,12.0,68.0,25.77777777777778,9.0,0.9618739379639862,178.9358333,167.05875,175.3394444,188.5638889,178.7632639,61.81727279277736,328.31927450990446,449.9256766926874,580.709732572272,356.5399270168673,66.02694444444462,92.10611111111122,67.70888888888884,130.42444444444448,52.52611111111109,59.48416666666648,46.22305555555549,45.686944444444435,39.19111111111118,38.32333333333328,166.73552666666654,527.75,45.272257972222235,295.0,93.9388888888891,2.678264777777781,1.347845486111113,1.3305016188888883,1159.6294444444438,3998.296547,0.0,2190.585074999999,1381.765569444445,215.94287250000008,109917.73472222216,3.1373724722222223,1.1283073855555554,3.0775463027777765,95.84245728333332,61.79361111111089,19.14846236111113,23.14744919444443
2025-12-14 11:00:00,0.9893326368484308,11.708260676896504,0.459192027,87.30240668625507,0.4104887031595815,4.740571428571428,0.48,1.05,0.49,86.535,12.415000000000001,1.022,69.98,9.0,19.55,1.69,12.33952387,5.111111111,79.55555556,70.01,35.69,0.05,5.62,2.44,9.0,2.61,0.029,0.15,54.38,10.8,0.059,1.921708185,0.17,16.47057142857143,0.1,95.54999999999998,0.85,0.62,1.26,0.0,0.0,0.0962857142857143,59.13910074960637,4.316535833029141,3.329434979752887,0.05084496322169295,0.022268979432029858,0.06780090106860379,0.4293145939621868,4.377773136587122,5.5533792947343406,0.08640293649937461,0.0968392914108577,0.0257344765037062,8.648142857142856,0.0,0.0,0.0,0.0,0.0,0.0,0.0,0.0,0.0,0.0,0.0,0.0,0.0,7.0,0.254488152,4.371692307692308,0.012292307692307693,94.78058461538463,0.15,0.11924615384615385,0.029707692307692306,0.4673076923076923,0.06916923076923077,1.064702663923077,19.342307692307692,35.91069230769231,0.2641538461538462,0.4083076923076923,8.374153846153847,0.18707692307692309,0.18561538461538463,0.3943846153846154,33.73061538461538,1.0912307692307692,1.3129780821076924,1493.6846153846154,90.0,24.666666666666668,12.0,68.0,25.77777777777778,9.0,0.9618739379639862,178.9358333,167.05875,175.3394444,188.5638889,178.7632639,61.81727279277736,328.31927450990446,449.9256766926874,580.709732572272,356.5399270168673,65.52138888888896,80.54249999999999,65.69111111111111,139.84555555555553,52.772500000000015,58.94166666666637,47.139999999999915,46.351666666666716,38.859999999999886,38.41666666666664,166.26082444444427,521.5138888888889,45.01103152777776,295.0,91.04055555555549,2.669785150000001,1.3480510222222228,1.3217009305555556,1165.577222222222,3998.296547,0.0,2211.418413888889,1390.269727777778,217.79760416666662,110144.015,3.1270920388888896,1.1290058222222215,3.097833044444442,95.77955923888887,62.29472222222212,19.08871113888889,23.321349777777783
2025-12-14 12:00:00,0.9965863288898608,11.7706424284528,0.459192027,87.23277124265735,0.41242302103729617,4.785333333333333,0.48,1.05,0.49,86.53499999999998,12.415,0.9356666666666666,69.98,9.0,19.55,1.69,12.33952387,5.111111111,79.55555556,70.01,35.69,0.05000000000000001,5.62,2.44,9.0,2.61,0.029,0.15,54.38,10.800000000000002,0.059,1.921708185,0.17,16.535166666666665,0.10000000000000002,95.55,0.85,0.62,1.26,0.0,0.0,0.09566666666666668,59.17384755693559,4.315628558518537,3.307476226107008,0.05096965748874275,0.02215403673089247,0.067387743810178,0.42603199407749887,4.363219420590479,5.517685873294329,0.08528601470770876,0.09841702205197894,0.025537123598590155,8.678666666666667,0.0,0.0,0.0,0.0,0.0,0.0,0.0,0.0,0.0,0.0,0.0,0.0,0.0,7.0,0.254488152,4.373666666666667,0.012,94.85571666666667,0.14316666666666666,0.11485,0.033075,0.4053333333333333,0.062191666666666666,1.0526619493333333,19.130666666666666,35.76041666666667,0.27,0.4473333333333333,8.403916666666667,0.19341666666666668,0.20366666666666666,0.39,33.9735,1.1205,1.30003153295,1489.5333333333333,90.0,24.666666666666668,12.0,68.0,25.77777777777778,9.0,0.9618739379639862,178.9358333,167.05875,175.3394444,188.5638889,178.7632639,61.81727279277736,328.31927450990446,449.9256766926874,580.709732572272,356.5399270168673,64.76277777777783,93.97222222222219,66.89944444444443,145.29888888888897,52.69722222222216,59.16361111111126,47.69027777777773,46.77249999999971,38.55999999999995,37.32111111111114,156.7925030555553,520.3333333333334,43.81731680555557,295.0,96.20000000000033,2.6871663666666663,1.3482215888888882,1.3390963975000005,1159.4474999999998,3998.296547,0.0,2205.691183333334,1362.4934083333324,214.00599333333327,109189.05249999999,3.1614263000000014,1.1357163769444438,3.045404113888889,94.52500665486107,65.39916666666663,18.39414555555559,23.58868666666668
2025-12-14 13:00:00,0.9890242385561249,11.705608451582671,0.459192027,87.30536730986121,0.41040646361496663,4.745,0.48,1.05,0.49,86.53500000000001,12.415,1.087,69.98,9.0,19.55,1.69,12.33952387,5.111111111,79.55555556,70.01,35.69,0.05000000000000001,5.62,2.44,9.0,2.61,0.029,0.15,54.38,10.800000000000002,0.059,1.921708185,0.17,16.57133333333333,0.10000000000000002,95.55,0.85,0.62,1.26,0.0,0.0,0.09349999999999999,58.85163166991791,4.445799734598297,3.3698403200656073,0.05130214698928639,0.02234789018165066,0.06907965632790787,0.44750808172677065,4.495779638083341,5.686441468677998,0.08897902571963005,0.09720358167021488,0.025761405874618712,8.871833333333333,0.0,0.0,0.0,0.0,0.0,0.0,0.0,0.0,0.0,0.0,0.0,0.0,0.0,7.0,0.254488152,4.393666666666667,0.012,94.93871666666666,0.13316666666666666,0.10585,0.037575,0.32533333333333336,0.053691666666666665,1.0410495293333333,18.970666666666666,35.58541666666667,0.27,0.48733333333333334,8.438916666666666,0.19841666666666669,0.22366666666666668,0.39,34.1835,1.1504999999999999,1.28792220995,1481.5333333333333,90.0,24.666666666666668,12.0,68.0,25.77777777777778,9.0,0.9618739379639862,178.9358333,167.05875,175.3394444,188.5638889,178.7632639,61.81727279277736,328.31927450990446,449.9256766926874,580.709732572272,356.5399270168673,63.48361111111123,109.50972222222218,63.63027777777794,146.9177777777779,52.545833333333384,59.458333333333364,47.84333333333323,46.834166666666405,38.11444444444449,37.077500000000015,151.60852305555542,522.375,44.71014202777775,301.55555555555554,93.95944444444466,2.6909158944444447,1.348016622222222,1.3427042083333345,1148.4436111111104,3998.296547,0.0,2221.2326,1363.0123888888888,212.99918972222247,109666.7244444445,3.147255502777776,1.1493906652777768,2.9071743333333333,95.47701819374998,73.8263888888889,18.844449472222216,23.303072194444407
2025-12-14 14:00:00,0.9896785161116348,11.711235238560059,0.459192027,87.2990862453283,0.4105809376297693,4.768833333333333,0.48,1.05,0.49,86.53500000000001,12.415,1.0713333333333332,69.98,9.0,19.55,1.69,12.33952387,5.111111111,79.55555556,70.01,35.69,0.05000000000000001,5.62,2.44,9.0,2.61,0.029,0.15,54.38,10.800000000000002,0.059,1.921708185,0.17,16.56983333333333,0.10000000000000002,95.55,0.85,0.62,1.26,0.0,0.0,0.09433333333333334,59.15608666303106,4.320387739208432,3.3137168750149044,0.050958442718792095,0.022182025716432855,0.06752345523453561,0.4273936548763461,4.370573908917879,5.53020710917675,0.08562181861507838,0.09808390198875634,0.025581350030890865,8.641166666666667,0.0,0.0,0.0,0.0,0.0,0.0,0.0,0.0,0.0,0.0,0.0,0.0,0.0,7.0,0.254488152,4.390060606060606,0.012248484848484849,94.9090909090909,0.13496969696969696,0.10473939393939394,0.036515151515151514,0.3546666666666667,0.057709090909090904,1.0402764709151515,18.877757575757578,35.57472727272727,0.27745454545454545,0.49503030303030304,8.477333333333332,0.2,0.22503030303030302,0.38503030303030306,34.19781818181818,1.1823636363636363,1.2881729798424242,1476.7636363636364,90.0,24.666666666666668,12.0,68.0,25.77777777777778,9.0,0.9618739379639862,178.9358333,167.05875,175.3394444,188.5638889,178.7632639,61.81727279277736,328.31927450990446,449.9256766926874,580.709732572272,356.5399270168673,62.258611111111115,121.00416666666666,64.77777777777796,143.39805555555571,52.846666666666536,59.81916666666659,48.05777777777801,46.91777777777767,37.48555555555556,35.75750000000001,168.88777333333303,530.0,44.99399408333331,305.0,88.7999999999995,2.7007819694444444,1.3479919055555551,1.3526860527777775,1153.3897222222226,3998.296547,0.0,2203.363347222222,1352.7534333333326,213.0646916666668,109557.18416666672,3.144168166666666,1.154984005833333,3.006020097222224,98.62762996666663,76.50249999999986,18.797020111111102,22.979746027777768
2025-12-14 15:00:00,1.004525380834883,11.835591847355083,0.459192027,87.15988277181003,0.41391418151090104,4.6215,0.48,1.05,0.49,86.53500000000001,12.415,1.111,69.98,9.0,19.55,1.69,12.33952387,5.111111111,79.55555556,70.01,35.69,0.04800000000000001,5.25,2.44,8.94,2.3,0.027,0.14,54.93,10.62,0.06,2.022857143,0.17,16.520666666666667,0.10000000000000002,95.55,0.8500000000000001,0.62,1.26,0.0,0.0,0.09066666666666667,59.17321623170643,4.31036573709361,3.3140003199382186,0.05090283841189077,0.022193935975379237,0.0674880129510005,0.42648031987502116,4.363587915533652,5.525368909390703,0.08559527437802576,0.09780659603176695,0.025610336280690704,8.503833333333334,0.0,0.0,0.0,0.0,0.0,0.0,0.0,0.0,0.0,0.0,0.0,0.0,0.0,7.0,0.254488152,4.375515151515152,0.012612121212121212,94.82727272727273,0.14224242424242423,0.10728484848484848,0.03287878787878788,0.43466666666666665,0.06752727272727273,1.044526531278788,18.815939393939395,35.640181818181816,0.2883636363636364,0.4877575757575757,8.517333333333333,0.2,0.21775757575757576,0.37775757575757574,34.12145454545455,1.215090909090909,1.2941515976606062,1473.490909090909,90.0,24.666666666666668,12.0,68.0,25.77777777777778,9.0,0.9618739379639862,178.9358333,167.05875,175.3394444,188.5638889,178.7632639,61.81727279277736,328.31927450990446,449.9256766926874,580.709732572272,356.5399270168673,61.53972222222257,96.94138888888887,66.61527777777745,133.15888888888887,53.11138888888914,61.90583333333334,48.34166666666653,47.04250000000009,38.128611111111255,36.35805555555557,159.78303874999995,527.2861111111112,44.71837991666669,305.0,88.7999999999995,2.758005355555555,1.3479008805555557,1.410358522222223,1157.07388888889,3998.296547,0.0,2228.939577777778,1291.392880555555,209.39155138888896,109051.8838888889,3.1606329249999994,1.2063913688888868,2.9019981472222223,97.421252634375,73.27472222222252,18.70423466666668,23.125338083333318
2025-12-14 16:00:00,1.0032271397051389,11.826098459093828,0.459192027,87.17067440120104,0.41350848115785593,4.748833333333334,0.48,1.05,0.49,86.53500000000001,12.415,1.09,69.98,9.0,19.55,1.69,12.33952387,5.111111111,79.55555556,70.01,35.69,0.04800000000000001,5.25,2.44,8.94,2.3,0.027,0.14,54.93,10.62,0.06,2.022857143,0.17,16.483333333333334,0.10000000000000002,95.55000000000001,0.8500000000000001,0.62,1.26,0.0,0.0,0.09049999999999998,59.264778173274614,4.268952025337167,3.301411322307754,0.0507542639980314,0.02217053380303292,0.06708496439665805,0.42070330334209444,4.326006363147024,5.483309380706146,0.08478799736721028,0.09766392112856044,0.0256049479049431,8.3665,0.0,0.0,0.0,0.0,0.0,0.0,0.0,0.0,0.0,0.0,0.0,0.0,0.0,7.0,0.254488152,4.360969696969697,0.012975757575757575,94.74545454545454,0.14951515151515152,0.10983030303030303,0.029242424242424243,0.5146666666666666,0.07734545454545455,1.0487765916424243,18.754121212121213,35.705636363636366,0.29927272727272725,0.48048484848484846,8.557333333333334,0.2,0.21048484848484847,0.3704848484848485,34.04509090909091,1.2478181818181817,1.300130215478788,1470.2181818181818,90.0,24.666666666666668,12.0,68.0,25.77777777777778,9.0,0.9618739379639862,178.9358333,167.05875,175.3394444,188.5638889,178.7632639,61.81727279277736,328.31927450990446,449.9256766926874,580.709732572272,356.5399270168673,61.90138888888903,87.46638888888889,67.41833333333328,112.86888888888883,53.34638888888873,62.28305555555535,48.44055555555545,47.0891666666669,38.753611111111155,36.86000000000005,153.63739666666694,525.0,43.586292583333375,305.0,91.08298611111113,2.717287063888887,1.347901516666666,1.3696820527777775,1157.1088888888876,3998.296547,0.0,2237.4904805555557,1339.3547388888885,213.0373619444443,109756.38527777776,3.146870877777777,1.1689098511111111,2.981794941666664,96.60695505833337,72.23722222222224,18.195143916666662,23.550154499999994
2025-12-14 17:00:00,1.003127161622705,11.82536736936603,0.459192027,87.17150546901127,0.4134772380070954,4.743166666666666,0.48,1.05,0.49,86.53500000000001,12.415,1.0055,69.98,9.0,19.55,1.69,12.33952387,5.111111111,79.55555556,70.01,35.69,0.04800000000000001,5.25,2.44,8.94,2.3,0.027,0.14,54.93,10.62,0.06,2.022857143,0.17,16.522666666666666,0.09999999999999999,95.55,0.85,0.62,1.26,0.0,0.0,0.09100000000000001,59.24250538675981,4.277248173140579,3.3065363779301697,0.05076866583835543,0.022188959884718275,0.06721424672666199,0.42223947982143345,4.335183262348739,5.495909506859976,0.08508168459076175,0.09750271015116653,0.025629706659406323,8.453833333333334,0.0,0.0,0.0,0.0,0.0,0.0,0.0,0.0,0.0,0.0,0.0,0.0,0.0,7.0,0.254488152,4.392941176470589,0.012670588235294118,94.76141176470588,0.14143529411764705,0.10571764705882353,0.030647058823529413,0.48376470588235293,0.07141176470588236,1.0528604098470589,18.786235294117645,35.766,0.3,0.460235294117647,8.579764705882353,0.2,0.20341176470588235,0.37,33.97082352941177,1.2401176470588235,1.3054277167764705,1476.5882352941176,90.0,24.666666666666668,12.0,68.0,25.77777777777778,9.0,0.9618739379639862,178.9358333,167.05875,175.3394444,188.5638889,178.7632639,61.81727279277736,328.31927450990446,449.9256766926874,580.709732572272,356.5399270168673,62.93722222222194,96.51638888888886,67.17638888888881,97.74472222222222,53.473055555555675,61.0783333333333,48.252500000000154,46.94444444444418,39.193611111111096,34.82222222222225,141.70053186111136,525.7611111111111,44.27406319444448,305.0,96.52500000000065,2.6908274722222227,1.3481486611111113,1.3423984055555556,1157.9527777777782,3998.296547,0.0,2247.281502777777,1376.6472472222222,216.37610416666672,110599.73277777783,3.110256977777778,1.146279339722223,2.9170685527777764,95.02532047159725,75.82611111111095,18.592304027777768,23.401452000000017
2025-12-14 18:00:00,1.0196221759162158,11.945987161387327,0.459192027,87.03439066269645,0.41863192997381743,4.413857142857142,0.48,1.05,0.49,86.535,12.415,0.63,69.98,9.0,19.55,1.69,12.33952387,5.111111111,79.55555556,70.01,35.69,0.048,5.25,2.44,8.94,2.3,0.027,0.14,54.93,10.62,0.06,2.022857143,0.17,16.495714285714286,0.1,95.55,0.85,0.62,1.26,0.0,0.0,0.08957142857142857,59.2822169180562,4.259150994942415,3.3012336383497924,0.05070256989307972,0.02217978086899064,0.06704182132251058,0.41974389669495915,4.318886356352159,5.477848387008509,0.08473897789680764,0.0974258936341473,0.025629157324870016,8.411,0.0,0.0,0.0,0.0,0.0,0.0,0.0,0.0,0.0,0.0,0.0,0.0,0.0,7.0,0.254488152,4.4282352941176475,0.012317647058823529,94.78435294117648,0.13225882352941176,0.10112941176470588,0.032411764705882355,0.44494117647058823,0.06435294117647058,1.0569323536117647,18.82505882352941,35.826,0.3,0.4390588235294117,8.600941176470588,0.2,0.1963529411764706,0.37,33.89670588235294,1.2295294117647058,1.3106765668941176,1483.6470588235295,90.0,24.666666666666668,12.0,68.0,25.77777777777778,9.0,0.9618739379639862,178.9358333,167.05875,175.3394444,188.5638889,178.7632639,61.81727279277736,328.31927450990446,449.9256766926874,580.709732572272,356.5399270168673,63.095833333333715,82.81055555555557,66.62388888888886,85.8325,53.34999999999967,60.013611111111196,48.02722222222228,46.766111111111016,39.81888888888913,35.31888888888879,148.5237683333333,526.3,44.90645250000003,305.0,96.52500000000065,2.7231384222222195,1.3482125361111104,1.3748130666666674,1158.1844444444446,3998.296547,0.0,2231.577572222221,1360.7317722222222,217.30545777777797,112034.16166666656,3.074320611111113,1.1681736205555555,2.886413341666667,95.92939930416667,75.71027777777778,18.76610727777778,23.022882888888883
2025-12-14 19:00:00,1.0025302156241143,11.821002201751336,0.459192027,87.17646758262454,0.41329069238253574,4.9395,0.48,1.05,0.49,86.535,12.415,0.8061666666666666,69.98,9.0,19.55,1.69,12.33952387,5.111111111,79.55555556,70.01,35.69,0.04800000000000001,5.25,2.44,8.94,2.3,0.027,0.14,54.93,10.62,0.06,2.022857143,0.17,16.432666666666666,0.09999999999999999,95.55,0.85,0.62,1.26,0.0,0.0,0.09016666666666666,59.30570933786686,4.255007758448969,3.290482608570258,0.050743714611706424,0.022127348662168103,0.06682450681856701,0.41778440076976814,4.309116124522153,5.458419341634959,0.08417703086792944,0.09810362845772935,0.02554228007091087,8.336166666666665,0.0,0.0,0.0,0.0,0.0,0.0,0.0,0.0,0.0,0.0,0.0,0.0,0.0,7.0,0.254488152,4.45609756097561,0.012029268292682927,94.80833658536586,0.124,0.09763414634146342,0.03424390243902439,0.4095121951219512,0.05814634146341464,1.0616905201707318,18.860487804878048,35.91170731707317,0.2970731707317073,0.42048780487804877,8.60780487804878,0.1980487804878049,0.19048780487804878,0.3729268292682927,33.82512195121951,1.2058536585365853,1.3161692477560976,1488.9756097560976,90.0,24.666666666666668,12.0,68.0,25.77777777777778,9.0,0.9618739379639862,178.9358333,167.05875,175.3394444,188.5638889,178.7632639,61.81727279277736,328.31927450990446,449.9256766926874,580.709732572272,356.5399270168673,62.04111111111084,84.78055555555565,67.5119444444444,76.48138888888897,52.95305555555542,59.88388888888873,47.799166666666565,46.58000000000007,40.20861111111116,35.79305555555561,152.97049249999978,525.0,45.35055130555555,305.0,94.2768780277776,2.7106922777777793,1.348105263888888,1.3625823166666673,1157.0841666666674,3998.296547,0.0,2228.3516444444444,1370.9329444444438,217.62408361111113,111921.85138888891,3.076021116666667,1.1561116541666672,2.852607363888889,96.51859025624998,72.73944444444435,19.1908516111111,23.124928027777777
2025-12-14 20:00:00,1.0026094347872794,11.82158149188198,0.459192027,87.17580907333074,0.4133154483710248,4.735142857142857,0.48,1.05,0.49,86.535,12.415000000000001,1.0201428571428572,69.98,9.0,19.55,1.69,12.33952387,5.111111111,79.55555556,70.01,35.69,0.048,5.25,2.44,8.94,2.3,0.027,0.14,54.93,10.62,0.06,2.022857143,0.17,16.434857142857144,0.1,95.55,0.85,0.62,1.26,0.0,0.0,0.08714285714285715,59.349090512852385,4.2316790422646235,3.2888193120836386,0.05062798999840683,0.02214281287789512,0.06669868689866025,0.4153202509927104,4.2913834203620365,5.443431792771039,0.08399747169995765,0.09762750048522109,0.025588621317161313,8.286142857142858,0.0,0.0,0.0,0.0,0.0,0.0,0.0,0.0,0.0,0.0,0.0,0.0,0.0,7.0,0.254488152,4.417073170731707,0.012321951219512196,94.8417024390244,0.124,0.10397560975609756,0.0366829268292683,0.40463414634146344,0.05960975609756097,1.0726246918780489,18.86536585365854,36.22878048780488,0.2678048780487805,0.4253658536585366,8.485853658536584,0.17853658536585365,0.1953658536585366,0.40219512195121954,33.77634146341463,1.064390243902439,1.3238564053170732,1478.7317073170732,90.0,24.666666666666668,12.0,68.0,25.77777777777778,9.0,0.9618739379639862,178.9358333,167.05875,175.3394444,188.5638889,178.7632639,61.81727279277736,328.31927450990446,449.9256766926874,580.709732572272,356.5399270168673,61.085555555555715,89.90722222222225,63.91611111111118,70.06916666666662,52.43611111111086,59.15722222222234,47.57555555555576,46.330277777777546,40.68972222222225,37.550833333333365,159.0269605555553,526.3,44.499245111111115,305.0,91.34813197222239,2.7025301444444465,1.347832833333334,1.3548795075000002,1157.8247222222221,3998.296547,0.0,2226.8093972222205,1384.4571000000003,218.9900527777778,112396.1436111111,3.0667022916666684,1.1530542097222234,2.8758921416666654,97.32107227361108,70.7877777777782,18.56189747222224,23.150559972222208
2025-12-14 21:00:00,1.0022884591426786,11.819234357480838,0.459192027,87.1784771833765,0.41321514348208704,4.750333333333333,0.48,1.05,0.49,86.53500000000001,12.415,1.0715000000000001,69.98,9.0,19.55,1.69,12.33952387,5.111111111,79.55555556,70.01,35.69,0.04800000000000001,5.25,2.44,8.94,2.3,0.027,0.14,54.93,10.62,0.06,2.022857143,0.17,16.531666666666666,0.10000000000000002,95.55,0.85,0.62,1.26,0.0,0.0,0.08783333333333333,59.378248217547906,4.220538781604847,3.2824344338420572,0.050605717140538714,0.022120693657725177,0.06653435434661988,0.4133298018480495,4.279375288738077,5.427309332557773,0.08362830590479804,0.09780773108274717,0.025559897058480024,8.285,0.0,0.0,0.0,0.0,0.0,0.0,0.0,0.0,0.0,0.0,0.0,0.0,0.0,7.0,0.254488152,4.37962962962963,0.012644444444444444,94.87281851851853,0.1242962962962963,0.10992592592592593,0.03885185185185185,0.4007407407407408,0.061092592592592594,1.0827233323148149,18.879444444444445,36.52203703703704,0.24074074074074073,0.43018518518518517,8.364259259259258,0.16,0.2,0.42944444444444446,33.73166666666666,0.9324074074074075,1.3306884095555556,1469.148148148148,90.0,24.666666666666668,12.0,68.0,25.77777777777778,9.0,0.9618739379639862,178.9358333,167.05875,175.3394444,188.5638889,178.7632639,61.81727279277736,328.31927450990446,449.9256766926874,580.709732572272,356.5399270168673,60.38916666666632,94.39499999999987,62.49194444444455,70.52749999999985,51.999444444444485,58.9641666666666,47.23027777777783,46.02277777777775,41.006944444444535,37.290277777777774,154.28572583333326,530.7972222222222,43.988067916666644,305.0,96.52500000000065,2.724098905555556,1.3480009888888906,1.375910741666666,1162.5600000000009,3998.296547,0.0,2221.0888500000005,1373.2184861111105,219.95676055555572,113088.56249999999,3.038389722222223,1.1655501544444438,2.888816558333335,96.69285867291666,72.91444444444448,18.46402411111113,23.512201222222245
