Repository: saikumar-voptimai/evonith_bf_webapp

# Evonith BF2 — Blast Furnace Intelligence Platform

Monitoring, modelling and optimisation of **Blast Furnace 2 (BF2)** at Evonith Steel: live telemetry from InfluxDB,
manual plant reports from Neon PostgreSQL, a two-zone energy model of the furnace, blend and fuel optimisers, a
conversational assistant (FurnaceMind) and a live digital twin evaluated every hour.

The platform has three deployable parts that share one Python service layer, plus the shared data library:

| Part | Path | What it is |
|---|---|---|
| **Streamlit app** (legacy) | `src/app.py`, `src/custom_pages/` | The original 11-page dashboard; still the home of the model pages. Served under `/legacy` in production |

File: src/assets/data/V10_df_filtered.csv (part 57 of 166)
datetime,Hot Blast PressureBar,Hot Blast Temp.oC,Hot Blast VolumeNm3/Hr.,O2 Enrichment %,OxygenFlowNm3/Hr.,PermeabilityKgs/Hr.,RAFToC,SteamKgs/Hr.,TopPressureBar,TuyereVelocitym/s,Differential PressureTotalBar,Charges/Hrs.,StockRodLevel,COKE_ASH%,COKE_FC%,COKE_IM%,COKE_MOIST%,COKE_MT,COKE_VM%,NUTCOKE_ASH%,NUTCOKE_FC%,NUTCOKE_IM%,NUTCOKE_MOIST%,NUTCOKE_MT,NUTCOKE_VM%,PCI_2_%Ash,PCI_2_%FC,PCI_2_%IM,PCI_2_MT,PCI_2_%VM,Sinter_SP_MT,Sinter_SP_02_Al2O3%,Sinter_SP_02_Basicity,Sinter_SP_02_CaO%,Sinter_SP_02_Cold_Strength_AI,Sinter_SP_02_Cold_strength_TI,Sinter_SP_02_Fe(T)%,Sinter_SP_02_FeO%,Sinter_SP_02_Hot_strength_RDI,Sinter_SP_02_Hot_strength_RI,Sinter_SP_02_K2O%,Sinter_SP_02_MgO%,Sinter_SP_02_MnO%,Sinter_SP_02_Na2O%,Sinter_SP_02_P%,Sinter_SP_02_SiO2%,Sinter_SP_02_TiO2%,ORE_%Al2O3,ORE_%CaO,ORE_%Fe(T),ORE_%K2O,ORE_%LOI,ORE_%MgO,ORE_%MnO,ORE_MT,ORE_%Na2O,ORE_%P,ORE_%SiO2,ORE_%TiO2,ORE_%TM,Geomin Type,FLUX_Al2O3%,FLUX_CaO%,FLUX_Fe2O3%,FLUX_LOI%,FLUX_MgO%,FLUX_MT,FLUX_SiO2%,FLUX_TM%,COKE_DISCHARGE_TIME,WEIGHTED_COKE_ANGLE,TOTAL_COKE_PORTIONS,NON_COKE_DISCHARGE_TIME,WEIGHTED_NON_COKE_ANGLE,TOTAL_NON_COKE_PORTIONS,UnitCost Lakhs/Thm,ActualKg/Thm.,FurnaceTopGasAnalysisCO2ETACO,Act. Fuel RateKg/Thm.,Coke Rate Kg/Thm,ProductionTonnesPerHr
2024-06-21 13:00:00,2.55,1149.0,112148.0,2.514077746,3500.0,1502.0,2324.0,0.0,1.3,256.0,1.25,7.0,1.3,10.98,87.62,0.42,3.0,289.2566667,0.98,11.09,87.42,0.45,8.5,26.362666667,1.04,10.38,68.23,1.03,82.58666667,20.36,898.6403333,2.25,1.960889559,10.0,5.022222222,80.24444444,55.84,10.595,26.99857143,65.99,0.111,1.86,0.205,0.0515,0.065,5.1,0.18,3.52,0.04,62.75,0.021,3.33,0.04,0.03,147.7566667,0.034,0.055,2.88,0.227,3.1,2.0,0.75,0.0,0.66,1.42,0.0,13.78333333,96.32,0.1,75.0,24.7,10.0,60.0,28.25,8.0,122.7375,115.0,42.99976782,545.0,430.0,87.73913043
2024-06-21 14:00:00,2.55,1146.0,112084.0,2.515512433,3500.0,1496.0,2325.0,0.0,1.3,254.0,1.25,7.0,1.3,10.98,87.62,0.42,3.0,289.2566667,0.98,11.09,87.42,0.45,8.5,26.362666667,1.04,10.38,68.23,1.03,82.58666667,20.36,898.6403333,2.25,1.960889559,10.0,5.022222222,80.24444444,55.84,10.595,26.99857143,65.99,0.111,1.86,0.205,0.0515,0.065,5.1,0.18,3.52,0.04,62.75,0.021,3.33,0.04,0.03,147.7566667,0.034,0.055,2.88,0.227,3.1,2.0,0.75,0.0,0.66,1.42,0.0,13.78333333,96.32,0.1,75.0,24.7,10.0,60.0,28.25,8.0,122.4725,113.0,41.79624043,543.0,430.0,87.87610619
2024-06-21 15:00:00,2.52,1145.0,112205.0,2.512083837,3499.0,1533.0,2322.0,0.0,1.3,257.0,1.22,7.0,1.3,10.98,87.62,0.42,3.0,289.2566667,0.98,11.09,87.42,0.45,8.5,26.362666667,1.04,10.38,68.23,1.03,82.58666667,20.36,898.6403333,2.25,1.960889559,10.0,5.022222222,80.24444444,55.84,10.595,26.99857143,65.99,0.111,1.86,0.205,0.0515,0.065,5.1,0.18,3.52,0.04,62.75,0.021,3.33,0.04,0.03,147.7566667,0.034,0.055,2.88,0.227,3.1,2.0,0.75,0.0,0.66,1.42,0.0,13.78333333,96.32,0.1,75.0,24.7,10.0,60.0,28.25,8.0,122.34,112.0,42.57471264,542.0,430.0,87.5
2024-06-21 16:00:00,2.52,1172.0,112504.0,2.506127074,3500.0,1536.0,2318.0,0.0,1.3,262.0,1.22,8.0,1.3,10.97,87.7,0.36,3.3,289.2566667,0.97,11.18,87.34,0.44,6.7,26.362666667,1.04,10.27,68.27,1.07,82.58666667,20.39,898.6403333,2.325,1.95079528,10.115,5.022222222,80.24444444,55.58,9.93,26.94571429,65.99,0.1005,1.935,0.215,0.0515,0.0665,5.185,0.19,3.73,0.26,62.82,0.018,4.14,0.06,0.03,147.7566667,0.028,0.058,1.52,0.222,3.5,2.0,0.82,0.0,1.54,1.38,0.0,13.78333333,94.73,0.2,75.0,24.7,10.0,60.0,28.25,8.0,122.7375,115.0,41.97730956,545.0,430.0,96.52173913
2024-06-21 17:00:00,2.56,1178.0,111861.0,2.519804517,3499.0,1462.0,2329.0,0.0,1.3,259.0,1.26,7.0,1.3,10.97,87.7,0.36,3.3,289.2566667,0.97,11.18,87.34,0.44,6.7,26.362666667,1.04,10.27,68.27,1.07,82.58666667,20.39,898.6403333,2.325,1.95079528,10.115,5.022222222,80.24444444,55.58,9.93,26.94571429,65.99,0.1005,1.935,0.215,0.0515,0.0665,5.185,0.19,3.73,0.26,62.82,0.018,4.14,0.06,0.03,147.7566667,0.028,0.058,1.52,0.222,3.5,2.0,0.82,0.0,1.54,1.38,0.0,13.78333333,94.73,0.2,75.0,24.7,10.0,60.0,28.25,8.0,122.7375,115.0,42.81083584,545.0,430.0,93.47826087
2024-06-21 18:00:00,2.54,1163.0,112502.0,2.5061716,3500.0,1520.0,2307.295939131473,0.0,1.3,262.0,1.24,7.0,1.3,10.97,87.7,0.36,3.3,289.2566667,0.97,11.18,87.34,0.44,6.7,26.362666667,1.04,10.27,68.27,1.07,82.58666667,20.39,898.6403333,2.325,1.95079528,10.115,5.022222222,80.24444444,55.58,9.93,26.94571429,65.99,0.1005,1.935,0.215,0.0515,0.0665,5.185,0.19,3.73,0.26,62.82,0.018,4.14,0.06,0.03,147.7566667,0.028,0.058,1.52,0.222,3.5,2.0,0.82,0.0,1.54,1.38,0.0,13.78333333,94.73,0.2,75.0,24.7,10.0,60.0,28.25,8.0,122.7375,115.0,42.44306418,545.0,430.0,90.0
2024-06-21 19:00:00,2.55,1174.0,112357.0,2.509403973,3500.0,1505.0,2334.0,0.0,1.3,261.0,1.25,7.0,1.3,10.97,87.7,0.36,3.3,289.2566667,0.97,11.18,87.34,0.44,6.7,26.362666667,1.04,10.27,68.27,1.07,82.58666667,20.39,898.6403333,2.325,1.95079528,10.115,5.022222222,80.24444444,55.58,9.93,26.94571429,65.99,0.1005,1.935,0.215,0.0515,0.0665,5.185,0.19,3.73,0.26,62.82,0.018,4.14,0.06,0.03,147.7566667,0.028,0.058,1.52,0.222,3.5,2.0,0.82,0.0,1.54,1.38,0.0,13.78333333,94.73,0.2,75.0,24.7,10.0,60.0,28.25,8.0,122.7375,115.0,42.73723479,545.0,430.0,88.60869565
2024-06-21 20:00:00,2.53,1168.0,112429.0,2.507797891,3500.0,1521.0,2294.0,0.0,1.3,260.0,1.23,7.0,1.3,10.97,87.7,0.36,3.3,289.2566667,0.97,11.18,87.34,0.44,6.7,26.362666667,1.04,10.27,68.27,1.07,82.58666667,20.39,898.6403333,2.325,1.95079528,10.115,5.022222222,80.24444444,55.58,9.93,26.94571429,65.99,0.1005,1.935,0.215,0.0515,0.0665,5.185,0.19,3.73,0.26,62.82,0.018,4.14,0.06,0.03,147.7566667,0.028,0.058,1.52,0.222,3.5,2.0,0.82,0.0,1.54,1.38,0.0,13.78333333,94.73,0.2,75.0,24.7,10.0,60.0,28.25,8.0,123.4,120.0,41.25632766,550.0,430.0,93.33333333
2024-06-21 21:00:00,2.54,1149.0,111259.0,2.534154131,3500.0,1498.0,2283.0,0.0,1.3,253.0,1.24,7.0,1.3,10.97,87.7,0.36,3.3,289.2566667,0.97,11.18,87.34,0.44,6.7,26.362666667,1.04,10.27,68.27,1.07,82.58666667,20.39,898.6403333,2.325,1.95079528,10.115,5.022222222,80.24444444,55.58,9.93,26.94571429,65.99,0.1005,1.935,0.215,0.0515,0.0665,5.185,0.19,3.73,0.26,62.82,0.018,4.14,0.06,0.03,147.7566667,0.028,0.058,1.52,0.222,3.5,2.0,0.82,0.0,1.54,1.38,0.0,13.78333333,94.73,0.2,75.0,24.7,10.0,60.0,28.25,8.0,123.4,120.0,41.49597238,550.0,430.0,91.66666667
2024-06-21 22:00:00,2.55,1143.0,110824.0,2.543368627,3499.0,1486.0,2313.0,0.0,1.3,252.0,1.25,6.0,1.3,10.97,87.7,0.36,3.3,289.2566667,0.97,11.18,87.34,0.44,6.7,26.362666667,1.04,10.27,68.27,1.07,82.58666667,20.39,898.6403333,2.325,1.95079528,10.115,5.022222222,80.24444444,55.58,9.93,26.94571429,65.99,0.1005,1.935,0.215,0.0515,0.0665,5.185,0.19,3.73,0.26,62.82,0.018,4.14,0.06,0.03,147.7566667,0.028,0.058,1.52,0.222,3.5,2.0,0.82,0.0,1.54,1.38,0.0,13.78333333,94.73,0.2,75.0,24.7,10.0,60.0,28.25,8.0,122.7375,115.0,41.92954179,545.0,430.0,86.08695652
2024-06-21 23:00:00,2.55,1148.0,112658.0,2.502703299,3500.0,1503.0,2308.0,0.0,1.3,256.0,1.25,8.0,1.3,11.0,87.65,0.41,3.5,284.5283333,0.94,11.16,87.37,0.44,6.6,26.261,1.03,10.2,68.48,1.0,82.33666667,20.32,887.9283333,2.36,1.902459032,9.74,4.976666667,80.42222222,55.835,9.2,26.84,64.69,0.111,1.9,0.225,0.053,0.066,5.12,0.19,3.31,0.04,63.5,0.019,3.76,0.02,0.03,167.7833333,0.029,0.068,1.56,0.246,3.5,2.0,0.53,0.0,0.98,1.32,0.0,10.57333333,96.34,0.2,75.0,24.7,10.0,60.0,28.25,8.0,122.7375,115.0,41.79759704,545.0,430.0,90.60869565
2024-06-22 00:00:00,2.56,1161.0,114957.0,2.452681251,3500.0,1516.0,2323.0,0.0,1.3,263.0,1.26,7.0,1.3,11.0,87.65,0.41,3.5,284.5283333,0.94,11.16,87.37,0.44,6.6,26.261,1.03,10.2,68.48,1.0,82.33666667,20.32,887.9283333,2.36,1.902459032,9.74,4.976666667,80.42222222,55.835,9.2,26.84,64.69,0.111,1.9,0.225,0.053,0.066,5.12,0.19,3.31,0.04,63.5,0.019,3.76,0.02,0.03,167.7833333,0.029,0.068,1.56,0.246,3.5,2.0,0.53,0.0,0.98,1.32,0.0,10.57333333,96.34,0.2,75.0,24.7,10.0,60.0,28.25,8.0,123.66499999999999,122.0,42.42493697,552.0,430.0,88.1147541
2024-06-22 01:00:00,2.53,1168.0,107131.0,2.631740183,3500.0,1451.0,2311.0,0.0,1.3,248.0,1.23,7.0,1.3,11.0,87.65,0.41,3.5,284.5283333,0.94,11.16,87.37,0.44,6.6,26.261,1.03,10.2,68.48,1.0,82.33666667,20.32,887.9283333,2.36,1.902459032,9.74,4.976666667,80.42222222,55.835,9.2,26.84,64.69,0.111,1.9,0.225,0.053,0.066,5.12,0.19,3.31,0.04,63.5,0.019,3.76,0.02,0.03,167.7833333,0.029,0.068,1.56,0.246,3.5,2.0,0.53,0.0,0.98,1.32,0.0,10.57333333,96.34,0.2,75.0,24.7,10.0,60.0,28.25,8.0,123.7975,123.0,42.17032967,553.0,430.0,86.91056911
2024-06-22 02:00:00,2.59,1163.0,111394.0,2.531084787,3500.0,1444.0,2336.0,0.0,1.3,254.0,1.29,7.0,1.3,11.0,87.65,0.41,3.5,284.5283333,0.94,11.16,87.37,0.44,6.6,26.261,1.03,10.2,68.48,1.0,82.33666667,20.32,887.9283333,2.36,1.902459032,9.74,4.976666667,80.42222222,55.835,9.2,26.84,64.69,0.111,1.9,0.225,0.053,0.066,5.12,0.19,3.31,0.04,63.5,0.019,3.76,0.02,0.03,167.7833333,0.029,0.068,1.56,0.246,3.5,2.0,0.53,0.0,0.98,1.32,0.0,10.57333333,96.34,0.2,75.0,24.7,10.0,60.0,28.25,8.0,122.7375,115.0,42.20824598,545.0,430.0,86.43478261
2024-06-22 03:00:00,2.5,1164.0,111818.0,2.522212936,3501.0,1556.0,2317.0,0.0,1.3,261.0,1.2,7.0,1.3,11.0,87.65,0.41,3.5,284.5283333,0.94,11.16,87.37,0.44,6.6,26.261,1.03,10.2,68.48,1.0,82.33666667,20.32,887.9283333,2.36,1.902459032,9.74,4.976666667,80.42222222,55.835,9.2,26.84,64.69,0.111,1.9,0.225,0.053,0.066,5.12,0.19,3.31,0.04,63.5,0.019,3.76,0.02,0.03,167.7833333,0.029,0.068,1.56,0.246,3.5,2.0,0.53,0.0,0.98,1.32,0.0,10.57333333,96.34,0.2,75.0,24.7,10.0,60.0,28.25,8.0,123.4,120.0,42.2889044,550.0,430.0,90.41666667
2024-06-22 04:00:00,2.53,1156.0,112102.0,2.514390585,3499.0,1519.0,2329.0,0.0,1.3,258.0,1.23,7.0,1.3,11.0,87.65,0.41,3.5,284.5283333,0.94,11.16,87.37,0.44,6.6,26.261,1.03,10.2,68.48,1.0,82.33666667,20.32,887.9283333,2.36,1.902459032,9.74,4.976666667,80.42222222,55.835,9.2,26.84,64.69,0.111,1.9,0.225,0.053,0.066,5.12,0.19,3.31,0.04,63.5,0.019,3.76,0.02,0.03,167.7833333,0.029,0.068,1.56,0.246,3.5,2.0,0.53,0.0,0.98,1.32,0.0,10.57333333,96.34,0.2,75.0,24.7,10.0,60.0,28.25,8.0,123.4,120.0,42.30330673,550.0,430.0,84.33333333
2024-06-22 05:00:00,2.55,1161.0,112033.0,2.516656872,3500.0,1499.0,2344.0,0.0,1.3,258.0,1.25,7.0,1.3,11.0,87.65,0.41,3.5,284.5283333,0.94,11.16,87.37,0.44,6.6,26.261,1.03,10.2,68.48,1.0,82.33666667,20.32,887.9283333,2.36,1.902459032,9.74,4.976666667,80.42222222,55.835,9.2,26.84,64.69,0.111,1.9,0.225,0.053,0.066,5.12,0.19,3.31,0.04,63.5,0.019,3.76,0.02,0.03,167.7833333,0.029,0.068,1.56,0.246,3.5,2.0,0.53,0.0,0.98,1.32,0.0,10.57333333,96.34,0.2,75.0,24.7,10.0,60.0,28.25,8.0,122.605,114.0,42.87664998,544.0,430.0,85.52631579
2024-06-22 06:00:00,2.55,1148.0,112046.0,2.517083587,3501.0,1471.0,2331.0,0.0,1.28,255.0,1.27,6.0,1.3,11.0,87.65,0.41,3.5,284.5283333,0.94,11.16,87.37,0.44,6.6,26.261,1.03,10.2,68.48,1.0,82.33666667,20.32,887.9283333,2.36,1.902459032,9.74,4.976666667,80.42222222,55.835,9.2,26.84,64.69,0.111,1.9,0.225,0.053,0.066,5.12,0.19,3.31,0.04,63.5,0.019,3.76,0.02,0.03,167.7833333,0.029,0.068,1.56,0.246,3.5,2.0,0.53,0.0,0.98,1.32,0.0,10.57333333,96.34,0.2,75.0,24.7,10.0,60.0,28.25,8.0,122.7375,115.0,42.67869535,545.0,430.0,87.82608696
2024-06-22 07:00:00,2.46,1159.0,111774.0,2.522484937,3500.0,1564.0,2336.0,0.0,1.27,263.0,1.19,7.0,1.3,11.0,87.65,0.41,3.5,284.5283333,0.94,11.16,87.37,0.44,6.6,26.261,1.03,10.2,68.48,1.0,82.33666667,20.32,887.9283333,2.36,1.902459032,9.74,4.976666667,80.42222222,55.835,9.2,26.84,64.69,0.111,1.9,0.225,0.053,0.066,5.12,0.19,3.31,0.04,63.5,0.019,3.76,0.02,0.03,167.7833333,0.029,0.068,1.56,0.246,3.5,2.0,0.53,0.0,0.98,1.32,0.0,10.57333333,96.34,0.2,75.0,24.7,10.0,60.0,28.25,8.0,122.4725,113.0,42.4545878,543.0,430.0,87.43362832
2024-06-22 08:00:00,2.53,1122.0,110728.0,2.546299453,3500.0,1488.0,2332.0,0.0,1.29,249.0,1.24,7.0,1.3,10.81,87.84,0.38,3.0,284.5283333,0.97,11.04,87.48,0.43,6.1,26.261,1.05,9.97,68.54,1.03,82.33666667,20.46,887.9283333,2.325,1.893135351,9.74,4.976666667,80.42222222,55.905,9.635,26.84,64.69,0.113,1.835,0.245,0.0535,0.0625,5.145,0.19,3.94,0.08,61.92,0.02,3.69,0.05,0.03,167.7833333,0.035,0.08,2.24,0.426,3.1,2.0,0.6,0.0,0.95,1.39,0.0,10.57333333,96.32,0.2,75.0,24.7,10.0,60.0,28.25,8.0,122.34,112.0,42.43413383,542.0,430.0,87.32142857
2024-06-22 09:00:00,2.49,1154.0,111333.0,2.532470754,3500.0,1549.0,2334.0,0.0,1.3,257.0,1.19,7.0,1.3,10.81,87.84,0.38,3.0,284.5283333,0.97,11.04,87.48,0.43,6.1,26.261,1.05,9.97,68.54,1.03,82.33666667,20.46,887.9283333,2.325,1.893135351,9.74,4.976666667,80.42222222,55.905,9.635,26.84,64.69,0.113,1.835,0.245,0.0535,0.0625,5.145,0.19,3.94,0.08,61.92,0.02,3.69,0.05,0.03,167.7833333,0.035,0.08,2.24,0.426,3.1,2.0,0.6,0.0,0.95,1.39,0.0,10.57333333,96.32,0.2,75.0,24.7,10.0,60.0,28.25,8.0,122.075,110.0,43.07834527,540.0,430.0,85.45454545
2024-06-22 10:00:00,2.52,1150.0,111778.0,2.522394723,3500.0,1532.0,2335.0,0.0,1.3,257.0,1.22,7.0,1.3,10.81,87.84,0.38,3.0,284.5283333,0.97,11.04,87.48,0.43,6.1,26.261,1.05,9.97,68.54,1.03,82.33666667,20.46,887.9283333,2.325,1.893135351,9.74,4.976666667,80.42222222,55.905,9.635,26.84,64.69,0.113,1.835,0.245,0.0535,0.0625,5.145,0.19,3.94,0.08,61.92,0.02,3.69,0.05,0.03,167.7833333,0.035,0.08,2.24,0.426,3.1,2.0,0.6,0.0,0.95,1.39,0.0,10.57333333,96.32,0.2,75.0,24.7,10.0,60.0,28.25,8.0,122.075,110.0,43.07974335,540.0,430.0,87.36363636
2024-06-22 11:00:00,2.51,1167.0,112748.0,2.50070672,3500.0,1561.0,2333.0,0.0,1.3,263.0,1.21,7.0,1.3,10.81,87.84,0.38,3.0,284.5283333,0.97,11.04,87.48,0.43,6.1,26.261,1.05,9.97,68.54,1.03,82.33666667,20.46,887.9283333,2.325,1.893135351,9.74,4.976666667,80.42222222,55.905,9.635,26.84,64.69,0.113,1.835,0.245,0.0535,0.0625,5.145,0.19,3.94,0.08,61.92,0.02,3.69,0.05,0.03,167.7833333,0.035,0.08,2.24,0.426,3.1,2.0,0.6,0.0,0.95,1.39,0.0,10.57333333,96.32,0.2,75.0,24.7,10.0,60.0,28.25,8.0,122.87,116.0,41.73228346,546.0,430.0,88.70689655
2024-06-22 12:00:00,2.52,1157.0,112197.0,2.512980419,3500.0,1530.0,2321.0,0.0,1.3,259.0,1.22,7.0,1.3,10.81,87.84,0.38,3.0,284.5283333,0.97,11.04,87.48,0.43,6.1,26.261,1.05,9.97,68.54,1.03,82.33666667,20.46,887.9283333,2.325,1.893135351,9.74,4.976666667,80.42222222,55.905,9.635,26.84,64.69,0.113,1.835,0.245,0.0535,0.0625,5.145,0.19,3.94,0.08,61.92,0.02,3.69,0.05,0.03,167.7833333,0.035,0.08,2.24,0.426,3.1,2.0,0.6,0.0,0.95,1.39,0.0,10.57333333,96.32,0.2,75.0,24.7,10.0,60.0,28.25,8.0,123.0025,117.0,42.56351039,547.0,430.0,87.77777778
2024-06-22 13:00:00,2.47,1186.0,108287.0,2.603662737,3500.0,1545.0,2320.0,0.0,1.3,259.0,1.17,7.0,1.3,10.81,87.84,0.38,3.0,284.5283333,0.97,11.04,87.48,0.43,6.1,26.261,1.05,9.97,68.54,1.03,82.33666667,20.46,887.9283333,2.325,1.893135351,9.74,4.976666667,80.42222222,55.905,9.635,26.84,64.69,0.113,1.835,0.245,0.0535,0.0625,5.145,0.19,3.94,0.08,61.92,0.02,3.69,0.05,0.03,167.7833333,0.035,0.08,2.24,0.426,3.1,2.0,0.6,0.0,0.95,1.39,0.0,10.57333333,96.32,0.2,75.0,24.7,10.0,60.0,28.25,8.0,123.4,120.0,42.03499079,550.0,430.0,91.0
2024-06-22 14:00:00,2.43,1181.0,107082.0,2.632943701,3500.0,1566.0,2316.0,0.0,1.29,258.0,1.14,7.0,1.3,10.81,87.84,0.38,3.0,284.5283333,0.97,11.04,87.48,0.43,6.1,26.261,1.05,9.97,68.54,1.03,82.33666667,20.46,887.9283333,2.325,1.893135351,9.74,4.976666667,80.42222222,55.905,9.635,26.84,64.69,0.113,1.835,0.245,0.0535,0.0625,5.145,0.19,3.94,0.08,61.92,0.02,3.69,0.05,0.03,167.7833333,0.035,0.08,2.24,0.426,3.1,2.0,0.6,0.0,0.95,1.39,0.0,10.57333333,96.32,0.2,75.0,24.7,10.0,60.0,28.25,8.0,123.4,120.0,42.66108397,550.0,430.0,90.25
2024-06-22 15:00:00,2.42,1184.0,106763.0,2.640805841,3500.0,1568.0,2307.0,0.0,1.29,258.0,1.13,7.0,1.3,10.81,87.84,0.38,3.0,284.5283333,0.97,11.04,87.48,0.43,6.1,26.261,1.05,9.97,68.54,1.03,82.33666667,20.46,887.9283333,2.325,1.893135351,9.74,4.976666667,80.42222222,55.905,9.635,26.84,64.69,0.113,1.835,0.245,0.0535,0.0625,5.145,0.19,3.94,0.08,61.92,0.02,3.69,0.05,0.03,167.7833333,0.035,0.08,2.24,0.426,3.1,2.0,0.6,0.0,0.95,1.39,0.0,10.57333333,96.32,0.2,75.0,24.7,10.0,60.0,28.25,8.0,124.0625,125.0,42.32914923,555.0,430.0,88.8
2024-06-22 16:00:00,2.49,1160.0,110981.0,2.53977279,3499.0,1554.0,2310.0,0.0,1.3,259.0,1.19,7.0,1.3,10.98,87.64,0.42,3.4,284.5283333,0.96,11.12,87.38,0.46,6.7,26.261,1.04,10.19,68.3,1.01,82.33666667,20.5,887.9283333,2.325,1.879880044,9.86,4.976666667,80.42222222,55.65,9.205,26.84,64.69,0.1195,1.935,0.23,0.0535,0.0665,5.245,0.19,3.52,0.09,63.12,0.036,2.84,0.13,0.06,167.7833333,0.024,0.075,2.47,0.238,3.1,2.0,0.66,0.0,0.92,1.27,0.0,10.57333333,95.43,0.3,75.0,24.7,10.0,60.0,28.25,8.0,123.4,120.0,42.90697674,550.0,430.0,87.91666667
2024-06-22 17:00:00,2.55,1155.0,112105.0,2.513605181,3498.0,1525.0,2320.0,0.0,1.3,261.0,1.25,7.0,1.3,10.98,87.64,0.42,3.4,284.5283333,0.96,11.12,87.38,0.46,6.7,26.261,1.04,10.19,68.3,1.01,82.33666667,20.5,887.9283333,2.325,1.879880044,9.86,4.976666667,80.42222222,55.65,9.205,26.84,64.69,0.1195,1.935,0.23,0.0535,0.0665,5.245,0.19,3.52,0.09,63.12,0.036,2.84,0.13,0.06,167.7833333,0.024,0.075,2.47,0.238,3.1,2.0,0.66,0.0,0.92,1.27,0.0,10.57333333,95.43,0.3,75.0,24.7,10.0,60.0,28.25,8.0,123.4,120.0,42.60709351,550.0,430.0,93.5
2024-06-22 18:00:00,2.57,1164.0,112180.0,2.513361016,3500.0,1491.0,2309.0,0.0,1.3,259.0,1.27,7.0,1.3,10.98,87.64,0.42,3.4,284.5283333,0.96,11.12,87.38,0.46,6.7,26.261,1.04,10.19,68.3,1.01,82.33666667,20.5,887.9283333,2.325,1.879880044,9.86,4.976666667,80.42222222,55.65,9.205,26.84,64.69,0.1195,1.935,0.23,0.0535,0.0665,5.245,0.19,3.52,0.09,63.12,0.036,2.84,0.13,0.06,167.7833333,0.024,0.075,2.47,0.238,3.1,2.0,0.66,0.0,0.92,1.27,0.0,10.57333333,95.43,0.3,75.0,24.7,10.0,60.0,28.25,8.0,124.0625,125.0,42.38194929,555.0,430.0,88.4
2024-06-22 19:00:00,2.57,1173.0,112456.0,2.50719614,3500.0,1544.0,2316.0,0.0,1.3,263.0,1.27,7.0,1.3,10.98,87.64,0.42,3.4,284.5283333,0.96,11.12,87.38,0.46,6.7,26.261,1.04,10.19,68.3,1.01,82.33666667,20.5,887.9283333,2.325,1.879880044,9.86,4.976666667,80.42222222,55.65,9.205,26.84,64.69,0.1195,1.935,0.23,0.0535,0.0665,5.245,0.19,3.52,0.09,63.12,0.036,2.84,0.13,0.06,167.7833333,0.024,0.075,2.47,0.238,3.1,2.0,0.66,0.0,0.92,1.27,0.0,10.57333333,95.43,0.3,75.0,24.7,10.0,60.0,28.25,8.0,124.0625,125.0,42.1734104,555.0,430.0,88.0
2024-06-22 20:00:00,2.54,1162.0,114312.0,2.466512332,3500.0,1557.0,2334.0,0.0,1.3,266.0,1.24,7.0,1.3,10.98,87.64,0.42,3.4,284.5283333,0.96,11.12,87.38,0.46,6.7,26.261,1.04,10.19,68.3,1.01,82.33666667,20.5,887.9283333,2.325,1.879880044,9.86,4.976666667,80.42222222,55.65,9.205,26.84,64.69,0.1195,1.935,0.23,0.0535,0.0665,5.245,0.19,3.52,0.09,63.12,0.036,2.84,0.13,0.06,167.7833333,0.024,0.075,2.47,0.238,3.1,2.0,0.66,0.0,0.92,1.27,0.0,10.57333333,95.43,0.3,75.0,24.7,10.0,60.0,28.25,8.0,122.7375,115.0,41.89905508,545.0,430.0,86.95652174
2024-06-22 21:00:00,2.56,1149.0,114420.0,2.464185568,3500.0,1522.0,2319.0,0.0,1.3,261.0,1.26,7.0,1.3,10.98,87.64,0.42,3.4,284.5283333,0.96,11.12,87.38,0.46,6.7,26.261,1.04,10.19,68.3,1.01,82.33666667,20.5,887.9283333,2.325,1.879880044,9.86,4.976666667,80.42222222,55.65,9.205,26.84,64.69,0.1195,1.935,0.23,0.0535,0.0665,5.245,0.19,3.52,0.09,63.12,0.036,2.84,0.13,0.06,167.7833333,0.024,0.075,2.47,0.238,3.1,2.0,0.66,0.0,0.92,1.27,0.0,10.57333333,95.43,0.3,75.0,24.7,10.0,60.0,28.25,8.0,122.7375,115.0,42.22529371,545.0,430.0,87.39130435
2024-06-22 22:00:00,2.56,1141.0,114218.0,2.468541059,3500.0,1507.0,2316.0,0.0,1.3,257.0,1.26,7.0,1.3,10.98,87.64,0.42,3.4,284.5283333,0.96,11.12,87.38,0.46,6.7,26.261,1.04,10.19,68.3,1.01,82.33666667,20.5,887.9283333,2.325,1.879880044,9.86,4.976666667,80.42222222,55.65,9.205,26.84,64.69,0.1195,1.935,0.23,0.0535,0.0665,5.245,0.19,3.52,0.09,63.12,0.036,2.84,0.13,0.06,167.7833333,0.024,0.075,2.47,0.238,3.1,2.0,0.66,0.0,0.92,1.27,0.0,10.57333333,95.43,0.3,75.0,24.7,10.0,60.0,28.25,8.0,122.34,112.0,42.5790197,542.0,430.0,87.5
2024-06-22 23:00:00,2.55,1159.0,114867.0,2.45460185,3500.0,1537.0,2329.0,0.0,1.3,263.0,1.25,7.0,1.3,10.8,87.82,0.4,3.3,294.6273333,0.98,11.02,87.51,0.44,6.3,26.571999997,1.03,9.97,68.41,1.0,83.81333333,20.62,902.452,2.375,1.854947089,9.84,4.933333333,80.55555556,55.715,9.685,27.05,64.69,0.1135,1.86,0.21,0.0535,0.067,5.305,0.19,4.38,0.11,62.06,0.02,3.75,0.04,0.03,167.5566667,0.032,0.079,2.42,0.256,3.8,2.0,0.88,0.0,1.27,1.36,0.0,7.483333333,95.35,0.2,75.0,24.7,10.0,60.0,28.25,8.0,122.87,116.0,42.74084745,546.0,430.0,87.67241379
2024-06-23 00:00:00,2.59,1150.0,116519.0,2.41912953,3499.0,1511.0,2348.0,0.0,1.3,263.0,1.29,7.0,1.3,10.8,87.82,0.4,3.3,294.6273333,0.98,11.02,87.51,0.44,6.3,26.571999997,1.03,9.97,68.41,1.0,83.81333333,20.62,902.452,2.375,1.854947089,9.84,4.933333333,80.55555556,55.715,9.685,27.05,64.69,0.1135,1.86,0.21,0.0535,0.067,5.305,0.19,4.38,0.11,62.06,0.02,3.75,0.04,0.03,167.5566667,0.032,0.079,2.42,0.256,3.8,2.0,0.88,0.0,1.27,1.36,0.0,7.483333333,95.35,0.2,82.5,23.54545455,11.0,60.0,28.25,8.0,123.325,110.0,41.13033449,545.0,435.0,85.0
2024-06-23 01:00:00,2.57,1168.0,114895.0,2.45330327,3499.0,1510.0,2316.0,0.0,1.3,264.0,1.27,8.0,1.3,10.8,87.82,0.4,3.3,294.6273333,0.98,11.02,87.51,0.44,6.3,26.571999997,1.03,9.97,68.41,1.0,83.81333333,20.62,902.452,2.375,1.854947089,9.84,4.933333333,80.55555556,55.715,9.685,27.05,64.69,0.1135,1.86,0.21,0.0535,0.067,5.305,0.19,4.38,0.11,62.06,0.02,3.75,0.04,0.03,167.5566667,0.032,0.079,2.42,0.256,3.8,2.0,0.88,0.0,1.27,1.36,0.0,7.483333333,95.35,0.2,82.5,23.54545455,11.0,60.0,28.25,8.0,123.0025,117.0,42.57631822,547.0,430.0,93.93162393
2024-06-23 02:00:00,2.57,1168.0,114916.0,2.453555818,3500.0,1504.0,2295.0,0.0,1.3,263.0,1.27,7.0,1.3,10.8,87.82,0.4,3.3,294.6273333,0.98,11.02,87.51,0.44,6.3,26.571999997,1.03,9.97,68.41,1.0,83.81333333,20.62,902.452,2.375,1.854947089,9.84,4.933333333,80.55555556,55.715,9.685,27.05,64.69,0.1135,1.86,0.21,0.0535,0.067,5.305,0.19,4.38,0.11,62.06,0.02,3.75,0.04,0.03,167.5566667,0.032,0.079,2.42,0.256,3.8,2.0,0.88,0.0,1.27,1.36,0.0,7.483333333,95.35,0.2,82.5,23.54545455,11.0,60.0,28.25,8.0,124.0625,125.0,42.59043174,555.0,430.0,94.32
2024-06-23 03:00:00,2.57,1177.0,114316.0,2.466426078,3500.0,1498.0,2284.0,0.0,1.3,263.0,1.27,7.0,1.3,10.8,87.82,0.4,3.3,294.6273333,0.98,11.02,87.51,0.44,6.3,26.571999997,1.03,9.97,68.41,1.0,83.81333333,20.62,902.452,2.375,1.854947089,9.84,4.933333333,80.55555556,55.715,9.685,27.05,64.69,0.1135,1.86,0.21,0.0535,0.067,5.305,0.19,4.38,0.11,62.06,0.02,3.75,0.04,0.03,167.5566667,0.032,0.079,2.42,0.256,3.8,2.0,0.88,0.0,1.27,1.36,0.0,7.483333333,95.35,0.2,82.5,23.54545455,11.0,60.0,28.25,8.0,124.99000000000001,132.0,41.89787829,562.0,430.0,94.24242424
2024-06-23 04:00:00,2.55,1181.0,113312.0,2.488266992,3500.0,1509.0,2308.0,0.0,1.3,263.0,1.25,7.0,1.3,10.8,87.82,0.4,3.3,294.6273333,0.98,11.02,87.51,0.44,6.3,26.571999997,1.03,9.97,68.41,1.0,83.81333333,20.62,902.452,2.375,1.854947089,9.84,4.933333333,80.55555556,55.715,9.685,27.05,64.69,0.1135,1.86,0.21,0.0535,0.067,5.305,0.19,4.38,0.11,62.06,0.02,3.75,0.04,0.03,167.5566667,0.032,0.079,2.42,0.256,3.8,2.0,0.88,0.0,1.27,1.36,0.0,7.483333333,95.35,0.2,82.5,23.54545455,11.0,60.0,28.25,8.0,124.725,130.0,41.34570766,560.0,430.0,87.76923077
2024-06-23 05:00:00,2.55,1162.0,113092.0,2.49239272,3499.0,1511.0,2289.0,0.0,1.3,260.0,1.25,7.0,1.3,10.8,87.82,0.4,3.3,294.6273333,0.98,11.02,87.51,0.44,6.3,26.571999997,1.03,9.97,68.41,1.0,83.81333333,20.62,902.452,2.375,1.854947089,9.84,4.933333333,80.55555556,55.715,9.685,27.05,64.69,0.1135,1.86,0.21,0.0535,0.067,5.305,0.19,4.38,0.11,62.06,0.02,3.75,0.04,0.03,167.5566667,0.032,0.079,2.42,0.256,3.8,2.0,0.88,0.0,1.27,1.36,0.0,7.483333333,95.35,0.2,82.5,23.54545455,11.0,60.0,28.25,8.0,124.725,130.0,40.82198107,560.0,430.0,88.38461538
2024-06-23 06:00:00,2.55,1172.0,112260.0,2.511570977,3500.0,1473.0,2297.0,0.0,1.3,256.0,1.25,7.0,1.3,10.8,87.82,0.4,3.3,294.6273333,0.98,11.02,87.51,0.44,6.3,26.571999997,1.03,9.97,68.41,1.0,83.81333333,20.62,902.452,2.375,1.854947089,9.84,4.933333333,80.55555556,55.715,9.685,27.05,64.69,0.1135,1.86,0.21,0.0535,0.067,5.305,0.19,4.38,0.11,62.06,0.02,3.75,0.04,0.03,167.5566667,0.032,0.079,2.42,0.256,3.8,2.0,0.88,0.0,1.27,1.36,0.0,7.483333333,95.35,0.2,82.5,23.54545455,11.0,60.0,28.25,8.0,124.99000000000001,132.0,42.6365522,562.0,430.0,88.03030303
2024-06-23 07:00:00,2.55,1168.0,110890.0,2.542581778,3500.0,1452.0,2291.0,0.0,1.3,259.0,1.25,7.0,1.3,10.8,87.82,0.4,3.3,294.6273333,0.98,11.02,87.51,0.44,6.3,26.571999997,1.03,9.97,68.41,1.0,83.81333333,20.62,902.452,2.375,1.854947089,9.84,4.933333333,80.55555556,55.715,9.685,27.05,64.69,0.1135,1.86,0.21,0.0535,0.067,5.305,0.19,4.38,0.11,62.06,0.02,3.75,0.04,0.03,167.5566667,0.032,0.079,2.42,0.256,3.8,2.0,0.88,0.0,1.27,1.36,0.0,7.483333333,95.35,0.2,82.5,23.54545455,11.0,60.0,28.25,8.0,124.3275,127.0,41.91176471,557.0,430.0,87.4015748
2024-06-23 08:00:00,2.57,1138.0,113250.0,2.489628422,3500.0,1490.0,2323.0,0.0,1.3,255.0,1.27,6.0,1.3,10.86,87.77,0.4,3.6,294.6273333,0.97,10.98,87.53,0.44,7.8,26.571999997,1.05,9.82,68.74,1.0,83.81333333,20.44,902.452,2.195,1.94334829,9.6,4.933333333,80.55555556,56.26,9.83,26.91,64.69,0.101,1.845,0.21,0.0585,0.0635,4.94,0.18,2.21,0.29,62.58,0.017,3.92,0.07,0.03,167.5566667,0.03,0.068,3.62,0.144,2.4,2.0,0.7,0.0,1.11,1.34,0.0,7.483333333,96.01,0.2,82.5,23.54545455,11.0,60.0,28.25,8.0,123.7975,123.0,42.58697175,553.0,430.0,78.61788618
2024-06-23 09:00:00,2.57,1149.0,115240.0,2.44666157,3500.0,1529.0,2356.0,0.0,1.3,264.0,1.27,7.0,1.3,10.86,87.77,0.4,3.6,294.6273333,0.97,10.98,87.53,0.44,7.8,26.571999997,1.05,9.82,68.74,1.0,83.81333333,20.44,902.452,2.195,1.94334829,9.6,4.933333333,80.55555556,56.26,9.83,26.91,64.69,0.101,1.845,0.21,0.0585,0.0635,4.94,0.18,2.21,0.29,62.58,0.017,3.92,0.07,0.03,167.5566667,0.03,0.068,3.62,0.144,2.4,2.0,0.7,0.0,1.11,1.34,0.0,7.483333333,96.01,0.2,82.5,23.54545455,11.0,60.0,28.25,8.0,122.075,110.0,42.45239201,540.0,430.0,87.27272727
2024-06-23 10:00:00,2.57,1148.0,115491.0,2.441347232,3500.0,1477.0,2349.0,0.0,1.26,263.0,1.31,8.0,1.3,10.86,87.77,0.4,3.6,294.6273333,0.97,10.98,87.53,0.44,7.8,26.571999997,1.05,9.82,68.74,1.0,83.81333333,20.44,902.452,2.195,1.94334829,9.6,4.933333333,80.55555556,56.26,9.83,26.91,64.69,0.101,1.845,0.21,0.0585,0.0635,4.94,0.18,2.21,0.29,62.58,0.017,3.92,0.07,0.03,167.5566667,0.03,0.068,3.62,0.144,2.4,2.0,0.7,0.0,1.11,1.34,0.0,7.483333333,96.01,0.2,82.5,23.54545455,11.0,60.0,28.25,8.0,121.6775,107.0,42.41793805,537.0,430.0,90.65420561
2024-06-23 11:00:00,2.56,1148.0,115589.0,2.439278572,3500.0,1542.0,2338.0,0.0,1.3,265.0,1.26,7.0,1.3,10.86,87.77,0.4,3.6,294.6273333,0.97,10.98,87.53,0.44,7.8,26.571999997,1.05,9.82,68.74,1.0,83.81333333,20.44,902.452,2.195,1.94334829,9.6,4.933333333,80.55555556,56.26,9.83,26.91,64.69,0.101,1.845,0.21,0.0585,0.0635,4.94,0.18,2.21,0.29,62.58,0.017,3.92,0.07,0.03,167.5566667,0.03,0.068,3.62,0.144,2.4,2.0,0.7,0.0,1.11,1.34,0.0,7.483333333,96.01,0.2,82.5,23.54545455,11.0,60.0,28.25,8.0,122.9275,107.0,42.18464351,542.0,435.0,86.07476636
2024-06-23 12:00:00,2.57,1150.0,115105.0,2.449529459,3500.0,1525.0,2357.0,0.0,1.3,263.0,1.27,7.0,1.3,10.86,87.77,0.4,3.6,294.6273333,0.97,10.98,87.53,0.44,7.8,26.571999997,1.05,9.82,68.74,1.0,83.81333333,20.44,902.452,2.195,1.94334829,9.6,4.933333333,80.55555556,56.26,9.83,26.91,64.69,0.101,1.845,0.21,0.0585,0.0635,4.94,0.18,2.21,0.29,62.58,0.017,3.92,0.07,0.03,167.5566667,0.03,0.068,3.62,0.144,2.4,2.0,0.7,0.0,1.11,1.34,0.0,7.483333333,96.01,0.2,82.5,23.54545455,11.0,60.0,28.25,8.0,122.9275,107.0,41.55933763,542.0,435.0,86.63551402
2024-06-23 13:00:00,2.55,1169.0,114659.0,2.459052097,3500.0,1539.0,2308.0,0.0,1.3,267.0,1.25,8.0,1.3,10.86,87.77,0.4,3.6,294.6273333,0.97,10.98,87.53,0.44,7.8,26.571999997,1.05,9.82,68.74,1.0,83.81333333,20.44,902.452,2.195,1.94334829,9.6,4.933333333,80.55555556,56.26,9.83,26.91,64.69,0.101,1.845,0.21,0.0585,0.0635,4.94,0.18,2.21,0.29,62.58,0.017,3.92,0.07,0.03,167.5566667,0.03,0.068,3.62,0.144,2.4,2.0,0.7,0.0,1.11,1.34,0.0,7.483333333,96.01,0.2,82.5,23.54545455,11.0,60.0,28.25,8.0,124.65,120.0,41.11393575,555.0,435.0,94.83333333
2024-06-23 14:00:00,2.57,1165.0,114581.0,2.460022447,3499.0,1504.0,2308.0,0.0,1.3,262.0,1.27,7.0,1.3,10.86,87.77,0.4,3.6,294.6273333,0.97,10.98,87.53,0.44,7.8,26.571999997,1.05,9.82,68.74,1.0,83.81333333,20.44,902.452,2.195,1.94334829,9.6,4.933333333,80.55555556,56.26,9.83,26.91,64.69,0.101,1.845,0.21,0.0585,0.0635,4.94,0.18,2.21,0.29,62.58,0.017,3.92,0.07,0.03,167.5566667,0.03,0.068,3.62,0.144,2.4,2.0,0.7,0.0,1.11,1.34,0.0,7.483333333,96.01,0.2,82.5,23.54545455,11.0,60.0,28.25,8.0,125.3125,125.0,41.53990171,560.0,435.0,90.16
2024-06-23 15:00:00,2.59,1174.0,113812.0,2.477341904,3500.0,1477.0,2320.0,0.0,1.3,261.0,1.29,7.0,1.3,10.86,87.77,0.4,3.6,294.6273333,0.97,10.98,87.53,0.44,7.8,26.571999997,1.05,9.82,68.74,1.0,83.81333333,20.44,902.452,2.195,1.94334829,9.6,4.933333333,80.55555556,56.26,9.83,26.91,64.69,0.101,1.845,0.21,0.0585,0.0635,4.94,0.18,2.21,0.29,62.58,0.017,3.92,0.07,0.03,167.5566667,0.03,0.068,3.62,0.144,2.4,2.0,0.7,0.0,1.11,1.34,0.0,7.483333333,96.01,0.2,82.5,23.54545455,11.0,60.0,28.25,8.0,125.3125,125.0,41.91519105,560.0,435.0,86.88
2024-06-23 16:00:00,2.54,1179.0,114812.0,2.455777031,3500.0,1553.0,2326.0,0.0,1.3,268.0,1.24,7.0,1.3,10.96,87.68,0.38,3.5,294.6273333,0.98,11.02,87.53,0.42,6.8,26.571999997,1.03,9.88,68.6,1.06,83.81333333,20.46,902.452,2.28,1.923999118,9.87,4.933333333,80.55555556,55.82,9.995,26.98,64.69,0.0975,1.9,0.205,0.0515,0.064,5.13,0.185,3.87,0.17,62.11,0.031,3.39,0.07,0.04,167.5566667,0.026,0.086,2.98,0.365,3.0,2.0,0.8,0.0,0.84,1.27,0.0,7.483333333,95.93,0.2,82.5,23.54545455,11.0,60.0,28.25,8.0,125.3125,125.0,41.21226305,560.0,435.0,88.0
2024-06-23 17:00:00,2.53,1165.0,115158.0,2.447703606,3499.0,1558.0,2323.0,0.0,1.3,266.0,1.23,7.0,1.3,10.96,87.68,0.38,3.5,294.6273333,0.98,11.02,87.53,0.42,6.8,26.571999997,1.03,9.88,68.6,1.06,83.81333333,20.46,902.452,2.28,1.923999118,9.87,4.933333333,80.55555556,55.82,9.995,26.98,64.69,0.0975,1.9,0.205,0.0515,0.064,5.13,0.185,3.87,0.17,62.11,0.031,3.39,0.07,0.04,167.5566667,0.026,0.086,2.98,0.365,3.0,2.0,0.8,0.0,0.84,1.27,0.0,7.483333333,95.93,0.2,82.5,23.54545455,11.0,60.0,28.25,8.0,124.65,120.0,41.71283472,555.0,435.0,88.5
2024-06-23 18:00:00,2.54,1153.0,115250.0,2.445750819,3499.0,1561.0,2319.0,0.0,1.3,266.0,1.24,7.0,1.3,10.96,87.68,0.38,3.5,294.6273333,0.98,11.02,87.53,0.42,6.8,26.571999997,1.03,9.88,68.6,1.06,83.81333333,20.46,902.452,2.28,1.923999118,9.87,4.933333333,80.55555556,55.82,9.995,26.98,64.69,0.0975,1.9,0.205,0.0515,0.064,5.13,0.185,3.87,0.17,62.11,0.031,3.39,0.07,0.04,167.5566667,0.026,0.086,2.98,0.365,3.0,2.0,0.8,0.0,0.84,1.27,0.0,7.483333333,95.93,0.2,82.5,23.54545455,11.0,60.0,28.25,8.0,123.9875,115.0,42.16839677,550.0,435.0,87.82608696
2024-06-23 19:00:00,2.55,1149.0,115872.0,2.432629584,3499.0,1547.0,2326.0,0.0,1.3,264.0,1.25,7.0,1.3,10.96,87.68,0.38,3.5,294.6273333,0.98,11.02,87.53,0.42,6.8,26.571999997,1.03,9.88,68.6,1.06,83.81333333,20.46,902.452,2.28,1.923999118,9.87,4.933333333,80.55555556,55.82,9.995,26.98,64.69,0.0975,1.9,0.205,0.0515,0.064,5.13,0.185,3.87,0.17,62.11,0.031,3.39,0.07,0.04,167.5566667,0.026,0.086,2.98,0.365,3.0,2.0,0.8,0.0,0.84,1.27,0.0,7.483333333,95.93,0.2,82.5,23.54545455,11.0,60.0,28.25,8.0,123.9875,115.0,41.21996303,550.0,435.0,86.52173913
2024-06-23 20:00:00,2.55,1151.0,115748.0,2.435929725,3500.0,1546.0,2331.0,0.0,1.3,262.0,1.25,7.0,1.3,10.96,87.68,0.38,3.5,294.6273333,0.98,11.02,87.53,0.42,6.8,26.571999997,1.03,9.88,68.6,1.06,83.81333333,20.46,902.452,2.28,1.923999118,9.87,4.933333333,80.55555556,55.82,9.995,26.98,64.69,0.0975,1.9,0.205,0.0515,0.064,5.13,0.185,3.87,0.17,62.11,0.031,3.39,0.07,0.04,167.5566667,0.026,0.086,2.98,0.365,3.0,2.0,0.8,0.0,0.84,1.27,0.0,7.483333333,95.93,0.2,82.5,23.54545455,11.0,60.0,28.25,8.0,123.325,110.0,41.78522258,545.0,435.0,86.45454545
2024-06-23 21:00:00,2.55,1125.0,115681.0,2.437339753,3500.0,1539.0,2310.0,0.0,1.3,250.0,1.25,7.0,1.3,10.96,87.68,0.38,3.5,294.6273333,0.98,11.02,87.53,0.42,6.8,26.571999997,1.03,9.88,68.6,1.06,83.81333333,20.46,902.452,2.28,1.923999118,9.87,4.933333333,80.55555556,55.82,9.995,26.98,64.69,0.0975,1.9,0.205,0.0515,0.064,5.13,0.185,3.87,0.17,62.11,0.031,3.39,0.07,0.04,167.5566667,0.026,0.086,2.98,0.365,3.0,2.0,0.8,0.0,0.84,1.27,0.0,7.483333333,95.93,0.2,82.5,23.54545455,11.0,60.0,28.25,8.0,123.325,110.0,42.67281106,545.0,435.0,84.09090909
2024-06-23 22:00:00,2.57,1123.0,115170.0,2.448147785,3500.0,1513.0,2313.0,0.0,1.3,256.0,1.27,7.0,1.3,10.96,87.68,0.38,3.5,294.6273333,0.98,11.02,87.53,0.42,6.8,26.571999997,1.03,9.88,68.6,1.06,83.81333333,20.46,902.452,2.28,1.923999118,9.87,4.933333333,80.55555556,55.82,9.995,26.98,64.69,0.0975,1.9,0.205,0.0515,0.064,5.13,0.185,3.87,0.17,62.11,0.031,3.39,0.07,0.04,167.5566667,0.026,0.086,2.98,0.365,3.0,2.0,0.8,0.0,0.84,1.27,0.0,7.483333333,95.93,0.2,82.5,23.54545455,11.0,60.0,28.25,8.0,123.325,110.0,42.89334255,545.0,435.0,88.63636364
2024-06-23 23:00:00,2.52,1149.0,114457.0,2.462686028,3499.0,1560.0,2326.0,0.0,1.3,262.0,1.22,7.0,1.3,10.81,87.87,0.36,3.7,292.7466667,0.96,11.1,87.43,0.43,6.6,26.43966667,1.04,9.92,68.49,1.02,82.02666667,20.57,897.982,2.295,1.881879522,9.72,4.888888889,80.48888889,56.05,9.785,27.12,64.69,0.101,1.76,0.18,0.0525,0.0655,5.165,0.18,3.28,0.25,62.7,0.03,3.68,0.08,0.07,163.66,0.036,0.094,2.54,0.142,2.5,2.0,0.54,0.0,0.85,1.3,0.0,10.37,95.79,0.4,82.5,23.54545455,11.0,60.0,28.25,8.0,124.12,116.0,42.14568303,551.0,435.0,87.93103448
2024-06-24 00:00:00,2.56,1148.0,114883.0,2.454961001,3501.0,1511.0,2327.0,0.0,1.29,261.0,1.27,7.0,1.3,10.81,87.87,0.36,3.7,292.7466667,0.96,11.1,87.43,0.43,6.6,26.43966667,1.04,9.92,68.49,1.02,82.02666667,20.57,897.982,2.295,1.881879522,9.72,4.888888889,80.48888889,56.05,9.785,27.12,64.69,0.101,1.76,0.18,0.0525,0.0655,5.165,0.18,3.28,0.25,62.7,0.03,3.68,0.08,0.07,163.66,0.036,0.094,2.54,0.142,2.5,2.0,0.54,0.0,0.85,1.3,0.0,10.37,95.79,0.4,90.0,24.33333333,12.0,60.0,28.25,8.0,123.325,110.0,43.28703704,545.0,435.0,89.0
2024-06-24 01:00:00,2.59,1176.0,115885.0,2.433051607,3500.0,1500.0,2328.0,0.0,1.3,266.0,1.29,8.0,1.3,10.81,87.87,0.36,3.7,292.7466667,0.96,11.1,87.43,0.43,6.6,26.43966667,1.04,9.92,68.49,1.02,82.02666667,20.57,897.982,2.295,1.881879522,9.72,4.888888889,80.48888889,56.05,9.785,27.12,64.69,0.101,1.76,0.18,0.0525,0.0655,5.165,0.18,3.28,0.25,62.7,0.03,3.68,0.08,0.07,163.66,0.036,0.094,2.54,0.142,2.5,2.0,0.54,0.0,0.85,1.3,0.0,10.37,95.79,0.4,90.0,24.33333333,12.0,60.0,28.25,8.0,123.7225,113.0,41.45785877,548.0,435.0,93.18584071
2024-06-24 02:00:00,2.56,1179.0,115835.0,2.434101226,3500.0,1514.0,2329.0,0.0,1.29,269.0,1.27,7.0,1.3,10.81,87.87,0.36,3.7,292.7466667,0.96,11.1,87.43,0.43,6.6,26.43966667,1.04,9.92,68.49,1.02,82.02666667,20.57,897.982,2.295,1.881879522,9.72,4.888888889,80.48888889,56.05,9.785,27.12,64.69,0.101,1.76,0.18,0.0525,0.0655,5.165,0.18,3.28,0.25,62.7,0.03,3.68,0.08,0.07,163.66,0.036,0.094,2.54,0.142,2.5,2.0,0.54,0.0,0.85,1.3,0.0,10.37,95.79,0.4,90.0,24.33333333,12.0,60.0,28.25,8.0,123.9875,115.0,42.43046056,550.0,435.0,93.82608696
2024-06-24 03:00:00,2.53,1178.0,115816.0,2.434500319,3500.0,1568.0,2318.0,0.0,1.3,271.0,1.23,7.0,1.3,10.81,87.87,0.36,3.7,292.7466667,0.96,11.1,87.43,0.43,6.6,26.43966667,1.04,9.92,68.49,1.02,82.02666667,20.57,897.982,2.295,1.881879522,9.72,4.888888889,80.48888889,56.05,9.785,27.12,64.69,0.101,1.76,0.18,0.0525,0.0655,5.165,0.18,3.28,0.25,62.7,0.03,3.68,0.08,0.07,163.66,0.036,0.094,2.54,0.142,2.5,2.0,0.54,0.0,0.85,1.3,0.0,10.37,95.79,0.4,90.0,24.33333333,12.0,60.0,28.25,8.0,125.3125,125.0,41.86691312,560.0,435.0,87.28
2024-06-24 04:00:00,2.59,1179.0,114953.0,2.452766547,3500.0,1485.0,2326.0,0.0,1.3,265.0,1.29,7.0,1.3,10.81,87.87,0.36,3.7,292.7466667,0.96,11.1,87.43,0.43,6.6,26.43966667,1.04,9.92,68.49,1.02,82.02666667,20.57,897.982,2.295,1.881879522,9.72,4.888888889,80.48888889,56.05,9.785,27.12,64.69,0.101,1.76,0.18,0.0525,0.0655,5.165,0.18,3.28,0.25,62.7,0.03,3.68,0.08,0.07,163.66,0.036,0.094,2.54,0.142,2.5,2.0,0.54,0.0,0.85,1.3,0.0,10.37,95.79,0.4,90.0,24.33333333,12.0,60.0,28.25,8.0,125.0475,123.0,41.81775918,558.0,435.0,87.31707317
2024-06-24 05:00:00,2.55,1177.0,113395.0,2.486446762,3500.0,1518.0,2327.0,0.0,1.3,264.0,1.25,7.0,1.3,10.81,87.87,0.36,3.7,292.7466667,0.96,11.1,87.43,0.43,6.6,26.43966667,1.04,9.92,68.49,1.02,82.02666667,20.57,897.982,2.295,1.881879522,9.72,4.888888889,80.48888889,56.05,9.785,27.12,64.69,0.101,1.76,0.18,0.0525,0.0655,5.165,0.18,3.28,0.25,62.7,0.03,3.68,0.08,0.07,163.66,0.036,0.094,2.54,0.142,2.5,2.0,0.54,0.0,0.85,1.3,0.0,10.37,95.79,0.4,90.0,24.33333333,12.0,60.0,28.25,8.0,125.3125,125.0,41.86421174,560.0,435.0,87.2
2024-06-24 06:00:00,2.56,1178.0,113368.0,2.487038593,3500.0,1495.0,2319.0,0.0,1.3,262.0,1.26,7.0,1.3,10.81,87.87,0.36,3.7,292.7466667,0.96,11.1,87.43,0.43,6.6,26.43966667,1.04,9.92,68.49,1.02,82.02666667,20.57,897.982,2.295,1.881879522,9.72,4.888888889,80.48888889,56.05,9.785,27.12,64.69,0.101,1.76,0.18,0.0525,0.0655,5.165,0.18,3.28,0.25,62.7,0.03,3.68,0.08,0.07,163.66,0.036,0.094,2.54,0.142,2.5,2.0,0.54,0.0,0.85,1.3,0.0,10.37,95.79,0.4,90.0,24.33333333,12.0,60.0,28.25,8.0,124.91499999999999,122.0,42.62557078,557.0,435.0,86.96721311
2024-06-24 07:00:00,2.57,1168.0,114907.0,2.453047214,3499.0,1503.0,2329.0,0.0,1.3,263.0,1.27,7.0,1.3,10.81,87.87,0.36,3.7,292.7466667,0.96,11.1,87.43,0.43,6.6,26.43966667,1.04,9.92,68.49,1.02,82.02666667,20.57,897.982,2.295,1.881879522,9.72,4.888888889,80.48888889,56.05,9.785,27.12,64.69,0.101,1.76,0.18,0.0525,0.0655,5.165,0.18,3.28,0.25,62.7,0.03,3.68,0.08,0.07,163.66,0.036,0.094,2.54,0.142,2.5,2.0,0.54,0.0,0.85,1.3,0.0,10.37,95.79,0.4,90.0,24.33333333,12.0,60.0,28.25,8.0,123.9875,115.0,42.63121705,550.0,435.0,88.60869565
2024-06-24 08:00:00,2.59,1150.0,115585.0,2.439362938,3500.0,1491.0,2324.0,0.0,1.3,260.0,1.29,7.0,1.3,10.89,87.73,0.4,3.1,292.7466667,0.98,11.06,87.47,0.44,7.2,26.43966667,1.03,9.86,68.6,1.04,82.02666667,20.5,897.982,2.215,1.928694127,9.605,4.888888889,80.48888889,56.25,9.53,27.12,64.69,0.091,1.805,0.195,0.0555,0.0625,4.98,0.18,3.74,0.48,63.48,0.03,2.14,0.13,0.07,163.66,0.051,0.09,2.2,0.139,2.9,2.0,0.65,0.0,0.97,1.42,0.0,10.37,96.14,0.2,90.0,24.33333333,12.0,60.0,28.25,8.0,123.9875,115.0,42.86043298,550.0,435.0,87.82608696
2024-06-24 09:00:00,2.55,1154.0,115196.0,2.447595551,3500.0,1542.0,2328.0,0.0,1.3,263.0,1.25,7.0,1.3,10.89,87.73,0.4,3.1,292.7466667,0.98,11.06,87.47,0.44,7.2,26.43966667,1.03,9.86,68.6,1.04,82.02666667,20.5,897.982,2.215,1.928694127,9.605,4.888888889,80.48888889,56.25,9.53,27.12,64.69,0.091,1.805,0.195,0.0555,0.0625,4.98,0.18,3.74,0.48,63.48,0.03,2.14,0.13,0.07,163.66,0.051,0.09,2.2,0.139,2.9,2.0,0.65,0.0,0.97,1.42,0.0,10.37,96.14,0.2,90.0,24.33333333,12.0,60.0,28.25,8.0,123.4575,111.0,42.19399538,546.0,435.0,88.46846847
2024-06-24 10:00:00,2.54,1148.0,115259.0,2.445559953,3499.0,1554.0,2325.0,0.0,1.3,263.0,1.24,8.0,1.3,10.89,87.73,0.4,3.1,292.7466667,0.98,11.06,87.47,0.44,7.2,26.43966667,1.03,9.86,68.6,1.04,82.02666667,20.5,897.982,2.215,1.928694127,9.605,4.888888889,80.48888889,56.25,9.53,27.12,64.69,0.091,1.805,0.195,0.0555,0.0625,4.98,0.18,3.74,0.48,63.48,0.03,2.14,0.13,0.07,163.66,0.051,0.09,2.2,0.139,2.9,2.0,0.65,0.0,0.97,1.42,0.0,10.37,96.14,0.2,90.0,24.33333333,12.0,60.0,28.25,8.0,123.325,110.0,41.96178938,545.0,435.0,91.36363636
2024-06-24 11:00:00,2.55,1153.0,114838.0,2.454520265,3499.0,1525.0,2316.0,0.0,1.3,262.0,1.25,7.0,1.3,10.89,87.73,0.4,3.1,292.7466667,0.98,11.06,87.47,0.44,7.2,26.43966667,1.03,9.86,68.6,1.04,82.02666667,20.5,897.982,2.215,1.928694127,9.605,4.888888889,80.48888889,56.25,9.53,27.12,64.69,0.091,1.805,0.195,0.0555,0.0625,4.98,0.18,3.74,0.48,63.48,0.03,2.14,0.13,0.07,163.66,0.051,0.09,2.2,0.139,2.9,2.0,0.65,0.0,0.97,1.42,0.0,10.37,96.14,0.2,90.0,24.33333333,12.0,60.0,28.25,8.0,123.9875,115.0,42.77764897,550.0,435.0,90.86956522
2024-06-24 12:00:00,2.56,1158.0,114550.0,2.461390648,3500.0,1492.0,2316.0,0.0,1.3,262.0,1.26,7.0,1.3,10.89,87.73,0.4,3.1,292.7466667,0.98,11.06,87.47,0.44,7.2,26.43966667,1.03,9.86,68.6,1.04,82.02666667,20.5,897.982,2.215,1.928694127,9.605,4.888888889,80.48888889,56.25,9.53,27.12,64.69,0.091,1.805,0.195,0.0555,0.0625,4.98,0.18,3.74,0.48,63.48,0.03,2.14,0.13,0.07,163.66,0.051,0.09,2.2,0.139,2.9,2.0,0.65,0.0,0.97,1.42,0.0,10.37,96.14,0.2,90.0,24.33333333,12.0,60.0,28.25,8.0,123.9875,115.0,41.95627158,550.0,435.0,91.04347826
2024-06-24 13:00:00,2.53,1183.0,114467.0,2.463174364,3500.0,1550.0,2330.0,0.0,1.3,268.0,1.23,7.0,1.3,10.89,87.73,0.4,3.1,292.7466667,0.98,11.06,87.47,0.44,7.2,26.43966667,1.03,9.86,68.6,1.04,82.02666667,20.5,897.982,2.215,1.928694127,9.605,4.888888889,80.48888889,56.25,9.53,27.12,64.69,0.091,1.805,0.195,0.0555,0.0625,4.98,0.18,3.74,0.48,63.48,0.03,2.14,0.13,0.07,163.66,0.051,0.09,2.2,0.139,2.9,2.0,0.65,0.0,0.97,1.42,0.0,10.37,96.14,0.2,90.0,24.33333333,12.0,60.0,28.25,8.0,124.91499999999999,122.0,41.38811513,557.0,435.0,88.1147541
2024-06-24 14:00:00,2.56,1159.0,113697.0,2.47984617,3500.0,1512.0,2310.0,0.0,1.3,260.0,1.26,7.0,1.3,10.89,87.73,0.4,3.1,292.7466667,0.98,11.06,87.47,0.44,7.2,26.43966667,1.03,9.86,68.6,1.04,82.02666667,20.5,897.982,2.215,1.928694127,9.605,4.888888889,80.48888889,56.25,9.53,27.12,64.69,0.091,1.805,0.195,0.0555,0.0625,4.98,0.18,3.74,0.48,63.48,0.03,2.14,0.13,0.07,163.66,0.051,0.09,2.2,0.139,2.9,2.0,0.65,0.0,0.97,1.42,0.0,10.37,96.14,0.2,90.0,24.33333333,12.0,60.0,28.25,8.0,125.3125,125.0,42.10769586,560.0,435.0,86.24
