Repository: saikumar-voptimai/evonith_bf_webapp

# Evonith BF2 — Blast Furnace Intelligence Platform

Monitoring, modelling and optimisation of **Blast Furnace 2 (BF2)** at Evonith Steel: live telemetry from InfluxDB,
manual plant reports from Neon PostgreSQL, a two-zone energy model of the furnace, blend and fuel optimisers, a
conversational assistant (FurnaceMind) and a live digital twin evaluated every hour.

The platform has three deployable parts that share one Python service layer, plus the shared data library:

| Part | Path | What it is |
|---|---|---|
| **Streamlit app** (legacy) | `src/app.py`, `src/custom_pages/` | The original 11-page dashboard; still the home of the model pages. Served under `/legacy` in production |

File: src/assets/data/V10_df_filtered.csv (part 58 of 166)
datetime,Hot Blast PressureBar,Hot Blast Temp.oC,Hot Blast VolumeNm3/Hr.,O2 Enrichment %,OxygenFlowNm3/Hr.,PermeabilityKgs/Hr.,RAFToC,SteamKgs/Hr.,TopPressureBar,TuyereVelocitym/s,Differential PressureTotalBar,Charges/Hrs.,StockRodLevel,COKE_ASH%,COKE_FC%,COKE_IM%,COKE_MOIST%,COKE_MT,COKE_VM%,NUTCOKE_ASH%,NUTCOKE_FC%,NUTCOKE_IM%,NUTCOKE_MOIST%,NUTCOKE_MT,NUTCOKE_VM%,PCI_2_%Ash,PCI_2_%FC,PCI_2_%IM,PCI_2_MT,PCI_2_%VM,Sinter_SP_MT,Sinter_SP_02_Al2O3%,Sinter_SP_02_Basicity,Sinter_SP_02_CaO%,Sinter_SP_02_Cold_Strength_AI,Sinter_SP_02_Cold_strength_TI,Sinter_SP_02_Fe(T)%,Sinter_SP_02_FeO%,Sinter_SP_02_Hot_strength_RDI,Sinter_SP_02_Hot_strength_RI,Sinter_SP_02_K2O%,Sinter_SP_02_MgO%,Sinter_SP_02_MnO%,Sinter_SP_02_Na2O%,Sinter_SP_02_P%,Sinter_SP_02_SiO2%,Sinter_SP_02_TiO2%,ORE_%Al2O3,ORE_%CaO,ORE_%Fe(T),ORE_%K2O,ORE_%LOI,ORE_%MgO,ORE_%MnO,ORE_MT,ORE_%Na2O,ORE_%P,ORE_%SiO2,ORE_%TiO2,ORE_%TM,Geomin Type,FLUX_Al2O3%,FLUX_CaO%,FLUX_Fe2O3%,FLUX_LOI%,FLUX_MgO%,FLUX_MT,FLUX_SiO2%,FLUX_TM%,COKE_DISCHARGE_TIME,WEIGHTED_COKE_ANGLE,TOTAL_COKE_PORTIONS,NON_COKE_DISCHARGE_TIME,WEIGHTED_NON_COKE_ANGLE,TOTAL_NON_COKE_PORTIONS,UnitCost Lakhs/Thm,ActualKg/Thm.,FurnaceTopGasAnalysisCO2ETACO,Act. Fuel RateKg/Thm.,Coke Rate Kg/Thm,ProductionTonnesPerHr
2024-06-24 15:00:00,2.52,1179.0,108824.0,2.590822628,3500.0,1492.0,2312.0,0.0,1.3,255.0,1.22,7.0,1.3,10.89,87.73,0.4,3.1,292.7466667,0.98,11.06,87.47,0.44,7.2,26.43966667,1.03,9.86,68.6,1.04,82.02666667,20.5,897.982,2.215,1.928694127,9.605,4.888888889,80.48888889,56.25,9.53,27.12,64.69,0.091,1.805,0.195,0.0555,0.0625,4.98,0.18,3.74,0.48,63.48,0.03,2.14,0.13,0.07,163.66,0.051,0.09,2.2,0.139,2.9,2.0,0.65,0.0,0.97,1.42,0.0,10.37,96.14,0.2,90.0,24.33333333,12.0,60.0,28.25,8.0,125.3125,125.0,42.11748317,560.0,435.0,85.76
2024-06-24 16:00:00,2.53,1178.0,111487.0,2.528974672,3500.0,1515.0,2332.0,0.0,1.3,261.0,1.23,7.0,1.3,11.0,87.63,0.4,3.4,292.7466667,0.97,11.22,87.3,0.44,6.6,26.43966667,1.04,9.82,68.58,1.12,82.02666667,20.48,897.982,2.22,1.971343874,9.975,4.888888889,80.48888889,55.92,9.7,27.12,64.69,0.088,1.8,0.195,0.052,0.065,5.06,0.185,4.49,0.06,63.16,0.026,2.48,0.06,0.04,163.66,0.007,0.067,1.99,0.218,3.0,2.0,0.86,0.0,1.37,1.32,0.0,10.37,94.02,0.1,90.0,24.33333333,12.0,60.0,28.25,8.0,125.3125,125.0,41.82580345,560.0,435.0,82.0
2024-06-24 17:00:00,2.56,1179.0,115196.0,2.447595551,3500.0,1474.0,2338.0,0.0,1.29,267.0,1.27,7.0,1.3,11.0,87.63,0.4,3.4,292.7466667,0.97,11.22,87.3,0.44,6.6,26.43966667,1.04,9.82,68.58,1.12,82.02666667,20.48,897.982,2.22,1.971343874,9.975,4.888888889,80.48888889,55.92,9.7,27.12,64.69,0.088,1.8,0.195,0.052,0.065,5.06,0.185,4.49,0.06,63.16,0.026,2.48,0.06,0.04,163.66,0.007,0.067,1.99,0.218,3.0,2.0,0.86,0.0,1.37,1.32,0.0,10.37,94.02,0.1,90.0,24.33333333,12.0,60.0,28.25,8.0,124.65,120.0,42.34717685,555.0,435.0,88.08333333
2024-06-24 18:00:00,2.61,1166.0,115277.0,2.44447989,3498.0,1475.0,2335.0,0.0,1.3,263.0,1.31,6.0,1.3,11.0,87.63,0.4,3.4,292.7466667,0.97,11.22,87.3,0.44,6.6,26.43966667,1.04,9.82,68.58,1.12,82.02666667,20.48,897.982,2.22,1.971343874,9.975,4.888888889,80.48888889,55.92,9.7,27.12,64.69,0.088,1.8,0.195,0.052,0.065,5.06,0.185,4.49,0.06,63.16,0.026,2.48,0.06,0.04,163.66,0.007,0.067,1.99,0.218,3.0,2.0,0.86,0.0,1.37,1.32,0.0,10.37,94.02,0.1,90.0,24.33333333,12.0,60.0,28.25,8.0,124.2525,117.0,42.95920719,552.0,435.0,87.35042735
2024-06-24 19:00:00,2.62,1149.0,115257.0,2.446300904,3500.0,1442.0,2351.0,0.0,1.29,257.0,1.33,7.0,1.3,11.0,87.63,0.4,3.4,292.7466667,0.97,11.22,87.3,0.44,6.6,26.43966667,1.04,9.82,68.58,1.12,82.02666667,20.48,897.982,2.22,1.971343874,9.975,4.888888889,80.48888889,55.92,9.7,27.12,64.69,0.088,1.8,0.195,0.052,0.065,5.06,0.185,4.49,0.06,63.16,0.026,2.48,0.06,0.04,163.66,0.007,0.067,1.99,0.218,3.0,2.0,0.86,0.0,1.37,1.32,0.0,10.37,94.02,0.1,90.0,24.33333333,12.0,60.0,28.25,8.0,123.9875,115.0,42.16950714,550.0,435.0,79.30434783
2024-06-24 20:00:00,2.6,1150.0,115483.0,2.442213431,3501.0,1476.0,2342.0,0.0,1.3,259.0,1.3,7.0,1.3,11.0,87.63,0.4,3.4,292.7466667,0.97,11.22,87.3,0.44,6.6,26.43966667,1.04,9.82,68.58,1.12,82.02666667,20.48,897.982,2.22,1.971343874,9.975,4.888888889,80.48888889,55.92,9.7,27.12,64.69,0.088,1.8,0.195,0.052,0.065,5.06,0.185,4.49,0.06,63.16,0.026,2.48,0.06,0.04,163.66,0.007,0.067,1.99,0.218,3.0,2.0,0.86,0.0,1.37,1.32,0.0,10.37,94.02,0.1,90.0,24.33333333,12.0,60.0,28.25,8.0,123.9875,115.0,42.70520231,550.0,435.0,81.82608696
2024-06-24 21:00:00,2.61,1150.0,115810.0,2.434626376,3500.0,1472.0,2342.0,0.0,1.3,259.0,1.31,7.0,1.3,11.0,87.63,0.4,3.4,292.7466667,0.97,11.22,87.3,0.44,6.6,26.43966667,1.04,9.82,68.58,1.12,82.02666667,20.48,897.982,2.22,1.971343874,9.975,4.888888889,80.48888889,55.92,9.7,27.12,64.69,0.088,1.8,0.195,0.052,0.065,5.06,0.185,4.49,0.06,63.16,0.026,2.48,0.06,0.04,163.66,0.007,0.067,1.99,0.218,3.0,2.0,0.86,0.0,1.37,1.32,0.0,10.37,94.02,0.1,90.0,24.33333333,12.0,60.0,28.25,8.0,123.325,110.0,43.20815948,545.0,435.0,85.09090909
2024-06-24 22:00:00,2.61,1140.0,116989.0,2.410792691,3501.0,1492.0,2322.0,0.0,1.3,255.0,1.31,7.0,1.3,11.0,87.63,0.4,3.4,292.7466667,0.97,11.22,87.3,0.44,6.6,26.43966667,1.04,9.82,68.58,1.12,82.02666667,20.48,897.982,2.22,1.971343874,9.975,4.888888889,80.48888889,55.92,9.7,27.12,64.69,0.088,1.8,0.195,0.052,0.065,5.06,0.185,4.49,0.06,63.16,0.026,2.48,0.06,0.04,163.66,0.007,0.067,1.99,0.218,3.0,2.0,0.86,0.0,1.37,1.32,0.0,10.37,94.02,0.1,90.0,24.33333333,12.0,60.0,28.25,8.0,123.325,110.0,42.9132948,545.0,435.0,88.63636364
2024-06-24 23:00:00,2.59,1147.0,116119.0,2.428151393,3500.0,1498.0,2376.0,0.0,1.3,261.0,1.29,7.0,1.3,10.84,87.82,0.38,3.8,296.362,0.96,11.18,87.35,0.44,6.4,26.400333333,1.03,9.81,68.99,1.07,81.30666667,20.13,903.668,2.285,1.953034725,10.095,5.021111111,79.71111111,55.675,9.5,27.11210526,64.69,0.086,1.95,0.175,0.051,0.0635,5.17,0.19,2.83,0.05,63.59,0.019,2.98,0.03,0.03,164.7166667,0.007,0.065,2.76,0.201,3.0,2.0,0.73,0.0,1.25,1.24,0.0,11.87333333,95.16,0.2,90.0,24.33333333,12.0,60.0,28.25,8.0,123.325,110.0,42.98548721,545.0,435.0,88.27272727
2024-06-25 00:00:00,2.53,1149.0,114947.0,2.452894502,3500.0,1515.0,2325.0,0.0,1.27,263.0,1.26,7.0,1.3,10.84,87.82,0.38,3.8,296.362,0.96,11.18,87.35,0.44,6.4,26.400333333,1.03,9.81,68.99,1.07,81.30666667,20.13,903.668,2.285,1.953034725,10.095,5.021111111,79.71111111,55.675,9.5,27.11210526,64.69,0.086,1.95,0.175,0.051,0.0635,5.17,0.19,2.83,0.05,63.59,0.019,2.98,0.03,0.03,164.7166667,0.007,0.065,2.76,0.201,3.0,2.0,0.73,0.0,1.25,1.24,0.0,11.87333333,95.16,0.2,90.0,24.33333333,12.0,60.0,28.25,8.0,123.7225,113.0,40.56007227,548.0,435.0,87.34513274
2024-06-25 01:00:00,2.57,1148.0,114392.0,2.46338075,3498.0,1505.0,2314.0,0.0,1.3,259.0,1.27,7.0,1.3,10.84,87.82,0.38,3.8,296.362,0.96,11.18,87.35,0.44,6.4,26.400333333,1.03,9.81,68.99,1.07,81.30666667,20.13,903.668,2.285,1.953034725,10.095,5.021111111,79.71111111,55.675,9.5,27.11210526,64.69,0.086,1.95,0.175,0.051,0.0635,5.17,0.19,2.83,0.05,63.59,0.019,2.98,0.03,0.03,164.7166667,0.007,0.065,2.76,0.201,3.0,2.0,0.73,0.0,1.25,1.24,0.0,11.87333333,95.16,0.2,90.0,24.33333333,12.0,60.0,28.25,8.0,123.59,112.0,42.77108434,547.0,435.0,94.01785714
2024-06-25 02:00:00,2.53,1149.0,113771.0,2.478234149,3500.0,1539.0,2322.0,0.0,1.29,261.0,1.24,8.0,1.3,10.84,87.82,0.38,3.8,296.362,0.96,11.18,87.35,0.44,6.4,26.400333333,1.03,9.81,68.99,1.07,81.30666667,20.13,903.668,2.285,1.953034725,10.095,5.021111111,79.71111111,55.675,9.5,27.11210526,64.69,0.086,1.95,0.175,0.051,0.0635,5.17,0.19,2.83,0.05,63.59,0.019,2.98,0.03,0.03,164.7166667,0.007,0.065,2.76,0.201,3.0,2.0,0.73,0.0,1.25,1.24,0.0,11.87333333,95.16,0.2,90.0,24.33333333,12.0,60.0,28.25,8.0,123.325,110.0,42.9297597,545.0,435.0,92.18181818
2024-06-25 03:00:00,2.52,1167.0,113484.0,2.483788465,3499.0,1559.0,2328.0,0.0,1.3,264.0,1.22,7.0,1.3,10.84,87.82,0.38,3.8,296.362,0.96,11.18,87.35,0.44,6.4,26.400333333,1.03,9.81,68.99,1.07,81.30666667,20.13,903.668,2.285,1.953034725,10.095,5.021111111,79.71111111,55.675,9.5,27.11210526,64.69,0.086,1.95,0.175,0.051,0.0635,5.17,0.19,2.83,0.05,63.59,0.019,2.98,0.03,0.03,164.7166667,0.007,0.065,2.76,0.201,3.0,2.0,0.73,0.0,1.25,1.24,0.0,11.87333333,95.16,0.2,90.0,24.33333333,12.0,60.0,28.25,8.0,123.9875,115.0,42.95628036,550.0,435.0,90.60869565
2024-06-25 04:00:00,2.55,1160.0,113238.0,2.489181116,3499.0,1506.0,2327.0,0.0,1.3,259.0,1.25,8.0,1.3,10.84,87.82,0.38,3.8,296.362,0.96,11.18,87.35,0.44,6.4,26.400333333,1.03,9.81,68.99,1.07,81.30666667,20.13,903.668,2.285,1.953034725,10.095,5.021111111,79.71111111,55.675,9.5,27.11210526,64.69,0.086,1.95,0.175,0.051,0.0635,5.17,0.19,2.83,0.05,63.59,0.019,2.98,0.03,0.03,164.7166667,0.007,0.065,2.76,0.201,3.0,2.0,0.73,0.0,1.25,1.24,0.0,11.87333333,95.16,0.2,90.0,24.33333333,12.0,60.0,28.25,8.0,123.4575,111.0,43.81107492,546.0,435.0,94.14414414
2024-06-25 05:00:00,2.56,1156.0,113818.0,2.476504024,3499.0,1510.0,2328.0,0.0,1.3,260.0,1.26,7.0,1.3,10.84,87.82,0.38,3.8,296.362,0.96,11.18,87.35,0.44,6.4,26.400333333,1.03,9.81,68.99,1.07,81.30666667,20.13,903.668,2.285,1.953034725,10.095,5.021111111,79.71111111,55.675,9.5,27.11210526,64.69,0.086,1.95,0.175,0.051,0.0635,5.17,0.19,2.83,0.05,63.59,0.019,2.98,0.03,0.03,164.7166667,0.007,0.065,2.76,0.201,3.0,2.0,0.73,0.0,1.25,1.24,0.0,11.87333333,95.16,0.2,90.0,24.33333333,12.0,60.0,28.25,8.0,123.59,112.0,43.81395349,547.0,435.0,88.83928571
2024-06-25 06:00:00,2.57,1143.0,116271.0,2.42497891,3500.0,1535.0,2323.0,0.0,1.3,262.0,1.27,7.0,1.3,10.84,87.82,0.38,3.8,296.362,0.96,11.18,87.35,0.44,6.4,26.400333333,1.03,9.81,68.99,1.07,81.30666667,20.13,903.668,2.285,1.953034725,10.095,5.021111111,79.71111111,55.675,9.5,27.11210526,64.69,0.086,1.95,0.175,0.051,0.0635,5.17,0.19,2.83,0.05,63.59,0.019,2.98,0.03,0.03,164.7166667,0.007,0.065,2.76,0.201,3.0,2.0,0.73,0.0,1.25,1.24,0.0,11.87333333,95.16,0.2,90.0,24.33333333,12.0,60.0,28.25,8.0,123.59,112.0,43.34653927,547.0,435.0,88.39285714
2024-06-25 07:00:00,2.58,1151.0,115738.0,2.436140073,3500.0,1508.0,2325.0,0.0,1.3,262.0,1.28,7.0,1.3,10.84,87.82,0.38,3.8,296.362,0.96,11.18,87.35,0.44,6.4,26.400333333,1.03,9.81,68.99,1.07,81.30666667,20.13,903.668,2.285,1.953034725,10.095,5.021111111,79.71111111,55.675,9.5,27.11210526,64.69,0.086,1.95,0.175,0.051,0.0635,5.17,0.19,2.83,0.05,63.59,0.019,2.98,0.03,0.03,164.7166667,0.007,0.065,2.76,0.201,3.0,2.0,0.73,0.0,1.25,1.24,0.0,11.87333333,95.16,0.2,90.0,24.33333333,12.0,60.0,28.25,8.0,123.855,114.0,43.5105642,549.0,435.0,87.54385965
2024-06-25 08:00:00,2.6,1166.0,114714.0,2.457171938,3499.0,1472.0,2326.0,0.0,1.3,260.0,1.3,7.0,1.3,10.98,87.62,0.43,3.6,296.362,0.97,11.28,87.24,0.44,6.6,26.400333333,1.04,9.68,68.82,1.18,81.30666667,20.32,903.668,2.265,1.931547619,9.735,5.021111111,79.71111111,56.12,9.72,27.11736842,64.69,0.0865,1.795,0.175,0.05,0.0655,5.04,0.185,2.93,0.29,62.83,0.019,3.4,0.1,0.03,164.7166667,0.012,0.068,3.02,0.193,3.0,2.0,0.74,0.0,0.95,1.34,0.0,11.87333333,96.28,0.1,90.0,24.33333333,12.0,60.0,28.25,8.0,124.2525,117.0,43.38785047,552.0,435.0,87.17948718
2024-06-25 09:00:00,2.62,1150.0,114967.0,2.451767737,3499.0,1448.0,2330.0,0.0,1.3,256.0,1.32,7.0,1.3,10.98,87.62,0.43,3.6,296.362,0.97,11.28,87.24,0.44,6.6,26.400333333,1.04,9.68,68.82,1.18,81.30666667,20.32,903.668,2.265,1.931547619,9.735,5.021111111,79.71111111,56.12,9.72,27.11736842,64.69,0.0865,1.795,0.175,0.05,0.0655,5.04,0.185,2.93,0.29,62.83,0.019,3.4,0.1,0.03,164.7166667,0.012,0.068,3.02,0.193,3.0,2.0,0.74,0.0,0.95,1.34,0.0,11.87333333,96.28,0.1,90.0,24.33333333,12.0,60.0,28.25,8.0,123.325,110.0,43.55555556,545.0,435.0,88.18181818
2024-06-25 10:00:00,2.55,1156.0,114806.0,2.456606581,3501.0,1529.0,2325.0,0.0,1.3,260.0,1.25,7.0,1.3,10.98,87.62,0.43,3.6,296.362,0.97,11.28,87.24,0.44,6.6,26.400333333,1.04,9.68,68.82,1.18,81.30666667,20.32,903.668,2.265,1.931547619,9.735,5.021111111,79.71111111,56.12,9.72,27.11736842,64.69,0.0865,1.795,0.175,0.05,0.0655,5.04,0.185,2.93,0.29,62.83,0.019,3.4,0.1,0.03,164.7166667,0.012,0.068,3.02,0.193,3.0,2.0,0.74,0.0,0.95,1.34,0.0,11.87333333,96.28,0.1,90.0,24.33333333,12.0,60.0,28.25,8.0,123.855,114.0,42.43551011,549.0,435.0,87.89473684
2024-06-25 11:00:00,2.5,1169.0,114161.0,2.469067632,3499.0,1590.0,2317.0,0.0,1.3,265.0,1.2,8.0,1.3,10.98,87.62,0.43,3.6,296.362,0.97,11.28,87.24,0.44,6.6,26.400333333,1.04,9.68,68.82,1.18,81.30666667,20.32,903.668,2.265,1.931547619,9.735,5.021111111,79.71111111,56.12,9.72,27.11736842,64.69,0.0865,1.795,0.175,0.05,0.0655,5.04,0.185,2.93,0.29,62.83,0.019,3.4,0.1,0.03,164.7166667,0.012,0.068,3.02,0.193,3.0,2.0,0.74,0.0,0.95,1.34,0.0,11.87333333,96.28,0.1,90.0,24.33333333,12.0,60.0,28.25,8.0,124.2525,117.0,41.99487299,552.0,435.0,93.84615385
2024-06-25 12:00:00,2.54,1176.0,115103.0,2.449571997,3500.0,1550.0,2322.0,0.0,1.3,268.0,1.24,7.0,1.3,10.98,87.62,0.43,3.6,296.362,0.97,11.28,87.24,0.44,6.6,26.400333333,1.04,9.68,68.82,1.18,81.30666667,20.32,903.668,2.265,1.931547619,9.735,5.021111111,79.71111111,56.12,9.72,27.11736842,64.69,0.0865,1.795,0.175,0.05,0.0655,5.04,0.185,2.93,0.29,62.83,0.019,3.4,0.1,0.03,164.7166667,0.012,0.068,3.02,0.193,3.0,2.0,0.74,0.0,0.95,1.34,0.0,11.87333333,96.28,0.1,90.0,24.33333333,12.0,60.0,28.25,8.0,124.7825,121.0,41.67816092,556.0,435.0,92.14876033
2024-06-25 13:00:00,2.52,1185.0,113872.0,2.475330311,3499.0,1560.0,2302.0,0.0,1.3,268.0,1.22,7.0,1.3,10.98,87.62,0.43,3.6,296.362,0.97,11.28,87.24,0.44,6.6,26.400333333,1.04,9.68,68.82,1.18,81.30666667,20.32,903.668,2.265,1.931547619,9.735,5.021111111,79.71111111,56.12,9.72,27.11736842,64.69,0.0865,1.795,0.175,0.05,0.0655,5.04,0.185,2.93,0.29,62.83,0.019,3.4,0.1,0.03,164.7166667,0.012,0.068,3.02,0.193,3.0,2.0,0.74,0.0,0.95,1.34,0.0,11.87333333,96.28,0.1,90.0,24.33333333,12.0,60.0,28.25,8.0,125.3125,125.0,40.87691254,560.0,435.0,94.0
2024-06-25 14:00:00,2.56,1179.0,111886.0,2.519961383,3500.0,1483.0,2291.0,0.0,1.3,260.0,1.26,7.0,1.3,10.98,87.62,0.43,3.6,296.362,0.97,11.28,87.24,0.44,6.6,26.400333333,1.04,9.68,68.82,1.18,81.30666667,20.32,903.668,2.265,1.931547619,9.735,5.021111111,79.71111111,56.12,9.72,27.11736842,64.69,0.0865,1.795,0.175,0.05,0.0655,5.04,0.185,2.93,0.29,62.83,0.019,3.4,0.1,0.03,164.7166667,0.012,0.068,3.02,0.193,3.0,2.0,0.74,0.0,0.95,1.34,0.0,11.87333333,96.28,0.1,90.0,24.33333333,12.0,60.0,28.25,8.0,125.3125,125.0,41.72595823,560.0,435.0,96.88
2024-06-25 15:00:00,2.59,1163.0,115390.0,2.443482892,3500.0,1491.0,2326.0,0.0,1.3,263.0,1.29,6.0,1.3,10.98,87.62,0.43,3.6,296.362,0.97,11.28,87.24,0.44,6.6,26.400333333,1.04,9.68,68.82,1.18,81.30666667,20.32,903.668,2.265,1.931547619,9.735,5.021111111,79.71111111,56.12,9.72,27.11736842,64.69,0.0865,1.795,0.175,0.05,0.0655,5.04,0.185,2.93,0.29,62.83,0.019,3.4,0.1,0.03,164.7166667,0.012,0.068,3.02,0.193,3.0,2.0,0.74,0.0,0.95,1.34,0.0,11.87333333,96.28,0.1,90.0,24.33333333,12.0,60.0,28.25,8.0,125.3125,125.0,41.99304751,560.0,435.0,82.24
2024-06-25 16:00:00,2.55,1175.0,114092.0,2.471265656,3500.0,1516.0,2320.0,0.0,1.3,265.0,1.25,7.0,1.3,10.92,87.72,0.4,3.5,296.362,0.96,11.24,87.31,0.43,6.9,26.400333333,1.02,9.92,69.82,1.25,81.30666667,19.01,903.668,2.26,1.974495108,9.98,5.021111111,79.71111111,56.015,10.055,27.11473684,64.69,0.087,1.775,0.18,0.0515,0.066,5.055,0.19,4.1,0.09,63.12,0.013,3.16,0.03,0.03,164.7166667,0.019,0.063,1.86,0.261,3.2,2.0,0.74,0.0,0.95,1.42,0.0,11.87333333,96.18,0.4,90.0,24.33333333,12.0,60.0,28.25,8.0,125.3125,125.0,42.53748558,560.0,435.0,88.8
2024-06-25 17:00:00,2.58,1145.0,115885.0,2.432356848,3499.0,1524.0,2341.0,0.0,1.3,261.0,1.28,7.0,1.3,10.92,87.72,0.4,3.5,296.362,0.96,11.24,87.31,0.43,6.9,26.400333333,1.02,9.92,69.82,1.25,81.30666667,19.01,903.668,2.26,1.974495108,9.98,5.021111111,79.71111111,56.015,10.055,27.11473684,64.69,0.087,1.775,0.18,0.0515,0.066,5.055,0.19,4.1,0.09,63.12,0.013,3.16,0.03,0.03,164.7166667,0.019,0.063,1.86,0.261,3.2,2.0,0.74,0.0,0.95,1.42,0.0,11.87333333,96.18,0.4,90.0,24.33333333,12.0,60.0,28.25,8.0,123.9875,115.0,42.3120859,550.0,435.0,80.69565217
2024-06-25 18:00:00,2.58,1144.0,115575.0,2.43957388,3500.0,1530.0,2333.0,0.0,1.3,263.0,1.28,7.0,1.3,10.92,87.72,0.4,3.5,296.362,0.96,11.24,87.31,0.43,6.9,26.400333333,1.02,9.92,69.82,1.25,81.30666667,19.01,903.668,2.26,1.974495108,9.98,5.021111111,79.71111111,56.015,10.055,27.11473684,64.69,0.087,1.775,0.18,0.0515,0.066,5.055,0.19,4.1,0.09,63.12,0.013,3.16,0.03,0.03,164.7166667,0.019,0.063,1.86,0.261,3.2,2.0,0.74,0.0,0.95,1.42,0.0,11.87333333,96.18,0.4,90.0,24.33333333,12.0,60.0,28.25,8.0,123.9875,115.0,41.1113673,550.0,435.0,80.43478261
2024-06-25 19:00:00,2.59,1145.0,115992.0,2.431502577,3501.0,1521.0,2325.0,0.0,1.3,263.0,1.29,7.0,1.3,10.92,87.72,0.4,3.5,296.362,0.96,11.24,87.31,0.43,6.9,26.400333333,1.02,9.92,69.82,1.25,81.30666667,19.01,903.668,2.26,1.974495108,9.98,5.021111111,79.71111111,56.015,10.055,27.11473684,64.69,0.087,1.775,0.18,0.0515,0.066,5.055,0.19,4.1,0.09,63.12,0.013,3.16,0.03,0.03,164.7166667,0.019,0.063,1.86,0.261,3.2,2.0,0.74,0.0,0.95,1.42,0.0,11.87333333,96.18,0.4,90.0,24.33333333,12.0,60.0,28.25,8.0,123.4575,111.0,41.97921374,546.0,435.0,85.22522523
2024-06-25 20:00:00,2.59,1149.0,115250.0,2.445750819,3499.0,1498.0,2332.0,0.0,1.3,261.0,1.29,8.0,1.3,10.92,87.72,0.4,3.5,296.362,0.96,11.24,87.31,0.43,6.9,26.400333333,1.02,9.92,69.82,1.25,81.30666667,19.01,903.668,2.26,1.974495108,9.98,5.021111111,79.71111111,56.015,10.055,27.11473684,64.69,0.087,1.775,0.18,0.0515,0.066,5.055,0.19,4.1,0.09,63.12,0.013,3.16,0.03,0.03,164.7166667,0.019,0.063,1.86,0.261,3.2,2.0,0.74,0.0,0.95,1.42,0.0,11.87333333,96.18,0.4,90.0,24.33333333,12.0,60.0,28.25,8.0,123.59,112.0,41.53105661,547.0,435.0,87.5
2024-06-25 21:00:00,2.62,1145.0,115553.0,2.440734832,3501.0,1473.0,2333.0,0.0,1.3,257.0,1.32,7.0,1.3,10.92,87.72,0.4,3.5,296.362,0.96,11.24,87.31,0.43,6.9,26.400333333,1.02,9.92,69.82,1.25,81.30666667,19.01,903.668,2.26,1.974495108,9.98,5.021111111,79.71111111,56.015,10.055,27.11473684,64.69,0.087,1.775,0.18,0.0515,0.066,5.055,0.19,4.1,0.09,63.12,0.013,3.16,0.03,0.03,164.7166667,0.019,0.063,1.86,0.261,3.2,2.0,0.74,0.0,0.95,1.42,0.0,11.87333333,96.18,0.4,90.0,24.33333333,12.0,60.0,28.25,8.0,123.325,110.0,42.23278986,545.0,435.0,82.72727273
2024-06-25 22:00:00,2.62,1128.0,115864.0,2.433492337,3500.0,1495.0,2340.0,0.0,1.3,260.0,1.32,7.0,1.3,10.92,87.72,0.4,3.5,296.362,0.96,11.24,87.31,0.43,6.9,26.400333333,1.02,9.92,69.82,1.25,81.30666667,19.01,903.668,2.26,1.974495108,9.98,5.021111111,79.71111111,56.015,10.055,27.11473684,64.69,0.087,1.775,0.18,0.0515,0.066,5.055,0.19,4.1,0.09,63.12,0.013,3.16,0.03,0.03,164.7166667,0.019,0.063,1.86,0.261,3.2,2.0,0.74,0.0,0.95,1.42,0.0,11.87333333,96.18,0.4,90.0,24.33333333,12.0,60.0,28.25,8.0,123.325,110.0,41.84782609,545.0,435.0,78.18181818
2024-06-25 23:00:00,2.57,1147.0,115264.0,2.446152426,3500.0,1489.0,2325.0,0.0,1.28,261.0,1.29,7.0,1.3,10.96,87.73,0.34,3.4,294.3506667,0.97,11.16,87.38,0.43,6.8,26.503666666999997,1.03,9.71,69.87,1.18,78.46666667,19.24,884.3533333,2.27,1.938743204,10.285,4.933333333,80.04333333,55.46,9.93,27.10421053,64.69,0.083,1.905,0.195,0.0545,0.067,5.305,0.19,3.29,0.1,63.31,0.018,3.12,0.04,0.04,168.44,0.006,0.063,2.52,0.177,2.6,2.0,0.57,0.0,0.9,1.28,0.0,12.86333333,96.41,0.2,90.0,24.33333333,12.0,60.0,28.25,8.0,123.7225,113.0,40.93170511,548.0,435.0,87.61061947
2024-06-26 00:00:00,2.56,1138.0,115517.0,2.440798062,3500.0,1534.0,2350.0,0.0,1.3,261.0,1.26,7.0,1.3,10.96,87.73,0.34,3.4,294.3506667,0.97,11.16,87.38,0.43,6.8,26.503666666999997,1.03,9.71,69.87,1.18,78.46666667,19.24,884.3533333,2.27,1.938743204,10.285,4.933333333,80.04333333,55.46,9.93,27.10421053,64.69,0.083,1.905,0.195,0.0545,0.067,5.305,0.19,3.29,0.1,63.31,0.018,3.12,0.04,0.04,168.44,0.006,0.063,2.52,0.177,2.6,2.0,0.57,0.0,0.9,1.28,0.0,12.86333333,96.41,0.2,90.0,24.33333333,12.0,60.0,28.25,8.0,124.765,102.0,40.38461538,547.0,445.0,86.37254902
2024-06-26 01:00:00,2.54,1149.0,110484.0,2.552648159,3501.0,1537.0,2316.0,0.0,1.3,255.0,1.24,7.0,1.3,10.96,87.73,0.34,3.4,294.3506667,0.97,11.16,87.38,0.43,6.8,26.503666666999997,1.03,9.71,69.87,1.18,78.46666667,19.24,884.3533333,2.27,1.938743204,10.285,4.933333333,80.04333333,55.46,9.93,27.10421053,64.69,0.083,1.905,0.195,0.0545,0.067,5.305,0.19,3.29,0.1,63.31,0.018,3.12,0.04,0.04,168.44,0.006,0.063,2.52,0.177,2.6,2.0,0.57,0.0,0.9,1.28,0.0,12.86333333,96.41,0.2,90.0,24.33333333,12.0,60.0,28.25,8.0,124.2525,117.0,41.27091814,552.0,435.0,87.26495726
2024-06-26 02:00:00,2.47,1148.0,108951.0,2.58780445,3500.0,1551.0,2309.0,0.0,1.3,254.0,1.17,7.0,1.3,10.96,87.73,0.34,3.4,294.3506667,0.97,11.16,87.38,0.43,6.8,26.503666666999997,1.03,9.71,69.87,1.18,78.46666667,19.24,884.3533333,2.27,1.938743204,10.285,4.933333333,80.04333333,55.46,9.93,27.10421053,64.69,0.083,1.905,0.195,0.0545,0.067,5.305,0.19,3.29,0.1,63.31,0.018,3.12,0.04,0.04,168.44,0.006,0.063,2.52,0.177,2.6,2.0,0.57,0.0,0.9,1.28,0.0,12.86333333,96.41,0.2,90.0,24.33333333,12.0,60.0,28.25,8.0,124.65,120.0,41.83996383,555.0,435.0,86.5
2024-06-26 03:00:00,2.45,1149.0,110246.0,2.557425259,3500.0,1593.0,2308.0,0.0,1.3,258.0,1.15,7.0,1.3,10.96,87.73,0.34,3.4,294.3506667,0.97,11.16,87.38,0.43,6.8,26.503666666999997,1.03,9.71,69.87,1.18,78.46666667,19.24,884.3533333,2.27,1.938743204,10.285,4.933333333,80.04333333,55.46,9.93,27.10421053,64.69,0.083,1.905,0.195,0.0545,0.067,5.305,0.19,3.29,0.1,63.31,0.018,3.12,0.04,0.04,168.44,0.006,0.063,2.52,0.177,2.6,2.0,0.57,0.0,0.9,1.28,0.0,12.86333333,96.41,0.2,90.0,24.33333333,12.0,60.0,28.25,8.0,124.65,120.0,42.23630602,555.0,435.0,86.58333333
2024-06-26 04:00:00,2.51,1150.0,112555.0,2.50499219,3500.0,1551.0,2339.0,0.0,1.3,259.0,1.21,7.0,1.3,10.96,87.73,0.34,3.4,294.3506667,0.97,11.16,87.38,0.43,6.8,26.503666666999997,1.03,9.71,69.87,1.18,78.46666667,19.24,884.3533333,2.27,1.938743204,10.285,4.933333333,80.04333333,55.46,9.93,27.10421053,64.69,0.083,1.905,0.195,0.0545,0.067,5.305,0.19,3.29,0.1,63.31,0.018,3.12,0.04,0.04,168.44,0.006,0.063,2.52,0.177,2.6,2.0,0.57,0.0,0.9,1.28,0.0,12.86333333,96.41,0.2,90.0,24.33333333,12.0,60.0,28.25,8.0,123.325,110.0,42.30076542,545.0,435.0,84.54545455
2024-06-26 05:00:00,2.54,1148.0,114391.0,2.464809916,3500.0,1539.0,2325.0,0.0,1.3,261.0,1.24,7.0,1.3,10.96,87.73,0.34,3.4,294.3506667,0.97,11.16,87.38,0.43,6.8,26.503666666999997,1.03,9.71,69.87,1.18,78.46666667,19.24,884.3533333,2.27,1.938743204,10.285,4.933333333,80.04333333,55.46,9.93,27.10421053,64.69,0.083,1.905,0.195,0.0545,0.067,5.305,0.19,3.29,0.1,63.31,0.018,3.12,0.04,0.04,168.44,0.006,0.063,2.52,0.177,2.6,2.0,0.57,0.0,0.9,1.28,0.0,12.86333333,96.41,0.2,90.0,24.33333333,12.0,60.0,28.25,8.0,124.12,116.0,42.55415162,551.0,435.0,86.63793103
2024-06-26 06:00:00,2.59,1145.0,114477.0,2.462959322,3500.0,1489.0,2317.0,0.0,1.3,257.0,1.29,7.0,1.3,10.96,87.73,0.34,3.4,294.3506667,0.97,11.16,87.38,0.43,6.8,26.503666666999997,1.03,9.71,69.87,1.18,78.46666667,19.24,884.3533333,2.27,1.938743204,10.285,4.933333333,80.04333333,55.46,9.93,27.10421053,64.69,0.083,1.905,0.195,0.0545,0.067,5.305,0.19,3.29,0.1,63.31,0.018,3.12,0.04,0.04,168.44,0.006,0.063,2.52,0.177,2.6,2.0,0.57,0.0,0.9,1.28,0.0,12.86333333,96.41,0.2,90.0,24.33333333,12.0,60.0,28.25,8.0,124.91499999999999,122.0,42.35906724,557.0,435.0,87.29508197
2024-06-26 07:00:00,2.53,1181.0,112986.0,2.495442194,3500.0,1533.0,2307.0,0.0,1.3,264.0,1.23,7.0,1.3,10.96,87.73,0.34,3.4,294.3506667,0.97,11.16,87.38,0.43,6.8,26.503666666999997,1.03,9.71,69.87,1.18,78.46666667,19.24,884.3533333,2.27,1.938743204,10.285,4.933333333,80.04333333,55.46,9.93,27.10421053,64.69,0.083,1.905,0.195,0.0545,0.067,5.305,0.19,3.29,0.1,63.31,0.018,3.12,0.04,0.04,168.44,0.006,0.063,2.52,0.177,2.6,2.0,0.57,0.0,0.9,1.28,0.0,12.86333333,96.41,0.2,90.0,24.33333333,12.0,60.0,28.25,8.0,125.445,126.0,42.33393995,561.0,435.0,87.3015873
2024-06-26 08:00:00,2.52,1177.0,112996.0,2.49522148,3500.0,1543.0,2322.0,0.0,1.3,264.0,1.22,7.0,1.3,10.99,87.65,0.38,3.9,294.3506667,0.98,11.3,87.22,0.44,7.8,26.503666666999997,1.04,10.0,69.57,1.13,78.46666667,19.3,884.3533333,2.255,1.918902435,10.41,4.933333333,80.04333333,55.24,10.225,27.10947368,64.69,0.0805,1.985,0.215,0.0525,0.0685,5.425,0.19,4.48,0.27,63.22,0.038,3.22,0.09,0.04,168.44,0.067,0.058,1.03,0.235,2.1,2.0,0.59,0.0,1.13,1.38,0.0,12.86333333,96.35,0.2,90.0,24.33333333,12.0,60.0,28.25,8.0,125.3125,125.0,42.08853575,560.0,435.0,86.8
2024-06-26 09:00:00,2.54,1164.0,113621.0,2.481503944,3500.0,1524.0,2322.0,0.0,1.3,262.0,1.24,7.0,1.3,10.99,87.65,0.38,3.9,294.3506667,0.98,11.3,87.22,0.44,7.8,26.503666666999997,1.04,10.0,69.57,1.13,78.46666667,19.3,884.3533333,2.255,1.918902435,10.41,4.933333333,80.04333333,55.24,10.225,27.10947368,64.69,0.0805,1.985,0.215,0.0525,0.0685,5.425,0.19,4.48,0.27,63.22,0.038,3.22,0.09,0.04,168.44,0.067,0.058,1.03,0.235,2.1,2.0,0.59,0.0,1.13,1.38,0.0,12.86333333,96.35,0.2,90.0,24.33333333,12.0,60.0,28.25,8.0,124.65,120.0,41.53951264,555.0,435.0,88.33333333
2024-06-26 10:00:00,2.51,1165.0,113084.0,2.493280885,3500.0,1563.0,2334.0,0.0,1.3,263.0,1.21,7.0,1.3,10.99,87.65,0.38,3.9,294.3506667,0.98,11.3,87.22,0.44,7.8,26.503666666999997,1.04,10.0,69.57,1.13,78.46666667,19.3,884.3533333,2.255,1.918902435,10.41,4.933333333,80.04333333,55.24,10.225,27.10947368,64.69,0.0805,1.985,0.215,0.0525,0.0685,5.425,0.19,4.48,0.27,63.22,0.038,3.22,0.09,0.04,168.44,0.067,0.058,1.03,0.235,2.1,2.0,0.59,0.0,1.13,1.38,0.0,12.86333333,96.35,0.2,90.0,24.33333333,12.0,60.0,28.25,8.0,123.9875,115.0,40.58500914,550.0,435.0,85.39130435
2024-06-26 11:00:00,2.52,1158.0,113190.0,2.490236073,3499.0,1547.0,2344.0,0.0,1.3,261.0,1.22,7.0,1.3,10.99,87.65,0.38,3.9,294.3506667,0.98,11.3,87.22,0.44,7.8,26.503666666999997,1.04,10.0,69.57,1.13,78.46666667,19.3,884.3533333,2.255,1.918902435,10.41,4.933333333,80.04333333,55.24,10.225,27.10947368,64.69,0.0805,1.985,0.215,0.0525,0.0685,5.425,0.19,4.48,0.27,63.22,0.038,3.22,0.09,0.04,168.44,0.067,0.058,1.03,0.235,2.1,2.0,0.59,0.0,1.13,1.38,0.0,12.86333333,96.35,0.2,90.0,24.33333333,12.0,60.0,28.25,8.0,123.9125,105.0,40.47948363,545.0,440.0,90.19047619
2024-06-26 12:00:00,2.57,1150.0,114621.0,2.459866867,3500.0,1504.0,2352.0,0.0,1.3,260.0,1.27,7.0,1.3,10.99,87.65,0.38,3.9,294.3506667,0.98,11.3,87.22,0.44,7.8,26.503666666999997,1.04,10.0,69.57,1.13,78.46666667,19.3,884.3533333,2.255,1.918902435,10.41,4.933333333,80.04333333,55.24,10.225,27.10947368,64.69,0.0805,1.985,0.215,0.0525,0.0685,5.425,0.19,4.48,0.27,63.22,0.038,3.22,0.09,0.04,168.44,0.067,0.058,1.03,0.235,2.1,2.0,0.59,0.0,1.13,1.38,0.0,12.86333333,96.35,0.2,90.0,24.33333333,12.0,60.0,28.25,8.0,125.1625,105.0,40.61065197,550.0,445.0,85.71428571
2024-06-26 13:00:00,2.57,1144.0,114262.0,2.467591027,3500.0,1502.0,2347.0,0.0,1.3,258.0,1.27,7.0,1.3,10.99,87.65,0.38,3.9,294.3506667,0.98,11.3,87.22,0.44,7.8,26.503666666999997,1.04,10.0,69.57,1.13,78.46666667,19.3,884.3533333,2.255,1.918902435,10.41,4.933333333,80.04333333,55.24,10.225,27.10947368,64.69,0.0805,1.985,0.215,0.0525,0.0685,5.425,0.19,4.48,0.27,63.22,0.038,3.22,0.09,0.04,168.44,0.067,0.058,1.03,0.235,2.1,2.0,0.59,0.0,1.13,1.38,0.0,12.86333333,96.35,0.2,90.0,24.33333333,12.0,60.0,28.25,8.0,125.1625,105.0,40.99748341,550.0,445.0,86.19047619
2024-06-26 14:00:00,2.55,1148.0,114256.0,2.468425186,3501.0,1526.0,2345.0,0.0,1.3,256.0,1.25,7.0,1.3,10.99,87.65,0.38,3.9,294.3506667,0.98,11.3,87.22,0.44,7.8,26.503666666999997,1.04,10.0,69.57,1.13,78.46666667,19.3,884.3533333,2.255,1.918902435,10.41,4.933333333,80.04333333,55.24,10.225,27.10947368,64.69,0.0805,1.985,0.215,0.0525,0.0685,5.425,0.19,4.48,0.27,63.22,0.038,3.22,0.09,0.04,168.44,0.067,0.058,1.03,0.235,2.1,2.0,0.59,0.0,1.13,1.38,0.0,12.86333333,96.35,0.2,90.0,24.33333333,12.0,60.0,28.25,8.0,125.1625,105.0,41.47830018,550.0,445.0,85.71428571
2024-06-26 15:00:00,2.56,1148.0,114042.0,2.472348514,3500.0,1513.0,2341.0,0.0,1.3,259.0,1.26,7.0,1.3,10.99,87.65,0.38,3.9,294.3506667,0.98,11.3,87.22,0.44,7.8,26.503666666999997,1.04,10.0,69.57,1.13,78.46666667,19.3,884.3533333,2.255,1.918902435,10.41,4.933333333,80.04333333,55.24,10.225,27.10947368,64.69,0.0805,1.985,0.215,0.0525,0.0685,5.425,0.19,4.48,0.27,63.22,0.038,3.22,0.09,0.04,168.44,0.067,0.058,1.03,0.235,2.1,2.0,0.59,0.0,1.13,1.38,0.0,12.86333333,96.35,0.2,90.0,24.33333333,12.0,60.0,28.25,8.0,125.1625,105.0,42.27385518,550.0,445.0,87.61904762
2024-06-26 23:00:00,2.53,1140.0,114075.0,2.471633721,3500.0,1547.0,2345.0,0.0,1.3,260.0,1.23,7.0,1.3,10.95,87.69,0.4,3.2,296.2706667,0.96,11.26,87.26,0.44,6.2,26.240666663,1.04,9.74,69.92,1.06,79.93333333,19.28,884.6626667,2.28,1.939388829,10.56,4.89,80.37777778,55.21,10.355,27.09631579,64.69,0.082,1.8,0.205,0.054,0.0705,5.445,0.21,2.934435844,0.052868469,64.5661659,0.013286847,2.693344179,0.031473877,0.045736939,194.6566667,0.070323236,0.066378735,1.54968286,0.149709899,2.113153073,2.0,0.52,0.0,0.73,1.41,0.0,13.72333333,96.45,0.2,90.0,24.33333333,12.0,60.0,28.25,8.0,125.1625,105.0,40.6504065,550.0,445.0,85.23809524
2024-06-27 00:00:00,2.56,1154.0,115195.0,2.447616787,3500.0,1529.0,2334.0,0.0,1.3,263.0,1.26,7.0,1.3,10.95,87.69,0.4,3.2,296.2706667,0.96,11.26,87.26,0.44,6.2,26.240666663,1.04,9.74,69.92,1.06,79.93333333,19.28,884.6626667,2.28,1.939388829,10.56,4.89,80.37777778,55.21,10.355,27.09631579,64.69,0.082,1.8,0.205,0.054,0.0705,5.445,0.21,2.934435844,0.052868469,64.5661659,0.013286847,2.693344179,0.031473877,0.045736939,194.6566667,0.070323236,0.066378735,1.54968286,0.149709899,2.113153073,2.0,0.52,0.0,0.73,1.41,0.0,13.72333333,96.45,0.2,82.5,23.54545455,11.0,60.0,28.25,8.0,125.825,110.0,43.26454904,555.0,445.0,89.63636364
2024-06-27 01:00:00,2.55,1145.0,116300.0,2.424374575,3500.0,1566.0,2351.0,0.0,1.3,267.0,1.25,7.0,1.3,10.95,87.69,0.4,3.2,296.2706667,0.96,11.26,87.26,0.44,6.2,26.240666663,1.04,9.74,69.92,1.06,79.93333333,19.28,884.6626667,2.28,1.939388829,10.56,4.89,80.37777778,55.21,10.355,27.09631579,64.69,0.082,1.8,0.205,0.054,0.0705,5.445,0.21,2.934435844,0.052868469,64.5661659,0.013286847,2.693344179,0.031473877,0.045736939,194.6566667,0.070323236,0.066378735,1.54968286,0.149709899,2.113153073,2.0,0.52,0.0,0.73,1.41,0.0,13.72333333,96.45,0.2,82.5,23.54545455,11.0,60.0,28.25,8.0,125.03,104.0,39.07553551,549.0,445.0,86.82692308
2024-06-27 02:00:00,2.54,1151.0,116205.0,2.426355417,3500.0,1569.0,2351.0,0.0,1.3,266.0,1.24,8.0,1.3,10.95,87.69,0.4,3.2,296.2706667,0.96,11.26,87.26,0.44,6.2,26.240666663,1.04,9.74,69.92,1.06,79.93333333,19.28,884.6626667,2.28,1.939388829,10.56,4.89,80.37777778,55.21,10.355,27.09631579,64.69,0.082,1.8,0.205,0.054,0.0705,5.445,0.21,2.934435844,0.052868469,64.5661659,0.013286847,2.693344179,0.031473877,0.045736939,194.6566667,0.070323236,0.066378735,1.54968286,0.149709899,2.113153073,2.0,0.52,0.0,0.73,1.41,0.0,13.72333333,96.45,0.2,82.5,23.54545455,11.0,60.0,28.25,8.0,124.5,100.0,38.95546009,545.0,445.0,94.5
2024-06-27 03:00:00,2.54,1148.0,115910.0,2.431832527,3499.0,1596.0,2350.0,0.0,1.3,268.0,1.24,7.0,1.3,10.95,87.69,0.4,3.2,296.2706667,0.96,11.26,87.26,0.44,6.2,26.240666663,1.04,9.74,69.92,1.06,79.93333333,19.28,884.6626667,2.28,1.939388829,10.56,4.89,80.37777778,55.21,10.355,27.09631579,64.69,0.082,1.8,0.205,0.054,0.0705,5.445,0.21,2.934435844,0.052868469,64.5661659,0.013286847,2.693344179,0.031473877,0.045736939,194.6566667,0.070323236,0.066378735,1.54968286,0.149709899,2.113153073,2.0,0.52,0.0,0.73,1.41,0.0,13.72333333,96.45,0.2,82.5,23.54545455,11.0,60.0,28.25,8.0,125.4275,107.0,39.56571429,552.0,445.0,86.63551402
2024-06-27 04:00:00,2.54,1159.0,116316.0,2.424041278,3500.0,1574.0,2322.0,0.0,1.3,270.0,1.24,7.0,1.3,10.95,87.69,0.4,3.2,296.2706667,0.96,11.26,87.26,0.44,6.2,26.240666663,1.04,9.74,69.92,1.06,79.93333333,19.28,884.6626667,2.28,1.939388829,10.56,4.89,80.37777778,55.21,10.355,27.09631579,64.69,0.082,1.8,0.205,0.054,0.0705,5.445,0.21,2.934435844,0.052868469,64.5661659,0.013286847,2.693344179,0.031473877,0.045736939,194.6566667,0.070323236,0.066378735,1.54968286,0.149709899,2.113153073,2.0,0.52,0.0,0.73,1.41,0.0,13.72333333,96.45,0.2,82.5,23.54545455,11.0,60.0,28.25,8.0,126.4875,115.0,39.75325565,560.0,445.0,87.82608696
2024-06-27 05:00:00,2.53,1180.0,114496.0,2.462550844,3500.0,1553.0,2301.0,0.0,1.3,268.0,1.23,7.0,1.3,10.95,87.69,0.4,3.2,296.2706667,0.96,11.26,87.26,0.44,6.2,26.240666663,1.04,9.74,69.92,1.06,79.93333333,19.28,884.6626667,2.28,1.939388829,10.56,4.89,80.37777778,55.21,10.355,27.09631579,64.69,0.082,1.8,0.205,0.054,0.0705,5.445,0.21,2.934435844,0.052868469,64.5661659,0.013286847,2.693344179,0.031473877,0.045736939,194.6566667,0.070323236,0.066378735,1.54968286,0.149709899,2.113153073,2.0,0.52,0.0,0.73,1.41,0.0,13.72333333,96.45,0.2,82.5,23.54545455,11.0,60.0,28.25,8.0,126.885,118.0,39.84357028,563.0,445.0,99.49152542
2024-06-27 06:00:00,2.58,1155.0,114623.0,2.459121572,3499.0,1488.0,2315.0,0.0,1.3,260.0,1.28,7.0,1.3,10.95,87.69,0.4,3.2,296.2706667,0.96,11.26,87.26,0.44,6.2,26.240666663,1.04,9.74,69.92,1.06,79.93333333,19.28,884.6626667,2.28,1.939388829,10.56,4.89,80.37777778,55.21,10.355,27.09631579,64.69,0.082,1.8,0.205,0.054,0.0705,5.445,0.21,2.934435844,0.052868469,64.5661659,0.013286847,2.693344179,0.031473877,0.045736939,194.6566667,0.070323236,0.066378735,1.54968286,0.149709899,2.113153073,2.0,0.52,0.0,0.73,1.41,0.0,13.72333333,96.45,0.2,82.5,23.54545455,11.0,60.0,28.25,8.0,127.15,120.0,40.85996241,565.0,445.0,87.5
2024-06-27 07:00:00,2.57,1161.0,114776.0,2.45654685,3500.0,1510.0,2324.0,0.0,1.3,262.0,1.27,7.0,1.3,10.95,87.69,0.4,3.2,296.2706667,0.96,11.26,87.26,0.44,6.2,26.240666663,1.04,9.74,69.92,1.06,79.93333333,19.28,884.6626667,2.28,1.939388829,10.56,4.89,80.37777778,55.21,10.355,27.09631579,64.69,0.082,1.8,0.205,0.054,0.0705,5.445,0.21,2.934435844,0.052868469,64.5661659,0.013286847,2.693344179,0.031473877,0.045736939,194.6566667,0.070323236,0.066378735,1.54968286,0.149709899,2.113153073,2.0,0.52,0.0,0.73,1.41,0.0,13.72333333,96.45,0.2,82.5,23.54545455,11.0,60.0,28.25,8.0,126.4875,115.0,40.2618282,560.0,445.0,87.39130435
2024-06-27 08:00:00,2.55,1148.0,114612.0,2.458654985,3498.0,1527.0,2326.0,0.0,1.3,261.0,1.25,7.0,1.3,10.97,87.67,0.4,3.5,296.2706667,0.96,11.1,87.43,0.43,7.0,26.240666663,1.04,10.07,69.33,1.21,79.93333333,19.39,884.6626667,2.29,1.905992524,10.645,4.89,80.37777778,55.11,10.175,27.10157895,64.69,0.0815,1.755,0.215,0.0565,0.072,5.585,0.2,2.895401476,0.057052246,45.29948319,0.014263061,2.303484426,0.035657654,0.035657654,194.6566667,0.038510266,0.041362878,0.898572872,0.161172594,2.210774526,2.0,0.69,0.0,1.04,1.38,0.0,13.72333333,96.08,0.2,82.5,23.54545455,11.0,60.0,28.25,8.0,126.4875,115.0,40.39073149,560.0,445.0,86.43478261
2024-06-27 09:00:00,2.55,1167.0,114226.0,2.469073109,3501.0,1525.0,2328.0,0.0,1.3,263.0,1.25,7.0,1.3,10.97,87.67,0.4,3.5,296.2706667,0.96,11.1,87.43,0.43,7.0,26.240666663,1.04,10.07,69.33,1.21,79.93333333,19.39,884.6626667,2.29,1.905992524,10.645,4.89,80.37777778,55.11,10.175,27.10157895,64.69,0.0815,1.755,0.215,0.0565,0.072,5.585,0.2,2.895401476,0.057052246,45.29948319,0.014263061,2.303484426,0.035657654,0.035657654,194.6566667,0.038510266,0.041362878,0.898572872,0.161172594,2.210774526,2.0,0.69,0.0,1.04,1.38,0.0,13.72333333,96.08,0.2,82.5,23.54545455,11.0,60.0,28.25,8.0,126.7525,117.0,40.39675383,562.0,445.0,88.29059829
2024-06-27 10:00:00,2.55,1152.0,113799.0,2.476917262,3499.0,1515.0,2329.0,0.0,1.3,259.0,1.25,7.0,1.3,10.97,87.67,0.4,3.5,296.2706667,0.96,11.1,87.43,0.43,7.0,26.240666663,1.04,10.07,69.33,1.21,79.93333333,19.39,884.6626667,2.29,1.905992524,10.645,4.89,80.37777778,55.11,10.175,27.10157895,64.69,0.0815,1.755,0.215,0.0565,0.072,5.585,0.2,2.895401476,0.057052246,45.29948319,0.014263061,2.303484426,0.035657654,0.035657654,194.6566667,0.038510266,0.041362878,0.898572872,0.161172594,2.210774526,2.0,0.69,0.0,1.04,1.38,0.0,13.72333333,96.08,0.2,82.5,23.54545455,11.0,60.0,28.25,8.0,126.4875,115.0,39.30688554,560.0,445.0,87.2173913
2024-06-27 11:00:00,2.51,1176.0,113712.0,2.47951924,3500.0,1561.0,2330.0,0.0,1.3,266.0,1.21,7.0,1.3,10.97,87.67,0.4,3.5,296.2706667,0.96,11.1,87.43,0.43,7.0,26.240666663,1.04,10.07,69.33,1.21,79.93333333,19.39,884.6626667,2.29,1.905992524,10.645,4.89,80.37777778,55.11,10.175,27.10157895,64.69,0.0815,1.755,0.215,0.0565,0.072,5.585,0.2,2.895401476,0.057052246,45.29948319,0.014263061,2.303484426,0.035657654,0.035657654,194.6566667,0.038510266,0.041362878,0.898572872,0.161172594,2.210774526,2.0,0.69,0.0,1.04,1.38,0.0,13.72333333,96.08,0.2,82.5,23.54545455,11.0,60.0,28.25,8.0,127.5475,123.0,39.73509934,568.0,445.0,87.31707317
2024-06-27 12:00:00,2.52,1175.0,113165.0,2.491497321,3500.0,1560.0,2324.0,0.0,1.3,265.0,1.22,7.0,1.3,10.97,87.67,0.4,3.5,296.2706667,0.96,11.1,87.43,0.43,7.0,26.240666663,1.04,10.07,69.33,1.21,79.93333333,19.39,884.6626667,2.29,1.905992524,10.645,4.89,80.37777778,55.11,10.175,27.10157895,64.69,0.0815,1.755,0.215,0.0565,0.072,5.585,0.2,2.895401476,0.057052246,45.29948319,0.014263061,2.303484426,0.035657654,0.035657654,194.6566667,0.038510266,0.041362878,0.898572872,0.161172594,2.210774526,2.0,0.69,0.0,1.04,1.38,0.0,13.72333333,96.08,0.2,82.5,23.54545455,11.0,60.0,28.25,8.0,127.5475,123.0,40.86637635,568.0,445.0,87.80487805
2024-06-27 13:00:00,2.51,1178.0,112955.0,2.496126653,3500.0,1556.0,2330.0,0.0,1.3,265.0,1.21,7.0,1.3,10.97,87.67,0.4,3.5,296.2706667,0.96,11.1,87.43,0.43,7.0,26.240666663,1.04,10.07,69.33,1.21,79.93333333,19.39,884.6626667,2.29,1.905992524,10.645,4.89,80.37777778,55.11,10.175,27.10157895,64.69,0.0815,1.755,0.215,0.0565,0.072,5.585,0.2,2.895401476,0.057052246,45.29948319,0.014263061,2.303484426,0.035657654,0.035657654,194.6566667,0.038510266,0.041362878,0.898572872,0.161172594,2.210774526,2.0,0.69,0.0,1.04,1.38,0.0,13.72333333,96.08,0.2,82.5,23.54545455,11.0,60.0,28.25,8.0,128.0775,127.0,41.09620196,572.0,445.0,92.12598425
2024-06-27 14:00:00,2.43,1183.0,108004.0,2.610480842,3500.0,1598.0,2312.0,0.0,1.3,261.0,1.13,6.0,1.3,10.97,87.67,0.4,3.5,296.2706667,0.96,11.1,87.43,0.43,7.0,26.240666663,1.04,10.07,69.33,1.21,79.93333333,19.39,884.6626667,2.29,1.905992524,10.645,4.89,80.37777778,55.11,10.175,27.10157895,64.69,0.0815,1.755,0.215,0.0565,0.072,5.585,0.2,2.895401476,0.057052246,45.29948319,0.014263061,2.303484426,0.035657654,0.035657654,194.6566667,0.038510266,0.041362878,0.898572872,0.161172594,2.210774526,2.0,0.69,0.0,1.04,1.38,0.0,13.72333333,96.08,0.2,82.5,23.54545455,11.0,60.0,28.25,8.0,128.21,128.0,41.37695978,573.0,445.0,87.421875
2024-06-27 15:00:00,2.48,1180.0,109407.0,2.577025238,3500.0,1548.0,2335.0,0.0,1.3,259.0,1.18,6.0,1.3,10.97,87.67,0.4,3.5,296.2706667,0.96,11.1,87.43,0.43,7.0,26.240666663,1.04,10.07,69.33,1.21,79.93333333,19.39,884.6626667,2.29,1.905992524,10.645,4.89,80.37777778,55.11,10.175,27.10157895,64.69,0.0815,1.755,0.215,0.0565,0.072,5.585,0.2,2.895401476,0.057052246,45.29948319,0.014263061,2.303484426,0.035657654,0.035657654,194.6566667,0.038510266,0.041362878,0.898572872,0.161172594,2.210774526,2.0,0.69,0.0,1.04,1.38,0.0,13.72333333,96.08,0.2,82.5,23.54545455,11.0,60.0,28.25,8.0,127.68,124.0,41.03730664,569.0,445.0,86.69354839
2024-06-27 16:00:00,2.48,1178.0,112534.0,2.50545937,3500.0,1591.0,2372.0,0.0,1.3,266.0,1.18,7.0,1.3,11.1,87.54,0.39,3.4,296.2706667,0.97,11.21,87.3,0.44,6.4,26.240666663,1.05,9.84,69.39,1.1,79.93333333,19.67,884.6626667,2.265,1.90470043,10.47,4.89,80.37777778,55.295,10.31,27.09894737,64.69,0.0805,1.83,0.21,0.054,0.069,5.5,0.195,2.816954638,0.206814391,44.4650941,0.017828827,2.110933096,0.078446838,0.028526123,194.6566667,0.029239276,0.048494409,2.103801565,0.142630615,2.567351063,2.0,0.77,0.0,1.01,1.42,0.0,13.72333333,95.83,0.1,82.5,23.54545455,11.0,60.0,28.25,8.0,127.68,124.0,39.82380845,569.0,445.0,75.08064516
2024-06-27 17:00:00,2.56,1166.0,115581.0,2.439447311,3500.0,1545.0,2383.0,0.0,1.3,268.0,1.26,7.0,1.3,11.1,87.54,0.39,3.4,296.2706667,0.97,11.21,87.3,0.44,6.4,26.240666663,1.05,9.84,69.39,1.1,79.93333333,19.67,884.6626667,2.265,1.90470043,10.47,4.89,80.37777778,55.295,10.31,27.09894737,64.69,0.0805,1.83,0.21,0.054,0.069,5.5,0.195,2.816954638,0.206814391,44.4650941,0.017828827,2.110933096,0.078446838,0.028526123,194.6566667,0.029239276,0.048494409,2.103801565,0.142630615,2.567351063,2.0,0.77,0.0,1.01,1.42,0.0,13.72333333,95.83,0.1,82.5,23.54545455,11.0,60.0,28.25,8.0,125.1625,105.0,39.83318305,550.0,445.0,86.19047619
2024-06-27 18:00:00,2.54,1151.0,115613.0,2.438772496,3500.0,1558.0,2352.0,0.0,1.3,264.0,1.24,7.0,1.3,11.1,87.54,0.39,3.4,296.2706667,0.97,11.21,87.3,0.44,6.4,26.240666663,1.05,9.84,69.39,1.1,79.93333333,19.67,884.6626667,2.265,1.90470043,10.47,4.89,80.37777778,55.295,10.31,27.09894737,64.69,0.0805,1.83,0.21,0.054,0.069,5.5,0.195,2.816954638,0.206814391,44.4650941,0.017828827,2.110933096,0.078446838,0.028526123,194.6566667,0.029239276,0.048494409,2.103801565,0.142630615,2.567351063,2.0,0.77,0.0,1.01,1.42,0.0,13.72333333,95.83,0.1,82.5,23.54545455,11.0,60.0,28.25,8.0,125.1625,105.0,39.97302158,550.0,445.0,82.28571429
2024-06-27 19:00:00,2.55,1156.0,115665.0,2.437676717,3500.0,1542.0,2334.0,0.0,1.3,264.0,1.25,7.0,1.3,11.1,87.54,0.39,3.4,296.2706667,0.97,11.21,87.3,0.44,6.4,26.240666663,1.05,9.84,69.39,1.1,79.93333333,19.67,884.6626667,2.265,1.90470043,10.47,4.89,80.37777778,55.295,10.31,27.09894737,64.69,0.0805,1.83,0.21,0.054,0.069,5.5,0.195,2.816954638,0.206814391,44.4650941,0.017828827,2.110933096,0.078446838,0.028526123,194.6566667,0.029239276,0.048494409,2.103801565,0.142630615,2.567351063,2.0,0.77,0.0,1.01,1.42,0.0,13.72333333,95.83,0.1,82.5,23.54545455,11.0,60.0,28.25,8.0,126.4875,115.0,40.61155153,560.0,445.0,87.91304348
