Repository: saikumar-voptimai/evonith_bf_webapp

# Evonith BF2 — Blast Furnace Intelligence Platform

Monitoring, modelling and optimisation of **Blast Furnace 2 (BF2)** at Evonith Steel: live telemetry from InfluxDB,
manual plant reports from Neon PostgreSQL, a two-zone energy model of the furnace, blend and fuel optimisers, a
conversational assistant (FurnaceMind) and a live digital twin evaluated every hour.

The platform has three deployable parts that share one Python service layer, plus the shared data library:

| Part | Path | What it is |
|---|---|---|
| **Streamlit app** (legacy) | `src/app.py`, `src/custom_pages/` | The original 11-page dashboard; still the home of the model pages. Served under `/legacy` in production |

File: src/assets/data/furnace_dataset_20260525_002530_771382.csv (part 58 of 209)
GO%,ORE_NA2O%,ORE_P%,ORE_TIO2%,ORE_AL2O3%,ORE_SIO2%,ORE_MNO%,ORE_CAO%,ORE_K2O%,ORE_CALC_MT,PELLET_PCT_SIO2,PELLET_PCT_AL2O3,PELLET_PCT_FE2O3,PELLET_PCT_MGO,PELLET_PCT_TIO2,PELLET_PCT_NA2O,TOTAL_PELLET_CALC_MT,PELLET_PCT_K2O,PELLET_PCT_TM,PELLET_PCT_LOI,PELLET_PCT_MNO,PELLET_PCT_CAO,PELLET_PCT_P,CHARGES/HRS.,STOCKRODLEVEL,CHEM_PCT_C,CHEM_PCT_CR,CHEM_PCT_FE,CHEM_PCT_MN,CHEM_PCT_P,CHEM_PCT_S,CHEM_PCT_SI,CHEM_PCT_TI,SLAG_BASICITY,SLAG_PCT_AL2O3,SLAG_PCT_CAO,SLAG_PCT_FEO,SLAG_PCT_K2O,SLAG_PCT_MGO,SLAG_PCT_MNO,SLAG_PCT_NA2O,SLAG_PCT_S,SLAG_PCT_SIO2,SLAG_PCT_TIO2,SLAG_T_BASICITY,HMT_GT_1480C,COKE_DISCHARGE_TIME,WEIGHTED_COKE_ANGLE,TOTAL_COKE_PORTIONS,NON_COKE_DISCHARGE_TIME,WEIGHTED_NON_COKE_ANGLE,TOTAL_NON_COKE_PORTIONS,TOTAL HEAT LOAD,FTG_UPTAKE_TEMP_A,FTG_UPTAKE_TEMP_B,FTG_UPTAKE_TEMP_C,FTG_UPTAKE_TEMP_D,FTG_UPTAKE_TEMP_AVG,HEARTH_TEMP_A,HEARTH_TEMP_B,HEARTH_TEMP_C,HEARTH_TEMP_D,HEARTH_TEMP_AVG,BOSH_TEMP_A,BOSH_TEMP_C,BOSH_TEMP_D,BELLY_TEMP_A,BELLY_TEMP_C,BELLY_TEMP_D,LOWER_STACK_TEMP_A,LOWER_STACK_TEMP_B,LOWER_STACK_TEMP_C,LOWER_STACK_TEMP_D,PCI_KG/THM,ACT. FUEL RATEKG/THM.,FURNACETOPGASANALYSISCO2ETACO,COKE RATE KG/THM,PRODUCTIONTONNESPERHR,HOT BLAST PRESSUREBAR,TOPPRESSUREBAR,DIFFERENTIAL PRESSURETOTALBAR,HOT BLAST TEMP.OC,OXYGENFLOWNM3/HR.,STEAMKGS/HR.,RAFTOC,PERMEABILITYKGS/HR.,TUYEREVELOCITYM/S,HOT BLAST VOLUMENM3/HR.,O2 ENRICHMENT %,BOTTOMBAR,FURNACE TOP GAS ANALYSISH2%,UNITCOST LAKHS/THM,BOSH_TEMP_B,FURNACE TOP GAS ANALYSISCO2%,FURNACE TOP GAS ANALYSISONLINE (ANALYZER)CO%
2025-12-15 20:00:00,0.9760030983025999,11.81142757489314,0.459192027,87.21256932680426,0.37349922542435005,4.8475,0.4749999999999999,1.055,0.49,86.55,12.395000000000001,1.0385000000000002,69.98,9.0,19.55,1.69,12.33952387,5.312222222,79.62111111,70.01,37.69,0.04800000000000001,5.33,2.17,9.02,2.51,0.029,0.15,55.35,10.0,0.058,1.876172608,0.15,16.490333333333336,0.10000000000000002,95.29,0.86,0.89,1.12,0.0,0.0,0.0,59.56613814451009,4.398799733705007,3.8318617191605626,0.05886190458394935,0.01900485018583531,0.06916129876611844,0.44228594767673046,4.418520990722821,4.885209040208516,0.07469966457830902,0.09278057190195543,0.032314051079261906,8.730333333333334,0.0,0.0,0.0,0.0,0.0,0.0,0.0,0.0,0.0,0.0,0.0,0.0,0.0,7.0,0.254488152,4.278296296296296,0.014005185185185185,94.61349111111112,0.13414814814814816,0.10258518518518518,0.025925925925925925,0.7309629629629629,0.1005851851851852,1.1087451653111111,21.67992592592593,35.55577777777778,0.28829629629629633,0.3617037037037037,8.123925925925926,0.15414814814814815,0.18,0.46414814814814814,32.077185185185186,1.0165925925925927,1.3620614193111111,1516.3185185185184,90.0,24.666666666666668,12.0,68.0,25.77777777777778,9.0,0.9618739379639862,178.9358333,167.05875,175.3394444,188.5638889,178.7632639,61.81727279277736,328.31927450990446,449.9256766926874,580.709732572272,356.5399270168673,76.81611111111111,127.76138888888886,117.95111111111099,94.48249999999994,52.62777777777788,66.28138888888849,48.93166666666657,46.98999999999998,41.43416666666649,40.994722222222286,148.3677297222222,528.3611111111111,44.15069227777779,311.6666666666667,89.7000000000005,2.749975786111115,1.3478033194444456,1.4022166500000004,1175.2313888888896,3998.296547,0.0,2277.758852777775,1368.3180472222218,223.76560861111102,114826.4030555556,2.9736574055555547,1.211801459722221,2.868449408333335,97.57539085486111,59.541944444444674,18.758801416666692,23.73063744444447
2025-12-15 21:00:00,0.9757643047084336,11.809302311905059,0.459192027,87.21493338338651,0.3735589238228916,4.835,0.475,1.055,0.49,86.55,12.395,1.0372857142857144,69.98,9.0,19.55,1.69,12.33952387,5.312222222,79.62111111,70.01,37.69,0.048,5.33,2.17,9.02,2.5100000000000002,0.029,0.15,55.35,10.0,0.058,1.8761726079999999,0.15,16.539714285714286,0.10000000000000002,95.29,0.86,0.89,1.12,0.0,0.0,0.0,59.57120771248899,4.396764780697449,3.8316969085164416,0.058836655587904185,0.019003925877918052,0.06912699674991653,0.4419699700180815,4.416240617835465,4.882501369813141,0.07466190987112617,0.09273282655969907,0.032310346880674544,8.608285714285714,0.0,0.0,0.0,0.0,0.0,0.0,0.0,0.0,0.0,0.0,0.0,0.0,0.0,7.0,0.254488152,4.287185185185185,0.014760740740740741,94.63362444444445,0.1385925925925926,0.10214074074074074,0.023703703703703703,0.6998518518518518,0.10014074074074075,1.1329389506444445,21.497703703703706,35.96911111111111,0.29718518518518516,0.3528148148148148,8.181703703703704,0.1585925925925926,0.18,0.46859259259259256,31.75274074074074,1.0343703703703704,1.3906355646444444,1519.874074074074,90.0,24.666666666666668,12.0,68.0,25.77777777777778,9.0,0.9618739379639862,178.9358333,167.05875,175.3394444,188.5638889,178.7632639,61.81727279277736,328.31927450990446,449.9256766926874,580.709732572272,356.5399270168673,85.51888888888894,108.9372222222222,119.18416666666667,89.10833333333301,52.518611111111014,66.06833333333317,48.711111111111265,46.72277777777794,42.24611111111098,40.51611111111129,141.59947472222208,525.0,45.00127916666663,315.0,91.98402777777788,2.7583510305555565,1.3479745222222224,1.410490331388889,1165.9444444444432,3998.296547,0.0,2277.4899388888857,1364.5189861111103,222.55289027777783,115193.93166666673,2.9507306000000004,1.2005746127777774,2.7111223527777755,97.51193040069442,58.945833333333375,19.148582194444433,23.403115472222215
2025-12-15 22:00:00,0.9755734391734762,11.807603608643939,0.459192027,87.21682295218257,0.3736066402066309,4.8806666666666665,0.47500000000000003,1.055,0.49,86.55,12.395000000000001,1.051,69.98,9.0,19.55,1.69,12.33952387,5.312222222,79.62111111,70.01,37.69,0.04800000000000001,5.33,2.17,9.02,2.51,0.029,0.15,55.35,10.0,0.058,1.876172608,0.15,16.496166666666667,0.10000000000000002,95.29,0.86,0.89,1.12,0.0,0.0,0.0,59.74034388244062,4.346224571601999,3.796141008011341,0.057287491543934414,0.018856000671752998,0.06749285187157253,0.4316611912475234,4.340849068455099,4.789870144558063,0.0732095833222192,0.08941933024684608,0.03268796593601247,8.672166666666667,0.0,0.0,0.0,0.0,0.0,0.0,0.0,0.0,0.0,0.0,0.0,0.0,0.0,7.0,0.254488152,4.336125,0.013975,94.761975,0.134875,0.1055875,0.026075,0.53625,0.0851375,1.12876140405,21.286250000000003,35.92575,0.28975,0.27825,8.18975,0.175375,0.18,0.454625,31.829375,1.11175,1.38607253395,1518.4375,90.0,24.666666666666668,12.0,68.0,25.77777777777778,9.0,0.9618739379639862,178.9358333,167.05875,175.3394444,188.5638889,178.7632639,61.81727279277736,328.31927450990446,449.9256766926874,580.709732572272,356.5399270168673,77.21416666666678,86.96500000000002,116.19527777777785,88.78777777777812,52.941388888888845,66.25638888888861,48.608055555555566,46.54638888888896,42.61777777777783,42.141666666666644,142.85487361111095,525.0,44.78038319444443,315.0,97.1749999999997,2.737011247222225,1.3480245555555566,1.388945455555555,1169.8652777777784,3998.296547,0.0,2258.772,1393.9999972222213,225.88494638888884,115883.33888888884,2.93644155,1.1766492049999988,2.7719264416666674,97.6782707534722,58.20222222222243,18.960142138888898,23.380064083333334
2025-12-15 23:00:00,0.9306126127431846,11.722324325352579,0.459192027,87.34706306190424,0.3471171170355096,4.879833333333333,0.4749999999999999,1.055,0.49,86.55,12.395000000000001,1.024,69.98,9.0,19.55,1.69,12.33952387,5.312222222,79.62111111,70.01,37.69,0.04800000000000001,5.61,2.38,8.63,2.55,0.027,0.15,54.71,10.26,0.059,1.828877005,0.16,16.522166666666667,0.10000000000000002,95.29,0.86,0.89,1.12,0.0,0.0,0.0,59.6537672687223,4.370866493138213,3.816468968936832,0.05813050369703652,0.01894000861671554,0.0683639981186711,0.4369214916200592,4.379391387073672,4.8374482464729445,0.07396663570460425,0.09123722691260255,0.03245919166589011,8.760833333333332,0.0,0.0,0.0,0.0,0.0,0.0,0.0,0.0,0.0,0.0,0.0,0.0,0.0,7.0,0.254488152,4.38,0.0124,94.7859,0.1306,0.1102,0.0287,0.48,0.0722,1.1092331907,20.375,36.12,0.256,0.264,8.132,0.17200000000000001,0.192,0.41000000000000003,32.573,1.123,1.3591232121999999,1515.1,90.0,24.666666666666668,12.0,68.0,25.77777777777778,9.0,0.9618739379639862,178.9358333,167.05875,175.3394444,188.5638889,178.7632639,61.81727279277736,328.31927450990446,449.9256766926874,580.709732572272,356.5399270168673,73.18472222222249,84.09722222222226,100.6733333333334,86.41444444444451,53.03750000000015,66.17638888888874,48.45333333333314,46.5311111111111,43.016111111110895,48.304722222222175,144.08064722222184,525.2777777777778,43.86505016666661,315.0,94.91173611111087,2.759801700000001,1.3479106222222226,1.4117624638888895,1169.4094444444445,3998.296547,0.0,2266.955997222219,1374.1536333333338,225.02683666666678,116213.63916666668,2.9548701194444447,1.202475480555556,2.7720550583333323,97.8406857569444,57.18277777777777,18.7404997222222,23.977069166666666
2025-12-16 00:00:00,0.9304633578828074,11.72114894332711,0.459192027,87.34838769879009,0.3472104013232453,4.878857142857143,0.475,1.055,0.49,86.55,12.395,1.0142857142857142,69.98,9.0,19.55,1.69,12.33952387,4.933333333,78.71111111,70.01,37.69,0.048,5.61,2.38,8.63,2.55,0.027,0.15,54.71,10.26,0.059,1.828877005,0.16,16.50857142857143,0.10000000000000002,95.29,0.86,0.89,1.12,0.0,0.0,0.0,59.237482549384076,4.4831341903749955,3.9249817101567035,0.062437198186696796,0.019385897427555875,0.07272819362044262,0.4621309372530397,4.564466956309239,5.067039540692517,0.07767581050391212,0.10059470180870865,0.031179588984711366,8.305714285714286,0.0,0.0,0.0,0.0,0.0,0.0,0.0,0.0,0.0,0.0,0.0,0.0,0.0,7.0,0.254488152,4.3878571428571425,0.011864285714285714,94.68432619047618,0.13147619047619047,0.11038095238095239,0.030357142857142857,0.5747619047619047,0.06897619047619047,1.0811390797619047,19.090238095238096,36.465,0.2261904761904762,0.4188095238095238,8.035714285714285,0.15357142857142858,0.21476190476190476,0.35571428571428576,33.72404761904762,1.0816666666666668,1.3194454842619048,1505.404761904762,90.0,24.666666666666668,12.0,68.0,25.77777777777778,9.0,0.9618739379639862,178.9358333,167.05875,175.3394444,188.5638889,178.7632639,61.81727279277736,328.31927450990446,449.9256766926874,580.709732572272,356.5399270168673,76.94500000000002,99.07527777777757,106.18361111111115,79.8330555555555,52.54527777777773,63.684999999999924,48.083333333333286,46.31083333333338,42.81694444444443,44.42944444444444,152.2405358333335,534.4583333333334,44.06641933333336,315.0,96.48979166666695,2.728579833333334,1.3482440000000002,1.380337217777778,1173.8444444444435,3998.296547,0.0,2245.236005555556,1407.0082583333335,227.63319833333344,116252.07638888876,2.9614806222222234,1.1582681544444442,2.8679912749999996,98.92187099791668,56.69611111111151,18.774667500000014,23.830657055555548
2025-12-16 01:00:00,0.9306558834704007,11.722665082329405,0.459192027,87.34667903420019,0.3470900728309996,4.867857142857142,0.475,1.055,0.49,86.55,12.395,1.0081428571428572,69.98,9.0,19.55,1.69,12.33952387,4.933333333,78.71111111,70.01,37.69,0.048,5.61,2.38,8.63,2.55,0.027,0.15,54.71,10.26,0.059,1.828877005,0.16,16.346,0.10000000000000002,95.29,0.86,0.89,1.12,0.0,0.0,0.0,58.33920397466455,4.766796952057246,4.0874111394904675,0.07004382484895084,0.020068656488631216,0.08097684814069979,0.5170855162434885,4.965474845225259,5.55698558508581,0.08521977377682426,0.11668098626873027,0.029614399279721215,7.6817142857142855,0.0,0.0,0.0,0.0,0.0,0.0,1.2742857142857142,0.0,0.0,0.0,0.0,0.0,0.0,7.0,0.254488152,4.431219512195122,0.01399349593495935,95.00471382113821,0.12528455284552845,0.10229268292682926,0.04171544715447154,0.2334959349593496,0.04728455284552845,1.053829558406504,20.436341463414635,35.048780487804876,0.3023577235772358,0.5,8.065853658536586,0.2294308943089431,0.20235772357723578,0.3952845528455285,33.2589430894309,1.3659349593495935,1.2963512877479675,1480.69918699187,90.0,24.666666666666668,12.0,68.0,25.77777777777778,9.0,0.9618739379639862,178.9358333,167.05875,175.3394444,188.5638889,178.7632639,61.81727279277736,328.31927450990446,449.9256766926874,580.709732572272,356.5399270168673,80.56527777777782,117.51527777777781,101.1416666666668,72.66055555555549,51.94083333333332,59.759166666666715,47.66416666666687,46.01305555555563,42.81194444444455,42.10222222222201,152.9576597222224,542.0555555555555,44.09830694444442,315.0,90.46279177945104,2.6735467527777774,1.3479419499999994,1.3257890111111106,1190.0722222222234,3998.296547,0.0,2203.4436833333352,1431.2625361111109,228.06419055555574,113518.5716666666,3.0327966888888875,1.102743903888888,3.137377813888888,99.01688991319446,56.74972222222213,19.008680361111104,24.093991388888888
2025-12-16 02:00:00,0.9304777921740968,11.72126261337101,0.459192027,87.34825959445489,0.34720137989118954,4.850833333333333,0.47500000000000003,1.055,0.49,86.55,12.395000000000001,0.9886666666666667,69.98,9.0,19.55,1.69,12.33952387,4.933333333,78.71111111,70.01,37.69,0.04800000000000001,5.61,2.38,8.63,2.55,0.027,0.15,54.71,10.26,0.059,1.828877005,0.16,16.380166666666668,0.0,0.0,0.0,0.0,0.0,0.0,0.0,0.0,59.11826887912603,4.556187052737969,3.885205911437921,0.06200450376480549,0.01923759010959564,0.07282360947078469,0.4698999872921017,4.619091223143428,5.1273787475292325,0.07828375852847248,0.0992187280529596,0.031994577581605795,8.991999999999999,0.0,0.0,0.0,0.0,0.0,0.0,0.0,0.0,0.0,0.0,0.0,0.0,0.0,7.0,0.254488152,4.475121951219513,0.013359349593495934,95.00681138211381,0.11552845528455284,0.10082926829268293,0.051471544715447154,0.19934959349593495,0.03752845528455284,1.0486659530406504,20.304634146341463,35.00487804878048,0.3072357723577236,0.5,8.036585365853659,0.24894308943089433,0.20723577235772359,0.3855284552845529,33.38089430894309,1.4195934959349594,1.2894254106747967,1473.8699186991869,90.0,24.666666666666668,12.0,68.0,25.77777777777778,9.0,0.9618739379639862,178.9358333,167.05875,175.3394444,188.5638889,178.7632639,61.81727279277736,328.31927450990446,449.9256766926874,580.709732572272,356.5399270168673,76.38833333333332,86.81361111111126,131.98194444444445,69.28722222222203,51.92361111111115,57.60333333333335,47.63527777777792,46.06416666666682,43.48388888888897,41.953611111110895,165.07225138888884,543.75,43.947860083333325,315.0,97.1749999999997,2.658134722222221,1.3482343555555547,1.309887496388888,1181.2536111111117,3998.296547,0.0,2195.4150638888905,1397.1117555555568,219.69754333333336,109553.22333333337,3.1345189111111114,1.099229083055555,3.1789721527777797,100.62207330902777,56.45666666666661,18.58220036111111,23.70061769444445
2025-12-16 03:00:00,0.9340003794127311,11.749002987875256,0.459192027,87.31699663271202,0.3449997628670432,4.923333333333333,0.4749999999999999,1.055,0.49,86.55,12.395000000000001,0.9800000000000001,69.98,9.0,19.55,1.69,12.33952387,4.933333333,78.71111111,70.01,37.69,0.04800000000000001,5.61,2.38,8.63,2.55,0.027,0.15,54.71,10.26,0.059,1.828877005,0.16,16.316666666666666,0.0,0.0,0.0,0.0,0.0,0.0,0.0,0.0,59.10758942136285,4.556501181780367,3.892434591881221,0.06221950728087324,0.019266343916114023,0.07300799001465784,0.4705122310450773,4.623737360189245,5.133608134737,0.0784074131542126,0.09971322387147047,0.031887632655162895,8.982833333333334,0.0,0.0,0.0,0.0,0.0,0.0,0.0,0.0,0.0,0.0,0.0,0.0,0.0,7.0,0.254488152,4.462857142857143,0.013495238095238095,94.9443619047619,0.1199047619047619,0.1052,0.04957142857142857,0.25923809523809527,0.04537142857142857,1.0550926218285714,20.282,35.15333333333333,0.3025714285714286,0.48019047619047617,8.042285714285715,0.2401904761904762,0.20752380952380953,0.3899047619047619,33.321238095238094,1.3707619047619046,1.2964677247904761,1472.7238095238095,90.0,24.666666666666668,12.0,68.0,25.77777777777778,9.0,0.9618739379639862,178.9358333,167.05875,175.3394444,188.5638889,178.7632639,61.81727279277736,328.31927450990446,449.9256766926874,580.709732572272,356.5399270168673,75.86361111111114,81.04861111111119,130.37222222222226,68.21694444444451,51.84722222222191,56.69055555555564,47.4722222222221,45.97138888888878,43.546111111111024,46.2583333333334,165.80176777777746,537.0555555555555,44.905994722222246,315.0,92.64847222222149,2.683175694444445,1.348143227777778,1.334829236111112,1187.1972222222223,3998.296547,0.0,2220.4990333333326,1359.1445888888898,217.3016525000002,108601.2138888888,3.165639772222221,1.1170612111111113,3.0923594944444477,100.71873423055551,56.70972222222261,19.10744541666667,23.44140644444443
2025-12-16 04:00:00,0.9312635904072818,11.727450774457344,0.459192027,87.34128563513536,0.3467102559954489,4.9725,0.4749999999999999,1.055,0.49,86.55,12.395000000000001,1.012,69.98,9.0,19.55,1.69,12.33952387,4.933333333,78.71111111,70.01,37.69,0.04800000000000001,5.61,2.38,8.63,2.55,0.027,0.15,54.71,10.26,0.059,1.828877005,0.16,16.346333333333334,0.0,0.0,0.0,0.0,0.0,0.0,0.0,0.0,59.11044402012623,4.556807052256837,3.8898271002277087,0.062146158440905284,0.019256027546262232,0.07294770308573244,0.47035381849347574,4.622510927144972,5.131891468220902,0.07837003090023593,0.09954239117109753,0.03192747903335041,9.011166666666666,0.0,0.0,0.0,0.0,0.0,0.0,0.0,0.0,0.0,0.0,0.0,0.0,0.0,7.0,0.254488152,4.377142857142857,0.014638095238095238,94.79750476190476,0.14276190476190476,0.1172,0.03242857142857143,0.4420952380952381,0.07622857142857142,1.0766758029714285,20.402,35.553333333333335,0.2854285714285715,0.43447619047619046,8.093714285714285,0.19447619047619047,0.20180952380952383,0.4127619047619048,33.024095238095235,1.1879047619047618,1.3217761350761905,1479.009523809524,90.0,24.666666666666668,12.0,68.0,25.77777777777778,9.0,0.9618739379639862,178.9358333,167.05875,175.3394444,188.5638889,178.7632639,61.81727279277736,328.31927450990446,449.9256766926874,580.709732572272,356.5399270168673,68.00055555555552,88.10916666666662,111.3777777777779,68.97249999999994,51.12194444444439,57.1294444444444,46.98416666666644,45.56416666666653,44.408611111111156,52.06611111111112,154.97726888888886,530.0,43.779148861111125,315.0,84.24014194444395,2.7081926000000007,1.3480202666666679,1.360162172222222,1164.1075000000003,3998.296547,0.0,2255.770455555555,1366.6266361111113,217.79488388888882,111436.80750000001,3.094064897222223,1.1401474813888888,2.9784030722222194,99.28448812777778,57.214444444444595,18.4486162222222,23.69808552777777
2025-12-16 05:00:00,0.9311840381350134,11.72682430031323,0.459192027,87.34199166155176,0.34675997616561666,4.965,0.475,1.055,0.49,86.55,12.395,1.0170000000000001,69.98,9.0,19.55,1.69,12.33952387,4.933333333,78.71111111,70.01,37.69,0.048,5.61,2.38,8.63,2.55,0.027,0.15,54.71,10.26,0.059,1.828877005,0.16,16.353,0.0,0.0,0.0,0.0,0.0,0.0,0.0,0.0,59.212344323677115,4.520645514169626,3.878300518617529,0.06144550029022787,0.019205451863028113,0.07212439083978654,0.4640662692691471,4.576862715880279,5.0768390384764,0.07755848288489028,0.09811250834840887,0.03198998775821811,8.9855,0.0,0.0,0.0,0.0,0.0,0.0,0.0,0.0,0.0,0.0,0.0,0.0,0.0,7.0,0.254488152,4.37495652173913,0.01428695652173913,94.54279130434783,0.14643478260869566,0.11921739130434783,0.023434782608695654,0.6782608695652175,0.10061739130434783,1.1009352292173913,20.55408695652174,36.0115652173913,0.269304347826087,0.3843478260869565,8.070782608695652,0.15860869565217392,0.18930434782608696,0.43069565217391304,32.716086956521735,1.0408695652173912,1.347631706626087,1485.6347826086956,90.0,24.666666666666668,12.0,68.0,25.77777777777778,9.0,0.9618739379639862,178.9358333,167.05875,175.3394444,188.5638889,178.7632639,61.81727279277736,328.31927450990446,449.9256766926874,580.709732572272,356.5399270168673,65.1233333333334,124.88416666666669,143.71333333333328,72.48416666666664,50.429166666666724,59.287500000000044,46.45916666666669,45.10833333333335,46.017500000000005,54.17499999999993,149.6309125,525.2083333333334,43.728116250000014,315.0,86.8725069999999,2.6809534000000017,1.347721291666667,1.333324269166667,1148.7866666666669,3998.296547,0.0,2196.0454249999993,1392.8997416666673,216.605845,111141.36166666677,3.128954583333335,1.1260416000000002,3.3889852999999994,98.57609590625,57.75416666666674,18.682074666666676,24.038411749999998
2025-12-16 06:00:00,0.9309853823775015,11.725259886222824,0.459192027,87.34375473139967,0.34688413601406154,4.9431666666666665,0.4749999999999999,1.055,0.49,86.55,12.395000000000001,0.9445,69.98,9.0,19.55,1.69,12.33952387,4.933333333,78.71111111,70.01,37.69,0.04800000000000001,5.61,2.38,8.63,2.55,0.027,0.15,54.71,10.26,0.059,1.828877005,0.16,15.270000000000001,0.0,0.0,0.0,0.0,0.0,0.0,0.0,0.0,58.959966393666804,4.622471059312919,3.8856051675617653,0.06268130368840324,0.01924796027204939,0.07381738009359029,0.479803545152337,4.69040697303424,5.2115660640734465,0.07943225158553809,0.1004378864990136,0.03218940279031374,8.487166666666667,0.0,0.0,0.0,0.0,0.0,0.0,0.0,0.0,0.0,0.0,0.0,0.0,0.0,7.0,0.254488152,4.411478260869565,0.013243478260869565,94.23809565217391,0.14121739130434785,0.11660869565217391,0.018217391304347828,0.9391304347826087,0.12200869565217391,1.1264348666086956,20.72104347826087,36.49678260869565,0.25365217391304345,0.33217391304347826,8.013391304347826,0.12730434782608696,0.1736521739130435,0.44634782608695656,32.40304347826087,0.9104347826086956,1.3737408407130436,1492.4173913043478,90.0,24.666666666666668,12.0,68.0,25.77777777777778,9.0,0.9618739379639862,178.9358333,167.05875,175.3394444,188.5638889,178.7632639,61.81727279277736,328.31927450990446,449.9256766926874,580.709732572272,356.5399270168673,66.29361111111122,116.37333333333332,161.3961111111111,77.70833333333354,50.32583333333305,60.875833333333176,46.18083333333345,44.963611111110986,47.4163888888889,54.303333333333185,150.5182449999999,525.0138888888889,43.97812891666667,315.05555555555554,83.94375305555477,2.5924156833333343,1.3480275611111099,1.2445329444444453,1157.2838888888882,3998.296547,0.0,2203.329808333332,1443.5251527777775,215.88727416666657,107468.5208333334,3.2428319777777768,1.0671777772222217,3.3158918416666654,98.70755635138887,57.50305555555557,18.538170111111135,23.616681305555584
2025-12-16 07:00:00,0.9503216688547248,11.568377522974611,0.459192027,87.48130080817066,0.3696783311452752,4.680285714285715,0.425,1.055,0.49,86.71,12.235,0.8118571428571428,69.98,9.0,19.55,1.69,12.33952387,4.933333333,78.71111111,70.01,37.69,0.049,5.549999999999999,2.3300000000000005,9.05,2.5100000000000002,0.028,0.15,54.85,10.27,0.059,1.85045045,0.15,12.627142857142857,0.1,96.24,0.61,0.85,0.9799999999999999,0.0,0.0,0.019142857142857145,60.049485651160715,4.0220463504394415,3.667962758034744,0.04541024124999151,0.021471176232327555,0.07203999075654689,0.38621701490015053,4.216214511879181,4.996194553175698,0.08082048249998304,0.06817087586913016,0.026155234708448865,6.412428571428571,0.0,0.0,0.0,0.0,0.0,0.0,0.0,0.0,0.0,0.0,0.0,0.0,0.0,7.0,0.254488152,4.435333333333333,0.013,94.20022222222222,0.14,0.11753333333333334,0.020577777777777778,0.954,0.11933333333333333,1.117139112911111,20.71911111111111,36.41577777777778,0.23977777777777778,0.3353333333333333,7.974444444444445,0.11488888888888889,0.18022222222222223,0.43977777777777777,32.60088888888889,0.8391111111111111,1.3617696976222222,1497.4755555555555,90.0,24.666666666666668,12.0,68.0,25.77777777777778,9.0,0.9618739379639862,178.9358333,167.05875,175.3394444,188.5638889,178.7632639,61.81727279277736,328.31927450990446,449.9256766926874,580.709732572272,356.5399270168673,67.47138888888882,87.87944444444452,119.97861111111102,77.05305555555543,50.24694444444451,61.34305555555519,45.936111111110826,44.732500000000286,45.3580555555555,53.66250000000024,126.17543661111115,525.0,43.22078152777779,320.0,95.90625694444417,2.5842656555555577,1.3480860666666656,1.2362675597222228,1159.2613888888889,3998.296547,0.0,2222.6835277777764,1437.2368888888893,214.40289527777782,106399.68722222217,3.2731221111111073,1.0641556572222222,3.3543917361111095,96.71824535097223,56.82027777777808,18.52970711111108,24.341001388888895
2025-12-16 08:00:00,0.950406721037609,11.569270570894897,0.459192027,87.4803227080675,0.36959327896239097,4.686428571428571,0.425,1.055,0.49,86.71,12.235,0.8665714285714285,69.98,9.0,19.55,1.69,12.33952387,4.933333333,78.71111111,70.01,37.69,0.049,5.55,2.3300000000000005,9.05,2.5100000000000002,0.028,0.15,54.85,10.27,0.059,1.85045045,0.15,13.305142857142856,0.1,96.24,0.61,0.85,0.9799999999999999,0.0,0.0,0.0,58.72135035795262,4.575281210700668,3.874991189224346,0.049081245362783694,0.021742183846840585,0.07925236586315079,0.4586001915297862,4.748999787883267,5.697195236511075,0.0881624907255674,0.08023537957270135,0.028205563207760524,7.254142857142857,0.0,0.0,0.0,0.0,0.0,0.0,0.0,0.0,0.0,0.0,0.0,0.0,0.0,7.0,0.254488152,4.431037037037037,0.013118518518518517,94.28924444444445,0.14,0.11852592592592592,0.024474074074074075,0.8744444444444445,0.10915555555555556,1.1021488292518518,20.637333333333334,36.22051851851852,0.2311851851851852,0.3559259259259259,7.966592592592593,0.11474074074074074,0.19237037037037036,0.42762962962962964,32.86355555555556,0.8260740740740741,1.3445626464074074,1502.0088888888888,90.0,24.666666666666668,12.0,68.0,25.77777777777778,9.0,0.9618739379639862,178.9358333,167.05875,175.3394444,188.5638889,178.7632639,61.81727279277736,328.31927450990446,449.9256766926874,580.709732572272,356.5399270168673,79.57444444444445,78.0850000000001,107.90999999999991,77.11555555555522,50.0002777777778,61.00666666666664,45.748611111110755,44.549722222222435,44.9863888888888,53.024722222222294,108.36040088888889,522.6388888888889,42.5967341944444,320.0,89.89552478908652,2.571927936111115,1.3481801194444432,1.223728749166668,1159.5175000000013,3998.296547,0.0,2233.3907833333333,1472.7483083333323,218.36164694444432,107930.69055555551,3.228331877777781,1.0577288350000003,3.3800073444444467,94.35775311777778,55.85749999999969,18.151186388888878,24.456765833333332
2025-12-16 09:00:00,0.9520628309157162,11.586659724615021,0.459192027,87.46127744446926,0.3679371690842838,4.358714285714286,0.425,1.055,0.49,86.71,12.235,0.8817142857142857,69.98,9.0,19.55,1.69,12.33952387,4.933333333,78.71111111,70.01,37.69,0.049,5.549999999999999,2.3300000000000005,9.05,2.5100000000000002,0.028,0.15,54.85,10.27,0.059,1.85045045,0.15,13.338142857142858,0.1,96.24,0.61,0.85,0.9799999999999999,0.0,0.0,0.0,58.53444223901638,4.653150569922155,3.9146942188694607,0.04955591389045243,0.02169539949467374,0.08008463799460928,0.4682260830664795,4.819315400698055,5.8016145715195355,0.08911182778090485,0.08208569624308563,0.028502349640972556,7.130571428571429,0.0,0.0,0.0,0.0,0.0,0.0,0.0,0.0,0.0,0.0,0.0,0.0,0.0,7.0,0.254488152,4.359925925925926,0.013562962962962962,94.50391111111111,0.14,0.11674814814814814,0.026251851851851853,0.7411111111111112,0.09848888888888889,1.1006208176962962,20.477333333333334,36.18496296296296,0.23562962962962963,0.3781481481481481,8.028814814814815,0.1325185185185185,0.20125925925925925,0.41874074074074075,32.87688888888889,0.9238518518518519,1.3448283841851851,1506.5422222222223,90.0,24.666666666666668,12.0,68.0,25.77777777777778,9.0,0.9618739379639862,178.9358333,167.05875,175.3394444,188.5638889,178.7632639,61.81727279277736,328.31927450990446,449.9256766926874,580.709732572272,356.5399270168673,102.12305555555567,76.85083333333321,172.0233333333334,74.60000000000004,50.163055555555346,59.99111111111107,46.05999999999988,44.883611111111094,42.48555555555559,50.0577777777777,112.18584347222207,506.1388888888889,42.39459958333335,327.6666666666667,89.53816666666725,2.594187986111111,1.3480746138888868,1.2461688222222211,1158.5208333333333,3998.296547,0.0,2290.3165472222217,1474.9806138888903,221.31609694444435,110233.09083333341,3.1623070166666656,1.0680016294444454,3.1749855027777762,96.78129092673609,55.66083333333331,17.9269148888889,24.357687722222206
2025-12-16 10:00:00,0.9517703640766907,11.583588822805254,0.459192027,87.46464081311805,0.36822963592330915,5.093714285714285,0.425,1.055,0.49,86.71,12.235,0.9431428571428572,69.98,9.0,19.55,1.69,12.33952387,4.933333333,78.71111111,70.01,37.69,0.049,5.55,2.3300000000000005,9.05,2.5100000000000002,0.028,0.15,54.85000000000001,10.27,0.059,1.85045045,0.15,14.452285714285717,0.1,96.24,0.61,0.85,0.9799999999999999,0.0,0.0,0.0,58.124832404119736,4.82377248109047,3.977635305232836,0.05069169362424887,0.02178628144590759,0.08232471272623702,0.4905979490092293,4.9840324316024365,6.017314166233921,0.09138338724849773,0.08579339805217874,0.029133982148723817,8.046714285714286,0.0,0.0,0.0,0.0,0.0,0.0,0.0,0.0,0.0,0.0,0.0,0.0,0.0,7.0,0.254488152,4.290736842105264,0.013978947368421053,94.71269473684211,0.13989473684210527,0.11502105263157895,0.027957894736842105,0.6116842105263158,0.08803157894736842,1.0992178347789474,20.316,36.15315789473684,0.2403157894736842,0.40042105263157896,8.089052631578948,0.14978947368421053,0.21010526315789474,0.40905263157894733,32.88989473684211,1.020842105263158,1.3451612293368422,1511.0526315789473,90.0,24.666666666666668,12.0,68.0,25.77777777777778,9.0,0.9618739379639862,178.9358333,167.05875,175.3394444,188.5638889,178.7632639,61.81727279277736,328.31927450990446,449.9256766926874,580.709732572272,356.5399270168673,96.46406685236762,73.14345403899728,149.73119777158786,69.5272980501393,50.506406685236755,58.62980501392758,46.6612813370473,45.59025069637865,40.508635097493034,42.77242339832867,95.89701821727037,520.4317548746518,42.3245247632312,357.2423398328691,91.35484679665716,2.5744617047353753,1.347926440111421,1.2263250253481894,1159.415598885794,3998.296547,0.0,2362.831793871868,1482.926824512537,219.7446392757661,108656.03509749306,3.1850251392757647,1.0511483233983283,2.8262502952646256,102.0169398720056,56.36518105849587,17.80471428969359,24.26645696378831
2025-12-16 11:00:00,0.9551449147063183,11.619021604416345,0.459192027,87.42583348087734,0.36485508529368166,4.838571428571428,0.425,1.055,0.49,86.71,12.235,0.9785714285714285,69.98,9.0,19.55,1.69,12.33952387,4.933333333,78.71111111,70.01,37.69,0.049,5.55,2.3299999999999996,9.05,2.5100000000000002,0.028,0.15,54.85,10.27,0.059,1.85045045,0.15,14.679857142857143,0.1,96.24,0.61,0.85,0.9799999999999999,0.0,0.0,0.0,58.44811052899422,4.689111937914453,3.928058345999453,0.04979490708901034,0.021713764333026273,0.08055506924279028,0.4729360909140335,4.853988727005926,5.847130302510096,0.08958981417802067,0.08286857106962084,0.028635552807215248,7.653714285714286,0.0,0.0,0.0,0.0,0.0,0.0,0.0,0.0,0.0,0.0,0.0,0.0,0.0,7.0,0.254488152,4.334947368421052,0.012715789473684212,94.57437894736842,0.13357894736842105,0.1162842105263158,0.025431578947368423,0.7127368421052631,0.08992631578947369,1.1051915415157896,20.076,36.34263157894737,0.25926315789473686,0.4256842105263158,8.03221052631579,0.13715789473684212,0.21642105263157896,0.3522105263157895,32.88357894736842,1.0713684210526317,1.3494534095473685,1514.2105263157894,90.0,24.666666666666668,12.0,68.0,25.77777777777778,9.0,0.9618739379639862,178.9358333,167.05875,175.3394444,188.5638889,178.7632639,61.81727279277736,328.31927450990446,449.9256766926874,580.709732572272,356.5399270168673,87.68333333333341,76.14722222222223,103.54472222222212,66.8763888888888,50.69111111111121,57.26722222222236,47.02500000000007,45.975277777777826,39.494722222222094,38.40972222222218,88.77093452777794,530.0,42.252907500000006,370.0,88.72952777777772,2.5478072527777784,1.3477653000000014,1.2001954277777784,1158.0827777777777,3998.296547,0.0,2388.0734499999994,1504.8718611111105,220.2229608333335,108223.3899999999,3.2020302222222226,1.0327481299999997,2.8188737749999975,104.26214882493058,57.14138888888903,17.857976444444407,24.408034750000006
2025-12-16 12:00:00,0.9503762189924615,11.568950299420848,0.459192027,87.48067348158668,0.36962378100753845,5.163166666666666,0.425,1.055,0.49,86.70999999999998,12.235,0.9861666666666666,69.98,9.0,19.55,1.69,12.33952387,4.933333333,78.71111111,70.01,37.69,0.04900000000000001,5.55,2.33,9.05,2.51,0.028,0.15,54.85,10.27,0.059,1.85045045,0.15,14.717166666666666,0.1,96.24,0.61,0.85,0.9799999999999999,0.0,0.0,0.0,58.461722363037914,4.683445525408771,3.9289146872972958,0.04974546149061427,0.021687054783465293,0.08042965788310873,0.4720362739068727,4.847214197510545,5.841571249310779,0.08949092298122856,0.08278789476730282,0.02861686263637407,7.676833333333334,0.0,0.0,0.0,0.0,0.0,0.0,0.0,0.0,0.0,0.0,0.0,0.0,0.0,7.0,0.254488152,4.364952380952381,0.012,94.51506666666666,0.13,0.11551428571428572,0.02499047619047619,0.7477142857142858,0.08976190476190476,1.1092877754285715,19.845904761904762,36.48714285714286,0.2724761904761905,0.4474285714285714,8.017333333333333,0.13,0.22247619047619047,0.32247619047619047,32.892380952380954,1.1074285714285714,1.3530316685428572,1516.4952380952382,90.0,24.666666666666668,12.0,68.0,25.77777777777778,9.0,0.9618739379639862,178.9358333,167.05875,175.3394444,188.5638889,178.7632639,61.81727279277736,328.31927450990446,449.9256766926874,580.709732572272,356.5399270168673,84.83416666666663,108.21444444444441,115.89055555555551,67.64888888888872,50.966944444444316,56.48583333333352,47.461944444444526,46.380555555555524,40.2169444444446,37.67722222222226,84.42571724999999,530.0,43.58184666666661,370.0,93.38000000000025,2.5445842194444435,1.347859352777779,1.1964959713888879,1158.9513888888905,3998.296547,0.0,2387.857955555554,1512.1343277777794,220.55472333333333,108250.82416666656,3.201346224999998,1.0129660924999997,2.758511777777777,103.686407535625,58.058888888889015,18.508704916666662,23.957995944444438
2025-12-16 13:00:00,0.9503540721780869,11.568717757869916,0.459192027,87.480928169952,0.36964592782191297,5.135285714285715,0.425,1.055,0.49,86.71,12.235,0.9992857142857143,69.98,9.0,19.55,1.69,12.33952387,4.933333333,78.71111111,70.01,37.69,0.049,5.55,2.3299999999999996,9.05,2.5100000000000002,0.028,0.15,54.85000000000001,10.27,0.059,1.85045045,0.15,15.508571428571429,0.09999999999999999,96.24,0.61,0.8499999999999999,0.9799999999999999,0.0,0.0,0.15728571428571428,59.34284679526717,4.316415959702321,3.793954202540018,0.047300527468819985,0.021488067893973388,0.07560345890030419,0.42388843508605195,4.492694758652525,5.377810041431255,0.08460105493763996,0.07481840494300404,0.02725847694209171,7.416285714285714,0.0,0.0,0.0,0.0,0.0,0.0,0.0,0.0,0.0,0.0,0.0,0.0,0.0,7.0,0.254488152,4.376380952380952,0.012,94.55906666666667,0.13,0.11208571428571429,0.027276190476190478,0.6962857142857143,0.0869047619047619,1.1109288525714287,19.628761904761905,36.572857142857146,0.2781904761904762,0.4645714285714285,8.057333333333334,0.13,0.2281904761904762,0.3281904761904762,32.92095238095238,1.1245714285714286,1.3556763382571428,1517.6380952380953,90.0,24.666666666666668,12.0,68.0,25.77777777777778,9.0,0.9618739379639862,178.9358333,167.05875,175.3394444,188.5638889,178.7632639,61.81727279277736,328.31927450990446,449.9256766926874,580.709732572272,356.5399270168673,90.75944444444441,99.0133333333332,125.23388888888908,73.88472222222225,51.42944444444452,56.506388888888935,47.996666666666826,46.753055555555534,39.98972222222215,36.5180555555554,86.39658725000018,527.0833333333334,43.16618713888889,370.0,91.36047222222201,2.587826286111114,1.3481667805555564,1.2397261080555557,1159.0913888888886,3998.296547,0.0,2387.6205916666654,1476.2232055555558,220.72413638888872,109643.53777777786,3.1636599027777788,1.057060101666666,2.7197707694444415,103.94754781062503,58.81749999999985,18.389250777777782,24.20994924999997
2025-12-16 14:00:00,0.9520405431380322,11.58642570294934,0.459192027,87.46153375391263,0.36795945686196774,4.728666666666666,0.425,1.055,0.49,86.71,12.235,1.0130000000000001,69.98,9.0,19.55,1.69,12.33952387,4.933333333,78.71111111,70.01,37.69,0.04900000000000001,5.55,2.33,9.05,2.51,0.028,0.15,54.85,10.27,0.059,1.85045045,0.15,15.658999999999999,0.10000000000000002,96.24,0.61,0.85,0.98,0.0,0.0,0.1645,59.51020424121836,4.246711457854278,3.7746997604092143,0.04681082195076083,0.021399008519065243,0.07457648642140913,0.4144050219519397,4.422543749490584,5.2932067074202065,0.08362164390152164,0.07339675733827462,0.027005447008873033,7.325833333333333,0.0,0.0,0.0,0.0,0.0,0.0,0.0,0.0,0.0,0.0,0.0,0.0,0.0,7.0,0.254488152,4.37151724137931,0.012282758620689655,94.54783448275862,0.13056551724137933,0.1135448275862069,0.028,0.7082758620689655,0.08797931034482757,1.1076367493655173,19.70703448275862,36.486896551724136,0.26868965517241383,0.4671724137931034,7.982344827586207,0.14131034482758623,0.23,0.33282758620689656,32.941310344827585,1.1752413793103447,1.3499593353172412,1516.3034482758621,90.0,24.666666666666668,12.0,68.0,25.77777777777778,9.0,0.9618739379639862,178.9358333,167.05875,175.3394444,188.5638889,178.7632639,61.81727279277736,328.31927450990446,449.9256766926874,580.709732572272,356.5399270168673,92.38777777777777,82.92972222222228,97.28583333333344,77.99111111111105,51.961944444444505,56.92055555555555,48.22361111111111,46.973055555555526,39.346388888889,37.37750000000013,89.91617661111118,525.0,43.14144436111113,370.0,86.70999999999937,2.5670371000000043,1.3480540361111115,1.2190714258333344,1158.570555555555,3998.296547,0.0,2384.2369638888877,1502.8431138888886,221.82194916666663,109562.51499999991,3.1683640444444436,1.0475653330555559,2.6999984444444425,104.41389340097223,59.22027777777767,18.31929986111111,24.14228905555555
2025-12-16 15:00:00,0.9681583218971798,11.885937071144244,0.459192027,87.14590460695857,0.43184167810282015,5.175714285714286,0.425,1.055,0.49,86.71,12.235,0.9595714285714285,69.98,9.0,19.55,1.69,12.33952387,4.933333333,78.71111111,70.01,37.69,0.05,5.61,2.45,9.52,2.55,0.03,0.15,54.64,10.42,0.054,1.857397504,0.16,15.687,0.1,96.24,0.61,0.8499999999999999,0.9800000000000001,0.0,0.0,0.1625714285714286,59.50153171020496,4.250311271726362,3.7655151544266587,0.04687661890372276,0.021485448183597673,0.07480576094461301,0.41543657578031945,4.430671973704995,5.292033634502972,0.08375323780744551,0.07332350900689545,0.027010615672405872,7.371857142857143,0.0,0.0,0.0,0.0,0.0,0.0,0.0,0.0,0.0,0.0,0.0,0.0,0.0,7.0,0.254488152,4.359103448275862,0.01269655172413793,94.51100689655172,0.13139310344827587,0.11726896551724138,0.028,0.7496551724137932,0.09087586206896552,1.1020585381931036,19.92220689655172,36.32137931034483,0.2521379310344828,0.4630344827586207,7.854068965517241,0.15786206896551724,0.23,0.33696551724137935,32.95786206896552,1.2414482758620689,1.3403674109034482,1513.8206896551724,90.0,24.666666666666668,12.0,68.0,25.77777777777778,9.0,0.9618739379639862,178.9358333,167.05875,175.3394444,188.5638889,178.7632639,61.81727279277736,328.31927450990446,449.9256766926874,580.709732572272,356.5399270168673,87.2727777777778,84.25916666666666,109.3747222222222,76.67250000000006,52.18361111111125,57.10444444444482,48.319444444444365,46.98055555555553,39.274166666666474,36.9333333333334,88.43468102777798,525.0,43.42069736111114,370.0,86.70999999999937,2.5650558194444413,1.3366439111111104,1.2283484133333331,1159.3525,3998.296547,0.0,2376.6668138888886,1481.2134944444451,220.8676691666665,108951.5308333333,3.189014872222222,1.0506598372222236,2.687122241666667,104.21759523618059,59.41083333333326,18.466290638888893,24.064332777777786
2025-12-16 16:00:00,0.966702609523747,11.83134785714051,0.459192027,87.20194953333575,0.4332973904762531,5.240142857142857,0.425,1.055,0.49,86.71,12.235,0.9400000000000001,69.98,9.0,19.55,1.69,12.33952387,4.933333333,78.71111111,70.01,37.69,0.05,5.61,2.45,9.52,2.55,0.03,0.15,54.64,10.42,0.054,1.857397504,0.16,15.644285714285715,0.1,96.24,0.61,0.8499999999999999,0.9800000000000001,0.0,0.0,0.16328571428571428,59.977126457200136,4.052151321048497,3.6492313578003985,0.04572937525189302,0.021727104018302437,0.07295182757517668,0.39175248266121504,4.258483809627713,5.01800735444022,0.08145875050378605,0.06839515599016015,0.02624352843112335,7.088857142857143,0.0,0.0,0.0,0.0,0.0,0.0,0.0,0.0,0.0,0.0,0.0,0.0,0.0,7.0,0.254488152,4.353692307692308,0.012876923076923076,94.49396923076922,0.13175384615384617,0.1195076923076923,0.028615384615384615,0.7676923076923077,0.09189230769230769,1.098121167046154,20.060307692307692,36.217230769230774,0.24123076923076922,0.46,7.7624615384615385,0.16753846153846155,0.23123076923076924,0.3413538461538462,32.98107692307692,1.2801538461538462,1.333482246476923,1513.1076923076923,90.0,24.666666666666668,12.0,68.0,25.77777777777778,9.0,0.9618739379639862,178.9358333,167.05875,175.3394444,188.5638889,178.7632639,61.81727279277736,328.31927450990446,449.9256766926874,580.709732572272,356.5399270168673,78.60638888888874,89.28944444444444,110.67833333333343,71.00194444444432,51.920277777777635,57.55138888888918,48.23166666666658,46.850555555555204,39.61111111111125,39.24000000000002,88.80476247222227,528.2361111111111,43.387267027777774,370.0,88.531192555555,2.6092463694444428,1.3480998277777778,1.2611309333333336,1158.3458333333326,3998.296547,0.0,2369.208430555556,1468.250147222222,221.97147444444437,110992.85444444438,3.1331941722222205,1.0791955213888893,2.7300909861111102,104.26663102756945,59.22583333333337,18.368080166666658,23.96894322222221
