Repository: saikumar-voptimai/evonith_bf_webapp

# Evonith BF2 — Blast Furnace Intelligence Platform

Monitoring, modelling and optimisation of **Blast Furnace 2 (BF2)** at Evonith Steel: live telemetry from InfluxDB,
manual plant reports from Neon PostgreSQL, a two-zone energy model of the furnace, blend and fuel optimisers, a
conversational assistant (FurnaceMind) and a live digital twin evaluated every hour.

The platform has three deployable parts that share one Python service layer, plus the shared data library:

| Part | Path | What it is |
|---|---|---|
| **Streamlit app** (legacy) | `src/app.py`, `src/custom_pages/` | The original 11-page dashboard; still the home of the model pages. Served under `/legacy` in production |

File: src/assets/data/V10_df_filtered.csv (part 59 of 166)
datetime,Hot Blast PressureBar,Hot Blast Temp.oC,Hot Blast VolumeNm3/Hr.,O2 Enrichment %,OxygenFlowNm3/Hr.,PermeabilityKgs/Hr.,RAFToC,SteamKgs/Hr.,TopPressureBar,TuyereVelocitym/s,Differential PressureTotalBar,Charges/Hrs.,StockRodLevel,COKE_ASH%,COKE_FC%,COKE_IM%,COKE_MOIST%,COKE_MT,COKE_VM%,NUTCOKE_ASH%,NUTCOKE_FC%,NUTCOKE_IM%,NUTCOKE_MOIST%,NUTCOKE_MT,NUTCOKE_VM%,PCI_2_%Ash,PCI_2_%FC,PCI_2_%IM,PCI_2_MT,PCI_2_%VM,Sinter_SP_MT,Sinter_SP_02_Al2O3%,Sinter_SP_02_Basicity,Sinter_SP_02_CaO%,Sinter_SP_02_Cold_Strength_AI,Sinter_SP_02_Cold_strength_TI,Sinter_SP_02_Fe(T)%,Sinter_SP_02_FeO%,Sinter_SP_02_Hot_strength_RDI,Sinter_SP_02_Hot_strength_RI,Sinter_SP_02_K2O%,Sinter_SP_02_MgO%,Sinter_SP_02_MnO%,Sinter_SP_02_Na2O%,Sinter_SP_02_P%,Sinter_SP_02_SiO2%,Sinter_SP_02_TiO2%,ORE_%Al2O3,ORE_%CaO,ORE_%Fe(T),ORE_%K2O,ORE_%LOI,ORE_%MgO,ORE_%MnO,ORE_MT,ORE_%Na2O,ORE_%P,ORE_%SiO2,ORE_%TiO2,ORE_%TM,Geomin Type,FLUX_Al2O3%,FLUX_CaO%,FLUX_Fe2O3%,FLUX_LOI%,FLUX_MgO%,FLUX_MT,FLUX_SiO2%,FLUX_TM%,COKE_DISCHARGE_TIME,WEIGHTED_COKE_ANGLE,TOTAL_COKE_PORTIONS,NON_COKE_DISCHARGE_TIME,WEIGHTED_NON_COKE_ANGLE,TOTAL_NON_COKE_PORTIONS,UnitCost Lakhs/Thm,ActualKg/Thm.,FurnaceTopGasAnalysisCO2ETACO,Act. Fuel RateKg/Thm.,Coke Rate Kg/Thm,ProductionTonnesPerHr
2024-06-27 20:00:00,2.58,1165.0,115710.0,2.436729242,3500.0,1510.0,2339.0,0.0,1.3,264.0,1.28,7.0,1.3,11.1,87.54,0.39,3.4,296.2706667,0.97,11.21,87.3,0.44,6.4,26.240666663,1.05,9.84,69.39,1.1,79.93333333,19.67,884.6626667,2.265,1.90470043,10.47,4.89,80.37777778,55.295,10.31,27.09894737,64.69,0.0805,1.83,0.21,0.054,0.069,5.5,0.195,2.816954638,0.206814391,44.4650941,0.017828827,2.110933096,0.078446838,0.028526123,194.6566667,0.029239276,0.048494409,2.103801565,0.142630615,2.567351063,2.0,0.77,0.0,1.01,1.42,0.0,13.72333333,95.83,0.1,82.5,23.54545455,11.0,60.0,28.25,8.0,125.825,110.0,39.14135647,555.0,445.0,92.72727273
2024-06-27 21:00:00,2.6,1185.0,115318.0,2.445007626,3500.0,1475.0,2347.0,0.0,1.3,265.0,1.3,7.0,1.3,11.1,87.54,0.39,3.4,296.2706667,0.97,11.21,87.3,0.44,6.4,26.240666663,1.05,9.84,69.39,1.1,79.93333333,19.67,884.6626667,2.265,1.90470043,10.47,4.89,80.37777778,55.295,10.31,27.09894737,64.69,0.0805,1.83,0.21,0.054,0.069,5.5,0.195,2.816954638,0.206814391,44.4650941,0.017828827,2.110933096,0.078446838,0.028526123,194.6566667,0.029239276,0.048494409,2.103801565,0.142630615,2.567351063,2.0,0.77,0.0,1.01,1.42,0.0,13.72333333,95.83,0.1,82.5,23.54545455,11.0,60.0,28.25,8.0,125.825,110.0,39.63331824,555.0,445.0,94.18181818
2024-06-27 22:00:00,2.54,1159.0,115536.0,2.440396901,3500.0,1559.0,2334.0,0.0,1.3,266.0,1.24,7.0,1.3,11.1,87.54,0.39,3.4,296.2706667,0.97,11.21,87.3,0.44,6.4,26.240666663,1.05,9.84,69.39,1.1,79.93333333,19.67,884.6626667,2.265,1.90470043,10.47,4.89,80.37777778,55.295,10.31,27.09894737,64.69,0.0805,1.83,0.21,0.054,0.069,5.5,0.195,2.816954638,0.206814391,44.4650941,0.017828827,2.110933096,0.078446838,0.028526123,194.6566667,0.029239276,0.048494409,2.103801565,0.142630615,2.567351063,2.0,0.77,0.0,1.01,1.42,0.0,13.72333333,95.83,0.1,82.5,23.54545455,11.0,60.0,28.25,8.0,126.355,114.0,40.82185595,559.0,445.0,90.0
2024-06-27 23:00:00,2.52,1166.0,115576.0,2.439552784,3500.0,1575.0,2322.0,0.0,1.3,268.0,1.22,7.0,1.3,10.92,87.72,0.4,3.3,303.1086667,0.96,11.23,87.3,0.44,6.7,26.62733333,1.03,10.05,70.02,1.06,76.76,18.87,895.714,2.27,1.960187606,10.085,4.9,79.835,55.755,10.115,27.08842105,64.69,0.1035,1.84,0.185,0.051,0.0655,5.145,0.19,3.108043868,0.088241261,64.32381631,0.015412063,2.456355722,0.067060315,0.052939685,224.7633333,0.008236189,0.069595545,1.879523647,0.162904729,2.6002536,2.0,0.55,0.0,0.69,1.36,0.0,12.75666667,95.94,0.2,82.5,23.54545455,11.0,60.0,28.25,8.0,127.15,120.0,41.46120787,565.0,445.0,88.58333333
2024-06-28 00:00:00,2.54,1145.0,115078.0,2.448704594,3498.0,1552.0,2317.0,0.0,1.3,261.0,1.24,7.0,1.3,10.92,87.72,0.4,3.3,303.1086667,0.96,11.23,87.3,0.44,6.7,26.62733333,1.03,10.05,70.02,1.06,76.76,18.87,895.714,2.27,1.960187606,10.085,4.9,79.835,55.755,10.115,27.08842105,64.69,0.1035,1.84,0.185,0.051,0.0655,5.145,0.19,3.108043868,0.088241261,64.32381631,0.015412063,2.456355722,0.067060315,0.052939685,224.7633333,0.008236189,0.069595545,1.879523647,0.162904729,2.6002536,2.0,0.55,0.0,0.69,1.36,0.0,12.75666667,95.94,0.2,82.5,23.54545455,11.0,60.0,28.25,8.0,125.825,110.0,40.50113895,555.0,445.0,91.18181818
2024-06-28 01:00:00,2.54,1150.0,115530.0,2.440523569,3500.0,1559.0,2350.0,0.0,1.3,265.0,1.24,7.0,1.3,10.92,87.72,0.4,3.3,303.1086667,0.96,11.23,87.3,0.44,6.7,26.62733333,1.03,10.05,70.02,1.06,76.76,18.87,895.714,2.27,1.960187606,10.085,4.9,79.835,55.755,10.115,27.08842105,64.69,0.1035,1.84,0.185,0.051,0.0655,5.145,0.19,3.108043868,0.088241261,64.32381631,0.015412063,2.456355722,0.067060315,0.052939685,224.7633333,0.008236189,0.069595545,1.879523647,0.162904729,2.6002536,2.0,0.55,0.0,0.69,1.36,0.0,12.75666667,95.94,0.2,82.5,23.54545455,11.0,60.0,28.25,8.0,125.03,104.0,42.56329114,549.0,445.0,88.17307692
2024-06-28 02:00:00,2.53,1148.0,115828.0,2.434248245,3500.0,1568.0,2347.0,0.0,1.29,266.0,1.24,7.0,1.3,10.92,87.72,0.4,3.3,303.1086667,0.96,11.23,87.3,0.44,6.7,26.62733333,1.03,10.05,70.02,1.06,76.76,18.87,895.714,2.27,1.960187606,10.085,4.9,79.835,55.755,10.115,27.08842105,64.69,0.1035,1.84,0.185,0.051,0.0655,5.145,0.19,3.108043868,0.088241261,64.32381631,0.015412063,2.456355722,0.067060315,0.052939685,224.7633333,0.008236189,0.069595545,1.879523647,0.162904729,2.6002536,2.0,0.55,0.0,0.69,1.36,0.0,12.75666667,95.94,0.2,82.5,23.54545455,11.0,60.0,28.25,8.0,125.03,104.0,42.91187739,549.0,445.0,88.26923077
2024-06-28 03:00:00,2.51,1146.0,114649.0,2.459266458,3500.0,1545.0,2346.0,0.0,1.27,263.0,1.24,7.0,1.3,10.92,87.72,0.4,3.3,303.1086667,0.96,11.23,87.3,0.44,6.7,26.62733333,1.03,10.05,70.02,1.06,76.76,18.87,895.714,2.27,1.960187606,10.085,4.9,79.835,55.755,10.115,27.08842105,64.69,0.1035,1.84,0.185,0.051,0.0655,5.145,0.19,3.108043868,0.088241261,64.32381631,0.015412063,2.456355722,0.067060315,0.052939685,224.7633333,0.008236189,0.069595545,1.879523647,0.162904729,2.6002536,2.0,0.55,0.0,0.69,1.36,0.0,12.75666667,95.94,0.2,82.5,23.54545455,11.0,60.0,28.25,8.0,124.89750000000001,103.0,42.65168539,548.0,445.0,88.34951456
2024-06-28 04:00:00,2.54,1136.0,113842.0,2.475982236,3499.0,1521.0,2342.0,0.0,1.3,257.0,1.24,7.0,1.3,10.92,87.72,0.4,3.3,303.1086667,0.96,11.23,87.3,0.44,6.7,26.62733333,1.03,10.05,70.02,1.06,76.76,18.87,895.714,2.27,1.960187606,10.085,4.9,79.835,55.755,10.115,27.08842105,64.69,0.1035,1.84,0.185,0.051,0.0655,5.145,0.19,3.108043868,0.088241261,64.32381631,0.015412063,2.456355722,0.067060315,0.052939685,224.7633333,0.008236189,0.069595545,1.879523647,0.162904729,2.6002536,2.0,0.55,0.0,0.69,1.36,0.0,12.75666667,95.94,0.2,82.5,23.54545455,11.0,60.0,28.25,8.0,124.6325,101.0,42.17488789,546.0,445.0,88.61386139
2024-06-28 05:00:00,2.5,1152.0,113532.0,2.483448105,3500.0,1560.0,2339.0,0.0,1.28,263.0,1.22,7.0,1.3,10.92,87.72,0.4,3.3,303.1086667,0.96,11.23,87.3,0.44,6.7,26.62733333,1.03,10.05,70.02,1.06,76.76,18.87,895.714,2.27,1.960187606,10.085,4.9,79.835,55.755,10.115,27.08842105,64.69,0.1035,1.84,0.185,0.051,0.0655,5.145,0.19,3.108043868,0.088241261,64.32381631,0.015412063,2.456355722,0.067060315,0.052939685,224.7633333,0.008236189,0.069595545,1.879523647,0.162904729,2.6002536,2.0,0.55,0.0,0.69,1.36,0.0,12.75666667,95.94,0.2,82.5,23.54545455,11.0,60.0,28.25,8.0,125.1625,105.0,41.89008043,550.0,445.0,89.80952381
2024-06-28 06:00:00,2.52,1150.0,115239.0,2.446682789,3500.0,1568.0,2344.0,0.0,1.29,265.0,1.23,7.0,1.3,10.92,87.72,0.4,3.3,303.1086667,0.96,11.23,87.3,0.44,6.7,26.62733333,1.03,10.05,70.02,1.06,76.76,18.87,895.714,2.27,1.960187606,10.085,4.9,79.835,55.755,10.115,27.08842105,64.69,0.1035,1.84,0.185,0.051,0.0655,5.145,0.19,3.108043868,0.088241261,64.32381631,0.015412063,2.456355722,0.067060315,0.052939685,224.7633333,0.008236189,0.069595545,1.879523647,0.162904729,2.6002536,2.0,0.55,0.0,0.69,1.36,0.0,12.75666667,95.94,0.2,82.5,23.54545455,11.0,60.0,28.25,8.0,125.825,110.0,42.33169862,555.0,445.0,92.72727273
2024-06-28 07:00:00,2.53,1168.0,112811.0,2.499311008,3500.0,1545.0,2323.0,0.0,1.3,264.0,1.23,8.0,1.3,10.92,87.72,0.4,3.3,303.1086667,0.96,11.23,87.3,0.44,6.7,26.62733333,1.03,10.05,70.02,1.06,76.76,18.87,895.714,2.27,1.960187606,10.085,4.9,79.835,55.755,10.115,27.08842105,64.69,0.1035,1.84,0.185,0.051,0.0655,5.145,0.19,3.108043868,0.088241261,64.32381631,0.015412063,2.456355722,0.067060315,0.052939685,224.7633333,0.008236189,0.069595545,1.879523647,0.162904729,2.6002536,2.0,0.55,0.0,0.69,1.36,0.0,12.75666667,95.94,0.2,82.5,23.54545455,11.0,60.0,28.25,8.0,125.825,110.0,42.23224352,555.0,445.0,99.09090909
2024-06-28 08:00:00,2.55,1163.0,114212.0,2.468670665,3500.0,1528.0,2312.0,0.0,1.3,263.0,1.25,7.0,1.3,10.96,87.64,0.42,3.4,303.1086667,0.98,11.16,87.34,0.45,5.5,26.62733333,1.05,10.01,69.39,1.18,76.76,19.42,895.714,2.195,1.966830068,10.07,4.9,79.835,55.69,9.885,27.09368421,64.69,0.08,2.01,0.22,0.052,0.0625,5.12,0.18,2.987942428,0.308291981,63.82090199,0.052595545,2.98,0.129422207,0.05,224.7633333,0.011530158,0.071065387,1.825879369,0.156075531,2.488444141,2.0,0.74,0.0,0.96,1.24,0.0,12.75666667,96.28,0.3,82.5,23.54545455,11.0,60.0,28.25,8.0,126.09,112.0,41.22746977,557.0,445.0,93.92857143
2024-06-28 09:00:00,2.52,1169.0,114655.0,2.458435634,3499.0,1567.0,2342.0,0.0,1.3,267.0,1.22,7.0,1.3,10.96,87.64,0.42,3.4,303.1086667,0.98,11.16,87.34,0.45,5.5,26.62733333,1.05,10.01,69.39,1.18,76.76,19.42,895.714,2.195,1.966830068,10.07,4.9,79.835,55.69,9.885,27.09368421,64.69,0.08,2.01,0.22,0.052,0.0625,5.12,0.18,2.987942428,0.308291981,63.82090199,0.052595545,2.98,0.129422207,0.05,224.7633333,0.011530158,0.071065387,1.825879369,0.156075531,2.488444141,2.0,0.74,0.0,0.96,1.24,0.0,12.75666667,96.28,0.3,82.5,23.54545455,11.0,60.0,28.25,8.0,125.1625,105.0,41.13328745,550.0,445.0,94.28571429
2024-06-28 10:00:00,2.48,1182.0,113687.0,2.480064172,3500.0,1607.0,2346.0,0.0,1.3,270.0,1.18,7.0,1.3,10.96,87.64,0.42,3.4,303.1086667,0.98,11.16,87.34,0.45,5.5,26.62733333,1.05,10.01,69.39,1.18,76.76,19.42,895.714,2.195,1.966830068,10.07,4.9,79.835,55.69,9.885,27.09368421,64.69,0.08,2.01,0.22,0.052,0.0625,5.12,0.18,2.987942428,0.308291981,63.82090199,0.052595545,2.98,0.129422207,0.05,224.7633333,0.011530158,0.071065387,1.825879369,0.156075531,2.488444141,2.0,0.74,0.0,0.96,1.24,0.0,12.75666667,96.28,0.3,82.5,23.54545455,11.0,60.0,28.25,8.0,125.295,106.0,41.38168465,551.0,445.0,92.45283019
2024-06-28 11:00:00,2.51,1148.0,114928.0,2.452599245,3499.0,1589.0,2340.0,0.0,1.3,265.0,1.21,7.0,1.3,10.96,87.64,0.42,3.4,303.1086667,0.98,11.16,87.34,0.45,5.5,26.62733333,1.05,10.01,69.39,1.18,76.76,19.42,895.714,2.195,1.966830068,10.07,4.9,79.835,55.69,9.885,27.09368421,64.69,0.08,2.01,0.22,0.052,0.0625,5.12,0.18,2.987942428,0.308291981,63.82090199,0.052595545,2.98,0.129422207,0.05,224.7633333,0.011530158,0.071065387,1.825879369,0.156075531,2.488444141,2.0,0.74,0.0,0.96,1.24,0.0,12.75666667,96.28,0.3,82.5,23.54545455,11.0,60.0,28.25,8.0,125.1625,105.0,41.83394161,550.0,445.0,90.66666667
2024-06-28 12:00:00,2.51,1157.0,114851.0,2.454943605,3500.0,1580.0,2354.0,0.0,1.3,266.0,1.21,7.0,1.3,10.96,87.64,0.42,3.4,303.1086667,0.98,11.16,87.34,0.45,5.5,26.62733333,1.05,10.01,69.39,1.18,76.76,19.42,895.714,2.195,1.966830068,10.07,4.9,79.835,55.69,9.885,27.09368421,64.69,0.08,2.01,0.22,0.052,0.0625,5.12,0.18,2.987942428,0.308291981,63.82090199,0.052595545,2.98,0.129422207,0.05,224.7633333,0.011530158,0.071065387,1.825879369,0.156075531,2.488444141,2.0,0.74,0.0,0.96,1.24,0.0,12.75666667,96.28,0.3,82.5,23.54545455,11.0,60.0,28.25,8.0,124.765,102.0,41.64229471,547.0,445.0,92.15686275
2024-06-28 13:00:00,2.5,1157.0,114161.0,2.46977287,3500.0,1581.0,2351.0,0.0,1.3,265.0,1.2,7.0,1.3,10.96,87.64,0.42,3.4,303.1086667,0.98,11.16,87.34,0.45,5.5,26.62733333,1.05,10.01,69.39,1.18,76.76,19.42,895.714,2.195,1.966830068,10.07,4.9,79.835,55.69,9.885,27.09368421,64.69,0.08,2.01,0.22,0.052,0.0625,5.12,0.18,2.987942428,0.308291981,63.82090199,0.052595545,2.98,0.129422207,0.05,224.7633333,0.011530158,0.071065387,1.825879369,0.156075531,2.488444141,2.0,0.74,0.0,0.96,1.24,0.0,12.75666667,96.28,0.3,82.5,23.54545455,11.0,60.0,28.25,8.0,124.5,100.0,40.1594533,545.0,445.0,91.0
2024-06-28 14:00:00,2.5,1144.0,114166.0,2.46895956,3499.0,1584.0,2343.0,0.0,1.3,262.0,1.2,7.0,1.3,10.96,87.64,0.42,3.4,303.1086667,0.98,11.16,87.34,0.45,5.5,26.62733333,1.05,10.01,69.39,1.18,76.76,19.42,895.714,2.195,1.966830068,10.07,4.9,79.835,55.69,9.885,27.09368421,64.69,0.08,2.01,0.22,0.052,0.0625,5.12,0.18,2.987942428,0.308291981,63.82090199,0.052595545,2.98,0.129422207,0.05,224.7633333,0.011530158,0.071065387,1.825879369,0.156075531,2.488444141,2.0,0.74,0.0,0.96,1.24,0.0,12.75666667,96.28,0.3,82.5,23.54545455,11.0,60.0,28.25,8.0,124.5,100.0,40.09650735,545.0,445.0,92.0
2024-06-28 15:00:00,2.51,1147.0,115551.0,2.440080289,3500.0,1589.0,2346.0,0.0,1.3,265.0,1.21,7.0,1.3,10.96,87.64,0.42,3.4,303.1086667,0.98,11.16,87.34,0.45,5.5,26.62733333,1.05,10.01,69.39,1.18,76.76,19.42,895.714,2.195,1.966830068,10.07,4.9,79.835,55.69,9.885,27.09368421,64.69,0.08,2.01,0.22,0.052,0.0625,5.12,0.18,2.987942428,0.308291981,63.82090199,0.052595545,2.98,0.129422207,0.05,224.7633333,0.011530158,0.071065387,1.825879369,0.156075531,2.488444141,2.0,0.74,0.0,0.96,1.24,0.0,12.75666667,96.28,0.3,82.5,23.54545455,11.0,60.0,28.25,8.0,124.765,102.0,40.53746299,547.0,445.0,88.43137255
2024-06-28 16:00:00,2.55,1158.0,115584.0,2.439384031,3500.0,1539.0,2352.0,0.0,1.3,264.0,1.25,7.0,1.3,11.03,87.6,0.39,3.9,303.1086667,0.98,11.19,87.32,0.44,6.1,26.62733333,1.05,9.94,69.65,1.09,76.76,19.32,895.714,2.275,1.900112213,9.89,4.9,79.835,55.82,10.115,27.09105263,64.69,0.087,1.965,0.2,0.0525,0.0615,5.205,0.18,3.622189859,0.061758739,63.75376559,0.016472378,3.098266621,0.045879369,0.042939685,224.7633333,0.009351748,0.057766347,1.553568198,0.205676148,2.664825224,2.0,0.74,0.0,1.01,1.32,0.0,12.75666667,96.02,0.2,82.5,23.54545455,11.0,60.0,28.25,8.0,125.1625,105.0,41.37387387,550.0,445.0,88.38095238
2024-06-28 17:00:00,2.54,1132.0,115596.0,2.439130945,3500.0,1555.0,2353.0,0.0,1.3,261.0,1.24,7.0,1.3,11.03,87.6,0.39,3.9,303.1086667,0.98,11.19,87.32,0.44,6.1,26.62733333,1.05,9.94,69.65,1.09,76.76,19.32,895.714,2.275,1.900112213,9.89,4.9,79.835,55.82,10.115,27.09105263,64.69,0.087,1.965,0.2,0.0525,0.0615,5.205,0.18,3.622189859,0.061758739,63.75376559,0.016472378,3.098266621,0.045879369,0.042939685,224.7633333,0.009351748,0.057766347,1.553568198,0.205676148,2.664825224,2.0,0.74,0.0,1.01,1.32,0.0,12.75666667,96.02,0.2,82.5,23.54545455,11.0,60.0,28.25,8.0,124.5,100.0,41.64051995,545.0,445.0,83.0
2024-06-28 18:00:00,2.55,1153.0,115631.0,2.437696793,3499.0,1548.0,2362.0,0.0,1.3,264.0,1.25,7.0,1.3,11.03,87.6,0.39,3.9,303.1086667,0.98,11.19,87.32,0.44,6.1,26.62733333,1.05,9.94,69.65,1.09,76.76,19.32,895.714,2.275,1.900112213,9.89,4.9,79.835,55.82,10.115,27.09105263,64.69,0.087,1.965,0.2,0.0525,0.0615,5.205,0.18,3.622189859,0.061758739,63.75376559,0.016472378,3.098266621,0.045879369,0.042939685,224.7633333,0.009351748,0.057766347,1.553568198,0.205676148,2.664825224,2.0,0.74,0.0,1.01,1.32,0.0,12.75666667,96.02,0.2,82.5,23.54545455,11.0,60.0,28.25,8.0,125.0,100.0,42.38351254,547.0,447.0,87.0
2024-06-28 19:00:00,2.53,1159.0,115297.0,2.445452699,3500.0,1566.0,2356.0,0.0,1.3,266.0,1.23,7.0,1.3,11.03,87.6,0.39,3.9,303.1086667,0.98,11.19,87.32,0.44,6.1,26.62733333,1.05,9.94,69.65,1.09,76.76,19.32,895.714,2.275,1.900112213,9.89,4.9,79.835,55.82,10.115,27.09105263,64.69,0.087,1.965,0.2,0.0525,0.0615,5.205,0.18,3.622189859,0.061758739,63.75376559,0.016472378,3.098266621,0.045879369,0.042939685,224.7633333,0.009351748,0.057766347,1.553568198,0.205676148,2.664825224,2.0,0.74,0.0,1.01,1.32,0.0,12.75666667,96.02,0.2,82.5,23.54545455,11.0,60.0,28.25,8.0,125.39750000000001,103.0,41.91494201,550.0,447.0,88.6407767
2024-06-28 20:00:00,2.52,1178.0,115080.0,2.449361675,3499.0,1571.0,2344.0,0.0,1.3,269.0,1.22,7.0,1.3,11.03,87.6,0.39,3.9,303.1086667,0.98,11.19,87.32,0.44,6.1,26.62733333,1.05,9.94,69.65,1.09,76.76,19.32,895.714,2.275,1.900112213,9.89,4.9,79.835,55.82,10.115,27.09105263,64.69,0.087,1.965,0.2,0.0525,0.0615,5.205,0.18,3.622189859,0.061758739,63.75376559,0.016472378,3.098266621,0.045879369,0.042939685,224.7633333,0.009351748,0.057766347,1.553568198,0.205676148,2.664825224,2.0,0.74,0.0,1.01,1.32,0.0,12.75666667,96.02,0.2,82.5,23.54545455,11.0,60.0,28.25,8.0,125.825,110.0,41.14559562,555.0,445.0,92.63636364
2024-06-28 21:00:00,2.54,1179.0,114941.0,2.453022471,3500.0,1547.0,2339.0,0.0,1.3,268.0,1.24,7.0,1.3,11.03,87.6,0.39,3.9,303.1086667,0.98,11.19,87.32,0.44,6.1,26.62733333,1.05,9.94,69.65,1.09,76.76,19.32,895.714,2.275,1.900112213,9.89,4.9,79.835,55.82,10.115,27.09105263,64.69,0.087,1.965,0.2,0.0525,0.0615,5.205,0.18,3.622189859,0.061758739,63.75376559,0.016472378,3.098266621,0.045879369,0.042939685,224.7633333,0.009351748,0.057766347,1.553568198,0.205676148,2.664825224,2.0,0.74,0.0,1.01,1.32,0.0,12.75666667,96.02,0.2,82.5,23.54545455,11.0,60.0,28.25,8.0,125.825,110.0,39.97716895,555.0,445.0,92.90909091
2024-06-28 22:00:00,2.51,1180.0,114545.0,2.462200904,3501.0,1553.0,2344.0,0.0,1.3,269.0,1.21,8.0,1.3,11.03,87.6,0.39,3.9,303.1086667,0.98,11.19,87.32,0.44,6.1,26.62733333,1.05,9.94,69.65,1.09,76.76,19.32,895.714,2.275,1.900112213,9.89,4.9,79.835,55.82,10.115,27.09105263,64.69,0.087,1.965,0.2,0.0525,0.0615,5.205,0.18,3.622189859,0.061758739,63.75376559,0.016472378,3.098266621,0.045879369,0.042939685,224.7633333,0.009351748,0.057766347,1.553568198,0.205676148,2.664825224,2.0,0.74,0.0,1.01,1.32,0.0,12.75666667,96.02,0.2,82.5,23.54545455,11.0,60.0,28.25,8.0,125.825,110.0,40.13232945,555.0,445.0,95.36363636
2024-06-28 23:00:00,2.52,1174.0,114331.0,2.466102676,3500.0,1556.0,2332.0,0.0,1.3,267.0,1.22,7.0,1.3,10.94,87.69,0.41,3.4,302.686,0.96,11.22,87.29,0.46,6.2,26.416333332999997,1.03,10.08,69.74,1.02,76.79933333,19.16,896.795,2.255,1.989311192,10.075,4.645555556,80.77666667,55.79,10.59,27.08052632,64.69,0.0775,1.93,0.19,0.0505,0.059,5.065,0.17,2.604130044,0.181380265,64.06001075,0.015922533,2.341162003,0.082154934,0.056961267,226.3333333,0.041375346,0.084933446,2.753147865,0.138192592,2.8,2.0,0.82,0.0,1.21,1.42,0.0,11.85333333,95.67,0.3,82.5,23.54545455,11.0,60.0,28.25,8.0,127.0175,119.0,40.41189931,564.0,445.0,88.82352941
2024-06-29 00:00:00,2.58,1148.0,118285.0,2.383712814,3500.0,1538.0,2349.0,0.0,1.3,267.0,1.28,7.0,1.3,10.94,87.69,0.41,3.4,302.686,0.96,11.22,87.29,0.46,6.2,26.416333332999997,1.03,10.08,69.74,1.02,76.79933333,19.16,896.795,2.255,1.989311192,10.075,4.645555556,80.77666667,55.79,10.59,27.08052632,64.69,0.0775,1.93,0.19,0.0505,0.059,5.065,0.17,2.604130044,0.181380265,64.06001075,0.015922533,2.341162003,0.082154934,0.056961267,226.3333333,0.041375346,0.084933446,2.753147865,0.138192592,2.8,2.0,0.82,0.0,1.21,1.42,0.0,11.85333333,95.67,0.3,75.0,24.7,10.0,60.0,28.25,8.0,125.1625,105.0,40.07361399,550.0,445.0,88.38095238
2024-06-29 01:00:00,2.55,1129.0,115664.0,2.438393865,3501.0,1538.0,2324.0,0.0,1.3,260.0,1.25,7.0,1.3,10.94,87.69,0.41,3.4,302.686,0.96,11.22,87.29,0.46,6.2,26.416333332999997,1.03,10.08,69.74,1.02,76.79933333,19.16,896.795,2.255,1.989311192,10.075,4.645555556,80.77666667,55.79,10.59,27.08052632,64.69,0.0775,1.93,0.19,0.0505,0.059,5.065,0.17,2.604130044,0.181380265,64.06001075,0.015922533,2.341162003,0.082154934,0.056961267,226.3333333,0.041375346,0.084933446,2.753147865,0.138192592,2.8,2.0,0.82,0.0,1.21,1.42,0.0,11.85333333,95.67,0.3,75.0,24.7,10.0,60.0,28.25,8.0,125.4275,107.0,40.15532206,552.0,445.0,88.59813084
2024-06-29 02:00:00,2.52,1148.0,115141.0,2.448764032,3500.0,1584.0,2343.0,0.0,1.29,267.0,1.23,7.0,1.3,10.94,87.69,0.41,3.4,302.686,0.96,11.22,87.29,0.46,6.2,26.416333332999997,1.03,10.08,69.74,1.02,76.79933333,19.16,896.795,2.255,1.989311192,10.075,4.645555556,80.77666667,55.79,10.59,27.08052632,64.69,0.0775,1.93,0.19,0.0505,0.059,5.065,0.17,2.604130044,0.181380265,64.06001075,0.015922533,2.341162003,0.082154934,0.056961267,226.3333333,0.041375346,0.084933446,2.753147865,0.138192592,2.8,2.0,0.82,0.0,1.21,1.42,0.0,11.85333333,95.67,0.3,75.0,24.7,10.0,60.0,28.25,8.0,125.4275,107.0,40.03647971,552.0,445.0,88.78504673
2024-06-29 03:00:00,2.59,1148.0,115239.0,2.446682789,3500.0,1501.0,2342.0,0.0,1.29,263.0,1.3,7.0,1.3,10.94,87.69,0.41,3.4,302.686,0.96,11.22,87.29,0.46,6.2,26.416333332999997,1.03,10.08,69.74,1.02,76.79933333,19.16,896.795,2.255,1.989311192,10.075,4.645555556,80.77666667,55.79,10.59,27.08052632,64.69,0.0775,1.93,0.19,0.0505,0.059,5.065,0.17,2.604130044,0.181380265,64.06001075,0.015922533,2.341162003,0.082154934,0.056961267,226.3333333,0.041375346,0.084933446,2.753147865,0.138192592,2.8,2.0,0.82,0.0,1.21,1.42,0.0,11.85333333,95.67,0.3,75.0,24.7,10.0,60.0,28.25,8.0,125.295,106.0,40.49303812,551.0,445.0,88.67924528
2024-06-29 04:00:00,2.58,1153.0,115506.0,2.441030373,3500.0,1522.0,2327.0,0.0,1.3,264.0,1.28,8.0,1.3,10.94,87.69,0.41,3.4,302.686,0.96,11.22,87.29,0.46,6.2,26.416333332999997,1.03,10.08,69.74,1.02,76.79933333,19.16,896.795,2.255,1.989311192,10.075,4.645555556,80.77666667,55.79,10.59,27.08052632,64.69,0.0775,1.93,0.19,0.0505,0.059,5.065,0.17,2.604130044,0.181380265,64.06001075,0.015922533,2.341162003,0.082154934,0.056961267,226.3333333,0.041375346,0.084933446,2.753147865,0.138192592,2.8,2.0,0.82,0.0,1.21,1.42,0.0,11.85333333,95.67,0.3,75.0,24.7,10.0,60.0,28.25,8.0,125.4275,107.0,40.43567052,552.0,445.0,94.57943925
2024-06-29 05:00:00,2.55,1148.0,115557.0,2.440650395,3501.0,1553.0,2334.0,0.0,1.3,265.0,1.25,7.0,1.3,10.94,87.69,0.41,3.4,302.686,0.96,11.22,87.29,0.46,6.2,26.416333332999997,1.03,10.08,69.74,1.02,76.79933333,19.16,896.795,2.255,1.989311192,10.075,4.645555556,80.77666667,55.79,10.59,27.08052632,64.69,0.0775,1.93,0.19,0.0505,0.059,5.065,0.17,2.604130044,0.181380265,64.06001075,0.015922533,2.341162003,0.082154934,0.056961267,226.3333333,0.041375346,0.084933446,2.753147865,0.138192592,2.8,2.0,0.82,0.0,1.21,1.42,0.0,11.85333333,95.67,0.3,75.0,24.7,10.0,60.0,28.25,8.0,125.825,110.0,40.34731619,555.0,445.0,88.81818182
2024-06-29 06:00:00,2.56,1148.0,115975.0,2.43047035,3499.0,1535.0,2336.0,0.0,1.3,263.0,1.26,7.0,1.3,10.94,87.69,0.41,3.4,302.686,0.96,11.22,87.29,0.46,6.2,26.416333332999997,1.03,10.08,69.74,1.02,76.79933333,19.16,896.795,2.255,1.989311192,10.075,4.645555556,80.77666667,55.79,10.59,27.08052632,64.69,0.0775,1.93,0.19,0.0505,0.059,5.065,0.17,2.604130044,0.181380265,64.06001075,0.015922533,2.341162003,0.082154934,0.056961267,226.3333333,0.041375346,0.084933446,2.753147865,0.138192592,2.8,2.0,0.82,0.0,1.21,1.42,0.0,11.85333333,95.67,0.3,75.0,24.7,10.0,60.0,28.25,8.0,125.825,110.0,40.5982906,555.0,445.0,87.72727273
2024-06-29 07:00:00,2.56,1150.0,115010.0,2.451551637,3500.0,1528.0,2350.0,0.0,1.3,261.0,1.26,7.0,1.3,10.94,87.69,0.41,3.4,302.686,0.96,11.22,87.29,0.46,6.2,26.416333332999997,1.03,10.08,69.74,1.02,76.79933333,19.16,896.795,2.255,1.989311192,10.075,4.645555556,80.77666667,55.79,10.59,27.08052632,64.69,0.0775,1.93,0.19,0.0505,0.059,5.065,0.17,2.604130044,0.181380265,64.06001075,0.015922533,2.341162003,0.082154934,0.056961267,226.3333333,0.041375346,0.084933446,2.753147865,0.138192592,2.8,2.0,0.82,0.0,1.21,1.42,0.0,11.85333333,95.67,0.3,75.0,24.7,10.0,60.0,28.25,8.0,124.89750000000001,103.0,40.38069341,548.0,445.0,88.34951456
2024-06-29 08:00:00,2.52,1161.0,114984.0,2.452105657,3500.0,1574.0,2352.0,0.0,1.3,266.0,1.22,7.0,1.3,10.82,87.81,0.42,3.9,302.686,0.95,11.14,87.37,0.45,6.1,26.416333332999997,1.04,9.88,70.02,1.12,76.79933333,18.98,896.795,2.24,1.97972973,10.355,4.645555556,80.77666667,55.47,10.465,27.08578947,64.69,0.0805,1.905,0.18,0.055,0.062,5.23,0.175,2.970703976,0.344031664,63.92410236,0.019138027,2.5491162,0.232264065,0.046961267,226.3333333,0.03397218,0.076806333,2.302094993,0.156761605,3.048063328,2.0,0.68,0.0,1.73,1.37,0.0,11.85333333,95.44,0.2,75.0,24.7,10.0,60.0,28.25,8.0,125.1625,105.0,40.07694048,550.0,445.0,87.61904762
2024-06-29 09:00:00,2.52,1155.0,114194.0,2.469059567,3500.0,1558.0,2344.0,0.0,1.3,262.0,1.22,7.0,1.3,10.82,87.81,0.42,3.9,302.686,0.95,11.14,87.37,0.45,6.1,26.416333332999997,1.04,9.88,70.02,1.12,76.79933333,18.98,896.795,2.24,1.97972973,10.355,4.645555556,80.77666667,55.47,10.465,27.08578947,64.69,0.0805,1.905,0.18,0.055,0.062,5.23,0.175,2.970703976,0.344031664,63.92410236,0.019138027,2.5491162,0.232264065,0.046961267,226.3333333,0.03397218,0.076806333,2.302094993,0.156761605,3.048063328,2.0,0.68,0.0,1.73,1.37,0.0,11.85333333,95.44,0.2,75.0,24.7,10.0,60.0,28.25,8.0,125.295,106.0,40.41189931,551.0,445.0,88.67924528
2024-06-29 10:00:00,2.5,1159.0,114572.0,2.460215577,3499.0,1584.0,2345.0,0.0,1.3,266.0,1.2,8.0,1.3,10.82,87.81,0.42,3.9,302.686,0.95,11.14,87.37,0.45,6.1,26.416333332999997,1.04,9.88,70.02,1.12,76.79933333,18.98,896.795,2.24,1.97972973,10.355,4.645555556,80.77666667,55.47,10.465,27.08578947,64.69,0.0805,1.905,0.18,0.055,0.062,5.23,0.175,2.970703976,0.344031664,63.92410236,0.019138027,2.5491162,0.232264065,0.046961267,226.3333333,0.03397218,0.076806333,2.302094993,0.156761605,3.048063328,2.0,0.68,0.0,1.73,1.37,0.0,11.85333333,95.44,0.2,75.0,24.7,10.0,60.0,28.25,8.0,125.1625,105.0,41.7047532,550.0,445.0,90.47619048
2024-06-29 11:00:00,2.52,1149.0,114251.0,2.467123783,3499.0,1566.0,2339.0,0.0,1.3,262.0,1.22,7.0,1.3,10.82,87.81,0.42,3.9,302.686,0.95,11.14,87.37,0.45,6.1,26.416333332999997,1.04,9.88,70.02,1.12,76.79933333,18.98,896.795,2.24,1.97972973,10.355,4.645555556,80.77666667,55.47,10.465,27.08578947,64.69,0.0805,1.905,0.18,0.055,0.062,5.23,0.175,2.970703976,0.344031664,63.92410236,0.019138027,2.5491162,0.232264065,0.046961267,226.3333333,0.03397218,0.076806333,2.302094993,0.156761605,3.048063328,2.0,0.68,0.0,1.73,1.37,0.0,11.85333333,95.44,0.2,75.0,24.7,10.0,60.0,28.25,8.0,124.765,102.0,42.32421433,547.0,445.0,92.64705882
2024-06-29 12:00:00,2.53,1149.0,114949.0,2.45215144,3499.0,1563.0,2345.0,0.0,1.3,262.0,1.23,7.0,1.3,10.82,87.81,0.42,3.9,302.686,0.95,11.14,87.37,0.45,6.1,26.416333332999997,1.04,9.88,70.02,1.12,76.79933333,18.98,896.795,2.24,1.97972973,10.355,4.645555556,80.77666667,55.47,10.465,27.08578947,64.69,0.0805,1.905,0.18,0.055,0.062,5.23,0.175,2.970703976,0.344031664,63.92410236,0.019138027,2.5491162,0.232264065,0.046961267,226.3333333,0.03397218,0.076806333,2.302094993,0.156761605,3.048063328,2.0,0.68,0.0,1.73,1.37,0.0,11.85333333,95.44,0.2,75.0,24.7,10.0,60.0,28.25,8.0,124.5,100.0,41.38555581,545.0,445.0,88.5
2024-06-29 13:00:00,2.56,1151.0,117045.0,2.408952026,3500.0,1551.0,2350.0,0.0,1.3,264.0,1.26,7.0,1.3,10.82,87.81,0.42,3.9,302.686,0.95,11.14,87.37,0.45,6.1,26.416333332999997,1.04,9.88,70.02,1.12,76.79933333,18.98,896.795,2.24,1.97972973,10.355,4.645555556,80.77666667,55.47,10.465,27.08578947,64.69,0.0805,1.905,0.18,0.055,0.062,5.23,0.175,2.970703976,0.344031664,63.92410236,0.019138027,2.5491162,0.232264065,0.046961267,226.3333333,0.03397218,0.076806333,2.302094993,0.156761605,3.048063328,2.0,0.68,0.0,1.73,1.37,0.0,11.85333333,95.44,0.2,75.0,24.7,10.0,60.0,28.25,8.0,124.89750000000001,103.0,40.38069341,548.0,445.0,87.37864078
2024-06-29 14:00:00,2.56,1140.0,117451.0,2.400629573,3500.0,1559.0,2335.0,0.0,1.3,265.0,1.26,7.0,1.3,10.82,87.81,0.42,3.9,302.686,0.95,11.14,87.37,0.45,6.1,26.416333332999997,1.04,9.88,70.02,1.12,76.79933333,18.98,896.795,2.24,1.97972973,10.355,4.645555556,80.77666667,55.47,10.465,27.08578947,64.69,0.0805,1.905,0.18,0.055,0.062,5.23,0.175,2.970703976,0.344031664,63.92410236,0.019138027,2.5491162,0.232264065,0.046961267,226.3333333,0.03397218,0.076806333,2.302094993,0.156761605,3.048063328,2.0,0.68,0.0,1.73,1.37,0.0,11.85333333,95.44,0.2,75.0,24.7,10.0,60.0,28.25,8.0,125.1625,105.0,40.00451773,550.0,445.0,88.0952381
2024-06-29 15:00:00,2.55,1146.0,117523.0,2.399159669,3500.0,1564.0,2325.0,0.0,1.3,267.0,1.25,7.0,1.3,10.82,87.81,0.42,3.9,302.686,0.95,11.14,87.37,0.45,6.1,26.416333332999997,1.04,9.88,70.02,1.12,76.79933333,18.98,896.795,2.24,1.97972973,10.355,4.645555556,80.77666667,55.47,10.465,27.08578947,64.69,0.0805,1.905,0.18,0.055,0.062,5.23,0.175,2.970703976,0.344031664,63.92410236,0.019138027,2.5491162,0.232264065,0.046961267,226.3333333,0.03397218,0.076806333,2.302094993,0.156761605,3.048063328,2.0,0.68,0.0,1.73,1.37,0.0,11.85333333,95.44,0.2,75.0,24.7,10.0,60.0,28.25,8.0,126.2225,113.0,39.45099819,558.0,445.0,87.78761062
2024-06-29 16:00:00,2.49,1194.0,117450.0,2.399278978,3498.0,1537.0,2340.0,0.0,1.3,273.0,1.19,7.0,1.3,10.98,87.64,0.4,3.8,302.686,0.98,11.17,87.34,0.44,6.0,26.416333332999997,1.05,9.83,70.05,1.08,76.79933333,19.04,896.795,2.23,1.968536896,10.325,4.645555556,80.77666667,55.515,10.655,27.08315789,64.69,0.0725,1.97,0.195,0.0525,0.061,5.245,0.17,2.403027982,0.094697202,63.96774669,0.0174419,2.679225331,0.055193667,0.043922533,226.3333333,0.00291162,0.060049647,2.944359057,0.120966186,2.339225331,2.0,0.69,0.0,1.12,1.28,0.0,11.85333333,95.26,0.3,75.0,24.7,10.0,60.0,28.25,8.0,127.15,120.0,39.51520695,565.0,445.0,94.75
2024-06-29 17:00:00,2.6,1199.0,117161.0,2.4065683,3500.0,1504.0,2321.0,0.0,1.3,272.0,1.3,7.0,1.3,10.98,87.64,0.4,3.8,302.686,0.98,11.17,87.34,0.44,6.0,26.416333332999997,1.05,9.83,70.05,1.08,76.79933333,19.04,896.795,2.23,1.968536896,10.325,4.645555556,80.77666667,55.515,10.655,27.08315789,64.69,0.0725,1.97,0.195,0.0525,0.061,5.245,0.17,2.403027982,0.094697202,63.96774669,0.0174419,2.679225331,0.055193667,0.043922533,226.3333333,0.00291162,0.060049647,2.944359057,0.120966186,2.339225331,2.0,0.69,0.0,1.12,1.28,0.0,11.85333333,95.26,0.3,75.0,24.7,10.0,60.0,28.25,8.0,127.15,120.0,39.97703789,565.0,445.0,95.16666667
2024-06-29 18:00:00,2.6,1183.0,117250.0,2.404742602,3500.0,1507.0,2353.0,0.0,1.3,270.0,1.3,7.0,1.3,10.98,87.64,0.4,3.8,302.686,0.98,11.17,87.34,0.44,6.0,26.416333332999997,1.05,9.83,70.05,1.08,76.79933333,19.04,896.795,2.23,1.968536896,10.325,4.645555556,80.77666667,55.515,10.655,27.08315789,64.69,0.0725,1.97,0.195,0.0525,0.061,5.245,0.17,2.403027982,0.094697202,63.96774669,0.0174419,2.679225331,0.055193667,0.043922533,226.3333333,0.00291162,0.060049647,2.944359057,0.120966186,2.339225331,2.0,0.69,0.0,1.12,1.28,0.0,11.85333333,95.26,0.3,75.0,24.7,10.0,60.0,28.25,8.0,126.4875,115.0,40.89572495,560.0,445.0,89.2173913
2024-06-29 19:00:00,2.6,1156.0,117465.0,2.400343617,3500.0,1509.0,2333.0,0.0,1.3,265.0,1.3,7.0,1.3,10.98,87.64,0.4,3.8,302.686,0.98,11.17,87.34,0.44,6.0,26.416333332999997,1.05,9.83,70.05,1.08,76.79933333,19.04,896.795,2.23,1.968536896,10.325,4.645555556,80.77666667,55.515,10.655,27.08315789,64.69,0.0725,1.97,0.195,0.0525,0.061,5.245,0.17,2.403027982,0.094697202,63.96774669,0.0174419,2.679225331,0.055193667,0.043922533,226.3333333,0.00291162,0.060049647,2.944359057,0.120966186,2.339225331,2.0,0.69,0.0,1.12,1.28,0.0,11.85333333,95.26,0.3,75.0,24.7,10.0,60.0,28.25,8.0,126.4875,115.0,41.92532614,560.0,445.0,88.60869565
2024-06-29 20:00:00,2.64,1151.0,117293.0,2.403175088,3499.0,1476.0,2351.0,0.0,1.3,262.0,1.34,7.0,1.3,10.98,87.64,0.4,3.8,302.686,0.98,11.17,87.34,0.44,6.0,26.416333332999997,1.05,9.83,70.05,1.08,76.79933333,19.04,896.795,2.23,1.968536896,10.325,4.645555556,80.77666667,55.515,10.655,27.08315789,64.69,0.0725,1.97,0.195,0.0525,0.061,5.245,0.17,2.403027982,0.094697202,63.96774669,0.0174419,2.679225331,0.055193667,0.043922533,226.3333333,0.00291162,0.060049647,2.944359057,0.120966186,2.339225331,2.0,0.69,0.0,1.12,1.28,0.0,11.85333333,95.26,0.3,75.0,24.7,10.0,60.0,28.25,8.0,125.1625,105.0,41.11466423,550.0,445.0,88.66666667
2024-06-29 21:00:00,2.63,1149.0,117966.0,2.390837657,3501.0,1478.0,2366.0,0.0,1.3,261.0,1.33,7.0,1.3,10.98,87.64,0.4,3.8,302.686,0.98,11.17,87.34,0.44,6.0,26.416333332999997,1.05,9.83,70.05,1.08,76.79933333,19.04,896.795,2.23,1.968536896,10.325,4.645555556,80.77666667,55.515,10.655,27.08315789,64.69,0.0725,1.97,0.195,0.0525,0.061,5.245,0.17,2.403027982,0.094697202,63.96774669,0.0174419,2.679225331,0.055193667,0.043922533,226.3333333,0.00291162,0.060049647,2.944359057,0.120966186,2.339225331,2.0,0.69,0.0,1.12,1.28,0.0,11.85333333,95.26,0.3,75.0,24.7,10.0,60.0,28.25,8.0,124.5,100.0,40.44454629,545.0,445.0,88.1
2024-06-29 22:00:00,2.59,1167.0,118426.0,2.38087632,3500.0,1527.0,2362.0,0.0,1.3,270.0,1.29,7.0,1.3,10.98,87.64,0.4,3.8,302.686,0.98,11.17,87.34,0.44,6.0,26.416333332999997,1.05,9.83,70.05,1.08,76.79933333,19.04,896.795,2.23,1.968536896,10.325,4.645555556,80.77666667,55.515,10.655,27.08315789,64.69,0.0725,1.97,0.195,0.0525,0.061,5.245,0.17,2.403027982,0.094697202,63.96774669,0.0174419,2.679225331,0.055193667,0.043922533,226.3333333,0.00291162,0.060049647,2.944359057,0.120966186,2.339225331,2.0,0.69,0.0,1.12,1.28,0.0,11.85333333,95.26,0.3,75.0,24.7,10.0,60.0,28.25,8.0,124.6325,101.0,40.16110472,546.0,445.0,88.51485149
2024-06-29 23:00:00,2.57,1160.0,118230.0,2.384821081,3500.0,1548.0,2361.0,0.0,1.3,270.0,1.27,7.0,1.3,10.9,87.73,0.42,3.3,308.2446667,0.95,11.2,87.31,0.45,6.0,26.867666667,1.04,9.27,70.77,1.1,78.66666667,18.86,916.6023333,2.235,2.010584334,10.445,4.8,80.33444444,55.355,10.43,27.07263158,64.69,0.078,2.075,0.19,0.0515,0.0585,5.195,0.17,2.76052959,0.158125132,64.26262651,0.021896861,2.463437963,0.089062566,0.05128123,236.2833333,0.003581251,0.072306214,2.261155251,0.122578049,2.225624603,2.0,0.65,0.0,1.76,1.36,0.0,14.77,95.44,0.2,75.0,24.7,10.0,60.0,28.25,8.0,124.89750000000001,103.0,40.05066789,548.0,445.0,88.54368932
2024-06-30 00:00:00,2.61,1131.0,116913.0,2.411670293,3500.0,1493.0,2350.0,0.0,1.3,259.0,1.31,7.0,1.3,10.9,87.73,0.42,3.3,308.2446667,0.95,11.2,87.31,0.45,6.0,26.867666667,1.04,9.27,70.77,1.1,78.66666667,18.86,916.6023333,2.235,2.010584334,10.445,4.8,80.33444444,55.355,10.43,27.07263158,64.69,0.078,2.075,0.19,0.0515,0.0585,5.195,0.17,2.76052959,0.158125132,64.26262651,0.021896861,2.463437963,0.089062566,0.05128123,236.2833333,0.003581251,0.072306214,2.261155251,0.122578049,2.225624603,2.0,0.65,0.0,1.76,1.36,0.0,14.77,95.44,0.2,75.0,24.7,10.0,60.0,28.25,8.0,125.1625,105.0,41.19402985,550.0,445.0,86.0952381
2024-06-30 01:00:00,2.58,1148.0,117378.0,2.402121732,3500.0,1529.0,2332.0,0.0,1.3,265.0,1.28,8.0,1.3,10.9,87.73,0.42,3.3,308.2446667,0.95,11.2,87.31,0.45,6.0,26.867666667,1.04,9.27,70.77,1.1,78.66666667,18.86,916.6023333,2.235,2.010584334,10.445,4.8,80.33444444,55.355,10.43,27.07263158,64.69,0.078,2.075,0.19,0.0515,0.0585,5.195,0.17,2.76052959,0.158125132,64.26262651,0.021896861,2.463437963,0.089062566,0.05128123,236.2833333,0.003581251,0.072306214,2.261155251,0.122578049,2.225624603,2.0,0.65,0.0,1.76,1.36,0.0,14.77,95.44,0.2,75.0,24.7,10.0,60.0,28.25,8.0,124.765,102.0,39.92648748,547.0,445.0,94.90196078
2024-06-30 02:00:00,2.59,1149.0,117678.0,2.396001394,3500.0,1527.0,2348.0,0.0,1.3,265.0,1.29,7.0,1.3,10.9,87.73,0.42,3.3,308.2446667,0.95,11.2,87.31,0.45,6.0,26.867666667,1.04,9.27,70.77,1.1,78.66666667,18.86,916.6023333,2.235,2.010584334,10.445,4.8,80.33444444,55.355,10.43,27.07263158,64.69,0.078,2.075,0.19,0.0515,0.0585,5.195,0.17,2.76052959,0.158125132,64.26262651,0.021896861,2.463437963,0.089062566,0.05128123,236.2833333,0.003581251,0.072306214,2.261155251,0.122578049,2.225624603,2.0,0.65,0.0,1.76,1.36,0.0,14.77,95.44,0.2,75.0,24.7,10.0,60.0,28.25,8.0,124.5,100.0,40.01372684,545.0,445.0,91.8
2024-06-30 03:00:00,2.59,1149.0,117723.0,2.395769956,3501.0,1525.0,2345.0,0.0,1.3,265.0,1.29,7.0,1.3,10.9,87.73,0.42,3.3,308.2446667,0.95,11.2,87.31,0.45,6.0,26.867666667,1.04,9.27,70.77,1.1,78.66666667,18.86,916.6023333,2.235,2.010584334,10.445,4.8,80.33444444,55.355,10.43,27.07263158,64.69,0.078,2.075,0.19,0.0515,0.0585,5.195,0.17,2.76052959,0.158125132,64.26262651,0.021896861,2.463437963,0.089062566,0.05128123,236.2833333,0.003581251,0.072306214,2.261155251,0.122578049,2.225624603,2.0,0.65,0.0,1.76,1.36,0.0,14.77,95.44,0.2,75.0,24.7,10.0,60.0,28.25,8.0,124.6325,101.0,39.90047501,546.0,445.0,91.88118812
2024-06-30 04:00:00,2.59,1148.0,117577.0,2.398058422,3500.0,1517.0,2356.0,0.0,1.3,264.0,1.29,7.0,1.3,10.9,87.73,0.42,3.3,308.2446667,0.95,11.2,87.31,0.45,6.0,26.867666667,1.04,9.27,70.77,1.1,78.66666667,18.86,916.6023333,2.235,2.010584334,10.445,4.8,80.33444444,55.355,10.43,27.07263158,64.69,0.078,2.075,0.19,0.0515,0.0585,5.195,0.17,2.76052959,0.158125132,64.26262651,0.021896861,2.463437963,0.089062566,0.05128123,236.2833333,0.003581251,0.072306214,2.261155251,0.122578049,2.225624603,2.0,0.65,0.0,1.76,1.36,0.0,14.77,95.44,0.2,75.0,24.7,10.0,60.0,28.25,8.0,124.5,100.0,40.1528777,545.0,445.0,88.9
2024-06-30 05:00:00,2.59,1149.0,116828.0,2.412734784,3499.0,1507.0,2327.0,0.0,1.3,263.0,1.29,8.0,1.3,10.9,87.73,0.42,3.3,308.2446667,0.95,11.2,87.31,0.45,6.0,26.867666667,1.04,9.27,70.77,1.1,78.66666667,18.86,916.6023333,2.235,2.010584334,10.445,4.8,80.33444444,55.355,10.43,27.07263158,64.69,0.078,2.075,0.19,0.0515,0.0585,5.195,0.17,2.76052959,0.158125132,64.26262651,0.021896861,2.463437963,0.089062566,0.05128123,236.2833333,0.003581251,0.072306214,2.261155251,0.122578049,2.225624603,2.0,0.65,0.0,1.76,1.36,0.0,14.77,95.44,0.2,75.0,24.7,10.0,60.0,28.25,8.0,125.1625,105.0,40.31060095,550.0,445.0,93.71428571
2024-06-30 06:00:00,2.55,1154.0,116737.0,2.415304205,3500.0,1538.0,2341.0,0.0,1.3,266.0,1.25,7.0,1.3,10.9,87.73,0.42,3.3,308.2446667,0.95,11.2,87.31,0.45,6.0,26.867666667,1.04,9.27,70.77,1.1,78.66666667,18.86,916.6023333,2.235,2.010584334,10.445,4.8,80.33444444,55.355,10.43,27.07263158,64.69,0.078,2.075,0.19,0.0515,0.0585,5.195,0.17,2.76052959,0.158125132,64.26262651,0.021896861,2.463437963,0.089062566,0.05128123,236.2833333,0.003581251,0.072306214,2.261155251,0.122578049,2.225624603,2.0,0.65,0.0,1.76,1.36,0.0,14.77,95.44,0.2,75.0,24.7,10.0,60.0,28.25,8.0,124.6325,101.0,40.71734717,546.0,445.0,95.04950495
2024-06-30 07:00:00,2.55,1157.0,116241.0,2.425604401,3500.0,1558.0,2337.0,0.0,1.3,266.0,1.25,7.0,1.3,10.9,87.73,0.42,3.3,308.2446667,0.95,11.2,87.31,0.45,6.0,26.867666667,1.04,9.27,70.77,1.1,78.66666667,18.86,916.6023333,2.235,2.010584334,10.445,4.8,80.33444444,55.355,10.43,27.07263158,64.69,0.078,2.075,0.19,0.0515,0.0585,5.195,0.17,2.76052959,0.158125132,64.26262651,0.021896861,2.463437963,0.089062566,0.05128123,236.2833333,0.003581251,0.072306214,2.261155251,0.122578049,2.225624603,2.0,0.65,0.0,1.76,1.36,0.0,14.77,95.44,0.2,75.0,24.7,10.0,60.0,28.25,8.0,125.56,108.0,40.79301075,553.0,445.0,88.42592593
2024-06-30 08:00:00,2.51,1152.0,115392.0,2.442045119,3498.0,1563.0,2346.0,0.0,1.3,266.0,1.21,8.0,1.3,10.83,87.78,0.43,3.8,308.2446667,0.96,11.12,87.41,0.44,6.6,26.867666667,1.03,10.0,69.82,1.06,78.66666667,19.12,916.6023333,2.285,2.015913399,10.29,4.8,80.33444444,55.48,9.895,27.07789474,64.69,0.073,2.035,0.195,0.0535,0.0595,5.105,0.17,2.944217394,0.088374974,63.93150116,0.035187487,2.6340316,0.061625026,0.047093743,236.2833333,0.014871877,0.067409353,2.269718135,0.102853086,3.02218664,2.0,0.47,0.0,0.89,1.27,0.0,14.77,96.61,0.3,75.0,24.7,10.0,60.0,28.25,8.0,125.1625,105.0,40.76074724,550.0,445.0,87.61904762
2024-06-30 09:00:00,2.55,1156.0,116721.0,2.415635104,3500.0,1561.0,2343.0,0.0,1.3,267.0,1.25,8.0,1.3,10.83,87.78,0.43,3.8,308.2446667,0.96,11.12,87.41,0.44,6.6,26.867666667,1.03,10.0,69.82,1.06,78.66666667,19.12,916.6023333,2.285,2.015913399,10.29,4.8,80.33444444,55.48,9.895,27.07789474,64.69,0.073,2.035,0.195,0.0535,0.0595,5.105,0.17,2.944217394,0.088374974,63.93150116,0.035187487,2.6340316,0.061625026,0.047093743,236.2833333,0.014871877,0.067409353,2.269718135,0.102853086,3.02218664,2.0,0.47,0.0,0.89,1.27,0.0,14.77,96.61,0.3,75.0,24.7,10.0,60.0,28.25,8.0,125.56,108.0,40.48758259,553.0,445.0,87.96296296
2024-06-30 10:00:00,2.57,1161.0,117004.0,2.40979568,3500.0,1556.0,2334.0,0.0,1.3,268.0,1.27,7.0,1.3,10.83,87.78,0.43,3.8,308.2446667,0.96,11.12,87.41,0.44,6.6,26.867666667,1.03,10.0,69.82,1.06,78.66666667,19.12,916.6023333,2.285,2.015913399,10.29,4.8,80.33444444,55.48,9.895,27.07789474,64.69,0.073,2.035,0.195,0.0535,0.0595,5.105,0.17,2.944217394,0.088374974,63.93150116,0.035187487,2.6340316,0.061625026,0.047093743,236.2833333,0.014871877,0.067409353,2.269718135,0.102853086,3.02218664,2.0,0.47,0.0,0.89,1.27,0.0,14.77,96.61,0.3,75.0,24.7,10.0,60.0,28.25,8.0,125.4275,107.0,42.01546861,552.0,445.0,94.85981308
2024-06-30 11:00:00,2.56,1157.0,117084.0,2.407462422,3499.0,1536.0,2337.0,0.0,1.3,266.0,1.26,7.0,1.3,10.83,87.78,0.43,3.8,308.2446667,0.96,11.12,87.41,0.44,6.6,26.867666667,1.03,10.0,69.82,1.06,78.66666667,19.12,916.6023333,2.285,2.015913399,10.29,4.8,80.33444444,55.48,9.895,27.07789474,64.69,0.073,2.035,0.195,0.0535,0.0595,5.105,0.17,2.944217394,0.088374974,63.93150116,0.035187487,2.6340316,0.061625026,0.047093743,236.2833333,0.014871877,0.067409353,2.269718135,0.102853086,3.02218664,2.0,0.47,0.0,0.89,1.27,0.0,14.77,96.61,0.3,75.0,24.7,10.0,60.0,28.25,8.0,125.825,110.0,41.87092422,555.0,445.0,90.0
2024-06-30 12:00:00,2.59,1167.0,117713.0,2.395289386,3500.0,1557.0,2324.0,0.0,1.3,270.0,1.29,8.0,1.3,10.83,87.78,0.43,3.8,308.2446667,0.96,11.12,87.41,0.44,6.6,26.867666667,1.03,10.0,69.82,1.06,78.66666667,19.12,916.6023333,2.285,2.015913399,10.29,4.8,80.33444444,55.48,9.895,27.07789474,64.69,0.073,2.035,0.195,0.0535,0.0595,5.105,0.17,2.944217394,0.088374974,63.93150116,0.035187487,2.6340316,0.061625026,0.047093743,236.2833333,0.014871877,0.067409353,2.269718135,0.102853086,3.02218664,2.0,0.47,0.0,0.89,1.27,0.0,14.77,96.61,0.3,75.0,24.7,10.0,60.0,28.25,8.0,126.4875,115.0,40.66636239,560.0,445.0,94.26086957
