Repository: saikumar-voptimai/evonith_bf_webapp

# Evonith BF2 — Blast Furnace Intelligence Platform

Monitoring, modelling and optimisation of **Blast Furnace 2 (BF2)** at Evonith Steel: live telemetry from InfluxDB,
manual plant reports from Neon PostgreSQL, a two-zone energy model of the furnace, blend and fuel optimisers, a
conversational assistant (FurnaceMind) and a live digital twin evaluated every hour.

The platform has three deployable parts that share one Python service layer, plus the shared data library:

| Part | Path | What it is |
|---|---|---|
| **Streamlit app** (legacy) | `src/app.py`, `src/custom_pages/` | The original 11-page dashboard; still the home of the model pages. Served under `/legacy` in production |

File: src/assets/data/V10_df_filtered.csv (part 60 of 166)
datetime,Hot Blast PressureBar,Hot Blast Temp.oC,Hot Blast VolumeNm3/Hr.,O2 Enrichment %,OxygenFlowNm3/Hr.,PermeabilityKgs/Hr.,RAFToC,SteamKgs/Hr.,TopPressureBar,TuyereVelocitym/s,Differential PressureTotalBar,Charges/Hrs.,StockRodLevel,COKE_ASH%,COKE_FC%,COKE_IM%,COKE_MOIST%,COKE_MT,COKE_VM%,NUTCOKE_ASH%,NUTCOKE_FC%,NUTCOKE_IM%,NUTCOKE_MOIST%,NUTCOKE_MT,NUTCOKE_VM%,PCI_2_%Ash,PCI_2_%FC,PCI_2_%IM,PCI_2_MT,PCI_2_%VM,Sinter_SP_MT,Sinter_SP_02_Al2O3%,Sinter_SP_02_Basicity,Sinter_SP_02_CaO%,Sinter_SP_02_Cold_Strength_AI,Sinter_SP_02_Cold_strength_TI,Sinter_SP_02_Fe(T)%,Sinter_SP_02_FeO%,Sinter_SP_02_Hot_strength_RDI,Sinter_SP_02_Hot_strength_RI,Sinter_SP_02_K2O%,Sinter_SP_02_MgO%,Sinter_SP_02_MnO%,Sinter_SP_02_Na2O%,Sinter_SP_02_P%,Sinter_SP_02_SiO2%,Sinter_SP_02_TiO2%,ORE_%Al2O3,ORE_%CaO,ORE_%Fe(T),ORE_%K2O,ORE_%LOI,ORE_%MgO,ORE_%MnO,ORE_MT,ORE_%Na2O,ORE_%P,ORE_%SiO2,ORE_%TiO2,ORE_%TM,Geomin Type,FLUX_Al2O3%,FLUX_CaO%,FLUX_Fe2O3%,FLUX_LOI%,FLUX_MgO%,FLUX_MT,FLUX_SiO2%,FLUX_TM%,COKE_DISCHARGE_TIME,WEIGHTED_COKE_ANGLE,TOTAL_COKE_PORTIONS,NON_COKE_DISCHARGE_TIME,WEIGHTED_NON_COKE_ANGLE,TOTAL_NON_COKE_PORTIONS,UnitCost Lakhs/Thm,ActualKg/Thm.,FurnaceTopGasAnalysisCO2ETACO,Act. Fuel RateKg/Thm.,Coke Rate Kg/Thm,ProductionTonnesPerHr
2024-06-30 13:00:00,2.57,1164.0,117224.0,2.405275666,3500.0,1517.0,2324.0,0.0,1.3,267.0,1.27,7.0,1.3,10.83,87.78,0.43,3.8,308.2446667,0.96,11.12,87.41,0.44,6.6,26.867666667,1.03,10.0,69.82,1.06,78.66666667,19.12,916.6023333,2.285,2.015913399,10.29,4.8,80.33444444,55.48,9.895,27.07789474,64.69,0.073,2.035,0.195,0.0535,0.0595,5.105,0.17,2.944217394,0.088374974,63.93150116,0.035187487,2.6340316,0.061625026,0.047093743,236.2833333,0.014871877,0.067409353,2.269718135,0.102853086,3.02218664,2.0,0.47,0.0,0.89,1.27,0.0,14.77,96.61,0.3,75.0,24.7,10.0,60.0,28.25,8.0,126.355,114.0,41.00553506,559.0,445.0,88.59649123
2024-06-30 14:00:00,2.58,1141.0,117217.0,2.405419223,3500.0,1539.0,2328.0,0.0,1.3,264.0,1.28,7.0,1.3,10.83,87.78,0.43,3.8,308.2446667,0.96,11.12,87.41,0.44,6.6,26.867666667,1.03,10.0,69.82,1.06,78.66666667,19.12,916.6023333,2.285,2.015913399,10.29,4.8,80.33444444,55.48,9.895,27.07789474,64.69,0.073,2.035,0.195,0.0535,0.0595,5.105,0.17,2.944217394,0.088374974,63.93150116,0.035187487,2.6340316,0.061625026,0.047093743,236.2833333,0.014871877,0.067409353,2.269718135,0.102853086,3.02218664,2.0,0.47,0.0,0.89,1.27,0.0,14.77,96.61,0.3,75.0,24.7,10.0,60.0,28.25,8.0,125.9575,111.0,41.7934532,556.0,445.0,88.10810811
2024-06-30 15:00:00,2.62,1148.0,117550.0,2.39792399,3499.0,1526.0,2336.0,0.0,1.3,265.0,1.32,7.0,1.3,10.83,87.78,0.43,3.8,308.2446667,0.96,11.12,87.41,0.44,6.6,26.867666667,1.03,10.0,69.82,1.06,78.66666667,19.12,916.6023333,2.285,2.015913399,10.29,4.8,80.33444444,55.48,9.895,27.07789474,64.69,0.073,2.035,0.195,0.0535,0.0595,5.105,0.17,2.944217394,0.088374974,63.93150116,0.035187487,2.6340316,0.061625026,0.047093743,236.2833333,0.014871877,0.067409353,2.269718135,0.102853086,3.02218664,2.0,0.47,0.0,0.89,1.27,0.0,14.77,96.61,0.3,75.0,24.7,10.0,60.0,28.25,8.0,125.825,110.0,42.67705707,555.0,445.0,89.54545455
2024-06-30 16:00:00,2.59,1148.0,118169.0,2.385370111,3499.0,1502.0,2349.0,0.0,1.3,265.0,1.29,7.0,1.3,10.94,87.69,0.4,3.9,308.2446667,0.97,11.08,87.43,0.46,6.3,26.867666667,1.03,9.64,70.31,1.09,78.66666667,18.96,916.6023333,2.24,2.090809232,10.715,4.8,80.33444444,55.38,10.11,27.07526316,64.69,0.0795,1.855,0.195,0.0545,0.0615,5.125,0.185,3.021467024,0.044187487,63.85843902,0.018896861,2.75384369,0.095218876,0.04,236.2833333,0.003,0.066793722,2.391437116,0.13247491,3.147811244,2.0,0.49,0.0,0.73,1.41,0.0,14.77,96.54,0.4,75.0,24.7,10.0,60.0,28.25,8.0,125.1625,105.0,42.8377461,550.0,445.0,87.71428571
2024-06-30 17:00:00,2.59,1150.0,118398.0,2.381439058,3500.0,1537.0,2350.0,0.0,1.3,267.0,1.29,7.0,1.3,10.94,87.69,0.4,3.9,308.2446667,0.97,11.08,87.43,0.46,6.3,26.867666667,1.03,9.64,70.31,1.09,78.66666667,18.96,916.6023333,2.24,2.090809232,10.715,4.8,80.33444444,55.38,10.11,27.07526316,64.69,0.0795,1.855,0.195,0.0545,0.0615,5.125,0.185,3.021467024,0.044187487,63.85843902,0.018896861,2.75384369,0.095218876,0.04,236.2833333,0.003,0.066793722,2.391437116,0.13247491,3.147811244,2.0,0.49,0.0,0.73,1.41,0.0,14.77,96.54,0.4,75.0,24.7,10.0,60.0,28.25,8.0,124.5,100.0,41.99772985,545.0,445.0,93.1
2024-06-30 20:00:00,2.58,1190.0,117451.0,2.399944067,3499.0,1541.0,2352.0,0.0,1.31,273.0,1.27,8.0,1.3,10.94,87.69,0.4,3.9,308.2446667,0.97,11.08,87.43,0.46,6.3,26.867666667,1.03,9.64,70.31,1.09,78.66666667,18.96,916.6023333,2.24,2.090809232,10.715,4.8,80.33444444,55.38,10.11,27.07526316,64.69,0.0795,1.855,0.195,0.0545,0.0615,5.125,0.185,3.021467024,0.044187487,63.85843902,0.018896861,2.75384369,0.095218876,0.04,236.2833333,0.003,0.066793722,2.391437116,0.13247491,3.147811244,2.0,0.49,0.0,0.73,1.41,0.0,14.77,96.54,0.4,75.0,24.7,10.0,60.0,28.25,8.0,126.4875,115.0,41.4541387,560.0,445.0,97.39130435
2024-06-30 21:00:00,2.58,1190.0,116740.0,2.415242172,3500.0,1529.0,2328.0,0.0,1.31,271.0,1.27,7.0,1.3,10.94,87.69,0.4,3.9,308.2446667,0.97,11.08,87.43,0.46,6.3,26.867666667,1.03,9.64,70.31,1.09,78.66666667,18.96,916.6023333,2.24,2.090809232,10.715,4.8,80.33444444,55.38,10.11,27.07526316,64.69,0.0795,1.855,0.195,0.0545,0.0615,5.125,0.185,3.021467024,0.044187487,63.85843902,0.018896861,2.75384369,0.095218876,0.04,236.2833333,0.003,0.066793722,2.391437116,0.13247491,3.147811244,2.0,0.49,0.0,0.73,1.41,0.0,14.77,96.54,0.4,75.0,24.7,10.0,60.0,28.25,8.0,127.15,120.0,42.09571331,565.0,445.0,96.66666667
2024-06-30 22:00:00,2.59,1184.0,117475.0,2.400139405,3500.0,1532.0,2340.0,0.0,1.31,272.0,1.28,6.0,1.3,10.94,87.69,0.4,3.9,308.2446667,0.97,11.08,87.43,0.46,6.3,26.867666667,1.03,9.64,70.31,1.09,78.66666667,18.96,916.6023333,2.24,2.090809232,10.715,4.8,80.33444444,55.38,10.11,27.07526316,64.69,0.0795,1.855,0.195,0.0545,0.0615,5.125,0.185,3.021467024,0.044187487,63.85843902,0.018896861,2.75384369,0.095218876,0.04,236.2833333,0.003,0.066793722,2.391437116,0.13247491,3.147811244,2.0,0.49,0.0,0.73,1.41,0.0,14.77,96.54,0.4,75.0,24.7,10.0,60.0,28.25,8.0,126.4875,115.0,41.60966712,560.0,445.0,91.73913043
2024-06-30 23:00:00,2.61,1157.0,118054.0,2.388374471,3500.0,1499.0,2352.0,0.0,1.3,265.0,1.31,7.0,1.3,10.82,87.8,0.4,3.6,302.691,0.98,10.96,87.56,0.43,6.7,25.721,1.05,9.87,69.96,1.1,76.40666667,19.07,893.082,2.23,2.115420233,10.725,4.867777778,79.75444444,55.26,10.25,27.07,64.69,0.072,2.05,0.2,0.0515,0.0615,5.07,0.175,3.241416458,0.058191189,61.77589988,0.021128518,4.120559481,0.085146479,0.093488388,320.5616153,0.015303587,0.106105668,3.489102822,0.250289211,2.857383472,2.0,0.5,0.0,0.93,1.34,0.0,17.91666667,96.31,0.4,75.0,24.7,10.0,60.0,28.25,8.0,126.2225,113.0,41.16975097,558.0,445.0,86.99115044
2024-07-01 00:00:00,2.63,1133.0,117913.0,2.749315176,4000.0,1615.0,2367.0,576.0,1.4,232.0,1.23,8.0,1.5,10.92,87.71,0.4,3.9,316.0773333,0.97,11.22,87.31,0.43,6.8,20.40566667,1.04,10.6,70.27,1.4,76.43,17.73,912.307,2.235,1.841690189,11.455,4.84,81.53333333,53.66,9.795,28.2125,64.84,0.1435,2.19,0.46,0.0455,0.0955,6.22,0.24,2.649589634,0.05,59.96791905,0.025993069,4.650997622,0.049648003,0.216480029,202.4633479,0.008584534,0.136923217,5.935451378,0.252677366,3.5753602,1.0,0.46,0.0,0.72,1.26,0.0,13.57,97.04,0.2,75.0,24.7,10.0,60.0,28.25,8.0,125.675,90.0,40.57235172,545.0,455.0,90.0
2024-07-01 01:00:00,2.7,1133.0,116953.0,2.759622329,3999.0,1520.0,2355.0,180.0,1.38,230.0,1.32,8.0,1.5,10.92,87.71,0.4,3.9,316.0773333,0.97,11.22,87.31,0.43,6.8,20.40566667,1.04,10.6,70.27,1.4,76.43,17.73,912.307,2.235,1.841690189,11.455,4.84,81.53333333,53.66,9.795,28.2125,64.84,0.1435,2.19,0.46,0.0455,0.0955,6.22,0.24,2.649589634,0.05,59.96791905,0.025993069,4.650997622,0.049648003,0.216480029,202.4633479,0.008584534,0.136923217,5.935451378,0.252677366,3.5753602,1.0,0.46,0.0,0.72,1.26,0.0,13.57,97.04,0.2,75.0,24.7,10.0,60.0,28.25,8.0,125.03,104.0,43.7357631,549.0,445.0,93.84615385
2024-07-01 02:00:00,2.71,1134.0,116767.0,2.759414242,4000.0,1493.0,2345.0,0.0,1.38,228.0,1.33,8.0,1.5,10.92,87.71,0.4,3.9,316.0773333,0.97,11.22,87.31,0.43,6.8,20.40566667,1.04,10.6,70.27,1.4,76.43,17.73,912.307,2.235,1.841690189,11.455,4.84,81.53333333,53.66,9.795,28.2125,64.84,0.1435,2.19,0.46,0.0455,0.0955,6.22,0.24,2.649589634,0.05,59.96791905,0.025993069,4.650997622,0.049648003,0.216480029,202.4633479,0.008584534,0.136923217,5.935451378,0.252677366,3.5753602,1.0,0.46,0.0,0.72,1.26,0.0,13.57,97.04,0.2,75.0,24.7,10.0,60.0,28.25,8.0,125.1625,105.0,43.20845783,550.0,445.0,94.0
2024-07-01 03:00:00,2.68,1139.0,116714.0,2.761356197,4001.0,1537.0,2353.0,0.0,1.38,231.0,1.3,8.0,1.5,10.92,87.71,0.4,3.9,316.0773333,0.97,11.22,87.31,0.43,6.8,20.40566667,1.04,10.6,70.27,1.4,76.43,17.73,912.307,2.235,1.841690189,11.455,4.84,81.53333333,53.66,9.795,28.2125,64.84,0.1435,2.19,0.46,0.0455,0.0955,6.22,0.24,2.649589634,0.05,59.96791905,0.025993069,4.650997622,0.049648003,0.216480029,202.4633479,0.008584534,0.136923217,5.935451378,0.252677366,3.5753602,1.0,0.46,0.0,0.72,1.26,0.0,13.57,97.04,0.2,75.0,24.7,10.0,60.0,28.25,8.0,125.825,110.0,42.39705544,555.0,445.0,88.27272727
2024-07-01 04:00:00,2.7,1128.0,118357.0,2.768143613,4002.0,1514.0,2289.0,1527.0,1.4,226.0,1.3,7.0,1.5,10.92,87.71,0.4,3.9,316.0773333,0.97,11.22,87.31,0.43,6.8,20.40566667,1.04,10.6,70.27,1.4,76.43,17.73,912.307,2.235,1.841690189,11.455,4.84,81.53333333,53.66,9.795,28.2125,64.84,0.1435,2.19,0.46,0.0455,0.0955,6.22,0.24,2.649589634,0.05,59.96791905,0.025993069,4.650997622,0.049648003,0.216480029,202.4633479,0.008584534,0.136923217,5.935451378,0.252677366,3.5753602,1.0,0.46,0.0,0.72,1.26,0.0,13.57,97.04,0.2,75.0,24.7,10.0,60.0,28.25,8.0,124.6325,101.0,42.96173831,546.0,445.0,84.35643564
2024-07-01 05:00:00,2.63,1133.0,118137.0,2.758181719,4002.0,1621.0,2305.0,1012.0,1.4,233.0,1.23,7.0,1.5,10.92,87.71,0.4,3.9,316.0773333,0.97,11.22,87.31,0.43,6.8,20.40566667,1.04,10.6,70.27,1.4,76.43,17.73,912.307,2.235,1.841690189,11.455,4.84,81.53333333,53.66,9.795,28.2125,64.84,0.1435,2.19,0.46,0.0455,0.0955,6.22,0.24,2.649589634,0.05,59.96791905,0.025993069,4.650997622,0.049648003,0.216480029,202.4633479,0.008584534,0.136923217,5.935451378,0.252677366,3.5753602,1.0,0.46,0.0,0.72,1.26,0.0,13.57,97.04,0.2,75.0,24.7,10.0,60.0,28.25,8.0,125.825,110.0,42.14665741,555.0,445.0,89.72727273
2024-07-01 06:00:00,2.64,1156.0,118591.0,2.718789593,3996.0,1601.0,2332.0,158.0,1.4,235.0,1.24,7.0,1.5,10.92,87.71,0.4,3.9,316.0773333,0.97,11.22,87.31,0.43,6.8,20.40566667,1.04,10.6,70.27,1.4,76.43,17.73,912.307,2.235,1.841690189,11.455,4.84,81.53333333,53.66,9.795,28.2125,64.84,0.1435,2.19,0.46,0.0455,0.0955,6.22,0.24,2.649589634,0.05,59.96791905,0.025993069,4.650997622,0.049648003,0.216480029,202.4633479,0.008584534,0.136923217,5.935451378,0.252677366,3.5753602,1.0,0.46,0.0,0.72,1.26,0.0,13.57,97.04,0.2,75.0,24.7,10.0,60.0,28.25,8.0,127.15,120.0,42.40521051,565.0,445.0,83.33333333
2024-07-01 07:00:00,2.64,1140.0,117504.0,2.744424745,3999.0,1579.0,2350.0,103.0,1.4,230.0,1.24,8.0,1.5,10.92,87.71,0.4,3.9,316.0773333,0.97,11.22,87.31,0.43,6.8,20.40566667,1.04,10.6,70.27,1.4,76.43,17.73,912.307,2.235,1.841690189,11.455,4.84,81.53333333,53.66,9.795,28.2125,64.84,0.1435,2.19,0.46,0.0455,0.0955,6.22,0.24,2.649589634,0.05,59.96791905,0.025993069,4.650997622,0.049648003,0.216480029,202.4633479,0.008584534,0.136923217,5.935451378,0.252677366,3.5753602,1.0,0.46,0.0,0.72,1.26,0.0,13.57,97.04,0.2,75.0,24.7,10.0,60.0,28.25,8.0,124.5,100.0,43.16877153,545.0,445.0,94.8
2024-07-01 08:00:00,2.64,1142.0,117948.0,2.731802351,4000.0,1590.0,2327.0,0.0,1.4,230.0,1.24,8.0,1.5,10.91,87.75,0.39,3.6,316.0773333,0.95,11.29,87.26,0.42,6.0,20.40566667,1.03,10.24,68.48,3.39,76.43,17.89,912.307,2.17,1.840590937,11.31,4.84,81.53333333,53.89,9.73,27.3975,64.84,0.146,2.135,0.475,0.0445,0.093,6.145,0.235,2.748885639,0.18753602,60.21883642,0.036817071,4.646490965,0.079296006,0.170634689,202.4633479,0.010894401,0.154226153,5.136432596,0.252677366,3.0753602,1.0,0.57,0.0,0.88,1.12,0.0,13.57,96.87,0.2,75.0,24.7,10.0,60.0,28.25,8.0,125.9575,111.0,43.77848678,556.0,445.0,95.22522523
2024-07-01 09:00:00,2.64,1137.0,116830.0,2.75792721,4000.0,1508.0,2319.0,0.0,1.4,225.0,1.24,8.0,1.5,10.91,87.75,0.39,3.6,316.0773333,0.95,11.29,87.26,0.42,6.0,20.40566667,1.03,10.24,68.48,3.39,76.43,17.89,912.307,2.17,1.840590937,11.31,4.84,81.53333333,53.89,9.73,27.3975,64.84,0.146,2.135,0.475,0.0445,0.093,6.145,0.235,2.748885639,0.18753602,60.21883642,0.036817071,4.646490965,0.079296006,0.170634689,202.4633479,0.010894401,0.154226153,5.136432596,0.252677366,3.0753602,1.0,0.57,0.0,0.88,1.12,0.0,13.57,96.87,0.2,75.0,24.7,10.0,60.0,28.25,8.0,125.9575,111.0,43.84685506,556.0,445.0,94.41441441
2024-07-01 10:00:00,2.61,1147.0,116800.0,2.758635121,4000.0,1549.0,2278.0,0.0,1.36,231.0,1.25,7.0,1.5,10.91,87.75,0.39,3.6,316.0773333,0.95,11.29,87.26,0.42,6.0,20.40566667,1.03,10.24,68.48,3.39,76.43,17.89,912.307,2.17,1.840590937,11.31,4.84,81.53333333,53.89,9.73,27.3975,64.84,0.146,2.135,0.475,0.0445,0.093,6.145,0.235,2.748885639,0.18753602,60.21883642,0.036817071,4.646490965,0.079296006,0.170634689,202.4633479,0.010894401,0.154226153,5.136432596,0.252677366,3.0753602,1.0,0.57,0.0,0.88,1.12,0.0,13.57,96.87,0.2,75.0,24.7,10.0,60.0,28.25,8.0,129.535,138.0,42.54974549,583.0,445.0,85.72463768
2024-07-01 11:00:00,2.52,1158.0,103197.0,3.121999039,4000.0,1455.0,2273.0,0.0,1.34,212.0,1.18,6.0,1.5,10.91,87.75,0.39,3.6,316.0773333,0.95,11.29,87.26,0.42,6.0,20.40566667,1.03,10.24,68.48,3.39,76.43,17.89,912.307,2.17,1.840590937,11.31,4.84,81.53333333,53.89,9.73,27.3975,64.84,0.146,2.135,0.475,0.0445,0.093,6.145,0.235,2.748885639,0.18753602,60.21883642,0.036817071,4.646490965,0.079296006,0.170634689,202.4633479,0.010894401,0.154226153,5.136432596,0.252677366,3.0753602,1.0,0.57,0.0,0.88,1.12,0.0,13.57,96.87,0.2,75.0,24.7,10.0,60.0,28.25,8.0,130.86,148.0,42.70356816,593.0,445.0,85.74324324
2024-07-01 12:00:00,2.59,1153.0,109518.0,2.941933157,4000.0,1479.0,2283.0,0.0,1.36,219.0,1.23,8.0,1.5,10.91,87.75,0.39,3.6,316.0773333,0.95,11.29,87.26,0.42,6.0,20.40566667,1.03,10.24,68.48,3.39,76.43,17.89,912.307,2.17,1.840590937,11.31,4.84,81.53333333,53.89,9.73,27.3975,64.84,0.146,2.135,0.475,0.0445,0.093,6.145,0.235,2.748885639,0.18753602,60.21883642,0.036817071,4.646490965,0.079296006,0.170634689,202.4633479,0.010894401,0.154226153,5.136432596,0.252677366,3.0753602,1.0,0.57,0.0,0.88,1.12,0.0,13.57,96.87,0.2,75.0,24.7,10.0,60.0,28.25,8.0,127.41499999999999,122.0,42.2109393,567.0,445.0,92.70491803
2024-07-01 13:00:00,2.69,1136.0,118558.0,2.725761736,4000.0,1531.0,2338.0,280.0,1.39,228.0,1.3,7.0,1.5,10.91,87.75,0.39,3.6,316.0773333,0.95,11.29,87.26,0.42,6.0,20.40566667,1.03,10.24,68.48,3.39,76.43,17.89,912.307,2.17,1.840590937,11.31,4.84,81.53333333,53.89,9.73,27.3975,64.84,0.146,2.135,0.475,0.0445,0.093,6.145,0.235,2.748885639,0.18753602,60.21883642,0.036817071,4.646490965,0.079296006,0.170634689,202.4633479,0.010894401,0.154226153,5.136432596,0.252677366,3.0753602,1.0,0.57,0.0,0.88,1.12,0.0,13.57,96.87,0.2,75.0,24.7,10.0,60.0,28.25,8.0,125.56,108.0,41.88273768,553.0,445.0,83.42592593
2024-07-01 14:00:00,2.69,1136.0,118558.0,2.722725376,4000.0,1592.0,2357.0,174.0,1.39,232.0,1.3,7.0,1.5,10.91,87.75,0.39,3.6,316.0773333,0.95,11.29,87.26,0.42,6.0,20.40566667,1.03,10.24,68.48,3.39,76.43,17.89,912.307,2.17,1.840590937,11.31,4.84,81.53333333,53.89,9.73,27.3975,64.84,0.146,2.135,0.475,0.0445,0.093,6.145,0.235,2.748885639,0.18753602,60.21883642,0.036817071,4.646490965,0.079296006,0.170634689,202.4633479,0.010894401,0.154226153,5.136432596,0.252677366,3.0753602,1.0,0.57,0.0,0.88,1.12,0.0,13.57,96.87,0.2,75.0,24.7,10.0,60.0,28.25,8.0,128.325,110.0,41.60635069,565.0,455.0,90.54545455
2024-07-01 15:00:00,2.7,1134.0,118300.0,2.743522187,4000.0,1509.0,2338.0,688.0,1.4,226.0,1.3,8.0,1.5,10.91,87.75,0.39,3.6,316.0773333,0.95,11.29,87.26,0.42,6.0,20.40566667,1.03,10.24,68.48,3.39,76.43,17.89,912.307,2.17,1.840590937,11.31,4.84,81.53333333,53.89,9.73,27.3975,64.84,0.146,2.135,0.475,0.0445,0.093,6.145,0.235,2.748885639,0.18753602,60.21883642,0.036817071,4.646490965,0.079296006,0.170634689,202.4633479,0.010894401,0.154226153,5.136432596,0.252677366,3.0753602,1.0,0.57,0.0,0.88,1.12,0.0,13.57,96.87,0.2,75.0,24.7,10.0,60.0,28.25,8.0,126.3375,95.0,41.50987224,550.0,455.0,89.78947368
2024-07-01 16:00:00,2.58,1133.0,118300.0,2.727349104,4000.0,1586.0,2349.0,128.0,1.32,235.0,1.26,8.0,1.5,10.81,87.82,0.39,3.8,316.0773333,0.98,11.15,87.37,0.43,6.9,20.40566667,1.05,10.39,70.44,1.31,76.43,17.86,912.307,2.15,1.771119071,11.35,4.84,81.53333333,53.675,9.09,27.805,64.84,0.1445,2.22,0.42,0.045,0.092,6.415,0.24,2.888816334,0.040351997,60.25904981,0.018753602,4.727968259,0.043098669,0.124789349,202.4633479,0.008619734,0.158190953,4.990235259,0.311621374,3.2753602,1.0,0.51,0.0,0.62,1.16,0.0,13.57,95.92,0.2,75.0,24.7,10.0,60.0,28.25,8.0,126.3375,95.0,42.35918744,550.0,455.0,100.0
2024-07-01 17:00:00,2.7,1133.0,118820.0,2.714153224,4000.0,1501.0,2353.0,84.0,1.37,229.0,1.33,7.0,1.5,10.81,87.82,0.39,3.8,316.0773333,0.98,11.15,87.37,0.43,6.9,20.40566667,1.05,10.39,70.44,1.31,76.43,17.86,912.307,2.15,1.771119071,11.35,4.84,81.53333333,53.675,9.09,27.805,64.84,0.1445,2.22,0.42,0.045,0.092,6.415,0.24,2.888816334,0.040351997,60.25904981,0.018753602,4.727968259,0.043098669,0.124789349,202.4633479,0.008619734,0.158190953,4.990235259,0.311621374,3.2753602,1.0,0.51,0.0,0.62,1.16,0.0,13.57,95.92,0.2,75.0,24.7,10.0,60.0,28.25,8.0,127.265,102.0,43.09633028,557.0,455.0,94.90196078
2024-07-01 18:00:00,2.7,1133.0,118120.0,2.741990552,4001.0,1504.0,2341.0,467.0,1.4,225.0,1.3,7.0,1.5,10.81,87.82,0.39,3.8,316.0773333,0.98,11.15,87.37,0.43,6.9,20.40566667,1.05,10.39,70.44,1.31,76.43,17.86,912.307,2.15,1.771119071,11.35,4.84,81.53333333,53.675,9.09,27.805,64.84,0.1445,2.22,0.42,0.045,0.092,6.415,0.24,2.888816334,0.040351997,60.25904981,0.018753602,4.727968259,0.043098669,0.124789349,202.4633479,0.008619734,0.158190953,4.990235259,0.311621374,3.2753602,1.0,0.51,0.0,0.62,1.16,0.0,13.57,95.92,0.2,75.0,24.7,10.0,60.0,28.25,8.0,126.3375,95.0,41.87113047,550.0,455.0,90.10526316
2024-07-01 19:00:00,2.62,1133.0,118879.0,2.720611191,4000.0,1604.0,2345.0,358.0,1.37,234.0,1.25,8.0,1.5,10.81,87.82,0.39,3.8,316.0773333,0.98,11.15,87.37,0.43,6.9,20.40566667,1.05,10.39,70.44,1.31,76.43,17.86,912.307,2.15,1.771119071,11.35,4.84,81.53333333,53.675,9.09,27.805,64.84,0.1445,2.22,0.42,0.045,0.092,6.415,0.24,2.888816334,0.040351997,60.25904981,0.018753602,4.727968259,0.043098669,0.124789349,202.4633479,0.008619734,0.158190953,4.990235259,0.311621374,3.2753602,1.0,0.51,0.0,0.62,1.16,0.0,13.57,95.92,0.2,75.0,24.7,10.0,60.0,28.25,8.0,126.47,96.0,42.3201107,551.0,455.0,92.29166667
2024-07-01 20:00:00,2.57,1138.0,117891.0,2.738218986,3996.0,1532.0,2349.0,271.0,1.28,235.0,1.29,8.0,1.5,10.81,87.82,0.39,3.8,316.0773333,0.98,11.15,87.37,0.43,6.9,20.40566667,1.05,10.39,70.44,1.31,76.43,17.86,912.307,2.15,1.771119071,11.35,4.84,81.53333333,53.675,9.09,27.805,64.84,0.1445,2.22,0.42,0.045,0.092,6.415,0.24,2.888816334,0.040351997,60.25904981,0.018753602,4.727968259,0.043098669,0.124789349,202.4633479,0.008619734,0.158190953,4.990235259,0.311621374,3.2753602,1.0,0.51,0.0,0.62,1.16,0.0,13.57,95.92,0.2,75.0,24.7,10.0,60.0,28.25,8.0,126.3375,95.0,41.32841328,550.0,455.0,95.15789474
2024-07-01 21:00:00,2.68,1133.0,118450.0,2.727800923,3999.0,1544.0,2322.0,288.0,1.4,228.0,1.28,7.0,1.5,10.81,87.82,0.39,3.8,316.0773333,0.98,11.15,87.37,0.43,6.9,20.40566667,1.05,10.39,70.44,1.31,76.43,17.86,912.307,2.15,1.771119071,11.35,4.84,81.53333333,53.675,9.09,27.805,64.84,0.1445,2.22,0.42,0.045,0.092,6.415,0.24,2.888816334,0.040351997,60.25904981,0.018753602,4.727968259,0.043098669,0.124789349,202.4633479,0.008619734,0.158190953,4.990235259,0.311621374,3.2753602,1.0,0.51,0.0,0.62,1.16,0.0,13.57,95.92,0.2,75.0,24.7,10.0,60.0,28.25,8.0,126.3375,95.0,42.06785878,550.0,455.0,87.15789474
2024-07-01 22:00:00,2.65,1134.0,118432.0,2.753930933,4000.0,1590.0,2332.0,1151.0,1.4,231.0,1.25,7.0,1.5,10.81,87.82,0.39,3.8,316.0773333,0.98,11.15,87.37,0.43,6.9,20.40566667,1.05,10.39,70.44,1.31,76.43,17.86,912.307,2.15,1.771119071,11.35,4.84,81.53333333,53.675,9.09,27.805,64.84,0.1445,2.22,0.42,0.045,0.092,6.415,0.24,2.888816334,0.040351997,60.25904981,0.018753602,4.727968259,0.043098669,0.124789349,202.4633479,0.008619734,0.158190953,4.990235259,0.311621374,3.2753602,1.0,0.51,0.0,0.62,1.16,0.0,13.57,95.92,0.2,75.0,24.7,10.0,60.0,28.25,8.0,126.205,94.0,41.31984364,549.0,455.0,82.9787234
2024-07-01 23:00:00,2.62,1132.0,118687.0,2.736625765,4000.0,1623.0,2354.0,761.0,1.4,232.0,1.22,8.0,1.5,10.92,87.7,0.41,4.2,321.0226667,0.97,11.08,87.44,0.44,8.0,19.308666663,1.04,10.5,70.56,1.28,73.25333333,17.66,917.0763333,2.115,1.75874494,11.37,4.844444444,81.22222222,53.69,9.33,28.62,64.84,0.14,2.15,0.425,0.044,0.091,6.465,0.24,2.933269803,0.040028951,60.01583434,0.018645436,4.890129473,0.049971049,0.126512264,193.6294323,0.009,0.162791556,5.103920386,0.322908725,3.331113792,1.0,0.45,0.0,0.87,1.3,0.0,9.22,96.48,0.1,75.0,24.7,10.0,60.0,28.25,8.0,125.675,90.0,40.4432133,545.0,455.0,87.55555556
2024-07-02 00:00:00,2.63,1134.0,109086.0,2.980558984,3996.0,1343.0,2279.0,881.0,1.28,247.0,1.35,7.0,1.5,10.88,87.75,0.39,4.1,580.6223333,0.98,11.28,87.23,0.44,8.6,18.84033333,1.05,10.16,70.85,1.18,75.99,17.81,891.32,2.38,2.027636917,11.74,4.8,81.64444444,53.92,9.475,28.15,64.58,0.121,2.15,0.285,0.0425,0.07,5.79,0.185,3.150065551,0.041841788,61.67752099,0.020358326,3.775951214,0.044143373,0.075998224,313.3856731,0.013324939,0.083998224,4.125214291,0.299125634,2.674630312,2.0,0.82,0.0,0.79,1.09,0.0,19.42,96.65,0.2,75.0,24.7,10.0,60.0,28.25,8.0,123.9875,115.0,41.10726644,550.0,435.0,87.91304348
2024-07-02 01:00:00,2.63,1132.0,103838.0,2.720464377,3499.0,1372.0,2289.0,187.0,1.27,235.0,1.36,7.0,1.2,10.88,87.75,0.39,4.1,580.6223333,0.98,11.28,87.23,0.44,8.6,18.84033333,1.05,10.16,70.85,1.18,75.99,17.81,891.32,2.38,2.027636917,11.74,4.8,81.64444444,53.92,9.475,28.15,64.58,0.121,2.15,0.285,0.0425,0.07,5.79,0.185,3.150065551,0.041841788,61.67752099,0.020358326,3.775951214,0.044143373,0.075998224,313.3856731,0.013324939,0.083998224,4.125214291,0.299125634,2.674630312,2.0,0.82,0.0,0.79,1.09,0.0,19.42,96.65,0.2,75.0,24.7,10.0,60.0,28.25,8.0,124.045,106.0,41.19562689,546.0,440.0,87.64150943
2024-07-02 02:00:00,2.62,1132.0,107477.0,2.647641458,3512.0,1351.0,2294.0,502.0,1.3,244.0,1.32,8.0,1.2,10.88,87.75,0.39,4.1,580.6223333,0.98,11.28,87.23,0.44,8.6,18.84033333,1.05,10.16,70.85,1.18,75.99,17.81,891.32,2.38,2.027636917,11.74,4.8,81.64444444,53.92,9.475,28.15,64.58,0.121,2.15,0.285,0.0425,0.07,5.79,0.185,3.150065551,0.041841788,61.67752099,0.020358326,3.775951214,0.044143373,0.075998224,313.3856731,0.013324939,0.083998224,4.125214291,0.299125634,2.674630312,2.0,0.82,0.0,0.79,1.09,0.0,19.42,96.65,0.2,75.0,24.7,10.0,60.0,28.25,8.0,123.78,104.0,41.18057169,544.0,440.0,87.59615385
2024-07-02 03:00:00,2.63,1129.0,113047.0,2.650582692,3700.0,1443.0,2299.0,482.0,1.3,261.0,1.33,7.0,1.2,10.88,87.75,0.39,4.1,580.6223333,0.98,11.28,87.23,0.44,8.6,18.84033333,1.05,10.16,70.85,1.18,75.99,17.81,891.32,2.38,2.027636917,11.74,4.8,81.64444444,53.92,9.475,28.15,64.58,0.121,2.15,0.285,0.0425,0.07,5.79,0.185,3.150065551,0.041841788,61.67752099,0.020358326,3.775951214,0.044143373,0.075998224,313.3856731,0.013324939,0.083998224,4.125214291,0.299125634,2.674630312,2.0,0.82,0.0,0.79,1.09,0.0,19.42,96.65,0.2,75.0,24.7,10.0,60.0,28.25,8.0,124.31,108.0,41.25987913,548.0,440.0,89.07407407
2024-07-02 04:00:00,2.62,1127.0,114023.0,2.742186411,3868.0,1453.0,2309.0,321.0,1.26,261.0,1.36,8.0,1.2,10.88,87.75,0.39,4.1,580.6223333,0.98,11.28,87.23,0.44,8.6,18.84033333,1.05,10.16,70.85,1.18,75.99,17.81,891.32,2.38,2.027636917,11.74,4.8,81.64444444,53.92,9.475,28.15,64.58,0.121,2.15,0.285,0.0425,0.07,5.79,0.185,3.150065551,0.041841788,61.67752099,0.020358326,3.775951214,0.044143373,0.075998224,313.3856731,0.013324939,0.083998224,4.125214291,0.299125634,2.674630312,2.0,0.82,0.0,0.79,1.09,0.0,19.42,96.65,0.2,75.0,24.7,10.0,60.0,28.25,8.0,124.84,112.0,41.18871415,552.0,440.0,91.51785714
2024-07-02 05:00:00,2.64,1130.0,114061.0,2.83020463,4000.0,1403.0,2310.0,174.0,1.27,258.0,1.37,7.0,1.2,10.88,87.75,0.39,4.1,580.6223333,0.98,11.28,87.23,0.44,8.6,18.84033333,1.05,10.16,70.85,1.18,75.99,17.81,891.32,2.38,2.027636917,11.74,4.8,81.64444444,53.92,9.475,28.15,64.58,0.121,2.15,0.285,0.0425,0.07,5.79,0.185,3.150065551,0.041841788,61.67752099,0.020358326,3.775951214,0.044143373,0.075998224,313.3856731,0.013324939,0.083998224,4.125214291,0.299125634,2.674630312,2.0,0.82,0.0,0.79,1.09,0.0,19.42,96.65,0.2,75.0,24.7,10.0,60.0,28.25,8.0,125.2375,115.0,41.41929499,555.0,440.0,91.04347826
2024-07-02 06:00:00,2.64,1129.0,113419.0,2.839394953,3998.0,1387.0,2316.0,0.0,1.3,256.0,1.34,6.0,1.2,10.88,87.75,0.39,4.1,580.6223333,0.98,11.28,87.23,0.44,8.6,18.84033333,1.05,10.16,70.85,1.18,75.99,17.81,891.32,2.38,2.027636917,11.74,4.8,81.64444444,53.92,9.475,28.15,64.58,0.121,2.15,0.285,0.0425,0.07,5.79,0.185,3.150065551,0.041841788,61.67752099,0.020358326,3.775951214,0.044143373,0.075998224,313.3856731,0.013324939,0.083998224,4.125214291,0.299125634,2.674630312,2.0,0.82,0.0,0.79,1.09,0.0,19.42,96.65,0.2,75.0,24.7,10.0,60.0,28.25,8.0,125.2375,115.0,41.59148739,555.0,440.0,91.56521739
2024-07-02 07:00:00,2.64,1127.0,113185.0,2.845972403,3999.0,1406.0,2324.0,0.0,1.3,255.0,1.34,8.0,1.2,10.88,87.75,0.39,4.1,580.6223333,0.98,11.28,87.23,0.44,8.6,18.84033333,1.05,10.16,70.85,1.18,75.99,17.81,891.32,2.38,2.027636917,11.74,4.8,81.64444444,53.92,9.475,28.15,64.58,0.121,2.15,0.285,0.0425,0.07,5.79,0.185,3.150065551,0.041841788,61.67752099,0.020358326,3.775951214,0.044143373,0.075998224,313.3856731,0.013324939,0.083998224,4.125214291,0.299125634,2.674630312,2.0,0.82,0.0,0.79,1.09,0.0,19.42,96.65,0.2,75.0,24.7,10.0,60.0,28.25,8.0,125.2375,115.0,42.50814332,555.0,440.0,88.60869565
2024-07-02 08:00:00,2.66,1129.0,113797.0,2.663329049,3744.0,1398.0,2324.0,448.0,1.3,256.0,1.36,7.0,1.2,10.95,87.68,0.4,3.6,580.6223333,0.97,11.2,87.34,0.42,6.6,18.84033333,1.04,10.1,70.12,2.1,75.99,17.68,891.32,2.42,1.994863133,11.71,4.8,81.64444444,53.815,9.27,28.15,64.58,0.121,2.26,0.245,0.0425,0.0695,5.87,0.18,3.261315081,0.068260621,61.97585212,0.025408877,3.963817863,0.064437538,0.036061446,313.3856731,0.013044229,0.073083259,3.944786639,0.207138642,3.113122389,2.0,0.51,0.0,0.76,1.28,0.0,19.42,96.59,0.1,75.0,24.7,10.0,60.0,28.25,8.0,123.3825,101.0,42.52314815,541.0,440.0,85.24752475
2024-07-02 09:00:00,2.66,1127.0,111412.0,2.63923167,3598.0,1363.0,2274.0,1281.0,1.3,249.0,1.36,7.0,1.2,10.95,87.68,0.4,3.6,580.6223333,0.97,11.2,87.34,0.42,6.6,18.84033333,1.04,10.1,70.12,2.1,75.99,17.68,891.32,2.42,1.994863133,11.71,4.8,81.64444444,53.815,9.27,28.15,64.58,0.121,2.26,0.245,0.0425,0.0695,5.87,0.18,3.261315081,0.068260621,61.97585212,0.025408877,3.963817863,0.064437538,0.036061446,313.3856731,0.013044229,0.073083259,3.944786639,0.207138642,3.113122389,2.0,0.51,0.0,0.76,1.28,0.0,19.42,96.59,0.1,75.0,24.7,10.0,60.0,28.25,8.0,123.515,102.0,42.55319149,542.0,440.0,84.80392157
2024-07-02 10:00:00,2.59,1133.0,113151.0,2.519550474,3507.0,1458.0,2278.0,822.0,1.3,259.0,1.29,7.0,1.2,10.95,87.68,0.4,3.6,580.6223333,0.97,11.2,87.34,0.42,6.6,18.84033333,1.04,10.1,70.12,2.1,75.99,17.68,891.32,2.42,1.994863133,11.71,4.8,81.64444444,53.815,9.27,28.15,64.58,0.121,2.26,0.245,0.0425,0.0695,5.87,0.18,3.261315081,0.068260621,61.97585212,0.025408877,3.963817863,0.064437538,0.036061446,313.3856731,0.013044229,0.073083259,3.944786639,0.207138642,3.113122389,2.0,0.51,0.0,0.76,1.28,0.0,19.42,96.59,0.1,75.0,24.7,10.0,60.0,28.25,8.0,124.1775,107.0,42.39482201,547.0,440.0,85.3271028
2024-07-02 11:00:00,2.58,1134.0,112085.0,2.533890799,3499.0,1462.0,2279.0,680.0,1.3,258.0,1.28,8.0,1.2,10.95,87.68,0.4,3.6,580.6223333,0.97,11.2,87.34,0.42,6.6,18.84033333,1.04,10.1,70.12,2.1,75.99,17.68,891.32,2.42,1.994863133,11.71,4.8,81.64444444,53.815,9.27,28.15,64.58,0.121,2.26,0.245,0.0425,0.0695,5.87,0.18,3.261315081,0.068260621,61.97585212,0.025408877,3.963817863,0.064437538,0.036061446,313.3856731,0.013044229,0.073083259,3.944786639,0.207138642,3.113122389,2.0,0.51,0.0,0.76,1.28,0.0,19.42,96.59,0.1,75.0,24.7,10.0,60.0,28.25,8.0,124.1775,107.0,41.28692466,547.0,440.0,91.4953271
2024-07-02 12:00:00,2.62,1136.0,110310.0,2.564348692,3499.0,1389.0,2277.0,316.0,1.3,251.0,1.32,7.0,1.2,10.95,87.68,0.4,3.6,580.6223333,0.97,11.2,87.34,0.42,6.6,18.84033333,1.04,10.1,70.12,2.1,75.99,17.68,891.32,2.42,1.994863133,11.71,4.8,81.64444444,53.815,9.27,28.15,64.58,0.121,2.26,0.245,0.0425,0.0695,5.87,0.18,3.261315081,0.068260621,61.97585212,0.025408877,3.963817863,0.064437538,0.036061446,313.3856731,0.013044229,0.073083259,3.944786639,0.207138642,3.113122389,2.0,0.51,0.0,0.76,1.28,0.0,19.42,96.59,0.1,75.0,24.7,10.0,60.0,28.25,8.0,124.31,108.0,41.79796108,548.0,440.0,90.92592593
2024-07-02 13:00:00,2.59,1132.0,110563.0,2.580464368,3502.0,1347.0,2274.0,996.0,1.22,254.0,1.37,6.0,1.2,10.95,87.68,0.4,3.6,580.6223333,0.97,11.2,87.34,0.42,6.6,18.84033333,1.04,10.1,70.12,2.1,75.99,17.68,891.32,2.42,1.994863133,11.71,4.8,81.64444444,53.815,9.27,28.15,64.58,0.121,2.26,0.245,0.0425,0.0695,5.87,0.18,3.261315081,0.068260621,61.97585212,0.025408877,3.963817863,0.064437538,0.036061446,313.3856731,0.013044229,0.073083259,3.944786639,0.207138642,3.113122389,2.0,0.51,0.0,0.76,1.28,0.0,19.42,96.59,0.1,75.0,24.7,10.0,60.0,28.25,8.0,123.325,110.0,42.90360046,545.0,435.0,85.09090909
2024-07-02 14:00:00,2.52,1142.0,109407.0,2.588914994,3502.0,1359.0,2278.0,354.0,1.18,258.0,1.34,7.0,1.2,10.95,87.68,0.4,3.6,580.6223333,0.97,11.2,87.34,0.42,6.6,18.84033333,1.04,10.1,70.12,2.1,75.99,17.68,891.32,2.42,1.994863133,11.71,4.8,81.64444444,53.815,9.27,28.15,64.58,0.121,2.26,0.245,0.0425,0.0695,5.87,0.18,3.261315081,0.068260621,61.97585212,0.025408877,3.963817863,0.064437538,0.036061446,313.3856731,0.013044229,0.073083259,3.944786639,0.207138642,3.113122389,2.0,0.51,0.0,0.76,1.28,0.0,19.42,96.59,0.1,75.0,24.7,10.0,60.0,28.25,8.0,123.7225,113.0,41.12391253,548.0,435.0,90.97345133
2024-07-02 15:00:00,2.58,1142.0,107868.0,2.648822401,3520.0,1405.0,2282.0,659.0,1.3,250.0,1.28,7.0,1.2,10.95,87.68,0.4,3.6,580.6223333,0.97,11.2,87.34,0.42,6.6,18.84033333,1.04,10.1,70.12,2.1,75.99,17.68,891.32,2.42,1.994863133,11.71,4.8,81.64444444,53.815,9.27,28.15,64.58,0.121,2.26,0.245,0.0425,0.0695,5.87,0.18,3.261315081,0.068260621,61.97585212,0.025408877,3.963817863,0.064437538,0.036061446,313.3856731,0.013044229,0.073083259,3.944786639,0.207138642,3.113122389,2.0,0.51,0.0,0.76,1.28,0.0,19.42,96.59,0.1,75.0,24.7,10.0,60.0,28.25,8.0,123.7225,113.0,41.781301,548.0,435.0,90.97345133
2024-07-02 16:00:00,2.59,1136.0,109060.0,2.743873822,3670.0,1415.0,2280.0,1060.0,1.3,252.0,1.29,7.0,1.2,11.0,87.67,0.38,3.4,580.6223333,0.95,11.22,87.3,0.44,9.4,18.84033333,1.04,9.98,71.13,1.08,75.99,17.81,891.32,2.34,1.974426079,11.835,4.8,81.64444444,53.73,10.19,28.15,64.58,0.123,2.19,0.245,0.0435,0.071,5.995,0.18,3.059054009,0.035972099,61.73161343,0.038066069,3.550506827,0.036157324,0.060019594,313.3856731,0.015446157,0.071055097,4.47198786,0.21562522,2.593745726,2.0,0.52,0.0,0.65,1.11,0.0,19.42,97.13,0.1,75.0,24.7,10.0,60.0,28.25,8.0,123.1925,109.0,43.06318681,544.0,435.0,85.04587156
2024-07-02 17:00:00,2.57,1133.0,110155.0,2.739676265,3699.0,1449.0,2280.0,1122.0,1.3,245.0,1.27,7.0,1.5,11.0,87.67,0.38,3.4,580.6223333,0.95,11.22,87.3,0.44,9.4,18.84033333,1.04,9.98,71.13,1.08,75.99,17.81,891.32,2.34,1.974426079,11.835,4.8,81.64444444,53.73,10.19,28.15,64.58,0.123,2.19,0.245,0.0435,0.071,5.995,0.18,3.059054009,0.035972099,61.73161343,0.038066069,3.550506827,0.036157324,0.060019594,313.3856731,0.015446157,0.071055097,4.47198786,0.21562522,2.593745726,2.0,0.52,0.0,0.65,1.11,0.0,19.42,97.13,0.1,75.0,24.7,10.0,60.0,28.25,8.0,122.53,104.0,41.41019752,539.0,435.0,85.19230769
2024-07-02 18:00:00,2.58,1134.0,110755.0,2.726421914,3699.0,1444.0,2279.0,1179.0,1.3,255.0,1.28,7.0,1.5,11.0,87.67,0.38,3.4,580.6223333,0.95,11.22,87.3,0.44,9.4,18.84033333,1.04,9.98,71.13,1.08,75.99,17.81,891.32,2.34,1.974426079,11.835,4.8,81.64444444,53.73,10.19,28.15,64.58,0.123,2.19,0.245,0.0435,0.071,5.995,0.18,3.059054009,0.035972099,61.73161343,0.038066069,3.550506827,0.036157324,0.060019594,313.3856731,0.015446157,0.071055097,4.47198786,0.21562522,2.593745726,2.0,0.52,0.0,0.65,1.11,0.0,19.42,97.13,0.1,75.0,24.7,10.0,60.0,28.25,8.0,122.795,106.0,41.5904936,541.0,435.0,84.90566038
2024-07-02 19:00:00,2.59,1133.0,111725.0,2.784694765,3811.0,1448.0,2250.0,1194.0,1.3,257.0,1.29,7.0,1.5,11.0,87.67,0.38,3.4,580.6223333,0.95,11.22,87.3,0.44,9.4,18.84033333,1.04,9.98,71.13,1.08,75.99,17.81,891.32,2.34,1.974426079,11.835,4.8,81.64444444,53.73,10.19,28.15,64.58,0.123,2.19,0.245,0.0435,0.071,5.995,0.18,3.059054009,0.035972099,61.73161343,0.038066069,3.550506827,0.036157324,0.060019594,313.3856731,0.015446157,0.071055097,4.47198786,0.21562522,2.593745726,2.0,0.52,0.0,0.65,1.11,0.0,19.42,97.13,0.1,75.0,24.7,10.0,60.0,28.25,8.0,122.53,104.0,41.5704388,539.0,435.0,84.80769231
2024-07-02 20:00:00,2.6,1132.0,109347.0,2.997862277,4001.0,1379.0,2273.0,1484.0,1.28,250.0,1.32,7.0,1.5,11.0,87.67,0.38,3.4,580.6223333,0.95,11.22,87.3,0.44,9.4,18.84033333,1.04,9.98,71.13,1.08,75.99,17.81,891.32,2.34,1.974426079,11.835,4.8,81.64444444,53.73,10.19,28.15,64.58,0.123,2.19,0.245,0.0435,0.071,5.995,0.18,3.059054009,0.035972099,61.73161343,0.038066069,3.550506827,0.036157324,0.060019594,313.3856731,0.015446157,0.071055097,4.47198786,0.21562522,2.593745726,2.0,0.52,0.0,0.65,1.11,0.0,19.42,97.13,0.1,75.0,24.7,10.0,60.0,28.25,8.0,122.9275,107.0,41.70865781,542.0,435.0,83.27102804
2024-07-02 21:00:00,2.53,1134.0,102752.0,3.178140261,4001.0,1298.0,2284.0,1088.0,1.21,240.0,1.32,7.0,1.5,11.0,87.67,0.38,3.4,580.6223333,0.95,11.22,87.3,0.44,9.4,18.84033333,1.04,9.98,71.13,1.08,75.99,17.81,891.32,2.34,1.974426079,11.835,4.8,81.64444444,53.73,10.19,28.15,64.58,0.123,2.19,0.245,0.0435,0.071,5.995,0.18,3.059054009,0.035972099,61.73161343,0.038066069,3.550506827,0.036157324,0.060019594,313.3856731,0.015446157,0.071055097,4.47198786,0.21562522,2.593745726,2.0,0.52,0.0,0.65,1.11,0.0,19.42,97.13,0.1,75.0,24.7,10.0,60.0,28.25,8.0,123.325,110.0,42.70097928,545.0,435.0,84.63636364
2024-07-02 22:00:00,2.59,1134.0,110733.0,2.943025298,3997.0,1385.0,2288.0,1075.0,1.26,254.0,1.33,8.0,1.5,11.0,87.67,0.38,3.4,580.6223333,0.95,11.22,87.3,0.44,9.4,18.84033333,1.04,9.98,71.13,1.08,75.99,17.81,891.32,2.34,1.974426079,11.835,4.8,81.64444444,53.73,10.19,28.15,64.58,0.123,2.19,0.245,0.0435,0.071,5.995,0.18,3.059054009,0.035972099,61.73161343,0.038066069,3.550506827,0.036157324,0.060019594,313.3856731,0.015446157,0.071055097,4.47198786,0.21562522,2.593745726,2.0,0.52,0.0,0.65,1.11,0.0,19.42,97.13,0.1,75.0,24.7,10.0,60.0,28.25,8.0,122.795,106.0,43.01369863,541.0,435.0,87.45283019
2024-07-02 23:00:00,2.59,1132.0,112101.0,2.914229112,4002.0,1447.0,2277.0,1194.0,1.3,257.0,1.29,7.0,1.5,11.16,87.49,0.39,4.3,570.526,0.96,11.31,87.2,0.46,6.9,18.557999997,1.03,10.04,71.03,0.97,81.92,17.96,878.1873333,2.31,2.032923143,11.74,4.777777778,81.93333333,54.04,10.26,27.56285714,64.58,0.1255,2.115,0.235,0.0425,0.0695,5.775,0.18,3.401291372,0.079843069,61.48456374,0.017097755,3.982551736,0.060017983,0.070542727,313.787149,0.004430169,0.090500059,3.852507093,0.311167934,2.383553006,2.0,0.625320327,0.0,0.652907988,1.140290008,0.0,25.28666667,89.05297126,0.091958872,75.0,24.7,10.0,60.0,28.25,8.0,122.795,106.0,42.35617694,541.0,435.0,85.09433962
2024-07-03 00:00:00,2.65,1150.0,105192.0,3.075263745,3999.0,1299.0,2334.0,363.0,1.3,240.0,1.35,7.0,1.3,11.37,87.25,0.4,3.6,304.1326667,0.98,11.52,86.99,0.44,6.0,19.061333333,1.05,11.04,70.12,1.16,79.41,17.68,891.1713333,2.395,1.820364157,10.385,4.977777778,80.77777778,55.045,10.93,25.56142857,64.07,0.11,2.045,0.205,0.043,0.078,5.705,0.18,4.323345834,0.044168229,59.58346236,0.020632244,4.432191713,0.050140191,0.126672917,321.6720276,0.009201402,0.079744397,4.932962764,0.373650013,2.540981337,2.0,1.24,0.0,0.57,1.24,0.0,16.42333333,95.92,0.1,75.0,24.7,10.0,60.0,28.25,8.0,125.825,110.0,39.47548461,555.0,445.0,84.81818182
2024-07-03 01:00:00,2.65,1170.0,108235.0,2.976781854,4000.0,1337.0,2327.0,0.0,1.3,251.0,1.35,7.0,1.3,11.37,87.25,0.4,3.6,304.1326667,0.98,11.52,86.99,0.44,6.0,19.061333333,1.05,11.04,70.12,1.16,79.41,17.68,891.1713333,2.395,1.820364157,10.385,4.977777778,80.77777778,55.045,10.93,25.56142857,64.07,0.11,2.045,0.205,0.043,0.078,5.705,0.18,4.323345834,0.044168229,59.58346236,0.020632244,4.432191713,0.050140191,0.126672917,321.6720276,0.009201402,0.079744397,4.932962764,0.373650013,2.540981337,2.0,1.24,0.0,0.57,1.24,0.0,16.42333333,95.92,0.1,75.0,24.7,10.0,60.0,28.25,8.0,128.0775,127.0,40.4745608,572.0,445.0,86.61417323
2024-07-03 02:00:00,2.67,1167.0,102247.0,3.150984669,4000.0,1248.0,2288.0,0.0,1.3,235.0,1.37,7.0,1.3,11.37,87.25,0.4,3.6,304.1326667,0.98,11.52,86.99,0.44,6.0,19.061333333,1.05,11.04,70.12,1.16,79.41,17.68,891.1713333,2.395,1.820364157,10.385,4.977777778,80.77777778,55.045,10.93,25.56142857,64.07,0.11,2.045,0.205,0.043,0.078,5.705,0.18,4.323345834,0.044168229,59.58346236,0.020632244,4.432191713,0.050140191,0.126672917,321.6720276,0.009201402,0.079744397,4.932962764,0.373650013,2.540981337,2.0,1.24,0.0,0.57,1.24,0.0,16.42333333,95.92,0.1,75.0,24.7,10.0,60.0,28.25,8.0,129.1375,135.0,40.8797789,580.0,445.0,92.96296296
2024-07-03 03:00:00,2.65,1171.0,102729.0,3.1369948,4001.0,1272.0,2298.0,0.0,1.3,238.0,1.35,7.0,1.3,11.37,87.25,0.4,3.6,304.1326667,0.98,11.52,86.99,0.44,6.0,19.061333333,1.05,11.04,70.12,1.16,79.41,17.68,891.1713333,2.395,1.820364157,10.385,4.977777778,80.77777778,55.045,10.93,25.56142857,64.07,0.11,2.045,0.205,0.043,0.078,5.705,0.18,4.323345834,0.044168229,59.58346236,0.020632244,4.432191713,0.050140191,0.126672917,321.6720276,0.009201402,0.079744397,4.932962764,0.373650013,2.540981337,2.0,1.24,0.0,0.57,1.24,0.0,16.42333333,95.92,0.1,75.0,24.7,10.0,60.0,28.25,8.0,128.475,130.0,40.57301294,575.0,445.0,86.38461538
2024-07-03 04:00:00,2.63,1162.0,101679.0,3.168573561,4000.0,1273.0,2324.0,0.0,1.3,235.0,1.33,7.0,1.3,11.37,87.25,0.4,3.6,304.1326667,0.98,11.52,86.99,0.44,6.0,19.061333333,1.05,11.04,70.12,1.16,79.41,17.68,891.1713333,2.395,1.820364157,10.385,4.977777778,80.77777778,55.045,10.93,25.56142857,64.07,0.11,2.045,0.205,0.043,0.078,5.705,0.18,4.323345834,0.044168229,59.58346236,0.020632244,4.432191713,0.050140191,0.126672917,321.6720276,0.009201402,0.079744397,4.932962764,0.373650013,2.540981337,2.0,1.24,0.0,0.57,1.24,0.0,16.42333333,95.92,0.1,75.0,24.7,10.0,60.0,28.25,8.0,126.885,118.0,40.89227924,563.0,445.0,86.44067797
2024-07-03 05:00:00,2.67,1151.0,102966.0,3.127761346,3998.0,1253.0,2341.0,8.65,1.3,234.0,1.37,7.0,1.3,11.37,87.25,0.4,3.6,304.1326667,0.98,11.52,86.99,0.44,6.0,19.061333333,1.05,11.04,70.12,1.16,79.41,17.68,891.1713333,2.395,1.820364157,10.385,4.977777778,80.77777778,55.045,10.93,25.56142857,64.07,0.11,2.045,0.205,0.043,0.078,5.705,0.18,4.323345834,0.044168229,59.58346236,0.020632244,4.432191713,0.050140191,0.126672917,321.6720276,0.009201402,0.079744397,4.932962764,0.373650013,2.540981337,2.0,1.24,0.0,0.57,1.24,0.0,16.42333333,95.92,0.1,75.0,24.7,10.0,60.0,28.25,8.0,126.09,112.0,40.48498845,557.0,445.0,86.875
2024-07-03 06:00:00,2.65,1149.0,103869.0,3.109093204,4000.0,1286.0,2332.0,195.52,1.3,237.0,1.35,7.0,1.3,11.37,87.25,0.4,3.6,304.1326667,0.98,11.52,86.99,0.44,6.0,19.061333333,1.05,11.04,70.12,1.16,79.41,17.68,891.1713333,2.395,1.820364157,10.385,4.977777778,80.77777778,55.045,10.93,25.56142857,64.07,0.11,2.045,0.205,0.043,0.078,5.705,0.18,4.323345834,0.044168229,59.58346236,0.020632244,4.432191713,0.050140191,0.126672917,321.6720276,0.009201402,0.079744397,4.932962764,0.373650013,2.540981337,2.0,1.24,0.0,0.57,1.24,0.0,16.42333333,95.92,0.1,75.0,24.7,10.0,60.0,28.25,8.0,125.56,108.0,40.16563147,553.0,445.0,86.2962963
2024-07-03 07:00:00,2.64,1150.0,104549.0,3.093802019,3999.0,1299.0,2319.0,351.0,1.3,239.0,1.34,8.0,1.3,11.37,87.25,0.4,3.6,304.1326667,0.98,11.52,86.99,0.44,6.0,19.061333333,1.05,11.04,70.12,1.16,79.41,17.68,891.1713333,2.395,1.820364157,10.385,4.977777778,80.77777778,55.045,10.93,25.56142857,64.07,0.11,2.045,0.205,0.043,0.078,5.705,0.18,4.323345834,0.044168229,59.58346236,0.020632244,4.432191713,0.050140191,0.126672917,321.6720276,0.009201402,0.079744397,4.932962764,0.373650013,2.540981337,2.0,1.24,0.0,0.57,1.24,0.0,16.42333333,95.92,0.1,75.0,24.7,10.0,60.0,28.25,8.0,125.1625,105.0,41.1113673,550.0,445.0,93.42857143
2024-07-03 16:00:00,2.65,1151.0,105324.0,3.087135246,4000.0,1304.0,2310.0,772.0,1.3,241.0,1.35,8.0,1.3,11.24,87.39,0.4,3.7,304.1326667,0.97,11.57,86.93,0.45,6.2,19.061333333,1.05,10.89,70.36,1.19,79.41,17.56,891.1713333,2.27,1.878539591,10.905,4.977777778,80.77777778,54.59,10.745,25.48428571,64.07,0.1195,2.15,0.245,0.0445,0.0725,5.805,0.18,4.591472006,0.139929904,59.76220064,0.051784579,4.344345923,0.05,0.058126172,321.6720276,0.001798598,0.08293178,4.729233859,0.361914501,2.341682293,2.0,0.97,0.0,0.95,1.24,0.0,16.42333333,95.89,0.1,75.0,24.7,10.0,60.0,28.25,8.0,125.295,106.0,40.5624297,551.0,445.0,86.98113208
