Repository: saikumar-voptimai/evonith_bf_webapp

# Evonith BF2 — Blast Furnace Intelligence Platform

Monitoring, modelling and optimisation of **Blast Furnace 2 (BF2)** at Evonith Steel: live telemetry from InfluxDB,
manual plant reports from Neon PostgreSQL, a two-zone energy model of the furnace, blend and fuel optimisers, a
conversational assistant (FurnaceMind) and a live digital twin evaluated every hour.

The platform has three deployable parts that share one Python service layer, plus the shared data library:

| Part | Path | What it is |
|---|---|---|
| **Streamlit app** (legacy) | `src/app.py`, `src/custom_pages/` | The original 11-page dashboard; still the home of the model pages. Served under `/legacy` in production |

File: src/assets/data/furnace_dataset_20260525_002530_771382.csv (part 60 of 209)
GO%,ORE_NA2O%,ORE_P%,ORE_TIO2%,ORE_AL2O3%,ORE_SIO2%,ORE_MNO%,ORE_CAO%,ORE_K2O%,ORE_CALC_MT,PELLET_PCT_SIO2,PELLET_PCT_AL2O3,PELLET_PCT_FE2O3,PELLET_PCT_MGO,PELLET_PCT_TIO2,PELLET_PCT_NA2O,TOTAL_PELLET_CALC_MT,PELLET_PCT_K2O,PELLET_PCT_TM,PELLET_PCT_LOI,PELLET_PCT_MNO,PELLET_PCT_CAO,PELLET_PCT_P,CHARGES/HRS.,STOCKRODLEVEL,CHEM_PCT_C,CHEM_PCT_CR,CHEM_PCT_FE,CHEM_PCT_MN,CHEM_PCT_P,CHEM_PCT_S,CHEM_PCT_SI,CHEM_PCT_TI,SLAG_BASICITY,SLAG_PCT_AL2O3,SLAG_PCT_CAO,SLAG_PCT_FEO,SLAG_PCT_K2O,SLAG_PCT_MGO,SLAG_PCT_MNO,SLAG_PCT_NA2O,SLAG_PCT_S,SLAG_PCT_SIO2,SLAG_PCT_TIO2,SLAG_T_BASICITY,HMT_GT_1480C,COKE_DISCHARGE_TIME,WEIGHTED_COKE_ANGLE,TOTAL_COKE_PORTIONS,NON_COKE_DISCHARGE_TIME,WEIGHTED_NON_COKE_ANGLE,TOTAL_NON_COKE_PORTIONS,TOTAL HEAT LOAD,FTG_UPTAKE_TEMP_A,FTG_UPTAKE_TEMP_B,FTG_UPTAKE_TEMP_C,FTG_UPTAKE_TEMP_D,FTG_UPTAKE_TEMP_AVG,HEARTH_TEMP_A,HEARTH_TEMP_B,HEARTH_TEMP_C,HEARTH_TEMP_D,HEARTH_TEMP_AVG,BOSH_TEMP_A,BOSH_TEMP_C,BOSH_TEMP_D,BELLY_TEMP_A,BELLY_TEMP_C,BELLY_TEMP_D,LOWER_STACK_TEMP_A,LOWER_STACK_TEMP_B,LOWER_STACK_TEMP_C,LOWER_STACK_TEMP_D,PCI_KG/THM,ACT. FUEL RATEKG/THM.,FURNACETOPGASANALYSISCO2ETACO,COKE RATE KG/THM,PRODUCTIONTONNESPERHR,HOT BLAST PRESSUREBAR,TOPPRESSUREBAR,DIFFERENTIAL PRESSURETOTALBAR,HOT BLAST TEMP.OC,OXYGENFLOWNM3/HR.,STEAMKGS/HR.,RAFTOC,PERMEABILITYKGS/HR.,TUYEREVELOCITYM/S,HOT BLAST VOLUMENM3/HR.,O2 ENRICHMENT %,BOTTOMBAR,FURNACE TOP GAS ANALYSISH2%,UNITCOST LAKHS/THM,BOSH_TEMP_B,FURNACE TOP GAS ANALYSISCO2%,FURNACE TOP GAS ANALYSISONLINE (ANALYZER)CO%
2025-12-17 14:00:00,0.9426706430667675,11.949377073734443,0.459192027,87.1079522831988,0.4176023858400605,4.7204,0.4699999999999999,1.075,0.49,86.67,12.255,0.9538,69.98,9.0,19.55,1.69,12.33952387,4.978888889,79.91111111,72.31,37.3,0.051000000000000004,5.65,2.15,9.29,2.54,0.027000000000000003,0.16,54.510000000000005,10.78,0.05700000000000001,1.9079646020000003,0.15,16.1458,0.1,97.32,0.66,0.5,1.13,0.0,0.0,0.1254,59.17131511565064,4.144621852119969,4.172778195153308,0.04505633895630608,0.021522171142232004,0.08488996698189066,0.4612434312648436,4.702360797898196,5.365807978885089,0.05872159599067237,0.03149917730694931,0.025066690242046767,8.318999999999999,0.0,0.0,0.0,0.0,0.0,0.0,0.0,0.0,0.0,0.0,0.0,0.0,0.0,7.0,0.254488152,4.428,0.01148,94.70151200000001,0.1152,0.11108,0.04984,0.5216000000000001,0.061287999999999995,1.02728247572,19.152,35.940400000000004,0.2732,0.394,7.098,0.16360000000000002,0.1896,0.3396,34.9944,1.2004000000000001,1.23016389092,1497.28,90.0,24.666666666666668,12.0,68.0,25.777777777777782,9.0,0.9618739379639862,178.9358333,167.05875,175.3394444,188.5638889,178.7632639,61.81727279277736,328.31927450990446,449.9256766926874,580.709732572272,356.5399270168673,186.99916666666658,156.0233333333333,167.42666666666705,66.20583333333309,51.72638888888896,56.37749999999986,47.146388888889035,45.247500000000066,37.23666666666678,37.36777777777778,161.5690980555559,536.1111111111111,44.005866166666685,315.0,88.7645416666664,2.702542130555556,1.3479478888888903,1.3545955638888887,1188.198055555556,3998.296547,0.0,2269.4425666666675,1336.4260472222218,216.08250000000015,108586.94999999988,3.477950683333335,1.151120358333333,2.9103571944444435,100.15790549236115,63.20777777777797,18.576557666666684,23.635127722222204
2025-12-17 15:00:00,1.017559287012536,12.547814677220384,0.459192027,86.43462603576708,0.4237705224274163,4.7217142857142855,0.415,1.055,0.49,86.655,12.290000000000001,1.0518571428571428,69.98,9.0,19.55,1.69,12.33952387,4.978888889,79.91111111,72.31,37.3,0.053,5.43,2.28,9.22,2.48,0.031,0.14,54.61,10.89,0.05,2.005524862,0.16,16.45457142857143,0.1,96.03,0.62,0.7700000000000001,0.9800000000000001,0.0,0.0,0.09371428571428572,58.95315129094249,4.380587100260227,3.720500143153916,0.05380749020950635,0.03553252059580074,0.09410515628238876,0.4760661192589371,4.573691519656079,5.582795355101936,0.09453027901636094,0.0628613645589213,0.035191523890833624,8.653714285714285,0.0,0.0,0.0,0.0,0.0,0.0,0.0,0.0,0.0,0.0,0.0,0.0,0.0,7.0,0.254488152,4.393714285714285,0.011137142857142856,94.60228914285715,0.11862857142857143,0.12102285714285714,0.04709714285714286,0.6347428571428572,0.071368,1.0426633594914285,19.272,36.2044,0.24234285714285714,0.37685714285714284,7.1494285714285715,0.1396,0.18274285714285715,0.3327428571428572,34.726971428571424,1.1215428571428572,1.248562135262857,1502.08,90.0,24.666666666666668,12.0,68.0,25.77777777777778,9.0,0.9618739379639862,178.9358333,167.05875,175.3394444,188.5638889,178.7632639,61.81727279277736,328.31927450990446,449.9256766926874,580.709732572272,356.5399270168673,202.09861111111115,128.72638888888898,171.41944444444434,66.55416666666687,52.54277777777771,56.70416666666668,47.442777777777785,46.02500000000009,38.10027777777767,35.0405555555555,149.63932722222143,535.0,44.10588711111116,315.0,93.79499999999915,2.7195818138888903,1.3478888388888888,1.3715923852777767,1179.953888888889,3998.296547,0.0,2273.0597527777777,1338.0140000000004,216.55448861111108,109870.57305555561,3.43399798333333,1.1645141233333325,2.8439348694444444,98.57721085694433,63.12944444444481,18.535518222222223,23.48813663888889
2025-12-17 16:00:00,1.0174554361140171,12.547263468605168,0.459192027,86.43528109528081,0.4237345740394674,4.7348333333333334,0.415,1.055,0.49,86.65500000000002,12.29,1.0425000000000002,69.98,9.0,19.55,1.69,12.33952387,4.978888889,79.91111111,72.31,37.3,0.053,5.43,2.28,9.22,2.48,0.031,0.14,54.60999999999999,10.89,0.05000000000000001,2.005524862,0.16,16.51066666666667,0.10000000000000002,96.03000000000002,0.62,0.77,0.98,0.0,0.0,0.09566666666666668,58.98039822633141,4.371386354064898,3.714627038414253,0.053878502236593434,0.035599385590054156,0.09399111265766084,0.47389991525171116,4.562939717181575,5.566293418247088,0.09418554632240615,0.06305126369385548,0.03522240251511175,8.692333333333334,0.0,0.0,0.0,0.0,0.0,0.0,0.0,0.0,0.0,0.0,0.0,0.0,0.0,7.0,0.254488152,4.389473684210526,0.011378947368421053,94.58844421052632,0.12189473684210526,0.12405263157894737,0.045621052631578944,0.6458947368421053,0.07324,1.052186928263158,19.295368421052633,36.34789473684211,0.25273684210526315,0.3813684210526316,7.137789473684211,0.1413684210526316,0.18378947368421053,0.3356842105263158,34.54610526315789,1.1260000000000001,1.2587987392526316,1503.0526315789473,90.0,24.666666666666668,12.0,68.0,25.77777777777778,9.0,0.9618739379639862,178.9358333,167.05875,175.3394444,188.5638889,178.7632639,61.81727279277736,328.31927450990446,449.9256766926874,580.709732572272,356.5399270168673,185.09666666666652,95.61583333333323,162.38888888888886,66.06138888888893,53.0069444444446,57.218055555555274,47.68027777777778,45.7061111111109,38.433055555555455,34.0911111111111,154.54202861111128,535.0,43.398177000000025,315.0,91.61045833333351,2.729689030555557,1.3478984527777786,1.3817651111111122,1187.147499999999,3998.296547,0.0,2241.08978333333,1353.106672222222,221.01047444444447,111888.175,3.3953824000000004,1.1705551705555561,3.306913899999997,99.22681879097225,62.93666666666678,18.233772583333344,23.78074388888887
2025-12-17 17:00:00,1.0172762906291928,12.546312619493406,0.459192027,86.43641108987738,0.4236725621408744,4.721333333333334,0.415,1.055,0.49,86.65500000000002,12.29,1.0485,69.98,9.0,19.55,1.69,12.33952387,4.978888889,79.91111111,72.31,37.3,0.053,5.43,2.28,9.22,2.48,0.031,0.14,54.60999999999999,10.89,0.05000000000000001,2.005524862,0.16,15.570666666666668,0.10000000000000002,96.02999999999999,0.62,0.77,0.98,0.0,0.0,0.09333333333333334,59.591571651235505,4.125719417930726,3.6252369764012613,0.054015266342039125,0.03596673716328977,0.09071338326771329,0.4291920084343412,4.318840158519609,5.244535576044942,0.08809947122078902,0.06363388167942548,0.03532524970168118,8.146833333333333,0.0,0.0,0.0,0.0,0.0,0.0,0.0,0.0,0.0,0.0,0.0,0.0,0.0,7.0,0.254488152,4.405263157894737,0.012010526315789473,94.63151789473685,0.12505263157894736,0.12247368421052632,0.044989473684210524,0.5890526315789474,0.06964,1.057805620368421,19.254315789473686,36.41105263157895,0.2906315789473684,0.4003157894736842,7.084105263157895,0.16031578947368422,0.19010526315789475,0.3451578947368421,34.42294736842105,1.186,1.2635942496736843,1501.4736842105262,90.0,24.666666666666668,12.0,68.0,25.77777777777778,9.0,0.9618739379639862,178.9358333,167.05875,175.3394444,188.5638889,178.7632639,61.81727279277736,328.31927450990446,449.9256766926874,580.709732572272,356.5399270168673,132.64333333333335,88.41944444444444,134.29000000000002,64.59083333333335,52.7022222222224,57.00916666666674,47.55055555555559,45.80611111111105,39.405000000000044,34.119999999999955,150.21785527777757,531.6111111111111,43.651856722222185,315.0,88.96802777777788,2.7283146111111094,1.3480569972222225,1.3804113911111093,1185.278055555555,3998.296547,0.0,2271.8695611111084,1354.3869416666664,220.76828111111115,111793.20666666667,3.391376055555557,1.1691260716666667,3.136140033333333,98.65386582430553,62.52527777777775,18.51683088888889,23.902223527777764
2025-12-17 18:00:00,1.0175881450419528,12.547967846761136,0.459192027,86.43444400819692,0.42378051174529136,4.696,0.415,1.055,0.49,86.655,12.290000000000001,1.0594285714285714,69.98,9.0,19.55,1.69,12.33952387,4.978888889,79.91111111,72.31,37.3,0.053,5.43,2.28,9.22,2.48,0.031,0.14,54.61,10.89,0.05,2.005524862,0.16,16.705000000000002,0.1,96.02999999999999,0.62,0.7700000000000001,0.9799999999999999,0.0,0.0,0.093,58.5887822658787,4.510929465144675,3.7911686853680826,0.053128508419320465,0.03484884592801829,0.09576400392847331,0.5043128638338139,4.7180177339829905,5.794477719403425,0.09883427730106838,0.06100532978787201,0.03488821511564236,8.579285714285714,0.0,0.0,0.0,0.0,0.0,0.0,0.0,0.0,0.0,0.0,0.0,0.0,0.0,7.0,0.254488152,4.421052631578947,0.012642105263157894,94.67459157894737,0.12821052631578947,0.12089473684210526,0.0443578947368421,0.5322105263157895,0.06604,1.0634243124736842,19.213263157894737,36.47421052631579,0.32852631578947367,0.41926315789473684,7.030421052631579,0.17926315789473685,0.19642105263157894,0.3546315789473684,34.29978947368421,1.246,1.268389760094737,1499.8947368421052,90.0,24.666666666666668,12.0,68.0,25.77777777777778,9.0,0.9618739379639862,178.9358333,167.05875,175.3394444,188.5638889,178.7632639,61.81727279277736,328.31927450990446,449.9256766926874,580.709732572272,356.5399270168673,94.86472222222226,98.36749999999982,118.73222222222219,62.15444444444429,52.25194444444447,56.35222222222189,47.52166666666672,46.465833333333386,40.20750000000005,34.43277777777778,150.61550777777774,530.9166666666666,43.842558777777796,310.3888888888889,93.07063888888904,2.732445902777774,1.3480190777777774,1.3842732361111116,1174.0138888888885,3998.296547,0.0,2246.7929000000013,1350.7826361111115,219.08413083333326,112010.99944444443,3.3836295250000017,1.172039712222221,3.0904948027777794,97.55377700277778,61.86472222222217,18.545838194444453,23.754388916666656
2025-12-17 19:00:00,1.0176885623903702,12.548500831148887,0.459192027,86.43381060646074,0.42381527159666654,4.6925,0.415,1.055,0.49,86.65500000000002,12.29,1.0463333333333333,69.98,9.0,19.55,1.69,12.33952387,4.978888889,79.91111111,72.31,37.3,0.053,5.43,2.28,9.22,2.48,0.031,0.14,54.60999999999999,10.89,0.05000000000000001,2.005524862,0.16,16.214666666666666,0.09999999999999999,96.03000000000002,0.62,0.77,0.98,0.0,0.0,0.09200000000000001,58.77734377612799,4.437097507042724,3.7614746186374823,0.05324342796294406,0.03501874459530249,0.09478868823611002,0.4903255271818973,4.642853408610363,5.6927906830021335,0.09687434003910876,0.06136872774653692,0.03494940275301298,9.071666666666667,0.0,0.0,0.0,0.0,0.0,0.0,0.0,0.0,0.0,0.0,0.0,0.0,0.0,7.0,0.254488152,4.4495,0.012675,94.75945,0.12675,0.113825,0.044975,0.435,0.057825,1.07063603775,19.121750000000002,36.58475,0.34675,0.443,7.00975,0.19325,0.20325000000000001,0.3613,34.171499999999995,1.2995,1.2757727011750002,1494.125,90.0,24.666666666666668,12.0,68.0,25.77777777777778,9.0,0.9618739379639862,178.9358333,167.05875,175.3394444,188.5638889,178.7632639,61.81727279277736,328.31927450990446,449.9256766926874,580.709732572272,356.5399270168673,133.2438888888888,106.71500000000013,148.51749999999996,61.11277777777798,51.7588888888891,55.92277777777759,47.29055555555531,46.4922222222223,40.510277777777944,34.604444444444376,159.5445922222222,536.0694444444445,44.72738538888884,310.0,90.17936111111099,2.703149019444444,1.348054013888887,1.3551927416666665,1192.4474999999989,3998.296547,0.0,2276.322211111108,1372.1245388888888,222.46185638888883,111473.9619444445,3.384021577777779,1.144821296666666,2.8136252611111137,98.63965846944444,60.66333333333341,19.06344061111112,23.5578704166667
2025-12-17 20:00:00,1.0173633222996037,12.546774556820973,0.459192027,86.43586212087943,0.4237026884883243,4.7015,0.415,1.055,0.49,86.65500000000002,12.29,1.064,69.98,9.0,19.55,1.69,12.33952387,4.978888889,79.91111111,72.31,37.3,0.053,5.43,2.28,9.22,2.48,0.031,0.14,54.60999999999999,10.89,0.05000000000000001,2.005524862,0.16,16.241,0.10000000000000002,96.02999999999999,0.62,0.77,0.98,0.0,0.0,0.13349999999999998,58.55178980054243,4.518903495672778,3.8040122723176153,0.05286465641103245,0.034627836917740754,0.09583608613712624,0.5077002660887318,4.732278608826719,5.8224471074267905,0.09949165794297432,0.0603246815816415,0.034778470675225055,8.839,0.0,0.0,0.0,0.0,0.0,0.0,0.0,0.0,0.0,0.0,0.0,0.0,0.0,7.0,0.254488152,4.49,0.01205,94.88565,0.12,0.1013,0.04715,0.299,0.04485,1.07688400645,18.987000000000002,36.699000000000005,0.339,0.4695,7.0355,0.2005,0.211,0.3633,34.08,1.3405,1.2833250694,1484.15,90.0,24.666666666666668,12.0,68.0,25.77777777777778,9.0,0.9618739379639862,178.9358333,167.05875,175.3394444,188.5638889,178.7632639,61.81727279277736,328.31927450990446,449.9256766926874,580.709732572272,356.5399270168673,185.61777777777772,104.86833333333333,174.89388888888882,60.32638888888883,51.203055555555615,55.341111111111026,46.94277777777753,46.044722222222155,40.25722222222224,35.113888888888965,173.70013222222227,547.75,44.300318611111116,310.0,93.07063888888904,2.698499319444448,1.3480069916666648,1.3504556563888896,1189.1869444444453,3998.296547,0.0,2221.558794444444,1371.9087333333337,220.9062499999999,110710.46388888893,3.404160216666666,1.1381991661111108,3.0987091666666693,100.51526751944445,59.49333333333333,18.611858638888894,23.40101758333331
2025-12-17 21:00:00,1.017327544148199,12.54658465740198,0.459192027,86.43608779844983,0.42369030374360733,4.711,0.415,1.055,0.49,86.655,12.290000000000001,1.043,69.98,9.0,19.55,1.69,12.33952387,4.978888889,79.91111111,72.31,37.3,0.053,5.43,2.28,9.22,2.48,0.031,0.14,54.61,10.89,0.05,2.005524862,0.16,16.206857142857142,0.1,96.03,0.62,0.7700000000000001,0.9800000000000001,0.0,0.0,0.1437142857142857,58.6634287525594,4.481552345298476,3.7795742239269368,0.053168479020860006,0.03491180875237125,0.09537517283787636,0.49879037374809393,4.688251075013137,5.75440609064407,0.09806463579124615,0.06113524254008296,0.03491020060593059,8.961571428571428,0.0,0.0,0.0,0.0,0.0,0.0,0.0,0.0,0.0,0.0,0.0,0.0,0.0,7.0,0.254488152,4.49,0.01255,94.89215,0.12,0.1043,0.04865,0.28900000000000003,0.04335,1.05570939095,19.057000000000002,36.289,0.329,0.4645,7.0905,0.2055,0.221,0.3563,34.379999999999995,1.3455000000000001,1.2619502134,1485.65,90.0,24.666666666666668,12.0,68.0,25.77777777777778,9.0,0.9618739379639862,178.9358333,167.05875,175.3394444,188.5638889,178.7632639,61.81727279277736,328.31927450990446,449.9256766926874,580.709732572272,356.5399270168673,171.00111111111104,104.48638888888867,170.78249999999997,59.25083333333336,50.923611111111,54.87916666666656,46.67444444444449,45.89222222222231,40.36111111111109,34.61861111111115,164.07025527777773,542.25,43.462423305555525,310.0,90.17936111111099,2.729459969444443,1.3479220055555563,1.3816756694444434,1191.6111111111104,3998.296547,0.0,2262.7692805555566,1336.9029861111119,219.34576138888895,110716.10055555556,3.4052389861111054,1.1661296972222233,3.0091708472222205,99.23930882430555,58.97861111111088,18.224561722222255,23.708430361111105
2025-12-17 22:00:00,1.018026073896756,12.550292238375091,0.459192027,86.43168168772816,0.4239321025027232,4.664166666666667,0.415,1.055,0.49,86.65500000000002,12.29,1.0341666666666667,69.98,9.0,19.55,1.69,12.33952387,4.978888889,79.91111111,72.31,37.3,0.053,5.43,2.28,9.22,2.48,0.030999999999999996,0.14,54.60999999999999,10.89,0.05000000000000001,2.005524862,0.16,16.189,0.10000000000000002,96.03000000000002,0.62,0.77,0.98,0.0,0.0,0.13999999999999999,58.70381665528016,4.464658720694945,3.774377832993052,0.05315307936878058,0.034917077964347856,0.09514649476123617,0.49590111178073154,4.672071230602867,5.733955720331346,0.09769008673010027,0.06111203336537183,0.03490709873619631,9.059833333333334,0.0,0.0,0.0,0.0,0.0,0.0,0.0,0.0,0.0,0.0,0.0,0.0,0.0,7.0,0.254488152,4.483333333333333,0.013,94.87756666666667,0.121,0.10806666666666667,0.0492,0.3036666666666667,0.04416666666666667,1.0384562597,19.15866666666667,35.93633333333334,0.31833333333333336,0.45733333333333337,7.140666666666666,0.20833333333333331,0.229,0.349,34.60766666666667,1.3446666666666667,1.2447981688333334,1487.2666666666667,90.0,24.666666666666668,12.0,68.0,25.77777777777778,9.0,0.9618739379639862,178.9358333,167.05875,175.3394444,188.5638889,178.7632639,61.81727279277736,328.31927450990446,449.9256766926874,580.709732572272,356.5399270168673,105.57361111111115,104.58305555555548,158.87777777777782,58.778333333333116,50.6366666666667,54.64138888888926,46.40666666666644,45.835555555555466,40.96916666666666,34.78444444444453,154.41758250000004,537.3611111111111,44.36401150000001,310.0,93.07063888888904,2.73230928611111,1.3479347083333337,1.3844703702777788,1177.5133333333333,3998.296547,0.0,2263.5278083333324,1338.7824027777785,217.50057333333328,110936.16500000005,3.396184941666667,1.182280348055555,2.9018695500000025,97.96032968125,59.72055555555545,18.94198508333335,23.750000638888874
2025-12-17 23:00:00,1.0063891567119698,12.394336878307003,0.459192027,86.59927396498102,0.4275605029182477,4.7055,0.415,1.055,0.49,86.65500000000002,12.29,1.029,69.98,9.0,19.55,1.69,12.33952387,4.978888889,79.91111111,72.31,37.3,0.052,5.54,2.23,9.3,2.49,0.031,0.15,54.62,10.88,0.051,1.963898917,0.15,16.238166666666668,0.09999999999999999,96.03000000000002,0.62,0.77,0.98,0.0,0.0,0.11566666666666665,58.70485797009699,4.46313989124559,3.775411581306367,0.05311253199839675,0.03488598665601497,0.09512075586521407,0.49593366047495513,4.671573362378806,5.734762904454037,0.09772583270040593,0.0610100460480077,0.03489075600976186,9.051499999999999,0.0,0.0,0.0,0.0,0.0,0.0,0.0,0.0,0.0,0.0,0.0,0.0,0.0,7.0,0.254488152,4.416666666666667,0.013,94.67323333333333,0.131,0.11873333333333333,0.0412,0.5403333333333333,0.06583333333333334,1.0564964867,19.545333333333335,36.099666666666664,0.3016666666666667,0.4306666666666667,7.147333333333333,0.19166666666666665,0.219,0.33899999999999997,34.184333333333335,1.2913333333333334,1.2656514271666668,1489.9333333333334,90.0,24.666666666666668,12.0,68.0,25.77777777777778,9.0,0.9618739379639862,178.9358333,167.05875,175.3394444,188.5638889,178.7632639,61.81727279277736,328.31927450990446,449.9256766926874,580.709732572272,356.5399270168673,151.5947222222223,100.33611111111111,187.73666666666665,58.76916666666671,50.48999999999981,54.70944444444481,46.2772222222224,45.69027777777788,41.37249999999994,37.45055555555548,156.36110944444425,527.3611111111111,44.520245083333336,310.0,85.74063888888882,2.7609832500000024,1.347651361111112,1.4132182583333326,1111.0430555555554,3998.296547,0.0,2209.875366666668,1308.904944444444,205.66115916666664,110786.88361111113,3.0784793694444432,1.2073824130555555,2.801400108333333,98.21784700138886,60.003611111110956,18.62297444444445,23.20490983333332
2025-12-18 00:00:00,1.005747962322614,12.391632710664938,0.459192027,86.60261932701245,0.4272817227489627,4.7522,0.4149999999999999,1.055,0.49,86.655,12.29,1.0192,69.98,9.0,19.55,1.69,12.33952387,5.512222222,79.75666667,72.31,37.3,0.052000000000000005,5.54,2.23,9.3,2.49,0.031,0.15,54.61999999999999,10.88,0.051000000000000004,1.9638989170000003,0.15,16.261400000000002,0.1,96.03,0.62,0.77,0.9800000000000001,0.0,0.0,0.0878,57.98685447265522,4.719996182076455,3.9146542910214266,0.05177499914806368,0.033539111301656176,0.09838979167350988,0.5515938421628822,4.955974704485174,6.151877122670892,0.1062065472303223,0.05735373599798503,0.03429324728479064,8.132200000000001,0.0,0.0,0.0,0.0,0.0,0.0,0.0,0.0,0.0,0.0,0.0,0.0,0.0,7.0,0.254488152,4.35,0.013,94.46889999999999,0.141,0.12940000000000002,0.0332,0.777,0.0875,1.0745367137000001,19.932000000000002,36.263,0.28500000000000003,0.404,7.154,0.175,0.20900000000000002,0.329,33.761,1.238,1.2865046855,1492.6,90.0,24.666666666666668,12.0,68.0,25.777777777777782,9.0,0.9618739379639862,178.9358333,167.05875,175.3394444,188.5638889,178.7632639,61.81727279277736,328.31927450990446,449.9256766926874,580.709732572272,356.5399270168673,164.7833333333334,117.76250000000005,221.92444444444433,62.74361111111115,50.30444444444455,55.30444444444438,46.10500000000007,45.53166666666665,41.685000000000024,37.24861111111121,154.8275880555553,520.0,42.36389025,310.0,85.02800000000019,2.7464312583333337,1.3481770722222226,1.3981446249999996,1099.493055555554,3998.296547,0.0,2188.388458333332,1347.0718777777768,208.67620861111112,112922.76444444446,3.246210186111112,1.1911344666666672,3.315417650000001,98.01465541736108,60.04249999999994,17.841411722222215,24.27288330555554
2025-12-18 01:00:00,1.0060471097096095,12.392894332253572,0.459192027,86.60105855803681,0.4274117868302651,4.736714285714285,0.415,1.055,0.49,86.655,12.290000000000001,1.0125714285714285,69.98,9.0,19.55,1.69,12.33952387,5.512222222,79.75666667,72.31,37.3,0.052,5.54,2.23,9.3,2.4899999999999998,0.031,0.15,54.62,10.88,0.051,1.963898917,0.15,16.223714285714287,0.09999999999999999,96.03,0.62,0.7699999999999999,0.9800000000000001,0.0,0.0,0.08971428571428572,58.213961155225725,4.638474354050293,3.8709104338363445,0.05218778305601061,0.03395713533519625,0.09735070431674082,0.5340157695631007,4.865997030582889,6.020284360852773,0.10353569839953335,0.05848427404292496,0.034478076502983936,8.34457142857143,0.0,0.0,0.0,0.0,0.0,0.0,0.6132857142857143,0.0,0.0,0.0,0.0,0.0,0.0,7.0,0.254488152,4.299,0.012924999999999999,94.3138,0.14775,0.13855,0.027575,0.95625,0.10414999999999999,1.0890785855,20.25525,36.393499999999996,0.267,0.38075000000000003,7.1645,0.1585,0.2,0.3215,33.417500000000004,1.19075,1.303473688775,1495.75,90.0,24.666666666666668,12.0,68.0,25.77777777777778,9.0,0.9618739379639862,178.9358333,167.05875,175.3394444,188.5638889,178.7632639,61.81727279277736,328.31927450990446,449.9256766926874,580.709732572272,356.5399270168673,144.38555555555553,129.08805555555554,222.15111111111088,66.20666666666654,50.451111111111196,58.2791666666667,46.09166666666696,45.468611111111,41.383333333333326,37.4922222222221,139.36512888888888,520.0,44.04880927777778,310.0,95.32033333333393,2.708313166666667,1.3479425416666677,1.3602274952777773,1111.42,3998.296547,0.0,2203.563855555557,1385.2345972222226,212.20182944444423,112643.4661111112,3.363799049999999,1.1608128027777773,3.185249486111112,95.96587957777777,59.220000000000084,18.67303266666665,23.717833555555544
2025-12-18 02:00:00,1.0054581911950204,12.390410632431175,0.459192027,86.60413117637381,0.4271557353021828,4.695166666666666,0.415,1.055,0.49,86.65500000000002,12.29,1.0181666666666667,69.98,9.0,19.55,1.69,12.33952387,5.512222222,79.75666667,72.31,37.3,0.052,5.54,2.23,9.3,2.49,0.031,0.15,54.62,10.88,0.051,1.963898917,0.15,16.355666666666668,0.09999999999999999,96.03000000000002,0.62,0.77,0.98,0.0,0.0,0.08800000000000001,58.708478620151375,4.460274394557112,3.7764021170930504,0.05306107638966645,0.034847512821763675,0.09507550768926633,0.49580814890232805,4.6700222340022455,5.734593908231191,0.09774888158894311,0.06088151418281506,0.03487019519759637,8.921666666666667,0.0,0.0,0.0,0.0,0.0,0.0,0.0,0.0,0.0,0.0,0.0,0.0,0.0,7.0,0.254488152,4.389,0.012175,94.6018,0.12525,0.13405,0.043325,0.61875,0.07565,1.0721352605,20.007749999999998,36.2285,0.23700000000000002,0.38825,7.2095,0.14350000000000002,0.2,0.3365,33.792500000000004,1.19825,1.285484396525,1503.25,90.0,24.666666666666668,12.0,68.0,25.77777777777778,9.0,0.9618739379639862,178.9358333,167.05875,175.3394444,188.5638889,178.7632639,61.81727279277736,328.31927450990446,449.9256766926874,580.709732572272,356.5399270168673,85.64694444444447,97.98527777777777,230.13,68.44555555555542,50.81416666666651,60.00222222222235,46.2069444444444,45.38444444444413,42.287222222222155,39.38277777777782,136.56779472222203,524.5666666666667,43.39386583333335,310.0,95.68000000000025,2.688355894444443,1.3476646833333341,1.340726955555555,1171.4661111111102,3998.296547,0.0,2282.8482583333325,1382.595772222222,219.41406916666674,111094.29916666675,3.396959933333331,1.1544422911111114,2.911160950000001,95.59523280069442,58.56555555555537,18.525703999999998,24.16124175
2025-12-18 03:00:00,1.0060939814792798,12.393092008847399,0.459192027,86.60081400967331,0.4274321658605565,4.709285714285714,0.415,1.055,0.49,86.655,12.290000000000001,0.9917142857142858,69.98,9.0,19.55,1.69,12.33952387,5.512222222,79.75666667,72.31,37.3,0.052,5.54,2.23,9.3,2.4899999999999998,0.031,0.15,54.62,10.88,0.051,1.963898917,0.15,16.37,0.1,96.03,0.62,0.7700000000000001,0.9799999999999999,0.0,0.0,0.07714285714285715,58.69398268787971,4.4685751744363404,3.7758553871661533,0.05314952956518013,0.03491011779522751,0.09519856762046855,0.4966240727641675,4.675996155113512,5.739177745932766,0.09778953927780965,0.061099251750534336,0.03490489739358885,9.055428571428571,0.0,0.0,0.0,0.0,0.0,0.0,0.0,0.0,0.0,0.0,0.0,0.0,0.0,7.0,0.254488152,4.4231428571428575,0.012328571428571428,94.6989,0.12,0.12215714285714287,0.047,0.5104285714285715,0.06604285714285714,1.060989969357143,19.907285714285713,36.03228571428571,0.253,0.4195714285714286,7.197,0.15642857142857144,0.20985714285714285,0.3465714285714286,33.96214285714286,1.2525714285714287,1.2729082588428573,1501.057142857143,90.0,24.666666666666668,12.0,68.0,25.77777777777778,9.0,0.9618739379639862,178.9358333,167.05875,175.3394444,188.5638889,178.7632639,61.81727279277736,328.31927450990446,449.9256766926874,580.709732572272,356.5399270168673,79.07999999999979,94.76388888888881,206.46666666666678,69.28361111111097,50.44444444444432,58.184166666666734,45.985833333333176,45.168055555555675,42.23277777777785,42.614166666666726,140.01626416666656,526.8416666666667,44.57103741666668,310.0,95.68000000000025,2.7075174416666687,1.347966697222221,1.3595135544444437,1177.9347222222227,3998.296547,0.0,2289.3386249999994,1351.151897222222,217.0889075,109955.03138888883,3.4181640527777803,1.1709248819444427,2.714498175000004,96.05215500208332,60.00888888888876,19.21052774999997,23.890842027777776
2025-12-18 04:00:00,1.0059693303270956,12.3925663061621,0.459192027,86.6014643635108,0.4273779697074329,4.684666666666667,0.415,1.055,0.49,86.65500000000002,12.29,0.9558333333333332,69.98,9.0,19.55,1.69,12.33952387,5.512222222,79.75666667,72.31,37.3,0.052,5.54,2.23,9.3,2.49,0.031,0.15,54.62,10.88,0.051,1.963898917,0.15,16.3635,0.10000000000000002,96.03000000000002,0.62,0.77,0.98,0.0,0.0,0.0765,58.67178868566629,4.477456169565039,3.77914469601227,0.053143077098672255,0.03489562209682562,0.09531685985497858,0.49825154660652843,4.684857339666396,5.750911372401839,0.09801222797744963,0.0610743420856092,0.03490056070725461,8.9395,0.0,0.0,0.0,0.0,0.0,0.0,0.0,0.0,0.0,0.0,0.0,0.0,0.0,7.0,0.254488152,4.440285714285714,0.012757142857142858,94.7379,0.12,0.10801428571428573,0.047,0.47185714285714286,0.06218571428571429,1.0516092972142856,19.85157142857143,35.82657142857143,0.283,0.45814285714285713,7.167,0.17785714285714285,0.22271428571428573,0.35514285714285715,34.06928571428572,1.3211428571428572,1.2619796029857144,1495.9142857142858,90.0,24.666666666666668,12.0,68.0,25.77777777777778,9.0,0.9618739379639862,178.9358333,167.05875,175.3394444,188.5638889,178.7632639,61.81727279277736,328.31927450990446,449.9256766926874,580.709732572272,356.5399270168673,78.75555555555549,95.63055555555547,182.41777777777787,66.97444444444436,49.946944444444235,56.11027777777769,45.815277777777524,44.85444444444432,42.1338888888888,45.115277777777735,140.67023338888916,531.4333333333333,43.303468999999964,310.0,95.68000000000025,2.6853498666666655,1.3481764472222222,1.3371336500000002,1183.8722222222218,3998.296547,0.0,2292.8290888888873,1374.6471805555548,219.52459138888884,110000.38944444453,3.418038050000004,1.150007944722222,2.772400672222224,96.13880592402782,63.62083333333333,18.713204166666635,24.50067508333335
2025-12-18 05:00:00,1.006979690685221,12.396827391150717,0.459192027,86.59619291816406,0.4278172568196613,4.634714285714286,0.415,1.055,0.49,86.655,12.290000000000001,0.9541428571428572,69.98,9.0,19.55,1.69,12.33952387,5.512222222,79.75666667,72.31,37.3,0.052,5.54,2.23,9.3,2.4899999999999998,0.031,0.15,54.62,10.88,0.051,1.963898917,0.15,16.340857142857143,0.1,96.03,0.62,0.7700000000000001,0.9799999999999999,0.0,0.0,0.075,58.721043508395056,4.459448591201661,3.7700102017095993,0.053220475939319986,0.034976852252974436,0.09508551026784862,0.49447154723311204,4.665318637720068,5.722774588811745,0.09744668706478436,0.061288912846922186,0.03493573497545244,8.87257142857143,0.0,0.0,0.0,0.0,0.0,0.0,0.0,0.0,0.0,0.0,0.0,0.0,0.0,7.0,0.254488152,4.458125,0.013,94.78884375,0.11796875,0.0991875,0.0494375,0.4175,0.0559375,1.04210905728125,19.69609375,35.6734375,0.31421875,0.4840625,7.16421875,0.1940625,0.22390625,0.362234375,34.233593750000004,1.37421875,1.251386137875,1489.953125,90.0,24.666666666666668,12.0,68.0,25.77777777777778,9.0,0.9618739379639862,178.9358333,167.05875,175.3394444,188.5638889,178.7632639,61.81727279277736,328.31927450990446,449.9256766926874,580.709732572272,356.5399270168673,83.04921875000001,80.76015625000004,145.38359374999996,67.40625000000007,49.72968750000001,54.67656249999998,45.74921875000001,44.76015625000001,42.217968749999955,41.53203124999997,146.79437500000006,537.3046875,44.43298687499999,310.0,97.80750000000035,2.676210687499999,1.3481496171874998,1.3278372781250007,1191.54140625,3998.296547,0.0,2273.8994921875,1387.1420156250003,221.47260546875003,110155.26796874999,3.4111612890624983,1.140776321875,2.8178122968749983,96.9502546875,69.09921874999999,19.216038593749996,24.031846875000003
2025-12-18 06:00:00,1.006373457571126,12.394270668886923,0.459192027,86.59935587354194,0.42755367720483745,4.708166666666667,0.415,1.055,0.49,86.65500000000002,12.29,0.9846666666666667,69.98,9.0,19.55,1.69,12.33952387,5.512222222,79.75666667,72.31,37.3,0.052,5.54,2.23,9.3,2.49,0.031,0.15,54.62,10.88,0.051,1.963898917,0.15,16.345166666666668,0.10000000000000002,96.03000000000002,0.62,0.77,0.98,0.0,0.0,0.07733333333333332,58.679374138801926,4.475057234606106,3.7773344509053004,0.05316887032166653,0.034918922066048526,0.09528808751917957,0.4976324234277221,4.681876183058857,5.746117083110138,0.09790944382101609,0.06114242064489233,0.03491159709681182,8.735,0.0,0.0,0.0,0.0,0.0,0.0,0.0,0.0,0.0,0.0,0.0,0.0,0.0,7.0,0.254488152,4.476875000000001,0.013,94.85540625,0.11328125,0.0973125,0.0550625,0.34249999999999997,0.0465625,1.0324524594687499,19.41015625,35.589062500000004,0.34703125,0.4934375,7.19703125,0.2034375,0.20984375,0.36739062499999997,34.47265625,1.40703125,1.241230999125,1482.921875,90.0,24.666666666666668,12.0,68.0,25.77777777777778,9.0,0.9618739379639862,178.9358333,167.05875,175.3394444,188.5638889,178.7632639,61.81727279277736,328.31927450990446,449.9256766926874,580.709732572272,356.5399270168673,86.71782729805014,87.19247910863508,158.17771587743727,66.22952646239553,49.66072423398347,54.16406685236785,45.8649025069636,44.83314763231183,42.14846796657387,43.19247910863508,148.4850789136493,544.150417827298,43.390765710306404,310.0,92.2791871621566,2.695264044568249,1.348124718662954,1.3471718050139285,1187.3933147632313,3998.296547,0.0,2254.518713091922,1368.0753899721456,220.0615309192201,110348.39192200551,3.4064804596100275,1.151089134261838,2.88202506685237,97.17427295605853,72.17827298050118,18.687543816156,24.38409186629528
2025-12-18 07:00:00,0.9763706365780199,12.571158111148991,0.459192027,86.45247125227299,0.42382238194681193,4.639,0.41000000000000003,1.05,0.49,86.80999999999999,12.14,0.8217142857142858,69.98,9.0,19.55,1.69,12.33952387,5.512222222,79.75666667,72.31,37.3,0.051,5.47,2.26,8.91,2.59,0.031,0.15,54.7,10.540000000000001,0.055,1.926873857,0.15,16.380142857142857,0.1,96.30999999999999,0.97,0.84,1.08,0.0,0.0,0.08771428571428572,58.55067430151507,4.037360608945874,3.7942514565047314,0.06284879830909837,0.028852723244538,0.08145451845821532,0.49512826554225675,5.278915392886283,5.6741824207166625,0.09404691032557745,0.07675426607937405,0.04101779187379993,8.735285714285714,0.0,0.0,0.0,0.0,0.0,0.0,0.0,0.0,0.0,0.0,0.0,0.0,0.0,7.0,0.254488152,4.4912857142857145,0.01287142857142857,94.91902285714286,0.10794285714285715,0.09548571428571428,0.062342857142857144,0.27328571428571424,0.03776285714285715,1.0211394247142855,19.25114285714286,35.41428571428572,0.3854285714285714,0.5,7.213571428571428,0.21642857142857141,0.2,0.3680428571428571,34.682428571428574,1.4518571428571427,1.2291322702285714,1477.7428571428572,90.0,24.666666666666668,12.0,68.0,25.77777777777778,9.0,0.9618739379639862,178.9358333,167.05875,175.3394444,188.5638889,178.7632639,61.81727279277736,328.31927450990446,449.9256766926874,580.709732572272,356.5399270168673,83.51888888888902,74.93083333333325,173.26638888888888,64.37000000000026,49.469999999999985,53.99888888888908,45.85749999999968,44.84361111111101,41.92111111111108,39.74472222222225,171.87641805555592,547.4583333333334,44.26405169444442,310.0,95.68000000000025,2.6808970694444434,1.3479256972222207,1.333056752777778,1198.0897222222218,3998.296547,0.0,2218.838719444444,1383.4468694444452,222.76313249999984,110476.43916666663,3.4065955472222216,1.1361745044444445,3.129517122222223,100.27362539236117,72.26916666666658,19.14363927777779,24.105830611111106
2025-12-18 08:00:00,0.9764293036868307,12.571721315393575,0.459192027,86.4518493809196,0.4238575822120984,4.6735,0.41,1.05,0.49,86.81,12.14,0.8955000000000001,69.98,9.0,19.55,1.69,12.33952387,5.512222222,79.75666667,72.31,37.3,0.051,5.47,2.26,8.91,2.59,0.031,0.15,54.70000000000001,10.54,0.055,1.9268738569999997,0.15,16.334166666666665,0.09999999999999999,96.31,0.9700000000000001,0.84,1.08,0.0,0.0,0.09166666666666667,58.528073904465316,4.0485159828478725,3.7985647340503754,0.06279086450412918,0.028833517769708123,0.08160363760711196,0.4965855699401422,5.286889172177989,5.685479048711144,0.09424570940906633,0.07673680619718161,0.04096711972962732,8.673666666666666,0.0,0.0,0.0,0.0,0.0,0.0,0.0,0.0,0.0,0.0,0.0,0.0,0.0,7.0,0.254488152,4.495571428571429,0.012442857142857143,94.97576571428571,0.10108571428571429,0.09377142857142858,0.0734857142857143,0.21757142857142858,0.030305714285714287,1.0059613704285715,19.388285714285715,35.02857142857143,0.43685714285714283,0.5,7.192142857142857,0.23785714285714285,0.2,0.3581857142857143,34.82385714285714,1.5247142857142857,1.2124984976571427,1476.8857142857144,90.0,24.666666666666668,12.0,68.0,25.77777777777778,9.0,0.9618739379639862,178.9358333,167.05875,175.3394444,188.5638889,178.7632639,61.81727279277736,328.31927450990446,449.9256766926874,580.709732572272,356.5399270168673,81.11222222222231,70.71611111111136,179.98055555555564,64.41916666666651,49.3222222222221,53.588611111111206,45.812777777777555,44.75333333333334,39.85361111111098,38.05583333333324,178.08383138888883,553.1944444444445,43.76446447222224,310.0,93.47105555555567,2.655261316666667,1.3479160111111113,1.3075192694444446,1192.5905555555548,3998.296547,0.0,2207.555919444443,1398.5531972222213,221.38382444444474,109410.82055555555,3.443411122222222,1.1167598030555566,3.2714682722222235,101.09610765902777,70.02444444444433,18.599995777777785,23.899450388888873
2025-12-18 09:00:00,0.9762661780320229,12.570155309107419,0.459192027,86.45357851286055,0.4237597068192137,4.720571428571428,0.41000000000000003,1.05,0.49,86.81000000000002,12.14,0.9624285714285714,69.98,9.0,19.55,1.69,12.33952387,5.512222222,79.75666667,72.31,37.3,0.051,5.47,2.26,8.91,2.59,0.031,0.15,54.7,10.540000000000001,0.055,1.926873857,0.15,16.328,0.1,96.31000000000002,0.97,0.8399999999999999,1.08,0.0,0.0,0.08657142857142856,58.48029623207089,4.076081311794162,3.8132648132046003,0.06251467913463628,0.02873238901725089,0.08192688904448044,0.49975224889737696,5.300603074953112,5.7096738948969925,0.09467897806621421,0.07648607256139098,0.040767427037556724,8.814142857142857,0.0,0.0,0.0,0.0,0.0,0.0,0.0,0.0,0.0,0.0,0.0,0.0,0.0,7.0,0.254488152,4.4998571428571426,0.012014285714285715,95.03250857142858,0.09422857142857143,0.09205714285714285,0.08462857142857144,0.16185714285714287,0.02284857142857143,0.9907833161428571,19.525428571428574,34.642857142857146,0.48828571428571427,0.5,7.170714285714285,0.2592857142857143,0.2,0.34832857142857143,34.96528571428571,1.5975714285714286,1.1958647250857142,1476.0285714285715,90.0,24.666666666666668,12.0,68.0,25.77777777777778,9.0,0.9618739379639862,178.9358333,167.05875,175.3394444,188.5638889,178.7632639,61.81727279277736,328.31927450990446,449.9256766926874,580.709732572272,356.5399270168673,73.78750000000016,77.01055555555557,144.59805555555567,63.63416666666662,49.65722222222221,53.51722222222215,46.108333333333306,44.963611111111234,40.68416666666662,46.146666666666576,178.6817361111112,554.9166666666666,43.523075000000006,310.0,90.73298611111112,2.6730042388888893,1.3478991305555559,1.3249287669444436,1193.9616666666668,3998.296547,0.0,2229.255658333334,1376.1937722222228,219.84613472222242,109137.40611111117,3.6048744277777782,1.1286770769444452,3.2468814222222226,101.17533003472224,70.11472222222223,18.44077966666669,23.92990502777778
2025-12-18 10:00:00,0.9769927267490454,12.577130176790837,0.459192027,86.44587709646011,0.42419563604942717,4.744,0.41,1.05,0.49,86.81,12.14,1.0605,69.98,9.0,19.55,1.69,12.33952387,5.512222222,79.75666667,72.31,37.3,0.051,5.47,2.26,8.91,2.59,0.031,0.15,54.70000000000001,10.54,0.055,1.9268738569999997,0.15,16.3725,0.10000000000000002,96.31,0.9700000000000001,0.84,1.08,0.0,0.0,0.08283333333333333,58.63077806251463,3.9988766494294055,3.7804417308080134,0.06301343293713223,0.028904766319775035,0.08092810895677313,0.4899858148247967,5.249821290642127,5.634226225993014,0.0933457397738481,0.0767595294418358,0.041172878929816664,9.156166666666666,0.0,0.0,0.0,0.0,0.0,0.0,0.0,0.0,0.0,0.0,0.0,0.0,0.0,7.0,0.254488152,4.467323943661972,0.012408450704225351,95.04934929577465,0.10053521126760563,0.09526760563380282,0.08214084507042253,0.16816901408450705,0.0248056338028169,1.007150807577465,19.664788732394367,34.891408450704226,0.5430985915492957,0.4836619718309859,7.112816901408451,0.26,0.20408450704225353,0.3529014084507042,34.651408450704224,1.6,1.2124217343802817,1473.9577464788733,90.0,24.666666666666668,12.0,68.0,25.77777777777778,9.0,0.9618739379639862,178.9358333,167.05875,175.3394444,188.5638889,178.7632639,61.81727279277736,328.31927450990446,449.9256766926874,580.709732572272,356.5399270168673,70.0288888888887,100.30694444444437,123.41638888888887,63.39472222222229,50.08416666666668,53.8688888888887,46.549444444444404,45.43166666666668,37.90888888888898,42.755555555555574,174.87044527777758,551.8055555555555,43.38732047222222,310.0,95.875,2.739338161111109,1.3476429583333334,1.3915634827777785,1195.0550000000003,3998.296547,0.0,2223.795019444445,1341.4540583333333,221.14660361111115,111597.71499999987,3.5941045861111136,1.185715590555555,3.285855516666669,100.67033399930553,70.45749999999987,18.431568416666646,24.04875583333333
2025-12-18 11:00:00,0.9761961808798972,12.569483336447014,0.459192027,86.4543204826731,0.42371770852793844,4.8295,0.41,1.05,0.49,86.81,12.14,1.0181666666666667,69.98,9.0,19.55,1.69,12.33952387,5.512222222,79.75666667,72.31,37.3,0.051,5.47,2.26,8.91,2.59,0.031,0.15,54.70000000000001,10.54,0.055,1.9268738569999997,0.15,16.3905,0.09999999999999999,96.31,0.9700000000000001,0.84,1.08,0.0,0.0,0.08766666666666667,58.68294458009464,3.9805013844607213,3.7808200901509914,0.06286256518635636,0.02883703172141205,0.0805987417354863,0.48678110436753225,5.225597323995378,5.608731747701531,0.09291094481582508,0.07640394659975089,0.04111845027710081,9.189833333333333,0.0,0.0,0.0,0.0,0.0,0.0,0.0,0.0,0.0,0.0,0.0,0.0,0.0,7.0,0.254488152,4.433521126760564,0.012830985915492957,95.06481408450703,0.10729577464788732,0.09864788732394367,0.0791830985915493,0.17661971830985915,0.02708732394366197,1.0246060764507043,19.804225352112677,35.16183098591549,0.5980281690140845,0.4667605633802817,7.053661971830986,0.26,0.20830985915492958,0.35797183098591545,34.32183098591549,1.6,1.2301232533943662,1471.8450704225352,90.0,24.666666666666668,12.0,68.0,25.77777777777778,9.0,0.9618739379639862,178.9358333,167.05875,175.3394444,188.5638889,178.7632639,61.81727279277736,328.31927450990446,449.9256766926874,580.709732572272,356.5399270168673,73.703888888889,89.2441666666667,114.81611111111108,62.81416666666677,50.70361111111109,54.53555555555577,47.0772222222225,45.901666666666635,37.26944444444457,40.295555555555566,162.75964416666665,545.0,44.376352277777784,310.0,93.64201388888888,2.731276466666669,1.347927477777778,1.383230169444445,1191.4024999999997,3998.296547,0.0,2263.417258333332,1338.860961111112,219.51656444444453,110809.57305555549,3.6218465194444454,1.1774256083333345,3.0124180000000007,99.06565285208333,69.43499999999993,19.027536500000007,23.850622500000007
