Repository: saikumar-voptimai/evonith_bf_webapp

# Evonith BF2 — Blast Furnace Intelligence Platform

Monitoring, modelling and optimisation of **Blast Furnace 2 (BF2)** at Evonith Steel: live telemetry from InfluxDB,
manual plant reports from Neon PostgreSQL, a two-zone energy model of the furnace, blend and fuel optimisers, a
conversational assistant (FurnaceMind) and a live digital twin evaluated every hour.

The platform has three deployable parts that share one Python service layer, plus the shared data library:

| Part | Path | What it is |
|---|---|---|
| **Streamlit app** (legacy) | `src/app.py`, `src/custom_pages/` | The original 11-page dashboard; still the home of the model pages. Served under `/legacy` in production |

File: src/assets/data/V10_df_filtered.csv (part 61 of 166)
datetime,Hot Blast PressureBar,Hot Blast Temp.oC,Hot Blast VolumeNm3/Hr.,O2 Enrichment %,OxygenFlowNm3/Hr.,PermeabilityKgs/Hr.,RAFToC,SteamKgs/Hr.,TopPressureBar,TuyereVelocitym/s,Differential PressureTotalBar,Charges/Hrs.,StockRodLevel,COKE_ASH%,COKE_FC%,COKE_IM%,COKE_MOIST%,COKE_MT,COKE_VM%,NUTCOKE_ASH%,NUTCOKE_FC%,NUTCOKE_IM%,NUTCOKE_MOIST%,NUTCOKE_MT,NUTCOKE_VM%,PCI_2_%Ash,PCI_2_%FC,PCI_2_%IM,PCI_2_MT,PCI_2_%VM,Sinter_SP_MT,Sinter_SP_02_Al2O3%,Sinter_SP_02_Basicity,Sinter_SP_02_CaO%,Sinter_SP_02_Cold_Strength_AI,Sinter_SP_02_Cold_strength_TI,Sinter_SP_02_Fe(T)%,Sinter_SP_02_FeO%,Sinter_SP_02_Hot_strength_RDI,Sinter_SP_02_Hot_strength_RI,Sinter_SP_02_K2O%,Sinter_SP_02_MgO%,Sinter_SP_02_MnO%,Sinter_SP_02_Na2O%,Sinter_SP_02_P%,Sinter_SP_02_SiO2%,Sinter_SP_02_TiO2%,ORE_%Al2O3,ORE_%CaO,ORE_%Fe(T),ORE_%K2O,ORE_%LOI,ORE_%MgO,ORE_%MnO,ORE_MT,ORE_%Na2O,ORE_%P,ORE_%SiO2,ORE_%TiO2,ORE_%TM,Geomin Type,FLUX_Al2O3%,FLUX_CaO%,FLUX_Fe2O3%,FLUX_LOI%,FLUX_MgO%,FLUX_MT,FLUX_SiO2%,FLUX_TM%,COKE_DISCHARGE_TIME,WEIGHTED_COKE_ANGLE,TOTAL_COKE_PORTIONS,NON_COKE_DISCHARGE_TIME,WEIGHTED_NON_COKE_ANGLE,TOTAL_NON_COKE_PORTIONS,UnitCost Lakhs/Thm,ActualKg/Thm.,FurnaceTopGasAnalysisCO2ETACO,Act. Fuel RateKg/Thm.,Coke Rate Kg/Thm,ProductionTonnesPerHr
2024-07-03 17:00:00,2.64,1150.0,105143.0,3.088108376,4000.0,1310.0,2317.0,653.0,1.3,241.0,1.34,7.0,1.3,11.24,87.39,0.4,3.7,304.1326667,0.97,11.57,86.93,0.45,6.2,19.061333333,1.05,10.89,70.36,1.19,79.41,17.56,891.1713333,2.27,1.878539591,10.905,4.977777778,80.77777778,54.59,10.745,25.48428571,64.07,0.1195,2.15,0.245,0.0445,0.0725,5.805,0.18,4.591472006,0.139929904,59.76220064,0.051784579,4.344345923,0.05,0.058126172,321.6720276,0.001798598,0.08293178,4.729233859,0.361914501,2.341682293,2.0,0.97,0.0,0.95,1.24,0.0,16.42333333,95.89,0.1,75.0,24.7,10.0,60.0,28.25,8.0,125.295,106.0,39.54918033,551.0,445.0,86.50943396
2024-07-03 18:00:00,2.65,1149.0,105650.0,3.067614115,3999.0,1303.0,2321.0,521.0,1.3,241.0,1.35,7.0,1.3,11.24,87.39,0.4,3.7,304.1326667,0.97,11.57,86.93,0.45,6.2,19.061333333,1.05,10.89,70.36,1.19,79.41,17.56,891.1713333,2.27,1.878539591,10.905,4.977777778,80.77777778,54.59,10.745,25.48428571,64.07,0.1195,2.15,0.245,0.0445,0.0725,5.805,0.18,4.591472006,0.139929904,59.76220064,0.051784579,4.344345923,0.05,0.058126172,321.6720276,0.001798598,0.08293178,4.729233859,0.361914501,2.341682293,2.0,0.97,0.0,0.95,1.24,0.0,16.42333333,95.89,0.1,75.0,24.7,10.0,60.0,28.25,8.0,125.4275,107.0,39.49886105,552.0,445.0,89.25233645
2024-07-03 19:00:00,2.65,1151.0,106214.0,3.040038241,4000.0,1309.0,2330.0,187.0,1.3,243.0,1.35,7.0,1.3,11.24,87.39,0.4,3.7,304.1326667,0.97,11.57,86.93,0.45,6.2,19.061333333,1.05,10.89,70.36,1.19,79.41,17.56,891.1713333,2.27,1.878539591,10.905,4.977777778,80.77777778,54.59,10.745,25.48428571,64.07,0.1195,2.15,0.245,0.0445,0.0725,5.805,0.18,4.591472006,0.139929904,59.76220064,0.051784579,4.344345923,0.05,0.058126172,321.6720276,0.001798598,0.08293178,4.729233859,0.361914501,2.341682293,2.0,0.97,0.0,0.95,1.24,0.0,16.42333333,95.89,0.1,75.0,24.7,10.0,60.0,28.25,8.0,125.56,108.0,41.03901996,553.0,445.0,90.92592593
2024-07-03 20:00:00,2.66,1151.0,106851.0,3.024661149,3999.0,1305.0,2327.0,287.0,1.3,244.0,1.36,7.0,1.3,11.24,87.39,0.4,3.7,304.1326667,0.97,11.57,86.93,0.45,6.2,19.061333333,1.05,10.89,70.36,1.19,79.41,17.56,891.1713333,2.27,1.878539591,10.905,4.977777778,80.77777778,54.59,10.745,25.48428571,64.07,0.1195,2.15,0.245,0.0445,0.0725,5.805,0.18,4.591472006,0.139929904,59.76220064,0.051784579,4.344345923,0.05,0.058126172,321.6720276,0.001798598,0.08293178,4.729233859,0.361914501,2.341682293,2.0,0.97,0.0,0.95,1.24,0.0,16.42333333,95.89,0.1,75.0,24.7,10.0,60.0,28.25,8.0,125.4275,107.0,39.48635634,552.0,445.0,89.1588785
2024-07-03 21:00:00,2.67,1149.0,107090.0,3.007835221,3999.0,1304.0,2333.0,0.0,1.29,243.0,1.38,7.0,1.3,11.24,87.39,0.4,3.7,304.1326667,0.97,11.57,86.93,0.45,6.2,19.061333333,1.05,10.89,70.36,1.19,79.41,17.56,891.1713333,2.27,1.878539591,10.905,4.977777778,80.77777778,54.59,10.745,25.48428571,64.07,0.1195,2.15,0.245,0.0445,0.0725,5.805,0.18,4.591472006,0.139929904,59.76220064,0.051784579,4.344345923,0.05,0.058126172,321.6720276,0.001798598,0.08293178,4.729233859,0.361914501,2.341682293,2.0,0.97,0.0,0.95,1.24,0.0,16.42333333,95.89,0.1,75.0,24.7,10.0,60.0,28.25,8.0,125.56,108.0,39.34575193,553.0,445.0,92.87037037
2024-07-03 22:00:00,2.66,1151.0,107084.0,3.011868211,4000.0,1311.0,2327.0,89.0,1.3,244.0,1.36,7.0,1.3,11.24,87.39,0.4,3.7,304.1326667,0.97,11.57,86.93,0.45,6.2,19.061333333,1.05,10.89,70.36,1.19,79.41,17.56,891.1713333,2.27,1.878539591,10.905,4.977777778,80.77777778,54.59,10.745,25.48428571,64.07,0.1195,2.15,0.245,0.0445,0.0725,5.805,0.18,4.591472006,0.139929904,59.76220064,0.051784579,4.344345923,0.05,0.058126172,321.6720276,0.001798598,0.08293178,4.729233859,0.361914501,2.341682293,2.0,0.97,0.0,0.95,1.24,0.0,16.42333333,95.89,0.1,75.0,24.7,10.0,60.0,28.25,8.0,127.0175,119.0,39.23129406,564.0,445.0,86.55462185
2024-07-03 23:00:00,2.67,1161.0,103373.0,3.11668752,4000.0,1248.0,2332.0,0.0,1.28,237.0,1.39,7.0,1.3,11.2,87.4,0.42,3.4,306.902,0.98,11.43,87.07,0.46,5.4,19.640666663,1.04,11.0,70.2,1.16,78.21333333,17.64,900.8626667,2.345,1.848133475,10.885,4.822222222,81.31111111,54.55,9.975,25.79285714,64.07,0.1165,2.1,0.22,0.0445,0.074,5.89,0.18,4.470051955,0.034002598,59.9550882,0.035596493,4.156361084,0.058005195,0.128063644,318.4808746,0.01160039,0.095409352,4.736705283,0.332441823,2.500064943,2.0,0.98,0.0,0.86,1.24,0.0,18.12333333,96.0,0.1,75.0,24.7,10.0,60.0,28.25,8.0,125.9575,111.0,39.73040896,556.0,445.0,86.75675676
2024-07-04 00:00:00,2.71,1145.0,116498.0,2.443565887,3499.0,1412.0,2211.0,920.0,1.33,249.0,1.38,8.0,1.3,10.48,88.15,0.39,3.6,283.7026667,0.98,10.8,87.73,0.44,7.0,19.554666663,1.03,10.89,70.21,0.94,94.91666667,17.96,966.204,2.515,1.861144572,11.325,5.044444444,77.84444444,53.7,9.28,31.52,71.2,0.102,2.205,0.285,0.043,0.0725,6.085,0.2,4.870815627,0.110621378,59.57590146,0.024312621,4.439456974,0.097708736,0.050621378,308.2866084,0.027708736,0.113768942,4.465399243,0.414776777,1.729126425,2.0,0.72,0.0,0.52,1.28,0.0,19.45666667,96.78,0.1,75.0,24.7,10.0,60.0,28.25,8.0,118.975,130.0,42.44821969,537.0,407.0,86.15384615
2024-07-04 01:00:00,2.66,1140.0,111473.0,2.554947035,3500.0,1369.0,2230.0,900.0,1.3,242.0,1.36,8.0,1.3,10.48,88.15,0.39,3.6,283.7026667,0.98,10.8,87.73,0.44,7.0,19.554666663,1.03,10.89,70.21,0.94,94.91666667,17.96,966.204,2.515,1.861144572,11.325,5.044444444,77.84444444,53.7,9.28,31.52,71.2,0.102,2.205,0.285,0.043,0.0725,6.085,0.2,4.870815627,0.110621378,59.57590146,0.024312621,4.439456974,0.097708736,0.050621378,308.2866084,0.027708736,0.113768942,4.465399243,0.414776777,1.729126425,2.0,0.72,0.0,0.52,1.28,0.0,19.45666667,96.78,0.1,75.0,24.7,10.0,60.0,28.25,8.0,119.475,130.0,43.97714286,539.0,409.0,87.30769231
2024-07-04 02:00:00,2.7,1138.0,117594.0,2.416245059,3499.0,1407.0,2245.0,752.0,1.3,254.0,1.4,7.0,1.3,10.48,88.15,0.39,3.6,283.7026667,0.98,10.8,87.73,0.44,7.0,19.554666663,1.03,10.89,70.21,0.94,94.91666667,17.96,966.204,2.515,1.861144572,11.325,5.044444444,77.84444444,53.7,9.28,31.52,71.2,0.102,2.205,0.285,0.043,0.0725,6.085,0.2,4.870815627,0.110621378,59.57590146,0.024312621,4.439456974,0.097708736,0.050621378,308.2866084,0.027708736,0.113768942,4.465399243,0.414776777,1.729126425,2.0,0.72,0.0,0.52,1.28,0.0,19.45666667,96.78,0.1,75.0,24.7,10.0,60.0,28.25,8.0,119.475,130.0,44.22247446,539.0,409.0,86.15384615
2024-07-04 03:00:00,2.67,1150.0,116931.0,2.411299259,3500.0,1453.0,2261.0,0.0,1.33,255.0,1.34,8.0,1.3,10.48,88.15,0.39,3.6,283.7026667,0.98,10.8,87.73,0.44,7.0,19.554666663,1.03,10.89,70.21,0.94,94.91666667,17.96,966.204,2.515,1.861144572,11.325,5.044444444,77.84444444,53.7,9.28,31.52,71.2,0.102,2.205,0.285,0.043,0.0725,6.085,0.2,4.870815627,0.110621378,59.57590146,0.024312621,4.439456974,0.097708736,0.050621378,308.2866084,0.027708736,0.113768942,4.465399243,0.414776777,1.729126425,2.0,0.72,0.0,0.52,1.28,0.0,19.45666667,96.78,0.1,75.0,24.7,10.0,60.0,28.25,8.0,119.8725,133.0,44.2233778,542.0,409.0,90.52631579
2024-07-04 04:00:00,2.7,1141.0,116753.0,2.413594198,3498.0,1436.0,2262.0,0.0,1.34,254.0,1.36,7.0,1.3,10.48,88.15,0.39,3.6,283.7026667,0.98,10.8,87.73,0.44,7.0,19.554666663,1.03,10.89,70.21,0.94,94.91666667,17.96,966.204,2.515,1.861144572,11.325,5.044444444,77.84444444,53.7,9.28,31.52,71.2,0.102,2.205,0.285,0.043,0.0725,6.085,0.2,4.870815627,0.110621378,59.57590146,0.024312621,4.439456974,0.097708736,0.050621378,308.2866084,0.027708736,0.113768942,4.465399243,0.414776777,1.729126425,2.0,0.72,0.0,0.52,1.28,0.0,19.45666667,96.78,0.1,75.0,24.7,10.0,60.0,28.25,8.0,119.6075,131.0,44.12231031,540.0,409.0,88.47328244
2024-07-04 05:00:00,2.73,1145.0,118304.0,2.383330197,3500.0,1418.0,2260.0,0.0,1.34,250.0,1.39,8.0,1.3,10.48,88.15,0.39,3.6,283.7026667,0.98,10.8,87.73,0.44,7.0,19.554666663,1.03,10.89,70.21,0.94,94.91666667,17.96,966.204,2.515,1.861144572,11.325,5.044444444,77.84444444,53.7,9.28,31.52,71.2,0.102,2.205,0.285,0.043,0.0725,6.085,0.2,4.870815627,0.110621378,59.57590146,0.024312621,4.439456974,0.097708736,0.050621378,308.2866084,0.027708736,0.113768942,4.465399243,0.414776777,1.729126425,2.0,0.72,0.0,0.52,1.28,0.0,19.45666667,96.78,0.1,75.0,24.7,10.0,60.0,28.25,8.0,119.74000000000001,132.0,43.95306859,541.0,409.0,95.90909091
2024-07-04 06:00:00,2.73,1142.0,117825.0,2.392330468,3499.0,1412.0,2241.0,0.0,1.34,250.0,1.39,7.0,1.3,10.48,88.15,0.39,3.6,283.7026667,0.98,10.8,87.73,0.44,7.0,19.554666663,1.03,10.89,70.21,0.94,94.91666667,17.96,966.204,2.515,1.861144572,11.325,5.044444444,77.84444444,53.7,9.28,31.52,71.2,0.102,2.205,0.285,0.043,0.0725,6.085,0.2,4.870815627,0.110621378,59.57590146,0.024312621,4.439456974,0.097708736,0.050621378,308.2866084,0.027708736,0.113768942,4.465399243,0.414776777,1.729126425,2.0,0.72,0.0,0.52,1.28,0.0,19.45666667,96.78,0.1,75.0,24.7,10.0,60.0,28.25,8.0,119.6075,131.0,43.93011119,540.0,409.0,88.24427481
2024-07-04 07:00:00,2.73,1147.0,116936.0,2.411196214,3500.0,1385.0,2265.0,0.0,1.33,251.0,1.4,8.0,1.3,10.48,88.15,0.39,3.6,283.7026667,0.98,10.8,87.73,0.44,7.0,19.554666663,1.03,10.89,70.21,0.94,94.91666667,17.96,966.204,2.515,1.861144572,11.325,5.044444444,77.84444444,53.7,9.28,31.52,71.2,0.102,2.205,0.285,0.043,0.0725,6.085,0.2,4.870815627,0.110621378,59.57590146,0.024312621,4.439456974,0.097708736,0.050621378,308.2866084,0.027708736,0.113768942,4.465399243,0.414776777,1.729126425,2.0,0.72,0.0,0.52,1.28,0.0,19.45666667,96.78,0.1,75.0,24.7,10.0,60.0,28.25,8.0,119.8725,133.0,44.21768707,542.0,409.0,91.12781955
2024-07-04 08:00:00,2.73,1147.0,113452.0,2.485198266,3500.0,1334.0,2267.0,0.0,1.33,245.0,1.4,7.0,1.3,10.45,88.22,0.37,3.4,283.7026667,0.96,10.74,87.77,0.45,5.9,19.554666663,1.04,10.71,70.24,1.01,94.91666667,18.04,966.204,2.465,1.86822842,11.275,5.044444444,77.84444444,53.85,9.48,32.32,71.2,0.105,2.23,0.26,0.045,0.072,6.035,0.19,4.980194249,0.095417472,59.16316375,0.028520391,4.18112686,0.105417472,0.111029192,308.2866084,0.030374759,0.125953424,4.646680632,0.418116549,2.29165057,2.0,1.06,0.0,0.73,1.24,0.0,19.45666667,96.18,0.1,75.0,24.7,10.0,60.0,28.25,8.0,119.3725,133.0,44.23910564,540.0,407.0,91.57894737
2024-07-04 09:00:00,2.74,1135.0,104298.0,2.722396805,3500.0,1195.0,2211.0,592.0,1.31,223.0,1.43,7.0,1.3,10.45,88.22,0.37,3.4,283.7026667,0.96,10.74,87.77,0.45,5.9,19.554666663,1.04,10.71,70.24,1.01,94.91666667,18.04,966.204,2.465,1.86822842,11.275,5.044444444,77.84444444,53.85,9.48,32.32,71.2,0.105,2.23,0.26,0.045,0.072,6.035,0.19,4.980194249,0.095417472,59.16316375,0.028520391,4.18112686,0.105417472,0.111029192,308.2866084,0.030374759,0.125953424,4.646680632,0.418116549,2.29165057,2.0,1.06,0.0,0.73,1.24,0.0,19.45666667,96.18,0.1,75.0,24.7,10.0,60.0,28.25,8.0,119.1075,131.0,42.98405467,538.0,407.0,87.48091603
2024-07-04 10:00:00,2.73,1153.0,104749.0,2.702779392,3500.0,1229.0,2233.0,350.0,1.31,228.0,1.42,8.0,1.3,10.45,88.22,0.37,3.4,283.7026667,0.96,10.74,87.77,0.45,5.9,19.554666663,1.04,10.71,70.24,1.01,94.91666667,18.04,966.204,2.465,1.86822842,11.275,5.044444444,77.84444444,53.85,9.48,32.32,71.2,0.105,2.23,0.26,0.045,0.072,6.035,0.19,4.980194249,0.095417472,59.16316375,0.028520391,4.18112686,0.105417472,0.111029192,308.2866084,0.030374759,0.125953424,4.646680632,0.418116549,2.29165057,2.0,1.06,0.0,0.73,1.24,0.0,19.45666667,96.18,0.1,75.0,24.7,10.0,60.0,28.25,8.0,119.6375,135.0,41.91365228,542.0,407.0,91.48148148
2024-07-04 11:00:00,2.71,1150.0,113270.0,2.501052565,3500.0,1374.0,2245.0,432.0,1.34,241.0,1.37,7.0,1.3,10.45,88.22,0.37,3.4,283.7026667,0.96,10.74,87.77,0.45,5.9,19.554666663,1.04,10.71,70.24,1.01,94.91666667,18.04,966.204,2.465,1.86822842,11.275,5.044444444,77.84444444,53.85,9.48,32.32,71.2,0.105,2.23,0.26,0.045,0.072,6.035,0.19,4.980194249,0.095417472,59.16316375,0.028520391,4.18112686,0.105417472,0.111029192,308.2866084,0.030374759,0.125953424,4.646680632,0.418116549,2.29165057,2.0,1.06,0.0,0.73,1.24,0.0,19.45666667,96.18,0.1,75.0,24.7,10.0,60.0,28.25,8.0,119.1075,131.0,43.50679794,538.0,407.0,87.70992366
2024-07-04 12:00:00,2.67,1144.0,114837.0,2.459904998,3500.0,1441.0,2260.0,175.0,1.34,252.0,1.33,7.0,1.3,10.45,88.22,0.37,3.4,283.7026667,0.96,10.74,87.77,0.45,5.9,19.554666663,1.04,10.71,70.24,1.01,94.91666667,18.04,966.204,2.465,1.86822842,11.275,5.044444444,77.84444444,53.85,9.48,32.32,71.2,0.105,2.23,0.26,0.045,0.072,6.035,0.19,4.980194249,0.095417472,59.16316375,0.028520391,4.18112686,0.105417472,0.111029192,308.2866084,0.030374759,0.125953424,4.646680632,0.418116549,2.29165057,2.0,1.06,0.0,0.73,1.24,0.0,19.45666667,96.18,0.1,75.0,24.7,10.0,60.0,28.25,8.0,119.6375,135.0,44.03819283,542.0,407.0,91.7037037
2024-07-04 13:00:00,2.67,1147.0,114262.0,2.467591027,3500.0,1330.0,2270.0,0.0,1.34,251.0,1.33,8.0,1.3,10.45,88.22,0.37,3.4,283.7026667,0.96,10.74,87.77,0.45,5.9,19.554666663,1.04,10.71,70.24,1.01,94.91666667,18.04,966.204,2.465,1.86822842,11.275,5.044444444,77.84444444,53.85,9.48,32.32,71.2,0.105,2.23,0.26,0.045,0.072,6.035,0.19,4.980194249,0.095417472,59.16316375,0.028520391,4.18112686,0.105417472,0.111029192,308.2866084,0.030374759,0.125953424,4.646680632,0.418116549,2.29165057,2.0,1.06,0.0,0.73,1.24,0.0,19.45666667,96.18,0.1,75.0,24.7,10.0,60.0,28.25,8.0,119.505,134.0,44.03541473,541.0,407.0,87.53731343
2024-07-04 14:00:00,2.7,1139.0,114095.0,2.47049507,3499.0,1386.0,2262.0,0.0,1.33,247.0,1.37,6.0,1.3,10.45,88.22,0.37,3.4,283.7026667,0.96,10.74,87.77,0.45,5.9,19.554666663,1.04,10.71,70.24,1.01,94.91666667,18.04,966.204,2.465,1.86822842,11.275,5.044444444,77.84444444,53.85,9.48,32.32,71.2,0.105,2.23,0.26,0.045,0.072,6.035,0.19,4.980194249,0.095417472,59.16316375,0.028520391,4.18112686,0.105417472,0.111029192,308.2866084,0.030374759,0.125953424,4.646680632,0.418116549,2.29165057,2.0,1.06,0.0,0.73,1.24,0.0,19.45666667,96.18,0.1,75.0,24.7,10.0,60.0,28.25,8.0,119.24000000000001,132.0,44.56091311,539.0,407.0,85.3030303
2024-07-04 15:00:00,2.69,1147.0,114976.0,2.471250789,3499.0,1395.0,2240.0,736.0,1.32,251.0,1.37,8.0,1.3,10.45,88.22,0.37,3.4,283.7026667,0.96,10.74,87.77,0.45,5.9,19.554666663,1.04,10.71,70.24,1.01,94.91666667,18.04,966.204,2.465,1.86822842,11.275,5.044444444,77.84444444,53.85,9.48,32.32,71.2,0.105,2.23,0.26,0.045,0.072,6.035,0.19,4.980194249,0.095417472,59.16316375,0.028520391,4.18112686,0.105417472,0.111029192,308.2866084,0.030374759,0.125953424,4.646680632,0.418116549,2.29165057,2.0,1.06,0.0,0.73,1.24,0.0,19.45666667,96.18,0.1,75.0,24.7,10.0,60.0,28.25,8.0,118.975,130.0,44.71086037,537.0,407.0,88.92307692
2024-07-04 16:00:00,2.7,1124.0,114961.0,2.475953795,3500.0,1389.0,2215.0,872.0,1.32,247.0,1.38,7.0,1.3,10.5,88.15,0.38,3.9,283.7026667,0.97,10.72,87.82,0.44,5.9,19.554666663,1.02,10.98,69.85,0.99,94.91666667,18.18,966.204,2.465,1.902317881,11.49,5.044444444,77.84444444,53.63,8.98,31.92,71.2,0.107,2.22,0.275,0.046,0.0725,6.04,0.2,4.490369181,0.087708736,60.4636102,0.034625241,4.135495824,0.09,0.062912642,308.2866084,0.030021356,0.111537884,3.963981554,0.361437005,2.345825285,2.0,0.84,0.0,0.55,1.29,0.0,19.45666667,96.72,0.2,75.0,24.7,10.0,60.0,28.25,8.0,119.24000000000001,132.0,44.05010438,539.0,407.0,87.1969697
2024-07-04 17:00:00,2.7,1149.0,116254.0,2.438834612,3499.0,1420.0,2254.0,544.0,1.33,254.0,1.37,8.0,1.3,10.5,88.15,0.38,3.9,283.7026667,0.97,10.72,87.82,0.44,5.9,19.554666663,1.02,10.98,69.85,0.99,94.91666667,18.18,966.204,2.465,1.902317881,11.49,5.044444444,77.84444444,53.63,8.98,31.92,71.2,0.107,2.22,0.275,0.046,0.0725,6.04,0.2,4.490369181,0.087708736,60.4636102,0.034625241,4.135495824,0.09,0.062912642,308.2866084,0.030021356,0.111537884,3.963981554,0.361437005,2.345825285,2.0,0.84,0.0,0.55,1.29,0.0,19.45666667,96.72,0.2,75.0,24.7,10.0,60.0,28.25,8.0,118.975,130.0,42.8240204,537.0,407.0,90.23076923
2024-07-04 18:00:00,2.67,1154.0,115644.0,2.438119125,3500.0,1448.0,2258.0,0.0,1.34,255.0,1.33,7.0,1.3,10.5,88.15,0.38,3.9,283.7026667,0.97,10.72,87.82,0.44,5.9,19.554666663,1.02,10.98,69.85,0.99,94.91666667,18.18,966.204,2.465,1.902317881,11.49,5.044444444,77.84444444,53.63,8.98,31.92,71.2,0.107,2.22,0.275,0.046,0.0725,6.04,0.2,4.490369181,0.087708736,60.4636102,0.034625241,4.135495824,0.09,0.062912642,308.2866084,0.030021356,0.111537884,3.963981554,0.361437005,2.345825285,2.0,0.84,0.0,0.55,1.29,0.0,19.45666667,96.72,0.2,75.0,24.7,10.0,60.0,28.25,8.0,119.6375,135.0,44.22812643,542.0,407.0,94.0
2024-07-04 19:00:00,2.67,1165.0,115129.0,2.448319805,3499.0,1443.0,2239.0,0.0,1.34,256.0,1.33,7.0,1.3,10.5,88.15,0.38,3.9,283.7026667,0.97,10.72,87.82,0.44,5.9,19.554666663,1.02,10.98,69.85,0.99,94.91666667,18.18,966.204,2.465,1.902317881,11.49,5.044444444,77.84444444,53.63,8.98,31.92,71.2,0.107,2.22,0.275,0.046,0.0725,6.04,0.2,4.490369181,0.087708736,60.4636102,0.034625241,4.135495824,0.09,0.062912642,308.2866084,0.030021356,0.111537884,3.963981554,0.361437005,2.345825285,2.0,0.84,0.0,0.55,1.29,0.0,19.45666667,96.72,0.2,75.0,24.7,10.0,60.0,28.25,8.0,119.9025,137.0,42.83402681,544.0,407.0,100.9489051
2024-07-04 20:00:00,2.7,1150.0,114335.0,2.466016449,3500.0,1377.0,2268.0,0.0,1.32,249.0,1.38,8.0,1.3,10.5,88.15,0.38,3.9,283.7026667,0.97,10.72,87.82,0.44,5.9,19.554666663,1.02,10.98,69.85,0.99,94.91666667,18.18,966.204,2.465,1.902317881,11.49,5.044444444,77.84444444,53.63,8.98,31.92,71.2,0.107,2.22,0.275,0.046,0.0725,6.04,0.2,4.490369181,0.087708736,60.4636102,0.034625241,4.135495824,0.09,0.062912642,308.2866084,0.030021356,0.111537884,3.963981554,0.361437005,2.345825285,2.0,0.84,0.0,0.55,1.29,0.0,19.45666667,96.72,0.2,75.0,24.7,10.0,60.0,28.25,8.0,119.6375,135.0,43.33256298,542.0,407.0,97.92592593
2024-07-04 21:00:00,2.7,1143.0,114679.0,2.457921431,3499.0,1393.0,2286.0,0.0,1.33,249.0,1.37,7.0,1.3,10.5,88.15,0.38,3.9,283.7026667,0.97,10.72,87.82,0.44,5.9,19.554666663,1.02,10.98,69.85,0.99,94.91666667,18.18,966.204,2.465,1.902317881,11.49,5.044444444,77.84444444,53.63,8.98,31.92,71.2,0.107,2.22,0.275,0.046,0.0725,6.04,0.2,4.490369181,0.087708736,60.4636102,0.034625241,4.135495824,0.09,0.062912642,308.2866084,0.030021356,0.111537884,3.963981554,0.361437005,2.345825285,2.0,0.84,0.0,0.55,1.29,0.0,19.45666667,96.72,0.2,75.0,24.7,10.0,60.0,28.25,8.0,118.5775,127.0,42.67412066,534.0,407.0,84.96062992
2024-07-04 22:00:00,2.72,1140.0,115151.0,2.447852316,3499.0,1367.0,2272.0,0.0,1.31,246.0,1.41,7.0,1.3,10.5,88.15,0.38,3.9,283.7026667,0.97,10.72,87.82,0.44,5.9,19.554666663,1.02,10.98,69.85,0.99,94.91666667,18.18,966.204,2.465,1.902317881,11.49,5.044444444,77.84444444,53.63,8.98,31.92,71.2,0.107,2.22,0.275,0.046,0.0725,6.04,0.2,4.490369181,0.087708736,60.4636102,0.034625241,4.135495824,0.09,0.062912642,308.2866084,0.030021356,0.111537884,3.963981554,0.361437005,2.345825285,2.0,0.84,0.0,0.55,1.29,0.0,19.45666667,96.72,0.2,75.0,24.7,10.0,60.0,28.25,8.0,119.6375,135.0,42.46319233,542.0,407.0,84.81481481
2024-07-04 23:00:00,2.71,1140.0,115486.0,2.448666997,3499.0,1408.0,2239.0,300.0,1.34,247.0,1.37,7.0,1.3,10.46,88.17,0.39,3.5,283.9376667,0.98,10.84,87.67,0.44,6.8,19.612333333,1.05,10.82,70.12,0.97,95.88333333,18.09,968.9476667,2.485,1.936360275,11.57,5.2,78.24444444,53.54,9.705,31.12,71.2,0.1065,2.29,0.26,0.0445,0.0725,5.975,0.2,4.492097848,0.08,60.54997814,0.023834783,4.044739186,0.086880435,0.055228263,313.6953528,0.030018478,0.118411958,3.90086965,0.400086965,2.3,2.0,1.07,0.0,0.65,1.42,0.0,22.05,96.04,0.1,75.0,24.7,10.0,60.0,28.25,8.0,119.505,134.0,42.37563924,541.0,407.0,85.07462687
2024-07-05 00:00:00,2.63,1157.0,115931.0,2.432086756,3500.0,1450.0,2276.0,0.0,1.3,259.0,1.33,8.0,1.3,10.45,88.15,0.42,3.4,290.341,0.98,10.64,87.86,0.45,6.0,20.405000002999998,1.05,10.12,69.99,1.05,101.7533333,18.84,928.19,2.328,1.898668878,10.4346,4.866666667,79.51,54.9039,9.895,29.9025,64.66,0.121,2.0398,0.485,0.0485,0.0775,5.49655,0.175,4.34,0.09,61.43,0.027,3.56,0.05,0.04,282.1033333,0.013,0.07,3.59,0.269,2.4,2.0,1.38,0.0,0.8,1.76,0.0,14.44,95.1,0.2,82.5,23.54545455,11.0,60.0,28.25,8.0,119.99000000000001,132.0,43.29873646,542.0,410.0,93.40909091
2024-07-05 01:00:00,2.66,1154.0,116247.0,2.425479277,3500.0,1430.0,2237.0,0.0,1.3,258.0,1.36,8.0,1.3,10.45,88.15,0.42,3.4,290.341,0.98,10.64,87.86,0.45,6.0,20.405000002999998,1.05,10.12,69.99,1.05,101.7533333,18.84,928.19,2.328,1.898668878,10.4346,4.866666667,79.51,54.9039,9.895,29.9025,64.66,0.121,2.0398,0.485,0.0485,0.0775,5.49655,0.175,4.34,0.09,61.43,0.027,3.56,0.05,0.04,282.1033333,0.013,0.07,3.59,0.269,2.4,2.0,1.38,0.0,0.8,1.76,0.0,14.44,95.1,0.2,82.5,23.54545455,11.0,60.0,28.25,8.0,119.8,140.0,42.43678161,545.0,405.0,95.28571429
2024-07-05 02:00:00,2.63,1173.0,113031.0,2.494449291,3500.0,1421.0,2229.0,0.0,1.3,256.0,1.33,7.0,1.3,10.45,88.15,0.42,3.4,290.341,0.98,10.64,87.86,0.45,6.0,20.405000002999998,1.05,10.12,69.99,1.05,101.7533333,18.84,928.19,2.328,1.898668878,10.4346,4.866666667,79.51,54.9039,9.895,29.9025,64.66,0.121,2.0398,0.485,0.0485,0.0775,5.49655,0.175,4.34,0.09,61.43,0.027,3.56,0.05,0.04,282.1033333,0.013,0.07,3.59,0.269,2.4,2.0,1.38,0.0,0.8,1.76,0.0,14.44,95.1,0.2,82.5,23.54545455,11.0,60.0,28.25,8.0,120.4625,145.0,44.12973961,550.0,405.0,93.5862069
2024-07-05 03:00:00,2.7,1146.0,115182.0,2.447892877,3500.0,1368.0,2248.0,0.0,1.3,251.0,1.4,8.0,1.3,10.45,88.15,0.42,3.4,290.341,0.98,10.64,87.86,0.45,6.0,20.405000002999998,1.05,10.12,69.99,1.05,101.7533333,18.84,928.19,2.328,1.898668878,10.4346,4.866666667,79.51,54.9039,9.895,29.9025,64.66,0.121,2.0398,0.485,0.0485,0.0775,5.49655,0.175,4.34,0.09,61.43,0.027,3.56,0.05,0.04,282.1033333,0.013,0.07,3.59,0.269,2.4,2.0,1.38,0.0,0.8,1.76,0.0,14.44,95.1,0.2,82.5,23.54545455,11.0,60.0,28.25,8.0,119.8,140.0,43.11349336,545.0,405.0,91.14285714
2024-07-05 04:00:00,2.68,1153.0,117158.0,2.406629889,3500.0,1411.0,2275.0,0.0,1.3,258.0,1.38,7.0,1.3,10.45,88.15,0.42,3.4,290.341,0.98,10.64,87.86,0.45,6.0,20.405000002999998,1.05,10.12,69.99,1.05,101.7533333,18.84,928.19,2.328,1.898668878,10.4346,4.866666667,79.51,54.9039,9.895,29.9025,64.66,0.121,2.0398,0.485,0.0485,0.0775,5.49655,0.175,4.34,0.09,61.43,0.027,3.56,0.05,0.04,282.1033333,0.013,0.07,3.59,0.269,2.4,2.0,1.38,0.0,0.8,1.76,0.0,14.44,95.1,0.2,82.5,23.54545455,11.0,60.0,28.25,8.0,119.1375,135.0,44.15258109,540.0,405.0,87.33333333
2024-07-05 05:00:00,2.71,1151.0,117269.0,2.404353205,3500.0,1387.0,2274.0,0.0,1.3,256.0,1.41,7.0,1.3,10.45,88.15,0.42,3.4,290.341,0.98,10.64,87.86,0.45,6.0,20.405000002999998,1.05,10.12,69.99,1.05,101.7533333,18.84,928.19,2.328,1.898668878,10.4346,4.866666667,79.51,54.9039,9.895,29.9025,64.66,0.121,2.0398,0.485,0.0485,0.0775,5.49655,0.175,4.34,0.09,61.43,0.027,3.56,0.05,0.04,282.1033333,0.013,0.07,3.59,0.269,2.4,2.0,1.38,0.0,0.8,1.76,0.0,14.44,95.1,0.2,82.5,23.54545455,11.0,60.0,28.25,8.0,118.8725,133.0,44.29316996,538.0,405.0,87.21804511
2024-07-05 06:00:00,2.7,1149.0,117494.0,2.399751497,3500.0,1403.0,2278.0,0.0,1.3,257.0,1.4,7.0,1.3,10.45,88.15,0.42,3.4,290.341,0.98,10.64,87.86,0.45,6.0,20.405000002999998,1.05,10.12,69.99,1.05,101.7533333,18.84,928.19,2.328,1.898668878,10.4346,4.866666667,79.51,54.9039,9.895,29.9025,64.66,0.121,2.0398,0.485,0.0485,0.0775,5.49655,0.175,4.34,0.09,61.43,0.027,3.56,0.05,0.04,282.1033333,0.013,0.07,3.59,0.269,2.4,2.0,1.38,0.0,0.8,1.76,0.0,14.44,95.1,0.2,82.5,23.54545455,11.0,60.0,28.25,8.0,118.8725,133.0,43.31476323,538.0,405.0,87.59398496
2024-07-05 07:00:00,2.67,1150.0,115392.0,2.443440566,3500.0,1403.0,2266.0,0.0,1.3,254.0,1.37,8.0,1.3,10.45,88.15,0.42,3.4,290.341,0.98,10.64,87.86,0.45,6.0,20.405000002999998,1.05,10.12,69.99,1.05,101.7533333,18.84,928.19,2.328,1.898668878,10.4346,4.866666667,79.51,54.9039,9.895,29.9025,64.66,0.121,2.0398,0.485,0.0485,0.0775,5.49655,0.175,4.34,0.09,61.43,0.027,3.56,0.05,0.04,282.1033333,0.013,0.07,3.59,0.269,2.4,2.0,1.38,0.0,0.8,1.76,0.0,14.44,95.1,0.2,82.5,23.54545455,11.0,60.0,28.25,8.0,118.8725,133.0,43.31476323,538.0,405.0,90.60150376
2024-07-05 08:00:00,2.63,1148.0,115600.0,2.439743064,3501.0,1449.0,2264.0,0.0,1.3,257.0,1.33,7.0,1.3,10.48,88.13,0.4,3.5,290.341,0.99,10.6,87.9,0.46,6.2,20.405000002999998,1.04,10.2,69.94,1.07,101.7533333,18.79,928.19,2.381,1.864382408,10.3917,4.866666667,79.51,54.891575,10.1,30.4475,64.66,0.1165,1.9765,0.48,0.0485,0.078,5.5741,0.175,4.84,0.01,61.71,0.032,3.36,0.03,0.03,282.1033333,0.015,0.076,2.89,0.422,2.6,2.0,0.81,0.0,0.76,1.41,0.0,14.44,96.52,0.1,82.5,23.54545455,11.0,60.0,28.25,8.0,119.535,138.0,42.24895882,543.0,405.0,87.39130435
2024-07-05 09:00:00,2.61,1167.0,115853.0,2.433028309,3499.0,1476.0,2244.0,0.0,1.3,263.0,1.31,8.0,1.3,10.48,88.13,0.4,3.5,290.341,0.99,10.6,87.9,0.46,6.2,20.405000002999998,1.04,10.2,69.94,1.07,101.7533333,18.79,928.19,2.381,1.864382408,10.3917,4.866666667,79.51,54.891575,10.1,30.4475,64.66,0.1165,1.9765,0.48,0.0485,0.078,5.5741,0.175,4.84,0.01,61.71,0.032,3.36,0.03,0.03,282.1033333,0.015,0.076,2.89,0.422,2.6,2.0,0.81,0.0,0.76,1.41,0.0,14.44,96.52,0.1,82.5,23.54545455,11.0,60.0,28.25,8.0,120.33,144.0,43.2172319,549.0,405.0,95.0
2024-07-05 10:00:00,2.64,1183.0,115447.0,2.442277159,3500.0,1441.0,2220.0,0.0,1.3,263.0,1.34,7.0,1.3,10.48,88.13,0.4,3.5,290.341,0.99,10.6,87.9,0.46,6.2,20.405000002999998,1.04,10.2,69.94,1.07,101.7533333,18.79,928.19,2.381,1.864382408,10.3917,4.866666667,79.51,54.891575,10.1,30.4475,64.66,0.1165,1.9765,0.48,0.0485,0.078,5.5741,0.175,4.84,0.01,61.71,0.032,3.36,0.03,0.03,282.1033333,0.015,0.076,2.89,0.422,2.6,2.0,0.81,0.0,0.76,1.41,0.0,14.44,96.52,0.1,82.5,23.54545455,11.0,60.0,28.25,8.0,121.125,150.0,43.68131868,555.0,405.0,99.86666667
2024-07-05 11:00:00,2.65,1184.0,114338.0,2.465247636,3499.0,1409.0,2214.0,0.0,1.3,259.0,1.35,8.0,1.3,10.48,88.13,0.4,3.5,290.341,0.99,10.6,87.9,0.46,6.2,20.405000002999998,1.04,10.2,69.94,1.07,101.7533333,18.79,928.19,2.381,1.864382408,10.3917,4.866666667,79.51,54.891575,10.1,30.4475,64.66,0.1165,1.9765,0.48,0.0485,0.078,5.5741,0.175,4.84,0.01,61.71,0.032,3.36,0.03,0.03,282.1033333,0.015,0.076,2.89,0.422,2.6,2.0,0.81,0.0,0.76,1.41,0.0,14.44,96.52,0.1,82.5,23.54545455,11.0,60.0,28.25,8.0,121.2575,151.0,44.32055749,556.0,405.0,99.86754967
2024-07-05 12:00:00,2.66,1161.0,115901.0,2.432021257,3499.0,1395.0,2233.0,0.0,1.3,253.0,1.36,7.0,1.3,10.48,88.13,0.4,3.5,290.341,0.99,10.6,87.9,0.46,6.2,20.405000002999998,1.04,10.2,69.94,1.07,101.7533333,18.79,928.19,2.381,1.864382408,10.3917,4.866666667,79.51,54.891575,10.1,30.4475,64.66,0.1165,1.9765,0.48,0.0485,0.078,5.5741,0.175,4.84,0.01,61.71,0.032,3.36,0.03,0.03,282.1033333,0.015,0.076,2.89,0.422,2.6,2.0,0.81,0.0,0.76,1.41,0.0,14.44,96.52,0.1,82.5,23.54545455,11.0,60.0,28.25,8.0,119.8,140.0,43.58319796,545.0,405.0,96.5
2024-07-05 13:00:00,2.69,1144.0,114965.0,2.466512943,3499.0,1381.0,2221.0,551.0,1.3,251.0,1.39,7.0,1.3,10.48,88.13,0.4,3.5,290.341,0.99,10.6,87.9,0.46,6.2,20.405000002999998,1.04,10.2,69.94,1.07,101.7533333,18.79,928.19,2.381,1.864382408,10.3917,4.866666667,79.51,54.891575,10.1,30.4475,64.66,0.1165,1.9765,0.48,0.0485,0.078,5.5741,0.175,4.84,0.01,61.71,0.032,3.36,0.03,0.03,282.1033333,0.015,0.076,2.89,0.422,2.6,2.0,0.81,0.0,0.76,1.41,0.0,14.44,96.52,0.1,82.5,23.54545455,11.0,60.0,28.25,8.0,119.1375,135.0,43.21478708,540.0,405.0,93.7037037
2024-07-05 14:00:00,2.67,1148.0,116360.0,2.444366442,3500.0,1403.0,2230.0,813.0,1.29,256.0,1.38,7.0,1.3,10.48,88.13,0.4,3.5,290.341,0.99,10.6,87.9,0.46,6.2,20.405000002999998,1.04,10.2,69.94,1.07,101.7533333,18.79,928.19,2.381,1.864382408,10.3917,4.866666667,79.51,54.891575,10.1,30.4475,64.66,0.1165,1.9765,0.48,0.0485,0.078,5.5741,0.175,4.84,0.01,61.71,0.032,3.36,0.03,0.03,282.1033333,0.015,0.076,2.89,0.422,2.6,2.0,0.81,0.0,0.76,1.41,0.0,14.44,96.52,0.1,82.5,23.54545455,11.0,60.0,28.25,8.0,118.74000000000001,132.0,42.02797203,537.0,405.0,88.18181818
2024-07-05 15:00:00,2.63,1148.0,116251.0,2.433858567,3500.0,1441.0,2248.0,325.0,1.3,258.0,1.33,7.0,1.3,10.48,88.13,0.4,3.5,290.341,0.99,10.6,87.9,0.46,6.2,20.405000002999998,1.04,10.2,69.94,1.07,101.7533333,18.79,928.19,2.381,1.864382408,10.3917,4.866666667,79.51,54.891575,10.1,30.4475,64.66,0.1165,1.9765,0.48,0.0485,0.078,5.5741,0.175,4.84,0.01,61.71,0.032,3.36,0.03,0.03,282.1033333,0.015,0.076,2.89,0.422,2.6,2.0,0.81,0.0,0.76,1.41,0.0,14.44,96.52,0.1,82.5,23.54545455,11.0,60.0,28.25,8.0,119.005,134.0,42.43482309,539.0,405.0,86.94029851
2024-07-05 16:00:00,2.66,1152.0,116868.0,2.412598377,3500.0,1429.0,2274.0,0.0,1.3,258.0,1.36,7.0,1.3,10.46,88.17,0.39,3.3,290.341,0.98,10.69,87.83,0.45,6.4,20.405000002999998,1.03,10.18,69.84,0.96,101.7533333,19.02,928.19,2.262,1.887750786,10.2663,4.866666667,79.51,55.15015,11.25,30.175,64.66,0.108,2.05065,0.48,0.047,0.079,5.438525,0.175,4.0,0.05,62.33,0.036,3.14,0.04,0.09,282.1033333,0.017,0.096,2.98,0.279,2.6,2.0,1.03,0.0,0.67,1.32,0.0,14.44,96.45,0.1,82.5,23.54545455,11.0,60.0,28.25,8.0,119.4025,137.0,41.90975387,542.0,405.0,87.51824818
2024-07-05 17:00:00,2.64,1157.0,117896.0,2.3922564,3501.0,1462.0,2263.0,0.0,1.3,263.0,1.34,8.0,1.3,10.46,88.17,0.39,3.3,290.341,0.98,10.69,87.83,0.45,6.4,20.405000002999998,1.03,10.18,69.84,0.96,101.7533333,19.02,928.19,2.262,1.887750786,10.2663,4.866666667,79.51,55.15015,11.25,30.175,64.66,0.108,2.05065,0.48,0.047,0.079,5.438525,0.175,4.0,0.05,62.33,0.036,3.14,0.04,0.09,282.1033333,0.017,0.096,2.98,0.279,2.6,2.0,1.03,0.0,0.67,1.32,0.0,14.44,96.45,0.1,82.5,23.54545455,11.0,60.0,28.25,8.0,119.8,140.0,41.95756331,545.0,405.0,90.0
2024-07-05 18:00:00,2.67,1177.0,117243.0,2.402825934,3497.0,1431.0,2245.0,0.0,1.3,263.0,1.37,8.0,1.3,10.46,88.17,0.39,3.3,290.341,0.98,10.69,87.83,0.45,6.4,20.405000002999998,1.03,10.18,69.84,0.96,101.7533333,19.02,928.19,2.262,1.887750786,10.2663,4.866666667,79.51,55.15015,11.25,30.175,64.66,0.108,2.05065,0.48,0.047,0.079,5.438525,0.175,4.0,0.05,62.33,0.036,3.14,0.04,0.09,282.1033333,0.017,0.096,2.98,0.279,2.6,2.0,1.03,0.0,0.67,1.32,0.0,14.44,96.45,0.1,82.5,23.54545455,11.0,60.0,28.25,8.0,120.4625,145.0,43.27431593,550.0,405.0,94.55172414
2024-07-05 19:00:00,2.67,1161.0,115070.0,2.448874736,3498.0,1403.0,2235.0,0.0,1.3,256.0,1.37,7.0,1.3,10.46,88.17,0.39,3.3,290.341,0.98,10.69,87.83,0.45,6.4,20.405000002999998,1.03,10.18,69.84,0.96,101.7533333,19.02,928.19,2.262,1.887750786,10.2663,4.866666667,79.51,55.15015,11.25,30.175,64.66,0.108,2.05065,0.48,0.047,0.079,5.438525,0.175,4.0,0.05,62.33,0.036,3.14,0.04,0.09,282.1033333,0.017,0.096,2.98,0.279,2.6,2.0,1.03,0.0,0.67,1.32,0.0,14.44,96.45,0.1,82.5,23.54545455,11.0,60.0,28.25,8.0,120.1975,143.0,43.71963914,548.0,405.0,93.84615385
2024-07-05 20:00:00,2.67,1149.0,116739.0,2.415952531,3501.0,1392.0,2271.0,0.0,1.27,257.0,1.4,7.0,1.3,10.46,88.17,0.39,3.3,290.341,0.98,10.69,87.83,0.45,6.4,20.405000002999998,1.03,10.18,69.84,0.96,101.7533333,19.02,928.19,2.262,1.887750786,10.2663,4.866666667,79.51,55.15015,11.25,30.175,64.66,0.108,2.05065,0.48,0.047,0.079,5.438525,0.175,4.0,0.05,62.33,0.036,3.14,0.04,0.09,282.1033333,0.017,0.096,2.98,0.279,2.6,2.0,1.03,0.0,0.67,1.32,0.0,14.44,96.45,0.1,82.5,23.54545455,11.0,60.0,28.25,8.0,119.4025,137.0,42.85043437,542.0,405.0,87.59124088
2024-07-05 21:00:00,2.67,1154.0,118036.0,2.387374259,3498.0,1424.0,2276.0,0.0,1.29,261.0,1.38,7.0,1.3,10.46,88.17,0.39,3.3,290.341,0.98,10.69,87.83,0.45,6.4,20.405000002999998,1.03,10.18,69.84,0.96,101.7533333,19.02,928.19,2.262,1.887750786,10.2663,4.866666667,79.51,55.15015,11.25,30.175,64.66,0.108,2.05065,0.48,0.047,0.079,5.438525,0.175,4.0,0.05,62.33,0.036,3.14,0.04,0.09,282.1033333,0.017,0.096,2.98,0.279,2.6,2.0,1.03,0.0,0.67,1.32,0.0,14.44,96.45,0.1,82.5,23.54545455,11.0,60.0,28.25,8.0,119.535,138.0,42.90697674,543.0,405.0,88.04347826
2024-07-05 22:00:00,2.68,1144.0,116935.0,2.410528295,3499.0,1413.0,2264.0,0.0,1.3,256.0,1.38,8.0,1.3,10.46,88.17,0.39,3.3,290.341,0.98,10.69,87.83,0.45,6.4,20.405000002999998,1.03,10.18,69.84,0.96,101.7533333,19.02,928.19,2.262,1.887750786,10.2663,4.866666667,79.51,55.15015,11.25,30.175,64.66,0.108,2.05065,0.48,0.047,0.079,5.438525,0.175,4.0,0.05,62.33,0.036,3.14,0.04,0.09,282.1033333,0.017,0.096,2.98,0.279,2.6,2.0,1.03,0.0,0.67,1.32,0.0,14.44,96.45,0.1,82.5,23.54545455,11.0,60.0,28.25,8.0,120.3875,135.0,42.63193968,545.0,410.0,89.85185185
2024-07-05 23:00:00,2.66,1149.0,116563.0,2.419598326,3501.0,1433.0,2241.0,0.0,1.3,257.0,1.36,7.0,1.3,10.48,88.12,0.43,3.4,290.0093333,0.97,10.66,87.83,0.47,7.1,19.193999997,1.04,10.18,69.82,1.12,100.2633333,18.88,914.1183333,2.37,1.904974884,10.1592,4.776666667,79.88777778,55.184625,10.66,29.63,66.74,0.112,1.98555,0.48,0.0485,0.078,5.333025,0.18,4.66,0.12,61.3,0.043,3.56,0.04,0.04,270.5166667,0.013,0.08,3.37,0.284,3.2,2.0,1.08,0.0,0.64,1.26,0.0,15.72333333,95.04,0.1,82.5,23.54545455,11.0,60.0,28.25,8.0,121.05,140.0,43.47826087,550.0,410.0,93.14285714
2024-07-06 00:00:00,2.64,1153.0,117228.0,2.753960328,4001.0,1492.0,2284.0,161.0,1.3,265.0,1.34,8.0,1.3,10.88,87.75,0.39,3.4,292.2856667,0.98,11.14,87.38,0.44,6.1,19.771333333,1.04,9.84,69.84,1.03,98.48333333,19.29,926.116,2.245,2.019649311,9.835,5.156666667,78.53222222,56.09,9.73,30.03615385,65.63,0.0905,1.905,0.2,0.0465,0.0685,4.87,0.19,3.94,0.13,62.82,0.025,3.26,0.06,0.04,66.33,0.043,0.06,2.27,0.248,3.0,2.0,1.3,0.0,0.83,1.21,0.0,16.05333333,95.51,0.1,82.5,23.54545455,11.0,60.0,28.25,8.0,121.6375,135.0,42.0370784,550.0,415.0,93.92592593
2024-07-06 01:00:00,2.66,1145.0,116612.0,2.452523215,3548.0,1465.0,2235.0,57.0,1.3,261.0,1.36,7.0,1.3,10.88,87.75,0.39,3.4,292.2856667,0.98,11.14,87.38,0.44,6.1,19.771333333,1.04,9.84,69.84,1.03,98.48333333,19.29,926.116,2.245,2.019649311,9.835,5.156666667,78.53222222,56.09,9.73,30.03615385,65.63,0.0905,1.905,0.2,0.0465,0.0685,4.87,0.19,3.94,0.13,62.82,0.025,3.26,0.06,0.04,66.33,0.043,0.06,2.27,0.248,3.0,2.0,1.3,0.0,0.83,1.21,0.0,16.05333333,95.51,0.1,82.5,23.54545455,11.0,60.0,28.25,8.0,119.5925,129.0,41.82242991,539.0,410.0,85.34883721
2024-07-06 02:00:00,2.65,1155.0,116649.0,2.452325856,3551.0,1443.0,2258.0,0.0,1.3,260.0,1.35,8.0,1.3,10.88,87.75,0.39,3.4,292.2856667,0.98,11.14,87.38,0.44,6.1,19.771333333,1.04,9.84,69.84,1.03,98.48333333,19.29,926.116,2.245,2.019649311,9.835,5.156666667,78.53222222,56.09,9.73,30.03615385,65.63,0.0905,1.905,0.2,0.0465,0.0685,4.87,0.19,3.94,0.13,62.82,0.025,3.26,0.06,0.04,66.33,0.043,0.06,2.27,0.248,3.0,2.0,1.3,0.0,0.83,1.21,0.0,16.05333333,95.51,0.1,82.5,23.54545455,11.0,60.0,28.25,8.0,120.1225,133.0,42.44358331,543.0,410.0,92.63157895
2024-07-06 03:00:00,2.63,1151.0,115987.0,2.464926175,3549.0,1451.0,2264.0,0.0,1.3,258.0,1.33,7.0,1.3,10.88,87.75,0.39,3.4,292.2856667,0.98,11.14,87.38,0.44,6.1,19.771333333,1.04,9.84,69.84,1.03,98.48333333,19.29,926.116,2.245,2.019649311,9.835,5.156666667,78.53222222,56.09,9.73,30.03615385,65.63,0.0905,1.905,0.2,0.0465,0.0685,4.87,0.19,3.94,0.13,62.82,0.025,3.26,0.06,0.04,66.33,0.043,0.06,2.27,0.248,3.0,2.0,1.3,0.0,0.83,1.21,0.0,16.05333333,95.51,0.1,82.5,23.54545455,11.0,60.0,28.25,8.0,120.9175,139.0,42.32374768,549.0,410.0,90.07194245
2024-07-06 04:00:00,2.66,1160.0,115855.0,2.468427893,3550.0,1418.0,2273.0,0.0,1.3,258.0,1.36,7.0,1.3,10.88,87.75,0.39,3.4,292.2856667,0.98,11.14,87.38,0.44,6.1,19.771333333,1.04,9.84,69.84,1.03,98.48333333,19.29,926.116,2.245,2.019649311,9.835,5.156666667,78.53222222,56.09,9.73,30.03615385,65.63,0.0905,1.905,0.2,0.0465,0.0685,4.87,0.19,3.94,0.13,62.82,0.025,3.26,0.06,0.04,66.33,0.043,0.06,2.27,0.248,3.0,2.0,1.3,0.0,0.83,1.21,0.0,16.05333333,95.51,0.1,82.5,23.54545455,11.0,60.0,28.25,8.0,121.1825,141.0,42.04025618,551.0,410.0,87.73049645
2024-07-06 05:00:00,2.63,1144.0,114963.0,2.487569226,3550.0,1445.0,2231.0,0.0,1.3,261.0,1.33,8.0,1.3,10.88,87.75,0.39,3.4,292.2856667,0.98,11.14,87.38,0.44,6.1,19.771333333,1.04,9.84,69.84,1.03,98.48333333,19.29,926.116,2.245,2.019649311,9.835,5.156666667,78.53222222,56.09,9.73,30.03615385,65.63,0.0905,1.905,0.2,0.0465,0.0685,4.87,0.19,3.94,0.13,62.82,0.025,3.26,0.06,0.04,66.33,0.043,0.06,2.27,0.248,3.0,2.0,1.3,0.0,0.83,1.21,0.0,16.05333333,95.51,0.1,82.5,23.54545455,11.0,60.0,28.25,8.0,121.9775,147.0,41.69928621,557.0,410.0,100.0
2024-07-06 06:00:00,2.66,1151.0,114888.0,2.488491412,3549.0,1411.0,2260.0,0.0,1.3,254.0,1.36,7.0,1.3,10.88,87.75,0.39,3.4,292.2856667,0.98,11.14,87.38,0.44,6.1,19.771333333,1.04,9.84,69.84,1.03,98.48333333,19.29,926.116,2.245,2.019649311,9.835,5.156666667,78.53222222,56.09,9.73,30.03615385,65.63,0.0905,1.905,0.2,0.0465,0.0685,4.87,0.19,3.94,0.13,62.82,0.025,3.26,0.06,0.04,66.33,0.043,0.06,2.27,0.248,3.0,2.0,1.3,0.0,0.83,1.21,0.0,16.05333333,95.51,0.1,82.5,23.54545455,11.0,60.0,28.25,8.0,121.05,140.0,42.07943925,550.0,410.0,87.5
2024-07-06 07:00:00,2.67,1150.0,116264.0,2.461134329,3552.0,1411.0,2289.0,0.0,1.3,255.0,1.37,7.0,1.3,10.88,87.75,0.39,3.4,292.2856667,0.98,11.14,87.38,0.44,6.1,19.771333333,1.04,9.84,69.84,1.03,98.48333333,19.29,926.116,2.245,2.019649311,9.835,5.156666667,78.53222222,56.09,9.73,30.03615385,65.63,0.0905,1.905,0.2,0.0465,0.0685,4.87,0.19,3.94,0.13,62.82,0.025,3.26,0.06,0.04,66.33,0.043,0.06,2.27,0.248,3.0,2.0,1.3,0.0,0.83,1.21,0.0,16.05333333,95.51,0.1,82.5,23.54545455,11.0,60.0,28.25,8.0,119.8575,131.0,42.39588208,541.0,410.0,91.14503817
2024-07-06 08:00:00,2.66,1151.0,116510.0,2.453867812,3549.0,1442.0,2305.0,0.0,1.3,259.0,1.36,7.0,1.3,10.82,87.81,0.4,3.3,292.2856667,0.97,11.2,87.34,0.43,7.0,19.771333333,1.03,9.78,69.82,1.01,98.48333333,19.39,926.116,2.31,1.997211382,9.905,5.156666667,78.53222222,55.845,10.16,29.66846154,65.63,0.0935,1.97,0.195,0.0475,0.069,4.96,0.19,2.89,0.36,63.12,0.059,3.38,0.1,0.03,66.33,0.029,0.054,2.55,0.199,2.5,2.0,1.05,0.0,1.07,1.38,0.0,16.05333333,94.81,0.2,82.5,23.54545455,11.0,60.0,28.25,8.0,120.3125,125.0,42.94692737,540.0,415.0,89.6
2024-07-06 09:00:00,2.67,1147.0,116305.0,2.46198167,3549.0,1419.0,2287.0,144.0,1.3,257.0,1.37,8.0,1.3,10.82,87.81,0.4,3.3,292.2856667,0.97,11.2,87.34,0.43,7.0,19.771333333,1.03,9.78,69.82,1.01,98.48333333,19.39,926.116,2.31,1.997211382,9.905,5.156666667,78.53222222,55.845,10.16,29.66846154,65.63,0.0935,1.97,0.195,0.0475,0.069,4.96,0.19,2.89,0.36,63.12,0.059,3.38,0.1,0.03,66.33,0.029,0.054,2.55,0.199,2.5,2.0,1.05,0.0,1.07,1.38,0.0,16.05333333,94.81,0.2,82.5,23.54545455,11.0,60.0,28.25,8.0,120.3125,125.0,43.65482234,540.0,415.0,92.0
2024-07-06 10:00:00,2.62,1157.0,116203.0,2.461039839,3550.0,1458.0,2269.0,0.0,1.29,262.0,1.33,7.0,1.3,10.82,87.81,0.4,3.3,292.2856667,0.97,11.2,87.34,0.43,7.0,19.771333333,1.03,9.78,69.82,1.01,98.48333333,19.39,926.116,2.31,1.997211382,9.905,5.156666667,78.53222222,55.845,10.16,29.66846154,65.63,0.0935,1.97,0.195,0.0475,0.069,4.96,0.19,2.89,0.36,63.12,0.059,3.38,0.1,0.03,66.33,0.029,0.054,2.55,0.199,2.5,2.0,1.05,0.0,1.07,1.38,0.0,16.05333333,94.81,0.2,82.5,23.54545455,11.0,60.0,28.25,8.0,120.6375,135.0,43.82969035,546.0,411.0,93.48148148
2024-07-06 11:00:00,2.63,1172.0,115449.0,2.65422755,3804.0,1450.0,2266.0,0.0,1.3,261.0,1.33,8.0,1.3,10.82,87.81,0.4,3.3,292.2856667,0.97,11.2,87.34,0.43,7.0,19.771333333,1.03,9.78,69.82,1.01,98.48333333,19.39,926.116,2.31,1.997211382,9.905,5.156666667,78.53222222,55.845,10.16,29.66846154,65.63,0.0935,1.97,0.195,0.0475,0.069,4.96,0.19,2.89,0.36,63.12,0.059,3.38,0.1,0.03,66.33,0.029,0.054,2.55,0.199,2.5,2.0,1.05,0.0,1.07,1.38,0.0,16.05333333,94.81,0.2,82.5,23.54545455,11.0,60.0,28.25,8.0,121.05,140.0,42.60634706,550.0,410.0,96.78571429
2024-07-06 12:00:00,2.57,1185.0,113092.0,2.905964345,4080.0,1461.0,2259.0,0.0,1.3,262.0,1.27,7.0,1.3,10.82,87.81,0.4,3.3,292.2856667,0.97,11.2,87.34,0.43,7.0,19.771333333,1.03,9.78,69.82,1.01,98.48333333,19.39,926.116,2.31,1.997211382,9.905,5.156666667,78.53222222,55.845,10.16,29.66846154,65.63,0.0935,1.97,0.195,0.0475,0.069,4.96,0.19,2.89,0.36,63.12,0.059,3.38,0.1,0.03,66.33,0.029,0.054,2.55,0.199,2.5,2.0,1.05,0.0,1.07,1.38,0.0,16.05333333,94.81,0.2,82.5,23.54545455,11.0,60.0,28.25,8.0,121.7125,145.0,43.03482587,555.0,410.0,96.55172414
2024-07-06 13:00:00,2.65,1147.0,112696.0,2.859741601,4001.0,1392.0,2260.0,0.0,1.3,249.0,1.35,7.0,1.3,10.82,87.81,0.4,3.3,292.2856667,0.97,11.2,87.34,0.43,7.0,19.771333333,1.03,9.78,69.82,1.01,98.48333333,19.39,926.116,2.31,1.997211382,9.905,5.156666667,78.53222222,55.845,10.16,29.66846154,65.63,0.0935,1.97,0.195,0.0475,0.069,4.96,0.19,2.89,0.36,63.12,0.059,3.38,0.1,0.03,66.33,0.029,0.054,2.55,0.199,2.5,2.0,1.05,0.0,1.07,1.38,0.0,16.05333333,94.81,0.2,82.5,23.54545455,11.0,60.0,28.25,8.0,121.05,140.0,41.94147701,550.0,410.0,89.28571429
