Repository: saikumar-voptimai/evonith_bf_webapp

# Evonith BF2 — Blast Furnace Intelligence Platform

Monitoring, modelling and optimisation of **Blast Furnace 2 (BF2)** at Evonith Steel: live telemetry from InfluxDB,
manual plant reports from Neon PostgreSQL, a two-zone energy model of the furnace, blend and fuel optimisers, a
conversational assistant (FurnaceMind) and a live digital twin evaluated every hour.

The platform has three deployable parts that share one Python service layer, plus the shared data library:

| Part | Path | What it is |
|---|---|---|
| **Streamlit app** (legacy) | `src/app.py`, `src/custom_pages/` | The original 11-page dashboard; still the home of the model pages. Served under `/legacy` in production |

File: src/assets/data/furnace_dataset_20260525_002530_771382.csv (part 61 of 209)
GO%,ORE_NA2O%,ORE_P%,ORE_TIO2%,ORE_AL2O3%,ORE_SIO2%,ORE_MNO%,ORE_CAO%,ORE_K2O%,ORE_CALC_MT,PELLET_PCT_SIO2,PELLET_PCT_AL2O3,PELLET_PCT_FE2O3,PELLET_PCT_MGO,PELLET_PCT_TIO2,PELLET_PCT_NA2O,TOTAL_PELLET_CALC_MT,PELLET_PCT_K2O,PELLET_PCT_TM,PELLET_PCT_LOI,PELLET_PCT_MNO,PELLET_PCT_CAO,PELLET_PCT_P,CHARGES/HRS.,STOCKRODLEVEL,CHEM_PCT_C,CHEM_PCT_CR,CHEM_PCT_FE,CHEM_PCT_MN,CHEM_PCT_P,CHEM_PCT_S,CHEM_PCT_SI,CHEM_PCT_TI,SLAG_BASICITY,SLAG_PCT_AL2O3,SLAG_PCT_CAO,SLAG_PCT_FEO,SLAG_PCT_K2O,SLAG_PCT_MGO,SLAG_PCT_MNO,SLAG_PCT_NA2O,SLAG_PCT_S,SLAG_PCT_SIO2,SLAG_PCT_TIO2,SLAG_T_BASICITY,HMT_GT_1480C,COKE_DISCHARGE_TIME,WEIGHTED_COKE_ANGLE,TOTAL_COKE_PORTIONS,NON_COKE_DISCHARGE_TIME,WEIGHTED_NON_COKE_ANGLE,TOTAL_NON_COKE_PORTIONS,TOTAL HEAT LOAD,FTG_UPTAKE_TEMP_A,FTG_UPTAKE_TEMP_B,FTG_UPTAKE_TEMP_C,FTG_UPTAKE_TEMP_D,FTG_UPTAKE_TEMP_AVG,HEARTH_TEMP_A,HEARTH_TEMP_B,HEARTH_TEMP_C,HEARTH_TEMP_D,HEARTH_TEMP_AVG,BOSH_TEMP_A,BOSH_TEMP_C,BOSH_TEMP_D,BELLY_TEMP_A,BELLY_TEMP_C,BELLY_TEMP_D,LOWER_STACK_TEMP_A,LOWER_STACK_TEMP_B,LOWER_STACK_TEMP_C,LOWER_STACK_TEMP_D,PCI_KG/THM,ACT. FUEL RATEKG/THM.,FURNACETOPGASANALYSISCO2ETACO,COKE RATE KG/THM,PRODUCTIONTONNESPERHR,HOT BLAST PRESSUREBAR,TOPPRESSUREBAR,DIFFERENTIAL PRESSURETOTALBAR,HOT BLAST TEMP.OC,OXYGENFLOWNM3/HR.,STEAMKGS/HR.,RAFTOC,PERMEABILITYKGS/HR.,TUYEREVELOCITYM/S,HOT BLAST VOLUMENM3/HR.,O2 ENRICHMENT %,BOTTOMBAR,FURNACE TOP GAS ANALYSISH2%,UNITCOST LAKHS/THM,BOSH_TEMP_B,FURNACE TOP GAS ANALYSISCO2%,FURNACE TOP GAS ANALYSISONLINE (ANALYZER)CO%
2025-12-18 12:00:00,0.9763948935192645,12.571390977784938,0.459192027,86.4522141286958,0.42383693611155876,4.805,0.41,1.05,0.49,86.81,12.14,1.0351666666666668,69.98,9.0,19.55,1.69,12.33952387,5.512222222,79.75666667,72.31,37.3,0.051,5.47,2.26,8.91,2.59,0.031,0.15,54.70000000000001,10.54,0.055,1.9268738569999997,0.15,16.357,0.09999999999999999,96.31,0.9700000000000001,0.84,1.08,0.0,0.0,0.08766666666666667,58.66739636572618,3.9915429990309814,3.788506540998974,0.06269275273245774,0.028772645590622037,0.08070810270086866,0.48785630675905134,5.228425879932455,5.616768496693564,0.0930587049312075,0.07621115780736808,0.041005325643992833,9.019333333333334,0.0,0.0,0.0,0.0,0.0,0.0,0.0,0.0,0.0,0.0,0.0,0.0,0.0,7.0,0.254488152,4.428,0.012799999999999999,95.012,0.11,0.1004,0.0752,0.22799999999999998,0.0336,1.0253850948,19.822,35.204,0.584,0.458,7.0360000000000005,0.246,0.212,0.364,34.336,1.568,1.230312917,1470.8,90.0,24.666666666666668,12.0,68.0,25.77777777777778,9.0,0.9618739379639862,178.9358333,167.05875,175.3394444,188.5638889,178.7632639,61.81727279277736,328.31927450990446,449.9256766926874,580.709732572272,356.5399270168673,75.92250000000007,86.05944444444445,105.1813888888889,61.97638888888878,50.967222222222034,55.374722222222275,47.151388888889,46.01916666666672,35.75916666666668,37.2644444444444,164.92755694444435,542.5777777777778,44.13119269444443,310.0,88.70850000000034,2.7364244833333324,1.3479726361111104,1.388531730555557,1197.5111111111107,3998.296547,0.0,2284.922908333333,1323.0826555555545,218.63263749999993,110075.34555555548,3.6467406777777773,1.181316652777777,2.8641492916666675,99.35290129513888,68.75694444444436,18.754485333333328,23.74165705555556
2025-12-18 13:00:00,0.9759799027453968,12.567407066355807,0.459192027,86.4566130308988,0.42358794164723806,4.833666666666667,0.41,1.05,0.49,86.81,12.14,1.023,69.98,9.0,19.55,1.69,12.33952387,5.512222222,79.75666667,72.31,37.3,0.051,5.47,2.26,8.91,2.59,0.031,0.15,54.70000000000001,10.54,0.055,1.9268738569999997,0.15,16.4025,0.09999999999999999,96.31,0.9700000000000001,0.84,1.08,0.0,0.0,0.08733333333333333,58.6774389423778,3.9870304135149084,3.7872126787416396,0.06270134600209769,0.028774426439712245,0.08064273477478279,0.4872183327588864,5.224532051265293,5.61178377899441,0.09297181858995712,0.07619505968342695,0.04101751378113607,8.876833333333332,0.0,0.0,0.0,0.0,0.0,0.0,0.0,0.0,0.0,0.0,0.0,0.0,0.0,7.0,0.254488152,4.441333333333334,0.012466666666666666,94.91366666666666,0.11,0.10106666666666667,0.07053333333333334,0.308,0.04293333333333334,1.0150466128,19.758666666666667,35.094,0.524,0.45466666666666666,7.046,0.22266666666666668,0.21533333333333332,0.37066666666666664,34.57933333333333,1.5146666666666666,1.2188280103333333,1470.4666666666667,90.0,24.666666666666668,12.0,68.0,25.77777777777778,9.0,0.9618739379639862,178.9358333,167.05875,175.3394444,188.5638889,178.7632639,61.81727279277736,328.31927450990446,449.9256766926874,580.709732572272,356.5399270168673,74.11166666666684,117.55944444444438,87.53944444444448,62.36166666666634,51.373333333333136,56.16250000000019,47.38111111111094,46.258611111111016,35.74083333333335,38.085833333333376,155.49171722222226,537.9722222222222,44.58157980555553,314.56944444444446,91.28661111111123,2.7678794972222236,1.348104025,1.4199784111111116,1185.1574999999993,3998.296547,0.0,2287.341561111111,1288.4625333333324,213.77106166666667,109532.67805555552,3.668181602777779,1.2133920772222218,2.767513819444446,99.24501364305556,69.46111111111124,19.046489472222223,23.67356333333334
2025-12-18 14:00:00,0.9760690255624397,12.56826264539942,0.459192027,86.45566832903812,0.4236414153374638,4.849714285714286,0.41,1.05,0.49,86.81000000000002,12.14,0.9960000000000001,69.98,9.0,19.55,1.69,12.33952387,5.512222222,79.75666667,72.31,37.3,0.051,5.47,2.26,8.91,2.59,0.031,0.15,54.7,10.540000000000001,0.055,1.926873857,0.15,16.383142857142857,0.09999999999999999,96.31,0.9700000000000001,0.84,1.08,0.0,0.0,0.07642857142857142,58.65564289671993,3.9980021983065925,3.791671573413145,0.06263723656406897,0.028752660767252712,0.08078697604863119,0.48862837541365384,5.232053617498276,5.622695162091033,0.0931642392533675,0.07616676232454307,0.04096368415472975,8.725,0.0,0.0,0.0,0.0,0.0,0.0,0.0,0.0,0.0,0.0,0.0,0.0,0.0,7.0,0.254488152,4.454666666666666,0.012133333333333333,94.81533333333333,0.11,0.10173333333333333,0.06586666666666667,0.388,0.05226666666666667,1.0047081308,19.695333333333334,34.984,0.46399999999999997,0.45133333333333336,7.056,0.19933333333333333,0.21866666666666668,0.37733333333333335,34.82266666666667,1.4613333333333334,1.2073431036666666,1470.1333333333334,90.0,24.666666666666668,12.0,68.0,25.77777777777778,9.0,0.9618739379639862,178.9358333,167.05875,175.3394444,188.5638889,178.7632639,61.81727279277736,328.31927450990446,449.9256766926874,580.709732572272,356.5399270168673,71.29472222222253,120.7966666666669,72.77916666666668,63.41999999999983,51.79527777777764,56.88166666666673,47.578055555555785,46.49444444444445,35.1030555555556,36.9005555555556,156.2384627777778,534.8,44.59547780555555,315.0,94.21338888888874,2.750711263888889,1.347840547222224,1.4028841888888883,1194.7641666666655,3998.296547,0.0,2274.914244444445,1278.437177777777,211.85444083333317,107257.08527777772,3.745190183333334,1.1934332541666663,2.9143277055555523,99.45159631805556,67.47777777777766,18.904634694444432,23.485146833333328
2025-12-18 15:00:00,0.9907065792214563,12.193741551881267,0.459192027,86.81555186889727,0.4718707759406337,4.815333333333333,0.41,1.05,0.49,86.81,12.14,1.0246666666666666,69.98,9.0,19.55,1.69,12.33952387,5.512222222,79.75666667,72.31,37.3,0.053,5.55,2.38,9.12,2.73,0.033,0.16,54.44,10.64,0.052,1.917117117,0.15,16.435333333333332,0.09999999999999999,96.31,0.9700000000000001,0.84,1.08,0.0,0.0,0.0,58.51130544227832,4.065183660907029,3.813524913793964,0.062424030029386124,0.0286917440766508,0.0817311546341793,0.49784782268989103,5.28618386832085,5.694521254104468,0.09442060599552522,0.07627335617976527,0.0407344894829755,8.861666666666666,0.0,0.0,0.0,0.0,0.0,0.0,0.0,0.0,0.0,0.0,0.0,0.0,0.0,7.0,0.254488152,4.449714285714286,0.01302857142857143,94.7508,0.12028571428571429,0.1056,0.05422857142857143,0.4457142857142857,0.06062857142857143,1.0132067374285716,19.947714285714287,35.00685714285714,0.4297142857142857,0.4551428571428572,7.132,0.19,0.21485714285714286,0.3697142857142857,34.554857142857145,1.4245714285714286,1.2196457327714285,1478.7428571428572,90.0,24.666666666666668,12.0,68.0,25.77777777777778,9.0,0.9618739379639862,178.9358333,167.05875,175.3394444,188.5638889,178.7632639,61.81727279277736,328.31927450990446,449.9256766926874,580.709732572272,356.5399270168673,73.32534818941525,105.70807799442898,66.21754874651812,65.54512534818953,52.17771587743736,57.701392757660216,47.60362116991663,46.64707520891379,34.700278551532016,34.78412256267402,161.93796490250682,535.7242339832869,43.83469428969358,315.0,89.04000000000065,2.7581356573816214,1.3479783175487456,1.4102046796657381,1190.4008356545946,3998.296547,0.0,2283.88560724234,1296.6711030640677,215.15862395543178,109596.21420612818,3.66678729805014,1.1936085768802223,2.906688476323118,100.20678034958215,65.22646239554324,18.533421838440123,23.745841392757644
2025-12-18 16:00:00,0.9903664644687137,12.192953917717022,0.459192027,86.81667961781426,0.47147695885851076,4.823166666666666,0.41,1.05,0.49,86.81,12.14,1.043,69.98,9.0,19.55,1.69,12.33952387,5.512222222,79.75666667,72.31,37.3,0.053,5.55,2.38,9.12,2.73,0.033,0.16,54.44,10.64,0.052,1.917117117,0.15,16.445,0.09999999999999999,96.31,0.9700000000000001,0.84,1.08,0.0,0.0,0.0,58.46679776190492,4.086439356693302,3.821020001001815,0.06233745522882141,0.02866475726857103,0.08202338571598417,0.5007023598665348,5.302449482761337,5.716711932557511,0.0948097795732379,0.07627724844147525,0.040651270357011514,8.944,0.0,0.0,0.0,0.0,0.0,0.0,0.0,0.0,0.0,0.0,0.0,0.0,0.0,7.0,0.254488152,4.4205000000000005,0.01335,94.6802,0.127725,0.11095000000000001,0.040775,0.535,0.07150000000000001,1.0451490404750001,20.1255,35.44375,0.3615,0.434,7.4145,0.1705,0.197,0.3535,33.924,1.3125,1.2638554291,1495.775,90.0,24.666666666666668,12.0,68.0,25.77777777777778,9.0,0.9618739379639862,178.9358333,167.05875,175.3394444,188.5638889,178.7632639,61.81727279277736,328.31927450990446,449.9256766926874,580.709732572272,356.5399270168673,72.49750000000003,93.42277777777775,60.80138888888883,63.951666666666675,52.38444444444442,57.94805555555565,47.58750000000019,46.35194444444438,36.449444444444396,33.72555555555543,154.75797222222212,535.0,43.48835372222221,315.0,91.26600000000013,2.7276073305555504,1.3479623805555563,1.3797384805555548,1188.7183333333319,3998.296547,0.0,2296.275933333334,1358.1631055555563,222.04135333333323,112239.26138888893,3.5776492083333373,1.1719343794444428,2.915943272222226,99.25543131944443,64.36583333333303,18.554181083333315,24.1112078888889
2025-12-18 17:00:00,0.9902586792166047,12.192704309764768,0.459192027,86.81703701101863,0.4713521548823846,4.820142857142857,0.41,1.05,0.49,86.81000000000002,12.14,1.0214285714285716,69.98,9.0,19.55,1.69,12.33952387,5.512222222,79.75666667,72.31,37.3,0.053,5.55,2.38,9.12,2.73,0.033,0.16,54.44,10.64,0.052,1.917117117,0.15,16.556714285714285,0.1,96.31,0.97,0.84,1.08,0.0,0.0,0.05185714285714286,58.787921449231774,3.9326198011008313,3.7662990456867282,0.06297982237854147,0.02886644858078691,0.07991400946520656,0.48009691612050825,5.185455270286048,5.556569637541143,0.09200038567329048,0.07627382708179294,0.04126237448916615,8.716857142857142,0.0,0.0,0.0,0.0,0.0,0.0,0.0,0.0,0.0,0.0,0.0,0.0,0.0,7.0,0.254488152,4.384714285714286,0.012085714285714286,94.59555714285715,0.12287142857142858,0.11482857142857143,0.03281428571428571,0.6537142857142858,0.08341428571428572,1.085774853457143,19.956,36.20028571428571,0.24557142857142855,0.3812857142857143,7.839428571428572,0.133,0.17171428571428574,0.34090000000000004,33.340714285714284,1.1224285714285716,1.3209105823,1512.7571428571428,90.0,24.666666666666668,12.0,68.0,25.77777777777778,9.0,0.9618739379639862,178.9358333,167.05875,175.3394444,188.5638889,178.7632639,61.81727279277736,328.31927450990446,449.9256766926874,580.709732572272,356.5399270168673,68.16027777777768,84.09694444444452,66.34416666666661,62.2066666666665,52.557500000000125,61.21916666666637,47.63000000000022,46.45750000000005,38.72305555555564,34.14583333333343,160.11558444444455,539.2638888888889,43.84858588888885,315.0,98.68599999999964,2.7294358722222225,1.3478827388888892,1.3816883583333341,1191.2563888888894,3998.296547,0.0,2250.3896861111107,1358.7695583333332,222.79432861111118,112485.5911111111,3.5687744416666667,1.1546737333333332,3.0509420166666663,99.96531493888891,63.708055555555674,18.645858249999996,23.875506638888858
2025-12-18 18:00:00,0.9902412460804607,12.192663938291593,0.459192027,86.81709481562795,0.4713319691457967,4.8340000000000005,0.41,1.05,0.49,86.81,12.14,1.0406666666666666,69.98,9.0,19.55,1.69,12.33952387,5.512222222,79.75666667,72.31,37.3,0.053,5.55,2.38,9.12,2.73,0.033,0.16,54.44,10.64,0.052,1.917117117,0.15,16.665,0.10000000000000002,96.31,0.9700000000000001,0.84,1.08,0.0,0.0,0.09083333333333332,59.07794208200638,3.7881618473623413,3.709118193858469,0.06377367028680343,0.029132753793381917,0.07799780404311261,0.46136781661584036,5.084162064596074,5.4115023091967105,0.08944502279970495,0.07656800480676464,0.04194298557077211,8.801499999999999,0.0,0.0,0.0,0.0,0.0,0.0,0.0,0.0,0.0,0.0,0.0,0.0,0.0,7.0,0.254488152,4.431857142857143,0.012942857142857143,94.72112857142858,0.12158571428571428,0.11311428571428572,0.04095714285714286,0.4908571428571429,0.06755714285714286,1.0764366780285715,20.016,36.003142857142855,0.30128571428571427,0.39414285714285713,7.6337142857142855,0.163,0.18885714285714286,0.3499,33.44785714285714,1.2467142857142857,1.3046938753000001,1500.3285714285714,90.0,24.666666666666668,12.0,68.0,25.77777777777778,9.0,0.9618739379639862,178.9358333,167.05875,175.3394444,188.5638889,178.7632639,61.81727279277736,328.31927450990446,449.9256766926874,580.709732572272,356.5399270168673,63.29805555555545,73.20472222222236,144.32249999999982,60.03972222222218,52.34638888888874,61.4191666666667,47.613333333333486,46.51027777777775,39.4647222222223,34.36472222222232,156.97810333333314,535.0,43.64496136111113,315.0,99.42800000000037,2.7216956972222213,1.3478665583333338,1.3737583144444434,1189.0672222222229,3998.296547,0.0,2255.1475805555556,1371.2195583333325,223.1793813888889,112583.53999999998,3.564296822222221,1.1539768683333338,3.0235017916666687,99.54959869166665,62.26833333333309,18.637804444444438,24.06298247222223
2025-12-18 19:00:00,0.9904808935839731,12.193218911457622,0.459192027,86.81630019495842,0.47160945572881097,4.820714285714286,0.41,1.05,0.49,86.81000000000002,12.14,1.0250000000000001,69.98,9.0,19.55,1.69,12.33952387,5.512222222,79.75666667,72.31,37.3,0.053,5.55,2.38,9.12,2.73,0.033,0.16,54.44,10.64,0.052,1.917117117,0.15,16.677857142857142,0.1,96.30999999999999,0.97,0.84,1.08,0.0,0.0,0.09014285714285715,59.05851739285356,3.7902232254495334,3.702276940065752,0.06401436513127588,0.029230633900399688,0.07811083086577329,0.4624579936657119,5.096954759837803,5.420619017161589,0.08959131310687077,0.0769570850349772,0.04207437561596778,8.711714285714285,0.0,0.0,0.0,0.0,0.0,0.0,0.0,0.0,0.0,0.0,0.0,0.0,0.0,7.0,0.254488152,4.479,0.0138,94.8467,0.12029999999999999,0.1114,0.0491,0.328,0.0517,1.0670985026000002,20.076,35.806,0.357,0.407,7.428,0.193,0.206,0.3589,33.555,1.371,1.2884771683,1487.9,90.0,24.666666666666668,12.0,68.0,25.77777777777778,9.0,0.9618739379639862,178.9358333,167.05875,175.3394444,188.5638889,178.7632639,61.81727279277736,328.31927450990446,449.9256766926874,580.709732572272,356.5399270168673,59.065833333333416,67.62500000000003,153.65166666666667,58.71722222222218,51.87361111111099,59.02527777777785,47.51055555555554,46.7794444444444,39.53500000000005,34.92222222222212,161.24275611111108,545.25,43.93993397222226,315.0,93.49200000000059,2.661558736111111,1.3479454444444436,1.3136410749999994,1198.2077777777765,3998.296547,0.0,2272.513294444445,1396.2664388888893,222.5998963888889,109859.5933333333,3.6555529361111105,1.1113569858333345,2.917711541666665,100.11466518472221,62.34583333333345,18.74414116666667,23.91608833333332
2025-12-18 20:00:00,0.9905346043483675,12.19334329428043,0.459192027,86.8161221013712,0.4716716471402151,4.806500000000001,0.41,1.05,0.49,86.81,12.14,1.0166666666666668,69.98,9.0,19.55,1.69,12.33952387,5.512222222,79.75666667,72.31,37.3,0.053,5.55,2.38,9.12,2.73,0.033,0.16,54.44,10.64,0.052,1.917117117,0.15,16.661666666666665,0.10000000000000002,96.31,0.9700000000000001,0.84,1.08,0.0,0.0,0.09116666666666666,59.06604215428771,3.7866491946513463,3.701037236739257,0.06402824568055974,0.029234898633623812,0.07806146377280852,0.4619758095460302,5.0941893234243265,5.416868857877643,0.08952558084538538,0.07695537484533811,0.04208798968519722,8.7135,0.0,0.0,0.0,0.0,0.0,0.0,0.0,0.0,0.0,0.0,0.0,0.0,0.0,7.0,0.254488152,4.4941818181818185,0.013581818181818181,94.88812727272727,0.11581818181818182,0.10807272727272726,0.05309090909090909,0.28163636363636363,0.045490909090909096,1.0727672811454545,20.119272727272726,35.806,0.42018181818181816,0.42254545454545456,7.363272727272727,0.21254545454545457,0.21,0.36978181818181816,33.37927272727273,1.4418181818181817,1.293368366509091,1483.7454545454545,90.0,24.666666666666668,12.0,68.0,25.77777777777778,9.0,0.9618739379639862,178.9358333,167.05875,175.3394444,188.5638889,178.7632639,61.81727279277736,328.31927450990446,449.9256766926874,580.709732572272,356.5399270168673,56.34694444444429,73.22555555555559,82.79527777777781,62.08833333333336,51.22055555555572,57.19777777777791,47.0708333333334,46.3813888888885,39.57944444444439,36.57083333333334,166.0547861111111,546.5972222222222,43.53316277777775,315.0,99.42800000000037,2.694416252777777,1.348102252777778,1.3462047722222221,1198.7219444444445,3998.296547,0.0,2228.8084416666657,1357.765074999999,219.85382361111087,109431.52416666671,3.6660369611111094,1.1468395547222223,3.1746881111111103,100.75225915972223,64.28388888888882,18.58227288888887,24.103467638888862
2025-12-18 21:00:00,0.9904585168147427,12.193167091570983,0.459192027,86.81637439161427,0.47158354578549155,4.8575,0.41,1.05,0.49,86.81,12.14,1.0631666666666666,69.98,9.0,19.55,1.69,12.33952387,5.512222222,79.75666667,72.31,37.3,0.053,5.55,2.38,9.12,2.73,0.033,0.16,54.44,10.64,0.052,1.917117117,0.15,16.676333333333332,0.09999999999999999,96.31,0.9700000000000001,0.84,1.08,0.0,0.0,0.09100000000000001,58.95560676190869,3.8446833709931814,3.727052929176954,0.06360913959137278,0.02908749251556392,0.0787972134183743,0.4691728534344575,5.130371679036108,5.472346567048317,0.09050850639488912,0.07668085126981831,0.04175846979434956,8.954166666666667,0.0,0.0,0.0,0.0,0.0,0.0,0.0,0.0,0.0,0.0,0.0,0.0,0.0,7.0,0.254488152,4.499636363636363,0.013036363636363636,94.90394545454545,0.11036363636363636,0.10425454545454545,0.05581818181818182,0.27072727272727276,0.04221818181818182,1.0830033935090908,20.157454545454545,35.866,0.48563636363636364,0.4389090909090909,7.341454545454545,0.22890909090909092,0.21,0.38123636363636365,33.11745454545455,1.4963636363636363,1.3046837097818182,1482.1090909090908,90.0,24.666666666666668,12.0,68.0,25.77777777777778,9.0,0.9618739379639862,178.9358333,167.05875,175.3394444,188.5638889,178.7632639,61.81727279277736,328.31927450990446,449.9256766926874,580.709732572272,356.5399270168673,54.65888888888879,91.58611111111121,63.2283333333333,67.75833333333324,50.694166666666945,56.57666666666673,46.717777777777876,46.02972222222214,39.39861111111107,37.46611111111109,161.08036027777754,540.0,44.57205791666667,315.0,89.04000000000065,2.7097317916666697,1.3480214999999995,1.3617168638888897,1197.984722222223,3998.296547,0.0,2295.533086111109,1366.229852777778,222.8989897222221,111472.64472222209,3.5988583527777767,1.1664133938888874,2.8518839972222216,100.09314773680552,64.99583333333351,19.008536416666672,23.64036016666666
2025-12-18 22:00:00,0.9904353292133852,12.193113393967838,0.459192027,86.81645127681877,0.47155669698391967,4.841142857142857,0.41,1.05,0.49,86.81000000000002,12.14,1.015857142857143,69.98,9.0,19.55,1.69,12.33952387,5.512222222,79.75666667,72.31,37.3,0.053,5.55,2.38,9.12,2.73,0.033,0.16,54.44,10.64,0.052,1.917117117,0.15,16.64085714285714,0.1,96.31000000000002,0.97,0.84,1.08,0.0,0.0,0.09085714285714286,59.086242207702966,3.7757457508214265,3.6958746516292735,0.0641160305728551,0.029266241854035206,0.07792630592274426,0.46065315992122535,5.087798568463524,5.406698577519449,0.08934484998122147,0.07702106429491305,0.04215496297048408,8.708,0.0,0.0,0.0,0.0,0.0,0.0,0.0,0.0,0.0,0.0,0.0,0.0,0.0,7.0,0.254488152,4.419111111111111,0.012377777777777777,94.68162222222223,0.12244444444444444,0.11706666666666667,0.03982222222222222,0.5375555555555556,0.07,1.0777735543333333,20.041777777777778,36.07533333333333,0.3095555555555556,0.3715555555555556,7.3711111111111105,0.18644444444444447,0.18511111111111112,0.35586666666666666,33.473333333333336,1.3631111111111112,1.2979923956,1495.6888888888889,90.0,24.666666666666668,12.0,68.0,25.77777777777778,9.0,0.9618739379639862,178.9358333,167.05875,175.3394444,188.5638889,178.7632639,61.81727279277736,328.31927450990446,449.9256766926874,580.709732572272,356.5399270168673,53.87527777777759,90.94861111111108,59.890277777777655,67.15138888888889,50.64527777777799,58.07222222222227,46.78499999999976,46.00222222222221,39.90194444444433,36.525555555555606,154.48452111111118,540.0,43.537929944444485,315.0,91.26600000000013,2.7364486277777766,1.3477683361111115,1.3886727888888892,1196.958611111111,3998.296547,0.0,2302.632486111111,1345.1471611111122,222.13567388888865,111867.27111111114,3.5842520250000005,1.1916633555555554,2.7908789750000005,99.21919904722223,64.36166666666666,18.478877499999992,23.968147416666664
2025-12-18 23:00:00,0.9907608053628583,12.037448505827669,0.459192027,86.97179068880946,0.4495880466213543,4.839,0.43499999999999994,1.025,0.49,87.015,11.96,1.0048,69.98,9.0,19.55,1.69,12.33952387,5.512222222,79.75666667,72.31,37.3,0.05500000000000001,5.55,2.21,8.84,2.73,0.028000000000000004,0.16,54.67999999999999,10.5,0.052000000000000005,1.8918918919999999,0.16,16.625,0.1,94.05,1.67,0.9199999999999999,1.24,0.0,0.0,0.087,59.59336765849874,3.802356713981714,3.7992925227900427,0.04723521744738926,0.02653526269707861,0.08002261526293039,0.46829428957687985,4.496069911362393,5.3766771493059045,0.07809236451471735,0.0790453043117206,0.024999311409878773,8.844800000000001,0.0,0.0,0.0,0.0,0.0,0.0,0.0,0.0,0.0,0.0,0.0,0.0,0.0,7.0,0.254488152,4.363066666666667,0.012173333333333333,94.52381333333334,0.13,0.12690666666666667,0.028786666666666665,0.726,0.08925333333333332,1.0816029447866666,20.0532,36.297066666666666,0.2104,0.32480000000000003,7.4021333333333335,0.1496,0.17,0.3330666666666667,33.56306666666667,1.2401333333333333,1.3021718832,1504.52,90.0,24.666666666666668,12.0,68.0,25.777777777777782,9.0,0.9618739379639862,178.9358333,167.05875,175.3394444,188.5638889,178.7632639,61.81727279277736,328.31927450990446,449.9256766926874,580.709732572272,356.5399270168673,53.46333333333333,96.64916666666676,59.14111111111104,63.53166666666663,50.61555555555563,60.41472222222219,46.833055555555184,46.0294444444445,41.188888888888776,44.64611111111117,151.95917638888886,533.8611111111111,43.482734083333305,315.0,96.45999999999935,2.7356368416666696,1.3478623944444466,1.3878680080555559,1189.5844444444435,3998.296547,0.0,2280.2088611111126,1350.1622527777783,221.1856641666667,111932.96083333337,3.581588125,1.2053328127777767,2.93059575555556,98.88459087152778,63.01750000000021,18.659964583333327,24.255715249999987
2025-12-19 00:00:00,0.9907163051579627,12.037443821595573,0.459192027,86.97183987324645,0.44955057276460014,4.812333333333333,0.435,1.025,0.49,87.015,11.96,0.9864999999999999,69.98,9.0,19.55,1.69,12.33952387,5.068888889,79.77777778,72.31,37.3,0.055,5.55,2.21,8.84,2.73,0.028,0.16,54.68,10.5,0.052,1.891891892,0.16,16.559,0.09999999999999999,94.05,1.67,0.92,1.24,0.0,0.0,0.08650000000000001,59.61595782153981,3.7922822247350667,3.7955556038405356,0.047253629395576306,0.02653601822942175,0.07993879080075698,0.4665981434417077,4.488087075073957,5.364425500725095,0.07789308514832012,0.07919044826733139,0.02499941652948986,8.818333333333333,0.0,0.0,0.0,0.0,0.0,0.0,0.0,0.0,0.0,0.0,0.0,0.0,0.0,7.0,0.254488152,4.347066666666667,0.012573333333333334,94.47261333333334,0.13,0.13130666666666668,0.025986666666666665,0.786,0.09445333333333333,1.0987236419866668,20.2452,36.52106666666667,0.2344,0.3128,7.430133333333333,0.1256,0.17,0.31706666666666666,33.24706666666667,1.1481333333333335,1.3222489752,1505.72,90.0,24.666666666666668,12.0,68.0,25.77777777777778,9.0,0.9618739379639862,178.9358333,167.05875,175.3394444,188.5638889,178.7632639,61.81727279277736,328.31927450990446,449.9256766926874,580.709732572272,356.5399270168673,54.19916666666669,81.13111111111114,85.1413888888889,60.86833333333332,50.52916666666679,62.747777777777706,46.82249999999983,46.36555555555556,41.721666666666664,43.43388888888889,145.19857138888898,525.0,43.36410633333331,315.0,94.25461111111096,2.743393055555557,1.3479986250000007,1.395392602777778,1204.2994444444453,3998.296547,0.0,2321.445983333335,1343.181952777778,223.6010474999999,112306.91138888887,3.5685776777777765,1.2204161416666668,2.791015663888888,97.98881070902779,63.28500000000007,18.470703166666706,24.1236018611111
2025-12-19 01:00:00,0.9903006979453904,12.037400073467934,0.459192027,86.97229922858666,0.4492005877434867,4.835285714285715,0.435,1.025,0.49,87.015,11.959999999999999,0.9768571428571429,69.98,9.0,19.55,1.69,12.33952387,5.068888889,79.77777778,72.31,37.3,0.055,5.55,2.21,8.84,2.73,0.028,0.16,54.68,10.5,0.052,1.891891892,0.16,16.543142857142858,0.1,94.05,1.67,0.92,1.24,0.0,0.0,0.08714285714285715,59.579585570521076,3.808503128272899,3.8054499207096613,0.04722234030503796,0.026559268507583323,0.08004307695225556,0.4692215857846957,4.498190980108116,5.38639076679189,0.07820447837060943,0.07880749076540057,0.025029224162377926,8.73242857142857,0.0,0.0,0.0,0.0,0.0,0.0,0.0,0.0,0.0,0.0,0.0,0.0,0.0,7.0,0.254488152,4.331066666666667,0.012973333333333333,94.42141333333333,0.13,0.13570666666666667,0.023186666666666668,0.846,0.09965333333333334,1.1158443391866668,20.4372,36.745066666666666,0.2584,0.3008,7.4581333333333335,0.1016,0.17,0.30106666666666665,32.931066666666666,1.0561333333333334,1.3423260672,1506.92,90.0,24.666666666666668,12.0,68.0,25.77777777777778,9.0,0.9618739379639862,178.9358333,167.05875,175.3394444,188.5638889,178.7632639,61.81727279277736,328.31927450990446,449.9256766926874,580.709732572272,356.5399270168673,57.2563888888889,85.32666666666664,144.35111111111118,59.135833333333345,50.30472222222196,64.480277777778,46.72722222222202,46.6597222222221,42.28888888888879,38.37999999999988,148.7528713888891,525.0,42.64755838888892,315.0,91.26600000000013,2.7825399722222213,1.3477333916666683,1.4347522944444444,1182.1697222222228,3998.296547,0.0,2280.2566722222214,1316.5507916666666,219.48106499999992,113059.7119444444,3.5621278111111083,1.2470895116666667,3.077867800000004,98.4597554590278,62.988611111110835,18.42423769444447,24.771050499999998
2025-12-19 02:00:00,0.9905607798549756,12.037427450511048,0.459192027,86.97201176963397,0.4494196040884005,4.833666666666667,0.435,1.025,0.49,87.015,11.96,0.9581666666666666,69.98,9.0,19.55,1.69,12.33952387,5.068888889,79.77777778,72.31,37.3,0.055,5.55,2.21,8.84,2.73,0.028,0.16,54.68,10.5,0.052,1.891891892,0.16,16.463833333333334,0.10000000000000002,94.05,1.67,0.92,1.24,0.0,0.0,0.08833333333333333,59.48058507102852,3.8526542653668745,3.8292349883216183,0.04713850945506479,0.026602702054166445,0.08035182102856134,0.47644947805941323,4.527922998801017,5.444360786181195,0.07905972914633895,0.07788623194571197,0.02508603542375611,8.620166666666668,0.0,0.0,0.0,0.0,0.0,0.0,0.0,0.0,0.0,0.0,0.0,0.0,0.0,7.0,0.254488152,4.3412,0.01188,94.44488,0.13,0.12872,0.02524,0.8220000000000001,0.09608,1.11976222476,20.4556,36.732,0.26,0.3168,7.4712000000000005,0.12240000000000001,0.1812,0.3112,32.803599999999996,1.1004,1.34752046592,1515.96,90.0,24.666666666666668,12.0,68.0,25.77777777777778,9.0,0.9618739379639862,178.9358333,167.05875,175.3394444,188.5638889,178.7632639,61.81727279277736,328.31927450990446,449.9256766926874,580.709732572272,356.5399270168673,59.75472222222199,103.34749999999991,144.85055555555553,58.411666666666676,50.22583333333349,64.82361111111088,46.87666666666635,46.98527777777779,43.98555555555566,38.99361111111107,145.65272361111116,526.7361111111111,43.28185727777782,315.0,96.45999999999935,2.7384298777777762,1.3476779472222216,1.3909172861111114,1193.0975000000008,3998.296547,0.0,2296.808519444442,1365.2141305555551,224.9438322222222,113695.3577777778,3.5294036472222228,1.2039809091666662,2.9053658666666675,98.04898587847222,63.13972222222245,18.65651508333333,24.448784972222235
2025-12-19 03:00:00,0.9902089764209014,12.03739041857062,0.459192027,86.97240060500847,0.44912334856496966,4.813000000000001,0.435,1.025,0.49,87.015,11.959999999999999,1.014,69.98,9.0,19.55,1.69,12.33952387,5.068888889,79.77777778,72.31,37.3,0.055,5.55,2.21,8.84,2.73,0.028,0.16,54.68,10.5,0.052,1.891891892,0.16,16.455142857142857,0.09999999999999999,94.04999999999998,1.67,0.9199999999999999,1.24,0.0,0.0,0.08757142857142856,59.615403842010515,3.7925293376132565,3.8005119718048954,0.04725111513607498,0.026566695540050006,0.079902356771319,0.46650485704513134,4.484833710027538,5.367534957728302,0.07788609737780307,0.07899962532566364,0.025037022765124452,8.939714285714286,0.0,0.0,0.0,0.0,0.0,0.0,0.0,0.0,0.0,0.0,0.0,0.0,0.0,7.0,0.254488152,4.368461538461538,0.011246153846153845,94.52212307692307,0.12876923076923077,0.1209076923076923,0.02983076923076923,0.7323076923076923,0.08635384615384616,1.1151915748461538,20.336923076923078,36.61646153846154,0.2772307692307692,0.35215384615384615,7.48,0.14861538461538462,0.1986153846153846,0.3249230769230769,32.83938461538462,1.1756923076923076,1.342987837446154,1518.446153846154,90.0,24.666666666666668,12.0,68.0,25.77777777777778,9.0,0.9618739379639862,178.9358333,167.05875,175.3394444,188.5638889,178.7632639,61.81727279277736,328.31927450990446,449.9256766926874,580.709732572272,356.5399270168673,61.252499999999856,82.61000000000007,150.66583333333335,57.36222222222235,50.13027777777782,62.54500000000002,46.552222222222056,46.812499999999936,44.01083333333343,38.30555555555546,150.32183416666678,538.5416666666666,43.78588750000001,315.0,98.68599999999964,2.7070954583333315,1.3481704444444433,1.358865316666666,1203.0877777777766,3998.296547,0.0,2286.899008333334,1374.747461111111,224.8354544444447,111922.00027777784,3.5791334666666685,1.1631501680555547,2.8559108388888887,98.66764302708334,63.33499999999987,19.177180138888858,24.61668141666665
2025-12-19 04:00:00,0.9903156711568836,12.037401649595461,0.459192027,86.97228267924766,0.4492131967636915,4.813142857142857,0.435,1.025,0.49,87.015,11.959999999999999,1.022714285714286,69.98,9.0,19.55,1.69,12.33952387,5.068888889,79.77777778,72.31,37.3,0.055,5.55,2.21,8.84,2.73,0.028,0.16,54.68,10.5,0.052,1.891891892,0.16,16.36528571428571,0.1,94.04999999999998,1.67,0.92,1.24,0.0,0.0,0.086,59.613282728006645,3.7934754527895054,3.8153707906245207,0.04724323467874541,0.026658167932047734,0.07979544088111303,0.46626186550608384,4.475297023681061,5.377062561212791,0.07786939520457979,0.07842752610511423,0.02514917259789188,8.427,0.0,0.0,0.0,0.0,0.0,0.0,0.0,0.0,0.0,0.0,0.0,0.0,0.0,7.0,0.254488152,4.437692307692307,0.012169230769230769,94.73258461538461,0.12415384615384616,0.11306153846153846,0.04044615384615385,0.4784615384615385,0.06143076923076923,1.0898708617692308,19.875384615384615,36.26569230769231,0.34184615384615386,0.43523076923076925,7.48,0.1809230769230769,0.23092307692307693,0.3433846153846154,33.287076923076924,1.3095384615384615,1.3146292703692308,1501.3692307692309,90.0,24.666666666666668,12.0,68.0,25.77777777777778,9.0,0.9618739379639862,178.9358333,167.05875,175.3394444,188.5638889,178.7632639,61.81727279277736,328.31927450990446,449.9256766926874,580.709732572272,356.5399270168673,61.46222222222224,72.65750000000011,107.70999999999995,56.068611111110954,49.88861111111082,58.363055555555675,45.8799999999997,46.31638888888873,44.013888888888715,38.463055555555634,159.37058944444468,549.7638888888889,43.37659702777773,315.0,93.23927222535536,2.668973369444444,1.3480342166666668,1.3211458977777784,1201.9241666666649,3998.296547,0.0,2243.018527777778,1394.9701194444444,223.32842638888877,110132.1188888889,3.637026280555557,1.1231641383333335,3.026821327777776,99.86660310138892,61.56666666666651,18.783058916666675,24.522810972222235
2025-12-19 05:00:00,0.990597558400118,12.037431321936856,0.459192027,86.97197111966302,0.4494505754948363,4.775333333333333,0.435,1.025,0.49,87.015,11.96,1.0305,69.98,9.0,19.55,1.69,12.33952387,5.068888889,79.77777778,72.31,37.3,0.055,5.55,2.21,8.84,2.73,0.028,0.16,54.68,10.5,0.052,1.891891892,0.16,16.452166666666667,0.10000000000000002,94.05,1.67,0.92,1.24,0.0,0.0,0.08666666666666667,60.851591721074215,3.241229895381338,3.662496578459352,0.04823047316601912,0.02702750673711546,0.07478930997480128,0.37184448926389574,4.000860528298865,4.735481221608635,0.06681878172499907,0.08438324491818024,0.025556709426873603,7.874,0.0,0.0,0.0,0.0,0.0,0.0,0.0,0.0,0.0,0.0,0.0,0.0,0.0,7.0,0.254488152,4.4975,0.01295,94.9146,0.1195,0.10585,0.05,0.2595,0.0401,1.0660725501500001,19.494,35.9275,0.396,0.5075000000000001,7.4725,0.208,0.258,0.36,33.701,1.425,1.2878036944,1486.15,90.0,24.666666666666668,12.0,68.0,25.77777777777778,9.0,0.9618739379639862,178.9358333,167.05875,175.3394444,188.5638889,178.7632639,61.81727279277736,328.31927450990446,449.9256766926874,580.709732572272,356.5399270168673,61.63278688524592,77.15000000000002,74.9073770491803,55.77704918032792,49.607377049180265,55.79262295081971,45.596721311475385,46.13278688524588,43.97049180327869,38.518032786885264,170.7175647540985,551.5573770491803,43.316811639344266,315.0,95.68000000000018,2.600229450819672,1.3313819344262292,1.2692133278688529,1227.4770491803274,3998.296547,0.0,2249.514450819672,1391.0008852459016,222.4400573770492,105877.16311475406,3.789114983606557,1.0932044352459005,3.1984526557377033,101.37007732991805,59.06311475409834,18.79589360655738,24.59400680327869
2025-12-19 06:00:00,0.9899124605115098,12.037359206369631,0.459192027,86.97272833311887,0.448873650957061,4.833166666666667,0.435,1.025,0.49,87.015,11.96,1.0228333333333335,69.98,9.0,19.55,1.69,12.33952387,5.068888889,79.77777778,72.31,37.3,0.055,5.55,2.21,8.84,2.73,0.028,0.16,54.68,10.5,0.052,1.891891892,0.16,16.376,0.09999999999999999,94.05,1.67,0.92,1.24,0.0,0.0,0.08783333333333333,59.63196871731045,3.7851419019581996,3.794999008518408,0.047265791924249345,0.02654975376481111,0.07986282817255232,0.46533798849470936,4.480945978925545,5.356950031575455,0.07774673841107804,0.07921279135884965,0.02501566384924694,8.915333333333333,0.0,0.0,0.0,0.0,0.0,0.0,0.0,0.0,0.0,0.0,0.0,0.0,0.0,7.0,0.254488152,4.4725,0.01245,94.8406,0.1145,0.10435,0.05,0.35450000000000004,0.0511,1.05597585165,19.834,35.7025,0.356,0.48250000000000004,7.3975,0.188,0.238,0.36,33.811,1.375,1.2747750384,1487.65,90.0,24.666666666666668,12.0,68.0,25.77777777777778,9.0,0.9618739379639862,178.9358333,167.05875,175.3394444,188.5638889,178.7632639,61.81727279277736,328.31927450990446,449.9256766926874,580.709732572272,356.5399270168673,63.1080555555559,75.86888888888883,64.71888888888884,55.985555555555415,49.22250000000035,55.03999999999999,45.47916666666666,46.03250000000011,44.035000000000196,38.7555555555555,163.41653666666627,544.5138888888889,43.20558333333334,315.0,95.68000000000025,2.6587376055555563,1.347853922222222,1.3107035086111112,1200.7541666666657,3998.296547,0.0,2253.3548444444455,1379.1596777777775,219.903965,108213.51166666659,3.69516836388889,1.1223209891666652,3.076742544444443,100.40269110833329,58.00722222222228,18.76217694444445,24.66174791666664
2025-12-19 07:00:00,0.9832443521880742,12.026279743988937,0.459192027,86.99047590382298,0.4011607680331896,4.8165000000000004,0.435,1.025,0.49,87.015,11.96,1.0191666666666668,69.98,9.0,19.55,1.69,12.33952387,5.068888889,79.77777778,72.31,37.3,0.051,5.54,2.38,8.91,2.61,0.021,0.16,54.41,10.69,0.059,1.929602888,0.19000000000000003,16.3415,0.09999999999999999,94.05,1.67,0.92,1.24,0.0,0.0,0.08900000000000001,59.65027975844231,3.7769759443081017,3.8077001070781584,0.04727404630227891,0.026649621547682908,0.07967042530226347,0.46352699381439627,4.463322485629877,5.356102106504409,0.07754681035579074,0.07872492252024613,0.025137357611511157,8.763833333333332,0.0,0.0,0.0,0.0,0.0,0.0,0.0,0.0,0.0,0.0,0.0,0.0,0.0,7.0,0.254488152,4.4472000000000005,0.01204,94.76516,0.11120000000000001,0.10375999999999999,0.048960000000000004,0.4496,0.062079999999999996,1.049456373,20.1228,35.5524,0.3176,0.4544,7.34,0.1696,0.218,0.35919999999999996,33.8788,1.3324,1.26612220716,1489.52,90.0,24.666666666666668,12.0,68.0,25.77777777777778,9.0,0.9618739379639862,178.9358333,167.05875,175.3394444,188.5638889,178.7632639,61.81727279277736,328.31927450990446,449.9256766926874,580.709732572272,356.5399270168673,63.138611111111274,70.41916666666657,59.45527777777783,55.90194444444421,49.143888888888945,56.49694444444457,45.38749999999968,45.95777777777762,43.68527777777778,38.73694444444447,153.14465738888896,540.0,43.10315447222224,315.0,93.47200000000008,2.624409166666668,1.3481655916666664,1.2761221583333335,1197.8447222222217,3998.296547,0.0,2284.2209500000004,1365.0761305555554,213.5735955555555,104350.28697222225,3.848364438888889,1.110104730277778,2.9436969388888916,99.0416671040278,57.72194444444455,18.50747480555554,24.430989722222233
2025-12-19 08:00:00,0.9828014472230894,12.026305797222172,0.459192027,86.99089275555474,0.4010826083334864,4.896166666666667,0.435,1.025,0.49,87.015,11.96,1.0250000000000001,69.98,9.0,19.55,1.69,12.33952387,5.068888889,79.77777778,72.31,37.3,0.051,5.54,2.38,8.91,2.61,0.021,0.16,54.41,10.69,0.059,1.929602888,0.19000000000000003,16.409499999999998,0.09999999999999999,94.05,1.67,0.92,1.24,0.0,0.0,0.08783333333333333,59.660514975413804,3.7724114127657358,3.810146166209137,0.047280633340043086,0.026676081673202484,0.07959969662638054,0.4626437343158017,4.456770879540777,5.352941162494034,0.07744641658708849,0.0786313500181134,0.025169405007690007,8.711,0.0,0.0,0.0,0.0,0.0,0.0,0.0,0.0,0.0,0.0,0.0,0.0,0.0,7.0,0.254488152,4.4192,0.01244,94.67676,0.1232,0.11136,0.038560000000000004,0.5456000000000001,0.07288,1.075131873,19.9508,36.0764,0.2936,0.39840000000000003,7.44,0.1656,0.198,0.3512,33.5668,1.3564,1.29685179876,1494.72,90.0,24.666666666666668,12.0,68.0,25.77777777777778,9.0,0.9618739379639862,178.9358333,167.05875,175.3394444,188.5638889,178.7632639,61.81727279277736,328.31927450990446,449.9256766926874,580.709732572272,356.5399270168673,61.963055555555314,67.51888888888874,57.13194444444453,56.12861111111117,49.03388888888906,57.9216666666666,45.26638888888868,45.96138888888888,42.086388888888905,38.11416666666692,151.6045994444444,534.7388888888889,42.26909880555556,315.0,90.72383333333337,2.661349777777779,1.3479678583333325,1.3134463325,1195.515,3998.296547,0.0,2309.3779444444467,1400.9555499999994,222.69015027777783,109995.5408333334,3.6432217833333356,1.1465976788888892,2.9033484361111115,98.83760942638888,57.83472222222213,18.084177138888872,24.697482944444445
2025-12-19 09:00:00,0.9823916229270244,12.026329904533705,0.459192027,86.99127847253928,0.4010102863988867,4.901000000000001,0.435,1.025,0.49,87.015,11.959999999999999,1.0397142857142858,69.98,9.0,19.55,1.69,12.33952387,5.068888889,79.77777778,72.31,37.3,0.051,5.54,2.38,8.91,2.61,0.021,0.16,54.410000000000004,10.69,0.059,1.929602888,0.19,16.459142857142858,0.1,94.05,1.67,0.92,1.24,0.0,0.0,0.08785714285714286,59.68085901007107,3.763338582794949,3.8031116024948823,0.04729877041442022,0.026653609847356884,0.07955323748826966,0.46121796872461474,4.452183266482102,5.339789002986896,0.07727590792529668,0.07890330532053687,0.025141133350573074,8.733714285714287,0.0,0.0,0.0,0.0,0.0,0.0,0.0,0.0,0.0,0.0,0.0,0.0,0.0,7.0,0.254488152,4.3911999999999995,0.012839999999999999,94.58836,0.13520000000000001,0.11896,0.02816,0.6416000000000001,0.08367999999999999,1.100807373,19.7788,36.6004,0.2696,0.3424,7.54,0.1616,0.17800000000000002,0.3432,33.2548,1.3803999999999998,1.32758139036,1499.92,90.0,24.666666666666668,12.0,68.0,25.77777777777778,9.0,0.9618739379639862,178.9358333,167.05875,175.3394444,188.5638889,178.7632639,61.81727279277736,328.31927450990446,449.9256766926874,580.709732572272,356.5399270168673,61.64138888888881,67.54916666666654,56.51499999999976,57.933611111111205,49.40888888888884,58.415833333333346,45.762499999999896,46.60555555555543,41.125833333333276,38.93305555555551,135.43949027777765,532.3166666666667,43.59876972222223,315.0,92.92142931394237,2.6959714972222213,1.3480498611111118,1.3479274194444446,1199.1841666666667,3998.296547,0.0,2316.637066666667,1370.043891666667,222.23128138888882,110591.9913888889,3.6220614972222247,1.1712721080555566,2.7658500666666646,96.69573246180553,59.40694444444441,18.745442222222234,24.24906016666664
