Repository: saikumar-voptimai/evonith_bf_webapp

# Evonith BF2 — Blast Furnace Intelligence Platform

Monitoring, modelling and optimisation of **Blast Furnace 2 (BF2)** at Evonith Steel: live telemetry from InfluxDB,
manual plant reports from Neon PostgreSQL, a two-zone energy model of the furnace, blend and fuel optimisers, a
conversational assistant (FurnaceMind) and a live digital twin evaluated every hour.

The platform has three deployable parts that share one Python service layer, plus the shared data library:

| Part | Path | What it is |
|---|---|---|
| **Streamlit app** (legacy) | `src/app.py`, `src/custom_pages/` | The original 11-page dashboard; still the home of the model pages. Served under `/legacy` in production |

File: src/assets/data/V10_df_filtered.csv (part 62 of 166)
datetime,Hot Blast PressureBar,Hot Blast Temp.oC,Hot Blast VolumeNm3/Hr.,O2 Enrichment %,OxygenFlowNm3/Hr.,PermeabilityKgs/Hr.,RAFToC,SteamKgs/Hr.,TopPressureBar,TuyereVelocitym/s,Differential PressureTotalBar,Charges/Hrs.,StockRodLevel,COKE_ASH%,COKE_FC%,COKE_IM%,COKE_MOIST%,COKE_MT,COKE_VM%,NUTCOKE_ASH%,NUTCOKE_FC%,NUTCOKE_IM%,NUTCOKE_MOIST%,NUTCOKE_MT,NUTCOKE_VM%,PCI_2_%Ash,PCI_2_%FC,PCI_2_%IM,PCI_2_MT,PCI_2_%VM,Sinter_SP_MT,Sinter_SP_02_Al2O3%,Sinter_SP_02_Basicity,Sinter_SP_02_CaO%,Sinter_SP_02_Cold_Strength_AI,Sinter_SP_02_Cold_strength_TI,Sinter_SP_02_Fe(T)%,Sinter_SP_02_FeO%,Sinter_SP_02_Hot_strength_RDI,Sinter_SP_02_Hot_strength_RI,Sinter_SP_02_K2O%,Sinter_SP_02_MgO%,Sinter_SP_02_MnO%,Sinter_SP_02_Na2O%,Sinter_SP_02_P%,Sinter_SP_02_SiO2%,Sinter_SP_02_TiO2%,ORE_%Al2O3,ORE_%CaO,ORE_%Fe(T),ORE_%K2O,ORE_%LOI,ORE_%MgO,ORE_%MnO,ORE_MT,ORE_%Na2O,ORE_%P,ORE_%SiO2,ORE_%TiO2,ORE_%TM,Geomin Type,FLUX_Al2O3%,FLUX_CaO%,FLUX_Fe2O3%,FLUX_LOI%,FLUX_MgO%,FLUX_MT,FLUX_SiO2%,FLUX_TM%,COKE_DISCHARGE_TIME,WEIGHTED_COKE_ANGLE,TOTAL_COKE_PORTIONS,NON_COKE_DISCHARGE_TIME,WEIGHTED_NON_COKE_ANGLE,TOTAL_NON_COKE_PORTIONS,UnitCost Lakhs/Thm,ActualKg/Thm.,FurnaceTopGasAnalysisCO2ETACO,Act. Fuel RateKg/Thm.,Coke Rate Kg/Thm,ProductionTonnesPerHr
2024-07-06 14:00:00,2.62,1149.0,114029.0,2.825627558,4000.0,1437.0,2285.0,0.0,1.29,255.0,1.33,7.0,1.3,10.82,87.81,0.4,3.3,292.2856667,0.97,11.2,87.34,0.43,7.0,19.771333333,1.03,9.78,69.82,1.01,98.48333333,19.39,926.116,2.31,1.997211382,9.905,5.156666667,78.53222222,55.845,10.16,29.66846154,65.63,0.0935,1.97,0.195,0.0475,0.069,4.96,0.19,2.89,0.36,63.12,0.059,3.38,0.1,0.03,66.33,0.029,0.054,2.55,0.199,2.5,2.0,1.05,0.0,1.07,1.38,0.0,16.05333333,94.81,0.2,82.5,23.54545455,11.0,60.0,28.25,8.0,121.315,142.0,41.93173903,552.0,410.0,87.46478873
2024-07-06 15:00:00,2.68,1145.0,115826.0,2.80928865,4018.0,1392.0,2285.0,496.0,1.29,253.0,1.39,7.0,1.3,10.82,87.81,0.4,3.3,292.2856667,0.97,11.2,87.34,0.43,7.0,19.771333333,1.03,9.78,69.82,1.01,98.48333333,19.39,926.116,2.31,1.997211382,9.905,5.156666667,78.53222222,55.845,10.16,29.66846154,65.63,0.0935,1.97,0.195,0.0475,0.069,4.96,0.19,2.89,0.36,63.12,0.059,3.38,0.1,0.03,66.33,0.029,0.054,2.55,0.199,2.5,2.0,1.05,0.0,1.07,1.38,0.0,16.05333333,94.81,0.2,82.5,23.54545455,11.0,60.0,28.25,8.0,119.725,130.0,43.22462104,540.0,410.0,88.61538462
2024-07-06 16:00:00,2.66,1134.0,116683.0,2.929447382,4202.0,1456.0,2280.0,919.0,1.3,259.0,1.36,7.0,1.3,10.92,87.74,0.38,2.8,292.2856667,0.96,10.96,87.61,0.4,6.6,19.771333333,1.03,9.8,69.75,1.09,98.48333333,19.36,926.116,2.375,1.961226801,9.855,5.156666667,78.53222222,55.88,9.945,29.85230769,65.63,0.1015,1.935,0.19,0.0495,0.0665,5.025,0.18,3.83,0.07,63.07,0.033,3.24,0.04,0.04,66.33,0.039,0.085,2.07,0.227,2.9,2.0,0.91,0.0,0.84,1.26,0.0,16.05333333,95.89,0.1,82.5,23.54545455,11.0,60.0,28.25,8.0,119.3275,127.0,40.78618496,537.0,410.0,81.88976378
2024-07-06 17:00:00,2.62,1150.0,116156.0,2.913213359,4201.0,1495.0,2303.0,0.0,1.3,264.0,1.32,8.0,1.3,10.92,87.74,0.38,2.8,292.2856667,0.96,10.96,87.61,0.4,6.6,19.771333333,1.03,9.8,69.75,1.09,98.48333333,19.36,926.116,2.375,1.961226801,9.855,5.156666667,78.53222222,55.88,9.945,29.85230769,65.63,0.1015,1.935,0.19,0.0495,0.0665,5.025,0.18,3.83,0.07,63.07,0.033,3.24,0.04,0.04,66.33,0.039,0.085,2.07,0.227,2.9,2.0,0.91,0.0,0.84,1.26,0.0,16.05333333,95.89,0.1,82.5,23.54545455,11.0,60.0,28.25,8.0,120.3125,125.0,41.67437558,540.0,415.0,94.0
2024-07-06 18:00:00,2.61,1150.0,116760.0,2.8974642,4200.0,1494.0,2277.0,0.0,1.3,263.0,1.31,7.0,1.3,10.92,87.74,0.38,2.8,292.2856667,0.96,10.96,87.61,0.4,6.6,19.771333333,1.03,9.8,69.75,1.09,98.48333333,19.36,926.116,2.375,1.961226801,9.855,5.156666667,78.53222222,55.88,9.945,29.85230769,65.63,0.1015,1.935,0.19,0.0495,0.0665,5.025,0.18,3.83,0.07,63.07,0.033,3.24,0.04,0.04,66.33,0.039,0.085,2.07,0.227,2.9,2.0,0.91,0.0,0.84,1.26,0.0,16.05333333,95.89,0.1,82.5,23.54545455,11.0,60.0,28.25,8.0,121.6375,135.0,42.6335175,550.0,415.0,100.5185185
2024-07-06 19:00:00,2.66,1157.0,116920.0,2.893501852,4200.0,1443.0,2297.0,0.0,1.3,260.0,1.36,7.0,1.3,10.92,87.74,0.38,2.8,292.2856667,0.96,10.96,87.61,0.4,6.6,19.771333333,1.03,9.8,69.75,1.09,98.48333333,19.36,926.116,2.375,1.961226801,9.855,5.156666667,78.53222222,55.88,9.945,29.85230769,65.63,0.1015,1.935,0.19,0.0495,0.0665,5.025,0.18,3.83,0.07,63.07,0.033,3.24,0.04,0.04,66.33,0.039,0.085,2.07,0.227,2.9,2.0,0.91,0.0,0.84,1.26,0.0,16.05333333,95.89,0.1,82.5,23.54545455,11.0,60.0,28.25,8.0,120.975,130.0,41.9876909,545.0,415.0,91.38461538
2024-07-06 20:00:00,2.67,1163.0,116464.0,2.804604035,4055.0,1434.0,2292.0,0.0,1.3,261.0,1.37,8.0,1.3,10.92,87.74,0.38,2.8,292.2856667,0.96,10.96,87.61,0.4,6.6,19.771333333,1.03,9.8,69.75,1.09,98.48333333,19.36,926.116,2.375,1.961226801,9.855,5.156666667,78.53222222,55.88,9.945,29.85230769,65.63,0.1015,1.935,0.19,0.0495,0.0665,5.025,0.18,3.83,0.07,63.07,0.033,3.24,0.04,0.04,66.33,0.039,0.085,2.07,0.227,2.9,2.0,0.91,0.0,0.84,1.26,0.0,16.05333333,95.89,0.1,82.5,23.54545455,11.0,60.0,28.25,8.0,121.6375,135.0,42.35373842,550.0,415.0,94.44444444
2024-07-06 21:00:00,2.66,1163.0,115962.0,2.734129107,3936.0,1416.0,2284.0,0.0,1.3,258.0,1.36,7.0,1.3,10.92,87.74,0.38,2.8,292.2856667,0.96,10.96,87.61,0.4,6.6,19.771333333,1.03,9.8,69.75,1.09,98.48333333,19.36,926.116,2.375,1.961226801,9.855,5.156666667,78.53222222,55.88,9.945,29.85230769,65.63,0.1015,1.935,0.19,0.0495,0.0665,5.025,0.18,3.83,0.07,63.07,0.033,3.24,0.04,0.04,66.33,0.039,0.085,2.07,0.227,2.9,2.0,0.91,0.0,0.84,1.26,0.0,16.05333333,95.89,0.1,82.5,23.54545455,11.0,60.0,28.25,8.0,122.3,140.0,43.11800959,555.0,415.0,94.64285714
2024-07-06 22:00:00,2.67,1171.0,114797.0,2.702252172,3851.0,1400.0,2300.0,0.0,1.3,257.0,1.37,7.0,1.3,10.92,87.74,0.38,2.8,292.2856667,0.96,10.96,87.61,0.4,6.6,19.771333333,1.03,9.8,69.75,1.09,98.48333333,19.36,926.116,2.375,1.961226801,9.855,5.156666667,78.53222222,55.88,9.945,29.85230769,65.63,0.1015,1.935,0.19,0.0495,0.0665,5.025,0.18,3.83,0.07,63.07,0.033,3.24,0.04,0.04,66.33,0.039,0.085,2.07,0.227,2.9,2.0,0.91,0.0,0.84,1.26,0.0,16.05333333,95.89,0.1,82.5,23.54545455,11.0,60.0,28.25,8.0,122.3,140.0,42.160037,555.0,415.0,86.71428571
2024-07-06 23:00:00,2.67,1145.0,116755.0,2.762198537,4000.0,1420.0,2292.0,85.0,1.3,256.0,1.37,7.0,1.3,10.94,87.7,0.38,2.6,290.5907667,0.98,11.09,87.42,0.44,5.4,19.390666663,1.05,9.8,69.75,1.09,96.58666667,19.36,918.21,2.365,1.923915034,9.85,5.045555556,78.77777778,55.765,9.865,30.22,67.5,0.0995,2.0,0.2,0.047,0.065,5.12,0.18,3.3,0.1,63.36,0.036,2.88,0.13,0.05,66.01333333,0.039,0.071,2.2,0.176,1.9,2.0,0.71,0.0,0.73,1.21,0.0,14.12333333,95.97,0.1,82.5,23.54545455,11.0,60.0,28.25,8.0,121.6375,135.0,41.68177697,550.0,415.0,87.62962963
2024-07-07 00:00:00,2.27,1101.0,111142.0,1.7391366,2399.0,1467.0,2321.0,0.0,1.0,265.0,1.27,7.0,1.3,10.96,87.7,0.38,4.0,313.5116667,0.96,11.3,87.24,0.43,7.7,25.711666663,1.03,10.27,69.85,1.19,57.91666667,18.69,860.1426667,2.25,1.968074262,10.605,4.866666667,80.35555556,55.16,9.655,25.58736842,65.33,0.082,1.83,0.255,0.053,0.071,5.39,0.19,3.333338485,0.106763812,59.92245051,0.020386562,3.600695477,0.056763177,0.048791812,321.4004241,0.011256273,0.099178756,3.268079194,0.212820839,3.845441662,2.0,0.69,0.0,0.98,1.29,0.0,15.51333333,95.34,0.3,82.5,23.54545455,11.0,60.0,28.25,8.0,129.88,84.0,41.2194565,559.0,475.0,81.54761905
2024-07-07 01:00:00,2.58,1138.0,119498.0,1.752370529,2599.0,1555.0,2333.0,0.0,1.3,267.0,1.28,7.0,1.3,10.96,87.7,0.38,4.0,313.5116667,0.96,11.3,87.24,0.43,7.7,25.711666663,1.03,10.27,69.85,1.19,57.91666667,18.69,860.1426667,2.25,1.968074262,10.605,4.866666667,80.35555556,55.16,9.655,25.58736842,65.33,0.082,1.83,0.255,0.053,0.071,5.39,0.19,3.333338485,0.106763812,59.92245051,0.020386562,3.600695477,0.056763177,0.048791812,321.4004241,0.011256273,0.099178756,3.268079194,0.212820839,3.845441662,2.0,0.69,0.0,0.98,1.29,0.0,15.51333333,95.34,0.3,82.5,23.54545455,11.0,60.0,28.25,8.0,130.41,88.0,40.39644566,563.0,475.0,94.31818182
2024-07-07 02:00:00,2.58,1128.0,119367.0,1.754292882,2599.0,1549.0,2335.0,0.0,1.3,265.0,1.28,7.0,1.3,10.96,87.7,0.38,4.0,313.5116667,0.96,11.3,87.24,0.43,7.7,25.711666663,1.03,10.27,69.85,1.19,57.91666667,18.69,860.1426667,2.25,1.968074262,10.605,4.866666667,80.35555556,55.16,9.655,25.58736842,65.33,0.082,1.83,0.255,0.053,0.071,5.39,0.19,3.333338485,0.106763812,59.92245051,0.020386562,3.600695477,0.056763177,0.048791812,321.4004241,0.011256273,0.099178756,3.268079194,0.212820839,3.845441662,2.0,0.69,0.0,0.98,1.29,0.0,15.51333333,95.34,0.3,82.5,23.54545455,11.0,60.0,28.25,8.0,130.41,88.0,40.41922989,563.0,475.0,87.5
2024-07-07 03:00:00,2.57,1129.0,119545.0,1.75235556,2600.0,1549.0,2330.0,0.0,1.28,266.0,1.29,7.0,1.3,10.96,87.7,0.38,4.0,313.5116667,0.96,11.3,87.24,0.43,7.7,25.711666663,1.03,10.27,69.85,1.19,57.91666667,18.69,860.1426667,2.25,1.968074262,10.605,4.866666667,80.35555556,55.16,9.655,25.58736842,65.33,0.082,1.83,0.255,0.053,0.071,5.39,0.19,3.333338485,0.106763812,59.92245051,0.020386562,3.600695477,0.056763177,0.048791812,321.4004241,0.011256273,0.099178756,3.268079194,0.212820839,3.845441662,2.0,0.69,0.0,0.98,1.29,0.0,15.51333333,95.34,0.3,82.5,23.54545455,11.0,60.0,28.25,8.0,130.5425,89.0,40.34647823,564.0,475.0,87.64044944
2024-07-07 04:00:00,2.51,1151.0,114789.0,1.824928837,2600.0,1564.0,2328.0,0.0,1.26,267.0,1.25,7.0,1.3,10.96,87.7,0.38,4.0,313.5116667,0.96,11.3,87.24,0.43,7.7,25.711666663,1.03,10.27,69.85,1.19,57.91666667,18.69,860.1426667,2.25,1.968074262,10.605,4.866666667,80.35555556,55.16,9.655,25.58736842,65.33,0.082,1.83,0.255,0.053,0.071,5.39,0.19,3.333338485,0.106763812,59.92245051,0.020386562,3.600695477,0.056763177,0.048791812,321.4004241,0.011256273,0.099178756,3.268079194,0.212820839,3.845441662,2.0,0.69,0.0,0.98,1.29,0.0,15.51333333,95.34,0.3,82.5,23.54545455,11.0,60.0,28.25,8.0,131.3375,95.0,40.51036683,570.0,475.0,88.42105263
2024-07-07 05:00:00,2.55,1142.0,118493.0,1.767906765,2600.0,1566.0,2345.0,0.0,1.28,269.0,1.27,7.0,1.3,10.96,87.7,0.38,4.0,313.5116667,0.96,11.3,87.24,0.43,7.7,25.711666663,1.03,10.27,69.85,1.19,57.91666667,18.69,860.1426667,2.25,1.968074262,10.605,4.866666667,80.35555556,55.16,9.655,25.58736842,65.33,0.082,1.83,0.255,0.053,0.071,5.39,0.19,3.333338485,0.106763812,59.92245051,0.020386562,3.600695477,0.056763177,0.048791812,321.4004241,0.011256273,0.099178756,3.268079194,0.212820839,3.845441662,2.0,0.69,0.0,0.98,1.29,0.0,15.51333333,95.34,0.3,82.5,23.54545455,11.0,60.0,28.25,8.0,130.0125,85.0,40.7079646,560.0,475.0,88.82352941
2024-07-07 06:00:00,2.57,1152.0,117970.0,1.775741196,2600.0,1554.0,2344.0,0.0,1.3,268.0,1.27,6.0,1.3,10.96,87.7,0.38,4.0,313.5116667,0.96,11.3,87.24,0.43,7.7,25.711666663,1.03,10.27,69.85,1.19,57.91666667,18.69,860.1426667,2.25,1.968074262,10.605,4.866666667,80.35555556,55.16,9.655,25.58736842,65.33,0.082,1.83,0.255,0.053,0.071,5.39,0.19,3.333338485,0.106763812,59.92245051,0.020386562,3.600695477,0.056763177,0.048791812,321.4004241,0.011256273,0.099178756,3.268079194,0.212820839,3.845441662,2.0,0.69,0.0,0.98,1.29,0.0,15.51333333,95.34,0.3,82.5,23.54545455,11.0,60.0,28.25,8.0,131.0725,93.0,41.02971195,568.0,475.0,87.95698925
2024-07-07 07:00:00,2.6,1170.0,117659.0,1.779748425,2599.0,1502.0,2346.0,0.0,1.3,267.0,1.3,7.0,1.3,10.96,87.7,0.38,4.0,313.5116667,0.96,11.3,87.24,0.43,7.7,25.711666663,1.03,10.27,69.85,1.19,57.91666667,18.69,860.1426667,2.25,1.968074262,10.605,4.866666667,80.35555556,55.16,9.655,25.58736842,65.33,0.082,1.83,0.255,0.053,0.071,5.39,0.19,3.333338485,0.106763812,59.92245051,0.020386562,3.600695477,0.056763177,0.048791812,321.4004241,0.011256273,0.099178756,3.268079194,0.212820839,3.845441662,2.0,0.69,0.0,0.98,1.29,0.0,15.51333333,95.34,0.3,82.5,23.54545455,11.0,60.0,28.25,8.0,131.5725,93.0,41.29545455,570.0,477.0,87.52688172
2024-07-07 08:00:00,2.61,1164.0,118899.0,1.761195108,2599.0,1509.0,2344.0,0.0,1.3,269.0,1.31,7.0,1.3,10.98,87.65,0.42,4.3,313.5116667,0.95,11.28,87.22,0.46,7.2,25.711666663,1.04,9.7,70.19,1.22,57.91666667,18.89,860.1426667,2.19,2.008508299,10.665,4.866666667,80.35555556,55.26,10.04,25.78947368,65.33,0.0785,1.855,0.275,0.0515,0.068,5.31,0.185,3.661609874,0.12222473,59.80459644,0.022777972,3.554549336,0.090821083,0.062798706,321.4004241,0.022125379,0.093115271,3.055252818,0.268714178,3.463779779,2.0,0.59,0.0,0.93,1.39,0.0,15.51333333,96.21,0.2,82.5,23.54545455,11.0,60.0,28.25,8.0,129.8375,95.0,41.03440419,564.0,469.0,92.31578947
2024-07-07 09:00:00,2.6,1177.0,118440.0,1.768017561,2599.0,1522.0,2374.0,0.0,1.3,271.0,1.3,7.0,1.3,10.98,87.65,0.42,4.3,313.5116667,0.95,11.28,87.22,0.46,7.2,25.711666663,1.04,9.7,70.19,1.22,57.91666667,18.89,860.1426667,2.19,2.008508299,10.665,4.866666667,80.35555556,55.26,10.04,25.78947368,65.33,0.0785,1.855,0.275,0.0515,0.068,5.31,0.185,3.661609874,0.12222473,59.80459644,0.022777972,3.554549336,0.090821083,0.062798706,321.4004241,0.022125379,0.093115271,3.055252818,0.268714178,3.463779779,2.0,0.59,0.0,0.93,1.39,0.0,15.51333333,96.21,0.2,82.5,23.54545455,11.0,60.0,28.25,8.0,130.5425,89.0,40.33921614,564.0,475.0,87.64044944
2024-07-07 10:00:00,2.61,1163.0,119069.0,1.759358012,2600.0,1517.0,2371.0,0.0,1.3,269.0,1.31,7.0,1.3,10.98,87.65,0.42,4.3,313.5116667,0.95,11.28,87.22,0.46,7.2,25.711666663,1.04,9.7,70.19,1.22,57.91666667,18.89,860.1426667,2.19,2.008508299,10.665,4.866666667,80.35555556,55.26,10.04,25.78947368,65.33,0.0785,1.855,0.275,0.0515,0.068,5.31,0.185,3.661609874,0.12222473,59.80459644,0.022777972,3.554549336,0.090821083,0.062798706,321.4004241,0.022125379,0.093115271,3.055252818,0.268714178,3.463779779,2.0,0.59,0.0,0.93,1.39,0.0,15.51333333,96.21,0.2,82.5,23.54545455,11.0,60.0,28.25,8.0,130.675,90.0,39.32532348,565.0,475.0,87.77777778
2024-07-07 11:00:00,2.59,1150.0,119566.0,1.751374326,2599.0,1543.0,2362.0,0.0,1.3,269.0,1.29,7.0,1.3,10.98,87.65,0.42,4.3,313.5116667,0.95,11.28,87.22,0.46,7.2,25.711666663,1.04,9.7,70.19,1.22,57.91666667,18.89,860.1426667,2.19,2.008508299,10.665,4.866666667,80.35555556,55.26,10.04,25.78947368,65.33,0.0785,1.855,0.275,0.0515,0.068,5.31,0.185,3.661609874,0.12222473,59.80459644,0.022777972,3.554549336,0.090821083,0.062798706,321.4004241,0.022125379,0.093115271,3.055252818,0.268714178,3.463779779,2.0,0.59,0.0,0.93,1.39,0.0,15.51333333,96.21,0.2,82.5,23.54545455,11.0,60.0,28.25,8.0,129.35,80.0,38.74103217,555.0,475.0,92.25
2024-07-07 12:00:00,2.57,1150.0,119370.0,1.754248811,2599.0,1570.0,2369.0,0.0,1.3,270.0,1.27,7.0,1.3,10.98,87.65,0.42,4.3,313.5116667,0.95,11.28,87.22,0.46,7.2,25.711666663,1.04,9.7,70.19,1.22,57.91666667,18.89,860.1426667,2.19,2.008508299,10.665,4.866666667,80.35555556,55.26,10.04,25.78947368,65.33,0.0785,1.855,0.275,0.0515,0.068,5.31,0.185,3.661609874,0.12222473,59.80459644,0.022777972,3.554549336,0.090821083,0.062798706,321.4004241,0.022125379,0.093115271,3.055252818,0.268714178,3.463779779,2.0,0.59,0.0,0.93,1.39,0.0,15.51333333,96.21,0.2,82.5,23.54545455,11.0,60.0,28.25,8.0,128.6875,75.0,39.44911298,550.0,475.0,90.66666667
2024-07-07 13:00:00,2.46,1128.0,115756.0,1.776294634,2552.0,1565.0,2376.0,0.0,1.23,266.0,1.23,7.0,1.3,10.98,87.65,0.42,4.3,313.5116667,0.95,11.28,87.22,0.46,7.2,25.711666663,1.04,9.7,70.19,1.22,57.91666667,18.89,860.1426667,2.19,2.008508299,10.665,4.866666667,80.35555556,55.26,10.04,25.78947368,65.33,0.0785,1.855,0.275,0.0515,0.068,5.31,0.185,3.661609874,0.12222473,59.80459644,0.022777972,3.554549336,0.090821083,0.062798706,321.4004241,0.022125379,0.093115271,3.055252818,0.268714178,3.463779779,2.0,0.59,0.0,0.93,1.39,0.0,15.51333333,96.21,0.2,82.5,23.54545455,11.0,60.0,28.25,8.0,128.4225,73.0,40.44219254,548.0,475.0,87.67123288
2024-07-07 14:00:00,2.3,1099.0,110782.0,1.745512813,2400.0,1475.0,2307.0,0.0,1.05,262.0,1.25,6.0,1.3,10.98,87.65,0.42,4.3,313.5116667,0.95,11.28,87.22,0.46,7.2,25.711666663,1.04,9.7,70.19,1.22,57.91666667,18.89,860.1426667,2.19,2.008508299,10.665,4.866666667,80.35555556,55.26,10.04,25.78947368,65.33,0.0785,1.855,0.275,0.0515,0.068,5.31,0.185,3.661609874,0.12222473,59.80459644,0.022777972,3.554549336,0.090821083,0.062798706,321.4004241,0.022125379,0.093115271,3.055252818,0.268714178,3.463779779,2.0,0.59,0.0,0.93,1.39,0.0,15.51333333,96.21,0.2,82.5,23.54545455,11.0,60.0,28.25,8.0,129.35,80.0,41.57070474,555.0,475.0,93.25
2024-07-07 15:00:00,2.28,1100.0,109967.0,1.758443989,2400.0,1494.0,2305.0,0.0,1.05,262.0,1.23,7.0,1.3,10.98,87.65,0.42,4.3,313.5116667,0.95,11.28,87.22,0.46,7.2,25.711666663,1.04,9.7,70.19,1.22,57.91666667,18.89,860.1426667,2.19,2.008508299,10.665,4.866666667,80.35555556,55.26,10.04,25.78947368,65.33,0.0785,1.855,0.275,0.0515,0.068,5.31,0.185,3.661609874,0.12222473,59.80459644,0.022777972,3.554549336,0.090821083,0.062798706,321.4004241,0.022125379,0.093115271,3.055252818,0.268714178,3.463779779,2.0,0.59,0.0,0.93,1.39,0.0,15.51333333,96.21,0.2,82.5,23.54545455,11.0,60.0,28.25,8.0,129.615,82.0,41.92069677,557.0,475.0,88.41463415
2024-07-07 16:00:00,2.31,1099.0,110457.0,1.750646551,2400.0,1463.0,2312.0,0.0,1.05,260.0,1.26,7.0,1.3,10.89,87.77,0.4,3.9,313.5116667,0.94,11.2,87.35,0.42,7.0,25.711666663,1.03,9.84,70.24,1.2,57.91666667,18.72,860.1426667,2.12,2.040494253,10.425,4.866666667,80.35555556,55.57,10.355,25.68842105,65.33,0.084,1.855,0.285,0.05,0.066,5.11,0.18,3.314758672,0.249284753,60.32582828,0.02169089,3.586688583,0.09323873,0.05434553,321.4004241,0.013864927,0.082607953,2.536894675,0.251107051,3.442055308,2.0,0.48,0.0,1.05,1.48,0.0,15.51333333,96.0,0.2,82.5,23.54545455,11.0,60.0,28.25,8.0,129.085,78.0,41.8609968,553.0,475.0,87.94871795
2024-07-07 17:00:00,2.28,1098.0,110225.0,1.754329762,2400.0,1485.0,2320.0,0.0,1.05,262.0,1.23,7.0,1.3,10.89,87.77,0.4,3.9,313.5116667,0.94,11.2,87.35,0.42,7.0,25.711666663,1.03,9.84,70.24,1.2,57.91666667,18.72,860.1426667,2.12,2.040494253,10.425,4.866666667,80.35555556,55.57,10.355,25.68842105,65.33,0.084,1.855,0.285,0.05,0.066,5.11,0.18,3.314758672,0.249284753,60.32582828,0.02169089,3.586688583,0.09323873,0.05434553,321.4004241,0.013864927,0.082607953,2.536894675,0.251107051,3.442055308,2.0,0.48,0.0,1.05,1.48,0.0,15.51333333,96.0,0.2,82.5,23.54545455,11.0,60.0,28.25,8.0,128.6875,75.0,42.56834367,550.0,475.0,88.0
2024-07-07 18:00:00,2.28,1100.0,111173.0,1.743081985,2400.0,1465.0,2314.0,190.0,1.0,267.0,1.28,6.0,1.3,10.89,87.77,0.4,3.9,313.5116667,0.94,11.2,87.35,0.42,7.0,25.711666663,1.03,9.84,70.24,1.2,57.91666667,18.72,860.1426667,2.12,2.040494253,10.425,4.866666667,80.35555556,55.57,10.355,25.68842105,65.33,0.084,1.855,0.285,0.05,0.066,5.11,0.18,3.314758672,0.249284753,60.32582828,0.02169089,3.586688583,0.09323873,0.05434553,321.4004241,0.013864927,0.082607953,2.536894675,0.251107051,3.442055308,2.0,0.48,0.0,1.05,1.48,0.0,15.51333333,96.0,0.2,82.5,23.54545455,11.0,60.0,28.25,8.0,128.6875,75.0,41.81014425,550.0,475.0,85.33333333
2024-07-07 19:00:00,2.28,1099.0,111207.0,1.740791928,2400.0,1468.0,2313.0,100.0,1.0,268.0,1.28,7.0,1.3,10.89,87.77,0.4,3.9,313.5116667,0.94,11.2,87.35,0.42,7.0,25.711666663,1.03,9.84,70.24,1.2,57.91666667,18.72,860.1426667,2.12,2.040494253,10.425,4.866666667,80.35555556,55.57,10.355,25.68842105,65.33,0.084,1.855,0.285,0.05,0.066,5.11,0.18,3.314758672,0.249284753,60.32582828,0.02169089,3.586688583,0.09323873,0.05434553,321.4004241,0.013864927,0.082607953,2.536894675,0.251107051,3.442055308,2.0,0.48,0.0,1.05,1.48,0.0,15.51333333,96.0,0.2,82.5,23.54545455,11.0,60.0,28.25,8.0,128.6875,75.0,40.90274546,550.0,475.0,88.0
2024-07-07 23:00:00,2.26,1098.0,111231.0,1.73846969,2400.0,1468.0,2325.0,0.0,1.0,265.0,1.26,6.0,1.3,10.94,87.71,0.39,3.8,300.6223333,0.96,11.08,87.45,0.43,8.8,24.755666667,1.04,10.07,69.99,1.25,55.96333333,18.69,827.0726667,2.15,1.96641791,10.54,4.733333333,80.73333333,55.26,10.085,25.28421053,65.33,0.0845,1.87,0.28,0.0505,0.069,5.36,0.175,3.636189432,0.146608315,59.76218041,0.027559203,3.499959706,0.069322236,0.06644914,301.2615629,0.019674373,0.094334256,3.233759031,0.208883332,3.590103286,2.0,0.49,0.0,1.07,1.21,0.0,16.71,96.62,0.2,82.5,23.54545455,11.0,60.0,28.25,8.0,129.35,80.0,42.20853297,555.0,475.0,81.25
2024-07-08 00:00:00,2.69,1134.0,112967.0,2.140915618,3002.0,1484.0,2261.0,0.0,1.42,250.0,1.27,7.0,1.3,11.09,87.55,0.4,3.8,297.19,0.96,11.34,87.22,0.41,8.9,22.985,1.03,9.81,70.29,1.29,82.55599333,18.61,1020.485,2.075,1.936703209,9.935,5.044444444,80.11,55.97,10.05,30.65,68.38,0.0645,1.915,0.2,0.049,0.061,5.13,0.19,2.19,0.31,65.26,0.024,1.92,0.08,0.08,123.54,0.038,0.062,1.83,0.095,2.9,2.0,0.83,0.0,0.89,1.36,0.0,22.94333333,96.08,0.6,82.5,23.54545455,11.0,60.0,28.25,8.0,123.5325,121.0,42.22972973,551.0,430.0,88.26446281
2024-07-08 01:00:00,2.67,1101.0,113611.0,2.127368476,3000.0,1468.0,2243.0,0.0,1.38,246.0,1.29,7.0,1.3,11.09,87.55,0.4,3.8,297.19,0.96,11.34,87.22,0.41,8.9,22.985,1.03,9.81,70.29,1.29,82.55599333,18.61,1020.485,2.075,1.936703209,9.935,5.044444444,80.11,55.97,10.05,30.65,68.38,0.0645,1.915,0.2,0.049,0.061,5.13,0.19,2.19,0.31,65.26,0.024,1.92,0.08,0.08,123.54,0.038,0.062,1.83,0.095,2.9,2.0,0.83,0.0,0.89,1.36,0.0,22.94333333,96.08,0.6,82.5,23.54545455,11.0,60.0,28.25,8.0,122.87,116.0,41.79932465,546.0,430.0,88.18965517
2024-07-08 02:00:00,2.66,1101.0,113541.0,2.128679377,3000.0,1453.0,2235.0,0.0,1.36,247.0,1.3,8.0,1.3,11.09,87.55,0.4,3.8,297.19,0.96,11.34,87.22,0.41,8.9,22.985,1.03,9.81,70.29,1.29,82.55599333,18.61,1020.485,2.075,1.936703209,9.935,5.044444444,80.11,55.97,10.05,30.65,68.38,0.0645,1.915,0.2,0.049,0.061,5.13,0.19,2.19,0.31,65.26,0.024,1.92,0.08,0.08,123.54,0.038,0.062,1.83,0.095,2.9,2.0,0.83,0.0,0.89,1.36,0.0,22.94333333,96.08,0.6,82.5,23.54545455,11.0,60.0,28.25,8.0,123.2675,119.0,41.98399224,549.0,430.0,93.19327731
2024-07-08 03:00:00,2.67,1126.0,113597.0,2.127630527,3000.0,1458.0,2264.0,0.0,1.37,251.0,1.3,7.0,1.3,11.09,87.55,0.4,3.8,297.19,0.96,11.34,87.22,0.41,8.9,22.985,1.03,9.81,70.29,1.29,82.55599333,18.61,1020.485,2.075,1.936703209,9.935,5.044444444,80.11,55.97,10.05,30.65,68.38,0.0645,1.915,0.2,0.049,0.061,5.13,0.19,2.19,0.31,65.26,0.024,1.92,0.08,0.08,123.54,0.038,0.062,1.83,0.095,2.9,2.0,0.83,0.0,0.89,1.36,0.0,22.94333333,96.08,0.6,82.5,23.54545455,11.0,60.0,28.25,8.0,122.7375,115.0,42.02617547,545.0,430.0,87.82608696
2024-07-08 04:00:00,2.69,1117.0,113863.0,2.121248173,2998.0,1450.0,2267.0,0.0,1.39,248.0,1.3,7.0,1.3,11.09,87.55,0.4,3.8,297.19,0.96,11.34,87.22,0.41,8.9,22.985,1.03,9.81,70.29,1.29,82.55599333,18.61,1020.485,2.075,1.936703209,9.935,5.044444444,80.11,55.97,10.05,30.65,68.38,0.0645,1.915,0.2,0.049,0.061,5.13,0.19,2.19,0.31,65.26,0.024,1.92,0.08,0.08,123.54,0.038,0.062,1.83,0.095,2.9,2.0,0.83,0.0,0.89,1.36,0.0,22.94333333,96.08,0.6,82.5,23.54545455,11.0,60.0,28.25,8.0,122.605,114.0,42.1686747,544.0,430.0,87.98245614
2024-07-08 05:00:00,2.69,1104.0,113059.0,2.14063447,3002.0,1441.0,2261.0,62.0,1.39,244.0,1.3,7.0,1.3,11.09,87.55,0.4,3.8,297.19,0.96,11.34,87.22,0.41,8.9,22.985,1.03,9.81,70.29,1.29,82.55599333,18.61,1020.485,2.075,1.936703209,9.935,5.044444444,80.11,55.97,10.05,30.65,68.38,0.0645,1.915,0.2,0.049,0.061,5.13,0.19,2.19,0.31,65.26,0.024,1.92,0.08,0.08,123.54,0.038,0.062,1.83,0.095,2.9,2.0,0.83,0.0,0.89,1.36,0.0,22.94333333,96.08,0.6,82.5,23.54545455,11.0,60.0,28.25,8.0,122.2075,111.0,42.32817038,541.0,430.0,88.55855856
2024-07-08 06:00:00,2.7,1097.0,113313.0,2.138040024,2998.0,1425.0,2247.0,277.0,1.37,242.0,1.33,7.0,1.3,11.09,87.55,0.4,3.8,297.19,0.96,11.34,87.22,0.41,8.9,22.985,1.03,9.81,70.29,1.29,82.55599333,18.61,1020.485,2.075,1.936703209,9.935,5.044444444,80.11,55.97,10.05,30.65,68.38,0.0645,1.915,0.2,0.049,0.061,5.13,0.19,2.19,0.31,65.26,0.024,1.92,0.08,0.08,123.54,0.038,0.062,1.83,0.095,2.9,2.0,0.83,0.0,0.89,1.36,0.0,22.94333333,96.08,0.6,82.5,23.54545455,11.0,60.0,28.25,8.0,122.075,110.0,42.03883495,540.0,430.0,87.0
2024-07-08 07:00:00,2.69,1097.0,113718.0,2.135442026,3001.0,1450.0,2245.0,401.0,1.38,244.0,1.31,7.0,1.3,11.09,87.55,0.4,3.8,297.19,0.96,11.34,87.22,0.41,8.9,22.985,1.03,9.81,70.29,1.29,82.55599333,18.61,1020.485,2.075,1.936703209,9.935,5.044444444,80.11,55.97,10.05,30.65,68.38,0.0645,1.915,0.2,0.049,0.061,5.13,0.19,2.19,0.31,65.26,0.024,1.92,0.08,0.08,123.54,0.038,0.062,1.83,0.095,2.9,2.0,0.83,0.0,0.89,1.36,0.0,22.94333333,96.08,0.6,82.5,23.54545455,11.0,60.0,28.25,8.0,122.075,110.0,41.84466019,540.0,430.0,87.54545455
2024-07-08 08:00:00,2.7,1102.0,113792.0,2.123278694,2999.0,1462.0,2250.0,0.0,1.4,245.0,1.3,7.0,1.3,10.96,87.68,0.39,4.4,297.19,0.97,11.28,87.23,0.44,8.3,22.985,1.05,9.87,70.11,1.13,82.55599333,18.89,1020.485,2.06,1.84352909,9.66,5.044444444,80.11,56.13,10.29,30.65,68.38,0.067,1.85,0.21,0.0485,0.06,5.24,0.19,1.74,0.2,65.68,0.014,2.29,0.06,0.04,123.54,0.022,0.034,1.54,0.059,3.2,2.0,0.81,0.0,1.26,1.38,0.0,22.94333333,95.9,0.4,82.5,23.54545455,11.0,60.0,28.25,8.0,122.7375,115.0,41.62227603,545.0,430.0,90.0
2024-07-08 09:00:00,2.67,1109.0,114017.0,2.120503223,3001.0,1494.0,2251.0,0.0,1.4,243.0,1.27,7.0,1.3,10.96,87.68,0.39,4.4,297.19,0.97,11.28,87.23,0.44,8.3,22.985,1.05,9.87,70.11,1.13,82.55599333,18.89,1020.485,2.06,1.84352909,9.66,5.044444444,80.11,56.13,10.29,30.65,68.38,0.067,1.85,0.21,0.0485,0.06,5.24,0.19,1.74,0.2,65.68,0.014,2.29,0.06,0.04,123.54,0.022,0.034,1.54,0.059,3.2,2.0,0.81,0.0,1.26,1.38,0.0,22.94333333,95.9,0.4,82.5,23.54545455,11.0,60.0,28.25,8.0,122.7375,115.0,41.78562787,545.0,430.0,89.13043478
2024-07-08 10:00:00,2.67,1126.0,114130.0,2.117699218,3000.0,1498.0,2259.0,0.0,1.4,252.0,1.27,7.0,1.3,10.96,87.68,0.39,4.4,297.19,0.97,11.28,87.23,0.44,8.3,22.985,1.05,9.87,70.11,1.13,82.55599333,18.89,1020.485,2.06,1.84352909,9.66,5.044444444,80.11,56.13,10.29,30.65,68.38,0.067,1.85,0.21,0.0485,0.06,5.24,0.19,1.74,0.2,65.68,0.014,2.29,0.06,0.04,123.54,0.022,0.034,1.54,0.059,3.2,2.0,0.81,0.0,1.26,1.38,0.0,22.94333333,95.9,0.4,82.5,23.54545455,11.0,60.0,28.25,8.0,123.4,120.0,42.61101674,550.0,430.0,92.91666667
2024-07-08 11:00:00,2.72,1136.0,113940.0,2.119815362,2998.0,1453.0,2261.0,0.0,1.42,249.0,1.3,7.0,1.3,10.96,87.68,0.39,4.4,297.19,0.97,11.28,87.23,0.44,8.3,22.985,1.05,9.87,70.11,1.13,82.55599333,18.89,1020.485,2.06,1.84352909,9.66,5.044444444,80.11,56.13,10.29,30.65,68.38,0.067,1.85,0.21,0.0485,0.06,5.24,0.19,1.74,0.2,65.68,0.014,2.29,0.06,0.04,123.54,0.022,0.034,1.54,0.059,3.2,2.0,0.81,0.0,1.26,1.38,0.0,22.94333333,95.9,0.4,82.5,23.54545455,11.0,60.0,28.25,8.0,123.4,120.0,43.48246675,550.0,430.0,92.08333333
2024-07-08 12:00:00,2.7,1132.0,113342.0,2.133835815,3002.0,1459.0,2251.0,0.0,1.42,246.0,1.28,7.0,1.3,10.96,87.68,0.39,4.4,297.19,0.97,11.28,87.23,0.44,8.3,22.985,1.05,9.87,70.11,1.13,82.55599333,18.89,1020.485,2.06,1.84352909,9.66,5.044444444,80.11,56.13,10.29,30.65,68.38,0.067,1.85,0.21,0.0485,0.06,5.24,0.19,1.74,0.2,65.68,0.014,2.29,0.06,0.04,123.54,0.022,0.034,1.54,0.059,3.2,2.0,0.81,0.0,1.26,1.38,0.0,22.94333333,95.9,0.4,82.5,23.54545455,11.0,60.0,28.25,8.0,122.87,116.0,43.4856176,546.0,430.0,91.37931034
2024-07-08 13:00:00,2.66,1117.0,111362.0,2.171032593,3001.0,1505.0,2259.0,0.0,1.42,246.0,1.24,7.0,1.3,10.96,87.68,0.39,4.4,297.19,0.97,11.28,87.23,0.44,8.3,22.985,1.05,9.87,70.11,1.13,82.55599333,18.89,1020.485,2.06,1.84352909,9.66,5.044444444,80.11,56.13,10.29,30.65,68.38,0.067,1.85,0.21,0.0485,0.06,5.24,0.19,1.74,0.2,65.68,0.014,2.29,0.06,0.04,123.54,0.022,0.034,1.54,0.059,3.2,2.0,0.81,0.0,1.26,1.38,0.0,22.94333333,95.9,0.4,82.5,23.54545455,11.0,60.0,28.25,8.0,122.075,110.0,43.18889155,540.0,430.0,89.09090909
2024-07-08 14:00:00,2.67,1122.0,113288.0,2.131298491,2997.0,1482.0,2270.0,0.0,1.4,249.0,1.27,7.0,1.3,10.96,87.68,0.39,4.4,297.19,0.97,11.28,87.23,0.44,8.3,22.985,1.05,9.87,70.11,1.13,82.55599333,18.89,1020.485,2.06,1.84352909,9.66,5.044444444,80.11,56.13,10.29,30.65,68.38,0.067,1.85,0.21,0.0485,0.06,5.24,0.19,1.74,0.2,65.68,0.014,2.29,0.06,0.04,123.54,0.022,0.034,1.54,0.059,3.2,2.0,0.81,0.0,1.26,1.38,0.0,22.94333333,95.9,0.4,82.5,23.54545455,11.0,60.0,28.25,8.0,122.075,110.0,42.66219775,540.0,430.0,90.81818182
2024-07-08 15:00:00,2.71,1119.0,114388.0,2.119100564,3000.0,1480.0,2265.0,268.0,1.42,248.0,1.29,7.0,1.3,10.96,87.68,0.39,4.4,297.19,0.97,11.28,87.23,0.44,8.3,22.985,1.05,9.87,70.11,1.13,82.55599333,18.89,1020.485,2.06,1.84352909,9.66,5.044444444,80.11,56.13,10.29,30.65,68.38,0.067,1.85,0.21,0.0485,0.06,5.24,0.19,1.74,0.2,65.68,0.014,2.29,0.06,0.04,123.54,0.022,0.034,1.54,0.059,3.2,2.0,0.81,0.0,1.26,1.38,0.0,22.94333333,95.9,0.4,82.5,23.54545455,11.0,60.0,28.25,8.0,122.075,110.0,43.28140214,540.0,430.0,90.36363636
2024-07-08 16:00:00,2.69,1119.0,116046.0,2.090302134,3000.0,1524.0,2265.0,337.0,1.42,253.0,1.27,7.0,1.3,10.92,87.74,0.4,3.4,297.19,0.94,11.1,87.44,0.43,9.5,22.985,1.03,9.94,69.98,1.1,82.55599333,18.98,1020.485,2.095,1.810761806,9.795,5.044444444,80.11,55.9,10.81,30.65,68.38,0.07,1.83,0.22,0.05,0.063,5.41,0.195,2.18,0.05,65.1,0.024,2.2,0.02,0.11,123.54,0.031,0.051,1.87,0.091,3.4,2.0,0.64,0.0,1.01,1.32,0.0,22.94333333,95.73,0.6,82.5,23.54545455,11.0,60.0,28.25,8.0,122.075,110.0,42.68707483,540.0,430.0,87.09090909
2024-07-08 17:00:00,2.7,1110.0,115765.0,2.089376868,2998.0,1505.0,2268.0,132.0,1.42,250.0,1.28,7.0,1.3,10.92,87.74,0.4,3.4,297.19,0.94,11.1,87.44,0.43,9.5,22.985,1.03,9.94,69.98,1.1,82.55599333,18.98,1020.485,2.095,1.810761806,9.795,5.044444444,80.11,55.9,10.81,30.65,68.38,0.07,1.83,0.22,0.05,0.063,5.41,0.195,2.18,0.05,65.1,0.024,2.2,0.02,0.11,123.54,0.031,0.051,1.87,0.091,3.4,2.0,0.64,0.0,1.01,1.32,0.0,22.94333333,95.73,0.6,82.5,23.54545455,11.0,60.0,28.25,8.0,122.075,110.0,42.39709443,540.0,430.0,88.27272727
2024-07-08 18:00:00,2.7,1123.0,115282.0,2.097498254,3000.0,1494.0,2270.0,42.0,1.41,252.0,1.29,8.0,1.3,10.92,87.74,0.4,3.4,297.19,0.94,11.1,87.44,0.43,9.5,22.985,1.03,9.94,69.98,1.1,82.55599333,18.98,1020.485,2.095,1.810761806,9.795,5.044444444,80.11,55.9,10.81,30.65,68.38,0.07,1.83,0.22,0.05,0.063,5.41,0.195,2.18,0.05,65.1,0.024,2.2,0.02,0.11,123.54,0.031,0.051,1.87,0.091,3.4,2.0,0.64,0.0,1.01,1.32,0.0,22.94333333,95.73,0.6,82.5,23.54545455,11.0,60.0,28.25,8.0,122.075,110.0,43.33094727,540.0,430.0,92.09090909
2024-07-08 19:00:00,2.68,1133.0,115206.0,2.099328068,3002.0,1512.0,2263.0,0.0,1.41,255.0,1.27,7.0,1.3,10.92,87.74,0.4,3.4,297.19,0.94,11.1,87.44,0.43,9.5,22.985,1.03,9.94,69.98,1.1,82.55599333,18.98,1020.485,2.095,1.810761806,9.795,5.044444444,80.11,55.9,10.81,30.65,68.38,0.07,1.83,0.22,0.05,0.063,5.41,0.195,2.18,0.05,65.1,0.024,2.2,0.02,0.11,123.54,0.031,0.051,1.87,0.091,3.4,2.0,0.64,0.0,1.01,1.32,0.0,22.94333333,95.73,0.6,82.5,23.54545455,11.0,60.0,28.25,8.0,122.34,112.0,43.35631091,542.0,430.0,96.875
2024-07-08 20:00:00,2.65,1135.0,114960.0,2.102417222,3000.0,1543.0,2267.0,0.0,1.41,257.0,1.24,7.0,1.3,10.92,87.74,0.4,3.4,297.19,0.94,11.1,87.44,0.43,9.5,22.985,1.03,9.94,69.98,1.1,82.55599333,18.98,1020.485,2.095,1.810761806,9.795,5.044444444,80.11,55.9,10.81,30.65,68.38,0.07,1.83,0.22,0.05,0.063,5.41,0.195,2.18,0.05,65.1,0.024,2.2,0.02,0.11,123.54,0.031,0.051,1.87,0.091,3.4,2.0,0.64,0.0,1.01,1.32,0.0,22.94333333,95.73,0.6,82.5,23.54545455,11.0,60.0,28.25,8.0,123.7975,123.0,41.67065582,553.0,430.0,88.53658537
2024-07-08 21:00:00,2.66,1170.0,114009.0,2.119239354,2999.0,1523.0,2270.0,0.0,1.41,260.0,1.25,8.0,1.3,10.92,87.74,0.4,3.4,297.19,0.94,11.1,87.44,0.43,9.5,22.985,1.03,9.94,69.98,1.1,82.55599333,18.98,1020.485,2.095,1.810761806,9.795,5.044444444,80.11,55.9,10.81,30.65,68.38,0.07,1.83,0.22,0.05,0.063,5.41,0.195,2.18,0.05,65.1,0.024,2.2,0.02,0.11,123.54,0.031,0.051,1.87,0.091,3.4,2.0,0.64,0.0,1.01,1.32,0.0,22.94333333,95.73,0.6,82.5,23.54545455,11.0,60.0,28.25,8.0,124.0625,125.0,40.5876732,555.0,430.0,93.84
2024-07-08 22:00:00,2.7,1168.0,113556.0,2.126980114,2998.0,1467.0,2261.0,0.0,1.41,256.0,1.29,6.0,1.3,10.92,87.74,0.4,3.4,297.19,0.94,11.1,87.44,0.43,9.5,22.985,1.03,9.94,69.98,1.1,82.55599333,18.98,1020.485,2.095,1.810761806,9.795,5.044444444,80.11,55.9,10.81,30.65,68.38,0.07,1.83,0.22,0.05,0.063,5.41,0.195,2.18,0.05,65.1,0.024,2.2,0.02,0.11,123.54,0.031,0.051,1.87,0.091,3.4,2.0,0.64,0.0,1.01,1.32,0.0,22.94333333,95.73,0.6,82.5,23.54545455,11.0,60.0,28.25,8.0,125.3875,135.0,41.31218457,565.0,430.0,87.92592593
2024-07-08 23:00:00,2.69,1169.0,113207.0,2.13566785,3001.0,1481.0,2272.0,0.0,1.41,256.0,1.28,8.0,1.3,10.96,87.71,0.36,3.5,297.2606667,0.97,11.29,87.23,0.44,6.8,23.349333332999997,1.04,9.71,70.31,1.19,82.20992,18.79,1014.657667,2.09,1.854321027,9.865,4.978888889,80.97666667,55.93,10.61,31.09142857,68.38,0.072,1.84,0.215,0.0515,0.061,5.32,0.2,2.24,0.05,65.43,0.02,1.97,0.03,0.05,124.1433333,0.033,0.058,1.82,0.084,3.7,2.0,0.55,0.0,0.82,1.34,0.0,20.29333333,96.79,0.8,82.5,23.54545455,11.0,60.0,28.25,8.0,124.725,130.0,41.82472989,560.0,430.0,88.38461538
2024-07-09 00:00:00,2.7,1154.0,117169.0,2.406404079,3500.0,1398.0,2308.0,0.0,1.3,262.0,1.4,7.0,1.3,10.46,88.15,0.43,2.9,291.1893333,0.96,10.82,87.68,0.46,5.0,23.352999996999998,1.04,9.95,70.15,1.18,80.709588,18.72,957.0063333,1.945,1.994550284,10.64,4.665555556,82.77666667,55.265,8.92,28.44,66.16,0.0835,1.955,0.4,0.051,0.066,5.335,0.175,1.256920683,0.067421033,28.65393895,0.009631576,1.078736525,0.072236821,0.043342093,125.6353739,0.001926315,0.012521049,4.430525013,0.049602617,1.974473104,1.0,0.8,0.0,1.16,1.28,0.0,25.01666667,94.96,0.4,82.5,23.54545455,11.0,60.0,28.25,8.0,123.4,120.0,40.34200385,550.0,430.0,89.83333333
2024-07-09 01:00:00,2.69,1143.0,115187.0,2.447087717,3499.0,1379.0,2315.0,0.0,1.3,256.0,1.39,8.0,1.3,10.46,88.15,0.43,2.9,291.1893333,0.96,10.82,87.68,0.46,5.0,23.352999996999998,1.04,9.95,70.15,1.18,80.709588,18.72,957.0063333,1.945,1.994550284,10.64,4.665555556,82.77666667,55.265,8.92,28.44,66.16,0.0835,1.955,0.4,0.051,0.066,5.335,0.175,1.256920683,0.067421033,28.65393895,0.009631576,1.078736525,0.072236821,0.043342093,125.6353739,0.001926315,0.012521049,4.430525013,0.049602617,1.974473104,1.0,0.8,0.0,1.16,1.28,0.0,25.01666667,94.96,0.4,82.5,23.54545455,11.0,60.0,28.25,8.0,122.34,112.0,41.32689988,542.0,430.0,91.875
2024-07-09 02:00:00,2.69,1142.0,114660.0,2.458328491,3499.0,1371.0,2319.0,0.0,1.3,254.0,1.39,7.0,1.3,10.46,88.15,0.43,2.9,291.1893333,0.96,10.82,87.68,0.46,5.0,23.352999996999998,1.04,9.95,70.15,1.18,80.709588,18.72,957.0063333,1.945,1.994550284,10.64,4.665555556,82.77666667,55.265,8.92,28.44,66.16,0.0835,1.955,0.4,0.051,0.066,5.335,0.175,1.256920683,0.067421033,28.65393895,0.009631576,1.078736525,0.072236821,0.043342093,125.6353739,0.001926315,0.012521049,4.430525013,0.049602617,1.974473104,1.0,0.8,0.0,1.16,1.28,0.0,25.01666667,94.96,0.4,82.5,23.54545455,11.0,60.0,28.25,8.0,122.2075,111.0,41.07013738,541.0,430.0,89.18918919
2024-07-09 03:00:00,2.72,1092.0,112847.0,2.498514158,3500.0,1324.0,2303.0,0.0,1.3,239.0,1.42,7.0,1.3,10.46,88.15,0.43,2.9,291.1893333,0.96,10.82,87.68,0.46,5.0,23.352999996999998,1.04,9.95,70.15,1.18,80.709588,18.72,957.0063333,1.945,1.994550284,10.64,4.665555556,82.77666667,55.265,8.92,28.44,66.16,0.0835,1.955,0.4,0.051,0.066,5.335,0.175,1.256920683,0.067421033,28.65393895,0.009631576,1.078736525,0.072236821,0.043342093,125.6353739,0.001926315,0.012521049,4.430525013,0.049602617,1.974473104,1.0,0.8,0.0,1.16,1.28,0.0,25.01666667,94.96,0.4,82.5,23.54545455,11.0,60.0,28.25,8.0,122.075,110.0,40.6062064,540.0,430.0,83.63636364
2024-07-09 04:00:00,2.71,1100.0,113966.0,2.473289832,3499.0,1342.0,2292.0,0.0,1.3,244.0,1.41,7.0,1.3,10.46,88.15,0.43,2.9,291.1893333,0.96,10.82,87.68,0.46,5.0,23.352999996999998,1.04,9.95,70.15,1.18,80.709588,18.72,957.0063333,1.945,1.994550284,10.64,4.665555556,82.77666667,55.265,8.92,28.44,66.16,0.0835,1.955,0.4,0.051,0.066,5.335,0.175,1.256920683,0.067421033,28.65393895,0.009631576,1.078736525,0.072236821,0.043342093,125.6353739,0.001926315,0.012521049,4.430525013,0.049602617,1.974473104,1.0,0.8,0.0,1.16,1.28,0.0,25.01666667,94.96,0.4,82.5,23.54545455,11.0,60.0,28.25,8.0,122.34,112.0,39.5516992,542.0,430.0,86.60714286
2024-07-09 05:00:00,2.68,1131.0,116742.0,2.415200818,3500.0,1412.0,2304.0,0.0,1.3,258.0,1.38,7.0,1.3,10.46,88.15,0.43,2.9,291.1893333,0.96,10.82,87.68,0.46,5.0,23.352999996999998,1.04,9.95,70.15,1.18,80.709588,18.72,957.0063333,1.945,1.994550284,10.64,4.665555556,82.77666667,55.265,8.92,28.44,66.16,0.0835,1.955,0.4,0.051,0.066,5.335,0.175,1.256920683,0.067421033,28.65393895,0.009631576,1.078736525,0.072236821,0.043342093,125.6353739,0.001926315,0.012521049,4.430525013,0.049602617,1.974473104,1.0,0.8,0.0,1.16,1.28,0.0,25.01666667,94.96,0.4,82.5,23.54545455,11.0,60.0,28.25,8.0,122.4725,113.0,41.04856245,543.0,430.0,89.38053097
2024-07-09 06:00:00,2.7,1108.0,116210.0,2.425558264,3499.0,1387.0,2294.0,0.0,1.3,251.0,1.4,7.0,1.3,10.46,88.15,0.43,2.9,291.1893333,0.96,10.82,87.68,0.46,5.0,23.352999996999998,1.04,9.95,70.15,1.18,80.709588,18.72,957.0063333,1.945,1.994550284,10.64,4.665555556,82.77666667,55.265,8.92,28.44,66.16,0.0835,1.955,0.4,0.051,0.066,5.335,0.175,1.256920683,0.067421033,28.65393895,0.009631576,1.078736525,0.072236821,0.043342093,125.6353739,0.001926315,0.012521049,4.430525013,0.049602617,1.974473104,1.0,0.8,0.0,1.16,1.28,0.0,25.01666667,94.96,0.4,82.5,23.54545455,11.0,60.0,28.25,8.0,122.34,112.0,39.47368421,542.0,430.0,87.05357143
2024-07-09 07:00:00,2.68,1089.0,115243.0,2.446597915,3500.0,1387.0,2277.0,0.0,1.3,246.0,1.38,7.0,1.3,10.46,88.15,0.43,2.9,291.1893333,0.96,10.82,87.68,0.46,5.0,23.352999996999998,1.04,9.95,70.15,1.18,80.709588,18.72,957.0063333,1.945,1.994550284,10.64,4.665555556,82.77666667,55.265,8.92,28.44,66.16,0.0835,1.955,0.4,0.051,0.066,5.335,0.175,1.256920683,0.067421033,28.65393895,0.009631576,1.078736525,0.072236821,0.043342093,125.6353739,0.001926315,0.012521049,4.430525013,0.049602617,1.974473104,1.0,0.8,0.0,1.16,1.28,0.0,25.01666667,94.96,0.4,82.5,23.54545455,11.0,60.0,28.25,8.0,122.2075,111.0,39.0746124,541.0,430.0,86.48648649
2024-07-09 08:00:00,2.68,1090.0,115823.0,2.43365814,3499.0,1402.0,2279.0,0.0,1.3,248.0,1.38,7.0,1.3,10.39,88.22,0.42,2.4,291.1893333,0.97,10.97,87.55,0.45,9.6,23.352999996999998,1.03,9.68,70.24,1.24,80.709588,18.84,957.0063333,1.95,2.056802804,11.32,4.665555556,82.77666667,54.725,9.165,28.44,66.16,0.0795,1.905,0.365,0.0515,0.063,5.505,0.18,1.449552205,0.048157881,28.96214938,0.009149997,1.020947068,0.014447364,0.033710516,125.6353739,0.002407894,0.011557891,4.011551452,0.074644715,2.215262507,1.0,0.36,0.0,0.98,1.38,0.0,25.01666667,96.31,0.3,82.5,23.54545455,11.0,60.0,28.25,8.0,122.34,112.0,39.6572532,542.0,430.0,87.23214286
2024-07-09 09:00:00,2.68,1114.0,117134.0,2.406435353,3499.0,1421.0,2299.0,0.0,1.3,257.0,1.38,7.0,1.3,10.39,88.22,0.42,2.4,291.1893333,0.97,10.97,87.55,0.45,9.6,23.352999996999998,1.03,9.68,70.24,1.24,80.709588,18.84,957.0063333,1.95,2.056802804,11.32,4.665555556,82.77666667,54.725,9.165,28.44,66.16,0.0795,1.905,0.365,0.0515,0.063,5.505,0.18,1.449552205,0.048157881,28.96214938,0.009149997,1.020947068,0.014447364,0.033710516,125.6353739,0.002407894,0.011557891,4.011551452,0.074644715,2.215262507,1.0,0.36,0.0,0.98,1.38,0.0,25.01666667,96.31,0.3,82.5,23.54545455,11.0,60.0,28.25,8.0,122.34,112.0,41.09848485,542.0,430.0,88.03571429
2024-07-09 10:00:00,2.69,1132.0,116018.0,2.430264019,3500.0,1384.0,2301.0,0.0,1.29,256.0,1.4,7.0,1.3,10.39,88.22,0.42,2.4,291.1893333,0.97,10.97,87.55,0.45,9.6,23.352999996999998,1.03,9.68,70.24,1.24,80.709588,18.84,957.0063333,1.95,2.056802804,11.32,4.665555556,82.77666667,54.725,9.165,28.44,66.16,0.0795,1.905,0.365,0.0515,0.063,5.505,0.18,1.449552205,0.048157881,28.96214938,0.009149997,1.020947068,0.014447364,0.033710516,125.6353739,0.002407894,0.011557891,4.011551452,0.074644715,2.215262507,1.0,0.36,0.0,0.98,1.38,0.0,25.01666667,96.31,0.3,82.5,23.54545455,11.0,60.0,28.25,8.0,122.2075,111.0,40.17033357,541.0,430.0,87.56756757
2024-07-09 11:00:00,2.67,1147.0,115401.0,2.443250114,3500.0,1401.0,2296.0,0.0,1.3,258.0,1.37,8.0,1.3,10.39,88.22,0.42,2.4,291.1893333,0.97,10.97,87.55,0.45,9.6,23.352999996999998,1.03,9.68,70.24,1.24,80.709588,18.84,957.0063333,1.95,2.056802804,11.32,4.665555556,82.77666667,54.725,9.165,28.44,66.16,0.0795,1.905,0.365,0.0515,0.063,5.505,0.18,1.449552205,0.048157881,28.96214938,0.009149997,1.020947068,0.014447364,0.033710516,125.6353739,0.002407894,0.011557891,4.011551452,0.074644715,2.215262507,1.0,0.36,0.0,0.98,1.38,0.0,25.01666667,96.31,0.3,82.5,23.54545455,11.0,60.0,28.25,8.0,122.7375,115.0,39.45920077,545.0,430.0,94.08695652
2024-07-09 12:00:00,2.66,1153.0,115399.0,2.442594753,3499.0,1417.0,2308.0,0.0,1.3,260.0,1.36,7.0,1.3,10.39,88.22,0.42,2.4,291.1893333,0.97,10.97,87.55,0.45,9.6,23.352999996999998,1.03,9.68,70.24,1.24,80.709588,18.84,957.0063333,1.95,2.056802804,11.32,4.665555556,82.77666667,54.725,9.165,28.44,66.16,0.0795,1.905,0.365,0.0515,0.063,5.505,0.18,1.449552205,0.048157881,28.96214938,0.009149997,1.020947068,0.014447364,0.033710516,125.6353739,0.002407894,0.011557891,4.011551452,0.074644715,2.215262507,1.0,0.36,0.0,0.98,1.38,0.0,25.01666667,96.31,0.3,82.5,23.54545455,11.0,60.0,28.25,8.0,123.135,118.0,39.94740617,548.0,430.0,91.3559322
2024-07-09 13:00:00,2.67,1178.0,115121.0,2.448489846,3499.0,1402.0,2332.0,0.0,1.3,263.0,1.37,7.0,1.3,10.39,88.22,0.42,2.4,291.1893333,0.97,10.97,87.55,0.45,9.6,23.352999996999998,1.03,9.68,70.24,1.24,80.709588,18.84,957.0063333,1.95,2.056802804,11.32,4.665555556,82.77666667,54.725,9.165,28.44,66.16,0.0795,1.905,0.365,0.0515,0.063,5.505,0.18,1.449552205,0.048157881,28.96214938,0.009149997,1.020947068,0.014447364,0.033710516,125.6353739,0.002407894,0.011557891,4.011551452,0.074644715,2.215262507,1.0,0.36,0.0,0.98,1.38,0.0,25.01666667,96.31,0.3,82.5,23.54545455,11.0,60.0,28.25,8.0,123.66499999999999,122.0,40.94393867,552.0,430.0,89.18032787
