Repository: saikumar-voptimai/evonith_bf_webapp

# Evonith BF2 — Blast Furnace Intelligence Platform

Monitoring, modelling and optimisation of **Blast Furnace 2 (BF2)** at Evonith Steel: live telemetry from InfluxDB,
manual plant reports from Neon PostgreSQL, a two-zone energy model of the furnace, blend and fuel optimisers, a
conversational assistant (FurnaceMind) and a live digital twin evaluated every hour.

The platform has three deployable parts that share one Python service layer, plus the shared data library:

| Part | Path | What it is |
|---|---|---|
| **Streamlit app** (legacy) | `src/app.py`, `src/custom_pages/` | The original 11-page dashboard; still the home of the model pages. Served under `/legacy` in production |

File: src/assets/data/V10_df_filtered.csv (part 63 of 166)
datetime,Hot Blast PressureBar,Hot Blast Temp.oC,Hot Blast VolumeNm3/Hr.,O2 Enrichment %,OxygenFlowNm3/Hr.,PermeabilityKgs/Hr.,RAFToC,SteamKgs/Hr.,TopPressureBar,TuyereVelocitym/s,Differential PressureTotalBar,Charges/Hrs.,StockRodLevel,COKE_ASH%,COKE_FC%,COKE_IM%,COKE_MOIST%,COKE_MT,COKE_VM%,NUTCOKE_ASH%,NUTCOKE_FC%,NUTCOKE_IM%,NUTCOKE_MOIST%,NUTCOKE_MT,NUTCOKE_VM%,PCI_2_%Ash,PCI_2_%FC,PCI_2_%IM,PCI_2_MT,PCI_2_%VM,Sinter_SP_MT,Sinter_SP_02_Al2O3%,Sinter_SP_02_Basicity,Sinter_SP_02_CaO%,Sinter_SP_02_Cold_Strength_AI,Sinter_SP_02_Cold_strength_TI,Sinter_SP_02_Fe(T)%,Sinter_SP_02_FeO%,Sinter_SP_02_Hot_strength_RDI,Sinter_SP_02_Hot_strength_RI,Sinter_SP_02_K2O%,Sinter_SP_02_MgO%,Sinter_SP_02_MnO%,Sinter_SP_02_Na2O%,Sinter_SP_02_P%,Sinter_SP_02_SiO2%,Sinter_SP_02_TiO2%,ORE_%Al2O3,ORE_%CaO,ORE_%Fe(T),ORE_%K2O,ORE_%LOI,ORE_%MgO,ORE_%MnO,ORE_MT,ORE_%Na2O,ORE_%P,ORE_%SiO2,ORE_%TiO2,ORE_%TM,Geomin Type,FLUX_Al2O3%,FLUX_CaO%,FLUX_Fe2O3%,FLUX_LOI%,FLUX_MgO%,FLUX_MT,FLUX_SiO2%,FLUX_TM%,COKE_DISCHARGE_TIME,WEIGHTED_COKE_ANGLE,TOTAL_COKE_PORTIONS,NON_COKE_DISCHARGE_TIME,WEIGHTED_NON_COKE_ANGLE,TOTAL_NON_COKE_PORTIONS,UnitCost Lakhs/Thm,ActualKg/Thm.,FurnaceTopGasAnalysisCO2ETACO,Act. Fuel RateKg/Thm.,Coke Rate Kg/Thm,ProductionTonnesPerHr
2024-07-09 14:00:00,2.72,1149.0,113718.0,2.478680509,3499.0,1332.0,2313.0,0.0,1.3,251.0,1.42,7.0,1.3,10.39,88.22,0.42,2.4,291.1893333,0.97,10.97,87.55,0.45,9.6,23.352999996999998,1.03,9.68,70.24,1.24,80.709588,18.84,957.0063333,1.95,2.056802804,11.32,4.665555556,82.77666667,54.725,9.165,28.44,66.16,0.0795,1.905,0.365,0.0515,0.063,5.505,0.18,1.449552205,0.048157881,28.96214938,0.009149997,1.020947068,0.014447364,0.033710516,125.6353739,0.002407894,0.011557891,4.011551452,0.074644715,2.215262507,1.0,0.36,0.0,0.98,1.38,0.0,25.01666667,96.31,0.3,82.5,23.54545455,11.0,60.0,28.25,8.0,123.66499999999999,122.0,40.93000727,552.0,430.0,85.73770492
2024-07-09 15:00:00,2.68,1158.0,114467.0,2.462471009,3499.0,1339.0,2314.0,0.0,1.25,258.0,1.43,7.0,1.3,10.39,88.22,0.42,2.4,291.1893333,0.97,10.97,87.55,0.45,9.6,23.352999996999998,1.03,9.68,70.24,1.24,80.709588,18.84,957.0063333,1.95,2.056802804,11.32,4.665555556,82.77666667,54.725,9.165,28.44,66.16,0.0795,1.905,0.365,0.0515,0.063,5.505,0.18,1.449552205,0.048157881,28.96214938,0.009149997,1.020947068,0.014447364,0.033710516,125.6353739,0.002407894,0.011557891,4.011551452,0.074644715,2.215262507,1.0,0.36,0.0,0.98,1.38,0.0,25.01666667,96.31,0.3,82.5,23.54545455,11.0,60.0,28.25,8.0,123.135,118.0,40.90690979,548.0,430.0,85.76271186
2024-07-09 16:00:00,2.7,1157.0,114153.0,2.469240567,3499.0,1358.0,2313.0,0.0,1.3,255.0,1.4,7.0,1.3,10.42,88.2,0.4,2.8,291.1893333,0.98,10.88,87.64,0.44,5.9,23.352999996999998,1.04,9.76,70.42,1.12,80.709588,18.7,957.0063333,1.995,1.939066036,10.975,4.665555556,82.77666667,54.985,9.695,28.44,66.16,0.0815,1.765,0.315,0.047,0.0595,5.66,0.17,1.386946961,0.02407894,28.57207055,0.011557891,0.972789188,0.062605245,0.033710516,125.6353739,0.001926315,0.011557891,4.66168284,0.072236821,1.829999462,1.0,0.58,0.0,0.89,1.21,0.0,25.01666667,95.9,0.2,82.5,23.54545455,11.0,60.0,28.25,8.0,123.4,120.0,41.21898338,550.0,430.0,86.25
2024-07-09 17:00:00,2.68,1136.0,115779.0,2.435277876,3500.0,1396.0,2313.0,0.0,1.3,256.0,1.38,7.0,1.3,10.42,88.2,0.4,2.8,291.1893333,0.98,10.88,87.64,0.44,5.9,23.352999996999998,1.04,9.76,70.42,1.12,80.709588,18.7,957.0063333,1.995,1.939066036,10.975,4.665555556,82.77666667,54.985,9.695,28.44,66.16,0.0815,1.765,0.315,0.047,0.0595,5.66,0.17,1.386946961,0.02407894,28.57207055,0.011557891,0.972789188,0.062605245,0.033710516,125.6353739,0.001926315,0.011557891,4.66168284,0.072236821,1.829999462,1.0,0.58,0.0,0.89,1.21,0.0,25.01666667,95.9,0.2,82.5,23.54545455,11.0,60.0,28.25,8.0,123.0025,117.0,40.10314342,547.0,430.0,86.06837607
2024-07-09 18:00:00,2.7,1127.0,117807.0,2.393379228,3500.0,1406.0,2308.0,0.0,1.3,258.0,1.4,7.0,1.3,10.42,88.2,0.4,2.8,291.1893333,0.98,10.88,87.64,0.44,5.9,23.352999996999998,1.04,9.76,70.42,1.12,80.709588,18.7,957.0063333,1.995,1.939066036,10.975,4.665555556,82.77666667,54.985,9.695,28.44,66.16,0.0815,1.765,0.315,0.047,0.0595,5.66,0.17,1.386946961,0.02407894,28.57207055,0.011557891,0.972789188,0.062605245,0.033710516,125.6353739,0.001926315,0.011557891,4.66168284,0.072236821,1.829999462,1.0,0.58,0.0,0.89,1.21,0.0,25.01666667,95.9,0.2,82.5,23.54545455,11.0,60.0,28.25,8.0,122.7375,115.0,39.78110873,545.0,430.0,86.60869565
2024-07-09 19:00:00,2.71,1148.0,117585.0,2.397895361,3500.0,1385.0,2318.0,0.0,1.3,260.0,1.41,7.0,1.3,10.42,88.2,0.4,2.8,291.1893333,0.98,10.88,87.64,0.44,5.9,23.352999996999998,1.04,9.76,70.42,1.12,80.709588,18.7,957.0063333,1.995,1.939066036,10.975,4.665555556,82.77666667,54.985,9.695,28.44,66.16,0.0815,1.765,0.315,0.047,0.0595,5.66,0.17,1.386946961,0.02407894,28.57207055,0.011557891,0.972789188,0.062605245,0.033710516,125.6353739,0.001926315,0.011557891,4.66168284,0.072236821,1.829999462,1.0,0.58,0.0,0.89,1.21,0.0,25.01666667,95.9,0.2,82.5,23.54545455,11.0,60.0,28.25,8.0,123.135,118.0,40.63305979,548.0,430.0,86.61016949
2024-07-09 20:00:00,2.71,1149.0,117280.0,2.404127823,3500.0,1389.0,2292.0,0.0,1.3,260.0,1.41,8.0,1.3,10.42,88.2,0.4,2.8,291.1893333,0.98,10.88,87.64,0.44,5.9,23.352999996999998,1.04,9.76,70.42,1.12,80.709588,18.7,957.0063333,1.995,1.939066036,10.975,4.665555556,82.77666667,54.985,9.695,28.44,66.16,0.0815,1.765,0.315,0.047,0.0595,5.66,0.17,1.386946961,0.02407894,28.57207055,0.011557891,0.972789188,0.062605245,0.033710516,125.6353739,0.001926315,0.011557891,4.66168284,0.072236821,1.829999462,1.0,0.58,0.0,0.89,1.21,0.0,25.01666667,95.9,0.2,82.5,23.54545455,11.0,60.0,28.25,8.0,123.2675,119.0,41.34317695,549.0,430.0,91.76470588
2024-07-09 21:00:00,2.71,1140.0,113679.0,2.480238601,3500.0,1345.0,2299.0,0.0,1.3,250.0,1.41,7.0,1.3,10.42,88.2,0.4,2.8,291.1893333,0.98,10.88,87.64,0.44,5.9,23.352999996999998,1.04,9.76,70.42,1.12,80.709588,18.7,957.0063333,1.995,1.939066036,10.975,4.665555556,82.77666667,54.985,9.695,28.44,66.16,0.0815,1.765,0.315,0.047,0.0595,5.66,0.17,1.386946961,0.02407894,28.57207055,0.011557891,0.972789188,0.062605245,0.033710516,125.6353739,0.001926315,0.011557891,4.66168284,0.072236821,1.829999462,1.0,0.58,0.0,0.89,1.21,0.0,25.01666667,95.9,0.2,82.5,23.54545455,11.0,60.0,28.25,8.0,123.66499999999999,122.0,41.32011605,552.0,430.0,86.63934426
2024-07-09 22:00:00,2.67,1148.0,114795.0,2.456140496,3500.0,1399.0,2306.0,0.0,1.3,257.0,1.37,7.0,1.3,10.42,88.2,0.4,2.8,291.1893333,0.98,10.88,87.64,0.44,5.9,23.352999996999998,1.04,9.76,70.42,1.12,80.709588,18.7,957.0063333,1.995,1.939066036,10.975,4.665555556,82.77666667,54.985,9.695,28.44,66.16,0.0815,1.765,0.315,0.047,0.0595,5.66,0.17,1.386946961,0.02407894,28.57207055,0.011557891,0.972789188,0.062605245,0.033710516,125.6353739,0.001926315,0.011557891,4.66168284,0.072236821,1.829999462,1.0,0.58,0.0,0.89,1.21,0.0,25.01666667,95.9,0.2,82.5,23.54545455,11.0,60.0,28.25,8.0,123.4,120.0,40.49626596,550.0,430.0,87.0
2024-07-09 23:00:00,2.67,1149.0,115357.0,2.444181493,3500.0,1435.0,2305.0,0.0,1.3,261.0,1.37,7.0,1.3,10.58,88.04,0.42,2.9,291.2773333,0.96,10.92,87.6,0.45,6.1,23.108999996999998,1.03,9.92,70.2,1.2,83.54714867,18.68,977.795,1.925,1.9194505,10.72,4.933333333,82.66555556,55.24,8.91,29.16,66.16,0.0765,1.765,0.315,0.0485,0.057,5.585,0.165,1.03420676,0.042308458,28.14922764,0.006581316,0.888477626,0.00940188,0.047009398,124.6417431,0.001410282,0.009871974,4.606921024,0.04841968,1.880375928,1.0,0.58,0.0,1.15,1.23,0.0,17.75,94.64,0.3,82.5,23.54545455,11.0,60.0,28.25,8.0,123.7975,123.0,39.63487869,553.0,430.0,86.66666667
2024-07-10 00:00:00,2.71,1148.0,118339.0,2.3846668,3503.0,1451.0,2318.0,0.0,1.35,228.0,1.36,7.0,1.3,10.36,88.26,0.42,2.5,284.281,0.96,10.7,87.82,0.44,4.8,28.603666670000003,1.04,9.75,69.13,1.18,86.35333333,19.94,948.55,1.965,1.964795879,10.895,4.6,82.53333333,55.17,10.2,27.7296,62.39,0.0895,1.445,0.43,0.0605,0.06,5.545,0.19,6.06,0.13,53.36,0.018,7.08,0.06,0.12,67.97139877,0.008,0.155,8.51,0.764,4.2,1.0,0.98,0.0,1.26,1.3,0.0,20.16,95.83,0.2,82.5,23.54545455,11.0,60.0,28.25,8.0,122.7375,115.0,38.14655172,545.0,430.0,90.26086957
2024-07-10 01:00:00,2.66,1162.0,115368.0,2.443948581,3500.0,1433.0,2301.0,0.0,1.32,228.0,1.34,7.0,1.3,10.36,88.26,0.42,2.5,284.281,0.96,10.7,87.82,0.44,4.8,28.603666670000003,1.04,9.75,69.13,1.18,86.35333333,19.94,948.55,1.965,1.964795879,10.895,4.6,82.53333333,55.17,10.2,27.7296,62.39,0.0895,1.445,0.43,0.0605,0.06,5.545,0.19,6.06,0.13,53.36,0.018,7.08,0.06,0.12,67.97139877,0.008,0.155,8.51,0.764,4.2,1.0,0.98,0.0,1.26,1.3,0.0,20.16,95.83,0.2,82.5,23.54545455,11.0,60.0,28.25,8.0,124.0625,125.0,39.10482921,555.0,430.0,92.64
2024-07-10 02:00:00,2.68,1162.0,115229.0,2.448292416,3502.0,1410.0,2317.0,0.0,1.32,226.0,1.36,7.0,1.3,10.36,88.26,0.42,2.5,284.281,0.96,10.7,87.82,0.44,4.8,28.603666670000003,1.04,9.75,69.13,1.18,86.35333333,19.94,948.55,1.965,1.964795879,10.895,4.6,82.53333333,55.17,10.2,27.7296,62.39,0.0895,1.445,0.43,0.0605,0.06,5.545,0.19,6.06,0.13,53.36,0.018,7.08,0.06,0.12,67.97139877,0.008,0.155,8.51,0.764,4.2,1.0,0.98,0.0,1.26,1.3,0.0,20.16,95.83,0.2,82.5,23.54545455,11.0,60.0,28.25,8.0,123.91499999999999,122.0,38.53945819,553.0,431.0,86.96721311
2024-07-10 03:00:00,2.65,1148.0,117664.0,2.394917784,3498.0,1436.0,2336.0,0.0,1.29,230.0,1.36,7.0,1.3,10.36,88.26,0.42,2.5,284.281,0.96,10.7,87.82,0.44,4.8,28.603666670000003,1.04,9.75,69.13,1.18,86.35333333,19.94,948.55,1.965,1.964795879,10.895,4.6,82.53333333,55.17,10.2,27.7296,62.39,0.0895,1.445,0.43,0.0605,0.06,5.545,0.19,6.06,0.13,53.36,0.018,7.08,0.06,0.12,67.97139877,0.008,0.155,8.51,0.764,4.2,1.0,0.98,0.0,1.26,1.3,0.0,20.16,95.83,0.2,82.5,23.54545455,11.0,60.0,28.25,8.0,122.87,116.0,38.91487371,546.0,430.0,86.37931034
2024-07-10 04:00:00,2.64,1149.0,117235.0,2.407110411,3503.0,1477.0,2316.0,0.0,1.32,230.0,1.32,7.0,1.3,10.36,88.26,0.42,2.5,284.281,0.96,10.7,87.82,0.44,4.8,28.603666670000003,1.04,9.75,69.13,1.18,86.35333333,19.94,948.55,1.965,1.964795879,10.895,4.6,82.53333333,55.17,10.2,27.7296,62.39,0.0895,1.445,0.43,0.0605,0.06,5.545,0.19,6.06,0.13,53.36,0.018,7.08,0.06,0.12,67.97139877,0.008,0.155,8.51,0.764,4.2,1.0,0.98,0.0,1.26,1.3,0.0,20.16,95.83,0.2,82.5,23.54545455,11.0,60.0,28.25,8.0,123.4,120.0,38.75553484,550.0,430.0,86.33333333
2024-07-10 05:00:00,2.63,1161.0,116433.0,2.422298316,3501.0,1483.0,2310.0,0.0,1.32,232.0,1.31,8.0,1.3,10.36,88.26,0.42,2.5,284.281,0.96,10.7,87.82,0.44,4.8,28.603666670000003,1.04,9.75,69.13,1.18,86.35333333,19.94,948.55,1.965,1.964795879,10.895,4.6,82.53333333,55.17,10.2,27.7296,62.39,0.0895,1.445,0.43,0.0605,0.06,5.545,0.19,6.06,0.13,53.36,0.018,7.08,0.06,0.12,67.97139877,0.008,0.155,8.51,0.764,4.2,1.0,0.98,0.0,1.26,1.3,0.0,20.16,95.83,0.2,82.5,23.54545455,11.0,60.0,28.25,8.0,123.4,120.0,39.18729566,550.0,430.0,92.58333333
2024-07-10 06:00:00,2.65,1168.0,116331.0,2.422344699,3498.0,1458.0,2314.0,0.0,1.32,231.0,1.33,7.0,1.3,10.36,88.26,0.42,2.5,284.281,0.96,10.7,87.82,0.44,4.8,28.603666670000003,1.04,9.75,69.13,1.18,86.35333333,19.94,948.55,1.965,1.964795879,10.895,4.6,82.53333333,55.17,10.2,27.7296,62.39,0.0895,1.445,0.43,0.0605,0.06,5.545,0.19,6.06,0.13,53.36,0.018,7.08,0.06,0.12,67.97139877,0.008,0.155,8.51,0.764,4.2,1.0,0.98,0.0,1.26,1.3,0.0,20.16,95.83,0.2,82.5,23.54545455,11.0,60.0,28.25,8.0,124.0625,125.0,39.11620295,555.0,430.0,88.8
2024-07-10 07:00:00,2.7,1166.0,116650.0,2.415724146,3498.0,1411.0,2304.0,0.0,1.32,229.0,1.38,7.0,1.3,10.36,88.26,0.42,2.5,284.281,0.96,10.7,87.82,0.44,4.8,28.603666670000003,1.04,9.75,69.13,1.18,86.35333333,19.94,948.55,1.965,1.964795879,10.895,4.6,82.53333333,55.17,10.2,27.7296,62.39,0.0895,1.445,0.43,0.0605,0.06,5.545,0.19,6.06,0.13,53.36,0.018,7.08,0.06,0.12,67.97139877,0.008,0.155,8.51,0.764,4.2,1.0,0.98,0.0,1.26,1.3,0.0,20.16,95.83,0.2,82.5,23.54545455,11.0,60.0,28.25,8.0,124.5925,129.0,39.3442623,559.0,430.0,86.58914729
2024-07-10 08:00:00,2.69,1163.0,116370.0,2.424300808,3502.0,1419.0,2299.0,0.0,1.32,228.0,1.37,7.0,1.3,10.41,88.21,0.4,2.6,284.281,0.98,10.89,87.62,0.44,6.3,28.603666670000003,1.05,9.76,69.2,1.14,86.35333333,19.9,948.55,1.805,1.979498342,10.65,4.6,82.53333333,55.71,10.23,27.7744,62.39,0.0645,1.37,0.355,0.061,0.054,5.38,0.17,5.06,0.45,53.96,0.03,7.11,0.12,0.11,67.97139877,0.011,0.17,8.79,0.69,3.9,1.0,0.83,0.0,0.87,1.42,0.0,20.16,96.13,0.1,82.5,23.54545455,11.0,60.0,28.25,8.0,124.8575,131.0,38.81376038,561.0,430.0,86.41221374
2024-07-10 09:00:00,2.71,1158.0,115558.0,2.440629287,3501.0,1387.0,2291.0,0.0,1.32,225.0,1.39,8.0,1.3,10.41,88.21,0.4,2.6,284.281,0.98,10.89,87.62,0.44,6.3,28.603666670000003,1.05,9.76,69.2,1.14,86.35333333,19.9,948.55,1.805,1.979498342,10.65,4.6,82.53333333,55.71,10.23,27.7744,62.39,0.0645,1.37,0.355,0.061,0.054,5.38,0.17,5.06,0.45,53.96,0.03,7.11,0.12,0.11,67.97139877,0.011,0.17,8.79,0.69,3.9,1.0,0.83,0.0,0.87,1.42,0.0,20.16,96.13,0.1,82.5,23.54545455,11.0,60.0,28.25,8.0,124.0625,125.0,38.4082218,555.0,430.0,91.2
2024-07-10 10:00:00,2.7,1158.0,115398.0,2.444011282,3501.0,1389.0,2298.0,0.0,1.32,225.0,1.38,7.0,1.3,10.41,88.21,0.4,2.6,284.281,0.98,10.89,87.62,0.44,6.3,28.603666670000003,1.05,9.76,69.2,1.14,86.35333333,19.9,948.55,1.805,1.979498342,10.65,4.6,82.53333333,55.71,10.23,27.7744,62.39,0.0645,1.37,0.355,0.061,0.054,5.38,0.17,5.06,0.45,53.96,0.03,7.11,0.12,0.11,67.97139877,0.011,0.17,8.79,0.69,3.9,1.0,0.83,0.0,0.87,1.42,0.0,20.16,96.13,0.1,82.5,23.54545455,11.0,60.0,28.25,8.0,124.0625,125.0,39.07077516,555.0,430.0,89.68
2024-07-10 11:00:00,2.7,1150.0,115401.0,2.446738456,3505.0,1399.0,2295.0,0.0,1.32,224.0,1.38,7.0,1.3,10.41,88.21,0.4,2.6,284.281,0.98,10.89,87.62,0.44,6.3,28.603666670000003,1.05,9.76,69.2,1.14,86.35333333,19.9,948.55,1.805,1.979498342,10.65,4.6,82.53333333,55.71,10.23,27.7744,62.39,0.0645,1.37,0.355,0.061,0.054,5.38,0.17,5.06,0.45,53.96,0.03,7.11,0.12,0.11,67.97139877,0.011,0.17,8.79,0.69,3.9,1.0,0.83,0.0,0.87,1.42,0.0,20.16,96.13,0.1,82.5,23.54545455,11.0,60.0,28.25,8.0,124.0625,125.0,38.64073007,555.0,430.0,86.4
2024-07-10 12:00:00,2.7,1167.0,117914.0,2.397353946,3509.0,1437.0,2314.0,0.0,1.34,231.0,1.36,7.0,1.3,10.41,88.21,0.4,2.6,284.281,0.98,10.89,87.62,0.44,6.3,28.603666670000003,1.05,9.76,69.2,1.14,86.35333333,19.9,948.55,1.805,1.979498342,10.65,4.6,82.53333333,55.71,10.23,27.7744,62.39,0.0645,1.37,0.355,0.061,0.054,5.38,0.17,5.06,0.45,53.96,0.03,7.11,0.12,0.11,67.97139877,0.011,0.17,8.79,0.69,3.9,1.0,0.83,0.0,0.87,1.42,0.0,20.16,96.13,0.1,82.5,23.54545455,11.0,60.0,28.25,8.0,124.195,126.0,38.61953666,556.0,430.0,86.26984127
2024-07-10 13:00:00,2.7,1161.0,117077.0,2.416546274,3512.0,1435.0,2308.0,0.0,1.34,229.0,1.36,7.0,1.3,10.41,88.21,0.4,2.6,284.281,0.98,10.89,87.62,0.44,6.3,28.603666670000003,1.05,9.76,69.2,1.14,86.35333333,19.9,948.55,1.805,1.979498342,10.65,4.6,82.53333333,55.71,10.23,27.7744,62.39,0.0645,1.37,0.355,0.061,0.054,5.38,0.17,5.06,0.45,53.96,0.03,7.11,0.12,0.11,67.97139877,0.011,0.17,8.79,0.69,3.9,1.0,0.83,0.0,0.87,1.42,0.0,20.16,96.13,0.1,82.5,23.54545455,11.0,60.0,28.25,8.0,124.0625,125.0,38.14681107,555.0,430.0,85.6
2024-07-10 14:00:00,2.73,1152.0,116787.0,2.422543498,3512.0,1403.0,2303.0,0.0,1.35,224.0,1.38,7.0,1.3,10.41,88.21,0.4,2.6,284.281,0.98,10.89,87.62,0.44,6.3,28.603666670000003,1.05,9.76,69.2,1.14,86.35333333,19.9,948.55,1.805,1.979498342,10.65,4.6,82.53333333,55.71,10.23,27.7744,62.39,0.0645,1.37,0.355,0.061,0.054,5.38,0.17,5.06,0.45,53.96,0.03,7.11,0.12,0.11,67.97139877,0.011,0.17,8.79,0.69,3.9,1.0,0.83,0.0,0.87,1.42,0.0,20.16,96.13,0.1,82.5,23.54545455,11.0,60.0,28.25,8.0,124.0625,125.0,38.79372738,555.0,430.0,85.44
2024-07-10 15:00:00,2.72,1148.0,113251.0,2.500980792,3516.0,1371.0,2324.0,0.0,1.34,218.0,1.38,6.0,1.3,10.41,88.21,0.4,2.6,284.281,0.98,10.89,87.62,0.44,6.3,28.603666670000003,1.05,9.76,69.2,1.14,86.35333333,19.9,948.55,1.805,1.979498342,10.65,4.6,82.53333333,55.71,10.23,27.7744,62.39,0.0645,1.37,0.355,0.061,0.054,5.38,0.17,5.06,0.45,53.96,0.03,7.11,0.12,0.11,67.97139877,0.011,0.17,8.79,0.69,3.9,1.0,0.83,0.0,0.87,1.42,0.0,20.16,96.13,0.1,82.5,23.54545455,11.0,60.0,28.25,8.0,123.0025,117.0,39.27384907,547.0,430.0,84.61538462
2024-07-10 16:00:00,2.73,1145.0,115646.0,2.447823658,3514.0,1398.0,2335.0,0.0,1.35,221.0,1.38,7.0,1.3,10.3,88.34,0.42,2.8,284.281,0.94,10.8,87.73,0.43,7.5,28.603666670000003,1.04,9.93,68.74,1.04,86.35333333,20.29,948.55,1.975,1.97326404,10.705,4.6,82.53333333,55.53,9.885,27.752,62.39,0.068,1.43,0.275,0.059,0.0565,5.425,0.18,6.22,0.21,53.58,0.037,7.07,0.08,0.12,67.97139877,0.011,0.182,8.32,0.816,3.7,1.0,0.95,0.0,1.15,1.19,0.0,20.16,96.02,0.1,82.5,23.54545455,11.0,60.0,28.25,8.0,123.0025,117.0,38.74396135,547.0,430.0,85.47008547
2024-07-10 17:00:00,2.72,1148.0,116339.0,2.433943053,3515.0,1415.0,2339.0,0.0,1.35,224.0,1.37,7.0,1.3,10.3,88.34,0.42,2.8,284.281,0.94,10.8,87.73,0.43,7.5,28.603666670000003,1.04,9.93,68.74,1.04,86.35333333,20.29,948.55,1.975,1.97326404,10.705,4.6,82.53333333,55.53,9.885,27.752,62.39,0.068,1.43,0.275,0.059,0.0565,5.425,0.18,6.22,0.21,53.58,0.037,7.07,0.08,0.12,67.97139877,0.011,0.182,8.32,0.816,3.7,1.0,0.95,0.0,1.15,1.19,0.0,20.16,96.02,0.1,82.5,23.54545455,11.0,60.0,28.25,8.0,123.135,118.0,39.78266005,548.0,430.0,89.15254237
2024-07-10 18:00:00,2.73,1151.0,117505.0,2.409119628,3514.0,1423.0,2339.0,0.0,1.35,226.0,1.38,7.0,1.3,10.3,88.34,0.42,2.8,284.281,0.94,10.8,87.73,0.43,7.5,28.603666670000003,1.04,9.93,68.74,1.04,86.35333333,20.29,948.55,1.975,1.97326404,10.705,4.6,82.53333333,55.53,9.885,27.752,62.39,0.068,1.43,0.275,0.059,0.0565,5.425,0.18,6.22,0.21,53.58,0.037,7.07,0.08,0.12,67.97139877,0.011,0.182,8.32,0.816,3.7,1.0,0.95,0.0,1.15,1.19,0.0,20.16,96.02,0.1,82.5,23.54545455,11.0,60.0,28.25,8.0,123.4,120.0,40.21126761,550.0,430.0,86.33333333
2024-07-10 19:00:00,2.64,1155.0,117327.0,2.412772488,3514.0,1497.0,2316.0,0.0,1.33,232.0,1.31,7.0,1.3,10.3,88.34,0.42,2.8,284.281,0.94,10.8,87.73,0.43,7.5,28.603666670000003,1.04,9.93,68.74,1.04,86.35333333,20.29,948.55,1.975,1.97326404,10.705,4.6,82.53333333,55.53,9.885,27.752,62.39,0.068,1.43,0.275,0.059,0.0565,5.425,0.18,6.22,0.21,53.58,0.037,7.07,0.08,0.12,67.97139877,0.011,0.182,8.32,0.816,3.7,1.0,0.95,0.0,1.15,1.19,0.0,20.16,96.02,0.1,82.5,23.54545455,11.0,60.0,28.25,8.0,123.66499999999999,122.0,38.41232227,552.0,430.0,85.16393443
2024-07-10 21:00:00,2.69,1194.0,116414.0,2.42684306,3507.0,1445.0,2295.0,0.0,1.35,233.0,1.34,7.0,1.3,10.3,88.34,0.42,2.8,284.281,0.94,10.8,87.73,0.43,7.5,28.603666670000003,1.04,9.93,68.74,1.04,86.35333333,20.29,948.55,1.975,1.97326404,10.705,4.6,82.53333333,55.53,9.885,27.752,62.39,0.068,1.43,0.275,0.059,0.0565,5.425,0.18,6.22,0.21,53.58,0.037,7.07,0.08,0.12,67.97139877,0.011,0.182,8.32,0.816,3.7,1.0,0.95,0.0,1.15,1.19,0.0,20.16,96.02,0.1,82.5,23.54545455,11.0,60.0,28.25,8.0,124.725,130.0,39.59318827,560.0,430.0,96.84615385
2024-07-10 22:00:00,2.69,1166.0,117261.0,2.407263605,3504.0,1460.0,2323.0,0.0,1.35,230.0,1.34,7.0,1.3,10.3,88.34,0.42,2.8,284.281,0.94,10.8,87.73,0.43,7.5,28.603666670000003,1.04,9.93,68.74,1.04,86.35333333,20.29,948.55,1.975,1.97326404,10.705,4.6,82.53333333,55.53,9.885,27.752,62.39,0.068,1.43,0.275,0.059,0.0565,5.425,0.18,6.22,0.21,53.58,0.037,7.07,0.08,0.12,67.97139877,0.011,0.182,8.32,0.816,3.7,1.0,0.95,0.0,1.15,1.19,0.0,20.16,96.02,0.1,82.5,23.54545455,11.0,60.0,28.25,8.0,124.46000000000001,128.0,39.67534018,558.0,430.0,87.109375
2024-07-10 23:00:00,2.71,1148.0,118446.0,2.383193539,3504.0,1452.0,2320.0,0.0,1.35,229.0,1.36,7.0,1.3,10.32,88.32,0.41,3.0,286.6826667,0.95,10.71,87.81,0.45,5.9,28.76266666,1.03,9.98,68.72,1.18,89.72666667,20.12,955.3733333,1.96,1.959883975,10.74,4.844444444,82.77555556,55.45,9.835,27.6624,62.39,0.0635,1.49,0.25,0.0585,0.0575,5.48,0.175,5.8,0.26,54.02,0.036,6.87,0.15,0.15,65.22079167,0.009,0.165,8.24,0.782,4.2,1.0,1.03,0.0,0.82,1.23,0.0,18.80666667,95.12,0.1,82.5,23.54545455,11.0,60.0,28.25,8.0,122.7375,115.0,39.43118824,545.0,430.0,86.60869565
2024-07-11 01:00:00,2.66,1132.0,107839.0,3.73845028,5006.0,1475.0,2358.0,0.0,1.44,223.0,1.22,7.0,1.3,11.1,87.51,0.45,3.1,286.1973333,0.94,11.22,87.38,0.42,6.1,26.738666663,0.98,9.34,68.96,1.26,87.41,20.44,961.1206667,2.675,1.874961185,10.64,5.022222222,81.31222222,54.735,9.52,31.02,67.21,0.077,1.84,0.075,0.057,0.0545,5.675,0.215,1.427574401,0.024741324,13.20691881,0.007174984,1.900133691,0.017318927,0.091542899,263.2520406,0.001731893,0.041318011,2.100538417,0.173684095,0.84120502,1.0,0.46,0.0,1.52,1.32,0.0,22.40333333,93.37,0.1,82.5,23.54545455,11.0,60.0,28.25,8.0,123.66499999999999,122.0,39.23991606,552.0,430.0,85.6557377
2024-07-11 02:00:00,2.63,1140.0,108125.0,3.724105461,5000.0,1529.0,2354.0,0.0,1.45,227.0,1.18,8.0,1.3,11.1,87.51,0.45,3.1,286.1973333,0.94,11.22,87.38,0.42,6.1,26.738666663,0.98,9.34,68.96,1.26,87.41,20.44,961.1206667,2.675,1.874961185,10.64,5.022222222,81.31222222,54.735,9.52,31.02,67.21,0.077,1.84,0.075,0.057,0.0545,5.675,0.215,1.427574401,0.024741324,13.20691881,0.007174984,1.900133691,0.017318927,0.091542899,263.2520406,0.001731893,0.041318011,2.100538417,0.173684095,0.84120502,1.0,0.46,0.0,1.52,1.32,0.0,22.40333333,93.37,0.1,82.5,23.54545455,11.0,60.0,28.25,8.0,123.0025,117.0,39.03345725,547.0,430.0,90.0
2024-07-11 03:00:00,2.66,1138.0,108072.0,3.727419269,5002.0,1482.0,2333.0,0.0,1.45,224.0,1.21,7.0,1.3,11.1,87.51,0.45,3.1,286.1973333,0.94,11.22,87.38,0.42,6.1,26.738666663,0.98,9.34,68.96,1.26,87.41,20.44,961.1206667,2.675,1.874961185,10.64,5.022222222,81.31222222,54.735,9.52,31.02,67.21,0.077,1.84,0.075,0.057,0.0545,5.675,0.215,1.427574401,0.024741324,13.20691881,0.007174984,1.900133691,0.017318927,0.091542899,263.2520406,0.001731893,0.041318011,2.100538417,0.173684095,0.84120502,1.0,0.46,0.0,1.52,1.32,0.0,22.40333333,93.37,0.1,82.5,23.54545455,11.0,60.0,28.25,8.0,123.66499999999999,122.0,38.78504673,552.0,430.0,94.26229508
2024-07-11 04:00:00,2.69,1124.0,107988.0,3.731061251,5003.0,1411.0,2354.0,0.0,1.42,220.0,1.27,7.0,1.3,11.1,87.51,0.45,3.1,286.1973333,0.94,11.22,87.38,0.42,6.1,26.738666663,0.98,9.34,68.96,1.26,87.41,20.44,961.1206667,2.675,1.874961185,10.64,5.022222222,81.31222222,54.735,9.52,31.02,67.21,0.077,1.84,0.075,0.057,0.0545,5.675,0.215,1.427574401,0.024741324,13.20691881,0.007174984,1.900133691,0.017318927,0.091542899,263.2520406,0.001731893,0.041318011,2.100538417,0.173684095,0.84120502,1.0,0.46,0.0,1.52,1.32,0.0,22.40333333,93.37,0.1,82.5,23.54545455,11.0,60.0,28.25,8.0,123.4,120.0,38.79832324,550.0,430.0,85.91666667
2024-07-11 05:00:00,2.66,1134.0,108813.0,3.704276692,5005.0,1496.0,2363.0,0.0,1.44,225.0,1.22,7.0,1.3,11.1,87.51,0.45,3.1,286.1973333,0.94,11.22,87.38,0.42,6.1,26.738666663,0.98,9.34,68.96,1.26,87.41,20.44,961.1206667,2.675,1.874961185,10.64,5.022222222,81.31222222,54.735,9.52,31.02,67.21,0.077,1.84,0.075,0.057,0.0545,5.675,0.215,1.427574401,0.024741324,13.20691881,0.007174984,1.900133691,0.017318927,0.091542899,263.2520406,0.001731893,0.041318011,2.100538417,0.173684095,0.84120502,1.0,0.46,0.0,1.52,1.32,0.0,22.40333333,93.37,0.1,82.5,23.54545455,11.0,60.0,28.25,8.0,123.5325,121.0,38.56450496,551.0,430.0,85.78512397
2024-07-11 06:00:00,2.63,1163.0,107709.0,3.73847623,5000.0,1521.0,2344.0,0.0,1.45,230.0,1.18,8.0,1.3,11.1,87.51,0.45,3.1,286.1973333,0.94,11.22,87.38,0.42,6.1,26.738666663,0.98,9.34,68.96,1.26,87.41,20.44,961.1206667,2.675,1.874961185,10.64,5.022222222,81.31222222,54.735,9.52,31.02,67.21,0.077,1.84,0.075,0.057,0.0545,5.675,0.215,1.427574401,0.024741324,13.20691881,0.007174984,1.900133691,0.017318927,0.091542899,263.2520406,0.001731893,0.041318011,2.100538417,0.173684095,0.84120502,1.0,0.46,0.0,1.52,1.32,0.0,22.40333333,93.37,0.1,82.5,23.54545455,11.0,60.0,28.25,8.0,123.2675,119.0,39.11650263,549.0,430.0,97.89915966
2024-07-11 07:00:00,2.64,1160.0,107816.0,3.735515613,5001.0,1506.0,2361.0,0.0,1.45,229.0,1.19,7.0,1.3,11.1,87.51,0.45,3.1,286.1973333,0.94,11.22,87.38,0.42,6.1,26.738666663,0.98,9.34,68.96,1.26,87.41,20.44,961.1206667,2.675,1.874961185,10.64,5.022222222,81.31222222,54.735,9.52,31.02,67.21,0.077,1.84,0.075,0.057,0.0545,5.675,0.215,1.427574401,0.024741324,13.20691881,0.007174984,1.900133691,0.017318927,0.091542899,263.2520406,0.001731893,0.041318011,2.100538417,0.173684095,0.84120502,1.0,0.46,0.0,1.52,1.32,0.0,22.40333333,93.37,0.1,82.5,23.54545455,11.0,60.0,28.25,8.0,124.725,130.0,39.02885937,560.0,430.0,88.07692308
2024-07-11 08:00:00,2.61,1161.0,107659.0,3.741705719,5002.0,1552.0,2366.0,0.0,1.45,231.0,1.16,7.0,1.3,11.0,87.61,0.41,3.0,286.1973333,0.98,11.3,87.27,0.45,8.9,26.738666663,0.98,9.18,68.57,1.09,87.41,21.16,961.1206667,2.56,1.937187362,10.915,5.022222222,81.31222222,54.595,9.635,30.46,67.21,0.067,1.95,0.08,0.0575,0.0545,5.635,0.2,1.328609105,0.098965296,13.24155666,0.003958612,2.004047253,0.024741324,0.037111986,263.2520406,0.001731893,0.04502921,2.026314444,0.157354821,0.989652964,1.0,0.58,0.0,1.79,1.28,0.0,22.40333333,95.72,0.1,82.5,23.54545455,11.0,60.0,28.25,8.0,124.0625,125.0,38.81730327,555.0,430.0,87.36
2024-07-11 09:00:00,2.51,1145.0,107223.0,3.756907096,5002.0,1526.0,2366.0,0.0,1.45,226.0,1.06,7.0,1.3,11.0,87.61,0.41,3.0,286.1973333,0.98,11.3,87.27,0.45,8.9,26.738666663,0.98,9.18,68.57,1.09,87.41,21.16,961.1206667,2.56,1.937187362,10.915,5.022222222,81.31222222,54.595,9.635,30.46,67.21,0.067,1.95,0.08,0.0575,0.0545,5.635,0.2,1.328609105,0.098965296,13.24155666,0.003958612,2.004047253,0.024741324,0.037111986,263.2520406,0.001731893,0.04502921,2.026314444,0.157354821,0.989652964,1.0,0.58,0.0,1.79,1.28,0.0,22.40333333,95.72,0.1,82.5,23.54545455,11.0,60.0,28.25,8.0,123.93,124.0,38.79011776,554.0,430.0,85.80645161
2024-07-11 10:00:00,2.58,1152.0,106534.0,3.782693426,5004.0,1570.0,2359.0,0.0,1.45,229.0,1.13,7.0,1.3,11.0,87.61,0.41,3.0,286.1973333,0.98,11.3,87.27,0.45,8.9,26.738666663,0.98,9.18,68.57,1.09,87.41,21.16,961.1206667,2.56,1.937187362,10.915,5.022222222,81.31222222,54.595,9.635,30.46,67.21,0.067,1.95,0.08,0.0575,0.0545,5.635,0.2,1.328609105,0.098965296,13.24155666,0.003958612,2.004047253,0.024741324,0.037111986,263.2520406,0.001731893,0.04502921,2.026314444,0.157354821,0.989652964,1.0,0.58,0.0,1.79,1.28,0.0,22.40333333,95.72,0.1,82.5,23.54545455,11.0,60.0,28.25,8.0,123.7975,123.0,39.23992674,553.0,430.0,85.77235772
2024-07-11 11:00:00,2.56,1176.0,105583.0,3.815971907,5003.0,1591.0,2330.0,0.0,1.45,232.0,1.11,8.0,1.3,11.0,87.61,0.41,3.0,286.1973333,0.98,11.3,87.27,0.45,8.9,26.738666663,0.98,9.18,68.57,1.09,87.41,21.16,961.1206667,2.56,1.937187362,10.915,5.022222222,81.31222222,54.595,9.635,30.46,67.21,0.067,1.95,0.08,0.0575,0.0545,5.635,0.2,1.328609105,0.098965296,13.24155666,0.003958612,2.004047253,0.024741324,0.037111986,263.2520406,0.001731893,0.04502921,2.026314444,0.157354821,0.989652964,1.0,0.58,0.0,1.79,1.28,0.0,22.40333333,95.72,0.1,82.5,23.54545455,11.0,60.0,28.25,8.0,124.725,130.0,39.30462814,560.0,430.0,94.61538462
2024-07-11 12:00:00,2.56,1173.0,104853.0,3.844049791,5005.0,1575.0,2358.0,0.0,1.45,230.0,1.11,7.0,1.3,11.0,87.61,0.41,3.0,286.1973333,0.98,11.3,87.27,0.45,8.9,26.738666663,0.98,9.18,68.57,1.09,87.41,21.16,961.1206667,2.56,1.937187362,10.915,5.022222222,81.31222222,54.595,9.635,30.46,67.21,0.067,1.95,0.08,0.0575,0.0545,5.635,0.2,1.328609105,0.098965296,13.24155666,0.003958612,2.004047253,0.024741324,0.037111986,263.2520406,0.001731893,0.04502921,2.026314444,0.157354821,0.989652964,1.0,0.58,0.0,1.79,1.28,0.0,22.40333333,95.72,0.1,82.5,23.54545455,11.0,60.0,28.25,8.0,124.725,130.0,38.90449438,560.0,430.0,88.61538462
2024-07-11 13:00:00,2.57,1161.0,104922.0,3.843057798,5007.0,1556.0,2364.0,0.0,1.45,227.0,1.12,7.0,1.3,11.0,87.61,0.41,3.0,286.1973333,0.98,11.3,87.27,0.45,8.9,26.738666663,0.98,9.18,68.57,1.09,87.41,21.16,961.1206667,2.56,1.937187362,10.915,5.022222222,81.31222222,54.595,9.635,30.46,67.21,0.067,1.95,0.08,0.0575,0.0545,5.635,0.2,1.328609105,0.098965296,13.24155666,0.003958612,2.004047253,0.024741324,0.037111986,263.2520406,0.001731893,0.04502921,2.026314444,0.157354821,0.989652964,1.0,0.58,0.0,1.79,1.28,0.0,22.40333333,95.72,0.1,82.5,23.54545455,11.0,60.0,28.25,8.0,124.5925,129.0,39.09153476,559.0,430.0,85.11627907
2024-07-11 14:00:00,2.59,1149.0,105829.0,3.810150756,5007.0,1544.0,2371.0,0.0,1.45,226.0,1.14,7.0,1.3,11.0,87.61,0.41,3.0,286.1973333,0.98,11.3,87.27,0.45,8.9,26.738666663,0.98,9.18,68.57,1.09,87.41,21.16,961.1206667,2.56,1.937187362,10.915,5.022222222,81.31222222,54.595,9.635,30.46,67.21,0.067,1.95,0.08,0.0575,0.0545,5.635,0.2,1.328609105,0.098965296,13.24155666,0.003958612,2.004047253,0.024741324,0.037111986,263.2520406,0.001731893,0.04502921,2.026314444,0.157354821,0.989652964,1.0,0.58,0.0,1.79,1.28,0.0,22.40333333,95.72,0.1,82.5,23.54545455,11.0,60.0,28.25,8.0,123.66499999999999,122.0,40.34324943,552.0,430.0,85.57377049
2024-07-11 15:00:00,2.57,1157.0,105715.0,3.818061306,5012.0,1576.0,2368.0,0.0,1.45,228.0,1.12,7.0,1.3,11.0,87.61,0.41,3.0,286.1973333,0.98,11.3,87.27,0.45,8.9,26.738666663,0.98,9.18,68.57,1.09,87.41,21.16,961.1206667,2.56,1.937187362,10.915,5.022222222,81.31222222,54.595,9.635,30.46,67.21,0.067,1.95,0.08,0.0575,0.0545,5.635,0.2,1.328609105,0.098965296,13.24155666,0.003958612,2.004047253,0.024741324,0.037111986,263.2520406,0.001731893,0.04502921,2.026314444,0.157354821,0.989652964,1.0,0.58,0.0,1.79,1.28,0.0,22.40333333,95.72,0.1,82.5,23.54545455,11.0,60.0,28.25,8.0,124.3275,127.0,40.02290951,557.0,430.0,85.27559055
2024-07-11 16:00:00,2.58,1179.0,105399.0,3.826444505,5008.0,1551.0,2357.0,0.0,1.45,230.0,1.13,7.0,1.3,11.02,87.59,0.43,2.6,286.1973333,0.96,11.22,87.29,0.45,5.9,26.738666663,1.04,9.2,68.61,1.12,87.41,21.07,961.1206667,2.505,1.946594442,10.985,5.022222222,81.31222222,54.59,9.795,30.74,67.21,0.0695,1.925,0.09,0.0565,0.054,5.645,0.2,1.363246958,0.098965296,13.34547022,0.003711199,2.150021065,0.029689589,0.037111986,263.2520406,0.006185331,0.041070598,1.679935907,0.157354821,0.84120502,1.0,0.45,0.0,0.79,1.18,0.0,22.40333333,96.14,0.1,82.5,23.54545455,11.0,60.0,28.25,8.0,125.3875,135.0,40.05914468,565.0,430.0,85.85185185
2024-07-11 17:00:00,2.61,1174.0,105368.0,3.826805654,5007.0,1512.0,2351.0,0.0,1.45,228.0,1.16,7.0,1.3,11.02,87.59,0.43,2.6,286.1973333,0.96,11.22,87.29,0.45,5.9,26.738666663,1.04,9.2,68.61,1.12,87.41,21.07,961.1206667,2.505,1.946594442,10.985,5.022222222,81.31222222,54.59,9.795,30.74,67.21,0.0695,1.925,0.09,0.0565,0.054,5.645,0.2,1.363246958,0.098965296,13.34547022,0.003711199,2.150021065,0.029689589,0.037111986,263.2520406,0.006185331,0.041070598,1.679935907,0.157354821,0.84120502,1.0,0.45,0.0,0.79,1.18,0.0,22.40333333,96.14,0.1,82.5,23.54545455,11.0,60.0,28.25,8.0,124.5925,129.0,39.55087076,559.0,430.0,91.86046512
2024-07-11 18:00:00,2.64,1164.0,105751.0,3.815241045,5010.0,1480.0,2358.0,0.0,1.45,225.0,1.19,7.0,1.3,11.02,87.59,0.43,2.6,286.1973333,0.96,11.22,87.29,0.45,5.9,26.738666663,1.04,9.2,68.61,1.12,87.41,21.07,961.1206667,2.505,1.946594442,10.985,5.022222222,81.31222222,54.59,9.795,30.74,67.21,0.0695,1.925,0.09,0.0565,0.054,5.645,0.2,1.363246958,0.098965296,13.34547022,0.003711199,2.150021065,0.029689589,0.037111986,263.2520406,0.006185331,0.041070598,1.679935907,0.157354821,0.84120502,1.0,0.45,0.0,0.79,1.18,0.0,22.40333333,96.14,0.1,82.5,23.54545455,11.0,60.0,28.25,8.0,125.255,134.0,38.98148148,564.0,430.0,84.70149254
2024-07-11 19:00:00,2.65,1160.0,106492.0,3.78645064,5007.0,1483.0,2357.0,0.0,1.45,226.0,1.2,7.0,1.3,11.02,87.59,0.43,2.6,286.1973333,0.96,11.22,87.29,0.45,5.9,26.738666663,1.04,9.2,68.61,1.12,87.41,21.07,961.1206667,2.505,1.946594442,10.985,5.022222222,81.31222222,54.59,9.795,30.74,67.21,0.0695,1.925,0.09,0.0565,0.054,5.645,0.2,1.363246958,0.098965296,13.34547022,0.003711199,2.150021065,0.029689589,0.037111986,263.2520406,0.006185331,0.041070598,1.679935907,0.157354821,0.84120502,1.0,0.45,0.0,0.79,1.18,0.0,22.40333333,96.14,0.1,82.5,23.54545455,11.0,60.0,28.25,8.0,124.8575,131.0,38.76326719,561.0,430.0,90.91603053
2024-07-11 20:00:00,2.68,1153.0,106516.0,3.78484286,5006.0,1446.0,2364.0,0.0,1.45,223.0,1.23,7.0,1.3,11.02,87.59,0.43,2.6,286.1973333,0.96,11.22,87.29,0.45,5.9,26.738666663,1.04,9.2,68.61,1.12,87.41,21.07,961.1206667,2.505,1.946594442,10.985,5.022222222,81.31222222,54.59,9.795,30.74,67.21,0.0695,1.925,0.09,0.0565,0.054,5.645,0.2,1.363246958,0.098965296,13.34547022,0.003711199,2.150021065,0.029689589,0.037111986,263.2520406,0.006185331,0.041070598,1.679935907,0.157354821,0.84120502,1.0,0.45,0.0,0.79,1.18,0.0,22.40333333,96.14,0.1,82.5,23.54545455,11.0,60.0,28.25,8.0,124.46000000000001,128.0,39.24545664,558.0,430.0,85.15625
2024-07-11 21:00:00,2.69,1142.0,107401.0,3.751435308,5003.0,1423.0,2377.0,0.0,1.43,222.0,1.26,7.0,1.3,11.02,87.59,0.43,2.6,286.1973333,0.96,11.22,87.29,0.45,5.9,26.738666663,1.04,9.2,68.61,1.12,87.41,21.07,961.1206667,2.505,1.946594442,10.985,5.022222222,81.31222222,54.59,9.795,30.74,67.21,0.0695,1.925,0.09,0.0565,0.054,5.645,0.2,1.363246958,0.098965296,13.34547022,0.003711199,2.150021065,0.029689589,0.037111986,263.2520406,0.006185331,0.041070598,1.679935907,0.157354821,0.84120502,1.0,0.45,0.0,0.79,1.18,0.0,22.40333333,96.14,0.1,82.5,23.54545455,11.0,60.0,28.25,8.0,123.2675,119.0,38.63794302,549.0,430.0,84.87394958
2024-07-11 22:00:00,2.64,1141.0,106659.0,3.779018592,5005.0,1445.0,2370.0,0.0,1.44,222.0,1.2,8.0,1.3,11.02,87.59,0.43,2.6,286.1973333,0.96,11.22,87.29,0.45,5.9,26.738666663,1.04,9.2,68.61,1.12,87.41,21.07,961.1206667,2.505,1.946594442,10.985,5.022222222,81.31222222,54.59,9.795,30.74,67.21,0.0695,1.925,0.09,0.0565,0.054,5.645,0.2,1.363246958,0.098965296,13.34547022,0.003711199,2.150021065,0.029689589,0.037111986,263.2520406,0.006185331,0.041070598,1.679935907,0.157354821,0.84120502,1.0,0.45,0.0,0.79,1.18,0.0,22.40333333,96.14,0.1,82.5,23.54545455,11.0,60.0,28.25,8.0,123.4,120.0,38.64477336,550.0,430.0,84.83333333
2024-07-11 23:00:00,2.63,1148.0,106270.0,3.791324996,5003.0,1486.0,2368.0,0.0,1.44,223.0,1.19,7.0,1.3,11.33,87.3,0.4,2.6,283.0866667,0.97,11.38,87.13,0.44,5.4,26.267666669999997,1.05,9.3,68.9,1.32,85.5,20.48,958.4523333,2.565,1.944741533,10.91,4.998888889,81.40111111,54.61,9.205,31.86,67.21,0.071,1.95,0.075,0.0535,0.0525,5.61,0.205,1.597455043,0.031018545,13.90664746,0.006203709,1.80424534,0.015509272,0.041358059,255.5184097,0.002326391,0.04859572,2.114430785,0.20756576,0.827161187,1.0,0.44,0.0,0.62,1.22,0.0,24.80666667,95.36,0.1,82.5,23.54545455,11.0,60.0,28.25,8.0,123.7975,123.0,38.78928987,553.0,430.0,85.20325203
2024-07-12 00:00:00,2.51,1151.0,97093.0,3.57173987,4306.0,1434.0,2318.0,0.0,1.37,214.0,1.14,6.0,1.3,12.68,85.95,0.42,3.3,250.713,0.95,12.78,86.0,0.43,8.5,30.813666660000003,1.03,9.68,70.54,1.16,86.40666667,18.62,756.4233333,2.115,2.021319422,10.925,4.845555556,81.06777778,55.1,9.905,29.8,66.86,0.0695,1.915,0.08,0.049,0.057,5.405,0.17,4.91499353,0.074999963,55.93002317,0.036999876,5.139976752,0.049999854,0.094999671,226.6650096,0.001499989,0.116499441,8.924999963,0.418498403,3.849991593,1.0,0.4,0.0,0.71,1.34,0.0,5.47,96.4,0.2,82.5,23.54545455,11.0,60.0,28.25,8.0,121.3725,133.0,40.41227229,548.0,415.0,81.20300752
2024-07-12 01:00:00,2.51,1129.0,97234.0,3.566564813,4306.0,1430.0,2318.0,0.0,1.38,209.0,1.13,7.0,1.3,12.68,85.95,0.42,3.3,250.713,0.95,12.78,86.0,0.43,8.5,30.813666660000003,1.03,9.68,70.54,1.16,86.40666667,18.62,756.4233333,2.115,2.021319422,10.925,4.845555556,81.06777778,55.1,9.905,29.8,66.86,0.0695,1.915,0.08,0.049,0.057,5.405,0.17,4.91499353,0.074999963,55.93002317,0.036999876,5.139976752,0.049999854,0.094999671,226.6650096,0.001499989,0.116499441,8.924999963,0.418498403,3.849991593,1.0,0.4,0.0,0.71,1.34,0.0,5.47,96.4,0.2,82.5,23.54545455,11.0,60.0,28.25,8.0,120.5775,127.0,40.99452772,542.0,415.0,81.33858268
2024-07-12 02:00:00,2.51,1131.0,97424.0,3.558789036,4305.0,1457.0,2322.0,0.0,1.38,210.0,1.13,6.0,1.3,12.68,85.95,0.42,3.3,250.713,0.95,12.78,86.0,0.43,8.5,30.813666660000003,1.03,9.68,70.54,1.16,86.40666667,18.62,756.4233333,2.115,2.021319422,10.925,4.845555556,81.06777778,55.1,9.905,29.8,66.86,0.0695,1.915,0.08,0.049,0.057,5.405,0.17,4.91499353,0.074999963,55.93002317,0.036999876,5.139976752,0.049999854,0.094999671,226.6650096,0.001499989,0.116499441,8.924999963,0.418498403,3.849991593,1.0,0.4,0.0,0.71,1.34,0.0,5.47,96.4,0.2,82.5,23.54545455,11.0,60.0,28.25,8.0,120.5775,127.0,41.03963921,542.0,415.0,80.86614173
2024-07-12 03:00:00,2.51,1135.0,97305.0,3.563137628,4305.0,1436.0,2326.0,0.0,1.38,210.0,1.13,7.0,1.3,12.68,85.95,0.42,3.3,250.713,0.95,12.78,86.0,0.43,8.5,30.813666660000003,1.03,9.68,70.54,1.16,86.40666667,18.62,756.4233333,2.115,2.021319422,10.925,4.845555556,81.06777778,55.1,9.905,29.8,66.86,0.0695,1.915,0.08,0.049,0.057,5.405,0.17,4.91499353,0.074999963,55.93002317,0.036999876,5.139976752,0.049999854,0.094999671,226.6650096,0.001499989,0.116499441,8.924999963,0.418498403,3.849991593,1.0,0.4,0.0,0.71,1.34,0.0,5.47,96.4,0.2,82.5,23.54545455,11.0,60.0,28.25,8.0,120.3125,125.0,41.53225806,540.0,415.0,81.2
2024-07-12 04:00:00,2.51,1138.0,97250.0,3.565151075,4305.0,1437.0,2329.0,0.0,1.38,212.0,1.13,6.0,1.3,12.68,85.95,0.42,3.3,250.713,0.95,12.78,86.0,0.43,8.5,30.813666660000003,1.03,9.68,70.54,1.16,86.40666667,18.62,756.4233333,2.115,2.021319422,10.925,4.845555556,81.06777778,55.1,9.905,29.8,66.86,0.0695,1.915,0.08,0.049,0.057,5.405,0.17,4.91499353,0.074999963,55.93002317,0.036999876,5.139976752,0.049999854,0.094999671,226.6650096,0.001499989,0.116499441,8.924999963,0.418498403,3.849991593,1.0,0.4,0.0,0.71,1.34,0.0,5.47,96.4,0.2,82.5,23.54545455,11.0,60.0,28.25,8.0,120.445,126.0,42.50295159,541.0,415.0,81.11111111
2024-07-12 05:00:00,2.52,1132.0,97707.0,3.547666357,4304.0,1428.0,2319.0,0.0,1.38,210.0,1.14,7.0,1.3,12.68,85.95,0.42,3.3,250.713,0.95,12.78,86.0,0.43,8.5,30.813666660000003,1.03,9.68,70.54,1.16,86.40666667,18.62,756.4233333,2.115,2.021319422,10.925,4.845555556,81.06777778,55.1,9.905,29.8,66.86,0.0695,1.915,0.08,0.049,0.057,5.405,0.17,4.91499353,0.074999963,55.93002317,0.036999876,5.139976752,0.049999854,0.094999671,226.6650096,0.001499989,0.116499441,8.924999963,0.418498403,3.849991593,1.0,0.4,0.0,0.71,1.34,0.0,5.47,96.4,0.2,82.5,23.54545455,11.0,60.0,28.25,8.0,120.8425,129.0,42.76995305,544.0,415.0,80.85271318
2024-07-12 06:00:00,2.53,1134.0,98540.0,3.517701339,4304.0,1415.0,2321.0,0.0,1.37,212.0,1.16,6.0,1.3,12.68,85.95,0.42,3.3,250.713,0.95,12.78,86.0,0.43,8.5,30.813666660000003,1.03,9.68,70.54,1.16,86.40666667,18.62,756.4233333,2.115,2.021319422,10.925,4.845555556,81.06777778,55.1,9.905,29.8,66.86,0.0695,1.915,0.08,0.049,0.057,5.405,0.17,4.91499353,0.074999963,55.93002317,0.036999876,5.139976752,0.049999854,0.094999671,226.6650096,0.001499989,0.116499441,8.924999963,0.418498403,3.849991593,1.0,0.4,0.0,0.71,1.34,0.0,5.47,96.4,0.2,82.5,23.54545455,11.0,60.0,28.25,8.0,120.5775,127.0,42.16952336,542.0,415.0,81.1023622
2024-07-12 07:00:00,2.52,1133.0,98604.0,3.517052234,4306.0,1433.0,2315.0,0.0,1.38,212.0,1.14,7.0,1.3,12.68,85.95,0.42,3.3,250.713,0.95,12.78,86.0,0.43,8.5,30.813666660000003,1.03,9.68,70.54,1.16,86.40666667,18.62,756.4233333,2.115,2.021319422,10.925,4.845555556,81.06777778,55.1,9.905,29.8,66.86,0.0695,1.915,0.08,0.049,0.057,5.405,0.17,4.91499353,0.074999963,55.93002317,0.036999876,5.139976752,0.049999854,0.094999671,226.6650096,0.001499989,0.116499441,8.924999963,0.418498403,3.849991593,1.0,0.4,0.0,0.71,1.34,0.0,5.47,96.4,0.2,82.5,23.54545455,11.0,60.0,28.25,8.0,120.8425,129.0,42.14252006,544.0,415.0,81.39534884
2024-07-12 08:00:00,2.45,1128.0,91279.0,3.797274306,4304.0,1319.0,2307.0,0.0,1.3,200.0,1.15,6.0,1.3,12.74,85.93,0.4,3.1,250.713,0.93,12.75,85.77,0.44,9.5,30.813666660000003,1.04,9.46,70.77,1.01,86.40666667,18.76,756.4233333,2.13,2.035875606,10.82,4.845555556,81.06777778,55.165,10.175,29.8,66.86,0.069,2.0,0.085,0.051,0.056,5.315,0.17,1.505011002,0.065000475,29.6702169,0.005000037,1.195008736,0.025000183,0.025000183,226.6650096,0.005273542,0.025000183,4.595033592,0.065000475,0.90000658,1.0,0.32,0.0,0.47,1.28,0.0,5.47,97.04,0.1,82.5,23.54545455,11.0,60.0,28.25,8.0,120.71000000000001,128.0,42.10028382,543.0,415.0,80.46875
2024-07-12 09:00:00,2.51,1133.0,97595.0,3.553383295,4306.0,1434.0,2300.0,0.0,1.38,210.0,1.13,7.0,1.3,12.74,85.93,0.4,3.1,250.713,0.93,12.75,85.77,0.44,9.5,30.813666660000003,1.04,9.46,70.77,1.01,86.40666667,18.76,756.4233333,2.13,2.035875606,10.82,4.845555556,81.06777778,55.165,10.175,29.8,66.86,0.069,2.0,0.085,0.051,0.056,5.315,0.17,1.505011002,0.065000475,29.6702169,0.005000037,1.195008736,0.025000183,0.025000183,226.6650096,0.005273542,0.025000183,4.595033592,0.065000475,0.90000658,1.0,0.32,0.0,0.47,1.28,0.0,5.47,97.04,0.1,82.5,23.54545455,11.0,60.0,28.25,8.0,121.1075,131.0,42.85042333,546.0,415.0,83.35877863
2024-07-12 10:00:00,2.58,1139.0,96729.0,3.584337385,4305.0,1443.0,2234.0,0.0,1.38,210.0,1.2,6.0,1.3,12.74,85.93,0.4,3.1,250.713,0.93,12.75,85.77,0.44,9.5,30.813666660000003,1.04,9.46,70.77,1.01,86.40666667,18.76,756.4233333,2.13,2.035875606,10.82,4.845555556,81.06777778,55.165,10.175,29.8,66.86,0.069,2.0,0.085,0.051,0.056,5.315,0.17,1.505011002,0.065000475,29.6702169,0.005000037,1.195008736,0.025000183,0.025000183,226.6650096,0.005273542,0.025000183,4.595033592,0.065000475,0.90000658,1.0,0.32,0.0,0.47,1.28,0.0,5.47,97.04,0.1,82.5,23.54545455,11.0,60.0,28.25,8.0,121.6375,135.0,42.14015152,550.0,415.0,85.03703704
