Repository: saikumar-voptimai/evonith_bf_webapp

# Evonith BF2 — Blast Furnace Intelligence Platform

Monitoring, modelling and optimisation of **Blast Furnace 2 (BF2)** at Evonith Steel: live telemetry from InfluxDB,
manual plant reports from Neon PostgreSQL, a two-zone energy model of the furnace, blend and fuel optimisers, a
conversational assistant (FurnaceMind) and a live digital twin evaluated every hour.

The platform has three deployable parts that share one Python service layer, plus the shared data library:

| Part | Path | What it is |
|---|---|---|
| **Streamlit app** (legacy) | `src/app.py`, `src/custom_pages/` | The original 11-page dashboard; still the home of the model pages. Served under `/legacy` in production |

File: src/assets/data/furnace_dataset_20260525_002530_771382.csv (part 63 of 209)
GO%,ORE_NA2O%,ORE_P%,ORE_TIO2%,ORE_AL2O3%,ORE_SIO2%,ORE_MNO%,ORE_CAO%,ORE_K2O%,ORE_CALC_MT,PELLET_PCT_SIO2,PELLET_PCT_AL2O3,PELLET_PCT_FE2O3,PELLET_PCT_MGO,PELLET_PCT_TIO2,PELLET_PCT_NA2O,TOTAL_PELLET_CALC_MT,PELLET_PCT_K2O,PELLET_PCT_TM,PELLET_PCT_LOI,PELLET_PCT_MNO,PELLET_PCT_CAO,PELLET_PCT_P,CHARGES/HRS.,STOCKRODLEVEL,CHEM_PCT_C,CHEM_PCT_CR,CHEM_PCT_FE,CHEM_PCT_MN,CHEM_PCT_P,CHEM_PCT_S,CHEM_PCT_SI,CHEM_PCT_TI,SLAG_BASICITY,SLAG_PCT_AL2O3,SLAG_PCT_CAO,SLAG_PCT_FEO,SLAG_PCT_K2O,SLAG_PCT_MGO,SLAG_PCT_MNO,SLAG_PCT_NA2O,SLAG_PCT_S,SLAG_PCT_SIO2,SLAG_PCT_TIO2,SLAG_T_BASICITY,HMT_GT_1480C,COKE_DISCHARGE_TIME,WEIGHTED_COKE_ANGLE,TOTAL_COKE_PORTIONS,NON_COKE_DISCHARGE_TIME,WEIGHTED_NON_COKE_ANGLE,TOTAL_NON_COKE_PORTIONS,TOTAL HEAT LOAD,FTG_UPTAKE_TEMP_A,FTG_UPTAKE_TEMP_B,FTG_UPTAKE_TEMP_C,FTG_UPTAKE_TEMP_D,FTG_UPTAKE_TEMP_AVG,HEARTH_TEMP_A,HEARTH_TEMP_B,HEARTH_TEMP_C,HEARTH_TEMP_D,HEARTH_TEMP_AVG,BOSH_TEMP_A,BOSH_TEMP_C,BOSH_TEMP_D,BELLY_TEMP_A,BELLY_TEMP_C,BELLY_TEMP_D,LOWER_STACK_TEMP_A,LOWER_STACK_TEMP_B,LOWER_STACK_TEMP_C,LOWER_STACK_TEMP_D,PCI_KG/THM,ACT. FUEL RATEKG/THM.,FURNACETOPGASANALYSISCO2ETACO,COKE RATE KG/THM,PRODUCTIONTONNESPERHR,HOT BLAST PRESSUREBAR,TOPPRESSUREBAR,DIFFERENTIAL PRESSURETOTALBAR,HOT BLAST TEMP.OC,OXYGENFLOWNM3/HR.,STEAMKGS/HR.,RAFTOC,PERMEABILITYKGS/HR.,TUYEREVELOCITYM/S,HOT BLAST VOLUMENM3/HR.,O2 ENRICHMENT %,BOTTOMBAR,FURNACE TOP GAS ANALYSISH2%,UNITCOST LAKHS/THM,BOSH_TEMP_B,FURNACE TOP GAS ANALYSISCO2%,FURNACE TOP GAS ANALYSISONLINE (ANALYZER)CO%
2025-12-20 08:00:00,0.9684695327355289,11.895776678578533,0.459192027,87.13575378868595,0.41237055357024416,4.8192,0.44000000000000006,1.02,0.49,86.645,12.335,0.7605999999999999,69.98,9.0,19.55,1.69,12.33952387,5.068888889,79.77777778,72.31,37.3,0.051000000000000004,5.75,2.35,8.84,2.64,0.028000000000000004,0.16,54.04,11.13,0.05,1.935652174,0.16,16.3806,0.1,95.55,0.9100000000000001,0.73,1.21,0.0,0.0,0.211,59.60292183724353,3.794885347073482,3.822912592121392,0.05456801832069732,0.025815236475325538,0.06384793490227403,0.41331883408733505,4.64280914410285,5.469705217690251,0.076598074179232,0.05175278184537178,0.023598652970562847,8.790600000000001,0.0,0.0,0.0,0.0,0.0,0.0,0.0,0.0,0.0,0.0,0.0,0.0,0.0,7.0,0.254488152,4.331518324607329,0.011424083769633508,94.43946596858639,0.12,0.12160732984293195,0.03845549738219896,0.8524083769633508,0.08512041884816754,1.0617719019842933,19.22151832460733,36.42115183246073,0.2881675392670157,0.36240837696335076,7.367591623036649,0.13848167539267014,0.1769633507853403,0.3242408376963351,34.30492146596858,1.0869633507853405,1.276539560183246,1513.5130890052355,90.0,24.666666666666668,12.0,68.0,25.777777777777782,9.0,0.9618739379639862,178.9358333,167.05875,175.3394444,188.5638889,178.7632639,61.81727279277736,328.31927450990446,449.9256766926874,580.709732572272,356.5399270168673,72.29194444444445,75.7572222222223,70.44972222222214,85.1297222222223,49.96694444444442,62.20416666666693,45.479722222222115,47.62277777777786,42.71583333333325,42.09500000000004,147.2222622222221,528.3055555555555,41.73999119444446,320.0,91.57400000000024,2.756614883333334,1.347712224999999,1.4089459138888891,1191.1424999999995,3998.296547,0.0,2320.8523333333333,1319.3357555555558,218.90950222222222,111380.36972222223,3.6673905805555598,1.232224880555555,2.88826193888889,99.50694974444443,68.8405555555553,18.089337277777762,25.249759305555568
2025-12-20 09:00:00,0.9685936937977206,11.895432847944774,0.459192027,87.1359734582575,0.412427858675871,4.812571428571429,0.44,1.02,0.49,86.645,12.334999999999999,1.038857142857143,69.98,9.0,19.55,1.69,12.33952387,5.068888889,79.77777778,72.31,37.3,0.051,5.75,2.35,8.84,2.64,0.028,0.16,54.04,11.13,0.05,1.935652174,0.16,16.383142857142857,0.1,95.55,0.91,0.7300000000000001,1.2099999999999997,0.0,0.0,0.2104285714285714,59.44780699761337,3.862460030323232,3.823646484998211,0.05540815669323413,0.02590427983262483,0.06471594098636192,0.42351155470138063,4.7264370478569,5.526565174847654,0.07775563782412276,0.0525038768606093,0.023427905184732454,8.57942857142857,0.0,0.0,0.0,0.0,0.0,0.0,0.0,0.0,0.0,0.0,0.0,0.0,0.0,7.0,0.254488152,4.325235602094241,0.011738219895287958,94.41684816753926,0.12,0.11909424083769635,0.036570680628272255,0.8838219895287959,0.08669109947643978,1.0697403530837697,19.215235602094243,36.54052356020942,0.31643979057591626,0.39382198952879577,7.336178010471204,0.14476439790575915,0.18952879581151832,0.3273821989528796,34.16041884816754,1.0995287958115185,1.2844969373560209,1517.5968586387435,90.0,24.666666666666668,12.0,68.0,25.77777777777778,9.0,0.9618739379639862,178.9358333,167.05875,175.3394444,188.5638889,178.7632639,61.81727279277736,328.31927450990446,449.9256766926874,580.709732572272,356.5399270168673,63.399166666666844,76.67500000000001,85.74388888888896,90.93861111111109,50.0808333333336,62.81472222222198,45.72944444444422,47.89777777777788,42.35583333333329,45.467222222222205,154.0256124444443,530.0,42.23647038888888,320.0,87.7938333333337,2.695887086111113,1.3480980861111087,1.3477572652777785,1211.3180555555552,3998.296547,0.0,2339.072972222221,1369.5164277777778,223.89928527777786,110515.74555555546,3.698014755555556,1.1790813813888883,2.8301584916666673,100.40839364888888,66.49305555555546,18.208237611111123,24.90043927777778
2025-12-20 10:00:00,0.9686872159590423,11.895173863498037,0.459192027,87.13613892054292,0.4124710227503272,4.723166666666667,0.44,1.02,0.49,86.645,12.335,1.0496666666666667,69.98,9.0,19.55,1.69,12.33952387,5.068888889,79.77777778,72.31,37.3,0.051,5.75,2.35,8.84,2.64,0.028,0.16,54.04,11.13,0.05000000000000001,1.9356521740000001,0.16,16.356166666666667,0.10000000000000002,95.55,0.91,0.73,1.21,0.0,0.0,0.22,59.63586893295372,3.780490558892869,3.823296539546478,0.054387803691900875,0.025797264008628168,0.06366422377250266,0.41114980449783295,4.624482483130428,5.458239273899153,0.07636443211216622,0.0515905396832727,0.02363843737820844,8.858666666666666,0.0,0.0,0.0,0.0,0.0,0.0,0.0,0.0,0.0,0.0,0.0,0.0,0.0,7.0,0.254488152,4.322970297029703,0.011900990099009901,94.40425742574257,0.12099009900990099,0.11620792079207921,0.03428712871287129,0.9010891089108911,0.08829702970297029,1.0745031976138615,19.21792079207921,36.60435643564357,0.340990099009901,0.418019801980198,7.313960396039604,0.15,0.19900990099009902,0.329009900990099,34.066732673267325,1.11,1.2891986628217822,1520.6039603960396,90.0,24.666666666666668,12.0,68.0,25.77777777777778,9.0,0.9618739379639862,178.9358333,167.05875,175.3394444,188.5638889,178.7632639,61.81727279277736,328.31927450990446,449.9256766926874,580.709732572272,356.5399270168673,61.75611111111103,86.45805555555563,75.52916666666671,109.19555555555561,50.421666666666766,62.89555555555542,46.19194444444432,48.55500000000006,41.08111111111117,44.09305555555561,139.0401105555555,529.3416666666667,41.90673522222221,317.4583333333333,92.97894598186929,2.690819388888887,1.3479425138888899,1.3429433555555563,1207.0552777777777,3998.296547,0.0,2314.445877777778,1363.263213888889,221.82844944444446,109572.92250000003,3.727671802777781,1.178754290277777,3.0220148694444484,97.78739798194442,63.57888888888887,18.105009916666656,25.09589638888889
2025-12-20 11:00:00,0.9691137476509466,11.893992698812763,0.459192027,87.1368935535363,0.41266788353120615,4.680142857142856,0.44,1.02,0.49,86.645,12.334999999999999,1.0627142857142857,69.98,9.0,19.55,1.69,12.33952387,5.068888889,79.77777778,72.31,37.3,0.051,5.75,2.35,8.84,2.64,0.028,0.16,54.04,11.13,0.05,1.935652174,0.16,16.378999999999998,0.1,95.55,0.91,0.7300000000000001,1.2099999999999997,0.0,0.0,0.2302857142857143,59.55151167373259,3.8162655129338288,3.8363381525202978,0.05480335714077165,0.025867720853247667,0.06415167158976218,0.4165981511181163,4.656760597627746,5.503479755763716,0.07728037109221966,0.05193563628752398,0.023627939818707644,8.774571428571429,0.0,0.0,0.0,0.0,0.0,0.0,0.0,0.0,0.0,0.0,0.0,0.0,0.0,7.0,0.254488152,4.340792079207921,0.011306930693069307,94.44180198019802,0.12693069306930693,0.11145544554455446,0.03000990099009901,0.8476237623762376,0.09007920792079208,1.0632380092970297,19.265445544554456,36.39049504950495,0.3469306930693069,0.40613861386138617,7.337722772277227,0.15,0.19306930693069307,0.3230693069306931,34.22712871287129,1.11,1.2776221297524752,1518.2277227722773,90.0,24.666666666666668,12.0,68.0,25.77777777777778,9.0,0.9618739379639862,178.9358333,167.05875,175.3394444,188.5638889,178.7632639,61.81727279277736,328.31927450990446,449.9256766926874,580.709732572272,356.5399270168673,61.85055555555554,84.49722222222228,71.95638888888888,107.43583333333342,50.973611111111296,62.43527777777777,46.80777777777769,49.46361111111102,40.09583333333337,42.30333333333335,146.47848055555542,533.3916666666667,42.76893972222221,315.0,95.7449999999998,2.6825849722222226,1.3476344916666685,1.3348199647222234,1201.8363888888873,3998.296547,0.0,2310.0426333333335,1378.7213000000002,222.25108222222195,109959.5475,3.7150720194444444,1.1659222988888895,3.012707355555557,98.15839867361109,64.13749999999987,18.599537361111118,24.889636777777767
2025-12-20 12:00:00,0.9686583488013407,11.895253803319363,0.459192027,87.13608784787931,0.41245769944677263,4.726999999999999,0.44,1.02,0.49,86.645,12.335,1.1300000000000001,69.98,9.0,19.55,1.69,12.33952387,5.068888889,79.77777778,72.31,37.3,0.051,5.75,2.35,8.84,2.64,0.028,0.16,54.04,11.13,0.05000000000000001,1.9356521740000001,0.16,16.4365,0.10000000000000002,95.55,0.91,0.73,1.21,0.0,0.0,0.2285,59.36456521473261,3.8961004435461875,3.858066355522682,0.05574773701688688,0.02601136084659797,0.06522318347602503,0.42872619571492093,4.735784103066914,5.5956140915785975,0.07914769100577361,0.0527363761702889,0.02355794186203088,9.055,0.0,0.0,0.0,0.0,0.0,0.0,0.0,0.0,0.0,0.0,0.0,0.0,0.0,7.0,0.254488152,4.377951807228915,0.011349397590361446,94.5474313253012,0.12650602409638553,0.10725301204819276,0.03276144578313253,0.7151807228915662,0.08156626506024096,1.0617254715421687,19.2655421686747,36.3044578313253,0.39192771084337347,0.41397590361445785,7.308072289156627,0.1674698795180723,0.19698795180722892,0.33397590361445784,34.19469879518072,1.1693975903614457,1.2754417406626506,1514.2048192771085,90.0,24.666666666666668,12.0,68.0,25.77777777777778,9.0,0.9618739379639862,178.9358333,167.05875,175.3394444,188.5638889,178.7632639,61.81727279277736,328.31927450990446,449.9256766926874,580.709732572272,356.5399270168673,76.13833333333346,91.4302777777778,67.7777777777777,95.24722222222216,51.38027777777758,60.28472222222206,47.3513888888887,50.05472222222237,40.139999999999944,43.00027777777763,147.99486722222218,530.0166666666667,42.74670011111111,313.19444444444446,93.53550000000014,2.7212054083333324,1.3478466888888898,1.3732579611111113,1217.3358333333335,3998.296547,0.0,2329.7110333333353,1338.7940861111115,222.46022194444444,110045.34166666666,3.714837269444448,1.1949588108333336,2.8373923055555577,97.90793101805555,65.13638888888896,18.497973916666652,24.776210805555554
2025-12-20 13:00:00,0.9683891508381225,11.895999274602122,0.459192027,87.13561157455976,0.41233345423297957,4.7057142857142855,0.44,1.02,0.49,86.645,12.334999999999999,1.1308571428571428,69.98,9.0,19.55,1.69,12.33952387,5.068888889,79.77777778,72.31,37.3,0.051,5.75,2.35,8.84,2.64,0.028,0.16,54.04,11.13,0.05,1.935652174,0.16,16.41842857142857,0.1,95.54999999999998,0.91,0.7300000000000001,1.2099999999999997,0.0,0.0,0.23157142857142857,59.43088900618527,3.868004176715416,3.8474119323852354,0.055422329167950014,0.025955267480797368,0.06483945179211421,0.4244455754677546,4.710824753446907,5.559590998388743,0.07841847725036577,0.05246706168715264,0.023563584362257622,9.105571428571428,0.0,0.0,0.0,0.0,0.0,0.0,0.0,0.0,0.0,0.0,0.0,0.0,0.0,7.0,0.254488152,4.432142857142857,0.012,94.7137,0.11957142857142856,0.10391428571428571,0.04272857142857143,0.5127142857142857,0.06322857142857143,1.0679506240857144,19.208,36.327285714285715,0.46699999999999997,0.4417142857142857,7.224428571428572,0.2,0.21,0.36042857142857143,34.01728571428571,1.2830000000000001,1.2803353311142858,1507.8428571428572,90.0,24.666666666666668,12.0,68.0,25.77777777777778,9.0,0.9618739379639862,178.9358333,167.05875,175.3394444,188.5638889,178.7632639,61.81727279277736,328.31927450990446,449.9256766926874,580.709732572272,356.5399270168673,74.7916666666667,105.28444444444435,68.12055555555564,88.59222222222212,51.619722222222535,58.55583333333345,47.71472222222207,50.2999999999997,40.16166666666669,41.5875,155.49323805555562,534.0083333333333,43.189942833333355,310.0,92.79900000000018,2.6919406777777803,1.3261971416666674,1.3655963722222224,1197.6949999999988,3998.296547,0.0,2296.644236111109,1347.7997833333332,221.5597925,110255.13583333339,3.71341120277778,1.172515506666666,2.8455825638888914,98.10285404236112,65.76833333333354,18.662833194444456,24.549334833333315
2025-12-20 14:00:00,0.9684230787624393,11.895905320350167,0.459192027,87.1356716008874,0.412349113274972,4.730166666666666,0.44,1.02,0.49,86.645,12.335,1.1253333333333333,69.98,9.0,19.55,1.69,12.33952387,5.068888889,79.77777778,72.31,37.3,0.051,5.75,2.35,8.84,2.64,0.028,0.16,54.04,11.13,0.05000000000000001,1.9356521740000001,0.16,16.4775,0.10000000000000002,95.55,0.91,0.73,1.21,0.0,0.0,0.22766666666666668,59.41572300112487,3.8745296045035285,3.8485412618056354,0.05550101318092376,0.025965816501774635,0.0649256068486432,0.4254342125270287,4.717896915995157,5.566348079969036,0.07855561452307021,0.05253519667914911,0.02355377961450709,9.013833333333332,0.0,0.0,0.0,0.0,0.0,0.0,0.0,0.0,0.0,0.0,0.0,0.0,0.0,7.0,0.254488152,4.453571428571428,0.012,94.77069999999999,0.11528571428571428,0.10305714285714285,0.05001428571428571,0.43985714285714284,0.05551428571428572,1.0499877649428573,19.088,36.100142857142856,0.437,0.45885714285714285,7.168714285714286,0.2,0.21,0.3647142857142857,34.390142857142855,1.3130000000000002,1.2584973522571428,1496.2714285714285,90.0,24.666666666666668,12.0,68.0,25.77777777777778,9.0,0.9618739379639862,178.9358333,167.05875,175.3394444,188.5638889,178.7632639,61.81727279277736,328.31927450990446,449.9256766926874,580.709732572272,356.5399270168673,82.65166666666671,101.75861111111115,69.631111111111,95.31361111111116,52.030833333333504,57.3986111111112,48.053055555555694,50.531111111111294,41.29777777777777,39.71666666666669,155.90845944444436,535.0,42.87019099999998,310.0,98.69100000000023,2.6490482833333333,1.3134246833333343,1.3355956208333344,1208.6202777777773,3998.296547,0.0,2277.069344444444,1371.5022000000015,224.35349638888903,109516.62500000009,3.7367626277777815,1.1388502322222227,2.995410605555556,98.15787087638888,67.33111111111108,18.330777583333322,24.42626369444445
2025-12-20 15:00:00,0.9801135433289949,12.041271289374187,0.459192027,86.97861516729682,0.44635644687093284,4.678833333333333,0.44,1.02,0.49,86.645,12.335,0.9798333333333332,69.98,9.0,19.55,1.69,12.33952387,5.068888889,79.77777778,72.31,37.3,0.051,5.64,2.33,8.88,2.57,0.028,0.16,54.14000000000001,11.04,0.04800000000000001,1.9574468089999997,0.15,16.454333333333334,0.10000000000000002,95.55,0.91,0.73,1.21,0.0,0.0,0.2135,59.405999767257505,3.878669729742791,3.8498289960660017,0.055549615614499497,0.0259735620349812,0.06498152896855824,0.42606381929095516,4.721842383538398,5.571318583053319,0.07865630645475562,0.0525760535795183,0.023551165890697612,9.034666666666666,0.0,0.0,0.0,0.0,0.0,0.0,0.0,0.0,0.0,0.0,0.0,0.0,0.0,7.0,0.254488152,4.4750000000000005,0.012,94.8277,0.111,0.1022,0.0573,0.367,0.0478,1.0320249058,18.968,35.873,0.40700000000000003,0.476,7.1129999999999995,0.2,0.21,0.369,34.763,1.343,1.2366593734,1484.7,90.0,24.666666666666668,12.0,68.0,25.77777777777778,9.0,0.9618739379639862,178.9358333,167.05875,175.3394444,188.5638889,178.7632639,61.81727279277736,328.31927450990446,449.9256766926874,580.709732572272,356.5399270168673,77.88583333333342,102.2727777777777,70.28694444444415,100.79611111111117,52.2941666666664,57.06416666666662,48.361666666666494,50.829999999999934,42.08666666666661,42.5944444444445,158.58893777777786,532.75,43.04276733333334,310.0,85.5140277777778,2.7672927277777766,1.2813790055555556,1.4855425972222227,1190.6202777777771,3998.296547,0.0,2301.0002250000016,1134.094254722223,197.29714722222212,100643.84719444448,4.082786983333335,1.2520591611111116,2.765166924999998,98.51303425555557,68.04777777777775,18.421441000000016,24.38110097222219
2025-12-20 16:00:00,0.9797554131261847,12.04120413996116,0.459192027,86.97904044691263,0.4460206998057982,4.691833333333333,0.44,1.02,0.49,86.645,12.335,1.1513333333333333,69.98,9.0,19.55,1.69,12.33952387,5.068888889,79.77777778,72.31,37.3,0.051,5.64,2.33,8.88,2.57,0.028,0.16,54.14000000000001,11.04,0.04800000000000001,1.9574468089999997,0.15,16.498166666666666,0.10000000000000002,95.55,0.91,0.73,1.21,0.0,0.0,0.211,59.39643999271512,3.8827354035032933,3.851158002803541,0.055597195209760336,0.025981287006857413,0.06503658758289457,0.42668236960808764,4.725655818168456,5.5762767852338415,0.07875673108914635,0.052615908202902927,0.023549006014320584,9.031333333333333,0.0,0.0,0.0,0.0,0.0,0.0,0.0,0.0,0.0,0.0,0.0,0.0,0.0,7.0,0.254488152,4.4357037037037035,0.01234074074074074,94.71254074074074,0.11681481481481482,0.1112,0.05252592592592593,0.4999259259259259,0.05894814814814815,1.0381878687407409,19.110370370370372,35.93925925925926,0.40340740740740744,0.48,7.123851851851851,0.1897777777777778,0.21,0.3563703703703704,34.6217037037037,1.2920740740740742,1.2439767347629629,1484.7259259259258,90.0,24.666666666666668,12.0,68.0,25.77777777777778,9.0,0.9618739379639862,178.9358333,167.05875,175.3394444,188.5638889,178.7632639,61.81727279277736,328.31927450990446,449.9256766926874,580.709732572272,356.5399270168673,82.07055555555559,94.91416666666662,77.9447222222223,103.16888888888894,52.28777777777759,57.42277777777783,48.3502777777776,50.80722222222211,41.79722222222205,40.2513888888889,151.85590916666683,528.0833333333334,42.690826055555554,310.0,82.60300000000026,2.7427982722222244,1.288507905555554,1.4545202222222224,1187.9916666666659,3998.296547,0.0,2335.210266666667,1194.8001916666665,204.82519388888883,103963.16963888897,3.935401352777778,1.253071089722223,2.6442177749999995,97.62090796458335,66.15888888888894,18.35151494444445,24.636405888888916
2025-12-20 17:00:00,0.9795248191244456,12.041160903585833,0.459192027,86.97931427728972,0.44580451792916775,4.715428571428572,0.44,1.02,0.49,86.645,12.334999999999999,1.1418571428571427,69.98,9.0,19.55,1.69,12.33952387,5.068888889,79.77777778,72.31,37.3,0.051,5.64,2.3300000000000005,8.88,2.57,0.028,0.16,54.14,11.040000000000001,0.048,1.957446809,0.15,16.47457142857143,0.1,95.55,0.91,0.7300000000000001,1.2099999999999997,0.0,0.0,0.21028571428571427,59.37529862753757,3.8917542413661512,3.853738671870047,0.055703589256665416,0.025997746113965246,0.06515791285605586,0.4280529773500516,4.734463475702452,5.586835892592814,0.0789706994815482,0.052705843142700166,0.02354189449076998,8.977571428571428,0.0,0.0,0.0,0.0,0.0,0.0,0.0,0.0,0.0,0.0,0.0,0.0,0.0,7.0,0.254488152,4.3779259259259256,0.012785185185185184,94.54498518518518,0.1257037037037037,0.1232,0.044081481481481485,0.6954814814814815,0.07583703703703704,1.0516934731851852,19.332592592592594,36.09481481481482,0.40785185185185185,0.48,7.154962962962963,0.17644444444444446,0.21,0.3385925925925926,34.32392592592593,1.2165185185185186,1.260167460540741,1488.2814814814815,90.0,24.666666666666668,12.0,68.0,25.77777777777778,9.0,0.9618739379639862,178.9358333,167.05875,175.3394444,188.5638889,178.7632639,61.81727279277736,328.31927450990446,449.9256766926874,580.709732572272,356.5399270168673,141.53111111111104,115.71583333333321,133.90000000000003,126.89638888888922,52.3852777777777,58.00944444444458,48.150277777777994,50.71305555555572,42.19805555555566,39.370555555555654,144.24063361111115,530.7777777777778,42.66121275,310.0,94.2990000000005,2.747906144444446,1.3478925388888885,1.4000955749999997,1197.6727777777776,3998.296547,0.0,2319.429199999999,1301.5635111111103,216.0484902777777,109164.72888888893,3.74511401388889,1.2191397316666677,2.7140801527777807,96.61188395347223,64.6938888888892,18.403308944444458,24.73690680555556
2025-12-20 18:00:00,0.9792626889152706,12.041111754171615,0.459192027,86.97962555691312,0.4455587708580662,4.689166666666666,0.44,1.02,0.49,86.645,12.335,1.1326666666666667,69.98,9.0,19.55,1.69,12.33952387,5.068888889,79.77777778,72.31,37.3,0.051,5.64,2.33,8.88,2.57,0.028,0.16,54.14000000000001,11.04,0.04800000000000001,1.9574468090000001,0.15,16.48483333333333,0.10000000000000002,95.55,0.9100000000000001,0.73,1.21,0.0,0.0,0.20783333333333331,59.393796116711854,3.883916860576044,3.8507856530144324,0.0556127736817601,0.025982134035630076,0.06505091382379426,0.4268589878071842,4.727483112462626,5.5768100814065305,0.078767742463191,0.05263063964613002,0.02354358845888417,8.946833333333332,0.0,0.0,0.0,0.0,0.0,0.0,0.0,0.0,0.0,0.0,0.0,0.0,0.0,7.0,0.254488152,4.3901176470588235,0.012270588235294116,94.58909411764706,0.11905882352941177,0.1209764705882353,0.04984705882352941,0.647764705882353,0.07087058823529412,1.0551856211529411,19.39623529411765,36.10070588235294,0.44282352941176467,0.5018823529411764,7.118941176470588,0.18094117647058824,0.2136470588235294,0.34094117647058825,34.212823529411764,1.2310588235294118,1.2632666009294118,1487.0823529411764,90.0,24.666666666666668,12.0,68.0,25.77777777777778,9.0,0.9618739379639862,178.9358333,167.05875,175.3394444,188.5638889,178.7632639,61.81727279277736,328.31927450990446,449.9256766926874,580.709732572272,356.5399270168673,188.68635097493026,107.27883008356562,103.34428969359332,125.10919220055716,53.03008356545981,57.342618384401256,48.34902506963775,50.9220055710304,42.4805013927576,40.824791086350906,155.15736601671279,533.4261838440111,42.870951448467956,310.0,93.45903543973387,2.7348222646239586,1.348060615598886,1.3869068183844007,1192.8509749303619,3998.296547,0.0,2236.7079108635085,1319.2459108635107,216.71859693593316,109342.72729805013,3.7393748161559888,1.1903684403899708,3.0923411169916433,98.05835099721445,65.64986072423416,18.438975515320326,24.572597883008363
2025-12-20 19:00:00,0.9794126169156203,12.041139865671678,0.459192027,86.9794475174127,0.4456993283583941,4.72925,0.44,1.02,0.49,86.645,12.335,1.129,69.98,9.0,19.55,1.69,12.33952387,5.068888889,79.77777778,72.31,37.3,0.051,5.64,2.33,8.88,2.57,0.028,0.16,54.14,11.04,0.048,1.957446809,0.15,16.48625,0.1,95.55,0.91,0.73,1.21,0.0,0.0,0.19275,59.34638461962983,3.904264232314401,3.8549934531100813,0.05585653813091397,0.026016292415949542,0.06532107381982016,0.42994455358021955,4.748884594717658,5.598700947404388,0.07921180140734403,0.05284024571496443,0.02351734969920173,8.932625,0.0,0.0,0.0,0.0,0.0,0.0,0.0,0.0,0.0,0.0,0.0,0.0,0.0,7.0,0.254488152,4.4612,0.011,94.8104,0.1,0.10711999999999999,0.06720000000000001,0.3956,0.04748,1.04847915576,19.328400000000002,35.946799999999996,0.506,0.5408000000000001,7.026800000000001,0.20120000000000002,0.22,0.36012,34.2852,1.3248,1.25343250332,1481.48,90.0,24.666666666666668,12.0,68.0,25.77777777777778,9.0,0.9618739379639862,178.9358333,167.05875,175.3394444,188.5638889,178.7632639,61.81727279277736,328.31927450990446,449.9256766926874,580.709732572272,356.5399270168673,130.76416666666674,94.82777777777785,87.3261111111112,106.13888888888889,53.05111111111122,55.9416666666667,48.50000000000007,51.04416666666683,43.48083333333339,40.696666666666495,173.457078333333,540.0,42.09246236111112,310.0,95.02999999999955,2.762144677777779,1.3481167750000012,1.4139302000000014,1207.8658333333333,3998.296547,0.0,2239.2193055555554,1277.254780555555,214.91587916666666,108216.02972222219,3.7775987333333383,1.187303772222222,3.1220904027777774,100.48306287916662,64.4741666666666,18.031805138888878,24.80989599999999
2025-12-20 20:00:00,0.9801269877620311,12.04127381020538,0.459192027,86.97859920203258,0.4463690510269042,4.670166666666667,0.44,1.02,0.49,86.645,12.335,1.137,69.98,9.0,19.55,1.69,12.33952387,5.068888889,79.77777778,72.31,37.3,0.051,5.64,2.33,8.88,2.57,0.028,0.16,54.14000000000001,11.04,0.04800000000000001,1.9574468090000001,0.15,16.446499999999997,0.09999999999999999,95.55,0.91,0.73,1.21,0.0,0.0,0.18583333333333332,59.34778997823941,3.903450052654678,3.857606191889244,0.055840360088141784,0.026020050408950696,0.06531639897020496,0.4298325572233294,4.745391631308244,5.601152304911907,0.07926065531635902,0.05282030967919108,0.023535961100991053,8.857666666666667,0.0,0.0,0.0,0.0,0.0,0.0,0.0,0.0,0.0,0.0,0.0,0.0,0.0,7.0,0.254488152,4.4732,0.011,94.8444,0.1,0.10832,0.0692,0.3516,0.042280000000000005,1.03429201336,19.4124,35.614799999999995,0.5660000000000001,0.5488000000000001,6.994800000000001,0.2132,0.22,0.36132,34.437200000000004,1.3728,1.23742196652,1476.28,90.0,24.666666666666668,12.0,68.0,25.77777777777778,9.0,0.9618739379639862,178.9358333,167.05875,175.3394444,188.5638889,178.7632639,61.81727279277736,328.31927450990446,449.9256766926874,580.709732572272,356.5399270168673,143.12999999999997,94.00972222222222,111.16972222222216,100.57138888888892,52.553611111110996,55.366388888888714,48.31527777777764,50.704722222222465,44.77305555555567,41.44611111111108,162.96668944444426,541.75,41.94997211111116,310.0,95.02999999999955,2.752937672222226,1.3477176527777783,1.4051379000000006,1195.301388888889,3998.296547,0.0,2260.281536111113,1295.9139805555553,215.3675152777779,109096.20111111109,3.7463794944444455,1.1915492499999984,3.0124501611111123,99.09308635138886,63.53694444444431,18.142457722222225,25.103444083333322
2025-12-20 21:00:00,0.9793511210722805,12.041128335201051,0.459192027,86.97952054372666,0.445641676005263,4.747166666666667,0.44,1.02,0.49,86.645,12.335,1.1361666666666668,69.98,9.0,19.55,1.69,12.33952387,5.068888889,79.77777778,72.31,37.3,0.051,5.64,2.33,8.88,2.57,0.028,0.16,54.14000000000001,11.04,0.04800000000000001,1.9574468089999997,0.15,16.44033333333333,0.09999999999999999,95.55,0.91,0.73,1.21,0.0,0.0,0.18283333333333332,59.36668203089289,3.894865854218363,3.862108588348763,0.05572301961229625,0.026017207435340778,0.06521627204758672,0.4285567004333586,4.73041130951506,5.5994273984885305,0.07922369665943017,0.05270581217695546,0.02358667101280607,8.562333333333333,0.0,0.0,0.0,0.0,0.0,0.0,0.0,0.0,0.0,0.0,0.0,0.0,0.0,7.0,0.254488152,4.4852,0.011,94.8784,0.1,0.10952,0.0712,0.3076,0.03708,1.02010487096,19.4964,35.2828,0.626,0.5568000000000001,6.9628000000000005,0.2252,0.22,0.36252,34.5892,1.4208,1.22141142972,1471.08,90.0,24.666666666666668,12.0,68.0,25.77777777777778,9.0,0.9618739379639862,178.9358333,167.05875,175.3394444,188.5638889,178.7632639,61.81727279277736,328.31927450990446,449.9256766926874,580.709732572272,356.5399270168673,114.89611111111103,109.19250000000001,137.03888888888892,86.56944444444446,51.71472222222235,55.10666666666671,47.77611111111123,50.0597222222222,45.369722222221974,42.051944444444544,165.59044638888872,547.2638888888889,43.12453658333331,310.0,97.22299999999971,2.7345115805555564,1.3475103805555553,1.3872631683333343,1204.593611111111,3998.296547,0.0,2251.588002777778,1319.8428749999987,218.75963694444457,109588.27194444448,3.7293757361111095,1.1699611872222218,2.998705933333332,99.44073414652776,63.74111111111119,18.731168277777755,24.70474075000002
2025-12-20 22:00:00,0.9796354842490504,12.041181653296697,0.459192027,86.97918286245425,0.4459082664834848,4.7311250000000005,0.44,1.02,0.49,86.645,12.335,1.11925,69.98,9.0,19.55,1.69,12.33952387,5.068888889,79.77777778,72.31,37.3,0.051,5.64,2.33,8.88,2.57,0.028,0.16,54.14,11.04,0.048,1.957446809,0.15,16.444,0.1,95.55,0.91,0.73,1.21,0.0,0.0,0.1905,59.295635426828916,3.924901866881285,3.8743122013771476,0.05606901401973659,0.026078672713258286,0.0656282911849575,0.43313620699141175,4.756322493323325,5.638910904171633,0.08002274527235773,0.0529903413064783,0.023585776587254907,8.59625,0.0,0.0,0.0,0.0,0.0,0.0,0.0,0.0,0.0,0.0,0.0,0.0,0.0,7.0,0.254488152,4.49,0.010428571428571428,94.9048,0.09771428571428571,0.11171428571428571,0.06514285714285714,0.2842857142857143,0.03591428571428572,1.0110991014285715,19.490000000000002,35.167142857142856,0.5071428571428571,0.5428571428571429,6.9957142857142856,0.22428571428571428,0.22571428571428573,0.36528571428571427,34.78142857142857,1.44,1.2122311395714285,1471.2857142857142,90.0,24.666666666666668,12.0,68.0,25.77777777777778,9.0,0.9618739379639862,178.9358333,167.05875,175.3394444,188.5638889,178.7632639,61.81727279277736,328.31927450990446,449.9256766926874,580.709732572272,356.5399270168673,94.50833333333323,108.23527777777785,129.72638888888883,88.031388888889,51.373611111110826,55.05138888888889,47.57111111111123,49.79611111111097,44.99722222222235,42.95805555555558,159.86007111111124,556.2916666666666,43.21944938888889,310.0,92.42903277928404,2.6682218694444444,1.3481276027777784,1.320083736111112,1206.3966666666668,3998.296547,0.0,2234.8577472222214,1336.3176861111115,214.78233361111103,105570.94250000003,3.8709805361111123,1.111823956388889,3.0193142472222214,98.68145942222225,63.80222222222214,18.60484227777778,24.442756777777763
2025-12-20 23:00:00,0.997552871675213,11.926596171099716,0.459192027,87.07585095722507,0.42323694500366277,4.7494,0.45,1.035,0.49,86.995,11.97,1.1059999999999999,69.98,9.0,19.55,1.69,12.33952387,5.068888889,79.77777778,72.31,37.3,0.051000000000000004,5.81,2.46,8.3,2.64,0.029000000000000005,0.16,53.94,11.19,0.052000000000000005,1.9300000000000002,0.16,16.433,0.1,96.1,1.1,0.95,1.1,0.0,0.0,0.2142,59.49214256210492,3.8141455669235618,4.169162759041901,0.04063491232728046,0.025880897176879747,0.06529446681533775,0.45498947889652097,4.535741144550593,5.601160703926498,0.071837981675717,0.03760590242036095,0.024493274249899038,8.6436,0.0,0.0,0.0,0.0,0.0,0.0,0.0,0.0,0.0,0.0,0.0,0.0,0.0,7.0,0.254488152,4.4670434782608694,0.010573913043478262,94.84283304347827,0.10489565217391304,0.11443478260869565,0.05282608695652174,0.3603478260869566,0.04704521739130435,1.009815954904348,19.37391304347826,35.27469565217391,0.3913913043478261,0.4955652173913044,7.052956521739131,0.2142608695652174,0.21565217391304348,0.36126086956521736,34.931652173913044,1.422782608695652,1.2117219677391304,1475.2956521739131,90.0,24.666666666666668,12.0,68.0,25.777777777777782,9.0,0.9618739379639862,178.9358333,167.05875,175.3394444,188.5638889,178.7632639,61.81727279277736,328.31927450990446,449.9256766926874,580.709732572272,356.5399270168673,78.51722222222229,85.87555555555555,96.80611111111104,90.55250000000008,51.19305555555573,55.094722222222245,47.2619444444445,49.51388888888895,44.81916666666657,41.02749999999998,169.12282249999998,552.1805555555555,43.11215324999999,310.0,95.89199999999967,2.741464075,1.3478906861111093,1.393588131111111,1200.6230555555562,3998.296547,0.0,2240.4521305555577,1265.9951499999993,209.8301136111112,105669.5394444444,3.866686266666667,1.1859100649999998,3.0735596944444414,99.90877398125,64.3744444444445,18.678071916666653,24.643181166666675
2025-12-21 00:00:00,0.997552871675213,11.926596171099716,0.459192027,87.07585095722507,0.42323694500366277,4.7494,0.45,1.035,0.49,86.995,11.97,1.1059999999999999,69.98,9.0,19.55,1.69,12.33952387,4.955555556,80.08888889,70.09,33.75,0.051000000000000004,5.81,2.46,8.3,2.64,0.029000000000000005,0.16,53.94,11.19,0.052000000000000005,1.9300000000000002,0.16,16.433,0.1,96.1,1.1,0.95,1.1,0.0,0.0,0.2142,59.49214256210492,3.8141455669235618,4.169162759041901,0.04063491232728046,0.025880897176879747,0.06529446681533775,0.45498947889652097,4.535741144550593,5.601160703926498,0.071837981675717,0.03760590242036095,0.024493274249899038,8.6436,0.0,0.0,0.0,0.0,0.0,0.0,0.0,0.0,0.0,0.0,0.0,0.0,0.0,7.0,0.254488152,4.425304347826087,0.011617391304347826,94.71271130434783,0.1210695652173913,0.11704347826086955,0.03978260869565218,0.5064347826086957,0.06603652173913044,1.0120251147304349,19.217391304347828,35.44686956521739,0.37573913043478263,0.4329565217391304,7.094695652173914,0.20382608695652174,0.18956521739130433,0.35082608695652173,35.0255652173913,1.391478260869565,1.214581758173913,1479.4695652173914,90.0,24.666666666666668,12.0,68.0,25.77777777777778,9.0,0.9618739379639862,178.9358333,167.05875,175.3394444,188.5638889,178.7632639,61.81727279277736,328.31927450990446,449.9256766926874,580.709732572272,356.5399270168673,140.48777777777784,87.89138888888895,160.9783333333333,103.77999999999997,51.04111111111126,55.74583333333305,47.07055555555555,49.22277777777811,45.40472222222213,43.844722222222266,187.47743444444458,550.0,41.915164722222194,310.0,84.87133333333352,2.7924502361111085,1.3479485888888905,1.4443141388888885,1199.179444444445,3998.296547,0.0,2256.6784222222223,1281.1300027777777,217.0632980555555,110862.4008333333,3.684375572222224,1.2460502549999999,3.0554832222222217,102.34076006388891,66.74583333333295,18.02392047222224,24.973187194444446
2025-12-21 01:00:00,0.997552871675213,11.926596171099716,0.459192027,87.07585095722507,0.42323694500366277,4.7494,0.45,1.035,0.49,86.995,11.97,1.1059999999999999,69.98,9.0,19.55,1.69,12.33952387,4.955555556,80.08888889,70.09,33.75,0.051000000000000004,5.81,2.46,8.3,2.64,0.029000000000000005,0.16,53.94,11.19,0.052000000000000005,1.9300000000000002,0.16,16.433,0.1,96.1,1.1,0.95,1.1,0.0,0.0,0.2142,59.49214256210492,3.8141455669235618,4.169162759041901,0.04063491232728046,0.025880897176879747,0.06529446681533775,0.45498947889652097,4.535741144550593,5.601160703926498,0.071837981675717,0.03760590242036095,0.024493274249899038,8.6436,0.0,0.0,0.0,0.0,0.0,0.0,0.0,0.0,0.0,0.0,0.0,0.0,0.0,7.0,0.254488152,4.3816417910447765,0.010865671641791044,94.57725970149254,0.12019402985074627,0.12367164179104477,0.03443283582089553,0.6734328358208955,0.07850149253731342,1.0428798547462688,19.35283582089552,36.03746268656716,0.30761194029850747,0.37029850746268655,7.155373134328358,0.17164179104477612,0.17432835820895523,0.3396268656716418,34.566567164179105,1.2608955223880596,1.249928907522388,1486.6716417910447,90.0,24.666666666666668,12.0,68.0,25.77777777777778,9.0,0.9618739379639862,178.9358333,167.05875,175.3394444,188.5638889,178.7632639,61.81727279277736,328.31927450990446,449.9256766926874,580.709732572272,356.5399270168673,211.1491666666666,93.76722222222213,212.34055555555574,120.5397222222225,50.82861111111098,56.18833333333341,46.924166666666395,49.06194444444439,45.72861111111101,46.41555555555549,165.66627083333344,545.4166666666666,42.8917534722222,310.0,92.9843333333332,2.820284336111113,1.3478208277777783,1.4727903638888873,1195.204444444444,3998.296547,0.0,2264.3507194444455,1247.136013888888,213.13609500000004,109878.4866666667,3.7217419888888923,1.2684959438888892,2.9455696833333316,99.45078088541669,66.91666666666653,18.453559416666636,24.567852666666667
2025-12-21 02:00:00,0.997552871675213,11.926596171099716,0.459192027,87.07585095722507,0.42323694500366277,4.7494,0.45,1.035,0.49,86.995,11.97,1.1059999999999999,69.98,9.0,19.55,1.69,12.33952387,4.955555556,80.08888889,70.09,33.75,0.051000000000000004,5.81,2.46,8.3,2.64,0.029000000000000005,0.16,53.94,11.19,0.052000000000000005,1.9300000000000002,0.16,16.433,0.1,96.1,1.1,0.95,1.1,0.0,0.0,0.2142,59.49214256210492,3.8141455669235618,4.169162759041901,0.04063491232728046,0.025880897176879747,0.06529446681533775,0.45498947889652097,4.535741144550593,5.601160703926498,0.071837981675717,0.03760590242036095,0.024493274249899038,8.6436,0.0,0.0,0.0,0.0,0.0,0.0,0.0,0.0,0.0,0.0,0.0,0.0,0.0,7.0,0.254488152,4.374171428571429,0.01,94.55205257142858,0.11411428571428572,0.12428,0.036302857142857144,0.7104,0.07867885714285713,1.0635043976057144,19.503542857142858,36.378,0.27062857142857144,0.3648,7.19,0.15354285714285715,0.17531428571428573,0.33683428571428575,34.20594285714286,1.1841714285714284,1.2737020018457141,1489.0514285714285,90.0,24.666666666666668,12.0,68.0,25.77777777777778,9.0,0.9618739379639862,178.9358333,167.05875,175.3394444,188.5638889,178.7632639,61.81727279277736,328.31927450990446,449.9256766926874,580.709732572272,356.5399270168673,192.03333333333333,95.78500000000005,161.02305555555552,121.1916666666668,50.636944444444566,55.687777777777974,46.74222222222215,48.8294444444443,45.54916666666656,49.48972222222223,161.42375944444464,535.6944444444445,42.66200316666668,310.0,90.0156666666667,2.8224223305555527,1.3481873194444434,1.4739071805555546,1158.7416666666666,3998.296547,0.0,2256.857386111112,1228.111091666666,204.7574086111111,108280.01583333338,3.7686593000000004,1.2718033783333336,2.807548877777776,98.88864812638892,64.03444444444459,18.557075111111086,24.93725908333331
2025-12-21 03:00:00,0.997552871675213,11.926596171099716,0.459192027,87.07585095722507,0.42323694500366277,4.7494,0.45,1.035,0.49,86.995,11.97,1.1059999999999999,69.98,9.0,19.55,1.69,12.33952387,4.955555556,80.08888889,70.09,33.75,0.051000000000000004,5.81,2.46,8.3,2.64,0.029000000000000005,0.16,53.94,11.19,0.052000000000000005,1.9300000000000002,0.16,16.433,0.1,96.1,1.1,0.95,1.1,0.0,0.0,0.2142,59.49214256210492,3.8141455669235618,4.169162759041901,0.04063491232728046,0.025880897176879747,0.06529446681533775,0.45498947889652097,4.535741144550593,5.601160703926498,0.071837981675717,0.03760590242036095,0.024493274249899038,8.6436,0.0,0.0,0.0,0.0,0.0,0.0,0.0,0.0,0.0,0.0,0.0,0.0,0.0,7.0,0.254488152,4.4016,0.01,94.632864,0.1124,0.11708,0.040760000000000005,0.6144000000000001,0.070896,1.05904442652,19.5104,36.258,0.2912,0.4128,7.19,0.16040000000000001,0.18560000000000001,0.34232,34.2368,1.2116,1.26905273316,1485.28,90.0,24.666666666666668,12.0,68.0,25.77777777777778,9.0,0.9618739379639862,178.9358333,167.05875,175.3394444,188.5638889,178.7632639,61.81727279277736,328.31927450990446,449.9256766926874,580.709732572272,356.5399270168673,159.25166666666667,90.7469444444444,101.13305555555547,114.89500000000001,50.92194444444448,55.39916666666661,46.56611111111122,47.539166666666624,44.420555555555595,40.99138888888899,148.87578805555532,540.8472222222222,43.197280888888905,310.0,97.33566666666668,2.7432242500000017,1.3480402499999982,1.3953835472222225,1200.7766666666662,3998.296547,0.0,2291.324580555556,1289.0841527777775,214.06945722222238,107729.30055555556,3.790659563888891,1.1975814111111123,2.758190280555557,97.22604191736107,62.992499999999936,18.784095444444464,24.701317222222222
2025-12-21 04:00:00,0.997552871675213,11.926596171099716,0.459192027,87.07585095722507,0.42323694500366277,4.7494,0.45,1.035,0.49,86.995,11.97,1.1059999999999999,69.98,9.0,19.55,1.69,12.33952387,4.955555556,80.08888889,70.09,33.75,0.051000000000000004,5.81,2.46,8.3,2.64,0.029000000000000005,0.16,53.94,11.19,0.052000000000000005,1.9300000000000002,0.16,16.433,0.1,96.1,1.1,0.95,1.1,0.0,0.0,0.2142,59.49214256210492,3.8141455669235618,4.169162759041901,0.04063491232728046,0.025880897176879747,0.06529446681533775,0.45498947889652097,4.535741144550593,5.601160703926498,0.071837981675717,0.03760590242036095,0.024493274249899038,8.6436,0.0,0.0,0.0,0.0,0.0,0.0,0.0,0.0,0.0,0.0,0.0,0.0,0.0,7.0,0.254488152,4.429028571428572,0.01,94.71367542857142,0.11068571428571429,0.10988,0.04521714285714286,0.5184,0.06311314285714285,1.0545844554342856,19.517257142857144,36.138000000000005,0.3117714285714286,0.4608,7.19,0.16725714285714285,0.1958857142857143,0.3478057142857143,34.267657142857146,1.2390285714285714,1.2644034644742856,1481.5085714285715,90.0,24.666666666666668,12.0,68.0,25.77777777777778,9.0,0.9618739379639862,178.9358333,167.05875,175.3394444,188.5638889,178.7632639,61.81727279277736,328.31927450990446,449.9256766926874,580.709732572272,356.5399270168673,93.80750000000002,93.69999999999997,69.24777777777776,102.04361111111095,50.728333333333445,55.48583333333325,46.31277777777769,45.934166666666584,43.19166666666658,39.17166666666656,155.30464833333312,546.7916666666666,42.6165808333333,310.0,94.51522844767703,2.80026277777778,1.3481047166666664,1.4519558805555566,1174.1236111111114,3998.296547,0.0,2238.095694444444,1245.8759361111104,207.94990250000015,108288.46472222236,3.770339297222222,1.224801367777777,2.9535992166666674,98.07786590416664,67.69694444444431,18.663677222222258,25.129075555555552
