Repository: saikumar-voptimai/evonith_bf_webapp

# Evonith BF2 — Blast Furnace Intelligence Platform

Monitoring, modelling and optimisation of **Blast Furnace 2 (BF2)** at Evonith Steel: live telemetry from InfluxDB,
manual plant reports from Neon PostgreSQL, a two-zone energy model of the furnace, blend and fuel optimisers, a
conversational assistant (FurnaceMind) and a live digital twin evaluated every hour.

The platform has three deployable parts that share one Python service layer, plus the shared data library:

| Part | Path | What it is |
|---|---|---|
| **Streamlit app** (legacy) | `src/app.py`, `src/custom_pages/` | The original 11-page dashboard; still the home of the model pages. Served under `/legacy` in production |

File: src/assets/data/V10_df_filtered.csv (part 64 of 166)
datetime,Hot Blast PressureBar,Hot Blast Temp.oC,Hot Blast VolumeNm3/Hr.,O2 Enrichment %,OxygenFlowNm3/Hr.,PermeabilityKgs/Hr.,RAFToC,SteamKgs/Hr.,TopPressureBar,TuyereVelocitym/s,Differential PressureTotalBar,Charges/Hrs.,StockRodLevel,COKE_ASH%,COKE_FC%,COKE_IM%,COKE_MOIST%,COKE_MT,COKE_VM%,NUTCOKE_ASH%,NUTCOKE_FC%,NUTCOKE_IM%,NUTCOKE_MOIST%,NUTCOKE_MT,NUTCOKE_VM%,PCI_2_%Ash,PCI_2_%FC,PCI_2_%IM,PCI_2_MT,PCI_2_%VM,Sinter_SP_MT,Sinter_SP_02_Al2O3%,Sinter_SP_02_Basicity,Sinter_SP_02_CaO%,Sinter_SP_02_Cold_Strength_AI,Sinter_SP_02_Cold_strength_TI,Sinter_SP_02_Fe(T)%,Sinter_SP_02_FeO%,Sinter_SP_02_Hot_strength_RDI,Sinter_SP_02_Hot_strength_RI,Sinter_SP_02_K2O%,Sinter_SP_02_MgO%,Sinter_SP_02_MnO%,Sinter_SP_02_Na2O%,Sinter_SP_02_P%,Sinter_SP_02_SiO2%,Sinter_SP_02_TiO2%,ORE_%Al2O3,ORE_%CaO,ORE_%Fe(T),ORE_%K2O,ORE_%LOI,ORE_%MgO,ORE_%MnO,ORE_MT,ORE_%Na2O,ORE_%P,ORE_%SiO2,ORE_%TiO2,ORE_%TM,Geomin Type,FLUX_Al2O3%,FLUX_CaO%,FLUX_Fe2O3%,FLUX_LOI%,FLUX_MgO%,FLUX_MT,FLUX_SiO2%,FLUX_TM%,COKE_DISCHARGE_TIME,WEIGHTED_COKE_ANGLE,TOTAL_COKE_PORTIONS,NON_COKE_DISCHARGE_TIME,WEIGHTED_NON_COKE_ANGLE,TOTAL_NON_COKE_PORTIONS,UnitCost Lakhs/Thm,ActualKg/Thm.,FurnaceTopGasAnalysisCO2ETACO,Act. Fuel RateKg/Thm.,Coke Rate Kg/Thm,ProductionTonnesPerHr
2024-07-12 11:00:00,2.52,1131.0,96832.0,3.581358965,4306.0,1410.0,2305.0,0.0,1.38,208.0,1.14,7.0,1.3,12.74,85.93,0.4,3.1,250.713,0.93,12.75,85.77,0.44,9.5,30.813666660000003,1.04,9.46,70.77,1.01,86.40666667,18.76,756.4233333,2.13,2.035875606,10.82,4.845555556,81.06777778,55.165,10.175,29.8,66.86,0.069,2.0,0.085,0.051,0.056,5.315,0.17,1.505011002,0.065000475,29.6702169,0.005000037,1.195008736,0.025000183,0.025000183,226.6650096,0.005273542,0.025000183,4.595033592,0.065000475,0.90000658,1.0,0.32,0.0,0.47,1.28,0.0,5.47,97.04,0.1,82.5,23.54545455,11.0,60.0,28.25,8.0,121.1075,131.0,42.16725559,546.0,415.0,80.76335878
2024-07-12 12:00:00,2.51,1133.0,96592.0,3.591083021,4307.0,1405.0,2308.0,0.0,1.37,208.0,1.14,6.0,1.3,12.74,85.93,0.4,3.1,250.713,0.93,12.75,85.77,0.44,9.5,30.813666660000003,1.04,9.46,70.77,1.01,86.40666667,18.76,756.4233333,2.13,2.035875606,10.82,4.845555556,81.06777778,55.165,10.175,29.8,66.86,0.069,2.0,0.085,0.051,0.056,5.315,0.17,1.505011002,0.065000475,29.6702169,0.005000037,1.195008736,0.025000183,0.025000183,226.6650096,0.005273542,0.025000183,4.595033592,0.065000475,0.90000658,1.0,0.32,0.0,0.47,1.28,0.0,5.47,97.04,0.1,82.5,23.54545455,11.0,60.0,28.25,8.0,121.1075,131.0,40.98906324,546.0,415.0,80.83969466
2024-07-12 13:00:00,2.5,1144.0,96113.0,3.613150798,4312.0,1416.0,2293.0,0.0,1.37,210.0,1.13,7.0,1.3,12.74,85.93,0.4,3.1,250.713,0.93,12.75,85.77,0.44,9.5,30.813666660000003,1.04,9.46,70.77,1.01,86.40666667,18.76,756.4233333,2.13,2.035875606,10.82,4.845555556,81.06777778,55.165,10.175,29.8,66.86,0.069,2.0,0.085,0.051,0.056,5.315,0.17,1.505011002,0.065000475,29.6702169,0.005000037,1.195008736,0.025000183,0.025000183,226.6650096,0.005273542,0.025000183,4.595033592,0.065000475,0.90000658,1.0,0.32,0.0,0.47,1.28,0.0,5.47,97.04,0.1,82.5,23.54545455,11.0,60.0,28.25,8.0,121.24000000000001,132.0,41.88714587,547.0,415.0,86.89393939
2024-07-12 14:00:00,2.49,1150.0,95862.0,3.622603194,4312.0,1429.0,2278.0,0.0,1.37,211.0,1.12,6.0,1.3,12.74,85.93,0.4,3.1,250.713,0.93,12.75,85.77,0.44,9.5,30.813666660000003,1.04,9.46,70.77,1.01,86.40666667,18.76,756.4233333,2.13,2.035875606,10.82,4.845555556,81.06777778,55.165,10.175,29.8,66.86,0.069,2.0,0.085,0.051,0.056,5.315,0.17,1.505011002,0.065000475,29.6702169,0.005000037,1.195008736,0.025000183,0.025000183,226.6650096,0.005273542,0.025000183,4.595033592,0.065000475,0.90000658,1.0,0.32,0.0,0.47,1.28,0.0,5.47,97.04,0.1,82.5,23.54545455,11.0,60.0,28.25,8.0,121.9025,137.0,41.47086466,552.0,415.0,87.51824818
2024-07-12 15:00:00,2.47,1161.0,95449.0,3.639107471,4313.0,1449.0,2285.0,0.0,1.37,212.0,1.1,6.0,1.3,12.74,85.93,0.4,3.1,250.713,0.93,12.75,85.77,0.44,9.5,30.813666660000003,1.04,9.46,70.77,1.01,86.40666667,18.76,756.4233333,2.13,2.035875606,10.82,4.845555556,81.06777778,55.165,10.175,29.8,66.86,0.069,2.0,0.085,0.051,0.056,5.315,0.17,1.505011002,0.065000475,29.6702169,0.005000037,1.195008736,0.025000183,0.025000183,226.6650096,0.005273542,0.025000183,4.595033592,0.065000475,0.90000658,1.0,0.32,0.0,0.47,1.28,0.0,5.47,97.04,0.1,82.5,23.54545455,11.0,60.0,28.25,8.0,121.3725,133.0,41.64869399,548.0,415.0,87.36842105
2024-07-12 16:00:00,2.47,1164.0,95481.0,3.639574381,4315.0,1443.0,2302.0,0.0,1.37,213.0,1.1,7.0,1.3,12.71,85.91,0.4,3.6,250.713,0.98,12.82,85.7,0.45,5.8,30.813666660000003,1.03,9.57,70.48,0.97,86.40666667,18.98,756.4233333,2.13,2.021859658,10.765,4.845555556,81.06777778,55.18,9.925,29.8,66.86,0.0715,2.01,0.085,0.055,0.058,5.325,0.18,2.899978799,0.024999817,27.02480243,0.009999927,3.779972366,0.049999634,0.119999123,226.6650096,0.009499931,0.093999313,3.939971196,0.284997916,2.099984648,1.0,0.43,0.0,0.79,1.32,0.0,5.47,94.9,0.2,82.5,23.54545455,11.0,60.0,28.25,8.0,122.1675,139.0,41.48253742,554.0,415.0,81.29496403
2024-07-12 17:00:00,2.48,1150.0,95481.0,3.637888889,4313.0,1437.0,2294.0,0.0,1.37,211.0,1.11,6.0,1.3,12.71,85.91,0.4,3.6,250.713,0.98,12.82,85.7,0.45,5.8,30.813666660000003,1.03,9.57,70.48,0.97,86.40666667,18.98,756.4233333,2.13,2.021859658,10.765,4.845555556,81.06777778,55.18,9.925,29.8,66.86,0.0715,2.01,0.085,0.055,0.058,5.325,0.18,2.899978799,0.024999817,27.02480243,0.009999927,3.779972366,0.049999634,0.119999123,226.6650096,0.009499931,0.093999313,3.939971196,0.284997916,2.099984648,1.0,0.43,0.0,0.79,1.32,0.0,5.47,94.9,0.2,82.5,23.54545455,11.0,60.0,28.25,8.0,122.3,140.0,41.00856327,555.0,415.0,81.64285714
2024-07-12 18:00:00,2.5,1160.0,95917.0,3.620527723,4312.0,1414.0,2298.0,0.0,1.37,212.0,1.13,6.0,1.3,12.71,85.91,0.4,3.6,250.713,0.98,12.82,85.7,0.45,5.8,30.813666660000003,1.03,9.57,70.48,0.97,86.40666667,18.98,756.4233333,2.13,2.021859658,10.765,4.845555556,81.06777778,55.18,9.925,29.8,66.86,0.0715,2.01,0.085,0.055,0.058,5.325,0.18,2.899978799,0.024999817,27.02480243,0.009999927,3.779972366,0.049999634,0.119999123,226.6650096,0.009499931,0.093999313,3.939971196,0.284997916,2.099984648,1.0,0.43,0.0,0.79,1.32,0.0,5.47,94.9,0.2,82.5,23.54545455,11.0,60.0,28.25,8.0,122.1675,139.0,41.61214953,554.0,415.0,81.8705036
2024-07-12 19:00:00,2.5,1157.0,96286.0,3.606664465,4312.0,1416.0,2218.0,0.0,1.37,212.0,1.13,6.0,1.3,12.71,85.91,0.4,3.6,250.713,0.98,12.82,85.7,0.45,5.8,30.813666660000003,1.03,9.57,70.48,0.97,86.40666667,18.98,756.4233333,2.13,2.021859658,10.765,4.845555556,81.06777778,55.18,9.925,29.8,66.86,0.0715,2.01,0.085,0.055,0.058,5.325,0.18,2.899978799,0.024999817,27.02480243,0.009999927,3.779972366,0.049999634,0.119999123,226.6650096,0.009499931,0.093999313,3.939971196,0.284997916,2.099984648,1.0,0.43,0.0,0.79,1.32,0.0,5.47,94.9,0.2,82.5,23.54545455,11.0,60.0,28.25,8.0,122.035,138.0,41.32484677,553.0,415.0,81.23188406
2024-07-12 20:00:00,2.5,1147.0,95875.0,3.620433833,4310.0,1418.0,2304.0,0.0,1.37,210.0,1.13,6.0,1.3,12.71,85.91,0.4,3.6,250.713,0.98,12.82,85.7,0.45,5.8,30.813666660000003,1.03,9.57,70.48,0.97,86.40666667,18.98,756.4233333,2.13,2.021859658,10.765,4.845555556,81.06777778,55.18,9.925,29.8,66.86,0.0715,2.01,0.085,0.055,0.058,5.325,0.18,2.899978799,0.024999817,27.02480243,0.009999927,3.779972366,0.049999634,0.119999123,226.6650096,0.009499931,0.093999313,3.939971196,0.284997916,2.099984648,1.0,0.43,0.0,0.79,1.32,0.0,5.47,94.9,0.2,82.5,23.54545455,11.0,60.0,28.25,8.0,121.505,134.0,40.71884606,549.0,415.0,81.04477612
2024-07-12 21:00:00,2.5,1140.0,96619.0,3.591746027,4309.0,1420.0,2338.0,0.0,1.37,211.0,1.13,7.0,1.3,12.71,85.91,0.4,3.6,250.713,0.98,12.82,85.7,0.45,5.8,30.813666660000003,1.03,9.57,70.48,0.97,86.40666667,18.98,756.4233333,2.13,2.021859658,10.765,4.845555556,81.06777778,55.18,9.925,29.8,66.86,0.0715,2.01,0.085,0.055,0.058,5.325,0.18,2.899978799,0.024999817,27.02480243,0.009999927,3.779972366,0.049999634,0.119999123,226.6650096,0.009499931,0.093999313,3.939971196,0.284997916,2.099984648,1.0,0.43,0.0,0.79,1.32,0.0,5.47,94.9,0.2,82.5,23.54545455,11.0,60.0,28.25,8.0,121.24000000000001,132.0,42.52077562,547.0,415.0,75.90909091
2024-07-12 22:00:00,2.5,1145.0,97957.0,3.540262742,4306.0,1433.0,2318.0,0.0,1.37,216.0,1.13,6.0,1.3,12.71,85.91,0.4,3.6,250.713,0.98,12.82,85.7,0.45,5.8,30.813666660000003,1.03,9.57,70.48,0.97,86.40666667,18.98,756.4233333,2.13,2.021859658,10.765,4.845555556,81.06777778,55.18,9.925,29.8,66.86,0.0715,2.01,0.085,0.055,0.058,5.325,0.18,2.899978799,0.024999817,27.02480243,0.009999927,3.779972366,0.049999634,0.119999123,226.6650096,0.009499931,0.093999313,3.939971196,0.284997916,2.099984648,1.0,0.43,0.0,0.79,1.32,0.0,5.47,94.9,0.2,82.5,23.54545455,11.0,60.0,28.25,8.0,119.27,136.0,41.7787214,541.0,405.0,75.36764706
2024-07-12 23:00:00,2.51,1151.0,98146.0,3.534270837,4307.0,1457.0,2315.0,0.0,1.37,214.0,1.14,7.0,1.3,12.76,85.86,0.42,3.4,217.1086667,0.96,11.92,86.61,0.43,9.2,24.18533333,1.04,9.62,70.21,1.05,61.6,19.12,601.7653333,2.125,1.986135028,10.745,5.044444444,80.82222222,55.28,10.0,28.8925,66.86,0.0725,1.815,0.08,0.053,0.0565,5.41,0.175,1.795012154,0.045000305,29.61020049,0.005000034,1.100007448,0.025000169,0.035000237,232.4117597,0.007500051,0.020500139,4.545030774,0.085000576,1.250008464,1.0,0.3,0.0,0.75,1.29,0.0,2.39,96.82,0.1,82.5,23.54545455,11.0,60.0,28.25,8.0,121.3725,133.0,41.65680473,548.0,415.0,80.90225564
2024-07-13 00:00:00,2.29,1115.0,110880.0,1.743244342,2399.0,1440.0,2327.0,0.0,1.01,266.0,1.28,6.0,1.3,11.0,87.65,0.42,3.4,292.8976667,0.93,11.26,87.27,0.43,6.9,22.826000003,1.04,9.96,70.1,1.18,53.94,18.76,841.1543333,2.08,1.977393484,10.45,4.843333333,80.91,55.405,9.45,27.03307692,63.55,0.0965,1.885,0.365,0.053,0.0765,5.285,0.175,3.330350133,0.059622836,59.62516597,0.026699001,3.528266276,0.043968513,0.086049414,255.6542969,0.022302149,0.082707053,3.313618881,0.289244093,4.698011811,2.0,0.6,0.0,1.14,1.29,0.0,24.62,95.79,0.3,82.5,23.54545455,11.0,60.0,28.25,8.0,129.7475,83.0,42.37170596,558.0,475.0,82.65060241
2024-07-13 01:00:00,2.3,1107.0,111091.0,1.740659658,2400.0,1433.0,2300.0,0.0,1.0,264.0,1.3,7.0,1.3,11.0,87.65,0.42,3.4,292.8976667,0.93,11.26,87.27,0.43,6.9,22.826000003,1.04,9.96,70.1,1.18,53.94,18.76,841.1543333,2.08,1.977393484,10.45,4.843333333,80.91,55.405,9.45,27.03307692,63.55,0.0965,1.885,0.365,0.053,0.0765,5.285,0.175,3.330350133,0.059622836,59.62516597,0.026699001,3.528266276,0.043968513,0.086049414,255.6542969,0.022302149,0.082707053,3.313618881,0.289244093,4.698011811,2.0,0.6,0.0,1.14,1.29,0.0,24.62,95.79,0.3,82.5,23.54545455,11.0,60.0,28.25,8.0,130.41,88.0,40.66697545,563.0,475.0,87.38636364
2024-07-13 02:00:00,2.31,1108.0,111043.0,1.741411775,2400.0,1421.0,2300.0,0.0,1.0,263.0,1.31,6.0,1.3,11.0,87.65,0.42,3.4,292.8976667,0.93,11.26,87.27,0.43,6.9,22.826000003,1.04,9.96,70.1,1.18,53.94,18.76,841.1543333,2.08,1.977393484,10.45,4.843333333,80.91,55.405,9.45,27.03307692,63.55,0.0965,1.885,0.365,0.053,0.0765,5.285,0.175,3.330350133,0.059622836,59.62516597,0.026699001,3.528266276,0.043968513,0.086049414,255.6542969,0.022302149,0.082707053,3.313618881,0.289244093,4.698011811,2.0,0.6,0.0,1.14,1.29,0.0,24.62,95.79,0.3,82.5,23.54545455,11.0,60.0,28.25,8.0,130.41,88.0,41.32781989,563.0,475.0,87.27272727
2024-07-13 03:00:00,2.35,1125.0,110255.0,1.753852612,2400.0,1369.0,2304.0,0.0,1.0,263.0,1.35,7.0,1.3,11.0,87.65,0.42,3.4,292.8976667,0.93,11.26,87.27,0.43,6.9,22.826000003,1.04,9.96,70.1,1.18,53.94,18.76,841.1543333,2.08,1.977393484,10.45,4.843333333,80.91,55.405,9.45,27.03307692,63.55,0.0965,1.885,0.365,0.053,0.0765,5.285,0.175,3.330350133,0.059622836,59.62516597,0.026699001,3.528266276,0.043968513,0.086049414,255.6542969,0.022302149,0.082707053,3.313618881,0.289244093,4.698011811,2.0,0.6,0.0,1.14,1.29,0.0,24.62,95.79,0.3,82.5,23.54545455,11.0,60.0,28.25,8.0,130.675,90.0,41.73733669,565.0,475.0,91.11111111
2024-07-13 04:00:00,2.33,1136.0,109826.0,1.760700628,2400.0,1379.0,2298.0,0.0,1.0,264.0,1.33,6.0,1.3,11.0,87.65,0.42,3.4,292.8976667,0.93,11.26,87.27,0.43,6.9,22.826000003,1.04,9.96,70.1,1.18,53.94,18.76,841.1543333,2.08,1.977393484,10.45,4.843333333,80.91,55.405,9.45,27.03307692,63.55,0.0965,1.885,0.365,0.053,0.0765,5.285,0.175,3.330350133,0.059622836,59.62516597,0.026699001,3.528266276,0.043968513,0.086049414,255.6542969,0.022302149,0.082707053,3.313618881,0.289244093,4.698011811,2.0,0.6,0.0,1.14,1.29,0.0,24.62,95.79,0.3,82.5,23.54545455,11.0,60.0,28.25,8.0,131.3375,95.0,41.75269557,570.0,475.0,89.26315789
2024-07-13 05:00:00,2.31,1147.0,109926.0,1.759099578,2400.0,1401.0,2307.0,0.0,1.0,268.0,1.31,6.0,1.3,11.0,87.65,0.42,3.4,292.8976667,0.93,11.26,87.27,0.43,6.9,22.826000003,1.04,9.96,70.1,1.18,53.94,18.76,841.1543333,2.08,1.977393484,10.45,4.843333333,80.91,55.405,9.45,27.03307692,63.55,0.0965,1.885,0.365,0.053,0.0765,5.285,0.175,3.330350133,0.059622836,59.62516597,0.026699001,3.528266276,0.043968513,0.086049414,255.6542969,0.022302149,0.082707053,3.313618881,0.289244093,4.698011811,2.0,0.6,0.0,1.14,1.29,0.0,24.62,95.79,0.3,82.5,23.54545455,11.0,60.0,28.25,8.0,131.3375,95.0,41.69724771,570.0,475.0,93.47368421
2024-07-13 06:00:00,2.31,1143.0,110055.0,1.75703852,2400.0,1402.0,2318.0,0.0,1.0,268.0,1.31,7.0,1.3,11.0,87.65,0.42,3.4,292.8976667,0.93,11.26,87.27,0.43,6.9,22.826000003,1.04,9.96,70.1,1.18,53.94,18.76,841.1543333,2.08,1.977393484,10.45,4.843333333,80.91,55.405,9.45,27.03307692,63.55,0.0965,1.885,0.365,0.053,0.0765,5.285,0.175,3.330350133,0.059622836,59.62516597,0.026699001,3.528266276,0.043968513,0.086049414,255.6542969,0.022302149,0.082707053,3.313618881,0.289244093,4.698011811,2.0,0.6,0.0,1.14,1.29,0.0,24.62,95.79,0.3,82.5,23.54545455,11.0,60.0,28.25,8.0,130.675,90.0,41.83156926,565.0,475.0,89.11111111
2024-07-13 07:00:00,2.28,1115.0,110155.0,1.755444121,2400.0,1431.0,2310.0,0.0,1.0,265.0,1.28,6.0,1.3,11.0,87.65,0.42,3.4,292.8976667,0.93,11.26,87.27,0.43,6.9,22.826000003,1.04,9.96,70.1,1.18,53.94,18.76,841.1543333,2.08,1.977393484,10.45,4.843333333,80.91,55.405,9.45,27.03307692,63.55,0.0965,1.885,0.365,0.053,0.0765,5.285,0.175,3.330350133,0.059622836,59.62516597,0.026699001,3.528266276,0.043968513,0.086049414,255.6542969,0.022302149,0.082707053,3.313618881,0.289244093,4.698011811,2.0,0.6,0.0,1.14,1.29,0.0,24.62,95.79,0.3,82.5,23.54545455,11.0,60.0,28.25,8.0,130.675,90.0,41.72413793,565.0,475.0,81.11111111
2024-07-13 08:00:00,2.31,1098.0,110311.0,1.752962627,2400.0,1401.0,2312.0,0.0,1.0,260.0,1.31,6.0,1.3,10.98,87.65,0.42,3.2,292.8976667,0.95,11.3,87.19,0.47,6.0,22.826000003,1.04,9.39,70.11,1.55,53.94,18.95,841.1543333,2.025,1.982853244,10.38,4.843333333,80.91,55.475,9.68,26.55461538,63.55,0.095,1.96,0.365,0.0555,0.0715,5.235,0.165,3.64393416,0.063398061,59.60071276,0.031321508,3.79617865,0.042265374,0.049815825,255.6542969,0.021224924,0.072914202,2.85091345,0.306849946,4.777205791,2.0,0.72,0.0,1.07,1.26,0.0,24.62,96.32,0.2,82.5,23.54545455,11.0,60.0,28.25,8.0,129.35,80.0,41.61676647,555.0,475.0,84.25
2024-07-13 09:00:00,2.32,1100.0,109999.0,1.757932649,2400.0,1394.0,2332.0,0.0,1.0,259.0,1.32,6.0,1.3,10.98,87.65,0.42,3.2,292.8976667,0.95,11.3,87.19,0.47,6.0,22.826000003,1.04,9.39,70.11,1.55,53.94,18.95,841.1543333,2.025,1.982853244,10.38,4.843333333,80.91,55.475,9.68,26.55461538,63.55,0.095,1.96,0.365,0.0555,0.0715,5.235,0.165,3.64393416,0.063398061,59.60071276,0.031321508,3.79617865,0.042265374,0.049815825,255.6542969,0.021224924,0.072914202,2.85091345,0.306849946,4.777205791,2.0,0.72,0.0,1.07,1.26,0.0,24.62,96.32,0.2,82.5,23.54545455,11.0,60.0,28.25,8.0,128.6875,75.0,40.63717625,550.0,475.0,84.0
2024-07-13 11:00:00,2.34,1079.0,110426.0,1.751137809,2400.0,1392.0,2324.0,0.0,1.01,254.0,1.33,6.0,1.3,10.98,87.65,0.42,3.2,292.8976667,0.95,11.3,87.19,0.47,6.0,22.826000003,1.04,9.39,70.11,1.55,53.94,18.95,841.1543333,2.025,1.982853244,10.38,4.843333333,80.91,55.475,9.68,26.55461538,63.55,0.095,1.96,0.365,0.0555,0.0715,5.235,0.165,3.64393416,0.063398061,59.60071276,0.031321508,3.79617865,0.042265374,0.049815825,255.6542969,0.021224924,0.072914202,2.85091345,0.306849946,4.777205791,2.0,0.72,0.0,1.07,1.26,0.0,24.62,96.32,0.2,82.5,23.54545455,11.0,60.0,28.25,8.0,129.54,72.0,39.93453355,552.0,480.0,81.94444444
2024-07-13 15:00:00,2.28,1093.0,110755.0,1.745938162,2400.0,1453.0,2327.0,0.0,1.01,262.0,1.27,7.0,1.3,10.98,87.65,0.42,3.2,292.8976667,0.95,11.3,87.19,0.47,6.0,22.826000003,1.04,9.39,70.11,1.55,53.94,18.95,841.1543333,2.025,1.982853244,10.38,4.843333333,80.91,55.475,9.68,26.55461538,63.55,0.095,1.96,0.365,0.0555,0.0715,5.235,0.165,3.64393416,0.063398061,59.60071276,0.031321508,3.79617865,0.042265374,0.049815825,255.6542969,0.021224924,0.072914202,2.85091345,0.306849946,4.777205791,2.0,0.72,0.0,1.07,1.26,0.0,24.62,96.32,0.2,82.5,23.54545455,11.0,60.0,28.25,8.0,130.2025,77.0,41.34154689,557.0,480.0,81.03896104
2024-07-13 16:00:00,2.27,1098.0,110845.0,1.74452114,2400.0,1466.0,2328.0,0.0,1.01,264.0,1.26,7.0,1.3,10.81,87.85,0.37,3.5,292.8976667,0.97,10.98,87.55,0.43,8.0,22.826000003,1.04,9.49,70.34,1.36,53.94,18.81,841.1543333,2.065,1.983347168,10.235,4.843333333,80.91,55.6,9.72,26.79384615,63.55,0.099,1.965,0.37,0.051,0.0725,5.16,0.17,3.435970691,0.050000298,59.62313677,0.026132717,3.594148247,0.049815825,0.074539264,255.6542969,0.02111424,0.074442739,3.249808996,0.28092015,5.099944688,2.0,0.61,0.0,0.92,1.29,0.0,24.62,94.16,0.1,82.5,23.54545455,11.0,60.0,28.25,8.0,129.9375,75.0,41.22242647,555.0,480.0,81.33333333
2024-07-13 17:00:00,2.32,1099.0,110768.0,1.746460428,2401.0,1413.0,2330.0,0.0,1.01,260.0,1.31,6.0,1.3,10.81,87.85,0.37,3.5,292.8976667,0.97,10.98,87.55,0.43,8.0,22.826000003,1.04,9.49,70.34,1.36,53.94,18.81,841.1543333,2.065,1.983347168,10.235,4.843333333,80.91,55.6,9.72,26.79384615,63.55,0.099,1.965,0.37,0.051,0.0725,5.16,0.17,3.435970691,0.050000298,59.62313677,0.026132717,3.594148247,0.049815825,0.074539264,255.6542969,0.02111424,0.074442739,3.249808996,0.28092015,5.099944688,2.0,0.61,0.0,0.92,1.29,0.0,24.62,94.16,0.1,82.5,23.54545455,11.0,60.0,28.25,8.0,129.9375,75.0,40.29126214,555.0,480.0,84.0
2024-07-13 18:00:00,2.31,1098.0,111042.0,1.741427451,2400.0,1420.0,2329.0,0.0,1.01,261.0,1.3,7.0,1.3,10.81,87.85,0.37,3.5,292.8976667,0.97,10.98,87.55,0.43,8.0,22.826000003,1.04,9.49,70.34,1.36,53.94,18.81,841.1543333,2.065,1.983347168,10.235,4.843333333,80.91,55.6,9.72,26.79384615,63.55,0.099,1.965,0.37,0.051,0.0725,5.16,0.17,3.435970691,0.050000298,59.62313677,0.026132717,3.594148247,0.049815825,0.074539264,255.6542969,0.02111424,0.074442739,3.249808996,0.28092015,5.099944688,2.0,0.61,0.0,0.92,1.29,0.0,24.62,94.16,0.1,82.5,23.54545455,11.0,60.0,28.25,8.0,129.085,78.0,40.95216085,553.0,475.0,82.05128205
2024-07-13 19:00:00,2.33,1088.0,111074.0,1.740925958,2400.0,1403.0,2332.0,0.0,1.01,258.0,1.32,7.0,1.3,10.81,87.85,0.37,3.5,292.8976667,0.97,10.98,87.55,0.43,8.0,22.826000003,1.04,9.49,70.34,1.36,53.94,18.81,841.1543333,2.065,1.983347168,10.235,4.843333333,80.91,55.6,9.72,26.79384615,63.55,0.099,1.965,0.37,0.051,0.0725,5.16,0.17,3.435970691,0.050000298,59.62313677,0.026132717,3.594148247,0.049815825,0.074539264,255.6542969,0.02111424,0.074442739,3.249808996,0.28092015,5.099944688,2.0,0.61,0.0,0.92,1.29,0.0,24.62,94.16,0.1,82.5,23.54545455,11.0,60.0,28.25,8.0,128.4225,73.0,41.96571429,548.0,475.0,81.50684932
2024-07-13 20:00:00,2.3,1090.0,111490.0,1.741656574,2410.0,1437.0,2334.0,0.0,1.01,261.0,1.29,6.0,1.3,10.81,87.85,0.37,3.5,292.8976667,0.97,10.98,87.55,0.43,8.0,22.826000003,1.04,9.49,70.34,1.36,53.94,18.81,841.1543333,2.065,1.983347168,10.235,4.843333333,80.91,55.6,9.72,26.79384615,63.55,0.099,1.965,0.37,0.051,0.0725,5.16,0.17,3.435970691,0.050000298,59.62313677,0.026132717,3.594148247,0.049815825,0.074539264,255.6542969,0.02111424,0.074442739,3.249808996,0.28092015,5.099944688,2.0,0.61,0.0,0.92,1.29,0.0,24.62,94.16,0.1,82.5,23.54545455,11.0,60.0,28.25,8.0,128.4225,73.0,42.41793805,548.0,475.0,81.78082192
2024-07-13 21:00:00,2.28,1087.0,111238.0,1.738360336,2400.0,1464.0,2323.0,0.0,1.01,262.0,1.27,7.0,1.3,10.81,87.85,0.37,3.5,292.8976667,0.97,10.98,87.55,0.43,8.0,22.826000003,1.04,9.49,70.34,1.36,53.94,18.81,841.1543333,2.065,1.983347168,10.235,4.843333333,80.91,55.6,9.72,26.79384615,63.55,0.099,1.965,0.37,0.051,0.0725,5.16,0.17,3.435970691,0.050000298,59.62313677,0.026132717,3.594148247,0.049815825,0.074539264,255.6542969,0.02111424,0.074442739,3.249808996,0.28092015,5.099944688,2.0,0.61,0.0,0.92,1.29,0.0,24.62,94.16,0.1,82.5,23.54545455,11.0,60.0,28.25,8.0,128.4225,73.0,41.82703455,548.0,475.0,82.19178082
2024-07-13 22:00:00,2.3,1106.0,111305.0,1.737314359,2400.0,1443.0,2334.0,0.0,1.01,265.0,1.29,6.0,1.3,10.81,87.85,0.37,3.5,292.8976667,0.97,10.98,87.55,0.43,8.0,22.826000003,1.04,9.49,70.34,1.36,53.94,18.81,841.1543333,2.065,1.983347168,10.235,4.843333333,80.91,55.6,9.72,26.79384615,63.55,0.099,1.965,0.37,0.051,0.0725,5.16,0.17,3.435970691,0.050000298,59.62313677,0.026132717,3.594148247,0.049815825,0.074539264,255.6542969,0.02111424,0.074442739,3.249808996,0.28092015,5.099944688,2.0,0.61,0.0,0.92,1.29,0.0,24.62,94.16,0.1,82.5,23.54545455,11.0,60.0,28.25,8.0,128.6875,75.0,42.27736549,550.0,475.0,87.33333333
2024-07-13 23:00:00,2.29,1118.0,111343.0,1.736721678,2400.0,1450.0,2320.0,0.0,1.01,268.0,1.28,7.0,1.3,10.98,87.66,0.43,3.4,293.8066667,0.93,11.18,87.32,0.46,6.5,23.56966667,1.04,9.28,70.82,1.2,55.92666667,18.7,820.3076667,2.015,1.976996935,10.25,4.912222222,80.68777778,55.66,9.52,27.75076923,63.55,0.0895,1.9,0.365,0.053,0.073,5.185,0.17,3.443508944,0.107705339,59.68487678,0.028262936,3.327770522,0.058308007,0.082929622,285.9320993,0.030740508,0.09332296,3.664480347,0.333215889,4.817261242,2.0,0.54,0.0,0.59,1.34,0.0,20.93333333,96.31,0.2,82.5,23.54545455,11.0,60.0,28.25,8.0,129.615,82.0,42.52926325,557.0,475.0,88.7804878
2024-07-14 00:00:00,2.28,1136.0,111142.0,1.739861245,2400.0,1456.0,2324.0,0.0,1.01,271.0,1.27,7.0,1.3,10.98,87.66,0.43,3.4,293.8066667,0.93,11.18,87.32,0.46,6.5,23.56966667,1.04,9.28,70.82,1.2,55.92666667,18.7,820.3076667,2.015,1.976996935,10.25,4.912222222,80.68777778,55.66,9.52,27.75076923,63.55,0.0895,1.9,0.365,0.053,0.073,5.185,0.17,3.443508944,0.107705339,59.68487678,0.028262936,3.327770522,0.058308007,0.082929622,285.9320993,0.030740508,0.09332296,3.664480347,0.333215889,4.817261242,2.0,0.54,0.0,0.59,1.34,0.0,20.93333333,96.31,0.2,82.5,23.54545455,11.0,60.0,28.25,8.0,130.145,86.0,39.92673993,561.0,475.0,89.76744186
2024-07-14 01:00:00,2.27,1110.0,110822.0,1.744883049,2400.0,1466.0,2326.0,0.0,1.01,266.0,1.26,6.0,1.3,10.98,87.66,0.43,3.4,293.8066667,0.93,11.18,87.32,0.46,6.5,23.56966667,1.04,9.28,70.82,1.2,55.92666667,18.7,820.3076667,2.015,1.976996935,10.25,4.912222222,80.68777778,55.66,9.52,27.75076923,63.55,0.0895,1.9,0.365,0.053,0.073,5.185,0.17,3.443508944,0.107705339,59.68487678,0.028262936,3.327770522,0.058308007,0.082929622,285.9320993,0.030740508,0.09332296,3.664480347,0.333215889,4.817261242,2.0,0.54,0.0,0.59,1.34,0.0,20.93333333,96.31,0.2,82.5,23.54545455,11.0,60.0,28.25,8.0,129.7475,83.0,41.38253153,558.0,475.0,81.92771084
2024-07-14 02:00:00,2.31,1108.0,110908.0,1.743530593,2400.0,1422.0,2324.0,0.0,1.01,263.0,1.3,7.0,1.3,10.98,87.66,0.43,3.4,293.8066667,0.93,11.18,87.32,0.46,6.5,23.56966667,1.04,9.28,70.82,1.2,55.92666667,18.7,820.3076667,2.015,1.976996935,10.25,4.912222222,80.68777778,55.66,9.52,27.75076923,63.55,0.0895,1.9,0.365,0.053,0.073,5.185,0.17,3.443508944,0.107705339,59.68487678,0.028262936,3.327770522,0.058308007,0.082929622,285.9320993,0.030740508,0.09332296,3.664480347,0.333215889,4.817261242,2.0,0.54,0.0,0.59,1.34,0.0,20.93333333,96.31,0.2,82.5,23.54545455,11.0,60.0,28.25,8.0,129.7475,83.0,40.51905541,558.0,475.0,82.53012048
2024-07-14 03:00:00,2.29,1110.0,110816.0,1.744977485,2400.0,1448.0,2322.0,0.0,1.01,265.0,1.28,6.0,1.3,10.98,87.66,0.43,3.4,293.8066667,0.93,11.18,87.32,0.46,6.5,23.56966667,1.04,9.28,70.82,1.2,55.92666667,18.7,820.3076667,2.015,1.976996935,10.25,4.912222222,80.68777778,55.66,9.52,27.75076923,63.55,0.0895,1.9,0.365,0.053,0.073,5.185,0.17,3.443508944,0.107705339,59.68487678,0.028262936,3.327770522,0.058308007,0.082929622,285.9320993,0.030740508,0.09332296,3.664480347,0.333215889,4.817261242,2.0,0.54,0.0,0.59,1.34,0.0,20.93333333,96.31,0.2,82.5,23.54545455,11.0,60.0,28.25,8.0,128.7625,85.0,40.13494649,555.0,470.0,85.17647059
2024-07-14 04:00:00,2.32,1120.0,110758.0,1.74589089,2400.0,1415.0,2318.0,0.0,1.01,265.0,1.31,7.0,1.3,10.98,87.66,0.43,3.4,293.8066667,0.93,11.18,87.32,0.46,6.5,23.56966667,1.04,9.28,70.82,1.2,55.92666667,18.7,820.3076667,2.015,1.976996935,10.25,4.912222222,80.68777778,55.66,9.52,27.75076923,63.55,0.0895,1.9,0.365,0.053,0.073,5.185,0.17,3.443508944,0.107705339,59.68487678,0.028262936,3.327770522,0.058308007,0.082929622,285.9320993,0.030740508,0.09332296,3.664480347,0.333215889,4.817261242,2.0,0.54,0.0,0.59,1.34,0.0,20.93333333,96.31,0.2,82.5,23.54545455,11.0,60.0,28.25,8.0,128.895,86.0,40.2121282,556.0,470.0,88.37209302
2024-07-14 05:00:00,2.3,1118.0,110779.0,1.745560064,2400.0,1430.0,2325.0,0.0,1.01,265.0,1.29,6.0,1.3,10.98,87.66,0.43,3.4,293.8066667,0.93,11.18,87.32,0.46,6.5,23.56966667,1.04,9.28,70.82,1.2,55.92666667,18.7,820.3076667,2.015,1.976996935,10.25,4.912222222,80.68777778,55.66,9.52,27.75076923,63.55,0.0895,1.9,0.365,0.053,0.073,5.185,0.17,3.443508944,0.107705339,59.68487678,0.028262936,3.327770522,0.058308007,0.082929622,285.9320993,0.030740508,0.09332296,3.664480347,0.333215889,4.817261242,2.0,0.54,0.0,0.59,1.34,0.0,20.93333333,96.31,0.2,82.5,23.54545455,11.0,60.0,28.25,8.0,128.4975,83.0,41.0485348,553.0,470.0,81.92771084
2024-07-14 06:00:00,2.3,1107.0,110839.0,1.744615537,2400.0,1435.0,2324.0,0.0,1.01,264.0,1.29,7.0,1.3,10.98,87.66,0.43,3.4,293.8066667,0.93,11.18,87.32,0.46,6.5,23.56966667,1.04,9.28,70.82,1.2,55.92666667,18.7,820.3076667,2.015,1.976996935,10.25,4.912222222,80.68777778,55.66,9.52,27.75076923,63.55,0.0895,1.9,0.365,0.053,0.073,5.185,0.17,3.443508944,0.107705339,59.68487678,0.028262936,3.327770522,0.058308007,0.082929622,285.9320993,0.030740508,0.09332296,3.664480347,0.333215889,4.817261242,2.0,0.54,0.0,0.59,1.34,0.0,20.93333333,96.31,0.2,82.5,23.54545455,11.0,60.0,28.25,8.0,128.4975,83.0,41.98037874,553.0,470.0,82.53012048
2024-07-14 07:00:00,2.34,1101.0,110928.0,1.743216369,2400.0,1386.0,2321.0,0.0,1.01,259.0,1.33,6.0,1.3,10.98,87.66,0.43,3.4,293.8066667,0.93,11.18,87.32,0.46,6.5,23.56966667,1.04,9.28,70.82,1.2,55.92666667,18.7,820.3076667,2.015,1.976996935,10.25,4.912222222,80.68777778,55.66,9.52,27.75076923,63.55,0.0895,1.9,0.365,0.053,0.073,5.185,0.17,3.443508944,0.107705339,59.68487678,0.028262936,3.327770522,0.058308007,0.082929622,285.9320993,0.030740508,0.09332296,3.664480347,0.333215889,4.817261242,2.0,0.54,0.0,0.59,1.34,0.0,20.93333333,96.31,0.2,82.5,23.54545455,11.0,60.0,28.25,8.0,128.1,80.0,42.5565973,550.0,470.0,81.375
2024-07-14 08:00:00,2.3,1098.0,110543.0,1.74928515,2400.0,1431.0,2328.0,0.0,1.01,261.0,1.29,7.0,1.3,10.72,87.91,0.4,3.6,293.8066667,0.97,10.86,87.67,0.43,6.6,23.56966667,1.04,9.98,70.06,1.28,55.92666667,18.68,820.3076667,2.005,1.970911255,10.14,4.912222222,80.68777778,55.785,9.795,27.27230769,63.55,0.091,1.855,0.375,0.054,0.072,5.145,0.175,3.245470745,0.14833938,59.99077442,0.02842909,3.613877066,0.100302101,0.065255655,285.9320993,0.022930597,0.067008313,3.155104299,0.224890821,4.787045315,2.0,0.63,0.0,1.17,1.38,0.0,20.93333333,95.91,0.1,82.5,23.54545455,11.0,60.0,28.25,8.0,128.82,76.0,42.43935616,551.0,475.0,81.97368421
2024-07-14 09:00:00,2.26,1099.0,110411.0,1.751375613,2400.0,1492.0,2327.0,0.0,1.03,263.0,1.23,6.0,1.3,10.72,87.91,0.4,3.6,293.8066667,0.97,10.86,87.67,0.43,6.6,23.56966667,1.04,9.98,70.06,1.28,55.92666667,18.68,820.3076667,2.005,1.970911255,10.14,4.912222222,80.68777778,55.785,9.795,27.27230769,63.55,0.091,1.855,0.375,0.054,0.072,5.145,0.175,3.245470745,0.14833938,59.99077442,0.02842909,3.613877066,0.100302101,0.065255655,285.9320993,0.022930597,0.067008313,3.155104299,0.224890821,4.787045315,2.0,0.63,0.0,1.17,1.38,0.0,20.93333333,95.91,0.1,82.5,23.54545455,11.0,60.0,28.25,8.0,129.35,80.0,42.44571429,555.0,475.0,80.0
2024-07-14 10:00:00,2.3,1099.0,110184.0,1.754982286,2400.0,1432.0,2319.0,0.0,1.02,260.0,1.28,7.0,1.3,10.72,87.91,0.4,3.6,293.8066667,0.97,10.86,87.67,0.43,6.6,23.56966667,1.04,9.98,70.06,1.28,55.92666667,18.68,820.3076667,2.005,1.970911255,10.14,4.912222222,80.68777778,55.785,9.795,27.27230769,63.55,0.091,1.855,0.375,0.054,0.072,5.145,0.175,3.245470745,0.14833938,59.99077442,0.02842909,3.613877066,0.100302101,0.065255655,285.9320993,0.022930597,0.067008313,3.155104299,0.224890821,4.787045315,2.0,0.63,0.0,1.17,1.38,0.0,20.93333333,95.91,0.1,82.5,23.54545455,11.0,60.0,28.25,8.0,128.2325,81.0,42.53765404,551.0,470.0,81.72839506
2024-07-14 11:00:00,2.29,1099.0,110417.0,1.751280484,2400.0,1432.0,2321.0,0.0,1.01,261.0,1.28,6.0,1.3,10.72,87.91,0.4,3.6,293.8066667,0.97,10.86,87.67,0.43,6.6,23.56966667,1.04,9.98,70.06,1.28,55.92666667,18.68,820.3076667,2.005,1.970911255,10.14,4.912222222,80.68777778,55.785,9.795,27.27230769,63.55,0.091,1.855,0.375,0.054,0.072,5.145,0.175,3.245470745,0.14833938,59.99077442,0.02842909,3.613877066,0.100302101,0.065255655,285.9320993,0.022930597,0.067008313,3.155104299,0.224890821,4.787045315,2.0,0.63,0.0,1.17,1.38,0.0,20.93333333,95.91,0.1,82.5,23.54545455,11.0,60.0,28.25,8.0,127.9675,79.0,41.3952414,549.0,470.0,82.40506329
2024-07-14 12:00:00,2.29,1098.0,110243.0,1.754043441,2400.0,1431.0,2320.0,0.0,1.01,261.0,1.28,7.0,1.3,10.72,87.91,0.4,3.6,293.8066667,0.97,10.86,87.67,0.43,6.6,23.56966667,1.04,9.98,70.06,1.28,55.92666667,18.68,820.3076667,2.005,1.970911255,10.14,4.912222222,80.68777778,55.785,9.795,27.27230769,63.55,0.091,1.855,0.375,0.054,0.072,5.145,0.175,3.245470745,0.14833938,59.99077442,0.02842909,3.613877066,0.100302101,0.065255655,285.9320993,0.022930597,0.067008313,3.155104299,0.224890821,4.787045315,2.0,0.63,0.0,1.17,1.38,0.0,20.93333333,95.91,0.1,82.5,23.54545455,11.0,60.0,28.25,8.0,127.57,76.0,41.82411943,546.0,470.0,87.89473684
2024-07-14 13:00:00,2.33,1098.0,110458.0,1.750630709,2400.0,1400.0,2325.0,0.0,1.01,259.0,1.32,6.0,1.3,10.72,87.91,0.4,3.6,293.8066667,0.97,10.86,87.67,0.43,6.6,23.56966667,1.04,9.98,70.06,1.28,55.92666667,18.68,820.3076667,2.005,1.970911255,10.14,4.912222222,80.68777778,55.785,9.795,27.27230769,63.55,0.091,1.855,0.375,0.054,0.072,5.145,0.175,3.245470745,0.14833938,59.99077442,0.02842909,3.613877066,0.100302101,0.065255655,285.9320993,0.022930597,0.067008313,3.155104299,0.224890821,4.787045315,2.0,0.63,0.0,1.17,1.38,0.0,20.93333333,95.91,0.1,82.5,23.54545455,11.0,60.0,28.25,8.0,127.9675,79.0,42.79825967,549.0,470.0,82.53164557
2024-07-14 14:00:00,2.3,1099.0,109893.0,1.759627603,2400.0,1419.0,2317.0,0.0,1.01,259.0,1.29,7.0,1.3,10.72,87.91,0.4,3.6,293.8066667,0.97,10.86,87.67,0.43,6.6,23.56966667,1.04,9.98,70.06,1.28,55.92666667,18.68,820.3076667,2.005,1.970911255,10.14,4.912222222,80.68777778,55.785,9.795,27.27230769,63.55,0.091,1.855,0.375,0.054,0.072,5.145,0.175,3.245470745,0.14833938,59.99077442,0.02842909,3.613877066,0.100302101,0.065255655,285.9320993,0.022930597,0.067008313,3.155104299,0.224890821,4.787045315,2.0,0.63,0.0,1.17,1.38,0.0,20.93333333,95.91,0.1,82.5,23.54545455,11.0,60.0,28.25,8.0,128.1,80.0,41.50125485,550.0,470.0,88.125
2024-07-14 15:00:00,2.24,1141.0,109555.0,1.765054159,2400.0,1483.0,2316.0,0.0,1.01,271.0,1.23,6.0,1.3,10.72,87.91,0.4,3.6,293.8066667,0.97,10.86,87.67,0.43,6.6,23.56966667,1.04,9.98,70.06,1.28,55.92666667,18.68,820.3076667,2.005,1.970911255,10.14,4.912222222,80.68777778,55.785,9.795,27.27230769,63.55,0.091,1.855,0.375,0.054,0.072,5.145,0.175,3.245470745,0.14833938,59.99077442,0.02842909,3.613877066,0.100302101,0.065255655,285.9320993,0.022930597,0.067008313,3.155104299,0.224890821,4.787045315,2.0,0.63,0.0,1.17,1.38,0.0,20.93333333,95.91,0.1,82.5,23.54545455,11.0,60.0,28.25,8.0,129.425,90.0,39.4973484,560.0,470.0,89.44444444
2024-07-14 16:00:00,2.25,1153.0,107983.0,1.790738689,2400.0,1448.0,2331.0,0.0,1.01,270.0,1.24,6.0,1.3,10.7,87.93,0.39,3.5,293.8066667,0.98,10.94,87.58,0.43,5.4,23.56966667,1.05,9.73,70.3,1.21,55.92666667,18.76,820.3076667,2.0,1.941123634,10.055,4.912222222,80.68777778,55.84,10.02,27.51153846,63.55,0.088,1.8,0.365,0.052,0.0735,5.18,0.175,3.312381223,0.06465268,60.47914671,0.022432135,3.219917799,0.038972501,0.053624874,285.9320993,0.02203953,0.072310503,2.93320828,0.312443278,4.513628118,2.0,0.35,0.0,0.7,1.38,0.0,20.93333333,95.4,0.2,82.5,23.54545455,11.0,60.0,28.25,8.0,130.0875,95.0,38.9661567,565.0,470.0,82.21052632
2024-07-14 17:00:00,2.28,1150.0,109861.0,1.760139929,2400.0,1446.0,2323.0,0.0,1.01,271.0,1.27,7.0,1.3,10.7,87.93,0.39,3.5,293.8066667,0.98,10.94,87.58,0.43,5.4,23.56966667,1.05,9.73,70.3,1.21,55.92666667,18.76,820.3076667,2.0,1.941123634,10.055,4.912222222,80.68777778,55.84,10.02,27.51153846,63.55,0.088,1.8,0.365,0.052,0.0735,5.18,0.175,3.312381223,0.06465268,60.47914671,0.022432135,3.219917799,0.038972501,0.053624874,285.9320993,0.02203953,0.072310503,2.93320828,0.312443278,4.513628118,2.0,0.35,0.0,0.7,1.38,0.0,20.93333333,95.4,0.2,82.5,23.54545455,11.0,60.0,28.25,8.0,130.3525,97.0,40.38152149,567.0,470.0,82.16494845
2024-07-14 18:00:00,2.31,1100.0,110220.0,1.754409312,2400.0,1436.0,2325.0,0.0,1.02,261.0,1.29,6.0,1.3,10.7,87.93,0.39,3.5,293.8066667,0.98,10.94,87.58,0.43,5.4,23.56966667,1.05,9.73,70.3,1.21,55.92666667,18.76,820.3076667,2.0,1.941123634,10.055,4.912222222,80.68777778,55.84,10.02,27.51153846,63.55,0.088,1.8,0.365,0.052,0.0735,5.18,0.175,3.312381223,0.06465268,60.47914671,0.022432135,3.219917799,0.038972501,0.053624874,285.9320993,0.02203953,0.072310503,2.93320828,0.312443278,4.513628118,2.0,0.35,0.0,0.7,1.38,0.0,20.93333333,95.4,0.2,82.5,23.54545455,11.0,60.0,28.25,8.0,130.75,100.0,40.35128806,570.0,470.0,75.5
2024-07-14 19:00:00,2.25,1151.0,109919.0,1.759211557,2400.0,1480.0,2319.0,0.0,1.02,273.0,1.23,6.0,1.3,10.7,87.93,0.39,3.5,293.8066667,0.98,10.94,87.58,0.43,5.4,23.56966667,1.05,9.73,70.3,1.21,55.92666667,18.76,820.3076667,2.0,1.941123634,10.055,4.912222222,80.68777778,55.84,10.02,27.51153846,63.55,0.088,1.8,0.365,0.052,0.0735,5.18,0.175,3.312381223,0.06465268,60.47914671,0.022432135,3.219917799,0.038972501,0.053624874,285.9320993,0.02203953,0.072310503,2.93320828,0.312443278,4.513628118,2.0,0.35,0.0,0.7,1.38,0.0,20.93333333,95.4,0.2,82.5,23.54545455,11.0,60.0,28.25,8.0,132.0,100.0,39.39252336,575.0,475.0,82.2
2024-07-14 20:00:00,2.29,1136.0,110012.0,1.757725003,2400.0,1440.0,2312.0,0.0,1.02,267.0,1.27,6.0,1.3,10.7,87.93,0.39,3.5,293.8066667,0.98,10.94,87.58,0.43,5.4,23.56966667,1.05,9.73,70.3,1.21,55.92666667,18.76,820.3076667,2.0,1.941123634,10.055,4.912222222,80.68777778,55.84,10.02,27.51153846,63.55,0.088,1.8,0.365,0.052,0.0735,5.18,0.175,3.312381223,0.06465268,60.47914671,0.022432135,3.219917799,0.038972501,0.053624874,285.9320993,0.02203953,0.072310503,2.93320828,0.312443278,4.513628118,2.0,0.35,0.0,0.7,1.38,0.0,20.93333333,95.4,0.2,82.5,23.54545455,11.0,60.0,28.25,8.0,132.0,100.0,39.78469459,575.0,475.0,80.0
2024-07-14 21:00:00,2.29,1096.0,110307.0,1.753026168,2400.0,1446.0,2320.0,0.0,1.01,261.0,1.28,7.0,1.3,10.7,87.93,0.39,3.5,293.8066667,0.98,10.94,87.58,0.43,5.4,23.56966667,1.05,9.73,70.3,1.21,55.92666667,18.76,820.3076667,2.0,1.941123634,10.055,4.912222222,80.68777778,55.84,10.02,27.51153846,63.55,0.088,1.8,0.365,0.052,0.0735,5.18,0.175,3.312381223,0.06465268,60.47914671,0.022432135,3.219917799,0.038972501,0.053624874,285.9320993,0.02203953,0.072310503,2.93320828,0.312443278,4.513628118,2.0,0.35,0.0,0.7,1.38,0.0,20.93333333,95.4,0.2,82.5,23.54545455,11.0,60.0,28.25,8.0,129.35,80.0,39.62001854,555.0,475.0,77.75
2024-07-14 23:00:00,2.33,1091.0,110547.0,1.74922188,2400.0,1415.0,2332.0,0.0,1.01,260.0,1.32,6.0,1.3,10.94,87.72,0.4,3.6,297.209,0.94,11.16,87.38,0.43,5.6,24.402666670000002,1.03,9.8,70.42,1.16,52.51333333,18.62,821.7293333,2.115,1.887504544,9.9,4.844444444,81.33222222,55.795,9.93,27.99,63.55,0.091,1.86,0.385,0.052,0.0765,5.245,0.18,3.538638175,0.074343357,60.10327007,0.022135966,3.444190429,0.050713262,0.070401708,288.4857515,0.021741801,0.070713342,3.040828201,0.255109298,4.779300708,2.0,0.47,0.0,0.67,1.28,0.0,18.58333333,96.53,0.2,82.5,23.54545455,11.0,60.0,28.25,8.0,129.35,80.0,39.17738971,555.0,475.0,76.25
2024-07-15 00:00:00,2.2,1102.0,110235.0,1.749787067,2394.0,1459.0,2317.0,0.0,1.0,264.0,1.2,7.0,1.3,10.94,87.72,0.4,3.6,297.209,0.94,11.16,87.38,0.43,5.6,24.402666670000002,1.03,9.8,70.42,1.16,52.51333333,18.62,821.7293333,2.115,1.887504544,9.9,4.844444444,81.33222222,55.795,9.93,27.99,63.55,0.091,1.86,0.385,0.052,0.0765,5.245,0.18,3.538638175,0.074343357,60.10327007,0.022135966,3.444190429,0.050713262,0.070401708,288.4857515,0.021741801,0.070713342,3.040828201,0.255109298,4.779300708,2.0,0.47,0.0,0.67,1.28,0.0,18.58333333,96.53,0.2,82.5,23.54545455,11.0,60.0,28.25,8.0,129.2175,79.0,41.50857143,554.0,475.0,84.81012658
2024-07-15 01:00:00,2.25,1163.0,110468.0,1.749743238,2399.0,1481.0,2323.0,0.0,1.01,277.0,1.24,6.0,1.3,10.94,87.72,0.4,3.6,297.209,0.94,11.16,87.38,0.43,5.6,24.402666670000002,1.03,9.8,70.42,1.16,52.51333333,18.62,821.7293333,2.115,1.887504544,9.9,4.844444444,81.33222222,55.795,9.93,27.99,63.55,0.091,1.86,0.385,0.052,0.0765,5.245,0.18,3.538638175,0.074343357,60.10327007,0.022135966,3.444190429,0.050713262,0.070401708,288.4857515,0.021741801,0.070713342,3.040828201,0.255109298,4.779300708,2.0,0.47,0.0,0.67,1.28,0.0,18.58333333,96.53,0.2,82.5,23.54545455,11.0,60.0,28.25,8.0,131.3375,95.0,40.3372835,570.0,475.0,85.36842105
2024-07-15 02:00:00,2.28,1138.0,110565.0,1.748937224,2400.0,1455.0,2333.0,0.0,1.02,270.0,1.26,7.0,1.3,10.94,87.72,0.4,3.6,297.209,0.94,11.16,87.38,0.43,5.6,24.402666670000002,1.03,9.8,70.42,1.16,52.51333333,18.62,821.7293333,2.115,1.887504544,9.9,4.844444444,81.33222222,55.795,9.93,27.99,63.55,0.091,1.86,0.385,0.052,0.0765,5.245,0.18,3.538638175,0.074343357,60.10327007,0.022135966,3.444190429,0.050713262,0.070401708,288.4857515,0.021741801,0.070713342,3.040828201,0.255109298,4.779300708,2.0,0.47,0.0,0.67,1.28,0.0,18.58333333,96.53,0.2,82.5,23.54545455,11.0,60.0,28.25,8.0,130.0125,85.0,41.29988597,560.0,475.0,85.88235294
2024-07-15 03:00:00,2.28,1100.0,110597.0,1.748431397,2400.0,1464.0,2332.0,0.0,1.02,263.0,1.26,6.0,1.3,10.94,87.72,0.4,3.6,297.209,0.94,11.16,87.38,0.43,5.6,24.402666670000002,1.03,9.8,70.42,1.16,52.51333333,18.62,821.7293333,2.115,1.887504544,9.9,4.844444444,81.33222222,55.795,9.93,27.99,63.55,0.091,1.86,0.385,0.052,0.0765,5.245,0.18,3.538638175,0.074343357,60.10327007,0.022135966,3.444190429,0.050713262,0.070401708,288.4857515,0.021741801,0.070713342,3.040828201,0.255109298,4.779300708,2.0,0.47,0.0,0.67,1.28,0.0,18.58333333,96.53,0.2,82.5,23.54545455,11.0,60.0,28.25,8.0,128.6875,75.0,40.87474239,550.0,475.0,81.86666667
2024-07-15 04:00:00,2.28,1093.0,110791.0,1.745371077,2400.0,1470.0,2339.0,0.0,1.02,263.0,1.26,7.0,1.3,10.94,87.72,0.4,3.6,297.209,0.94,11.16,87.38,0.43,5.6,24.402666670000002,1.03,9.8,70.42,1.16,52.51333333,18.62,821.7293333,2.115,1.887504544,9.9,4.844444444,81.33222222,55.795,9.93,27.99,63.55,0.091,1.86,0.385,0.052,0.0765,5.245,0.18,3.538638175,0.074343357,60.10327007,0.022135966,3.444190429,0.050713262,0.070401708,288.4857515,0.021741801,0.070713342,3.040828201,0.255109298,4.779300708,2.0,0.47,0.0,0.67,1.28,0.0,18.58333333,96.53,0.2,82.5,23.54545455,11.0,60.0,28.25,8.0,128.6875,75.0,40.54362723,550.0,475.0,80.53333333
2024-07-15 05:00:00,2.24,1106.0,111185.0,1.739188642,2400.0,1518.0,2336.0,0.0,1.02,269.0,1.22,6.0,1.3,10.94,87.72,0.4,3.6,297.209,0.94,11.16,87.38,0.43,5.6,24.402666670000002,1.03,9.8,70.42,1.16,52.51333333,18.62,821.7293333,2.115,1.887504544,9.9,4.844444444,81.33222222,55.795,9.93,27.99,63.55,0.091,1.86,0.385,0.052,0.0765,5.245,0.18,3.538638175,0.074343357,60.10327007,0.022135966,3.444190429,0.050713262,0.070401708,288.4857515,0.021741801,0.070713342,3.040828201,0.255109298,4.779300708,2.0,0.47,0.0,0.67,1.28,0.0,18.58333333,96.53,0.2,82.5,23.54545455,11.0,60.0,28.25,8.0,128.6875,75.0,40.16822005,550.0,475.0,84.53333333
2024-07-15 06:00:00,2.25,1099.0,111211.0,1.738782205,2400.0,1509.0,2325.0,0.0,1.02,267.0,1.23,7.0,1.3,10.94,87.72,0.4,3.6,297.209,0.94,11.16,87.38,0.43,5.6,24.402666670000002,1.03,9.8,70.42,1.16,52.51333333,18.62,821.7293333,2.115,1.887504544,9.9,4.844444444,81.33222222,55.795,9.93,27.99,63.55,0.091,1.86,0.385,0.052,0.0765,5.245,0.18,3.538638175,0.074343357,60.10327007,0.022135966,3.444190429,0.050713262,0.070401708,288.4857515,0.021741801,0.070713342,3.040828201,0.255109298,4.779300708,2.0,0.47,0.0,0.67,1.28,0.0,18.58333333,96.53,0.2,82.5,23.54545455,11.0,60.0,28.25,8.0,129.085,78.0,40.37408759,553.0,475.0,83.07692308
2024-07-15 07:00:00,2.27,1096.0,111298.0,1.737423582,2400.0,1504.0,2322.0,0.0,1.04,264.0,1.23,6.0,1.3,10.94,87.72,0.4,3.6,297.209,0.94,11.16,87.38,0.43,5.6,24.402666670000002,1.03,9.8,70.42,1.16,52.51333333,18.62,821.7293333,2.115,1.887504544,9.9,4.844444444,81.33222222,55.795,9.93,27.99,63.55,0.091,1.86,0.385,0.052,0.0765,5.245,0.18,3.538638175,0.074343357,60.10327007,0.022135966,3.444190429,0.050713262,0.070401708,288.4857515,0.021741801,0.070713342,3.040828201,0.255109298,4.779300708,2.0,0.47,0.0,0.67,1.28,0.0,18.58333333,96.53,0.2,82.5,23.54545455,11.0,60.0,28.25,8.0,129.2175,79.0,41.02096627,554.0,475.0,82.27848101
