Repository: saikumar-voptimai/evonith_bf_webapp

# Evonith BF2 — Blast Furnace Intelligence Platform

Monitoring, modelling and optimisation of **Blast Furnace 2 (BF2)** at Evonith Steel: live telemetry from InfluxDB,
manual plant reports from Neon PostgreSQL, a two-zone energy model of the furnace, blend and fuel optimisers, a
conversational assistant (FurnaceMind) and a live digital twin evaluated every hour.

The platform has three deployable parts that share one Python service layer, plus the shared data library:

| Part | Path | What it is |
|---|---|---|
| **Streamlit app** (legacy) | `src/app.py`, `src/custom_pages/` | The original 11-page dashboard; still the home of the model pages. Served under `/legacy` in production |

File: src/assets/data/furnace_dataset_20260525_002530_771382.csv (part 64 of 209)
GO%,ORE_NA2O%,ORE_P%,ORE_TIO2%,ORE_AL2O3%,ORE_SIO2%,ORE_MNO%,ORE_CAO%,ORE_K2O%,ORE_CALC_MT,PELLET_PCT_SIO2,PELLET_PCT_AL2O3,PELLET_PCT_FE2O3,PELLET_PCT_MGO,PELLET_PCT_TIO2,PELLET_PCT_NA2O,TOTAL_PELLET_CALC_MT,PELLET_PCT_K2O,PELLET_PCT_TM,PELLET_PCT_LOI,PELLET_PCT_MNO,PELLET_PCT_CAO,PELLET_PCT_P,CHARGES/HRS.,STOCKRODLEVEL,CHEM_PCT_C,CHEM_PCT_CR,CHEM_PCT_FE,CHEM_PCT_MN,CHEM_PCT_P,CHEM_PCT_S,CHEM_PCT_SI,CHEM_PCT_TI,SLAG_BASICITY,SLAG_PCT_AL2O3,SLAG_PCT_CAO,SLAG_PCT_FEO,SLAG_PCT_K2O,SLAG_PCT_MGO,SLAG_PCT_MNO,SLAG_PCT_NA2O,SLAG_PCT_S,SLAG_PCT_SIO2,SLAG_PCT_TIO2,SLAG_T_BASICITY,HMT_GT_1480C,COKE_DISCHARGE_TIME,WEIGHTED_COKE_ANGLE,TOTAL_COKE_PORTIONS,NON_COKE_DISCHARGE_TIME,WEIGHTED_NON_COKE_ANGLE,TOTAL_NON_COKE_PORTIONS,TOTAL HEAT LOAD,FTG_UPTAKE_TEMP_A,FTG_UPTAKE_TEMP_B,FTG_UPTAKE_TEMP_C,FTG_UPTAKE_TEMP_D,FTG_UPTAKE_TEMP_AVG,HEARTH_TEMP_A,HEARTH_TEMP_B,HEARTH_TEMP_C,HEARTH_TEMP_D,HEARTH_TEMP_AVG,BOSH_TEMP_A,BOSH_TEMP_C,BOSH_TEMP_D,BELLY_TEMP_A,BELLY_TEMP_C,BELLY_TEMP_D,LOWER_STACK_TEMP_A,LOWER_STACK_TEMP_B,LOWER_STACK_TEMP_C,LOWER_STACK_TEMP_D,PCI_KG/THM,ACT. FUEL RATEKG/THM.,FURNACETOPGASANALYSISCO2ETACO,COKE RATE KG/THM,PRODUCTIONTONNESPERHR,HOT BLAST PRESSUREBAR,TOPPRESSUREBAR,DIFFERENTIAL PRESSURETOTALBAR,HOT BLAST TEMP.OC,OXYGENFLOWNM3/HR.,STEAMKGS/HR.,RAFTOC,PERMEABILITYKGS/HR.,TUYEREVELOCITYM/S,HOT BLAST VOLUMENM3/HR.,O2 ENRICHMENT %,BOTTOMBAR,FURNACE TOP GAS ANALYSISH2%,UNITCOST LAKHS/THM,BOSH_TEMP_B,FURNACE TOP GAS ANALYSISCO2%,FURNACE TOP GAS ANALYSISONLINE (ANALYZER)CO%
2025-12-21 05:00:00,0.997552871675213,11.926596171099716,0.459192027,87.07585095722507,0.42323694500366277,4.7494,0.45,1.035,0.49,86.995,11.97,1.1059999999999999,69.98,9.0,19.55,1.69,12.33952387,4.955555556,80.08888889,70.09,33.75,0.051000000000000004,5.81,2.46,8.3,2.64,0.029000000000000005,0.16,53.94,11.19,0.052000000000000005,1.9300000000000002,0.16,16.433,0.1,96.1,1.1,0.95,1.1,0.0,0.0,0.2142,59.49214256210492,3.8141455669235618,4.169162759041901,0.04063491232728046,0.025880897176879747,0.06529446681533775,0.45498947889652097,4.535741144550593,5.601160703926498,0.071837981675717,0.03760590242036095,0.024493274249899038,8.6436,0.0,0.0,0.0,0.0,0.0,0.0,0.0,0.0,0.0,0.0,0.0,0.0,0.0,7.0,0.254488152,4.218,0.012377222222222222,95.11699753333333,0.12019555555555556,0.11572031111111111,0.04853908888888889,0.3155555555555556,0.05261473333333333,1.0421151057333333,19.801555555555556,35.66733333333334,0.31066666666666665,0.39066666666666666,7.15,0.18644444444444444,0.2,0.37822222222222224,34.22888888888889,1.4426666666666668,1.2510260941777778,1487.7555555555555,90.0,24.666666666666668,12.0,68.0,25.77777777777778,9.0,0.9618739379639862,178.9358333,167.05875,175.3394444,188.5638889,178.7632639,61.81727279277736,328.31927450990446,449.9256766926874,580.709732572272,356.5399270168673,68.09126984126982,82.97619047619044,57.045238095238155,105.7055555555555,49.98333333333337,56.767460317460305,45.727777777777796,44.62142857142857,43.22460317460313,38.879365079365094,158.49701428571433,539.4444444444445,42.19733412698412,310.0,95.15999999999988,2.7825543015873024,1.347685547619048,1.4350163253968253,1181.6309523809523,3998.296547,0.0,2264.6516111111114,1297.9193015873013,216.08080158730152,111160.83888888887,3.674205817460316,1.2274925063492068,2.856637642857141,98.50085439285715,66.40793650793653,18.389688730158728,25.189319285714276
2025-12-21 06:00:00,0.997552871675213,11.926596171099716,0.459192027,87.07585095722507,0.42323694500366277,4.7494,0.45,1.035,0.49,86.995,11.97,1.1059999999999999,69.98,9.0,19.55,1.69,12.33952387,4.955555556,80.08888889,70.09,33.75,0.051000000000000004,5.81,2.46,8.3,2.64,0.029000000000000005,0.16,53.94,11.19,0.052000000000000005,1.9300000000000002,0.16,16.433,0.1,96.1,1.1,0.95,1.1,0.0,0.0,0.2142,59.49214256210492,3.8141455669235618,4.169162759041901,0.04063491232728046,0.025880897176879747,0.06529446681533775,0.45498947889652097,4.535741144550593,5.601160703926498,0.071837981675717,0.03760590242036095,0.024493274249899038,8.6436,0.0,0.0,0.0,0.0,0.0,0.0,0.0,0.0,0.0,0.0,0.0,0.0,0.0,7.0,0.254488152,4.398000000000001,0.011260555555555555,94.81699953333333,0.11192888888888888,0.10783897777777778,0.05053442222222222,0.4488888888888889,0.054548733333333335,1.0271900297333334,19.09488888888889,35.80733333333334,0.3506666666666667,0.43066666666666664,7.15,0.17311111111111113,0.2,0.37155555555555553,34.86222222222222,1.3026666666666666,1.2323034848444443,1483.088888888889,90.0,24.666666666666668,12.0,68.0,25.77777777777778,9.0,0.9618739379639862,178.9358333,167.05875,175.3394444,188.5638889,178.7632639,61.81727279277736,328.31927450990446,449.9256766926874,580.709732572272,356.5399270168673,63.91472222222216,100.57361111111119,65.56000000000002,105.41833333333346,49.36749999999995,59.24305555555549,45.40499999999968,43.909999999999954,43.04861111111096,38.738055555555576,159.14359138888895,543.7777777777778,43.342931527777786,310.0,97.33566666666668,2.794126100000002,1.3479823472222214,1.4462202833333322,1200.3063888888887,3998.296547,0.0,2268.7316638888874,1281.3924527777776,217.33457027777783,110968.30583333333,3.692097438888891,1.2462986283333328,2.8111657750000028,98.58652585902779,64.49055555555557,18.833622916666663,24.617934833333326
2025-12-21 07:00:00,0.997552871675213,11.926596171099716,0.459192027,87.07585095722507,0.42323694500366277,4.7494,0.45,1.035,0.49,86.995,11.97,1.1059999999999999,69.98,9.0,19.55,1.69,12.33952387,4.955555556,80.08888889,70.09,33.75,0.051000000000000004,5.81,2.46,8.3,2.64,0.029000000000000005,0.16,53.94,11.19,0.052000000000000005,1.9300000000000002,0.16,16.433,0.1,96.1,1.1,0.95,1.1,0.0,0.0,0.2142,59.49214256210492,3.8141455669235618,4.169162759041901,0.04063491232728046,0.025880897176879747,0.06529446681533775,0.45498947889652097,4.535741144550593,5.601160703926498,0.071837981675717,0.03760590242036095,0.024493274249899038,8.6436,0.0,0.0,0.0,0.0,0.0,0.0,0.0,0.0,0.0,0.0,0.0,0.0,0.0,7.0,0.254488152,4.451870967741936,0.011,94.78053548387096,0.11,0.1036258064516129,0.05248387096774193,0.4384516129032258,0.052032258064516126,1.0192794439741937,18.909225806451612,35.76580645161291,0.37483870967741933,0.45187096774193547,7.102516129032258,0.18187096774193548,0.2,0.36406451612903223,35.09012903225806,1.296709677419355,1.2216970457032257,1480.8129032258064,90.0,24.666666666666668,12.0,68.0,25.77777777777778,9.0,0.9618739379639862,178.9358333,167.05875,175.3394444,188.5638889,178.7632639,61.81727279277736,328.31927450990446,449.9256766926874,580.709732572272,356.5399270168673,65.34555555555553,95.15194444444441,126.27833333333331,106.03833333333333,49.14611111111129,61.111944444444426,45.333611111111196,43.69305555555565,42.412777777777784,38.82916666666662,164.22318388888857,545.4305555555555,42.03582661111113,310.0,98.0879999999995,2.7837496416666667,1.348184894444445,1.435574502777777,1198.267777777777,3998.296547,0.0,2249.8077888888874,1282.2666,216.0905436111114,110042.28611111111,3.7123355138888856,1.2422911038888886,2.9852028694444432,99.25957186527774,66.66527777777758,18.31180047222223,25.249662444444443
2025-12-21 08:00:00,0.997552871675213,11.926596171099716,0.459192027,87.07585095722507,0.42323694500366277,4.7494,0.45,1.035,0.49,86.995,11.97,1.1059999999999999,69.98,9.0,19.55,1.69,12.33952387,4.955555556,80.08888889,70.09,33.75,0.051000000000000004,5.81,2.46,8.3,2.64,0.029000000000000005,0.16,53.94,11.19,0.052000000000000005,1.9300000000000002,0.16,16.433,0.1,96.1,1.1,0.95,1.1,0.0,0.0,0.2142,59.49214256210492,3.8141455669235618,4.169162759041901,0.04063491232728046,0.025880897176879747,0.06529446681533775,0.45498947889652097,4.535741144550593,5.601160703926498,0.071837981675717,0.03760590242036095,0.024493274249899038,8.6436,0.0,0.0,0.0,0.0,0.0,0.0,0.0,0.0,0.0,0.0,0.0,0.0,0.0,7.0,0.254488152,4.467354838709678,0.011,94.82427741935484,0.11,0.10052903225806452,0.054419354838709674,0.38425806451612904,0.048161290322580645,1.0135037030709677,18.882129032258064,35.66903225806452,0.39419354838709675,0.4673548387096774,7.040580645161291,0.1973548387096774,0.2,0.35632258064516126,35.194645161290325,1.3315483870967744,1.213560745316129,1479.2645161290322,90.0,24.666666666666668,12.0,68.0,25.77777777777778,9.0,0.9618739379639862,178.9358333,167.05875,175.3394444,188.5638889,178.7632639,61.81727279277736,328.31927450990446,449.9256766926874,580.709732572272,356.5399270168673,61.37277777777769,87.87611111111109,155.02638888888896,109.77222222222213,49.22611111111112,61.20944444444441,45.1869444444446,43.489444444444416,41.651388888888825,40.54027777777794,177.06027111111112,545.5083333333333,42.47386025,310.0,92.19133333333333,2.7448117055555565,1.347760516666665,1.3969116861111113,1200.8761111111103,3998.296547,0.0,2243.1916333333297,1307.7875083333338,217.38959500000004,109496.62861111113,3.734089941666664,1.2151715944444443,3.070208019444444,100.96048592222223,66.99472222222217,18.30058883333333,24.78481877777777
2025-12-21 09:00:00,0.997552871675213,11.926596171099716,0.459192027,87.07585095722507,0.42323694500366277,4.7494,0.45,1.035,0.49,86.995,11.97,1.1059999999999999,69.98,9.0,19.55,1.69,12.33952387,4.955555556,80.08888889,70.09,33.75,0.051000000000000004,5.81,2.46,8.3,2.64,0.029000000000000005,0.16,53.94,11.19,0.052000000000000005,1.9300000000000002,0.16,16.433,0.1,96.1,1.1,0.95,1.1,0.0,0.0,0.2142,59.49214256210492,3.8141455669235618,4.169162759041901,0.04063491232728046,0.025880897176879747,0.06529446681533775,0.45498947889652097,4.535741144550593,5.601160703926498,0.071837981675717,0.03760590242036095,0.024493274249899038,8.6436,0.0,0.0,0.0,0.0,0.0,0.0,0.0,0.0,0.0,0.0,0.0,0.0,0.0,7.0,0.254488152,4.478000000000001,0.011,94.8533,0.11,0.0984,0.0557,0.34800000000000003,0.0456,1.0067613101,18.867,35.565000000000005,0.40199999999999997,0.47,6.9910000000000005,0.207,0.198,0.351,35.327,1.354,1.2046580564,1478.5,90.0,24.666666666666668,12.0,68.0,25.77777777777778,9.0,0.9618739379639862,178.9358333,167.05875,175.3394444,188.5638889,178.7632639,61.81727279277736,328.31927450990446,449.9256766926874,580.709732572272,356.5399270168673,59.96777777777764,81.87750000000001,195.692777777778,97.38444444444445,49.730555555555405,60.358333333333334,45.559444444444466,43.81472222222205,40.496944444444544,39.843888888888934,175.4357269444442,548.7,42.24413808333336,310.0,98.0879999999995,2.757338216666665,1.3483434638888883,1.408949122222223,1193.3611111111095,3998.296547,0.0,2209.7768555555554,1289.0404555555558,213.89017000000018,108587.07805555554,3.7664582194444423,1.2047251766666665,3.1898148361111116,100.74523382013886,67.13666666666687,18.04812905555556,24.673707416666655
2025-12-21 10:00:00,0.997552871675213,11.926596171099716,0.459192027,87.07585095722507,0.42323694500366277,4.7494,0.45,1.035,0.49,86.995,11.97,1.1059999999999999,69.98,9.0,19.55,1.69,12.33952387,4.955555556,80.08888889,70.09,33.75,0.051000000000000004,5.81,2.46,8.3,2.64,0.029000000000000005,0.16,53.94,11.19,0.052000000000000005,1.9300000000000002,0.16,16.433,0.1,96.1,1.1,0.95,1.1,0.0,0.0,0.2142,59.49214256210492,3.8141455669235618,4.169162759041901,0.04063491232728046,0.025880897176879747,0.06529446681533775,0.45498947889652097,4.535741144550593,5.601160703926498,0.071837981675717,0.03760590242036095,0.024493274249899038,8.6436,0.0,0.0,0.0,0.0,0.0,0.0,0.0,0.0,0.0,0.0,0.0,0.0,0.0,7.0,0.254488152,4.467090909090909,0.011,94.81675454545454,0.11,0.10058181818181818,0.05406363636363636,0.3916363636363636,0.04887272727272727,0.9957129215545454,18.905181818181816,35.428636363636365,0.3583636363636364,0.41545454545454547,6.9964545454545455,0.19063636363636363,0.18709090909090909,0.3564545454545454,35.583363636363636,1.3212727272727274,1.1923414549454545,1481.2272727272727,90.0,24.666666666666668,12.0,68.0,25.77777777777778,9.0,0.9618739379639862,178.9358333,167.05875,175.3394444,188.5638889,178.7632639,61.81727279277736,328.31927450990446,449.9256766926874,580.709732572272,356.5399270168673,59.82777777777785,90.56444444444439,179.58583333333337,89.92166666666668,50.27972222222197,58.37944444444443,46.19555555555548,44.423611111111235,39.640277777777776,40.48249999999997,164.21457999999984,540.5833333333334,42.88012669444445,310.0,90.0156666666667,2.785959963888888,1.3479431944444455,1.4380329999999986,1206.956944444444,3998.296547,0.0,2292.574572222222,1270.8971611111117,215.96098805555545,109542.62833333336,3.7376290888888897,1.2265800861111111,2.8579604249999995,99.25843184999998,67.57916666666665,18.334708055555552,24.421513444444457
2025-12-21 11:00:00,0.997552871675213,11.926596171099716,0.459192027,87.07585095722507,0.42323694500366277,4.7494,0.45,1.035,0.49,86.995,11.97,1.1059999999999999,69.98,9.0,19.55,1.69,12.33952387,4.955555556,80.08888889,70.09,33.75,0.051000000000000004,5.81,2.46,8.3,2.64,0.029000000000000005,0.16,53.94,11.19,0.052000000000000005,1.9300000000000002,0.16,16.433,0.1,96.1,1.1,0.95,1.1,0.0,0.0,0.2142,59.49214256210492,3.8141455669235618,4.169162759041901,0.04063491232728046,0.025880897176879747,0.06529446681533775,0.45498947889652097,4.535741144550593,5.601160703926498,0.071837981675717,0.03760590242036095,0.024493274249899038,8.6436,0.0,0.0,0.0,0.0,0.0,0.0,0.0,0.0,0.0,0.0,0.0,0.0,0.0,7.0,0.254488152,4.455333333333333,0.011,94.77946666666668,0.11155555555555556,0.10262222222222221,0.05128888888888889,0.43555555555555553,0.053177777777777775,0.9965250857111111,19.02177777777778,35.43488888888889,0.3502222222222222,0.38,6.989111111111111,0.17844444444444443,0.18155555555555555,0.35688888888888887,35.56644444444444,1.2922222222222222,1.1930539571111112,1484.088888888889,90.0,24.666666666666668,12.0,68.0,25.77777777777778,9.0,0.9618739379639862,178.9358333,167.05875,175.3394444,188.5638889,178.7632639,61.81727279277736,328.31927450990446,449.9256766926874,580.709732572272,356.5399270168673,62.19833333333343,144.44555555555556,164.13027777777776,85.53027777777774,50.86777777777771,56.92277777777786,46.74027777777758,45.06388888888885,38.34749999999998,38.32777777777776,150.29457166666666,540.0,43.69517738888889,310.0,95.49998611111171,2.765540513888889,1.3481330666666675,1.4174590525000004,1195.2358333333332,3998.296547,0.0,2292.824950000002,1279.2466722222223,213.52917805555558,108520.9622222223,3.7731000638888874,1.2146234022222222,2.784593633333337,97.41403074583333,72.34361111111109,18.864993666666653,24.310161277777766
2025-12-21 12:00:00,0.997552871675213,11.926596171099716,0.459192027,87.07585095722507,0.42323694500366277,4.7494,0.45,1.035,0.49,86.995,11.97,1.1059999999999999,69.98,9.0,19.55,1.69,12.33952387,4.955555556,80.08888889,70.09,33.75,0.051000000000000004,5.81,2.46,8.3,2.64,0.029000000000000005,0.16,53.94,11.19,0.052000000000000005,1.9300000000000002,0.16,16.433,0.1,96.1,1.1,0.95,1.1,0.0,0.0,0.2142,59.49214256210492,3.8141455669235618,4.169162759041901,0.04063491232728046,0.025880897176879747,0.06529446681533775,0.45498947889652097,4.535741144550593,5.601160703926498,0.071837981675717,0.03760590242036095,0.024493274249899038,8.6436,0.0,0.0,0.0,0.0,0.0,0.0,0.0,0.0,0.0,0.0,0.0,0.0,0.0,7.0,0.254488152,4.442,0.011,94.74080000000001,0.11599999999999999,0.10439999999999999,0.046400000000000004,0.48,0.0594,1.0193639906,19.284,35.706,0.40800000000000003,0.38,6.958,0.17400000000000002,0.186,0.34800000000000003,35.042,1.27,1.217963366,1487.2,90.0,24.666666666666668,12.0,68.0,25.77777777777778,9.0,0.9618739379639862,178.9358333,167.05875,175.3394444,188.5638889,178.7632639,61.81727279277736,328.31927450990446,449.9256766926874,580.709732572272,356.5399270168673,63.82083333333322,107.2186111111111,166.3077777777777,86.02083333333339,51.51888888888905,56.017499999999814,47.192499999999924,45.420277777777535,38.76750000000009,37.188055555555536,154.42322138888858,538.2361111111111,43.216466388888925,310.0,95.61500000000056,2.747761483333331,1.3479540083333341,1.3999430277777758,1196.606944444444,3998.296547,0.0,2280.7586222222258,1286.2327027777783,213.34463722222216,107897.81638888887,3.795734044444442,1.1965823244444431,2.8341049305555543,97.96107683402774,74.76861111111154,18.53477080555554,24.352888749999977
2025-12-21 13:00:00,0.997552871675213,11.926596171099716,0.459192027,87.07585095722507,0.42323694500366277,4.7494,0.45,1.035,0.49,86.995,11.97,1.1059999999999999,69.98,9.0,19.55,1.69,12.33952387,4.955555556,80.08888889,70.09,33.75,0.051000000000000004,5.81,2.46,8.3,2.64,0.029000000000000005,0.16,53.94,11.19,0.052000000000000005,1.9300000000000002,0.16,16.433,0.1,96.1,1.1,0.95,1.1,0.0,0.0,0.2142,59.49214256210492,3.8141455669235618,4.169162759041901,0.04063491232728046,0.025880897176879747,0.06529446681533775,0.45498947889652097,4.535741144550593,5.601160703926498,0.071837981675717,0.03760590242036095,0.024493274249899038,8.6436,0.0,0.0,0.0,0.0,0.0,0.0,0.0,0.0,0.0,0.0,0.0,0.0,0.0,7.0,0.254488152,4.4285,0.011099999999999999,94.7118,0.1205,0.1062,0.04225,0.515,0.06465,1.03852425715,19.514499999999998,35.92,0.457,0.3795,6.9505,0.17300000000000001,0.189,0.3375,34.588,1.258,1.23947067245,1489.7,90.0,24.666666666666668,12.0,68.0,25.77777777777778,9.0,0.9618739379639862,178.9358333,167.05875,175.3394444,188.5638889,178.7632639,61.81727279277736,328.31927450990446,449.9256766926874,580.709732572272,356.5399270168673,65.06777777777799,101.08888888888883,148.77138888888888,101.39194444444456,51.91361111111102,56.006388888888814,47.556666666666914,45.63305555555568,38.57750000000004,38.140555555555466,150.38206166666683,538.5277777777778,43.51596447222226,310.0,95.61500000000056,2.74622230277778,1.3480462277777787,1.3982344319444435,1191.1441666666674,3998.296547,0.0,2288.46995277778,1294.2707388888898,213.44721277777765,108282.0916666666,3.7853110388888895,1.1931575674999995,2.796465066666665,97.42562317083335,73.9805555555558,18.634332027777756,24.189067611111113
2025-12-21 14:00:00,0.997552871675213,11.926596171099716,0.459192027,87.07585095722507,0.42323694500366277,4.7494,0.45,1.035,0.49,86.995,11.97,1.1059999999999999,69.98,9.0,19.55,1.69,12.33952387,4.955555556,80.08888889,70.09,33.75,0.051000000000000004,5.81,2.46,8.3,2.64,0.029000000000000005,0.16,53.94,11.19,0.052000000000000005,1.9300000000000002,0.16,16.433,0.1,96.1,1.1,0.95,1.1,0.0,0.0,0.2142,59.49214256210492,3.8141455669235618,4.169162759041901,0.04063491232728046,0.025880897176879747,0.06529446681533775,0.45498947889652097,4.535741144550593,5.601160703926498,0.071837981675717,0.03760590242036095,0.024493274249899038,8.6436,0.0,0.0,0.0,0.0,0.0,0.0,0.0,0.0,0.0,0.0,0.0,0.0,0.0,7.0,0.254488152,4.4135,0.0121,94.7698,0.1255,0.1082,0.04475,0.46499999999999997,0.06115,1.02457677865,19.4595,35.620000000000005,0.42700000000000005,0.3745,7.1555,0.203,0.17900000000000002,0.3125,34.768,1.3379999999999999,1.23035905695,1486.7,90.0,24.666666666666668,12.0,68.0,25.77777777777778,9.0,0.9618739379639862,178.9358333,167.05875,175.3394444,188.5638889,178.7632639,61.81727279277736,328.31927450990446,449.9256766926874,580.709732572272,356.5399270168673,65.86666666666659,100.25277777777782,106.05499999999999,104.92361111111111,52.213611111110914,56.04861111111139,48.05583333333351,45.939444444444455,38.486111111111185,36.47916666666669,148.81677666666653,531.4222222222222,43.27722527777777,310.0,95.61500000000056,2.7696196166666676,1.3480715333333333,1.4214364527777774,1185.3652777777772,3998.296547,0.0,2288.1194833333325,1271.749897222223,211.2867858333331,108323.09833333333,3.7863402722222204,1.214285860555555,2.771653180555557,97.21822290833332,75.08638888888902,18.50359308333332,24.248384527777773
2025-12-21 15:00:00,0.997552871675213,11.926596171099716,0.459192027,87.07585095722507,0.42323694500366277,4.7494,0.45,1.035,0.49,86.995,11.97,1.1059999999999999,69.98,9.0,19.55,1.69,12.33952387,4.955555556,80.08888889,70.09,33.75,0.051000000000000004,5.81,2.46,8.3,2.64,0.029000000000000005,0.16,53.94,11.19,0.052000000000000005,1.9300000000000002,0.16,16.433,0.1,96.1,1.1,0.95,1.1,0.0,0.0,0.2142,59.49214256210492,3.8141455669235618,4.169162759041901,0.04063491232728046,0.025880897176879747,0.06529446681533775,0.45498947889652097,4.535741144550593,5.601160703926498,0.071837981675717,0.03760590242036095,0.024493274249899038,8.6436,0.0,0.0,0.0,0.0,0.0,0.0,0.0,0.0,0.0,0.0,0.0,0.0,0.0,7.0,0.254488152,4.396666666666667,0.013,94.8212,0.13,0.11053333333333333,0.046933333333333334,0.42333333333333334,0.058333333333333334,1.0121969360666667,19.405333333333335,35.35333333333333,0.41000000000000003,0.37066666666666664,7.338,0.22866666666666668,0.1706666666666667,0.29,34.92733333333333,1.4053333333333333,1.2222902287333333,1484.0666666666666,90.0,24.666666666666668,12.0,68.0,25.77777777777778,9.0,0.9618739379639862,178.9358333,167.05875,175.3394444,188.5638889,178.7632639,61.81727279277736,328.31927450990446,449.9256766926874,580.709732572272,356.5399270168673,92.0925,96.65611111111113,94.9733333333333,126.18916666666672,52.19527777777791,55.734722222222246,48.38472222222206,46.097500000000096,38.286666666666726,36.597499999999776,153.40393444444433,533.225,43.05449575,310.0,93.40849999999989,2.7741688638888937,1.3481884861111102,1.4260640472222217,1169.0038888888892,3998.296547,0.0,2273.5504444444414,1278.0480638888887,210.52756833333342,109243.14055555558,3.7536206861111103,1.2290974666666676,2.817097474999997,97.82602131388887,79.1480555555556,18.428868111111097,24.375578666666666
2025-12-21 16:00:00,0.997552871675213,11.926596171099716,0.459192027,87.07585095722507,0.42323694500366277,4.7494,0.45,1.035,0.49,86.995,11.97,1.1059999999999999,69.98,9.0,19.55,1.69,12.33952387,4.955555556,80.08888889,70.09,33.75,0.051000000000000004,5.81,2.46,8.3,2.64,0.029000000000000005,0.16,53.94,11.19,0.052000000000000005,1.9300000000000002,0.16,16.433,0.1,96.1,1.1,0.95,1.1,0.0,0.0,0.2142,59.49214256210492,3.8141455669235618,4.169162759041901,0.04063491232728046,0.025880897176879747,0.06529446681533775,0.45498947889652097,4.535741144550593,5.601160703926498,0.071837981675717,0.03760590242036095,0.024493274249899038,8.6436,0.0,0.0,0.0,0.0,0.0,0.0,0.0,0.0,0.0,0.0,0.0,0.0,0.0,7.0,0.254488152,4.363333333333333,0.013,94.81320000000001,0.13,0.11586666666666666,0.046266666666666664,0.45666666666666667,0.06166666666666667,1.0139258167333334,19.358666666666668,35.38666666666666,0.51,0.37733333333333335,7.318,0.21533333333333332,0.17733333333333334,0.29,34.900666666666666,1.3586666666666667,1.2236064860666667,1484.7333333333333,90.0,24.666666666666668,12.0,68.0,25.77777777777778,9.0,0.9618739379639862,178.9358333,167.05875,175.3394444,188.5638889,178.7632639,61.81727279277736,328.31927450990446,449.9256766926874,580.709732572272,356.5399270168673,193.43638888888896,115.03500000000005,76.36138888888883,138.3672222222222,51.949444444444424,56.59388888888902,48.40222222222201,45.968333333333206,38.53305555555554,36.588333333333296,158.83999222222224,535.0,42.586555666666634,310.0,90.61734722222226,2.786381866666667,1.3482523916666678,1.4381710555555547,1179.6641666666671,3998.296547,0.0,2285.003647222222,1300.1348916666657,216.73335472222223,111941.12277777771,3.6591500611111156,1.2381179930555553,2.7721997388888884,98.54629896944445,80.17611111111117,18.085070000000012,24.383126472222198
2025-12-21 17:00:00,0.997552871675213,11.926596171099716,0.459192027,87.07585095722507,0.42323694500366277,4.7494,0.45,1.035,0.49,86.995,11.97,1.1059999999999999,69.98,9.0,19.55,1.69,12.33952387,4.955555556,80.08888889,70.09,33.75,0.051000000000000004,5.81,2.46,8.3,2.64,0.029000000000000005,0.16,53.94,11.19,0.052000000000000005,1.9300000000000002,0.16,16.433,0.1,96.1,1.1,0.95,1.1,0.0,0.0,0.2142,59.49214256210492,3.8141455669235618,4.169162759041901,0.04063491232728046,0.025880897176879747,0.06529446681533775,0.45498947889652097,4.535741144550593,5.601160703926498,0.071837981675717,0.03760590242036095,0.024493274249899038,8.6436,0.0,0.0,0.0,0.0,0.0,0.0,0.0,0.0,0.0,0.0,0.0,0.0,0.0,7.0,0.254488152,4.32984,0.013,94.866448,0.13,0.11713599999999999,0.048304,0.43544,0.059831999999999996,1.0132229778319999,19.455199999999998,35.319359999999996,0.51544,0.39728,7.29272,0.21864,0.18576,0.30152,34.85832,1.35152,1.222432601864,1482.984,90.0,24.666666666666668,12.0,68.0,25.77777777777778,9.0,0.9618739379639862,178.9358333,167.05875,175.3394444,188.5638889,178.7632639,61.81727279277736,328.31927450990446,449.9256766926874,580.709732572272,356.5399270168673,177.42361111111094,104.26250000000002,71.09861111111111,128.3883333333335,51.668611111111176,57.59944444444462,48.20611111111133,45.69833333333356,39.032499999999885,37.30361111111105,155.68325555555575,535.0,43.36134394444446,310.0,95.875,2.7757964333333316,1.3111243583333332,1.464552294444445,1193.45361111111,3998.296547,0.0,2279.1980555555547,1268.3392361111107,217.70557972222215,111176.03777777782,3.685695397222225,1.260331381111111,2.8439992027777783,98.12803136111114,85.60888888888888,18.55278263888889,24.233917361111097
2025-12-21 18:00:00,0.997552871675213,11.926596171099716,0.459192027,87.07585095722507,0.42323694500366277,4.7494,0.45,1.035,0.49,86.995,11.97,1.1059999999999999,69.98,9.0,19.55,1.69,12.33952387,4.955555556,80.08888889,70.09,33.75,0.051000000000000004,5.81,2.46,8.3,2.64,0.029000000000000005,0.16,53.94,11.19,0.052000000000000005,1.9300000000000002,0.16,16.433,0.1,96.1,1.1,0.95,1.1,0.0,0.0,0.2142,59.49214256210492,3.8141455669235618,4.169162759041901,0.04063491232728046,0.025880897176879747,0.06529446681533775,0.45498947889652097,4.535741144550593,5.601160703926498,0.071837981675717,0.03760590242036095,0.024493274249899038,8.6436,0.0,0.0,0.0,0.0,0.0,0.0,0.0,0.0,0.0,0.0,0.0,0.0,0.0,7.0,0.254488152,4.29624,0.013,94.960528,0.13,0.11569600000000001,0.052143999999999996,0.37783999999999995,0.054551999999999996,1.010898992552,19.647199999999998,35.18496,0.45784,0.42608,7.26392,0.23304,0.19536,0.32072,34.80552,1.37072,1.2195986233040002,1479.624,90.0,24.666666666666668,12.0,68.0,25.77777777777778,9.0,0.9618739379639862,178.9358333,167.05875,175.3394444,188.5638889,178.7632639,61.81727279277736,328.31927450990446,449.9256766926874,580.709732572272,356.5399270168673,167.92888888888885,90.87666666666661,90.15277777777774,122.21527777777771,51.57777777777787,57.06527777777788,48.284722222222165,45.90944444444442,39.74388888888904,38.558611111111034,154.77402638888924,533.9861111111111,43.681649972222196,310.0,95.875,2.8047155388888894,1.3480733638888889,1.4566899805555573,1185.4533333333338,3998.296547,0.0,2274.0005416666677,1268.9643777777785,214.0004133333333,110617.18305555554,3.6986759194444443,1.2425418722222221,2.779409416666667,98.00755849652782,87.21000000000036,18.782310999999996,24.2119745
2025-12-21 19:00:00,0.997552871675213,11.926596171099716,0.459192027,87.07585095722507,0.42323694500366277,4.7494,0.45,1.035,0.49,86.995,11.97,1.1059999999999999,69.98,9.0,19.55,1.69,12.33952387,4.955555556,80.08888889,70.09,33.75,0.051000000000000004,5.81,2.46,8.3,2.64,0.029000000000000005,0.16,53.94,11.19,0.052000000000000005,1.9300000000000002,0.16,16.433,0.1,96.1,1.1,0.95,1.1,0.0,0.0,0.2142,59.49214256210492,3.8141455669235618,4.169162759041901,0.04063491232728046,0.025880897176879747,0.06529446681533775,0.45498947889652097,4.535741144550593,5.601160703926498,0.071837981675717,0.03760590242036095,0.024493274249899038,8.6436,0.0,0.0,0.0,0.0,0.0,0.0,0.0,0.0,0.0,0.0,0.0,0.0,0.0,7.0,0.254488152,4.25047619047619,0.013,95.0098380952381,0.13295238095238096,0.11677142857142857,0.05075238095238095,0.37066666666666664,0.055542857142857144,1.016969184095238,19.849238095238093,35.21447619047619,0.3975238095238095,0.43114285714285716,7.279523809523809,0.2281904761904762,0.19704761904761905,0.33590476190476193,34.629428571428576,1.3445714285714285,1.2271997004380952,1482.4285714285713,90.0,24.666666666666668,12.0,68.0,25.77777777777778,9.0,0.9618739379639862,178.9358333,167.05875,175.3394444,188.5638889,178.7632639,61.81727279277736,328.31927450990446,449.9256766926874,580.709732572272,356.5399270168673,128.22611111111112,121.72999999999995,110.20083333333332,105.24527777777777,51.671944444444684,56.70750000000031,48.464444444444375,46.87694444444452,40.62222222222242,38.77027777777776,153.59345194444452,532.8472222222222,43.58886391666669,310.0,95.875,2.7887690111111096,1.3479533694444463,1.4408710749999987,1179.8433333333337,3998.296547,0.0,2273.4693111111114,1288.1570472222224,215.00491055555557,111139.4675,3.6818725333333324,1.2371559149999998,2.777110666666667,97.8511323826389,88.9413888888891,18.488498888888902,23.92831338888889
2025-12-21 20:00:00,0.997552871675213,11.926596171099716,0.459192027,87.07585095722507,0.42323694500366277,4.7494,0.45,1.035,0.49,86.995,11.97,1.1059999999999999,69.98,9.0,19.55,1.69,12.33952387,4.955555556,80.08888889,70.09,33.75,0.051000000000000004,5.81,2.46,8.3,2.64,0.029000000000000005,0.16,53.94,11.19,0.052000000000000005,1.9300000000000002,0.16,16.433,0.1,96.1,1.1,0.95,1.1,0.0,0.0,0.2142,59.49214256210492,3.8141455669235618,4.169162759041901,0.04063491232728046,0.025880897176879747,0.06529446681533775,0.45498947889652097,4.535741144550593,5.601160703926498,0.071837981675717,0.03760590242036095,0.024493274249899038,8.6436,0.0,0.0,0.0,0.0,0.0,0.0,0.0,0.0,0.0,0.0,0.0,0.0,0.0,7.0,0.254488152,4.193333333333333,0.013,95.01726666666667,0.1386666666666667,0.1202,0.04446666666666667,0.4106666666666666,0.062400000000000004,1.0308919926666666,20.060666666666666,35.39733333333333,0.33466666666666667,0.414,7.336666666666666,0.20533333333333334,0.19133333333333333,0.3473333333333333,34.338,1.276,1.2445626038666666,1491.0,90.0,24.666666666666668,12.0,68.0,25.77777777777778,9.0,0.9618739379639862,178.9358333,167.05875,175.3394444,188.5638889,178.7632639,61.81727279277736,328.31927450990446,449.9256766926874,580.709732572272,356.5399270168673,159.22722222222237,109.99805555555561,163.81305555555565,98.84611111111104,51.68444444444469,56.8733333333333,48.4991666666668,47.45777777777786,41.78138888888882,39.223333333333315,152.64825861111106,534.7916666666666,42.623787305555574,310.0,98.0670138888889,2.74722296388889,1.3477852638888894,1.3993834499999998,1188.335555555555,3998.296547,0.0,2275.8295388888882,1341.8027777777784,221.061093611111,112362.39888888878,3.639799072222222,1.212910613611111,2.8644788333333318,97.72589426597222,88.98138888888909,17.99573183333335,24.22492327777775
2025-12-21 21:00:00,0.997552871675213,11.926596171099716,0.459192027,87.07585095722507,0.42323694500366277,4.7494,0.45,1.035,0.49,86.995,11.97,1.1059999999999999,69.98,9.0,19.55,1.69,12.33952387,4.955555556,80.08888889,70.09,33.75,0.051000000000000004,5.81,2.46,8.3,2.64,0.029000000000000005,0.16,53.94,11.19,0.052000000000000005,1.9300000000000002,0.16,16.433,0.1,96.1,1.1,0.95,1.1,0.0,0.0,0.2142,59.49214256210492,3.8141455669235618,4.169162759041901,0.04063491232728046,0.025880897176879747,0.06529446681533775,0.45498947889652097,4.535741144550593,5.601160703926498,0.071837981675717,0.03760590242036095,0.024493274249899038,8.6436,0.0,0.0,0.0,0.0,0.0,0.0,0.0,0.0,0.0,0.0,0.0,0.0,0.0,7.0,0.254488152,4.2785714285714285,0.012342857142857142,94.96278142857143,0.13145714285714286,0.11672857142857143,0.04562857142857143,0.39371428571428574,0.058775714285714285,1.0484774699714285,20.146142857142856,35.63385714285714,0.32985714285714285,0.41657142857142854,7.258,0.2032857142857143,0.19985714285714284,0.35755714285714285,33.994,1.3092857142857142,1.2619694549285714,1492.6714285714286,90.0,24.666666666666668,12.0,68.0,25.77777777777778,9.0,0.9618739379639862,178.9358333,167.05875,175.3394444,188.5638889,178.7632639,61.81727279277736,328.31927450990446,449.9256766926874,580.709732572272,356.5399270168673,138.9972222222223,103.46055555555559,175.83777777777772,93.78166666666694,51.33055555555542,56.686111111111295,48.19555555555566,47.54388888888894,42.975833333333235,41.77500000000004,150.46383277777758,530.4583333333334,42.594663166666706,310.0,94.97006852195031,2.77156471388889,1.347775583333334,1.4237588972222233,1177.0605555555553,3998.296547,0.0,2257.0448972222234,1300.0445666666667,214.9163547222222,110810.24166666671,3.6916593027777753,1.2282004599999996,2.972648213888888,97.43645784305554,94.65777777777778,18.296296916666662,24.657769527777766
2025-12-21 22:00:00,0.997552871675213,11.926596171099716,0.459192027,87.07585095722507,0.42323694500366277,4.7494,0.45,1.035,0.49,86.995,11.97,1.1059999999999999,69.98,9.0,19.55,1.69,12.33952387,4.955555556,80.08888889,70.09,33.75,0.051000000000000004,5.81,2.46,8.3,2.64,0.029000000000000005,0.16,53.94,11.19,0.052000000000000005,1.9300000000000002,0.16,16.433,0.1,96.1,1.1,0.95,1.1,0.0,0.0,0.2142,59.49214256210492,3.8141455669235618,4.169162759041901,0.04063491232728046,0.025880897176879747,0.06529446681533775,0.45498947889652097,4.535741144550593,5.601160703926498,0.071837981675717,0.03760590242036095,0.024493274249899038,8.6436,0.0,0.0,0.0,0.0,0.0,0.0,0.0,0.0,0.0,0.0,0.0,0.0,0.0,7.0,0.254488152,4.4071428571428575,0.011485714285714285,94.88945285714286,0.12031428571428572,0.11115714285714286,0.049057142857142855,0.35942857142857143,0.05196142857142857,1.0671776725428572,20.193285714285715,35.886714285714284,0.3427142857142857,0.42514285714285716,7.138,0.20757142857142857,0.21271428571428572,0.3674142857142857,33.634,1.3735714285714284,1.2793896813571428,1492.2428571428572,90.0,24.666666666666668,12.0,68.0,25.77777777777778,9.0,0.9618739379639862,178.9358333,167.05875,175.3394444,188.5638889,178.7632639,61.81727279277736,328.31927450990446,449.9256766926874,580.709732572272,356.5399270168673,83.65805555555566,112.63305555555554,130.11527777777766,106.48583333333332,51.10250000000008,56.27166666666648,47.9938888888889,47.64611111111116,43.16611111111116,46.93111111111109,157.1754994444443,534.7777777777778,43.260225333333366,310.0,96.10322222222241,2.749947688888888,1.347998030555557,1.4019548055555549,1197.3916666666664,3998.296547,0.0,2275.94816388889,1314.3561388888886,218.45565555555578,110404.1491666667,3.7022520611111096,1.206201713888889,2.873537119444445,98.32575367638887,82.67555555555546,18.59495605555556,24.388165777777765
2025-12-21 23:00:00,0.997552871675213,11.926596171099716,0.459192027,87.07585095722507,0.42323694500366277,4.7494,0.45,1.035,0.49,86.995,11.97,1.1059999999999999,69.98,9.0,19.55,1.69,12.33952387,4.955555556,80.08888889,70.09,33.75,0.051000000000000004,5.81,2.46,8.3,2.64,0.029000000000000005,0.16,53.94,11.19,0.052000000000000005,1.9300000000000002,0.16,16.433,0.1,96.1,1.1,0.95,1.1,0.0,0.0,0.2142,59.49214256210492,3.8141455669235618,4.169162759041901,0.04063491232728046,0.025880897176879747,0.06529446681533775,0.45498947889652097,4.535741144550593,5.601160703926498,0.071837981675717,0.03760590242036095,0.024493274249899038,8.6436,0.0,0.0,0.0,0.0,0.0,0.0,0.0,0.0,0.0,0.0,0.0,0.0,0.0,7.0,0.254488152,4.482600000000001,0.01074,94.880478,0.11114,0.10696,0.05542,0.3088,0.043862,1.07680076362,20.235599999999998,35.9416,0.376,0.4352,7.1324000000000005,0.21259999999999998,0.22,0.37378,33.378,1.4307999999999998,1.29049621892,1491.22,90.0,24.666666666666668,12.0,68.0,25.77777777777778,9.0,0.9618739379639862,178.9358333,167.05875,175.3394444,188.5638889,178.7632639,61.81727279277736,328.31927450990446,449.9256766926874,580.709732572272,356.5399270168673,75.73222222222242,88.06472222222222,90.0236111111111,110.54027777777782,51.11361111111118,55.7619444444443,48.02694444444456,47.913611111110974,43.559444444444615,42.62972222222217,153.17298500000015,535.7777777777778,42.149082972222224,310.0,96.91500000000065,2.719810894444447,1.3477189388888902,1.3720668297222227,1183.5749999999998,3998.296547,0.0,2272.156874999998,1350.7761222222225,218.7105583333331,110642.37083333335,3.6960578111111095,1.1843974266666668,2.890094541666666,97.79542051250002,84.8413888888889,18.279779277777767,25.089723444444427
2025-12-22 00:00:00,0.9830614897623742,11.970648009635413,0.459192027,87.04629050060223,0.40483799759114686,4.817142857142857,0.55,1.07,0.49,86.39,12.540000000000001,1.1320000000000001,69.98,9.0,19.55,1.69,12.33952387,5.112222222,80.02111111,70.09,37.1,0.045,5.57,2.22,8.74,2.5800000000000005,0.029,0.15,54.68,10.7,0.027,1.9210053859999998,0.15,16.29042857142857,0.0,0.0,0.0,0.0,0.0,0.0,0.0,0.0,60.114282747425314,3.9330006241817657,3.6563409711998243,0.08292281019806313,0.022799653257482067,0.06434678255259349,0.42452700988606995,4.224335678938688,4.909519530955952,0.06539408786171863,0.08584562039612627,0.0192918740772046,9.14,0.0,0.0,0.0,0.0,0.0,0.0,0.0,0.0,0.0,0.0,0.0,0.0,0.0,7.0,0.254488152,4.4886,0.01014,94.955658,0.10454,0.10456,0.06562,0.2368,0.034082,1.0745537858199998,20.2716,35.7376,0.436,0.4472,7.2764,0.2186,0.22,0.37558,33.257999999999996,1.4788,1.29334639412,1489.42,90.0,24.666666666666668,12.0,68.0,25.77777777777778,9.0,0.9618739379639862,178.9358333,167.05875,175.3394444,188.5638889,178.7632639,61.81727279277736,328.31927450990446,449.9256766926874,580.709732572272,356.5399270168673,72.30055555555569,63.26583333333328,142.7827777777778,131.05805555555503,50.88416666666645,55.775833333332976,47.808611111111176,47.856388888888524,43.28805555555565,40.563611111111165,158.7808125555556,547.7777777777778,43.212144999999985,310.0,99.14945833333364,2.6753833277777774,1.3477424138888892,1.3276912888888892,1214.1891666666656,3998.296547,0.0,2269.183919444443,1371.4371722222236,222.66114222222225,109035.23722222235,3.747193072222224,1.145024693333334,3.0218541027777786,98.53845766361113,91.8097222222221,18.892891805555568,24.831380388888913
2025-12-22 01:00:00,0.9835442392380042,11.97019365718776,0.459192027,87.04626210357424,0.40495158570305984,4.816714285714285,0.55,1.07,0.49,86.39,12.540000000000001,1.131,69.98,9.0,19.55,1.69,12.33952387,5.112222222,80.02111111,70.09,37.1,0.045,5.57,2.22,8.74,2.5800000000000005,0.029,0.15,54.68,10.7,0.027,1.9210053859999998,0.15,16.239714285714285,0.0,0.0,0.0,0.0,0.0,0.0,0.0,0.0,59.781568242727,4.0901379692416615,3.740800354072604,0.08321738964589168,0.023182606539659176,0.06503162803988086,0.4435089833235248,4.338491989126587,5.0809311535760555,0.06787132727102958,0.08643477929178335,0.01912382518956477,8.459285714285715,0.0,0.0,0.0,0.0,0.0,0.0,0.0,0.0,0.0,0.0,0.0,0.0,0.0,7.0,0.254488152,4.49,0.01,94.95061241379311,0.103,0.10273103448275862,0.06260689655172413,0.24855172413793103,0.03249793103448276,1.060720644737931,20.321241379310347,35.493310344827584,0.4246206896551724,0.4436551724137931,7.243379310344827,0.22317241379310346,0.21682758620689654,0.3740965517241379,33.46793103448275,1.5122068965517241,1.2772016699103448,1483.9241379310345,90.0,24.666666666666668,12.0,68.0,25.77777777777778,9.0,0.9618739379639862,178.9358333,167.05875,175.3394444,188.5638889,178.7632639,61.81727279277736,328.31927450990446,449.9256766926874,580.709732572272,356.5399270168673,72.74694444444464,58.71666666666679,133.84777777777776,141.05166666666676,50.906666666666396,55.66305555555563,47.625000000000114,47.77194444444453,44.494999999999834,39.846944444444404,156.4917105555554,550.0,43.1837079722222,310.0,94.54901657131339,2.7309709916666645,1.3480787944444454,1.3828130238888883,1190.6725000000004,3998.296547,0.0,2231.818022222224,1328.0648472222222,217.52802583333334,109947.35861111112,3.719457188888887,1.1910324586111112,3.0308963555555573,98.2351516486111,84.38861111111116,18.467954722222224,24.299479555555568
2025-12-22 02:00:00,0.9829957504238241,11.970709881954047,0.459192027,87.04629436762214,0.40482252951148806,4.863714285714286,0.55,1.07,0.49,86.39,12.540000000000001,1.1191428571428572,69.98,9.0,19.55,1.69,12.33952387,5.112222222,80.02111111,70.09,37.1,0.045,5.57,2.22,8.74,2.5800000000000005,0.029,0.15,54.68,10.7,0.027,1.9210053859999998,0.15,16.232428571428574,0.0,0.0,0.0,0.0,0.0,0.0,0.0,0.0,60.2267754975747,3.879769289033149,3.627356013626205,0.08282282134643648,0.022669667750367436,0.06412207445587777,0.4181325785310305,4.186077259168402,4.851358561633249,0.06453915254882878,0.08564564269287298,0.019349619170593087,9.097714285714286,0.0,0.0,0.0,0.0,0.0,0.0,0.0,0.0,0.0,0.0,0.0,0.0,0.0,7.0,0.254488152,4.49,0.01,94.9211503448276,0.103,0.10107586206896552,0.055572413793103445,0.28579310344827585,0.033408275862068966,1.0433612800482759,20.375034482758622,35.236758620689656,0.3915172413793103,0.4353793103448276,7.156482758620689,0.22731034482758622,0.21268965517241378,0.3716137931034483,33.77827586206896,1.5411724137931035,1.2552758893586207,1477.3034482758621,90.0,24.666666666666668,12.0,68.0,25.77777777777778,9.0,0.9618739379639862,178.9358333,167.05875,175.3394444,188.5638889,178.7632639,61.81727279277736,328.31927450990446,449.9256766926874,580.709732572272,356.5399270168673,72.21638888888872,58.106388888889,89.12138888888889,147.06694444444457,51.29361111111104,55.24083333333341,47.541388888888946,47.72111111111138,44.32611111111136,39.7261111111112,162.98915083333304,549.1111111111111,42.89214136111111,310.0,94.0135789592595,2.7296649361111123,1.3479998444444456,1.3817293361111116,1205.7969444444445,3998.296547,0.0,2236.28660277778,1331.4739611111113,220.33029749999992,110202.65166666669,3.7103112333333357,1.1983586297222215,3.125514377777775,99.09606248541662,76.94777777777769,18.606143861111107,24.771942222222222
