Repository: saikumar-voptimai/evonith_bf_webapp

# Evonith BF2 — Blast Furnace Intelligence Platform

Monitoring, modelling and optimisation of **Blast Furnace 2 (BF2)** at Evonith Steel: live telemetry from InfluxDB,
manual plant reports from Neon PostgreSQL, a two-zone energy model of the furnace, blend and fuel optimisers, a
conversational assistant (FurnaceMind) and a live digital twin evaluated every hour.

The platform has three deployable parts that share one Python service layer, plus the shared data library:

| Part | Path | What it is |
|---|---|---|
| **Streamlit app** (legacy) | `src/app.py`, `src/custom_pages/` | The original 11-page dashboard; still the home of the model pages. Served under `/legacy` in production |

File: src/assets/data/V10_df_filtered.csv (part 65 of 166)
datetime,Hot Blast PressureBar,Hot Blast Temp.oC,Hot Blast VolumeNm3/Hr.,O2 Enrichment %,OxygenFlowNm3/Hr.,PermeabilityKgs/Hr.,RAFToC,SteamKgs/Hr.,TopPressureBar,TuyereVelocitym/s,Differential PressureTotalBar,Charges/Hrs.,StockRodLevel,COKE_ASH%,COKE_FC%,COKE_IM%,COKE_MOIST%,COKE_MT,COKE_VM%,NUTCOKE_ASH%,NUTCOKE_FC%,NUTCOKE_IM%,NUTCOKE_MOIST%,NUTCOKE_MT,NUTCOKE_VM%,PCI_2_%Ash,PCI_2_%FC,PCI_2_%IM,PCI_2_MT,PCI_2_%VM,Sinter_SP_MT,Sinter_SP_02_Al2O3%,Sinter_SP_02_Basicity,Sinter_SP_02_CaO%,Sinter_SP_02_Cold_Strength_AI,Sinter_SP_02_Cold_strength_TI,Sinter_SP_02_Fe(T)%,Sinter_SP_02_FeO%,Sinter_SP_02_Hot_strength_RDI,Sinter_SP_02_Hot_strength_RI,Sinter_SP_02_K2O%,Sinter_SP_02_MgO%,Sinter_SP_02_MnO%,Sinter_SP_02_Na2O%,Sinter_SP_02_P%,Sinter_SP_02_SiO2%,Sinter_SP_02_TiO2%,ORE_%Al2O3,ORE_%CaO,ORE_%Fe(T),ORE_%K2O,ORE_%LOI,ORE_%MgO,ORE_%MnO,ORE_MT,ORE_%Na2O,ORE_%P,ORE_%SiO2,ORE_%TiO2,ORE_%TM,Geomin Type,FLUX_Al2O3%,FLUX_CaO%,FLUX_Fe2O3%,FLUX_LOI%,FLUX_MgO%,FLUX_MT,FLUX_SiO2%,FLUX_TM%,COKE_DISCHARGE_TIME,WEIGHTED_COKE_ANGLE,TOTAL_COKE_PORTIONS,NON_COKE_DISCHARGE_TIME,WEIGHTED_NON_COKE_ANGLE,TOTAL_NON_COKE_PORTIONS,UnitCost Lakhs/Thm,ActualKg/Thm.,FurnaceTopGasAnalysisCO2ETACO,Act. Fuel RateKg/Thm.,Coke Rate Kg/Thm,ProductionTonnesPerHr
2024-07-15 08:00:00,2.25,1099.0,111158.0,1.739610914,2400.0,1486.0,2311.0,0.0,1.04,264.0,1.21,7.0,1.3,10.88,87.75,0.41,3.7,297.209,0.96,11.27,87.25,0.44,8.6,24.402666670000002,1.04,9.41,70.57,1.26,52.51333333,18.76,821.7293333,2.045,1.94554992,10.185,4.844444444,81.33222222,55.66,9.87,27.99,63.55,0.094,1.835,0.38,0.054,0.075,5.235,0.18,3.809397212,0.058352273,59.40289094,0.022434396,3.664236203,0.040690774,0.05369756,288.4857515,0.021396494,0.073243393,3.494322675,0.334606513,4.849682611,2.0,0.61,0.0,0.88,1.38,0.0,18.58333333,96.37,0.1,82.5,23.54545455,11.0,60.0,28.25,8.0,129.7475,83.0,41.68570123,558.0,475.0,82.77108434
2024-07-15 09:00:00,2.26,1101.0,110897.0,1.743703465,2400.0,1512.0,2310.0,0.0,1.04,265.0,1.22,6.0,1.3,10.88,87.75,0.41,3.7,297.209,0.96,11.27,87.25,0.44,8.6,24.402666670000002,1.04,9.41,70.57,1.26,52.51333333,18.76,821.7293333,2.045,1.94554992,10.185,4.844444444,81.33222222,55.66,9.87,27.99,63.55,0.094,1.835,0.38,0.054,0.075,5.235,0.18,3.809397212,0.058352273,59.40289094,0.022434396,3.664236203,0.040690774,0.05369756,288.4857515,0.021396494,0.073243393,3.494322675,0.334606513,4.849682611,2.0,0.61,0.0,0.88,1.38,0.0,18.58333333,96.37,0.1,82.5,23.54545455,11.0,60.0,28.25,8.0,129.7475,83.0,40.52631579,558.0,475.0,83.01204819
2024-07-15 10:00:00,2.24,1098.0,110659.0,1.743813163,2395.0,1511.0,2311.0,0.0,1.02,266.0,1.22,7.0,1.3,10.88,87.75,0.41,3.7,297.209,0.96,11.27,87.25,0.44,8.6,24.402666670000002,1.04,9.41,70.57,1.26,52.51333333,18.76,821.7293333,2.045,1.94554992,10.185,4.844444444,81.33222222,55.66,9.87,27.99,63.55,0.094,1.835,0.38,0.054,0.075,5.235,0.18,3.809397212,0.058352273,59.40289094,0.022434396,3.664236203,0.040690774,0.05369756,288.4857515,0.021396494,0.073243393,3.494322675,0.334606513,4.849682611,2.0,0.61,0.0,0.88,1.38,0.0,18.58333333,96.37,0.1,82.5,23.54545455,11.0,60.0,28.25,8.0,129.35,80.0,40.62719401,555.0,475.0,83.75
2024-07-15 11:00:00,2.22,1127.0,110583.0,1.755935694,2410.0,1529.0,2324.0,0.0,1.01,273.0,1.21,6.0,1.3,10.88,87.75,0.41,3.7,297.209,0.96,11.27,87.25,0.44,8.6,24.402666670000002,1.04,9.41,70.57,1.26,52.51333333,18.76,821.7293333,2.045,1.94554992,10.185,4.844444444,81.33222222,55.66,9.87,27.99,63.55,0.094,1.835,0.38,0.054,0.075,5.235,0.18,3.809397212,0.058352273,59.40289094,0.022434396,3.664236203,0.040690774,0.05369756,288.4857515,0.021396494,0.073243393,3.494322675,0.334606513,4.849682611,2.0,0.61,0.0,0.88,1.38,0.0,18.58333333,96.37,0.1,82.5,23.54545455,11.0,60.0,28.25,8.0,130.2775,87.0,40.83781886,562.0,475.0,81.26436782
2024-07-15 12:00:00,2.26,1101.0,110950.0,1.746500337,2405.0,1496.0,2327.0,0.0,1.03,265.0,1.23,6.0,1.3,10.88,87.75,0.41,3.7,297.209,0.96,11.27,87.25,0.44,8.6,24.402666670000002,1.04,9.41,70.57,1.26,52.51333333,18.76,821.7293333,2.045,1.94554992,10.185,4.844444444,81.33222222,55.66,9.87,27.99,63.55,0.094,1.835,0.38,0.054,0.075,5.235,0.18,3.809397212,0.058352273,59.40289094,0.022434396,3.664236203,0.040690774,0.05369756,288.4857515,0.021396494,0.073243393,3.494322675,0.334606513,4.849682611,2.0,0.61,0.0,0.88,1.38,0.0,18.58333333,96.37,0.1,82.5,23.54545455,11.0,60.0,28.25,8.0,129.615,82.0,40.61696658,557.0,475.0,75.85365854
2024-07-15 13:00:00,2.27,1098.0,110129.0,1.759514906,2405.0,1488.0,2336.0,0.0,1.02,264.0,1.25,7.0,1.3,10.88,87.75,0.41,3.7,297.209,0.96,11.27,87.25,0.44,8.6,24.402666670000002,1.04,9.41,70.57,1.26,52.51333333,18.76,821.7293333,2.045,1.94554992,10.185,4.844444444,81.33222222,55.66,9.87,27.99,63.55,0.094,1.835,0.38,0.054,0.075,5.235,0.18,3.809397212,0.058352273,59.40289094,0.022434396,3.664236203,0.040690774,0.05369756,288.4857515,0.021396494,0.073243393,3.494322675,0.334606513,4.849682611,2.0,0.61,0.0,0.88,1.38,0.0,18.58333333,96.37,0.1,82.5,23.54545455,11.0,60.0,28.25,8.0,129.615,82.0,41.05017503,557.0,475.0,76.70731707
2024-07-15 14:00:00,2.29,1093.0,112047.0,1.725814165,2400.0,1459.0,2337.0,0.0,1.01,264.0,1.28,6.0,1.3,10.88,87.75,0.41,3.7,297.209,0.96,11.27,87.25,0.44,8.6,24.402666670000002,1.04,9.41,70.57,1.26,52.51333333,18.76,821.7293333,2.045,1.94554992,10.185,4.844444444,81.33222222,55.66,9.87,27.99,63.55,0.094,1.835,0.38,0.054,0.075,5.235,0.18,3.809397212,0.058352273,59.40289094,0.022434396,3.664236203,0.040690774,0.05369756,288.4857515,0.021396494,0.073243393,3.494322675,0.334606513,4.849682611,2.0,0.61,0.0,0.88,1.38,0.0,18.58333333,96.37,0.1,82.5,23.54545455,11.0,60.0,28.25,8.0,128.9525,77.0,40.26064696,552.0,475.0,76.62337662
2024-07-15 15:00:00,2.24,1109.0,110526.0,1.749554096,2400.0,1500.0,2343.0,0.0,1.01,268.0,1.23,6.0,1.3,10.88,87.75,0.41,3.7,297.209,0.96,11.27,87.25,0.44,8.6,24.402666670000002,1.04,9.41,70.57,1.26,52.51333333,18.76,821.7293333,2.045,1.94554992,10.185,4.844444444,81.33222222,55.66,9.87,27.99,63.55,0.094,1.835,0.38,0.054,0.075,5.235,0.18,3.809397212,0.058352273,59.40289094,0.022434396,3.664236203,0.040690774,0.05369756,288.4857515,0.021396494,0.073243393,3.494322675,0.334606513,4.849682611,2.0,0.61,0.0,0.88,1.38,0.0,18.58333333,96.37,0.1,82.5,23.54545455,11.0,60.0,28.25,8.0,129.35,80.0,40.06888634,555.0,475.0,77.0
2024-07-15 16:00:00,2.25,1110.0,110869.0,1.744143656,2400.0,1493.0,2319.0,0.0,1.01,268.0,1.24,7.0,1.3,10.98,87.63,0.42,3.4,297.209,0.97,11.16,87.37,0.44,8.8,24.402666670000002,1.03,9.68,70.28,1.08,52.51333333,18.96,821.7293333,2.035,1.938741009,9.975,4.844444444,81.33222222,55.91,9.84,27.99,63.55,0.091,1.84,0.36,0.053,0.076,5.145,0.17,3.397927199,0.154298779,59.78082061,0.035227263,3.400158826,0.118975781,0.061693102,288.4857515,0.017899847,0.070009523,3.295391472,0.288960616,5.232755574,2.0,0.4,0.0,1.21,1.34,0.0,18.58333333,94.95,0.1,82.5,23.54545455,11.0,60.0,28.25,8.0,129.35,80.0,39.22023671,555.0,475.0,88.75
2024-07-15 17:00:00,2.27,1101.0,111081.0,1.740816295,2400.0,1470.0,2324.0,0.0,1.01,265.0,1.26,6.0,1.3,10.98,87.63,0.42,3.4,297.209,0.97,11.16,87.37,0.44,8.8,24.402666670000002,1.03,9.68,70.28,1.08,52.51333333,18.96,821.7293333,2.035,1.938741009,9.975,4.844444444,81.33222222,55.91,9.84,27.99,63.55,0.091,1.84,0.36,0.053,0.076,5.145,0.17,3.397927199,0.154298779,59.78082061,0.035227263,3.400158826,0.118975781,0.061693102,288.4857515,0.017899847,0.070009523,3.295391472,0.288960616,5.232755574,2.0,0.4,0.0,1.21,1.34,0.0,18.58333333,94.95,0.1,82.5,23.54545455,11.0,60.0,28.25,8.0,129.35,80.0,40.45623836,555.0,475.0,83.75
2024-07-15 18:00:00,2.27,1109.0,111725.0,1.730786062,2400.0,1479.0,2321.0,0.0,1.01,269.0,1.26,7.0,1.3,10.98,87.63,0.42,3.4,297.209,0.97,11.16,87.37,0.44,8.8,24.402666670000002,1.03,9.68,70.28,1.08,52.51333333,18.96,821.7293333,2.035,1.938741009,9.975,4.844444444,81.33222222,55.91,9.84,27.99,63.55,0.091,1.84,0.36,0.053,0.076,5.145,0.17,3.397927199,0.154298779,59.78082061,0.035227263,3.400158826,0.118975781,0.061693102,288.4857515,0.017899847,0.070009523,3.295391472,0.288960616,5.232755574,2.0,0.4,0.0,1.21,1.34,0.0,18.58333333,94.95,0.1,82.5,23.54545455,11.0,60.0,28.25,8.0,130.0125,85.0,40.19381634,560.0,475.0,81.41176471
2024-07-15 19:00:00,2.26,1100.0,111800.0,1.729625454,2400.0,1488.0,2334.0,0.0,1.0,268.0,1.26,6.0,1.3,10.98,87.63,0.42,3.4,297.209,0.97,11.16,87.37,0.44,8.8,24.402666670000002,1.03,9.68,70.28,1.08,52.51333333,18.96,821.7293333,2.035,1.938741009,9.975,4.844444444,81.33222222,55.91,9.84,27.99,63.55,0.091,1.84,0.36,0.053,0.076,5.145,0.17,3.397927199,0.154298779,59.78082061,0.035227263,3.400158826,0.118975781,0.061693102,288.4857515,0.017899847,0.070009523,3.295391472,0.288960616,5.232755574,2.0,0.4,0.0,1.21,1.34,0.0,18.58333333,94.95,0.1,82.5,23.54545455,11.0,60.0,28.25,8.0,128.6875,75.0,41.16438356,550.0,475.0,80.8
2024-07-15 20:00:00,2.27,1099.0,111869.0,1.728559069,2400.0,1465.0,2340.0,0.0,1.0,266.0,1.27,7.0,1.3,10.98,87.63,0.42,3.4,297.209,0.97,11.16,87.37,0.44,8.8,24.402666670000002,1.03,9.68,70.28,1.08,52.51333333,18.96,821.7293333,2.035,1.938741009,9.975,4.844444444,81.33222222,55.91,9.84,27.99,63.55,0.091,1.84,0.36,0.053,0.076,5.145,0.17,3.397927199,0.154298779,59.78082061,0.035227263,3.400158826,0.118975781,0.061693102,288.4857515,0.017899847,0.070009523,3.295391472,0.288960616,5.232755574,2.0,0.4,0.0,1.21,1.34,0.0,18.58333333,94.95,0.1,82.5,23.54545455,11.0,60.0,28.25,8.0,128.6875,75.0,41.6131989,550.0,475.0,79.73333333
2024-07-15 21:00:00,2.26,1098.0,111966.0,1.727062169,2400.0,1483.0,2340.0,0.0,1.0,268.0,1.26,6.0,1.3,10.98,87.63,0.42,3.4,297.209,0.97,11.16,87.37,0.44,8.8,24.402666670000002,1.03,9.68,70.28,1.08,52.51333333,18.96,821.7293333,2.035,1.938741009,9.975,4.844444444,81.33222222,55.91,9.84,27.99,63.55,0.091,1.84,0.36,0.053,0.076,5.145,0.17,3.397927199,0.154298779,59.78082061,0.035227263,3.400158826,0.118975781,0.061693102,288.4857515,0.017899847,0.070009523,3.295391472,0.288960616,5.232755574,2.0,0.4,0.0,1.21,1.34,0.0,18.58333333,94.95,0.1,82.5,23.54545455,11.0,60.0,28.25,8.0,128.6875,75.0,41.49253731,550.0,475.0,81.33333333
2024-07-15 22:00:00,2.25,1100.0,111753.0,1.730352587,2400.0,1487.0,2329.0,0.0,1.0,268.0,1.25,6.0,1.3,10.98,87.63,0.42,3.4,297.209,0.97,11.16,87.37,0.44,8.8,24.402666670000002,1.03,9.68,70.28,1.08,52.51333333,18.96,821.7293333,2.035,1.938741009,9.975,4.844444444,81.33222222,55.91,9.84,27.99,63.55,0.091,1.84,0.36,0.053,0.076,5.145,0.17,3.397927199,0.154298779,59.78082061,0.035227263,3.400158826,0.118975781,0.061693102,288.4857515,0.017899847,0.070009523,3.295391472,0.288960616,5.232755574,2.0,0.4,0.0,1.21,1.34,0.0,18.58333333,94.95,0.1,82.5,23.54545455,11.0,60.0,28.25,8.0,129.35,80.0,42.00367647,555.0,475.0,80.0
2024-07-15 23:00:00,2.23,1118.0,110241.0,1.75407525,2400.0,1487.0,2331.0,0.0,1.0,269.0,1.23,7.0,1.3,10.96,87.66,0.4,4.1,300.3856667,0.98,11.2,87.31,0.44,6.1,25.649,1.05,9.84,70.18,1.19,53.34,18.79,810.762,2.05,1.868269231,9.715,4.687777778,81.24555556,55.87,10.275,29.61,63.55,0.098,1.95,0.445,0.051,0.0755,5.2,0.17,3.596441187,0.135105597,59.77445412,0.024559996,3.476892288,0.076232723,0.062242361,291.6664985,0.017811121,0.088894506,3.049555426,0.276438339,5.272743984,2.0,0.41,0.0,0.67,1.22,0.0,18.91666667,96.51,0.2,82.5,23.54545455,11.0,60.0,28.25,8.0,129.2175,79.0,41.74845926,554.0,475.0,84.6835443
2024-07-16 00:00:00,2.3,1122.0,111556.0,1.733407017,2400.0,1441.0,2328.0,0.0,1.0,269.0,1.3,6.0,1.3,10.96,87.66,0.4,4.1,300.3856667,0.98,11.2,87.31,0.44,6.1,25.649,1.05,9.84,70.18,1.19,53.34,18.79,810.762,2.05,1.868269231,9.715,4.687777778,81.24555556,55.87,10.275,29.61,63.55,0.098,1.95,0.445,0.051,0.0755,5.2,0.17,3.596441187,0.135105597,59.77445412,0.024559996,3.476892288,0.076232723,0.062242361,291.6664985,0.017811121,0.088894506,3.049555426,0.276438339,5.272743984,2.0,0.41,0.0,0.67,1.22,0.0,18.91666667,96.51,0.2,82.5,23.54545455,11.0,60.0,28.25,8.0,129.7475,83.0,40.62072113,558.0,475.0,81.92771084
2024-07-16 01:00:00,2.26,1099.0,110121.0,1.755985892,2400.0,1459.0,2307.0,0.0,1.0,263.0,1.26,7.0,1.3,10.96,87.66,0.4,4.1,300.3856667,0.98,11.2,87.31,0.44,6.1,25.649,1.05,9.84,70.18,1.19,53.34,18.79,810.762,2.05,1.868269231,9.715,4.687777778,81.24555556,55.87,10.275,29.61,63.55,0.098,1.95,0.445,0.051,0.0755,5.2,0.17,3.596441187,0.135105597,59.77445412,0.024559996,3.476892288,0.076232723,0.062242361,291.6664985,0.017811121,0.088894506,3.049555426,0.276438339,5.272743984,2.0,0.41,0.0,0.67,1.22,0.0,18.91666667,96.51,0.2,82.5,23.54545455,11.0,60.0,28.25,8.0,129.35,80.0,41.21170237,555.0,475.0,87.375
2024-07-16 02:00:00,2.26,1098.0,110045.0,1.757198119,2400.0,1461.0,2311.0,0.0,1.0,263.0,1.26,6.0,1.3,10.96,87.66,0.4,4.1,300.3856667,0.98,11.2,87.31,0.44,6.1,25.649,1.05,9.84,70.18,1.19,53.34,18.79,810.762,2.05,1.868269231,9.715,4.687777778,81.24555556,55.87,10.275,29.61,63.55,0.098,1.95,0.445,0.051,0.0755,5.2,0.17,3.596441187,0.135105597,59.77445412,0.024559996,3.476892288,0.076232723,0.062242361,291.6664985,0.017811121,0.088894506,3.049555426,0.276438339,5.272743984,2.0,0.41,0.0,0.67,1.22,0.0,18.91666667,96.51,0.2,82.5,23.54545455,11.0,60.0,28.25,8.0,129.35,80.0,41.29582661,555.0,475.0,84.5
2024-07-16 03:00:00,2.25,1098.0,110019.0,1.757613213,2400.0,1466.0,2309.0,0.0,1.0,263.0,1.25,6.0,1.3,10.96,87.66,0.4,4.1,300.3856667,0.98,11.2,87.31,0.44,6.1,25.649,1.05,9.84,70.18,1.19,53.34,18.79,810.762,2.05,1.868269231,9.715,4.687777778,81.24555556,55.87,10.275,29.61,63.55,0.098,1.95,0.445,0.051,0.0755,5.2,0.17,3.596441187,0.135105597,59.77445412,0.024559996,3.476892288,0.076232723,0.062242361,291.6664985,0.017811121,0.088894506,3.049555426,0.276438339,5.272743984,2.0,0.41,0.0,0.67,1.22,0.0,18.91666667,96.51,0.2,82.5,23.54545455,11.0,60.0,28.25,8.0,129.4825,81.0,41.37771613,556.0,475.0,82.71604938
2024-07-16 04:00:00,2.25,1099.0,110146.0,1.755587498,2400.0,1473.0,2322.0,0.0,1.0,264.0,1.25,7.0,1.3,10.96,87.66,0.4,4.1,300.3856667,0.98,11.2,87.31,0.44,6.1,25.649,1.05,9.84,70.18,1.19,53.34,18.79,810.762,2.05,1.868269231,9.715,4.687777778,81.24555556,55.87,10.275,29.61,63.55,0.098,1.95,0.445,0.051,0.0755,5.2,0.17,3.596441187,0.135105597,59.77445412,0.024559996,3.476892288,0.076232723,0.062242361,291.6664985,0.017811121,0.088894506,3.049555426,0.276438339,5.272743984,2.0,0.41,0.0,0.67,1.22,0.0,18.91666667,96.51,0.2,82.5,23.54545455,11.0,60.0,28.25,8.0,129.085,78.0,41.38329864,553.0,475.0,84.23076923
2024-07-16 05:00:00,2.22,1099.0,109989.0,1.758092411,2400.0,1499.0,2338.0,0.0,1.0,266.0,1.22,6.0,1.3,10.96,87.66,0.4,4.1,300.3856667,0.98,11.2,87.31,0.44,6.1,25.649,1.05,9.84,70.18,1.19,53.34,18.79,810.762,2.05,1.868269231,9.715,4.687777778,81.24555556,55.87,10.275,29.61,63.55,0.098,1.95,0.445,0.051,0.0755,5.2,0.17,3.596441187,0.135105597,59.77445412,0.024559996,3.476892288,0.076232723,0.062242361,291.6664985,0.017811121,0.088894506,3.049555426,0.276438339,5.272743984,2.0,0.41,0.0,0.67,1.22,0.0,18.91666667,96.51,0.2,82.5,23.54545455,11.0,60.0,28.25,8.0,128.82,76.0,41.68591224,551.0,475.0,76.31578947
2024-07-16 06:00:00,2.24,1096.0,110117.0,1.756049651,2400.0,1478.0,2342.0,0.0,1.0,264.0,1.24,6.0,1.3,10.96,87.66,0.4,4.1,300.3856667,0.98,11.2,87.31,0.44,6.1,25.649,1.05,9.84,70.18,1.19,53.34,18.79,810.762,2.05,1.868269231,9.715,4.687777778,81.24555556,55.87,10.275,29.61,63.55,0.098,1.95,0.445,0.051,0.0755,5.2,0.17,3.596441187,0.135105597,59.77445412,0.024559996,3.476892288,0.076232723,0.062242361,291.6664985,0.017811121,0.088894506,3.049555426,0.276438339,5.272743984,2.0,0.41,0.0,0.67,1.22,0.0,18.91666667,96.51,0.2,82.5,23.54545455,11.0,60.0,28.25,8.0,128.82,76.0,41.24280783,551.0,475.0,76.31578947
2024-07-16 07:00:00,2.27,1096.0,112334.0,1.721406707,2400.0,1469.0,2324.0,0.0,1.0,266.0,1.27,7.0,1.3,10.96,87.66,0.4,4.1,300.3856667,0.98,11.2,87.31,0.44,6.1,25.649,1.05,9.84,70.18,1.19,53.34,18.79,810.762,2.05,1.868269231,9.715,4.687777778,81.24555556,55.87,10.275,29.61,63.55,0.098,1.95,0.445,0.051,0.0755,5.2,0.17,3.596441187,0.135105597,59.77445412,0.024559996,3.476892288,0.076232723,0.062242361,291.6664985,0.017811121,0.088894506,3.049555426,0.276438339,5.272743984,2.0,0.41,0.0,0.67,1.22,0.0,18.91666667,96.51,0.2,82.5,23.54545455,11.0,60.0,28.25,8.0,128.6875,75.0,40.80552359,550.0,475.0,82.66666667
2024-07-16 08:00:00,2.28,1100.0,113583.0,1.702485097,2400.0,1482.0,2325.0,0.0,1.0,270.0,1.28,6.0,1.3,10.69,87.98,0.37,3.9,300.3856667,0.96,11.06,87.49,0.42,8.0,25.649,1.03,9.71,70.22,1.21,53.34,18.86,810.762,2.025,1.886321149,10.025,4.687777778,81.24555556,55.705,10.48,28.53,63.55,0.0975,1.845,0.415,0.056,0.0775,5.315,0.17,3.325653525,0.050843166,59.85560327,0.020434314,3.40824091,0.041192766,0.048187947,291.6664985,0.018944635,0.070805052,3.497099511,0.311589124,5.65033626,2.0,0.61,0.0,1.32,1.38,0.0,18.91666667,95.76,0.1,82.5,23.54545455,11.0,60.0,28.25,8.0,129.085,78.0,41.26247389,553.0,475.0,86.53846154
2024-07-16 09:00:00,2.28,1110.0,114229.0,1.697091326,2406.0,1482.0,2324.0,0.0,1.0,273.0,1.28,7.0,1.3,10.69,87.98,0.37,3.9,300.3856667,0.96,11.06,87.49,0.42,8.0,25.649,1.03,9.71,70.22,1.21,53.34,18.86,810.762,2.025,1.886321149,10.025,4.687777778,81.24555556,55.705,10.48,28.53,63.55,0.0975,1.845,0.415,0.056,0.0775,5.315,0.17,3.325653525,0.050843166,59.85560327,0.020434314,3.40824091,0.041192766,0.048187947,291.6664985,0.018944635,0.070805052,3.497099511,0.311589124,5.65033626,2.0,0.61,0.0,1.32,1.38,0.0,18.91666667,95.76,0.1,82.5,23.54545455,11.0,60.0,28.25,8.0,129.085,78.0,40.70671378,553.0,475.0,82.56410256
2024-07-16 10:00:00,2.28,1102.0,113156.0,1.708195164,2399.0,1474.0,2323.0,0.0,1.0,269.0,1.28,7.0,1.3,10.69,87.98,0.37,3.9,300.3856667,0.96,11.06,87.49,0.42,8.0,25.649,1.03,9.71,70.22,1.21,53.34,18.86,810.762,2.025,1.886321149,10.025,4.687777778,81.24555556,55.705,10.48,28.53,63.55,0.0975,1.845,0.415,0.056,0.0775,5.315,0.17,3.325653525,0.050843166,59.85560327,0.020434314,3.40824091,0.041192766,0.048187947,291.6664985,0.018944635,0.070805052,3.497099511,0.311589124,5.65033626,2.0,0.61,0.0,1.32,1.38,0.0,18.91666667,95.76,0.1,82.5,23.54545455,11.0,60.0,28.25,8.0,128.9525,77.0,41.67816092,552.0,475.0,88.31168831
2024-07-16 11:00:00,2.29,1104.0,113069.0,1.710221295,2400.0,1457.0,2334.0,0.0,1.0,269.0,1.29,6.0,1.3,10.69,87.98,0.37,3.9,300.3856667,0.96,11.06,87.49,0.42,8.0,25.649,1.03,9.71,70.22,1.21,53.34,18.86,810.762,2.025,1.886321149,10.025,4.687777778,81.24555556,55.705,10.48,28.53,63.55,0.0975,1.845,0.415,0.056,0.0775,5.315,0.17,3.325653525,0.050843166,59.85560327,0.020434314,3.40824091,0.041192766,0.048187947,291.6664985,0.018944635,0.070805052,3.497099511,0.311589124,5.65033626,2.0,0.61,0.0,1.32,1.38,0.0,18.91666667,95.76,0.1,82.5,23.54545455,11.0,60.0,28.25,8.0,128.6875,75.0,40.81539166,550.0,475.0,83.2
2024-07-16 16:00:00,2.29,1185.0,112966.0,1.711067055,2399.0,1461.0,2348.0,0.0,1.0,284.0,1.29,6.0,1.3,10.82,87.86,0.38,3.6,300.3856667,0.94,11.1,87.45,0.42,5.9,25.649,1.03,9.81,70.18,1.09,53.34,18.92,810.762,2.085,1.846278061,9.95,4.687777778,81.24555556,55.625,10.06,29.07,63.55,0.0955,1.905,0.36,0.054,0.074,5.39,0.18,3.834981911,0.06839517,59.62011178,0.036677924,3.164197592,0.05874477,0.054340756,291.6664985,0.020175197,0.06993706,3.203961823,0.32767707,4.825199899,2.0,0.42,0.0,0.83,1.34,0.0,18.91666667,95.88,0.1,82.5,23.54545455,11.0,60.0,28.25,8.0,132.0,100.0,40.67085954,575.0,475.0,85.3
2024-07-16 17:00:00,2.26,1145.0,112976.0,1.711628553,2400.0,1490.0,2358.0,0.0,1.0,279.0,1.26,7.0,1.3,10.82,87.86,0.38,3.6,300.3856667,0.94,11.1,87.45,0.42,5.9,25.649,1.03,9.81,70.18,1.09,53.34,18.92,810.762,2.085,1.846278061,9.95,4.687777778,81.24555556,55.625,10.06,29.07,63.55,0.0955,1.905,0.36,0.054,0.074,5.39,0.18,3.834981911,0.06839517,59.62011178,0.036677924,3.164197592,0.05874477,0.054340756,291.6664985,0.020175197,0.06993706,3.203961823,0.32767707,4.825199899,2.0,0.42,0.0,0.83,1.34,0.0,18.91666667,95.88,0.1,82.5,23.54545455,11.0,60.0,28.25,8.0,129.35,80.0,41.66861416,555.0,475.0,83.375
2024-07-16 21:00:00,2.3,1087.0,113062.0,1.710327137,2400.0,1453.0,2324.0,0.0,1.0,265.0,1.3,7.0,1.3,10.82,87.86,0.38,3.6,300.3856667,0.94,11.1,87.45,0.42,5.9,25.649,1.03,9.81,70.18,1.09,53.34,18.92,810.762,2.085,1.846278061,9.95,4.687777778,81.24555556,55.625,10.06,29.07,63.55,0.0955,1.905,0.36,0.054,0.074,5.39,0.18,3.834981911,0.06839517,59.62011178,0.036677924,3.164197592,0.05874477,0.054340756,291.6664985,0.020175197,0.06993706,3.203961823,0.32767707,4.825199899,2.0,0.42,0.0,0.83,1.34,0.0,18.91666667,95.88,0.1,82.5,23.54545455,11.0,60.0,28.25,8.0,128.6875,75.0,39.39116503,550.0,475.0,83.46666667
2024-07-16 22:00:00,2.29,1136.0,112610.0,1.717189357,2400.0,1455.0,2350.0,0.0,1.0,274.0,1.29,6.0,1.3,10.82,87.86,0.38,3.6,300.3856667,0.94,11.1,87.45,0.42,5.9,25.649,1.03,9.81,70.18,1.09,53.34,18.92,810.762,2.085,1.846278061,9.95,4.687777778,81.24555556,55.625,10.06,29.07,63.55,0.0955,1.905,0.36,0.054,0.074,5.39,0.18,3.834981911,0.06839517,59.62011178,0.036677924,3.164197592,0.05874477,0.054340756,291.6664985,0.020175197,0.06993706,3.203961823,0.32767707,4.825199899,2.0,0.42,0.0,0.83,1.34,0.0,18.91666667,95.88,0.1,82.5,23.54545455,11.0,60.0,28.25,8.0,129.35,80.0,40.67369386,555.0,475.0,85.75
2024-07-16 23:00:00,2.29,1144.0,111908.0,1.727956911,2400.0,1450.0,2361.0,0.0,1.0,274.0,1.29,7.0,1.3,10.89,87.73,0.4,3.2,300.6373333,0.98,11.16,87.36,0.44,6.1,23.779666663,1.04,9.93,70.08,1.12,58.86,18.87,825.8393333,2.15,1.836944879,10.47,5.042222222,81.06666667,55.015,10.295,30.15,67.87,0.094,1.905,0.355,0.054,0.0745,5.7,0.2,3.460306119,0.051990075,60.08213764,0.019999945,3.410427345,0.04065786,0.042323163,284.5094543,0.019134803,0.087314887,3.190850686,0.282338574,4.96018214,2.0,0.43,0.0,0.64,1.18,0.0,17.25,96.75,0.3,82.5,23.54545455,11.0,60.0,28.25,8.0,129.2175,79.0,40.6406179,554.0,475.0,87.72151899
2024-07-17 00:00:00,2.28,1130.0,113804.0,1.698472599,2399.0,1480.0,2321.0,0.0,1.0,276.0,1.28,6.0,1.3,10.89,87.73,0.4,3.2,300.6373333,0.98,11.16,87.36,0.44,6.1,23.779666663,1.04,9.93,70.08,1.12,58.86,18.87,825.8393333,2.15,1.836944879,10.47,5.042222222,81.06666667,55.015,10.295,30.15,67.87,0.094,1.905,0.355,0.054,0.0745,5.7,0.2,3.460306119,0.051990075,60.08213764,0.019999945,3.410427345,0.04065786,0.042323163,284.5094543,0.019134803,0.087314887,3.190850686,0.282338574,4.96018214,2.0,0.43,0.0,0.64,1.18,0.0,17.25,96.75,0.3,82.5,23.54545455,11.0,60.0,28.25,8.0,130.94,92.0,40.71346375,567.0,475.0,83.47826087
2024-07-17 01:00:00,2.3,1122.0,111716.0,1.73092544,2400.0,1436.0,2329.0,0.0,1.0,269.0,1.3,7.0,1.3,10.89,87.73,0.4,3.2,300.6373333,0.98,11.16,87.36,0.44,6.1,23.779666663,1.04,9.93,70.08,1.12,58.86,18.87,825.8393333,2.15,1.836944879,10.47,5.042222222,81.06666667,55.015,10.295,30.15,67.87,0.094,1.905,0.355,0.054,0.0745,5.7,0.2,3.460306119,0.051990075,60.08213764,0.019999945,3.410427345,0.04065786,0.042323163,284.5094543,0.019134803,0.087314887,3.190850686,0.282338574,4.96018214,2.0,0.43,0.0,0.64,1.18,0.0,17.25,96.75,0.3,82.5,23.54545455,11.0,60.0,28.25,8.0,130.0125,85.0,40.36488027,560.0,475.0,88.23529412
2024-07-17 02:00:00,2.3,1147.0,110242.0,1.754059345,2400.0,1470.0,2331.0,0.0,1.0,274.0,1.3,6.0,1.3,10.89,87.73,0.4,3.2,300.6373333,0.98,11.16,87.36,0.44,6.1,23.779666663,1.04,9.93,70.08,1.12,58.86,18.87,825.8393333,2.15,1.836944879,10.47,5.042222222,81.06666667,55.015,10.295,30.15,67.87,0.094,1.905,0.355,0.054,0.0745,5.7,0.2,3.460306119,0.051990075,60.08213764,0.019999945,3.410427345,0.04065786,0.042323163,284.5094543,0.019134803,0.087314887,3.190850686,0.282338574,4.96018214,2.0,0.43,0.0,0.64,1.18,0.0,17.25,96.75,0.3,82.5,23.54545455,11.0,60.0,28.25,8.0,130.8075,91.0,39.46642134,566.0,475.0,81.20879121
2024-07-17 03:00:00,2.25,1150.0,110871.0,1.744112206,2400.0,1478.0,2328.0,0.0,1.0,276.0,1.25,6.0,1.3,10.89,87.73,0.4,3.2,300.6373333,0.98,11.16,87.36,0.44,6.1,23.779666663,1.04,9.93,70.08,1.12,58.86,18.87,825.8393333,2.15,1.836944879,10.47,5.042222222,81.06666667,55.015,10.295,30.15,67.87,0.094,1.905,0.355,0.054,0.0745,5.7,0.2,3.460306119,0.051990075,60.08213764,0.019999945,3.410427345,0.04065786,0.042323163,284.5094543,0.019134803,0.087314887,3.190850686,0.282338574,4.96018214,2.0,0.43,0.0,0.64,1.18,0.0,17.25,96.75,0.3,82.5,23.54545455,11.0,60.0,28.25,8.0,130.675,90.0,38.88372093,565.0,475.0,84.44444444
2024-07-17 04:00:00,2.31,1123.0,111337.0,1.736815233,2400.0,1447.0,2331.0,0.0,1.0,272.0,1.31,7.0,1.3,10.89,87.73,0.4,3.2,300.6373333,0.98,11.16,87.36,0.44,6.1,23.779666663,1.04,9.93,70.08,1.12,58.86,18.87,825.8393333,2.15,1.836944879,10.47,5.042222222,81.06666667,55.015,10.295,30.15,67.87,0.094,1.905,0.355,0.054,0.0745,5.7,0.2,3.460306119,0.051990075,60.08213764,0.019999945,3.410427345,0.04065786,0.042323163,284.5094543,0.019134803,0.087314887,3.190850686,0.282338574,4.96018214,2.0,0.43,0.0,0.64,1.18,0.0,17.25,96.75,0.3,82.5,23.54545455,11.0,60.0,28.25,8.0,129.88,84.0,39.14159086,559.0,475.0,88.21428571
2024-07-17 05:00:00,2.27,1098.0,112567.0,1.717845049,2400.0,1479.0,2325.0,0.0,1.0,269.0,1.27,6.0,1.3,10.89,87.73,0.4,3.2,300.6373333,0.98,11.16,87.36,0.44,6.1,23.779666663,1.04,9.93,70.08,1.12,58.86,18.87,825.8393333,2.15,1.836944879,10.47,5.042222222,81.06666667,55.015,10.295,30.15,67.87,0.094,1.905,0.355,0.054,0.0745,5.7,0.2,3.460306119,0.051990075,60.08213764,0.019999945,3.410427345,0.04065786,0.042323163,284.5094543,0.019134803,0.087314887,3.190850686,0.282338574,4.96018214,2.0,0.43,0.0,0.64,1.18,0.0,17.25,96.75,0.3,82.5,23.54545455,11.0,60.0,28.25,8.0,129.35,80.0,38.93006021,555.0,475.0,82.0
2024-07-17 06:00:00,2.28,1107.0,112627.0,1.716930269,2400.0,1466.0,2320.0,0.0,1.0,269.0,1.28,7.0,1.3,10.89,87.73,0.4,3.2,300.6373333,0.98,11.16,87.36,0.44,6.1,23.779666663,1.04,9.93,70.08,1.12,58.86,18.87,825.8393333,2.15,1.836944879,10.47,5.042222222,81.06666667,55.015,10.295,30.15,67.87,0.094,1.905,0.355,0.054,0.0745,5.7,0.2,3.460306119,0.051990075,60.08213764,0.019999945,3.410427345,0.04065786,0.042323163,284.5094543,0.019134803,0.087314887,3.190850686,0.282338574,4.96018214,2.0,0.43,0.0,0.64,1.18,0.0,17.25,96.75,0.3,82.5,23.54545455,11.0,60.0,28.25,8.0,130.0125,85.0,38.3780037,560.0,475.0,81.17647059
2024-07-17 07:00:00,2.28,1098.0,111694.0,1.731266235,2400.0,1456.0,2317.0,0.0,1.0,265.0,1.28,6.0,1.3,10.89,87.73,0.4,3.2,300.6373333,0.98,11.16,87.36,0.44,6.1,23.779666663,1.04,9.93,70.08,1.12,58.86,18.87,825.8393333,2.15,1.836944879,10.47,5.042222222,81.06666667,55.015,10.295,30.15,67.87,0.094,1.905,0.355,0.054,0.0745,5.7,0.2,3.460306119,0.051990075,60.08213764,0.019999945,3.410427345,0.04065786,0.042323163,284.5094543,0.019134803,0.087314887,3.190850686,0.282338574,4.96018214,2.0,0.43,0.0,0.64,1.18,0.0,17.25,96.75,0.3,82.5,23.54545455,11.0,60.0,28.25,8.0,129.7475,83.0,39.30860806,558.0,475.0,80.72289157
2024-07-17 08:00:00,2.27,1115.0,112683.0,1.716077352,2400.0,1483.0,2320.0,0.0,1.0,272.0,1.27,7.0,1.3,10.81,87.84,0.38,4.2,300.6373333,0.97,11.09,87.46,0.42,9.0,23.779666663,1.03,9.86,70.22,1.16,58.86,18.76,825.8393333,2.095,1.791491116,9.925,5.042222222,81.06666667,55.58,9.985,30.15,67.87,0.093,1.84,0.365,0.053,0.074,5.54,0.185,3.511037326,0.074329598,59.24988881,0.022266389,4.086665192,0.048659468,0.053655378,284.5094543,0.02433381,0.067050939,3.59357115,0.330928984,5.363511656,2.0,0.65,0.0,1.24,1.38,0.0,17.25,96.06,0.1,82.5,23.54545455,11.0,60.0,28.25,8.0,130.2775,87.0,40.18223235,562.0,475.0,86.20689655
2024-07-17 09:00:00,2.31,1106.0,112724.0,1.715453433,2400.0,1436.0,2316.0,0.0,1.0,267.0,1.31,7.0,1.3,10.81,87.84,0.38,4.2,300.6373333,0.97,11.09,87.46,0.42,9.0,23.779666663,1.03,9.86,70.22,1.16,58.86,18.76,825.8393333,2.095,1.791491116,9.925,5.042222222,81.06666667,55.58,9.985,30.15,67.87,0.093,1.84,0.365,0.053,0.074,5.54,0.185,3.511037326,0.074329598,59.24988881,0.022266389,4.086665192,0.048659468,0.053655378,284.5094543,0.02433381,0.067050939,3.59357115,0.330928984,5.363511656,2.0,0.65,0.0,1.24,1.38,0.0,17.25,96.06,0.1,82.5,23.54545455,11.0,60.0,28.25,8.0,130.8075,91.0,40.25856203,566.0,475.0,76.37362637
2024-07-17 10:00:00,2.27,1142.0,112098.0,1.72502931,2400.0,1472.0,2312.0,0.0,1.0,270.0,1.27,6.0,1.3,10.81,87.84,0.38,4.2,300.6373333,0.97,11.09,87.46,0.42,9.0,23.779666663,1.03,9.86,70.22,1.16,58.86,18.76,825.8393333,2.095,1.791491116,9.925,5.042222222,81.06666667,55.58,9.985,30.15,67.87,0.093,1.84,0.365,0.053,0.074,5.54,0.185,3.511037326,0.074329598,59.24988881,0.022266389,4.086665192,0.048659468,0.053655378,284.5094543,0.02433381,0.067050939,3.59357115,0.330928984,5.363511656,2.0,0.65,0.0,1.24,1.38,0.0,17.25,96.06,0.1,82.5,23.54545455,11.0,60.0,28.25,8.0,130.675,90.0,40.67564483,565.0,475.0,89.44444444
2024-07-17 11:00:00,2.25,1158.0,112037.0,1.725968142,2400.0,1491.0,2318.0,0.0,1.0,280.0,1.25,6.0,1.3,10.81,87.84,0.38,4.2,300.6373333,0.97,11.09,87.46,0.42,9.0,23.779666663,1.03,9.86,70.22,1.16,58.86,18.76,825.8393333,2.095,1.791491116,9.925,5.042222222,81.06666667,55.58,9.985,30.15,67.87,0.093,1.84,0.365,0.053,0.074,5.54,0.185,3.511037326,0.074329598,59.24988881,0.022266389,4.086665192,0.048659468,0.053655378,284.5094543,0.02433381,0.067050939,3.59357115,0.330928984,5.363511656,2.0,0.65,0.0,1.24,1.38,0.0,17.25,96.06,0.1,82.5,23.54545455,11.0,60.0,28.25,8.0,131.6025,97.0,40.15549966,572.0,475.0,89.07216495
2024-07-17 12:00:00,2.24,1183.0,111119.0,1.740221223,2400.0,1489.0,2324.0,0.0,1.0,283.0,1.24,7.0,1.3,10.81,87.84,0.38,4.2,300.6373333,0.97,11.09,87.46,0.42,9.0,23.779666663,1.03,9.86,70.22,1.16,58.86,18.76,825.8393333,2.095,1.791491116,9.925,5.042222222,81.06666667,55.58,9.985,30.15,67.87,0.093,1.84,0.365,0.053,0.074,5.54,0.185,3.511037326,0.074329598,59.24988881,0.022266389,4.086665192,0.048659468,0.053655378,284.5094543,0.02433381,0.067050939,3.59357115,0.330928984,5.363511656,2.0,0.65,0.0,1.24,1.38,0.0,17.25,96.06,0.1,82.5,23.54545455,11.0,60.0,28.25,8.0,131.6025,97.0,38.68341475,572.0,475.0,89.69072165
2024-07-17 13:00:00,2.27,1186.0,111396.0,1.735895719,2400.0,1457.0,2339.0,0.0,1.0,282.0,1.27,7.0,1.3,10.81,87.84,0.38,4.2,300.6373333,0.97,11.09,87.46,0.42,9.0,23.779666663,1.03,9.86,70.22,1.16,58.86,18.76,825.8393333,2.095,1.791491116,9.925,5.042222222,81.06666667,55.58,9.985,30.15,67.87,0.093,1.84,0.365,0.053,0.074,5.54,0.185,3.511037326,0.074329598,59.24988881,0.022266389,4.086665192,0.048659468,0.053655378,284.5094543,0.02433381,0.067050939,3.59357115,0.330928984,5.363511656,2.0,0.65,0.0,1.24,1.38,0.0,17.25,96.06,0.1,82.5,23.54545455,11.0,60.0,28.25,8.0,131.735,98.0,39.52615529,573.0,475.0,90.30612245
2024-07-17 14:00:00,2.25,1179.0,111132.0,1.740017739,2400.0,1483.0,2343.0,0.0,1.0,283.0,1.25,6.0,1.3,10.81,87.84,0.38,4.2,300.6373333,0.97,11.09,87.46,0.42,9.0,23.779666663,1.03,9.86,70.22,1.16,58.86,18.76,825.8393333,2.095,1.791491116,9.925,5.042222222,81.06666667,55.58,9.985,30.15,67.87,0.093,1.84,0.365,0.053,0.074,5.54,0.185,3.511037326,0.074329598,59.24988881,0.022266389,4.086665192,0.048659468,0.053655378,284.5094543,0.02433381,0.067050939,3.59357115,0.330928984,5.363511656,2.0,0.65,0.0,1.24,1.38,0.0,17.25,96.06,0.1,82.5,23.54545455,11.0,60.0,28.25,8.0,131.205,94.0,39.9488134,569.0,475.0,82.44680851
2024-07-17 15:00:00,2.25,1122.0,111149.0,1.739751716,2400.0,1483.0,2325.0,0.0,1.0,271.0,1.25,6.0,1.3,10.81,87.84,0.38,4.2,300.6373333,0.97,11.09,87.46,0.42,9.0,23.779666663,1.03,9.86,70.22,1.16,58.86,18.76,825.8393333,2.095,1.791491116,9.925,5.042222222,81.06666667,55.58,9.985,30.15,67.87,0.093,1.84,0.365,0.053,0.074,5.54,0.185,3.511037326,0.074329598,59.24988881,0.022266389,4.086665192,0.048659468,0.053655378,284.5094543,0.02433381,0.067050939,3.59357115,0.330928984,5.363511656,2.0,0.65,0.0,1.24,1.38,0.0,17.25,96.06,0.1,82.5,23.54545455,11.0,60.0,28.25,8.0,130.675,90.0,39.06068356,565.0,475.0,79.55555556
2024-07-17 16:00:00,2.27,1104.0,114025.0,1.695888322,2400.0,1492.0,2327.0,0.0,1.0,273.0,1.27,7.0,1.3,10.92,87.72,0.4,4.5,300.6373333,0.96,11.12,87.42,0.43,6.3,23.779666663,1.03,9.78,69.97,1.23,58.86,19.02,825.8393333,2.155,1.717881237,9.775,5.042222222,81.06666667,55.57,10.27,30.15,67.87,0.093,1.82,0.36,0.053,0.0755,5.69,0.19,3.798445424,0.034321554,59.98408736,0.022432919,3.44149982,0.032656251,0.04565377,284.5094543,0.027534454,0.072018435,2.909413221,0.341461038,5.300148602,2.0,0.41,0.0,0.72,1.38,0.0,17.25,95.81,0.2,82.5,23.54545455,11.0,60.0,28.25,8.0,128.82,76.0,39.10153564,551.0,475.0,88.28947368
2024-07-17 17:00:00,2.3,1109.0,114803.0,1.68440015,2400.0,1470.0,2321.0,0.0,1.0,273.0,1.3,6.0,1.3,10.92,87.72,0.4,4.5,300.6373333,0.96,11.12,87.42,0.43,6.3,23.779666663,1.03,9.78,69.97,1.23,58.86,19.02,825.8393333,2.155,1.717881237,9.775,5.042222222,81.06666667,55.57,10.27,30.15,67.87,0.093,1.82,0.36,0.053,0.0755,5.69,0.19,3.798445424,0.034321554,59.98408736,0.022432919,3.44149982,0.032656251,0.04565377,284.5094543,0.027534454,0.072018435,2.909413221,0.341461038,5.300148602,2.0,0.41,0.0,0.72,1.38,0.0,17.25,95.81,0.2,82.5,23.54545455,11.0,60.0,28.25,8.0,130.0125,85.0,39.96782349,560.0,475.0,84.11764706
2024-07-17 18:00:00,2.3,1108.0,114920.0,1.682685944,2400.0,1478.0,2314.0,0.0,1.0,273.0,1.3,7.0,1.3,10.92,87.72,0.4,4.5,300.6373333,0.96,11.12,87.42,0.43,6.3,23.779666663,1.03,9.78,69.97,1.23,58.86,19.02,825.8393333,2.155,1.717881237,9.775,5.042222222,81.06666667,55.57,10.27,30.15,67.87,0.093,1.82,0.36,0.053,0.0755,5.69,0.19,3.798445424,0.034321554,59.98408736,0.022432919,3.44149982,0.032656251,0.04565377,284.5094543,0.027534454,0.072018435,2.909413221,0.341461038,5.300148602,2.0,0.41,0.0,0.72,1.38,0.0,17.25,95.81,0.2,82.5,23.54545455,11.0,60.0,28.25,8.0,130.0125,85.0,40.11853203,560.0,475.0,85.52941176
2024-07-17 19:00:00,2.3,1118.0,113960.0,1.696855228,2400.0,1464.0,2325.0,0.0,1.0,273.0,1.3,6.0,1.3,10.92,87.72,0.4,4.5,300.6373333,0.96,11.12,87.42,0.43,6.3,23.779666663,1.03,9.78,69.97,1.23,58.86,19.02,825.8393333,2.155,1.717881237,9.775,5.042222222,81.06666667,55.57,10.27,30.15,67.87,0.093,1.82,0.36,0.053,0.0755,5.69,0.19,3.798445424,0.034321554,59.98408736,0.022432919,3.44149982,0.032656251,0.04565377,284.5094543,0.027534454,0.072018435,2.909413221,0.341461038,5.300148602,2.0,0.41,0.0,0.72,1.38,0.0,17.25,95.81,0.2,82.5,23.54545455,11.0,60.0,28.25,8.0,130.0125,85.0,40.01371115,560.0,475.0,82.58823529
2024-07-17 20:00:00,2.34,1103.0,113449.0,1.704495174,2400.0,1411.0,2337.0,0.0,1.0,266.0,1.34,7.0,1.3,10.92,87.72,0.4,4.5,300.6373333,0.96,11.12,87.42,0.43,6.3,23.779666663,1.03,9.78,69.97,1.23,58.86,19.02,825.8393333,2.155,1.717881237,9.775,5.042222222,81.06666667,55.57,10.27,30.15,67.87,0.093,1.82,0.36,0.053,0.0755,5.69,0.19,3.798445424,0.034321554,59.98408736,0.022432919,3.44149982,0.032656251,0.04565377,284.5094543,0.027534454,0.072018435,2.909413221,0.341461038,5.300148602,2.0,0.41,0.0,0.72,1.38,0.0,17.25,95.81,0.2,82.5,23.54545455,11.0,60.0,28.25,8.0,128.6875,75.0,39.25383383,550.0,475.0,81.33333333
2024-07-17 21:00:00,2.28,1107.0,112586.0,1.717555263,2400.0,1471.0,2326.0,0.0,1.0,270.0,1.28,6.0,1.3,10.92,87.72,0.4,4.5,300.6373333,0.96,11.12,87.42,0.43,6.3,23.779666663,1.03,9.78,69.97,1.23,58.86,19.02,825.8393333,2.155,1.717881237,9.775,5.042222222,81.06666667,55.57,10.27,30.15,67.87,0.093,1.82,0.36,0.053,0.0755,5.69,0.19,3.798445424,0.034321554,59.98408736,0.022432919,3.44149982,0.032656251,0.04565377,284.5094543,0.027534454,0.072018435,2.909413221,0.341461038,5.300148602,2.0,0.41,0.0,0.72,1.38,0.0,17.25,95.81,0.2,82.5,23.54545455,11.0,60.0,28.25,8.0,130.0125,85.0,39.82138768,560.0,475.0,80.0
2024-07-17 22:00:00,2.31,1113.0,111854.0,1.72879078,2400.0,1419.0,2314.0,0.0,1.0,266.0,1.31,7.0,1.3,10.92,87.72,0.4,4.5,300.6373333,0.96,11.12,87.42,0.43,6.3,23.779666663,1.03,9.78,69.97,1.23,58.86,19.02,825.8393333,2.155,1.717881237,9.775,5.042222222,81.06666667,55.57,10.27,30.15,67.87,0.093,1.82,0.36,0.053,0.0755,5.69,0.19,3.798445424,0.034321554,59.98408736,0.022432919,3.44149982,0.032656251,0.04565377,284.5094543,0.027534454,0.072018435,2.909413221,0.341461038,5.300148602,2.0,0.41,0.0,0.72,1.38,0.0,17.25,95.81,0.2,82.5,23.54545455,11.0,60.0,28.25,8.0,129.35,80.0,40.23913543,555.0,475.0,88.375
2024-07-17 23:00:00,2.28,1132.0,111123.0,1.740158607,2400.0,1483.0,2330.0,0.0,1.0,273.0,1.28,6.0,1.3,10.87,87.75,0.39,4.1,297.3256667,0.99,11.07,87.47,0.43,6.9,22.625999997,1.03,9.75,70.04,1.21,56.05,19.0,807.406,2.19,1.684255268,9.735,5.023333333,80.15555556,55.505,10.54,31.32428571,67.87,0.098,1.815,0.36,0.054,0.0765,5.78,0.19,3.810133773,0.093870517,59.89936455,0.020281613,3.365619746,0.039237462,0.06539577,270.494748,0.032423507,0.078375127,2.97238918,0.318586119,5.022113613,2.0,0.44,0.0,0.86,1.31,0.0,17.87,96.99,0.5,82.5,23.54545455,11.0,60.0,28.25,8.0,130.5425,89.0,40.30740996,564.0,475.0,83.03370787
2024-07-18 00:00:00,2.29,1090.0,112386.0,1.720610551,2400.0,1447.0,2337.0,0.0,1.0,265.0,1.29,6.0,1.3,10.87,87.75,0.39,4.1,297.3256667,0.99,11.07,87.47,0.43,6.9,22.625999997,1.03,9.75,70.04,1.21,56.05,19.0,807.406,2.19,1.684255268,9.735,5.023333333,80.15555556,55.505,10.54,31.32428571,67.87,0.098,1.815,0.36,0.054,0.0765,5.78,0.19,3.810133773,0.093870517,59.89936455,0.020281613,3.365619746,0.039237462,0.06539577,270.494748,0.032423507,0.078375127,2.97238918,0.318586119,5.022113613,2.0,0.44,0.0,0.86,1.31,0.0,17.87,96.99,0.5,82.5,23.54545455,11.0,60.0,28.25,8.0,131.1875,75.0,38.38198115,560.0,485.0,76.0
2024-07-18 01:00:00,2.3,1128.0,113683.0,1.700988126,2400.0,1453.0,2317.0,0.0,1.0,274.0,1.3,7.0,1.3,10.87,87.75,0.39,4.1,297.3256667,0.99,11.07,87.47,0.43,6.9,22.625999997,1.03,9.75,70.04,1.21,56.05,19.0,807.406,2.19,1.684255268,9.735,5.023333333,80.15555556,55.505,10.54,31.32428571,67.87,0.098,1.815,0.36,0.054,0.0765,5.78,0.19,3.810133773,0.093870517,59.89936455,0.020281613,3.365619746,0.039237462,0.06539577,270.494748,0.032423507,0.078375127,2.97238918,0.318586119,5.022113613,2.0,0.44,0.0,0.86,1.31,0.0,17.87,96.99,0.5,82.5,23.54545455,11.0,60.0,28.25,8.0,130.675,90.0,40.17427196,565.0,475.0,84.66666667
2024-07-18 02:00:00,2.29,1129.0,113542.0,1.703099617,2400.0,1470.0,2315.0,0.0,1.0,275.0,1.29,6.0,1.3,10.87,87.75,0.39,4.1,297.3256667,0.99,11.07,87.47,0.43,6.9,22.625999997,1.03,9.75,70.04,1.21,56.05,19.0,807.406,2.19,1.684255268,9.735,5.023333333,80.15555556,55.505,10.54,31.32428571,67.87,0.098,1.815,0.36,0.054,0.0765,5.78,0.19,3.810133773,0.093870517,59.89936455,0.020281613,3.365619746,0.039237462,0.06539577,270.494748,0.032423507,0.078375127,2.97238918,0.318586119,5.022113613,2.0,0.44,0.0,0.86,1.31,0.0,17.87,96.99,0.5,82.5,23.54545455,11.0,60.0,28.25,8.0,130.8075,91.0,40.29816514,566.0,475.0,84.28571429
2024-07-18 03:00:00,2.31,1128.0,113133.0,1.708542301,2399.0,1443.0,2328.0,0.0,1.0,272.0,1.31,7.0,1.3,10.87,87.75,0.39,4.1,297.3256667,0.99,11.07,87.47,0.43,6.9,22.625999997,1.03,9.75,70.04,1.21,56.05,19.0,807.406,2.19,1.684255268,9.735,5.023333333,80.15555556,55.505,10.54,31.32428571,67.87,0.098,1.815,0.36,0.054,0.0765,5.78,0.19,3.810133773,0.093870517,59.89936455,0.020281613,3.365619746,0.039237462,0.06539577,270.494748,0.032423507,0.078375127,2.97238918,0.318586119,5.022113613,2.0,0.44,0.0,0.86,1.31,0.0,17.87,96.99,0.5,82.5,23.54545455,11.0,60.0,28.25,8.0,130.41,88.0,40.6271458,563.0,475.0,85.22727273
2024-07-18 04:00:00,2.3,1128.0,112666.0,1.715621333,2399.0,1441.0,2317.0,0.0,1.0,271.0,1.3,6.0,1.3,10.87,87.75,0.39,4.1,297.3256667,0.99,11.07,87.47,0.43,6.9,22.625999997,1.03,9.75,70.04,1.21,56.05,19.0,807.406,2.19,1.684255268,9.735,5.023333333,80.15555556,55.505,10.54,31.32428571,67.87,0.098,1.815,0.36,0.054,0.0765,5.78,0.19,3.810133773,0.093870517,59.89936455,0.020281613,3.365619746,0.039237462,0.06539577,270.494748,0.032423507,0.078375127,2.97238918,0.318586119,5.022113613,2.0,0.44,0.0,0.86,1.31,0.0,17.87,96.99,0.5,82.5,23.54545455,11.0,60.0,28.25,8.0,130.675,90.0,40.4903758,565.0,475.0,81.11111111
2024-07-18 05:00:00,2.33,1126.0,112507.0,1.718044944,2399.0,1410.0,2319.0,0.0,1.0,268.0,1.33,6.0,1.3,10.87,87.75,0.39,4.1,297.3256667,0.99,11.07,87.47,0.43,6.9,22.625999997,1.03,9.75,70.04,1.21,56.05,19.0,807.406,2.19,1.684255268,9.735,5.023333333,80.15555556,55.505,10.54,31.32428571,67.87,0.098,1.815,0.36,0.054,0.0765,5.78,0.19,3.810133773,0.093870517,59.89936455,0.020281613,3.365619746,0.039237462,0.06539577,270.494748,0.032423507,0.078375127,2.97238918,0.318586119,5.022113613,2.0,0.44,0.0,0.86,1.31,0.0,17.87,96.99,0.5,82.5,23.54545455,11.0,60.0,28.25,8.0,130.94,92.0,40.38196042,567.0,475.0,77.17391304
2024-07-18 06:00:00,2.27,1105.0,111379.0,1.73543746,2399.0,1460.0,2310.0,0.0,1.0,266.0,1.27,7.0,1.3,10.87,87.75,0.39,4.1,297.3256667,0.99,11.07,87.47,0.43,6.9,22.625999997,1.03,9.75,70.04,1.21,56.05,19.0,807.406,2.19,1.684255268,9.735,5.023333333,80.15555556,55.505,10.54,31.32428571,67.87,0.098,1.815,0.36,0.054,0.0765,5.78,0.19,3.810133773,0.093870517,59.89936455,0.020281613,3.365619746,0.039237462,0.06539577,270.494748,0.032423507,0.078375127,2.97238918,0.318586119,5.022113613,2.0,0.44,0.0,0.86,1.31,0.0,17.87,96.99,0.5,82.5,23.54545455,11.0,60.0,28.25,8.0,132.0275,87.0,40.63153007,569.0,482.0,82.75862069
2024-07-18 07:00:00,2.31,1103.0,112613.0,1.716428443,2399.0,1434.0,2307.0,0.0,1.0,266.0,1.31,6.0,1.3,10.87,87.75,0.39,4.1,297.3256667,0.99,11.07,87.47,0.43,6.9,22.625999997,1.03,9.75,70.04,1.21,56.05,19.0,807.406,2.19,1.684255268,9.735,5.023333333,80.15555556,55.505,10.54,31.32428571,67.87,0.098,1.815,0.36,0.054,0.0765,5.78,0.19,3.810133773,0.093870517,59.89936455,0.020281613,3.365619746,0.039237462,0.06539577,270.494748,0.032423507,0.078375127,2.97238918,0.318586119,5.022113613,2.0,0.44,0.0,0.86,1.31,0.0,17.87,96.99,0.5,82.5,23.54545455,11.0,60.0,28.25,8.0,131.2625,85.0,40.26303646,565.0,480.0,82.35294118
