Repository: saikumar-voptimai/evonith_bf_webapp

# Evonith BF2 — Blast Furnace Intelligence Platform

Monitoring, modelling and optimisation of **Blast Furnace 2 (BF2)** at Evonith Steel: live telemetry from InfluxDB,
manual plant reports from Neon PostgreSQL, a two-zone energy model of the furnace, blend and fuel optimisers, a
conversational assistant (FurnaceMind) and a live digital twin evaluated every hour.

The platform has three deployable parts that share one Python service layer, plus the shared data library:

| Part | Path | What it is |
|---|---|---|
| **Streamlit app** (legacy) | `src/app.py`, `src/custom_pages/` | The original 11-page dashboard; still the home of the model pages. Served under `/legacy` in production |

File: src/assets/data/furnace_dataset_20260525_002530_771382.csv (part 65 of 209)
GO%,ORE_NA2O%,ORE_P%,ORE_TIO2%,ORE_AL2O3%,ORE_SIO2%,ORE_MNO%,ORE_CAO%,ORE_K2O%,ORE_CALC_MT,PELLET_PCT_SIO2,PELLET_PCT_AL2O3,PELLET_PCT_FE2O3,PELLET_PCT_MGO,PELLET_PCT_TIO2,PELLET_PCT_NA2O,TOTAL_PELLET_CALC_MT,PELLET_PCT_K2O,PELLET_PCT_TM,PELLET_PCT_LOI,PELLET_PCT_MNO,PELLET_PCT_CAO,PELLET_PCT_P,CHARGES/HRS.,STOCKRODLEVEL,CHEM_PCT_C,CHEM_PCT_CR,CHEM_PCT_FE,CHEM_PCT_MN,CHEM_PCT_P,CHEM_PCT_S,CHEM_PCT_SI,CHEM_PCT_TI,SLAG_BASICITY,SLAG_PCT_AL2O3,SLAG_PCT_CAO,SLAG_PCT_FEO,SLAG_PCT_K2O,SLAG_PCT_MGO,SLAG_PCT_MNO,SLAG_PCT_NA2O,SLAG_PCT_S,SLAG_PCT_SIO2,SLAG_PCT_TIO2,SLAG_T_BASICITY,HMT_GT_1480C,COKE_DISCHARGE_TIME,WEIGHTED_COKE_ANGLE,TOTAL_COKE_PORTIONS,NON_COKE_DISCHARGE_TIME,WEIGHTED_NON_COKE_ANGLE,TOTAL_NON_COKE_PORTIONS,TOTAL HEAT LOAD,FTG_UPTAKE_TEMP_A,FTG_UPTAKE_TEMP_B,FTG_UPTAKE_TEMP_C,FTG_UPTAKE_TEMP_D,FTG_UPTAKE_TEMP_AVG,HEARTH_TEMP_A,HEARTH_TEMP_B,HEARTH_TEMP_C,HEARTH_TEMP_D,HEARTH_TEMP_AVG,BOSH_TEMP_A,BOSH_TEMP_C,BOSH_TEMP_D,BELLY_TEMP_A,BELLY_TEMP_C,BELLY_TEMP_D,LOWER_STACK_TEMP_A,LOWER_STACK_TEMP_B,LOWER_STACK_TEMP_C,LOWER_STACK_TEMP_D,PCI_KG/THM,ACT. FUEL RATEKG/THM.,FURNACETOPGASANALYSISCO2ETACO,COKE RATE KG/THM,PRODUCTIONTONNESPERHR,HOT BLAST PRESSUREBAR,TOPPRESSUREBAR,DIFFERENTIAL PRESSURETOTALBAR,HOT BLAST TEMP.OC,OXYGENFLOWNM3/HR.,STEAMKGS/HR.,RAFTOC,PERMEABILITYKGS/HR.,TUYEREVELOCITYM/S,HOT BLAST VOLUMENM3/HR.,O2 ENRICHMENT %,BOTTOMBAR,FURNACE TOP GAS ANALYSISH2%,UNITCOST LAKHS/THM,BOSH_TEMP_B,FURNACE TOP GAS ANALYSISCO2%,FURNACE TOP GAS ANALYSISONLINE (ANALYZER)CO%
2025-12-22 03:00:00,0.9831242270107695,11.970588962813393,0.459192027,87.04628681017584,0.4048527592966517,4.853166666666667,0.55,1.07,0.49,86.39,12.54,1.1281666666666668,69.98,9.0,19.55,1.69,12.33952387,5.112222222,80.02111111,70.09,37.1,0.045000000000000005,5.57,2.22,8.74,2.58,0.029,0.15,54.68,10.699999999999998,0.027,1.921005386,0.15,16.186833333333333,0.0,0.0,0.0,0.0,0.0,0.0,0.0,0.0,60.250570459574384,3.8689613975594828,3.623119264124378,0.08280339345882504,0.022644411496472533,0.0640443124926599,0.4166762304375616,4.176489060718953,4.83996485114555,0.06443504008395279,0.08560678691765006,0.01935773897697861,9.071833333333332,0.0,0.0,0.0,0.0,0.0,0.0,0.0,0.0,0.0,0.0,0.0,0.0,0.0,7.0,0.254488152,4.43624,0.010449400000000001,94.951559496,0.1062592,0.10299409600000001,0.050497176,0.30496,0.037040632000000004,1.0344326217439999,20.33944,35.16408,0.35824,0.4216,7.1084,0.22328,0.20832,0.37168,33.99344,1.54656,1.2435432345439998,1475.688,90.0,24.666666666666668,12.0,68.0,25.77777777777778,9.0,0.9618739379639862,178.9358333,167.05875,175.3394444,188.5638889,178.7632639,61.81727279277736,328.31927450990446,449.9256766926874,580.709732572272,356.5399270168673,71.41194444444423,56.883888888889146,69.69888888888876,139.62277777777794,51.37194444444422,55.025555555555464,47.32027777777754,47.52888888888887,44.852777777777725,45.990555555555524,163.5174052777777,543.8611111111111,43.179190833333344,310.0,97.1749999999997,2.754983194444443,1.3478823722222217,1.4067878166666676,1193.674166666666,3998.296547,0.0,2248.8742666666676,1309.655461111111,217.1130922222222,110100.98722222213,3.708874913888886,1.2168000127777794,2.9873810444444455,99.16605619930554,78.86750000000009,18.542221000000005,24.40152413888888
2025-12-22 04:00:00,0.9835985512840179,11.970142539967982,0.459192027,87.046258908748,0.40496436500800426,4.831428571428572,0.55,1.07,0.49,86.39,12.540000000000001,1.1211428571428572,69.98,9.0,19.55,1.69,12.33952387,5.112222222,80.02111111,70.09,37.1,0.045,5.57,2.22,8.74,2.5800000000000005,0.029,0.15,54.68,10.7,0.027,1.9210053859999998,0.15,16.217285714285712,0.0,0.0,0.0,0.0,0.0,0.0,0.0,0.0,60.22751527528068,3.878451976473889,3.6231102905636376,0.08281847706411516,0.022664020183349707,0.06418531216240812,0.4183126691969921,4.189027340144224,4.849030696162302,0.06436927896944042,0.08563695412823033,0.019358764491910707,9.206857142857142,0.0,0.0,0.0,0.0,0.0,0.0,0.0,0.0,0.0,0.0,0.0,0.0,0.0,7.0,0.254488152,4.28264,0.0117334,95.093158056,0.1155712,0.111548656,0.049060536,0.29056000000000004,0.045728152,1.041160989584,20.13784,35.432880000000004,0.32464,0.3976,7.1324000000000005,0.20408,0.20352,0.37648,34.03184,1.50816,1.2507406703839998,1483.368,90.0,24.666666666666668,12.0,68.0,25.77777777777778,9.0,0.9618739379639862,178.9358333,167.05875,175.3394444,188.5638889,178.7632639,61.81727279277736,328.31927450990446,449.9256766926874,580.709732572272,356.5399270168673,72.63500000000012,56.23750000000003,66.881111111111,122.5702777777778,51.17972222222228,55.259166666666545,47.092500000000086,47.19333333333342,46.00527777777775,52.25666666666668,154.7518544444444,535.3472222222222,43.59916255555556,310.0,97.1749999999997,2.8027302666666687,1.3481668388888883,1.4547543194444432,1191.2502777777775,3998.296547,0.0,2274.2198499999995,1280.1889694444435,216.56915805555553,111490.83972222231,3.663930405555554,1.2556278105555552,2.8562805666666677,98.00462071388888,84.09499999999986,18.886959611111106,24.431472583333335
2025-12-22 05:00:00,0.9828553305276224,11.970842041856356,0.459192027,87.04630262761604,0.40478948953591115,4.9055,0.55,1.07,0.49,86.39,12.54,1.115,69.98,9.0,19.55,1.69,12.33952387,5.112222222,80.02111111,70.09,37.1,0.045000000000000005,5.57,2.22,8.74,2.58,0.029,0.15,54.68,10.699999999999998,0.027,1.921005386,0.15,16.349666666666668,0.0,0.0,0.0,0.0,0.0,0.0,0.0,0.0,60.17579493762278,3.9033426836311236,3.638183777748708,0.08286603700510974,0.02272584810664266,0.0642607419249447,0.4211568987657605,4.205237780942004,4.876609321554373,0.06483311865557816,0.08573207401021948,0.019328438516454632,9.334,0.0,0.0,0.0,0.0,0.0,0.0,0.0,0.0,0.0,0.0,0.0,0.0,0.0,7.0,0.254488152,4.205692307692308,0.012468846153846155,95.14813583076922,0.12087384615384615,0.11624390769230769,0.04775998461538462,0.29600000000000004,0.052825276923076925,1.0491554240923078,20.025692307692307,35.66569230769231,0.2963076923076923,0.3763076923076923,7.168461538461539,0.18876923076923077,0.19876923076923078,0.37753846153846154,33.996,1.464,1.2600300914153846,1489.9846153846154,90.0,24.666666666666668,12.0,68.0,25.77777777777778,9.0,0.9618739379639862,178.9358333,167.05875,175.3394444,188.5638889,178.7632639,61.81727279277736,328.31927450990446,449.9256766926874,580.709732572272,356.5399270168673,79.27839999999998,56.488000000000035,64.53920000000002,94.6504000000001,51.11520000000003,55.96880000000007,47.044800000000066,47.19999999999995,45.66000000000001,54.42080000000001,153.04496800000004,538.32,43.47917104000001,310.0,97.17499999999986,2.7976966320000014,1.3477499999999998,1.4496509360000003,1193.0392,3998.296547,0.0,2280.9335680000004,1286.34656,217.61548719999993,111730.81599999993,3.6573707360000007,1.2481318719999996,2.8001157040000013,97.77845826000001,86.98879999999994,18.755555680000004,24.382292160000006
2025-12-22 06:00:00,0.9828773398547096,11.970821327195566,0.459192027,87.04630133294972,0.40479466820110815,4.909666666666666,0.55,1.07,0.49,86.39,12.54,1.1271666666666667,69.98,9.0,19.55,1.69,12.33952387,5.112222222,80.02111111,70.09,37.1,0.045000000000000005,5.57,2.22,8.74,2.58,0.029,0.15,54.68,10.699999999999998,0.027,1.921005386,0.15,16.3055,0.0,0.0,0.0,0.0,0.0,0.0,0.0,0.0,60.164038765302905,3.909298381770883,3.642859247247325,0.0828779832498993,0.022741378224869085,0.06425795095523662,0.42173496637782737,4.207936143306626,4.8834773167063235,0.06498915023920637,0.0857559664997986,0.019318845000554787,9.333,0.0,0.0,0.0,0.0,0.0,0.0,0.0,0.0,0.0,0.0,0.0,0.0,0.0,7.0,0.254488152,4.339538461538462,0.01169576923076923,94.96490644615385,0.11515076923076922,0.11032606153846153,0.046833676923076925,0.356,0.05554881538461539,1.0606315419384615,20.15953846153846,35.79953846153846,0.2824615384615385,0.36246153846153845,7.237692307692308,0.18415384615384614,0.19415384615384615,0.3683076923076923,33.756,1.4040000000000001,1.2750724717230768,1493.676923076923,90.0,24.666666666666668,12.0,68.0,25.77777777777778,9.0,0.9618739379639862,178.9358333,167.05875,175.3394444,188.5638889,178.7632639,61.81727279277736,328.31927450990446,449.9256766926874,580.709732572272,356.5399270168673,97.61194444444439,56.0763888888889,78.53750000000002,87.518611111111,51.30861111111091,56.60361111111142,47.15250000000022,47.35083333333321,46.28249999999979,44.476388888888955,157.9271677777777,542.9027777777778,43.0849528055555,310.0,97.1749999999997,2.816643266666671,1.348156599999999,1.4683832166666668,1177.5330555555563,3998.296547,0.0,2255.188294444442,1278.5919777777772,215.25700722222206,112223.09444444426,3.641366116666672,1.2640929608333322,2.8709329972222273,98.42534973055555,82.2519444444446,18.56266905555556,24.517650777777813
2025-12-22 07:00:00,0.9648795758171325,11.850481696731467,0.459192027,87.18463872745141,0.4124397879085662,4.776142857142857,0.45,1.04,0.49,86.825,12.135,1.1084285714285715,69.98,9.0,19.55,1.69,12.33952387,5.112222222,80.02111111,70.09,37.1,0.043,5.5200000000000005,2.22,8.54,2.57,0.029,0.14,54.71,10.53,0.051,1.907608696,0.15,16.299714285714284,0.0,0.0,0.0,0.0,0.0,0.0,0.0,0.0,60.06568784782615,3.7979625871943665,3.281837149412908,0.04673916698112005,0.02104701043404502,0.06733422617218691,0.40244751173764254,4.113597359867095,5.283188427424031,0.056520798522850156,0.052318889308160074,0.023560487530845647,9.477571428571428,0.0,0.0,0.0,0.0,0.0,0.0,0.0,0.0,0.0,0.0,0.0,0.0,0.0,7.0,0.254488152,4.4591724137931035,0.011041379310344827,94.79718620689655,0.11082758620689655,0.10524827586206896,0.04562758620689655,0.4124827586206896,0.058413793103448276,1.0713013392965518,20.281655172413796,35.92206896551724,0.2720689655172414,0.3512413793103448,7.302482758620689,0.18,0.19082758620689655,0.35917241379310344,33.53131034482759,1.3491724137931036,1.2890831404413794,1496.3793103448277,90.0,24.666666666666668,12.0,68.0,25.77777777777778,9.0,0.9618739379639862,178.9358333,167.05875,175.3394444,188.5638889,178.7632639,61.81727279277736,328.31927450990446,449.9256766926874,580.709732572272,356.5399270168673,89.20611111111106,57.31972222222246,121.66250000000007,91.07055555555554,51.02500000000012,55.96694444444445,46.9091666666663,47.17500000000012,46.229444444444454,43.40638888888893,159.9622897222223,545.0,43.66205511111113,310.0,97.1749999999997,2.803517955555553,1.3479184499999988,1.455434108333333,1190.8524999999995,3998.296547,0.0,2260.459102777777,1286.055294444444,217.72138861111094,112096.47972222212,3.6441992333333335,1.2528684916666677,2.923498602777778,98.69500338819445,83.98555555555541,18.78322766666667,24.237437666666644
2025-12-22 08:00:00,0.9644232519926562,11.852306992029375,0.459192027,87.18326975597797,0.41221162599632816,4.728166666666667,0.45,1.04,0.49,86.825,12.135,1.1246666666666667,69.98,9.0,19.55,1.69,12.33952387,5.112222222,80.02111111,70.09,37.1,0.043000000000000003,5.52,2.22,8.54,2.57,0.029,0.14,54.71,10.53,0.051,1.9076086959999998,0.15,16.296166666666668,0.0,0.0,0.0,0.0,0.0,0.0,0.0,0.0,60.12259985139385,3.781464976976371,3.2632745733062087,0.04649467993750036,0.020991141275154113,0.06734399973090538,0.3993138124801398,4.090533130510085,5.246235845450163,0.05616584613695749,0.05199290658333381,0.023319358433542537,9.478333333333333,0.0,0.0,0.0,0.0,0.0,0.0,0.0,0.0,0.0,0.0,0.0,0.0,0.0,7.0,0.254488152,4.450896551724138,0.011455172413793104,94.76904827586206,0.11910344827586207,0.10773103448275861,0.041903448275862065,0.4373103448275862,0.06255172413793104,1.074714252262069,20.298206896551726,35.94275862068965,0.2927586206896552,0.3636551724137931,7.327310344827587,0.18,0.19910344827586207,0.3508965517241379,33.44441379310345,1.340896551724138,1.2938084048551723,1490.1724137931035,90.0,24.666666666666668,12.0,68.0,25.77777777777778,9.0,0.9618739379639862,178.9358333,167.05875,175.3394444,188.5638889,178.7632639,61.81727279277736,328.31927450990446,449.9256766926874,580.709732572272,356.5399270168673,86.34222222222228,56.91666666666642,145.92361111111114,99.81749999999992,51.0550000000002,54.77972222222233,46.902499999999996,47.2838888888887,43.90361111111111,43.89472222222229,164.05419249999989,545.0,42.80853980555552,310.0,97.1749999999997,2.754283925000002,1.3481185944444432,1.4061835869444435,1186.175555555556,3998.296547,0.0,2242.939200000001,1318.1741888888885,217.55666694444423,110933.2699999999,3.685098911111107,1.2073180766666662,3.0486030805555555,99.23718050624998,83.04472222222239,18.28882219444443,24.432557388888885
2025-12-22 09:00:00,0.9648022401020642,11.850791039591742,0.459192027,87.1844067203062,0.41240112005103213,4.752285714285714,0.45,1.04,0.49,86.825,12.135,1.1112857142857142,69.98,9.0,19.55,1.69,12.33952387,5.112222222,80.02111111,70.09,37.1,0.043,5.5200000000000005,2.22,8.54,2.57,0.029,0.14,54.71,10.53,0.051,1.907608696,0.15,16.311714285714285,0.0,0.0,0.0,0.0,0.0,0.0,0.0,0.0,60.1106869415471,3.7860686958982304,3.265200351588762,0.046547277544336144,0.020999025314909964,0.0673791152135549,0.4000458742597112,4.0957845170147245,5.252448776791395,0.05620085519548617,0.05206303672578154,0.023323677152846056,9.342142857142857,0.0,0.0,0.0,0.0,0.0,0.0,0.0,0.0,0.0,0.0,0.0,0.0,0.0,7.0,0.254488152,4.442620689655173,0.01186896551724138,94.74091034482758,0.12737931034482758,0.11021379310344828,0.038179310344827584,0.46213793103448275,0.06668965517241379,1.0781271652275863,20.314758620689656,35.96344827586207,0.31344827586206897,0.3760689655172414,7.352137931034483,0.18,0.2073793103448276,0.34262068965517245,33.357517241379306,1.3326206896551724,1.2985336692689655,1483.9655172413793,90.0,24.666666666666668,12.0,68.0,25.77777777777778,9.0,0.9618739379639862,178.9358333,167.05875,175.3394444,188.5638889,178.7632639,61.81727279277736,328.31927450990446,449.9256766926874,580.709732572272,356.5399270168673,72.09916666666656,56.71222222222253,174.21083333333345,110.75055555555552,51.4544444444444,54.660000000000245,47.29416666666643,47.82138888888877,43.983611111111195,42.17222222222212,160.1289202777776,542.4027777777778,42.97905011111111,310.0,97.1749999999997,2.7555820388888908,1.3481812527777772,1.4074141222222214,1189.4677777777788,3998.296547,0.0,2256.5079972222225,1313.3460944444444,217.43518999999986,110660.85277777772,3.6990792166666653,1.202932789444445,3.0346498888888913,98.71708193680553,78.97055555555548,18.313512833333363,24.29571755555559
2025-12-22 10:00:00,0.9647146724680521,11.851141310127792,0.459192027,87.18414401740415,0.41235733623402604,4.8495,0.45,1.04,0.49,86.825,12.135,1.113,69.98,9.0,19.55,1.69,12.33952387,5.112222222,80.02111111,70.09,37.1,0.043000000000000003,5.52,2.22,8.54,2.57,0.029,0.14,54.71,10.53,0.051,1.9076086959999998,0.15,16.350166666666667,0.0,0.0,0.0,0.0,0.0,0.0,0.0,0.0,60.19146728754044,3.746575264480702,3.2662403444384562,0.04618039397499355,0.020972977560293083,0.0668736631402659,0.3945342909887102,4.057128372687106,5.221268976276906,0.05624611395710288,0.05157385863332473,0.023626428501089397,9.4915,0.0,0.0,0.0,0.0,0.0,0.0,0.0,0.0,0.0,0.0,0.0,0.0,0.0,7.0,0.254488152,4.4502500000000005,0.0114875,94.763775,0.124875,0.109975,0.0411,0.434125,0.0644125,1.0809528118125,20.058625,36.139125,0.294375,0.374875,7.401000000000001,0.174875,0.204875,0.345125,33.4325,1.3146250000000002,1.3023226343375,1487.6375,90.0,24.666666666666668,12.0,68.0,25.77777777777778,9.0,0.9618739379639862,178.9358333,167.05875,175.3394444,188.5638889,178.7632639,61.81727279277736,328.31927450990446,449.9256766926874,580.709732572272,356.5399270168673,69.56999999999994,57.120555555555896,148.7380555555554,110.74888888888928,51.87055555555547,55.14111111111117,47.76472222222209,48.55527777777783,43.3711111111111,40.5111111111111,159.02225666666652,540.0,42.79315422222221,310.0,97.1749999999997,2.7345316694444417,1.3448067166666673,1.3900920208333336,1173.8072222222222,3998.296547,0.0,2244.467438888888,1317.0706861111112,214.16361444444448,109556.87222222215,3.7353669444444457,1.182800339444444,3.0079732305555544,98.57044900833331,80.17000000000002,18.199652805555534,24.330753583333358
2025-12-22 11:00:00,0.9643865734780391,11.852453706087843,0.459192027,87.18315972043412,0.4121932867390195,4.9077142857142855,0.45000000000000007,1.04,0.49,86.825,12.135,1.122142857142857,69.98,9.0,19.55,1.69,12.33952387,5.112222222,80.02111111,70.09,37.1,0.043,5.5200000000000005,2.22,8.54,2.57,0.029,0.14,54.71,10.53,0.051,1.907608696,0.15,16.262428571428572,0.0,0.0,0.0,0.0,0.0,0.0,0.0,0.0,59.58326049063271,4.004761429290474,3.3251299531252627,0.048894328675935565,0.021298825104738916,0.06941413688715312,0.4334406128265565,4.333756506579833,5.507843675946125,0.05724297715077622,0.055192438234580754,0.022918299128170012,9.397714285714287,0.0,0.0,0.0,0.0,0.0,0.0,0.0,0.0,0.0,0.0,0.0,0.0,0.0,7.0,0.254488152,4.46,0.011155555555555556,94.79477777777778,0.12155555555555556,0.10868888888888889,0.045622222222222224,0.3984444444444445,0.059755555555555555,1.0782474262888888,19.88,36.18644444444444,0.2777777777777778,0.37777777777777777,7.415111111111112,0.17622222222222222,0.20311111111111113,0.35,33.56111111111111,1.3155555555555556,1.2991957218444445,1492.6888888888889,90.0,24.666666666666668,12.0,68.0,25.77777777777778,9.0,0.9618739379639862,178.9358333,167.05875,175.3394444,188.5638889,178.7632639,61.81727279277736,328.31927450990446,449.9256766926874,580.709732572272,356.5399270168673,66.44944444444451,60.277499999999975,148.52027777777778,117.43166666666663,52.323333333333196,55.78555555555522,48.215277777777644,49.25111111111104,42.642222222222316,40.135833333333444,160.66507805555523,540.0,42.64940802777776,310.0,97.1749999999997,2.7439436333333354,1.319306366666667,1.4241768861111113,1185.5349999999992,3998.296547,0.0,2250.5463999999984,1292.568791666668,216.56115888888897,110149.0158333333,3.713728388888889,1.2161666433333327,3.065522133333332,98.78812284236108,76.11277777777777,18.115137944444413,24.36176269444443
2025-12-22 12:00:00,0.9649827754222836,11.850068898310866,0.459192027,87.18494832626686,0.41249138771114185,4.8525,0.45,1.04,0.49,86.825,12.135,1.1326666666666667,69.98,9.0,19.55,1.69,12.33952387,5.112222222,80.02111111,70.09,37.1,0.043000000000000003,5.52,2.22,8.54,2.57,0.029,0.14,54.71,10.53,0.051,1.9076086959999998,0.15,16.221,0.0,0.0,0.0,0.0,0.0,0.0,0.0,0.0,58.56828363680297,4.399994972781184,3.484098780915231,0.05337933475563044,0.021960613226428796,0.0725028060526622,0.49601042649934435,4.7822770088545425,6.033217522452374,0.060123353301262616,0.061172446340840576,0.023165977546771202,8.920333333333334,0.0,0.0,0.0,0.0,0.0,0.0,0.0,0.0,0.0,0.0,0.0,0.0,0.0,7.0,0.254488152,4.46,0.0116,94.797,0.126,0.10779999999999999,0.0474,0.394,0.0562,1.0657755414,20.080000000000002,35.862,0.3,0.39999999999999997,7.344,0.194,0.212,0.35,33.65,1.3599999999999999,1.2840308414,1491.8,90.0,24.666666666666668,12.0,68.0,25.77777777777778,9.0,0.9618739379639862,178.9358333,167.05875,175.3394444,188.5638889,178.7632639,61.81727279277736,328.31927450990446,449.9256766926874,580.709732572272,356.5399270168673,66.37583333333326,67.9344444444443,140.73694444444445,107.05833333333324,52.59861111111128,56.33361111111121,48.43833333333315,49.717499999999816,42.074722222222206,39.70750000000012,155.8762116666667,540.0138888888889,43.97332097222222,311.5,97.1749999999997,2.769470913888888,1.3479762750000004,1.4215296972222222,1177.6747222222225,3998.296547,0.0,2258.894111111111,1299.5386055555548,214.94798805555538,110686.04027777773,3.697680405555556,1.2080953388888878,2.9332239861111082,98.52859804583335,76.65027777777786,18.80910019444444,23.961155333333316
2025-12-22 13:00:00,0.9642587100595124,11.85296515976195,0.459192027,87.18277613017854,0.4121293550297562,4.905571428571428,0.45,1.04,0.49,86.825,12.135,1.1267142857142858,69.98,9.0,19.55,1.69,12.33952387,5.112222222,80.02111111,70.09,37.1,0.043,5.5200000000000005,2.22,8.54,2.57,0.029,0.14,54.71,10.53,0.051,1.907608696,0.15,16.210285714285714,0.0,0.0,0.0,0.0,0.0,0.0,0.0,0.0,59.98812257410527,3.8321876419135816,3.287135718404463,0.04708688190489508,0.021084265716184214,0.0677001537292138,0.4074951718168239,4.149354036707196,5.318017919217417,0.05660358890776294,0.05278250920652678,0.0234180912755824,9.332714285714287,0.0,0.0,0.0,0.0,0.0,0.0,0.0,0.0,0.0,0.0,0.0,0.0,0.0,7.0,0.254488152,4.456571428571428,0.01182857142857143,94.80351428571429,0.12942857142857142,0.10602857142857143,0.04825714285714286,0.3911428571428572,0.05322857142857143,1.054933589857143,20.27714285714286,35.567142857142855,0.32,0.4217142857142857,7.289714285714286,0.21,0.21942857142857142,0.3494285714285714,33.71514285714285,1.3982857142857141,1.2711512388285715,1491.0,90.0,24.666666666666668,12.0,68.0,25.77777777777778,9.0,0.9618739379639862,178.9358333,167.05875,175.3394444,188.5638889,178.7632639,61.81727279277736,328.31927450990446,449.9256766926874,580.709732572272,356.5399270168673,76.74333333333333,69.95361111111077,117.8316666666666,88.73138888888899,52.99138888888885,56.448611111110836,48.85666666666647,50.24361111111096,41.57166666666672,39.19555555555556,151.3836966666663,536.4027777777778,43.987778833333365,315.0,94.95326388888863,2.778404619444445,1.3480967833333326,1.4304385036111111,1170.792777777778,3998.296547,0.0,2274.249477777776,1280.2108305555562,211.3439477777777,109603.18749999999,3.737837300000001,1.2141395775,2.775824677777781,98.80833980833329,72.54277777777793,18.7277200833333,23.846691472222183
2025-12-22 14:00:00,0.9642359574262946,11.85305617029482,0.459192027,87.1827078722789,0.4121179787131473,4.863666666666666,0.45,1.04,0.49,86.825,12.135,1.1253333333333335,69.98,9.0,19.55,1.69,12.33952387,5.112222222,80.02111111,70.09,37.1,0.043000000000000003,5.52,2.22,8.54,2.57,0.029,0.14,54.71,10.53,0.051,1.9076086959999998,0.15,16.23966666666667,0.0,0.0,0.0,0.0,0.0,0.0,0.0,0.0,59.50529736522828,3.998476300655677,3.399765267946513,0.049193564852244805,0.021471037174565128,0.06846768788094089,0.43582240993954247,4.354717386478118,5.596680607666191,0.0587157343687806,0.05559141980299307,0.024407491875063744,8.701833333333333,0.0,0.0,0.0,0.0,0.0,0.0,0.04466666666666667,0.0,0.0,0.0,0.0,0.0,0.0,7.0,0.254488152,4.422285714285715,0.010114285714285715,94.84865714285715,0.12371428571428571,0.09631428571428571,0.04082857142857143,0.4025714285714286,0.05551428571428572,1.0587610384285715,20.448571428571427,35.53857142857143,0.32,0.43885714285714283,7.386857142857143,0.21,0.21371428571428572,0.3437142857142857,33.56657142857143,1.3811428571428572,1.2788391371142858,1491.0,90.0,24.666666666666668,12.0,68.0,25.77777777777778,9.0,0.9618739379639862,178.9358333,167.05875,175.3394444,188.5638889,178.7632639,61.81727279277736,328.31927450990446,449.9256766926874,580.709732572272,356.5399270168673,73.13527777777776,79.25888888888886,129.58333333333343,81.85916666666675,53.394166666666365,56.77083333333334,49.27805555555543,50.70527777777776,41.64916666666669,40.422499999999964,154.08371972222224,535.325,43.317212249999976,315.0,91.97955555555578,2.7700696527777775,1.347928047222222,1.4223646166666672,1180.4047222222232,3998.296547,0.0,2290.0094833333296,1301.0479944444437,215.3260833333334,110685.01000000001,3.7032365638888893,1.2191027511111103,2.8285992583333313,99.16609286319445,76.88722222222228,18.499397194444438,24.20298080555552
2025-12-22 15:00:00,0.9759079550373674,12.13436151606975,0.459192027,86.88973052889287,0.4049087880099646,4.884428571428572,0.45000000000000007,1.04,0.49,86.825,12.135,1.1168571428571428,69.98,9.0,19.55,1.69,12.33952387,5.112222222,80.02111111,70.09,37.1,0.042,5.589999999999999,2.27,9.14,2.48,0.029,0.14,54.71999999999999,10.6,0.052,1.896243292,0.15,16.738714285714284,0.0,0.0,0.0,0.0,0.0,0.0,0.0,0.0,59.86666836337356,3.8556697306637693,3.346723454690788,0.04759414964742063,0.021242331715683824,0.06730054968114385,0.41340698616661353,4.194257957667542,5.412389909469911,0.05776152578398772,0.05345886619656084,0.024403085725848452,8.455714285714285,0.0,0.0,0.0,0.0,0.0,0.0,0.0,0.0,0.0,0.0,0.0,0.0,0.0,7.0,0.254488152,4.384526315789474,0.009663157894736842,94.90673684210526,0.12,0.09552631578947368,0.04042105263157895,0.38789473684210524,0.05523157894736842,1.0569694343473683,20.544526315789472,35.42052631578947,0.33989473684210525,0.45663157894736844,7.483157894736842,0.21221052631578946,0.21663157894736843,0.34663157894736846,33.512,1.3655789473684212,1.280264170336842,1492.3263157894737,90.0,24.666666666666668,12.0,68.0,25.77777777777778,9.0,0.9618739379639862,178.9358333,167.05875,175.3394444,188.5638889,178.7632639,61.81727279277736,328.31927450990446,449.9256766926874,580.709732572272,356.5399270168673,68.37027777777786,80.16166666666665,124.84166666666664,74.14888888888902,53.65888888888919,57.1033333333337,49.504166666666684,51.07305555555568,41.986111111110986,41.958888888888914,147.72884111111136,539.9666666666667,43.08596733333334,315.0,97.24000000000053,2.7435337527777794,1.348038966666667,1.395450865000001,1162.1655555555556,3998.296547,0.0,2268.834836111112,1326.943755555555,214.34072805555536,110853.79805555548,3.6972899694444425,1.1987621086111113,2.9436487027777782,98.32407144722225,75.29250000000006,18.397256472222224,24.305821361111093
2025-12-22 16:00:00,0.9753614785765089,12.133341426676148,0.459192027,86.89129709474734,0.40476306095373565,4.9375,0.45,1.04,0.49,86.825,12.135,1.1288333333333334,69.98,9.0,19.55,1.69,12.33952387,5.112222222,80.02111111,70.09,37.1,0.042,5.59,2.27,9.14,2.48,0.029,0.14,54.72,10.6,0.052,1.896243292,0.15,16.3115,0.0,0.0,0.0,0.0,0.0,0.0,0.0,0.0,60.29645233216579,3.7117447936961856,3.2394893976874557,0.04572395844177766,0.020884482275911196,0.06674964237438416,0.38846264917971546,4.012962988762351,5.158920929920772,0.05574152405763061,0.05096527792237022,0.02335804773106046,9.1205,0.0,0.0,0.0,0.0,0.0,0.0,0.0,0.0,0.0,0.0,0.0,0.0,0.0,7.0,0.254488152,4.340315789473684,0.011557894736842106,94.98884210526316,0.12,0.11131578947368422,0.053052631578947365,0.32473684210526316,0.05017894736842105,1.0447424467684212,20.50031578947368,35.136315789473684,0.39673684210526317,0.47557894736842105,7.577894736842105,0.21852631578947368,0.23557894736842105,0.36557894736842106,33.632,1.3529473684210527,1.2700581684421053,1496.1157894736841,90.0,24.666666666666668,12.0,68.0,25.77777777777778,9.0,0.9618739379639862,178.9358333,167.05875,175.3394444,188.5638889,178.7632639,61.81727279277736,328.31927450990446,449.9256766926874,580.709732572272,356.5399270168673,67.45805555555539,71.9913888888888,91.84305555555562,72.04277777777766,53.676111111111325,57.11777777777773,49.49277777777778,51.00333333333343,42.65583333333337,38.44444444444438,159.81901611111093,544.1611111111112,42.81869561111113,315.0,97.24000000000053,2.7312885111111136,1.348090819444444,1.383364777777778,1180.0919444444444,3998.296547,0.0,2251.6716527777785,1348.5519416666673,219.48732500000008,111728.2594444444,3.6677004694444433,1.1825962230555545,3.1679526666666695,99.9260196347222,75.17333333333337,18.262707833333323,24.3870086388889
2025-12-22 17:00:00,0.9757330267120838,12.13403498319589,0.459192027,86.89023199009202,0.4048621404565557,4.9198571428571425,0.45,1.04,0.49,86.825,12.135,1.1465714285714286,69.98,9.0,19.55,1.69,12.33952387,5.112222222,80.02111111,70.09,37.1,0.042,5.589999999999999,2.27,9.14,2.48,0.029,0.14,54.720000000000006,10.6,0.052,1.896243292,0.15,16.93357142857143,0.0,0.0,0.0,0.0,0.0,0.0,0.0,0.0,59.633732232642956,3.941713955467844,3.3911475982338923,0.048617695203080305,0.02140965182870394,0.06785881886787648,0.42745829256748114,4.295476742730585,5.5391299534255865,0.05858177228447249,0.05482359360410708,0.02464694640503849,8.303285714285716,0.0,0.0,0.0,0.0,0.0,0.0,0.0,0.0,0.0,0.0,0.0,0.0,0.0,7.0,0.254488152,4.376,0.0117125,95.00791375,0.113675,0.11068750000000001,0.0649125,0.272625,0.042473750000000005,1.0372547486875001,20.234125,35.0585,0.412875,0.48575,7.660374999999999,0.2315,0.242875,0.361375,33.800875,1.40175,1.2638785551875,1491.825,90.0,24.666666666666668,12.0,68.0,25.77777777777778,9.0,0.9618739379639862,178.9358333,167.05875,175.3394444,188.5638889,178.7632639,61.81727279277736,328.31927450990446,449.9256766926874,580.709732572272,356.5399270168673,67.32972222222229,66.1211111111113,74.59361111111133,71.01249999999979,53.68194444444465,57.27111111111105,49.53249999999995,51.008611111111065,43.55972222222225,38.13888888888887,157.1378397222224,545.0,42.358643388888886,315.0,99.46322222222285,2.738666980555557,1.3480480027777788,1.3906968527777772,1181.4830555555548,3998.296547,0.0,2249.722955555556,1337.8318916666665,218.79782861111113,111423.17722222213,3.6702583861111124,1.190333963888888,3.1698173916666685,99.57076376319446,79.10111111111111,18.130497555555536,24.67327408333334
2025-12-22 18:00:00,0.9753884457254648,12.1333917653542,0.459192027,86.89121978892034,0.40477025219345725,4.9275,0.45,1.04,0.49,86.825,12.135,1.1505,69.98,9.0,19.55,1.69,12.33952387,5.112222222,80.02111111,70.09,37.1,0.042,5.59,2.27,9.14,2.48,0.029,0.14,54.72,10.6,0.052,1.896243292,0.15,16.6385,0.0,0.0,0.0,0.0,0.0,0.0,0.0,0.0,59.92523440040475,3.8393317314624813,3.3265326975666416,0.047343346584006296,0.021182721966573767,0.0673312512452488,0.4102244935884681,4.1707587021085315,5.3735178458453285,0.05737443084573241,0.05312446211200841,0.024129308640187974,8.509500000000001,0.0,0.0,0.0,0.0,0.0,0.0,0.0,0.0,0.0,0.0,0.0,0.0,0.0,7.0,0.254488152,4.436,0.0113375,95.00780125,0.105425,0.1050625,0.0765375,0.223875,0.03396125,1.0312094430625,19.900375,35.0435,0.41662499999999997,0.49325,7.739125,0.2465,0.246625,0.350125,33.984625,1.46925,1.2589243645625,1485.075,90.0,24.666666666666668,12.0,68.0,25.77777777777778,9.0,0.9618739379639862,178.9358333,167.05875,175.3394444,188.5638889,178.7632639,61.81727279277736,328.31927450990446,449.9256766926874,580.709732572272,356.5399270168673,67.22166666666686,64.48777777777781,69.73249999999985,68.13249999999996,53.439999999999884,57.19777777777787,49.381944444444485,51.12972222222228,43.85555555555571,39.27555555555564,158.27299916666678,546.3194444444445,43.06500577777778,315.0,94.3530210131269,2.712802127777781,1.3480546611111113,1.3646168222222228,1180.5586111111106,3998.296547,0.0,2229.6632583333335,1353.3580222222224,217.9498377777777,110310.15305555548,3.7117357111111113,1.1646162233333335,3.162736313888889,99.72117238958334,73.68805555555552,18.458647777777756,24.403139916666643
2025-12-22 19:00:00,0.9754326533116598,12.133474286181764,0.459192027,86.89109306050658,0.40478204088310926,4.9231428571428575,0.45000000000000007,1.04,0.49,86.825,12.135,1.1535714285714285,69.98,9.0,19.55,1.69,12.33952387,5.112222222,80.02111111,70.09,37.1,0.042,5.589999999999999,2.27,9.14,2.48,0.029,0.14,54.71999999999999,10.6,0.052,1.896243292,0.15,16.59557142857143,0.0,0.0,0.0,0.0,0.0,0.0,0.0,0.0,60.371080564595026,3.657881217876842,3.270054058107406,0.04536354790500583,0.02091798012226526,0.06572133384137442,0.38222110390012976,3.970852843627075,5.153107377444231,0.056376844635147735,0.05048473054000777,0.024334946928665915,8.147142857142857,0.0,0.0,0.0,0.0,0.0,0.0,0.0,0.0,0.0,0.0,0.0,0.0,0.0,7.0,0.254488152,4.49,0.011,94.99576,0.09860000000000001,0.1003,0.0846,0.192,0.02774,1.0290595704142858,19.606857142857145,35.09985714285715,0.41528571428571426,0.49228571428571427,7.804857142857142,0.25657142857142856,0.24614285714285714,0.34085714285714286,34.11142857142857,1.5162857142857142,1.2578671212714285,1479.0,90.0,24.666666666666668,12.0,68.0,25.77777777777778,9.0,0.9618739379639862,178.9358333,167.05875,175.3394444,188.5638889,178.7632639,61.81727279277736,328.31927450990446,449.9256766926874,580.709732572272,356.5399270168673,71.38805555555554,61.95861111111097,76.95333333333346,64.7580555555556,52.8041666666666,57.07333333333343,48.92277777777769,50.883611111110895,43.25833333333324,40.386944444444424,171.40139,549.6111111111111,42.77067533333332,315.0,97.24000000000053,2.7261926944444457,1.3480172777777775,1.3782749999999997,1180.9483333333333,3998.296547,0.0,2213.8587416666664,1323.218033333334,215.1229024999999,109227.47055555551,3.741801638888889,1.1784721333333337,3.2488586694444463,101.460684175,70.8261111111109,17.925323416666647,23.986280083333344
2025-12-22 20:00:00,0.9753193379434801,12.133262764161161,0.459192027,86.89141789789535,0.4047518234515947,5.041166666666666,0.45,1.04,0.49,86.825,12.135,1.0726666666666667,69.98,9.0,19.55,1.69,12.33952387,5.112222222,80.02111111,70.09,37.1,0.042,5.59,2.27,9.14,2.48,0.029,0.14,54.72,10.6,0.052,1.896243292,0.15,16.695833333333333,0.0,0.0,0.0,0.0,0.0,0.0,0.0,0.0,59.83555555039447,3.870672426212053,3.346677792107901,0.047735198683494184,0.021253054149950355,0.06748849666216007,0.4155160074813269,4.209069797582334,5.424674537018579,0.05775120926325841,0.053646931577992246,0.024294838219026154,8.3815,0.0,0.0,0.0,0.0,0.0,0.0,0.0,0.0,0.0,0.0,0.0,0.0,0.0,7.0,0.254488152,4.470833333333333,0.01215,94.80502166666668,0.11916666666666667,0.1033,0.05791666666666667,0.37716666666666665,0.05444499999999999,1.0619685945571429,19.675428571428572,35.79842857142857,0.36814285714285716,0.41514285714285715,7.753428571428572,0.22228571428571428,0.20757142857142857,0.3494285714285714,33.72571428571428,1.3791428571428572,1.2918824039857142,1482.0666666666666,90.0,24.666666666666668,12.0,68.0,25.77777777777778,9.0,0.9618739379639862,178.9358333,167.05875,175.3394444,188.5638889,178.7632639,61.81727279277736,328.31927450990446,449.9256766926874,580.709732572272,356.5399270168673,66.9677777777777,72.2666666666668,79.71333333333344,63.353888888888946,52.43416666666651,58.749722222221926,48.86055555555542,50.7836111111111,43.85638888888883,41.38638888888896,147.69470555555543,536.0555555555555,41.781868527777824,315.0,95.01677777777776,2.771745513888892,1.3480058472222216,1.4239106444444436,1165.7738888888894,3998.296547,0.0,2279.635030555553,1290.7780444444454,211.759855,110035.45138888883,3.7182977333333347,1.2325182380555555,3.007547233333334,98.3195484861111,69.46555555555524,17.53175638888893,24.431713305555554
2025-12-22 21:00:00,0.9752989731210485,12.133224749825956,0.459192027,86.89147627705297,0.4047463928322796,5.0441666666666665,0.45,1.04,0.49,86.825,12.135,1.063,69.98,9.0,19.55,1.69,12.33952387,5.112222222,80.02111111,70.09,37.1,0.042,5.59,2.27,9.14,2.48,0.029,0.14,54.72,10.6,0.052,1.896243292,0.15,16.618,0.0,0.0,0.0,0.0,0.0,0.0,0.0,0.0,61.896189533835525,3.0511949244329037,3.053003111706145,0.03860853588891749,0.019965993974895964,0.060666601601919924,0.28735613417228495,3.292188881501179,4.380621699328253,0.05248615984152841,0.041478047851889986,0.02447658429366405,7.418499999999999,0.0,0.0,0.0,0.0,0.0,0.0,0.0,0.0,0.0,0.0,0.0,0.0,0.0,7.0,0.254488152,4.445833333333334,0.01365,94.59257166666667,0.14416666666666667,0.1063,0.030416666666666668,0.5821666666666667,0.084895,1.0948776187,19.744,36.497,0.321,0.338,7.702,0.188,0.169,0.358,33.34,1.242,1.3258976867,1486.0666666666666,90.0,24.666666666666668,12.0,68.0,25.77777777777778,9.0,0.9618739379639862,178.9358333,167.05875,175.3394444,188.5638889,178.7632639,61.81727279277736,328.31927450990446,449.9256766926874,580.709732572272,356.5399270168673,62.41559888579369,79.43816155988873,88.76295264623957,79.98690807799444,52.25487465181065,58.98022284122554,48.89192200557086,50.65988857938722,44.72785515320341,43.04791086350971,152.13772701949858,530.9052924791087,40.86064699164344,315.2646239554318,89.75999999999931,2.750325562674098,1.3478417409470762,1.4025848579387203,1157.6810584958218,3998.296547,0.0,2285.1023175487485,1320.12286908078,213.35213621169896,110895.52311977715,3.687864055710304,1.2232860543175494,3.068773891364906,98.97440481894151,70.56072423398328,17.2696146239554,24.9978484401114
2025-12-22 22:00:00,0.9755440299976254,12.1336821893289,0.459192027,86.89077378067346,0.4048117413327001,5.025666666666667,0.45,1.04,0.49,86.825,12.135,1.0504999999999998,69.98,9.0,19.55,1.69,12.33952387,5.112222222,80.02111111,70.09,37.1,0.042,5.59,2.27,9.14,2.48,0.029,0.14,54.72,10.6,0.052,1.896243292,0.15,16.92233333333333,0.0,0.0,0.0,0.0,0.0,0.0,0.0,0.0,60.408508764864074,3.7311820322555413,3.1144930969755458,0.04530671856603644,0.020602501284013888,0.06844603755204852,0.3857275910564893,3.9866661919050492,5.017471180178842,0.05326941403510849,0.05040895808804859,0.02080023512024986,6.841166666666666,0.0,0.0,0.0,0.0,0.0,0.0,0.0,0.0,0.0,0.0,0.0,0.0,0.0,7.0,0.254488152,4.368909090909091,0.013163636363636363,94.41545454545455,0.14581818181818182,0.11285454545454546,0.021072727272727274,0.8181818181818182,0.10454545454545454,1.1279885619636363,19.822727272727274,37.08236363636364,0.31,0.31163636363636366,7.664909090909091,0.1549090909090909,0.17672727272727273,0.3307272727272727,32.88618181818182,1.0970909090909091,1.3610904850909091,1494.5272727272727,90.0,24.666666666666668,12.0,68.0,25.77777777777778,9.0,0.9618739379639862,178.9358333,167.05875,175.3394444,188.5638889,178.7632639,61.81727279277736,328.31927450990446,449.9256766926874,580.709732572272,356.5399270168673,78.71388888888887,77.9855555555556,96.8358333333332,120.92000000000009,52.09333333333348,59.4558333333333,48.89277777777758,50.527500000000146,45.29000000000016,46.626944444444426,144.7456991666667,530.0,40.48676727777775,325.0,89.75999999999931,2.712452527777776,1.3479365527777791,1.3647188558333336,1166.6108333333332,3998.296547,0.0,2307.7281666666663,1354.4183416666658,216.31352916666657,110668.00777777779,3.698398041666669,1.1946517297222223,3.1539995138888868,100.42880513958335,69.2341666666665,17.56158433333334,25.812186666666648
2025-12-22 23:00:00,0.9646211318277073,12.067184276523088,0.459192027,86.9681945916492,0.4234658488707805,5.034166666666667,0.463,1.19,0.49,86.5,12.31,1.0368333333333333,69.98,9.0,19.55,1.69,12.33952387,5.112222222,80.02111111,70.09,37.1,0.04,5.46,2.28,8.62,2.49,0.03,0.14,54.9,10.35,0.04900000000000001,1.8956043960000002,0.16,16.645333333333333,0.0,0.0,0.0,0.0,0.0,0.0,0.0,0.0,59.46279328373475,4.391074116020143,3.5753294763621075,0.046378405957436586,0.021791779486246887,0.07086148336210997,0.5145312518254475,4.6536377874162556,4.888390107991559,0.12390311058797703,0.06760407197294786,0.022467357071906724,8.330833333333333,0.0,0.0,0.0,0.0,0.0,0.0,0.0,0.0,0.0,0.0,0.0,0.0,0.0,7.0,0.254488152,4.276181818181818,0.012072727272727273,94.24909090909091,0.14036363636363638,0.12049090909090909,0.017254545454545456,1.0636363636363637,0.12090909090909091,1.1611609588727272,19.904545454545456,37.633272727272725,0.31,0.30072727272727273,7.632181818181818,0.12218181818181817,0.19854545454545455,0.29254545454545455,32.41163636363637,0.9498181818181818,1.396641657818182,1504.3454545454545,90.0,24.666666666666668,12.0,68.0,25.77777777777778,9.0,0.9618739379639862,178.9358333,167.05875,175.3394444,188.5638889,178.7632639,61.81727279277736,328.31927450990446,449.9256766926874,580.709732572272,356.5399270168673,98.07333333333334,72.89305555555566,115.38666666666666,118.78722222222235,51.85305555555532,60.348888888888766,48.710277777778046,50.24472222222226,45.80861111111088,43.486111111111235,136.89676444444413,530.0,41.7947876666667,325.0,89.75999999999931,2.7510488194444482,1.3476549777777798,1.4034960416666666,1166.4363888888872,3998.296547,0.0,2297.95866388889,1255.1008833333347,204.244135277778,105526.55977777785,3.8960996777777805,1.2284014161111103,3.238884058333337,99.38882128888885,67.62388888888886,17.970992083333346,25.027705722222187
2025-12-23 00:00:00,0.9641794100082212,12.066816175006851,0.459192027,86.96900441498492,0.42313455750616585,5.0605,0.463,1.19,0.49,86.5,12.31,0.9988333333333334,69.98,9.0,19.55,1.69,12.33952387,4.998888889,79.77666667,70.09,37.1,0.04,5.46,2.28,8.62,2.49,0.03,0.14,54.9,10.35,0.04900000000000001,1.8956043960000002,0.16,16.648500000000002,0.0,0.0,0.0,0.0,0.0,0.0,0.0,0.0,59.47012883265025,4.358539844260485,3.6029617599685753,0.046826350033576686,0.02214527846512845,0.07090823241352807,0.509623857575661,4.623197547576382,4.939587920590696,0.12574143441407917,0.06723370709937733,0.023192772508410193,8.942333333333332,0.0,0.0,0.0,0.0,0.0,0.0,0.0,0.0,0.0,0.0,0.0,0.0,0.0,7.0,0.254488152,4.27,0.01102608695652174,94.2467652173913,0.1351304347826087,0.12294782608695652,0.019434782608695654,1.08,0.11469565217391305,1.1767021733913043,20.14860869565217,37.74791304347826,0.26130434782608697,0.3048695652173913,7.688434782608695,0.11513043478260869,0.1951304347826087,0.2851304347826087,32.082956521739135,0.9205217391304348,1.4163839464347827,1501.591304347826,90.0,24.666666666666668,12.0,68.0,25.77777777777778,9.0,0.9618739379639862,178.9358333,167.05875,175.3394444,188.5638889,178.7632639,61.81727279277736,328.31927450990446,449.9256766926874,580.709732572272,356.5399270168673,90.31583333333339,73.63472222222221,122.75611111111097,112.07805555555557,51.67166666666672,60.676666666666534,48.659444444444745,49.98027777777771,45.652777777777686,42.96583333333334,136.92499702777783,530.0,41.10654091666666,325.0,91.96244444444466,2.7181873083333326,1.3481855333333341,1.3699766305555565,1186.7594444444444,3998.296547,0.0,2340.891911111111,1346.7973305555545,218.88595138888886,110490.34666666664,3.697807405555556,1.196257625,2.8745900611111095,99.39256210618056,66.70749999999983,17.66244680555558,25.302662249999997
