Repository: saikumar-voptimai/evonith_bf_webapp

# Evonith BF2 — Blast Furnace Intelligence Platform

Monitoring, modelling and optimisation of **Blast Furnace 2 (BF2)** at Evonith Steel: live telemetry from InfluxDB,
manual plant reports from Neon PostgreSQL, a two-zone energy model of the furnace, blend and fuel optimisers, a
conversational assistant (FurnaceMind) and a live digital twin evaluated every hour.

The platform has three deployable parts that share one Python service layer, plus the shared data library:

| Part | Path | What it is |
|---|---|---|
| **Streamlit app** (legacy) | `src/app.py`, `src/custom_pages/` | The original 11-page dashboard; still the home of the model pages. Served under `/legacy` in production |

File: src/assets/data/V10_df_filtered.csv (part 66 of 166)
datetime,Hot Blast PressureBar,Hot Blast Temp.oC,Hot Blast VolumeNm3/Hr.,O2 Enrichment %,OxygenFlowNm3/Hr.,PermeabilityKgs/Hr.,RAFToC,SteamKgs/Hr.,TopPressureBar,TuyereVelocitym/s,Differential PressureTotalBar,Charges/Hrs.,StockRodLevel,COKE_ASH%,COKE_FC%,COKE_IM%,COKE_MOIST%,COKE_MT,COKE_VM%,NUTCOKE_ASH%,NUTCOKE_FC%,NUTCOKE_IM%,NUTCOKE_MOIST%,NUTCOKE_MT,NUTCOKE_VM%,PCI_2_%Ash,PCI_2_%FC,PCI_2_%IM,PCI_2_MT,PCI_2_%VM,Sinter_SP_MT,Sinter_SP_02_Al2O3%,Sinter_SP_02_Basicity,Sinter_SP_02_CaO%,Sinter_SP_02_Cold_Strength_AI,Sinter_SP_02_Cold_strength_TI,Sinter_SP_02_Fe(T)%,Sinter_SP_02_FeO%,Sinter_SP_02_Hot_strength_RDI,Sinter_SP_02_Hot_strength_RI,Sinter_SP_02_K2O%,Sinter_SP_02_MgO%,Sinter_SP_02_MnO%,Sinter_SP_02_Na2O%,Sinter_SP_02_P%,Sinter_SP_02_SiO2%,Sinter_SP_02_TiO2%,ORE_%Al2O3,ORE_%CaO,ORE_%Fe(T),ORE_%K2O,ORE_%LOI,ORE_%MgO,ORE_%MnO,ORE_MT,ORE_%Na2O,ORE_%P,ORE_%SiO2,ORE_%TiO2,ORE_%TM,Geomin Type,FLUX_Al2O3%,FLUX_CaO%,FLUX_Fe2O3%,FLUX_LOI%,FLUX_MgO%,FLUX_MT,FLUX_SiO2%,FLUX_TM%,COKE_DISCHARGE_TIME,WEIGHTED_COKE_ANGLE,TOTAL_COKE_PORTIONS,NON_COKE_DISCHARGE_TIME,WEIGHTED_NON_COKE_ANGLE,TOTAL_NON_COKE_PORTIONS,UnitCost Lakhs/Thm,ActualKg/Thm.,FurnaceTopGasAnalysisCO2ETACO,Act. Fuel RateKg/Thm.,Coke Rate Kg/Thm,ProductionTonnesPerHr
2024-07-18 08:00:00,2.31,1098.0,111697.0,1.731219755,2400.0,1432.0,2316.0,0.0,1.01,262.0,1.3,6.0,1.3,10.86,87.76,0.4,3.9,297.3256667,0.98,11.19,87.33,0.44,8.7,22.625999997,1.04,9.88,70.09,1.09,56.05,18.94,807.406,2.165,1.705323494,9.695,5.023333333,80.15555556,55.65,10.055,30.54142857,67.87,0.087,1.77,0.355,0.056,0.074,5.685,0.19,3.620111484,0.074447862,58.95873381,0.024034297,3.598335926,0.056842662,0.046079948,270.494748,0.018642256,0.075075047,4.274746646,0.334427152,5.271580321,2.0,0.63,0.0,1.07,1.38,0.0,17.87,96.34,0.2,82.5,23.54545455,11.0,60.0,28.25,8.0,131.2625,85.0,39.88465975,565.0,480.0,75.29411765
2024-07-18 09:00:00,2.31,1123.0,111887.0,1.728281098,2400.0,1439.0,2336.0,0.0,1.02,268.0,1.29,7.0,1.3,10.86,87.76,0.4,3.9,297.3256667,0.98,11.19,87.33,0.44,8.7,22.625999997,1.04,9.88,70.09,1.09,56.05,18.94,807.406,2.165,1.705323494,9.695,5.023333333,80.15555556,55.65,10.055,30.54142857,67.87,0.087,1.77,0.355,0.056,0.074,5.685,0.19,3.620111484,0.074447862,58.95873381,0.024034297,3.598335926,0.056842662,0.046079948,270.494748,0.018642256,0.075075047,4.274746646,0.334427152,5.271580321,2.0,0.63,0.0,1.07,1.38,0.0,17.87,96.34,0.2,82.5,23.54545455,11.0,60.0,28.25,8.0,131.395,86.0,40.0,566.0,480.0,81.97674419
2024-07-18 10:00:00,2.31,1107.0,111302.0,1.737361167,2400.0,1412.0,2316.0,0.0,1.0,263.0,1.31,6.0,1.3,10.86,87.76,0.4,3.9,297.3256667,0.98,11.19,87.33,0.44,8.7,22.625999997,1.04,9.88,70.09,1.09,56.05,18.94,807.406,2.165,1.705323494,9.695,5.023333333,80.15555556,55.65,10.055,30.54142857,67.87,0.087,1.77,0.355,0.056,0.074,5.685,0.19,3.620111484,0.074447862,58.95873381,0.024034297,3.598335926,0.056842662,0.046079948,270.494748,0.018642256,0.075075047,4.274746646,0.334427152,5.271580321,2.0,0.63,0.0,1.07,1.38,0.0,17.87,96.34,0.2,82.5,23.54545455,11.0,60.0,28.25,8.0,131.2625,85.0,40.04125602,565.0,480.0,82.35294118
2024-07-18 11:00:00,2.25,1100.0,111075.0,1.740910291,2400.0,1484.0,2312.0,0.0,1.0,266.0,1.25,6.0,1.3,10.86,87.76,0.4,3.9,297.3256667,0.98,11.19,87.33,0.44,8.7,22.625999997,1.04,9.88,70.09,1.09,56.05,18.94,807.406,2.165,1.705323494,9.695,5.023333333,80.15555556,55.65,10.055,30.54142857,67.87,0.087,1.77,0.355,0.056,0.074,5.685,0.19,3.620111484,0.074447862,58.95873381,0.024034297,3.598335926,0.056842662,0.046079948,270.494748,0.018642256,0.075075047,4.274746646,0.334427152,5.271580321,2.0,0.63,0.0,1.07,1.38,0.0,17.87,96.34,0.2,82.5,23.54545455,11.0,60.0,28.25,8.0,131.2625,85.0,39.53703704,565.0,480.0,81.76470588
2024-07-18 12:00:00,2.26,1100.0,112107.0,1.72489088,2400.0,1483.0,2317.0,0.0,1.0,268.0,1.26,6.0,1.3,10.86,87.76,0.4,3.9,297.3256667,0.98,11.19,87.33,0.44,8.7,22.625999997,1.04,9.88,70.09,1.09,56.05,18.94,807.406,2.165,1.705323494,9.695,5.023333333,80.15555556,55.65,10.055,30.54142857,67.87,0.087,1.77,0.355,0.056,0.074,5.685,0.19,3.620111484,0.074447862,58.95873381,0.024034297,3.598335926,0.056842662,0.046079948,270.494748,0.018642256,0.075075047,4.274746646,0.334427152,5.271580321,2.0,0.63,0.0,1.07,1.38,0.0,17.87,96.34,0.2,82.5,23.54545455,11.0,60.0,28.25,8.0,131.13,84.0,38.73978996,564.0,480.0,78.57142857
2024-07-18 13:00:00,2.26,1100.0,112740.0,1.715210075,2400.0,1501.0,2332.0,0.0,1.01,269.0,1.25,7.0,1.3,10.86,87.76,0.4,3.9,297.3256667,0.98,11.19,87.33,0.44,8.7,22.625999997,1.04,9.88,70.09,1.09,56.05,18.94,807.406,2.165,1.705323494,9.695,5.023333333,80.15555556,55.65,10.055,30.54142857,67.87,0.087,1.77,0.355,0.056,0.074,5.685,0.19,3.620111484,0.074447862,58.95873381,0.024034297,3.598335926,0.056842662,0.046079948,270.494748,0.018642256,0.075075047,4.274746646,0.334427152,5.271580321,2.0,0.63,0.0,1.07,1.38,0.0,17.87,96.34,0.2,82.5,23.54545455,11.0,60.0,28.25,8.0,131.13,84.0,38.21288386,564.0,480.0,78.45238095
2024-07-18 14:00:00,2.26,1086.0,112712.0,1.751363641,2450.0,1489.0,2311.0,0.0,1.0,267.0,1.26,6.0,1.3,10.86,87.76,0.4,3.9,297.3256667,0.98,11.19,87.33,0.44,8.7,22.625999997,1.04,9.88,70.09,1.09,56.05,18.94,807.406,2.165,1.705323494,9.695,5.023333333,80.15555556,55.65,10.055,30.54142857,67.87,0.087,1.77,0.355,0.056,0.074,5.685,0.19,3.620111484,0.074447862,58.95873381,0.024034297,3.598335926,0.056842662,0.046079948,270.494748,0.018642256,0.075075047,4.274746646,0.334427152,5.271580321,2.0,0.63,0.0,1.07,1.38,0.0,17.87,96.34,0.2,82.5,23.54545455,11.0,60.0,28.25,8.0,131.2625,85.0,38.20041851,565.0,480.0,77.17647059
2024-07-18 15:00:00,2.26,1090.0,112070.0,1.727616069,2403.0,1480.0,2302.0,0.0,1.0,266.0,1.26,6.0,1.3,10.86,87.76,0.4,3.9,297.3256667,0.98,11.19,87.33,0.44,8.7,22.625999997,1.04,9.88,70.09,1.09,56.05,18.94,807.406,2.165,1.705323494,9.695,5.023333333,80.15555556,55.65,10.055,30.54142857,67.87,0.087,1.77,0.355,0.056,0.074,5.685,0.19,3.620111484,0.074447862,58.95873381,0.024034297,3.598335926,0.056842662,0.046079948,270.494748,0.018642256,0.075075047,4.274746646,0.334427152,5.271580321,2.0,0.63,0.0,1.07,1.38,0.0,17.87,96.34,0.2,82.5,23.54545455,11.0,60.0,28.25,8.0,131.2625,85.0,38.67104954,565.0,480.0,82.58823529
2024-07-18 16:00:00,2.23,1102.0,111049.0,1.741317725,2400.0,1503.0,2308.0,0.0,1.0,269.0,1.23,6.0,1.3,10.82,87.81,0.42,3.6,297.3256667,0.95,11.1,87.42,0.45,11.0,22.625999997,1.03,9.53,70.31,1.28,56.05,18.88,807.406,2.14,1.745235841,9.66,5.023333333,80.15555556,55.785,10.355,30.93285714,67.87,0.0855,1.825,0.365,0.0515,0.072,5.535,0.185,3.487217173,0.058553283,59.65891475,0.021479048,3.270572777,0.033000794,0.054027237,270.494748,0.01812907,0.083806382,3.726882673,0.31841141,5.40237186,2.0,0.48,0.0,0.82,1.32,0.0,17.87,96.01,0.4,82.5,23.54545455,11.0,60.0,28.25,8.0,133.8375,95.0,39.20653442,580.0,485.0,76.31578947
2024-07-18 17:00:00,2.26,1138.0,110793.0,1.744612657,2399.0,1464.0,2326.0,0.0,1.0,272.0,1.26,6.0,1.3,10.82,87.81,0.42,3.6,297.3256667,0.95,11.1,87.42,0.45,11.0,22.625999997,1.03,9.53,70.31,1.28,56.05,18.88,807.406,2.14,1.745235841,9.66,5.023333333,80.15555556,55.785,10.355,30.93285714,67.87,0.0855,1.825,0.365,0.0515,0.072,5.535,0.185,3.487217173,0.058553283,59.65891475,0.021479048,3.270572777,0.033000794,0.054027237,270.494748,0.01812907,0.083806382,3.726882673,0.31841141,5.40237186,2.0,0.48,0.0,0.82,1.32,0.0,17.87,96.01,0.4,82.5,23.54545455,11.0,60.0,28.25,8.0,133.97,96.0,39.85641501,581.0,485.0,80.83333333
2024-07-18 18:00:00,2.29,1149.0,110820.0,1.744187778,2399.0,1427.0,2334.0,0.0,1.0,270.0,1.29,6.0,1.3,10.82,87.81,0.42,3.6,297.3256667,0.95,11.1,87.42,0.45,11.0,22.625999997,1.03,9.53,70.31,1.28,56.05,18.88,807.406,2.14,1.745235841,9.66,5.023333333,80.15555556,55.785,10.355,30.93285714,67.87,0.0855,1.825,0.365,0.0515,0.072,5.535,0.185,3.487217173,0.058553283,59.65891475,0.021479048,3.270572777,0.033000794,0.054027237,270.494748,0.01812907,0.083806382,3.726882673,0.31841141,5.40237186,2.0,0.48,0.0,0.82,1.32,0.0,17.87,96.01,0.4,82.5,23.54545455,11.0,60.0,28.25,8.0,133.705,94.0,38.77788104,579.0,485.0,77.65957447
2024-07-18 20:00:00,2.23,1147.0,111415.0,1.734876941,2399.0,1507.0,2344.0,0.0,1.0,278.0,1.23,6.0,1.3,10.82,87.81,0.42,3.6,297.3256667,0.95,11.1,87.42,0.45,11.0,22.625999997,1.03,9.53,70.31,1.28,56.05,18.88,807.406,2.14,1.745235841,9.66,5.023333333,80.15555556,55.785,10.355,30.93285714,67.87,0.0855,1.825,0.365,0.0515,0.072,5.535,0.185,3.487217173,0.058553283,59.65891475,0.021479048,3.270572777,0.033000794,0.054027237,270.494748,0.01812907,0.083806382,3.726882673,0.31841141,5.40237186,2.0,0.48,0.0,0.82,1.32,0.0,17.87,96.01,0.4,82.5,23.54545455,11.0,60.0,28.25,8.0,133.175,90.0,38.21786691,575.0,485.0,80.11111111
2024-07-18 21:00:00,2.27,1148.0,111707.0,1.73106484,2400.0,1468.0,2352.0,0.0,1.0,276.0,1.27,6.0,1.3,10.82,87.81,0.42,3.6,297.3256667,0.95,11.1,87.42,0.45,11.0,22.625999997,1.03,9.53,70.31,1.28,56.05,18.88,807.406,2.14,1.745235841,9.66,5.023333333,80.15555556,55.785,10.355,30.93285714,67.87,0.0855,1.825,0.365,0.0515,0.072,5.535,0.185,3.487217173,0.058553283,59.65891475,0.021479048,3.270572777,0.033000794,0.054027237,270.494748,0.01812907,0.083806382,3.726882673,0.31841141,5.40237186,2.0,0.48,0.0,0.82,1.32,0.0,17.87,96.01,0.4,82.5,23.54545455,11.0,60.0,28.25,8.0,133.175,90.0,38.98809524,575.0,485.0,77.33333333
2024-07-18 22:00:00,2.25,1104.0,112084.0,1.72524469,2400.0,1493.0,2330.0,0.0,1.0,270.0,1.25,6.0,1.3,10.82,87.81,0.42,3.6,297.3256667,0.95,11.1,87.42,0.45,11.0,22.625999997,1.03,9.53,70.31,1.28,56.05,18.88,807.406,2.14,1.745235841,9.66,5.023333333,80.15555556,55.785,10.355,30.93285714,67.87,0.0855,1.825,0.365,0.0515,0.072,5.535,0.185,3.487217173,0.058553283,59.65891475,0.021479048,3.270572777,0.033000794,0.054027237,270.494748,0.01812907,0.083806382,3.726882673,0.31841141,5.40237186,2.0,0.48,0.0,0.82,1.32,0.0,17.87,96.01,0.4,82.5,23.54545455,11.0,60.0,28.25,8.0,132.5125,85.0,38.57703858,570.0,485.0,77.64705882
2024-07-18 23:00:00,2.24,1102.0,112201.0,1.723446385,2400.0,1506.0,2332.0,0.0,1.0,270.0,1.24,6.0,1.3,10.87,87.77,0.39,4.3,301.9133333,0.97,11.13,87.39,0.44,7.3,17.595000003000003,1.04,9.77,70.27,1.21,53.73333333,18.81,787.798,2.125,1.766547406,9.875,4.823333333,80.64444444,55.615,10.045,32.49857143,67.87,0.084,1.835,0.355,0.052,0.071,5.59,0.19,3.956221179,0.105231025,58.39908573,0.031965009,4.188270507,0.05127374,0.048211239,213.6657584,0.019043462,0.067368388,3.189159632,0.370341285,4.74881385,2.0,0.48,0.0,0.91,1.42,0.0,24.48,96.64,0.2,82.5,23.54545455,11.0,60.0,28.25,8.0,131.9825,81.0,38.28016644,566.0,485.0,76.54320988
2024-07-19 00:00:00,2.29,1128.0,110667.0,1.747325921,2400.0,1427.0,2319.0,0.0,1.0,268.0,1.29,6.0,1.3,10.87,87.77,0.39,4.3,301.9133333,0.97,11.13,87.39,0.44,7.3,17.595000003000003,1.04,9.77,70.27,1.21,53.73333333,18.81,787.798,2.125,1.766547406,9.875,4.823333333,80.64444444,55.615,10.045,32.49857143,67.87,0.084,1.835,0.355,0.052,0.071,5.59,0.19,3.956221179,0.105231025,58.39908573,0.031965009,4.188270507,0.05127374,0.048211239,213.6657584,0.019043462,0.067368388,3.189159632,0.370341285,4.74881385,2.0,0.48,0.0,0.91,1.42,0.0,24.48,96.64,0.2,82.5,23.54545455,11.0,60.0,28.25,8.0,132.5875,95.0,40.4767415,575.0,480.0,79.47368421
2024-07-19 07:00:00,2.3,1103.0,111460.0,1.734899381,2400.0,1428.0,2335.0,0.0,1.0,265.0,1.3,6.0,1.3,10.87,87.77,0.39,4.3,301.9133333,0.97,11.13,87.39,0.44,7.3,17.595000003000003,1.04,9.77,70.27,1.21,53.73333333,18.81,787.798,2.125,1.766547406,9.875,4.823333333,80.64444444,55.615,10.045,32.49857143,67.87,0.084,1.835,0.355,0.052,0.071,5.59,0.19,3.956221179,0.105231025,58.39908573,0.031965009,4.188270507,0.05127374,0.048211239,213.6657584,0.019043462,0.067368388,3.189159632,0.370341285,4.74881385,2.0,0.48,0.0,0.91,1.42,0.0,24.48,96.64,0.2,82.5,23.54545455,11.0,60.0,28.25,8.0,132.115,82.0,39.88932442,567.0,485.0,75.6097561
2024-07-19 08:00:00,2.33,1120.0,110348.0,1.752375097,2400.0,1402.0,2344.0,0.0,1.01,264.0,1.32,6.0,1.3,10.64,87.97,0.41,3.8,301.9133333,0.98,10.84,87.65,0.46,9.0,17.595000003000003,1.05,9.87,69.74,1.21,53.73333333,18.92,787.798,2.135,1.744705734,9.84,4.823333333,80.64444444,55.58,9.55,31.71571429,67.87,0.081,1.84,0.315,0.052,0.07,5.64,0.19,3.659630159,0.179215739,58.04905298,0.025739982,3.687646506,0.075637139,0.057777696,213.6657584,0.023482545,0.077777804,4.392669273,0.327963774,4.752603402,2.0,0.43,0.0,0.95,1.32,0.0,24.48,96.83,0.2,82.5,23.54545455,11.0,60.0,28.25,8.0,132.38,84.0,39.17167978,569.0,485.0,76.19047619
2024-07-19 09:00:00,2.25,1135.0,112196.0,1.723523159,2400.0,1494.0,2344.0,0.0,1.0,276.0,1.25,7.0,1.3,10.64,87.97,0.41,3.8,301.9133333,0.98,10.84,87.65,0.46,9.0,17.595000003000003,1.05,9.87,69.74,1.21,53.73333333,18.92,787.798,2.135,1.744705734,9.84,4.823333333,80.64444444,55.58,9.55,31.71571429,67.87,0.081,1.84,0.315,0.052,0.07,5.64,0.19,3.659630159,0.179215739,58.04905298,0.025739982,3.687646506,0.075637139,0.057777696,213.6657584,0.023482545,0.077777804,4.392669273,0.327963774,4.752603402,2.0,0.43,0.0,0.95,1.32,0.0,24.48,96.83,0.2,82.5,23.54545455,11.0,60.0,28.25,8.0,132.5125,85.0,39.54828301,570.0,485.0,84.70588235
2024-07-19 10:00:00,2.29,1151.0,112984.0,1.711507407,2400.0,1458.0,2334.0,0.0,1.0,278.0,1.29,6.0,1.3,10.64,87.97,0.41,3.8,301.9133333,0.98,10.84,87.65,0.46,9.0,17.595000003000003,1.05,9.87,69.74,1.21,53.73333333,18.92,787.798,2.135,1.744705734,9.84,4.823333333,80.64444444,55.58,9.55,31.71571429,67.87,0.081,1.84,0.315,0.052,0.07,5.64,0.19,3.659630159,0.179215739,58.04905298,0.025739982,3.687646506,0.075637139,0.057777696,213.6657584,0.023482545,0.077777804,4.392669273,0.327963774,4.752603402,2.0,0.43,0.0,0.95,1.32,0.0,24.48,96.83,0.2,82.5,23.54545455,11.0,60.0,28.25,8.0,132.5125,85.0,39.63272896,570.0,485.0,88.0
2024-07-19 11:00:00,2.29,1117.0,112287.0,1.722126944,2400.0,1455.0,2335.0,0.0,1.0,270.0,1.29,6.0,1.3,10.64,87.97,0.41,3.8,301.9133333,0.98,10.84,87.65,0.46,9.0,17.595000003000003,1.05,9.87,69.74,1.21,53.73333333,18.92,787.798,2.135,1.744705734,9.84,4.823333333,80.64444444,55.58,9.55,31.71571429,67.87,0.081,1.84,0.315,0.052,0.07,5.64,0.19,3.659630159,0.179215739,58.04905298,0.025739982,3.687646506,0.075637139,0.057777696,213.6657584,0.023482545,0.077777804,4.392669273,0.327963774,4.752603402,2.0,0.43,0.0,0.95,1.32,0.0,24.48,96.83,0.2,82.5,23.54545455,11.0,60.0,28.25,8.0,131.85,80.0,40.13573602,565.0,485.0,80.75
2024-07-19 12:00:00,2.24,1112.0,111429.0,1.73538184,2400.0,1504.0,2328.0,0.0,1.0,271.0,1.24,6.0,1.3,10.64,87.97,0.41,3.8,301.9133333,0.98,10.84,87.65,0.46,9.0,17.595000003000003,1.05,9.87,69.74,1.21,53.73333333,18.92,787.798,2.135,1.744705734,9.84,4.823333333,80.64444444,55.58,9.55,31.71571429,67.87,0.081,1.84,0.315,0.052,0.07,5.64,0.19,3.659630159,0.179215739,58.04905298,0.025739982,3.687646506,0.075637139,0.057777696,213.6657584,0.023482545,0.077777804,4.392669273,0.327963774,4.752603402,2.0,0.43,0.0,0.95,1.32,0.0,24.48,96.83,0.2,82.5,23.54545455,11.0,60.0,28.25,8.0,132.2475,83.0,39.88842399,568.0,485.0,79.51807229
2024-07-19 13:00:00,2.25,1097.0,111618.0,1.732444562,2400.0,1490.0,2323.0,0.0,1.0,267.0,1.25,6.0,1.3,10.64,87.97,0.41,3.8,301.9133333,0.98,10.84,87.65,0.46,9.0,17.595000003000003,1.05,9.87,69.74,1.21,53.73333333,18.92,787.798,2.135,1.744705734,9.84,4.823333333,80.64444444,55.58,9.55,31.71571429,67.87,0.081,1.84,0.315,0.052,0.07,5.64,0.19,3.659630159,0.179215739,58.04905298,0.025739982,3.687646506,0.075637139,0.057777696,213.6657584,0.023482545,0.077777804,4.392669273,0.327963774,4.752603402,2.0,0.43,0.0,0.95,1.32,0.0,24.48,96.83,0.2,82.5,23.54545455,11.0,60.0,28.25,8.0,132.2475,83.0,39.73829201,568.0,485.0,77.8313253
2024-07-19 14:00:00,2.26,1094.0,110698.0,1.7468368,2400.0,1467.0,2324.0,0.0,1.0,264.0,1.26,6.0,1.3,10.64,87.97,0.41,3.8,301.9133333,0.98,10.84,87.65,0.46,9.0,17.595000003000003,1.05,9.87,69.74,1.21,53.73333333,18.92,787.798,2.135,1.744705734,9.84,4.823333333,80.64444444,55.58,9.55,31.71571429,67.87,0.081,1.84,0.315,0.052,0.07,5.64,0.19,3.659630159,0.179215739,58.04905298,0.025739982,3.687646506,0.075637139,0.057777696,213.6657584,0.023482545,0.077777804,4.392669273,0.327963774,4.752603402,2.0,0.43,0.0,0.95,1.32,0.0,24.48,96.83,0.2,82.5,23.54545455,11.0,60.0,28.25,8.0,132.115,82.0,39.17167978,567.0,485.0,76.82926829
2024-07-19 15:00:00,2.21,1099.0,109851.0,1.760300092,2400.0,1513.0,2328.0,0.0,1.0,267.0,1.21,7.0,1.3,10.64,87.97,0.41,3.8,301.9133333,0.98,10.84,87.65,0.46,9.0,17.595000003000003,1.05,9.87,69.74,1.21,53.73333333,18.92,787.798,2.135,1.744705734,9.84,4.823333333,80.64444444,55.58,9.55,31.71571429,67.87,0.081,1.84,0.315,0.052,0.07,5.64,0.19,3.659630159,0.179215739,58.04905298,0.025739982,3.687646506,0.075637139,0.057777696,213.6657584,0.023482545,0.077777804,4.392669273,0.327963774,4.752603402,2.0,0.43,0.0,0.95,1.32,0.0,24.48,96.83,0.2,82.5,23.54545455,11.0,60.0,28.25,8.0,131.925,90.0,40.06522246,570.0,480.0,70.66666667
2024-07-19 16:00:00,2.24,1099.0,109739.0,1.761362012,2399.0,1478.0,2322.0,0.0,1.0,264.0,1.24,6.0,1.3,10.78,87.87,0.41,4.2,301.9133333,0.94,10.89,87.63,0.44,8.4,17.595000003000003,1.04,9.8,70.08,1.21,53.73333333,18.8,787.798,2.11,1.752482357,9.7,4.823333333,80.64444444,55.83,10.25,32.10714286,67.87,0.08,1.78,0.305,0.0535,0.071,5.535,0.19,4.197035025,0.203063579,58.45190615,0.03905723,3.496802071,0.068238668,0.065176168,213.6657584,0.024222392,0.092688433,3.393360076,0.346408397,4.913307533,2.0,0.44,0.0,0.4,1.38,0.0,24.48,96.47,0.2,82.5,23.54545455,11.0,60.0,28.25,8.0,130.6,80.0,40.71146245,560.0,480.0,81.75
2024-07-19 17:00:00,2.28,1098.0,111375.0,1.735499762,2399.0,1445.0,2326.0,0.0,1.0,264.0,1.28,6.0,1.3,10.78,87.87,0.41,4.2,301.9133333,0.94,10.89,87.63,0.44,8.4,17.595000003000003,1.04,9.8,70.08,1.21,53.73333333,18.8,787.798,2.11,1.752482357,9.7,4.823333333,80.64444444,55.83,10.25,32.10714286,67.87,0.08,1.78,0.305,0.0535,0.071,5.535,0.19,4.197035025,0.203063579,58.45190615,0.03905723,3.496802071,0.068238668,0.065176168,213.6657584,0.024222392,0.092688433,3.393360076,0.346408397,4.913307533,2.0,0.44,0.0,0.4,1.38,0.0,24.48,96.47,0.2,82.5,23.54545455,11.0,60.0,28.25,8.0,130.6,80.0,40.42900443,560.0,480.0,76.25
2024-07-19 18:00:00,2.27,1097.0,112096.0,1.725060075,2400.0,1469.0,2324.0,0.0,1.0,267.0,1.27,7.0,1.3,10.78,87.87,0.41,4.2,301.9133333,0.94,10.89,87.63,0.44,8.4,17.595000003000003,1.04,9.8,70.08,1.21,53.73333333,18.8,787.798,2.11,1.752482357,9.7,4.823333333,80.64444444,55.83,10.25,32.10714286,67.87,0.08,1.78,0.305,0.0535,0.071,5.535,0.19,4.197035025,0.203063579,58.45190615,0.03905723,3.496802071,0.068238668,0.065176168,213.6657584,0.024222392,0.092688433,3.393360076,0.346408397,4.913307533,2.0,0.44,0.0,0.4,1.38,0.0,24.48,96.47,0.2,82.5,23.54545455,11.0,60.0,28.25,8.0,130.865,82.0,39.9859944,562.0,480.0,81.70731707
2024-07-19 19:00:00,2.21,1114.0,112146.0,1.724291275,2400.0,1549.0,2303.0,0.0,1.0,275.0,1.21,5.0,1.3,10.78,87.87,0.41,4.2,301.9133333,0.94,10.89,87.63,0.44,8.4,17.595000003000003,1.04,9.8,70.08,1.21,53.73333333,18.8,787.798,2.11,1.752482357,9.7,4.823333333,80.64444444,55.83,10.25,32.10714286,67.87,0.08,1.78,0.305,0.0535,0.071,5.535,0.19,4.197035025,0.203063579,58.45190615,0.03905723,3.496802071,0.068238668,0.065176168,213.6657584,0.024222392,0.092688433,3.393360076,0.346408397,4.913307533,2.0,0.44,0.0,0.4,1.38,0.0,24.48,96.47,0.2,82.5,23.54545455,11.0,60.0,28.25,8.0,133.25,100.0,38.38709677,580.0,480.0,80.0
2024-07-19 20:00:00,2.23,1139.0,109474.0,1.766359581,2400.0,1489.0,2285.0,0.0,1.0,272.0,1.23,6.0,1.3,10.78,87.87,0.41,4.2,301.9133333,0.94,10.89,87.63,0.44,8.4,17.595000003000003,1.04,9.8,70.08,1.21,53.73333333,18.8,787.798,2.11,1.752482357,9.7,4.823333333,80.64444444,55.83,10.25,32.10714286,67.87,0.08,1.78,0.305,0.0535,0.071,5.535,0.19,4.197035025,0.203063579,58.45190615,0.03905723,3.496802071,0.068238668,0.065176168,213.6657584,0.024222392,0.092688433,3.393360076,0.346408397,4.913307533,2.0,0.44,0.0,0.4,1.38,0.0,24.48,96.47,0.2,82.5,23.54545455,11.0,60.0,28.25,8.0,133.25,100.0,39.20560748,580.0,480.0,91.0
2024-07-19 21:00:00,2.25,1158.0,109114.0,1.772184897,2400.0,1459.0,2323.0,0.0,1.0,273.0,1.25,6.0,1.3,10.78,87.87,0.41,4.2,301.9133333,0.94,10.89,87.63,0.44,8.4,17.595000003000003,1.04,9.8,70.08,1.21,53.73333333,18.8,787.798,2.11,1.752482357,9.7,4.823333333,80.64444444,55.83,10.25,32.10714286,67.87,0.08,1.78,0.305,0.0535,0.071,5.535,0.19,4.197035025,0.203063579,58.45190615,0.03905723,3.496802071,0.068238668,0.065176168,213.6657584,0.024222392,0.092688433,3.393360076,0.346408397,4.913307533,2.0,0.44,0.0,0.4,1.38,0.0,24.48,96.47,0.2,82.5,23.54545455,11.0,60.0,28.25,8.0,134.1775,107.0,40.60308555,587.0,480.0,77.10280374
2024-07-19 23:00:00,2.25,1159.0,109477.0,1.766311198,2400.0,1465.0,2319.0,0.0,1.0,275.0,1.25,6.0,1.3,10.75,87.86,0.42,4.1,301.3466667,0.97,10.96,87.54,0.46,8.2,16.968666663,1.04,8.91,71.11,1.16,53.29333333,18.82,765.8796667,2.085,1.746303177,9.875,4.933333333,80.69,55.645,10.035,32.89,71.2,0.078,1.795,0.29,0.054,0.067,5.655,0.19,2.04404368,0.073328921,59.55225017,0.01833223,2.06237591,0.036664461,0.036664461,120.88,0.007332892,0.039414295,2.016545334,0.098077432,4.949702184,2.0,0.49,0.0,0.97,1.35,0.0,23.90333333,96.13,0.2,82.5,23.54545455,11.0,60.0,28.25,8.0,133.25,100.0,40.82826392,580.0,480.0,81.6
2024-07-20 00:00:00,2.34,1083.0,112991.0,1.710688623,2399.0,1430.0,2330.0,0.0,1.0,262.0,1.34,6.0,1.3,10.75,87.86,0.42,4.1,301.3466667,0.97,10.96,87.54,0.46,8.2,16.968666663,1.04,8.91,71.11,1.16,53.29333333,18.82,765.8796667,2.085,1.746303177,9.875,4.933333333,80.69,55.645,10.035,32.89,71.2,0.078,1.795,0.29,0.054,0.067,5.655,0.19,2.04404368,0.073328921,59.55225017,0.01833223,2.06237591,0.036664461,0.036664461,120.88,0.007332892,0.039414295,2.016545334,0.098077432,4.949702184,2.0,0.49,0.0,0.97,1.35,0.0,23.90333333,96.13,0.2,82.5,23.54545455,11.0,60.0,28.25,8.0,134.2175,79.0,39.85439173,574.0,495.0,74.17721519
2024-07-20 01:00:00,2.28,1099.0,110822.0,1.744883049,2400.0,1438.0,2314.0,0.0,1.0,263.0,1.28,6.0,1.3,10.75,87.86,0.42,4.1,301.3466667,0.97,10.96,87.54,0.46,8.2,16.968666663,1.04,8.91,71.11,1.16,53.29333333,18.82,765.8796667,2.085,1.746303177,9.875,4.933333333,80.69,55.645,10.035,32.89,71.2,0.078,1.795,0.29,0.054,0.067,5.655,0.19,2.04404368,0.073328921,59.55225017,0.01833223,2.06237591,0.036664461,0.036664461,120.88,0.007332892,0.039414295,2.016545334,0.098077432,4.949702184,2.0,0.49,0.0,0.97,1.35,0.0,23.90333333,96.13,0.2,82.5,23.54545455,11.0,60.0,28.25,8.0,131.85,80.0,40.25522042,565.0,485.0,82.5
2024-07-20 02:00:00,2.3,1086.0,111043.0,1.741411775,2400.0,1423.0,2326.0,0.0,1.0,260.0,1.3,6.0,1.3,10.75,87.86,0.42,4.1,301.3466667,0.97,10.96,87.54,0.46,8.2,16.968666663,1.04,8.91,71.11,1.16,53.29333333,18.82,765.8796667,2.085,1.746303177,9.875,4.933333333,80.69,55.645,10.035,32.89,71.2,0.078,1.795,0.29,0.054,0.067,5.655,0.19,2.04404368,0.073328921,59.55225017,0.01833223,2.06237591,0.036664461,0.036664461,120.88,0.007332892,0.039414295,2.016545334,0.098077432,4.949702184,2.0,0.49,0.0,0.97,1.35,0.0,23.90333333,96.13,0.2,82.5,23.54545455,11.0,60.0,28.25,8.0,131.055,74.0,40.52001841,559.0,485.0,79.18918919
2024-07-20 03:00:00,2.3,1071.0,111799.0,1.736402976,2400.0,1450.0,2298.0,350.0,1.0,261.0,1.3,6.0,1.3,10.75,87.86,0.42,4.1,301.3466667,0.97,10.96,87.54,0.46,8.2,16.968666663,1.04,8.91,71.11,1.16,53.29333333,18.82,765.8796667,2.085,1.746303177,9.875,4.933333333,80.69,55.645,10.035,32.89,71.2,0.078,1.795,0.29,0.054,0.067,5.655,0.19,2.04404368,0.073328921,59.55225017,0.01833223,2.06237591,0.036664461,0.036664461,120.88,0.007332892,0.039414295,2.016545334,0.098077432,4.949702184,2.0,0.49,0.0,0.97,1.35,0.0,23.90333333,96.13,0.2,82.5,23.54545455,11.0,60.0,28.25,8.0,131.1875,75.0,40.13293605,560.0,485.0,74.66666667
2024-07-20 04:00:00,2.28,1096.0,112457.0,1.71952468,2400.0,1473.0,2331.0,0.0,1.0,269.0,1.28,7.0,1.3,10.75,87.86,0.42,4.1,301.3466667,0.97,10.96,87.54,0.46,8.2,16.968666663,1.04,8.91,71.11,1.16,53.29333333,18.82,765.8796667,2.085,1.746303177,9.875,4.933333333,80.69,55.645,10.035,32.89,71.2,0.078,1.795,0.29,0.054,0.067,5.655,0.19,2.04404368,0.073328921,59.55225017,0.01833223,2.06237591,0.036664461,0.036664461,120.88,0.007332892,0.039414295,2.016545334,0.098077432,4.949702184,2.0,0.49,0.0,0.97,1.35,0.0,23.90333333,96.13,0.2,82.5,23.54545455,11.0,60.0,28.25,8.0,131.585,78.0,40.07817889,563.0,485.0,80.76923077
2024-07-20 05:00:00,2.3,1102.0,112088.0,1.725183147,2400.0,1441.0,2325.0,0.0,1.0,266.0,1.3,6.0,1.3,10.75,87.86,0.42,4.1,301.3466667,0.97,10.96,87.54,0.46,8.2,16.968666663,1.04,8.91,71.11,1.16,53.29333333,18.82,765.8796667,2.085,1.746303177,9.875,4.933333333,80.69,55.645,10.035,32.89,71.2,0.078,1.795,0.29,0.054,0.067,5.655,0.19,2.04404368,0.073328921,59.55225017,0.01833223,2.06237591,0.036664461,0.036664461,120.88,0.007332892,0.039414295,2.016545334,0.098077432,4.949702184,2.0,0.49,0.0,0.97,1.35,0.0,23.90333333,96.13,0.2,82.5,23.54545455,11.0,60.0,28.25,8.0,132.7775,87.0,41.25581395,572.0,485.0,77.01149425
2024-07-20 06:00:00,2.32,1084.0,111713.0,1.730971904,2400.0,1413.0,2303.0,0.0,1.0,260.0,1.32,6.0,1.3,10.75,87.86,0.42,4.1,301.3466667,0.97,10.96,87.54,0.46,8.2,16.968666663,1.04,8.91,71.11,1.16,53.29333333,18.82,765.8796667,2.085,1.746303177,9.875,4.933333333,80.69,55.645,10.035,32.89,71.2,0.078,1.795,0.29,0.054,0.067,5.655,0.19,2.04404368,0.073328921,59.55225017,0.01833223,2.06237591,0.036664461,0.036664461,120.88,0.007332892,0.039414295,2.016545334,0.098077432,4.949702184,2.0,0.49,0.0,0.97,1.35,0.0,23.90333333,96.13,0.2,82.5,23.54545455,11.0,60.0,28.25,8.0,132.7775,87.0,40.69204152,572.0,485.0,77.01149425
2024-07-20 07:00:00,2.29,1114.0,111713.0,1.730971904,2400.0,1440.0,2309.0,0.0,1.0,267.0,1.29,6.0,1.3,10.75,87.86,0.42,4.1,301.3466667,0.97,10.96,87.54,0.46,8.2,16.968666663,1.04,8.91,71.11,1.16,53.29333333,18.82,765.8796667,2.085,1.746303177,9.875,4.933333333,80.69,55.645,10.035,32.89,71.2,0.078,1.795,0.29,0.054,0.067,5.655,0.19,2.04404368,0.073328921,59.55225017,0.01833223,2.06237591,0.036664461,0.036664461,120.88,0.007332892,0.039414295,2.016545334,0.098077432,4.949702184,2.0,0.49,0.0,0.97,1.35,0.0,23.90333333,96.13,0.2,82.5,23.54545455,11.0,60.0,28.25,8.0,133.8375,95.0,40.15693515,580.0,485.0,77.68421053
2024-07-20 08:00:00,2.32,1109.0,111494.0,1.734370542,2400.0,1416.0,2303.0,0.0,1.01,264.0,1.31,6.0,1.3,10.8,87.79,0.43,4.9,301.3466667,0.98,11.06,87.44,0.45,8.6,16.968666663,1.05,9.89,70.08,1.09,53.29333333,18.94,765.8796667,2.135,1.796129869,9.985,4.933333333,80.69,55.4,9.55,32.89,71.2,0.0785,1.83,0.275,0.0535,0.0645,5.56,0.195,3.226472535,0.119159497,57.83818663,0.024748511,2.731502316,0.064162806,0.027498345,120.88,0.012832561,0.037581072,2.493183322,0.159490404,4.766379881,2.0,0.5,0.0,0.75,1.38,0.0,23.90333333,96.84,1.2,82.5,23.54545455,11.0,60.0,28.25,8.0,133.8375,95.0,39.51297955,580.0,485.0,77.57894737
2024-07-20 09:00:00,2.31,1123.0,111481.0,1.734572707,2400.0,1441.0,2314.0,0.0,1.02,267.0,1.29,6.0,1.3,10.8,87.79,0.43,4.9,301.3466667,0.98,11.06,87.44,0.45,8.6,16.968666663,1.05,9.89,70.08,1.09,53.29333333,18.94,765.8796667,2.135,1.796129869,9.985,4.933333333,80.69,55.4,9.55,32.89,71.2,0.0785,1.83,0.275,0.0535,0.0645,5.56,0.195,3.226472535,0.119159497,57.83818663,0.024748511,2.731502316,0.064162806,0.027498345,120.88,0.012832561,0.037581072,2.493183322,0.159490404,4.766379881,2.0,0.5,0.0,0.75,1.38,0.0,23.90333333,96.84,1.2,82.5,23.54545455,11.0,60.0,28.25,8.0,134.5,100.0,39.74300138,585.0,485.0,76.5
2024-07-20 10:00:00,2.32,1158.0,110132.0,1.755810576,2400.0,1411.0,2331.0,0.0,1.02,269.0,1.3,6.0,1.3,10.8,87.79,0.43,4.9,301.3466667,0.98,11.06,87.44,0.45,8.6,16.968666663,1.05,9.89,70.08,1.09,53.29333333,18.94,765.8796667,2.135,1.796129869,9.985,4.933333333,80.69,55.4,9.55,32.89,71.2,0.0785,1.83,0.275,0.0535,0.0645,5.56,0.195,3.226472535,0.119159497,57.83818663,0.024748511,2.731502316,0.064162806,0.027498345,120.88,0.012832561,0.037581072,2.493183322,0.159490404,4.766379881,2.0,0.5,0.0,0.75,1.38,0.0,23.90333333,96.84,1.2,82.5,23.54545455,11.0,60.0,28.25,8.0,134.5,100.0,40.08312168,585.0,485.0,76.2
2024-07-20 11:00:00,2.32,1125.0,109973.0,1.75834809,2400.0,1415.0,2322.0,0.0,1.02,263.0,1.3,6.0,1.3,10.8,87.79,0.43,4.9,301.3466667,0.98,11.06,87.44,0.45,8.6,16.968666663,1.05,9.89,70.08,1.09,53.29333333,18.94,765.8796667,2.135,1.796129869,9.985,4.933333333,80.69,55.4,9.55,32.89,71.2,0.0785,1.83,0.275,0.0535,0.0645,5.56,0.195,3.226472535,0.119159497,57.83818663,0.024748511,2.731502316,0.064162806,0.027498345,120.88,0.012832561,0.037581072,2.493183322,0.159490404,4.766379881,2.0,0.5,0.0,0.75,1.38,0.0,23.90333333,96.84,1.2,82.5,23.54545455,11.0,60.0,28.25,8.0,133.5725,93.0,40.26486989,578.0,485.0,75.2688172
2024-07-20 12:00:00,2.26,1117.0,110574.0,1.748794931,2400.0,1475.0,2318.0,0.0,1.01,268.0,1.25,6.0,1.3,10.8,87.79,0.43,4.9,301.3466667,0.98,11.06,87.44,0.45,8.6,16.968666663,1.05,9.89,70.08,1.09,53.29333333,18.94,765.8796667,2.135,1.796129869,9.985,4.933333333,80.69,55.4,9.55,32.89,71.2,0.0785,1.83,0.275,0.0535,0.0645,5.56,0.195,3.226472535,0.119159497,57.83818663,0.024748511,2.731502316,0.064162806,0.027498345,120.88,0.012832561,0.037581072,2.493183322,0.159490404,4.766379881,2.0,0.5,0.0,0.75,1.38,0.0,23.90333333,96.84,1.2,82.5,23.54545455,11.0,60.0,28.25,8.0,133.97,96.0,40.51305755,581.0,485.0,76.04166667
2024-07-20 13:00:00,2.25,1118.0,110513.0,1.749759817,2400.0,1490.0,2316.0,0.0,1.01,269.0,1.24,6.0,1.3,10.8,87.79,0.43,4.9,301.3466667,0.98,11.06,87.44,0.45,8.6,16.968666663,1.05,9.89,70.08,1.09,53.29333333,18.94,765.8796667,2.135,1.796129869,9.985,4.933333333,80.69,55.4,9.55,32.89,71.2,0.0785,1.83,0.275,0.0535,0.0645,5.56,0.195,3.226472535,0.119159497,57.83818663,0.024748511,2.731502316,0.064162806,0.027498345,120.88,0.012832561,0.037581072,2.493183322,0.159490404,4.766379881,2.0,0.5,0.0,0.75,1.38,0.0,23.90333333,96.84,1.2,82.5,23.54545455,11.0,60.0,28.25,8.0,133.97,96.0,40.16073479,581.0,485.0,75.9375
2024-07-20 14:00:00,2.22,1106.0,110855.0,1.744363835,2400.0,1528.0,2313.0,0.0,1.01,270.0,1.21,6.0,1.3,10.8,87.79,0.43,4.9,301.3466667,0.98,11.06,87.44,0.45,8.6,16.968666663,1.05,9.89,70.08,1.09,53.29333333,18.94,765.8796667,2.135,1.796129869,9.985,4.933333333,80.69,55.4,9.55,32.89,71.2,0.0785,1.83,0.275,0.0535,0.0645,5.56,0.195,3.226472535,0.119159497,57.83818663,0.024748511,2.731502316,0.064162806,0.027498345,120.88,0.012832561,0.037581072,2.493183322,0.159490404,4.766379881,2.0,0.5,0.0,0.75,1.38,0.0,23.90333333,96.84,1.2,82.5,23.54545455,11.0,60.0,28.25,8.0,135.94,92.0,39.25942962,587.0,495.0,75.54347826
2024-07-20 15:00:00,2.29,1105.0,112358.0,1.721039159,2400.0,1465.0,2314.0,0.0,1.01,268.0,1.28,6.0,1.3,10.8,87.79,0.43,4.9,301.3466667,0.98,11.06,87.44,0.45,8.6,16.968666663,1.05,9.89,70.08,1.09,53.29333333,18.94,765.8796667,2.135,1.796129869,9.985,4.933333333,80.69,55.4,9.55,32.89,71.2,0.0785,1.83,0.275,0.0535,0.0645,5.56,0.195,3.226472535,0.119159497,57.83818663,0.024748511,2.731502316,0.064162806,0.027498345,120.88,0.012832561,0.037581072,2.493183322,0.159490404,4.766379881,2.0,0.5,0.0,0.75,1.38,0.0,23.90333333,96.84,1.2,82.5,23.54545455,11.0,60.0,28.25,8.0,135.8075,91.0,39.16341071,586.0,495.0,75.6043956
2024-07-20 23:00:00,2.34,1086.0,113356.0,1.70589302,2400.0,1414.0,2333.0,0.0,1.0,262.0,1.34,6.0,1.3,10.79,87.82,0.42,5.0,323.4653333,0.97,11.04,87.46,0.46,8.1,12.345,1.04,9.69,70.07,1.22,52.02,19.02,787.1383333,2.14,1.856351961,10.285,4.911111111,80.6,55.39,9.69,32.767,71.2,0.0805,1.87,0.25,0.0535,0.0675,5.54,0.195,2.352478335,0.066669427,61.06919468,0.034287134,2.304857316,0.114290445,0.057145223,120.78,0.02571535,0.043811337,2.362002539,0.10000414,4.857343931,2.0,0.803249578,0.0,1.006481399,1.316167984,0.0,37.54333333,92.14143656,0.290331173,82.5,23.54545455,11.0,60.0,28.25,8.0,133.9525,77.0,39.80355472,572.0,495.0,75.32467532
2024-07-21 01:00:00,2.3,1098.0,113207.0,1.708137366,2400.0,1451.0,2334.0,0.0,1.0,267.0,1.3,7.0,1.3,10.79,87.82,0.42,5.0,323.4653333,0.97,11.04,87.46,0.46,8.1,12.345,1.04,9.69,70.07,1.22,52.02,19.02,787.1383333,2.14,1.856351961,10.285,4.911111111,80.6,55.39,9.69,32.767,71.2,0.0805,1.87,0.25,0.0535,0.0675,5.54,0.195,2.352478335,0.066669427,61.06919468,0.034287134,2.304857316,0.114290445,0.057145223,120.78,0.02571535,0.043811337,2.362002539,0.10000414,4.857343931,2.0,0.803249578,0.0,1.006481399,1.316167984,0.0,37.54333333,92.14143656,0.290331173,82.5,23.54545455,11.0,60.0,28.25,8.0,133.9525,77.0,39.71929825,572.0,495.0,80.90909091
2024-07-21 02:00:00,2.31,1098.0,113802.0,1.698502437,2399.0,1447.0,2322.0,0.0,1.0,268.0,1.31,6.0,1.3,10.79,87.82,0.42,5.0,323.4653333,0.97,11.04,87.46,0.46,8.1,12.345,1.04,9.69,70.07,1.22,52.02,19.02,787.1383333,2.14,1.856351961,10.285,4.911111111,80.6,55.39,9.69,32.767,71.2,0.0805,1.87,0.25,0.0535,0.0675,5.54,0.195,2.352478335,0.066669427,61.06919468,0.034287134,2.304857316,0.114290445,0.057145223,120.78,0.02571535,0.043811337,2.362002539,0.10000414,4.857343931,2.0,0.803249578,0.0,1.006481399,1.316167984,0.0,37.54333333,92.14143656,0.290331173,82.5,23.54545455,11.0,60.0,28.25,8.0,135.145,86.0,39.96733551,581.0,495.0,75.23255814
2024-07-21 03:00:00,2.3,1099.0,113871.0,1.698180935,2400.0,1462.0,2322.0,0.0,1.0,269.0,1.3,6.0,1.3,10.79,87.82,0.42,5.0,323.4653333,0.97,11.04,87.46,0.46,8.1,12.345,1.04,9.69,70.07,1.22,52.02,19.02,787.1383333,2.14,1.856351961,10.285,4.911111111,80.6,55.39,9.69,32.767,71.2,0.0805,1.87,0.25,0.0535,0.0675,5.54,0.195,2.352478335,0.066669427,61.06919468,0.034287134,2.304857316,0.114290445,0.057145223,120.78,0.02571535,0.043811337,2.362002539,0.10000414,4.857343931,2.0,0.803249578,0.0,1.006481399,1.316167984,0.0,37.54333333,92.14143656,0.290331173,82.5,23.54545455,11.0,60.0,28.25,8.0,135.675,90.0,40.29466791,585.0,495.0,75.22222222
2024-07-21 04:00:00,2.31,1098.0,113908.0,1.697629547,2400.0,1451.0,2321.0,0.0,1.0,268.0,1.31,6.0,1.3,10.79,87.82,0.42,5.0,323.4653333,0.97,11.04,87.46,0.46,8.1,12.345,1.04,9.69,70.07,1.22,52.02,19.02,787.1383333,2.14,1.856351961,10.285,4.911111111,80.6,55.39,9.69,32.767,71.2,0.0805,1.87,0.25,0.0535,0.0675,5.54,0.195,2.352478335,0.066669427,61.06919468,0.034287134,2.304857316,0.114290445,0.057145223,120.78,0.02571535,0.043811337,2.362002539,0.10000414,4.857343931,2.0,0.803249578,0.0,1.006481399,1.316167984,0.0,37.54333333,92.14143656,0.290331173,82.5,23.54545455,11.0,60.0,28.25,8.0,135.41,88.0,40.16298021,583.0,495.0,75.79545455
2024-07-21 05:00:00,2.33,1098.0,113708.0,1.69990599,2399.0,1429.0,2314.0,0.0,1.0,266.0,1.33,7.0,1.3,10.79,87.82,0.42,5.0,323.4653333,0.97,11.04,87.46,0.46,8.1,12.345,1.04,9.69,70.07,1.22,52.02,19.02,787.1383333,2.14,1.856351961,10.285,4.911111111,80.6,55.39,9.69,32.767,71.2,0.0805,1.87,0.25,0.0535,0.0675,5.54,0.195,2.352478335,0.066669427,61.06919468,0.034287134,2.304857316,0.114290445,0.057145223,120.78,0.02571535,0.043811337,2.362002539,0.10000414,4.857343931,2.0,0.803249578,0.0,1.006481399,1.316167984,0.0,37.54333333,92.14143656,0.290331173,82.5,23.54545455,11.0,60.0,28.25,8.0,134.7475,83.0,40.3993499,578.0,495.0,87.59036145
2024-07-21 06:00:00,2.3,1098.0,113140.0,1.709148494,2400.0,1454.0,2332.0,0.0,1.0,267.0,1.3,6.0,1.3,10.79,87.82,0.42,5.0,323.4653333,0.97,11.04,87.46,0.46,8.1,12.345,1.04,9.69,70.07,1.22,52.02,19.02,787.1383333,2.14,1.856351961,10.285,4.911111111,80.6,55.39,9.69,32.767,71.2,0.0805,1.87,0.25,0.0535,0.0675,5.54,0.195,2.352478335,0.066669427,61.06919468,0.034287134,2.304857316,0.114290445,0.057145223,120.78,0.02571535,0.043811337,2.362002539,0.10000414,4.857343931,2.0,0.803249578,0.0,1.006481399,1.316167984,0.0,37.54333333,92.14143656,0.290331173,82.5,23.54545455,11.0,60.0,28.25,8.0,135.0125,85.0,40.5505436,580.0,495.0,74.47058824
2024-07-21 07:00:00,2.31,1099.0,113184.0,1.708484335,2400.0,1446.0,2329.0,0.0,1.0,267.0,1.31,6.0,1.3,10.79,87.82,0.42,5.0,323.4653333,0.97,11.04,87.46,0.46,8.1,12.345,1.04,9.69,70.07,1.22,52.02,19.02,787.1383333,2.14,1.856351961,10.285,4.911111111,80.6,55.39,9.69,32.767,71.2,0.0805,1.87,0.25,0.0535,0.0675,5.54,0.195,2.352478335,0.066669427,61.06919468,0.034287134,2.304857316,0.114290445,0.057145223,120.78,0.02571535,0.043811337,2.362002539,0.10000414,4.857343931,2.0,0.803249578,0.0,1.006481399,1.316167984,0.0,37.54333333,92.14143656,0.290331173,82.5,23.54545455,11.0,60.0,28.25,8.0,135.0125,85.0,40.61559824,580.0,495.0,75.29411765
2024-07-21 08:00:00,2.3,1123.0,113244.0,1.706868289,2399.0,1468.0,2340.0,0.0,1.0,273.0,1.3,7.0,1.3,10.76,87.83,0.43,5.9,323.4653333,0.98,10.96,87.54,0.45,9.4,12.345,1.05,9.78,70.12,1.26,52.02,18.84,787.1383333,2.07,1.915251839,11.1,4.911111111,80.6,54.735,9.56,32.849,71.2,0.0755,1.82,0.25,0.057,0.0695,5.795,0.2,2.323905724,0.152387261,61.34539659,0.021905669,2.39057515,0.123814649,0.028572611,120.78,0.018095987,0.038096815,2.219139482,0.131434012,6.095490423,2.0,0.396785936,0.0,0.803249578,1.248424043,0.0,37.54333333,92.98339696,0.870993519,82.5,23.54545455,11.0,60.0,28.25,8.0,135.675,90.0,39.48398986,585.0,495.0,75.0
2024-07-21 09:00:00,2.34,1123.0,114651.0,1.686632376,2400.0,1479.0,2336.0,0.0,1.05,272.0,1.29,6.0,1.3,10.76,87.83,0.43,5.9,323.4653333,0.98,10.96,87.54,0.45,9.4,12.345,1.05,9.78,70.12,1.26,52.02,18.84,787.1383333,2.07,1.915251839,11.1,4.911111111,80.6,54.735,9.56,32.849,71.2,0.0755,1.82,0.25,0.057,0.0695,5.795,0.2,2.323905724,0.152387261,61.34539659,0.021905669,2.39057515,0.123814649,0.028572611,120.78,0.018095987,0.038096815,2.219139482,0.131434012,6.095490423,2.0,0.396785936,0.0,0.803249578,1.248424043,0.0,37.54333333,92.98339696,0.870993519,82.5,23.54545455,11.0,60.0,28.25,8.0,135.41,88.0,40.33749422,583.0,495.0,77.84090909
2024-07-21 10:00:00,2.42,1103.0,114599.0,1.687397391,2400.0,1456.0,2322.0,0.0,1.1,262.0,1.32,6.0,1.3,10.76,87.83,0.43,5.9,323.4653333,0.98,10.96,87.54,0.45,9.4,12.345,1.05,9.78,70.12,1.26,52.02,18.84,787.1383333,2.07,1.915251839,11.1,4.911111111,80.6,54.735,9.56,32.849,71.2,0.0755,1.82,0.25,0.057,0.0695,5.795,0.2,2.323905724,0.152387261,61.34539659,0.021905669,2.39057515,0.123814649,0.028572611,120.78,0.018095987,0.038096815,2.219139482,0.131434012,6.095490423,2.0,0.396785936,0.0,0.803249578,1.248424043,0.0,37.54333333,92.98339696,0.870993519,82.5,23.54545455,11.0,60.0,28.25,8.0,135.41,88.0,40.96774194,583.0,495.0,77.72727273
2024-07-21 11:00:00,2.43,1107.0,114750.0,1.685177821,2400.0,1535.0,2325.0,0.0,1.15,265.0,1.28,6.0,1.3,10.76,87.83,0.43,5.9,323.4653333,0.98,10.96,87.54,0.45,9.4,12.345,1.05,9.78,70.12,1.26,52.02,18.84,787.1383333,2.07,1.915251839,11.1,4.911111111,80.6,54.735,9.56,32.849,71.2,0.0755,1.82,0.25,0.057,0.0695,5.795,0.2,2.323905724,0.152387261,61.34539659,0.021905669,2.39057515,0.123814649,0.028572611,120.78,0.018095987,0.038096815,2.219139482,0.131434012,6.095490423,2.0,0.396785936,0.0,0.803249578,1.248424043,0.0,37.54333333,92.98339696,0.870993519,82.5,23.54545455,11.0,60.0,28.25,8.0,135.0125,85.0,40.42110134,580.0,495.0,78.47058824
2024-07-21 12:00:00,2.45,1097.0,114479.0,1.689165462,2400.0,1465.0,2325.0,0.0,1.15,258.0,1.3,7.0,1.3,10.76,87.83,0.43,5.9,323.4653333,0.98,10.96,87.54,0.45,9.4,12.345,1.05,9.78,70.12,1.26,52.02,18.84,787.1383333,2.07,1.915251839,11.1,4.911111111,80.6,54.735,9.56,32.849,71.2,0.0755,1.82,0.25,0.057,0.0695,5.795,0.2,2.323905724,0.152387261,61.34539659,0.021905669,2.39057515,0.123814649,0.028572611,120.78,0.018095987,0.038096815,2.219139482,0.131434012,6.095490423,2.0,0.396785936,0.0,0.803249578,1.248424043,0.0,37.54333333,92.98339696,0.870993519,82.5,23.54545455,11.0,60.0,28.25,8.0,134.35,80.0,39.30729893,575.0,495.0,76.25
2024-07-21 14:00:00,2.45,1094.0,114577.0,1.68772126,2400.0,1486.0,2345.0,0.0,1.15,261.0,1.3,6.0,1.3,10.76,87.83,0.43,5.9,323.4653333,0.98,10.96,87.54,0.45,9.4,12.345,1.05,9.78,70.12,1.26,52.02,18.84,787.1383333,2.07,1.915251839,11.1,4.911111111,80.6,54.735,9.56,32.849,71.2,0.0755,1.82,0.25,0.057,0.0695,5.795,0.2,2.323905724,0.152387261,61.34539659,0.021905669,2.39057515,0.123814649,0.028572611,120.78,0.018095987,0.038096815,2.219139482,0.131434012,6.095490423,2.0,0.396785936,0.0,0.803249578,1.248424043,0.0,37.54333333,92.98339696,0.870993519,82.5,23.54545455,11.0,60.0,28.25,8.0,134.085,78.0,38.26900585,573.0,495.0,71.28205128
2024-07-21 16:00:00,2.54,1121.0,115860.0,1.669039286,2400.0,1450.0,2351.0,0.0,1.21,259.0,1.33,6.0,1.3,10.67,87.97,0.39,5.4,323.4653333,0.97,10.96,87.54,0.45,9.4,12.345,1.05,9.83,70.02,1.2,52.02,18.95,787.1383333,2.11,1.890760127,10.655,4.911111111,80.6,55.03,9.52,32.808,71.2,0.076,1.935,0.275,0.053,0.0635,5.635,0.19,2.181042667,0.219056687,60.65012971,0.026667771,2.342954131,0.085717834,0.047621019,120.78,0.010476624,0.0514307,2.952503174,0.107623503,5.428796158,2.0,0.348397407,0.0,0.716150226,1.316167984,0.0,37.54333333,93.56405931,0.677439403,82.5,23.54545455,11.0,60.0,28.25,8.0,135.0125,85.0,38.51383029,580.0,495.0,72.0
2024-07-21 19:00:00,2.44,1099.0,118141.0,1.636826862,2400.0,1607.0,2336.0,0.0,1.21,268.0,1.23,7.0,1.3,10.67,87.97,0.39,5.4,323.4653333,0.97,10.96,87.54,0.45,9.4,12.345,1.05,9.83,70.02,1.2,52.02,18.95,787.1383333,2.11,1.890760127,10.655,4.911111111,80.6,55.03,9.52,32.808,71.2,0.076,1.935,0.275,0.053,0.0635,5.635,0.19,2.181042667,0.219056687,60.65012971,0.026667771,2.342954131,0.085717834,0.047621019,120.78,0.010476624,0.0514307,2.952503174,0.107623503,5.428796158,2.0,0.348397407,0.0,0.716150226,1.316167984,0.0,37.54333333,93.56405931,0.677439403,82.5,23.54545455,11.0,60.0,28.25,8.0,134.35,80.0,38.40982847,575.0,495.0,79.375
