Repository: saikumar-voptimai/evonith_bf_webapp

# Evonith BF2 — Blast Furnace Intelligence Platform

Monitoring, modelling and optimisation of **Blast Furnace 2 (BF2)** at Evonith Steel: live telemetry from InfluxDB,
manual plant reports from Neon PostgreSQL, a two-zone energy model of the furnace, blend and fuel optimisers, a
conversational assistant (FurnaceMind) and a live digital twin evaluated every hour.

The platform has three deployable parts that share one Python service layer, plus the shared data library:

| Part | Path | What it is |
|---|---|---|
| **Streamlit app** (legacy) | `src/app.py`, `src/custom_pages/` | The original 11-page dashboard; still the home of the model pages. Served under `/legacy` in production |

File: src/assets/data/V10_df_filtered.csv (part 67 of 166)
datetime,Hot Blast PressureBar,Hot Blast Temp.oC,Hot Blast VolumeNm3/Hr.,O2 Enrichment %,OxygenFlowNm3/Hr.,PermeabilityKgs/Hr.,RAFToC,SteamKgs/Hr.,TopPressureBar,TuyereVelocitym/s,Differential PressureTotalBar,Charges/Hrs.,StockRodLevel,COKE_ASH%,COKE_FC%,COKE_IM%,COKE_MOIST%,COKE_MT,COKE_VM%,NUTCOKE_ASH%,NUTCOKE_FC%,NUTCOKE_IM%,NUTCOKE_MOIST%,NUTCOKE_MT,NUTCOKE_VM%,PCI_2_%Ash,PCI_2_%FC,PCI_2_%IM,PCI_2_MT,PCI_2_%VM,Sinter_SP_MT,Sinter_SP_02_Al2O3%,Sinter_SP_02_Basicity,Sinter_SP_02_CaO%,Sinter_SP_02_Cold_Strength_AI,Sinter_SP_02_Cold_strength_TI,Sinter_SP_02_Fe(T)%,Sinter_SP_02_FeO%,Sinter_SP_02_Hot_strength_RDI,Sinter_SP_02_Hot_strength_RI,Sinter_SP_02_K2O%,Sinter_SP_02_MgO%,Sinter_SP_02_MnO%,Sinter_SP_02_Na2O%,Sinter_SP_02_P%,Sinter_SP_02_SiO2%,Sinter_SP_02_TiO2%,ORE_%Al2O3,ORE_%CaO,ORE_%Fe(T),ORE_%K2O,ORE_%LOI,ORE_%MgO,ORE_%MnO,ORE_MT,ORE_%Na2O,ORE_%P,ORE_%SiO2,ORE_%TiO2,ORE_%TM,Geomin Type,FLUX_Al2O3%,FLUX_CaO%,FLUX_Fe2O3%,FLUX_LOI%,FLUX_MgO%,FLUX_MT,FLUX_SiO2%,FLUX_TM%,COKE_DISCHARGE_TIME,WEIGHTED_COKE_ANGLE,TOTAL_COKE_PORTIONS,NON_COKE_DISCHARGE_TIME,WEIGHTED_NON_COKE_ANGLE,TOTAL_NON_COKE_PORTIONS,UnitCost Lakhs/Thm,ActualKg/Thm.,FurnaceTopGasAnalysisCO2ETACO,Act. Fuel RateKg/Thm.,Coke Rate Kg/Thm,ProductionTonnesPerHr
2024-07-21 20:00:00,2.49,1099.0,120249.0,1.608143699,2400.0,1562.0,2337.0,0.0,1.21,269.0,1.28,7.0,1.3,10.67,87.97,0.39,5.4,323.4653333,0.97,10.96,87.54,0.45,9.4,12.345,1.05,9.83,70.02,1.2,52.02,18.95,787.1383333,2.11,1.890760127,10.655,4.911111111,80.6,55.03,9.52,32.808,71.2,0.076,1.935,0.275,0.053,0.0635,5.635,0.19,2.181042667,0.219056687,60.65012971,0.026667771,2.342954131,0.085717834,0.047621019,120.78,0.010476624,0.0514307,2.952503174,0.107623503,5.428796158,2.0,0.348397407,0.0,0.716150226,1.316167984,0.0,37.54333333,93.56405931,0.677439403,82.5,23.54545455,11.0,60.0,28.25,8.0,133.6875,75.0,38.92601982,570.0,495.0,78.66666667
2024-07-21 21:00:00,2.49,1107.0,120581.0,1.603717615,2400.0,1573.0,2330.0,0.0,1.21,271.0,1.28,7.0,1.3,10.67,87.97,0.39,5.4,323.4653333,0.97,10.96,87.54,0.45,9.4,12.345,1.05,9.83,70.02,1.2,52.02,18.95,787.1383333,2.11,1.890760127,10.655,4.911111111,80.6,55.03,9.52,32.808,71.2,0.076,1.935,0.275,0.053,0.0635,5.635,0.19,2.181042667,0.219056687,60.65012971,0.026667771,2.342954131,0.085717834,0.047621019,120.78,0.010476624,0.0514307,2.952503174,0.107623503,5.428796158,2.0,0.348397407,0.0,0.716150226,1.316167984,0.0,37.54333333,93.56405931,0.677439403,82.5,23.54545455,11.0,60.0,28.25,8.0,134.35,80.0,40.1658222,575.0,495.0,88.125
2024-07-21 22:00:00,2.5,1129.0,118884.0,1.626600965,2400.0,1538.0,2331.0,0.0,1.21,271.0,1.29,6.0,1.3,10.67,87.97,0.39,5.4,323.4653333,0.97,10.96,87.54,0.45,9.4,12.345,1.05,9.83,70.02,1.2,52.02,18.95,787.1383333,2.11,1.890760127,10.655,4.911111111,80.6,55.03,9.52,32.808,71.2,0.076,1.935,0.275,0.053,0.0635,5.635,0.19,2.181042667,0.219056687,60.65012971,0.026667771,2.342954131,0.085717834,0.047621019,120.78,0.010476624,0.0514307,2.952503174,0.107623503,5.428796158,2.0,0.348397407,0.0,0.716150226,1.316167984,0.0,37.54333333,93.56405931,0.677439403,82.5,23.54545455,11.0,60.0,28.25,8.0,135.0125,85.0,40.2854512,580.0,495.0,80.23529412
2024-07-30 12:00:00,2.59,1150.0,115163.0,1.573530335,2249.0,1488.0,2329.0,0.0,1.3,264.0,1.29,7.0,1.3,10.88,87.71,0.46,4.5,331.3116667,0.95,11.04,87.46,0.46,8.1,7.65,1.04,10.08,70.19,1.32,53.04666667,18.41,914.382,2.23,1.795325027,10.14,4.8,80.66666667,55.28,10.685,31.742,71.2,0.0845,1.985,0.33,0.055,0.0705,5.65,0.195,1.641109993,0.047667095,43.89458513,0.01838588,1.334678667,0.02723834,0.06809585,178.89,0.033366967,0.044943261,1.995208415,0.061967224,2.315258911,2.0,0.452247802,31.25,0.706856425,10.71754709,19.21,31.85333333,76.36370029,0.670782754,82.5,26.18181818,11.0,60.0,28.75,8.0,130.7325,81.0,39.93189557,561.0,480.0,96.2962963
2024-07-30 13:00:00,2.62,1132.0,114670.0,1.851402948,2635.0,1453.0,2340.0,0.0,1.3,258.0,1.32,7.0,1.3,10.88,87.71,0.46,4.5,331.3116667,0.95,11.04,87.46,0.46,8.1,7.65,1.04,10.08,70.19,1.32,53.04666667,18.41,914.382,2.23,1.795325027,10.14,4.8,80.66666667,55.28,10.685,31.742,71.2,0.0845,1.985,0.33,0.055,0.0705,5.65,0.195,1.641109993,0.047667095,43.89458513,0.01838588,1.334678667,0.02723834,0.06809585,178.89,0.033366967,0.044943261,1.995208415,0.061967224,2.315258911,2.0,0.452247802,31.25,0.706856425,10.71754709,19.21,31.85333333,76.36370029,0.670782754,82.5,26.18181818,11.0,60.0,28.75,8.0,129.0275,87.0,39.58380457,557.0,470.0,84.36781609
2024-07-30 14:00:00,2.59,1146.0,115634.0,2.085990553,2994.0,1491.0,2302.0,0.0,1.3,264.0,1.29,7.0,1.3,10.88,87.71,0.46,4.5,331.3116667,0.95,11.04,87.46,0.46,8.1,7.65,1.04,10.08,70.19,1.32,53.04666667,18.41,914.382,2.23,1.795325027,10.14,4.8,80.66666667,55.28,10.685,31.742,71.2,0.0845,1.985,0.33,0.055,0.0705,5.65,0.195,1.641109993,0.047667095,43.89458513,0.01838588,1.334678667,0.02723834,0.06809585,178.89,0.033366967,0.044943261,1.995208415,0.061967224,2.315258911,2.0,0.452247802,31.25,0.706856425,10.71754709,19.21,31.85333333,76.36370029,0.670782754,82.5,26.18181818,11.0,60.0,28.75,8.0,128.9125,105.0,39.58333333,565.0,460.0,92.47619048
2024-07-30 15:00:00,2.64,1135.0,113733.0,2.102431264,2968.0,1461.0,2311.0,0.0,1.3,254.0,1.34,7.0,1.3,10.88,87.71,0.46,4.5,331.3116667,0.95,11.04,87.46,0.46,8.1,7.65,1.04,10.08,70.19,1.32,53.04666667,18.41,914.382,2.23,1.795325027,10.14,4.8,80.66666667,55.28,10.685,31.742,71.2,0.0845,1.985,0.33,0.055,0.0705,5.65,0.195,1.641109993,0.047667095,43.89458513,0.01838588,1.334678667,0.02723834,0.06809585,178.89,0.033366967,0.044943261,1.995208415,0.061967224,2.315258911,2.0,0.452247802,31.25,0.706856425,10.71754709,19.21,31.85333333,76.36370029,0.670782754,82.5,26.18181818,11.0,60.0,28.75,8.0,126.735,98.0,40.11812812,553.0,455.0,86.83673469
2024-07-30 16:00:00,2.65,1128.0,112011.0,2.15127106,2991.0,1384.0,2337.0,0.0,1.3,248.0,1.35,7.0,1.3,10.81,87.81,0.4,4.7,331.3116667,0.98,11.04,87.46,0.46,8.1,7.65,1.04,9.73,70.44,1.24,53.04666667,18.59,914.382,2.14,1.835288523,10.185,4.8,80.66666667,55.3,10.58,31.701,71.2,0.0895,1.95,0.355,0.054,0.074,5.565,0.19,1.770492109,0.034047925,44.044396,0.015662046,1.430012857,0.02723834,0.047667095,178.89,0.022471631,0.046305178,1.559394973,0.087162688,1.566204558,2.0,0.465056509,31.81,0.801125994,10.55934701,20.16,31.85333333,75.71538301,1.070782754,82.5,26.18181818,11.0,60.0,28.75,8.0,127.455,94.0,39.47427544,554.0,460.0,86.17021277
2024-07-30 17:00:00,2.63,1127.0,113969.0,2.143298565,3032.0,1432.0,2326.0,0.0,1.3,254.0,1.33,7.0,1.3,10.81,87.81,0.4,4.7,331.3116667,0.98,11.04,87.46,0.46,8.1,7.65,1.04,9.73,70.44,1.24,53.04666667,18.59,914.382,2.14,1.835288523,10.185,4.8,80.66666667,55.3,10.58,31.701,71.2,0.0895,1.95,0.355,0.054,0.074,5.565,0.19,1.770492109,0.034047925,44.044396,0.015662046,1.430012857,0.02723834,0.047667095,178.89,0.022471631,0.046305178,1.559394973,0.087162688,1.566204558,2.0,0.465056509,31.81,0.801125994,10.55934701,20.16,31.85333333,75.71538301,1.070782754,82.5,26.18181818,11.0,60.0,28.75,8.0,127.72,96.0,39.00612662,556.0,460.0,88.54166667
2024-07-30 18:00:00,2.61,1120.0,115107.0,2.161294384,3088.0,1465.0,2329.0,0.0,1.3,257.0,1.31,7.0,1.3,10.81,87.81,0.4,4.7,331.3116667,0.98,11.04,87.46,0.46,8.1,7.65,1.04,9.73,70.44,1.24,53.04666667,18.59,914.382,2.14,1.835288523,10.185,4.8,80.66666667,55.3,10.58,31.701,71.2,0.0895,1.95,0.355,0.054,0.074,5.565,0.19,1.770492109,0.034047925,44.044396,0.015662046,1.430012857,0.02723834,0.047667095,178.89,0.022471631,0.046305178,1.559394973,0.087162688,1.566204558,2.0,0.465056509,31.81,0.801125994,10.55934701,20.16,31.85333333,75.71538301,1.070782754,82.5,26.18181818,11.0,60.0,28.75,8.0,127.19,92.0,40.12123934,552.0,460.0,88.58695652
2024-07-30 19:00:00,2.62,1126.0,115869.0,2.185309874,3143.0,1460.0,2332.0,0.0,1.3,258.0,1.32,7.0,1.3,10.81,87.81,0.4,4.7,331.3116667,0.98,11.04,87.46,0.46,8.1,7.65,1.04,9.73,70.44,1.24,53.04666667,18.59,914.382,2.14,1.835288523,10.185,4.8,80.66666667,55.3,10.58,31.701,71.2,0.0895,1.95,0.355,0.054,0.074,5.565,0.19,1.770492109,0.034047925,44.044396,0.015662046,1.430012857,0.02723834,0.047667095,178.89,0.022471631,0.046305178,1.559394973,0.087162688,1.566204558,2.0,0.465056509,31.81,0.801125994,10.55934701,20.16,31.85333333,75.71538301,1.070782754,82.5,26.18181818,11.0,60.0,28.75,8.0,125.0875,95.0,40.40471425,545.0,450.0,88.42105263
2024-07-30 20:00:00,2.61,1122.0,115717.0,2.192353986,3149.0,1471.0,2338.0,0.0,1.3,259.0,1.31,7.0,1.3,10.81,87.81,0.4,4.7,331.3116667,0.98,11.04,87.46,0.46,8.1,7.65,1.04,9.73,70.44,1.24,53.04666667,18.59,914.382,2.14,1.835288523,10.185,4.8,80.66666667,55.3,10.58,31.701,71.2,0.0895,1.95,0.355,0.054,0.074,5.565,0.19,1.770492109,0.034047925,44.044396,0.015662046,1.430012857,0.02723834,0.047667095,178.89,0.022471631,0.046305178,1.559394973,0.087162688,1.566204558,2.0,0.465056509,31.81,0.801125994,10.55934701,20.16,31.85333333,75.71538301,1.070782754,82.5,26.18181818,11.0,60.0,28.75,8.0,124.69,92.0,41.51157512,542.0,450.0,88.58695652
2024-07-30 21:00:00,2.63,1124.0,115154.0,2.203067062,3149.0,1439.0,2327.0,0.0,1.3,256.0,1.33,7.0,1.3,10.81,87.81,0.4,4.7,331.3116667,0.98,11.04,87.46,0.46,8.1,7.65,1.04,9.73,70.44,1.24,53.04666667,18.59,914.382,2.14,1.835288523,10.185,4.8,80.66666667,55.3,10.58,31.701,71.2,0.0895,1.95,0.355,0.054,0.074,5.565,0.19,1.770492109,0.034047925,44.044396,0.015662046,1.430012857,0.02723834,0.047667095,178.89,0.022471631,0.046305178,1.559394973,0.087162688,1.566204558,2.0,0.465056509,31.81,0.801125994,10.55934701,20.16,31.85333333,75.71538301,1.070782754,82.5,26.18181818,11.0,60.0,28.75,8.0,124.69,92.0,41.88092016,542.0,450.0,92.39130435
2024-07-30 22:00:00,2.64,1122.0,112485.0,2.252449477,3145.0,1402.0,2311.0,0.0,1.3,251.0,1.34,7.0,1.3,10.81,87.81,0.4,4.7,331.3116667,0.98,11.04,87.46,0.46,8.1,7.65,1.04,9.73,70.44,1.24,53.04666667,18.59,914.382,2.14,1.835288523,10.185,4.8,80.66666667,55.3,10.58,31.701,71.2,0.0895,1.95,0.355,0.054,0.074,5.565,0.19,1.770492109,0.034047925,44.044396,0.015662046,1.430012857,0.02723834,0.047667095,178.89,0.022471631,0.046305178,1.559394973,0.087162688,1.566204558,2.0,0.465056509,31.81,0.801125994,10.55934701,20.16,31.85333333,75.71538301,1.070782754,82.5,26.18181818,11.0,60.0,28.75,8.0,125.75,100.0,42.18961625,550.0,450.0,89.8
2024-07-30 23:00:00,2.62,1116.0,112739.0,2.076674724,2906.0,1419.0,2305.0,0.0,1.3,250.0,1.32,7.0,1.3,10.7,87.89,0.46,4.2,302.0013333,0.95,10.96,87.53,0.48,10.5,21.954999997,1.03,10.34,70.37,1.34,74.95666667,17.95,953.8903333,2.08,1.948339483,10.56,4.93,79.8,55.18,9.85,31.537,71.2,0.095,1.97,0.37,0.051,0.077,5.42,0.18,1.536753331,0.006595508,42.43549756,0.010552813,1.338888095,0.013191016,0.032977539,200.6466667,0.018467422,0.028360684,1.965461342,0.081124747,1.648876964,2.0,0.63,0.0,1.03,1.3,0.0,27.38666667,95.02,0.7,82.5,26.18181818,11.0,60.0,28.75,8.0,125.0875,95.0,42.70172257,545.0,450.0,89.26315789
2024-07-31 00:00:00,2.66,1117.0,116734.0,2.070482517,3000.0,1426.0,2268.0,0.0,1.3,256.0,1.36,6.0,1.3,10.7,87.89,0.46,4.2,302.0013333,0.95,10.96,87.53,0.48,10.5,21.954999997,1.03,10.34,70.37,1.34,74.95666667,17.95,953.8903333,2.08,1.948339483,10.56,4.93,79.8,55.18,9.85,31.537,71.2,0.095,1.97,0.37,0.051,0.077,5.42,0.18,1.536753331,0.006595508,42.43549756,0.010552813,1.338888095,0.013191016,0.032977539,200.6466667,0.018467422,0.028360684,1.965461342,0.081124747,1.648876964,2.0,0.63,0.0,1.03,1.3,0.0,27.38666667,95.02,0.7,82.5,26.18181818,11.0,60.0,28.75,8.0,124.65,120.0,41.2949966,555.0,435.0,82.91666667
2024-07-31 01:00:00,2.66,1079.0,114801.0,2.034482301,2899.0,1403.0,2303.0,0.0,1.3,245.0,1.36,7.0,1.3,10.7,87.89,0.46,4.2,302.0013333,0.95,10.96,87.53,0.48,10.5,21.954999997,1.03,10.34,70.37,1.34,74.95666667,17.95,953.8903333,2.08,1.948339483,10.56,4.93,79.8,55.18,9.85,31.537,71.2,0.095,1.97,0.37,0.051,0.077,5.42,0.18,1.536753331,0.006595508,42.43549756,0.010552813,1.338888095,0.013191016,0.032977539,200.6466667,0.018467422,0.028360684,1.965461342,0.081124747,1.648876964,2.0,0.63,0.0,1.03,1.3,0.0,27.38666667,95.02,0.7,82.5,26.18181818,11.0,60.0,28.75,8.0,123.7625,85.0,41.31818182,535.0,450.0,83.52941176
2024-07-31 02:00:00,2.61,1063.0,114332.0,2.043528229,2900.0,1458.0,2305.0,0.0,1.3,245.0,1.31,7.0,1.3,10.7,87.89,0.46,4.2,302.0013333,0.95,10.96,87.53,0.48,10.5,21.954999997,1.03,10.34,70.37,1.34,74.95666667,17.95,953.8903333,2.08,1.948339483,10.56,4.93,79.8,55.18,9.85,31.537,71.2,0.095,1.97,0.37,0.051,0.077,5.42,0.18,1.536753331,0.006595508,42.43549756,0.010552813,1.338888095,0.013191016,0.032977539,200.6466667,0.018467422,0.028360684,1.965461342,0.081124747,1.648876964,2.0,0.63,0.0,1.03,1.3,0.0,27.38666667,95.02,0.7,82.5,26.18181818,11.0,60.0,28.75,8.0,122.5125,85.0,41.26478617,530.0,445.0,89.52941176
2024-07-31 03:00:00,2.62,1077.0,115020.0,2.031310585,2900.0,1459.0,2301.0,0.0,1.3,249.0,1.32,7.0,1.3,10.7,87.89,0.46,4.2,302.0013333,0.95,10.96,87.53,0.48,10.5,21.954999997,1.03,10.34,70.37,1.34,74.95666667,17.95,953.8903333,2.08,1.948339483,10.56,4.93,79.8,55.18,9.85,31.537,71.2,0.095,1.97,0.37,0.051,0.077,5.42,0.18,1.536753331,0.006595508,42.43549756,0.010552813,1.338888095,0.013191016,0.032977539,200.6466667,0.018467422,0.028360684,1.965461342,0.081124747,1.648876964,2.0,0.63,0.0,1.03,1.3,0.0,27.38666667,95.02,0.7,82.5,26.18181818,11.0,60.0,28.75,8.0,121.85,80.0,41.72958133,525.0,445.0,89.75
2024-07-31 05:00:00,2.64,1073.0,115541.0,2.0406085,2900.0,1442.0,2283.0,840.0,1.3,247.0,1.34,7.0,1.3,10.7,87.89,0.46,4.2,302.0013333,0.95,10.96,87.53,0.48,10.5,21.954999997,1.03,10.34,70.37,1.34,74.95666667,17.95,953.8903333,2.08,1.948339483,10.56,4.93,79.8,55.18,9.85,31.537,71.2,0.095,1.97,0.37,0.051,0.077,5.42,0.18,1.536753331,0.006595508,42.43549756,0.010552813,1.338888095,0.013191016,0.032977539,200.6466667,0.018467422,0.028360684,1.965461342,0.081124747,1.648876964,2.0,0.63,0.0,1.03,1.3,0.0,27.38666667,95.02,0.7,82.5,26.18181818,11.0,60.0,28.75,8.0,120.6,80.0,41.75501917,520.0,440.0,80.0
2024-07-31 06:00:00,2.63,1099.0,115152.0,2.028983186,2900.0,1455.0,2299.0,0.0,1.3,252.0,1.33,7.0,1.3,10.7,87.89,0.46,4.2,302.0013333,0.95,10.96,87.53,0.48,10.5,21.954999997,1.03,10.34,70.37,1.34,74.95666667,17.95,953.8903333,2.08,1.948339483,10.56,4.93,79.8,55.18,9.85,31.537,71.2,0.095,1.97,0.37,0.051,0.077,5.42,0.18,1.536753331,0.006595508,42.43549756,0.010552813,1.338888095,0.013191016,0.032977539,200.6466667,0.018467422,0.028360684,1.965461342,0.081124747,1.648876964,2.0,0.63,0.0,1.03,1.3,0.0,27.38666667,95.02,0.7,82.5,26.18181818,11.0,60.0,28.75,8.0,121.2625,85.0,41.93768479,525.0,440.0,95.05882353
2024-07-31 07:00:00,2.66,1110.0,114712.0,2.036060008,2899.0,1406.0,2292.0,0.0,1.3,251.0,1.36,7.0,1.3,10.7,87.89,0.46,4.2,302.0013333,0.95,10.96,87.53,0.48,10.5,21.954999997,1.03,10.34,70.37,1.34,74.95666667,17.95,953.8903333,2.08,1.948339483,10.56,4.93,79.8,55.18,9.85,31.537,71.2,0.095,1.97,0.37,0.051,0.077,5.42,0.18,1.536753331,0.006595508,42.43549756,0.010552813,1.338888095,0.013191016,0.032977539,200.6466667,0.018467422,0.028360684,1.965461342,0.081124747,1.648876964,2.0,0.63,0.0,1.03,1.3,0.0,27.38666667,95.02,0.7,82.5,26.18181818,11.0,60.0,28.75,8.0,122.5875,95.0,41.96141479,535.0,440.0,86.42105263
2024-07-31 08:00:00,2.65,1113.0,114494.0,2.03993486,2899.0,1420.0,2305.0,0.0,1.3,252.0,1.35,8.0,1.3,10.74,87.89,0.41,3.6,302.0013333,0.96,11.06,87.47,0.44,6.1,21.954999997,1.03,9.82,70.68,1.19,74.95666667,18.31,953.8903333,2.085,1.930329407,10.355,4.93,79.8,55.355,10.31,31.619,71.2,0.092,1.94,0.375,0.053,0.0745,5.365,0.18,1.38505665,0.059359571,42.84441905,0.01648877,1.193786922,0.046168555,0.046168555,200.6466667,0.027041582,0.032317989,1.75440509,0.071891036,1.714832043,2.0,0.46,0.0,0.76,1.48,0.0,27.38666667,96.78,0.6,82.5,26.18181818,11.0,60.0,28.75,8.0,122.5875,95.0,41.38641043,535.0,440.0,83.36842105
2024-07-31 09:00:00,2.65,1129.0,114356.0,2.043099559,2900.0,1416.0,2297.0,0.0,1.3,255.0,1.35,7.0,1.3,10.74,87.89,0.41,3.6,302.0013333,0.96,11.06,87.47,0.44,6.1,21.954999997,1.03,9.82,70.68,1.19,74.95666667,18.31,953.8903333,2.085,1.930329407,10.355,4.93,79.8,55.355,10.31,31.619,71.2,0.092,1.94,0.375,0.053,0.0745,5.365,0.18,1.38505665,0.059359571,42.84441905,0.01648877,1.193786922,0.046168555,0.046168555,200.6466667,0.027041582,0.032317989,1.75440509,0.071891036,1.714832043,2.0,0.46,0.0,0.76,1.48,0.0,27.38666667,96.78,0.6,82.5,26.18181818,11.0,60.0,28.75,8.0,122.0,100.0,41.5521978,535.0,435.0,90.8
2024-07-31 10:00:00,2.67,1113.0,112729.0,2.072572872,2900.0,1366.0,2293.0,0.0,1.3,246.0,1.37,7.0,1.3,10.74,87.89,0.41,3.6,302.0013333,0.96,11.06,87.47,0.44,6.1,21.954999997,1.03,9.82,70.68,1.19,74.95666667,18.31,953.8903333,2.085,1.930329407,10.355,4.93,79.8,55.355,10.31,31.619,71.2,0.092,1.94,0.375,0.053,0.0745,5.365,0.18,1.38505665,0.059359571,42.84441905,0.01648877,1.193786922,0.046168555,0.046168555,200.6466667,0.027041582,0.032317989,1.75440509,0.071891036,1.714832043,2.0,0.46,0.0,0.76,1.48,0.0,27.38666667,96.78,0.6,82.5,26.18181818,11.0,60.0,28.75,8.0,121.735,98.0,42.34834559,533.0,435.0,86.93877551
2024-07-31 11:00:00,2.64,1116.0,112454.0,2.077638749,2900.0,1401.0,2294.0,0.0,1.3,248.0,1.34,7.0,1.3,10.74,87.89,0.41,3.6,302.0013333,0.96,11.06,87.47,0.44,6.1,21.954999997,1.03,9.82,70.68,1.19,74.95666667,18.31,953.8903333,2.085,1.930329407,10.355,4.93,79.8,55.355,10.31,31.619,71.2,0.092,1.94,0.375,0.053,0.0745,5.365,0.18,1.38505665,0.059359571,42.84441905,0.01648877,1.193786922,0.046168555,0.046168555,200.6466667,0.027041582,0.032317989,1.75440509,0.071891036,1.714832043,2.0,0.46,0.0,0.76,1.48,0.0,27.38666667,96.78,0.6,82.5,26.18181818,11.0,60.0,28.75,8.0,121.8675,99.0,42.96839212,534.0,435.0,87.87878788
2024-07-31 12:00:00,2.62,1099.0,115192.0,2.037342688,2900.0,1455.0,2299.0,412.0,1.3,252.0,1.32,7.0,1.3,10.74,87.89,0.41,3.6,302.0013333,0.96,11.06,87.47,0.44,6.1,21.954999997,1.03,9.82,70.68,1.19,74.95666667,18.31,953.8903333,2.085,1.930329407,10.355,4.93,79.8,55.355,10.31,31.619,71.2,0.092,1.94,0.375,0.053,0.0745,5.365,0.18,1.38505665,0.059359571,42.84441905,0.01648877,1.193786922,0.046168555,0.046168555,200.6466667,0.027041582,0.032317989,1.75440509,0.071891036,1.714832043,2.0,0.46,0.0,0.76,1.48,0.0,27.38666667,96.78,0.6,82.5,26.18181818,11.0,60.0,28.75,8.0,122.0,100.0,41.93768479,535.0,435.0,88.8
2024-07-31 13:00:00,2.63,1114.0,114669.0,2.107749954,3000.0,1433.0,2297.0,0.0,1.3,253.0,1.33,7.0,1.3,10.74,87.89,0.41,3.6,302.0013333,0.96,11.06,87.47,0.44,6.1,21.954999997,1.03,9.82,70.68,1.19,74.95666667,18.31,953.8903333,2.085,1.930329407,10.355,4.93,79.8,55.355,10.31,31.619,71.2,0.092,1.94,0.375,0.053,0.0745,5.365,0.18,1.38505665,0.059359571,42.84441905,0.01648877,1.193786922,0.046168555,0.046168555,200.6466667,0.027041582,0.032317989,1.75440509,0.071891036,1.714832043,2.0,0.46,0.0,0.76,1.48,0.0,27.38666667,96.78,0.6,82.5,26.18181818,11.0,60.0,28.75,8.0,122.0,100.0,42.3577793,535.0,435.0,89.3
2024-07-31 14:00:00,2.65,1099.0,114059.0,2.119016794,3000.0,1409.0,2283.0,0.0,1.3,248.0,1.35,8.0,1.3,10.74,87.89,0.41,3.6,302.0013333,0.96,11.06,87.47,0.44,6.1,21.954999997,1.03,9.82,70.68,1.19,74.95666667,18.31,953.8903333,2.085,1.930329407,10.355,4.93,79.8,55.355,10.31,31.619,71.2,0.092,1.94,0.375,0.053,0.0745,5.365,0.18,1.38505665,0.059359571,42.84441905,0.01648877,1.193786922,0.046168555,0.046168555,200.6466667,0.027041582,0.032317989,1.75440509,0.071891036,1.714832043,2.0,0.46,0.0,0.76,1.48,0.0,27.38666667,96.78,0.6,82.5,26.18181818,11.0,60.0,28.75,8.0,120.485,98.0,42.35639982,528.0,430.0,91.83673469
2024-07-31 15:00:00,2.62,1133.0,114273.0,2.116027164,2999.0,1441.0,2296.0,73.0,1.3,257.0,1.32,7.0,1.3,10.74,87.89,0.41,3.6,302.0013333,0.96,11.06,87.47,0.44,6.1,21.954999997,1.03,9.82,70.68,1.19,74.95666667,18.31,953.8903333,2.085,1.930329407,10.355,4.93,79.8,55.355,10.31,31.619,71.2,0.092,1.94,0.375,0.053,0.0745,5.365,0.18,1.38505665,0.059359571,42.84441905,0.01648877,1.193786922,0.046168555,0.046168555,200.6466667,0.027041582,0.032317989,1.75440509,0.071891036,1.714832043,2.0,0.46,0.0,0.76,1.48,0.0,27.38666667,96.78,0.6,82.5,26.18181818,11.0,60.0,28.75,8.0,120.75,100.0,41.45124717,530.0,430.0,94.0
2024-07-31 16:00:00,2.63,1132.0,113614.0,2.033755512,2868.0,1428.0,2277.0,0.0,1.3,255.0,1.33,8.0,1.3,10.98,87.76,0.32,3.5,302.0013333,0.94,11.1,87.49,0.38,10.0,21.954999997,1.03,9.96,70.5,1.02,74.95666667,18.52,953.8903333,2.12,1.813634984,9.875,4.93,79.8,55.75,9.72,31.578,71.2,0.077,1.905,0.245,0.0475,0.0615,5.445,0.18,1.404843174,0.09233711,42.73229541,0.015169668,1.47739376,0.052764063,0.039573047,200.6466667,0.018467422,0.032977539,1.609303917,0.064635977,1.516966807,2.0,0.52,0.0,0.79,1.38,0.0,27.38666667,95.6,0.2,82.5,26.18181818,11.0,60.0,28.75,8.0,124.31,108.0,41.51673878,548.0,440.0,87.5
2024-07-31 17:00:00,2.6,1127.0,113614.0,2.091874628,2950.0,1456.0,2297.0,0.0,1.3,255.0,1.3,7.0,1.3,10.98,87.76,0.32,3.5,302.0013333,0.94,11.1,87.49,0.38,10.0,21.954999997,1.03,9.96,70.5,1.02,74.95666667,18.52,953.8903333,2.12,1.813634984,9.875,4.93,79.8,55.75,9.72,31.578,71.2,0.077,1.905,0.245,0.0475,0.0615,5.445,0.18,1.404843174,0.09233711,42.73229541,0.015169668,1.47739376,0.052764063,0.039573047,200.6466667,0.018467422,0.032977539,1.609303917,0.064635977,1.516966807,2.0,0.52,0.0,0.79,1.38,0.0,27.38666667,95.6,0.2,82.5,26.18181818,11.0,60.0,28.75,8.0,122.15,120.0,41.59760589,545.0,425.0,92.91666667
2024-07-31 18:00:00,2.6,1138.0,115387.0,2.163728737,3099.0,1482.0,2278.0,0.0,1.3,262.0,1.3,7.0,1.3,10.98,87.76,0.32,3.5,302.0013333,0.94,11.1,87.49,0.38,10.0,21.954999997,1.03,9.96,70.5,1.02,74.95666667,18.52,953.8903333,2.12,1.813634984,9.875,4.93,79.8,55.75,9.72,31.578,71.2,0.077,1.905,0.245,0.0475,0.0615,5.445,0.18,1.404843174,0.09233711,42.73229541,0.015169668,1.47739376,0.052764063,0.039573047,200.6466667,0.018467422,0.032977539,1.609303917,0.064635977,1.516966807,2.0,0.52,0.0,0.79,1.38,0.0,27.38666667,95.6,0.2,82.5,26.18181818,11.0,60.0,28.75,8.0,122.2825,121.0,41.16729784,546.0,425.0,89.66942149
2024-07-31 19:00:00,2.59,1160.0,114824.0,2.139970185,3050.0,1491.0,2251.0,0.0,1.3,265.0,1.29,7.0,1.3,10.98,87.76,0.32,3.5,302.0013333,0.94,11.1,87.49,0.38,10.0,21.954999997,1.03,9.96,70.5,1.02,74.95666667,18.52,953.8903333,2.12,1.813634984,9.875,4.93,79.8,55.75,9.72,31.578,71.2,0.077,1.905,0.245,0.0475,0.0615,5.445,0.18,1.404843174,0.09233711,42.73229541,0.015169668,1.47739376,0.052764063,0.039573047,200.6466667,0.018467422,0.032977539,1.609303917,0.064635977,1.516966807,2.0,0.52,0.0,0.79,1.38,0.0,27.38666667,95.6,0.2,82.5,26.18181818,11.0,60.0,28.75,8.0,123.0775,127.0,40.41657434,552.0,425.0,99.37007874
2024-07-31 20:00:00,2.55,1162.0,112634.0,2.145097257,2999.0,1499.0,2226.0,0.0,1.3,263.0,1.25,7.0,1.3,10.98,87.76,0.32,3.5,302.0013333,0.94,11.1,87.49,0.38,10.0,21.954999997,1.03,9.96,70.5,1.02,74.95666667,18.52,953.8903333,2.12,1.813634984,9.875,4.93,79.8,55.75,9.72,31.578,71.2,0.077,1.905,0.245,0.0475,0.0615,5.445,0.18,1.404843174,0.09233711,42.73229541,0.015169668,1.47739376,0.052764063,0.039573047,200.6466667,0.018467422,0.032977539,1.609303917,0.064635977,1.516966807,2.0,0.52,0.0,0.79,1.38,0.0,27.38666667,95.6,0.2,82.5,26.18181818,11.0,60.0,28.75,8.0,123.74000000000001,132.0,40.98143236,557.0,425.0,95.83333333
2024-07-31 21:00:00,2.59,1163.0,112572.0,2.146993391,3000.0,1457.0,2234.0,0.0,1.3,260.0,1.29,7.0,1.3,10.98,87.76,0.32,3.5,302.0013333,0.94,11.1,87.49,0.38,10.0,21.954999997,1.03,9.96,70.5,1.02,74.95666667,18.52,953.8903333,2.12,1.813634984,9.875,4.93,79.8,55.75,9.72,31.578,71.2,0.077,1.905,0.245,0.0475,0.0615,5.445,0.18,1.404843174,0.09233711,42.73229541,0.015169668,1.47739376,0.052764063,0.039573047,200.6466667,0.018467422,0.032977539,1.609303917,0.064635977,1.516966807,2.0,0.52,0.0,0.79,1.38,0.0,27.38666667,95.6,0.2,82.5,26.18181818,11.0,60.0,28.75,8.0,123.74000000000001,132.0,40.89882565,557.0,425.0,96.21212121
2024-07-31 22:00:00,2.6,1165.0,104393.0,2.315114483,3000.0,1342.0,2198.0,0.0,1.3,242.0,1.3,7.0,1.3,10.98,87.76,0.32,3.5,302.0013333,0.94,11.1,87.49,0.38,10.0,21.954999997,1.03,9.96,70.5,1.02,74.95666667,18.52,953.8903333,2.12,1.813634984,9.875,4.93,79.8,55.75,9.72,31.578,71.2,0.077,1.905,0.245,0.0475,0.0615,5.445,0.18,1.404843174,0.09233711,42.73229541,0.015169668,1.47739376,0.052764063,0.039573047,200.6466667,0.018467422,0.032977539,1.609303917,0.064635977,1.516966807,2.0,0.52,0.0,0.79,1.38,0.0,27.38666667,95.6,0.2,82.5,26.18181818,11.0,60.0,28.75,8.0,124.005,134.0,42.5163178,559.0,425.0,99.7761194
2024-07-31 23:00:00,2.63,1159.0,111939.0,2.159128164,3000.0,1395.0,2265.0,0.0,1.3,254.0,1.33,7.0,1.3,10.94,87.67,0.43,3.7,301.7843333,0.94,11.08,87.43,0.47,5.8,20.744000002999996,1.02,10.09,70.21,1.4,83.49220833,18.3,958.7113333,2.105,1.612745827,8.87,5.066666667,79.4,56.57,8.345,31.414,71.2,0.0675,1.8,0.21,0.0435,0.0555,5.5,0.16,2.13,0.07,64.61,0.018,2.39,0.03,0.05,128.8033333,0.02,0.058,2.66,0.082,2.7,2.0,0.5,0.0,0.85,1.32,0.0,14.01333333,96.56,0.4,82.5,26.18181818,11.0,60.0,28.75,8.0,124.385,118.0,42.14932127,553.0,435.0,88.98305085
2024-08-01 00:00:00,2.65,1125.0,118018.0,2.751244901,3999.0,1590.0,2332.0,750.0,1.4,228.0,1.25,8.0,1.5,10.92,87.7,0.41,4.2,321.0226667,0.97,11.08,87.44,0.44,8.0,19.308666663,1.04,10.5,70.56,1.28,73.25333333,17.66,917.0763333,2.115,1.75874494,11.37,4.844444444,81.22222222,53.69,9.33,28.62,64.84,0.14,2.15,0.425,0.044,0.091,6.465,0.24,2.933269803,0.040028951,60.01583434,0.018645436,4.890129473,0.049971049,0.126512264,193.6294323,0.009,0.162791556,5.103920386,0.322908725,3.331113792,1.0,0.45,0.0,0.87,1.3,0.0,9.22,96.48,0.1,82.5,26.18181818,11.0,60.0,28.75,8.0,125.675,90.0,41.48571429,545.0,455.0,86.77777778
2024-08-01 01:00:00,2.64,1134.0,117579.0,2.747231251,4002.0,1578.0,2365.0,189.0,1.4,229.0,1.24,8.0,1.5,10.92,87.7,0.41,4.2,321.0226667,0.97,11.08,87.44,0.44,8.0,19.308666663,1.04,10.5,70.56,1.28,73.25333333,17.66,917.0763333,2.115,1.75874494,11.37,4.844444444,81.22222222,53.69,9.33,28.62,64.84,0.14,2.15,0.425,0.044,0.091,6.465,0.24,2.933269803,0.040028951,60.01583434,0.018645436,4.890129473,0.049971049,0.126512264,193.6294323,0.009,0.162791556,5.103920386,0.322908725,3.331113792,1.0,0.45,0.0,0.87,1.3,0.0,9.22,96.48,0.1,82.5,26.18181818,11.0,60.0,28.75,8.0,126.6025,97.0,41.44994246,552.0,455.0,95.46391753
2024-08-01 02:00:00,2.63,1133.0,118115.0,2.735421105,4001.0,1580.0,2351.0,236.0,1.38,231.0,1.25,7.0,1.5,10.92,87.7,0.41,4.2,321.0226667,0.97,11.08,87.44,0.44,8.0,19.308666663,1.04,10.5,70.56,1.28,73.25333333,17.66,917.0763333,2.115,1.75874494,11.37,4.844444444,81.22222222,53.69,9.33,28.62,64.84,0.14,2.15,0.425,0.044,0.091,6.465,0.24,2.933269803,0.040028951,60.01583434,0.018645436,4.890129473,0.049971049,0.126512264,193.6294323,0.009,0.162791556,5.103920386,0.322908725,3.331113792,1.0,0.45,0.0,0.87,1.3,0.0,9.22,96.48,0.1,82.5,26.18181818,11.0,60.0,28.75,8.0,126.6025,97.0,41.44040497,552.0,455.0,90.0
2024-08-01 03:00:00,2.68,1133.0,118026.0,2.749392585,3999.0,1523.0,2350.0,693.0,1.38,228.0,1.3,8.0,1.5,10.92,87.7,0.41,4.2,321.0226667,0.97,11.08,87.44,0.44,8.0,19.308666663,1.04,10.5,70.56,1.28,73.25333333,17.66,917.0763333,2.115,1.75874494,11.37,4.844444444,81.22222222,53.69,9.33,28.62,64.84,0.14,2.15,0.425,0.044,0.091,6.465,0.24,2.933269803,0.040028951,60.01583434,0.018645436,4.890129473,0.049971049,0.126512264,193.6294323,0.009,0.162791556,5.103920386,0.322908725,3.331113792,1.0,0.45,0.0,0.87,1.3,0.0,9.22,96.48,0.1,82.5,26.18181818,11.0,60.0,28.75,8.0,125.675,90.0,41.23091161,545.0,455.0,88.66666667
2024-08-01 04:00:00,2.66,1134.0,117971.0,2.74226687,3999.0,1546.0,2355.0,404.0,1.39,228.0,1.27,8.0,1.5,10.92,87.7,0.41,4.2,321.0226667,0.97,11.08,87.44,0.44,8.0,19.308666663,1.04,10.5,70.56,1.28,73.25333333,17.66,917.0763333,2.115,1.75874494,11.37,4.844444444,81.22222222,53.69,9.33,28.62,64.84,0.14,2.15,0.425,0.044,0.091,6.465,0.24,2.933269803,0.040028951,60.01583434,0.018645436,4.890129473,0.049971049,0.126512264,193.6294323,0.009,0.162791556,5.103920386,0.322908725,3.331113792,1.0,0.45,0.0,0.87,1.3,0.0,9.22,96.48,0.1,82.5,26.18181818,11.0,60.0,28.75,8.0,126.3375,95.0,41.89063948,550.0,455.0,95.47368421
2024-08-01 05:00:00,2.66,1133.0,117825.0,2.768176622,4001.0,1555.0,2330.0,1124.0,1.4,228.0,1.26,7.0,1.5,10.92,87.7,0.41,4.2,321.0226667,0.97,11.08,87.44,0.44,8.0,19.308666663,1.04,10.5,70.56,1.28,73.25333333,17.66,917.0763333,2.115,1.75874494,11.37,4.844444444,81.22222222,53.69,9.33,28.62,64.84,0.14,2.15,0.425,0.044,0.091,6.465,0.24,2.933269803,0.040028951,60.01583434,0.018645436,4.890129473,0.049971049,0.126512264,193.6294323,0.009,0.162791556,5.103920386,0.322908725,3.331113792,1.0,0.45,0.0,0.87,1.3,0.0,9.22,96.48,0.1,82.5,26.18181818,11.0,60.0,28.75,8.0,125.675,90.0,42.11136891,545.0,455.0,84.55555556
2024-08-01 06:00:00,2.62,1133.0,117185.0,2.778713259,4000.0,1598.0,2347.0,988.0,1.4,229.0,1.22,7.0,1.5,10.92,87.7,0.41,4.2,321.0226667,0.97,11.08,87.44,0.44,8.0,19.308666663,1.04,10.5,70.56,1.28,73.25333333,17.66,917.0763333,2.115,1.75874494,11.37,4.844444444,81.22222222,53.69,9.33,28.62,64.84,0.14,2.15,0.425,0.044,0.091,6.465,0.24,2.933269803,0.040028951,60.01583434,0.018645436,4.890129473,0.049971049,0.126512264,193.6294323,0.009,0.162791556,5.103920386,0.322908725,3.331113792,1.0,0.45,0.0,0.87,1.3,0.0,9.22,96.48,0.1,82.5,26.18181818,11.0,60.0,28.75,8.0,125.2775,87.0,42.87396938,542.0,455.0,83.79310345
2024-08-01 07:00:00,2.66,1133.0,117661.0,2.738461487,4000.0,1553.0,2381.0,0.0,1.4,227.0,1.26,8.0,1.5,10.92,87.7,0.41,4.2,321.0226667,0.97,11.08,87.44,0.44,8.0,19.308666663,1.04,10.5,70.56,1.28,73.25333333,17.66,917.0763333,2.115,1.75874494,11.37,4.844444444,81.22222222,53.69,9.33,28.62,64.84,0.14,2.15,0.425,0.044,0.091,6.465,0.24,2.933269803,0.040028951,60.01583434,0.018645436,4.890129473,0.049971049,0.126512264,193.6294323,0.009,0.162791556,5.103920386,0.322908725,3.331113792,1.0,0.45,0.0,0.87,1.3,0.0,9.22,96.48,0.1,82.5,26.18181818,11.0,60.0,28.75,8.0,126.0725,93.0,42.14202561,548.0,455.0,89.78494624
2024-08-01 08:00:00,2.68,1133.0,118109.0,2.728080899,4000.0,1554.0,2372.0,0.0,1.4,228.0,1.28,7.0,1.5,10.69,87.96,0.38,4.3,321.0226667,0.97,11.11,87.45,0.41,7.4,19.308666663,1.03,10.59,68.99,2.0,73.25333333,18.42,917.0763333,2.165,1.759000253,11.215,4.844444444,81.22222222,53.86,9.92,28.62,64.84,0.1445,2.105,0.425,0.0455,0.0935,6.38,0.235,2.733559309,0.046685967,60.7980193,0.018651226,4.427539204,0.059971049,0.119855247,193.6294323,0.007668597,0.148811821,4.72778448,0.289623643,2.898552473,1.0,0.58,0.0,0.81,1.28,0.0,9.22,96.73,0.1,82.5,26.18181818,11.0,60.0,28.75,8.0,125.675,90.0,42.33341019,545.0,455.0,88.88888889
2024-08-01 09:00:00,2.68,1133.0,118650.0,2.715649833,4000.0,1537.0,2359.0,0.0,1.4,227.0,1.28,8.0,1.5,10.69,87.96,0.38,4.3,321.0226667,0.97,11.11,87.45,0.41,7.4,19.308666663,1.03,10.59,68.99,2.0,73.25333333,18.42,917.0763333,2.165,1.759000253,11.215,4.844444444,81.22222222,53.86,9.92,28.62,64.84,0.1445,2.105,0.425,0.0455,0.0935,6.38,0.235,2.733559309,0.046685967,60.7980193,0.018651226,4.427539204,0.059971049,0.119855247,193.6294323,0.007668597,0.148811821,4.72778448,0.289623643,2.898552473,1.0,0.58,0.0,0.81,1.28,0.0,9.22,96.73,0.1,82.5,26.18181818,11.0,60.0,28.75,8.0,126.3375,95.0,43.67552704,550.0,455.0,90.31578947
2024-08-01 10:00:00,2.63,1134.0,117680.0,2.760861837,4002.0,1596.0,2341.0,736.0,1.4,230.0,1.23,7.0,1.5,10.69,87.96,0.38,4.3,321.0226667,0.97,11.11,87.45,0.41,7.4,19.308666663,1.03,10.59,68.99,2.0,73.25333333,18.42,917.0763333,2.165,1.759000253,11.215,4.844444444,81.22222222,53.86,9.92,28.62,64.84,0.1445,2.105,0.425,0.0455,0.0935,6.38,0.235,2.733559309,0.046685967,60.7980193,0.018651226,4.427539204,0.059971049,0.119855247,193.6294323,0.007668597,0.148811821,4.72778448,0.289623643,2.898552473,1.0,0.58,0.0,0.81,1.28,0.0,9.22,96.73,0.1,82.5,26.18181818,11.0,60.0,28.75,8.0,125.41,88.0,42.3024212,543.0,455.0,96.47727273
2024-08-01 11:00:00,2.65,1133.0,117521.0,2.754093599,4001.0,1570.0,2353.0,401.0,1.4,228.0,1.25,8.0,1.5,10.69,87.96,0.38,4.3,321.0226667,0.97,11.11,87.45,0.41,7.4,19.308666663,1.03,10.59,68.99,2.0,73.25333333,18.42,917.0763333,2.165,1.759000253,11.215,4.844444444,81.22222222,53.86,9.92,28.62,64.84,0.1445,2.105,0.425,0.0455,0.0935,6.38,0.235,2.733559309,0.046685967,60.7980193,0.018651226,4.427539204,0.059971049,0.119855247,193.6294323,0.007668597,0.148811821,4.72778448,0.289623643,2.898552473,1.0,0.58,0.0,0.81,1.28,0.0,9.22,96.73,0.1,82.5,26.18181818,11.0,60.0,28.75,8.0,126.205,94.0,41.67429094,549.0,455.0,96.4893617
2024-08-01 12:00:00,2.62,1140.0,117566.0,2.74464327,4003.0,1570.0,2351.0,66.0,1.4,231.0,1.22,7.0,1.5,10.69,87.96,0.38,4.3,321.0226667,0.97,11.11,87.45,0.41,7.4,19.308666663,1.03,10.59,68.99,2.0,73.25333333,18.42,917.0763333,2.165,1.759000253,11.215,4.844444444,81.22222222,53.86,9.92,28.62,64.84,0.1445,2.105,0.425,0.0455,0.0935,6.38,0.235,2.733559309,0.046685967,60.7980193,0.018651226,4.427539204,0.059971049,0.119855247,193.6294323,0.007668597,0.148811821,4.72778448,0.289623643,2.898552473,1.0,0.58,0.0,0.81,1.28,0.0,9.22,96.73,0.1,82.5,26.18181818,11.0,60.0,28.75,8.0,126.6025,97.0,42.90271132,552.0,455.0,95.77319588
2024-08-01 13:00:00,2.67,1142.0,116000.0,2.779035633,4002.0,1493.0,2357.0,0.0,1.37,225.0,1.3,7.0,1.5,10.69,87.96,0.38,4.3,321.0226667,0.97,11.11,87.45,0.41,7.4,19.308666663,1.03,10.59,68.99,2.0,73.25333333,18.42,917.0763333,2.165,1.759000253,11.215,4.844444444,81.22222222,53.86,9.92,28.62,64.84,0.1445,2.105,0.425,0.0455,0.0935,6.38,0.235,2.733559309,0.046685967,60.7980193,0.018651226,4.427539204,0.059971049,0.119855247,193.6294323,0.007668597,0.148811821,4.72778448,0.289623643,2.898552473,1.0,0.58,0.0,0.81,1.28,0.0,9.22,96.73,0.1,82.5,26.18181818,11.0,60.0,28.75,8.0,127.6625,105.0,41.93100255,560.0,455.0,90.0952381
2024-08-01 14:00:00,2.59,1159.0,116311.0,2.770917622,4001.0,1554.0,2316.0,0.0,1.37,234.0,1.22,8.0,1.5,10.69,87.96,0.38,4.3,321.0226667,0.97,11.11,87.45,0.41,7.4,19.308666663,1.03,10.59,68.99,2.0,73.25333333,18.42,917.0763333,2.165,1.759000253,11.215,4.844444444,81.22222222,53.86,9.92,28.62,64.84,0.1445,2.105,0.425,0.0455,0.0935,6.38,0.235,2.733559309,0.046685967,60.7980193,0.018651226,4.427539204,0.059971049,0.119855247,193.6294323,0.007668597,0.148811821,4.72778448,0.289623643,2.898552473,1.0,0.58,0.0,0.81,1.28,0.0,9.22,96.73,0.1,82.5,26.18181818,11.0,60.0,28.75,8.0,129.12,116.0,40.59428571,571.0,455.0,97.5862069
2024-08-01 15:00:00,2.64,1158.0,117856.0,2.733250415,3999.0,1580.0,2335.0,0.0,1.34,233.0,1.3,7.0,1.5,10.69,87.96,0.38,4.3,321.0226667,0.97,11.11,87.45,0.41,7.4,19.308666663,1.03,10.59,68.99,2.0,73.25333333,18.42,917.0763333,2.165,1.759000253,11.215,4.844444444,81.22222222,53.86,9.92,28.62,64.84,0.1445,2.105,0.425,0.0455,0.0935,6.38,0.235,2.733559309,0.046685967,60.7980193,0.018651226,4.427539204,0.059971049,0.119855247,193.6294323,0.007668597,0.148811821,4.72778448,0.289623643,2.898552473,1.0,0.58,0.0,0.81,1.28,0.0,9.22,96.73,0.1,82.5,26.18181818,11.0,60.0,28.75,8.0,129.65,120.0,40.74330563,575.0,455.0,89.41666667
2024-08-01 16:00:00,2.61,1158.0,117499.0,2.743604887,4002.0,1616.0,2340.0,0.0,1.4,235.0,1.21,7.0,1.5,10.8,87.83,0.39,4.0,321.0226667,0.98,11.09,87.43,0.44,7.1,19.308666663,1.04,10.46,70.34,1.29,73.25333333,17.91,917.0763333,2.22,1.772949805,11.4,4.844444444,81.22222222,53.44,9.865,28.62,64.84,0.152,2.265,0.455,0.0455,0.094,6.43,0.26,2.966902292,0.036685967,60.13911942,0.017979735,5.010158424,0.059971049,0.126512264,193.6294323,0.002668597,0.156131645,5.04098271,0.306251709,3.165122638,1.0,0.71,0.0,1.28,1.17,0.0,9.22,94.75,0.1,82.5,26.18181818,11.0,60.0,28.75,8.0,129.7825,121.0,41.35321101,576.0,455.0,89.66942149
2024-08-01 17:00:00,2.66,1159.0,117898.0,2.732277349,3999.0,1572.0,2335.0,0.0,1.4,234.0,1.26,8.0,1.5,10.8,87.83,0.39,4.0,321.0226667,0.98,11.09,87.43,0.44,7.1,19.308666663,1.04,10.46,70.34,1.29,73.25333333,17.91,917.0763333,2.22,1.772949805,11.4,4.844444444,81.22222222,53.44,9.865,28.62,64.84,0.152,2.265,0.455,0.0455,0.094,6.43,0.26,2.966902292,0.036685967,60.13911942,0.017979735,5.010158424,0.059971049,0.126512264,193.6294323,0.002668597,0.156131645,5.04098271,0.306251709,3.165122638,1.0,0.71,0.0,1.28,1.17,0.0,9.22,94.75,0.1,82.5,26.18181818,11.0,60.0,28.75,8.0,130.0475,123.0,40.00465441,578.0,455.0,90.40650407
2024-08-01 18:00:00,2.71,1144.0,118380.0,2.719799614,3997.0,1506.0,2354.0,0.0,1.4,228.0,1.31,7.0,1.5,10.8,87.83,0.39,4.0,321.0226667,0.98,11.09,87.43,0.44,7.1,19.308666663,1.04,10.46,70.34,1.29,73.25333333,17.91,917.0763333,2.22,1.772949805,11.4,4.844444444,81.22222222,53.44,9.865,28.62,64.84,0.152,2.265,0.455,0.0455,0.094,6.43,0.26,2.966902292,0.036685967,60.13911942,0.017979735,5.010158424,0.059971049,0.126512264,193.6294323,0.002668597,0.156131645,5.04098271,0.306251709,3.165122638,1.0,0.71,0.0,1.28,1.17,0.0,9.22,94.75,0.1,82.5,26.18181818,11.0,60.0,28.75,8.0,128.1925,109.0,40.60324826,564.0,455.0,90.18348624
2024-08-01 19:00:00,2.66,1135.0,117934.0,2.733491618,4002.0,1564.0,2352.0,0.0,1.4,229.0,1.26,7.0,1.5,10.8,87.83,0.39,4.0,321.0226667,0.98,11.09,87.43,0.44,7.1,19.308666663,1.04,10.46,70.34,1.29,73.25333333,17.91,917.0763333,2.22,1.772949805,11.4,4.844444444,81.22222222,53.44,9.865,28.62,64.84,0.152,2.265,0.455,0.0455,0.094,6.43,0.26,2.966902292,0.036685967,60.13911942,0.017979735,5.010158424,0.059971049,0.126512264,193.6294323,0.002668597,0.156131645,5.04098271,0.306251709,3.165122638,1.0,0.71,0.0,1.28,1.17,0.0,9.22,94.75,0.1,82.5,26.18181818,11.0,60.0,28.75,8.0,129.385,118.0,40.83505391,573.0,455.0,83.89830508
2024-08-01 20:00:00,2.65,1145.0,117950.0,2.731073561,3999.0,1588.0,2366.0,0.0,1.4,234.0,1.25,8.0,1.5,10.8,87.83,0.39,4.0,321.0226667,0.98,11.09,87.43,0.44,7.1,19.308666663,1.04,10.46,70.34,1.29,73.25333333,17.91,917.0763333,2.22,1.772949805,11.4,4.844444444,81.22222222,53.44,9.865,28.62,64.84,0.152,2.265,0.455,0.0455,0.094,6.43,0.26,2.966902292,0.036685967,60.13911942,0.017979735,5.010158424,0.059971049,0.126512264,193.6294323,0.002668597,0.156131645,5.04098271,0.306251709,3.165122638,1.0,0.71,0.0,1.28,1.17,0.0,9.22,94.75,0.1,82.5,26.18181818,11.0,60.0,28.75,8.0,128.1925,109.0,40.86694483,564.0,455.0,89.5412844
2024-08-01 21:00:00,2.64,1141.0,117870.0,2.733608944,4000.0,1596.0,2376.0,0.0,1.4,232.0,1.24,7.0,1.5,10.8,87.83,0.39,4.0,321.0226667,0.98,11.09,87.43,0.44,7.1,19.308666663,1.04,10.46,70.34,1.29,73.25333333,17.91,917.0763333,2.22,1.772949805,11.4,4.844444444,81.22222222,53.44,9.865,28.62,64.84,0.152,2.265,0.455,0.0455,0.094,6.43,0.26,2.966902292,0.036685967,60.13911942,0.017979735,5.010158424,0.059971049,0.126512264,193.6294323,0.002668597,0.156131645,5.04098271,0.306251709,3.165122638,1.0,0.71,0.0,1.28,1.17,0.0,9.22,94.75,0.1,82.5,26.18181818,11.0,60.0,28.75,8.0,126.735,98.0,40.90390322,553.0,455.0,89.59183673
2024-08-01 22:00:00,2.65,1132.0,117981.0,2.730356422,3999.0,1575.0,2365.0,0.0,1.4,229.0,1.25,8.0,1.5,10.8,87.83,0.39,4.0,321.0226667,0.98,11.09,87.43,0.44,7.1,19.308666663,1.04,10.46,70.34,1.29,73.25333333,17.91,917.0763333,2.22,1.772949805,11.4,4.844444444,81.22222222,53.44,9.865,28.62,64.84,0.152,2.265,0.455,0.0455,0.094,6.43,0.26,2.966902292,0.036685967,60.13911942,0.017979735,5.010158424,0.059971049,0.126512264,193.6294323,0.002668597,0.156131645,5.04098271,0.306251709,3.165122638,1.0,0.71,0.0,1.28,1.17,0.0,9.22,94.75,0.1,82.5,26.18181818,11.0,60.0,28.75,8.0,127.1325,101.0,40.83180147,556.0,455.0,90.2970297
2024-08-01 23:00:00,2.68,1130.0,117950.0,2.736844916,3999.0,1538.0,2352.0,200.0,1.4,226.0,1.28,7.0,1.5,10.98,87.66,0.42,3.9,326.3066667,0.94,11.14,87.36,0.45,7.0,19.672333333,1.05,10.58,70.5,1.2,67.68,17.72,931.7993333,2.24,1.776847037,11.345,4.865555556,80.88888889,53.625,9.545,30.0225,64.84,0.152,2.18,0.44,0.0445,0.096,6.385,0.25,2.873108156,0.050211603,60.19667328,0.02544801,4.836723628,0.066596132,0.105749719,208.1945332,0.006361547,0.150624578,4.951506397,0.308356779,3.357497187,1.0,0.46,0.0,0.43,1.11,0.0,10.97333333,95.53,0.2,82.5,26.18181818,11.0,60.0,28.75,8.0,127.6625,105.0,41.00342075,560.0,455.0,89.14285714
2024-08-02 00:00:00,2.59,1135.0,110880.0,2.557181083,3500.0,1333.0,2280.0,501.0,1.2,255.0,1.39,7.0,1.2,11.16,87.49,0.39,4.3,570.526,0.96,11.31,87.2,0.46,6.9,18.557999997,1.03,10.04,71.03,0.97,81.92,17.96,878.1873333,2.31,2.032923143,11.74,4.777777778,81.93333333,54.04,10.26,27.56285714,64.58,0.1255,2.115,0.235,0.0425,0.0695,5.775,0.18,3.401291372,0.079843069,61.48456374,0.017097755,3.982551736,0.060017983,0.070542727,313.787149,0.004430169,0.090500059,3.852507093,0.311167934,2.383553006,2.0,0.625320327,0.0,0.652907988,1.140290008,0.0,25.28666667,89.05297126,0.091958872,82.5,26.18181818,11.0,60.0,28.75,8.0,124.7075,111.0,39.47612425,551.0,440.0,86.93693694
2024-08-02 01:00:00,2.6,1146.0,103552.0,2.901391678,3726.0,1349.0,2277.0,88.0,1.26,251.0,1.34,8.0,1.5,11.16,87.49,0.39,4.3,570.526,0.96,11.31,87.2,0.46,6.9,18.557999997,1.03,10.04,71.03,0.97,81.92,17.96,878.1873333,2.31,2.032923143,11.74,4.777777778,81.93333333,54.04,10.26,27.56285714,64.58,0.1255,2.115,0.235,0.0425,0.0695,5.775,0.18,3.401291372,0.079843069,61.48456374,0.017097755,3.982551736,0.060017983,0.070542727,313.787149,0.004430169,0.090500059,3.852507093,0.311167934,2.383553006,2.0,0.625320327,0.0,0.652907988,1.140290008,0.0,25.28666667,89.05297126,0.091958872,82.5,26.18181818,11.0,60.0,28.75,8.0,125.5775,127.0,40.92065695,562.0,435.0,91.33858268
