Repository: saikumar-voptimai/evonith_bf_webapp

# Evonith BF2 — Blast Furnace Intelligence Platform

Monitoring, modelling and optimisation of **Blast Furnace 2 (BF2)** at Evonith Steel: live telemetry from InfluxDB,
manual plant reports from Neon PostgreSQL, a two-zone energy model of the furnace, blend and fuel optimisers, a
conversational assistant (FurnaceMind) and a live digital twin evaluated every hour.

The platform has three deployable parts that share one Python service layer, plus the shared data library:

| Part | Path | What it is |
|---|---|---|
| **Streamlit app** (legacy) | `src/app.py`, `src/custom_pages/` | The original 11-page dashboard; still the home of the model pages. Served under `/legacy` in production |

File: src/assets/data/furnace_dataset_20260525_002530_771382.csv (part 67 of 209)
GO%,ORE_NA2O%,ORE_P%,ORE_TIO2%,ORE_AL2O3%,ORE_SIO2%,ORE_MNO%,ORE_CAO%,ORE_K2O%,ORE_CALC_MT,PELLET_PCT_SIO2,PELLET_PCT_AL2O3,PELLET_PCT_FE2O3,PELLET_PCT_MGO,PELLET_PCT_TIO2,PELLET_PCT_NA2O,TOTAL_PELLET_CALC_MT,PELLET_PCT_K2O,PELLET_PCT_TM,PELLET_PCT_LOI,PELLET_PCT_MNO,PELLET_PCT_CAO,PELLET_PCT_P,CHARGES/HRS.,STOCKRODLEVEL,CHEM_PCT_C,CHEM_PCT_CR,CHEM_PCT_FE,CHEM_PCT_MN,CHEM_PCT_P,CHEM_PCT_S,CHEM_PCT_SI,CHEM_PCT_TI,SLAG_BASICITY,SLAG_PCT_AL2O3,SLAG_PCT_CAO,SLAG_PCT_FEO,SLAG_PCT_K2O,SLAG_PCT_MGO,SLAG_PCT_MNO,SLAG_PCT_NA2O,SLAG_PCT_S,SLAG_PCT_SIO2,SLAG_PCT_TIO2,SLAG_T_BASICITY,HMT_GT_1480C,COKE_DISCHARGE_TIME,WEIGHTED_COKE_ANGLE,TOTAL_COKE_PORTIONS,NON_COKE_DISCHARGE_TIME,WEIGHTED_NON_COKE_ANGLE,TOTAL_NON_COKE_PORTIONS,TOTAL HEAT LOAD,FTG_UPTAKE_TEMP_A,FTG_UPTAKE_TEMP_B,FTG_UPTAKE_TEMP_C,FTG_UPTAKE_TEMP_D,FTG_UPTAKE_TEMP_AVG,HEARTH_TEMP_A,HEARTH_TEMP_B,HEARTH_TEMP_C,HEARTH_TEMP_D,HEARTH_TEMP_AVG,BOSH_TEMP_A,BOSH_TEMP_C,BOSH_TEMP_D,BELLY_TEMP_A,BELLY_TEMP_C,BELLY_TEMP_D,LOWER_STACK_TEMP_A,LOWER_STACK_TEMP_B,LOWER_STACK_TEMP_C,LOWER_STACK_TEMP_D,PCI_KG/THM,ACT. FUEL RATEKG/THM.,FURNACETOPGASANALYSISCO2ETACO,COKE RATE KG/THM,PRODUCTIONTONNESPERHR,HOT BLAST PRESSUREBAR,TOPPRESSUREBAR,DIFFERENTIAL PRESSURETOTALBAR,HOT BLAST TEMP.OC,OXYGENFLOWNM3/HR.,STEAMKGS/HR.,RAFTOC,PERMEABILITYKGS/HR.,TUYEREVELOCITYM/S,HOT BLAST VOLUMENM3/HR.,O2 ENRICHMENT %,BOTTOMBAR,FURNACE TOP GAS ANALYSISH2%,UNITCOST LAKHS/THM,BOSH_TEMP_B,FURNACE TOP GAS ANALYSISCO2%,FURNACE TOP GAS ANALYSISONLINE (ANALYZER)CO%
2025-12-23 23:00:00,0.9646428830500263,12.063482162287519,0.459192027,86.97187495466245,0.4123214415250131,5.071714285714286,0.45,1.305,0.49,85.68500000000002,13.01,1.000857142857143,69.98,9.0,19.55,1.69,12.33952387,4.998888889,79.77666667,70.09,37.1,0.042,5.589999999999999,2.28,8.3,2.52,0.028,0.14,54.56,10.67,0.05,1.908765653,0.15,16.00957142857143,0.09999999999999999,94.90000000000002,1.15,0.5,1.14,0.0,0.0,0.10585714285714286,59.864778399774494,3.9919448161200863,3.4710702884311275,0.04946279450131959,0.023541318716974572,0.0637139268497629,0.4392005212051443,4.405190035112367,5.036824677674902,0.12236465818663224,0.06377073133363763,0.017227215976071037,8.737142857142857,0.0,0.0,0.0,0.0,0.0,0.0,0.0,0.0,0.0,0.0,0.0,0.0,0.0,7.0,0.254488152,4.3383199999999995,0.011,94.45709599999999,0.12,0.11668,0.029832,0.8383999999999999,0.088672,1.092249577904,19.26144,36.86944,0.2732,0.35831999999999997,7.6349599999999995,0.11,0.17168,0.31664,33.75592,0.9984,1.318437655472,1492.184,90.0,24.666666666666668,12.0,68.0,25.77777777777778,9.0,0.9618739379639862,178.9358333,167.05875,175.3394444,188.5638889,178.7632639,61.81727279277736,328.31927450990446,449.9256766926874,580.709732572272,356.5399270168673,167.87722222222226,107.58999999999996,73.97472222222237,100.73499999999997,52.79472222222196,55.287499999999625,48.95388888888876,51.43055555555544,43.85166666666657,42.07944444444453,134.04325224999994,531.2916666666666,43.0700469166667,330.0,94.71991666666682,2.7914535861111105,1.3480402611111122,1.443459175,1195.1447222222216,3998.296547,0.0,2345.0949916666686,1282.1203027777785,216.76873111111115,110972.0019444444,3.6843009861111096,1.2337857611111107,2.7229857944444404,100.260730923125,62.73305555555563,18.765818333333314,24.80517013888888
2025-12-24 00:00:00,0.9643525182296475,12.063264388672236,0.459192027,86.97238309309812,0.41217625911482375,5.085166666666667,0.45,1.305,0.49,85.685,13.01,1.085,69.98,9.0,19.55,1.69,12.33952387,4.911111111,80.04444444,70.09,36.18,0.042,5.59,2.28,8.3,2.52,0.028,0.14,54.56,10.67,0.05000000000000001,1.908765653,0.15,16.0215,0.09999999999999999,94.90000000000002,1.15,0.5,1.14,0.0,0.0,0.08600000000000001,60.25877992339566,3.805333129017693,3.4422724047571798,0.04741059136289651,0.023062471318009186,0.06069219115189358,0.40714430108208993,4.175101809356616,4.930973335728109,0.12521930665301773,0.06021525522043824,0.01741090866248874,9.593666666666666,0.0,0.0,0.0,0.0,0.0,0.0,0.0,0.0,0.0,0.0,0.0,0.0,0.0,7.0,0.254488152,4.33352,0.011,94.43165599999999,0.12,0.12148,0.029352,0.8623999999999999,0.09059199999999999,1.095005283344,19.77984,36.66784,0.2252,0.35352,7.62056,0.11,0.17648,0.30704,33.48712,1.0224,1.322583225392,1498.424,90.0,24.666666666666668,12.0,68.0,25.77777777777778,9.0,0.9618739379639862,178.9358333,167.05875,175.3394444,188.5638889,178.7632639,61.81727279277736,328.31927450990446,449.9256766926874,580.709732572272,356.5399270168673,130.33055555555555,101.33861111111122,74.31916666666686,89.62611111111099,52.69555555555546,55.23916666666638,48.674444444444674,51.19222222222228,43.642222222222536,45.97972222222226,140.43340944444464,531.9361111111111,42.559843694444446,330.0,93.85016666666607,2.7437306388888882,1.347858800000001,1.3958573527777778,1198.4505555555552,3998.296547,0.0,2335.735563888887,1334.8417861111104,220.9704875,111381.40250000001,3.6682254083333317,1.206126960555555,2.734214241666666,101.10742675138891,65.50222222222216,18.323110333333332,24.732374194444436
2025-12-24 01:00:00,0.9644581925673502,12.063343644425512,0.459192027,86.97219816300712,0.4122290962836751,5.040285714285715,0.45,1.305,0.49,85.68500000000002,13.01,1.0677142857142858,69.98,9.0,19.55,1.69,12.33952387,4.911111111,80.04444444,70.09,36.18,0.042,5.589999999999999,2.28,8.3,2.52,0.028,0.14,54.56,10.67,0.05,1.908765653,0.15,15.969999999999999,0.1,94.9,1.15,0.5,1.14,0.0,0.0,0.089,60.27168207829726,3.7996553091228304,3.4410319579555,0.047344531845199746,0.023047057430546608,0.060603542835219924,0.4061406364371273,4.1681655537858475,4.92648460578961,0.125224996250464,0.06010864239527862,0.017412119815772585,9.564857142857141,0.0,0.0,0.0,0.0,0.0,0.0,0.0,0.0,0.0,0.0,0.0,0.0,0.0,7.0,0.254488152,4.348526315789474,0.01116842105263158,94.47144210526315,0.11831578947368421,0.12062105263157895,0.029842105263157895,0.8126315789473684,0.08745263157894737,1.0962906918105264,20.17684210526316,36.486315789473686,0.20515789473684212,0.35673684210526313,7.608315789473685,0.11505263157894736,0.18168421052631578,0.3016842105263158,33.28157894736842,1.0534736842105263,1.3248951127789474,1499.463157894737,90.0,24.666666666666668,12.0,68.0,25.77777777777778,9.0,0.9618739379639862,178.9358333,167.05875,175.3394444,188.5638889,178.7632639,61.81727279277736,328.31927450990446,449.9256766926874,580.709732572272,356.5399270168673,106.5747222222222,94.26611111111121,77.55305555555562,93.61749999999995,52.68583333333321,55.04583333333319,48.3252777777776,51.07416666666684,43.838888888888775,42.4225,127.04320666666642,531.5166666666667,42.42745761111109,330.0,93.14756744705397,2.773103838888886,1.348019730555555,1.425152624999999,1200.2502777777768,3998.296547,0.0,2342.4002277777804,1312.9723694444442,220.88216361111128,112154.75666666664,3.6425124472222206,1.2340646500000014,2.7654481694444435,99.3332248833333,64.20861111111117,18.609857722222213,25.25231533333333
2025-12-24 02:00:00,0.9646848047956963,12.063513603596771,0.459192027,86.97180159160753,0.4123424023978482,5.076142857142857,0.45,1.305,0.49,85.68500000000002,13.01,1.055,69.98,9.0,19.55,1.69,12.33952387,4.911111111,80.04444444,70.09,36.18,0.042,5.589999999999999,2.28,8.3,2.52,0.028,0.14,54.56,10.67,0.05,1.908765653,0.15,15.945142857142857,0.10000000000000002,94.89999999999999,1.15,0.5,1.14,0.0,0.0,0.037571428571428575,60.41409573340003,3.745142312671257,3.4217366284047195,0.0466369000551692,0.022881943346206145,0.05981914865472631,0.39593003270834864,4.102875581406286,4.857674884837651,0.12363384752165955,0.05911679273815118,0.017334979409520033,9.142714285714286,0.0,0.0,0.0,0.0,0.0,0.0,0.0,0.0,0.0,0.0,0.0,0.0,0.0,7.0,0.254488152,4.418,0.0118,94.6906,0.112,0.1042,0.033,0.56,0.0704,1.0935327836000002,20.240000000000002,36.36,0.262,0.382,7.601999999999999,0.134,0.188,0.308,33.25,1.104,1.3221643732000001,1486.2,90.0,24.666666666666668,12.0,68.0,25.77777777777778,9.0,0.9618739379639862,178.9358333,167.05875,175.3394444,188.5638889,178.7632639,61.81727279277736,328.31927450990446,449.9256766926874,580.709732572272,356.5399270168673,92.99083333333333,93.7488888888889,92.80666666666664,98.01472222222228,53.10083333333361,57.141111111111066,48.37055555555543,51.37805555555568,44.30527777777768,45.46777777777776,132.15758194444467,532.5222222222222,42.54698491666666,330.0,96.91861111111177,2.8240338194444448,1.3478834944444438,1.4760446277777786,1185.6036111111116,3998.296547,0.0,2332.9159694444443,1254.2698305555546,213.38455749999986,110819.36222222217,3.6837035166666685,1.2853129169444446,2.7309670972222237,100.01087960763891,62.489166666666684,18.58887991666667,25.09963388888887
2025-12-24 03:00:00,0.9643916132271908,12.063293709920393,0.459192027,86.97231467685242,0.41219580661359534,5.075333333333333,0.45,1.305,0.49,85.685,13.01,1.0715000000000001,69.98,9.0,19.55,1.69,12.33952387,4.911111111,80.04444444,70.09,36.18,0.042,5.59,2.28,8.3,2.52,0.028,0.14,54.56,10.67,0.05000000000000001,1.908765653,0.15,16.040666666666667,0.10000000000000002,94.89999999999999,1.15,0.5,1.14,0.0,0.0,0.0,60.484358550144776,3.7193987206054775,3.4114259810779015,0.046290813887103544,0.022801189906990826,0.05945954799389178,0.39101490283025364,4.072254411015769,4.821007212027923,0.12261537188912941,0.05865354607118484,0.017284145550037464,9.158666666666667,0.0,0.0,0.0,0.0,0.0,0.0,0.0,0.0,0.0,0.0,0.0,0.0,0.0,7.0,0.254488152,4.421363636363637,0.011254545454545455,94.69179090909091,0.11,0.10347272727272727,0.0381,0.5545454545454546,0.06947272727272727,1.0747223757545454,20.159363636363636,36.07027272727273,0.28745454545454546,0.4198181818181818,7.510545454545454,0.14,0.20118181818181818,0.31372727272727274,33.57172727272727,1.1349090909090909,1.2985193006272728,1481.2545454545455,90.0,24.666666666666668,12.0,68.0,25.77777777777778,9.0,0.9618739379639862,178.9358333,167.05875,175.3394444,188.5638889,178.7632639,61.81727279277736,328.31927450990446,449.9256766926874,580.709732572272,356.5399270168673,73.78861111111117,118.57472222222225,77.36611111111138,90.77166666666655,53.2594444444444,57.776944444444524,48.39833333333311,51.889444444444514,45.14833333333327,54.956388888888775,132.0481091666665,532.6444444444444,42.14280888888891,330.0,97.56499999999961,2.797132122222217,1.3482849861111104,1.4490171388888873,1196.9330555555548,3998.296547,0.0,2342.7928750000005,1299.7448805555543,220.33686638888878,112806.24277777794,3.621672352777776,1.2760866222222225,2.7140239222222218,99.99637446458331,62.63944444444451,18.50930769444445,25.403164027777827
2025-12-24 04:00:00,0.9643820576708718,12.063286543253154,0.459192027,86.97233139907597,0.41219102883543585,5.046428571428572,0.45000000000000007,1.305,0.49,85.68500000000002,13.01,1.0994285714285714,69.98,9.0,19.55,1.69,12.33952387,4.911111111,80.04444444,70.09,36.18,0.042,5.589999999999999,2.28,8.3,2.52,0.028,0.14,54.56,10.67,0.05,1.908765653,0.15,16.041285714285713,0.10000000000000002,94.89999999999999,1.15,0.5,1.14,0.0,0.0,0.0,60.34999935804027,3.772266379023118,3.4286425930630573,0.046962218628447905,0.022957851013304508,0.06023378497529826,0.40080095780128694,4.135838224427059,4.882530638390969,0.12382506529298941,0.05962189064935668,0.017340973307411495,9.386571428571429,0.0,0.0,0.0,0.0,0.0,0.0,0.0,0.0,0.0,0.0,0.0,0.0,0.0,7.0,0.254488152,4.394090909090909,0.010163636363636364,94.59197272727273,0.11,0.11001818181818182,0.0441,0.6636363636363637,0.07601818181818182,1.0484730046636364,20.012090909090908,35.70481818181818,0.29836363636363633,0.46345454545454545,7.379636363636364,0.14,0.21754545454545454,0.3191818181818182,34.05718181818182,1.1567272727272726,1.2651822200818181,1480.1636363636364,90.0,24.666666666666668,12.0,68.0,25.77777777777778,9.0,0.9618739379639862,178.9358333,167.05875,175.3394444,188.5638889,178.7632639,61.81727279277736,328.31927450990446,449.9256766926874,580.709732572272,356.5399270168673,85.2158333333334,116.09972222222224,77.54250000000025,93.63972222222205,53.13861111111127,56.171666666666646,48.085000000000186,51.758611111111236,45.33999999999984,56.170833333333306,147.1433038888888,542.5944444444444,43.56223933333331,329.34722222222223,99.79565277777746,2.720695008333335,1.3477201638888883,1.373098194166667,1195.6869444444435,3998.296547,0.0,2287.1871250000004,1354.6461138888892,221.560297222222,111182.40222222221,3.675551686111111,1.1893501541666678,2.8670026222222225,101.83329332083332,62.81027777777768,19.134114388888914,24.788966222222207
2025-12-24 05:00:00,0.9645524971128854,12.063414372834663,0.459192027,86.97203313005245,0.4122762485564427,5.058833333333333,0.45,1.305,0.49,85.685,13.01,1.0831666666666666,69.98,9.0,19.55,1.69,12.33952387,4.911111111,80.04444444,70.09,36.18,0.042,5.59,2.28,8.3,2.52,0.028,0.14,54.56,10.67,0.05000000000000001,1.908765653,0.15,16.018666666666668,0.10000000000000002,94.89999999999999,1.15,0.5,1.14,0.0,0.0,0.0,60.27294711154152,3.7991852804407,3.4408508088604695,0.04733828356224789,0.02304559949785784,0.06059691304284773,0.4060514480118429,4.167605214415306,4.9258398551824065,0.12520798373482786,0.060100153866504684,0.01741127706423268,9.501666666666667,0.0,0.0,0.0,0.0,0.0,0.0,0.0,0.0,0.0,0.0,0.0,0.0,0.0,7.0,0.254488152,4.39351724137931,0.01070344827586207,94.60267586206896,0.11,0.10818620689655173,0.043944827586206894,0.6553793103448277,0.07559310344827586,1.031725926537931,20.08496551724138,35.344,0.3492413793103448,0.49110344827586205,7.317793103448276,0.15055172413793105,0.22,0.32,34.260137931034485,1.202206896551724,1.2453351556275862,1473.6689655172413,90.0,24.666666666666668,12.0,68.0,25.77777777777778,9.0,0.9618739379639862,178.9358333,167.05875,175.3394444,188.5638889,178.7632639,61.81727279277736,328.31927450990446,449.9256766926874,580.709732572272,356.5399270168673,83.04603174603172,133.16825396825394,75.75238095238097,90.15952380952383,53.003174603174585,54.63253968253963,47.78095238095245,50.66349206349204,47.019047619047655,55.80079365079365,142.60721984126977,539.484126984127,42.70424214285715,325.0,93.36957259358621,2.813946698412698,1.3437740793650794,1.469857976190476,1190.2817460317463,3998.296547,0.0,2290.4228174603177,1244.3807698412704,211.6699134920635,109260.49174603166,3.7368916349206334,1.2516625158730164,2.931869119047619,100.14545662896825,63.35634920634919,18.534226666666665,24.867104761904756
2025-12-24 06:00:00,0.9649469979946138,12.06371024849596,0.459192027,86.97134275350942,0.41247349899730695,5.0485,0.45,1.305,0.49,85.685,13.01,1.0328333333333333,69.98,9.0,19.55,1.69,12.33952387,4.911111111,80.04444444,70.09,36.18,0.042,5.59,2.28,8.3,2.52,0.028,0.14,54.56,10.67,0.05000000000000001,1.908765653,0.15,16.019666666666666,0.10000000000000002,94.89999999999999,1.15,0.5,1.14,0.0,0.0,0.0,60.013142470657044,3.920431882680472,3.4610799119254025,0.0486867424940266,0.023360239915272876,0.06254649889011754,0.4269973103675297,4.316831340899772,4.999900380707056,0.12369157768584599,0.06240371573108703,0.017310175930673053,8.965166666666667,0.0,0.0,0.0,0.0,0.0,0.0,0.0,0.0,0.0,0.0,0.0,0.0,0.0,7.0,0.254488152,4.397655172413793,0.01153103448275862,94.6328827586207,0.11,0.10487586206896551,0.04270344827586207,0.6264137931034482,0.07393793103448275,1.0166557236413793,20.196689655172413,34.984,0.4071724137931034,0.5159310344827587,7.268137931034483,0.1629655172413793,0.22,0.32,34.41324137931034,1.2518620689655173,1.2278686822482758,1466.2206896551725,90.0,24.666666666666668,12.0,68.0,25.77777777777778,9.0,0.9618739379639862,178.9358333,167.05875,175.3394444,188.5638889,178.7632639,61.81727279277736,328.31927450990446,449.9256766926874,580.709732572272,356.5399270168673,69.75264623955422,117.11810584958215,74.80473537604465,92.8824512534817,52.55849582172704,54.25905292479115,47.55682451253492,49.9877437325904,49.21225626740935,56.813091922005434,142.10055654596113,530.33426183844,43.336607409470744,325.0,87.75568245125324,2.792458905292477,1.3417049470752083,1.4509229136490243,1181.543732590529,3998.296547,0.0,2331.9976824512546,1202.7759972144854,202.01993481894158,104407.20671309195,3.916092883008359,1.2768306601671313,2.6330857493036213,100.07832374233985,63.95292479108627,18.961355821726997,24.793746100278568
2025-12-24 07:00:00,0.9797710014638925,12.175691816068237,0.459192027,86.84453718246787,0.3825286248170135,5.000857142857143,0.52,1.295,0.49,85.265,13.44,1.0627142857142857,69.98,9.0,19.55,1.69,12.33952387,4.911111111,80.04444444,70.09,36.18,0.043,5.730000000000001,2.19,8.67,2.54,0.029,0.13,54.57,10.59,0.051,1.848167539,0.15,15.381428571428572,0.1,97.15,0.71,0.55,1.21,0.0,0.0,0.06257142857142857,60.1188970684973,3.8408985641157245,3.9988138075399706,0.05809225287663454,0.018642942755045577,0.07248375900758171,0.39761694580644275,3.9709083995578127,5.170138604162174,0.06288559058935451,0.0621259334321092,0.027951015640562658,9.264857142857142,0.0,0.0,0.0,0.0,0.0,0.0,0.0,0.0,0.0,0.0,0.0,0.0,0.0,7.0,0.254488152,4.406842105263158,0.011863157894736843,94.6697052631579,0.10863157894736843,0.10217894736842105,0.04309473684210527,0.5867368421052631,0.07094736842105263,1.0130270386210527,20.270947368421055,34.858000000000004,0.4482105263157895,0.5327368421052632,7.223578947368421,0.1713684210526316,0.22136842105263158,0.32273684210526316,34.41242105263158,1.28,1.2229399321578946,1462.6842105263158,90.0,24.666666666666668,12.0,68.0,25.77777777777778,9.0,0.9618739379639862,178.9358333,167.05875,175.3394444,188.5638889,178.7632639,61.81727279277736,328.31927450990446,449.9256766926874,580.709732572272,356.5399270168673,63.83722222222222,125.09944444444446,78.96194444444441,104.31444444444433,52.06666666666673,54.48916666666667,47.18722222222231,49.59361111111115,47.1722222222222,56.12277777777761,142.20979388888853,532.8888888888889,42.55891047222224,325.0,91.2338333333334,2.7696839027777793,1.3480233722222212,1.4214297966666662,1199.0705555555562,3998.296547,0.0,2341.459055555556,1294.7588000000005,216.99737972222223,110123.41333333323,3.7106505999999992,1.25944166,2.6078719527777743,100.09279769027773,62.81194444444482,18.606602333333324,25.113329749999973
2025-12-24 08:00:00,0.979123174719394,12.174112738378522,0.459192027,86.84676408690208,0.38260960316007575,5.074142857142857,0.52,1.295,0.49,85.265,13.44,1.0414285714285714,69.98,9.0,19.55,1.69,12.33952387,4.911111111,80.04444444,70.09,36.18,0.043,5.7299999999999995,2.19,8.67,2.54,0.029,0.13,54.57,10.59,0.051,1.848167539,0.15,16.098142857142857,0.1,97.15,0.71,0.55,1.2099999999999997,0.0,0.0,0.08971428571428572,60.07320954525388,3.858299693071291,4.006337989763076,0.05828490574748879,0.01867771711614727,0.07274757467310478,0.40098667119248377,3.9932130101978696,5.193699503200719,0.0631990002146107,0.06227779602734101,0.027958528066700978,9.009714285714285,0.0,0.0,0.0,0.0,0.0,0.0,0.0,0.0,0.0,0.0,0.0,0.0,0.0,7.0,0.254488152,4.422631578947369,0.01154736842105263,94.71517894736843,0.10547368421052632,0.10028421052631578,0.04562105263157895,0.5330526315789473,0.06621052631578947,1.0243603385157896,20.29621052631579,35.038000000000004,0.4671578947368421,0.5390526315789474,7.185684210526316,0.1745263157894737,0.22452631578947368,0.3290526315789474,34.21031578947368,1.28,1.234406666368421,1464.2631578947369,90.0,24.666666666666668,12.0,68.0,25.77777777777778,9.0,0.9618739379639862,178.9358333,167.05875,175.3394444,188.5638889,178.7632639,61.81727279277736,328.31927450990446,449.9256766926874,580.709732572272,356.5399270168673,67.42944444444441,132.8558333333333,71.86583333333313,107.92583333333359,52.052777777777806,53.99722222222221,47.05638888888907,49.557222222222336,45.457777777777835,54.56416666666667,143.31815583333352,533.3333333333334,42.46555075000001,325.0,92.27023248681546,2.7730877694444467,1.3478485527777753,1.4252070694444445,1196.7599999999989,3998.296547,0.0,2263.8151444444457,1279.2673888888892,214.68443777777784,109242.23999999992,3.744344497222221,1.2336603880555566,3.045926566666665,100.23965564791669,62.59472222222241,18.385199722222232,24.909337027777752
2025-12-24 09:00:00,0.9792393261440114,12.174395857476028,0.459192027,86.84636481637996,0.38259508423199856,5.054833333333334,0.52,1.295,0.49,85.265,13.44,1.0396666666666665,69.98,9.0,19.55,1.69,12.33952387,4.911111111,80.04444444,70.09,36.18,0.043000000000000003,5.73,2.19,8.67,2.54,0.029,0.13,54.57,10.59,0.051,1.848167539,0.15,16.132,0.09999999999999999,97.15000000000002,0.71,0.55,1.21,0.0,0.0,0.09149999999999998,60.24265968624178,3.7952959043,3.9749851267095964,0.05771202186596617,0.018570034552922905,0.0718832679226285,0.38882994195473614,3.9117800062932466,5.098996400388715,0.06203900122815875,0.061925969761629805,0.027944739640540662,9.314833333333333,0.0,0.0,0.0,0.0,0.0,0.0,0.0,0.0,0.0,0.0,0.0,0.0,0.0,7.0,0.254488152,4.438421052631579,0.01123157894736842,94.76065263157895,0.10231578947368422,0.09838947368421053,0.04814736842105263,0.47936842105263155,0.06147368421052632,1.0356936384105264,20.321473684210527,35.218,0.48610526315789476,0.5453684210526316,7.1477894736842105,0.17768421052631578,0.2276842105263158,0.3353684210526316,34.008210526315786,1.28,1.2458734005789474,1465.842105263158,90.0,24.666666666666668,12.0,68.0,25.77777777777778,9.0,0.9618739379639862,178.9358333,167.05875,175.3394444,188.5638889,178.7632639,61.81727279277736,328.31927450990446,449.9256766926874,580.709732572272,356.5399270168673,64.59138888888877,111.86222222222217,82.7952777777777,99.11722222222221,52.49499999999998,54.08027777777804,47.44805555555559,50.10361111111106,43.30944444444454,45.04611111111116,149.95869499999998,535.0,42.54107358333336,325.0,99.52970833333376,2.727518863888887,1.347968508333334,1.3796624924999996,1193.916944444444,3998.296547,0.0,2276.7938555555543,1329.0757833333328,217.61732388888873,109649.41555555553,3.7314400888888932,1.1918851669444441,2.9941004638888904,101.11952708749999,61.27694444444439,18.325111555555544,24.749349222222214
2025-12-24 10:00:00,0.976426430186315,12.167539423579143,0.459192027,86.85603414623453,0.3829466962267106,5.002285714285714,0.52,1.295,0.49,85.265,13.44,1.018,69.98,9.0,19.55,1.69,12.33952387,4.911111111,80.04444444,70.09,36.18,0.043,5.7299999999999995,2.19,8.67,2.54,0.029,0.13,54.57,10.59,0.051,1.848167539,0.15,16.178714285714285,0.10000000000000002,97.15000000000002,0.71,0.55,1.21,0.0,0.0,0.07828571428571429,60.539838454817605,3.6706951772244887,3.9516672475309087,0.0554057902534361,0.018185540920809134,0.06931851668156498,0.36437432867282643,3.7570887412319647,5.000152054275639,0.05998252708233171,0.059366329781634024,0.02779123425975617,8.983142857142857,0.0,0.0,0.0,0.0,0.0,0.0,0.0,0.0,0.0,0.0,0.0,0.0,0.0,7.0,0.254488152,4.452926829268293,0.011,94.80180487804877,0.1,0.09670731707317073,0.052243902439024395,0.4292682926829268,0.05604878048780488,1.039069548902439,20.27658536585366,35.288536585365854,0.5107317073170732,0.5480487804878049,7.114146341463415,0.1848780487804878,0.22902439024390245,0.34,33.966341463414636,1.2917073170731708,1.2485398699268293,1465.1463414634147,90.0,24.666666666666668,12.0,68.0,25.77777777777778,9.0,0.9618739379639862,178.9358333,167.05875,175.3394444,188.5638889,178.7632639,61.81727279277736,328.31927450990446,449.9256766926874,580.709732572272,356.5399270168673,62.6894444444446,90.405,82.26250000000006,90.18499999999995,53.00944444444435,54.78027777777778,48.20222222222219,50.92500000000007,42.93027777777758,42.09972222222216,145.55598722222237,540.3055555555555,42.95659419444446,325.0,92.91557113680568,2.726269063888889,1.3478473250000005,1.378336494444443,1210.993611111111,3998.296547,0.0,2273.020600000001,1284.3556611111119,213.00367583333323,106005.69749999997,3.859998455555557,1.1748334986111113,3.0569219277777777,100.53616830694446,60.248611111111316,18.410035999999995,24.44716969444445
2025-12-24 11:00:00,0.9822797617885884,12.181806919359683,0.459192027,86.83591331885172,0.38221502977642646,4.988285714285714,0.52,1.295,0.49,85.265,13.44,1.0172857142857143,69.98,9.0,19.55,1.69,12.33952387,4.911111111,80.04444444,70.09,36.18,0.043,5.7299999999999995,2.19,8.67,2.54,0.029,0.13,54.57,10.59,0.051,1.848167539,0.15,16.118142857142857,0.10000000000000002,97.15000000000002,0.71,0.55,1.21,0.0,0.0,0.0,60.04503175005122,3.8708869743642613,4.006813659478384,0.058574894543629984,0.0187248941925298,0.07304823583996296,0.40347729821215655,4.008531195163774,5.199387005227751,0.06339520058588276,0.06262694155912127,0.027980169432392395,9.346857142857143,0.0,0.0,0.0,0.0,0.0,0.0,0.0,0.0,0.0,0.0,0.0,0.0,0.0,7.0,0.254488152,4.46390243902439,0.011,94.8310731707317,0.1,0.09560975609756098,0.06065853658536585,0.38902439024390245,0.04873170731707317,1.0205626385365854,20.03878048780488,35.0580487804878,0.5509756097560976,0.5407317073170732,7.092195121951219,0.2031707317073171,0.2253658536585366,0.34,34.365121951219514,1.335609756097561,1.227005610902439,1458.1951219512196,90.0,24.666666666666668,12.0,68.0,25.77777777777778,9.0,0.9618739379639862,178.9358333,167.05875,175.3394444,188.5638889,178.7632639,61.81727279277736,328.31927450990446,449.9256766926874,580.709732572272,356.5399270168673,60.65611111111115,78.64527777777782,68.73250000000002,91.5652777777778,53.1386111111112,55.41249999999969,48.643611111111255,51.52361111111129,42.40499999999991,41.28305555555566,157.45130749999993,542.1944444444445,42.23792491666667,325.0,94.02132737577011,2.762474219444443,1.3477345694444454,1.414759880555556,1204.3958333333337,3998.296547,0.0,2241.1001861111113,1256.4111194444454,210.94367194444425,106462.4188888888,3.8432152277777796,1.1866414999999997,3.1754356111111095,102.11229824374999,61.116666666666795,17.978202055555535,24.589554472222204
2025-12-24 12:00:00,0.979233813914973,12.174382421417747,0.459192027,86.84638376466728,0.3825957732606284,4.988166666666667,0.52,1.295,0.49,85.265,13.44,0.9556666666666667,69.98,9.0,19.55,1.69,12.33952387,4.911111111,80.04444444,70.09,36.18,0.043000000000000003,5.73,2.19,8.67,2.54,0.029,0.13,54.57,10.59,0.051,1.848167539,0.15,16.178333333333335,0.10000000000000002,97.15000000000002,0.71,0.55,1.21,0.0,0.0,0.0,60.07207198307399,3.8592866241761423,4.005282323132539,0.05834078840523086,0.01868626208614811,0.072795315464303,0.4011936386517221,3.994234490192813,5.191646733831678,0.06320767068605233,0.062357826682698396,0.02796379118979612,9.185166666666666,0.0,0.0,0.0,0.0,0.0,0.0,0.0,0.0,0.0,0.0,0.0,0.0,0.0,7.0,0.254488152,4.4748780487804884,0.011,94.86034146341463,0.1,0.09451219512195122,0.06907317073170732,0.3487804878048781,0.04141463414634146,1.0020557281707316,19.800975609756097,34.82756097560976,0.5912195121951219,0.5334146341463415,7.0702439024390245,0.22146341463414634,0.22170731707317073,0.34,34.76390243902439,1.3795121951219511,1.2054713518780489,1451.2439024390244,90.0,24.666666666666668,12.0,68.0,25.77777777777778,9.0,0.9618739379639862,178.9358333,167.05875,175.3394444,188.5638889,178.7632639,61.81727279277736,328.31927450990446,449.9256766926874,580.709732572272,356.5399270168673,72.26361111111122,99.85944444444445,63.1077777777778,95.2197222222222,52.92138888888863,55.4602777777777,48.67666666666692,51.59833333333348,42.08055555555562,41.673611111111185,157.43029222222208,538.4055555555556,42.214641722222254,321.8333333333333,95.39786111111106,2.8452328805555562,1.3478641611111115,1.4973437138888894,1186.4580555555553,3998.296547,0.0,2263.7930833333326,1195.6286305555554,205.28940333333333,107150.55277777786,3.8192235805555557,1.2718355188888888,3.0131735388888887,101.31784705277775,61.55972222222214,17.71262541666668,24.247203388888895
2025-12-24 13:00:00,0.979930279429439,12.176080056109257,0.459192027,86.84398966446132,0.38250871507132017,4.935333333333333,0.52,1.295,0.49,85.265,13.44,0.991,69.98,9.0,19.55,1.69,12.33952387,4.911111111,80.04444444,70.09,36.18,0.043000000000000003,5.73,2.19,8.67,2.54,0.029,0.13,54.57,10.59,0.051,1.848167539,0.15,16.22133333333333,0.10000000000000002,97.15000000000002,0.71,0.55,1.21,0.0,0.0,0.0,59.561020959422564,4.053543671379474,4.090318044761374,0.060459933113534876,0.019069854906363443,0.0757174253583812,0.43880036419228174,4.243402250552295,5.457045178782963,0.06671279676443798,0.0640030510858607,0.028044263432687067,9.385166666666667,0.0,0.0,0.0,0.0,0.0,0.0,0.0,0.0,0.0,0.0,0.0,0.0,0.0,7.0,0.254488152,4.375081967213115,0.011,94.57655737704918,0.11049180327868853,0.11550819672131148,0.052016393442622946,0.6919672131147541,0.06737704918032787,1.0073359133442623,19.878852459016393,35.01377049180328,0.46311475409836067,0.48278688524590163,7.1439344262295075,0.19327868852459018,0.20426229508196722,0.32426229508196724,34.76114754098361,1.279344262295082,1.2128682096229508,1454.8196721311476,90.0,24.666666666666668,12.0,68.0,25.77777777777778,9.0,0.9618739379639862,178.9358333,167.05875,175.3394444,188.5638889,178.7632639,61.81727279277736,328.31927450990446,449.9256766926874,580.709732572272,356.5399270168673,126.33250000000005,120.36777777777776,74.27166666666673,94.58972222222225,53.10222222222233,56.29666666666669,48.89555555555534,51.85472222222205,42.31055555555558,40.59138888888908,162.6714044444447,536.6638888888889,43.318824555555544,320.0,90.11999999999968,2.7859277972222216,1.3478973138888888,1.4382054111111116,1196.6783333333333,3998.296547,0.0,2284.6916611111105,1258.1168472222223,212.11283666666665,108245.0255555555,3.783059166666669,1.2308335716666656,2.940305091666669,101.55396108888893,64.451111111111,18.56794927777779,24.29579022222224
2025-12-24 14:00:00,0.9793105381777558,12.17456943680828,0.459192027,86.84612002501397,0.3825861827277805,5.019428571428572,0.52,1.295,0.49,85.265,13.44,1.0251428571428571,69.98,9.0,19.55,1.69,12.33952387,4.911111111,80.04444444,70.09,36.18,0.043,5.7299999999999995,2.19,8.67,2.54,0.029,0.13,54.57,10.59,0.051,1.848167539,0.15,16.24385714285714,0.10000000000000002,97.15000000000002,0.71,0.55,1.21,0.0,0.0,0.0,59.93570289259144,3.9132674160664354,4.023157304231075,0.05910419200688312,0.018818372660272066,0.0737345723113123,0.41170544701553874,4.062528505368306,5.252239503049295,0.06414633915944515,0.06309226462806741,0.028004931482209117,9.522714285714285,0.0,0.0,0.0,0.0,0.0,0.0,0.0,0.0,0.0,0.0,0.0,0.0,0.0,7.0,0.254488152,4.331172842105263,0.011228421052631578,94.28154932631578,0.12744,0.1312379052631579,0.030706326315789477,0.9899789473684211,0.09668623157894737,1.0446428821157894,20.200105263157894,35.619368421052634,0.31694736842105264,0.42694736842105263,7.317894736842105,0.15673684210526315,0.19,0.3263157894736842,34.120105263157896,1.1210526315789473,1.2592855319052632,1469.157894736842,90.0,24.666666666666668,12.0,68.0,25.77777777777778,9.0,0.9618739379639862,178.9358333,167.05875,175.3394444,188.5638889,178.7632639,61.81727279277736,328.31927450990446,449.9256766926874,580.709732572272,356.5399270168673,151.57722222222208,125.91777777777776,117.58027777777777,97.4716666666666,53.26833333333344,58.78388888888888,49.13722222222251,52.09527777777799,41.90555555555529,41.15083333333339,150.92325888888882,532.1583333333333,43.00450833333333,320.0,94.54255555555537,2.779566066666667,1.3480540694444447,1.4312514999999981,1189.103333333333,3998.296547,0.0,2294.5437916666633,1281.5852749999995,214.2378794444446,109770.60805555557,3.729061841666666,1.2269835697222213,2.873585386111112,99.99733180277777,66.71305555555537,18.24934933333335,24.18552283333331
2025-12-24 15:00:00,0.9759021018844222,11.992731932077051,0.459192027,87.03136596603854,0.4049072271691792,5.011,0.52,1.295,0.49,85.265,13.44,1.0241666666666667,69.98,9.0,19.55,1.69,12.33952387,4.911111111,80.04444444,70.09,36.18,0.045000000000000005,6.03,2.25,8.94,2.65,0.021,0.14,54.12,10.92,0.05000000000000001,1.810945274,0.15,16.2805,0.10000000000000002,97.15000000000002,0.71,0.55,1.21,0.0,0.0,0.0,60.18652069226812,3.8150321539094674,3.987924914453224,0.0577969126504767,0.018589940578864428,0.07208506550451595,0.39260475954960367,3.9378016417721455,5.13579172305105,0.062421529668955957,0.06188594974554681,0.02793888390246182,9.197166666666666,0.0,0.0,0.0,0.0,0.0,0.0,0.0,0.0,0.0,0.0,0.0,0.0,0.0,7.0,0.254488152,4.430217052631579,0.011670526315789473,94.23228995789474,0.14184000000000002,0.12395643157894737,0.026266957894736844,0.9318736842105264,0.10188538947368421,1.0924395016947368,20.49063157894737,36.276210526315786,0.29168421052631577,0.4016842105263158,7.5073684210526315,0.15042105263157896,0.19,0.35789473684210527,33.210631578947364,1.0263157894736843,1.3185243504315791,1484.9473684210527,90.0,24.666666666666668,12.0,68.0,25.77777777777778,9.0,0.9618739379639862,178.9358333,167.05875,175.3394444,188.5638889,178.7632639,61.81727279277736,328.31927450990446,449.9256766926874,580.709732572272,356.5399270168673,135.6133333333332,114.06166666666668,184.85805555555532,93.09055555555555,53.62583333333369,60.69055555555557,49.366666666666525,52.2622222222224,43.550277777777765,41.094722222222245,142.1554822222218,527.4722222222222,43.28060947222224,320.0,98.50616666666659,2.8270720111111114,1.3481390027777773,1.479003841666666,1171.4311111111106,3998.296547,0.0,2286.2548499999994,1220.3880111111116,205.96966166666644,108147.72972222221,3.786703008333338,1.273208322222222,2.8044463722222246,98.83560139444438,65.52888888888891,18.50790933333334,24.255980361111117
2025-12-24 16:00:00,0.9756860192487304,11.992875987167512,0.459192027,87.03143799358375,0.4048496051329948,5.019285714285714,0.52,1.295,0.49,85.265,13.44,1.0347142857142857,69.98,9.0,19.55,1.69,12.33952387,4.911111111,80.04444444,70.09,36.18,0.045,6.03,2.25,8.94,2.6499999999999995,0.021,0.14,54.12,10.92,0.05,1.810945274,0.15,15.95442857142857,0.10000000000000002,97.15000000000002,0.71,0.55,1.21,0.0,0.0,0.0,60.254032790100645,3.7902139170439626,3.9747965423921303,0.0575948368233364,0.018550971934441194,0.07176180246289617,0.3878243395192268,3.90559601324395,5.096708045006598,0.0619598085835058,0.06178483897972083,0.027935990860452172,9.208428571428572,0.0,0.0,0.0,0.0,0.0,0.0,0.0,0.0,0.0,0.0,0.0,0.0,0.0,7.0,0.254488152,4.4080461818181815,0.0117,94.32924396363636,0.13760727272727272,0.12306016363636363,0.030778854545454547,0.8628363636363636,0.0967272,1.0773439040181818,20.560909090909092,35.98909090909091,0.25436363636363635,0.43563636363636365,7.525090909090909,0.1449090909090909,0.21036363636363636,0.36,33.40963636363636,1.02,1.3025930220909092,1483.9636363636364,90.0,24.666666666666668,12.0,68.0,25.77777777777778,9.0,0.9618739379639862,178.9358333,167.05875,175.3394444,188.5638889,178.7632639,61.81727279277736,328.31927450990446,449.9256766926874,580.709732572272,356.5399270168673,146.85138888888895,124.76611111111106,167.63249999999996,92.34638888888897,53.559722222222376,59.524444444444654,49.17472222222231,52.091666666666725,44.49527777777795,46.01305555555557,143.72767599999966,523.5833333333334,42.2283576944444,320.0,89.1512777777782,2.7818607777777773,1.348271675000002,1.4337658694444444,1186.4602777777764,3998.296547,0.0,2322.568594444444,1260.5388333333337,210.80056222222245,108288.7061111111,3.789462877777775,1.2312491194444442,2.9420492694444427,99.04391706999996,64.26055555555546,18.137948611111103,24.81848027777777
2025-12-24 17:00:00,0.9759876088569812,11.992674927428679,0.459192027,87.03133746371434,0.4049300290285283,4.992500000000001,0.52,1.295,0.49,85.265,13.44,1.0235,69.98,9.0,19.55,1.69,12.33952387,4.911111111,80.04444444,70.09,36.18,0.045000000000000005,6.03,2.25,8.94,2.65,0.021,0.14,54.12,10.92,0.05000000000000001,1.810945274,0.15,16.313666666666666,0.10000000000000002,97.15000000000002,0.71,0.55,1.21,0.0,0.0,0.0,59.869965862578006,3.930283403744898,4.051992017031632,0.058641261071182206,0.018757152752968374,0.07351766257971189,0.41477097902491705,4.087868114664471,5.324379369595789,0.06458472492218889,0.062206074453315684,0.027942198922536136,8.626666666666667,0.0,0.0,0.0,0.0,0.0,0.0,0.0,0.0,0.0,0.0,0.0,0.0,0.0,7.0,0.254488152,4.3722900000000005,0.011765000000000001,94.4408388,0.1326,0.12258329999999999,0.0354937,0.7936000000000001,0.0908292,1.0585725030666668,20.576666666666664,35.64966666666667,0.22566666666666665,0.4716666666666666,7.54,0.1436666666666667,0.23033333333333333,0.35833333333333334,33.67766666666666,1.0356666666666667,1.2824570569666667,1481.0333333333333,90.0,24.666666666666668,12.0,68.0,25.77777777777778,9.0,0.9618739379639862,178.9358333,167.05875,175.3394444,188.5638889,178.7632639,61.81727279277736,328.31927450990446,449.9256766926874,580.709732572272,356.5399270168673,108.02444444444436,95.69861111111108,108.66555555555549,100.7563888888885,53.43388888888891,58.6994444444446,49.11277777777812,52.0613888888891,44.537222222222134,40.3933333333333,138.8101773333339,537.4777777777778,42.74514563888884,320.0,93.38848156027282,2.734796858333335,1.3481354111111112,1.386615757499999,1203.7966666666666,3998.296547,0.0,2298.735874999997,1336.0708916666679,221.2093724999999,110887.64499999996,3.6867202083333317,1.18752965111111,2.8878681111111084,98.39234849666674,63.424444444444596,18.478130138888865,24.75091622222221
2025-12-24 18:00:00,0.9760914996315396,11.992605666912308,0.459192027,87.03130283345615,0.4049577332350772,4.9794285714285715,0.52,1.295,0.49,85.265,13.44,1.026,69.98,9.0,19.55,1.69,12.33952387,4.911111111,80.04444444,70.09,36.18,0.045,6.03,2.25,8.94,2.65,0.021,0.14,54.12,10.92,0.05,1.810945274,0.15,16.304,0.10000000000000002,97.15000000000002,0.71,0.55,1.21,0.0,0.0,0.0,60.289242575809745,3.7786101977198276,3.964941713091569,0.05761306991252023,0.018549231182546876,0.07169284224916796,0.3856289982390367,3.8899276839967465,5.069937535718277,0.06172110376900506,0.061916621969840616,0.027946765599914332,9.396142857142857,0.0,0.0,0.0,0.0,0.0,0.0,0.0,0.0,0.0,0.0,0.0,0.0,0.0,7.0,0.254488152,4.29219,0.012415,94.59020679999999,0.1326,0.1217763,0.0362807,0.7296,0.0849312,1.0471495837333333,20.243333333333332,35.446333333333335,0.2823333333333333,0.48833333333333334,7.640000000000001,0.18033333333333335,0.23366666666666666,0.3416666666666667,33.85433333333333,1.1923333333333332,1.2728030266333332,1471.3666666666666,90.0,24.666666666666668,12.0,68.0,25.77777777777778,9.0,0.9618739379639862,178.9358333,167.05875,175.3394444,188.5638889,178.7632639,61.81727279277736,328.31927450990446,449.9256766926874,580.709732572272,356.5399270168673,75.26944444444455,74.65222222222225,82.37555555555562,116.42805555555552,53.35111111111074,58.05277777777777,49.18972222222238,52.31722222222199,45.30027777777756,40.681666666666665,140.0555747222224,529.5277777777778,43.62099033333336,320.0,95.12624639558376,2.8107758805555547,1.3479051249999998,1.4628051222222225,1174.5455555555566,3998.296547,0.0,2288.095255555556,1257.3929388888885,210.80682527777785,109962.60138888884,3.7208275083333344,1.24906271611111,2.7492122777777768,98.55736365069447,63.77888888888885,18.708334027777784,24.181254888888873
2025-12-24 19:00:00,0.9755983688375554,11.992934420774965,0.459192027,87.03146721038748,0.4048262316900148,5.031166666666667,0.52,1.295,0.49,85.265,13.44,1.0205,69.98,9.0,19.55,1.69,12.33952387,4.911111111,80.04444444,70.09,36.18,0.045000000000000005,6.03,2.25,8.94,2.65,0.021,0.14,54.12,10.92,0.05000000000000001,1.810945274,0.15,16.288,0.10000000000000002,97.15000000000002,0.71,0.55,1.21,0.0,0.0,0.0,60.27370335945815,3.782714379254062,3.9715740002307527,0.05751119380989499,0.018535895188378598,0.07164765589661047,0.38637183914713885,3.8959864968391837,5.086600018205035,0.06182485956769848,0.0617184146539744,0.027932687147200805,9.285166666666667,0.0,0.0,0.0,0.0,0.0,0.0,0.0,0.0,0.0,0.0,0.0,0.0,0.0,7.0,0.254488152,4.21209,0.013065,94.7395748,0.1326,0.1209693,0.037067699999999995,0.6656,0.0790332,1.0357266644,19.91,35.243,0.33899999999999997,0.505,7.74,0.217,0.237,0.325,34.031,1.349,1.2631489963,1461.7,90.0,24.666666666666668,12.0,68.0,25.77777777777778,9.0,0.9618739379639862,178.9358333,167.05875,175.3394444,188.5638889,178.7632639,61.81727279277736,328.31927450990446,449.9256766926874,580.709732572272,356.5399270168673,69.76694444444422,90.62249999999997,75.44138888888901,124.39416666666659,53.00888888888884,57.548055555555585,48.972500000000004,52.26194444444427,45.580555555555776,40.99611111111116,138.99961083333335,520.0,42.400300499999986,320.0,91.92173611111123,2.809136227777775,1.347889502777778,1.461465091666666,1149.1063888888884,3998.296547,0.0,2301.0537249999993,1241.8982916666669,204.66587583333325,108688.05055555548,3.762291433333331,1.2626791675,2.6687725055555536,98.41744843541667,64.0511111111111,18.414593444444435,25.019651888888884
