Repository: saikumar-voptimai/evonith_bf_webapp

# Evonith BF2 — Blast Furnace Intelligence Platform

Monitoring, modelling and optimisation of **Blast Furnace 2 (BF2)** at Evonith Steel: live telemetry from InfluxDB,
manual plant reports from Neon PostgreSQL, a two-zone energy model of the furnace, blend and fuel optimisers, a
conversational assistant (FurnaceMind) and a live digital twin evaluated every hour.

The platform has three deployable parts that share one Python service layer, plus the shared data library:

| Part | Path | What it is |
|---|---|---|
| **Streamlit app** (legacy) | `src/app.py`, `src/custom_pages/` | The original 11-page dashboard; still the home of the model pages. Served under `/legacy` in production |

File: src/assets/data/V10_df_filtered.csv (part 68 of 166)
datetime,Hot Blast PressureBar,Hot Blast Temp.oC,Hot Blast VolumeNm3/Hr.,O2 Enrichment %,OxygenFlowNm3/Hr.,PermeabilityKgs/Hr.,RAFToC,SteamKgs/Hr.,TopPressureBar,TuyereVelocitym/s,Differential PressureTotalBar,Charges/Hrs.,StockRodLevel,COKE_ASH%,COKE_FC%,COKE_IM%,COKE_MOIST%,COKE_MT,COKE_VM%,NUTCOKE_ASH%,NUTCOKE_FC%,NUTCOKE_IM%,NUTCOKE_MOIST%,NUTCOKE_MT,NUTCOKE_VM%,PCI_2_%Ash,PCI_2_%FC,PCI_2_%IM,PCI_2_MT,PCI_2_%VM,Sinter_SP_MT,Sinter_SP_02_Al2O3%,Sinter_SP_02_Basicity,Sinter_SP_02_CaO%,Sinter_SP_02_Cold_Strength_AI,Sinter_SP_02_Cold_strength_TI,Sinter_SP_02_Fe(T)%,Sinter_SP_02_FeO%,Sinter_SP_02_Hot_strength_RDI,Sinter_SP_02_Hot_strength_RI,Sinter_SP_02_K2O%,Sinter_SP_02_MgO%,Sinter_SP_02_MnO%,Sinter_SP_02_Na2O%,Sinter_SP_02_P%,Sinter_SP_02_SiO2%,Sinter_SP_02_TiO2%,ORE_%Al2O3,ORE_%CaO,ORE_%Fe(T),ORE_%K2O,ORE_%LOI,ORE_%MgO,ORE_%MnO,ORE_MT,ORE_%Na2O,ORE_%P,ORE_%SiO2,ORE_%TiO2,ORE_%TM,Geomin Type,FLUX_Al2O3%,FLUX_CaO%,FLUX_Fe2O3%,FLUX_LOI%,FLUX_MgO%,FLUX_MT,FLUX_SiO2%,FLUX_TM%,COKE_DISCHARGE_TIME,WEIGHTED_COKE_ANGLE,TOTAL_COKE_PORTIONS,NON_COKE_DISCHARGE_TIME,WEIGHTED_NON_COKE_ANGLE,TOTAL_NON_COKE_PORTIONS,UnitCost Lakhs/Thm,ActualKg/Thm.,FurnaceTopGasAnalysisCO2ETACO,Act. Fuel RateKg/Thm.,Coke Rate Kg/Thm,ProductionTonnesPerHr
2024-08-02 02:00:00,2.62,1158.0,103411.0,2.84078073,3647.0,1394.0,2279.0,0.0,1.26,244.0,1.36,7.0,1.5,11.16,87.49,0.39,4.3,570.526,0.96,11.31,87.2,0.46,6.9,18.557999997,1.03,10.04,71.03,0.97,81.92,17.96,878.1873333,2.31,2.032923143,11.74,4.777777778,81.93333333,54.04,10.26,27.56285714,64.58,0.1255,2.115,0.235,0.0425,0.0695,5.775,0.18,3.401291372,0.079843069,61.48456374,0.017097755,3.982551736,0.060017983,0.070542727,313.787149,0.004430169,0.090500059,3.852507093,0.311167934,2.383553006,2.0,0.625320327,0.0,0.652907988,1.140290008,0.0,25.28666667,89.05297126,0.091958872,82.5,26.18181818,11.0,60.0,28.75,8.0,125.5775,127.0,40.932282,562.0,435.0,93.38582677
2024-08-02 03:00:00,2.62,1157.0,106558.0,2.667036886,3528.0,1324.0,2276.0,0.0,1.23,247.0,1.39,7.0,1.5,11.16,87.49,0.39,4.3,570.526,0.96,11.31,87.2,0.46,6.9,18.557999997,1.03,10.04,71.03,0.97,81.92,17.96,878.1873333,2.31,2.032923143,11.74,4.777777778,81.93333333,54.04,10.26,27.56285714,64.58,0.1255,2.115,0.235,0.0425,0.0695,5.775,0.18,3.401291372,0.079843069,61.48456374,0.017097755,3.982551736,0.060017983,0.070542727,313.787149,0.004430169,0.090500059,3.852507093,0.311167934,2.383553006,2.0,0.625320327,0.0,0.652907988,1.140290008,0.0,25.28666667,89.05297126,0.091958872,82.5,26.18181818,11.0,60.0,28.75,8.0,125.8425,129.0,40.46242775,564.0,435.0,91.5503876
2024-08-02 04:00:00,2.62,1153.0,113441.0,2.585274565,3637.0,1428.0,2284.0,92.0,1.3,262.0,1.32,7.0,1.5,11.16,87.49,0.39,4.3,570.526,0.96,11.31,87.2,0.46,6.9,18.557999997,1.03,10.04,71.03,0.97,81.92,17.96,878.1873333,2.31,2.032923143,11.74,4.777777778,81.93333333,54.04,10.26,27.56285714,64.58,0.1255,2.115,0.235,0.0425,0.0695,5.775,0.18,3.401291372,0.079843069,61.48456374,0.017097755,3.982551736,0.060017983,0.070542727,313.787149,0.004430169,0.090500059,3.852507093,0.311167934,2.383553006,2.0,0.625320327,0.0,0.652907988,1.140290008,0.0,25.28666667,89.05297126,0.091958872,82.5,26.18181818,11.0,60.0,28.75,8.0,125.3125,125.0,40.73730582,560.0,435.0,91.52
2024-08-02 05:00:00,2.63,1135.0,110044.0,2.689409877,3674.0,1379.0,2278.0,0.0,1.29,250.0,1.34,7.0,1.5,11.16,87.49,0.39,4.3,570.526,0.96,11.31,87.2,0.46,6.9,18.557999997,1.03,10.04,71.03,0.97,81.92,17.96,878.1873333,2.31,2.032923143,11.74,4.777777778,81.93333333,54.04,10.26,27.56285714,64.58,0.1255,2.115,0.235,0.0425,0.0695,5.775,0.18,3.401291372,0.079843069,61.48456374,0.017097755,3.982551736,0.060017983,0.070542727,313.787149,0.004430169,0.090500059,3.852507093,0.311167934,2.383553006,2.0,0.625320327,0.0,0.652907988,1.140290008,0.0,25.28666667,89.05297126,0.091958872,82.5,26.18181818,11.0,60.0,28.75,8.0,125.975,130.0,40.68741291,565.0,435.0,87.61538462
2024-08-02 06:00:00,2.61,1148.0,109413.0,2.590128451,3518.0,1394.0,2275.0,0.0,1.3,252.0,1.31,7.0,1.4,11.16,87.49,0.39,4.3,570.526,0.96,11.31,87.2,0.46,6.9,18.557999997,1.03,10.04,71.03,0.97,81.92,17.96,878.1873333,2.31,2.032923143,11.74,4.777777778,81.93333333,54.04,10.26,27.56285714,64.58,0.1255,2.115,0.235,0.0425,0.0695,5.775,0.18,3.401291372,0.079843069,61.48456374,0.017097755,3.982551736,0.060017983,0.070542727,313.787149,0.004430169,0.090500059,3.852507093,0.311167934,2.383553006,2.0,0.625320327,0.0,0.652907988,1.140290008,0.0,25.28666667,89.05297126,0.091958872,82.5,26.18181818,11.0,60.0,28.75,8.0,126.505,134.0,41.16828929,569.0,435.0,85.29850746
2024-08-02 07:00:00,2.66,1139.0,113237.0,2.504844725,3521.0,1387.0,2280.0,0.0,1.3,256.0,1.36,7.0,1.4,11.16,87.49,0.39,4.3,570.526,0.96,11.31,87.2,0.46,6.9,18.557999997,1.03,10.04,71.03,0.97,81.92,17.96,878.1873333,2.31,2.032923143,11.74,4.777777778,81.93333333,54.04,10.26,27.56285714,64.58,0.1255,2.115,0.235,0.0425,0.0695,5.775,0.18,3.401291372,0.079843069,61.48456374,0.017097755,3.982551736,0.060017983,0.070542727,313.787149,0.004430169,0.090500059,3.852507093,0.311167934,2.383553006,2.0,0.625320327,0.0,0.652907988,1.140290008,0.0,25.28666667,89.05297126,0.091958872,82.5,26.18181818,11.0,60.0,28.75,8.0,127.8875,135.0,41.55421126,575.0,440.0,87.03703704
2024-08-02 08:00:00,2.65,1136.0,114106.0,2.481891562,3500.0,1413.0,2280.0,404.0,1.3,258.0,1.35,7.0,1.4,11.06,87.58,0.4,3.7,570.526,0.96,11.24,87.26,0.45,6.5,18.557999997,1.05,9.27,69.12,3.48,81.92,18.13,878.1873333,2.35,2.070697284,11.855,4.777777778,81.93333333,53.91,9.89,27.95428571,64.58,0.1175,2.195,0.25,0.043,0.069,5.725,0.18,3.188565144,0.092010052,61.69256652,0.02549102,4.028504275,0.050140178,0.088813031,313.787149,0.004419625,0.076316914,3.803654642,0.248004694,2.624293552,2.0,0.717279199,0.0,0.74486686,1.140290008,0.0,25.28666667,88.86905352,0.091958872,82.5,26.18181818,11.0,60.0,28.75,8.0,126.695,126.0,41.34143491,566.0,440.0,85.71428571
2024-08-02 09:00:00,2.62,1132.0,112834.0,2.518259838,3500.0,1420.0,2280.0,701.0,1.29,257.0,1.33,7.0,1.4,11.06,87.58,0.4,3.7,570.526,0.96,11.24,87.26,0.45,6.5,18.557999997,1.05,9.27,69.12,3.48,81.92,18.13,878.1873333,2.35,2.070697284,11.855,4.777777778,81.93333333,53.91,9.89,27.95428571,64.58,0.1175,2.195,0.25,0.043,0.069,5.725,0.18,3.188565144,0.092010052,61.69256652,0.02549102,4.028504275,0.050140178,0.088813031,313.787149,0.004419625,0.076316914,3.803654642,0.248004694,2.624293552,2.0,0.717279199,0.0,0.74486686,1.140290008,0.0,25.28666667,88.86905352,0.091958872,82.5,26.18181818,11.0,60.0,28.75,8.0,125.2375,115.0,40.97078445,555.0,440.0,85.13043478
2024-08-02 10:00:00,2.53,1134.0,104322.0,2.722267614,3503.0,1276.0,2278.0,536.0,1.16,244.0,1.37,7.0,1.4,11.06,87.58,0.4,3.7,570.526,0.96,11.24,87.26,0.45,6.5,18.557999997,1.05,9.27,69.12,3.48,81.92,18.13,878.1873333,2.35,2.070697284,11.855,4.777777778,81.93333333,53.91,9.89,27.95428571,64.58,0.1175,2.195,0.25,0.043,0.069,5.725,0.18,3.188565144,0.092010052,61.69256652,0.02549102,4.028504275,0.050140178,0.088813031,313.787149,0.004419625,0.076316914,3.803654642,0.248004694,2.624293552,2.0,0.717279199,0.0,0.74486686,1.140290008,0.0,25.28666667,88.86905352,0.091958872,82.5,26.18181818,11.0,60.0,28.75,8.0,125.37,116.0,40.32295271,556.0,440.0,85.0862069
2024-08-02 11:00:00,2.57,1134.0,111491.0,2.547851894,3496.0,1354.0,2282.0,769.0,1.2,258.0,1.37,7.0,1.2,11.06,87.58,0.4,3.7,570.526,0.96,11.24,87.26,0.45,6.5,18.557999997,1.05,9.27,69.12,3.48,81.92,18.13,878.1873333,2.35,2.070697284,11.855,4.777777778,81.93333333,53.91,9.89,27.95428571,64.58,0.1175,2.195,0.25,0.043,0.069,5.725,0.18,3.188565144,0.092010052,61.69256652,0.02549102,4.028504275,0.050140178,0.088813031,313.787149,0.004419625,0.076316914,3.803654642,0.248004694,2.624293552,2.0,0.717279199,0.0,0.74486686,1.140290008,0.0,25.28666667,88.86905352,0.091958872,82.5,26.18181818,11.0,60.0,28.75,8.0,124.84,112.0,39.49755757,552.0,440.0,85.44642857
2024-08-02 12:00:00,2.54,1133.0,111935.0,2.547143522,3501.0,1397.0,2278.0,974.0,1.2,261.0,1.34,7.0,1.2,11.06,87.58,0.4,3.7,570.526,0.96,11.24,87.26,0.45,6.5,18.557999997,1.05,9.27,69.12,3.48,81.92,18.13,878.1873333,2.35,2.070697284,11.855,4.777777778,81.93333333,53.91,9.89,27.95428571,64.58,0.1175,2.195,0.25,0.043,0.069,5.725,0.18,3.188565144,0.092010052,61.69256652,0.02549102,4.028504275,0.050140178,0.088813031,313.787149,0.004419625,0.076316914,3.803654642,0.248004694,2.624293552,2.0,0.717279199,0.0,0.74486686,1.140290008,0.0,25.28666667,88.86905352,0.091958872,82.5,26.18181818,11.0,60.0,28.75,8.0,124.7075,111.0,40.11962273,551.0,440.0,85.13513514
2024-08-02 13:00:00,2.5,1132.0,111035.0,2.559041393,3500.0,1422.0,2280.0,690.0,1.2,261.0,1.3,7.0,1.2,11.06,87.58,0.4,3.7,570.526,0.96,11.24,87.26,0.45,6.5,18.557999997,1.05,9.27,69.12,3.48,81.92,18.13,878.1873333,2.35,2.070697284,11.855,4.777777778,81.93333333,53.91,9.89,27.95428571,64.58,0.1175,2.195,0.25,0.043,0.069,5.725,0.18,3.188565144,0.092010052,61.69256652,0.02549102,4.028504275,0.050140178,0.088813031,313.787149,0.004419625,0.076316914,3.803654642,0.248004694,2.624293552,2.0,0.717279199,0.0,0.74486686,1.140290008,0.0,25.28666667,88.86905352,0.091958872,82.5,26.18181818,11.0,60.0,28.75,8.0,124.84,112.0,41.98703103,552.0,440.0,85.35714286
2024-08-02 14:00:00,2.51,1134.0,111054.0,2.56112822,3498.0,1404.0,2279.0,828.0,1.2,259.0,1.31,7.0,1.2,11.06,87.58,0.4,3.7,570.526,0.96,11.24,87.26,0.45,6.5,18.557999997,1.05,9.27,69.12,3.48,81.92,18.13,878.1873333,2.35,2.070697284,11.855,4.777777778,81.93333333,53.91,9.89,27.95428571,64.58,0.1175,2.195,0.25,0.043,0.069,5.725,0.18,3.188565144,0.092010052,61.69256652,0.02549102,4.028504275,0.050140178,0.088813031,313.787149,0.004419625,0.076316914,3.803654642,0.248004694,2.624293552,2.0,0.717279199,0.0,0.74486686,1.140290008,0.0,25.28666667,88.86905352,0.091958872,82.5,26.18181818,11.0,60.0,28.75,8.0,124.84,112.0,40.56057447,552.0,440.0,85.35714286
2024-08-02 15:00:00,2.56,1133.0,109246.0,2.58661877,3496.0,1341.0,2289.0,297.0,1.2,253.0,1.36,7.0,1.2,11.06,87.58,0.4,3.7,570.526,0.96,11.24,87.26,0.45,6.5,18.557999997,1.05,9.27,69.12,3.48,81.92,18.13,878.1873333,2.35,2.070697284,11.855,4.777777778,81.93333333,53.91,9.89,27.95428571,64.58,0.1175,2.195,0.25,0.043,0.069,5.725,0.18,3.188565144,0.092010052,61.69256652,0.02549102,4.028504275,0.050140178,0.088813031,313.787149,0.004419625,0.076316914,3.803654642,0.248004694,2.624293552,2.0,0.717279199,0.0,0.74486686,1.140290008,0.0,25.28666667,88.86905352,0.091958872,82.5,26.18181818,11.0,60.0,28.75,8.0,126.2975,123.0,40.24304744,563.0,440.0,85.36585366
2024-08-02 16:00:00,2.56,1132.0,109175.0,2.595090089,3501.0,1344.0,2279.0,401.0,1.2,253.0,1.36,7.0,1.2,11.15,87.52,0.38,3.6,570.526,0.95,11.3,87.21,0.45,7.0,18.557999997,1.04,9.35,71.66,1.01,81.92,17.98,878.1873333,2.355,2.076313651,11.835,4.777777778,81.93333333,53.95,10.185,27.75857143,64.58,0.117,2.16,0.27,0.043,0.068,5.7,0.18,3.304191521,0.081766894,61.82626808,0.022101229,3.504522598,0.040105441,0.10475696,313.787149,0.012017491,0.082288879,3.970404664,0.235998115,2.663272651,2.0,0.395423148,0.0,0.459794358,1.140290008,0.0,25.28666667,89.35643554,0.091958872,82.5,26.18181818,11.0,60.0,28.75,8.0,126.5625,125.0,42.68036423,565.0,440.0,84.64
2024-08-02 17:00:00,2.56,1134.0,109165.0,2.590941015,3499.0,1337.0,2280.0,303.0,1.2,253.0,1.36,6.0,1.2,11.15,87.52,0.38,3.6,570.526,0.95,11.3,87.21,0.45,7.0,18.557999997,1.04,9.35,71.66,1.01,81.92,17.98,878.1873333,2.355,2.076313651,11.835,4.777777778,81.93333333,53.95,10.185,27.75857143,64.58,0.117,2.16,0.27,0.043,0.068,5.7,0.18,3.304191521,0.081766894,61.82626808,0.022101229,3.504522598,0.040105441,0.10475696,313.787149,0.012017491,0.082288879,3.970404664,0.235998115,2.663272651,2.0,0.395423148,0.0,0.459794358,1.140290008,0.0,25.28666667,89.35643554,0.091958872,82.5,26.18181818,11.0,60.0,28.75,8.0,125.7675,119.0,41.24824026,559.0,440.0,85.29411765
2024-08-02 18:00:00,2.55,1133.0,110443.0,2.585035193,3502.0,1360.0,2272.0,1055.0,1.2,256.0,1.35,7.0,1.2,11.15,87.52,0.38,3.6,570.526,0.95,11.3,87.21,0.45,7.0,18.557999997,1.04,9.35,71.66,1.01,81.92,17.98,878.1873333,2.355,2.076313651,11.835,4.777777778,81.93333333,53.95,10.185,27.75857143,64.58,0.117,2.16,0.27,0.043,0.068,5.7,0.18,3.304191521,0.081766894,61.82626808,0.022101229,3.504522598,0.040105441,0.10475696,313.787149,0.012017491,0.082288879,3.970404664,0.235998115,2.663272651,2.0,0.395423148,0.0,0.459794358,1.140290008,0.0,25.28666667,89.35643554,0.091958872,82.5,26.18181818,11.0,60.0,28.75,8.0,123.9125,105.0,40.29092588,545.0,440.0,84.95238095
2024-08-02 19:00:00,2.56,1133.0,112053.0,2.627537493,3595.0,1387.0,2270.0,1477.0,1.2,261.0,1.36,7.0,1.2,11.15,87.52,0.38,3.6,570.526,0.95,11.3,87.21,0.45,7.0,18.557999997,1.04,9.35,71.66,1.01,81.92,17.98,878.1873333,2.355,2.076313651,11.835,4.777777778,81.93333333,53.95,10.185,27.75857143,64.58,0.117,2.16,0.27,0.043,0.068,5.7,0.18,3.304191521,0.081766894,61.82626808,0.022101229,3.504522598,0.040105441,0.10475696,313.787149,0.012017491,0.082288879,3.970404664,0.235998115,2.663272651,2.0,0.395423148,0.0,0.459794358,1.140290008,0.0,25.28666667,89.35643554,0.091958872,82.5,26.18181818,11.0,60.0,28.75,8.0,124.4425,109.0,40.65096953,549.0,440.0,82.20183486
2024-08-02 20:00:00,2.55,1135.0,113238.0,2.604671914,3600.0,1397.0,2270.0,1527.0,1.2,263.0,1.35,7.0,1.2,11.15,87.52,0.38,3.6,570.526,0.95,11.3,87.21,0.45,7.0,18.557999997,1.04,9.35,71.66,1.01,81.92,17.98,878.1873333,2.355,2.076313651,11.835,4.777777778,81.93333333,53.95,10.185,27.75857143,64.58,0.117,2.16,0.27,0.043,0.068,5.7,0.18,3.304191521,0.081766894,61.82626808,0.022101229,3.504522598,0.040105441,0.10475696,313.787149,0.012017491,0.082288879,3.970404664,0.235998115,2.663272651,2.0,0.395423148,0.0,0.459794358,1.140290008,0.0,25.28666667,89.35643554,0.091958872,82.5,26.18181818,11.0,60.0,28.75,8.0,123.9125,105.0,41.69136084,545.0,440.0,82.57142857
2024-08-02 21:00:00,2.56,1133.0,112922.0,2.598231713,3598.0,1390.0,2279.0,1101.0,1.2,262.0,1.36,8.0,1.2,11.15,87.52,0.38,3.6,570.526,0.95,11.3,87.21,0.45,7.0,18.557999997,1.04,9.35,71.66,1.01,81.92,17.98,878.1873333,2.355,2.076313651,11.835,4.777777778,81.93333333,53.95,10.185,27.75857143,64.58,0.117,2.16,0.27,0.043,0.068,5.7,0.18,3.304191521,0.081766894,61.82626808,0.022101229,3.504522598,0.040105441,0.10475696,313.787149,0.012017491,0.082288879,3.970404664,0.235998115,2.663272651,2.0,0.395423148,0.0,0.459794358,1.140290008,0.0,25.28666667,89.35643554,0.091958872,82.5,26.18181818,11.0,60.0,28.75,8.0,123.9125,105.0,40.89960584,545.0,440.0,84.57142857
2024-08-02 22:00:00,2.6,1134.0,112648.0,2.603283125,3599.0,1343.0,2275.0,1030.0,1.2,258.0,1.4,7.0,1.2,11.15,87.52,0.38,3.6,570.526,0.95,11.3,87.21,0.45,7.0,18.557999997,1.04,9.35,71.66,1.01,81.92,17.98,878.1873333,2.355,2.076313651,11.835,4.777777778,81.93333333,53.95,10.185,27.75857143,64.58,0.117,2.16,0.27,0.043,0.068,5.7,0.18,3.304191521,0.081766894,61.82626808,0.022101229,3.504522598,0.040105441,0.10475696,313.787149,0.012017491,0.082288879,3.970404664,0.235998115,2.663272651,2.0,0.395423148,0.0,0.459794358,1.140290008,0.0,25.28666667,89.35643554,0.091958872,82.5,26.18181818,11.0,60.0,28.75,8.0,125.2375,115.0,40.76314565,555.0,440.0,84.34782609
2024-08-02 23:00:00,2.56,1135.0,112139.0,2.520145685,3494.0,1369.0,2279.0,364.0,1.2,260.0,1.36,7.0,1.2,11.01,87.66,0.37,3.8,593.504,0.96,11.25,87.29,0.43,6.9,18.891,1.03,9.74,71.51,0.94,77.82333333,17.81,884.9076667,2.32,2.000170669,11.71,4.893333333,81.68,53.98,10.34,26.97571429,64.58,0.114,2.14,0.245,0.044,0.0705,5.855,0.175,3.625957336,0.113933251,61.63138296,0.03169987,3.667023855,0.126067301,0.066043139,318.9134283,0.006419616,0.084949054,3.237830841,0.220599206,2.721812696,2.0,0.530835287,30.0,0.465958599,12.44419018,21.91,41.22333333,71.16857201,0.228082801,82.5,26.18181818,11.0,60.0,28.75,8.0,125.2375,115.0,40.02320186,555.0,440.0,86.95652174
2024-08-03 00:00:00,2.67,1150.0,104733.0,3.074708457,3998.0,1278.0,2311.0,0.0,1.3,238.0,1.37,8.0,1.3,11.2,87.4,0.42,3.4,306.902,0.98,11.43,87.07,0.46,5.4,19.640666663,1.04,11.0,70.2,1.16,78.21333333,17.64,900.8626667,2.345,1.848133475,10.885,4.822222222,81.31111111,54.55,9.975,25.79285714,64.07,0.1165,2.1,0.22,0.0445,0.074,5.89,0.18,4.470051955,0.034002598,59.9550882,0.035596493,4.156361084,0.058005195,0.128063644,318.4808746,0.01160039,0.095409352,4.736705283,0.332441823,2.500064943,2.0,0.98,0.0,0.86,1.24,0.0,18.12333333,96.0,0.1,82.5,26.18181818,11.0,60.0,28.75,8.0,126.7525,117.0,42.4651372,562.0,445.0,91.53846154
2024-08-03 01:00:00,2.67,1157.0,103706.0,3.112721289,3999.0,1266.0,2325.0,182.46,1.3,237.0,1.37,7.0,1.03,11.2,87.4,0.42,3.4,306.902,0.98,11.43,87.07,0.46,5.4,19.640666663,1.04,11.0,70.2,1.16,78.21333333,17.64,900.8626667,2.345,1.848133475,10.885,4.822222222,81.31111111,54.55,9.975,25.79285714,64.07,0.1165,2.1,0.22,0.0445,0.074,5.89,0.18,4.470051955,0.034002598,59.9550882,0.035596493,4.156361084,0.058005195,0.128063644,318.4808746,0.01160039,0.095409352,4.736705283,0.332441823,2.500064943,2.0,0.98,0.0,0.86,1.24,0.0,18.12333333,96.0,0.1,82.5,26.18181818,11.0,60.0,28.75,8.0,127.5475,123.0,39.94035329,568.0,445.0,86.74796748
2024-08-03 02:00:00,2.64,1170.0,101379.0,3.177942949,4000.0,1266.0,2302.0,0.0,1.3,236.0,1.34,7.0,1.3,11.2,87.4,0.42,3.4,306.902,0.98,11.43,87.07,0.46,5.4,19.640666663,1.04,11.0,70.2,1.16,78.21333333,17.64,900.8626667,2.345,1.848133475,10.885,4.822222222,81.31111111,54.55,9.975,25.79285714,64.07,0.1165,2.1,0.22,0.0445,0.074,5.89,0.18,4.470051955,0.034002598,59.9550882,0.035596493,4.156361084,0.058005195,0.128063644,318.4808746,0.01160039,0.095409352,4.736705283,0.332441823,2.500064943,2.0,0.98,0.0,0.86,1.24,0.0,18.12333333,96.0,0.1,82.5,26.18181818,11.0,60.0,28.75,8.0,128.3425,129.0,40.81443776,574.0,445.0,86.66666667
2024-08-03 03:00:00,2.66,1157.0,103702.0,3.106806916,4000.0,1270.0,2331.0,0.0,1.3,237.0,1.36,7.0,1.3,11.2,87.4,0.42,3.4,306.902,0.98,11.43,87.07,0.46,5.4,19.640666663,1.04,11.0,70.2,1.16,78.21333333,17.64,900.8626667,2.345,1.848133475,10.885,4.822222222,81.31111111,54.55,9.975,25.79285714,64.07,0.1165,2.1,0.22,0.0445,0.074,5.89,0.18,4.470051955,0.034002598,59.9550882,0.035596493,4.156361084,0.058005195,0.128063644,318.4808746,0.01160039,0.095409352,4.736705283,0.332441823,2.500064943,2.0,0.98,0.0,0.86,1.24,0.0,18.12333333,96.0,0.1,82.5,26.18181818,11.0,60.0,28.75,8.0,126.7525,117.0,40.90390322,562.0,445.0,86.58119658
2024-08-03 04:00:00,2.68,1150.0,105263.0,3.074931429,3998.0,1274.0,2322.0,432.0,1.3,239.0,1.38,7.0,1.3,11.2,87.4,0.42,3.4,306.902,0.98,11.43,87.07,0.46,5.4,19.640666663,1.04,11.0,70.2,1.16,78.21333333,17.64,900.8626667,2.345,1.848133475,10.885,4.822222222,81.31111111,54.55,9.975,25.79285714,64.07,0.1165,2.1,0.22,0.0445,0.074,5.89,0.18,4.470051955,0.034002598,59.9550882,0.035596493,4.156361084,0.058005195,0.128063644,318.4808746,0.01160039,0.095409352,4.736705283,0.332441823,2.500064943,2.0,0.98,0.0,0.86,1.24,0.0,18.12333333,96.0,0.1,82.5,26.18181818,11.0,60.0,28.75,8.0,125.295,106.0,39.70792768,551.0,445.0,86.69811321
2024-08-03 05:00:00,2.65,1151.0,103540.0,3.137348124,4001.0,1276.0,2318.0,661.0,1.3,236.0,1.35,7.0,1.3,11.2,87.4,0.42,3.4,306.902,0.98,11.43,87.07,0.46,5.4,19.640666663,1.04,11.0,70.2,1.16,78.21333333,17.64,900.8626667,2.345,1.848133475,10.885,4.822222222,81.31111111,54.55,9.975,25.79285714,64.07,0.1165,2.1,0.22,0.0445,0.074,5.89,0.18,4.470051955,0.034002598,59.9550882,0.035596493,4.156361084,0.058005195,0.128063644,318.4808746,0.01160039,0.095409352,4.736705283,0.332441823,2.500064943,2.0,0.98,0.0,0.86,1.24,0.0,18.12333333,96.0,0.1,82.5,26.18181818,11.0,60.0,28.75,8.0,125.6925,109.0,39.97693195,554.0,445.0,87.1559633
2024-08-03 06:00:00,2.65,1151.0,104244.0,3.118979582,4000.0,1289.0,2310.0,761.0,1.3,238.0,1.35,7.0,1.3,11.2,87.4,0.42,3.4,306.902,0.98,11.43,87.07,0.46,5.4,19.640666663,1.04,11.0,70.2,1.16,78.21333333,17.64,900.8626667,2.345,1.848133475,10.885,4.822222222,81.31111111,54.55,9.975,25.79285714,64.07,0.1165,2.1,0.22,0.0445,0.074,5.89,0.18,4.470051955,0.034002598,59.9550882,0.035596493,4.156361084,0.058005195,0.128063644,318.4808746,0.01160039,0.095409352,4.736705283,0.332441823,2.500064943,2.0,0.98,0.0,0.86,1.24,0.0,18.12333333,96.0,0.1,82.5,26.18181818,11.0,60.0,28.75,8.0,124.765,102.0,40.10152284,547.0,445.0,86.47058824
2024-08-03 07:00:00,2.67,1148.0,104361.0,3.094731927,3998.0,1266.0,2313.0,246.0,1.3,236.0,1.37,7.0,1.3,11.2,87.4,0.42,3.4,306.902,0.98,11.43,87.07,0.46,5.4,19.640666663,1.04,11.0,70.2,1.16,78.21333333,17.64,900.8626667,2.345,1.848133475,10.885,4.822222222,81.31111111,54.55,9.975,25.79285714,64.07,0.1165,2.1,0.22,0.0445,0.074,5.89,0.18,4.470051955,0.034002598,59.9550882,0.035596493,4.156361084,0.058005195,0.128063644,318.4808746,0.01160039,0.095409352,4.736705283,0.332441823,2.500064943,2.0,0.98,0.0,0.86,1.24,0.0,18.12333333,96.0,0.1,82.5,26.18181818,11.0,60.0,28.75,8.0,126.09,112.0,41.92069677,557.0,445.0,92.23214286
2024-08-03 08:00:00,2.7,1151.0,104868.0,3.10598284,4001.0,1248.0,2314.0,894.0,1.3,236.0,1.4,7.0,1.3,11.2,87.42,0.4,3.9,306.902,0.98,11.44,87.07,0.44,7.0,19.640666663,1.05,11.14,70.18,1.09,78.21333333,17.59,900.8626667,2.26,1.891363486,10.97,4.822222222,81.31111111,54.585,10.49,25.63857143,64.07,0.1195,2.14,0.23,0.0445,0.0715,5.8,0.18,4.376055851,0.046003897,59.89113755,0.042601689,4.140389659,0.042007793,0.136062345,318.4808746,0.004802468,0.105207923,4.978667616,0.331625718,2.620077932,2.0,0.71,0.0,0.6,1.38,0.0,18.12333333,96.74,0.1,82.5,26.18181818,11.0,60.0,28.75,8.0,125.56,108.0,41.24827269,553.0,445.0,85.37037037
2024-08-03 09:00:00,2.66,1151.0,104117.0,3.12375743,4000.0,1279.0,2312.0,786.0,1.3,237.0,1.36,7.0,1.3,11.2,87.42,0.4,3.9,306.902,0.98,11.44,87.07,0.44,7.0,19.640666663,1.05,11.14,70.18,1.09,78.21333333,17.59,900.8626667,2.26,1.891363486,10.97,4.822222222,81.31111111,54.585,10.49,25.63857143,64.07,0.1195,2.14,0.23,0.0445,0.0715,5.8,0.18,4.376055851,0.046003897,59.89113755,0.042601689,4.140389659,0.042007793,0.136062345,318.4808746,0.004802468,0.105207923,4.978667616,0.331625718,2.620077932,2.0,0.71,0.0,0.6,1.38,0.0,18.12333333,96.74,0.1,82.5,26.18181818,11.0,60.0,28.75,8.0,125.295,106.0,41.43772894,551.0,445.0,87.0754717
2024-08-03 10:00:00,2.68,1149.0,104675.0,3.105743455,3998.0,1262.0,2317.0,795.0,1.3,237.0,1.38,8.0,1.3,11.2,87.42,0.4,3.9,306.902,0.98,11.44,87.07,0.44,7.0,19.640666663,1.05,11.14,70.18,1.09,78.21333333,17.59,900.8626667,2.26,1.891363486,10.97,4.822222222,81.31111111,54.585,10.49,25.63857143,64.07,0.1195,2.14,0.23,0.0445,0.0715,5.8,0.18,4.376055851,0.046003897,59.89113755,0.042601689,4.140389659,0.042007793,0.136062345,318.4808746,0.004802468,0.105207923,4.978667616,0.331625718,2.620077932,2.0,0.71,0.0,0.6,1.38,0.0,18.12333333,96.74,0.1,82.5,26.18181818,11.0,60.0,28.75,8.0,125.03,104.0,42.08715596,549.0,445.0,86.34615385
2024-08-03 11:00:00,2.68,1150.0,104245.0,3.119137155,4000.0,1262.0,2307.0,766.0,1.3,236.0,1.38,7.0,1.3,11.2,87.42,0.4,3.9,306.902,0.98,11.44,87.07,0.44,7.0,19.640666663,1.05,11.14,70.18,1.09,78.21333333,17.59,900.8626667,2.26,1.891363486,10.97,4.822222222,81.31111111,54.585,10.49,25.63857143,64.07,0.1195,2.14,0.23,0.0445,0.0715,5.8,0.18,4.376055851,0.046003897,59.89113755,0.042601689,4.140389659,0.042007793,0.136062345,318.4808746,0.004802468,0.105207923,4.978667616,0.331625718,2.620077932,2.0,0.71,0.0,0.6,1.38,0.0,18.12333333,96.74,0.1,82.5,26.18181818,11.0,60.0,28.75,8.0,125.4275,107.0,42.49150623,552.0,445.0,87.10280374
2024-08-03 12:00:00,2.65,1156.0,102734.0,3.144591214,4002.0,1268.0,2315.0,183.0,1.3,236.0,1.35,8.0,1.3,11.2,87.42,0.4,3.9,306.902,0.98,11.44,87.07,0.44,7.0,19.640666663,1.05,11.14,70.18,1.09,78.21333333,17.59,900.8626667,2.26,1.891363486,10.97,4.822222222,81.31111111,54.585,10.49,25.63857143,64.07,0.1195,2.14,0.23,0.0445,0.0715,5.8,0.18,4.376055851,0.046003897,59.89113755,0.042601689,4.140389659,0.042007793,0.136062345,318.4808746,0.004802468,0.105207923,4.978667616,0.331625718,2.620077932,2.0,0.71,0.0,0.6,1.38,0.0,18.12333333,96.74,0.1,82.5,26.18181818,11.0,60.0,28.75,8.0,126.4875,115.0,41.31221719,560.0,445.0,92.08695652
2024-08-03 13:00:00,2.68,1151.0,101411.0,3.176147269,3999.0,1227.0,2302.0,0.0,1.3,230.0,1.38,7.0,1.3,11.2,87.42,0.4,3.9,306.902,0.98,11.44,87.07,0.44,7.0,19.640666663,1.05,11.14,70.18,1.09,78.21333333,17.59,900.8626667,2.26,1.891363486,10.97,4.822222222,81.31111111,54.585,10.49,25.63857143,64.07,0.1195,2.14,0.23,0.0445,0.0715,5.8,0.18,4.376055851,0.046003897,59.89113755,0.042601689,4.140389659,0.042007793,0.136062345,318.4808746,0.004802468,0.105207923,4.978667616,0.331625718,2.620077932,2.0,0.71,0.0,0.6,1.38,0.0,18.12333333,96.74,0.1,82.5,26.18181818,11.0,60.0,28.75,8.0,126.4875,115.0,42.27036786,560.0,445.0,96.7826087
2024-08-03 14:00:00,2.67,1143.0,100904.0,3.192891668,4000.0,1226.0,2283.0,0.0,1.3,228.0,1.37,7.0,1.3,11.2,87.42,0.4,3.9,306.902,0.98,11.44,87.07,0.44,7.0,19.640666663,1.05,11.14,70.18,1.09,78.21333333,17.59,900.8626667,2.26,1.891363486,10.97,4.822222222,81.31111111,54.585,10.49,25.63857143,64.07,0.1195,2.14,0.23,0.0445,0.0715,5.8,0.18,4.376055851,0.046003897,59.89113755,0.042601689,4.140389659,0.042007793,0.136062345,318.4808746,0.004802468,0.105207923,4.978667616,0.331625718,2.620077932,2.0,0.71,0.0,0.6,1.38,0.0,18.12333333,96.74,0.1,82.5,26.18181818,11.0,60.0,28.75,8.0,126.885,118.0,42.08134515,563.0,445.0,97.62711864
2024-08-03 15:00:00,2.66,1146.0,100792.0,3.196436931,4000.0,1231.0,2314.0,0.0,1.3,229.0,1.36,7.0,1.3,11.2,87.42,0.4,3.9,306.902,0.98,11.44,87.07,0.44,7.0,19.640666663,1.05,11.14,70.18,1.09,78.21333333,17.59,900.8626667,2.26,1.891363486,10.97,4.822222222,81.31111111,54.585,10.49,25.63857143,64.07,0.1195,2.14,0.23,0.0445,0.0715,5.8,0.18,4.376055851,0.046003897,59.89113755,0.042601689,4.140389659,0.042007793,0.136062345,318.4808746,0.004802468,0.105207923,4.978667616,0.331625718,2.620077932,2.0,0.71,0.0,0.6,1.38,0.0,18.12333333,96.74,0.1,82.5,26.18181818,11.0,60.0,28.75,8.0,125.9575,111.0,40.77046549,556.0,445.0,89.18918919
2024-08-03 16:00:00,2.66,1148.0,102775.0,3.142939541,3998.0,1265.0,2325.0,255.0,1.29,234.0,1.37,7.0,1.3,11.29,87.37,0.38,3.6,306.902,0.96,11.39,87.15,0.43,6.9,19.640666663,1.03,11.28,69.92,1.12,78.21333333,17.68,900.8626667,2.335,1.855462733,10.78,4.822222222,81.31111111,54.645,10.405,25.71571429,64.07,0.12,2.24,0.142,0.0435,0.0715,5.81,0.18,4.377979218,0.036003897,59.86702455,0.05639961,4.036510453,0.052007793,0.130064943,318.4808746,0.004602338,0.0864113,5.058680605,0.29043403,2.320077932,2.0,0.79,0.0,0.75,1.31,0.0,18.12333333,96.34,0.1,82.5,26.18181818,11.0,60.0,28.75,8.0,125.825,110.0,42.09799862,555.0,445.0,86.45454545
2024-08-03 17:00:00,2.7,1148.0,102743.0,3.155414341,4000.0,1203.0,2313.0,514.0,1.29,229.0,1.41,7.0,1.3,11.29,87.37,0.38,3.6,306.902,0.96,11.39,87.15,0.43,6.9,19.640666663,1.03,11.28,69.92,1.12,78.21333333,17.68,900.8626667,2.335,1.855462733,10.78,4.822222222,81.31111111,54.645,10.405,25.71571429,64.07,0.12,2.24,0.142,0.0435,0.0715,5.81,0.18,4.377979218,0.036003897,59.86702455,0.05639961,4.036510453,0.052007793,0.130064943,318.4808746,0.004602338,0.0864113,5.058680605,0.29043403,2.320077932,2.0,0.79,0.0,0.75,1.31,0.0,18.12333333,96.34,0.1,82.5,26.18181818,11.0,60.0,28.75,8.0,125.4275,107.0,42.37480172,552.0,445.0,85.23364486
2024-08-03 18:00:00,2.7,1149.0,101500.0,3.205091866,3999.0,1194.0,2304.0,808.0,1.28,227.0,1.42,7.0,1.3,11.29,87.37,0.38,3.6,306.902,0.96,11.39,87.15,0.43,6.9,19.640666663,1.03,11.28,69.92,1.12,78.21333333,17.68,900.8626667,2.335,1.855462733,10.78,4.822222222,81.31111111,54.645,10.405,25.71571429,64.07,0.12,2.24,0.142,0.0435,0.0715,5.81,0.18,4.377979218,0.036003897,59.86702455,0.05639961,4.036510453,0.052007793,0.130064943,318.4808746,0.004602338,0.0864113,5.058680605,0.29043403,2.320077932,2.0,0.79,0.0,0.75,1.31,0.0,18.12333333,96.34,0.1,82.5,26.18181818,11.0,60.0,28.75,8.0,125.1625,105.0,41.56898106,550.0,445.0,87.04761905
2024-08-03 19:00:00,2.69,1149.0,102665.0,3.180086754,4001.0,1215.0,2301.0,1068.0,1.3,232.0,1.39,7.0,1.3,11.29,87.37,0.38,3.6,306.902,0.96,11.39,87.15,0.43,6.9,19.640666663,1.03,11.28,69.92,1.12,78.21333333,17.68,900.8626667,2.335,1.855462733,10.78,4.822222222,81.31111111,54.645,10.405,25.71571429,64.07,0.12,2.24,0.142,0.0435,0.0715,5.81,0.18,4.377979218,0.036003897,59.86702455,0.05639961,4.036510453,0.052007793,0.130064943,318.4808746,0.004602338,0.0864113,5.058680605,0.29043403,2.320077932,2.0,0.79,0.0,0.75,1.31,0.0,18.12333333,96.34,0.1,82.5,26.18181818,11.0,60.0,28.75,8.0,125.03,104.0,41.32688321,549.0,445.0,83.55769231
2024-08-03 20:00:00,2.68,1147.0,106312.0,3.068560285,3999.0,1295.0,2299.0,1079.0,1.3,242.0,1.38,7.0,1.3,11.29,87.37,0.38,3.6,306.902,0.96,11.39,87.15,0.43,6.9,19.640666663,1.03,11.28,69.92,1.12,78.21333333,17.68,900.8626667,2.335,1.855462733,10.78,4.822222222,81.31111111,54.645,10.405,25.71571429,64.07,0.12,2.24,0.142,0.0435,0.0715,5.81,0.18,4.377979218,0.036003897,59.86702455,0.05639961,4.036510453,0.052007793,0.130064943,318.4808746,0.004602338,0.0864113,5.058680605,0.29043403,2.320077932,2.0,0.79,0.0,0.75,1.31,0.0,18.12333333,96.34,0.1,82.5,26.18181818,11.0,60.0,28.75,8.0,125.1625,105.0,40.95130238,550.0,445.0,83.80952381
2024-08-03 21:00:00,2.67,1149.0,107420.0,3.038109416,4000.0,1302.0,2295.0,1102.0,1.3,244.0,1.37,7.0,1.3,11.29,87.37,0.38,3.6,306.902,0.96,11.39,87.15,0.43,6.9,19.640666663,1.03,11.28,69.92,1.12,78.21333333,17.68,900.8626667,2.335,1.855462733,10.78,4.822222222,81.31111111,54.645,10.405,25.71571429,64.07,0.12,2.24,0.142,0.0435,0.0715,5.81,0.18,4.377979218,0.036003897,59.86702455,0.05639961,4.036510453,0.052007793,0.130064943,318.4808746,0.004602338,0.0864113,5.058680605,0.29043403,2.320077932,2.0,0.79,0.0,0.75,1.31,0.0,18.12333333,96.34,0.1,82.5,26.18181818,11.0,60.0,28.75,8.0,125.1625,105.0,41.90945764,550.0,445.0,87.61904762
2024-08-03 22:00:00,2.67,1149.0,107392.0,3.013655718,3999.0,1302.0,2319.0,409.0,1.3,244.0,1.37,7.0,1.3,11.29,87.37,0.38,3.6,306.902,0.96,11.39,87.15,0.43,6.9,19.640666663,1.03,11.28,69.92,1.12,78.21333333,17.68,900.8626667,2.335,1.855462733,10.78,4.822222222,81.31111111,54.645,10.405,25.71571429,64.07,0.12,2.24,0.142,0.0435,0.0715,5.81,0.18,4.377979218,0.036003897,59.86702455,0.05639961,4.036510453,0.052007793,0.130064943,318.4808746,0.004602338,0.0864113,5.058680605,0.29043403,2.320077932,2.0,0.79,0.0,0.75,1.31,0.0,18.12333333,96.34,0.1,82.5,26.18181818,11.0,60.0,28.75,8.0,125.9575,111.0,42.26296959,556.0,445.0,87.65765766
2024-08-03 23:00:00,2.66,1151.0,105602.0,3.05407812,4000.0,1298.0,2326.0,87.0,1.3,241.0,1.36,7.0,1.3,11.26,87.36,0.41,3.2,307.7813333,0.97,11.42,87.09,0.45,6.2,19.328333333,1.04,11.16,70.21,1.04,76.42,17.59,899.1006667,2.34,1.890888039,10.86,4.755555556,80.95555556,54.585,9.73,25.87,64.71,0.12,2.2,0.235,0.0425,0.071,5.745,0.175,4.029336796,0.051973472,59.97541862,0.048578777,4.283351816,0.051840831,0.13670012,333.2200352,0.006762861,0.068116149,5.030152295,0.308165977,2.217081901,2.0,1.11,0.0,0.76,1.26,0.0,19.33,96.08,0.1,82.5,26.18181818,11.0,60.0,28.75,8.0,126.62,116.0,42.39178938,561.0,445.0,86.46551724
2024-08-04 00:00:00,2.72,1150.0,116115.0,2.428234992,3500.0,1404.0,2268.0,0.0,1.34,253.0,1.38,7.0,1.3,10.46,88.17,0.39,3.5,283.9376667,0.98,10.84,87.67,0.44,6.8,19.612333333,1.05,10.82,70.12,0.97,95.88333333,18.09,968.9476667,2.485,1.936360275,11.57,5.2,78.24444444,53.54,9.705,31.12,71.2,0.1065,2.29,0.26,0.0445,0.0725,5.975,0.2,4.492097848,0.08,60.54997814,0.023834783,4.044739186,0.086880435,0.055228263,313.6953528,0.030018478,0.118411958,3.90086965,0.400086965,2.3,2.0,1.07,0.0,0.65,1.42,0.0,22.05,96.04,0.1,82.5,26.18181818,11.0,60.0,28.75,8.0,119.1375,135.0,43.21678322,540.0,405.0,87.77777778
2024-08-04 01:00:00,2.68,1147.0,114928.0,2.474368985,3499.0,1428.0,2230.0,813.0,1.31,251.0,1.37,8.0,1.3,10.46,88.17,0.39,3.5,283.9376667,0.98,10.84,87.67,0.44,6.8,19.612333333,1.05,10.82,70.12,0.97,95.88333333,18.09,968.9476667,2.485,1.936360275,11.57,5.2,78.24444444,53.54,9.705,31.12,71.2,0.1065,2.29,0.26,0.0445,0.0725,5.975,0.2,4.492097848,0.08,60.54997814,0.023834783,4.044739186,0.086880435,0.055228263,313.6953528,0.030018478,0.118411958,3.90086965,0.400086965,2.3,2.0,1.07,0.0,0.65,1.42,0.0,22.05,96.04,0.1,82.5,26.18181818,11.0,60.0,28.75,8.0,119.24000000000001,132.0,42.82700422,539.0,407.0,87.8030303
2024-08-04 02:00:00,2.68,1148.0,116462.0,2.436512245,3500.0,1419.0,2215.0,596.0,1.31,251.0,1.37,7.0,1.3,10.46,88.17,0.39,3.5,283.9376667,0.98,10.84,87.67,0.44,6.8,19.612333333,1.05,10.82,70.12,0.97,95.88333333,18.09,968.9476667,2.485,1.936360275,11.57,5.2,78.24444444,53.54,9.705,31.12,71.2,0.1065,2.29,0.26,0.0445,0.0725,5.975,0.2,4.492097848,0.08,60.54997814,0.023834783,4.044739186,0.086880435,0.055228263,313.6953528,0.030018478,0.118411958,3.90086965,0.400086965,2.3,2.0,1.07,0.0,0.65,1.42,0.0,22.05,96.04,0.1,82.5,26.18181818,11.0,60.0,28.75,8.0,119.505,134.0,42.95380308,541.0,407.0,89.17910448
2024-08-04 03:00:00,2.67,1148.0,116060.0,2.429385055,3500.0,1458.0,2251.0,0.0,1.34,255.0,1.33,8.0,1.3,10.46,88.17,0.39,3.5,283.9376667,0.98,10.84,87.67,0.44,6.8,19.612333333,1.05,10.82,70.12,0.97,95.88333333,18.09,968.9476667,2.485,1.936360275,11.57,5.2,78.24444444,53.54,9.705,31.12,71.2,0.1065,2.29,0.26,0.0445,0.0725,5.975,0.2,4.492097848,0.08,60.54997814,0.023834783,4.044739186,0.086880435,0.055228263,313.6953528,0.030018478,0.118411958,3.90086965,0.400086965,2.3,2.0,1.07,0.0,0.65,1.42,0.0,22.05,96.04,0.1,82.5,26.18181818,11.0,60.0,28.75,8.0,119.77,136.0,42.59734204,543.0,407.0,90.88235294
2024-08-04 04:00:00,2.69,1147.0,115539.0,2.440333572,3500.0,1425.0,2253.0,0.0,1.34,253.0,1.35,7.0,1.3,10.46,88.17,0.39,3.5,283.9376667,0.98,10.84,87.67,0.44,6.8,19.612333333,1.05,10.82,70.12,0.97,95.88333333,18.09,968.9476667,2.485,1.936360275,11.57,5.2,78.24444444,53.54,9.705,31.12,71.2,0.1065,2.29,0.26,0.0445,0.0725,5.975,0.2,4.492097848,0.08,60.54997814,0.023834783,4.044739186,0.086880435,0.055228263,313.6953528,0.030018478,0.118411958,3.90086965,0.400086965,2.3,2.0,1.07,0.0,0.65,1.42,0.0,22.05,96.04,0.1,82.5,26.18181818,11.0,60.0,28.75,8.0,119.9025,137.0,42.30500582,544.0,407.0,90.80291971
2024-08-04 05:00:00,2.7,1148.0,116109.0,2.427666981,3499.0,1425.0,2253.0,0.0,1.34,252.0,1.36,8.0,1.3,10.46,88.17,0.39,3.5,283.9376667,0.98,10.84,87.67,0.44,6.8,19.612333333,1.05,10.82,70.12,0.97,95.88333333,18.09,968.9476667,2.485,1.936360275,11.57,5.2,78.24444444,53.54,9.705,31.12,71.2,0.1065,2.29,0.26,0.0445,0.0725,5.975,0.2,4.492097848,0.08,60.54997814,0.023834783,4.044739186,0.086880435,0.055228263,313.6953528,0.030018478,0.118411958,3.90086965,0.400086965,2.3,2.0,1.07,0.0,0.65,1.42,0.0,22.05,96.04,0.1,82.5,26.18181818,11.0,60.0,28.75,8.0,119.3725,133.0,42.21861973,540.0,407.0,90.45112782
2024-08-04 06:00:00,2.71,1141.0,117150.0,2.40679414,3500.0,1410.0,2271.0,0.0,1.32,255.0,1.39,7.0,1.3,10.46,88.17,0.39,3.5,283.9376667,0.98,10.84,87.67,0.44,6.8,19.612333333,1.05,10.82,70.12,0.97,95.88333333,18.09,968.9476667,2.485,1.936360275,11.57,5.2,78.24444444,53.54,9.705,31.12,71.2,0.1065,2.29,0.26,0.0445,0.0725,5.975,0.2,4.492097848,0.08,60.54997814,0.023834783,4.044739186,0.086880435,0.055228263,313.6953528,0.030018478,0.118411958,3.90086965,0.400086965,2.3,2.0,1.07,0.0,0.65,1.42,0.0,22.05,96.04,0.1,82.5,26.18181818,11.0,60.0,28.75,8.0,119.1075,131.0,41.75138632,538.0,407.0,89.00763359
2024-08-04 07:00:00,2.71,1146.0,116984.0,2.409519194,3499.0,1418.0,2249.0,0.0,1.33,254.0,1.38,8.0,1.3,10.46,88.17,0.39,3.5,283.9376667,0.98,10.84,87.67,0.44,6.8,19.612333333,1.05,10.82,70.12,0.97,95.88333333,18.09,968.9476667,2.485,1.936360275,11.57,5.2,78.24444444,53.54,9.705,31.12,71.2,0.1065,2.29,0.26,0.0445,0.0725,5.975,0.2,4.492097848,0.08,60.54997814,0.023834783,4.044739186,0.086880435,0.055228263,313.6953528,0.030018478,0.118411958,3.90086965,0.400086965,2.3,2.0,1.07,0.0,0.65,1.42,0.0,22.05,96.04,0.1,82.5,26.18181818,11.0,60.0,28.75,8.0,119.77,136.0,42.04386374,543.0,407.0,91.61764706
2024-08-04 08:00:00,2.69,1140.0,105760.0,2.665073604,3499.0,1257.0,2240.0,0.0,1.28,229.0,1.41,7.0,1.3,10.3,88.37,0.37,3.6,283.9376667,0.96,10.57,88.0,0.41,7.7,19.612333333,1.02,10.92,70.19,0.91,95.88333333,17.98,968.9476667,2.55,1.907052427,11.595,5.2,78.24444444,53.5,9.255,31.12,71.2,0.102,2.165,0.245,0.0445,0.074,6.08,0.2,5.063663055,0.09,59.39473902,0.025688044,4.565478308,0.094586957,0.057521741,313.6953528,0.028623913,0.127035871,4.301239211,0.44320653,2.345869569,2.0,1.2,0.0,0.71,1.27,0.0,22.05,96.22,0.1,82.5,26.18181818,11.0,60.0,28.75,8.0,119.6375,135.0,42.1754386,542.0,407.0,87.7037037
2024-08-04 09:00:00,2.69,1149.0,102253.0,2.760395609,3500.0,1200.0,2222.0,95.0,1.3,224.0,1.39,8.0,1.3,10.3,88.37,0.37,3.6,283.9376667,0.96,10.57,88.0,0.41,7.7,19.612333333,1.02,10.92,70.19,0.91,95.88333333,17.98,968.9476667,2.55,1.907052427,11.595,5.2,78.24444444,53.5,9.255,31.12,71.2,0.102,2.165,0.245,0.0445,0.074,6.08,0.2,5.063663055,0.09,59.39473902,0.025688044,4.565478308,0.094586957,0.057521741,313.6953528,0.028623913,0.127035871,4.301239211,0.44320653,2.345869569,2.0,1.2,0.0,0.71,1.27,0.0,22.05,96.22,0.1,82.5,26.18181818,11.0,60.0,28.75,8.0,119.6375,135.0,43.19981369,542.0,407.0,93.77777778
2024-08-04 10:00:00,2.7,1149.0,108680.0,2.595591772,3499.0,1288.0,2245.0,70.0,1.3,237.0,1.4,7.0,1.3,10.3,88.37,0.37,3.6,283.9376667,0.96,10.57,88.0,0.41,7.7,19.612333333,1.02,10.92,70.19,0.91,95.88333333,17.98,968.9476667,2.55,1.907052427,11.595,5.2,78.24444444,53.5,9.255,31.12,71.2,0.102,2.165,0.245,0.0445,0.074,6.08,0.2,5.063663055,0.09,59.39473902,0.025688044,4.565478308,0.094586957,0.057521741,313.6953528,0.028623913,0.127035871,4.301239211,0.44320653,2.345869569,2.0,1.2,0.0,0.71,1.27,0.0,22.05,96.22,0.1,82.5,26.18181818,11.0,60.0,28.75,8.0,119.6375,135.0,44.22191529,542.0,407.0,91.25925926
2024-08-04 11:00:00,2.69,1145.0,114091.0,2.4815375,3499.0,1398.0,2247.0,405.0,1.33,249.0,1.36,7.0,1.3,10.3,88.37,0.37,3.6,283.9376667,0.96,10.57,88.0,0.41,7.7,19.612333333,1.02,10.92,70.19,0.91,95.88333333,17.98,968.9476667,2.55,1.907052427,11.595,5.2,78.24444444,53.5,9.255,31.12,71.2,0.102,2.165,0.245,0.0445,0.074,6.08,0.2,5.063663055,0.09,59.39473902,0.025688044,4.565478308,0.094586957,0.057521741,313.6953528,0.028623913,0.127035871,4.301239211,0.44320653,2.345869569,2.0,1.2,0.0,0.71,1.27,0.0,22.05,96.22,0.1,82.5,26.18181818,11.0,60.0,28.75,8.0,119.24000000000001,132.0,42.79435577,539.0,407.0,85.83333333
2024-08-04 12:00:00,2.71,1148.0,113312.0,2.502913328,3499.0,1392.0,2252.0,559.0,1.34,248.0,1.37,7.0,1.3,10.3,88.37,0.37,3.6,283.9376667,0.96,10.57,88.0,0.41,7.7,19.612333333,1.02,10.92,70.19,0.91,95.88333333,17.98,968.9476667,2.55,1.907052427,11.595,5.2,78.24444444,53.5,9.255,31.12,71.2,0.102,2.165,0.245,0.0445,0.074,6.08,0.2,5.063663055,0.09,59.39473902,0.025688044,4.565478308,0.094586957,0.057521741,313.6953528,0.028623913,0.127035871,4.301239211,0.44320653,2.345869569,2.0,1.2,0.0,0.71,1.27,0.0,22.05,96.22,0.1,82.5,26.18181818,11.0,60.0,28.75,8.0,119.3725,133.0,42.45020843,540.0,407.0,86.46616541
2024-08-04 13:00:00,2.71,1147.0,113514.0,2.501216161,3500.0,1370.0,2252.0,634.0,1.33,247.0,1.38,7.0,1.3,10.3,88.37,0.37,3.6,283.9376667,0.96,10.57,88.0,0.41,7.7,19.612333333,1.02,10.92,70.19,0.91,95.88333333,17.98,968.9476667,2.55,1.907052427,11.595,5.2,78.24444444,53.5,9.255,31.12,71.2,0.102,2.165,0.245,0.0445,0.074,6.08,0.2,5.063663055,0.09,59.39473902,0.025688044,4.565478308,0.094586957,0.057521741,313.6953528,0.028623913,0.127035871,4.301239211,0.44320653,2.345869569,2.0,1.2,0.0,0.71,1.27,0.0,22.05,96.22,0.1,82.5,26.18181818,11.0,60.0,28.75,8.0,119.1075,131.0,42.19883041,538.0,407.0,85.34351145
2024-08-04 14:00:00,2.7,1144.0,114243.0,2.485098184,3499.0,1382.0,2252.0,658.0,1.32,249.0,1.38,7.0,1.3,10.3,88.37,0.37,3.6,283.9376667,0.96,10.57,88.0,0.41,7.7,19.612333333,1.02,10.92,70.19,0.91,95.88333333,17.98,968.9476667,2.55,1.907052427,11.595,5.2,78.24444444,53.5,9.255,31.12,71.2,0.102,2.165,0.245,0.0445,0.074,6.08,0.2,5.063663055,0.09,59.39473902,0.025688044,4.565478308,0.094586957,0.057521741,313.6953528,0.028623913,0.127035871,4.301239211,0.44320653,2.345869569,2.0,1.2,0.0,0.71,1.27,0.0,22.05,96.22,0.1,82.5,26.18181818,11.0,60.0,28.75,8.0,118.18,124.0,42.15298768,531.0,407.0,85.0
2024-08-04 15:00:00,2.69,1147.0,114868.0,2.468290525,3500.0,1395.0,2243.0,513.0,1.31,251.0,1.38,7.0,1.3,10.3,88.37,0.37,3.6,283.9376667,0.96,10.57,88.0,0.41,7.7,19.612333333,1.02,10.92,70.19,0.91,95.88333333,17.98,968.9476667,2.55,1.907052427,11.595,5.2,78.24444444,53.5,9.255,31.12,71.2,0.102,2.165,0.245,0.0445,0.074,6.08,0.2,5.063663055,0.09,59.39473902,0.025688044,4.565478308,0.094586957,0.057521741,313.6953528,0.028623913,0.127035871,4.301239211,0.44320653,2.345869569,2.0,1.2,0.0,0.71,1.27,0.0,22.05,96.22,0.1,82.5,26.18181818,11.0,60.0,28.75,8.0,119.1075,131.0,42.59086673,538.0,407.0,84.88549618
2024-08-04 16:00:00,2.66,1149.0,114455.0,2.471403336,3499.0,1447.0,2257.0,323.0,1.34,253.0,1.32,8.0,1.3,10.48,88.17,0.38,3.6,283.9376667,0.97,10.68,87.85,0.44,6.6,19.612333333,1.03,10.96,69.98,1.01,95.88333333,18.05,968.9476667,2.53,1.9552579,11.77,5.2,78.24444444,53.32,8.9,31.12,71.2,0.1065,2.29,0.25,0.044,0.0715,6.02,0.205,4.504576107,0.066054349,59.41254336,0.026064131,4.544739186,0.062934784,0.101923918,313.6953528,0.013064131,0.122833698,4.885097897,0.39357609,2.1,2.0,0.86,0.0,0.48,1.08,0.0,22.05,96.01,0.1,82.5,26.18181818,11.0,60.0,28.75,8.0,118.975,130.0,42.74418605,537.0,407.0,87.84615385
