Repository: saikumar-voptimai/evonith_bf_webapp

# Evonith BF2 — Blast Furnace Intelligence Platform

Monitoring, modelling and optimisation of **Blast Furnace 2 (BF2)** at Evonith Steel: live telemetry from InfluxDB,
manual plant reports from Neon PostgreSQL, a two-zone energy model of the furnace, blend and fuel optimisers, a
conversational assistant (FurnaceMind) and a live digital twin evaluated every hour.

The platform has three deployable parts that share one Python service layer, plus the shared data library:

| Part | Path | What it is |
|---|---|---|
| **Streamlit app** (legacy) | `src/app.py`, `src/custom_pages/` | The original 11-page dashboard; still the home of the model pages. Served under `/legacy` in production |

File: src/assets/data/furnace_dataset_20260525_002530_771382.csv (part 68 of 209)
GO%,ORE_NA2O%,ORE_P%,ORE_TIO2%,ORE_AL2O3%,ORE_SIO2%,ORE_MNO%,ORE_CAO%,ORE_K2O%,ORE_CALC_MT,PELLET_PCT_SIO2,PELLET_PCT_AL2O3,PELLET_PCT_FE2O3,PELLET_PCT_MGO,PELLET_PCT_TIO2,PELLET_PCT_NA2O,TOTAL_PELLET_CALC_MT,PELLET_PCT_K2O,PELLET_PCT_TM,PELLET_PCT_LOI,PELLET_PCT_MNO,PELLET_PCT_CAO,PELLET_PCT_P,CHARGES/HRS.,STOCKRODLEVEL,CHEM_PCT_C,CHEM_PCT_CR,CHEM_PCT_FE,CHEM_PCT_MN,CHEM_PCT_P,CHEM_PCT_S,CHEM_PCT_SI,CHEM_PCT_TI,SLAG_BASICITY,SLAG_PCT_AL2O3,SLAG_PCT_CAO,SLAG_PCT_FEO,SLAG_PCT_K2O,SLAG_PCT_MGO,SLAG_PCT_MNO,SLAG_PCT_NA2O,SLAG_PCT_S,SLAG_PCT_SIO2,SLAG_PCT_TIO2,SLAG_T_BASICITY,HMT_GT_1480C,COKE_DISCHARGE_TIME,WEIGHTED_COKE_ANGLE,TOTAL_COKE_PORTIONS,NON_COKE_DISCHARGE_TIME,WEIGHTED_NON_COKE_ANGLE,TOTAL_NON_COKE_PORTIONS,TOTAL HEAT LOAD,FTG_UPTAKE_TEMP_A,FTG_UPTAKE_TEMP_B,FTG_UPTAKE_TEMP_C,FTG_UPTAKE_TEMP_D,FTG_UPTAKE_TEMP_AVG,HEARTH_TEMP_A,HEARTH_TEMP_B,HEARTH_TEMP_C,HEARTH_TEMP_D,HEARTH_TEMP_AVG,BOSH_TEMP_A,BOSH_TEMP_C,BOSH_TEMP_D,BELLY_TEMP_A,BELLY_TEMP_C,BELLY_TEMP_D,LOWER_STACK_TEMP_A,LOWER_STACK_TEMP_B,LOWER_STACK_TEMP_C,LOWER_STACK_TEMP_D,PCI_KG/THM,ACT. FUEL RATEKG/THM.,FURNACETOPGASANALYSISCO2ETACO,COKE RATE KG/THM,PRODUCTIONTONNESPERHR,HOT BLAST PRESSUREBAR,TOPPRESSUREBAR,DIFFERENTIAL PRESSURETOTALBAR,HOT BLAST TEMP.OC,OXYGENFLOWNM3/HR.,STEAMKGS/HR.,RAFTOC,PERMEABILITYKGS/HR.,TUYEREVELOCITYM/S,HOT BLAST VOLUMENM3/HR.,O2 ENRICHMENT %,BOTTOMBAR,FURNACE TOP GAS ANALYSISH2%,UNITCOST LAKHS/THM,BOSH_TEMP_B,FURNACE TOP GAS ANALYSISCO2%,FURNACE TOP GAS ANALYSISONLINE (ANALYZER)CO%
2025-12-24 20:00:00,0.9758397041661103,11.992773530555926,0.459192027,87.03138676527796,0.4048905877776294,5.005000000000001,0.52,1.295,0.49,85.265,13.44,0.9597142857142857,69.98,9.0,19.55,1.69,12.33952387,4.911111111,80.04444444,70.09,36.18,0.045,6.03,2.25,8.94,2.65,0.021,0.14,54.12,10.92,0.05,1.810945274,0.15,16.212142857142858,0.10000000000000002,97.15000000000002,0.71,0.55,1.21,0.0,0.0,0.0,60.242884509712496,3.793260682221379,3.9793250497785615,0.05753118773414224,0.018542823275898537,0.07173699234848817,0.388380015251827,3.9100289109525734,5.108174473485979,0.06203440617478393,0.06165672889974538,0.027926828541859825,9.106714285714286,0.0,0.0,0.0,0.0,0.0,0.0,0.0,0.0,0.0,0.0,0.0,0.0,0.0,7.0,0.254488152,4.13404,0.01365,94.88358486666667,0.1326,0.1199202,0.03740873333333333,0.6053333333333333,0.07346286666666667,1.027282432,19.652,35.080666666666666,0.392,0.516,7.818666666666667,0.248,0.23866666666666667,0.31133333333333335,34.15,1.4833333333333334,1.2562320792666666,1453.8666666666666,90.0,24.666666666666668,12.0,68.0,25.77777777777778,9.0,0.9618739379639862,178.9358333,167.05875,175.3394444,188.5638889,178.7632639,61.81727279277736,328.31927450990446,449.9256766926874,580.709732572272,356.5399270168673,72.69166666666682,135.25805555555556,70.51305555555552,110.52777777777781,52.47888888888868,56.8986111111112,48.703888888889104,51.85972222222207,45.47472222222239,41.16472222222208,136.7329537777779,520.1388888888889,43.045025472222235,320.0,94.97402777777752,2.8170652638888884,1.347703830555556,1.469512680555554,1158.3772222222228,3998.296547,0.0,2303.097505555558,1237.5427999999993,206.05020305555533,108899.41166666668,3.752340886111109,1.274740275,2.702907980555557,98.11711637555558,65.56750000000014,18.755763472222224,24.819348138888902
2025-12-24 21:00:00,0.9762592279417207,11.992493848038853,0.459192027,87.03124692401944,0.40500246078445884,4.949666666666666,0.52,1.295,0.49,85.265,13.44,1.0708333333333333,69.98,9.0,19.55,1.69,12.33952387,4.911111111,80.04444444,70.09,36.18,0.045000000000000005,6.03,2.25,8.94,2.65,0.021,0.14,54.12,10.92,0.05000000000000001,1.810945274,0.15,16.2735,0.10000000000000002,97.15000000000002,0.71,0.55,1.21,0.0,0.0,0.0,60.31310822050822,3.764827952005353,3.971546205059848,0.057079466708871124,0.018465983279083824,0.07120608779182246,0.3828257487139532,3.8743259640654504,5.079999859709413,0.061550041213501605,0.06119105703239972,0.0278998201253808,8.985166666666666,0.0,0.0,0.0,0.0,0.0,0.0,0.0,0.0,0.0,0.0,0.0,0.0,0.0,7.0,0.254488152,4.07444,0.01365,94.97937353333333,0.1326,0.11669220000000001,0.03373606666666666,0.5786666666666667,0.07084153333333333,1.045646382,20.072,35.28733333333333,0.412,0.47600000000000003,7.705333333333334,0.228,0.22533333333333333,0.32466666666666666,33.75,1.4166666666666665,1.2739491819333333,1462.5333333333333,90.0,24.666666666666668,12.0,68.0,25.77777777777778,9.0,0.9618739379639862,178.9358333,167.05875,175.3394444,188.5638889,178.7632639,61.81727279277736,328.31927450990446,449.9256766926874,580.709732572272,356.5399270168673,70.63249999999987,132.41305555555553,71.15055555555561,95.0163888888889,52.26944444444416,57.05305555555587,48.44555555555551,51.35722222222191,44.429444444444485,41.84527777777787,139.54665452777746,526.2777777777778,42.738388583333354,320.0,94.10194444444517,2.78204968611111,1.3437873277777785,1.4382060083333335,1184.099166666667,3998.296547,0.0,2323.452636111113,1270.96413888889,212.92162666666692,109567.0713888889,3.733653363888886,1.2513606722222217,2.741263200000001,98.48993172493051,66.60805555555544,18.497348361111122,24.784843388888884
2025-12-24 22:00:00,0.9759041514337187,11.992730565710856,0.459192027,87.03136528285543,0.4049077737156583,4.9722857142857135,0.52,1.295,0.49,85.265,13.44,1.0307142857142857,69.98,9.0,19.55,1.69,12.33952387,4.911111111,80.04444444,70.09,36.18,0.045,6.03,2.25,8.94,2.65,0.021,0.14,54.12,10.92,0.05,1.810945274,0.15,16.235285714285713,0.10000000000000002,97.15000000000002,0.71,0.55,1.21,0.0,0.0,0.0,60.37493530716682,3.7398957251271105,3.9644711455182784,0.05669105957276927,0.01839972923821897,0.07074615996788218,0.3779580117564179,3.8429768780547913,5.054713488466456,0.06112374945619074,0.06079494897207046,0.027876965352669775,9.048428571428571,0.0,0.0,0.0,0.0,0.0,0.0,0.0,0.0,0.0,0.0,0.0,0.0,0.0,7.0,0.254488152,4.181890434782609,0.012507391304347826,94.96112548695652,0.12239478260869566,0.1090146,0.03719211304347826,0.5122782608695652,0.06359693043478261,1.0543365047130435,20.290086956521737,35.44826086956522,0.4293913043478261,0.4568695652173913,7.509739130434783,0.20434782608695654,0.2168695652173913,0.33,33.62130434782609,1.3430434782608696,1.2777085667913044,1464.4347826086957,90.0,24.666666666666668,12.0,68.0,25.77777777777778,9.0,0.9618739379639862,178.9358333,167.05875,175.3394444,188.5638889,178.7632639,61.81727279277736,328.31927450990446,449.9256766926874,580.709732572272,356.5399270168673,76.81000000000013,158.95416666666654,74.722777777778,90.07500000000007,52.302777777777735,56.76777777777802,48.409166666666515,51.150833333333374,44.66916666666681,41.867222222222225,134.19499555555564,533.7944444444445,42.364722944444445,320.0,91.87426288310085,2.7459449861111107,1.347945016666667,1.397946922222223,1200.4986111111111,3998.296547,0.0,2308.224205555555,1315.4071361111119,218.10550527777772,109864.10888888894,3.719577044444441,1.2152109519444443,2.8201678055555544,97.78083691111112,66.72055555555573,18.501109166666673,25.16823430555555
2025-12-24 23:00:00,0.9947528837045861,12.2467833627433,0.459192027,86.7584637535521,0.39747528837045865,4.982,0.415,1.015,0.49,86.855,12.13,0.9931428571428571,69.98,9.0,19.55,1.69,12.33952387,4.911111111,80.04444444,70.09,36.18,0.043,5.74,2.11,9.06,2.48,0.028,0.14,54.71999999999999,10.52,0.05,1.832752613,0.15,16.564857142857143,0.10000000000000002,97.15000000000002,0.71,0.55,1.21,0.0,0.0,0.0,60.95436296128623,3.674169957118491,3.7323331404233775,0.04958971926369218,0.021984002824286895,0.07116810576369188,0.3364317969008841,3.9842076523176257,4.263033516014162,0.05892896613907054,0.07223240494390468,0.019694736040175378,8.58,0.0,0.0,0.0,0.0,0.0,0.0,0.0,0.0,0.0,0.0,0.0,0.0,0.0,7.0,0.254488152,4.400707826086957,0.01060304347826087,94.86685296521739,0.10538608695652174,0.0983706,0.045400634782608695,0.4194086956521739,0.05327014782608695,1.0565774092347826,20.373565217391302,35.57869565217391,0.4450434782608696,0.45165217391304346,7.259304347826086,0.17826086956521742,0.21165217391304347,0.33,33.673478260869565,1.2647826086956522,1.2721628064434785,1461.8260869565217,90.0,24.666666666666668,12.0,68.0,25.77777777777778,9.0,0.9618739379639862,178.9358333,167.05875,175.3394444,188.5638889,178.7632639,61.81727279277736,328.31927450990446,449.9256766926874,580.709732572272,356.5399270168673,82.5911111111112,122.69361111111112,83.24611111111109,87.78388888888892,52.483333333333334,56.14444444444466,48.372499999999796,50.99972222222231,44.746944444444495,41.81499999999999,146.48407861111082,544.6444444444444,43.64911138888887,320.0,92.77396337891278,2.7332175416666686,1.347694172222222,1.3854350777777789,1214.1022222222223,3998.296547,0.0,2277.673583333332,1297.5813888888881,216.5596066666668,107740.95888888885,3.7926867111111138,1.1928714055555558,2.911586941666667,99.40914041597219,66.02611111111108,18.946542499999985,24.459129722222205
2025-12-25 00:00:00,0.9941956021526283,12.245167246242623,0.459192027,86.76063715160474,0.3974195602152628,5.025666666666667,0.415,1.015,0.49,86.855,12.13,0.9945,69.98,9.0,19.55,1.69,12.33952387,4.956666667,80.22333333,70.09,36.18,0.043000000000000003,5.739999999999999,2.11,9.06,2.48,0.028,0.14,54.72,10.52,0.05000000000000001,1.832752613,0.15,16.275000000000002,0.10000000000000002,97.15000000000002,0.71,0.55,1.21,0.0,0.0,0.0,60.50581035680137,3.869695425768292,3.7785863226550727,0.05060991827123959,0.022182096665614284,0.07270184605343134,0.36399249693641494,4.168125076404038,4.496790479804752,0.06041858150677613,0.07219485202749383,0.019820539781658496,8.8645,0.0,0.0,0.0,0.0,0.0,0.0,0.0,0.0,0.0,0.0,0.0,0.0,0.0,7.0,0.254488152,4.4618,0.010409999999999999,94.81978000000001,0.1041,0.09623,0.04677,0.41050000000000003,0.05041,1.04451363275,20.154,35.5052,0.4418,0.4582,7.1758999999999995,0.1864,0.2059,0.33,33.997499999999995,1.2769,1.25561135128,1460.59,97.5,26.46153846153846,13.0,67.5,27.333333333333332,9.0,0.9618739379639862,178.9358333,167.05875,175.3394444,188.5638889,178.7632639,61.81727279277736,328.31927450990446,449.9256766926874,580.709732572272,356.5399270168673,70.84150417827288,113.39192200557105,85.33426183844021,98.57242339832871,52.29860724233976,55.68885793871873,48.0963788300837,50.68328690807807,45.11420612813379,42.00083565459613,159.34483175487466,546.5738161559889,41.98548710306407,320.0,93.32844848512876,2.754315231197777,1.3478635933147642,1.406357696657381,1200.7047353760452,3998.296547,0.0,2247.7039999999984,1279.276598885794,213.3477891364905,107753.57520891361,3.7921822256267435,1.214886811977715,3.08265306685237,101.11319020752089,64.7412256267407,18.084184874651804,24.986749777158767
2025-12-25 01:00:00,0.9944919821288998,12.24602674817381,0.459192027,86.75948126969729,0.39744919821289,4.970999999999999,0.415,1.015,0.49,86.855,12.13,0.9874285714285714,69.98,9.0,19.55,1.69,12.33952387,4.956666667,80.22333333,70.09,36.18,0.043,5.74,2.11,9.06,2.48,0.028,0.14,54.71999999999999,10.52,0.05,1.832752613,0.15,16.234571428571428,0.10000000000000002,97.15000000000002,0.71,0.55,1.21,0.0,0.0,0.0,60.459354687036935,3.8866815368124703,3.782825770174515,0.05087051054476124,0.022223227412622813,0.07270917567690956,0.36634529060529136,4.185333348929842,4.527789923176231,0.06057182415971158,0.07245038938827189,0.019890549839793856,8.626285714285714,0.0,0.0,0.0,0.0,0.0,0.0,0.0,0.0,0.0,0.0,0.0,0.0,0.0,7.0,0.254488152,4.44962962962963,0.010992592592592592,94.79385185185185,0.11,0.09806666666666668,0.04496296296296296,0.44133333333333336,0.05116296296296296,1.0264837182148148,19.80088888888889,35.34740740740741,0.42844444444444446,0.4693333333333333,7.170962962962963,0.20948148148148146,0.19992592592592592,0.33,34.43562962962963,1.3282222222222222,1.234727198311111,1460.1333333333334,97.5,26.46153846153846,13.0,67.5,27.333333333333332,9.0,0.9618739379639862,178.9358333,167.05875,175.3394444,188.5638889,178.7632639,61.81727279277736,328.31927450990446,449.9256766926874,580.709732572272,356.5399270168673,65.5719444444446,140.05416666666673,74.02944444444464,111.2041666666668,51.87972222222235,55.158055555555556,47.929722222222225,50.40305555555551,46.25805555555556,50.135555555555555,176.26868027777775,545.3888888888889,43.33315858333333,320.0,89.7000000000005,2.788572183333331,1.348034794444444,1.4406723222222209,1207.2802777777763,3998.296547,0.0,2257.3383305555535,1248.336386111111,212.28453944444433,107748.57222222218,3.7926868055555545,1.246806641666666,3.054944713888891,103.35560013680555,64.27111111111111,18.757812750000003,24.52739241666667
2025-12-25 02:00:00,0.9948212903382903,12.246981741981042,0.459192027,86.75819696768066,0.39748212903382907,5.0,0.4149999999999999,1.015,0.49,86.855,12.13,0.9678000000000001,69.98,9.0,19.55,1.69,12.33952387,4.956666667,80.22333333,70.09,36.18,0.043,5.74,2.11,9.06,2.48,0.028000000000000004,0.14,54.720000000000006,10.52,0.05,1.8327526129999998,0.15,16.3628,0.10000000000000002,97.15000000000002,0.71,0.55,1.21,0.0,0.0,0.0,60.53128619221777,3.8536372618865946,3.775123360492819,0.050787083301033695,0.022202128154508154,0.07238481161243618,0.3616659803801091,4.1548876816689475,4.493817409417013,0.06033240914488793,0.07259066149935359,0.0198998623528977,8.3108,0.0,0.0,0.0,0.0,0.0,0.0,0.0,0.0,0.0,0.0,0.0,0.0,0.0,7.0,0.254488152,4.427407407407408,0.010548148148148149,94.72496296296296,0.11,0.10206666666666667,0.04274074074074074,0.5213333333333333,0.06094074074074074,1.0475625711037038,19.854222222222223,35.79185185185185,0.33511111111111114,0.42933333333333334,7.228740740740741,0.17837037037037037,0.19548148148148148,0.33,34.17340740740741,1.2215555555555557,1.2591256769777779,1468.1333333333334,97.5,26.461538461538463,13.0,67.5,27.333333333333332,9.0,0.9618739379639862,178.9358333,167.05875,175.3394444,188.5638889,178.7632639,61.81727279277736,328.31927450990446,449.9256766926874,580.709732572272,356.5399270168673,74.11277777777781,174.64777777777766,75.5986111111111,114.13444444444414,51.69611111111136,54.572777777777894,47.850555555555424,50.299444444444106,46.223055555555554,49.68388888888888,160.25784083333312,538.6972222222222,41.64961588888889,320.0,89.7000000000005,2.8065561777777788,1.3482150861111104,1.458265125000001,1198.083611111111,3998.296547,0.0,2292.6271972222216,1234.8197555555557,209.9926686111112,107689.65333333332,3.7920562166666683,1.2621454508333325,3.012369799999999,101.23416391041664,64.72944444444452,17.907841750000028,25.091941944444443
2025-12-25 03:00:00,0.9945926597348969,12.2463187132312,0.459192027,86.75908862703389,0.39745926597348963,5.0321428571428575,0.415,1.015,0.49,86.855,12.13,0.9788571428571429,69.98,9.0,19.55,1.69,12.33952387,4.956666667,80.22333333,70.09,36.18,0.043,5.74,2.11,9.06,2.48,0.028,0.14,54.71999999999999,10.52,0.05,1.832752613,0.15,16.55457142857143,0.10000000000000002,97.15000000000002,0.71,0.55,1.21,0.0,0.0,0.0,60.467747154759785,3.871731680008502,3.780054609282381,0.051387389249989306,0.022290834283476505,0.07215632849421436,0.36409437314660914,4.175528131904733,4.546904373204609,0.060540377203470344,0.0733485420126001,0.020085313191084354,8.240571428571428,0.0,0.0,0.0,0.0,0.0,0.0,0.0,0.0,0.0,0.0,0.0,0.0,0.0,7.0,0.254488152,4.405185185185186,0.010103703703703703,94.65607407407407,0.11,0.10606666666666667,0.040518518518518516,0.6013333333333333,0.07071851851851851,1.0686414239925928,19.907555555555557,36.2362962962963,0.24177777777777779,0.3893333333333333,7.286518518518518,0.14725925925925926,0.19103703703703703,0.33,33.91118518518519,1.114888888888889,1.2835241556444446,1476.1333333333334,97.5,26.46153846153846,13.0,67.5,27.333333333333332,9.0,0.9618739379639862,178.9358333,167.05875,175.3394444,188.5638889,178.7632639,61.81727279277736,328.31927450990446,449.9256766926874,580.709732572272,356.5399270168673,124.61638888888889,181.15555555555565,73.06138888888891,114.33444444444433,51.87888888888885,54.74666666666668,48.073888888889066,50.31444444444421,49.249166666666596,56.145000000000145,146.8444322222221,535.1416666666667,42.74025472222222,320.0,94.06041666666738,2.791542013888891,1.3479726805555547,1.4434752194444445,1205.5416666666674,3998.296547,0.0,2319.6141694444445,1262.5762833333335,214.5839722222223,109004.25111111105,3.7453376166666694,1.2436277383333325,2.9060972638888916,99.45688726944442,66.4749999999999,18.7352193611111,25.103033611111105
2025-12-25 04:00:00,0.9945612311357884,12.246227570293785,0.459192027,86.75921119857043,0.39745612311357886,4.9995,0.415,1.015,0.49,86.855,12.13,0.9706666666666667,69.98,9.0,19.55,1.69,12.33952387,4.956666667,80.22333333,70.09,36.18,0.043000000000000003,5.739999999999999,2.11,9.06,2.48,0.028,0.14,54.72,10.52,0.05000000000000001,1.832752613,0.15,16.154666666666667,0.10000000000000002,97.15000000000002,0.71,0.55,1.21,0.0,0.0,0.0,60.80129293381159,3.7653492759977,3.7522447438345643,0.04877705104788418,0.021897150448877276,0.07282672253891652,0.34959524478545706,4.060753650470396,4.291932604176763,0.05944504741982535,0.07027586309001072,0.01931074414758664,9.1455,0.0,0.0,0.0,0.0,0.0,0.0,0.0,0.0,0.0,0.0,0.0,0.0,0.0,7.0,0.254488152,4.407666666666667,0.010383333333333333,94.66415,0.11,0.10278333333333334,0.039233333333333335,0.597,0.06878333333333334,1.0809300840666667,19.946833333333334,36.405166666666666,0.2315,0.38383333333333336,7.353666666666666,0.14,0.19383333333333333,0.32578333333333337,33.681333333333335,1.0938333333333334,1.29928242275,1480.6833333333334,97.5,26.46153846153846,13.0,67.5,27.333333333333332,9.0,0.9618739379639862,178.9358333,167.05875,175.3394444,188.5638889,178.7632639,61.81727279277736,328.31927450990446,449.9256766926874,580.709732572272,356.5399270168673,118.98722222222223,192.9844444444443,74.75777777777776,104.76499999999999,52.18388888888888,56.337777777777845,48.26416666666637,50.362499999999706,49.84749999999998,56.86111111111108,146.57732944444444,537.8722222222223,42.38784069444446,320.0,92.4413773357333,2.81313485,1.3480113166666647,1.4652371138888889,1183.1661111111102,3998.296547,0.0,2279.6131777777778,1269.4151583333335,214.60771972222236,111384.09694444436,3.6662958805555568,1.2526032583333326,2.910164288888889,99.4214961513889,69.7408333333331,18.262755527777795,24.82424341666666
2025-12-25 05:00:00,0.9938908768903818,12.244283542982107,0.459192027,86.7618255801275,0.3973890876890382,5.042571428571429,0.415,1.015,0.49,86.855,12.13,0.9954285714285714,69.98,9.0,19.55,1.69,12.33952387,4.956666667,80.22333333,70.09,36.18,0.043,5.74,2.11,9.06,2.48,0.028,0.14,54.71999999999999,10.52,0.05,1.832752613,0.15,16.515285714285714,0.10000000000000002,97.15000000000002,0.71,0.55,1.21,0.0,0.0,0.0,60.72751198745582,3.798906645904238,3.760088395812654,0.048878596190739476,0.021920917470992497,0.07314380562537744,0.3543431513611872,4.0917924475442815,4.327478581859329,0.05969051149345356,0.07015873024220332,0.019307066687695548,9.068571428571428,0.0,0.0,0.0,0.0,0.0,0.0,0.0,0.0,0.0,0.0,0.0,0.0,0.0,7.0,0.254488152,4.417666666666666,0.010883333333333333,94.69565,0.11,0.09728333333333333,0.038233333333333334,0.5670000000000001,0.06328333333333333,1.0905434680666668,19.98183333333333,36.49016666666667,0.2465,0.38883333333333336,7.423666666666667,0.14,0.19883333333333333,0.32028333333333336,33.46133333333333,1.0988333333333333,1.3124110602499999,1484.1833333333334,97.5,26.46153846153846,13.0,67.5,27.333333333333332,9.0,0.9618739379639862,178.9358333,167.05875,175.3394444,188.5638889,178.7632639,61.81727279277736,328.31927450990446,449.9256766926874,580.709732572272,356.5399270168673,76.76220472440943,123.72362204724409,119.87244094488189,108.75433070866147,52.13307086614178,58.557480314960614,48.16220472440943,50.05275590551179,47.75984251968505,56.72519685039368,160.05110787401563,539.2125984251968,43.02519976377953,320.0,94.28929133858257,2.7881214173228344,1.348110826771654,1.4399588818897637,1193.5149606299215,3998.296547,0.0,2276.932968503937,1301.9773622047246,219.29955039370077,112325.91102362207,3.6357853622047247,1.2382572763779531,2.925278826771653,101.20677179330707,68.27322834645672,18.815412204724396,24.915314015748045
2025-12-25 06:00:00,0.9938845960358794,12.24426532850405,0.459192027,86.76185007546006,0.39738845960358793,5.05,0.415,1.015,0.49,86.855,12.13,1.0133333333333334,69.98,9.0,19.55,1.69,12.33952387,4.956666667,80.22333333,70.09,36.18,0.043000000000000003,5.739999999999999,2.11,9.06,2.48,0.028,0.14,54.72,10.52,0.05000000000000001,1.832752613,0.15,16.5705,0.10000000000000002,97.15000000000002,0.71,0.55,1.21,0.0,0.0,0.0,60.78856359261362,3.7669127998300933,3.752884731598647,0.04899516680173699,0.021927941349737145,0.07268525460424612,0.34976494211986114,4.063726845466333,4.306856190498404,0.05948605862813313,0.07059154293673967,0.019383884722614705,9.099333333333334,0.0,0.0,0.0,0.0,0.0,0.0,0.0,0.0,0.0,0.0,0.0,0.0,0.0,7.0,0.254488152,4.429857142857143,0.010671428571428571,94.73651428571429,0.11,0.09567142857142857,0.03668571428571429,0.5205714285714286,0.06002857142857143,1.0893801661428573,19.884857142857143,36.51,0.25,0.38342857142857145,7.433428571428571,0.1432857142857143,0.19342857142857142,0.32261428571428574,33.515142857142855,1.1131428571428572,1.3111789993142857,1482.7,97.5,26.46153846153846,13.0,67.5,27.333333333333332,9.0,0.9618739379639862,178.9358333,167.05875,175.3394444,188.5638889,178.7632639,61.81727279277736,328.31927450990446,449.9256766926874,580.709732572272,356.5399270168673,81.52618384401117,97.02116991643452,128.0100278551534,110.27298050139275,52.04094707520881,60.674930362116946,48.1476323119779,49.99136490250687,46.39944289693572,53.68941504178273,151.93843568245123,537.0362116991644,42.51254055710306,320.0,94.19219795960603,2.7791116518105836,1.3480430668523675,1.431110796657382,1194.5559888579376,3998.296547,0.0,2274.037660167129,1313.544740947077,220.25484623955435,112347.25905292472,3.6341191392757675,1.2281840888579394,2.9099447019498603,100.13184272792479,65.2646239554316,18.482619442896958,24.99538203342617
2025-12-25 07:00:00,0.9757545707157852,12.25301828286314,0.459192027,86.77122714642107,0.39,4.988142857142857,0.415,1.015,0.49,86.855,12.13,1.0825714285714285,69.98,9.0,19.55,1.69,12.33952387,4.956666667,80.22333333,70.09,36.18,0.042,5.75,2.24,9.16,2.5,0.027,0.13,54.32,11.040000000000001,0.048,1.92,0.15,16.48414285714286,0.10000000000000002,97.15000000000002,0.71,0.55,1.21,0.0,0.0,0.0,60.74176288278396,3.7863543988682324,3.7575488044646357,0.049147130353958,0.02195466642925002,0.07280076536929873,0.3524931750202617,4.082375775289329,4.333240538202761,0.05964117716933486,0.07066384389237267,0.01941375160156212,9.096857142857143,0.0,0.0,0.0,0.0,0.0,0.0,0.0,0.0,0.0,0.0,0.0,0.0,0.0,7.0,0.254488152,4.442714285714286,0.010242857142857142,94.78022857142858,0.11,0.09524285714285714,0.03497142857142857,0.4691428571428572,0.05745714285714286,1.0849370032857142,19.747714285714288,36.51,0.25,0.37485714285714283,7.424857142857143,0.14757142857142858,0.18485714285714286,0.32732857142857147,33.65228571428571,1.1302857142857143,1.3055762910285715,1479.7,97.5,26.46153846153846,13.0,67.5,27.333333333333332,9.0,0.9618739379639862,178.9358333,167.05875,175.3394444,188.5638889,178.7632639,61.81727279277736,328.31927450990446,449.9256766926874,580.709732572272,356.5399270168673,75.36861111111118,96.2505555555555,118.74027777777815,92.85861111111109,51.58222222222203,61.59861111111125,48.07111111111094,49.91999999999972,45.66694444444447,45.10388888888903,175.88680138888864,541.1666666666666,42.88009097222225,320.0,92.1875,2.7376140861111136,1.3477201277777768,1.3900592694444442,1195.3686111111106,3998.296547,0.0,2246.101594444443,1351.6670222222233,222.7513141666666,112410.76138888887,3.6358710305555593,1.1776780416666677,3.06613299722222,103.30500118402774,64.05111111111106,18.70061755555552,24.911145333333334
2025-12-25 08:00:00,0.9753679697972352,12.25147187918894,0.459192027,86.77316015101383,0.38999999999999996,4.968833333333333,0.415,1.015,0.49,86.855,12.13,1.0891666666666666,69.98,9.0,19.55,1.69,12.33952387,4.956666667,80.22333333,70.09,36.18,0.042,5.75,2.24,9.16,2.5,0.027,0.13,54.32,11.04,0.04800000000000001,1.92,0.15,16.458666666666666,0.10000000000000002,97.15000000000002,0.71,0.55,1.21,0.0,0.0,0.0,60.29445662920065,3.9422156895771576,3.797070746314168,0.052021413121788436,0.02239928273713862,0.07251426341081776,0.37396530816803625,4.243733000570438,4.647725100409176,0.061114263701603895,0.07373571421777618,0.020222140861055112,8.224,0.0,0.0,0.0,0.0,0.0,0.0,0.6385,0.0,0.0,0.0,0.0,0.0,0.0,7.0,0.254488152,4.4513,0.01,94.80604000000001,0.11,0.09565,0.03855,0.4361,0.052360000000000004,1.0801102139199998,19.5816,36.4944,0.2578,0.3726,7.4174,0.1604,0.1813,0.33,33.7885,1.166,1.2996398523700001,1475.79,97.5,26.46153846153846,13.0,67.5,27.333333333333332,9.0,0.9618739379639862,178.9358333,167.05875,175.3394444,188.5638889,178.7632639,61.81727279277736,328.31927450990446,449.9256766926874,580.709732572272,356.5399270168673,74.40194444444455,77.9880555555556,114.59972222222213,84.09777777777784,51.10666666666677,60.910555555555526,48.08500000000015,49.96083333333332,44.88055555555555,46.86694444444439,170.32427999999996,546.6111111111111,42.62720861111113,320.0,99.6875,2.671460966666665,1.3480330166666652,1.3234454361111123,1199.4169444444442,3998.296547,0.0,2225.964480555555,1406.122002777778,225.40779055555564,111388.7402777778,3.6696763305555553,1.1242676880555573,3.227663622222221,102.5679671,61.737222222222165,18.442635777777777,24.820168111111112
2025-12-25 09:00:00,0.9756588512669212,12.252635405067684,0.459192027,86.7717057436654,0.39000000000000007,4.945714285714286,0.415,1.015,0.49,86.855,12.13,1.081,69.98,9.0,19.55,1.69,12.33952387,4.956666667,80.22333333,70.09,36.18,0.042,5.75,2.24,9.16,2.5,0.027,0.13,54.32,11.040000000000001,0.048,1.92,0.15,16.37742857142857,0.1,96.9,0.66,0.62,1.2,0.0,0.0,0.06671428571428571,60.32211943097099,3.9335886276612206,3.7947973700532063,0.051795628423004,0.022365395620729558,0.07257895286285451,0.37279290823155453,4.2343244839974075,4.62617154113978,0.061023483943896575,0.073465316103794,0.02015448309778537,8.066,0.0,0.0,0.0,0.0,0.0,0.0,0.0,0.0,0.0,0.0,0.0,0.0,0.0,7.0,0.254488152,4.4543,0.01,94.80844,0.11,0.09715,0.04905,0.4271,0.04396,1.07478175912,19.3776,36.4584,0.2758,0.3786,7.4114,0.1844,0.1843,0.33,33.9235,1.226,1.2932669970700001,1470.69,97.5,26.46153846153846,13.0,67.5,27.333333333333332,9.0,0.9618739379639862,178.9358333,167.05875,175.3394444,188.5638889,178.7632639,61.81727279277736,328.31927450990446,449.9256766926874,580.709732572272,356.5399270168673,89.38083333333331,71.96722222222203,102.9644444444444,89.84361111111119,51.2136111111113,59.210833333333355,48.485833333333396,50.46805555555571,44.680277777777825,48.900555555555584,166.73927694444419,550.0,41.97126333333339,320.0,93.1046161728988,2.6807684888888876,1.3478888833333333,1.3327569777777766,1211.4602777777773,3998.296547,0.0,2226.7198638888894,1373.012686111111,223.15034666666676,109656.93611111109,3.7266931944444437,1.1287687436111107,3.3757314361111077,102.09295419513886,59.94805555555542,17.971716027777802,24.84473883333332
2025-12-25 10:00:00,0.9756824627075835,12.252729850830333,0.459192027,86.77158768646208,0.39000000000000007,4.96242857142857,0.415,1.015,0.49,86.855,12.13,1.0691428571428572,69.98,9.0,19.55,1.69,12.33952387,4.956666667,80.22333333,70.09,36.18,0.042,5.75,2.24,9.16,2.5,0.027,0.13,54.32,11.040000000000001,0.048,1.92,0.15,16.426571428571428,0.1,96.9,0.66,0.62,1.2,0.0,0.0,0.09328571428571429,60.71189249945065,3.8044759236816574,3.761489856303266,0.04897294660648093,0.021935642478770206,0.07313968528872221,0.3551124164834219,4.097498323145445,4.338196395940735,0.059741990349746074,0.07025592226943113,0.019333082030751993,8.833714285714285,0.0,0.0,0.0,0.0,0.0,0.0,0.0,0.0,0.0,0.0,0.0,0.0,0.0,7.0,0.254488152,4.4573,0.01,94.81084,0.11,0.09865,0.059550000000000006,0.41809999999999997,0.035559999999999994,1.0694533043199999,19.1736,36.4224,0.2938,0.3846,7.4054,0.2084,0.1873,0.33,34.0585,1.286,1.28689414177,1465.59,97.5,26.46153846153846,13.0,67.5,27.333333333333332,9.0,0.9618739379639862,178.9358333,167.05875,175.3394444,188.5638889,178.7632639,61.81727279277736,328.31927450990446,449.9256766926874,580.709732572272,356.5399270168673,78.33833333333334,78.72694444444441,85.93777777777791,100.36638888888889,51.79194444444426,57.36055555555564,49.0905555555559,51.22888888888886,43.6947222222222,44.89277777777783,170.6814099999999,550.0,41.53397174999999,320.0,99.6875,2.6740129027777777,1.3478153861111122,1.3262143936111106,1202.0302777777774,3998.296547,0.0,2222.3836416666695,1380.4853333333333,221.6634058333334,109441.26111111115,3.7378456166666676,1.1169599586111105,3.4017489805555505,102.61528682499998,59.217222222222304,17.646123194444424,24.83702252777777
2025-12-25 11:00:00,0.9757599051967666,12.253039620787066,0.459192027,86.77120047401615,0.38999999999999996,4.947333333333334,0.415,1.015,0.49,86.855,12.13,1.0628333333333335,69.98,9.0,19.55,1.69,12.33952387,4.956666667,80.22333333,70.09,36.18,0.042,5.75,2.24,9.16,2.5,0.027,0.13,54.32,11.04,0.04800000000000001,1.92,0.15,16.4865,0.10000000000000002,96.90000000000002,0.66,0.62,1.2,0.0,0.0,0.09449999999999999,60.219995239431164,3.9761286815854895,3.8049945235950773,0.05212170467990943,0.022422977547981393,0.0728364125902224,0.37876409286904805,4.275084057556463,4.683502922584154,0.06136200617584326,0.07361383392803193,0.020217624019992917,8.219833333333334,0.0,0.0,0.0,0.0,0.0,0.0,0.0,0.0,0.0,0.0,0.0,0.0,0.0,7.0,0.254488152,4.461411764705883,0.010141176470588235,94.81589411764706,0.11070588235294118,0.09985882352941176,0.06688235294117648,0.4057647058823529,0.029341176470588235,1.0648890749764706,18.999882352941174,36.39564705882353,0.30858823529411766,0.3864705882352941,7.397882352941177,0.22788235294117648,0.18929411764705883,0.3307058823529412,34.177882352941175,1.3350588235294119,1.2813413671529412,1461.8470588235293,97.5,26.46153846153846,13.0,67.5,27.333333333333332,9.0,0.9618739379639862,178.9358333,167.05875,175.3394444,188.5638889,178.7632639,61.81727279277736,328.31927450990446,449.9256766926874,580.709732572272,356.5399270168673,72.9755555555556,84.75194444444436,82.07805555555565,116.25250000000007,52.15611111111113,55.92611111111084,49.321666666666566,51.765277777777754,43.07500000000005,44.66833333333333,166.69120055555547,544.7222222222222,43.11174588888889,320.0,93.07738468785661,2.7554132111111107,1.3476236722222228,1.407527658333333,1210.8122222222205,3998.296547,0.0,2241.963094444443,1322.1400722222218,222.23605694444421,111467.4177777777,3.6667587888888913,1.185538772222221,3.248593427777779,102.0865840736111,58.68638888888894,18.434413305555545,24.327522583333337
2025-12-25 12:00:00,0.9755503211627379,12.252201284650951,0.459192027,86.7722483941863,0.38999999999999996,4.948666666666667,0.415,1.015,0.49,86.855,12.13,1.0108333333333333,69.98,9.0,19.55,1.69,12.33952387,4.956666667,80.22333333,70.09,36.18,0.042,5.75,2.24,9.16,2.5,0.027,0.13,54.32,11.04,0.04800000000000001,1.92,0.15,16.448,0.10000000000000002,96.89999999999999,0.66,0.62,1.2,0.0,0.0,0.09483333333333333,60.23720356711906,3.9662153062899015,3.8028129339771453,0.052197064084173905,0.022430612479045344,0.07266559779221142,0.37733604891102823,4.266668665106946,4.679552791796546,0.06130409442773175,0.07380699664126948,0.02025490775957514,8.229833333333334,0.0,0.0,0.0,0.0,0.0,0.0,0.647,0.0,0.0,0.0,0.0,0.0,0.0,7.0,0.254488152,4.475529411764707,0.011552941176470589,94.84483529411764,0.11776470588235294,0.09844705882352942,0.04570588235294118,0.3634117647058823,0.04275294117647059,1.0672028747411764,19.09870588235294,36.45211764705882,0.2944705882352941,0.3511764705882353,7.376705882352941,0.20670588235294118,0.18223529411764705,0.33776470588235297,34.15670588235294,1.2856470588235294,1.283169318682353,1470.3176470588235,97.5,26.46153846153846,13.0,67.5,27.333333333333332,9.0,0.9618739379639862,178.9358333,167.05875,175.3394444,188.5638889,178.7632639,61.81727279277736,328.31927450990446,449.9256766926874,580.709732572272,356.5399270168673,71.30277777777766,101.3272222222222,78.86611111111117,105.07305555555544,52.296111111111195,55.4444444444441,49.38555555555552,52.05888888888903,42.9680555555557,39.823333333333366,164.12730500000023,540.0,43.01602775000002,320.0,90.0,2.8116680583333284,1.3334140555555536,1.4782380305555545,1198.1472222222217,3998.296547,0.0,2283.932077777776,1230.5795111111102,212.15161916666685,108947.97916666669,3.758807291666664,1.2378824922222216,2.9902423750000002,101.74686791250004,58.3941666666666,18.332007361111135,24.285301138888887
2025-12-25 13:00:00,0.9759695688430664,12.253878275372266,0.459192027,86.77015215578467,0.39000000000000007,4.912166666666667,0.415,1.015,0.49,86.855,12.13,1.1466666666666667,69.98,9.0,19.55,1.69,12.33952387,4.956666667,80.22333333,70.09,36.18,0.042,5.75,2.24,9.16,2.5,0.027,0.13,54.32,11.04,0.04800000000000001,1.92,0.15,16.504,0.10000000000000002,96.90000000000002,0.66,0.62,1.2,0.0,0.0,0.09216666666666667,60.59133401049471,3.8528302977888154,3.773212994132001,0.049446384355692395,0.022015394091572705,0.07335706792853437,0.36187491635014474,4.144564474085718,4.409755071341458,0.06014102825952927,0.07057944095670317,0.01944016955383233,8.8355,0.0,0.0,0.0,0.0,0.0,0.0,0.0,0.0,0.0,0.0,0.0,0.0,0.0,7.0,0.254488152,4.4444547826086955,0.011893043478260869,94.66406019130434,0.1281286956521739,0.1027652695652174,0.0323908,0.5475130434782609,0.06879417391304349,1.0888744879913044,19.15495652173913,36.72313043478261,0.40052173913043476,0.3186086956521739,7.452,0.17860869565217394,0.16930434782608694,0.3471304347826087,33.74,1.2414782608695651,1.3098532361478261,1477.9913043478261,97.5,26.46153846153846,13.0,67.5,27.333333333333332,9.0,0.9618739379639862,178.9358333,167.05875,175.3394444,188.5638889,178.7632639,61.81727279277736,328.31927450990446,449.9256766926874,580.709732572272,356.5399270168673,75.185,100.49499999999999,83.96666666666668,103.86249999999995,52.690555555555356,55.9683333333332,49.74194444444411,52.27361111111074,43.24166666666672,38.58111111111111,156.7800758333337,536.6527777777778,43.09028008333333,320.0,90.0,2.802549391666668,1.3481540749999994,1.454431427777777,1179.294999999999,3998.296547,0.0,2286.008147222223,1241.9905333333338,208.48038305555554,108221.76055555561,3.7826511111111123,1.2210317822222216,2.9658565055555535,100.77336004791673,58.96833333333324,18.310788055555566,24.188223527777755
2025-12-25 14:00:00,0.9752136999323806,12.250854799729522,0.459192027,86.7739315003381,0.38999999999999996,4.971666666666667,0.415,1.015,0.49,86.855,12.13,1.1005,69.98,9.0,19.55,1.69,12.33952387,4.956666667,80.22333333,70.09,36.18,0.042,5.75,2.24,9.16,2.5,0.027,0.13,54.32,11.04,0.04800000000000001,1.92,0.15,16.521,0.10000000000000002,96.90000000000002,0.66,0.62,1.2,0.0,0.0,0.09383333333333332,59.863916105710054,4.103792398390723,3.8370619622082853,0.05423938073907556,0.022754242304383245,0.07277498844265774,0.39640873159958584,4.40555621103062,4.926381353118432,0.06253579694015612,0.07577387146827713,0.020798473447635017,7.494833333333333,0.0,0.0,0.0,0.0,0.0,0.0,0.6395000000000001,0.0,0.0,0.0,0.0,0.0,0.0,7.0,0.254488152,4.392437391304348,0.011736521739130435,94.38609949565218,0.14002434782608697,0.10973883478260871,0.0227188,0.8365565217391304,0.10068808695652175,1.1195167952956522,19.191478260869566,37.0935652173913,0.5622608695652174,0.287304347826087,7.572,0.14730434782608698,0.15365217391304348,0.3575652173913043,33.14,1.1997391304347826,1.348055771973913,1485.2956521739131,97.5,26.46153846153846,13.0,67.5,27.333333333333332,9.0,0.9618739379639862,178.9358333,167.05875,175.3394444,188.5638889,178.7632639,61.81727279277736,328.31927450990446,449.9256766926874,580.709732572272,356.5399270168673,101.63777777777781,93.61222222222213,89.47138888888888,115.29527777777767,53.09416666666678,56.60583333333331,50.001944444444476,52.46527777777771,43.098333333333336,41.01305555555554,151.1401777777782,529.9583333333334,42.68023250000003,320.0,90.0,2.8002909055555536,1.3482535444444441,1.4521354916666667,1173.8666666666672,3998.296547,0.0,2299.7175833333345,1266.6781416666672,211.76757166666664,110285.17027777777,3.713567983333335,1.2286063555555566,2.8759886361111113,100.02607355555561,60.5102777777777,18.083695416666682,24.286169027777756
2025-12-25 15:00:00,0.9785997295531476,12.143536976009223,0.459192027,86.87786329443763,0.41929986477657377,4.992999999999999,0.38999999999999996,0.9550000000000001,0.49,87.055,11.99,1.0925,69.98,9.0,19.55,1.69,12.33952387,4.956666667,80.22333333,70.09,36.18,0.044000000000000004,5.73,2.26,9.45,2.54,0.028,0.13,54.34,11.0,0.05000000000000001,1.9197207680000001,0.15,16.5425,0.10000000000000002,96.89999999999999,0.63,0.63,1.1,0.0,0.0,0.09283333333333332,59.92807969059714,4.2069549040270395,4.156440534952448,0.05127333250361322,0.020572014660834193,0.05512601518276227,0.3823157234217652,4.017698839992419,5.029816308431938,0.06187441461335067,0.085639128666286,0.021816609435767728,8.744833333333332,0.0,0.0,0.0,0.0,0.0,0.0,0.0,0.0,0.0,0.0,0.0,0.0,0.0,7.0,0.254488152,4.301962,0.012597,94.47582638,0.133416,0.10542648,0.02444422,0.86352,0.08280792000000001,1.13595636838,19.3886,37.3916,0.4344,0.2846,7.7058,0.1308,0.1546,0.3784,32.9172,1.006,1.37006406298,1491.14,97.5,26.46153846153846,13.0,67.5,27.333333333333332,9.0,0.9618739379639862,178.9358333,167.05875,175.3394444,188.5638889,178.7632639,61.81727279277736,328.31927450990446,449.9256766926874,580.709732572272,356.5399270168673,150.63055555555553,93.03472222222224,81.27027777777786,104.72583333333336,53.406944444444406,59.57749999999994,50.20916666666656,52.686944444444435,44.013055555555546,40.890555555555565,145.48327000000006,526.3333333333334,42.735835138888866,320.0,90.0,2.7632578861111123,1.3480365333333348,1.4151253916666664,1176.4083333333338,3998.296547,0.0,2316.5910444444453,1302.2190166666667,214.11419222222224,110132.77416666661,3.7152972444444456,1.2016621130555558,2.848910105555556,99.276533275,67.73333333333336,18.223717305555574,24.41989825000002
2025-12-25 16:00:00,0.9785916970220286,12.14352141298018,0.459192027,86.87788688999778,0.4192958485110143,4.971333333333334,0.38999999999999996,0.955,0.49,87.055,11.99,1.0905,69.98,9.0,19.55,1.69,12.33952387,4.956666667,80.22333333,70.09,36.18,0.044000000000000004,5.73,2.26,9.45,2.54,0.028,0.13,54.34,11.0,0.05000000000000001,1.9197207680000001,0.15,16.519333333333332,0.10000000000000002,96.90000000000002,0.63,0.63,1.1,0.0,0.0,0.09100000000000001,59.928051704927974,4.205112578568256,4.156888674614639,0.05135393736594749,0.020607685310877682,0.055093457553434394,0.38253669576283333,4.018699639621993,5.031728273605674,0.061840879484761524,0.08568093494247048,0.021835707959839166,8.838,0.0,0.0,0.0,0.0,0.0,0.0,0.0,0.0,0.0,0.0,0.0,0.0,0.0,7.0,0.254488152,4.2247396,0.01365,94.65894086,0.123012,0.09922872,0.02978008,0.7968,0.05384874,1.1410682890600001,19.55,37.5488,0.2454,0.2984,7.8402,0.1248,0.1636,0.394,32.9142,0.8212,1.3792854325000001,1495.46,97.5,26.46153846153846,13.0,67.5,27.333333333333332,9.0,0.9618739379639862,178.9358333,167.05875,175.3394444,188.5638889,178.7632639,61.81727279277736,328.31927450990446,449.9256766926874,580.709732572272,356.5399270168673,99.74972222222219,86.27138888888891,81.23000000000005,95.50500000000027,53.18611111111115,62.181944444444554,50.04250000000014,52.51444444444455,44.29638888888888,42.87722222222223,149.62356916666687,526.1944444444445,41.61041349999997,320.0,90.0,2.7390809055555585,1.3482746027777772,1.3908750722222212,1182.773888888889,3998.296547,0.0,2312.008372222221,1331.9697638888888,218.0229127777779,110964.34555555563,3.6843742555555585,1.183453800000001,2.9508342916666668,99.82512291458336,75.59222222222228,17.67949472222219,24.80779824999997
2025-12-25 17:00:00,0.9785963800635716,12.14353048637317,0.459192027,86.87787313356326,0.4192981900317858,4.948285714285714,0.39,0.955,0.49,87.05499999999999,11.99,1.0264285714285715,69.98,9.0,19.55,1.69,12.33952387,4.956666667,80.22333333,70.09,36.18,0.044,5.7299999999999995,2.26,9.45,2.54,0.028,0.13,54.339999999999996,11.0,0.05,1.919720768,0.15,16.567,0.1,96.9,0.63,0.63,1.1,0.0,0.0,0.09057142857142857,59.96135157578239,4.192817001473685,4.154456386431661,0.051198963823175014,0.02056004615621828,0.05488642047762238,0.38045216168350654,4.002979661597464,5.014806197003452,0.06166975318578035,0.0855482008221137,0.02183563771842542,8.800714285714285,0.0,0.0,0.0,0.0,0.0,0.0,0.0,0.0,0.0,0.0,0.0,0.0,0.0,7.0,0.254488152,4.3721356,0.01365,94.67539946,0.129132,0.10697592,0.03639088,0.6048,0.061516140000000004,1.08313447966,18.95,36.6368,0.2994,0.38239999999999996,7.9422,0.1728,0.1996,0.33399999999999996,33.8562,1.1332,1.3177826575,1490.06,97.5,26.46153846153846,13.0,67.5,27.333333333333332,9.0,0.9618739379639862,178.9358333,167.05875,175.3394444,188.5638889,178.7632639,61.81727279277736,328.31927450990446,449.9256766926874,580.709732572272,356.5399270168673,85.97388888888888,89.15055555555554,79.18583333333338,94.7316666666662,53.17888888888878,64.05472222222186,49.945277777777775,52.45999999999997,44.67000000000009,38.994444444444404,141.60721222222259,527.5277777777778,42.27925180555554,320.0,94.41666666666667,2.744534408333334,1.3481933250000002,1.3962959880555559,1198.3072222222202,3998.296547,0.0,2332.021875,1340.9515916666655,222.20865888888903,112126.93500000007,3.6471264583333336,1.1951741761111103,2.84542986111111,98.7629556194445,67.69500000000002,18.17857833333333,24.817780888888876
