Repository: saikumar-voptimai/evonith_bf_webapp

# Evonith BF2 — Blast Furnace Intelligence Platform

Monitoring, modelling and optimisation of **Blast Furnace 2 (BF2)** at Evonith Steel: live telemetry from InfluxDB,
manual plant reports from Neon PostgreSQL, a two-zone energy model of the furnace, blend and fuel optimisers, a
conversational assistant (FurnaceMind) and a live digital twin evaluated every hour.

The platform has three deployable parts that share one Python service layer, plus the shared data library:

| Part | Path | What it is |
|---|---|---|
| **Streamlit app** (legacy) | `src/app.py`, `src/custom_pages/` | The original 11-page dashboard; still the home of the model pages. Served under `/legacy` in production |

File: src/assets/data/V10_df_filtered.csv (part 69 of 166)
datetime,Hot Blast PressureBar,Hot Blast Temp.oC,Hot Blast VolumeNm3/Hr.,O2 Enrichment %,OxygenFlowNm3/Hr.,PermeabilityKgs/Hr.,RAFToC,SteamKgs/Hr.,TopPressureBar,TuyereVelocitym/s,Differential PressureTotalBar,Charges/Hrs.,StockRodLevel,COKE_ASH%,COKE_FC%,COKE_IM%,COKE_MOIST%,COKE_MT,COKE_VM%,NUTCOKE_ASH%,NUTCOKE_FC%,NUTCOKE_IM%,NUTCOKE_MOIST%,NUTCOKE_MT,NUTCOKE_VM%,PCI_2_%Ash,PCI_2_%FC,PCI_2_%IM,PCI_2_MT,PCI_2_%VM,Sinter_SP_MT,Sinter_SP_02_Al2O3%,Sinter_SP_02_Basicity,Sinter_SP_02_CaO%,Sinter_SP_02_Cold_Strength_AI,Sinter_SP_02_Cold_strength_TI,Sinter_SP_02_Fe(T)%,Sinter_SP_02_FeO%,Sinter_SP_02_Hot_strength_RDI,Sinter_SP_02_Hot_strength_RI,Sinter_SP_02_K2O%,Sinter_SP_02_MgO%,Sinter_SP_02_MnO%,Sinter_SP_02_Na2O%,Sinter_SP_02_P%,Sinter_SP_02_SiO2%,Sinter_SP_02_TiO2%,ORE_%Al2O3,ORE_%CaO,ORE_%Fe(T),ORE_%K2O,ORE_%LOI,ORE_%MgO,ORE_%MnO,ORE_MT,ORE_%Na2O,ORE_%P,ORE_%SiO2,ORE_%TiO2,ORE_%TM,Geomin Type,FLUX_Al2O3%,FLUX_CaO%,FLUX_Fe2O3%,FLUX_LOI%,FLUX_MgO%,FLUX_MT,FLUX_SiO2%,FLUX_TM%,COKE_DISCHARGE_TIME,WEIGHTED_COKE_ANGLE,TOTAL_COKE_PORTIONS,NON_COKE_DISCHARGE_TIME,WEIGHTED_NON_COKE_ANGLE,TOTAL_NON_COKE_PORTIONS,UnitCost Lakhs/Thm,ActualKg/Thm.,FurnaceTopGasAnalysisCO2ETACO,Act. Fuel RateKg/Thm.,Coke Rate Kg/Thm,ProductionTonnesPerHr
2024-08-04 17:00:00,2.68,1140.0,114077.0,2.471590414,3500.0,1441.0,2255.0,0.0,1.33,248.0,1.35,7.0,1.3,10.48,88.17,0.38,3.6,283.9376667,0.97,10.68,87.85,0.44,6.6,19.612333333,1.03,10.96,69.98,1.01,95.88333333,18.05,968.9476667,2.53,1.9552579,11.77,5.2,78.24444444,53.32,8.9,31.12,71.2,0.1065,2.29,0.25,0.044,0.0715,6.02,0.205,4.504576107,0.066054349,59.41254336,0.026064131,4.544739186,0.062934784,0.101923918,313.6953528,0.013064131,0.122833698,4.885097897,0.39357609,2.1,2.0,0.86,0.0,0.48,1.08,0.0,22.05,96.01,0.1,82.5,26.18181818,11.0,60.0,28.75,8.0,119.1075,131.0,43.02807179,538.0,407.0,89.84732824
2024-08-04 18:00:00,2.66,1148.0,114356.0,2.465563861,3500.0,1423.0,2253.0,0.0,1.32,252.0,1.34,8.0,1.3,10.48,88.17,0.38,3.6,283.9376667,0.97,10.68,87.85,0.44,6.6,19.612333333,1.03,10.96,69.98,1.01,95.88333333,18.05,968.9476667,2.53,1.9552579,11.77,5.2,78.24444444,53.32,8.9,31.12,71.2,0.1065,2.29,0.25,0.044,0.0715,6.02,0.205,4.504576107,0.066054349,59.41254336,0.026064131,4.544739186,0.062934784,0.101923918,313.6953528,0.013064131,0.122833698,4.885097897,0.39357609,2.1,2.0,0.86,0.0,0.48,1.08,0.0,22.05,96.01,0.1,82.5,26.18181818,11.0,60.0,28.75,8.0,119.6375,135.0,44.23208191,542.0,407.0,92.59259259
2024-08-04 19:00:00,2.68,1156.0,114356.0,2.464859824,3499.0,1428.0,2256.0,0.0,1.34,253.0,1.34,7.0,1.3,10.48,88.17,0.38,3.6,283.9376667,0.97,10.68,87.85,0.44,6.6,19.612333333,1.03,10.96,69.98,1.01,95.88333333,18.05,968.9476667,2.53,1.9552579,11.77,5.2,78.24444444,53.32,8.9,31.12,71.2,0.1065,2.29,0.25,0.044,0.0715,6.02,0.205,4.504576107,0.066054349,59.41254336,0.026064131,4.544739186,0.062934784,0.101923918,313.6953528,0.013064131,0.122833698,4.885097897,0.39357609,2.1,2.0,0.86,0.0,0.48,1.08,0.0,22.05,96.01,0.1,82.5,26.18181818,11.0,60.0,28.75,8.0,119.9025,137.0,44.76168547,544.0,407.0,95.98540146
2024-08-04 20:00:00,2.7,1149.0,115639.0,2.438224483,3500.0,1393.0,2253.0,0.0,1.31,249.0,1.39,7.0,1.3,10.48,88.17,0.38,3.6,283.9376667,0.97,10.68,87.85,0.44,6.6,19.612333333,1.03,10.96,69.98,1.01,95.88333333,18.05,968.9476667,2.53,1.9552579,11.77,5.2,78.24444444,53.32,8.9,31.12,71.2,0.1065,2.29,0.25,0.044,0.0715,6.02,0.205,4.504576107,0.066054349,59.41254336,0.026064131,4.544739186,0.062934784,0.101923918,313.6953528,0.013064131,0.122833698,4.885097897,0.39357609,2.1,2.0,0.86,0.0,0.48,1.08,0.0,22.05,96.01,0.1,82.5,26.18181818,11.0,60.0,28.75,8.0,119.3725,133.0,43.37377508,540.0,407.0,87.29323308
2024-08-04 21:00:00,2.7,1150.0,116902.0,2.410519649,3498.0,1421.0,2245.0,0.0,1.33,255.0,1.37,7.0,1.3,10.48,88.17,0.38,3.6,283.9376667,0.97,10.68,87.85,0.44,6.6,19.612333333,1.03,10.96,69.98,1.01,95.88333333,18.05,968.9476667,2.53,1.9552579,11.77,5.2,78.24444444,53.32,8.9,31.12,71.2,0.1065,2.29,0.25,0.044,0.0715,6.02,0.205,4.504576107,0.066054349,59.41254336,0.026064131,4.544739186,0.062934784,0.101923918,313.6953528,0.013064131,0.122833698,4.885097897,0.39357609,2.1,2.0,0.86,0.0,0.48,1.08,0.0,22.05,96.01,0.1,82.5,26.18181818,11.0,60.0,28.75,8.0,120.035,138.0,43.00876788,545.0,407.0,92.02898551
2024-08-04 22:00:00,2.68,1156.0,116488.0,2.420464112,3500.0,1446.0,2257.0,0.0,1.34,257.0,1.34,8.0,1.3,10.48,88.17,0.38,3.6,283.9376667,0.97,10.68,87.85,0.44,6.6,19.612333333,1.03,10.96,69.98,1.01,95.88333333,18.05,968.9476667,2.53,1.9552579,11.77,5.2,78.24444444,53.32,8.9,31.12,71.2,0.1065,2.29,0.25,0.044,0.0715,6.02,0.205,4.504576107,0.066054349,59.41254336,0.026064131,4.544739186,0.062934784,0.101923918,313.6953528,0.013064131,0.122833698,4.885097897,0.39357609,2.1,2.0,0.86,0.0,0.48,1.08,0.0,22.05,96.01,0.1,82.5,26.18181818,11.0,60.0,28.75,8.0,119.3725,133.0,43.32195677,540.0,407.0,96.46616541
2024-08-04 23:00:00,2.69,1165.0,115622.0,2.438582771,3500.0,1400.0,2253.0,0.0,1.32,256.0,1.37,8.0,1.3,10.53,88.12,0.39,3.5,282.4686667,0.96,10.78,87.73,0.45,7.1,19.040666667,1.04,10.84,70.09,0.98,97.66666667,18.09,967.6906667,2.535,1.969333795,11.885,5.088888889,78.31222222,53.29,8.98,29.0125,71.2,0.1165,2.37,0.245,0.0435,0.0705,6.035,0.21,4.190166912,0.128679808,59.93202599,0.047479514,4.423156221,0.063884672,0.067769344,290.1378037,0.01,0.108149465,4.700113659,0.338167667,2.784294401,2.0,0.91,0.0,1.1,1.3,0.0,24.15666667,95.97,0.1,82.5,26.18181818,11.0,60.0,28.75,8.0,119.4025,137.0,43.41923608,542.0,405.0,90.58394161
2024-08-05 00:00:00,2.65,1162.0,116694.0,2.416883648,3501.0,1441.0,2280.0,0.0,1.3,261.0,1.35,7.0,1.3,10.48,88.12,0.43,3.4,290.0093333,0.97,10.66,87.83,0.47,7.1,19.193999997,1.04,10.18,69.82,1.12,100.2633333,18.88,914.1183333,2.37,1.904974884,10.1592,4.776666667,79.88777778,55.184625,10.66,29.63,66.74,0.112,1.98555,0.48,0.0485,0.078,5.333025,0.18,4.66,0.12,61.3,0.043,3.56,0.04,0.04,270.5166667,0.013,0.08,3.37,0.284,3.2,2.0,1.08,0.0,0.64,1.26,0.0,15.72333333,95.04,0.1,82.5,26.18181818,11.0,60.0,28.75,8.0,122.1675,139.0,42.49883883,554.0,415.0,87.41007194
2024-08-05 01:00:00,2.62,1176.0,114595.0,2.459722082,3499.0,1450.0,2264.0,0.0,1.3,261.0,1.32,8.0,1.3,10.48,88.12,0.43,3.4,290.0093333,0.97,10.66,87.83,0.47,7.1,19.193999997,1.04,10.18,69.82,1.12,100.2633333,18.88,914.1183333,2.37,1.904974884,10.1592,4.776666667,79.88777778,55.184625,10.66,29.63,66.74,0.112,1.98555,0.48,0.0485,0.078,5.333025,0.18,4.66,0.12,61.3,0.043,3.56,0.04,0.04,270.5166667,0.013,0.08,3.37,0.284,3.2,2.0,1.08,0.0,0.64,1.26,0.0,15.72333333,95.04,0.1,82.5,26.18181818,11.0,60.0,28.75,8.0,119.8575,131.0,42.86687869,541.0,410.0,93.96946565
2024-08-05 02:00:00,2.62,1188.0,113785.0,2.477929408,3500.0,1434.0,2264.0,0.0,1.3,261.0,1.32,7.0,1.3,10.48,88.12,0.43,3.4,290.0093333,0.97,10.66,87.83,0.47,7.1,19.193999997,1.04,10.18,69.82,1.12,100.2633333,18.88,914.1183333,2.37,1.904974884,10.1592,4.776666667,79.88777778,55.184625,10.66,29.63,66.74,0.112,1.98555,0.48,0.0485,0.078,5.333025,0.18,4.66,0.12,61.3,0.043,3.56,0.04,0.04,270.5166667,0.013,0.08,3.37,0.284,3.2,2.0,1.08,0.0,0.64,1.26,0.0,15.72333333,95.04,0.1,82.5,26.18181818,11.0,60.0,28.75,8.0,121.05,140.0,43.38539274,550.0,410.0,93.21428571
2024-08-05 03:00:00,2.63,1182.0,113514.0,2.482423169,3498.0,1413.0,2250.0,0.0,1.3,256.0,1.33,7.0,1.3,10.48,88.12,0.43,3.4,290.0093333,0.97,10.66,87.83,0.47,7.1,19.193999997,1.04,10.18,69.82,1.12,100.2633333,18.88,914.1183333,2.37,1.904974884,10.1592,4.776666667,79.88777778,55.184625,10.66,29.63,66.74,0.112,1.98555,0.48,0.0485,0.078,5.333025,0.18,4.66,0.12,61.3,0.043,3.56,0.04,0.04,270.5166667,0.013,0.08,3.37,0.284,3.2,2.0,1.08,0.0,0.64,1.26,0.0,15.72333333,95.04,0.1,82.5,26.18181818,11.0,60.0,28.75,8.0,121.315,142.0,44.75113122,552.0,410.0,88.02816901
2024-08-05 04:00:00,2.66,1167.0,113006.0,2.49357593,3498.0,1385.0,2247.0,0.0,1.3,253.0,1.36,7.0,1.3,10.48,88.12,0.43,3.4,290.0093333,0.97,10.66,87.83,0.47,7.1,19.193999997,1.04,10.18,69.82,1.12,100.2633333,18.88,914.1183333,2.37,1.904974884,10.1592,4.776666667,79.88777778,55.184625,10.66,29.63,66.74,0.112,1.98555,0.48,0.0485,0.078,5.333025,0.18,4.66,0.12,61.3,0.043,3.56,0.04,0.04,270.5166667,0.013,0.08,3.37,0.284,3.2,2.0,1.08,0.0,0.64,1.26,0.0,15.72333333,95.04,0.1,82.5,26.18181818,11.0,60.0,28.75,8.0,119.8575,131.0,44.45967558,541.0,410.0,101.9847328
2024-08-05 05:00:00,2.66,1158.0,114942.0,2.45230069,3499.0,1405.0,2266.0,0.0,1.3,255.0,1.36,8.0,1.3,10.48,88.12,0.43,3.4,290.0093333,0.97,10.66,87.83,0.47,7.1,19.193999997,1.04,10.18,69.82,1.12,100.2633333,18.88,914.1183333,2.37,1.904974884,10.1592,4.776666667,79.88777778,55.184625,10.66,29.63,66.74,0.112,1.98555,0.48,0.0485,0.078,5.333025,0.18,4.66,0.12,61.3,0.043,3.56,0.04,0.04,270.5166667,0.013,0.08,3.37,0.284,3.2,2.0,1.08,0.0,0.64,1.26,0.0,15.72333333,95.04,0.1,82.5,26.18181818,11.0,60.0,28.75,8.0,119.99000000000001,132.0,44.07637451,542.0,410.0,93.71212121
2024-08-05 06:00:00,2.66,1158.0,115739.0,2.436119037,3500.0,1418.0,2255.0,0.0,1.3,257.0,1.36,7.0,1.3,10.48,88.12,0.43,3.4,290.0093333,0.97,10.66,87.83,0.47,7.1,19.193999997,1.04,10.18,69.82,1.12,100.2633333,18.88,914.1183333,2.37,1.904974884,10.1592,4.776666667,79.88777778,55.184625,10.66,29.63,66.74,0.112,1.98555,0.48,0.0485,0.078,5.333025,0.18,4.66,0.12,61.3,0.043,3.56,0.04,0.04,270.5166667,0.013,0.08,3.37,0.284,3.2,2.0,1.08,0.0,0.64,1.26,0.0,15.72333333,95.04,0.1,82.5,26.18181818,11.0,60.0,28.75,8.0,120.255,134.0,43.65493757,544.0,410.0,93.80597015
2024-08-05 07:00:00,2.63,1158.0,115700.0,2.436939728,3500.0,1459.0,2257.0,0.0,1.3,260.0,1.33,7.0,1.3,10.48,88.12,0.43,3.4,290.0093333,0.97,10.66,87.83,0.47,7.1,19.193999997,1.04,10.18,69.82,1.12,100.2633333,18.88,914.1183333,2.37,1.904974884,10.1592,4.776666667,79.88777778,55.184625,10.66,29.63,66.74,0.112,1.98555,0.48,0.0485,0.078,5.333025,0.18,4.66,0.12,61.3,0.043,3.56,0.04,0.04,270.5166667,0.013,0.08,3.37,0.284,3.2,2.0,1.08,0.0,0.64,1.26,0.0,15.72333333,95.04,0.1,82.5,26.18181818,11.0,60.0,28.75,8.0,121.05,140.0,43.16612977,550.0,410.0,91.07142857
2024-08-05 08:00:00,2.63,1168.0,116861.0,2.412053847,3499.0,1468.0,2274.0,0.0,1.3,264.0,1.33,8.0,1.3,10.36,88.27,0.39,3.5,290.0093333,0.98,10.7,87.82,0.44,8.6,19.193999997,1.04,10.67,69.42,1.24,100.2633333,18.67,914.1183333,2.412,1.869816238,10.1592,4.776666667,79.88777778,55.10610752,10.33,29.63,66.74,0.108,2.0181,0.455,0.0495,0.079,5.43325,0.18,4.15,0.1,61.68,0.038,4.0,0.04,0.04,270.5166667,0.011,0.071,2.98,0.254,2.5,2.0,1.11,0.0,0.69,1.54,0.0,15.72333333,96.07,0.1,82.5,26.18181818,11.0,60.0,28.75,8.0,120.9175,139.0,43.08219178,549.0,410.0,90.64748201
2024-08-05 09:00:00,2.64,1175.0,115600.0,2.439046594,3500.0,1447.0,2236.0,0.0,1.3,263.0,1.34,7.0,1.3,10.36,88.27,0.39,3.5,290.0093333,0.98,10.7,87.82,0.44,8.6,19.193999997,1.04,10.67,69.42,1.24,100.2633333,18.67,914.1183333,2.412,1.869816238,10.1592,4.776666667,79.88777778,55.10610752,10.33,29.63,66.74,0.108,2.0181,0.455,0.0495,0.079,5.43325,0.18,4.15,0.1,61.68,0.038,4.0,0.04,0.04,270.5166667,0.011,0.071,2.98,0.254,2.5,2.0,1.11,0.0,0.69,1.54,0.0,15.72333333,96.07,0.1,82.5,26.18181818,11.0,60.0,28.75,8.0,122.375,150.0,43.75142272,560.0,410.0,92.6
2024-08-05 10:00:00,2.64,1180.0,114127.0,2.470508221,3500.0,1421.0,2217.0,0.0,1.3,259.0,1.34,8.0,1.3,10.36,88.27,0.39,3.5,290.0093333,0.98,10.7,87.82,0.44,8.6,19.193999997,1.04,10.67,69.42,1.24,100.2633333,18.67,914.1183333,2.412,1.869816238,10.1592,4.776666667,79.88777778,55.10610752,10.33,29.63,66.74,0.108,2.0181,0.455,0.0495,0.079,5.43325,0.18,4.15,0.1,61.68,0.038,4.0,0.04,0.04,270.5166667,0.011,0.071,2.98,0.254,2.5,2.0,1.11,0.0,0.69,1.54,0.0,15.72333333,96.07,0.1,82.5,26.18181818,11.0,60.0,28.75,8.0,122.5075,151.0,42.6895095,561.0,410.0,97.01986755
2024-08-05 11:00:00,2.63,1166.0,113332.0,2.487117748,3499.0,1408.0,2240.0,0.0,1.28,256.0,1.35,7.0,1.3,10.36,88.27,0.39,3.5,290.0093333,0.98,10.7,87.82,0.44,8.6,19.193999997,1.04,10.67,69.42,1.24,100.2633333,18.67,914.1183333,2.412,1.869816238,10.1592,4.776666667,79.88777778,55.10610752,10.33,29.63,66.74,0.108,2.0181,0.455,0.0495,0.079,5.43325,0.18,4.15,0.1,61.68,0.038,4.0,0.04,0.04,270.5166667,0.011,0.071,2.98,0.254,2.5,2.0,1.11,0.0,0.69,1.54,0.0,15.72333333,96.07,0.1,82.5,26.18181818,11.0,60.0,28.75,8.0,120.6525,137.0,43.65865158,547.0,410.0,97.44525547
2024-08-05 12:00:00,2.66,1153.0,115417.0,2.442214035,3499.0,1420.0,2273.0,0.0,1.3,255.0,1.36,7.0,1.3,10.36,88.27,0.39,3.5,290.0093333,0.98,10.7,87.82,0.44,8.6,19.193999997,1.04,10.67,69.42,1.24,100.2633333,18.67,914.1183333,2.412,1.869816238,10.1592,4.776666667,79.88777778,55.10610752,10.33,29.63,66.74,0.108,2.0181,0.455,0.0495,0.079,5.43325,0.18,4.15,0.1,61.68,0.038,4.0,0.04,0.04,270.5166667,0.011,0.071,2.98,0.254,2.5,2.0,1.11,0.0,0.69,1.54,0.0,15.72333333,96.07,0.1,82.5,26.18181818,11.0,60.0,28.75,8.0,119.725,130.0,44.33611885,540.0,410.0,92.92307692
2024-08-05 13:00:00,2.68,1148.0,115841.0,2.433280202,3499.0,1412.0,2281.0,0.0,1.31,254.0,1.37,7.0,1.3,10.36,88.27,0.39,3.5,290.0093333,0.98,10.7,87.82,0.44,8.6,19.193999997,1.04,10.67,69.42,1.24,100.2633333,18.67,914.1183333,2.412,1.869816238,10.1592,4.776666667,79.88777778,55.10610752,10.33,29.63,66.74,0.108,2.0181,0.455,0.0495,0.079,5.43325,0.18,4.15,0.1,61.68,0.038,4.0,0.04,0.04,270.5166667,0.011,0.071,2.98,0.254,2.5,2.0,1.11,0.0,0.69,1.54,0.0,15.72333333,96.07,0.1,82.5,26.18181818,11.0,60.0,28.75,8.0,119.725,130.0,44.00092293,540.0,410.0,89.23076923
2024-08-05 14:00:00,2.63,1141.0,116115.0,2.428928376,3501.0,1422.0,2270.0,0.0,1.31,258.0,1.32,7.0,1.3,10.36,88.27,0.39,3.5,290.0093333,0.98,10.7,87.82,0.44,8.6,19.193999997,1.04,10.67,69.42,1.24,100.2633333,18.67,914.1183333,2.412,1.869816238,10.1592,4.776666667,79.88777778,55.10610752,10.33,29.63,66.74,0.108,2.0181,0.455,0.0495,0.079,5.43325,0.18,4.15,0.1,61.68,0.038,4.0,0.04,0.04,270.5166667,0.011,0.071,2.98,0.254,2.5,2.0,1.11,0.0,0.69,1.54,0.0,15.72333333,96.07,0.1,82.5,26.18181818,11.0,60.0,28.75,8.0,121.77,136.0,43.06264501,551.0,415.0,86.83823529
2024-08-05 15:00:00,2.63,1155.0,115260.0,2.44693579,3501.0,1446.0,2248.0,0.0,1.3,257.0,1.33,7.0,1.3,10.36,88.27,0.39,3.5,290.0093333,0.98,10.7,87.82,0.44,8.6,19.193999997,1.04,10.67,69.42,1.24,100.2633333,18.67,914.1183333,2.412,1.869816238,10.1592,4.776666667,79.88777778,55.10610752,10.33,29.63,66.74,0.108,2.0181,0.455,0.0495,0.079,5.43325,0.18,4.15,0.1,61.68,0.038,4.0,0.04,0.04,270.5166667,0.011,0.071,2.98,0.254,2.5,2.0,1.11,0.0,0.69,1.54,0.0,15.72333333,96.07,0.1,82.5,26.18181818,11.0,60.0,28.75,8.0,122.3,140.0,42.36933798,555.0,415.0,92.64285714
2024-08-05 16:00:00,2.65,1172.0,115371.0,2.443187218,3499.0,1425.0,2239.0,0.0,1.3,259.0,1.35,8.0,1.3,10.48,88.14,0.41,3.6,290.0093333,0.97,10.66,87.86,0.45,7.3,19.193999997,1.03,10.34,69.73,1.01,100.2633333,18.92,914.1183333,2.322,1.933639523,10.149,4.776666667,79.88777778,55.34715,10.775,29.63,66.74,0.1145,1.96385,0.43,0.0465,0.076,5.248625,0.18,4.25,0.03,61.59,0.027,3.76,0.03,0.04,270.5166667,0.01,0.072,3.3,0.298,2.3,2.0,1.58,0.0,0.47,1.31,0.0,15.72333333,94.64,0.1,82.5,26.18181818,11.0,60.0,28.75,8.0,122.9625,145.0,43.50361558,560.0,415.0,97.37931034
2024-08-05 17:00:00,2.66,1165.0,115108.0,2.448766212,3499.0,1411.0,2257.0,0.0,1.3,257.0,1.36,7.0,1.3,10.48,88.14,0.41,3.6,290.0093333,0.97,10.66,87.86,0.45,7.3,19.193999997,1.03,10.34,69.73,1.01,100.2633333,18.92,914.1183333,2.322,1.933639523,10.149,4.776666667,79.88777778,55.34715,10.775,29.63,66.74,0.1145,1.96385,0.43,0.0465,0.076,5.248625,0.18,4.25,0.03,61.59,0.027,3.76,0.03,0.04,270.5166667,0.01,0.072,3.3,0.298,2.3,2.0,1.58,0.0,0.47,1.31,0.0,15.72333333,94.64,0.1,82.5,26.18181818,11.0,60.0,28.75,8.0,122.3,140.0,44.26116838,555.0,415.0,90.85714286
2024-08-05 18:00:00,2.66,1175.0,115277.0,2.445178309,3499.0,1415.0,2276.0,0.0,1.3,259.0,1.36,7.0,1.3,10.48,88.14,0.41,3.6,290.0093333,0.97,10.66,87.86,0.45,7.3,19.193999997,1.03,10.34,69.73,1.01,100.2633333,18.92,914.1183333,2.322,1.933639523,10.149,4.776666667,79.88777778,55.34715,10.775,29.63,66.74,0.1145,1.96385,0.43,0.0465,0.076,5.248625,0.18,4.25,0.03,61.59,0.027,3.76,0.03,0.04,270.5166667,0.01,0.072,3.3,0.298,2.3,2.0,1.58,0.0,0.47,1.31,0.0,15.72333333,94.64,0.1,82.5,26.18181818,11.0,60.0,28.75,8.0,122.3,140.0,44.31766317,555.0,415.0,90.35714286
2024-08-05 19:00:00,2.69,1153.0,115688.0,2.43719236,3500.0,1391.0,2277.0,0.0,1.3,254.0,1.39,7.0,1.3,10.48,88.14,0.41,3.6,290.0093333,0.97,10.66,87.86,0.45,7.3,19.193999997,1.03,10.34,69.73,1.01,100.2633333,18.92,914.1183333,2.322,1.933639523,10.149,4.776666667,79.88777778,55.34715,10.775,29.63,66.74,0.1145,1.96385,0.43,0.0465,0.076,5.248625,0.18,4.25,0.03,61.59,0.027,3.76,0.03,0.04,270.5166667,0.01,0.072,3.3,0.298,2.3,2.0,1.58,0.0,0.47,1.31,0.0,15.72333333,94.64,0.1,82.5,26.18181818,11.0,60.0,28.75,8.0,121.6375,135.0,44.29824561,550.0,415.0,88.37037037
2024-08-05 20:00:00,2.66,1146.0,116480.0,2.420630257,3500.0,1431.0,2283.0,0.0,1.3,257.0,1.36,6.0,1.3,10.48,88.14,0.41,3.6,290.0093333,0.97,10.66,87.86,0.45,7.3,19.193999997,1.03,10.34,69.73,1.01,100.2633333,18.92,914.1183333,2.322,1.933639523,10.149,4.776666667,79.88777778,55.34715,10.775,29.63,66.74,0.1145,1.96385,0.43,0.0465,0.076,5.248625,0.18,4.25,0.03,61.59,0.027,3.76,0.03,0.04,270.5166667,0.01,0.072,3.3,0.298,2.3,2.0,1.58,0.0,0.47,1.31,0.0,15.72333333,94.64,0.1,82.5,26.18181818,11.0,60.0,28.75,8.0,121.505,134.0,43.08696666,549.0,415.0,87.31343284
2024-08-05 21:00:00,2.67,1149.0,117074.0,2.407667941,3499.0,1424.0,2289.0,0.0,1.3,256.0,1.37,7.0,1.3,10.48,88.14,0.41,3.6,290.0093333,0.97,10.66,87.86,0.45,7.3,19.193999997,1.03,10.34,69.73,1.01,100.2633333,18.92,914.1183333,2.322,1.933639523,10.149,4.776666667,79.88777778,55.34715,10.775,29.63,66.74,0.1145,1.96385,0.43,0.0465,0.076,5.248625,0.18,4.25,0.03,61.59,0.027,3.76,0.03,0.04,270.5166667,0.01,0.072,3.3,0.298,2.3,2.0,1.58,0.0,0.47,1.31,0.0,15.72333333,94.64,0.1,82.5,26.18181818,11.0,60.0,28.75,8.0,120.5775,127.0,41.96242171,542.0,415.0,87.00787402
2024-08-05 22:00:00,2.65,1145.0,117755.0,2.394435534,3500.0,1456.0,2286.0,0.0,1.3,260.0,1.35,8.0,1.3,10.48,88.14,0.41,3.6,290.0093333,0.97,10.66,87.86,0.45,7.3,19.193999997,1.03,10.34,69.73,1.01,100.2633333,18.92,914.1183333,2.322,1.933639523,10.149,4.776666667,79.88777778,55.34715,10.775,29.63,66.74,0.1145,1.96385,0.43,0.0465,0.076,5.248625,0.18,4.25,0.03,61.59,0.027,3.76,0.03,0.04,270.5166667,0.01,0.072,3.3,0.298,2.3,2.0,1.58,0.0,0.47,1.31,0.0,15.72333333,94.64,0.1,82.5,26.18181818,11.0,60.0,28.75,8.0,120.975,130.0,42.81818182,545.0,415.0,90.07692308
2024-08-05 23:00:00,2.67,1148.0,116564.0,2.418196148,3499.0,1410.0,2281.0,0.0,1.29,256.0,1.38,7.0,1.3,10.42,88.19,0.4,3.2,295.6523333,0.99,10.74,87.8,0.42,8.4,19.68533333,1.04,10.41,69.69,1.08,98.18333333,18.82,932.1786667,2.466,1.855886532,10.0725,4.867777778,79.66666667,55.086125,9.84,30.33714286,66.74,0.116,2.07235,0.465,0.048,0.0785,5.427975,0.18,4.63,0.07,61.34,0.033,3.48,0.05,0.06,270.6,0.014,0.092,3.4,0.254,3.0,2.0,1.52,0.0,0.75,1.28,0.0,12.84,95.15,0.1,82.5,26.18181818,11.0,60.0,28.75,8.0,120.975,130.0,43.56684982,545.0,415.0,91.53846154
2024-08-06 00:00:00,2.66,1126.0,117980.0,2.760804112,4000.0,1455.0,2201.0,1022.0,1.3,255.0,1.36,7.0,1.3,10.94,87.7,0.38,2.6,290.5907667,0.98,11.09,87.42,0.44,5.4,19.390666663,1.05,9.8,69.75,1.09,96.58666667,19.36,918.21,2.365,1.923915034,9.85,5.045555556,78.77777778,55.765,9.865,30.22,67.5,0.0995,2.0,0.2,0.047,0.065,5.12,0.18,3.3,0.1,63.36,0.036,2.88,0.13,0.05,66.01333333,0.039,0.071,2.2,0.176,1.9,2.0,0.71,0.0,0.73,1.21,0.0,14.12333333,95.97,0.1,82.5,26.18181818,11.0,60.0,28.75,8.0,121.1075,131.0,42.72623139,546.0,415.0,91.45038168
2024-08-06 01:00:00,2.63,1154.0,116331.0,2.769749563,4000.0,1476.0,2275.0,0.0,1.3,267.0,1.33,7.0,1.3,10.94,87.7,0.38,2.6,290.5907667,0.98,11.09,87.42,0.44,5.4,19.390666663,1.05,9.8,69.75,1.09,96.58666667,19.36,918.21,2.365,1.923915034,9.85,5.045555556,78.77777778,55.765,9.865,30.22,67.5,0.0995,2.0,0.2,0.047,0.065,5.12,0.18,3.3,0.1,63.36,0.036,2.88,0.13,0.05,66.01333333,0.039,0.071,2.2,0.176,1.9,2.0,0.71,0.0,0.73,1.21,0.0,14.12333333,95.97,0.1,82.5,26.18181818,11.0,60.0,28.75,8.0,121.6375,135.0,42.06583428,550.0,415.0,94.2962963
2024-08-06 02:00:00,2.63,1168.0,115858.0,2.781049877,4000.0,1456.0,2259.0,0.0,1.3,262.0,1.33,8.0,1.3,10.94,87.7,0.38,2.6,290.5907667,0.98,11.09,87.42,0.44,5.4,19.390666663,1.05,9.8,69.75,1.09,96.58666667,19.36,918.21,2.365,1.923915034,9.85,5.045555556,78.77777778,55.765,9.865,30.22,67.5,0.0995,2.0,0.2,0.047,0.065,5.12,0.18,3.3,0.1,63.36,0.036,2.88,0.13,0.05,66.01333333,0.039,0.071,2.2,0.176,1.9,2.0,0.71,0.0,0.73,1.21,0.0,14.12333333,95.97,0.1,82.5,26.18181818,11.0,60.0,28.75,8.0,122.035,138.0,42.19653179,553.0,415.0,100.2173913
2024-08-06 03:00:00,2.65,1154.0,116115.0,2.774898546,4000.0,1429.0,2274.0,0.0,1.3,258.0,1.35,7.0,1.3,10.94,87.7,0.38,2.6,290.5907667,0.98,11.09,87.42,0.44,5.4,19.390666663,1.05,9.8,69.75,1.09,96.58666667,19.36,918.21,2.365,1.923915034,9.85,5.045555556,78.77777778,55.765,9.865,30.22,67.5,0.0995,2.0,0.2,0.047,0.065,5.12,0.18,3.3,0.1,63.36,0.036,2.88,0.13,0.05,66.01333333,0.039,0.071,2.2,0.176,1.9,2.0,0.71,0.0,0.73,1.21,0.0,14.12333333,95.97,0.1,82.5,26.18181818,11.0,60.0,28.75,8.0,122.3,140.0,42.23877124,555.0,415.0,91.5
2024-08-06 04:00:00,2.64,1150.0,116652.0,2.768371474,4001.0,1451.0,2284.0,188.0,1.3,259.0,1.34,7.0,1.3,10.94,87.7,0.38,2.6,290.5907667,0.98,11.09,87.42,0.44,5.4,19.390666663,1.05,9.8,69.75,1.09,96.58666667,19.36,918.21,2.365,1.923915034,9.85,5.045555556,78.77777778,55.765,9.865,30.22,67.5,0.0995,2.0,0.2,0.047,0.065,5.12,0.18,3.3,0.1,63.36,0.036,2.88,0.13,0.05,66.01333333,0.039,0.071,2.2,0.176,1.9,2.0,0.71,0.0,0.73,1.21,0.0,14.12333333,95.97,0.1,82.5,26.18181818,11.0,60.0,28.75,8.0,121.6375,135.0,43.04651163,550.0,415.0,89.7037037
2024-08-06 05:00:00,2.65,1148.0,117258.0,2.757694466,4000.0,1466.0,2278.0,336.0,1.3,262.0,1.35,7.0,1.3,10.94,87.7,0.38,2.6,290.5907667,0.98,11.09,87.42,0.44,5.4,19.390666663,1.05,9.8,69.75,1.09,96.58666667,19.36,918.21,2.365,1.923915034,9.85,5.045555556,78.77777778,55.765,9.865,30.22,67.5,0.0995,2.0,0.2,0.047,0.065,5.12,0.18,3.3,0.1,63.36,0.036,2.88,0.13,0.05,66.01333333,0.039,0.071,2.2,0.176,1.9,2.0,0.71,0.0,0.73,1.21,0.0,14.12333333,95.97,0.1,82.5,26.18181818,11.0,60.0,28.75,8.0,120.975,130.0,42.34234234,545.0,415.0,89.61538462
2024-08-06 06:00:00,2.64,1132.0,117166.0,2.769454025,4000.0,1453.0,2279.0,661.0,1.3,257.0,1.34,7.0,1.3,10.94,87.7,0.38,2.6,290.5907667,0.98,11.09,87.42,0.44,5.4,19.390666663,1.05,9.8,69.75,1.09,96.58666667,19.36,918.21,2.365,1.923915034,9.85,5.045555556,78.77777778,55.765,9.865,30.22,67.5,0.0995,2.0,0.2,0.047,0.065,5.12,0.18,3.3,0.1,63.36,0.036,2.88,0.13,0.05,66.01333333,0.039,0.071,2.2,0.176,1.9,2.0,0.71,0.0,0.73,1.21,0.0,14.12333333,95.97,0.1,82.5,26.18181818,11.0,60.0,28.75,8.0,120.975,130.0,42.33018444,545.0,415.0,86.15384615
2024-08-06 07:00:00,2.62,1144.0,116691.0,2.776508609,4000.0,1477.0,2296.0,517.0,1.3,259.0,1.32,7.0,1.3,10.94,87.7,0.38,2.6,290.5907667,0.98,11.09,87.42,0.44,5.4,19.390666663,1.05,9.8,69.75,1.09,96.58666667,19.36,918.21,2.365,1.923915034,9.85,5.045555556,78.77777778,55.765,9.865,30.22,67.5,0.0995,2.0,0.2,0.047,0.065,5.12,0.18,3.3,0.1,63.36,0.036,2.88,0.13,0.05,66.01333333,0.039,0.071,2.2,0.176,1.9,2.0,0.71,0.0,0.73,1.21,0.0,14.12333333,95.97,0.1,82.5,26.18181818,11.0,60.0,28.75,8.0,120.5775,127.0,42.94741593,542.0,415.0,84.64566929
2024-08-06 08:00:00,2.67,1146.0,116138.0,2.801771141,4000.0,1414.0,2271.0,914.0,1.3,255.0,1.37,7.0,1.3,10.67,87.97,0.39,3.0,290.5907667,0.97,11.04,87.49,0.43,5.5,19.390666663,1.04,9.97,69.81,1.02,96.58666667,19.2,918.21,2.375,1.964923811,9.755,5.045555556,78.77777778,55.965,9.655,30.22,67.5,0.101,1.985,0.19,0.0485,0.066,4.965,0.185,3.46,0.2,63.21,0.042,2.66,0.07,0.04,66.01333333,0.041,0.078,2.64,0.236,2.8,2.0,0.73,0.0,0.69,1.32,0.0,14.12333333,96.61,0.1,82.5,26.18181818,11.0,60.0,28.75,8.0,120.445,126.0,42.570914,541.0,415.0,87.3015873
2024-08-06 09:00:00,2.62,1148.0,117207.0,2.782595531,4022.0,1480.0,2275.0,624.0,1.3,261.0,1.32,8.0,1.3,10.67,87.97,0.39,3.0,290.5907667,0.97,11.04,87.49,0.43,5.5,19.390666663,1.04,9.97,69.81,1.02,96.58666667,19.2,918.21,2.375,1.964923811,9.755,5.045555556,78.77777778,55.965,9.655,30.22,67.5,0.101,1.985,0.19,0.0485,0.066,4.965,0.185,3.46,0.2,63.21,0.042,2.66,0.07,0.04,66.01333333,0.041,0.078,2.64,0.236,2.8,2.0,0.73,0.0,0.69,1.32,0.0,14.12333333,96.61,0.1,82.5,26.18181818,11.0,60.0,28.75,8.0,120.975,130.0,41.52733845,545.0,415.0,88.38461538
2024-08-06 10:00:00,2.59,1165.0,117679.0,2.737358819,3999.0,1490.0,2274.0,0.0,1.3,268.0,1.29,7.0,1.3,10.67,87.97,0.39,3.0,290.5907667,0.97,11.04,87.49,0.43,5.5,19.390666663,1.04,9.97,69.81,1.02,96.58666667,19.2,918.21,2.375,1.964923811,9.755,5.045555556,78.77777778,55.965,9.655,30.22,67.5,0.101,1.985,0.19,0.0485,0.066,4.965,0.185,3.46,0.2,63.21,0.042,2.66,0.07,0.04,66.01333333,0.041,0.078,2.64,0.236,2.8,2.0,0.73,0.0,0.69,1.32,0.0,14.12333333,96.61,0.1,82.5,26.18181818,11.0,60.0,28.75,8.0,121.6375,135.0,41.44947417,550.0,415.0,99.03703704
2024-08-06 11:00:00,2.6,1176.0,116647.0,2.762251125,4000.0,1493.0,2264.0,0.0,1.3,266.0,1.3,8.0,1.3,10.67,87.97,0.39,3.0,290.5907667,0.97,11.04,87.49,0.43,5.5,19.390666663,1.04,9.97,69.81,1.02,96.58666667,19.2,918.21,2.375,1.964923811,9.755,5.045555556,78.77777778,55.965,9.655,30.22,67.5,0.101,1.985,0.19,0.0485,0.066,4.965,0.185,3.46,0.2,63.21,0.042,2.66,0.07,0.04,66.01333333,0.041,0.078,2.64,0.236,2.8,2.0,0.73,0.0,0.69,1.32,0.0,14.12333333,96.61,0.1,82.5,26.18181818,11.0,60.0,28.75,8.0,121.6375,135.0,42.02965709,550.0,415.0,100.7407407
2024-08-06 12:00:00,2.62,1173.0,115911.0,2.779084594,3999.0,1469.0,2271.0,0.0,1.3,263.0,1.32,7.0,1.3,10.67,87.97,0.39,3.0,290.5907667,0.97,11.04,87.49,0.43,5.5,19.390666663,1.04,9.97,69.81,1.02,96.58666667,19.2,918.21,2.375,1.964923811,9.755,5.045555556,78.77777778,55.965,9.655,30.22,67.5,0.101,1.985,0.19,0.0485,0.066,4.965,0.185,3.46,0.2,63.21,0.042,2.66,0.07,0.04,66.01333333,0.041,0.078,2.64,0.236,2.8,2.0,0.73,0.0,0.69,1.32,0.0,14.12333333,96.61,0.1,82.5,26.18181818,11.0,60.0,28.75,8.0,121.9025,137.0,42.0313597,552.0,415.0,99.41605839
2024-08-06 13:00:00,2.62,1165.0,116402.0,2.766678117,3998.0,1457.0,2282.0,0.0,1.3,262.0,1.32,7.0,1.3,10.67,87.97,0.39,3.0,290.5907667,0.97,11.04,87.49,0.43,5.5,19.390666663,1.04,9.97,69.81,1.02,96.58666667,19.2,918.21,2.375,1.964923811,9.755,5.045555556,78.77777778,55.965,9.655,30.22,67.5,0.101,1.985,0.19,0.0485,0.066,4.965,0.185,3.46,0.2,63.21,0.042,2.66,0.07,0.04,66.01333333,0.041,0.078,2.64,0.236,2.8,2.0,0.73,0.0,0.69,1.32,0.0,14.12333333,96.61,0.1,82.5,26.18181818,11.0,60.0,28.75,8.0,121.6375,135.0,42.94722092,550.0,415.0,94.81481481
2024-08-06 14:00:00,2.67,1145.0,117725.0,2.756659648,4000.0,1425.0,2276.0,676.0,1.29,258.0,1.38,7.0,1.3,10.67,87.97,0.39,3.0,290.5907667,0.97,11.04,87.49,0.43,5.5,19.390666663,1.04,9.97,69.81,1.02,96.58666667,19.2,918.21,2.375,1.964923811,9.755,5.045555556,78.77777778,55.965,9.655,30.22,67.5,0.101,1.985,0.19,0.0485,0.066,4.965,0.185,3.46,0.2,63.21,0.042,2.66,0.07,0.04,66.01333333,0.041,0.078,2.64,0.236,2.8,2.0,0.73,0.0,0.69,1.32,0.0,14.12333333,96.61,0.1,82.5,26.18181818,11.0,60.0,28.75,8.0,120.975,130.0,43.23827047,545.0,415.0,84.84615385
2024-08-06 15:00:00,2.65,1143.0,116870.0,2.769597821,4000.0,1460.0,2290.0,428.0,1.3,261.0,1.35,7.0,1.3,10.67,87.97,0.39,3.0,290.5907667,0.97,11.04,87.49,0.43,5.5,19.390666663,1.04,9.97,69.81,1.02,96.58666667,19.2,918.21,2.375,1.964923811,9.755,5.045555556,78.77777778,55.965,9.655,30.22,67.5,0.101,1.985,0.19,0.0485,0.066,4.965,0.185,3.46,0.2,63.21,0.042,2.66,0.07,0.04,66.01333333,0.041,0.078,2.64,0.236,2.8,2.0,0.73,0.0,0.69,1.32,0.0,14.12333333,96.61,0.1,82.5,26.18181818,11.0,60.0,28.75,8.0,120.3125,125.0,42.51361162,540.0,415.0,90.4
2024-08-06 16:00:00,2.68,1145.0,116573.0,2.766807566,4000.0,1414.0,2312.0,95.0,1.3,258.0,1.38,7.0,1.3,10.99,87.65,0.38,2.7,290.5907667,0.98,11.14,87.38,0.43,5.9,19.390666663,1.05,9.87,69.76,1.07,96.58666667,19.3,918.21,2.35,1.909626515,9.815,5.045555556,78.77777778,55.84,10.015,30.22,67.5,0.0975,1.95,0.195,0.0465,0.0655,5.14,0.17,3.91,0.13,62.84,0.033,2.86,0.06,0.07,66.01333333,0.027,0.089,2.42,0.209,2.9,2.0,0.62,0.0,0.6,1.28,0.0,14.12333333,96.67,0.1,82.5,26.18181818,11.0,60.0,28.75,8.0,120.975,130.0,41.70496324,545.0,415.0,87.07692308
2024-08-06 17:00:00,2.68,1142.0,117512.0,2.752125579,4000.0,1446.0,2303.0,350.0,1.29,263.0,1.39,7.0,1.3,10.99,87.65,0.38,2.7,290.5907667,0.98,11.14,87.38,0.43,5.9,19.390666663,1.05,9.87,69.76,1.07,96.58666667,19.3,918.21,2.35,1.909626515,9.815,5.045555556,78.77777778,55.84,10.015,30.22,67.5,0.0975,1.95,0.195,0.0465,0.0655,5.14,0.17,3.91,0.13,62.84,0.033,2.86,0.06,0.07,66.01333333,0.027,0.089,2.42,0.209,2.9,2.0,0.62,0.0,0.6,1.28,0.0,14.12333333,96.67,0.1,82.5,26.18181818,11.0,60.0,28.75,8.0,120.3125,125.0,41.73192077,540.0,415.0,87.2
2024-08-06 18:00:00,2.69,1140.0,118014.0,2.76291443,4000.0,1441.0,2266.0,1121.0,1.3,261.0,1.39,8.0,1.3,10.99,87.65,0.38,2.7,290.5907667,0.98,11.14,87.38,0.43,5.9,19.390666663,1.05,9.87,69.76,1.07,96.58666667,19.3,918.21,2.35,1.909626515,9.815,5.045555556,78.77777778,55.84,10.015,30.22,67.5,0.0975,1.95,0.195,0.0465,0.0655,5.14,0.17,3.91,0.13,62.84,0.033,2.86,0.06,0.07,66.01333333,0.027,0.089,2.42,0.209,2.9,2.0,0.62,0.0,0.6,1.28,0.0,14.12333333,96.67,0.1,82.5,26.18181818,11.0,60.0,28.75,8.0,120.3125,125.0,42.355089,540.0,415.0,90.88
2024-08-06 19:00:00,2.59,1155.0,116595.0,2.770011847,4000.0,1518.0,2269.0,221.0,1.3,265.0,1.29,7.0,1.3,10.99,87.65,0.38,2.7,290.5907667,0.98,11.14,87.38,0.43,5.9,19.390666663,1.05,9.87,69.76,1.07,96.58666667,19.3,918.21,2.35,1.909626515,9.815,5.045555556,78.77777778,55.84,10.015,30.22,67.5,0.0975,1.95,0.195,0.0465,0.0655,5.14,0.17,3.91,0.13,62.84,0.033,2.86,0.06,0.07,66.01333333,0.027,0.089,2.42,0.209,2.9,2.0,0.62,0.0,0.6,1.28,0.0,14.12333333,96.67,0.1,82.5,26.18181818,11.0,60.0,28.75,8.0,121.9025,137.0,42.5794649,552.0,415.0,93.79562044
2024-08-06 20:00:00,2.59,1172.0,116972.0,2.754581357,4000.0,1519.0,2298.0,0.0,1.3,268.0,1.29,8.0,1.3,10.99,87.65,0.38,2.7,290.5907667,0.98,11.14,87.38,0.43,5.9,19.390666663,1.05,9.87,69.76,1.07,96.58666667,19.3,918.21,2.35,1.909626515,9.815,5.045555556,78.77777778,55.84,10.015,30.22,67.5,0.0975,1.95,0.195,0.0465,0.0655,5.14,0.17,3.91,0.13,62.84,0.033,2.86,0.06,0.07,66.01333333,0.027,0.089,2.42,0.209,2.9,2.0,0.62,0.0,0.6,1.28,0.0,14.12333333,96.67,0.1,82.5,26.18181818,11.0,60.0,28.75,8.0,121.6375,135.0,41.07789855,550.0,415.0,92.14814815
2024-08-06 21:00:00,2.59,1178.0,115744.0,2.783787223,4000.0,1490.0,2282.0,0.0,1.3,265.0,1.29,7.0,1.3,10.99,87.65,0.38,2.7,290.5907667,0.98,11.14,87.38,0.43,5.9,19.390666663,1.05,9.87,69.76,1.07,96.58666667,19.3,918.21,2.35,1.909626515,9.815,5.045555556,78.77777778,55.84,10.015,30.22,67.5,0.0975,1.95,0.195,0.0465,0.0655,5.14,0.17,3.91,0.13,62.84,0.033,2.86,0.06,0.07,66.01333333,0.027,0.089,2.42,0.209,2.9,2.0,0.62,0.0,0.6,1.28,0.0,14.12333333,96.67,0.1,82.5,26.18181818,11.0,60.0,28.75,8.0,122.035,138.0,42.48469735,553.0,415.0,93.91304348
2024-08-06 22:00:00,2.67,1155.0,116080.0,2.775734675,4000.0,1408.0,2308.0,0.0,1.3,256.0,1.37,7.0,1.3,10.99,87.65,0.38,2.7,290.5907667,0.98,11.14,87.38,0.43,5.9,19.390666663,1.05,9.87,69.76,1.07,96.58666667,19.3,918.21,2.35,1.909626515,9.815,5.045555556,78.77777778,55.84,10.015,30.22,67.5,0.0975,1.95,0.195,0.0465,0.0655,5.14,0.17,3.91,0.13,62.84,0.033,2.86,0.06,0.07,66.01333333,0.027,0.089,2.42,0.209,2.9,2.0,0.62,0.0,0.6,1.28,0.0,14.12333333,96.67,0.1,82.5,26.18181818,11.0,60.0,28.75,8.0,121.3725,133.0,42.34317343,548.0,415.0,87.36842105
2024-08-06 23:00:00,2.67,1136.0,117750.0,2.766931564,4000.0,1451.0,2235.0,1045.0,1.3,260.0,1.37,7.0,1.3,10.9,87.73,0.39,3.5,292.778,0.98,11.18,87.34,0.44,6.6,19.661666667,1.04,9.92,69.59,1.09,93.33,19.4,922.5773333,2.29,1.894453655,9.67,4.978888889,79.53333333,56.04,9.985,28.4875,67.5,0.099,1.88,0.195,0.045,0.064,5.105,0.17,3.23,0.16,63.26,0.029,2.62,0.13,0.04,70.37666667,0.03,0.058,2.82,0.22,2.1,2.0,1.02,0.0,0.49,1.26,0.0,11.27333333,95.4,0.1,82.5,26.18181818,11.0,60.0,28.75,8.0,121.3725,133.0,43.13055366,548.0,415.0,87.51879699
2024-08-07 00:00:00,2.31,1098.0,111435.0,1.73528844,2400.0,1414.0,2338.0,0.0,1.0,262.0,1.31,7.0,1.3,10.94,87.71,0.39,3.8,300.6223333,0.96,11.08,87.45,0.43,8.8,24.755666667,1.04,10.07,69.99,1.25,55.96333333,18.69,827.0726667,2.15,1.96641791,10.54,4.733333333,80.73333333,55.26,10.085,25.28421053,65.33,0.0845,1.87,0.28,0.0505,0.069,5.36,0.175,3.636189432,0.146608315,59.76218041,0.027559203,3.499959706,0.069322236,0.06644914,301.2615629,0.019674373,0.094334256,3.233759031,0.208883332,3.590103286,2.0,0.49,0.0,1.07,1.21,0.0,16.71,96.62,0.2,82.5,26.18181818,11.0,60.0,28.75,8.0,129.35,80.0,39.92194674,555.0,475.0,81.25
2024-08-07 01:00:00,2.3,1113.0,110964.0,1.74265105,2400.0,1432.0,2323.0,0.0,1.01,265.0,1.29,6.0,1.3,10.94,87.71,0.39,3.8,300.6223333,0.96,11.08,87.45,0.43,8.8,24.755666667,1.04,10.07,69.99,1.25,55.96333333,18.69,827.0726667,2.15,1.96641791,10.54,4.733333333,80.73333333,55.26,10.085,25.28421053,65.33,0.0845,1.87,0.28,0.0505,0.069,5.36,0.175,3.636189432,0.146608315,59.76218041,0.027559203,3.499959706,0.069322236,0.06644914,301.2615629,0.019674373,0.094334256,3.233759031,0.208883332,3.590103286,2.0,0.49,0.0,1.07,1.21,0.0,16.71,96.62,0.2,82.5,26.18181818,11.0,60.0,28.75,8.0,130.41,88.0,41.68377823,563.0,475.0,81.59090909
2024-08-07 02:00:00,2.31,1143.0,111155.0,1.739657845,2400.0,1427.0,2327.0,0.0,1.01,270.0,1.3,7.0,1.3,10.94,87.71,0.39,3.8,300.6223333,0.96,11.08,87.45,0.43,8.8,24.755666667,1.04,10.07,69.99,1.25,55.96333333,18.69,827.0726667,2.15,1.96641791,10.54,4.733333333,80.73333333,55.26,10.085,25.28421053,65.33,0.0845,1.87,0.28,0.0505,0.069,5.36,0.175,3.636189432,0.146608315,59.76218041,0.027559203,3.499959706,0.069322236,0.06644914,301.2615629,0.019674373,0.094334256,3.233759031,0.208883332,3.590103286,2.0,0.49,0.0,1.07,1.21,0.0,16.71,96.62,0.2,82.5,26.18181818,11.0,60.0,28.75,8.0,130.675,90.0,41.82768811,565.0,475.0,85.55555556
2024-08-07 03:00:00,2.3,1136.0,111096.0,1.744206068,2405.0,1409.0,2319.0,0.0,1.0,270.0,1.3,6.0,1.3,10.94,87.71,0.39,3.8,300.6223333,0.96,11.08,87.45,0.43,8.8,24.755666667,1.04,10.07,69.99,1.25,55.96333333,18.69,827.0726667,2.15,1.96641791,10.54,4.733333333,80.73333333,55.26,10.085,25.28421053,65.33,0.0845,1.87,0.28,0.0505,0.069,5.36,0.175,3.636189432,0.146608315,59.76218041,0.027559203,3.499959706,0.069322236,0.06644914,301.2615629,0.019674373,0.094334256,3.233759031,0.208883332,3.590103286,2.0,0.49,0.0,1.07,1.21,0.0,16.71,96.62,0.2,82.5,26.18181818,11.0,60.0,28.75,8.0,131.3375,95.0,41.68373151,570.0,475.0,82.31578947
2024-08-07 04:00:00,2.38,1137.0,111380.0,1.75060688,2420.0,1365.0,2327.0,0.0,1.03,264.0,1.35,7.0,1.3,10.94,87.71,0.39,3.8,300.6223333,0.96,11.08,87.45,0.43,8.8,24.755666667,1.04,10.07,69.99,1.25,55.96333333,18.69,827.0726667,2.15,1.96641791,10.54,4.733333333,80.73333333,55.26,10.085,25.28421053,65.33,0.0845,1.87,0.28,0.0505,0.069,5.36,0.175,3.636189432,0.146608315,59.76218041,0.027559203,3.499959706,0.069322236,0.06644914,301.2615629,0.019674373,0.094334256,3.233759031,0.208883332,3.590103286,2.0,0.49,0.0,1.07,1.21,0.0,16.71,96.62,0.2,82.5,26.18181818,11.0,60.0,28.75,8.0,130.94,92.0,41.57175399,567.0,475.0,81.95652174
2024-08-07 05:00:00,2.37,1119.0,111102.0,1.752085841,2416.0,1396.0,2303.0,0.0,1.04,261.0,1.33,6.0,1.3,10.94,87.71,0.39,3.8,300.6223333,0.96,11.08,87.45,0.43,8.8,24.755666667,1.04,10.07,69.99,1.25,55.96333333,18.69,827.0726667,2.15,1.96641791,10.54,4.733333333,80.73333333,55.26,10.085,25.28421053,65.33,0.0845,1.87,0.28,0.0505,0.069,5.36,0.175,3.636189432,0.146608315,59.76218041,0.027559203,3.499959706,0.069322236,0.06644914,301.2615629,0.019674373,0.094334256,3.233759031,0.208883332,3.590103286,2.0,0.49,0.0,1.07,1.21,0.0,16.71,96.62,0.2,82.5,26.18181818,11.0,60.0,28.75,8.0,131.6025,97.0,41.87543094,572.0,475.0,81.44329897
2024-08-07 06:00:00,2.28,1136.0,110862.0,1.743527265,2399.0,1461.0,2309.0,0.0,1.02,270.0,1.26,7.0,1.3,10.94,87.71,0.39,3.8,300.6223333,0.96,11.08,87.45,0.43,8.8,24.755666667,1.04,10.07,69.99,1.25,55.96333333,18.69,827.0726667,2.15,1.96641791,10.54,4.733333333,80.73333333,55.26,10.085,25.28421053,65.33,0.0845,1.87,0.28,0.0505,0.069,5.36,0.175,3.636189432,0.146608315,59.76218041,0.027559203,3.499959706,0.069322236,0.06644914,301.2615629,0.019674373,0.094334256,3.233759031,0.208883332,3.590103286,2.0,0.49,0.0,1.07,1.21,0.0,16.71,96.62,0.2,82.5,26.18181818,11.0,60.0,28.75,8.0,131.6025,97.0,41.72200595,572.0,475.0,81.44329897
2024-08-07 07:00:00,2.28,1149.0,111016.0,1.74110966,2399.0,1463.0,2328.0,0.0,1.01,274.0,1.27,6.0,1.3,10.94,87.71,0.39,3.8,300.6223333,0.96,11.08,87.45,0.43,8.8,24.755666667,1.04,10.07,69.99,1.25,55.96333333,18.69,827.0726667,2.15,1.96641791,10.54,4.733333333,80.73333333,55.26,10.085,25.28421053,65.33,0.0845,1.87,0.28,0.0505,0.069,5.36,0.175,3.636189432,0.146608315,59.76218041,0.027559203,3.499959706,0.069322236,0.06644914,301.2615629,0.019674373,0.094334256,3.233759031,0.208883332,3.590103286,2.0,0.49,0.0,1.07,1.21,0.0,16.71,96.62,0.2,82.5,26.18181818,11.0,60.0,28.75,8.0,131.6025,97.0,41.60383825,572.0,475.0,75.87628866
2024-08-07 08:00:00,2.31,1133.0,110985.0,1.742321451,2400.0,1414.0,2331.0,0.0,1.0,267.0,1.31,7.0,1.3,10.97,87.67,0.39,3.2,300.6223333,0.97,11.24,87.27,0.44,6.6,24.755666667,1.05,9.96,70.26,1.12,55.96333333,18.66,827.0726667,2.075,2.01684355,10.75,4.733333333,80.73333333,55.22,10.235,25.48631579,65.33,0.081,1.9,0.28,0.0505,0.065,5.33,0.17,3.314627885,0.21018436,60.13921945,0.035222266,3.473985225,0.106268359,0.050521453,301.2615629,0.017794295,0.074868177,2.971877039,0.234118925,3.066572552,2.0,0.59,0.0,0.87,1.27,0.0,16.71,96.77,0.2,82.5,26.18181818,11.0,60.0,28.75,8.0,129.7475,83.0,41.92886457,558.0,475.0,88.43373494
2024-08-07 09:00:00,2.31,1114.0,110619.0,1.747355743,2399.0,1406.0,2321.0,0.0,1.0,263.0,1.31,6.0,1.3,10.97,87.67,0.39,3.2,300.6223333,0.97,11.24,87.27,0.44,6.6,24.755666667,1.05,9.96,70.26,1.12,55.96333333,18.66,827.0726667,2.075,2.01684355,10.75,4.733333333,80.73333333,55.22,10.235,25.48631579,65.33,0.081,1.9,0.28,0.0505,0.065,5.33,0.17,3.314627885,0.21018436,60.13921945,0.035222266,3.473985225,0.106268359,0.050521453,301.2615629,0.017794295,0.074868177,2.971877039,0.234118925,3.066572552,2.0,0.59,0.0,0.87,1.27,0.0,16.71,96.77,0.2,82.5,26.18181818,11.0,60.0,28.75,8.0,129.4825,81.0,41.24540441,556.0,475.0,88.14814815
2024-08-07 10:00:00,2.28,1109.0,110249.0,1.753217512,2399.0,1430.0,2320.0,0.0,1.0,263.0,1.28,7.0,1.3,10.97,87.67,0.39,3.2,300.6223333,0.97,11.24,87.27,0.44,6.6,24.755666667,1.05,9.96,70.26,1.12,55.96333333,18.66,827.0726667,2.075,2.01684355,10.75,4.733333333,80.73333333,55.22,10.235,25.48631579,65.33,0.081,1.9,0.28,0.0505,0.065,5.33,0.17,3.314627885,0.21018436,60.13921945,0.035222266,3.473985225,0.106268359,0.050521453,301.2615629,0.017794295,0.074868177,2.971877039,0.234118925,3.066572552,2.0,0.59,0.0,0.87,1.27,0.0,16.71,96.77,0.2,82.5,26.18181818,11.0,60.0,28.75,8.0,128.6875,75.0,41.14057733,550.0,475.0,91.06666667
2024-08-07 14:00:00,2.26,1098.0,111191.0,1.739094832,2400.0,1469.0,2328.0,0.0,1.0,265.0,1.26,6.0,1.3,10.97,87.67,0.39,3.2,300.6223333,0.97,11.24,87.27,0.44,6.6,24.755666667,1.05,9.96,70.26,1.12,55.96333333,18.66,827.0726667,2.075,2.01684355,10.75,4.733333333,80.73333333,55.22,10.235,25.48631579,65.33,0.081,1.9,0.28,0.0505,0.065,5.33,0.17,3.314627885,0.21018436,60.13921945,0.035222266,3.473985225,0.106268359,0.050521453,301.2615629,0.017794295,0.074868177,2.971877039,0.234118925,3.066572552,2.0,0.59,0.0,0.87,1.27,0.0,16.71,96.77,0.2,82.5,26.18181818,11.0,60.0,28.75,8.0,128.6875,75.0,42.3630455,550.0,475.0,83.6
2024-08-07 15:00:00,2.25,1107.0,111103.0,1.74047173,2400.0,1492.0,2311.0,0.0,1.01,268.0,1.24,7.0,1.3,10.97,87.67,0.39,3.2,300.6223333,0.97,11.24,87.27,0.44,6.6,24.755666667,1.05,9.96,70.26,1.12,55.96333333,18.66,827.0726667,2.075,2.01684355,10.75,4.733333333,80.73333333,55.22,10.235,25.48631579,65.33,0.081,1.9,0.28,0.0505,0.065,5.33,0.17,3.314627885,0.21018436,60.13921945,0.035222266,3.473985225,0.106268359,0.050521453,301.2615629,0.017794295,0.074868177,2.971877039,0.234118925,3.066572552,2.0,0.59,0.0,0.87,1.27,0.0,16.71,96.77,0.2,82.5,26.18181818,11.0,60.0,28.75,8.0,130.0125,85.0,41.41645657,560.0,475.0,83.41176471
2024-08-07 16:00:00,2.27,1119.0,110735.0,1.746253368,2400.0,1452.0,2324.0,0.0,1.0,268.0,1.27,6.0,1.3,10.96,87.72,0.4,3.6,300.6223333,0.92,11.18,87.35,0.43,8.0,24.755666667,1.04,9.48,70.5,1.22,55.96333333,18.8,827.0726667,2.07,1.985989021,10.415,4.733333333,80.73333333,55.54,10.385,25.38526316,65.33,0.0865,1.825,0.29,0.0545,0.067,5.245,0.165,3.062271949,0.265931266,60.35227691,0.022663278,3.435997627,0.069322236,0.055091464,301.2615629,0.015914217,0.066225567,2.912215563,0.283701243,4.147572346,2.0,0.65,0.0,1.43,1.38,0.0,16.71,94.82,0.1,82.5,26.18181818,11.0,60.0,28.75,8.0,129.7475,83.0,40.48435001,558.0,475.0,84.3373494
2024-08-07 17:00:00,2.28,1114.0,110844.0,1.744536872,2400.0,1433.0,2328.0,0.0,1.0,266.0,1.28,7.0,1.3,10.96,87.72,0.4,3.6,300.6223333,0.92,11.18,87.35,0.43,8.0,24.755666667,1.04,9.48,70.5,1.22,55.96333333,18.8,827.0726667,2.07,1.985989021,10.415,4.733333333,80.73333333,55.54,10.385,25.38526316,65.33,0.0865,1.825,0.29,0.0545,0.067,5.245,0.165,3.062271949,0.265931266,60.35227691,0.022663278,3.435997627,0.069322236,0.055091464,301.2615629,0.015914217,0.066225567,2.912215563,0.283701243,4.147572346,2.0,0.65,0.0,1.43,1.38,0.0,16.71,94.82,0.1,82.5,26.18181818,11.0,60.0,28.75,8.0,129.085,78.0,39.9078341,553.0,475.0,88.33333333
