Repository: saikumar-voptimai/evonith_bf_webapp

# Evonith BF2 — Blast Furnace Intelligence Platform

Monitoring, modelling and optimisation of **Blast Furnace 2 (BF2)** at Evonith Steel: live telemetry from InfluxDB,
manual plant reports from Neon PostgreSQL, a two-zone energy model of the furnace, blend and fuel optimisers, a
conversational assistant (FurnaceMind) and a live digital twin evaluated every hour.

The platform has three deployable parts that share one Python service layer, plus the shared data library:

| Part | Path | What it is |
|---|---|---|
| **Streamlit app** (legacy) | `src/app.py`, `src/custom_pages/` | The original 11-page dashboard; still the home of the model pages. Served under `/legacy` in production |

File: src/assets/data/V10_df_filtered.csv (part 70 of 166)
datetime,Hot Blast PressureBar,Hot Blast Temp.oC,Hot Blast VolumeNm3/Hr.,O2 Enrichment %,OxygenFlowNm3/Hr.,PermeabilityKgs/Hr.,RAFToC,SteamKgs/Hr.,TopPressureBar,TuyereVelocitym/s,Differential PressureTotalBar,Charges/Hrs.,StockRodLevel,COKE_ASH%,COKE_FC%,COKE_IM%,COKE_MOIST%,COKE_MT,COKE_VM%,NUTCOKE_ASH%,NUTCOKE_FC%,NUTCOKE_IM%,NUTCOKE_MOIST%,NUTCOKE_MT,NUTCOKE_VM%,PCI_2_%Ash,PCI_2_%FC,PCI_2_%IM,PCI_2_MT,PCI_2_%VM,Sinter_SP_MT,Sinter_SP_02_Al2O3%,Sinter_SP_02_Basicity,Sinter_SP_02_CaO%,Sinter_SP_02_Cold_Strength_AI,Sinter_SP_02_Cold_strength_TI,Sinter_SP_02_Fe(T)%,Sinter_SP_02_FeO%,Sinter_SP_02_Hot_strength_RDI,Sinter_SP_02_Hot_strength_RI,Sinter_SP_02_K2O%,Sinter_SP_02_MgO%,Sinter_SP_02_MnO%,Sinter_SP_02_Na2O%,Sinter_SP_02_P%,Sinter_SP_02_SiO2%,Sinter_SP_02_TiO2%,ORE_%Al2O3,ORE_%CaO,ORE_%Fe(T),ORE_%K2O,ORE_%LOI,ORE_%MgO,ORE_%MnO,ORE_MT,ORE_%Na2O,ORE_%P,ORE_%SiO2,ORE_%TiO2,ORE_%TM,Geomin Type,FLUX_Al2O3%,FLUX_CaO%,FLUX_Fe2O3%,FLUX_LOI%,FLUX_MgO%,FLUX_MT,FLUX_SiO2%,FLUX_TM%,COKE_DISCHARGE_TIME,WEIGHTED_COKE_ANGLE,TOTAL_COKE_PORTIONS,NON_COKE_DISCHARGE_TIME,WEIGHTED_NON_COKE_ANGLE,TOTAL_NON_COKE_PORTIONS,UnitCost Lakhs/Thm,ActualKg/Thm.,FurnaceTopGasAnalysisCO2ETACO,Act. Fuel RateKg/Thm.,Coke Rate Kg/Thm,ProductionTonnesPerHr
2024-08-07 18:00:00,2.26,1100.0,110947.0,1.74291796,2400.0,1466.0,2322.0,0.0,1.0,265.0,1.26,7.0,1.3,10.96,87.72,0.4,3.6,300.6223333,0.92,11.18,87.35,0.43,8.0,24.755666667,1.04,9.48,70.5,1.22,55.96333333,18.8,827.0726667,2.07,1.985989021,10.415,4.733333333,80.73333333,55.54,10.385,25.38526316,65.33,0.0865,1.825,0.29,0.0545,0.067,5.245,0.165,3.062271949,0.265931266,60.35227691,0.022663278,3.435997627,0.069322236,0.055091464,301.2615629,0.015914217,0.066225567,2.912215563,0.283701243,4.147572346,2.0,0.65,0.0,1.43,1.38,0.0,16.71,94.82,0.1,82.5,26.18181818,11.0,60.0,28.75,8.0,128.82,76.0,39.912884,551.0,475.0,86.57894737
2024-08-07 19:00:00,2.26,1099.0,111024.0,1.741709667,2400.0,1466.0,2321.0,0.0,1.0,265.0,1.26,6.0,1.3,10.96,87.72,0.4,3.6,300.6223333,0.92,11.18,87.35,0.43,8.0,24.755666667,1.04,9.48,70.5,1.22,55.96333333,18.8,827.0726667,2.07,1.985989021,10.415,4.733333333,80.73333333,55.54,10.385,25.38526316,65.33,0.0865,1.825,0.29,0.0545,0.067,5.245,0.165,3.062271949,0.265931266,60.35227691,0.022663278,3.435997627,0.069322236,0.055091464,301.2615629,0.015914217,0.066225567,2.912215563,0.283701243,4.147572346,2.0,0.65,0.0,1.43,1.38,0.0,16.71,94.82,0.1,82.5,26.18181818,11.0,60.0,28.75,8.0,129.085,78.0,40.5890474,553.0,475.0,83.97435897
2024-08-07 20:00:00,2.25,1125.0,111313.0,1.737189551,2400.0,1480.0,2333.0,0.0,1.0,272.0,1.25,7.0,1.3,10.96,87.72,0.4,3.6,300.6223333,0.92,11.18,87.35,0.43,8.0,24.755666667,1.04,9.48,70.5,1.22,55.96333333,18.8,827.0726667,2.07,1.985989021,10.415,4.733333333,80.73333333,55.54,10.385,25.38526316,65.33,0.0865,1.825,0.29,0.0545,0.067,5.245,0.165,3.062271949,0.265931266,60.35227691,0.022663278,3.435997627,0.069322236,0.055091464,301.2615629,0.015914217,0.066225567,2.912215563,0.283701243,4.147572346,2.0,0.65,0.0,1.43,1.38,0.0,16.71,94.82,0.1,82.5,26.18181818,11.0,60.0,28.75,8.0,129.2175,79.0,41.70854271,554.0,475.0,84.17721519
2024-08-07 21:00:00,2.26,1104.0,111371.0,1.736285225,2400.0,1474.0,2327.0,0.0,1.0,267.0,1.26,6.0,1.3,10.96,87.72,0.4,3.6,300.6223333,0.92,11.18,87.35,0.43,8.0,24.755666667,1.04,9.48,70.5,1.22,55.96333333,18.8,827.0726667,2.07,1.985989021,10.415,4.733333333,80.73333333,55.54,10.385,25.38526316,65.33,0.0865,1.825,0.29,0.0545,0.067,5.245,0.165,3.062271949,0.265931266,60.35227691,0.022663278,3.435997627,0.069322236,0.055091464,301.2615629,0.015914217,0.066225567,2.912215563,0.283701243,4.147572346,2.0,0.65,0.0,1.43,1.38,0.0,16.71,94.82,0.1,82.5,26.18181818,11.0,60.0,28.75,8.0,129.2175,79.0,40.97753069,554.0,475.0,84.43037975
2024-08-07 22:00:00,2.28,1109.0,110719.0,1.745778204,2399.0,1445.0,2321.0,0.0,1.0,266.0,1.28,7.0,1.3,10.96,87.72,0.4,3.6,300.6223333,0.92,11.18,87.35,0.43,8.0,24.755666667,1.04,9.48,70.5,1.22,55.96333333,18.8,827.0726667,2.07,1.985989021,10.415,4.733333333,80.73333333,55.54,10.385,25.38526316,65.33,0.0865,1.825,0.29,0.0545,0.067,5.245,0.165,3.062271949,0.265931266,60.35227691,0.022663278,3.435997627,0.069322236,0.055091464,301.2615629,0.015914217,0.066225567,2.912215563,0.283701243,4.147572346,2.0,0.65,0.0,1.43,1.38,0.0,16.71,94.82,0.1,82.5,26.18181818,11.0,60.0,28.75,8.0,129.4825,81.0,39.79020979,556.0,475.0,86.41975309
2024-08-07 23:00:00,2.31,1108.0,111173.0,1.73865185,2399.0,1416.0,2322.0,0.0,1.0,264.0,1.31,6.0,1.3,10.91,87.78,0.37,3.6,284.8953333,0.94,11.29,87.26,0.42,6.3,22.39266667,1.03,9.78,70.35,1.13,40.094,18.74,754.6273333,2.01,2.056676903,10.53,4.866666667,80.82222222,55.5,9.83,24.98105263,65.33,0.078,1.915,0.305,0.051,0.0655,5.12,0.16,3.259354045,0.101688165,59.50530834,0.02756171,3.590173295,0.04877283,0.058435549,269.4091198,0.017807144,0.075090852,3.949071597,0.255209178,4.546070145,2.0,0.44,0.0,1.03,1.36,0.0,13.16333333,96.04,0.3,82.5,26.18181818,11.0,60.0,28.75,8.0,130.0125,85.0,39.47793948,560.0,475.0,86.58823529
2024-08-08 00:00:00,2.68,1114.0,115332.0,2.101022173,2997.0,1523.0,2233.0,330.0,1.42,252.0,1.26,7.0,1.3,10.96,87.71,0.36,3.5,297.2606667,0.97,11.29,87.23,0.44,6.8,23.349333332999997,1.04,9.71,70.31,1.19,82.20992,18.79,1014.657667,2.09,1.854321027,9.865,4.978888889,80.97666667,55.93,10.61,31.09142857,68.38,0.072,1.84,0.215,0.0515,0.061,5.32,0.2,2.24,0.05,65.43,0.02,1.97,0.03,0.05,124.1433333,0.033,0.058,1.82,0.084,3.7,2.0,0.55,0.0,0.82,1.34,0.0,20.29333333,96.79,0.8,82.5,26.18181818,11.0,60.0,28.75,8.0,122.075,110.0,42.99689812,540.0,430.0,88.72727273
2024-08-08 01:00:00,2.69,1139.0,113165.0,2.135036967,2999.0,1483.0,2266.0,0.0,1.42,251.0,1.27,8.0,1.3,10.96,87.71,0.36,3.5,297.2606667,0.97,11.29,87.23,0.44,6.8,23.349333332999997,1.04,9.71,70.31,1.19,82.20992,18.79,1014.657667,2.09,1.854321027,9.865,4.978888889,80.97666667,55.93,10.61,31.09142857,68.38,0.072,1.84,0.215,0.0515,0.061,5.32,0.2,2.24,0.05,65.43,0.02,1.97,0.03,0.05,124.1433333,0.033,0.058,1.82,0.084,3.7,2.0,0.55,0.0,0.82,1.34,0.0,20.29333333,96.79,0.8,82.5,26.18181818,11.0,60.0,28.75,8.0,123.66499999999999,122.0,42.17850288,552.0,430.0,85.08196721
2024-08-08 02:00:00,2.66,1138.0,113125.0,2.137215134,3001.0,1518.0,2264.0,0.0,1.42,252.0,1.24,7.0,1.3,10.96,87.71,0.36,3.5,297.2606667,0.97,11.29,87.23,0.44,6.8,23.349333332999997,1.04,9.71,70.31,1.19,82.20992,18.79,1014.657667,2.09,1.854321027,9.865,4.978888889,80.97666667,55.93,10.61,31.09142857,68.38,0.072,1.84,0.215,0.0515,0.061,5.32,0.2,2.24,0.05,65.43,0.02,1.97,0.03,0.05,124.1433333,0.033,0.058,1.82,0.084,3.7,2.0,0.55,0.0,0.82,1.34,0.0,20.29333333,96.79,0.8,82.5,26.18181818,11.0,60.0,28.75,8.0,123.4,120.0,41.81384248,550.0,430.0,89.0
2024-08-08 03:00:00,2.69,1133.0,113180.0,2.134042685,2998.0,1490.0,2262.0,0.0,1.42,250.0,1.27,7.0,1.3,10.96,87.71,0.36,3.5,297.2606667,0.97,11.29,87.23,0.44,6.8,23.349333332999997,1.04,9.71,70.31,1.19,82.20992,18.79,1014.657667,2.09,1.854321027,9.865,4.978888889,80.97666667,55.93,10.61,31.09142857,68.38,0.072,1.84,0.215,0.0515,0.061,5.32,0.2,2.24,0.05,65.43,0.02,1.97,0.03,0.05,124.1433333,0.033,0.058,1.82,0.084,3.7,2.0,0.55,0.0,0.82,1.34,0.0,20.29333333,96.79,0.8,82.5,26.18181818,11.0,60.0,28.75,8.0,123.4,120.0,41.85105877,550.0,430.0,88.75
2024-08-08 04:00:00,2.68,1123.0,114967.0,2.102989691,3001.0,1526.0,2265.0,0.0,1.42,253.0,1.26,7.0,1.3,10.96,87.71,0.36,3.5,297.2606667,0.97,11.29,87.23,0.44,6.8,23.349333332999997,1.04,9.71,70.31,1.19,82.20992,18.79,1014.657667,2.09,1.854321027,9.865,4.978888889,80.97666667,55.93,10.61,31.09142857,68.38,0.072,1.84,0.215,0.0515,0.061,5.32,0.2,2.24,0.05,65.43,0.02,1.97,0.03,0.05,124.1433333,0.033,0.058,1.82,0.084,3.7,2.0,0.55,0.0,0.82,1.34,0.0,20.29333333,96.79,0.8,82.5,26.18181818,11.0,60.0,28.75,8.0,123.0025,117.0,41.87932268,547.0,430.0,88.37606838
2024-08-08 05:00:00,2.69,1123.0,115434.0,2.093788452,3000.0,1516.0,2263.0,0.0,1.42,249.0,1.27,7.0,1.3,10.96,87.71,0.36,3.5,297.2606667,0.97,11.29,87.23,0.44,6.8,23.349333332999997,1.04,9.71,70.31,1.19,82.20992,18.79,1014.657667,2.09,1.854321027,9.865,4.978888889,80.97666667,55.93,10.61,31.09142857,68.38,0.072,1.84,0.215,0.0515,0.061,5.32,0.2,2.24,0.05,65.43,0.02,1.97,0.03,0.05,124.1433333,0.033,0.058,1.82,0.084,3.7,2.0,0.55,0.0,0.82,1.34,0.0,20.29333333,96.79,0.8,82.5,26.18181818,11.0,60.0,28.75,8.0,122.7375,115.0,42.05988024,545.0,430.0,88.26086957
2024-08-08 06:00:00,2.71,1114.0,114869.0,2.103380931,2999.0,1484.0,2257.0,0.0,1.41,249.0,1.3,7.0,1.3,10.96,87.71,0.36,3.5,297.2606667,0.97,11.29,87.23,0.44,6.8,23.349333332999997,1.04,9.71,70.31,1.19,82.20992,18.79,1014.657667,2.09,1.854321027,9.865,4.978888889,80.97666667,55.93,10.61,31.09142857,68.38,0.072,1.84,0.215,0.0515,0.061,5.32,0.2,2.24,0.05,65.43,0.02,1.97,0.03,0.05,124.1433333,0.033,0.058,1.82,0.084,3.7,2.0,0.55,0.0,0.82,1.34,0.0,20.29333333,96.79,0.8,82.5,26.18181818,11.0,60.0,28.75,8.0,123.135,118.0,42.669532,548.0,430.0,88.05084746
2024-08-08 07:00:00,2.69,1113.0,114856.0,2.105722159,3002.0,1501.0,2261.0,0.0,1.42,249.0,1.27,7.0,1.3,10.96,87.71,0.36,3.5,297.2606667,0.97,11.29,87.23,0.44,6.8,23.349333332999997,1.04,9.71,70.31,1.19,82.20992,18.79,1014.657667,2.09,1.854321027,9.865,4.978888889,80.97666667,55.93,10.61,31.09142857,68.38,0.072,1.84,0.215,0.0515,0.061,5.32,0.2,2.24,0.05,65.43,0.02,1.97,0.03,0.05,124.1433333,0.033,0.058,1.82,0.084,3.7,2.0,0.55,0.0,0.82,1.34,0.0,20.29333333,96.79,0.8,82.5,26.18181818,11.0,60.0,28.75,8.0,123.135,118.0,42.41060857,548.0,430.0,88.55932203
2024-08-08 08:00:00,2.69,1128.0,114933.0,2.102210253,2999.0,1512.0,2268.0,0.0,1.42,252.0,1.27,7.0,1.3,10.86,87.75,0.41,3.2,297.2606667,0.98,11.1,87.41,0.44,8.0,23.349333332999997,1.05,10.27,69.82,1.24,82.20992,18.67,1014.657667,2.09,1.809437161,10.07,4.978888889,80.97666667,55.665,10.265,30.79714286,68.38,0.07,1.735,0.215,0.05,0.066,5.565,0.195,1.84,0.23,65.62,0.019,2.11,0.08,0.04,124.1433333,0.029,0.052,1.65,0.039,3.7,2.0,0.65,0.0,1.18,1.48,0.0,20.29333333,96.04,0.5,82.5,26.18181818,11.0,60.0,28.75,8.0,123.0025,117.0,41.50094697,547.0,430.0,87.94871795
2024-08-08 09:00:00,2.66,1139.0,114931.0,2.102246817,2999.0,1541.0,2264.0,0.0,1.42,256.0,1.24,7.0,1.3,10.86,87.75,0.41,3.2,297.2606667,0.98,11.1,87.41,0.44,8.0,23.349333332999997,1.05,10.27,69.82,1.24,82.20992,18.67,1014.657667,2.09,1.809437161,10.07,4.978888889,80.97666667,55.665,10.265,30.79714286,68.38,0.07,1.735,0.215,0.05,0.066,5.565,0.195,1.84,0.23,65.62,0.019,2.11,0.08,0.04,124.1433333,0.029,0.052,1.65,0.039,3.7,2.0,0.65,0.0,1.18,1.48,0.0,20.29333333,96.04,0.5,82.5,26.18181818,11.0,60.0,28.75,8.0,123.93,124.0,40.63679245,554.0,430.0,88.30645161
2024-08-08 10:00:00,2.65,1165.0,113761.0,2.122441332,2997.0,1543.0,2260.0,0.0,1.42,259.0,1.23,8.0,1.3,10.86,87.75,0.41,3.2,297.2606667,0.98,11.1,87.41,0.44,8.0,23.349333332999997,1.05,10.27,69.82,1.24,82.20992,18.67,1014.657667,2.09,1.809437161,10.07,4.978888889,80.97666667,55.665,10.265,30.79714286,68.38,0.07,1.735,0.215,0.05,0.066,5.565,0.195,1.84,0.23,65.62,0.019,2.11,0.08,0.04,124.1433333,0.029,0.052,1.65,0.039,3.7,2.0,0.65,0.0,1.18,1.48,0.0,20.29333333,96.04,0.5,82.5,26.18181818,11.0,60.0,28.75,8.0,123.93,124.0,40.18781604,554.0,430.0,94.35483871
2024-08-08 11:00:00,2.69,1172.0,111156.0,2.175053996,3001.0,1463.0,2274.0,0.0,1.42,253.0,1.27,7.0,1.3,10.86,87.75,0.41,3.2,297.2606667,0.98,11.1,87.41,0.44,8.0,23.349333332999997,1.05,10.27,69.82,1.24,82.20992,18.67,1014.657667,2.09,1.809437161,10.07,4.978888889,80.97666667,55.665,10.265,30.79714286,68.38,0.07,1.735,0.215,0.05,0.066,5.565,0.195,1.84,0.23,65.62,0.019,2.11,0.08,0.04,124.1433333,0.029,0.052,1.65,0.039,3.7,2.0,0.65,0.0,1.18,1.48,0.0,20.29333333,96.04,0.5,82.5,26.18181818,11.0,60.0,28.75,8.0,124.3275,127.0,40.92360599,557.0,430.0,90.47244094
2024-08-08 12:00:00,2.67,1146.0,113108.0,2.136824277,3000.0,1504.0,2269.0,0.0,1.42,253.0,1.25,7.0,1.3,10.86,87.75,0.41,3.2,297.2606667,0.98,11.1,87.41,0.44,8.0,23.349333332999997,1.05,10.27,69.82,1.24,82.20992,18.67,1014.657667,2.09,1.809437161,10.07,4.978888889,80.97666667,55.665,10.265,30.79714286,68.38,0.07,1.735,0.215,0.05,0.066,5.565,0.195,1.84,0.23,65.62,0.019,2.11,0.08,0.04,124.1433333,0.029,0.052,1.65,0.039,3.7,2.0,0.65,0.0,1.18,1.48,0.0,20.29333333,96.04,0.5,82.5,26.18181818,11.0,60.0,28.75,8.0,123.7975,123.0,42.16163583,553.0,430.0,87.4796748
2024-08-08 13:00:00,2.65,1140.0,113942.0,2.121191593,3000.0,1548.0,2266.0,0.0,1.42,255.0,1.23,7.0,1.3,10.86,87.75,0.41,3.2,297.2606667,0.98,11.1,87.41,0.44,8.0,23.349333332999997,1.05,10.27,69.82,1.24,82.20992,18.67,1014.657667,2.09,1.809437161,10.07,4.978888889,80.97666667,55.665,10.265,30.79714286,68.38,0.07,1.735,0.215,0.05,0.066,5.565,0.195,1.84,0.23,65.62,0.019,2.11,0.08,0.04,124.1433333,0.029,0.052,1.65,0.039,3.7,2.0,0.65,0.0,1.18,1.48,0.0,20.29333333,96.04,0.5,82.5,26.18181818,11.0,60.0,28.75,8.0,123.66499999999999,122.0,41.53846154,552.0,430.0,87.70491803
2024-08-08 14:00:00,2.64,1163.0,114179.0,2.11679086,3000.0,1565.0,2278.0,0.0,1.42,261.0,1.22,7.0,1.3,10.86,87.75,0.41,3.2,297.2606667,0.98,11.1,87.41,0.44,8.0,23.349333332999997,1.05,10.27,69.82,1.24,82.20992,18.67,1014.657667,2.09,1.809437161,10.07,4.978888889,80.97666667,55.665,10.265,30.79714286,68.38,0.07,1.735,0.215,0.05,0.066,5.565,0.195,1.84,0.23,65.62,0.019,2.11,0.08,0.04,124.1433333,0.029,0.052,1.65,0.039,3.7,2.0,0.65,0.0,1.18,1.48,0.0,20.29333333,96.04,0.5,82.5,26.18181818,11.0,60.0,28.75,8.0,124.0625,125.0,42.18146718,555.0,430.0,88.8
2024-08-08 15:00:00,2.68,1155.0,114916.0,2.102521087,2999.0,1524.0,2276.0,0.0,1.42,259.0,1.26,7.0,1.3,10.86,87.75,0.41,3.2,297.2606667,0.98,11.1,87.41,0.44,8.0,23.349333332999997,1.05,10.27,69.82,1.24,82.20992,18.67,1014.657667,2.09,1.809437161,10.07,4.978888889,80.97666667,55.665,10.265,30.79714286,68.38,0.07,1.735,0.215,0.05,0.066,5.565,0.195,1.84,0.23,65.62,0.019,2.11,0.08,0.04,124.1433333,0.029,0.052,1.65,0.039,3.7,2.0,0.65,0.0,1.18,1.48,0.0,20.29333333,96.04,0.5,82.5,26.18181818,11.0,60.0,28.75,8.0,124.0625,125.0,42.19722355,555.0,430.0,87.28
2024-08-08 16:00:00,2.7,1144.0,115346.0,2.094686943,2999.0,1490.0,2292.0,0.0,1.41,256.0,1.29,7.0,1.3,10.76,87.98,0.34,3.7,297.2606667,0.92,11.01,87.55,0.41,6.1,23.349333332999997,1.03,10.24,69.89,1.13,82.20992,18.74,1014.657667,2.075,1.860637172,9.99,4.978888889,80.97666667,55.805,10.855,30.94428571,68.38,0.0705,1.84,0.215,0.048,0.0655,5.37,0.2,2.28,0.05,65.24,0.016,1.81,0.03,0.04,124.1433333,0.019,0.042,1.92,0.08,3.2,2.0,0.57,0.0,1.1,1.32,0.0,20.29333333,95.98,0.4,82.5,26.18181818,11.0,60.0,28.75,8.0,123.4,120.0,43.85637678,550.0,430.0,88.41666667
2024-08-08 17:00:00,2.71,1125.0,114939.0,2.10350174,3001.0,1461.0,2289.0,0.0,1.4,251.0,1.31,7.0,1.3,10.76,87.98,0.34,3.7,297.2606667,0.92,11.01,87.55,0.41,6.1,23.349333332999997,1.03,10.24,69.89,1.13,82.20992,18.74,1014.657667,2.075,1.860637172,9.99,4.978888889,80.97666667,55.805,10.855,30.94428571,68.38,0.0705,1.84,0.215,0.048,0.0655,5.37,0.2,2.28,0.05,65.24,0.016,1.81,0.03,0.04,124.1433333,0.019,0.042,1.92,0.08,3.2,2.0,0.57,0.0,1.1,1.32,0.0,20.29333333,95.98,0.4,82.5,26.18181818,11.0,60.0,28.75,8.0,122.075,110.0,42.28461723,540.0,430.0,87.72727273
2024-08-08 18:00:00,2.69,1097.0,115665.0,2.098927342,3001.0,1490.0,2255.0,382.0,1.4,249.0,1.29,6.0,1.3,10.76,87.98,0.34,3.7,297.2606667,0.92,11.01,87.55,0.41,6.1,23.349333332999997,1.03,10.24,69.89,1.13,82.20992,18.74,1014.657667,2.075,1.860637172,9.99,4.978888889,80.97666667,55.805,10.855,30.94428571,68.38,0.0705,1.84,0.215,0.048,0.0655,5.37,0.2,2.28,0.05,65.24,0.016,1.81,0.03,0.04,124.1433333,0.019,0.042,1.92,0.08,3.2,2.0,0.57,0.0,1.1,1.32,0.0,20.29333333,95.98,0.4,82.5,26.18181818,11.0,60.0,28.75,8.0,122.2075,111.0,41.96211753,541.0,430.0,81.8018018
2024-08-08 19:00:00,2.69,1098.0,116438.0,2.088370126,3001.0,1512.0,2239.0,535.0,1.4,250.0,1.29,7.0,1.3,10.76,87.98,0.34,3.7,297.2606667,0.92,11.01,87.55,0.41,6.1,23.349333332999997,1.03,10.24,69.89,1.13,82.20992,18.74,1014.657667,2.075,1.860637172,9.99,4.978888889,80.97666667,55.805,10.855,30.94428571,68.38,0.0705,1.84,0.215,0.048,0.0655,5.37,0.2,2.28,0.05,65.24,0.016,1.81,0.03,0.04,124.1433333,0.019,0.042,1.92,0.08,3.2,2.0,0.57,0.0,1.1,1.32,0.0,20.29333333,95.98,0.4,82.5,26.18181818,11.0,60.0,28.75,8.0,122.2075,111.0,40.64327485,541.0,430.0,87.47747748
2024-08-08 20:00:00,2.72,1093.0,116047.0,2.093754394,2999.0,1439.0,2233.0,522.0,1.37,246.0,1.35,7.0,1.3,10.76,87.98,0.34,3.7,297.2606667,0.92,11.01,87.55,0.41,6.1,23.349333332999997,1.03,10.24,69.89,1.13,82.20992,18.74,1014.657667,2.075,1.860637172,9.99,4.978888889,80.97666667,55.805,10.855,30.94428571,68.38,0.0705,1.84,0.215,0.048,0.0655,5.37,0.2,2.28,0.05,65.24,0.016,1.81,0.03,0.04,124.1433333,0.019,0.042,1.92,0.08,3.2,2.0,0.57,0.0,1.1,1.32,0.0,20.29333333,95.98,0.4,82.5,26.18181818,11.0,60.0,28.75,8.0,122.2075,111.0,40.46758255,541.0,430.0,87.65765766
2024-08-08 21:00:00,2.69,1116.0,115828.0,2.096329893,2999.0,1498.0,2253.0,460.0,1.4,252.0,1.29,8.0,1.3,10.76,87.98,0.34,3.7,297.2606667,0.92,11.01,87.55,0.41,6.1,23.349333332999997,1.03,10.24,69.89,1.13,82.20992,18.74,1014.657667,2.075,1.860637172,9.99,4.978888889,80.97666667,55.805,10.855,30.94428571,68.38,0.0705,1.84,0.215,0.048,0.0655,5.37,0.2,2.28,0.05,65.24,0.016,1.81,0.03,0.04,124.1433333,0.019,0.042,1.92,0.08,3.2,2.0,0.57,0.0,1.1,1.32,0.0,20.29333333,95.98,0.4,82.5,26.18181818,11.0,60.0,28.75,8.0,122.075,110.0,41.71250897,540.0,430.0,90.27272727
2024-08-08 22:00:00,2.7,1136.0,115143.0,2.097678754,2998.0,1505.0,2279.0,0.0,1.42,254.0,1.28,7.0,1.3,10.76,87.98,0.34,3.7,297.2606667,0.92,11.01,87.55,0.41,6.1,23.349333332999997,1.03,10.24,69.89,1.13,82.20992,18.74,1014.657667,2.075,1.860637172,9.99,4.978888889,80.97666667,55.805,10.855,30.94428571,68.38,0.0705,1.84,0.215,0.048,0.0655,5.37,0.2,2.28,0.05,65.24,0.016,1.81,0.03,0.04,124.1433333,0.019,0.042,1.92,0.08,3.2,2.0,0.57,0.0,1.1,1.32,0.0,20.29333333,95.98,0.4,82.5,26.18181818,11.0,60.0,28.75,8.0,122.075,110.0,42.85031086,540.0,430.0,94.90909091
2024-08-08 23:00:00,2.68,1121.0,114370.0,2.114665678,3002.0,1519.0,2276.0,0.0,1.42,251.0,1.26,7.0,1.3,10.89,87.76,0.38,3.4,295.983,0.97,11.18,87.34,0.44,6.4,22.996333333,1.04,10.29,69.84,1.2,80.38231833,18.67,1010.103,2.08,1.886190465,10.11,4.844444444,80.91222222,55.725,10.8,31.53285714,68.38,0.0665,1.865,0.22,0.046,0.0635,5.36,0.19,1.719729097,0.041109062,44.60333235,0.013703021,1.377153579,0.013703021,0.027406041,180.7533333,0.01986938,0.034942703,1.3908566,0.032202099,1.986938,2.0,0.55,0.0,0.77,1.22,0.0,18.04666667,95.21,0.3,82.5,26.18181818,11.0,60.0,28.75,8.0,122.34,112.0,42.99401198,542.0,430.0,88.39285714
2024-08-09 00:00:00,2.68,1144.0,115485.0,2.441473998,3500.0,1408.0,2301.0,0.0,1.3,256.0,1.38,7.0,1.3,10.58,88.04,0.42,2.9,291.2773333,0.96,10.92,87.6,0.45,6.1,23.108999996999998,1.03,9.92,70.2,1.2,83.54714867,18.68,977.795,1.925,1.9194505,10.72,4.933333333,82.66555556,55.24,8.91,29.16,66.16,0.0765,1.765,0.315,0.0485,0.057,5.585,0.165,1.03420676,0.042308458,28.14922764,0.006581316,0.888477626,0.00940188,0.047009398,124.6417431,0.001410282,0.009871974,4.606921024,0.04841968,1.880375928,1.0,0.58,0.0,1.15,1.23,0.0,17.75,94.64,0.3,75.0,27.6,10.0,60.0,28.75,8.0,123.4,120.0,39.28143713,550.0,430.0,87.08333333
2024-08-09 01:00:00,2.73,1159.0,115874.0,2.433282445,3500.0,1352.0,2296.0,0.0,1.3,257.0,1.43,8.0,1.3,10.58,88.04,0.42,2.9,291.2773333,0.96,10.92,87.6,0.45,6.1,23.108999996999998,1.03,9.92,70.2,1.2,83.54714867,18.68,977.795,1.925,1.9194505,10.72,4.933333333,82.66555556,55.24,8.91,29.16,66.16,0.0765,1.765,0.315,0.0485,0.057,5.585,0.165,1.03420676,0.042308458,28.14922764,0.006581316,0.888477626,0.00940188,0.047009398,124.6417431,0.001410282,0.009871974,4.606921024,0.04841968,1.880375928,1.0,0.58,0.0,1.15,1.23,0.0,17.75,94.64,0.3,75.0,27.6,10.0,60.0,28.75,8.0,123.4,120.0,40.99514563,550.0,430.0,92.5
2024-08-09 02:00:00,2.71,1149.0,115048.0,2.450042558,3499.0,1256.0,2306.0,0.0,1.3,255.0,1.41,7.0,1.3,10.58,88.04,0.42,2.9,291.2773333,0.96,10.92,87.6,0.45,6.1,23.108999996999998,1.03,9.92,70.2,1.2,83.54714867,18.68,977.795,1.925,1.9194505,10.72,4.933333333,82.66555556,55.24,8.91,29.16,66.16,0.0765,1.765,0.315,0.0485,0.057,5.585,0.165,1.03420676,0.042308458,28.14922764,0.006581316,0.888477626,0.00940188,0.047009398,124.6417431,0.001410282,0.009871974,4.606921024,0.04841968,1.880375928,1.0,0.58,0.0,1.15,1.23,0.0,17.75,94.64,0.3,75.0,27.6,10.0,60.0,28.75,8.0,123.4,120.0,41.14092337,550.0,430.0,87.33333333
2024-08-09 03:00:00,2.67,1147.0,116179.0,2.426898106,3500.0,1419.0,2311.0,0.0,1.3,260.0,1.37,7.0,1.3,10.58,88.04,0.42,2.9,291.2773333,0.96,10.92,87.6,0.45,6.1,23.108999996999998,1.03,9.92,70.2,1.2,83.54714867,18.68,977.795,1.925,1.9194505,10.72,4.933333333,82.66555556,55.24,8.91,29.16,66.16,0.0765,1.765,0.315,0.0485,0.057,5.585,0.165,1.03420676,0.042308458,28.14922764,0.006581316,0.888477626,0.00940188,0.047009398,124.6417431,0.001410282,0.009871974,4.606921024,0.04841968,1.880375928,1.0,0.58,0.0,1.15,1.23,0.0,17.75,94.64,0.3,75.0,27.6,10.0,60.0,28.75,8.0,123.0025,117.0,40.33653846,547.0,430.0,87.17948718
2024-08-09 04:00:00,2.66,1156.0,116551.0,2.419156511,3500.0,1445.0,2303.0,0.0,1.3,264.0,1.36,7.0,1.3,10.58,88.04,0.42,2.9,291.2773333,0.96,10.92,87.6,0.45,6.1,23.108999996999998,1.03,9.92,70.2,1.2,83.54714867,18.68,977.795,1.925,1.9194505,10.72,4.933333333,82.66555556,55.24,8.91,29.16,66.16,0.0765,1.765,0.315,0.0485,0.057,5.585,0.165,1.03420676,0.042308458,28.14922764,0.006581316,0.888477626,0.00940188,0.047009398,124.6417431,0.001410282,0.009871974,4.606921024,0.04841968,1.880375928,1.0,0.58,0.0,1.15,1.23,0.0,17.75,94.64,0.3,75.0,27.6,10.0,60.0,28.75,8.0,123.4,120.0,39.58233317,550.0,430.0,90.58333333
2024-08-09 05:00:00,2.66,1159.0,116475.0,2.42073411,3500.0,1431.0,2291.0,0.0,1.3,264.0,1.36,8.0,1.3,10.58,88.04,0.42,2.9,291.2773333,0.96,10.92,87.6,0.45,6.1,23.108999996999998,1.03,9.92,70.2,1.2,83.54714867,18.68,977.795,1.925,1.9194505,10.72,4.933333333,82.66555556,55.24,8.91,29.16,66.16,0.0765,1.765,0.315,0.0485,0.057,5.585,0.165,1.03420676,0.042308458,28.14922764,0.006581316,0.888477626,0.00940188,0.047009398,124.6417431,0.001410282,0.009871974,4.606921024,0.04841968,1.880375928,1.0,0.58,0.0,1.15,1.23,0.0,17.75,94.64,0.3,75.0,27.6,10.0,60.0,28.75,8.0,123.7975,123.0,39.47684185,553.0,430.0,93.33333333
2024-08-09 06:00:00,2.65,1178.0,114781.0,2.455738468,3499.0,1421.0,2282.0,0.0,1.3,264.0,1.35,7.0,1.3,10.58,88.04,0.42,2.9,291.2773333,0.96,10.92,87.6,0.45,6.1,23.108999996999998,1.03,9.92,70.2,1.2,83.54714867,18.68,977.795,1.925,1.9194505,10.72,4.933333333,82.66555556,55.24,8.91,29.16,66.16,0.0765,1.765,0.315,0.0485,0.057,5.585,0.165,1.03420676,0.042308458,28.14922764,0.006581316,0.888477626,0.00940188,0.047009398,124.6417431,0.001410282,0.009871974,4.606921024,0.04841968,1.880375928,1.0,0.58,0.0,1.15,1.23,0.0,17.75,94.64,0.3,75.0,27.6,10.0,60.0,28.75,8.0,124.0625,125.0,39.22891566,555.0,430.0,93.12
2024-08-09 07:00:00,2.7,1140.0,114404.0,2.463826254,3499.0,1361.0,2283.0,0.0,1.3,253.0,1.4,7.0,1.3,10.58,88.04,0.42,2.9,291.2773333,0.96,10.92,87.6,0.45,6.1,23.108999996999998,1.03,9.92,70.2,1.2,83.54714867,18.68,977.795,1.925,1.9194505,10.72,4.933333333,82.66555556,55.24,8.91,29.16,66.16,0.0765,1.765,0.315,0.0485,0.057,5.585,0.165,1.03420676,0.042308458,28.14922764,0.006581316,0.888477626,0.00940188,0.047009398,124.6417431,0.001410282,0.009871974,4.606921024,0.04841968,1.880375928,1.0,0.58,0.0,1.15,1.23,0.0,17.75,94.64,0.3,75.0,27.6,10.0,60.0,28.75,8.0,123.66499999999999,122.0,39.08629442,552.0,430.0,89.91803279
2024-08-09 08:00:00,2.66,1107.0,114777.0,2.456525459,3500.0,1406.0,2286.0,0.0,1.3,250.0,1.36,7.0,1.3,10.54,88.06,0.43,2.6,291.2773333,0.97,10.78,87.72,0.46,5.7,23.108999996999998,1.04,9.84,70.21,1.16,83.54714867,18.79,977.795,1.99,1.860288485,10.585,4.933333333,82.66555556,55.345,9.135,28.68,66.16,0.071,1.745,0.31,0.052,0.0585,5.69,0.16,1.447889465,0.075215037,27.92358253,0.008461692,1.024804881,0.014102819,0.032906579,124.6417431,0.001880376,0.009871974,4.19323832,0.111412274,2.209441716,1.0,0.62,0.0,0.73,1.35,0.0,17.75,96.56,0.2,75.0,27.6,10.0,60.0,28.75,8.0,123.135,118.0,39.10628019,548.0,430.0,87.62711864
2024-08-09 09:00:00,2.69,1100.0,116656.0,2.416290141,3499.0,1395.0,2275.0,0.0,1.3,251.0,1.39,7.0,1.3,10.54,88.06,0.43,2.6,291.2773333,0.97,10.78,87.72,0.46,5.7,23.108999996999998,1.04,9.84,70.21,1.16,83.54714867,18.79,977.795,1.99,1.860288485,10.585,4.933333333,82.66555556,55.345,9.135,28.68,66.16,0.071,1.745,0.31,0.052,0.0585,5.69,0.16,1.447889465,0.075215037,27.92358253,0.008461692,1.024804881,0.014102819,0.032906579,124.6417431,0.001880376,0.009871974,4.19323832,0.111412274,2.209441716,1.0,0.62,0.0,0.73,1.35,0.0,17.75,96.56,0.2,75.0,27.6,10.0,60.0,28.75,8.0,122.87,116.0,39.54501452,546.0,430.0,88.44827586
2024-08-09 10:00:00,2.68,1102.0,116797.0,2.414064141,3500.0,1408.0,2277.0,0.0,1.3,253.0,1.38,7.0,1.3,10.54,88.06,0.43,2.6,291.2773333,0.97,10.78,87.72,0.46,5.7,23.108999996999998,1.04,9.84,70.21,1.16,83.54714867,18.79,977.795,1.99,1.860288485,10.585,4.933333333,82.66555556,55.345,9.135,28.68,66.16,0.071,1.745,0.31,0.052,0.0585,5.69,0.16,1.447889465,0.075215037,27.92358253,0.008461692,1.024804881,0.014102819,0.032906579,124.6417431,0.001880376,0.009871974,4.19323832,0.111412274,2.209441716,1.0,0.62,0.0,0.73,1.35,0.0,17.75,96.56,0.2,75.0,27.6,10.0,60.0,28.75,8.0,122.87,116.0,40.06766554,546.0,430.0,90.17241379
2024-08-09 11:00:00,2.68,1102.0,115864.0,2.432797452,3499.0,1398.0,2276.0,0.0,1.3,250.0,1.38,7.0,1.3,10.54,88.06,0.43,2.6,291.2773333,0.97,10.78,87.72,0.46,5.7,23.108999996999998,1.04,9.84,70.21,1.16,83.54714867,18.79,977.795,1.99,1.860288485,10.585,4.933333333,82.66555556,55.345,9.135,28.68,66.16,0.071,1.745,0.31,0.052,0.0585,5.69,0.16,1.447889465,0.075215037,27.92358253,0.008461692,1.024804881,0.014102819,0.032906579,124.6417431,0.001880376,0.009871974,4.19323832,0.111412274,2.209441716,1.0,0.62,0.0,0.73,1.35,0.0,17.75,96.56,0.2,75.0,27.6,10.0,60.0,28.75,8.0,123.135,118.0,41.03728489,548.0,430.0,87.37288136
2024-08-09 12:00:00,2.7,1098.0,115078.0,2.449404219,3499.0,1371.0,2288.0,0.0,1.3,247.0,1.4,7.0,1.3,10.54,88.06,0.43,2.6,291.2773333,0.97,10.78,87.72,0.46,5.7,23.108999996999998,1.04,9.84,70.21,1.16,83.54714867,18.79,977.795,1.99,1.860288485,10.585,4.933333333,82.66555556,55.345,9.135,28.68,66.16,0.071,1.745,0.31,0.052,0.0585,5.69,0.16,1.447889465,0.075215037,27.92358253,0.008461692,1.024804881,0.014102819,0.032906579,124.6417431,0.001880376,0.009871974,4.19323832,0.111412274,2.209441716,1.0,0.62,0.0,0.73,1.35,0.0,17.75,96.56,0.2,75.0,27.6,10.0,60.0,28.75,8.0,122.4725,113.0,39.61352657,543.0,430.0,87.16814159
2024-08-09 13:00:00,2.66,1109.0,116168.0,2.427127779,3500.0,1423.0,2302.0,0.0,1.3,254.0,1.36,7.0,1.3,10.54,88.06,0.43,2.6,291.2773333,0.97,10.78,87.72,0.46,5.7,23.108999996999998,1.04,9.84,70.21,1.16,83.54714867,18.79,977.795,1.99,1.860288485,10.585,4.933333333,82.66555556,55.345,9.135,28.68,66.16,0.071,1.745,0.31,0.052,0.0585,5.69,0.16,1.447889465,0.075215037,27.92358253,0.008461692,1.024804881,0.014102819,0.032906579,124.6417431,0.001880376,0.009871974,4.19323832,0.111412274,2.209441716,1.0,0.62,0.0,0.73,1.35,0.0,17.75,96.56,0.2,75.0,27.6,10.0,60.0,28.75,8.0,122.4725,113.0,39.93703076,543.0,430.0,89.38053097
2024-08-09 14:00:00,2.71,1103.0,115318.0,2.445007626,3500.0,1368.0,2287.0,0.0,1.3,248.0,1.41,7.0,1.3,10.54,88.06,0.43,2.6,291.2773333,0.97,10.78,87.72,0.46,5.7,23.108999996999998,1.04,9.84,70.21,1.16,83.54714867,18.79,977.795,1.99,1.860288485,10.585,4.933333333,82.66555556,55.345,9.135,28.68,66.16,0.071,1.745,0.31,0.052,0.0585,5.69,0.16,1.447889465,0.075215037,27.92358253,0.008461692,1.024804881,0.014102819,0.032906579,124.6417431,0.001880376,0.009871974,4.19323832,0.111412274,2.209441716,1.0,0.62,0.0,0.73,1.35,0.0,17.75,96.56,0.2,75.0,27.6,10.0,60.0,28.75,8.0,122.2075,111.0,40.32882012,541.0,430.0,87.56756757
2024-08-09 15:00:00,2.69,1108.0,116251.0,2.424703295,3499.0,1392.0,2284.0,0.0,1.3,251.0,1.39,7.0,1.3,10.54,88.06,0.43,2.6,291.2773333,0.97,10.78,87.72,0.46,5.7,23.108999996999998,1.04,9.84,70.21,1.16,83.54714867,18.79,977.795,1.99,1.860288485,10.585,4.933333333,82.66555556,55.345,9.135,28.68,66.16,0.071,1.745,0.31,0.052,0.0585,5.69,0.16,1.447889465,0.075215037,27.92358253,0.008461692,1.024804881,0.014102819,0.032906579,124.6417431,0.001880376,0.009871974,4.19323832,0.111412274,2.209441716,1.0,0.62,0.0,0.73,1.35,0.0,17.75,96.56,0.2,75.0,27.6,10.0,60.0,28.75,8.0,122.7375,115.0,39.85071033,545.0,430.0,89.56521739
2024-08-09 16:00:00,2.66,1109.0,115811.0,2.433910163,3499.0,1424.0,2281.0,0.0,1.3,253.0,1.36,7.0,1.3,10.6,88.02,0.4,3.2,291.2773333,0.98,10.9,87.62,0.44,5.4,23.108999996999998,1.04,10.26,69.89,1.2,83.54714867,18.65,977.795,1.995,1.910690859,11.015,4.933333333,82.66555556,54.815,9.865,28.92,66.16,0.0795,1.83,0.31,0.0505,0.058,5.765,0.17,1.175234955,0.042308458,28.26675114,0.008461692,0.973094543,0.014102819,0.028205639,124.6417431,0.001880376,0.01175235,4.230845838,0.056411278,2.115422919,1.0,0.62,0.0,0.95,1.3,0.0,17.75,95.8,0.1,75.0,27.6,10.0,60.0,28.75,8.0,122.7375,115.0,39.82489352,545.0,430.0,87.82608696
2024-08-09 17:00:00,2.65,1117.0,115384.0,2.443609881,3500.0,1424.0,2274.0,0.0,1.3,254.0,1.35,7.0,1.3,10.6,88.02,0.4,3.2,291.2773333,0.98,10.9,87.62,0.44,5.4,23.108999996999998,1.04,10.26,69.89,1.2,83.54714867,18.65,977.795,1.995,1.910690859,11.015,4.933333333,82.66555556,54.815,9.865,28.92,66.16,0.0795,1.83,0.31,0.0505,0.058,5.765,0.17,1.175234955,0.042308458,28.26675114,0.008461692,0.973094543,0.014102819,0.028205639,124.6417431,0.001880376,0.01175235,4.230845838,0.056411278,2.115422919,1.0,0.62,0.0,0.95,1.3,0.0,17.75,95.8,0.1,75.0,27.6,10.0,60.0,28.75,8.0,122.7375,115.0,39.28996903,545.0,430.0,87.04347826
2024-08-09 18:00:00,2.63,1149.0,116611.0,2.41791249,3500.0,1460.0,2289.0,0.0,1.3,264.0,1.33,8.0,1.3,10.6,88.02,0.4,3.2,291.2773333,0.98,10.9,87.62,0.44,5.4,23.108999996999998,1.04,10.26,69.89,1.2,83.54714867,18.65,977.795,1.995,1.910690859,11.015,4.933333333,82.66555556,54.815,9.865,28.92,66.16,0.0795,1.83,0.31,0.0505,0.058,5.765,0.17,1.175234955,0.042308458,28.26675114,0.008461692,0.973094543,0.014102819,0.028205639,124.6417431,0.001880376,0.01175235,4.230845838,0.056411278,2.115422919,1.0,0.62,0.0,0.95,1.3,0.0,17.75,95.8,0.1,75.0,27.6,10.0,60.0,28.75,8.0,123.4,120.0,39.2993327,550.0,430.0,95.33333333
2024-08-09 19:00:00,2.66,1167.0,116566.0,2.418845386,3500.0,1432.0,2301.0,0.0,1.3,265.0,1.36,7.0,1.3,10.6,88.02,0.4,3.2,291.2773333,0.98,10.9,87.62,0.44,5.4,23.108999996999998,1.04,10.26,69.89,1.2,83.54714867,18.65,977.795,1.995,1.910690859,11.015,4.933333333,82.66555556,54.815,9.865,28.92,66.16,0.0795,1.83,0.31,0.0505,0.058,5.765,0.17,1.175234955,0.042308458,28.26675114,0.008461692,0.973094543,0.014102819,0.028205639,124.6417431,0.001880376,0.01175235,4.230845838,0.056411278,2.115422919,1.0,0.62,0.0,0.95,1.3,0.0,17.75,95.8,0.1,75.0,27.6,10.0,60.0,28.75,8.0,123.4,120.0,39.33762211,550.0,430.0,93.08333333
2024-08-09 20:00:00,2.72,1143.0,115899.0,2.432757875,3500.0,1363.0,2300.0,0.0,1.3,255.0,1.42,7.0,1.3,10.6,88.02,0.4,3.2,291.2773333,0.98,10.9,87.62,0.44,5.4,23.108999996999998,1.04,10.26,69.89,1.2,83.54714867,18.65,977.795,1.995,1.910690859,11.015,4.933333333,82.66555556,54.815,9.865,28.92,66.16,0.0795,1.83,0.31,0.0505,0.058,5.765,0.17,1.175234955,0.042308458,28.26675114,0.008461692,0.973094543,0.014102819,0.028205639,124.6417431,0.001880376,0.01175235,4.230845838,0.056411278,2.115422919,1.0,0.62,0.0,0.95,1.3,0.0,17.75,95.8,0.1,75.0,27.6,10.0,60.0,28.75,8.0,123.2675,119.0,40.87990488,549.0,430.0,87.22689076
2024-08-09 21:00:00,2.71,1117.0,115308.0,2.445219545,3500.0,1361.0,2279.0,0.0,1.3,250.0,1.41,8.0,1.3,10.6,88.02,0.4,3.2,291.2773333,0.98,10.9,87.62,0.44,5.4,23.108999996999998,1.04,10.26,69.89,1.2,83.54714867,18.65,977.795,1.995,1.910690859,11.015,4.933333333,82.66555556,54.815,9.865,28.92,66.16,0.0795,1.83,0.31,0.0505,0.058,5.765,0.17,1.175234955,0.042308458,28.26675114,0.008461692,0.973094543,0.014102819,0.028205639,124.6417431,0.001880376,0.01175235,4.230845838,0.056411278,2.115422919,1.0,0.62,0.0,0.95,1.3,0.0,17.75,95.8,0.1,75.0,27.6,10.0,60.0,28.75,8.0,122.7375,115.0,41.97823,545.0,430.0,93.47826087
2024-08-09 22:00:00,2.69,1118.0,115343.0,2.444477989,3500.0,1380.0,2285.0,0.0,1.3,251.0,1.39,7.0,1.3,10.6,88.02,0.4,3.2,291.2773333,0.98,10.9,87.62,0.44,5.4,23.108999996999998,1.04,10.26,69.89,1.2,83.54714867,18.65,977.795,1.995,1.910690859,11.015,4.933333333,82.66555556,54.815,9.865,28.92,66.16,0.0795,1.83,0.31,0.0505,0.058,5.765,0.17,1.175234955,0.042308458,28.26675114,0.008461692,0.973094543,0.014102819,0.028205639,124.6417431,0.001880376,0.01175235,4.230845838,0.056411278,2.115422919,1.0,0.62,0.0,0.95,1.3,0.0,17.75,95.8,0.1,75.0,27.6,10.0,60.0,28.75,8.0,123.135,118.0,41.4442326,548.0,430.0,87.28813559
2024-08-09 23:00:00,2.69,1145.0,115364.0,2.444033271,3500.0,1394.0,2302.0,0.0,1.3,257.0,1.39,7.0,1.3,10.47,88.15,0.42,3.0,292.08,0.96,10.72,87.8,0.45,10.1,23.27066667,1.03,10.13,69.67,1.28,85.665844,18.92,951.1283333,2.0,1.920562835,11.13,4.69,82.51111111,54.695,9.83,29.4,66.16,0.088,1.855,0.29,0.0495,0.058,5.795,0.17,0.979367116,0.064301881,29.56897283,0.006924818,1.216789447,0.019785194,0.029677791,123.2571505,0.002473149,0.011376487,4.723715131,0.056882434,2.126908384,1.0,0.39,0.0,0.8,1.29,0.0,18.70333333,96.18,0.3,75.0,27.6,10.0,60.0,28.75,8.0,123.66499999999999,122.0,39.93785851,552.0,430.0,86.06557377
2024-08-10 01:00:00,2.72,1148.0,119649.0,2.357226499,3501.0,1457.0,2314.0,0.0,1.35,230.0,1.37,7.0,1.3,10.32,88.32,0.41,3.0,286.6826667,0.95,10.71,87.81,0.45,5.9,28.76266666,1.03,9.98,68.72,1.18,89.72666667,20.12,955.3733333,1.96,1.959883975,10.74,4.844444444,82.77555556,55.45,9.835,27.6624,62.39,0.0635,1.49,0.25,0.0585,0.0575,5.48,0.175,5.8,0.26,54.02,0.036,6.87,0.15,0.15,65.22079167,0.009,0.165,8.24,0.782,4.2,1.0,1.03,0.0,0.82,1.23,0.0,18.80666667,95.12,0.1,75.0,27.6,10.0,60.0,28.75,8.0,123.0025,117.0,39.12330052,547.0,430.0,87.35042735
2024-08-10 02:00:00,2.71,1153.0,120682.0,2.337727681,3502.0,1483.0,2307.0,0.0,1.35,234.0,1.36,8.0,1.3,10.32,88.32,0.41,3.0,286.6826667,0.95,10.71,87.81,0.45,5.9,28.76266666,1.03,9.98,68.72,1.18,89.72666667,20.12,955.3733333,1.96,1.959883975,10.74,4.844444444,82.77555556,55.45,9.835,27.6624,62.39,0.0635,1.49,0.25,0.0585,0.0575,5.48,0.175,5.8,0.26,54.02,0.036,6.87,0.15,0.15,65.22079167,0.009,0.165,8.24,0.782,4.2,1.0,1.03,0.0,0.82,1.23,0.0,18.80666667,95.12,0.1,75.0,27.6,10.0,60.0,28.75,8.0,123.0025,117.0,39.05739617,547.0,430.0,87.69230769
2024-08-10 03:00:00,2.73,1162.0,120560.0,2.340092025,3502.0,1457.0,2307.0,0.0,1.35,234.0,1.38,7.0,1.3,10.32,88.32,0.41,3.0,286.6826667,0.95,10.71,87.81,0.45,5.9,28.76266666,1.03,9.98,68.72,1.18,89.72666667,20.12,955.3733333,1.96,1.959883975,10.74,4.844444444,82.77555556,55.45,9.835,27.6624,62.39,0.0635,1.49,0.25,0.0585,0.0575,5.48,0.175,5.8,0.26,54.02,0.036,6.87,0.15,0.15,65.22079167,0.009,0.165,8.24,0.782,4.2,1.0,1.03,0.0,0.82,1.23,0.0,18.80666667,95.12,0.1,75.0,27.6,10.0,60.0,28.75,8.0,124.195,126.0,38.65447726,556.0,430.0,88.0952381
2024-08-10 04:00:00,2.72,1196.0,119384.0,2.361107146,3499.0,1441.0,2321.0,0.0,1.34,237.0,1.38,7.0,1.3,10.32,88.32,0.41,3.0,286.6826667,0.95,10.71,87.81,0.45,5.9,28.76266666,1.03,9.98,68.72,1.18,89.72666667,20.12,955.3733333,1.96,1.959883975,10.74,4.844444444,82.77555556,55.45,9.835,27.6624,62.39,0.0635,1.49,0.25,0.0585,0.0575,5.48,0.175,5.8,0.26,54.02,0.036,6.87,0.15,0.15,65.22079167,0.009,0.165,8.24,0.782,4.2,1.0,1.03,0.0,0.82,1.23,0.0,18.80666667,95.12,0.1,75.0,27.6,10.0,60.0,28.75,8.0,124.99000000000001,132.0,38.36552049,562.0,430.0,87.1969697
2024-08-10 05:00:00,2.72,1169.0,117429.0,2.401079069,3500.0,1426.0,2300.0,0.0,1.35,229.0,1.37,8.0,1.3,10.32,88.32,0.41,3.0,286.6826667,0.95,10.71,87.81,0.45,5.9,28.76266666,1.03,9.98,68.72,1.18,89.72666667,20.12,955.3733333,1.96,1.959883975,10.74,4.844444444,82.77555556,55.45,9.835,27.6624,62.39,0.0635,1.49,0.25,0.0585,0.0575,5.48,0.175,5.8,0.26,54.02,0.036,6.87,0.15,0.15,65.22079167,0.009,0.165,8.24,0.782,4.2,1.0,1.03,0.0,0.82,1.23,0.0,18.80666667,95.12,0.1,75.0,27.6,10.0,60.0,28.75,8.0,124.5925,129.0,38.49047731,559.0,430.0,93.02325581
2024-08-10 06:00:00,2.72,1168.0,117420.0,2.401263003,3500.0,1426.0,2300.0,0.0,1.35,230.0,1.37,7.0,1.3,10.32,88.32,0.41,3.0,286.6826667,0.95,10.71,87.81,0.45,5.9,28.76266666,1.03,9.98,68.72,1.18,89.72666667,20.12,955.3733333,1.96,1.959883975,10.74,4.844444444,82.77555556,55.45,9.835,27.6624,62.39,0.0635,1.49,0.25,0.0585,0.0575,5.48,0.175,5.8,0.26,54.02,0.036,6.87,0.15,0.15,65.22079167,0.009,0.165,8.24,0.782,4.2,1.0,1.03,0.0,0.82,1.23,0.0,18.80666667,95.12,0.1,75.0,27.6,10.0,60.0,28.75,8.0,123.5775,127.0,38.49047731,554.0,427.0,90.86614173
2024-08-10 07:00:00,2.7,1178.0,117784.0,2.393162755,3499.0,1456.0,2300.0,0.0,1.35,233.0,1.35,8.0,1.3,10.32,88.32,0.41,3.0,286.6826667,0.95,10.71,87.81,0.45,5.9,28.76266666,1.03,9.98,68.72,1.18,89.72666667,20.12,955.3733333,1.96,1.959883975,10.74,4.844444444,82.77555556,55.45,9.835,27.6624,62.39,0.0635,1.49,0.25,0.0585,0.0575,5.48,0.175,5.8,0.26,54.02,0.036,6.87,0.15,0.15,65.22079167,0.009,0.165,8.24,0.782,4.2,1.0,1.03,0.0,0.82,1.23,0.0,18.80666667,95.12,0.1,75.0,27.6,10.0,60.0,28.75,8.0,124.5925,129.0,38.34038552,559.0,430.0,91.70542636
2024-08-10 08:00:00,2.73,1160.0,118667.0,2.376043726,3500.0,1436.0,2305.0,0.0,1.35,230.0,1.38,7.0,1.3,10.41,88.21,0.4,2.6,286.6826667,0.98,10.82,87.7,0.44,5.9,28.76266666,1.04,9.86,69.0,1.1,89.72666667,20.04,955.3733333,1.93,1.963804876,10.575,4.844444444,82.77555556,55.75,9.585,27.7072,62.39,0.058,1.375,0.24,0.0625,0.059,5.385,0.175,5.26,0.35,54.1,0.039,6.98,0.18,0.32,65.22079167,0.011,0.159,8.07,0.715,4.3,1.0,0.84,0.0,1.8,1.44,0.0,18.80666667,94.69,0.1,75.0,27.6,10.0,60.0,28.75,8.0,124.0625,125.0,38.30090176,555.0,430.0,87.2
2024-08-10 09:00:00,2.71,1155.0,118131.0,2.385455433,3498.0,1418.0,2310.0,0.0,1.35,227.0,1.36,7.0,1.3,10.41,88.21,0.4,2.6,286.6826667,0.98,10.82,87.7,0.44,5.9,28.76266666,1.04,9.86,69.0,1.1,89.72666667,20.04,955.3733333,1.93,1.963804876,10.575,4.844444444,82.77555556,55.75,9.585,27.7072,62.39,0.058,1.375,0.24,0.0625,0.059,5.385,0.175,5.26,0.35,54.1,0.039,6.98,0.18,0.32,65.22079167,0.011,0.159,8.07,0.715,4.3,1.0,0.84,0.0,1.8,1.44,0.0,18.80666667,94.69,0.1,75.0,27.6,10.0,60.0,28.75,8.0,123.93,124.0,38.36433,554.0,430.0,85.48387097
2024-08-10 10:00:00,2.73,1162.0,117178.0,2.407593558,3502.0,1417.0,2296.0,0.0,1.35,227.0,1.38,7.0,1.3,10.41,88.21,0.4,2.6,286.6826667,0.98,10.82,87.7,0.44,5.9,28.76266666,1.04,9.86,69.0,1.1,89.72666667,20.04,955.3733333,1.93,1.963804876,10.575,4.844444444,82.77555556,55.75,9.585,27.7072,62.39,0.058,1.375,0.24,0.0625,0.059,5.385,0.175,5.26,0.35,54.1,0.039,6.98,0.18,0.32,65.22079167,0.011,0.159,8.07,0.715,4.3,1.0,0.84,0.0,1.8,1.44,0.0,18.80666667,94.69,0.1,75.0,27.6,10.0,60.0,28.75,8.0,124.8575,131.0,39.67726626,561.0,430.0,86.94656489
2024-08-10 11:00:00,2.73,1174.0,117017.0,2.408840071,3499.0,1424.0,2300.0,0.0,1.36,229.0,1.37,7.0,1.3,10.41,88.21,0.4,2.6,286.6826667,0.98,10.82,87.7,0.44,5.9,28.76266666,1.04,9.86,69.0,1.1,89.72666667,20.04,955.3733333,1.93,1.963804876,10.575,4.844444444,82.77555556,55.75,9.585,27.7072,62.39,0.058,1.375,0.24,0.0625,0.059,5.385,0.175,5.26,0.35,54.1,0.039,6.98,0.18,0.32,65.22079167,0.011,0.159,8.07,0.715,4.3,1.0,0.84,0.0,1.8,1.44,0.0,18.80666667,94.69,0.1,75.0,27.6,10.0,60.0,28.75,8.0,124.725,130.0,38.27190043,560.0,430.0,88.53846154
2024-08-10 12:00:00,2.71,1172.0,118065.0,2.388834019,3501.0,1458.0,2284.0,0.0,1.36,232.0,1.35,7.0,1.3,10.41,88.21,0.4,2.6,286.6826667,0.98,10.82,87.7,0.44,5.9,28.76266666,1.04,9.86,69.0,1.1,89.72666667,20.04,955.3733333,1.93,1.963804876,10.575,4.844444444,82.77555556,55.75,9.585,27.7072,62.39,0.058,1.375,0.24,0.0625,0.059,5.385,0.175,5.26,0.35,54.1,0.039,6.98,0.18,0.32,65.22079167,0.011,0.159,8.07,0.715,4.3,1.0,0.84,0.0,1.8,1.44,0.0,18.80666667,94.69,0.1,75.0,27.6,10.0,60.0,28.75,8.0,124.725,130.0,38.65088757,560.0,430.0,96.69230769
2024-08-10 13:00:00,2.69,1158.0,118100.0,2.387444723,3500.0,1483.0,2298.0,0.0,1.36,231.0,1.33,7.0,1.3,10.41,88.21,0.4,2.6,286.6826667,0.98,10.82,87.7,0.44,5.9,28.76266666,1.04,9.86,69.0,1.1,89.72666667,20.04,955.3733333,1.93,1.963804876,10.575,4.844444444,82.77555556,55.75,9.585,27.7072,62.39,0.058,1.375,0.24,0.0625,0.059,5.385,0.175,5.26,0.35,54.1,0.039,6.98,0.18,0.32,65.22079167,0.011,0.159,8.07,0.715,4.3,1.0,0.84,0.0,1.8,1.44,0.0,18.80666667,94.69,0.1,75.0,27.6,10.0,60.0,28.75,8.0,124.725,130.0,38.65425913,560.0,430.0,86.84615385
2024-08-10 14:00:00,2.65,1178.0,116632.0,2.41678707,3499.0,1511.0,2273.0,0.0,1.36,234.0,1.29,7.0,1.3,10.41,88.21,0.4,2.6,286.6826667,0.98,10.82,87.7,0.44,5.9,28.76266666,1.04,9.86,69.0,1.1,89.72666667,20.04,955.3733333,1.93,1.963804876,10.575,4.844444444,82.77555556,55.75,9.585,27.7072,62.39,0.058,1.375,0.24,0.0625,0.059,5.385,0.175,5.26,0.35,54.1,0.039,6.98,0.18,0.32,65.22079167,0.011,0.159,8.07,0.715,4.3,1.0,0.84,0.0,1.8,1.44,0.0,18.80666667,94.69,0.1,75.0,27.6,10.0,60.0,28.75,8.0,125.3875,135.0,38.26714801,565.0,430.0,95.03703704
