Repository: saikumar-voptimai/evonith_bf_webapp

# Evonith BF2 — Blast Furnace Intelligence Platform

Monitoring, modelling and optimisation of **Blast Furnace 2 (BF2)** at Evonith Steel: live telemetry from InfluxDB,
manual plant reports from Neon PostgreSQL, a two-zone energy model of the furnace, blend and fuel optimisers, a
conversational assistant (FurnaceMind) and a live digital twin evaluated every hour.

The platform has three deployable parts that share one Python service layer, plus the shared data library:

| Part | Path | What it is |
|---|---|---|
| **Streamlit app** (legacy) | `src/app.py`, `src/custom_pages/` | The original 11-page dashboard; still the home of the model pages. Served under `/legacy` in production |

File: src/assets/data/furnace_dataset_20260525_002530_771382.csv (part 70 of 209)
GO%,ORE_NA2O%,ORE_P%,ORE_TIO2%,ORE_AL2O3%,ORE_SIO2%,ORE_MNO%,ORE_CAO%,ORE_K2O%,ORE_CALC_MT,PELLET_PCT_SIO2,PELLET_PCT_AL2O3,PELLET_PCT_FE2O3,PELLET_PCT_MGO,PELLET_PCT_TIO2,PELLET_PCT_NA2O,TOTAL_PELLET_CALC_MT,PELLET_PCT_K2O,PELLET_PCT_TM,PELLET_PCT_LOI,PELLET_PCT_MNO,PELLET_PCT_CAO,PELLET_PCT_P,CHARGES/HRS.,STOCKRODLEVEL,CHEM_PCT_C,CHEM_PCT_CR,CHEM_PCT_FE,CHEM_PCT_MN,CHEM_PCT_P,CHEM_PCT_S,CHEM_PCT_SI,CHEM_PCT_TI,SLAG_BASICITY,SLAG_PCT_AL2O3,SLAG_PCT_CAO,SLAG_PCT_FEO,SLAG_PCT_K2O,SLAG_PCT_MGO,SLAG_PCT_MNO,SLAG_PCT_NA2O,SLAG_PCT_S,SLAG_PCT_SIO2,SLAG_PCT_TIO2,SLAG_T_BASICITY,HMT_GT_1480C,COKE_DISCHARGE_TIME,WEIGHTED_COKE_ANGLE,TOTAL_COKE_PORTIONS,NON_COKE_DISCHARGE_TIME,WEIGHTED_NON_COKE_ANGLE,TOTAL_NON_COKE_PORTIONS,TOTAL HEAT LOAD,FTG_UPTAKE_TEMP_A,FTG_UPTAKE_TEMP_B,FTG_UPTAKE_TEMP_C,FTG_UPTAKE_TEMP_D,FTG_UPTAKE_TEMP_AVG,HEARTH_TEMP_A,HEARTH_TEMP_B,HEARTH_TEMP_C,HEARTH_TEMP_D,HEARTH_TEMP_AVG,BOSH_TEMP_A,BOSH_TEMP_C,BOSH_TEMP_D,BELLY_TEMP_A,BELLY_TEMP_C,BELLY_TEMP_D,LOWER_STACK_TEMP_A,LOWER_STACK_TEMP_B,LOWER_STACK_TEMP_C,LOWER_STACK_TEMP_D,PCI_KG/THM,ACT. FUEL RATEKG/THM.,FURNACETOPGASANALYSISCO2ETACO,COKE RATE KG/THM,PRODUCTIONTONNESPERHR,HOT BLAST PRESSUREBAR,TOPPRESSUREBAR,DIFFERENTIAL PRESSURETOTALBAR,HOT BLAST TEMP.OC,OXYGENFLOWNM3/HR.,STEAMKGS/HR.,RAFTOC,PERMEABILITYKGS/HR.,TUYEREVELOCITYM/S,HOT BLAST VOLUMENM3/HR.,O2 ENRICHMENT %,BOTTOMBAR,FURNACE TOP GAS ANALYSISH2%,UNITCOST LAKHS/THM,BOSH_TEMP_B,FURNACE TOP GAS ANALYSISCO2%,FURNACE TOP GAS ANALYSISONLINE (ANALYZER)CO%
2025-12-26 15:00:00,0.9896338962197522,12.073979302875633,0.459192027,86.9363868009046,0.37900517428109176,4.9555,0.36999999999999994,1.01,0.49,87.23,11.76,1.0505,69.98,9.0,19.55,1.69,12.33952387,5.024444444,80.40222222,70.09,36.18,0.044000000000000004,5.53,2.14,9.48,2.32,0.029,0.13,55.04,10.49,0.04900000000000001,1.8969258590000002,0.16,16.110333333333333,0.1,96.9,0.63,0.63,1.1,0.0,0.0,0.0,59.72168081025617,3.932226634900809,3.9293888090043416,0.04592102815165367,0.021459864983227505,0.06568999751338694,0.43076071020175255,4.474249598137129,5.118190609379336,0.07875517330111931,0.0802527378527224,0.021457440605817682,9.257166666666667,0.0,0.0,0.0,0.0,0.0,0.0,0.0,0.0,0.0,0.0,0.0,0.0,0.0,7.0,0.254488152,4.331176470588235,0.010058823529411764,94.75113176470587,0.12189176470588235,0.10917647058823529,0.03844705882352942,0.5695294117647058,0.06858823529411764,1.0563537828352942,20.19635294117647,35.67482352941176,0.23447058823529413,0.3684705882352941,7.778705882352941,0.16905882352941176,0.19423529411764706,0.3536470588235294,33.77188235294118,1.1541176470588235,1.2866917920470589,1486.0,97.5,26.46153846153846,13.0,67.5,27.333333333333332,9.0,0.9618739379639862,178.9358333,167.05875,175.3394444,188.5638889,178.7632639,61.81727279277736,328.31927450990446,449.9256766926874,580.709732572272,356.5399270168673,119.37444444444448,92.6536111111111,70.24833333333325,101.42888888888893,53.17666666666649,58.51333333333335,49.28944444444433,49.05444444444455,39.808888888888966,39.7313888888889,151.0136772222216,530.0,42.94747788888889,320.0,94.10194444444517,2.776162141666667,1.3483831805555546,1.4278590861111105,1197.083055555555,3998.296547,0.0,2295.0360250000012,1293.1472111111093,217.31902194444447,110685.7169444444,3.554322925,1.2220099694444446,2.8906812833333353,100.00931223194436,70.1122222222222,18.348669222222224,24.377363388888885
2025-12-26 16:00:00,0.9899529901264749,12.074180835869353,0.459192027,86.93586617400418,0.37895479103266183,4.962714285714285,0.37,1.01,0.49,87.23,11.76,1.0604285714285715,69.98,9.0,19.55,1.69,12.33952387,5.024444444,80.40222222,70.09,36.18,0.044,5.53,2.14,9.48,2.32,0.029,0.13,55.04,10.49,0.049,1.896925859,0.16,16.185142857142857,0.1,96.9,0.63,0.63,1.1,0.0,0.0,0.0,59.7376682722878,3.9288679585143647,3.9317584164484756,0.045726589394046384,0.02145766758041844,0.06565960227531525,0.42913699746643286,4.463957167400209,5.108394192998448,0.0789493743804974,0.07928101942114434,0.021334387169320925,9.506857142857143,0.0,0.0,0.0,0.0,0.0,0.0,0.0,0.0,0.0,0.0,0.0,0.0,0.0,7.0,0.254488152,4.366470588235294,0.011823529411764705,94.84868470588235,0.12104470588235294,0.11447058823529412,0.045858823529411764,0.4354117647058824,0.056235294117647064,1.0590808558941178,19.90694117647059,35.6995294117647,0.30858823529411766,0.3825882352941177,7.8598823529411765,0.20082352941176468,0.20129411764705882,0.34305882352941175,33.70835294117647,1.2776470588235294,1.2922645754588236,1486.0,97.5,26.46153846153846,13.0,67.5,27.333333333333332,9.0,0.9618739379639862,178.9358333,167.05875,175.3394444,188.5638889,178.7632639,61.81727279277736,328.31927450990446,449.9256766926874,580.709732572272,356.5399270168673,120.75194444444452,80.97250000000005,67.86833333333334,86.3519444444445,52.95555555555542,58.476666666666624,49.22777777777793,48.92083333333313,40.758055555555515,38.72000000000006,139.7443741666667,530.0,42.38893077777778,320.0,93.1926096233644,2.7321686055555547,1.348134869444446,1.3845013019444434,1197.671944444444,3998.296547,0.0,2291.736455555556,1341.4118583333332,220.8181236111111,111061.84944444444,3.541696497222224,1.1809187411111106,2.9596997194444454,98.51612957708333,68.28499999999994,18.323399999999996,24.906129777777767
2025-12-26 17:00:00,0.9896785503608729,12.074007505491078,0.459192027,86.93631394414804,0.37899812362723057,4.943,0.37,1.01,0.49,87.23,11.76,1.0878571428571429,69.98,9.0,19.55,1.69,12.33952387,5.024444444,80.40222222,70.09,36.18,0.044,5.53,2.14,9.48,2.32,0.029,0.13,55.04,10.49,0.049,1.896925859,0.16,16.240857142857145,0.1,96.9,0.63,0.63,1.1,0.0,0.0,0.0,59.676880666246426,3.9493693225085993,3.9371885170734453,0.04608579318127333,0.02151453764433958,0.06592888259543998,0.4338925772949458,4.495513797889635,5.140298175046311,0.07893010644796157,0.08039716664789685,0.021431574156933062,9.301857142857143,0.0,0.0,0.0,0.0,0.0,0.0,0.0,0.0,0.0,0.0,0.0,0.0,0.0,7.0,0.254488152,4.4017647058823535,0.013588235294117647,94.94623764705882,0.12019764705882352,0.11976470588235294,0.05327058823529412,0.3012941176470588,0.04388235294117647,1.0618079289529412,19.617529411764707,35.72423529411764,0.38270588235294123,0.3967058823529412,7.941058823529412,0.23258823529411765,0.20835294117647057,0.33247058823529413,33.64482352941177,1.4011764705882352,1.2978373588705883,1486.0,97.5,26.46153846153846,13.0,67.5,27.333333333333332,9.0,0.9618739379639862,178.9358333,167.05875,175.3394444,188.5638889,178.7632639,61.81727279277736,328.31927450990446,449.9256766926874,580.709732572272,356.5399270168673,104.5624999999999,66.75916666666662,66.49055555555557,77.01472222222228,52.69416666666666,58.23527777777782,49.21888888888899,48.83138888888873,42.26611111111102,38.246111111111105,146.14111194444484,533.6944444444445,42.45452494444443,320.0,99.35520833333344,2.7505143472222215,1.348323513888889,1.4017912749999994,1209.5811111111113,3998.296547,0.0,2296.650505555553,1336.541894444445,223.9143522222224,112233.1069444445,3.4967554722222234,1.191716402777778,2.988361605555561,99.36369733263894,66.32083333333333,18.249807611111088,24.737919805555556
2025-12-26 18:00:00,0.9902399865156192,12.074362096746707,0.459192027,86.93539791673767,0.37890947581332324,4.829428571428571,0.37,1.01,0.49,87.23,11.76,1.1138571428571429,69.98,9.0,19.55,1.69,12.33952387,5.024444444,80.40222222,70.09,36.18,0.044,5.53,2.14,9.48,2.32,0.029,0.13,55.04,10.49,0.049,1.896925859,0.16,16.231,0.1,96.9,0.63,0.63,1.1,0.0,0.0,0.0,59.64412837508126,3.962882243649784,3.94472172304348,0.046158051626285945,0.02156065940302535,0.06612301687797682,0.4360023868702233,4.510098702439389,5.155782835351904,0.07914918370557089,0.08017578746771606,0.021365659152769313,9.154142857142858,0.0,0.0,0.0,0.0,0.0,0.0,0.0,0.0,0.0,0.0,0.0,0.0,0.0,7.0,0.254488152,4.417666666666666,0.014383333333333333,94.98471666666667,0.12383333333333334,0.11985,0.056916666666666664,0.24316666666666667,0.039466666666666664,1.0451816903,19.392833333333336,35.473166666666664,0.4038333333333333,0.42300000000000004,7.937,0.263,0.2215,0.3185,33.948166666666665,1.5066666666666666,1.2790223051,1477.1833333333334,97.5,26.46153846153846,13.0,67.5,27.333333333333332,9.0,0.9618739379639862,178.9358333,167.05875,175.3394444,188.5638889,178.7632639,61.81727279277736,328.31927450990446,449.9256766926874,580.709732572272,356.5399270168673,86.86861111111114,64.53694444444434,63.45694444444459,71.66222222222231,52.225277777777755,57.41750000000012,49.16083333333341,48.591944444444614,41.73777777777771,38.281111111110945,146.72446972222295,539.5,42.53436725000004,320.0,94.63214606401084,2.8008615555555543,1.348286136111112,1.452524736111111,1209.8183333333322,3998.296547,0.0,2273.6757416666674,1293.2920944444447,221.4784055555555,112523.14833333333,3.4904878555555556,1.2359333927777776,2.9703816166666646,99.44099223819454,65.50583333333329,18.227503083333303,24.62893061111109
2025-12-26 19:00:00,0.9902128748434601,12.074344973585344,0.459192027,86.9354421515712,0.37891375660366416,4.815857142857142,0.37,1.01,0.49,87.23,11.76,1.097,69.98,9.0,19.55,1.69,12.33952387,5.024444444,80.40222222,70.09,36.18,0.044,5.53,2.14,9.48,2.32,0.029,0.13,55.04,10.49,0.049,1.896925859,0.16,16.349857142857143,0.1,96.9,0.63,0.63,1.1,0.0,0.0,0.0,59.04207539267586,4.164315404894824,3.9954831437166822,0.04979515848562368,0.022113767580445493,0.06875788313913479,0.48339916097266145,4.824226514258394,5.47288389849176,0.07880797892540994,0.09176951760605116,0.02240573103333211,8.009571428571428,0.0,0.0,0.0,0.0,0.0,0.0,1.058857142857143,0.0,0.0,0.0,0.0,0.0,0.0,7.0,0.254488152,4.427666666666666,0.014883333333333333,95.00521666666667,0.12883333333333333,0.11835,0.059416666666666666,0.20816666666666667,0.03746666666666666,1.0226653132999999,19.187833333333334,35.13816666666667,0.4088333333333333,0.453,7.907,0.293,0.2365,0.3035,34.363166666666665,1.6066666666666665,1.2527848661,1465.6833333333334,97.5,26.46153846153846,13.0,67.5,27.333333333333332,9.0,0.9618739379639862,178.9358333,167.05875,175.3394444,188.5638889,178.7632639,61.81727279277736,328.31927450990446,449.9256766926874,580.709732572272,356.5399270168673,74.24138888888896,61.622222222222256,61.00805555555555,69.80944444444445,51.77277777777796,56.97416666666669,48.91805555555539,48.3502777777774,41.92527777777774,38.96666666666669,148.73713222222233,540.25,43.109641555555534,320.0,94.84398670636588,2.8119855750000013,1.348150530555557,1.463814047222223,1209.3133333333326,3998.296547,0.0,2274.388522222223,1267.6463416666663,218.04143027777786,111090.77249999998,3.5368485527777795,1.2653090277777772,2.975935586111113,99.70767001944446,63.7244444444444,18.63228202777778,24.592737583333307
2025-12-26 20:00:00,0.9897506629667334,12.07405305029478,0.459192027,86.93619628673848,0.37898673742630523,4.864833333333333,0.36999999999999994,1.01,0.49,87.23,11.76,1.13,69.98,9.0,19.55,1.69,12.33952387,5.024444444,80.40222222,70.09,36.18,0.044000000000000004,5.53,2.14,9.48,2.32,0.029,0.13,55.04,10.49,0.04900000000000001,1.8969258590000002,0.16,16.337666666666667,0.1,96.9,0.63,0.63,1.1,0.0,0.0,0.0,59.395362937515436,4.069635659856973,4.009630522788112,0.04650442408629183,0.021936812360112284,0.06767941112000687,0.45127179306191073,4.616840245862831,5.270547916522052,0.08119619650826627,0.07712087924234295,0.020667564026737553,8.764000000000001,0.0,0.0,0.0,0.0,0.0,0.0,0.0,0.0,0.0,0.0,0.0,0.0,0.0,7.0,0.254488152,4.426461538461538,0.013938461538461538,95.01318461538462,0.12292307692307693,0.1134,0.0607076923076923,0.21061538461538462,0.03876923076923077,1.0187268467846153,19.18246153846154,35.137846153846155,0.3781538461538461,0.4493846153846154,7.8787692307692305,0.27876923076923077,0.23292307692307693,0.3070769230769231,34.491846153846154,1.5627692307692307,1.2471523477538462,1469.3692307692309,97.5,26.46153846153846,13.0,67.5,27.333333333333332,9.0,0.9618739379639862,178.9358333,167.05875,175.3394444,188.5638889,178.7632639,61.81727279277736,328.31927450990446,449.9256766926874,580.709732572272,356.5399270168673,71.66694444444434,69.59277777777767,58.05472222222232,69.34277777777768,51.631944444444635,56.876944444444256,48.723888888889185,48.440833333333316,42.615277777777735,38.589999999999876,159.20993138888875,542.9333333333333,42.32016844444446,317.7944444444444,97.1749999999997,2.7574025222222236,1.3483500500000012,1.4089806583333337,1208.1119444444444,3998.296547,0.0,2262.6892694444437,1296.075105555556,217.60058277777804,109380.40611111106,3.5900318694444424,1.2162687472222216,3.1091258749999975,100.54392702013887,62.39444444444455,18.00390655555553,24.54096775000002
2025-12-26 21:00:00,0.9903244215911654,12.074415424162842,0.459192027,86.935260154246,0.37889614395928967,4.809166666666667,0.36999999999999994,1.01,0.49,87.23,11.76,1.1378333333333333,69.98,9.0,19.55,1.69,12.33952387,5.024444444,80.40222222,70.09,36.18,0.044000000000000004,5.53,2.14,9.48,2.32,0.029,0.13,55.04,10.49,0.04900000000000001,1.8969258590000002,0.16,16.214666666666666,0.1,96.9,0.63,0.63,1.1,0.0,0.0,0.0,59.70587812095818,3.93805813085673,3.931737788959125,0.04598973567587724,0.021477798531001225,0.06576997909279851,0.4319049431709118,4.481961368825623,5.126137650874784,0.07879684518942515,0.08037551664878141,0.021458643263023002,9.269666666666666,0.0,0.0,0.0,0.0,0.0,0.0,0.0,0.0,0.0,0.0,0.0,0.0,0.0,7.0,0.254488152,4.421846153846154,0.012553846153846153,95.01733846153847,0.11369230769230769,0.1074,0.06163076923076923,0.22446153846153846,0.04107692307692308,1.0204425269384616,19.237846153846156,35.239384615384616,0.3366153846153846,0.43553846153846154,7.851076923076923,0.2510769230769231,0.2236923076923077,0.3163076923076923,34.53338461538461,1.475076923076923,1.2477908922153846,1477.676923076923,97.5,26.46153846153846,13.0,67.5,27.333333333333332,9.0,0.9618739379639862,178.9358333,167.05875,175.3394444,188.5638889,178.7632639,61.81727279277736,328.31927450990446,449.9256766926874,580.709732572272,356.5399270168673,68.0097222222222,81.93194444444441,56.70000000000028,71.09638888888875,51.54472222222238,57.06694444444472,48.580277777777866,48.05888888888883,42.53944444444446,39.3797222222223,160.47618111111112,541.1388888888889,41.36990672222222,312.0,97.1749999999997,2.7734334666666682,1.3481824750000004,1.4250183944444434,1197.487222222222,3998.296547,0.0,2251.0452944444437,1288.180208333334,216.0693113888889,109817.83305555559,3.571307583333337,1.2435248569444444,3.204089558333333,99.26309399722223,64.9608333333333,17.576075888888912,24.912013250000008
2025-12-26 22:00:00,0.9896504336645202,12.07398974757759,0.459192027,86.93635981875788,0.37900256310560204,4.863285714285714,0.37,1.01,0.49,87.23,11.76,1.1274285714285714,69.98,9.0,19.55,1.69,12.33952387,5.024444444,80.40222222,70.09,36.18,0.044,5.53,2.14,9.48,2.32,0.029,0.13,55.04,10.49,0.049,1.896925859,0.16,16.18257142857143,0.1,96.9,0.63,0.63,1.1,0.0,0.0,0.0,59.815604191240155,3.896416583477222,3.913278707957358,0.04556922957060803,0.021346056855971008,0.06519175129977174,0.42417099628663496,4.429542289216167,5.071752609124116,0.0784004766770193,0.07990673535778549,0.02150545799979461,9.311142857142856,0.0,0.0,0.0,0.0,0.0,0.0,0.0,0.0,0.0,0.0,0.0,0.0,0.0,7.0,0.254488152,4.358588235294118,0.012349411764705883,94.99791924705883,0.11910588235294117,0.10686077647058823,0.05366155294117647,0.2998823529411765,0.05163254117647059,1.0315318062470589,19.378588235294117,35.39011764705882,0.32423529411764707,0.4172941176470588,7.922588235294118,0.2272941176470588,0.2136470588235294,0.3284705882352941,34.31705882352941,1.3807058823529412,1.2624985449411765,1479.5176470588235,97.5,26.46153846153846,13.0,67.5,27.333333333333332,9.0,0.9618739379639862,178.9358333,167.05875,175.3394444,188.5638889,178.7632639,61.81727279277736,328.31927450990446,449.9256766926874,580.709732572272,356.5399270168673,64.2525,86.6616666666667,56.68833333333329,72.37138888888896,51.12083333333339,58.01500000000004,48.13888888888904,47.63611111111131,42.54611111111116,40.97527777777788,162.54528472222196,541.9916666666667,42.12355275,312.0,92.8145833333326,2.7912205194444453,1.3480613250000015,1.4430351916666673,1197.9636111111106,3998.296547,0.0,2270.520444444445,1278.6455666666668,216.24099333333317,110387.49416666658,3.5560529694444463,1.257338202777778,3.1247427583333325,99.53725022569441,66.87666666666664,18.131968833333335,24.912494944444447
2025-12-26 23:00:00,0.9898194234443357,12.217410031350584,0.459192027,86.79277054520509,0.3973494129941406,4.8845,0.405,1.01,0.49,87.185,11.805,1.0083333333333333,69.98,9.0,19.55,1.69,12.33952387,5.024444444,80.40222222,70.09,36.18,0.042,5.45,2.14,9.1,2.52,0.03,0.13,54.87,10.57,0.05000000000000001,1.939449541,0.16,16.194833333333335,0.1,96.9,0.63,0.63,1.1,0.0,0.0,0.0,60.36695680056973,3.81619996721453,3.846392625824682,0.033167246795838885,0.01685166026879603,0.054737574124836735,0.30546867061160693,3.7991166594052803,5.405008471561662,0.05887506676560053,0.03617220089598677,0.01736811687235429,9.301166666666667,0.0,0.0,0.0,0.0,0.0,0.0,0.0,0.0,0.0,0.0,0.0,0.0,0.0,7.0,0.254488152,4.256235294117647,0.012931764705882353,94.96278465882354,0.13428235294117646,0.10996207058823529,0.03976414117647059,0.41635294117647065,0.06768677647058824,1.0488701516588235,19.576235294117648,35.573647058823525,0.33129411764705885,0.3961176470588235,8.060235294117648,0.20611764705882352,0.20305882352941176,0.34258823529411764,33.928823529411765,1.2818823529411765,1.2865856031764706,1477.0470588235294,97.5,26.46153846153846,13.0,67.5,27.333333333333332,9.0,0.9618739379639862,178.9358333,167.05875,175.3394444,188.5638889,178.7632639,61.81727279277736,328.31927450990446,449.9256766926874,580.709732572272,356.5399270168673,62.676601671309214,68.09805013927571,57.721448467966674,76.092479108635,51.10724233983288,59.65821727019486,48.12701949860738,47.64512534818955,43.267130919220016,46.045125348189345,173.4608242339831,537.7298050139276,41.68511183844013,312.0,86.55591922005542,2.8159979275766025,1.3480751559888595,1.4679868022284135,1195.6281337047346,3998.296547,0.0,2271.127389972144,1256.5163593314742,214.42273008356554,110320.08607242345,3.5527523064066875,1.2854491376044581,3.1541286267409445,100.98355921100276,67.77938718662918,17.722817883008354,24.792803259052924
2025-12-27 00:00:00,0.9900786538375508,12.218105860300795,0.459192027,86.79181548586166,0.39737670040395273,4.855666666666667,0.405,1.01,0.49,87.185,11.805,1.097,69.98,9.0,19.55,1.69,12.33952387,4.887777778,79.8,69.92,32.97,0.042,5.45,2.14,9.1,2.52,0.03,0.13,54.87,10.57,0.05000000000000001,1.939449541,0.16,16.239,0.1,96.9,0.63,0.63,1.1,0.0,0.0,0.0,60.040739591178465,3.9271574867704633,3.883303321089406,0.03466752362558003,0.017417245207342984,0.056678678687473456,0.32111437255289865,3.9353256012176128,5.604150122568588,0.06215443805783092,0.03805748402447662,0.01791376972067716,8.684,0.0,0.0,0.0,0.0,0.0,0.0,0.6676666666666667,0.0,0.0,0.0,0.0,0.0,0.0,7.0,0.254488152,4.153882352941176,0.013514117647058824,94.92765007058824,0.14945882352941176,0.11306336470588235,0.025866729411764704,0.5328235294117648,0.08374101176470589,1.066208497070588,19.773882352941175,35.757176470588234,0.33835294117647063,0.3749411764705882,8.197882352941177,0.18494117647058822,0.19247058823529412,0.35670588235294115,33.54058823529412,1.1830588235294117,1.3106726614117648,1474.5764705882352,97.5,26.46153846153846,13.0,67.5,27.333333333333332,9.0,0.9618739379639862,178.9358333,167.05875,175.3394444,188.5638889,178.7632639,61.81727279277736,328.31927450990446,449.9256766926874,580.709732572272,356.5399270168673,66.30444444444439,62.077777777777825,65.10583333333332,77.62055555555544,51.27222222222221,61.45694444444428,48.272499999999695,47.77388888888854,44.93833333333322,52.63555555555563,148.7561858333333,537.0,42.297543499999975,312.0,97.1749999999997,2.8315087333333326,1.3481409777777766,1.4834445388888895,1183.6769444444444,3998.296547,0.0,2273.9122055555567,1245.652086111112,212.26094888888886,110654.71055555569,3.5447900694444425,1.292386730555556,3.0335165777777795,97.71019462291666,67.79888888888867,18.324050527777782,24.993296722222205
2025-12-27 01:00:00,0.9896940263112667,12.217073439046032,0.459192027,86.7932325346427,0.39733621329592284,4.655285714285715,0.40499999999999997,1.01,0.49,87.18500000000002,11.804999999999998,1.0902857142857143,69.98,9.0,19.55,1.69,12.33952387,4.887777778,79.8,69.92,32.97,0.042,5.450000000000001,2.14,9.1,2.52,0.03,0.13,54.87,10.570000000000002,0.05,1.939449541,0.16,15.830285714285713,0.1,96.9,0.63,0.63,1.1,0.0,0.0,0.0,60.4529043551368,3.7810916931770473,3.834252090006462,0.03292228531953811,0.01678988220973674,0.05422957760545945,0.3012378656037371,3.764980270101085,5.3569028018841465,0.05831414479073132,0.0359662740324558,0.01739365870099777,9.202285714285713,0.0,0.0,0.0,0.0,0.0,0.0,0.0,0.0,0.0,0.0,0.0,0.0,0.0,7.0,0.254488152,4.2548571428571424,0.013329642857142858,94.74657710000001,0.14964857142857144,0.10954448571428571,0.02372372857142857,0.6125714285714285,0.08974789999999999,1.0851946087142856,19.99742857142857,36.043142857142854,0.3301428571428572,0.36342857142857143,8.082142857142857,0.1767142857142857,0.19,0.36985714285714283,33.22,1.1238571428571429,1.3284466573428573,1486.4857142857143,97.5,26.46153846153846,13.0,67.5,27.333333333333332,9.0,0.9618739379639862,178.9358333,167.05875,175.3394444,188.5638889,178.7632639,61.81727279277736,328.31927450990446,449.9256766926874,580.709732572272,356.5399270168673,95.73638888888877,60.86916666666677,135.2197222222223,74.96138888888896,51.33166666666641,62.33583333333327,48.125833333333404,47.627222222222294,45.77277777777772,54.38166666666651,141.38744472222194,535.7444444444444,43.062468944444426,312.0,99.33444444444454,2.808236011111109,1.3480378583333321,1.4602518249999994,1198.541666666667,3998.296547,0.0,2298.623972222223,1262.4236527777784,215.4004655555557,110469.04055555558,3.5533788861111097,1.2626172722222215,2.8368618222222244,96.7338364256944,66.85027777777782,18.5687691111111,24.55148075000001
2025-12-27 02:00:00,0.9902432879093992,12.21854777280944,0.459192027,86.79120893928116,0.3973940303062526,4.914571428571429,0.40499999999999997,1.01,0.49,87.18500000000002,11.804999999999998,1.0267142857142857,69.98,9.0,19.55,1.69,12.33952387,4.887777778,79.8,69.92,32.97,0.042,5.45,2.14,9.1,2.52,0.03,0.13,54.87,10.570000000000002,0.05,1.939449541,0.16,16.120571428571427,0.1,94.63,0.92,0.75,1.18,0.0,0.0,0.02457142857142857,60.34917714671891,3.8222313601573044,3.8483977429161986,0.03324942680048387,0.016882724685660943,0.05484337853638525,0.3063211032313068,3.806545174945203,5.415874120470178,0.059054629763158895,0.03627574895220314,0.017398319430720465,9.015714285714285,0.0,0.0,0.0,0.0,0.0,0.0,0.0,0.0,0.0,0.0,0.0,0.0,0.0,7.0,0.254488152,4.417714285714285,0.012911785714285714,94.5210881,0.14527714285714285,0.10401077142857143,0.025158157142857143,0.6811428571428572,0.0926969,1.1046822144285713,20.22885714285714,36.360285714285716,0.3172857142857143,0.3548571428571428,7.889285714285714,0.17242857142857143,0.19,0.38271428571428573,32.92,1.0767142857142857,1.3442992864857142,1502.7714285714285,97.5,26.46153846153846,13.0,67.5,27.333333333333332,9.0,0.9618739379639862,178.9358333,167.05875,175.3394444,188.5638889,178.7632639,61.81727279277736,328.31927450990446,449.9256766926874,580.709732572272,356.5399270168673,89.90583333333338,60.22611111111112,211.24055555555566,70.34944444444427,51.39194444444439,61.14972222222231,47.84527777777774,47.380833333332994,45.639722222222126,54.65833333333357,144.70521444444418,536.95,41.26572716666666,312.0,95.24306835302802,2.7836009638888917,1.3483796583333345,1.4353372027777775,1195.5502777777767,3998.296547,0.0,2285.538619444444,1287.5384527777783,216.61469638888892,110604.03277777773,3.548978486111109,1.2292927594444443,2.9945907000000016,97.17344091388885,64.91611111111109,18.019628194444447,25.64841433333334
2025-12-27 03:00:00,0.9902353211831209,12.218526388438903,0.459192027,86.79123829037798,0.39739319170348647,4.829,0.405,1.01,0.49,87.185,11.805,1.0983333333333334,69.98,9.0,19.55,1.69,12.33952387,4.887777778,79.8,69.92,32.97,0.042,5.45,2.14,9.1,2.52,0.03,0.13,54.87,10.57,0.05000000000000001,1.939449541,0.16,16.15433333333333,0.09999999999999999,94.63,0.92,0.7500000000000001,1.18,0.0,0.0,0.08750000000000001,60.36347302855247,3.8174000821710634,3.8467930429497166,0.033182880651936114,0.01685747511121948,0.0547582949344451,0.3056360363433453,3.800566757385248,5.407123905157306,0.05890930570382406,0.036191583704064924,0.017373506982540116,9.0655,0.0,0.0,0.0,0.0,0.0,0.0,0.0,0.0,0.0,0.0,0.0,0.0,0.0,7.0,0.254488152,4.4077003999999995,0.0129285,94.63341736,0.137496,0.10276338,0.03251884,0.59312,0.08005551999999999,1.09531749252,20.206599999999998,36.1656,0.3594,0.389,7.793,0.19340000000000002,0.21080000000000002,0.3744,33.0334,1.1384,1.33126943328,1503.94,97.5,26.46153846153846,13.0,67.5,27.333333333333332,9.0,0.9618739379639862,178.9358333,167.05875,175.3394444,188.5638889,178.7632639,61.81727279277736,328.31927450990446,449.9256766926874,580.709732572272,356.5399270168673,73.9252777777776,57.376388888888826,153.8258333333333,70.04083333333334,51.33305555555551,58.36472222222233,47.67694444444459,47.145000000000124,45.35388888888893,55.13138888888908,158.5239908333333,542.2361111111111,42.27607002777774,312.0,95.91874291666696,2.7265624416666654,1.3479480749999997,1.3787759277777776,1199.39111111111,3998.296547,0.0,2270.3728861111117,1349.3869472222227,222.07920944444422,111403.33638888881,3.522952941666667,1.189788216111111,3.1320730083333332,99.00442878541666,62.43749999999988,18.528477055555538,25.299647777777757
2025-12-27 04:00:00,0.9911843478555927,12.221073775822905,0.459192027,86.7877418763215,0.3974930892479572,4.7661428571428575,0.40499999999999997,1.01,0.49,87.18500000000002,11.804999999999998,1.1268571428571428,69.98,9.0,19.55,1.69,12.33952387,4.887777778,79.8,69.92,32.97,0.042,5.45,2.14,9.1,2.52,0.03,0.13,54.87,10.570000000000002,0.05,1.939449541,0.16,16.18357142857143,0.1,94.63,0.9199999999999999,0.75,1.18,0.0,0.0,0.08542857142857142,60.35307914250563,3.8222273369815,3.8485003637499964,0.03319762556291971,0.016856310962709876,0.05481938978772024,0.3061584372182117,3.8045217215388396,5.412509716966872,0.058947138105041055,0.03618770320903292,0.017353659269096332,9.070142857142857,0.0,0.0,0.0,0.0,0.0,0.0,0.0,0.0,0.0,0.0,0.0,0.0,0.0,7.0,0.254488152,4.1716244,0.013513500000000001,95.18750895999999,0.125256,0.10712118,0.047629239999999996,0.30032,0.047026719999999994,1.0482228037199999,19.8526,35.3016,0.4734,0.479,7.823,0.2474,0.25880000000000003,0.33840000000000003,33.687400000000004,1.3424,1.28047018008,1485.34,97.5,26.46153846153846,13.0,67.5,27.333333333333332,9.0,0.9618739379639862,178.9358333,167.05875,175.3394444,188.5638889,178.7632639,61.81727279277736,328.31927450990446,449.9256766926874,580.709732572272,356.5399270168673,65.6572222222221,54.36555555555553,102.40388888888882,116.0630555555556,51.09388888888893,55.861111111110986,47.44305555555535,46.99583333333335,44.8180555555555,51.69527777777775,147.0926080555556,545.0,41.86367383333336,312.0,94.27073705321308,2.802951302777779,1.3483735944444437,1.454148725,1203.2436111111106,3998.296547,0.0,2244.6563666666684,1285.8244388888888,219.18703249999996,111807.89694444447,3.504271500000002,1.2516717841666678,3.1318962333333364,97.48977056736112,60.91861111111067,18.044391527777773,25.06127063888887
2025-12-27 05:00:00,0.9905477238630533,12.219364943000826,0.459192027,86.79008733313613,0.3974260761961109,4.829142857142857,0.40499999999999997,1.01,0.49,87.18500000000002,11.804999999999998,1.1354285714285715,69.98,9.0,19.55,1.69,12.33952387,4.887777778,79.8,69.92,32.97,0.042,5.45,2.14,9.1,2.52,0.03,0.13,54.87,10.570000000000002,0.05,1.939449541,0.16,16.148857142857143,0.1,94.63,0.92,0.75,1.18,0.0,0.0,0.08614285714285715,59.98925521263548,3.94877709989668,3.8908179762838495,0.03479918939841441,0.017445504817787956,0.05698263619303788,0.32365960944864863,3.9555985238676103,5.632529097412826,0.06246005281454607,0.038151682725959854,0.017881494198369704,8.403714285714285,0.0,0.0,0.0,0.0,0.0,0.0,0.5748571428571428,0.0,0.0,0.0,0.0,0.0,0.0,7.0,0.254488152,4.22085328,0.0134108,95.198743704,0.1251968,0.109191216,0.05072996,0.24230400000000002,0.03957024,1.028981392392,19.61544,35.0448,0.45952,0.5,7.85576,0.26368,0.27,0.32264,34.0608,1.4267999999999998,1.259628907304,1476.216,97.5,26.46153846153846,13.0,67.5,27.333333333333332,9.0,0.9618739379639862,178.9358333,167.05875,175.3394444,188.5638889,178.7632639,61.81727279277736,328.31927450990446,449.9256766926874,580.709732572272,356.5399270168673,61.84833333333337,53.91916666666666,66.87416666666668,123.73166666666671,50.71166666666669,54.516666666666666,47.04499999999998,46.63499999999997,45.81499999999999,43.77166666666664,151.74661999999992,545.3666666666667,42.948609250000025,312.0,94.18877431793352,2.7971883916666664,1.347963783333333,1.4492077916666666,1179.1266666666666,3998.296547,0.0,2243.341175,1290.1916499999998,216.05126416666664,112033.67916666671,3.5009593249999984,1.2469979183333335,2.9642168083333336,98.10642714999999,60.770833333333336,18.86509024999999,25.060185583333325
2025-12-27 06:00:00,0.990377185754058,12.218907182813524,0.459192027,86.7907156314324,0.3974081248162166,4.82,0.40499999999999997,1.01,0.49,87.18500000000002,11.804999999999998,1.1447142857142858,69.98,9.0,19.55,1.69,12.33952387,4.887777778,79.8,69.92,32.97,0.042,5.45,2.14,9.1,2.52,0.03,0.13,54.87,10.570000000000002,0.05,1.939449541,0.16,16.153,0.09999999999999999,94.63,0.9199999999999999,0.75,1.18,0.0,0.0,0.07414285714285715,60.3362438499902,3.8286165536884873,3.8506778632320255,0.03325808814139985,0.0168756547545398,0.054919179500235726,0.3069781388236032,3.8113536249407267,5.4222947211396555,0.059082174724716476,0.03625218251513266,0.017362712781054397,8.841,0.0,0.0,0.0,0.0,0.0,0.0,0.0,0.0,0.0,0.0,0.0,0.0,0.0,7.0,0.254488152,4.35691408,0.013098799999999999,95.04476114399999,0.1288448,0.110564976,0.05017556,0.255744,0.039896640000000004,1.018217065512,19.41384,34.9728,0.40671999999999997,0.5,7.88936,0.26848,0.27,0.31304,34.3488,1.4747999999999999,1.2479052807439999,1469.976,97.5,26.46153846153846,13.0,67.5,27.333333333333332,9.0,0.9618739379639862,178.9358333,167.05875,175.3394444,188.5638889,178.7632639,61.81727279277736,328.31927450990446,449.9256766926874,580.709732572272,356.5399270168673,59.50527777777773,54.237222222222236,61.25416666666672,115.89833333333354,50.36083333333298,54.437777777777775,46.91694444444431,46.4452777777777,45.53138888888881,42.805000000000156,157.12609222222193,538.25,42.23949122222225,312.0,96.84999999999935,2.8132876249999996,1.3481391249999986,1.4651114916666674,1188.4738888888871,3998.296547,0.0,2258.0075222222226,1275.1303277777774,216.37865694444474,111867.27194444454,3.5001620055555582,1.2677163027777785,2.982237033333335,98.81920721944441,62.26500000000002,18.32694349999997,25.063199333333365
2025-12-27 07:00:00,0.9762246237848566,12.254898495139427,0.459192027,86.76887688107571,0.41248984951394263,4.772142857142858,0.40499999999999997,1.01,0.49,87.18500000000002,11.804999999999998,1.1247142857142858,69.98,9.0,19.55,1.69,12.33952387,4.887777778,79.8,69.92,32.97,0.045,5.71,2.2,9.679999999999998,2.64,0.028,0.14,54.36,10.790000000000001,0.051,1.88966725,0.16,16.066857142857142,0.09999999999999999,94.63,0.9199999999999999,0.75,1.18,0.0,0.0,0.0,60.07051866499398,3.951712009952126,3.8941965310473003,0.03364313147758286,0.01685058308355493,0.056481285620959144,0.3203277498712317,3.9125584759091367,5.560220357601416,0.060065676124328046,0.03616861027851643,0.01686439851186898,8.616285714285715,0.0,0.0,0.0,0.0,0.0,0.0,0.0,0.0,0.0,0.0,0.0,0.0,0.0,7.0,0.254488152,4.388689655172414,0.012632413793103448,94.98094197241379,0.12496689655172413,0.10859344137931035,0.05188430344827586,0.2905379310344828,0.04175338620689655,1.012987692248276,19.398068965517243,34.947172413793105,0.3956551724137931,0.49151724137931035,7.888689655172414,0.2558620689655173,0.2586896551724138,0.31848275862068964,34.49937931034483,1.4221379310344828,1.2416526188344827,1471.6758620689654,97.5,26.46153846153846,13.0,67.5,27.333333333333332,9.0,0.9618739379639862,178.9358333,167.05875,175.3394444,188.5638889,178.7632639,61.81727279277736,328.31927450990446,449.9256766926874,580.709732572272,356.5399270168673,59.00250000000005,59.10111111111103,59.54111111111122,111.41472222222211,50.29555555555527,56.65666666666676,47.0550000000002,46.63000000000014,44.17250000000016,42.9761111111111,150.958305277778,537.9777777777778,42.62899819444444,312.0,99.0229166666665,2.776113950000001,1.3481976055555562,1.4280519722222231,1174.9919444444452,3998.296547,0.0,2253.583099999999,1298.5638527777771,214.73938166666662,110950.0372222223,3.5370154055555556,1.2378061347222225,2.9319138972222203,98.00197544930559,67.06083333333312,18.426046527777746,24.800999083333327
2025-12-27 08:00:00,0.9753456619514832,12.251382647805933,0.459192027,86.7732716902426,0.4121382647805933,4.829666666666666,0.405,1.01,0.49,87.185,11.805,1.1071666666666669,69.98,9.0,19.55,1.69,12.33952387,4.887777778,79.8,69.92,32.97,0.045000000000000005,5.71,2.2,9.68,2.64,0.028,0.14,54.35999999999999,10.79,0.051,1.8896672499999998,0.16,16.095666666666666,0.09999999999999999,94.63,0.9199999999999999,0.75,1.18,0.0,0.0,0.0,60.280927324945736,3.849959408812404,3.8579763002839687,0.03344781031758937,0.01693402365737484,0.05524685980060845,0.30967793699764234,3.8336974104324333,5.454186287955377,0.05950783941282772,0.0364467455245828,0.017382387881686816,9.258333333333333,0.0,0.0,0.0,0.0,0.0,0.0,0.0,0.0,0.0,0.0,0.0,0.0,0.0,7.0,0.254488152,4.372137931034483,0.012094482758620689,94.95890583448276,0.11760137931034483,0.10507164827586207,0.054641820689655174,0.3352275862068965,0.04431931724137931,1.0103232974896552,19.468413793103448,34.94303448275862,0.40393103448275863,0.47910344827586204,7.872137931034483,0.23517241379310344,0.24213793103448278,0.33089655172413796,34.586275862068966,1.3228275862068966,1.2379352820068965,1477.0551724137931,97.5,26.46153846153846,13.0,67.5,27.333333333333332,9.0,0.9618739379639862,178.9358333,167.05875,175.3394444,188.5638889,178.7632639,61.81727279277736,328.31927450990446,449.9256766926874,580.709732572272,356.5399270168673,58.61305555555561,64.52499999999993,56.8524999999999,96.70777777777772,50.208333333333194,57.550833333333394,47.07000000000023,46.56583333333355,43.50388888888895,46.64166666666662,154.40355555555522,538.6083333333333,42.222528472222194,312.0,94.71314726105757,2.796131480555558,1.3479793027777776,1.4481466444444449,1179.7613888888898,3998.296547,0.0,2229.906297222224,1261.1319166666663,210.9913844444445,109309.03333333337,3.5891193805555544,1.246893383055555,3.0747733555555548,98.45847111111107,66.64749999999984,17.97342808333332,24.597246500000004
2025-12-27 09:00:00,0.9752715364135129,12.251086145654051,0.459192027,86.77364231793244,0.4121086145654052,4.802,0.405,1.01,0.49,87.185,11.805,1.1071666666666669,69.98,9.0,19.55,1.69,12.33952387,4.887777778,79.8,69.92,32.97,0.045000000000000005,5.71,2.2,9.68,2.64,0.028,0.14,54.35999999999999,10.79,0.051,1.8896672499999998,0.16,15.9915,0.09999999999999999,94.63,0.9199999999999999,0.75,1.18,0.0,0.0,0.0,60.21271070568705,3.875174229938026,3.866522245716107,0.03371005768095747,0.0170224176118982,0.05565160046113101,0.3129868948253593,3.861581178597016,5.494335764243096,0.060089796192478506,0.036741392039660675,0.017438505479612912,9.101333333333333,0.0,0.0,0.0,0.0,0.0,0.0,0.0,0.0,0.0,0.0,0.0,0.0,0.0,7.0,0.254488152,4.345777777777778,0.0117,94.9112636888889,0.11492,0.1022738,0.054075644444444446,0.4092444444444444,0.050744644444444445,1.0143140243555557,19.579555555555554,35.03511111111111,0.4073333333333333,0.4611111111111111,7.852,0.2137777777777778,0.22555555555555556,0.34444444444444444,34.54688888888889,1.2242222222222223,1.2416133827333333,1481.7111111111112,97.5,26.46153846153846,13.0,67.5,27.333333333333332,9.0,0.9618739379639862,178.9358333,167.05875,175.3394444,188.5638889,178.7632639,61.81727279277736,328.31927450990446,449.9256766926874,580.709732572272,356.5399270168673,58.755277777777785,83.81666666666673,55.35888888888853,89.34361111111119,50.39638888888874,57.11388888888899,47.17999999999996,46.70277777777779,42.784444444444425,47.23944444444439,162.38192,535.1722222222222,42.24494602777781,312.0,94.6770804166668,2.773393247222223,1.3173074277777763,1.4559527333333342,1176.662222222221,3998.296547,0.0,2234.0328083333316,1225.6880277777793,206.88122083333337,106716.41705555553,3.679751766666668,1.238018359722222,3.09023760277778,99.5156044,65.42222222222206,18.01454005555557,24.62659130555556
2025-12-27 10:00:00,0.9751358780835288,12.250543512334113,0.459192027,86.77432060958235,0.41205435123341144,4.8045,0.405,1.01,0.49,87.185,11.805,1.11,69.98,9.0,19.55,1.69,12.33952387,4.887777778,79.8,69.92,32.97,0.045000000000000005,5.71,2.2,9.68,2.64,0.028,0.14,54.35999999999999,10.79,0.051,1.8896672499999998,0.16,16.12,0.09999999999999999,94.63,0.9199999999999999,0.75,1.18,0.0,0.0,0.0,59.86375039177955,4.019023764372761,3.9163511466476066,0.03467126017575316,0.017253874354638547,0.05771338492500811,0.3301887476865762,3.9997915220612072,5.688683636254118,0.06229992181051743,0.03751291451546183,0.01729720564535374,9.602333333333334,0.0,0.0,0.0,0.0,0.0,0.0,0.0,0.0,0.0,0.0,0.0,0.0,0.0,7.0,0.254488152,4.2924444444444445,0.0117,94.79320502222222,0.12512,0.1014668,0.044369311111111115,0.563911111111111,0.0677833111111111,1.036606335688889,19.80288888888889,35.391777777777776,0.3973333333333333,0.42777777777777776,7.822,0.19044444444444444,0.2088888888888889,0.3611111111111111,34.160222222222224,1.1275555555555556,1.2656289367333333,1484.3777777777777,97.5,26.46153846153846,13.0,67.5,27.333333333333332,9.0,0.9618739379639862,178.9358333,167.05875,175.3394444,188.5638889,178.7632639,61.81727279277736,328.31927450990446,449.9256766926874,580.709732572272,356.5399270168673,60.396111111111104,77.63472222222231,56.76000000000005,84.8650000000001,51.01916666666676,58.45777777777798,47.64416666666672,47.18805555555544,41.8988888888889,43.953888888888855,149.16858916666664,527.5416666666666,42.35463319444442,312.0,93.70443733333352,2.8310144416666683,1.339036619444444,1.4920503638888887,1154.553055555555,3998.296547,0.0,2257.7882583333326,1179.488761111113,198.1745197222223,105392.44986111116,3.731876777777775,1.2503150166666663,2.972286516666668,97.76483806458333,65.97083333333353,17.95160588888887,24.43492002777777
2025-12-27 11:00:00,0.975241225738917,12.250964902955667,0.459192027,86.77379387130541,0.41209649029556683,4.760000000000001,0.405,1.01,0.49,87.185,11.805,1.1283333333333334,69.98,9.0,19.55,1.69,12.33952387,4.887777778,79.8,69.92,32.97,0.045000000000000005,5.71,2.2,9.68,2.64,0.028,0.14,54.35999999999999,10.79,0.051,1.8896672499999998,0.16,16.277833333333334,0.09999999999999999,94.63,0.9199999999999999,0.75,1.18,0.0,0.0,0.0,60.00354455602538,3.9639795537210234,3.8974514509064377,0.034220130700337005,0.017122808095636318,0.05688592645850311,0.3233454208697564,3.9436548907782405,5.608910348835008,0.06128132000447894,0.03707602698545439,0.017279393123282326,9.536,0.0,0.0,0.0,0.0,0.0,0.0,0.0,0.0,0.0,0.0,0.0,0.0,0.0,7.0,0.254488152,4.239111111111112,0.0117,94.67514635555555,0.13532,0.10065980000000001,0.03466297777777778,0.7185777777777778,0.08482197777777778,1.0588986470222224,20.026222222222223,35.748444444444445,0.3873333333333333,0.39444444444444443,7.792,0.1671111111111111,0.19222222222222224,0.37777777777777777,33.773555555555554,1.030888888888889,1.2896444907333333,1487.0444444444445,97.5,26.46153846153846,13.0,67.5,27.333333333333332,9.0,0.9618739379639862,178.9358333,167.05875,175.3394444,188.5638889,178.7632639,61.81727279277736,328.31927450990446,449.9256766926874,580.709732572272,356.5399270168673,63.2027777777778,72.78111111111123,58.9230555555555,81.45444444444442,51.84055555555548,58.998333333333285,48.22249999999988,47.787499999999795,41.59916666666658,39.84861111111101,137.69521472222223,522.0,41.74566088888892,312.0,95.4298471648778,2.8230974583333337,1.3381438638888885,1.4849128277777774,1176.5113888888884,3998.296547,0.0,2254.9495638888907,1228.005730555556,209.02934527777774,109179.11444444448,3.6188581944444462,1.250487772222222,3.2492123166666644,96.24461595069445,65.29194444444457,17.61759702777776,24.58649236111112
