Repository: saikumar-voptimai/evonith_bf_webapp

# Evonith BF2 — Blast Furnace Intelligence Platform

Monitoring, modelling and optimisation of **Blast Furnace 2 (BF2)** at Evonith Steel: live telemetry from InfluxDB,
manual plant reports from Neon PostgreSQL, a two-zone energy model of the furnace, blend and fuel optimisers, a
conversational assistant (FurnaceMind) and a live digital twin evaluated every hour.

The platform has three deployable parts that share one Python service layer, plus the shared data library:

| Part | Path | What it is |
|---|---|---|
| **Streamlit app** (legacy) | `src/app.py`, `src/custom_pages/` | The original 11-page dashboard; still the home of the model pages. Served under `/legacy` in production |

File: src/assets/data/V10_df_filtered.csv (part 71 of 166)
datetime,Hot Blast PressureBar,Hot Blast Temp.oC,Hot Blast VolumeNm3/Hr.,O2 Enrichment %,OxygenFlowNm3/Hr.,PermeabilityKgs/Hr.,RAFToC,SteamKgs/Hr.,TopPressureBar,TuyereVelocitym/s,Differential PressureTotalBar,Charges/Hrs.,StockRodLevel,COKE_ASH%,COKE_FC%,COKE_IM%,COKE_MOIST%,COKE_MT,COKE_VM%,NUTCOKE_ASH%,NUTCOKE_FC%,NUTCOKE_IM%,NUTCOKE_MOIST%,NUTCOKE_MT,NUTCOKE_VM%,PCI_2_%Ash,PCI_2_%FC,PCI_2_%IM,PCI_2_MT,PCI_2_%VM,Sinter_SP_MT,Sinter_SP_02_Al2O3%,Sinter_SP_02_Basicity,Sinter_SP_02_CaO%,Sinter_SP_02_Cold_Strength_AI,Sinter_SP_02_Cold_strength_TI,Sinter_SP_02_Fe(T)%,Sinter_SP_02_FeO%,Sinter_SP_02_Hot_strength_RDI,Sinter_SP_02_Hot_strength_RI,Sinter_SP_02_K2O%,Sinter_SP_02_MgO%,Sinter_SP_02_MnO%,Sinter_SP_02_Na2O%,Sinter_SP_02_P%,Sinter_SP_02_SiO2%,Sinter_SP_02_TiO2%,ORE_%Al2O3,ORE_%CaO,ORE_%Fe(T),ORE_%K2O,ORE_%LOI,ORE_%MgO,ORE_%MnO,ORE_MT,ORE_%Na2O,ORE_%P,ORE_%SiO2,ORE_%TiO2,ORE_%TM,Geomin Type,FLUX_Al2O3%,FLUX_CaO%,FLUX_Fe2O3%,FLUX_LOI%,FLUX_MgO%,FLUX_MT,FLUX_SiO2%,FLUX_TM%,COKE_DISCHARGE_TIME,WEIGHTED_COKE_ANGLE,TOTAL_COKE_PORTIONS,NON_COKE_DISCHARGE_TIME,WEIGHTED_NON_COKE_ANGLE,TOTAL_NON_COKE_PORTIONS,UnitCost Lakhs/Thm,ActualKg/Thm.,FurnaceTopGasAnalysisCO2ETACO,Act. Fuel RateKg/Thm.,Coke Rate Kg/Thm,ProductionTonnesPerHr
2024-08-10 15:00:00,2.7,1196.0,117572.0,2.396790745,3498.0,1452.0,2314.0,0.0,1.35,235.0,1.35,7.0,1.3,10.41,88.21,0.4,2.6,286.6826667,0.98,10.82,87.7,0.44,5.9,28.76266666,1.04,9.86,69.0,1.1,89.72666667,20.04,955.3733333,1.93,1.963804876,10.575,4.844444444,82.77555556,55.75,9.585,27.7072,62.39,0.058,1.375,0.24,0.0625,0.059,5.385,0.175,5.26,0.35,54.1,0.039,6.98,0.18,0.32,65.22079167,0.011,0.159,8.07,0.715,4.3,1.0,0.84,0.0,1.8,1.44,0.0,18.80666667,94.69,0.1,75.0,27.6,10.0,60.0,28.75,8.0,124.725,130.0,38.95265423,560.0,430.0,90.07692308
2024-08-10 16:00:00,2.74,1168.0,116903.0,2.411876472,3500.0,1412.0,2315.0,0.0,1.35,227.0,1.39,7.0,1.3,10.42,88.21,0.4,3.2,286.6826667,0.97,10.78,87.75,0.43,5.8,28.76266666,1.04,9.81,69.21,1.02,89.72666667,19.96,955.3733333,1.97,1.901222529,10.58,4.844444444,82.77555556,55.575,9.345,27.6848,62.39,0.0625,1.405,0.23,0.059,0.06,5.565,0.175,6.09,0.38,53.77,0.047,7.06,0.15,0.2,65.22079167,0.03,0.177,8.24,0.764,4.1,1.0,0.56,0.0,0.71,1.25,0.0,18.80666667,96.86,0.1,75.0,27.6,10.0,60.0,28.75,8.0,124.3275,127.0,39.08533711,557.0,430.0,87.00787402
2024-08-10 17:00:00,2.71,1159.0,116804.0,2.414608849,3501.0,1446.0,2318.0,0.0,1.36,227.0,1.35,7.0,1.3,10.42,88.21,0.4,3.2,286.6826667,0.97,10.78,87.75,0.43,5.8,28.76266666,1.04,9.81,69.21,1.02,89.72666667,19.96,955.3733333,1.97,1.901222529,10.58,4.844444444,82.77555556,55.575,9.345,27.6848,62.39,0.0625,1.405,0.23,0.059,0.06,5.565,0.175,6.09,0.38,53.77,0.047,7.06,0.15,0.2,65.22079167,0.03,0.177,8.24,0.764,4.1,1.0,0.56,0.0,0.71,1.25,0.0,18.80666667,96.86,0.1,75.0,27.6,10.0,60.0,28.75,8.0,124.3275,127.0,39.29841195,557.0,430.0,87.4015748
2024-08-10 18:00:00,2.71,1184.0,116993.0,2.410022126,3500.0,1444.0,2320.0,0.0,1.36,231.0,1.35,7.0,1.3,10.42,88.21,0.4,3.2,286.6826667,0.97,10.78,87.75,0.43,5.8,28.76266666,1.04,9.81,69.21,1.02,89.72666667,19.96,955.3733333,1.97,1.901222529,10.58,4.844444444,82.77555556,55.575,9.345,27.6848,62.39,0.0625,1.405,0.23,0.059,0.06,5.565,0.175,6.09,0.38,53.77,0.047,7.06,0.15,0.2,65.22079167,0.03,0.177,8.24,0.764,4.1,1.0,0.56,0.0,0.71,1.25,0.0,18.80666667,96.86,0.1,75.0,27.6,10.0,60.0,28.75,8.0,124.0625,125.0,38.58761147,555.0,430.0,88.8
2024-08-10 19:00:00,2.73,1164.0,118214.0,2.382419334,3496.0,1443.0,2325.0,0.0,1.36,230.0,1.37,7.0,1.3,10.42,88.21,0.4,3.2,286.6826667,0.97,10.78,87.75,0.43,5.8,28.76266666,1.04,9.81,69.21,1.02,89.72666667,19.96,955.3733333,1.97,1.901222529,10.58,4.844444444,82.77555556,55.575,9.345,27.6848,62.39,0.0625,1.405,0.23,0.059,0.06,5.565,0.175,6.09,0.38,53.77,0.047,7.06,0.15,0.2,65.22079167,0.03,0.177,8.24,0.764,4.1,1.0,0.56,0.0,0.71,1.25,0.0,18.80666667,96.86,0.1,75.0,27.6,10.0,60.0,28.75,8.0,123.93,124.0,38.49926435,554.0,430.0,85.64516129
2024-08-10 20:00:00,2.71,1148.0,118964.0,2.382297434,3518.0,1466.0,2319.0,0.0,1.36,229.0,1.35,7.0,1.3,10.42,88.21,0.4,3.2,286.6826667,0.97,10.78,87.75,0.43,5.8,28.76266666,1.04,9.81,69.21,1.02,89.72666667,19.96,955.3733333,1.97,1.901222529,10.58,4.844444444,82.77555556,55.575,9.345,27.6848,62.39,0.0625,1.405,0.23,0.059,0.06,5.565,0.175,6.09,0.38,53.77,0.047,7.06,0.15,0.2,65.22079167,0.03,0.177,8.24,0.764,4.1,1.0,0.56,0.0,0.71,1.25,0.0,18.80666667,96.86,0.1,75.0,27.6,10.0,60.0,28.75,8.0,123.4,120.0,38.76973839,550.0,430.0,88.75
2024-08-10 21:00:00,2.71,1126.0,119964.0,2.596000087,3866.0,1470.0,2299.0,0.0,1.36,227.0,1.35,7.0,1.3,10.42,88.21,0.4,3.2,286.6826667,0.97,10.78,87.75,0.43,5.8,28.76266666,1.04,9.81,69.21,1.02,89.72666667,19.96,955.3733333,1.97,1.901222529,10.58,4.844444444,82.77555556,55.575,9.345,27.6848,62.39,0.0625,1.405,0.23,0.059,0.06,5.565,0.175,6.09,0.38,53.77,0.047,7.06,0.15,0.2,65.22079167,0.03,0.177,8.24,0.764,4.1,1.0,0.56,0.0,0.71,1.25,0.0,18.80666667,96.86,0.1,75.0,27.6,10.0,60.0,28.75,8.0,123.4,120.0,38.34001415,550.0,430.0,88.83333333
2024-08-11 00:00:00,2.65,1159.0,107466.0,3.747670845,5001.0,1494.0,2382.0,0.0,1.45,227.0,1.2,7.0,1.3,11.33,87.3,0.4,2.6,283.0866667,0.97,11.38,87.13,0.44,5.4,26.267666669999997,1.05,9.3,68.9,1.32,85.5,20.48,958.4523333,2.565,1.944741533,10.91,4.998888889,81.40111111,54.61,9.205,31.86,67.21,0.071,1.95,0.075,0.0535,0.0525,5.61,0.205,1.597455043,0.031018545,13.90664746,0.006203709,1.80424534,0.015509272,0.041358059,255.5184097,0.002326391,0.04859572,2.114430785,0.20756576,0.827161187,1.0,0.44,0.0,0.62,1.22,0.0,24.80666667,95.36,0.1,82.5,26.18181818,11.0,60.0,28.75,8.0,123.66499999999999,122.0,38.82518137,552.0,430.0,84.83606557
2024-08-11 01:00:00,2.66,1150.0,106315.0,3.78820805,5001.0,1461.0,2369.0,0.0,1.45,223.0,1.21,7.0,1.3,11.33,87.3,0.4,2.6,283.0866667,0.97,11.38,87.13,0.44,5.4,26.267666669999997,1.05,9.3,68.9,1.32,85.5,20.48,958.4523333,2.565,1.944741533,10.91,4.998888889,81.40111111,54.61,9.205,31.86,67.21,0.071,1.95,0.075,0.0535,0.0525,5.61,0.205,1.597455043,0.031018545,13.90664746,0.006203709,1.80424534,0.015509272,0.041358059,255.5184097,0.002326391,0.04859572,2.114430785,0.20756576,0.827161187,1.0,0.44,0.0,0.62,1.22,0.0,24.80666667,95.36,0.1,82.5,26.18181818,11.0,60.0,28.75,8.0,123.7975,123.0,38.29099307,553.0,430.0,85.12195122
2024-08-11 02:00:00,2.6,1153.0,106422.0,3.785158722,5002.0,1538.0,2355.0,0.0,1.44,227.0,1.16,8.0,1.3,11.33,87.3,0.4,2.6,283.0866667,0.97,11.38,87.13,0.44,5.4,26.267666669999997,1.05,9.3,68.9,1.32,85.5,20.48,958.4523333,2.565,1.944741533,10.91,4.998888889,81.40111111,54.61,9.205,31.86,67.21,0.071,1.95,0.075,0.0535,0.0525,5.61,0.205,1.597455043,0.031018545,13.90664746,0.006203709,1.80424534,0.015509272,0.041358059,255.5184097,0.002326391,0.04859572,2.114430785,0.20756576,0.827161187,1.0,0.44,0.0,0.62,1.22,0.0,24.80666667,95.36,0.1,82.5,26.18181818,11.0,60.0,28.75,8.0,124.0625,125.0,38.74080882,555.0,430.0,91.2
2024-08-11 03:00:00,2.62,1163.0,106120.0,3.794404608,5000.0,1509.0,2345.0,0.0,1.45,227.0,1.17,7.0,1.3,11.33,87.3,0.4,2.6,283.0866667,0.97,11.38,87.13,0.44,5.4,26.267666669999997,1.05,9.3,68.9,1.32,85.5,20.48,958.4523333,2.565,1.944741533,10.91,4.998888889,81.40111111,54.61,9.205,31.86,67.21,0.071,1.95,0.075,0.0535,0.0525,5.61,0.205,1.597455043,0.031018545,13.90664746,0.006203709,1.80424534,0.015509272,0.041358059,255.5184097,0.002326391,0.04859572,2.114430785,0.20756576,0.827161187,1.0,0.44,0.0,0.62,1.22,0.0,24.80666667,95.36,0.1,82.5,26.18181818,11.0,60.0,28.75,8.0,124.0625,125.0,39.02211874,555.0,430.0,91.36
2024-08-11 04:00:00,2.65,1150.0,106090.0,3.797751869,5003.0,1466.0,2360.0,0.0,1.45,223.0,1.2,7.0,1.3,11.33,87.3,0.4,2.6,283.0866667,0.97,11.38,87.13,0.44,5.4,26.267666669999997,1.05,9.3,68.9,1.32,85.5,20.48,958.4523333,2.565,1.944741533,10.91,4.998888889,81.40111111,54.61,9.205,31.86,67.21,0.071,1.95,0.075,0.0535,0.0525,5.61,0.205,1.597455043,0.031018545,13.90664746,0.006203709,1.80424534,0.015509272,0.041358059,255.5184097,0.002326391,0.04859572,2.114430785,0.20756576,0.827161187,1.0,0.44,0.0,0.62,1.22,0.0,24.80666667,95.36,0.1,82.5,26.18181818,11.0,60.0,28.75,8.0,124.0625,125.0,39.21660061,555.0,430.0,86.24
2024-08-11 05:00:00,2.64,1156.0,105723.0,3.807118067,4998.0,1480.0,2360.0,0.0,1.44,224.0,1.2,7.0,1.3,11.33,87.3,0.4,2.6,283.0866667,0.97,11.38,87.13,0.44,5.4,26.267666669999997,1.05,9.3,68.9,1.32,85.5,20.48,958.4523333,2.565,1.944741533,10.91,4.998888889,81.40111111,54.61,9.205,31.86,67.21,0.071,1.95,0.075,0.0535,0.0525,5.61,0.205,1.597455043,0.031018545,13.90664746,0.006203709,1.80424534,0.015509272,0.041358059,255.5184097,0.002326391,0.04859572,2.114430785,0.20756576,0.827161187,1.0,0.44,0.0,0.62,1.22,0.0,24.80666667,95.36,0.1,82.5,26.18181818,11.0,60.0,28.75,8.0,123.66499999999999,122.0,39.1334731,552.0,430.0,91.14754098
2024-08-11 06:00:00,2.59,1158.0,106077.0,3.79669986,5001.0,1551.0,2373.0,0.0,1.45,228.0,1.14,7.0,1.3,11.33,87.3,0.4,2.6,283.0866667,0.97,11.38,87.13,0.44,5.4,26.267666669999997,1.05,9.3,68.9,1.32,85.5,20.48,958.4523333,2.565,1.944741533,10.91,4.998888889,81.40111111,54.61,9.205,31.86,67.21,0.071,1.95,0.075,0.0535,0.0525,5.61,0.205,1.597455043,0.031018545,13.90664746,0.006203709,1.80424534,0.015509272,0.041358059,255.5184097,0.002326391,0.04859572,2.114430785,0.20756576,0.827161187,1.0,0.44,0.0,0.62,1.22,0.0,24.80666667,95.36,0.1,82.5,26.18181818,11.0,60.0,28.75,8.0,123.93,124.0,38.9261745,554.0,430.0,85.32258065
2024-08-11 07:00:00,2.59,1150.0,106706.0,3.774339383,5001.0,1559.0,2363.0,0.0,1.45,228.0,1.14,8.0,1.3,11.33,87.3,0.4,2.6,283.0866667,0.97,11.38,87.13,0.44,5.4,26.267666669999997,1.05,9.3,68.9,1.32,85.5,20.48,958.4523333,2.565,1.944741533,10.91,4.998888889,81.40111111,54.61,9.205,31.86,67.21,0.071,1.95,0.075,0.0535,0.0525,5.61,0.205,1.597455043,0.031018545,13.90664746,0.006203709,1.80424534,0.015509272,0.041358059,255.5184097,0.002326391,0.04859572,2.114430785,0.20756576,0.827161187,1.0,0.44,0.0,0.62,1.22,0.0,24.80666667,95.36,0.1,82.5,26.18181818,11.0,60.0,28.75,8.0,123.0025,117.0,38.81320711,547.0,430.0,91.45299145
2024-08-11 08:00:00,2.62,1145.0,106718.0,3.773161391,5000.0,1513.0,2346.0,0.0,1.44,225.0,1.18,7.0,1.3,11.1,87.56,0.44,2.4,283.0866667,0.9,11.54,86.95,0.48,5.1,26.267666669999997,1.03,9.38,68.6,0.92,85.5,21.1,958.4523333,2.515,1.989981194,10.995,4.998888889,81.40111111,54.71,9.24,31.3,67.21,0.068,1.905,0.065,0.0545,0.0495,5.525,0.205,1.385494989,0.028433666,14.05657043,0.003877318,2.109261028,0.018094151,0.051697574,255.5184097,0.001809415,0.045235377,1.886961459,0.155868186,1.137346633,1.0,0.5,0.0,1.01,1.26,0.0,24.80666667,96.59,0.1,82.5,26.18181818,11.0,60.0,28.75,8.0,123.66499999999999,122.0,39.3431167,552.0,430.0,90.98360656
2024-08-11 09:00:00,2.62,1124.0,106296.0,3.790398468,5003.0,1489.0,2363.0,0.0,1.43,221.0,1.19,7.0,1.3,11.1,87.56,0.44,2.4,283.0866667,0.9,11.54,86.95,0.48,5.1,26.267666669999997,1.03,9.38,68.6,0.92,85.5,21.1,958.4523333,2.515,1.989981194,10.995,4.998888889,81.40111111,54.71,9.24,31.3,67.21,0.068,1.905,0.065,0.0545,0.0495,5.525,0.205,1.385494989,0.028433666,14.05657043,0.003877318,2.109261028,0.018094151,0.051697574,255.5184097,0.001809415,0.045235377,1.886961459,0.155868186,1.137346633,1.0,0.5,0.0,1.01,1.26,0.0,24.80666667,96.59,0.1,82.5,26.18181818,11.0,60.0,28.75,8.0,124.3275,127.0,39.61420842,557.0,430.0,82.04724409
2024-08-11 10:00:00,2.62,1158.0,105387.0,3.821535564,5001.0,1500.0,2365.0,0.0,1.45,224.0,1.17,7.0,1.3,11.1,87.56,0.44,2.4,283.0866667,0.9,11.54,86.95,0.48,5.1,26.267666669999997,1.03,9.38,68.6,0.92,85.5,21.1,958.4523333,2.515,1.989981194,10.995,4.998888889,81.40111111,54.71,9.24,31.3,67.21,0.068,1.905,0.065,0.0545,0.0495,5.525,0.205,1.385494989,0.028433666,14.05657043,0.003877318,2.109261028,0.018094151,0.051697574,255.5184097,0.001809415,0.045235377,1.886961459,0.155868186,1.137346633,1.0,0.5,0.0,1.01,1.26,0.0,24.80666667,96.59,0.1,82.5,26.18181818,11.0,60.0,28.75,8.0,125.18,124.0,40.42303173,559.0,435.0,86.0483871
2024-08-11 11:00:00,2.62,1156.0,109951.0,3.663774871,5002.0,1500.0,2370.0,0.0,1.45,224.0,1.17,7.0,1.3,11.1,87.56,0.44,2.4,283.0866667,0.9,11.54,86.95,0.48,5.1,26.267666669999997,1.03,9.38,68.6,0.92,85.5,21.1,958.4523333,2.515,1.989981194,10.995,4.998888889,81.40111111,54.71,9.24,31.3,67.21,0.068,1.905,0.065,0.0545,0.0495,5.525,0.205,1.385494989,0.028433666,14.05657043,0.003877318,2.109261028,0.018094151,0.051697574,255.5184097,0.001809415,0.045235377,1.886961459,0.155868186,1.137346633,1.0,0.5,0.0,1.01,1.26,0.0,24.80666667,96.59,0.1,82.5,26.18181818,11.0,60.0,28.75,8.0,123.4,120.0,40.36440084,550.0,430.0,87.66666667
2024-08-11 12:00:00,2.59,1150.0,105998.0,3.801045136,5003.0,1539.0,2377.0,0.0,1.45,225.0,1.14,7.0,1.3,11.1,87.56,0.44,2.4,283.0866667,0.9,11.54,86.95,0.48,5.1,26.267666669999997,1.03,9.38,68.6,0.92,85.5,21.1,958.4523333,2.515,1.989981194,10.995,4.998888889,81.40111111,54.71,9.24,31.3,67.21,0.068,1.905,0.065,0.0545,0.0495,5.525,0.205,1.385494989,0.028433666,14.05657043,0.003877318,2.109261028,0.018094151,0.051697574,255.5184097,0.001809415,0.045235377,1.886961459,0.155868186,1.137346633,1.0,0.5,0.0,1.01,1.26,0.0,24.80666667,96.59,0.1,82.5,26.18181818,11.0,60.0,28.75,8.0,123.135,118.0,39.31002112,548.0,430.0,85.76271186
2024-08-11 13:00:00,2.62,1143.0,105639.0,3.813189206,5002.0,1506.0,2374.0,0.0,1.45,223.0,1.17,7.0,1.3,11.1,87.56,0.44,2.4,283.0866667,0.9,11.54,86.95,0.48,5.1,26.267666669999997,1.03,9.38,68.6,0.92,85.5,21.1,958.4523333,2.515,1.989981194,10.995,4.998888889,81.40111111,54.71,9.24,31.3,67.21,0.068,1.905,0.065,0.0545,0.0495,5.525,0.205,1.385494989,0.028433666,14.05657043,0.003877318,2.109261028,0.018094151,0.051697574,255.5184097,0.001809415,0.045235377,1.886961459,0.155868186,1.137346633,1.0,0.5,0.0,1.01,1.26,0.0,24.80666667,96.59,0.1,82.5,26.18181818,11.0,60.0,28.75,8.0,123.135,118.0,40.77332716,548.0,430.0,85.59322034
2024-08-11 14:00:00,2.62,1137.0,105505.0,3.821078353,5006.0,1504.0,2372.0,0.0,1.45,222.0,1.17,7.0,1.3,11.1,87.56,0.44,2.4,283.0866667,0.9,11.54,86.95,0.48,5.1,26.267666669999997,1.03,9.38,68.6,0.92,85.5,21.1,958.4523333,2.515,1.989981194,10.995,4.998888889,81.40111111,54.71,9.24,31.3,67.21,0.068,1.905,0.065,0.0545,0.0495,5.525,0.205,1.385494989,0.028433666,14.05657043,0.003877318,2.109261028,0.018094151,0.051697574,255.5184097,0.001809415,0.045235377,1.886961459,0.155868186,1.137346633,1.0,0.5,0.0,1.01,1.26,0.0,24.80666667,96.59,0.1,82.5,26.18181818,11.0,60.0,28.75,8.0,123.135,118.0,40.64531105,548.0,430.0,86.3559322
2024-08-11 15:00:00,2.58,1154.0,105681.0,3.815481843,5007.0,1564.0,2371.0,0.0,1.45,227.0,1.13,7.0,1.3,11.1,87.56,0.44,2.4,283.0866667,0.9,11.54,86.95,0.48,5.1,26.267666669999997,1.03,9.38,68.6,0.92,85.5,21.1,958.4523333,2.515,1.989981194,10.995,4.998888889,81.40111111,54.71,9.24,31.3,67.21,0.068,1.905,0.065,0.0545,0.0495,5.525,0.205,1.385494989,0.028433666,14.05657043,0.003877318,2.109261028,0.018094151,0.051697574,255.5184097,0.001809415,0.045235377,1.886961459,0.155868186,1.137346633,1.0,0.5,0.0,1.01,1.26,0.0,24.80666667,96.59,0.1,82.5,26.18181818,11.0,60.0,28.75,8.0,123.4,120.0,41.13051471,550.0,430.0,88.16666667
2024-08-11 16:00:00,2.6,1162.0,105554.0,3.820068399,5007.0,1533.0,2378.0,0.0,1.45,227.0,1.15,7.0,1.3,11.07,87.57,0.41,2.7,283.0866667,0.95,11.11,87.43,0.44,5.2,26.267666669999997,1.02,9.2,68.64,1.04,85.5,21.12,958.4523333,2.53,1.979368159,11.035,4.998888889,81.40111111,54.555,9.4,31.58,67.21,0.074,1.99,0.065,0.0565,0.051,5.575,0.205,1.540587711,0.056867332,14.01779725,0.008013124,1.840433642,0.031018545,0.038773181,255.5184097,0.005428245,0.047561768,1.977432213,0.173962337,0.930556336,1.0,0.46,0.0,0.91,1.17,0.0,24.80666667,96.71,0.1,82.5,26.18181818,11.0,60.0,28.75,8.0,123.4,120.0,41.09048724,550.0,430.0,89.0
2024-08-11 17:00:00,2.64,1151.0,105691.0,3.815121164,5007.0,1483.0,2377.0,0.0,1.45,223.0,1.19,7.0,1.3,11.07,87.57,0.41,2.7,283.0866667,0.95,11.11,87.43,0.44,5.2,26.267666669999997,1.02,9.2,68.64,1.04,85.5,21.12,958.4523333,2.53,1.979368159,11.035,4.998888889,81.40111111,54.555,9.4,31.58,67.21,0.074,1.99,0.065,0.0565,0.051,5.575,0.205,1.540587711,0.056867332,14.01779725,0.008013124,1.840433642,0.031018545,0.038773181,255.5184097,0.005428245,0.047561768,1.977432213,0.173962337,0.930556336,1.0,0.46,0.0,0.91,1.17,0.0,24.80666667,96.71,0.1,82.5,26.18181818,11.0,60.0,28.75,8.0,123.4,120.0,40.49377019,550.0,430.0,87.83333333
2024-08-11 18:00:00,2.63,1157.0,106111.0,3.800034001,5007.0,1501.0,2383.0,0.0,1.45,225.0,1.18,7.0,1.3,11.07,87.57,0.41,2.7,283.0866667,0.95,11.11,87.43,0.44,5.2,26.267666669999997,1.02,9.2,68.64,1.04,85.5,21.12,958.4523333,2.53,1.979368159,11.035,4.998888889,81.40111111,54.555,9.4,31.58,67.21,0.074,1.99,0.065,0.0565,0.051,5.575,0.205,1.540587711,0.056867332,14.01779725,0.008013124,1.840433642,0.031018545,0.038773181,255.5184097,0.005428245,0.047561768,1.977432213,0.173962337,0.930556336,1.0,0.46,0.0,0.91,1.17,0.0,24.80666667,96.71,0.1,82.5,26.18181818,11.0,60.0,28.75,8.0,123.2675,119.0,40.47229366,549.0,430.0,85.88235294
2024-08-11 19:00:00,2.64,1166.0,106467.0,3.78507176,5004.0,1493.0,2379.0,0.0,1.45,225.0,1.19,7.0,1.3,11.07,87.57,0.41,2.7,283.0866667,0.95,11.11,87.43,0.44,5.2,26.267666669999997,1.02,9.2,68.64,1.04,85.5,21.12,958.4523333,2.53,1.979368159,11.035,4.998888889,81.40111111,54.555,9.4,31.58,67.21,0.074,1.99,0.065,0.0565,0.051,5.575,0.205,1.540587711,0.056867332,14.01779725,0.008013124,1.840433642,0.031018545,0.038773181,255.5184097,0.005428245,0.047561768,1.977432213,0.173962337,0.930556336,1.0,0.46,0.0,0.91,1.17,0.0,24.80666667,96.71,0.1,82.5,26.18181818,11.0,60.0,28.75,8.0,123.7975,123.0,39.22077922,553.0,430.0,84.95934959
2024-08-11 20:00:00,2.61,1147.0,107110.0,3.763120694,5005.0,1541.0,2371.0,0.0,1.45,227.0,1.16,7.0,1.3,11.07,87.57,0.41,2.7,283.0866667,0.95,11.11,87.43,0.44,5.2,26.267666669999997,1.02,9.2,68.64,1.04,85.5,21.12,958.4523333,2.53,1.979368159,11.035,4.998888889,81.40111111,54.555,9.4,31.58,67.21,0.074,1.99,0.065,0.0565,0.051,5.575,0.205,1.540587711,0.056867332,14.01779725,0.008013124,1.840433642,0.031018545,0.038773181,255.5184097,0.005428245,0.047561768,1.977432213,0.173962337,0.930556336,1.0,0.46,0.0,0.91,1.17,0.0,24.80666667,96.71,0.1,82.5,26.18181818,11.0,60.0,28.75,8.0,123.7975,123.0,38.90712946,553.0,430.0,85.36585366
2024-08-11 21:00:00,2.6,1157.0,106853.0,3.772163595,5005.0,1542.0,2350.0,0.0,1.45,229.0,1.15,7.0,1.3,11.07,87.57,0.41,2.7,283.0866667,0.95,11.11,87.43,0.44,5.2,26.267666669999997,1.02,9.2,68.64,1.04,85.5,21.12,958.4523333,2.53,1.979368159,11.035,4.998888889,81.40111111,54.555,9.4,31.58,67.21,0.074,1.99,0.065,0.0565,0.051,5.575,0.205,1.540587711,0.056867332,14.01779725,0.008013124,1.840433642,0.031018545,0.038773181,255.5184097,0.005428245,0.047561768,1.977432213,0.173962337,0.930556336,1.0,0.46,0.0,0.91,1.17,0.0,24.80666667,96.71,0.1,82.5,26.18181818,11.0,60.0,28.75,8.0,124.0625,125.0,38.78460817,555.0,430.0,91.2
2024-08-11 22:00:00,2.61,1156.0,106522.0,3.780853143,5001.0,1536.0,2368.0,0.0,1.45,228.0,1.16,8.0,1.3,11.07,87.57,0.41,2.7,283.0866667,0.95,11.11,87.43,0.44,5.2,26.267666669999997,1.02,9.2,68.64,1.04,85.5,21.12,958.4523333,2.53,1.979368159,11.035,4.998888889,81.40111111,54.555,9.4,31.58,67.21,0.074,1.99,0.065,0.0565,0.051,5.575,0.205,1.540587711,0.056867332,14.01779725,0.008013124,1.840433642,0.031018545,0.038773181,255.5184097,0.005428245,0.047561768,1.977432213,0.173962337,0.930556336,1.0,0.46,0.0,0.91,1.17,0.0,24.80666667,96.71,0.1,82.5,26.18181818,11.0,60.0,28.75,8.0,123.4,120.0,39.05772632,550.0,430.0,86.66666667
2024-08-11 23:00:00,2.61,1156.0,107253.0,3.757357585,5004.0,1549.0,2364.0,0.0,1.45,229.0,1.16,7.0,1.3,11.52,87.13,0.38,2.9,281.4793333,0.97,11.62,86.89,0.46,6.8,25.208666663000002,1.03,9.33,68.83,1.34,91.15,20.5,944.031,2.5,1.976373294,10.84,4.867777778,81.86555556,54.86,9.19,32.14,69.08,0.0695,1.88,0.06,0.0525,0.0515,5.485,0.195,1.559346439,0.027012301,13.07395345,0.005156894,1.772989179,0.044201946,0.031923628,253.6604838,0.002946796,0.044938645,2.109415104,0.182701378,0.687585831,1.0,0.45,0.0,0.7,1.24,0.0,19.19666667,93.48,0.1,82.5,26.18181818,11.0,60.0,28.75,8.0,123.66499999999999,122.0,38.96713615,552.0,430.0,89.3442623
2024-08-12 00:00:00,2.45,1099.0,98177.0,2.851101517,3475.0,1533.0,2292.0,0.0,1.36,223.0,1.09,6.0,1.3,12.76,85.86,0.42,3.4,217.1086667,0.96,11.92,86.61,0.43,9.2,24.18533333,1.04,9.62,70.21,1.05,61.6,19.12,601.7653333,2.125,1.986135028,10.745,5.044444444,80.82222222,55.28,10.0,28.8925,66.86,0.0725,1.815,0.08,0.053,0.0565,5.41,0.175,1.795012154,0.045000305,29.61020049,0.005000034,1.100007448,0.025000169,0.035000237,232.4117597,0.007500051,0.020500139,4.545030774,0.085000576,1.250008464,1.0,0.3,0.0,0.75,1.29,0.0,2.39,96.82,0.1,75.0,27.6,10.0,60.0,28.75,8.0,130.6175,99.0,40.36363636,569.0,470.0,82.42424242
2024-08-12 01:00:00,2.5,1153.0,98345.0,3.523852242,4303.0,1443.0,2318.0,0.0,1.37,216.0,1.13,6.0,1.3,12.76,85.86,0.42,3.4,217.1086667,0.96,11.92,86.61,0.43,9.2,24.18533333,1.04,9.62,70.21,1.05,61.6,19.12,601.7653333,2.125,1.986135028,10.745,5.044444444,80.82222222,55.28,10.0,28.8925,66.86,0.0725,1.815,0.08,0.053,0.0565,5.41,0.175,1.795012154,0.045000305,29.61020049,0.005000034,1.100007448,0.025000169,0.035000237,232.4117597,0.007500051,0.020500139,4.545030774,0.085000576,1.250008464,1.0,0.3,0.0,0.75,1.29,0.0,2.39,96.82,0.1,75.0,27.6,10.0,60.0,28.75,8.0,121.24000000000001,132.0,40.16973126,547.0,415.0,81.81818182
2024-08-12 02:00:00,2.51,1158.0,98220.0,3.529971725,4305.0,1435.0,2318.0,0.0,1.36,216.0,1.15,7.0,1.3,12.76,85.86,0.42,3.4,217.1086667,0.96,11.92,86.61,0.43,9.2,24.18533333,1.04,9.62,70.21,1.05,61.6,19.12,601.7653333,2.125,1.986135028,10.745,5.044444444,80.82222222,55.28,10.0,28.8925,66.86,0.0725,1.815,0.08,0.053,0.0565,5.41,0.175,1.795012154,0.045000305,29.61020049,0.005000034,1.100007448,0.025000169,0.035000237,232.4117597,0.007500051,0.020500139,4.545030774,0.085000576,1.250008464,1.0,0.3,0.0,0.75,1.29,0.0,2.39,96.82,0.1,75.0,27.6,10.0,60.0,28.75,8.0,121.6375,135.0,41.61971831,550.0,415.0,83.85185185
2024-08-12 03:00:00,2.53,1152.0,98391.0,3.523841864,4305.0,1411.0,2327.0,0.0,1.36,214.0,1.17,6.0,1.3,12.76,85.86,0.42,3.4,217.1086667,0.96,11.92,86.61,0.43,9.2,24.18533333,1.04,9.62,70.21,1.05,61.6,19.12,601.7653333,2.125,1.986135028,10.745,5.044444444,80.82222222,55.28,10.0,28.8925,66.86,0.0725,1.815,0.08,0.053,0.0565,5.41,0.175,1.795012154,0.045000305,29.61020049,0.005000034,1.100007448,0.025000169,0.035000237,232.4117597,0.007500051,0.020500139,4.545030774,0.085000576,1.250008464,1.0,0.3,0.0,0.75,1.29,0.0,2.39,96.82,0.1,75.0,27.6,10.0,60.0,28.75,8.0,121.3725,133.0,42.01906624,548.0,415.0,81.72932331
2024-08-12 04:00:00,2.52,1146.0,98380.0,3.523417584,4304.0,1412.0,2337.0,0.0,1.37,214.0,1.15,7.0,1.3,12.76,85.86,0.42,3.4,217.1086667,0.96,11.92,86.61,0.43,9.2,24.18533333,1.04,9.62,70.21,1.05,61.6,19.12,601.7653333,2.125,1.986135028,10.745,5.044444444,80.82222222,55.28,10.0,28.8925,66.86,0.0725,1.815,0.08,0.053,0.0565,5.41,0.175,1.795012154,0.045000305,29.61020049,0.005000034,1.100007448,0.025000169,0.035000237,232.4117597,0.007500051,0.020500139,4.545030774,0.085000576,1.250008464,1.0,0.3,0.0,0.75,1.29,0.0,2.39,96.82,0.1,75.0,27.6,10.0,60.0,28.75,8.0,121.695,126.0,42.73084479,546.0,420.0,80.95238095
2024-08-12 05:00:00,2.51,1140.0,98625.0,3.514672121,4304.0,1428.0,2334.0,0.0,1.35,214.0,1.16,6.0,1.3,12.76,85.86,0.42,3.4,217.1086667,0.96,11.92,86.61,0.43,9.2,24.18533333,1.04,9.62,70.21,1.05,61.6,19.12,601.7653333,2.125,1.986135028,10.745,5.044444444,80.82222222,55.28,10.0,28.8925,66.86,0.0725,1.815,0.08,0.053,0.0565,5.41,0.175,1.795012154,0.045000305,29.61020049,0.005000034,1.100007448,0.025000169,0.035000237,232.4117597,0.007500051,0.020500139,4.545030774,0.085000576,1.250008464,1.0,0.3,0.0,0.75,1.29,0.0,2.39,96.82,0.1,75.0,27.6,10.0,60.0,28.75,8.0,121.695,126.0,41.23439001,546.0,420.0,80.95238095
2024-08-12 06:00:00,2.54,1135.0,98422.0,3.521097663,4303.0,1379.0,2327.0,0.0,1.35,211.0,1.19,6.0,1.3,12.76,85.86,0.42,3.4,217.1086667,0.96,11.92,86.61,0.43,9.2,24.18533333,1.04,9.62,70.21,1.05,61.6,19.12,601.7653333,2.125,1.986135028,10.745,5.044444444,80.82222222,55.28,10.0,28.8925,66.86,0.0725,1.815,0.08,0.053,0.0565,5.41,0.175,1.795012154,0.045000305,29.61020049,0.005000034,1.100007448,0.025000169,0.035000237,232.4117597,0.007500051,0.020500139,4.545030774,0.085000576,1.250008464,1.0,0.3,0.0,0.75,1.29,0.0,2.39,96.82,0.1,75.0,27.6,10.0,60.0,28.75,8.0,122.225,130.0,40.71222329,550.0,420.0,80.69230769
2024-08-12 07:00:00,2.54,1134.0,98394.0,3.523734512,4305.0,1367.0,2313.0,0.0,1.34,210.0,1.2,7.0,1.3,12.76,85.86,0.42,3.4,217.1086667,0.96,11.92,86.61,0.43,9.2,24.18533333,1.04,9.62,70.21,1.05,61.6,19.12,601.7653333,2.125,1.986135028,10.745,5.044444444,80.82222222,55.28,10.0,28.8925,66.86,0.0725,1.815,0.08,0.053,0.0565,5.41,0.175,1.795012154,0.045000305,29.61020049,0.005000034,1.100007448,0.025000169,0.035000237,232.4117597,0.007500051,0.020500139,4.545030774,0.085000576,1.250008464,1.0,0.3,0.0,0.75,1.29,0.0,2.39,96.82,0.1,75.0,27.6,10.0,60.0,28.75,8.0,122.225,130.0,40.49784586,550.0,420.0,80.84615385
2024-08-12 08:00:00,2.55,1132.0,98499.0,3.516713445,4301.0,1376.0,2306.0,0.0,1.35,210.0,1.2,6.0,1.3,12.6,86.02,0.4,3.1,217.1086667,0.98,11.92,86.61,0.43,9.2,24.18533333,1.04,9.29,70.66,1.01,61.6,19.04,601.7653333,2.125,1.986135028,10.745,5.044444444,80.82222222,55.28,10.0,29.4975,66.86,0.0725,1.815,0.08,0.053,0.0565,5.41,0.175,2.624982226,0.054999628,27.1298163,0.023999837,3.819974135,0.034999763,0.109999255,232.4117597,0.000499997,0.085999418,3.989972984,0.309997901,2.149985442,1.0,0.3,0.0,0.75,1.29,0.0,2.39,96.82,0.1,75.0,27.6,10.0,60.0,28.75,8.0,122.49000000000001,132.0,40.31563845,552.0,420.0,80.68181818
2024-08-12 09:00:00,2.53,1133.0,98190.0,3.531049339,4305.0,1427.0,2307.0,0.0,1.38,211.0,1.15,6.0,1.3,12.6,86.02,0.4,3.1,217.1086667,0.98,11.92,86.61,0.43,9.2,24.18533333,1.04,9.29,70.66,1.01,61.6,19.04,601.7653333,2.125,1.986135028,10.745,5.044444444,80.82222222,55.28,10.0,29.4975,66.86,0.0725,1.815,0.08,0.053,0.0565,5.41,0.175,2.624982226,0.054999628,27.1298163,0.023999837,3.819974135,0.034999763,0.109999255,232.4117597,0.000499997,0.085999418,3.989972984,0.309997901,2.149985442,1.0,0.3,0.0,0.75,1.29,0.0,2.39,96.82,0.1,75.0,27.6,10.0,60.0,28.75,8.0,122.755,134.0,40.1298389,554.0,420.0,81.49253731
2024-08-12 11:00:00,2.44,1158.0,95509.0,3.630925791,4306.0,1443.0,2309.0,0.0,1.33,214.0,1.11,6.0,1.3,12.6,86.02,0.4,3.1,217.1086667,0.98,11.92,86.61,0.43,9.2,24.18533333,1.04,9.29,70.66,1.01,61.6,19.04,601.7653333,2.125,1.986135028,10.745,5.044444444,80.82222222,55.28,10.0,29.4975,66.86,0.0725,1.815,0.08,0.053,0.0565,5.41,0.175,2.624982226,0.054999628,27.1298163,0.023999837,3.819974135,0.034999763,0.109999255,232.4117597,0.000499997,0.085999418,3.989972984,0.309997901,2.149985442,1.0,0.3,0.0,0.75,1.29,0.0,2.39,96.82,0.1,75.0,27.6,10.0,60.0,28.75,8.0,122.49000000000001,132.0,39.69084423,552.0,420.0,82.12121212
2024-08-12 12:00:00,2.39,1169.0,90575.0,3.656198921,4112.0,1443.0,2294.0,0.0,1.34,207.0,1.05,5.0,1.3,12.6,86.02,0.4,3.1,217.1086667,0.98,11.92,86.61,0.43,9.2,24.18533333,1.04,9.29,70.66,1.01,61.6,19.04,601.7653333,2.125,1.986135028,10.745,5.044444444,80.82222222,55.28,10.0,29.4975,66.86,0.0725,1.815,0.08,0.053,0.0565,5.41,0.175,2.624982226,0.054999628,27.1298163,0.023999837,3.819974135,0.034999763,0.109999255,232.4117597,0.000499997,0.085999418,3.989972984,0.309997901,2.149985442,1.0,0.3,0.0,0.75,1.29,0.0,2.39,96.82,0.1,75.0,27.6,10.0,60.0,28.75,8.0,122.9175,139.0,38.9935607,557.0,418.0,82.01438849
2024-08-12 13:00:00,2.36,1143.0,95381.0,2.983567103,3533.0,1314.0,2297.0,0.0,1.3,192.0,1.06,6.0,1.3,12.6,86.02,0.4,3.1,217.1086667,0.98,11.92,86.61,0.43,9.2,24.18533333,1.04,9.29,70.66,1.01,61.6,19.04,601.7653333,2.125,1.986135028,10.745,5.044444444,80.82222222,55.28,10.0,29.4975,66.86,0.0725,1.815,0.08,0.053,0.0565,5.41,0.175,2.624982226,0.054999628,27.1298163,0.023999837,3.819974135,0.034999763,0.109999255,232.4117597,0.000499997,0.085999418,3.989972984,0.309997901,2.149985442,1.0,0.3,0.0,0.75,1.29,0.0,2.39,96.82,0.1,75.0,27.6,10.0,60.0,28.75,8.0,120.635,118.0,38.9935607,538.0,420.0,81.61016949
2024-08-12 22:00:00,2.46,1115.0,96599.0,2.516798916,3018.0,1388.0,2346.0,0.0,1.3,221.0,1.16,6.0,1.3,12.88,85.73,0.42,3.3,217.1086667,0.97,11.92,86.61,0.43,9.2,24.18533333,1.04,9.41,70.63,1.0,61.6,18.96,601.7653333,2.125,1.986135028,10.745,5.044444444,80.82222222,55.28,10.0,29.195,66.86,0.0725,1.815,0.08,0.053,0.0565,5.41,0.175,1.795012154,0.045000305,29.61020049,0.005000034,1.100007448,0.025000169,0.035000237,232.4117597,0.007500051,0.020500139,4.545030774,0.085000576,1.250008464,1.0,0.3,0.0,0.75,1.29,0.0,2.39,96.82,0.1,75.0,27.6,10.0,60.0,28.75,8.0,128.895,86.0,41.64430349,556.0,470.0,82.55813953
2024-08-12 23:00:00,2.42,1106.0,97977.0,2.517577696,3062.0,1571.0,2305.0,0.0,1.38,225.0,1.04,7.0,1.3,12.92,85.72,0.42,3.2,257.943,0.94,11.68,86.85,0.42,9.6,30.61866666,1.03,9.58,70.56,0.98,76.36,18.88,740.4316667,2.18,1.980664425,10.725,5.333333333,80.66666667,55.27,10.13,28.59,66.86,0.075,1.785,0.085,0.054,0.057,5.415,0.18,4.779994314,0.190000234,56.38001219,0.05599986,4.494990556,0.135000214,0.26499928,183.079287,0.000999996,0.112999716,8.470000273,0.45949895,3.299996495,1.0,0.57,0.0,0.96,1.34,0.0,1.39,95.24,0.1,75.0,27.6,10.0,60.0,28.75,8.0,129.5575,91.0,40.61219571,561.0,470.0,82.1978022
2024-08-13 00:00:00,2.59,1145.0,110898.0,2.179385486,3000.0,1435.0,2284.0,0.0,1.3,253.0,1.29,7.0,1.3,10.78,87.84,0.41,3.2,234.8496667,0.97,11.06,87.45,0.45,7.0,18.72333333,1.04,9.68,70.52,1.09,67.94072633,18.71,796.834,1.91,1.836810797,9.515,5.156666667,79.55444444,56.395,9.565,34.97,69.06,0.0795,1.755,0.295,0.0445,0.0655,5.18,0.155,2.420667571,0.210584125,62.22019403,0.017537551,2.398664858,0.075208616,0.05,98.26666667,0.006008345,0.051696099,5.556085821,0.105312246,3.496662144,2.0,0.58,0.0,0.95,1.34,0.0,12.00333333,96.37,0.3,82.5,26.18181818,11.0,60.0,28.75,8.0,123.4,120.0,39.71198438,550.0,430.0,83.33333333
2024-08-13 01:00:00,2.74,1110.0,115001.0,2.137218605,3041.0,1412.0,2248.0,296.0,1.38,247.0,1.36,7.0,1.3,10.78,87.84,0.41,3.2,234.8496667,0.97,11.06,87.45,0.45,7.0,18.72333333,1.04,9.68,70.52,1.09,67.94072633,18.71,796.834,1.91,1.836810797,9.515,5.156666667,79.55444444,56.395,9.565,34.97,69.06,0.0795,1.755,0.295,0.0445,0.0655,5.18,0.155,2.420667571,0.210584125,62.22019403,0.017537551,2.398664858,0.075208616,0.05,98.26666667,0.006008345,0.051696099,5.556085821,0.105312246,3.496662144,2.0,0.58,0.0,0.95,1.34,0.0,12.00333333,96.37,0.3,82.5,26.18181818,11.0,60.0,28.75,8.0,120.37,116.0,42.35265465,536.0,420.0,87.5
2024-08-13 02:00:00,2.75,1108.0,115040.0,2.120710546,3020.0,1413.0,2245.0,251.0,1.39,245.0,1.36,7.0,1.3,10.78,87.84,0.41,3.2,234.8496667,0.97,11.06,87.45,0.45,7.0,18.72333333,1.04,9.68,70.52,1.09,67.94072633,18.71,796.834,1.91,1.836810797,9.515,5.156666667,79.55444444,56.395,9.565,34.97,69.06,0.0795,1.755,0.295,0.0445,0.0655,5.18,0.155,2.420667571,0.210584125,62.22019403,0.017537551,2.398664858,0.075208616,0.05,98.26666667,0.006008345,0.051696099,5.556085821,0.105312246,3.496662144,2.0,0.58,0.0,0.95,1.34,0.0,12.00333333,96.37,0.3,82.5,26.18181818,11.0,60.0,28.75,8.0,120.2375,115.0,42.99903101,535.0,420.0,88.69565217
2024-08-13 03:00:00,2.72,1104.0,114994.0,2.125740124,3025.0,1452.0,2234.0,280.0,1.4,246.0,1.32,7.0,1.3,10.78,87.84,0.41,3.2,234.8496667,0.97,11.06,87.45,0.45,7.0,18.72333333,1.04,9.68,70.52,1.09,67.94072633,18.71,796.834,1.91,1.836810797,9.515,5.156666667,79.55444444,56.395,9.565,34.97,69.06,0.0795,1.755,0.295,0.0445,0.0655,5.18,0.155,2.420667571,0.210584125,62.22019403,0.017537551,2.398664858,0.075208616,0.05,98.26666667,0.006008345,0.051696099,5.556085821,0.105312246,3.496662144,2.0,0.58,0.0,0.95,1.34,0.0,12.00333333,96.37,0.3,82.5,26.18181818,11.0,60.0,28.75,8.0,120.5025,117.0,42.69034298,537.0,420.0,90.08547009
2024-08-13 04:00:00,2.72,1123.0,114311.0,2.128436298,3020.0,1439.0,2239.0,0.0,1.41,247.0,1.31,8.0,1.3,10.78,87.84,0.41,3.2,234.8496667,0.97,11.06,87.45,0.45,7.0,18.72333333,1.04,9.68,70.52,1.09,67.94072633,18.71,796.834,1.91,1.836810797,9.515,5.156666667,79.55444444,56.395,9.565,34.97,69.06,0.0795,1.755,0.295,0.0445,0.0655,5.18,0.155,2.420667571,0.210584125,62.22019403,0.017537551,2.398664858,0.075208616,0.05,98.26666667,0.006008345,0.051696099,5.556085821,0.105312246,3.496662144,2.0,0.58,0.0,0.95,1.34,0.0,12.00333333,96.37,0.3,82.5,26.18181818,11.0,60.0,28.75,8.0,120.9,120.0,42.43236656,540.0,420.0,94.33333333
2024-08-13 05:00:00,2.74,1122.0,114051.0,2.133286013,3020.0,1393.0,2238.0,0.0,1.39,246.0,1.35,7.0,1.3,10.78,87.84,0.41,3.2,234.8496667,0.97,11.06,87.45,0.45,7.0,18.72333333,1.04,9.68,70.52,1.09,67.94072633,18.71,796.834,1.91,1.836810797,9.515,5.156666667,79.55444444,56.395,9.565,34.97,69.06,0.0795,1.755,0.295,0.0445,0.0655,5.18,0.155,2.420667571,0.210584125,62.22019403,0.017537551,2.398664858,0.075208616,0.05,98.26666667,0.006008345,0.051696099,5.556085821,0.105312246,3.496662144,2.0,0.58,0.0,0.95,1.34,0.0,12.00333333,96.37,0.3,82.5,26.18181818,11.0,60.0,28.75,8.0,121.43,124.0,41.29851111,544.0,420.0,92.17741935
2024-08-13 06:00:00,2.71,1113.0,113527.0,2.12823246,2999.0,1417.0,2226.0,0.0,1.38,245.0,1.33,6.0,1.3,10.78,87.84,0.41,3.2,234.8496667,0.97,11.06,87.45,0.45,7.0,18.72333333,1.04,9.68,70.52,1.09,67.94072633,18.71,796.834,1.91,1.836810797,9.515,5.156666667,79.55444444,56.395,9.565,34.97,69.06,0.0795,1.755,0.295,0.0445,0.0655,5.18,0.155,2.420667571,0.210584125,62.22019403,0.017537551,2.398664858,0.075208616,0.05,98.26666667,0.006008345,0.051696099,5.556085821,0.105312246,3.496662144,2.0,0.58,0.0,0.95,1.34,0.0,12.00333333,96.37,0.3,82.5,26.18181818,11.0,60.0,28.75,8.0,121.695,126.0,40.88127295,546.0,420.0,90.87301587
2024-08-13 07:00:00,2.71,1116.0,114078.0,2.118664043,3000.0,1427.0,2246.0,0.0,1.38,247.0,1.33,7.0,1.3,10.78,87.84,0.41,3.2,234.8496667,0.97,11.06,87.45,0.45,7.0,18.72333333,1.04,9.68,70.52,1.09,67.94072633,18.71,796.834,1.91,1.836810797,9.515,5.156666667,79.55444444,56.395,9.565,34.97,69.06,0.0795,1.755,0.295,0.0445,0.0655,5.18,0.155,2.420667571,0.210584125,62.22019403,0.017537551,2.398664858,0.075208616,0.05,98.26666667,0.006008345,0.051696099,5.556085821,0.105312246,3.496662144,2.0,0.58,0.0,0.95,1.34,0.0,12.00333333,96.37,0.3,82.5,26.18181818,11.0,60.0,28.75,8.0,120.7675,119.0,41.08489419,539.0,420.0,88.82352941
2024-08-13 08:00:00,2.73,1083.0,115156.0,2.098141331,2999.0,1416.0,2237.0,0.0,1.37,242.0,1.36,7.0,1.3,10.78,87.84,0.41,3.2,234.8496667,0.97,11.06,87.45,0.45,7.0,18.72333333,1.04,9.68,70.52,1.09,67.94072633,18.71,796.834,1.91,1.836810797,9.515,5.156666667,79.55444444,56.395,9.565,34.97,69.06,0.0795,1.755,0.295,0.0445,0.0655,5.18,0.155,2.420667571,0.210584125,62.22019403,0.017537551,2.398664858,0.075208616,0.05,98.26666667,0.006008345,0.051696099,5.556085821,0.105312246,3.496662144,2.0,0.58,0.0,0.95,1.34,0.0,12.00333333,96.37,0.3,82.5,26.18181818,11.0,60.0,28.75,8.0,121.16499999999999,122.0,40.97002194,542.0,420.0,88.03278689
2024-08-13 09:00:00,2.73,1160.0,114626.0,2.122590141,3020.0,1450.0,2263.0,0.0,1.41,255.0,1.32,7.0,1.3,10.78,87.84,0.41,3.2,234.8496667,0.97,11.06,87.45,0.45,7.0,18.72333333,1.04,9.68,70.52,1.09,67.94072633,18.71,796.834,1.91,1.836810797,9.515,5.156666667,79.55444444,56.395,9.565,34.97,69.06,0.0795,1.755,0.295,0.0445,0.0655,5.18,0.155,2.420667571,0.210584125,62.22019403,0.017537551,2.398664858,0.075208616,0.05,98.26666667,0.006008345,0.051696099,5.556085821,0.105312246,3.496662144,2.0,0.58,0.0,0.95,1.34,0.0,12.00333333,96.37,0.3,82.5,26.18181818,11.0,60.0,28.75,8.0,122.8875,135.0,41.29316679,555.0,420.0,88.2962963
2024-08-13 17:00:00,2.47,1140.0,108514.0,1.80276053,2428.0,1408.0,2239.0,0.0,1.23,253.0,1.24,7.0,1.3,10.88,87.75,0.42,2.7,234.8496667,0.95,11.18,87.35,0.44,5.3,18.72333333,1.03,9.71,70.49,1.12,67.94072633,18.68,796.834,2.01,1.737533407,9.13,5.156666667,79.55444444,56.55,9.525,34.92,69.06,0.0895,1.73,0.305,0.045,0.0675,5.255,0.155,2.167878901,0.119499322,62.79186296,0.029916554,2.298497965,0.054791384,0.06487483,98.26666667,0.019933243,0.040612653,5.874548847,0.123949932,3.497496608,2.0,0.53,0.0,0.63,1.21,0.0,12.00333333,95.83,0.1,82.5,26.18181818,11.0,60.0,28.75,8.0,123.2675,119.0,43.63369246,549.0,430.0,82.26890756
2024-08-13 18:00:00,2.58,1138.0,111140.0,1.811632425,2499.0,1379.0,2223.0,0.0,1.28,251.0,1.3,6.0,1.3,10.88,87.75,0.42,2.7,234.8496667,0.95,11.18,87.35,0.44,5.3,18.72333333,1.03,9.71,70.49,1.12,67.94072633,18.68,796.834,2.01,1.737533407,9.13,5.156666667,79.55444444,56.55,9.525,34.92,69.06,0.0895,1.73,0.305,0.045,0.0675,5.255,0.155,2.167878901,0.119499322,62.79186296,0.029916554,2.298497965,0.054791384,0.06487483,98.26666667,0.019933243,0.040612653,5.874548847,0.123949932,3.497496608,2.0,0.53,0.0,0.63,1.21,0.0,12.00333333,95.83,0.1,82.5,26.18181818,11.0,60.0,28.75,8.0,125.3875,135.0,43.54125737,565.0,430.0,83.85185185
2024-08-13 19:00:00,2.62,1170.0,112155.0,1.795962223,2500.0,1417.0,2265.0,0.0,1.3,259.0,1.32,7.0,1.3,10.88,87.75,0.42,2.7,234.8496667,0.95,11.18,87.35,0.44,5.3,18.72333333,1.03,9.71,70.49,1.12,67.94072633,18.68,796.834,2.01,1.737533407,9.13,5.156666667,79.55444444,56.55,9.525,34.92,69.06,0.0895,1.73,0.305,0.045,0.0675,5.255,0.155,2.167878901,0.119499322,62.79186296,0.029916554,2.298497965,0.054791384,0.06487483,98.26666667,0.019933243,0.040612653,5.874548847,0.123949932,3.497496608,2.0,0.53,0.0,0.63,1.21,0.0,12.00333333,95.83,0.1,82.5,26.18181818,11.0,60.0,28.75,8.0,125.1225,133.0,42.06060606,563.0,430.0,82.2556391
2024-08-13 20:00:00,2.64,1145.0,113545.0,1.932152899,2723.0,1410.0,2244.0,0.0,1.3,256.0,1.34,7.0,1.3,10.88,87.75,0.42,2.7,234.8496667,0.95,11.18,87.35,0.44,5.3,18.72333333,1.03,9.71,70.49,1.12,67.94072633,18.68,796.834,2.01,1.737533407,9.13,5.156666667,79.55444444,56.55,9.525,34.92,69.06,0.0895,1.73,0.305,0.045,0.0675,5.255,0.155,2.167878901,0.119499322,62.79186296,0.029916554,2.298497965,0.054791384,0.06487483,98.26666667,0.019933243,0.040612653,5.874548847,0.123949932,3.497496608,2.0,0.53,0.0,0.63,1.21,0.0,12.00333333,95.83,0.1,82.5,26.18181818,11.0,60.0,28.75,8.0,124.725,130.0,41.82912154,560.0,430.0,88.46153846
2024-08-13 21:00:00,2.66,1162.0,114112.0,2.129323596,3016.0,1403.0,2266.0,0.0,1.3,259.0,1.36,6.0,1.3,10.88,87.75,0.42,2.7,234.8496667,0.95,11.18,87.35,0.44,5.3,18.72333333,1.03,9.71,70.49,1.12,67.94072633,18.68,796.834,2.01,1.737533407,9.13,5.156666667,79.55444444,56.55,9.525,34.92,69.06,0.0895,1.73,0.305,0.045,0.0675,5.255,0.155,2.167878901,0.119499322,62.79186296,0.029916554,2.298497965,0.054791384,0.06487483,98.26666667,0.019933243,0.040612653,5.874548847,0.123949932,3.497496608,2.0,0.53,0.0,0.63,1.21,0.0,12.00333333,95.83,0.1,82.5,26.18181818,11.0,60.0,28.75,8.0,125.1225,133.0,40.06782946,563.0,430.0,82.48120301
2024-08-13 22:00:00,2.6,1172.0,110957.0,2.17822722,3000.0,1429.0,2258.0,0.0,1.3,258.0,1.3,7.0,1.3,10.88,87.75,0.42,2.7,234.8496667,0.95,11.18,87.35,0.44,5.3,18.72333333,1.03,9.71,70.49,1.12,67.94072633,18.68,796.834,2.01,1.737533407,9.13,5.156666667,79.55444444,56.55,9.525,34.92,69.06,0.0895,1.73,0.305,0.045,0.0675,5.255,0.155,2.167878901,0.119499322,62.79186296,0.029916554,2.298497965,0.054791384,0.06487483,98.26666667,0.019933243,0.040612653,5.874548847,0.123949932,3.497496608,2.0,0.53,0.0,0.63,1.21,0.0,12.00333333,95.83,0.1,82.5,26.18181818,11.0,60.0,28.75,8.0,125.1225,133.0,40.46806436,563.0,430.0,88.64661654
2024-08-14 08:00:00,2.63,1128.0,114958.0,2.102453781,3000.0,1447.0,2285.0,0.0,1.3,256.0,1.33,7.0,1.3,10.73,87.87,0.41,2.4,291.5476667,0.99,11.34,87.19,0.43,9.3,22.865000003,1.04,10.01,70.2,1.22,77.52646367,18.57,994.3956667,2.055,1.732034811,9.405,5.467777778,78.6,56.26,9.81,35.02,71.15,0.091,1.665,0.3,0.0465,0.065,5.43,0.16,2.6701371,0.09498629,61.91244537,0.019991774,2.57532447,0.04,0.05498629,120.35,0.016993602,0.040483091,5.743244703,0.133026506,3.300731201,2.0,0.45,0.0,0.74,1.34,0.0,11.08,96.98,0.4,82.5,26.18181818,11.0,60.0,28.75,8.0,122.075,110.0,41.4244186,540.0,430.0,90.0
2024-08-14 09:00:00,2.64,1125.0,114961.0,2.103099394,3001.0,1439.0,2288.0,0.0,1.3,256.0,1.34,6.0,1.3,10.73,87.87,0.41,2.4,291.5476667,0.99,11.34,87.19,0.43,9.3,22.865000003,1.04,10.01,70.2,1.22,77.52646367,18.57,994.3956667,2.055,1.732034811,9.405,5.467777778,78.6,56.26,9.81,35.02,71.15,0.091,1.665,0.3,0.0465,0.065,5.43,0.16,2.6701371,0.09498629,61.91244537,0.019991774,2.57532447,0.04,0.05498629,120.35,0.016993602,0.040483091,5.743244703,0.133026506,3.300731201,2.0,0.45,0.0,0.74,1.34,0.0,11.08,96.98,0.4,82.5,26.18181818,11.0,60.0,28.75,8.0,122.7375,115.0,41.04156713,545.0,430.0,84.34782609
2024-08-14 10:00:00,2.62,1135.0,115729.0,2.088453893,3000.0,1478.0,2294.0,0.0,1.3,261.0,1.32,7.0,1.3,10.73,87.87,0.41,2.4,291.5476667,0.99,11.34,87.19,0.43,9.3,22.865000003,1.04,10.01,70.2,1.22,77.52646367,18.57,994.3956667,2.055,1.732034811,9.405,5.467777778,78.6,56.26,9.81,35.02,71.15,0.091,1.665,0.3,0.0465,0.065,5.43,0.16,2.6701371,0.09498629,61.91244537,0.019991774,2.57532447,0.04,0.05498629,120.35,0.016993602,0.040483091,5.743244703,0.133026506,3.300731201,2.0,0.45,0.0,0.74,1.34,0.0,11.08,96.98,0.4,82.5,26.18181818,11.0,60.0,28.75,8.0,122.7375,115.0,40.70497344,545.0,430.0,88.69565217
