Repository: saikumar-voptimai/evonith_bf_webapp

# Evonith BF2 — Blast Furnace Intelligence Platform

Monitoring, modelling and optimisation of **Blast Furnace 2 (BF2)** at Evonith Steel: live telemetry from InfluxDB,
manual plant reports from Neon PostgreSQL, a two-zone energy model of the furnace, blend and fuel optimisers, a
conversational assistant (FurnaceMind) and a live digital twin evaluated every hour.

The platform has three deployable parts that share one Python service layer, plus the shared data library:

| Part | Path | What it is |
|---|---|---|
| **Streamlit app** (legacy) | `src/app.py`, `src/custom_pages/` | The original 11-page dashboard; still the home of the model pages. Served under `/legacy` in production |

File: src/assets/data/furnace_dataset_20260525_002530_771382.csv (part 71 of 209)
GO%,ORE_NA2O%,ORE_P%,ORE_TIO2%,ORE_AL2O3%,ORE_SIO2%,ORE_MNO%,ORE_CAO%,ORE_K2O%,ORE_CALC_MT,PELLET_PCT_SIO2,PELLET_PCT_AL2O3,PELLET_PCT_FE2O3,PELLET_PCT_MGO,PELLET_PCT_TIO2,PELLET_PCT_NA2O,TOTAL_PELLET_CALC_MT,PELLET_PCT_K2O,PELLET_PCT_TM,PELLET_PCT_LOI,PELLET_PCT_MNO,PELLET_PCT_CAO,PELLET_PCT_P,CHARGES/HRS.,STOCKRODLEVEL,CHEM_PCT_C,CHEM_PCT_CR,CHEM_PCT_FE,CHEM_PCT_MN,CHEM_PCT_P,CHEM_PCT_S,CHEM_PCT_SI,CHEM_PCT_TI,SLAG_BASICITY,SLAG_PCT_AL2O3,SLAG_PCT_CAO,SLAG_PCT_FEO,SLAG_PCT_K2O,SLAG_PCT_MGO,SLAG_PCT_MNO,SLAG_PCT_NA2O,SLAG_PCT_S,SLAG_PCT_SIO2,SLAG_PCT_TIO2,SLAG_T_BASICITY,HMT_GT_1480C,COKE_DISCHARGE_TIME,WEIGHTED_COKE_ANGLE,TOTAL_COKE_PORTIONS,NON_COKE_DISCHARGE_TIME,WEIGHTED_NON_COKE_ANGLE,TOTAL_NON_COKE_PORTIONS,TOTAL HEAT LOAD,FTG_UPTAKE_TEMP_A,FTG_UPTAKE_TEMP_B,FTG_UPTAKE_TEMP_C,FTG_UPTAKE_TEMP_D,FTG_UPTAKE_TEMP_AVG,HEARTH_TEMP_A,HEARTH_TEMP_B,HEARTH_TEMP_C,HEARTH_TEMP_D,HEARTH_TEMP_AVG,BOSH_TEMP_A,BOSH_TEMP_C,BOSH_TEMP_D,BELLY_TEMP_A,BELLY_TEMP_C,BELLY_TEMP_D,LOWER_STACK_TEMP_A,LOWER_STACK_TEMP_B,LOWER_STACK_TEMP_C,LOWER_STACK_TEMP_D,PCI_KG/THM,ACT. FUEL RATEKG/THM.,FURNACETOPGASANALYSISCO2ETACO,COKE RATE KG/THM,PRODUCTIONTONNESPERHR,HOT BLAST PRESSUREBAR,TOPPRESSUREBAR,DIFFERENTIAL PRESSURETOTALBAR,HOT BLAST TEMP.OC,OXYGENFLOWNM3/HR.,STEAMKGS/HR.,RAFTOC,PERMEABILITYKGS/HR.,TUYEREVELOCITYM/S,HOT BLAST VOLUMENM3/HR.,O2 ENRICHMENT %,BOTTOMBAR,FURNACE TOP GAS ANALYSISH2%,UNITCOST LAKHS/THM,BOSH_TEMP_B,FURNACE TOP GAS ANALYSISCO2%,FURNACE TOP GAS ANALYSISONLINE (ANALYZER)CO%
2025-12-27 12:00:00,0.9759382493368629,12.253752997347453,0.459192027,86.77030875331569,0.4123752997347452,4.7924999999999995,0.405,1.01,0.49,87.185,11.805,1.1338333333333335,69.98,9.0,19.55,1.69,12.33952387,4.887777778,79.8,69.92,32.97,0.045000000000000005,5.71,2.2,9.68,2.64,0.028,0.14,54.35999999999999,10.79,0.051,1.8896672499999998,0.16,16.173000000000002,0.09999999999999999,94.63,0.9199999999999999,0.75,1.18,0.0,0.0,0.0,60.13539153410604,3.909089656208804,3.8784028352258066,0.0338707659660446,0.017043368806893267,0.05610724073297988,0.31683609863267304,3.8915958895862968,5.53588084744893,0.060474107576033796,0.03681122935631089,0.017348328761502923,9.339,0.0,0.0,0.0,0.0,0.0,0.0,0.0,0.0,0.0,0.0,0.0,0.0,0.0,7.0,0.254488152,4.249280000000001,0.011815555555555557,94.51785853333334,0.1428,0.10035493333333334,0.026798807407407407,0.8519111111111111,0.09918105925925925,1.0783882879555555,20.197111111111113,36.05385185185185,0.3634074074074074,0.36644444444444446,7.802,0.14762962962962964,0.18,0.3911851851851852,33.434296296296296,0.9540740740740741,1.311758345474074,1491.0148148148148,97.5,26.46153846153846,13.0,67.5,27.333333333333332,9.0,0.9618739379639862,178.9358333,167.05875,175.3394444,188.5638889,178.7632639,61.81727279277736,328.31927450990446,449.9256766926874,580.709732572272,356.5399270168673,111.59888888888888,81.22972222222232,91.41833333333331,87.40777777777782,52.36250000000002,58.936388888888914,48.69055555555552,48.18944444444442,40.73138888888896,42.159722222222236,156.46444916666667,526.0277777777778,43.18359175,312.0,94.6770804166668,2.7798152194444468,1.338562200000002,1.4411817249999996,1186.3527777777765,3998.296547,0.0,2251.1902638888873,1274.5434166666673,214.28041388888894,110018.62833333333,3.5840281055555554,1.2134226302777789,3.1742862555555575,98.73153951458333,64.86499999999985,18.302590249999998,24.079668583333312
2025-12-27 13:00:00,0.9757325537501375,12.252930215000548,0.459192027,86.77133723124932,0.4122930215000549,4.8181666666666665,0.405,1.01,0.49,87.185,11.805,1.144,69.98,9.0,19.55,1.69,12.33952387,4.887777778,79.8,69.92,32.97,0.045000000000000005,5.71,2.2,9.68,2.64,0.028,0.14,54.35999999999999,10.79,0.051,1.8896672499999998,0.16,16.19033333333333,0.09999999999999999,94.63,0.9199999999999999,0.75,1.18,0.0,0.0,0.0,59.34040613563025,4.190740625937542,3.972979596924329,0.037239073937673395,0.01825463898421505,0.06083112622116382,0.3551724951605173,4.220183055507074,6.0128331477941765,0.06788548569067095,0.04084879661405017,0.01835386855624938,8.034,0.0,0.0,0.0,0.0,0.0,0.0,0.0,0.0,0.0,0.0,0.0,0.0,0.0,7.0,0.254488152,4.43408,0.012248888888888889,94.25269053333334,0.1428,0.10143093333333333,0.024000585185185185,0.9265777777777777,0.10617128148148149,1.090170585288889,20.22377777777778,36.218296296296295,0.30118518518518517,0.3531111111111111,7.922,0.13874074074074075,0.18,0.39562962962962966,33.22540740740741,0.9318518518518518,1.3286425272518518,1498.5703703703705,97.5,26.46153846153846,13.0,67.5,27.333333333333332,9.0,0.9618739379639862,178.9358333,167.05875,175.3394444,188.5638889,178.7632639,61.81727279277736,328.31927450990446,449.9256766926874,580.709732572272,356.5399270168673,122.75666666666672,74.04277777777783,89.73111111111122,83.90166666666677,52.431944444444284,58.44583333333333,48.58722222222229,48.13027777777796,40.46138888888893,38.353888888888896,154.3244361111109,527.5972222222222,42.91957038888889,312.0,89.39999000000078,2.7770141083333324,1.3466434138888883,1.4303402944444434,1189.7441666666673,3998.296547,0.0,2298.7579916666655,1289.9648166666657,215.9544816666667,110498.63222222216,3.5591582055555526,1.2017046405555551,2.9216177944444435,98.4479877847222,64.40277777777777,18.270640888888888,24.2943433888889
2025-12-27 14:00:00,0.9761105196921372,12.254442078768548,0.459192027,86.76944740153931,0.4124442078768549,4.815333333333334,0.405,1.01,0.49,87.185,11.805,1.1443333333333332,69.98,9.0,19.55,1.69,12.33952387,4.887777778,79.8,69.92,32.97,0.045000000000000005,5.71,2.2,9.68,2.64,0.028,0.14,54.35999999999999,10.79,0.051,1.8896672499999998,0.16,16.232333333333333,0.09999999999999999,94.63,0.9199999999999999,0.75,1.18,0.0,0.0,0.0,60.29055146734768,3.848524020103163,3.8576432255902735,0.03335651742988536,0.01689004258699131,0.055188522450385864,0.3092503568827445,3.8291313161603213,5.446946445347174,0.05931625808555397,0.0363001419566377,0.017313316399837787,9.484333333333334,0.0,0.0,0.0,0.0,0.0,0.0,0.0,0.0,0.0,0.0,0.0,0.0,0.0,7.0,0.254488152,4.612441565217392,0.012683478260869565,93.99641652173912,0.14288869565217394,0.10256619130434783,0.021236365217391306,0.9987478260869566,0.11301935652173914,1.1018532244347827,20.24982608695652,36.38,0.24078260869565216,0.3404347826086957,8.040608695652173,0.1302608695652174,0.18034782608695651,0.4,33.017130434782615,0.910608695652174,1.3453820133913044,1506.0,97.5,26.46153846153846,13.0,67.5,27.333333333333332,9.0,0.9618739379639862,178.9358333,167.05875,175.3394444,188.5638889,178.7632639,61.81727279277736,328.31927450990446,449.9256766926874,580.709732572272,356.5399270168673,92.23472222222216,101.59555555555552,74.84472222222237,77.48305555555531,52.606944444444686,58.78555555555543,48.74583333333315,48.27888888888877,40.0916666666666,38.6649999999999,140.72100944444438,526.4138888888889,42.536929527777765,312.0,95.85665955555584,2.749397147222224,1.348163730555556,1.4012626036111113,1186.6733333333332,3998.296547,0.0,2308.2630944444427,1314.9053416666673,216.40230333333326,110130.52944444449,3.5721415361111135,1.1861246900000002,2.952747244444442,96.64553375138888,64.18888888888878,18.17180297222223,24.54972074999999
2025-12-27 15:00:00,0.99543033091726,12.143145496375888,0.459192027,86.86142417270685,0.4201721323669039,4.731833333333333,0.48,1.035,0.49,87.365,11.6,1.1298333333333332,69.98,9.0,19.55,1.69,12.33952387,4.887777778,79.8,69.92,32.97,0.045000000000000005,5.84,2.18,9.7,2.75,0.027,0.15,54.32,10.83,0.053,1.854452055,0.15,16.2245,0.09999999999999999,94.63,0.9199999999999999,0.75,1.18,0.0,0.0,0.0,60.14781222152718,3.531718962433002,3.9014162979306275,0.04031198448281096,0.022577996120702742,0.06606618651222847,0.42705524912885856,3.916338222795136,5.655218196370881,0.06249281877582863,0.04399628874169481,0.02763907044808307,9.39,0.0,0.0,0.0,0.0,0.0,0.0,0.0,0.0,0.0,0.0,0.0,0.0,0.0,7.0,0.254488152,4.410935478260869,0.013192173913043479,94.26488782608695,0.1482104347826087,0.1071976695652174,0.020478278260869565,0.9236173913043478,0.11148074782608695,1.107656030521739,20.239391304347826,36.38,0.2877391304347826,0.3665217391304348,8.077130434782609,0.14591304347826087,0.20121739130434782,0.4,32.84495652173913,0.9471304347826087,1.3535844568695652,1506.0,97.5,26.46153846153846,13.0,67.5,27.333333333333332,9.0,0.9618739379639862,178.9358333,167.05875,175.3394444,188.5638889,178.7632639,61.81727279277736,328.31927450990446,449.9256766926874,580.709732572272,356.5399270168673,103.03027777777774,94.47527777777769,72.55250000000018,77.62861111111108,52.982777777777756,59.967499999999866,49.0544444444446,48.59388888888919,39.63611111111097,38.67027777777773,122.71911444444447,525.0,42.726759361111114,312.0,93.03633295134972,2.740455322222223,1.3460985138888888,1.3943931166666677,1175.222777777777,3998.296547,0.0,2305.249188888889,1318.6920861111116,215.15219472222245,110150.12555555558,3.5708190333333336,1.1860628041666668,2.855733966666666,94.26028266388889,64.90055555555561,18.160252861111115,24.34100166666665
2025-12-27 16:00:00,0.995001367857281,12.142502051785923,0.459192027,86.86249658035679,0.4200005471429124,4.787999999999999,0.48,1.035,0.49,87.365,11.6,1.132,69.98,9.0,19.55,1.69,12.33952387,4.887777778,79.8,69.92,32.97,0.045000000000000005,5.84,2.18,9.7,2.75,0.027,0.15,54.32,10.83,0.053,1.854452055,0.15,16.264166666666668,0.09999999999999999,94.63,0.9199999999999999,0.75,1.18,0.0,0.0,0.0,60.07961137400821,3.5572835006019066,3.9084647028106416,0.04053606313025889,0.02263401578256472,0.06644131058809596,0.4308356311362413,3.9461389167354244,5.693383888371719,0.06278921935796734,0.04446786115279502,0.02747305700699555,9.201833333333333,0.0,0.0,0.0,0.0,0.0,0.0,0.0,0.0,0.0,0.0,0.0,0.0,0.0,7.0,0.254488152,4.2284496,0.013591500000000001,94.52244392,0.152388,0.11102706000000001,0.02013536,0.8435199999999999,0.10844456,1.11299561852,20.2396,36.375800000000005,0.3312,0.3924,8.107,0.16,0.2206,0.4012,32.6828,0.98,1.36104645216,1505.64,97.5,26.46153846153846,13.0,67.5,27.333333333333332,9.0,0.9618739379639862,178.9358333,167.05875,175.3394444,188.5638889,178.7632639,61.81727279277736,328.31927450990446,449.9256766926874,580.709732572272,356.5399270168673,167.31750000000008,88.42916666666673,73.29777777777787,75.60888888888903,52.84861111111077,61.48027777777775,48.91138888888868,48.594166666666816,40.907222222222096,37.434722222222206,137.5569457777779,525.0,41.794397611111144,312.0,94.6770804166668,2.7306254611111145,1.3481287861111126,1.382667119444445,1163.5397222222227,3998.296547,0.0,2290.203366666669,1353.0985638888885,217.79443361111095,112096.74083333336,3.517940133333332,1.1747322888888885,3.0348588305555566,96.22629531555557,63.356388888889036,17.912158305555536,24.948447055555526
2025-12-27 17:00:00,0.9942941678359619,12.141441251753943,0.459192027,86.8642645804101,0.4197176671343848,4.796571428571428,0.48,1.035,0.49,87.365,11.6,1.1287142857142858,69.98,9.0,19.55,1.69,12.33952387,4.887777778,79.8,69.92,32.97,0.045,5.839999999999999,2.18,9.7,2.75,0.027,0.15,54.32,10.83,0.053,1.854452055,0.15,15.868285714285715,0.09999999999999999,94.63,0.9199999999999999,0.75,1.18,0.0,0.0,0.0,60.06908092838507,3.5614241247887866,3.9098443158821987,0.04056355846101421,0.02264088961525355,0.06646932367343748,0.4316340838253031,3.9510309696255925,5.698092706090257,0.06285132617885637,0.04447425033210476,0.027491292462020832,9.086857142857143,0.0,0.0,0.0,0.0,0.0,0.0,0.0,0.0,0.0,0.0,0.0,0.0,0.0,7.0,0.254488152,4.2171456,0.0130065,94.68176312,0.146268,0.10763766000000001,0.023528959999999998,0.71872,0.09193016000000001,1.11416624372,20.3356,36.333800000000004,0.3432,0.4164,8.077,0.16,0.2266,0.4132,32.6108,0.98,1.36184441376,1502.04,97.5,26.46153846153846,13.0,67.5,27.333333333333332,9.0,0.9618739379639862,178.9358333,167.05875,175.3394444,188.5638889,178.7632639,61.81727279277736,328.31927450990446,449.9256766926874,580.709732572272,356.5399270168673,147.8747222222222,87.76416666666672,79.33305555555565,74.91694444444458,52.53083333333339,61.78361111111098,48.76833333333336,48.521666666666675,42.02972222222221,37.66222222222222,152.13451499999985,528.8472222222222,42.12248877777777,312.0,93.74582625000016,2.7094303527777766,1.3482204444444448,1.3611505947222209,1179.7847222222222,3998.296547,0.0,2275.3265166666674,1387.2215722222218,223.38922583333328,112995.45444444443,3.481701524999999,1.1605073819444438,3.1624389249999996,98.15782323749998,61.06611111111111,18.15374230555556,24.94258791666666
2025-12-27 18:00:00,0.9950295449501637,12.142544317425246,0.459192027,86.8624261376246,0.4200118179800654,4.7876666666666665,0.48,1.035,0.49,87.365,11.6,1.1236666666666666,69.98,9.0,19.55,1.69,12.33952387,4.887777778,79.8,69.92,32.97,0.045000000000000005,5.84,2.18,9.7,2.75,0.027,0.15,54.32,10.83,0.053,1.854452055,0.15,16.4695,0.09999999999999999,94.63,0.9199999999999999,0.75,1.18,0.0,0.0,0.0,60.18880699867665,3.5155324459703134,3.895944313970302,0.040207412961672497,0.022551853240418127,0.0659675199796806,0.42387230274271714,3.8971925988248937,5.637298152980748,0.062245362458096976,0.04399448665175041,0.027552843366587906,8.6355,0.0,0.0,0.0,0.0,0.0,0.0,0.0,0.0,0.0,0.0,0.0,0.0,0.0,7.0,0.254488152,4.206972,0.012675,94.8712408,0.13872,0.1079766,0.030683799999999997,0.5584,0.0733318,1.097286608,20.192,36.018,0.392,0.45799999999999996,8.09,0.184,0.242,0.40399999999999997,32.842,1.074,1.3436539550000002,1494.4,97.5,26.46153846153846,13.0,67.5,27.333333333333332,9.0,0.9618739379639862,178.9358333,167.05875,175.3394444,188.5638889,178.7632639,61.81727279277736,328.31927450990446,449.9256766926874,580.709732572272,356.5399270168673,91.31416666666671,72.84361111111099,67.83277777777768,74.39916666666676,52.35861111111076,60.133333333333326,48.69694444444466,48.612777777777865,42.56250000000003,38.16000000000002,137.46337250000008,528.0138888888889,41.72643791666668,312.0,92.8124303915086,2.702019738888889,1.348043816666666,1.3541754277777773,1183.8211111111098,3998.296547,0.0,2282.7602277777787,1399.1073472222233,225.36364333333327,113575.426388889,3.4623850944444428,1.150341515555554,3.058505324999997,96.21389685625002,59.46750000000006,17.976538583333316,25.11000227777779
2025-12-27 19:00:00,0.9946474483790037,12.141971172568505,0.459192027,86.86338137905248,0.4198589793516015,4.831285714285714,0.48,1.035,0.49,87.365,11.6,1.1340000000000001,69.98,9.0,19.55,1.69,12.33952387,4.887777778,79.8,69.92,32.97,0.045,5.839999999999999,2.18,9.7,2.75,0.027,0.15,54.32,10.83,0.053,1.854452055,0.15,16.133714285714287,0.09999999999999999,94.63,0.9199999999999999,0.75,1.18,0.0,0.0,0.0,60.18509252501691,3.517900416621622,3.8977979880416886,0.040183778956214784,0.022545944739053695,0.06583705702203693,0.4251616824586296,3.9002824612824023,5.63340259826333,0.06234395466303073,0.04368504071595878,0.027765134338860797,8.886142857142856,0.0,0.0,0.0,0.0,0.0,0.0,0.0,0.0,0.0,0.0,0.0,0.0,0.0,7.0,0.254488152,4.198276615384616,0.012675,95.10015649230769,0.12930461538461538,0.11319106153846153,0.04275718461538461,0.3516307692307692,0.05200826153846154,1.056802784923077,19.73507692307692,35.34415384615385,0.4889230769230769,0.5226153846153846,8.15923076923077,0.23938461538461542,0.2696923076923077,0.3670769230769231,33.469692307692306,1.2909230769230768,1.3006324850000002,1481.4769230769232,97.5,26.46153846153846,13.0,67.5,27.333333333333332,9.0,0.9618739379639862,178.9358333,167.05875,175.3394444,188.5638889,178.7632639,61.81727279277736,328.31927450990446,449.9256766926874,580.709732572272,356.5399270168673,66.3811111111111,65.9111111111111,63.00694444444442,97.70194444444444,51.815555555555676,57.57388888888894,48.30777777777772,48.13194444444465,42.091944444444444,38.506944444444485,140.49105277777792,531.0,42.46043188888893,311.1388888888889,92.19086277845216,2.7019755444444473,1.3481475194444448,1.3534708977777774,1197.6216666666658,3998.296547,0.0,2293.2993499999984,1393.8128833333335,226.18161249999974,112849.72249999996,3.4811408999999993,1.1550611230555567,3.0444315611111152,96.3997867152778,57.88138888888913,18.374108305555556,24.90285030555554
2025-12-27 20:00:00,0.995140093469751,12.142710140204626,0.459192027,86.86214976632562,0.42005603738790037,4.811571428571428,0.48,1.035,0.49,87.365,11.6,1.1248571428571428,69.98,9.0,19.55,1.69,12.33952387,4.887777778,79.8,69.92,32.97,0.045,5.839999999999999,2.18,9.7,2.75,0.027,0.15,54.32,10.83,0.053,1.854452055,0.15,16.508714285714287,0.09999999999999999,94.63,0.9199999999999999,0.75,1.18,0.0,0.0,0.0,60.247781612683184,3.493690644050308,3.8902476747060573,0.04000393703077717,0.02250098425769429,0.06560225664569463,0.4208969136739091,3.8718207985642263,5.6026767576789505,0.06201139947760859,0.04349590194097439,0.027756370807545085,8.852285714285715,0.0,0.0,0.0,0.0,0.0,0.0,0.0,0.0,0.0,0.0,0.0,0.0,0.0,7.0,0.254488152,4.222044,0.012675,95.24639884444444,0.12058666666666666,0.1187366,0.053119266666666665,0.19146666666666667,0.03497295555555555,1.0277893107555556,19.35022222222222,34.88022222222222,0.5777777777777778,0.5646666666666667,8.178,0.28711111111111115,0.2846666666666666,0.3364444444444445,33.93711111111111,1.4837777777777776,1.2687654096666667,1469.8666666666666,97.5,26.46153846153846,13.0,67.5,27.333333333333332,9.0,0.9618739379639862,178.9358333,167.05875,175.3394444,188.5638889,178.7632639,61.81727279277736,328.31927450990446,449.9256766926874,580.709732572272,356.5399270168673,62.73138888888911,66.03111111111114,63.14361111111116,118.37222222222208,51.176111111111084,55.4758333333332,47.926944444444175,47.95861111111084,42.47305555555557,38.64555555555551,150.0158994444443,533.4166666666666,42.17327697222227,310.0,96.84999999999935,2.7010753277777786,1.3481577638888897,1.3529059027777781,1215.218888888888,3998.296547,0.0,2302.084566666668,1389.098972222223,228.3631072222221,112597.43916666669,3.4908442055555566,1.1596417555555554,2.9526909722222197,97.37710667638888,57.14333333333339,18.019169722222237,24.70982863888887
2025-12-27 21:00:00,0.9941075376680241,12.141161306502037,0.459192027,86.86473115582994,0.41964301506720963,4.845666666666666,0.48,1.035,0.49,87.365,11.6,1.1351666666666667,69.98,9.0,19.55,1.69,12.33952387,4.887777778,79.8,69.92,32.97,0.045000000000000005,5.84,2.18,9.7,2.75,0.027,0.15,54.32,10.83,0.053,1.854452055,0.15,16.511333333333333,0.09999999999999999,94.63,0.9199999999999999,0.75,1.18,0.0,0.0,0.0,60.26918801208286,3.485684968797772,3.8880630021890226,0.03993293108112185,0.02248323277028046,0.06548167867349734,0.4197307228078541,3.8624947424181606,5.590585270048763,0.061919917339170676,0.04334158795698744,0.027812638812698964,9.092833333333333,0.0,0.0,0.0,0.0,0.0,0.0,0.0,0.0,0.0,0.0,0.0,0.0,0.0,7.0,0.254488152,4.335084,0.012675,95.16528951111111,0.11378666666666666,0.12519260000000001,0.058775266666666666,0.15946666666666667,0.02973028888888889,1.0303192960888887,19.163555555555558,34.99355555555556,0.6444444444444445,0.5446666666666666,8.058,0.31377777777777777,0.26466666666666666,0.3231111111111111,33.96377777777778,1.6104444444444443,1.2675729196666667,1461.8666666666666,97.5,26.46153846153846,13.0,67.5,27.333333333333332,9.0,0.9618739379639862,178.9358333,167.05875,175.3394444,188.5638889,178.7632639,61.81727279277736,328.31927450990446,449.9256766926874,580.709732572272,356.5399270168673,62.2238888888887,77.85972222222225,62.47944444444442,110.0663888888889,50.91944444444426,54.963888888889,47.919722222222056,47.96722222222207,43.039722222222345,38.04305555555555,156.09103749999986,535.0,41.40512055555558,310.0,96.84999999999935,2.7128985722222225,1.3479998055555567,1.3649644194444457,1218.124722222222,3998.296547,0.0,2286.351880555556,1367.994513888889,226.62674777777792,111800.28444444432,3.5121145750000013,1.1770864505555556,3.1193817722222215,98.18206246874999,57.30444444444431,17.713927555555543,25.070963722222192
2025-12-27 22:00:00,0.9942924288890186,12.141438643333528,0.459192027,86.86426892777745,0.41971697155560744,4.805,0.48,1.035,0.49,87.365,11.6,1.0413333333333332,69.98,9.0,19.55,1.69,12.33952387,4.887777778,79.8,69.92,32.97,0.045000000000000005,5.84,2.18,9.7,2.75,0.027,0.15,54.32,10.83,0.053,1.854452055,0.15,16.492500000000003,0.09999999999999999,94.63,0.9199999999999999,0.75,1.18,0.0,0.0,0.0,60.272059878111314,3.4845678882850266,3.8877050602599135,0.03992498617588996,0.02248124654397249,0.06547215952899767,0.41952646359013707,3.861178849737465,5.589226670194427,0.061904006469023186,0.04333567139743095,0.02781042237423463,9.157,0.0,0.0,0.0,0.0,0.0,0.0,0.0,0.0,0.0,0.0,0.0,0.0,0.0,7.0,0.254488152,4.268753052631579,0.013147105263157896,95.1379828,0.12701684210526315,0.12044687368421053,0.045374515789473685,0.24496842105263156,0.042310389473684214,1.0478291905684212,19.212,35.38315789473685,0.5728421052631579,0.48189473684210526,8.07357894736842,0.28610526315789475,0.23094736842105265,0.33452631578947367,33.77147368421053,1.5334736842105263,1.2869111255368422,1460.4842105263158,97.5,26.46153846153846,13.0,67.5,27.333333333333332,9.0,0.9618739379639862,178.9358333,167.05875,175.3394444,188.5638889,178.7632639,61.81727279277736,328.31927450990446,449.9256766926874,580.709732572272,356.5399270168673,61.43694444444415,103.75222222222223,62.27944444444446,98.03055555555545,50.56416666666691,54.82083333333305,47.80527777777747,47.597777777778,42.82777777777778,40.6005555555555,156.14115111111082,537.35,42.38199119444447,310.0,91.54746429379618,2.7238336416666664,1.3477899916666676,1.3758740194444459,1198.4058333333326,3998.296547,0.0,2253.4441166666675,1363.6272666666669,223.8027472222223,112310.11027777779,3.496127152777781,1.1731625272222221,3.1515400222222216,98.18870252222219,58.844166666666744,18.271967444444435,24.838108055555566
2025-12-27 23:00:00,0.987070047378109,12.18277066347236,0.459192027,86.83015928914953,0.39745222748645653,4.790666666666667,0.48,1.035,0.49,87.365,11.6,1.2075,69.98,9.0,19.55,1.69,12.33952387,4.887777778,79.8,69.92,32.97,0.044000000000000004,5.419999999999999,2.17,9.36,2.54,0.029,0.15,54.79999999999999,10.64,0.051,1.9630996310000002,0.15,16.324333333333332,0.09999999999999999,94.63,0.9199999999999999,0.75,1.18,0.0,0.0,0.0,60.30571949197836,3.4704140028191808,3.881911141904121,0.039870848836135446,0.022467712209033864,0.06552471555363162,0.4159539576484945,3.844160548647679,5.579801298193062,0.0616278448861722,0.043630842199298976,0.027543704250789197,9.12,0.0,0.0,0.0,0.0,0.0,0.0,0.0,0.0,0.0,0.0,0.0,0.0,0.0,7.0,0.254488152,4.19992,0.0132925,94.9936505,0.1428,0.110828,0.026842433333333336,0.4452,0.06746656666666667,1.0791000124666668,19.489666666666665,35.935,0.45066666666666666,0.39799999999999996,8.164,0.228,0.1945,0.3683333333333333,33.31433333333334,1.321,1.3242651551666667,1466.6833333333334,97.5,26.46153846153846,13.0,67.5,27.333333333333332,9.0,0.9618739379639862,178.9358333,167.05875,175.3394444,188.5638889,178.7632639,61.81727279277736,328.31927450990446,449.9256766926874,580.709732572272,356.5399270168673,60.33888888888897,106.33000000000003,63.424722222222194,91.51555555555555,50.25611111111103,54.996111111111155,47.693888888888985,47.447777777777546,43.706388888888924,46.01361111111117,133.8588350277777,533.4333333333333,42.72915708333334,310.0,92.7726441058256,2.7870691249999995,1.347819600000001,1.4392334138888887,1172.641388888889,3998.296547,0.0,2270.444808333333,1289.4219138888884,213.81827166666662,111010.1738888889,3.538998280555557,1.2296552555555547,3.001093094444446,95.23629564118055,62.11138888888904,18.260031388888894,24.47299416666666
2025-12-28 00:00:00,0.9865192676855664,12.181516109728234,0.459192027,86.8319646225862,0.3973910297428407,4.804666666666667,0.48,1.035,0.49,87.365,11.6,1.1351666666666667,69.98,9.0,19.55,1.69,12.33952387,5.221111111,79.75555556,69.92,32.97,0.044000000000000004,5.419999999999999,2.17,9.36,2.54,0.029,0.15,54.79999999999999,10.64,0.051,1.9630996309999997,0.15,16.2825,0.09999999999999999,94.63,0.9199999999999999,0.75,1.18,0.0,0.0,0.0,60.029324828414246,3.579395624804403,3.918576854237758,0.04058143619034644,0.02264535904758661,0.06621329552988982,0.4372463208740543,3.9730170311155395,5.70154619983285,0.0632834836643013,0.04369485457554298,0.0280908118777579,8.653166666666667,0.0,0.0,0.0,0.0,0.0,0.0,0.0,0.0,0.0,0.0,0.0,0.0,0.0,7.0,0.254488152,4.327949333333333,0.0117715,94.41566961,0.142426,0.09791331,0.014632543333333333,0.87752,0.11211770333333333,1.1363246231033333,20.278266666666667,36.644333333333336,0.3196333333333333,0.30366666666666664,8.355599999999999,0.13256666666666667,0.17183333333333334,0.44780000000000003,32.24933333333333,0.891,1.3954270436366667,1492.1466666666668,97.5,26.46153846153846,13.0,67.5,27.333333333333332,9.0,0.9618739379639862,178.9358333,167.05875,175.3394444,188.5638889,178.7632639,61.81727279277736,328.31927450990446,449.9256766926874,580.709732572272,356.5399270168673,60.188611111111044,81.81000000000009,59.667499999999976,84.48833333333324,50.09555555555566,56.75361111111117,47.46416666666669,47.23250000000003,43.83388888888917,47.70166666666666,146.45146805555518,530.275,41.43927788888889,310.0,94.75144444444422,2.7916424999999996,1.3482150055555573,1.4434378250000002,1154.3349999999998,3998.296547,0.0,2266.8309138888885,1287.0626166666666,211.13102166666678,111144.59611111115,3.5299283611111107,1.2541818475000006,3.0573961722222185,96.90481951736106,64.88166666666679,17.751181944444433,25.083936777777783
2025-12-28 01:00:00,0.9867905827684488,12.1821341051948,0.459192027,86.83107531203673,0.39742117586316095,4.8045,0.48,1.035,0.49,87.365,11.6,1.1263333333333334,69.98,9.0,19.55,1.69,12.33952387,5.221111111,79.75555556,69.92,32.97,0.044000000000000004,5.419999999999999,2.17,9.36,2.54,0.029,0.15,54.79999999999999,10.64,0.051,1.9630996309999997,0.15,15.877,0.09999999999999999,94.63,0.9199999999999999,0.75,1.18,0.0,0.0,0.0,60.19107293078084,3.516315012731194,3.8981686501947066,0.040140021703346275,0.02253500542583657,0.06570265746997121,0.42555904503709624,3.898656008409706,5.626037094949421,0.06237342708389875,0.043418248923097334,0.027928581484229508,8.917833333333334,0.0,0.0,0.0,0.0,0.0,0.0,0.0,0.0,0.0,0.0,0.0,0.0,0.0,7.0,0.254488152,4.299309333333333,0.0121615,94.55304020999999,0.140386,0.09936591,0.017319143333333332,0.7767200000000001,0.10169790333333334,1.1265699873033332,20.214266666666667,36.504333333333335,0.3176333333333333,0.32366666666666666,8.3316,0.14656666666666668,0.18183333333333335,0.4358,32.409333333333336,0.951,1.3836883198366667,1492.9466666666667,97.5,26.46153846153846,13.0,67.5,27.333333333333332,9.0,0.9618739379639862,178.9358333,167.05875,175.3394444,188.5638889,178.7632639,61.81727279277736,328.31927450990446,449.9256766926874,580.709732572272,356.5399270168673,60.68138888888896,85.78750000000005,57.21388888888882,89.73277777777777,50.07111111111115,58.17888888888901,47.1586111111112,47.02916666666669,43.85527777777779,44.98222222222215,150.7018527777777,527.125,42.00911627777777,310.0,89.52000000000038,2.767907627777779,1.3479956111111102,1.4199716000000002,1162.8683333333336,3998.296547,0.0,2285.621891666669,1309.9116944444465,214.12527027777773,111406.90833333335,3.5240748138888858,1.2366117338888891,2.9669978083333315,97.46799549305555,66.6811111111111,18.000747749999995,24.847632388888876
2025-12-28 02:00:00,0.9872161795165679,12.18310352000996,0.459192027,86.82968030047347,0.3974684643907298,4.69,0.48,1.035,0.49,87.365,11.6,1.1133333333333333,69.98,9.0,19.55,1.69,12.33952387,5.221111111,79.75555556,69.92,32.97,0.044000000000000004,5.419999999999999,2.17,9.36,2.54,0.029,0.15,54.79999999999999,10.64,0.051,1.9630996309999997,0.15,15.854999999999999,0.09999999999999999,94.63,0.9199999999999999,0.75,1.18,0.0,0.0,0.0,60.52644304947801,3.384807638953053,3.8547763128424912,0.03925106784663877,0.02231276696165969,0.06475454232493537,0.4005320357958859,3.7433995520037087,5.473856514762416,0.06042604868046489,0.04309047491060434,0.027429913138606706,9.387333333333332,0.0,0.0,0.0,0.0,0.0,0.0,0.0,0.0,0.0,0.0,0.0,0.0,0.0,7.0,0.254488152,4.270669333333333,0.0125515,94.69041081,0.138346,0.10081851,0.020005743333333333,0.6759200000000001,0.09127810333333333,1.1168153515033332,20.150266666666667,36.364333333333335,0.3156333333333333,0.3436666666666667,8.307599999999999,0.1605666666666667,0.19183333333333336,0.4238,32.56933333333333,1.011,1.3719495960366666,1493.7466666666667,97.5,26.46153846153846,13.0,67.5,27.333333333333332,9.0,0.9618739379639862,178.9358333,167.05875,175.3394444,188.5638889,178.7632639,61.81727279277736,328.31927450990446,449.9256766926874,580.709732572272,356.5399270168673,61.710833333332985,127.74111111111114,59.56861111111104,95.39583333333326,50.422222222222054,59.51666666666678,47.345277777777454,47.13138888888893,45.34138888888894,54.1563888888888,142.94456444444447,526.1666666666666,41.768397055555546,310.0,91.69583333333347,2.754187505555554,1.3484085972222226,1.405793761111112,1192.1080555555561,3998.296547,0.0,2321.886708333332,1326.7395388888888,220.0386758333334,111746.00555555556,3.5112822027777777,1.2164551722222208,2.8685056722222213,96.44015478888889,66.37527777777765,18.18376274999999,25.345630888888884
2025-12-28 03:00:00,0.9872053868658226,12.183078936749931,0.459192027,86.82971567638424,0.3974672652073137,4.700571428571428,0.48,1.035,0.49,87.365,11.6,1.2015714285714285,69.98,9.0,19.55,1.69,12.33952387,5.221111111,79.75555556,69.92,32.97,0.044,5.42,2.17,9.36,2.54,0.029,0.15,54.8,10.64,0.051,1.963099631,0.15,15.850285714285715,0.09999999999999999,94.63,0.9199999999999999,0.75,1.18,0.0,0.0,0.0,60.61083369387533,3.3526339624464634,3.8452404275353813,0.038993651729904634,0.022248412932476154,0.06437396858674699,0.395253972963589,3.7057120005544317,5.429940750798175,0.060013608444292925,0.042692628828461136,0.02751271170244927,9.328,0.0,0.0,0.0,0.0,0.0,0.0,0.0,0.0,0.0,0.0,0.0,0.0,0.0,7.0,0.254488152,4.242029333333334,0.0129415,94.82778141,0.136306,0.10227111,0.022692343333333333,0.5751200000000001,0.08085830333333333,1.1070607157033334,20.086266666666667,36.224333333333334,0.3136333333333333,0.3636666666666667,8.2836,0.17456666666666668,0.20183333333333334,0.4118,32.72933333333334,1.071,1.3602108722366666,1494.5466666666666,97.5,26.46153846153846,13.0,67.5,27.333333333333332,9.0,0.9618739379639862,178.9358333,167.05875,175.3394444,188.5638889,178.7632639,61.81727279277736,328.31927450990446,449.9256766926874,580.709732572272,356.5399270168673,62.42361111111122,97.49527777777777,68.42777777777766,92.59416666666667,50.61500000000007,60.1536111111109,47.26166666666662,47.130555555555645,45.782777777777774,53.22916666666654,138.77838805555578,530.7,43.31899850000005,310.0,96.97999999999985,2.756663097222225,1.3480028555555554,1.408772255555555,1203.4808333333328,3998.296547,0.0,2320.992683333334,1325.8156611111108,221.36760222222247,111619.34694444452,3.5187445805555564,1.2067739441666656,2.7435056249999956,95.88813641736114,65.46416666666663,18.9540898888889,24.80148030555556
2025-12-28 04:00:00,0.986822033678983,12.182205743379907,0.459192027,86.83097222294111,0.39742467040877594,4.719142857142857,0.48,1.035,0.49,87.365,11.6,1.2191428571428573,69.98,9.0,19.55,1.69,12.33952387,5.221111111,79.75555556,69.92,32.97,0.044,5.42,2.17,9.36,2.54,0.029,0.15,54.8,10.64,0.051,1.963099631,0.15,15.57257142857143,0.09999999999999999,94.63,0.9199999999999999,0.75,1.18,0.0,0.0,0.0,60.444726368444755,3.416184157001665,3.8643449172755884,0.03949216243249796,0.02237304060812449,0.06508867864553623,0.40588971553295244,3.780227141330045,5.5150196563478096,0.06084420525565494,0.04339936104305541,0.027400165254925477,9.462285714285713,0.0,0.0,0.0,0.0,0.0,0.0,0.0,0.0,0.0,0.0,0.0,0.0,0.0,7.0,0.254488152,4.213389333333334,0.013331500000000001,94.96515201,0.134266,0.10372371,0.025378943333333334,0.47432,0.07043850333333333,1.0973060799033334,20.022266666666667,36.08433333333333,0.3116333333333333,0.3836666666666667,8.2596,0.1885666666666667,0.21183333333333335,0.39980000000000004,32.88933333333333,1.131,1.3484721484366666,1495.3466666666666,97.5,26.46153846153846,13.0,67.5,27.333333333333332,9.0,0.9618739379639862,178.9358333,167.05875,175.3394444,188.5638889,178.7632639,61.81727279277736,328.31927450990446,449.9256766926874,580.709732572272,356.5399270168673,65.77277777777768,93.10944444444445,67.70944444444442,84.32694444444456,50.49861111111107,58.84277777777784,47.05111111111113,46.91555555555524,43.76916666666679,44.24638888888905,139.43840563888867,531.2777777777778,42.10875483333331,307.8,99.13511111111076,2.7205784444444405,1.3482789749999995,1.3722759750000004,1203.2077777777772,3998.296547,0.0,2310.8241222222196,1361.1886777777786,224.0444536111111,111901.04694444448,3.5044999444444462,1.1749428333333332,2.8527118638888864,95.42558874715274,62.66555555555548,18.348041916666674,25.226128694444444
2025-12-28 05:00:00,0.9865820816350832,12.181659185946577,0.459192027,86.83175873241835,0.39739800907056483,4.723285714285715,0.48,1.035,0.49,87.365,11.6,1.108,69.98,9.0,19.55,1.69,12.33952387,5.221111111,79.75555556,69.92,32.97,0.044,5.42,2.17,9.36,2.54,0.029,0.15,54.8,10.64,0.051,1.963099631,0.15,15.638571428571428,0.09999999999999999,94.63,0.9199999999999999,0.75,1.18,0.0,0.0,0.0,60.48283466730819,3.4018650602686997,3.8603545235097023,0.039368222548337065,0.022342055637084267,0.06488440924879578,0.40373904467100147,3.7635236529526668,5.493905281207366,0.060675670538400846,0.04314771602779936,0.02748509936338277,9.405857142857142,0.0,0.0,0.0,0.0,0.0,0.0,0.0,0.0,0.0,0.0,0.0,0.0,0.0,7.0,0.254488152,4.2098,0.013602333333333334,95.08075988,0.13094266666666665,0.10528326666666667,0.029657646666666666,0.3705866666666667,0.059367539999999996,1.0852990316333333,19.904,35.9018,0.3283333333333333,0.4066,8.250266666666667,0.2066,0.2222,0.3848666666666667,33.08306666666667,1.2100666666666666,1.3346832695333333,1493.2866666666666,97.5,26.46153846153846,13.0,67.5,27.333333333333332,9.0,0.9618739379639862,178.9358333,167.05875,175.3394444,188.5638889,178.7632639,61.81727279277736,328.31927450990446,449.9256766926874,580.709732572272,356.5399270168673,63.29416666666668,68.15166666666667,62.51500000000005,81.65750000000001,49.949166666666684,56.5108333333334,46.82916666666677,46.742499999999964,43.71333333333326,42.908333333333296,145.75599574999995,535.675,43.04343425,307.0,93.15033985209689,2.7449483083333335,1.3481065500000002,1.3968345333333334,1206.5916666666665,3998.296547,0.0,2273.0451749999997,1335.5987416666674,222.58911583333327,111645.36833333333,3.514040066666666,1.205184184166668,3.0422694750000017,96.062669436875,59.32166666666669,18.964193083333335,25.09895841666666
2025-12-28 06:00:00,0.9868670713547071,12.18230832919683,0.459192027,86.83082459944845,0.3974296745949674,4.685857142857143,0.48,1.035,0.49,87.365,11.6,1.1219999999999999,69.98,9.0,19.55,1.69,12.33952387,5.221111111,79.75555556,69.92,32.97,0.044,5.42,2.17,9.36,2.54,0.029,0.15,54.8,10.64,0.051,1.963099631,0.15,15.611,0.09999999999999999,94.63,0.9199999999999999,0.75,1.18,0.0,0.0,0.0,60.46031533259514,3.410514394123095,3.8629954142962455,0.03943456561602685,0.022358641404006712,0.06497608008410592,0.40521844721526357,3.7736765172325333,5.505232718419344,0.06079112931080556,0.043231928054516415,0.027477502662535173,9.421000000000001,0.0,0.0,0.0,0.0,0.0,0.0,0.0,0.0,0.0,0.0,0.0,0.0,0.0,7.0,0.254488152,4.3178,0.013342333333333333,95.09942468,0.12190266666666666,0.10731926666666666,0.04102844666666666,0.25378666666666666,0.045395939999999996,1.0632585096333333,19.544,35.5298,0.42833333333333334,0.4426,8.306266666666668,0.24259999999999998,0.2342,0.35686666666666667,33.42706666666667,1.3740666666666668,1.3117618815333334,1478.4866666666667,97.5,26.46153846153846,13.0,67.5,27.333333333333332,9.0,0.9618739379639862,178.9358333,167.05875,175.3394444,188.5638889,178.7632639,61.81727279277736,328.31927450990446,449.9256766926874,580.709732572272,356.5399270168673,64.96166666666672,55.72972222222226,62.054999999999865,81.4408333333332,49.599444444444465,55.12638888888885,46.70944444444455,46.69166666666687,45.172499999999985,43.183055555555605,162.04263472222226,539.9861111111111,42.84869733333331,307.0,93.14542789637525,2.7212656749999984,1.3482240749999994,1.3730968111111126,1216.0294444444453,3998.296547,0.0,2238.8308361111126,1341.489836111112,222.64588666666657,110298.7780555556,3.555086030555554,1.1911819399999986,3.2123520944444426,98.22064910069446,57.22916666666675,18.67100663888888,24.902970888888888
2025-12-28 07:00:00,0.9498548036335306,12.141955513625739,0.459192027,86.90818968274073,0.4273185045419133,4.678333333333334,0.46,1.1,0.49,86.915,11.985,1.1481666666666666,69.98,9.0,19.55,1.69,12.33952387,5.221111111,79.75555556,69.92,32.97,0.04700000000000001,5.7,2.31,9.2,2.68,0.03,0.16,54.12,11.08,0.04800000000000001,1.943859649,0.15,15.562666666666667,0.0,0.0,0.0,0.0,0.0,0.0,0.0,0.0,60.520143794013705,3.5716504087732677,4.020450004595815,0.05508155567496061,0.025925664028946468,0.0705800032755638,0.3280208088453655,4.011452999385087,4.991138087004035,0.0843352806566706,0.10283981531233588,0.025330549215749315,9.5955,0.0,0.0,0.0,0.0,0.0,0.0,0.0,0.0,0.0,0.0,0.0,0.0,0.0,7.0,0.254488152,4.4258,0.013082333333333333,95.11808948,0.11286266666666667,0.10935526666666667,0.05239924666666666,0.13698666666666665,0.031424339999999995,1.0412179876333334,19.184,35.1578,0.5283333333333333,0.4786,8.362266666666667,0.27859999999999996,0.2462,0.32886666666666664,33.77106666666667,1.5380666666666667,1.2888404935333333,1463.6866666666667,97.5,26.46153846153846,13.0,67.5,27.333333333333332,9.0,0.9618739379639862,178.9358333,167.05875,175.3394444,188.5638889,178.7632639,61.81727279277736,328.31927450990446,449.9256766926874,580.709732572272,356.5399270168673,61.19500000000004,53.8836111111112,59.92222222222216,82.77083333333331,49.25833333333336,54.39333333333338,46.396111111110805,46.48583333333329,44.071388888888954,42.69361111111107,162.50129341666675,533.625,42.88850591666666,306.4555555555556,96.97999999999985,2.7328437555555545,1.3480685583333325,1.3847036499999996,1194.8208333333323,3998.296547,0.0,2245.5273527777786,1333.4892805555553,219.56597055555565,110727.93000000014,3.544979905555554,1.1845493055555545,3.1553899805555545,98.14531026659724,56.04249999999989,18.578294361111098,24.738353749999987
2025-12-28 08:00:00,0.9497231296330448,12.141461736123917,0.459192027,86.90881513424303,0.4271539120413061,4.791833333333333,0.46,1.1,0.49,86.915,11.985,1.1486666666666665,69.98,9.0,19.55,1.69,12.33952387,5.221111111,79.75555556,69.92,32.97,0.04700000000000001,5.7,2.31,9.2,2.68,0.03,0.16,54.12,11.08,0.04800000000000001,1.943859649,0.15,15.615833333333335,0.0,0.0,0.0,0.0,0.0,0.0,0.0,0.0,60.52407105064068,3.5698407204879046,4.0203012175658355,0.05506200468276128,0.025927839566139338,0.07057382174221284,0.3278215852994933,4.01026949480521,4.98883986254781,0.08430569063862897,0.10275835284483868,0.025320385549652297,9.571166666666667,0.0,0.0,0.0,0.0,0.0,0.0,0.0,0.0,0.0,0.0,0.0,0.0,0.0,7.0,0.254488152,4.436571428571429,0.012414285714285715,95.09705714285714,0.11585714285714285,0.10765714285714285,0.0437,0.15271428571428572,0.03402857142857143,1.0437695012857142,19.01142857142857,35.59057142857143,0.4194285714285715,0.43142857142857144,8.169142857142857,0.2372857142857143,0.22071428571428572,0.3375714285714286,34.096714285714285,1.3732857142857142,1.2833916059857142,1461.3428571428572,97.5,26.46153846153846,13.0,67.5,27.333333333333332,9.0,0.9618739379639862,178.9358333,167.05875,175.3394444,188.5638889,178.7632639,61.81727279277736,328.31927450990446,449.9256766926874,580.709732572272,356.5399270168673,59.1072222222222,56.06000000000011,58.26722222222227,92.07305555555553,49.13222222222251,54.035555555555504,46.20527777777764,46.33138888888867,43.51638888888892,45.5683333333333,161.64095166666672,532.2333333333333,42.24260819444443,305.0,96.97999999999985,2.689714269444445,1.3480992638888876,1.3417475694444443,1202.821111111109,3998.296547,0.0,2254.0357888888893,1377.3429222222217,222.859887777778,110415.58111111108,3.5536975166666673,1.1504227038888888,3.206806180555555,97.66742609583335,55.36472222222205,18.08005452777778,24.72248772222221
