Repository: saikumar-voptimai/evonith_bf_webapp

# Evonith BF2 — Blast Furnace Intelligence Platform

Monitoring, modelling and optimisation of **Blast Furnace 2 (BF2)** at Evonith Steel: live telemetry from InfluxDB,
manual plant reports from Neon PostgreSQL, a two-zone energy model of the furnace, blend and fuel optimisers, a
conversational assistant (FurnaceMind) and a live digital twin evaluated every hour.

The platform has three deployable parts that share one Python service layer, plus the shared data library:

| Part | Path | What it is |
|---|---|---|
| **Streamlit app** (legacy) | `src/app.py`, `src/custom_pages/` | The original 11-page dashboard; still the home of the model pages. Served under `/legacy` in production |

File: src/assets/data/V10_df_filtered.csv (part 72 of 166)
datetime,Hot Blast PressureBar,Hot Blast Temp.oC,Hot Blast VolumeNm3/Hr.,O2 Enrichment %,OxygenFlowNm3/Hr.,PermeabilityKgs/Hr.,RAFToC,SteamKgs/Hr.,TopPressureBar,TuyereVelocitym/s,Differential PressureTotalBar,Charges/Hrs.,StockRodLevel,COKE_ASH%,COKE_FC%,COKE_IM%,COKE_MOIST%,COKE_MT,COKE_VM%,NUTCOKE_ASH%,NUTCOKE_FC%,NUTCOKE_IM%,NUTCOKE_MOIST%,NUTCOKE_MT,NUTCOKE_VM%,PCI_2_%Ash,PCI_2_%FC,PCI_2_%IM,PCI_2_MT,PCI_2_%VM,Sinter_SP_MT,Sinter_SP_02_Al2O3%,Sinter_SP_02_Basicity,Sinter_SP_02_CaO%,Sinter_SP_02_Cold_Strength_AI,Sinter_SP_02_Cold_strength_TI,Sinter_SP_02_Fe(T)%,Sinter_SP_02_FeO%,Sinter_SP_02_Hot_strength_RDI,Sinter_SP_02_Hot_strength_RI,Sinter_SP_02_K2O%,Sinter_SP_02_MgO%,Sinter_SP_02_MnO%,Sinter_SP_02_Na2O%,Sinter_SP_02_P%,Sinter_SP_02_SiO2%,Sinter_SP_02_TiO2%,ORE_%Al2O3,ORE_%CaO,ORE_%Fe(T),ORE_%K2O,ORE_%LOI,ORE_%MgO,ORE_%MnO,ORE_MT,ORE_%Na2O,ORE_%P,ORE_%SiO2,ORE_%TiO2,ORE_%TM,Geomin Type,FLUX_Al2O3%,FLUX_CaO%,FLUX_Fe2O3%,FLUX_LOI%,FLUX_MgO%,FLUX_MT,FLUX_SiO2%,FLUX_TM%,COKE_DISCHARGE_TIME,WEIGHTED_COKE_ANGLE,TOTAL_COKE_PORTIONS,NON_COKE_DISCHARGE_TIME,WEIGHTED_NON_COKE_ANGLE,TOTAL_NON_COKE_PORTIONS,UnitCost Lakhs/Thm,ActualKg/Thm.,FurnaceTopGasAnalysisCO2ETACO,Act. Fuel RateKg/Thm.,Coke Rate Kg/Thm,ProductionTonnesPerHr
2024-08-14 11:00:00,2.64,1135.0,117480.0,2.056655854,2999.0,1472.0,2275.0,0.0,1.3,263.0,1.34,8.0,1.3,10.73,87.87,0.41,2.4,291.5476667,0.99,11.34,87.19,0.43,9.3,22.865000003,1.04,10.01,70.2,1.22,77.52646367,18.57,994.3956667,2.055,1.732034811,9.405,5.467777778,78.6,56.26,9.81,35.02,71.15,0.091,1.665,0.3,0.0465,0.065,5.43,0.16,2.6701371,0.09498629,61.91244537,0.019991774,2.57532447,0.04,0.05498629,120.35,0.016993602,0.040483091,5.743244703,0.133026506,3.300731201,2.0,0.45,0.0,0.74,1.34,0.0,11.08,96.98,0.4,82.5,26.18181818,11.0,60.0,28.75,8.0,122.34,112.0,41.65464165,542.0,430.0,95.0
2024-08-14 12:00:00,2.71,1120.0,116853.0,2.066996778,2998.0,1385.0,2269.0,0.0,1.3,254.0,1.41,7.0,1.3,10.73,87.87,0.41,2.4,291.5476667,0.99,11.34,87.19,0.43,9.3,22.865000003,1.04,10.01,70.2,1.22,77.52646367,18.57,994.3956667,2.055,1.732034811,9.405,5.467777778,78.6,56.26,9.81,35.02,71.15,0.091,1.665,0.3,0.0465,0.065,5.43,0.16,2.6701371,0.09498629,61.91244537,0.019991774,2.57532447,0.04,0.05498629,120.35,0.016993602,0.040483091,5.743244703,0.133026506,3.300731201,2.0,0.45,0.0,0.74,1.34,0.0,11.08,96.98,0.4,82.5,26.18181818,11.0,60.0,28.75,8.0,122.2075,111.0,42.19244823,541.0,430.0,95.04504505
2024-08-14 13:00:00,2.66,1128.0,114915.0,2.10464157,3002.0,1395.0,2283.0,0.0,1.3,253.0,1.36,6.0,1.3,10.73,87.87,0.41,2.4,291.5476667,0.99,11.34,87.19,0.43,9.3,22.865000003,1.04,10.01,70.2,1.22,77.52646367,18.57,994.3956667,2.055,1.732034811,9.405,5.467777778,78.6,56.26,9.81,35.02,71.15,0.091,1.665,0.3,0.0465,0.065,5.43,0.16,2.6701371,0.09498629,61.91244537,0.019991774,2.57532447,0.04,0.05498629,120.35,0.016993602,0.040483091,5.743244703,0.133026506,3.300731201,2.0,0.45,0.0,0.74,1.34,0.0,11.08,96.98,0.4,82.5,26.18181818,11.0,60.0,28.75,8.0,122.7375,115.0,40.75416969,545.0,430.0,83.47826087
2024-08-14 14:00:00,2.68,1114.0,116518.0,2.105418204,3045.0,1420.0,2280.0,0.0,1.31,254.0,1.37,7.0,1.3,10.73,87.87,0.41,2.4,291.5476667,0.99,11.34,87.19,0.43,9.3,22.865000003,1.04,10.01,70.2,1.22,77.52646367,18.57,994.3956667,2.055,1.732034811,9.405,5.467777778,78.6,56.26,9.81,35.02,71.15,0.091,1.665,0.3,0.0465,0.065,5.43,0.16,2.6701371,0.09498629,61.91244537,0.019991774,2.57532447,0.04,0.05498629,120.35,0.016993602,0.040483091,5.743244703,0.133026506,3.300731201,2.0,0.45,0.0,0.74,1.34,0.0,11.08,96.98,0.4,82.5,26.18181818,11.0,60.0,28.75,8.0,122.34,112.0,40.86202745,542.0,430.0,89.46428571
2024-08-14 15:00:00,2.67,1111.0,116932.0,2.210214043,3208.0,1449.0,2279.0,0.0,1.32,256.0,1.35,7.0,1.3,10.73,87.87,0.41,2.4,291.5476667,0.99,11.34,87.19,0.43,9.3,22.865000003,1.04,10.01,70.2,1.22,77.52646367,18.57,994.3956667,2.055,1.732034811,9.405,5.467777778,78.6,56.26,9.81,35.02,71.15,0.091,1.665,0.3,0.0465,0.065,5.43,0.16,2.6701371,0.09498629,61.91244537,0.019991774,2.57532447,0.04,0.05498629,120.35,0.016993602,0.040483091,5.743244703,0.133026506,3.300731201,2.0,0.45,0.0,0.74,1.34,0.0,11.08,96.98,0.4,82.5,26.18181818,11.0,60.0,28.75,8.0,122.4725,113.0,40.76663452,543.0,430.0,88.76106195
2024-08-14 16:00:00,2.66,1109.0,116794.0,2.206619381,3199.0,1457.0,2281.0,0.0,1.32,256.0,1.34,7.0,1.3,10.92,87.74,0.4,2.2,291.5476667,0.94,11.1,87.43,0.43,9.8,22.865000003,1.04,9.8,70.46,1.02,77.52646367,18.72,994.3956667,2.095,1.752673226,9.525,5.467777778,78.6,56.13,9.98,35.02,71.15,0.0895,1.715,0.305,0.045,0.0675,5.435,0.155,2.70987204,0.04001828,62.02296635,0.020499543,2.24488575,0.02500457,0.05499543,120.35,0.014497715,0.041985376,5.908139593,0.104079518,3.0001828,2.0,0.43,0.0,0.58,1.38,0.0,11.08,96.94,0.2,82.5,26.18181818,11.0,60.0,28.75,8.0,122.075,110.0,39.98077847,540.0,430.0,89.0
2024-08-14 17:00:00,2.65,1108.0,116851.0,2.20623264,3200.0,1459.0,2284.0,0.0,1.32,256.0,1.33,7.0,1.3,10.92,87.74,0.4,2.2,291.5476667,0.94,11.1,87.43,0.43,9.8,22.865000003,1.04,9.8,70.46,1.02,77.52646367,18.72,994.3956667,2.095,1.752673226,9.525,5.467777778,78.6,56.13,9.98,35.02,71.15,0.0895,1.715,0.305,0.045,0.0675,5.435,0.155,2.70987204,0.04001828,62.02296635,0.020499543,2.24488575,0.02500457,0.05499543,120.35,0.014497715,0.041985376,5.908139593,0.104079518,3.0001828,2.0,0.43,0.0,0.58,1.38,0.0,11.08,96.94,0.2,82.5,26.18181818,11.0,60.0,28.75,8.0,121.81,108.0,41.5085389,538.0,430.0,88.33333333
2024-08-14 18:00:00,2.67,1109.0,117486.0,2.194999717,3201.0,1449.0,2285.0,0.0,1.32,256.0,1.35,7.0,1.3,10.92,87.74,0.4,2.2,291.5476667,0.94,11.1,87.43,0.43,9.8,22.865000003,1.04,9.8,70.46,1.02,77.52646367,18.72,994.3956667,2.095,1.752673226,9.525,5.467777778,78.6,56.13,9.98,35.02,71.15,0.0895,1.715,0.305,0.045,0.0675,5.435,0.155,2.70987204,0.04001828,62.02296635,0.020499543,2.24488575,0.02500457,0.05499543,120.35,0.014497715,0.041985376,5.908139593,0.104079518,3.0001828,2.0,0.43,0.0,0.58,1.38,0.0,11.08,96.94,0.2,82.5,26.18181818,11.0,60.0,28.75,8.0,121.9425,109.0,41.65261383,539.0,430.0,88.80733945
2024-08-14 19:00:00,2.68,1109.0,118215.0,2.17874613,3197.0,1453.0,2290.0,0.0,1.32,257.0,1.36,7.0,1.3,10.92,87.74,0.4,2.2,291.5476667,0.94,11.1,87.43,0.43,9.8,22.865000003,1.04,9.8,70.46,1.02,77.52646367,18.72,994.3956667,2.095,1.752673226,9.525,5.467777778,78.6,56.13,9.98,35.02,71.15,0.0895,1.715,0.305,0.045,0.0675,5.435,0.155,2.70987204,0.04001828,62.02296635,0.020499543,2.24488575,0.02500457,0.05499543,120.35,0.014497715,0.041985376,5.908139593,0.104079518,3.0001828,2.0,0.43,0.0,0.58,1.38,0.0,11.08,96.94,0.2,82.5,26.18181818,11.0,60.0,28.75,8.0,121.6775,107.0,40.32453379,537.0,430.0,87.47663551
2024-08-14 20:00:00,2.67,1108.0,118612.0,2.174851843,3202.0,1467.0,2294.0,0.0,1.32,259.0,1.35,7.0,1.3,10.92,87.74,0.4,2.2,291.5476667,0.94,11.1,87.43,0.43,9.8,22.865000003,1.04,9.8,70.46,1.02,77.52646367,18.72,994.3956667,2.095,1.752673226,9.525,5.467777778,78.6,56.13,9.98,35.02,71.15,0.0895,1.715,0.305,0.045,0.0675,5.435,0.155,2.70987204,0.04001828,62.02296635,0.020499543,2.24488575,0.02500457,0.05499543,120.35,0.014497715,0.041985376,5.908139593,0.104079518,3.0001828,2.0,0.43,0.0,0.58,1.38,0.0,11.08,96.94,0.2,82.5,26.18181818,11.0,60.0,28.75,8.0,121.6775,107.0,39.53599617,537.0,430.0,87.6635514
2024-08-14 21:00:00,2.66,1110.0,118944.0,2.166076537,3198.0,1479.0,2290.0,0.0,1.32,260.0,1.34,8.0,1.3,10.92,87.74,0.4,2.2,291.5476667,0.94,11.1,87.43,0.43,9.8,22.865000003,1.04,9.8,70.46,1.02,77.52646367,18.72,994.3956667,2.095,1.752673226,9.525,5.467777778,78.6,56.13,9.98,35.02,71.15,0.0895,1.715,0.305,0.045,0.0675,5.435,0.155,2.70987204,0.04001828,62.02296635,0.020499543,2.24488575,0.02500457,0.05499543,120.35,0.014497715,0.041985376,5.908139593,0.104079518,3.0001828,2.0,0.43,0.0,0.58,1.38,0.0,11.08,96.94,0.2,82.5,26.18181818,11.0,60.0,28.75,8.0,121.6775,107.0,39.98091603,537.0,430.0,91.58878505
2024-08-14 22:00:00,2.71,1112.0,117331.0,2.19652537,3199.0,1409.0,2274.0,0.0,1.32,253.0,1.39,7.0,1.3,10.92,87.74,0.4,2.2,291.5476667,0.94,11.1,87.43,0.43,9.8,22.865000003,1.04,9.8,70.46,1.02,77.52646367,18.72,994.3956667,2.095,1.752673226,9.525,5.467777778,78.6,56.13,9.98,35.02,71.15,0.0895,1.715,0.305,0.045,0.0675,5.435,0.155,2.70987204,0.04001828,62.02296635,0.020499543,2.24488575,0.02500457,0.05499543,120.35,0.014497715,0.041985376,5.908139593,0.104079518,3.0001828,2.0,0.43,0.0,0.58,1.38,0.0,11.08,96.94,0.2,82.5,26.18181818,11.0,60.0,28.75,8.0,121.81,108.0,40.81975072,538.0,430.0,93.88888889
2024-08-14 23:00:00,2.68,1105.0,116500.0,2.213567435,3201.0,1427.0,2282.0,0.0,1.32,252.0,1.36,7.0,1.3,10.94,87.74,0.37,2.1,299.2196667,0.95,11.16,87.38,0.43,4.6,22.790000003,1.03,9.71,70.57,1.11,80.37765133,18.61,1032.939667,2.065,1.723263742,9.65,5.311111111,78.71111111,55.96,10.07,33.28,71.15,0.088,1.675,0.285,0.044,0.0665,5.6,0.16,2.344406023,0.084745439,63.33724643,0.013457573,2.070509123,0.029830292,0.04,125.51,0.008915146,0.037830292,4.596669588,0.100271532,3.657636842,2.0,0.48,0.0,1.05,1.44,0.0,12.09,95.89,0.6,82.5,26.18181818,11.0,60.0,28.75,8.0,121.31,108.0,41.33397083,536.0,428.0,88.33333333
2024-08-15 00:00:00,2.7,1097.0,116649.0,2.21005116,3200.0,1405.0,2287.0,0.0,1.31,250.0,1.39,8.0,1.3,10.94,87.74,0.37,2.1,299.2196667,0.95,11.16,87.38,0.43,4.6,22.790000003,1.03,9.71,70.57,1.11,80.37765133,18.61,1032.939667,2.065,1.723263742,9.65,5.311111111,78.71111111,55.96,10.07,33.28,71.15,0.088,1.675,0.285,0.044,0.0665,5.6,0.16,2.344406023,0.084745439,63.33724643,0.013457573,2.070509123,0.029830292,0.04,125.51,0.008915146,0.037830292,4.596669588,0.100271532,3.657636842,2.0,0.48,0.0,1.05,1.44,0.0,12.09,95.89,0.6,82.5,26.18181818,11.0,60.0,28.75,8.0,121.4125,105.0,40.20393299,535.0,430.0,88.0952381
2024-08-15 01:00:00,2.69,1104.0,118605.0,2.174550169,3197.0,1431.0,2262.0,130.0,1.31,255.0,1.38,7.0,1.3,10.94,87.74,0.37,2.1,299.2196667,0.95,11.16,87.38,0.43,4.6,22.790000003,1.03,9.71,70.57,1.11,80.37765133,18.61,1032.939667,2.065,1.723263742,9.65,5.311111111,78.71111111,55.96,10.07,33.28,71.15,0.088,1.675,0.285,0.044,0.0665,5.6,0.16,2.344406023,0.084745439,63.33724643,0.013457573,2.070509123,0.029830292,0.04,125.51,0.008915146,0.037830292,4.596669588,0.100271532,3.657636842,2.0,0.48,0.0,1.05,1.44,0.0,12.09,95.89,0.6,82.5,26.18181818,11.0,60.0,28.75,8.0,121.545,106.0,40.28148508,536.0,430.0,87.73584906
2024-08-15 02:00:00,2.67,1105.0,118290.0,2.18669208,3203.0,1451.0,2275.0,228.0,1.31,257.0,1.36,8.0,1.3,10.94,87.74,0.37,2.1,299.2196667,0.95,11.16,87.38,0.43,4.6,22.790000003,1.03,9.71,70.57,1.11,80.37765133,18.61,1032.939667,2.065,1.723263742,9.65,5.311111111,78.71111111,55.96,10.07,33.28,71.15,0.088,1.675,0.285,0.044,0.0665,5.6,0.16,2.344406023,0.084745439,63.33724643,0.013457573,2.070509123,0.029830292,0.04,125.51,0.008915146,0.037830292,4.596669588,0.100271532,3.657636842,2.0,0.48,0.0,1.05,1.44,0.0,12.09,95.89,0.6,82.5,26.18181818,11.0,60.0,28.75,8.0,121.6775,107.0,40.27204275,537.0,430.0,87.6635514
2024-08-15 03:00:00,2.64,1103.0,118936.0,2.180193444,3202.0,1485.0,2257.0,494.0,1.31,260.0,1.33,7.0,1.3,10.94,87.74,0.37,2.1,299.2196667,0.95,11.16,87.38,0.43,4.6,22.790000003,1.03,9.71,70.57,1.11,80.37765133,18.61,1032.939667,2.065,1.723263742,9.65,5.311111111,78.71111111,55.96,10.07,33.28,71.15,0.088,1.675,0.285,0.044,0.0665,5.6,0.16,2.344406023,0.084745439,63.33724643,0.013457573,2.070509123,0.029830292,0.04,125.51,0.008915146,0.037830292,4.596669588,0.100271532,3.657636842,2.0,0.48,0.0,1.05,1.44,0.0,12.09,95.89,0.6,82.5,26.18181818,11.0,60.0,28.75,8.0,121.4125,105.0,40.07716422,535.0,430.0,91.9047619
2024-08-15 04:00:00,2.65,1104.0,119253.0,2.17812359,3208.0,1480.0,2264.0,480.0,1.31,260.0,1.34,7.0,1.3,10.94,87.74,0.37,2.1,299.2196667,0.95,11.16,87.38,0.43,4.6,22.790000003,1.03,9.71,70.57,1.11,80.37765133,18.61,1032.939667,2.065,1.723263742,9.65,5.311111111,78.71111111,55.96,10.07,33.28,71.15,0.088,1.675,0.285,0.044,0.0665,5.6,0.16,2.344406023,0.084745439,63.33724643,0.013457573,2.070509123,0.029830292,0.04,125.51,0.008915146,0.037830292,4.596669588,0.100271532,3.657636842,2.0,0.48,0.0,1.05,1.44,0.0,12.09,95.89,0.6,82.5,26.18181818,11.0,60.0,28.75,8.0,121.4125,105.0,40.62947067,535.0,430.0,90.0
2024-08-15 05:00:00,2.65,1104.0,118865.0,2.189386452,3222.0,1461.0,2276.0,245.0,1.29,259.0,1.36,7.0,1.3,10.94,87.74,0.37,2.1,299.2196667,0.95,11.16,87.38,0.43,4.6,22.790000003,1.03,9.71,70.57,1.11,80.37765133,18.61,1032.939667,2.065,1.723263742,9.65,5.311111111,78.71111111,55.96,10.07,33.28,71.15,0.088,1.675,0.285,0.044,0.0665,5.6,0.16,2.344406023,0.084745439,63.33724643,0.013457573,2.070509123,0.029830292,0.04,125.51,0.008915146,0.037830292,4.596669588,0.100271532,3.657636842,2.0,0.48,0.0,1.05,1.44,0.0,12.09,95.89,0.6,82.5,26.18181818,11.0,60.0,28.75,8.0,121.545,106.0,40.39608685,536.0,430.0,88.67924528
2024-08-15 06:00:00,2.61,1103.0,116875.0,2.209382068,3204.0,1475.0,2278.0,36.0,1.29,257.0,1.32,7.0,1.3,10.94,87.74,0.37,2.1,299.2196667,0.95,11.16,87.38,0.43,4.6,22.790000003,1.03,9.71,70.57,1.11,80.37765133,18.61,1032.939667,2.065,1.723263742,9.65,5.311111111,78.71111111,55.96,10.07,33.28,71.15,0.088,1.675,0.285,0.044,0.0665,5.6,0.16,2.344406023,0.084745439,63.33724643,0.013457573,2.070509123,0.029830292,0.04,125.51,0.008915146,0.037830292,4.596669588,0.100271532,3.657636842,2.0,0.48,0.0,1.05,1.44,0.0,12.09,95.89,0.6,82.5,26.18181818,11.0,60.0,28.75,8.0,122.2075,111.0,40.0527325,541.0,430.0,88.10810811
2024-08-15 07:00:00,2.66,1137.0,115518.0,2.23098064,3199.0,1436.0,2272.0,0.0,1.32,257.0,1.34,8.0,1.3,10.94,87.74,0.37,2.1,299.2196667,0.95,11.16,87.38,0.43,4.6,22.790000003,1.03,9.71,70.57,1.11,80.37765133,18.61,1032.939667,2.065,1.723263742,9.65,5.311111111,78.71111111,55.96,10.07,33.28,71.15,0.088,1.675,0.285,0.044,0.0665,5.6,0.16,2.344406023,0.084745439,63.33724643,0.013457573,2.070509123,0.029830292,0.04,125.51,0.008915146,0.037830292,4.596669588,0.100271532,3.657636842,2.0,0.48,0.0,1.05,1.44,0.0,12.09,95.89,0.6,82.5,26.18181818,11.0,60.0,28.75,8.0,122.87,116.0,40.93214199,546.0,430.0,94.56896552
2024-08-15 08:00:00,2.67,1142.0,114011.0,2.261160298,3200.0,1404.0,2273.0,0.0,1.36,254.0,1.31,7.0,1.3,10.8,87.79,0.43,4.0,299.2196667,0.98,11.26,87.22,0.46,7.1,22.790000003,1.06,9.9,69.91,1.37,80.37765133,18.82,1032.939667,2.135,1.73488354,9.845,5.311111111,78.71111111,55.735,9.77,34.44,71.15,0.097,1.64,0.285,0.045,0.0675,5.675,0.16,2.676448889,0.07,63.28351287,0.014474544,1.987963509,0.045424269,0.05,125.51,0.007932117,0.034321807,4.310396781,0.127526094,3.403394152,2.0,0.46,0.0,0.93,1.27,0.0,12.09,96.77,0.4,82.5,26.18181818,11.0,60.0,28.75,8.0,122.7375,115.0,41.34335597,545.0,430.0,93.56521739
2024-08-15 09:00:00,2.68,1135.0,115593.0,2.229533879,3199.0,1415.0,2285.0,0.0,1.32,255.0,1.36,7.0,1.3,10.8,87.79,0.43,4.0,299.2196667,0.98,11.26,87.22,0.46,7.1,22.790000003,1.06,9.9,69.91,1.37,80.37765133,18.82,1032.939667,2.135,1.73488354,9.845,5.311111111,78.71111111,55.735,9.77,34.44,71.15,0.097,1.64,0.285,0.045,0.0675,5.675,0.16,2.676448889,0.07,63.28351287,0.014474544,1.987963509,0.045424269,0.05,125.51,0.007932117,0.034321807,4.310396781,0.127526094,3.403394152,2.0,0.46,0.0,0.93,1.27,0.0,12.09,96.77,0.4,82.5,26.18181818,11.0,60.0,28.75,8.0,123.4,120.0,42.13821334,550.0,430.0,86.91666667
2024-08-15 10:00:00,2.69,1139.0,114700.0,2.24758477,3200.0,1396.0,2289.0,0.0,1.32,254.0,1.37,7.0,1.3,10.8,87.79,0.43,4.0,299.2196667,0.98,11.26,87.22,0.46,7.1,22.790000003,1.06,9.9,69.91,1.37,80.37765133,18.82,1032.939667,2.135,1.73488354,9.845,5.311111111,78.71111111,55.735,9.77,34.44,71.15,0.097,1.64,0.285,0.045,0.0675,5.675,0.16,2.676448889,0.07,63.28351287,0.014474544,1.987963509,0.045424269,0.05,125.51,0.007932117,0.034321807,4.310396781,0.127526094,3.403394152,2.0,0.46,0.0,0.93,1.27,0.0,12.09,96.77,0.4,82.5,26.18181818,11.0,60.0,28.75,8.0,123.0025,117.0,42.52571155,547.0,430.0,89.14529915
2024-08-15 11:00:00,2.67,1150.0,115110.0,2.23818453,3198.0,1423.0,2299.0,0.0,1.32,258.0,1.35,7.0,1.3,10.8,87.79,0.43,4.0,299.2196667,0.98,11.26,87.22,0.46,7.1,22.790000003,1.06,9.9,69.91,1.37,80.37765133,18.82,1032.939667,2.135,1.73488354,9.845,5.311111111,78.71111111,55.735,9.77,34.44,71.15,0.097,1.64,0.285,0.045,0.0675,5.675,0.16,2.676448889,0.07,63.28351287,0.014474544,1.987963509,0.045424269,0.05,125.51,0.007932117,0.034321807,4.310396781,0.127526094,3.403394152,2.0,0.46,0.0,0.93,1.27,0.0,12.09,96.77,0.4,82.5,26.18181818,11.0,60.0,28.75,8.0,122.87,116.0,40.75863735,546.0,430.0,88.10344828
2024-08-15 12:00:00,2.68,1119.0,116403.0,2.214719325,3200.0,1425.0,2290.0,0.0,1.31,255.0,1.37,7.0,1.3,10.8,87.79,0.43,4.0,299.2196667,0.98,11.26,87.22,0.46,7.1,22.790000003,1.06,9.9,69.91,1.37,80.37765133,18.82,1032.939667,2.135,1.73488354,9.845,5.311111111,78.71111111,55.735,9.77,34.44,71.15,0.097,1.64,0.285,0.045,0.0675,5.675,0.16,2.676448889,0.07,63.28351287,0.014474544,1.987963509,0.045424269,0.05,125.51,0.007932117,0.034321807,4.310396781,0.127526094,3.403394152,2.0,0.46,0.0,0.93,1.27,0.0,12.09,96.77,0.4,82.5,26.18181818,11.0,60.0,28.75,8.0,122.34,112.0,40.96969697,542.0,430.0,89.28571429
2024-08-15 13:00:00,2.64,1132.0,117151.0,2.200585858,3200.0,1473.0,2300.0,0.0,1.32,261.0,1.32,7.0,1.3,10.8,87.79,0.43,4.0,299.2196667,0.98,11.26,87.22,0.46,7.1,22.790000003,1.06,9.9,69.91,1.37,80.37765133,18.82,1032.939667,2.135,1.73488354,9.845,5.311111111,78.71111111,55.735,9.77,34.44,71.15,0.097,1.64,0.285,0.045,0.0675,5.675,0.16,2.676448889,0.07,63.28351287,0.014474544,1.987963509,0.045424269,0.05,125.51,0.007932117,0.034321807,4.310396781,0.127526094,3.403394152,2.0,0.46,0.0,0.93,1.27,0.0,12.09,96.77,0.4,82.5,26.18181818,11.0,60.0,28.75,8.0,122.075,110.0,41.53661465,540.0,430.0,89.45454545
2024-08-15 14:00:00,2.7,1134.0,117113.0,2.201299518,3200.0,1408.0,2281.0,0.0,1.31,258.0,1.39,8.0,1.3,10.8,87.79,0.43,4.0,299.2196667,0.98,11.26,87.22,0.46,7.1,22.790000003,1.06,9.9,69.91,1.37,80.37765133,18.82,1032.939667,2.135,1.73488354,9.845,5.311111111,78.71111111,55.735,9.77,34.44,71.15,0.097,1.64,0.285,0.045,0.0675,5.675,0.16,2.676448889,0.07,63.28351287,0.014474544,1.987963509,0.045424269,0.05,125.51,0.007932117,0.034321807,4.310396781,0.127526094,3.403394152,2.0,0.46,0.0,0.93,1.27,0.0,12.09,96.77,0.4,82.5,26.18181818,11.0,60.0,28.75,8.0,122.2375,115.0,42.2327791,543.0,428.0,94.17391304
2024-08-15 15:00:00,2.69,1119.0,115086.0,2.239350679,3199.0,1391.0,2273.0,0.0,1.31,252.0,1.38,7.0,1.3,10.8,87.79,0.43,4.0,299.2196667,0.98,11.26,87.22,0.46,7.1,22.790000003,1.06,9.9,69.91,1.37,80.37765133,18.82,1032.939667,2.135,1.73488354,9.845,5.311111111,78.71111111,55.735,9.77,34.44,71.15,0.097,1.64,0.285,0.045,0.0675,5.675,0.16,2.676448889,0.07,63.28351287,0.014474544,1.987963509,0.045424269,0.05,125.51,0.007932117,0.034321807,4.310396781,0.127526094,3.403394152,2.0,0.46,0.0,0.93,1.27,0.0,12.09,96.77,0.4,82.5,26.18181818,11.0,60.0,28.75,8.0,122.605,114.0,42.50356973,544.0,430.0,88.50877193
2024-08-15 16:00:00,2.68,1118.0,116408.0,2.215315956,3201.0,1418.0,2285.0,0.0,1.31,255.0,1.37,7.0,1.3,10.75,87.86,0.4,3.2,299.2196667,0.99,11.08,87.44,0.44,8.2,22.790000003,1.04,9.79,70.15,1.3,80.37765133,18.76,1032.939667,2.095,1.741863607,9.805,5.311111111,78.71111111,55.85,10.115,33.86,71.15,0.098,1.635,0.3,0.0435,0.067,5.63,0.155,2.524406023,0.055424269,62.94352562,0.020457573,2.24253924,0.044915146,0.045084854,125.51,0.008966058,0.036338778,4.769541869,0.125644889,3.503394152,2.0,0.45,0.0,0.68,1.38,0.0,12.09,96.0,0.3,82.5,26.18181818,11.0,60.0,28.75,8.0,122.7375,115.0,41.01950461,545.0,430.0,87.56521739
2024-08-15 17:00:00,2.68,1120.0,117911.0,2.185726314,3199.0,1439.0,2273.0,0.0,1.32,258.0,1.36,8.0,1.3,10.75,87.86,0.4,3.2,299.2196667,0.99,11.08,87.44,0.44,8.2,22.790000003,1.04,9.79,70.15,1.3,80.37765133,18.76,1032.939667,2.095,1.741863607,9.805,5.311111111,78.71111111,55.85,10.115,33.86,71.15,0.098,1.635,0.3,0.0435,0.067,5.63,0.155,2.524406023,0.055424269,62.94352562,0.020457573,2.24253924,0.044915146,0.045084854,125.51,0.008966058,0.036338778,4.769541869,0.125644889,3.503394152,2.0,0.45,0.0,0.68,1.38,0.0,12.09,96.0,0.3,82.5,26.18181818,11.0,60.0,28.75,8.0,122.4725,113.0,41.66470727,543.0,430.0,93.80530973
2024-08-15 18:00:00,2.7,1148.0,117005.0,2.203330344,3200.0,1412.0,2285.0,0.0,1.32,260.0,1.38,7.0,1.3,10.75,87.86,0.4,3.2,299.2196667,0.99,11.08,87.44,0.44,8.2,22.790000003,1.04,9.79,70.15,1.3,80.37765133,18.76,1032.939667,2.095,1.741863607,9.805,5.311111111,78.71111111,55.85,10.115,33.86,71.15,0.098,1.635,0.3,0.0435,0.067,5.63,0.155,2.524406023,0.055424269,62.94352562,0.020457573,2.24253924,0.044915146,0.045084854,125.51,0.008966058,0.036338778,4.769541869,0.125644889,3.503394152,2.0,0.45,0.0,0.68,1.38,0.0,12.09,96.0,0.3,82.5,26.18181818,11.0,60.0,28.75,8.0,123.18,124.0,41.22027384,551.0,427.0,86.0483871
2024-08-15 19:00:00,2.66,1118.0,109994.0,2.228765654,3043.0,1344.0,2238.0,0.0,1.29,242.0,1.37,7.0,1.3,10.75,87.86,0.4,3.2,299.2196667,0.99,11.08,87.44,0.44,8.2,22.790000003,1.04,9.79,70.15,1.3,80.37765133,18.76,1032.939667,2.095,1.741863607,9.805,5.311111111,78.71111111,55.85,10.115,33.86,71.15,0.098,1.635,0.3,0.0435,0.067,5.63,0.155,2.524406023,0.055424269,62.94352562,0.020457573,2.24253924,0.044915146,0.045084854,125.51,0.008966058,0.036338778,4.769541869,0.125644889,3.503394152,2.0,0.45,0.0,0.68,1.38,0.0,12.09,96.0,0.3,82.5,26.18181818,11.0,60.0,28.75,8.0,123.93,124.0,40.61358656,554.0,430.0,88.06451613
2024-08-15 20:00:00,2.62,1144.0,111986.0,2.30130679,3199.0,1402.0,2251.0,0.0,1.28,254.0,1.34,7.0,1.3,10.75,87.86,0.4,3.2,299.2196667,0.99,11.08,87.44,0.44,8.2,22.790000003,1.04,9.79,70.15,1.3,80.37765133,18.76,1032.939667,2.095,1.741863607,9.805,5.311111111,78.71111111,55.85,10.115,33.86,71.15,0.098,1.635,0.3,0.0435,0.067,5.63,0.155,2.524406023,0.055424269,62.94352562,0.020457573,2.24253924,0.044915146,0.045084854,125.51,0.008966058,0.036338778,4.769541869,0.125644889,3.503394152,2.0,0.45,0.0,0.68,1.38,0.0,12.09,96.0,0.3,82.5,26.18181818,11.0,60.0,28.75,8.0,124.0625,125.0,40.46341463,555.0,430.0,93.92
2024-08-15 21:00:00,2.66,1147.0,115566.0,2.23075124,3200.0,1415.0,2283.0,0.0,1.3,260.0,1.36,7.0,1.3,10.75,87.86,0.4,3.2,299.2196667,0.99,11.08,87.44,0.44,8.2,22.790000003,1.04,9.79,70.15,1.3,80.37765133,18.76,1032.939667,2.095,1.741863607,9.805,5.311111111,78.71111111,55.85,10.115,33.86,71.15,0.098,1.635,0.3,0.0435,0.067,5.63,0.155,2.524406023,0.055424269,62.94352562,0.020457573,2.24253924,0.044915146,0.045084854,125.51,0.008966058,0.036338778,4.769541869,0.125644889,3.503394152,2.0,0.45,0.0,0.68,1.38,0.0,12.09,96.0,0.3,82.5,26.18181818,11.0,60.0,28.75,8.0,123.5325,121.0,40.0194742,551.0,430.0,88.26446281
2024-08-15 22:00:00,2.68,1120.0,117814.0,2.1868415,3198.0,1435.0,2287.0,0.0,1.31,258.0,1.37,6.0,1.3,10.75,87.86,0.4,3.2,299.2196667,0.99,11.08,87.44,0.44,8.2,22.790000003,1.04,9.79,70.15,1.3,80.37765133,18.76,1032.939667,2.095,1.741863607,9.805,5.311111111,78.71111111,55.85,10.115,33.86,71.15,0.098,1.635,0.3,0.0435,0.067,5.63,0.155,2.524406023,0.055424269,62.94352562,0.020457573,2.24253924,0.044915146,0.045084854,125.51,0.008966058,0.036338778,4.769541869,0.125644889,3.503394152,2.0,0.45,0.0,0.68,1.38,0.0,12.09,96.0,0.3,82.5,26.18181818,11.0,60.0,28.75,8.0,123.2675,119.0,40.30214425,549.0,430.0,84.20168067
2024-08-15 23:00:00,2.71,1103.0,116494.0,2.213681385,3201.0,1390.0,2287.0,0.0,1.31,250.0,1.4,7.0,1.3,10.81,87.86,0.37,2.9,289.114,0.96,11.19,87.35,0.42,5.1,22.08833334,1.04,9.66,70.56,1.24,78.416209,18.54,998.5886667,2.13,1.709286667,9.76,5.022222222,78.99888889,55.71,9.605,31.54,71.15,0.0965,1.69,0.325,0.047,0.0695,5.71,0.155,2.243641346,0.157275841,62.81829974,0.013963587,2.331638606,0.040364135,0.045091034,126.51,0.00794538,0.032872553,5.174627039,0.097946065,3.858193028,2.0,0.54,0.0,0.96,1.38,0.0,13.30333333,95.0,0.4,82.5,26.18181818,11.0,60.0,28.75,8.0,122.4725,113.0,40.33592989,543.0,430.0,82.30088496
2024-08-16 01:00:00,2.7,1102.0,117954.0,2.186927034,3200.0,1427.0,2280.0,57.0,1.32,254.0,1.38,7.0,1.3,10.81,87.86,0.37,2.9,289.114,0.96,11.19,87.35,0.42,5.1,22.08833334,1.04,9.66,70.56,1.24,78.416209,18.54,998.5886667,2.13,1.709286667,9.76,5.022222222,78.99888889,55.71,9.605,31.54,71.15,0.0965,1.69,0.325,0.047,0.0695,5.71,0.155,2.243641346,0.157275841,62.81829974,0.013963587,2.331638606,0.040364135,0.045091034,126.51,0.00794538,0.032872553,5.174627039,0.097946065,3.858193028,2.0,0.54,0.0,0.96,1.38,0.0,13.30333333,95.0,0.4,82.5,26.18181818,11.0,60.0,28.75,8.0,121.6625,105.0,40.63030303,536.0,431.0,93.80952381
2024-08-16 02:00:00,2.68,1103.0,118432.0,2.18661064,3199.0,1448.0,2259.0,457.0,1.32,256.0,1.36,7.0,1.3,10.81,87.86,0.37,2.9,289.114,0.96,11.19,87.35,0.42,5.1,22.08833334,1.04,9.66,70.56,1.24,78.416209,18.54,998.5886667,2.13,1.709286667,9.76,5.022222222,78.99888889,55.71,9.605,31.54,71.15,0.0965,1.69,0.325,0.047,0.0695,5.71,0.155,2.243641346,0.157275841,62.81829974,0.013963587,2.331638606,0.040364135,0.045091034,126.51,0.00794538,0.032872553,5.174627039,0.097946065,3.858193028,2.0,0.54,0.0,0.96,1.38,0.0,13.30333333,95.0,0.4,82.5,26.18181818,11.0,60.0,28.75,8.0,121.81,108.0,40.60606061,538.0,430.0,87.5
2024-08-16 03:00:00,2.65,1104.0,118271.0,2.185884926,3209.0,1480.0,2284.0,0.0,1.32,258.0,1.33,8.0,1.3,10.81,87.86,0.37,2.9,289.114,0.96,11.19,87.35,0.42,5.1,22.08833334,1.04,9.66,70.56,1.24,78.416209,18.54,998.5886667,2.13,1.709286667,9.76,5.022222222,78.99888889,55.71,9.605,31.54,71.15,0.0965,1.69,0.325,0.047,0.0695,5.71,0.155,2.243641346,0.157275841,62.81829974,0.013963587,2.331638606,0.040364135,0.045091034,126.51,0.00794538,0.032872553,5.174627039,0.097946065,3.858193028,2.0,0.54,0.0,0.96,1.38,0.0,13.30333333,95.0,0.4,82.5,26.18181818,11.0,60.0,28.75,8.0,121.4125,105.0,40.09150012,535.0,430.0,91.33333333
2024-08-16 04:00:00,2.68,1106.0,118310.0,2.181761746,3204.0,1446.0,2281.0,0.0,1.32,256.0,1.36,7.0,1.3,10.81,87.86,0.37,2.9,289.114,0.96,11.19,87.35,0.42,5.1,22.08833334,1.04,9.66,70.56,1.24,78.416209,18.54,998.5886667,2.13,1.709286667,9.76,5.022222222,78.99888889,55.71,9.605,31.54,71.15,0.0965,1.69,0.325,0.047,0.0695,5.71,0.155,2.243641346,0.157275841,62.81829974,0.013963587,2.331638606,0.040364135,0.045091034,126.51,0.00794538,0.032872553,5.174627039,0.097946065,3.858193028,2.0,0.54,0.0,0.96,1.38,0.0,13.30333333,95.0,0.4,82.5,26.18181818,11.0,60.0,28.75,8.0,122.075,110.0,40.83372809,540.0,430.0,93.63636364
2024-08-16 05:00:00,2.7,1102.0,116980.0,2.210684261,3210.0,1381.0,2259.0,0.0,1.29,251.0,1.41,7.0,1.3,10.81,87.86,0.37,2.9,289.114,0.96,11.19,87.35,0.42,5.1,22.08833334,1.04,9.66,70.56,1.24,78.416209,18.54,998.5886667,2.13,1.709286667,9.76,5.022222222,78.99888889,55.71,9.605,31.54,71.15,0.0965,1.69,0.325,0.047,0.0695,5.71,0.155,2.243641346,0.157275841,62.81829974,0.013963587,2.331638606,0.040364135,0.045091034,126.51,0.00794538,0.032872553,5.174627039,0.097946065,3.858193028,2.0,0.54,0.0,0.96,1.38,0.0,13.30333333,95.0,0.4,82.5,26.18181818,11.0,60.0,28.75,8.0,122.7375,115.0,41.52902312,545.0,430.0,88.86956522
2024-08-16 06:00:00,2.67,1098.0,114830.0,2.256561418,3199.0,1398.0,2254.0,500.0,1.3,248.0,1.37,7.0,1.3,10.81,87.86,0.37,2.9,289.114,0.96,11.19,87.35,0.42,5.1,22.08833334,1.04,9.66,70.56,1.24,78.416209,18.54,998.5886667,2.13,1.709286667,9.76,5.022222222,78.99888889,55.71,9.605,31.54,71.15,0.0965,1.69,0.325,0.047,0.0695,5.71,0.155,2.243641346,0.157275841,62.81829974,0.013963587,2.331638606,0.040364135,0.045091034,126.51,0.00794538,0.032872553,5.174627039,0.097946065,3.858193028,2.0,0.54,0.0,0.96,1.38,0.0,13.30333333,95.0,0.4,82.5,26.18181818,11.0,60.0,28.75,8.0,123.66499999999999,122.0,42.08166155,552.0,430.0,87.54098361
2024-08-16 07:00:00,2.69,1139.0,114517.0,2.25047142,3199.0,1391.0,2285.0,0.0,1.32,253.0,1.37,8.0,1.3,10.81,87.86,0.37,2.9,289.114,0.96,11.19,87.35,0.42,5.1,22.08833334,1.04,9.66,70.56,1.24,78.416209,18.54,998.5886667,2.13,1.709286667,9.76,5.022222222,78.99888889,55.71,9.605,31.54,71.15,0.0965,1.69,0.325,0.047,0.0695,5.71,0.155,2.243641346,0.157275841,62.81829974,0.013963587,2.331638606,0.040364135,0.045091034,126.51,0.00794538,0.032872553,5.174627039,0.097946065,3.858193028,2.0,0.54,0.0,0.96,1.38,0.0,13.30333333,95.0,0.4,82.5,26.18181818,11.0,60.0,28.75,8.0,122.075,110.0,42.59610821,540.0,430.0,93.18181818
2024-08-16 08:00:00,2.71,1138.0,114779.0,2.246038624,3200.0,1377.0,2299.0,0.0,1.32,252.0,1.39,7.0,1.3,10.84,87.77,0.41,3.2,289.114,0.98,11.06,87.46,0.44,8.4,22.08833334,1.04,9.91,70.5,1.2,78.416209,18.39,998.5886667,2.1,1.671288273,9.61,5.022222222,78.99888889,55.88,9.665,32.7,71.15,0.0985,1.605,0.32,0.0445,0.068,5.75,0.15,2.339817933,0.064908966,62.55194109,0.015854346,2.324180697,0.024908966,0.045273101,126.51,0.009399863,0.028908966,5.491720813,0.105873238,3.303641346,2.0,0.55,0.0,1.01,1.31,0.0,13.30333333,96.52,0.2,82.5,26.18181818,11.0,60.0,28.75,8.0,122.4725,113.0,42.42999525,543.0,430.0,88.2300885
2024-08-16 09:00:00,2.7,1132.0,115446.0,2.233068765,3200.0,1395.0,2298.0,0.0,1.32,253.0,1.38,7.0,1.3,10.84,87.77,0.41,3.2,289.114,0.98,11.06,87.46,0.44,8.4,22.08833334,1.04,9.91,70.5,1.2,78.416209,18.39,998.5886667,2.1,1.671288273,9.61,5.022222222,78.99888889,55.88,9.665,32.7,71.15,0.0985,1.605,0.32,0.0445,0.068,5.75,0.15,2.339817933,0.064908966,62.55194109,0.015854346,2.324180697,0.024908966,0.045273101,126.51,0.009399863,0.028908966,5.491720813,0.105873238,3.303641346,2.0,0.55,0.0,1.01,1.31,0.0,13.30333333,96.52,0.2,82.5,26.18181818,11.0,60.0,28.75,8.0,122.34,112.0,40.87521039,542.0,430.0,88.48214286
2024-08-16 10:00:00,2.66,1148.0,116358.0,2.215575392,3200.0,1448.0,2305.0,0.0,1.32,261.0,1.34,7.0,1.3,10.84,87.77,0.41,3.2,289.114,0.98,11.06,87.46,0.44,8.4,22.08833334,1.04,9.91,70.5,1.2,78.416209,18.39,998.5886667,2.1,1.671288273,9.61,5.022222222,78.99888889,55.88,9.665,32.7,71.15,0.0985,1.605,0.32,0.0445,0.068,5.75,0.15,2.339817933,0.064908966,62.55194109,0.015854346,2.324180697,0.024908966,0.045273101,126.51,0.009399863,0.028908966,5.491720813,0.105873238,3.303641346,2.0,0.55,0.0,1.01,1.31,0.0,13.30333333,96.52,0.2,82.5,26.18181818,11.0,60.0,28.75,8.0,122.2075,111.0,41.29437334,541.0,430.0,88.55855856
2024-08-16 11:00:00,2.64,1149.0,116432.0,2.214167988,3200.0,1466.0,2298.0,0.0,1.32,263.0,1.32,7.0,1.3,10.84,87.77,0.41,3.2,289.114,0.98,11.06,87.46,0.44,8.4,22.08833334,1.04,9.91,70.5,1.2,78.416209,18.39,998.5886667,2.1,1.671288273,9.61,5.022222222,78.99888889,55.88,9.665,32.7,71.15,0.0985,1.605,0.32,0.0445,0.068,5.75,0.15,2.339817933,0.064908966,62.55194109,0.015854346,2.324180697,0.024908966,0.045273101,126.51,0.009399863,0.028908966,5.491720813,0.105873238,3.303641346,2.0,0.55,0.0,1.01,1.31,0.0,13.30333333,96.52,0.2,82.5,26.18181818,11.0,60.0,28.75,8.0,123.135,118.0,41.29411765,548.0,430.0,91.86440678
2024-08-16 12:00:00,2.69,1149.0,116332.0,2.216070311,3200.0,1417.0,2288.0,0.0,1.32,259.0,1.37,7.0,1.3,10.84,87.77,0.41,3.2,289.114,0.98,11.06,87.46,0.44,8.4,22.08833334,1.04,9.91,70.5,1.2,78.416209,18.39,998.5886667,2.1,1.671288273,9.61,5.022222222,78.99888889,55.88,9.665,32.7,71.15,0.0985,1.605,0.32,0.0445,0.068,5.75,0.15,2.339817933,0.064908966,62.55194109,0.015854346,2.324180697,0.024908966,0.045273101,126.51,0.009399863,0.028908966,5.491720813,0.105873238,3.303641346,2.0,0.55,0.0,1.01,1.31,0.0,13.30333333,96.52,0.2,82.5,26.18181818,11.0,60.0,28.75,8.0,123.4,120.0,40.30858245,550.0,430.0,87.33333333
2024-08-16 13:00:00,2.71,1105.0,116717.0,2.208074363,3199.0,1402.0,2266.0,0.0,1.32,251.0,1.39,7.0,1.3,10.84,87.77,0.41,3.2,289.114,0.98,11.06,87.46,0.44,8.4,22.08833334,1.04,9.91,70.5,1.2,78.416209,18.39,998.5886667,2.1,1.671288273,9.61,5.022222222,78.99888889,55.88,9.665,32.7,71.15,0.0985,1.605,0.32,0.0445,0.068,5.75,0.15,2.339817933,0.064908966,62.55194109,0.015854346,2.324180697,0.024908966,0.045273101,126.51,0.009399863,0.028908966,5.491720813,0.105873238,3.303641346,2.0,0.55,0.0,1.01,1.31,0.0,13.30333333,96.52,0.2,82.5,26.18181818,11.0,60.0,28.75,8.0,122.7375,115.0,40.92888244,545.0,430.0,89.39130435
2024-08-16 14:00:00,2.68,1129.0,117182.0,2.200691149,3201.0,1431.0,2295.0,0.0,1.32,258.0,1.36,7.0,1.3,10.84,87.77,0.41,3.2,289.114,0.98,11.06,87.46,0.44,8.4,22.08833334,1.04,9.91,70.5,1.2,78.416209,18.39,998.5886667,2.1,1.671288273,9.61,5.022222222,78.99888889,55.88,9.665,32.7,71.15,0.0985,1.605,0.32,0.0445,0.068,5.75,0.15,2.339817933,0.064908966,62.55194109,0.015854346,2.324180697,0.024908966,0.045273101,126.51,0.009399863,0.028908966,5.491720813,0.105873238,3.303641346,2.0,0.55,0.0,1.01,1.31,0.0,13.30333333,96.52,0.2,82.5,26.18181818,11.0,60.0,28.75,8.0,122.2075,111.0,42.13536702,541.0,430.0,88.28828829
2024-08-16 15:00:00,2.7,1119.0,116811.0,2.205609085,3198.0,1405.0,2280.0,0.0,1.32,254.0,1.38,7.0,1.3,10.84,87.77,0.41,3.2,289.114,0.98,11.06,87.46,0.44,8.4,22.08833334,1.04,9.91,70.5,1.2,78.416209,18.39,998.5886667,2.1,1.671288273,9.61,5.022222222,78.99888889,55.88,9.665,32.7,71.15,0.0985,1.605,0.32,0.0445,0.068,5.75,0.15,2.339817933,0.064908966,62.55194109,0.015854346,2.324180697,0.024908966,0.045273101,126.51,0.009399863,0.028908966,5.491720813,0.105873238,3.303641346,2.0,0.55,0.0,1.01,1.31,0.0,13.30333333,96.52,0.2,82.5,26.18181818,11.0,60.0,28.75,8.0,122.2075,111.0,41.48576942,541.0,430.0,106.036036
2024-08-16 16:00:00,2.67,1121.0,117708.0,2.190177961,3200.0,1459.0,2288.0,0.0,1.32,259.0,1.35,7.0,1.3,10.78,87.83,0.42,3.0,289.114,0.97,11.24,87.25,0.46,7.8,22.08833334,1.05,9.99,70.36,1.19,78.416209,18.46,998.5886667,2.05,1.797057036,10.36,5.022222222,78.99888889,55.295,9.69,32.12,71.15,0.1145,1.715,0.33,0.0435,0.066,5.765,0.15,2.717822043,0.080364135,62.12503623,0.02741807,2.321092404,0.045273101,0.045091034,126.51,0.012436276,0.039799726,5.174242352,0.125381656,3.601820673,2.0,0.48,0.0,0.77,1.46,0.0,13.30333333,95.46,0.6,82.5,26.18181818,11.0,60.0,28.75,8.0,122.4725,113.0,41.94558151,543.0,430.0,88.05309735
2024-08-16 17:00:00,2.71,1112.0,117425.0,2.195453662,3200.0,1411.0,2281.0,0.0,1.32,254.0,1.39,7.0,1.3,10.78,87.83,0.42,3.0,289.114,0.97,11.24,87.25,0.46,7.8,22.08833334,1.05,9.99,70.36,1.19,78.416209,18.46,998.5886667,2.05,1.797057036,10.36,5.022222222,78.99888889,55.295,9.69,32.12,71.15,0.1145,1.715,0.33,0.0435,0.066,5.765,0.15,2.717822043,0.080364135,62.12503623,0.02741807,2.321092404,0.045273101,0.045091034,126.51,0.012436276,0.039799726,5.174242352,0.125381656,3.601820673,2.0,0.48,0.0,0.77,1.46,0.0,13.30333333,95.46,0.6,82.5,26.18181818,11.0,60.0,28.75,8.0,122.2075,111.0,41.92233941,541.0,430.0,89.72972973
2024-08-16 18:00:00,2.67,1108.0,117417.0,2.195603168,3200.0,1452.0,2272.0,0.0,1.32,256.0,1.35,8.0,1.3,10.78,87.83,0.42,3.0,289.114,0.97,11.24,87.25,0.46,7.8,22.08833334,1.05,9.99,70.36,1.19,78.416209,18.46,998.5886667,2.05,1.797057036,10.36,5.022222222,78.99888889,55.295,9.69,32.12,71.15,0.1145,1.715,0.33,0.0435,0.066,5.765,0.15,2.717822043,0.080364135,62.12503623,0.02741807,2.321092404,0.045273101,0.045091034,126.51,0.012436276,0.039799726,5.174242352,0.125381656,3.601820673,2.0,0.48,0.0,0.77,1.46,0.0,13.30333333,95.46,0.6,82.5,26.18181818,11.0,60.0,28.75,8.0,121.9425,109.0,42.35322542,539.0,430.0,99.63302752
2024-08-16 19:00:00,2.68,1109.0,117711.0,2.190122171,3200.0,1443.0,2265.0,0.0,1.32,256.0,1.36,7.0,1.3,10.78,87.83,0.42,3.0,289.114,0.97,11.24,87.25,0.46,7.8,22.08833334,1.05,9.99,70.36,1.19,78.416209,18.46,998.5886667,2.05,1.797057036,10.36,5.022222222,78.99888889,55.295,9.69,32.12,71.15,0.1145,1.715,0.33,0.0435,0.066,5.765,0.15,2.717822043,0.080364135,62.12503623,0.02741807,2.321092404,0.045273101,0.045091034,126.51,0.012436276,0.039799726,5.174242352,0.125381656,3.601820673,2.0,0.48,0.0,0.77,1.46,0.0,13.30333333,95.46,0.6,82.5,26.18181818,11.0,60.0,28.75,8.0,122.34,112.0,41.52131783,542.0,430.0,92.14285714
2024-08-16 20:00:00,2.68,1110.0,118193.0,2.181195284,3200.0,1445.0,2281.0,0.0,1.32,257.0,1.36,7.0,1.3,10.78,87.83,0.42,3.0,289.114,0.97,11.24,87.25,0.46,7.8,22.08833334,1.05,9.99,70.36,1.19,78.416209,18.46,998.5886667,2.05,1.797057036,10.36,5.022222222,78.99888889,55.295,9.69,32.12,71.15,0.1145,1.715,0.33,0.0435,0.066,5.765,0.15,2.717822043,0.080364135,62.12503623,0.02741807,2.321092404,0.045273101,0.045091034,126.51,0.012436276,0.039799726,5.174242352,0.125381656,3.601820673,2.0,0.48,0.0,0.77,1.46,0.0,13.30333333,95.46,0.6,82.5,26.18181818,11.0,60.0,28.75,8.0,122.075,110.0,40.59549746,540.0,430.0,90.45454545
2024-08-16 21:00:00,2.68,1108.0,117948.0,2.18504101,3199.0,1444.0,2282.0,0.0,1.32,256.0,1.36,7.0,1.3,10.78,87.83,0.42,3.0,289.114,0.97,11.24,87.25,0.46,7.8,22.08833334,1.05,9.99,70.36,1.19,78.416209,18.46,998.5886667,2.05,1.797057036,10.36,5.022222222,78.99888889,55.295,9.69,32.12,71.15,0.1145,1.715,0.33,0.0435,0.066,5.765,0.15,2.717822043,0.080364135,62.12503623,0.02741807,2.321092404,0.045273101,0.045091034,126.51,0.012436276,0.039799726,5.174242352,0.125381656,3.601820673,2.0,0.48,0.0,0.77,1.46,0.0,13.30333333,95.46,0.6,82.5,26.18181818,11.0,60.0,28.75,8.0,122.075,110.0,39.63768116,540.0,430.0,86.54545455
2024-08-16 22:00:00,2.66,1116.0,114953.0,2.243341134,3201.0,1426.0,2269.0,0.0,1.32,252.0,1.34,7.0,1.3,10.78,87.83,0.42,3.0,289.114,0.97,11.24,87.25,0.46,7.8,22.08833334,1.05,9.99,70.36,1.19,78.416209,18.46,998.5886667,2.05,1.797057036,10.36,5.022222222,78.99888889,55.295,9.69,32.12,71.15,0.1145,1.715,0.33,0.0435,0.066,5.765,0.15,2.717822043,0.080364135,62.12503623,0.02741807,2.321092404,0.045273101,0.045091034,126.51,0.012436276,0.039799726,5.174242352,0.125381656,3.601820673,2.0,0.48,0.0,0.77,1.46,0.0,13.30333333,95.46,0.6,82.5,26.18181818,11.0,60.0,28.75,8.0,124.0625,125.0,39.26499033,555.0,430.0,81.04
2024-08-16 23:00:00,2.51,1179.0,108302.0,2.380287488,3200.0,1469.0,2273.0,0.0,1.28,259.0,1.23,6.0,1.3,10.82,87.78,0.44,3.2,259.3993333,0.96,11.14,87.37,0.45,4.5,19.663666663,1.04,10.06,70.02,1.24,64.269939,18.68,892.2343333,2.01,1.903916138,11.035,5.087777778,79.49,54.655,9.19,30.96,65.55,0.111,1.925,0.365,0.042,0.0645,5.795,0.15,2.574540716,0.075721732,62.45047459,0.013467194,2.302703579,0.025065612,0.045065612,109.99,0.007467194,0.035895021,5.393697609,0.108742764,3.64934388,2.0,0.54,0.0,1.33,1.38,0.0,25.57333333,95.61,0.5,82.5,26.18181818,11.0,60.0,28.75,8.0,125.3875,135.0,39.76425307,565.0,430.0,89.25925926
2024-08-17 00:00:00,2.69,1104.0,115947.0,2.084529178,3000.0,1385.0,2276.0,0.0,1.3,250.0,1.39,8.0,1.3,10.82,87.78,0.44,3.2,259.3993333,0.96,11.14,87.37,0.45,4.5,19.663666663,1.04,10.06,70.02,1.24,64.269939,18.68,892.2343333,2.01,1.903916138,11.035,5.087777778,79.49,54.655,9.19,30.96,65.55,0.111,1.925,0.365,0.042,0.0645,5.795,0.15,2.574540716,0.075721732,62.45047459,0.013467194,2.302703579,0.025065612,0.045065612,109.99,0.007467194,0.035895021,5.393697609,0.108742764,3.64934388,2.0,0.54,0.0,1.33,1.38,0.0,25.57333333,95.61,0.5,82.5,26.18181818,11.0,60.0,28.75,8.0,124.9725,113.0,39.98536228,553.0,440.0,86.72566372
2024-08-17 06:00:00,2.49,1141.0,107837.0,1.836631418,2447.0,1351.0,2239.0,395.0,1.16,267.0,1.33,6.0,1.3,10.82,87.78,0.44,3.2,259.3993333,0.96,11.14,87.37,0.45,4.5,19.663666663,1.04,10.06,70.02,1.24,64.269939,18.68,892.2343333,2.01,1.903916138,11.035,5.087777778,79.49,54.655,9.19,30.96,65.55,0.111,1.925,0.365,0.042,0.0645,5.795,0.15,2.574540716,0.075721732,62.45047459,0.013467194,2.302703579,0.025065612,0.045065612,109.99,0.007467194,0.035895021,5.393697609,0.108742764,3.64934388,2.0,0.54,0.0,1.33,1.38,0.0,25.57333333,95.61,0.5,82.5,26.18181818,11.0,60.0,28.75,8.0,128.4,120.0,42.46274127,570.0,450.0,85.0
2024-08-17 07:00:00,2.61,1137.0,111635.0,2.048739984,2816.0,1320.0,2266.0,721.0,1.2,267.0,1.41,7.0,1.3,10.82,87.78,0.44,3.2,259.3993333,0.96,11.14,87.37,0.45,4.5,19.663666663,1.04,10.06,70.02,1.24,64.269939,18.68,892.2343333,2.01,1.903916138,11.035,5.087777778,79.49,54.655,9.19,30.96,65.55,0.111,1.925,0.365,0.042,0.0645,5.795,0.15,2.574540716,0.075721732,62.45047459,0.013467194,2.302703579,0.025065612,0.045065612,109.99,0.007467194,0.035895021,5.393697609,0.108742764,3.64934388,2.0,0.54,0.0,1.33,1.38,0.0,25.57333333,95.61,0.5,82.5,26.18181818,11.0,60.0,28.75,8.0,126.14750000000001,103.0,41.87380497,553.0,450.0,84.95145631
2024-08-17 08:00:00,2.65,1127.0,112163.0,2.172185874,3000.0,1286.0,2270.0,721.0,1.2,263.0,1.45,7.0,1.3,10.92,87.71,0.4,2.8,259.3993333,0.97,11.03,87.52,0.42,6.7,19.663666663,1.03,9.92,70.22,1.3,64.269939,18.56,892.2343333,2.02,1.969334804,11.56,5.087777778,79.49,54.15,9.3,30.96,65.55,0.108,2.135,0.315,0.0435,0.0625,5.87,0.15,2.275590508,0.174409492,62.52703579,0.023349092,2.575669606,0.07,0.050131224,109.99,0.009454072,0.032480316,5.026349062,0.175826712,4.206561203,2.0,0.49,0.0,0.99,1.34,0.0,25.57333333,96.51,0.6,82.5,26.18181818,11.0,60.0,28.75,8.0,125.75,100.0,41.52602805,550.0,450.0,85.4
2024-08-17 09:00:00,2.64,1149.0,111852.0,2.171455485,3000.0,1296.0,2288.0,441.0,1.2,267.0,1.44,7.0,1.3,10.92,87.71,0.4,2.8,259.3993333,0.97,11.03,87.52,0.42,6.7,19.663666663,1.03,9.92,70.22,1.3,64.269939,18.56,892.2343333,2.02,1.969334804,11.56,5.087777778,79.49,54.15,9.3,30.96,65.55,0.108,2.135,0.315,0.0435,0.0625,5.87,0.15,2.275590508,0.174409492,62.52703579,0.023349092,2.575669606,0.07,0.050131224,109.99,0.009454072,0.032480316,5.026349062,0.175826712,4.206561203,2.0,0.49,0.0,0.99,1.34,0.0,25.57333333,96.51,0.6,82.5,26.18181818,11.0,60.0,28.75,8.0,127.075,110.0,40.70711897,560.0,450.0,77.45454545
