Repository: saikumar-voptimai/evonith_bf_webapp

# Evonith BF2 — Blast Furnace Intelligence Platform

Monitoring, modelling and optimisation of **Blast Furnace 2 (BF2)** at Evonith Steel: live telemetry from InfluxDB,
manual plant reports from Neon PostgreSQL, a two-zone energy model of the furnace, blend and fuel optimisers, a
conversational assistant (FurnaceMind) and a live digital twin evaluated every hour.

The platform has three deployable parts that share one Python service layer, plus the shared data library:

| Part | Path | What it is |
|---|---|---|
| **Streamlit app** (legacy) | `src/app.py`, `src/custom_pages/` | The original 11-page dashboard; still the home of the model pages. Served under `/legacy` in production |

File: src/assets/data/V10_df_filtered.csv (part 73 of 166)
datetime,Hot Blast PressureBar,Hot Blast Temp.oC,Hot Blast VolumeNm3/Hr.,O2 Enrichment %,OxygenFlowNm3/Hr.,PermeabilityKgs/Hr.,RAFToC,SteamKgs/Hr.,TopPressureBar,TuyereVelocitym/s,Differential PressureTotalBar,Charges/Hrs.,StockRodLevel,COKE_ASH%,COKE_FC%,COKE_IM%,COKE_MOIST%,COKE_MT,COKE_VM%,NUTCOKE_ASH%,NUTCOKE_FC%,NUTCOKE_IM%,NUTCOKE_MOIST%,NUTCOKE_MT,NUTCOKE_VM%,PCI_2_%Ash,PCI_2_%FC,PCI_2_%IM,PCI_2_MT,PCI_2_%VM,Sinter_SP_MT,Sinter_SP_02_Al2O3%,Sinter_SP_02_Basicity,Sinter_SP_02_CaO%,Sinter_SP_02_Cold_Strength_AI,Sinter_SP_02_Cold_strength_TI,Sinter_SP_02_Fe(T)%,Sinter_SP_02_FeO%,Sinter_SP_02_Hot_strength_RDI,Sinter_SP_02_Hot_strength_RI,Sinter_SP_02_K2O%,Sinter_SP_02_MgO%,Sinter_SP_02_MnO%,Sinter_SP_02_Na2O%,Sinter_SP_02_P%,Sinter_SP_02_SiO2%,Sinter_SP_02_TiO2%,ORE_%Al2O3,ORE_%CaO,ORE_%Fe(T),ORE_%K2O,ORE_%LOI,ORE_%MgO,ORE_%MnO,ORE_MT,ORE_%Na2O,ORE_%P,ORE_%SiO2,ORE_%TiO2,ORE_%TM,Geomin Type,FLUX_Al2O3%,FLUX_CaO%,FLUX_Fe2O3%,FLUX_LOI%,FLUX_MgO%,FLUX_MT,FLUX_SiO2%,FLUX_TM%,COKE_DISCHARGE_TIME,WEIGHTED_COKE_ANGLE,TOTAL_COKE_PORTIONS,NON_COKE_DISCHARGE_TIME,WEIGHTED_NON_COKE_ANGLE,TOTAL_NON_COKE_PORTIONS,UnitCost Lakhs/Thm,ActualKg/Thm.,FurnaceTopGasAnalysisCO2ETACO,Act. Fuel RateKg/Thm.,Coke Rate Kg/Thm,ProductionTonnesPerHr
2024-08-17 10:00:00,2.6,1128.0,111587.0,2.16593563,3000.0,1327.0,2314.0,0.0,1.2,266.0,1.4,7.0,1.3,10.92,87.71,0.4,2.8,259.3993333,0.97,11.03,87.52,0.42,6.7,19.663666663,1.03,9.92,70.22,1.3,64.269939,18.56,892.2343333,2.02,1.969334804,11.56,5.087777778,79.49,54.15,9.3,30.96,65.55,0.108,2.135,0.315,0.0435,0.0625,5.87,0.15,2.275590508,0.174409492,62.52703579,0.023349092,2.575669606,0.07,0.050131224,109.99,0.009454072,0.032480316,5.026349062,0.175826712,4.206561203,2.0,0.49,0.0,0.99,1.34,0.0,25.57333333,96.51,0.6,82.5,26.18181818,11.0,60.0,28.75,8.0,126.4125,105.0,40.43530834,555.0,450.0,86.95238095
2024-08-17 11:00:00,2.61,1109.0,112734.0,2.143909699,3000.0,1337.0,2324.0,0.0,1.23,264.0,1.38,7.0,1.3,10.92,87.71,0.4,2.8,259.3993333,0.97,11.03,87.52,0.42,6.7,19.663666663,1.03,9.92,70.22,1.3,64.269939,18.56,892.2343333,2.02,1.969334804,11.56,5.087777778,79.49,54.15,9.3,30.96,65.55,0.108,2.135,0.315,0.0435,0.0625,5.87,0.15,2.275590508,0.174409492,62.52703579,0.023349092,2.575669606,0.07,0.050131224,109.99,0.009454072,0.032480316,5.026349062,0.175826712,4.206561203,2.0,0.49,0.0,0.99,1.34,0.0,25.57333333,96.51,0.6,82.5,26.18181818,11.0,60.0,28.75,8.0,124.425,90.0,40.09172098,540.0,450.0,84.44444444
2024-08-17 12:00:00,2.6,1106.0,114134.0,2.117625037,3000.0,1389.0,2325.0,0.0,1.29,268.0,1.31,7.0,1.3,10.92,87.71,0.4,2.8,259.3993333,0.97,11.03,87.52,0.42,6.7,19.663666663,1.03,9.92,70.22,1.3,64.269939,18.56,892.2343333,2.02,1.969334804,11.56,5.087777778,79.49,54.15,9.3,30.96,65.55,0.108,2.135,0.315,0.0435,0.0625,5.87,0.15,2.275590508,0.174409492,62.52703579,0.023349092,2.575669606,0.07,0.050131224,109.99,0.009454072,0.032480316,5.026349062,0.175826712,4.206561203,2.0,0.49,0.0,0.99,1.34,0.0,25.57333333,96.51,0.6,82.5,26.18181818,11.0,60.0,28.75,8.0,124.5575,91.0,40.25096525,541.0,450.0,84.61538462
2024-08-17 13:00:00,2.6,1107.0,116260.0,2.078919875,3000.0,1399.0,2282.0,0.0,1.29,255.0,1.31,7.0,1.3,10.92,87.71,0.4,2.8,259.3993333,0.97,11.03,87.52,0.42,6.7,19.663666663,1.03,9.92,70.22,1.3,64.269939,18.56,892.2343333,2.02,1.969334804,11.56,5.087777778,79.49,54.15,9.3,30.96,65.55,0.108,2.135,0.315,0.0435,0.0625,5.87,0.15,2.275590508,0.174409492,62.52703579,0.023349092,2.575669606,0.07,0.050131224,109.99,0.009454072,0.032480316,5.026349062,0.175826712,4.206561203,2.0,0.49,0.0,0.99,1.34,0.0,25.57333333,96.51,0.6,82.5,26.18181818,11.0,60.0,28.75,8.0,125.2375,115.0,41.54554264,555.0,440.0,85.30434783
2024-08-17 14:00:00,2.67,1096.0,113739.0,2.124975571,3000.0,1351.0,2267.0,0.0,1.29,244.0,1.38,7.0,1.3,10.92,87.71,0.4,2.8,259.3993333,0.97,11.03,87.52,0.42,6.7,19.663666663,1.03,9.92,70.22,1.3,64.269939,18.56,892.2343333,2.02,1.969334804,11.56,5.087777778,79.49,54.15,9.3,30.96,65.55,0.108,2.135,0.315,0.0435,0.0625,5.87,0.15,2.275590508,0.174409492,62.52703579,0.023349092,2.575669606,0.07,0.050131224,109.99,0.009454072,0.032480316,5.026349062,0.175826712,4.206561203,2.0,0.49,0.0,0.99,1.34,0.0,25.57333333,96.51,0.6,82.5,26.18181818,11.0,60.0,28.75,8.0,126.4125,105.0,41.79780639,555.0,450.0,84.19047619
2024-08-17 15:00:00,2.69,1121.0,112220.0,2.153724434,3000.0,1340.0,2268.0,0.0,1.29,246.0,1.4,7.0,1.3,10.92,87.71,0.4,2.8,259.3993333,0.97,11.03,87.52,0.42,6.7,19.663666663,1.03,9.92,70.22,1.3,64.269939,18.56,892.2343333,2.02,1.969334804,11.56,5.087777778,79.49,54.15,9.3,30.96,65.55,0.108,2.135,0.315,0.0435,0.0625,5.87,0.15,2.275590508,0.174409492,62.52703579,0.023349092,2.575669606,0.07,0.050131224,109.99,0.009454072,0.032480316,5.026349062,0.175826712,4.206561203,2.0,0.49,0.0,0.99,1.34,0.0,25.57333333,96.51,0.6,82.5,26.18181818,11.0,60.0,28.75,8.0,125.37,116.0,40.33293698,556.0,440.0,85.86206897
2024-08-17 16:00:00,2.69,1119.0,112797.0,2.142712876,3000.0,1338.0,2256.0,0.0,1.29,246.0,1.4,7.0,1.3,10.77,87.85,0.4,2.6,259.3993333,0.98,10.96,87.55,0.44,6.6,19.663666663,1.05,10.12,69.89,1.26,64.269939,18.73,892.2343333,1.985,2.008289486,11.8,5.087777778,79.49,54.02,9.17,30.96,65.55,0.113,2.065,0.32,0.044,0.063,5.875,0.15,2.14467194,0.166115404,63.07769191,0.017480316,2.297113071,0.050131224,0.04,109.99,0.008454072,0.034309725,4.838527745,0.097209958,3.753280601,2.0,0.53,0.0,0.74,1.31,0.0,25.57333333,95.62,0.1,82.5,26.18181818,11.0,60.0,28.75,8.0,126.43,124.0,40.15594542,564.0,440.0,85.32258065
2024-08-17 17:00:00,2.7,1130.0,114916.0,2.103221813,3000.0,1367.0,2252.0,0.0,1.3,252.0,1.4,7.0,1.3,10.77,87.85,0.4,2.6,259.3993333,0.98,10.96,87.55,0.44,6.6,19.663666663,1.05,10.12,69.89,1.26,64.269939,18.73,892.2343333,1.985,2.008289486,11.8,5.087777778,79.49,54.02,9.17,30.96,65.55,0.113,2.065,0.32,0.044,0.063,5.875,0.15,2.14467194,0.166115404,63.07769191,0.017480316,2.297113071,0.050131224,0.04,109.99,0.008454072,0.034309725,4.838527745,0.097209958,3.753280601,2.0,0.53,0.0,0.74,1.31,0.0,25.57333333,95.62,0.1,82.5,26.18181818,11.0,60.0,28.75,8.0,126.5625,125.0,40.67465167,565.0,440.0,88.08
2024-08-17 18:00:00,2.7,1127.0,114044.0,2.119295365,3000.0,1353.0,2273.0,0.0,1.29,250.0,1.41,7.0,1.3,10.77,87.85,0.4,2.6,259.3993333,0.98,10.96,87.55,0.44,6.6,19.663666663,1.05,10.12,69.89,1.26,64.269939,18.73,892.2343333,1.985,2.008289486,11.8,5.087777778,79.49,54.02,9.17,30.96,65.55,0.113,2.065,0.32,0.044,0.063,5.875,0.15,2.14467194,0.166115404,63.07769191,0.017480316,2.297113071,0.050131224,0.04,109.99,0.008454072,0.034309725,4.838527745,0.097209958,3.753280601,2.0,0.53,0.0,0.74,1.31,0.0,25.57333333,95.62,0.1,82.5,26.18181818,11.0,60.0,28.75,8.0,126.16499999999999,122.0,40.11599807,562.0,440.0,100.5737705
2024-08-17 19:00:00,2.71,1128.0,115117.0,2.099551303,3000.0,1351.0,2282.0,0.0,1.29,252.0,1.42,7.0,1.3,10.77,87.85,0.4,2.6,259.3993333,0.98,10.96,87.55,0.44,6.6,19.663666663,1.05,10.12,69.89,1.26,64.269939,18.73,892.2343333,1.985,2.008289486,11.8,5.087777778,79.49,54.02,9.17,30.96,65.55,0.113,2.065,0.32,0.044,0.063,5.875,0.15,2.14467194,0.166115404,63.07769191,0.017480316,2.297113071,0.050131224,0.04,109.99,0.008454072,0.034309725,4.838527745,0.097209958,3.753280601,2.0,0.53,0.0,0.74,1.31,0.0,25.57333333,95.62,0.1,82.5,26.18181818,11.0,60.0,28.75,8.0,125.2375,115.0,41.46400193,555.0,440.0,86.34782609
2024-08-17 20:00:00,2.7,1101.0,114154.0,2.11725421,3000.0,1335.0,2270.0,0.0,1.27,245.0,1.43,7.0,1.3,10.77,87.85,0.4,2.6,259.3993333,0.98,10.96,87.55,0.44,6.6,19.663666663,1.05,10.12,69.89,1.26,64.269939,18.73,892.2343333,1.985,2.008289486,11.8,5.087777778,79.49,54.02,9.17,30.96,65.55,0.113,2.065,0.32,0.044,0.063,5.875,0.15,2.14467194,0.166115404,63.07769191,0.017480316,2.297113071,0.050131224,0.04,109.99,0.008454072,0.034309725,4.838527745,0.097209958,3.753280601,2.0,0.53,0.0,0.74,1.31,0.0,25.57333333,95.62,0.1,82.5,26.18181818,11.0,60.0,28.75,8.0,125.105,114.0,40.22932423,554.0,440.0,83.33333333
2024-08-17 21:00:00,2.71,1104.0,114034.0,2.11948112,3000.0,1345.0,2248.0,0.0,1.29,245.0,1.42,7.0,1.3,10.77,87.85,0.4,2.6,259.3993333,0.98,10.96,87.55,0.44,6.6,19.663666663,1.05,10.12,69.89,1.26,64.269939,18.73,892.2343333,1.985,2.008289486,11.8,5.087777778,79.49,54.02,9.17,30.96,65.55,0.113,2.065,0.32,0.044,0.063,5.875,0.15,2.14467194,0.166115404,63.07769191,0.017480316,2.297113071,0.050131224,0.04,109.99,0.008454072,0.034309725,4.838527745,0.097209958,3.753280601,2.0,0.53,0.0,0.74,1.31,0.0,25.57333333,95.62,0.1,82.5,26.18181818,11.0,60.0,28.75,8.0,125.2375,115.0,39.88777751,555.0,440.0,90.86956522
2024-08-17 22:00:00,2.71,1106.0,113351.0,2.132245694,3000.0,1337.0,2269.0,0.0,1.29,244.0,1.42,7.0,1.3,10.77,87.85,0.4,2.6,259.3993333,0.98,10.96,87.55,0.44,6.6,19.663666663,1.05,10.12,69.89,1.26,64.269939,18.73,892.2343333,1.985,2.008289486,11.8,5.087777778,79.49,54.02,9.17,30.96,65.55,0.113,2.065,0.32,0.044,0.063,5.875,0.15,2.14467194,0.166115404,63.07769191,0.017480316,2.297113071,0.050131224,0.04,109.99,0.008454072,0.034309725,4.838527745,0.097209958,3.753280601,2.0,0.53,0.0,0.74,1.31,0.0,25.57333333,95.62,0.1,82.5,26.18181818,11.0,60.0,28.75,8.0,125.2375,115.0,39.97557998,555.0,440.0,85.39130435
2024-08-17 23:00:00,2.69,1104.0,112840.0,2.141896764,3000.0,1352.0,2278.0,0.0,1.3,243.0,1.39,7.0,1.3,10.82,87.81,0.41,3.3,289.177,0.96,11.02,87.51,0.43,6.4,21.914333337000002,1.04,9.89,70.29,1.34,78.05060433,18.48,983.9006667,2.025,1.906880482,11.36,5.11,80.28777778,54.39,9.555,28.35,65.55,0.105,1.845,0.32,0.044,0.065,5.96,0.15,2.048195655,0.121166459,62.79550989,0.013636087,2.349471427,0.051166459,0.04,120.45,0.006077764,0.027233292,5.363664038,0.085469628,4.2,2.0,0.59,0.0,0.98,1.28,0.0,26.13333333,94.85,0.2,82.5,26.18181818,11.0,60.0,28.75,8.0,124.575,110.0,39.90690838,550.0,440.0,84.18181818
2024-08-18 00:00:00,2.69,1115.0,116152.0,2.080851939,3000.0,1456.0,2280.0,0.0,1.32,254.0,1.37,7.0,1.3,10.82,87.81,0.41,3.3,289.177,0.96,11.02,87.51,0.43,6.4,21.914333337000002,1.04,9.89,70.29,1.34,78.05060433,18.48,983.9006667,2.025,1.906880482,11.36,5.11,80.28777778,54.39,9.555,28.35,65.55,0.105,1.845,0.32,0.044,0.065,5.96,0.15,2.048195655,0.121166459,62.79550989,0.013636087,2.349471427,0.051166459,0.04,120.45,0.006077764,0.027233292,5.363664038,0.085469628,4.2,2.0,0.59,0.0,0.98,1.28,0.0,26.13333333,94.85,0.2,82.5,26.18181818,11.0,60.0,28.75,8.0,124.31,108.0,40.2208589,548.0,440.0,86.01851852
2024-08-18 01:00:00,2.7,1113.0,114300.0,2.114551106,3000.0,1362.0,2263.0,0.0,1.3,248.0,1.4,7.0,1.3,10.82,87.81,0.41,3.3,289.177,0.96,11.02,87.51,0.43,6.4,21.914333337000002,1.04,9.89,70.29,1.34,78.05060433,18.48,983.9006667,2.025,1.906880482,11.36,5.11,80.28777778,54.39,9.555,28.35,65.55,0.105,1.845,0.32,0.044,0.065,5.96,0.15,2.048195655,0.121166459,62.79550989,0.013636087,2.349471427,0.051166459,0.04,120.45,0.006077764,0.027233292,5.363664038,0.085469628,4.2,2.0,0.59,0.0,0.98,1.28,0.0,26.13333333,94.85,0.2,82.5,26.18181818,11.0,60.0,28.75,8.0,125.2375,115.0,40.73170732,555.0,440.0,88.43478261
2024-08-18 02:00:00,2.69,1106.0,113499.0,2.128757228,2999.0,1355.0,2256.0,0.0,1.3,244.0,1.39,7.0,1.3,10.82,87.81,0.41,3.3,289.177,0.96,11.02,87.51,0.43,6.4,21.914333337000002,1.04,9.89,70.29,1.34,78.05060433,18.48,983.9006667,2.025,1.906880482,11.36,5.11,80.28777778,54.39,9.555,28.35,65.55,0.105,1.845,0.32,0.044,0.065,5.96,0.15,2.048195655,0.121166459,62.79550989,0.013636087,2.349471427,0.051166459,0.04,120.45,0.006077764,0.027233292,5.363664038,0.085469628,4.2,2.0,0.59,0.0,0.98,1.28,0.0,26.13333333,94.85,0.2,82.5,26.18181818,11.0,60.0,28.75,8.0,125.2375,115.0,40.50292969,555.0,440.0,87.56521739
2024-08-18 03:00:00,2.69,1114.0,113458.0,2.130235826,3000.0,1363.0,2254.0,0.0,1.3,247.0,1.39,7.0,1.3,10.82,87.81,0.41,3.3,289.177,0.96,11.02,87.51,0.43,6.4,21.914333337000002,1.04,9.89,70.29,1.34,78.05060433,18.48,983.9006667,2.025,1.906880482,11.36,5.11,80.28777778,54.39,9.555,28.35,65.55,0.105,1.845,0.32,0.044,0.065,5.96,0.15,2.048195655,0.121166459,62.79550989,0.013636087,2.349471427,0.051166459,0.04,120.45,0.006077764,0.027233292,5.363664038,0.085469628,4.2,2.0,0.59,0.0,0.98,1.28,0.0,26.13333333,94.85,0.2,82.5,26.18181818,11.0,60.0,28.75,8.0,125.9,120.0,39.61669093,560.0,440.0,87.66666667
2024-08-18 04:00:00,2.71,1113.0,113648.0,2.126676224,3000.0,1341.0,2261.0,0.0,1.3,245.0,1.41,7.0,1.3,10.82,87.81,0.41,3.3,289.177,0.96,11.02,87.51,0.43,6.4,21.914333337000002,1.04,9.89,70.29,1.34,78.05060433,18.48,983.9006667,2.025,1.906880482,11.36,5.11,80.28777778,54.39,9.555,28.35,65.55,0.105,1.845,0.32,0.044,0.065,5.96,0.15,2.048195655,0.121166459,62.79550989,0.013636087,2.349471427,0.051166459,0.04,120.45,0.006077764,0.027233292,5.363664038,0.085469628,4.2,2.0,0.59,0.0,0.98,1.28,0.0,26.13333333,94.85,0.2,82.5,26.18181818,11.0,60.0,28.75,8.0,125.635,118.0,39.66561667,558.0,440.0,86.44067797
2024-08-18 05:00:00,2.7,1109.0,113370.0,2.131178252,2999.0,1344.0,2266.0,0.0,1.3,243.0,1.4,7.0,1.3,10.82,87.81,0.41,3.3,289.177,0.96,11.02,87.51,0.43,6.4,21.914333337000002,1.04,9.89,70.29,1.34,78.05060433,18.48,983.9006667,2.025,1.906880482,11.36,5.11,80.28777778,54.39,9.555,28.35,65.55,0.105,1.845,0.32,0.044,0.065,5.96,0.15,2.048195655,0.121166459,62.79550989,0.013636087,2.349471427,0.051166459,0.04,120.45,0.006077764,0.027233292,5.363664038,0.085469628,4.2,2.0,0.59,0.0,0.98,1.28,0.0,26.13333333,94.85,0.2,82.5,26.18181818,11.0,60.0,28.75,8.0,125.2375,115.0,39.80135659,555.0,440.0,84.7826087
2024-08-18 06:00:00,2.69,1094.0,112723.0,2.144118805,3000.0,1353.0,2261.0,0.0,1.3,242.0,1.39,6.0,1.3,10.82,87.81,0.41,3.3,289.177,0.96,11.02,87.51,0.43,6.4,21.914333337000002,1.04,9.89,70.29,1.34,78.05060433,18.48,983.9006667,2.025,1.906880482,11.36,5.11,80.28777778,54.39,9.555,28.35,65.55,0.105,1.845,0.32,0.044,0.065,5.96,0.15,2.048195655,0.121166459,62.79550989,0.013636087,2.349471427,0.051166459,0.04,120.45,0.006077764,0.027233292,5.363664038,0.085469628,4.2,2.0,0.59,0.0,0.98,1.28,0.0,26.13333333,94.85,0.2,82.5,26.18181818,11.0,60.0,28.75,8.0,125.2375,115.0,39.64354528,555.0,440.0,83.04347826
2024-08-18 07:00:00,2.69,1106.0,115846.0,2.085650568,2999.0,1390.0,2272.0,0.0,1.3,250.0,1.39,7.0,1.3,10.82,87.81,0.41,3.3,289.177,0.96,11.02,87.51,0.43,6.4,21.914333337000002,1.04,9.89,70.29,1.34,78.05060433,18.48,983.9006667,2.025,1.906880482,11.36,5.11,80.28777778,54.39,9.555,28.35,65.55,0.105,1.845,0.32,0.044,0.065,5.96,0.15,2.048195655,0.121166459,62.79550989,0.013636087,2.349471427,0.051166459,0.04,120.45,0.006077764,0.027233292,5.363664038,0.085469628,4.2,2.0,0.59,0.0,0.98,1.28,0.0,26.13333333,94.85,0.2,82.5,26.18181818,11.0,60.0,28.75,8.0,125.105,114.0,40.07716422,554.0,440.0,84.56140351
2024-08-18 08:00:00,2.69,1139.0,115352.0,2.094578043,2999.0,1387.0,2300.0,0.0,1.3,255.0,1.39,8.0,1.3,10.76,87.92,0.38,4.9,289.177,0.94,10.9,87.6,0.45,6.0,21.914333337000002,1.05,9.78,69.84,1.7,78.05060433,18.68,983.9006667,2.01,1.840951973,10.705,5.11,80.28777778,54.95,9.81,30.09,65.55,0.099,1.835,0.37,0.044,0.068,5.815,0.14,2.808584475,0.187138508,63.16987823,0.014441677,2.27480559,0.05038882,0.05480559,120.45,0.011752733,0.042908261,5.074800055,0.159497579,3.988335409,2.0,0.54,0.0,0.9,1.3,0.0,26.13333333,96.56,0.3,82.5,26.18181818,11.0,60.0,28.75,8.0,124.575,110.0,40.17278618,550.0,440.0,89.0
2024-08-18 09:00:00,2.68,1127.0,115277.0,2.096638649,3000.0,1392.0,2290.0,0.0,1.3,254.0,1.38,7.0,1.3,10.76,87.92,0.38,4.9,289.177,0.94,10.9,87.6,0.45,6.0,21.914333337000002,1.05,9.78,69.84,1.7,78.05060433,18.68,983.9006667,2.01,1.840951973,10.705,5.11,80.28777778,54.95,9.81,30.09,65.55,0.099,1.835,0.37,0.044,0.068,5.815,0.14,2.808584475,0.187138508,63.16987823,0.014441677,2.27480559,0.05038882,0.05480559,120.45,0.011752733,0.042908261,5.074800055,0.159497579,3.988335409,2.0,0.54,0.0,0.9,1.3,0.0,26.13333333,96.56,0.3,82.5,26.18181818,11.0,60.0,28.75,8.0,124.7075,111.0,40.43120155,551.0,440.0,85.85585586
2024-08-18 10:00:00,2.71,1107.0,114133.0,2.116938053,2999.0,1352.0,2278.0,0.0,1.3,246.0,1.41,7.0,1.3,10.76,87.92,0.38,4.9,289.177,0.94,10.9,87.6,0.45,6.0,21.914333337000002,1.05,9.78,69.84,1.7,78.05060433,18.68,983.9006667,2.01,1.840951973,10.705,5.11,80.28777778,54.95,9.81,30.09,65.55,0.099,1.835,0.37,0.044,0.068,5.815,0.14,2.808584475,0.187138508,63.16987823,0.014441677,2.27480559,0.05038882,0.05480559,120.45,0.011752733,0.042908261,5.074800055,0.159497579,3.988335409,2.0,0.54,0.0,0.9,1.3,0.0,26.13333333,96.56,0.3,82.5,26.18181818,11.0,60.0,28.75,8.0,124.31,108.0,41.97115385,548.0,440.0,86.01851852
2024-08-18 11:00:00,2.63,1151.0,114873.0,2.104008714,3000.0,1436.0,2304.0,0.0,1.3,260.0,1.33,7.0,1.3,10.76,87.92,0.38,4.9,289.177,0.94,10.9,87.6,0.45,6.0,21.914333337000002,1.05,9.78,69.84,1.7,78.05060433,18.68,983.9006667,2.01,1.840951973,10.705,5.11,80.28777778,54.95,9.81,30.09,65.55,0.099,1.835,0.37,0.044,0.068,5.815,0.14,2.808584475,0.187138508,63.16987823,0.014441677,2.27480559,0.05038882,0.05480559,120.45,0.011752733,0.042908261,5.074800055,0.159497579,3.988335409,2.0,0.54,0.0,0.9,1.3,0.0,26.13333333,96.56,0.3,82.5,26.18181818,11.0,60.0,28.75,8.0,125.105,114.0,40.47447879,554.0,440.0,85.0877193
2024-08-18 12:00:00,2.64,1151.0,115009.0,2.100821763,2999.0,1446.0,2298.0,0.0,1.3,260.0,1.34,7.0,1.3,10.76,87.92,0.38,4.9,289.177,0.94,10.9,87.6,0.45,6.0,21.914333337000002,1.05,9.78,69.84,1.7,78.05060433,18.68,983.9006667,2.01,1.840951973,10.705,5.11,80.28777778,54.95,9.81,30.09,65.55,0.099,1.835,0.37,0.044,0.068,5.815,0.14,2.808584475,0.187138508,63.16987823,0.014441677,2.27480559,0.05038882,0.05480559,120.45,0.011752733,0.042908261,5.074800055,0.159497579,3.988335409,2.0,0.54,0.0,0.9,1.3,0.0,26.13333333,96.56,0.3,82.5,26.18181818,11.0,60.0,28.75,8.0,125.105,114.0,41.18221788,554.0,440.0,86.05263158
2024-08-18 13:00:00,2.66,1132.0,116351.0,2.077294715,3000.0,1431.0,2291.0,0.0,1.3,258.0,1.36,7.0,1.3,10.76,87.92,0.38,4.9,289.177,0.94,10.9,87.6,0.45,6.0,21.914333337000002,1.05,9.78,69.84,1.7,78.05060433,18.68,983.9006667,2.01,1.840951973,10.705,5.11,80.28777778,54.95,9.81,30.09,65.55,0.099,1.835,0.37,0.044,0.068,5.815,0.14,2.808584475,0.187138508,63.16987823,0.014441677,2.27480559,0.05038882,0.05480559,120.45,0.011752733,0.042908261,5.074800055,0.159497579,3.988335409,2.0,0.54,0.0,0.9,1.3,0.0,26.13333333,96.56,0.3,82.5,26.18181818,11.0,60.0,28.75,8.0,124.84,112.0,41.27722046,552.0,440.0,86.69642857
2024-08-18 14:00:00,2.64,1148.0,114591.0,2.109183947,3000.0,1424.0,2294.0,0.0,1.3,259.0,1.34,7.0,1.3,10.76,87.92,0.38,4.9,289.177,0.94,10.9,87.6,0.45,6.0,21.914333337000002,1.05,9.78,69.84,1.7,78.05060433,18.68,983.9006667,2.01,1.840951973,10.705,5.11,80.28777778,54.95,9.81,30.09,65.55,0.099,1.835,0.37,0.044,0.068,5.815,0.14,2.808584475,0.187138508,63.16987823,0.014441677,2.27480559,0.05038882,0.05480559,120.45,0.011752733,0.042908261,5.074800055,0.159497579,3.988335409,2.0,0.54,0.0,0.9,1.3,0.0,26.13333333,96.56,0.3,82.5,26.18181818,11.0,60.0,28.75,8.0,125.37,116.0,41.01382488,556.0,440.0,88.27586207
2024-08-18 15:00:00,2.65,1149.0,113650.0,2.127347341,3001.0,1405.0,2290.0,0.0,1.3,256.0,1.35,7.0,1.3,10.76,87.92,0.38,4.9,289.177,0.94,10.9,87.6,0.45,6.0,21.914333337000002,1.05,9.78,69.84,1.7,78.05060433,18.68,983.9006667,2.01,1.840951973,10.705,5.11,80.28777778,54.95,9.81,30.09,65.55,0.099,1.835,0.37,0.044,0.068,5.815,0.14,2.808584475,0.187138508,63.16987823,0.014441677,2.27480559,0.05038882,0.05480559,120.45,0.011752733,0.042908261,5.074800055,0.159497579,3.988335409,2.0,0.54,0.0,0.9,1.3,0.0,26.13333333,96.56,0.3,82.5,26.18181818,11.0,60.0,28.75,8.0,125.2375,115.0,40.45025418,555.0,440.0,87.2173913
2024-08-18 16:00:00,2.7,1149.0,116200.0,2.07929981,2999.0,1381.0,2288.0,0.0,1.3,258.0,1.4,7.0,1.3,10.86,87.74,0.42,4.0,289.177,0.98,10.96,87.54,0.46,6.0,21.914333337000002,1.04,9.84,69.9,1.56,78.05060433,18.7,983.9006667,2.015,1.813447431,10.455,5.11,80.28777778,55.205,9.635,29.22,65.55,0.0965,1.8,0.335,0.0435,0.066,5.765,0.145,2.303390065,0.250249066,63.32990868,0.020791615,2.070886952,0.071166459,0.05,120.45,0.009636087,0.034791615,4.411707486,0.108664038,4.13639131,2.0,0.42,0.0,0.59,1.33,0.0,26.13333333,96.48,0.3,82.5,26.18181818,11.0,60.0,28.75,8.0,125.5025,117.0,41.4410058,557.0,440.0,86.32478632
2024-08-18 17:00:00,2.69,1124.0,115587.0,2.091018318,3000.0,1376.0,2284.0,0.0,1.29,253.0,1.4,7.0,1.3,10.86,87.74,0.42,4.0,289.177,0.98,10.96,87.54,0.46,6.0,21.914333337000002,1.04,9.84,69.9,1.56,78.05060433,18.7,983.9006667,2.015,1.813447431,10.455,5.11,80.28777778,55.205,9.635,29.22,65.55,0.0965,1.8,0.335,0.0435,0.066,5.765,0.145,2.303390065,0.250249066,63.32990868,0.020791615,2.070886952,0.071166459,0.05,120.45,0.009636087,0.034791615,4.411707486,0.108664038,4.13639131,2.0,0.42,0.0,0.59,1.33,0.0,26.13333333,96.48,0.3,82.5,26.18181818,11.0,60.0,28.75,8.0,124.9725,113.0,41.03498542,553.0,440.0,86.81415929
2024-08-18 18:00:00,2.64,1141.0,115831.0,2.085920524,2999.0,1450.0,2286.0,0.0,1.3,260.0,1.34,7.0,1.3,10.86,87.74,0.42,4.0,289.177,0.98,10.96,87.54,0.46,6.0,21.914333337000002,1.04,9.84,69.9,1.56,78.05060433,18.7,983.9006667,2.015,1.813447431,10.455,5.11,80.28777778,55.205,9.635,29.22,65.55,0.0965,1.8,0.335,0.0435,0.066,5.765,0.145,2.303390065,0.250249066,63.32990868,0.020791615,2.070886952,0.071166459,0.05,120.45,0.009636087,0.034791615,4.411707486,0.108664038,4.13639131,2.0,0.42,0.0,0.59,1.33,0.0,26.13333333,96.48,0.3,82.5,26.18181818,11.0,60.0,28.75,8.0,125.635,118.0,40.63260341,558.0,440.0,86.27118644
2024-08-18 19:00:00,2.69,1134.0,116040.0,2.082859358,3000.0,1403.0,2277.0,0.0,1.31,256.0,1.38,7.0,1.3,10.86,87.74,0.42,4.0,289.177,0.98,10.96,87.54,0.46,6.0,21.914333337000002,1.04,9.84,69.9,1.56,78.05060433,18.7,983.9006667,2.015,1.813447431,10.455,5.11,80.28777778,55.205,9.635,29.22,65.55,0.0965,1.8,0.335,0.0435,0.066,5.765,0.145,2.303390065,0.250249066,63.32990868,0.020791615,2.070886952,0.071166459,0.05,120.45,0.009636087,0.034791615,4.411707486,0.108664038,4.13639131,2.0,0.42,0.0,0.59,1.33,0.0,26.13333333,96.48,0.3,82.5,26.18181818,11.0,60.0,28.75,8.0,125.7675,119.0,40.4494382,559.0,440.0,86.8907563
2024-08-18 20:00:00,2.69,1130.0,116221.0,2.078924285,2999.0,1401.0,2283.0,0.0,1.31,252.0,1.38,7.0,1.3,10.86,87.74,0.42,4.0,289.177,0.98,10.96,87.54,0.46,6.0,21.914333337000002,1.04,9.84,69.9,1.56,78.05060433,18.7,983.9006667,2.015,1.813447431,10.455,5.11,80.28777778,55.205,9.635,29.22,65.55,0.0965,1.8,0.335,0.0435,0.066,5.765,0.145,2.303390065,0.250249066,63.32990868,0.020791615,2.070886952,0.071166459,0.05,120.45,0.009636087,0.034791615,4.411707486,0.108664038,4.13639131,2.0,0.42,0.0,0.59,1.33,0.0,26.13333333,96.48,0.3,82.5,26.18181818,11.0,60.0,28.75,8.0,125.635,118.0,40.24449878,558.0,440.0,88.13559322
2024-08-18 21:00:00,2.68,1138.0,115187.0,2.098276022,3000.0,1404.0,2285.0,0.0,1.31,256.0,1.37,7.0,1.3,10.86,87.74,0.42,4.0,289.177,0.98,10.96,87.54,0.46,6.0,21.914333337000002,1.04,9.84,69.9,1.56,78.05060433,18.7,983.9006667,2.015,1.813447431,10.455,5.11,80.28777778,55.205,9.635,29.22,65.55,0.0965,1.8,0.335,0.0435,0.066,5.765,0.145,2.303390065,0.250249066,63.32990868,0.020791615,2.070886952,0.071166459,0.05,120.45,0.009636087,0.034791615,4.411707486,0.108664038,4.13639131,2.0,0.42,0.0,0.59,1.33,0.0,26.13333333,96.48,0.3,82.5,26.18181818,11.0,60.0,28.75,8.0,125.2375,115.0,40.13705335,555.0,440.0,86.95652174
2024-08-18 22:00:00,2.68,1122.0,115454.0,2.092728462,2999.0,1404.0,2282.0,0.0,1.31,253.0,1.37,7.0,1.3,10.86,87.74,0.42,4.0,289.177,0.98,10.96,87.54,0.46,6.0,21.914333337000002,1.04,9.84,69.9,1.56,78.05060433,18.7,983.9006667,2.015,1.813447431,10.455,5.11,80.28777778,55.205,9.635,29.22,65.55,0.0965,1.8,0.335,0.0435,0.066,5.765,0.145,2.303390065,0.250249066,63.32990868,0.020791615,2.070886952,0.071166459,0.05,120.45,0.009636087,0.034791615,4.411707486,0.108664038,4.13639131,2.0,0.42,0.0,0.59,1.33,0.0,26.13333333,96.48,0.3,82.5,26.18181818,11.0,60.0,28.75,8.0,124.84,112.0,40.15748031,552.0,440.0,86.16071429
2024-08-18 23:00:00,2.68,1128.0,115631.0,2.090223034,3000.0,1412.0,2279.0,0.0,1.32,254.0,1.36,7.0,1.3,10.92,87.7,0.4,3.1,299.4536667,0.98,11.1,87.41,0.45,6.7,22.145666663,1.04,9.8,70.18,1.29,79.53729333,18.73,1027.384333,2.015,1.807403313,10.79,4.733333333,81.02222222,54.78,9.695,27.48,65.55,0.107,1.825,0.345,0.044,0.067,5.97,0.15,2.328037107,0.203403575,62.03364869,0.020633532,2.394086131,0.090968851,0.05,137.62,0.008243472,0.03219377,5.955086954,0.097657123,4.078011917,2.0,0.5,0.0,0.48,1.34,0.0,22.65333333,94.01,0.3,82.5,26.18181818,11.0,60.0,28.75,8.0,125.2375,115.0,40.01475652,555.0,440.0,87.13043478
2024-08-19 00:00:00,2.69,1103.0,117733.0,2.05292236,3000.0,1444.0,2296.0,0.0,1.33,254.0,1.36,7.0,1.3,10.92,87.7,0.4,3.1,299.4536667,0.98,11.1,87.41,0.45,6.7,22.145666663,1.04,9.8,70.18,1.29,79.53729333,18.73,1027.384333,2.015,1.807403313,10.79,4.733333333,81.02222222,54.78,9.695,27.48,65.55,0.107,1.825,0.345,0.044,0.067,5.97,0.15,2.328037107,0.203403575,62.03364869,0.020633532,2.394086131,0.090968851,0.05,137.62,0.008243472,0.03219377,5.955086954,0.097657123,4.078011917,2.0,0.5,0.0,0.48,1.34,0.0,22.65333333,94.01,0.3,82.5,26.18181818,11.0,60.0,28.75,8.0,123.59,112.0,38.29374697,547.0,435.0,83.75
2024-08-19 01:00:00,2.68,1105.0,117764.0,2.058002131,2999.0,1443.0,2266.0,290.0,1.32,255.0,1.36,7.0,1.3,10.92,87.7,0.4,3.1,299.4536667,0.98,11.1,87.41,0.45,6.7,22.145666663,1.04,9.8,70.18,1.29,79.53729333,18.73,1027.384333,2.015,1.807403313,10.79,4.733333333,81.02222222,54.78,9.695,27.48,65.55,0.107,1.825,0.345,0.044,0.067,5.97,0.15,2.328037107,0.203403575,62.03364869,0.020633532,2.394086131,0.090968851,0.05,137.62,0.008243472,0.03219377,5.955086954,0.097657123,4.078011917,2.0,0.5,0.0,0.48,1.34,0.0,22.65333333,94.01,0.3,82.5,26.18181818,11.0,60.0,28.75,8.0,124.045,106.0,40.09284144,546.0,440.0,86.79245283
2024-08-19 02:00:00,2.67,1103.0,117127.0,2.071899764,3000.0,1442.0,2260.0,380.0,1.32,254.0,1.35,7.0,1.3,10.92,87.7,0.4,3.1,299.4536667,0.98,11.1,87.41,0.45,6.7,22.145666663,1.04,9.8,70.18,1.29,79.53729333,18.73,1027.384333,2.015,1.807403313,10.79,4.733333333,81.02222222,54.78,9.695,27.48,65.55,0.107,1.825,0.345,0.044,0.067,5.97,0.15,2.328037107,0.203403575,62.03364869,0.020633532,2.394086131,0.090968851,0.05,137.62,0.008243472,0.03219377,5.955086954,0.097657123,4.078011917,2.0,0.5,0.0,0.48,1.34,0.0,22.65333333,94.01,0.3,82.5,26.18181818,11.0,60.0,28.75,8.0,123.9125,105.0,39.65014577,545.0,440.0,86.66666667
2024-08-19 03:00:00,2.67,1108.0,117045.0,2.064983724,3000.0,1441.0,2278.0,0.0,1.32,254.0,1.35,7.0,1.3,10.92,87.7,0.4,3.1,299.4536667,0.98,11.1,87.41,0.45,6.7,22.145666663,1.04,9.8,70.18,1.29,79.53729333,18.73,1027.384333,2.015,1.807403313,10.79,4.733333333,81.02222222,54.78,9.695,27.48,65.55,0.107,1.825,0.345,0.044,0.067,5.97,0.15,2.328037107,0.203403575,62.03364869,0.020633532,2.394086131,0.090968851,0.05,137.62,0.008243472,0.03219377,5.955086954,0.097657123,4.078011917,2.0,0.5,0.0,0.48,1.34,0.0,22.65333333,94.01,0.3,82.5,26.18181818,11.0,60.0,28.75,8.0,124.575,110.0,39.74854932,550.0,440.0,86.72727273
2024-08-19 04:00:00,2.69,1104.0,116791.0,2.068783022,2999.0,1420.0,2282.0,0.0,1.32,252.0,1.37,7.0,1.3,10.92,87.7,0.4,3.1,299.4536667,0.98,11.1,87.41,0.45,6.7,22.145666663,1.04,9.8,70.18,1.29,79.53729333,18.73,1027.384333,2.015,1.807403313,10.79,4.733333333,81.02222222,54.78,9.695,27.48,65.55,0.107,1.825,0.345,0.044,0.067,5.97,0.15,2.328037107,0.203403575,62.03364869,0.020633532,2.394086131,0.090968851,0.05,137.62,0.008243472,0.03219377,5.955086954,0.097657123,4.078011917,2.0,0.5,0.0,0.48,1.34,0.0,22.65333333,94.01,0.3,82.5,26.18181818,11.0,60.0,28.75,8.0,124.31,108.0,40.23099134,548.0,440.0,85.64814815
2024-08-19 05:00:00,2.7,1105.0,116777.0,2.06972049,3000.0,1408.0,2279.0,0.0,1.32,250.0,1.38,7.0,1.3,10.92,87.7,0.4,3.1,299.4536667,0.98,11.1,87.41,0.45,6.7,22.145666663,1.04,9.8,70.18,1.29,79.53729333,18.73,1027.384333,2.015,1.807403313,10.79,4.733333333,81.02222222,54.78,9.695,27.48,65.55,0.107,1.825,0.345,0.044,0.067,5.97,0.15,2.328037107,0.203403575,62.03364869,0.020633532,2.394086131,0.090968851,0.05,137.62,0.008243472,0.03219377,5.955086954,0.097657123,4.078011917,2.0,0.5,0.0,0.48,1.34,0.0,22.65333333,94.01,0.3,82.5,26.18181818,11.0,60.0,28.75,8.0,122.9275,107.0,40.86149453,542.0,435.0,86.35514019
2024-08-19 06:00:00,2.67,1109.0,116954.0,2.06658967,3000.0,1439.0,2273.0,0.0,1.32,254.0,1.35,7.0,1.3,10.92,87.7,0.4,3.1,299.4536667,0.98,11.1,87.41,0.45,6.7,22.145666663,1.04,9.8,70.18,1.29,79.53729333,18.73,1027.384333,2.015,1.807403313,10.79,4.733333333,81.02222222,54.78,9.695,27.48,65.55,0.107,1.825,0.345,0.044,0.067,5.97,0.15,2.328037107,0.203403575,62.03364869,0.020633532,2.394086131,0.090968851,0.05,137.62,0.008243472,0.03219377,5.955086954,0.097657123,4.078011917,2.0,0.5,0.0,0.48,1.34,0.0,22.65333333,94.01,0.3,82.5,26.18181818,11.0,60.0,28.75,8.0,123.9875,115.0,41.13744076,550.0,435.0,85.91304348
2024-08-19 07:00:00,2.68,1138.0,116707.0,2.070271303,2999.0,1429.0,2281.0,0.0,1.32,259.0,1.36,8.0,1.3,10.92,87.7,0.4,3.1,299.4536667,0.98,11.1,87.41,0.45,6.7,22.145666663,1.04,9.8,70.18,1.29,79.53729333,18.73,1027.384333,2.015,1.807403313,10.79,4.733333333,81.02222222,54.78,9.695,27.48,65.55,0.107,1.825,0.345,0.044,0.067,5.97,0.15,2.328037107,0.203403575,62.03364869,0.020633532,2.394086131,0.090968851,0.05,137.62,0.008243472,0.03219377,5.955086954,0.097657123,4.078011917,2.0,0.5,0.0,0.48,1.34,0.0,22.65333333,94.01,0.3,82.5,26.18181818,11.0,60.0,28.75,8.0,123.59,112.0,41.04813849,547.0,435.0,91.96428571
2024-08-19 08:00:00,2.7,1129.0,114262.0,2.114549256,2999.0,1367.0,2277.0,0.0,1.3,251.0,1.4,7.0,1.3,11.16,87.5,0.38,5.1,299.4536667,0.96,11.48,87.03,0.46,6.4,22.145666663,1.03,10.12,69.86,1.18,79.53729333,18.84,1027.384333,2.025,1.816709886,10.655,4.733333333,81.02222222,55.01,9.4,27.48,65.55,0.103,1.74,0.355,0.0465,0.0655,5.865,0.15,2.495316088,0.112198808,62.18812188,0.021073294,2.330682556,0.04,0.06,137.62,0.011023592,0.040803711,5.70935862,0.126759047,3.546335319,2.0,0.48,0.0,1.0,1.42,0.0,22.65333333,96.44,0.2,82.5,26.18181818,11.0,60.0,28.75,8.0,124.385,118.0,40.75480655,553.0,435.0,86.01694915
2024-08-19 09:00:00,2.68,1161.0,113360.0,2.131366159,2999.0,1383.0,2272.0,0.0,1.31,255.0,1.37,7.0,1.3,11.16,87.5,0.38,5.1,299.4536667,0.96,11.48,87.03,0.46,6.4,22.145666663,1.03,10.12,69.86,1.18,79.53729333,18.84,1027.384333,2.025,1.816709886,10.655,4.733333333,81.02222222,55.01,9.4,27.48,65.55,0.103,1.74,0.355,0.0465,0.0655,5.865,0.15,2.495316088,0.112198808,62.18812188,0.021073294,2.330682556,0.04,0.06,137.62,0.011023592,0.040803711,5.70935862,0.126759047,3.546335319,2.0,0.48,0.0,1.0,1.42,0.0,22.65333333,96.44,0.2,82.5,26.18181818,11.0,60.0,28.75,8.0,125.3125,125.0,40.47619048,560.0,435.0,92.08
2024-08-19 10:00:00,2.69,1140.0,113981.0,2.119759695,2999.0,1386.0,2266.0,0.0,1.32,252.0,1.37,7.0,1.3,11.16,87.5,0.38,5.1,299.4536667,0.96,11.48,87.03,0.46,6.4,22.145666663,1.03,10.12,69.86,1.18,79.53729333,18.84,1027.384333,2.025,1.816709886,10.655,4.733333333,81.02222222,55.01,9.4,27.48,65.55,0.103,1.74,0.355,0.0465,0.0655,5.865,0.15,2.495316088,0.112198808,62.18812188,0.021073294,2.330682556,0.04,0.06,137.62,0.011023592,0.040803711,5.70935862,0.126759047,3.546335319,2.0,0.48,0.0,1.0,1.42,0.0,22.65333333,96.44,0.2,82.5,26.18181818,11.0,60.0,28.75,8.0,123.9875,115.0,40.44477028,550.0,435.0,94.69565217
2024-08-19 11:00:00,2.72,1106.0,114886.0,2.103770752,3000.0,1364.0,2271.0,0.0,1.32,246.0,1.4,7.0,1.3,11.16,87.5,0.38,5.1,299.4536667,0.96,11.48,87.03,0.46,6.4,22.145666663,1.03,10.12,69.86,1.18,79.53729333,18.84,1027.384333,2.025,1.816709886,10.655,4.733333333,81.02222222,55.01,9.4,27.48,65.55,0.103,1.74,0.355,0.0465,0.0655,5.865,0.15,2.495316088,0.112198808,62.18812188,0.021073294,2.330682556,0.04,0.06,137.62,0.011023592,0.040803711,5.70935862,0.126759047,3.546335319,2.0,0.48,0.0,1.0,1.42,0.0,22.65333333,96.44,0.2,82.5,26.18181818,11.0,60.0,28.75,8.0,123.7225,113.0,41.98640117,548.0,435.0,86.19469027
2024-08-19 12:00:00,2.72,1099.0,115357.0,2.095185351,3000.0,1363.0,2267.0,0.0,1.31,246.0,1.41,7.0,1.3,11.16,87.5,0.38,5.1,299.4536667,0.96,11.48,87.03,0.46,6.4,22.145666663,1.03,10.12,69.86,1.18,79.53729333,18.84,1027.384333,2.025,1.816709886,10.655,4.733333333,81.02222222,55.01,9.4,27.48,65.55,0.103,1.74,0.355,0.0465,0.0655,5.865,0.15,2.495316088,0.112198808,62.18812188,0.021073294,2.330682556,0.04,0.06,137.62,0.011023592,0.040803711,5.70935862,0.126759047,3.546335319,2.0,0.48,0.0,1.0,1.42,0.0,22.65333333,96.44,0.2,82.5,26.18181818,11.0,60.0,28.75,8.0,123.59,112.0,42.19653179,547.0,435.0,86.60714286
2024-08-19 13:00:00,2.69,1109.0,115202.0,2.097303961,2999.0,1397.0,2275.0,0.0,1.32,249.0,1.37,7.0,1.3,11.16,87.5,0.38,5.1,299.4536667,0.96,11.48,87.03,0.46,6.4,22.145666663,1.03,10.12,69.86,1.18,79.53729333,18.84,1027.384333,2.025,1.816709886,10.655,4.733333333,81.02222222,55.01,9.4,27.48,65.55,0.103,1.74,0.355,0.0465,0.0655,5.865,0.15,2.495316088,0.112198808,62.18812188,0.021073294,2.330682556,0.04,0.06,137.62,0.011023592,0.040803711,5.70935862,0.126759047,3.546335319,2.0,0.48,0.0,1.0,1.42,0.0,22.65333333,96.44,0.2,82.5,26.18181818,11.0,60.0,28.75,8.0,123.59,112.0,42.01480067,547.0,435.0,85.71428571
2024-08-19 14:00:00,2.71,1113.0,117360.0,2.0594439,3000.0,1421.0,2281.0,0.0,1.33,254.0,1.38,8.0,1.3,11.16,87.5,0.38,5.1,299.4536667,0.96,11.48,87.03,0.46,6.4,22.145666663,1.03,10.12,69.86,1.18,79.53729333,18.84,1027.384333,2.025,1.816709886,10.655,4.733333333,81.02222222,55.01,9.4,27.48,65.55,0.103,1.74,0.355,0.0465,0.0655,5.865,0.15,2.495316088,0.112198808,62.18812188,0.021073294,2.330682556,0.04,0.06,137.62,0.011023592,0.040803711,5.70935862,0.126759047,3.546335319,2.0,0.48,0.0,1.0,1.42,0.0,22.65333333,96.44,0.2,82.5,26.18181818,11.0,60.0,28.75,8.0,123.325,110.0,41.70457266,545.0,435.0,93.63636364
2024-08-19 15:00:00,2.69,1113.0,116547.0,2.073112057,2999.0,1426.0,2272.0,0.0,1.33,253.0,1.36,7.0,1.3,11.16,87.5,0.38,5.1,299.4536667,0.96,11.48,87.03,0.46,6.4,22.145666663,1.03,10.12,69.86,1.18,79.53729333,18.84,1027.384333,2.025,1.816709886,10.655,4.733333333,81.02222222,55.01,9.4,27.48,65.55,0.103,1.74,0.355,0.0465,0.0655,5.865,0.15,2.495316088,0.112198808,62.18812188,0.021073294,2.330682556,0.04,0.06,137.62,0.011023592,0.040803711,5.70935862,0.126759047,3.546335319,2.0,0.48,0.0,1.0,1.42,0.0,22.65333333,96.44,0.2,82.5,26.18181818,11.0,60.0,28.75,8.0,123.325,110.0,40.83011583,545.0,435.0,90.54545455
2024-08-19 16:00:00,2.68,1120.0,116523.0,2.074229914,3000.0,1433.0,2272.0,0.0,1.33,255.0,1.35,7.0,1.3,10.92,87.72,0.42,3.9,299.4536667,0.94,11.2,87.32,0.44,6.7,22.145666663,1.04,9.96,70.0,1.12,79.53729333,18.92,1027.384333,2.04,1.831080825,10.73,4.733333333,81.02222222,54.925,9.67,27.48,65.55,0.1,1.775,0.355,0.0445,0.0675,5.86,0.15,2.409713704,0.116099404,62.72427167,0.021633532,2.303353195,0.06,0.059267064,137.62,0.013023592,0.039973889,5.036612411,0.120562757,3.2,2.0,0.44,0.0,0.64,1.36,0.0,22.65333333,96.45,0.3,82.5,26.18181818,11.0,60.0,28.75,8.0,124.12,116.0,40.60547814,551.0,435.0,86.63793103
2024-08-19 17:00:00,2.66,1130.0,117125.0,2.06288644,2999.0,1468.0,2271.0,0.0,1.33,260.0,1.33,8.0,1.3,10.92,87.72,0.42,3.9,299.4536667,0.94,11.2,87.32,0.44,6.7,22.145666663,1.04,9.96,70.0,1.12,79.53729333,18.92,1027.384333,2.04,1.831080825,10.73,4.733333333,81.02222222,54.925,9.67,27.48,65.55,0.1,1.775,0.355,0.0445,0.0675,5.86,0.15,2.409713704,0.116099404,62.72427167,0.021633532,2.303353195,0.06,0.059267064,137.62,0.013023592,0.039973889,5.036612411,0.120562757,3.2,2.0,0.44,0.0,0.64,1.36,0.0,22.65333333,96.45,0.3,82.5,26.18181818,11.0,60.0,28.75,8.0,123.855,114.0,40.72933933,549.0,435.0,92.36842105
2024-08-19 18:00:00,2.7,1128.0,116298.0,2.07754852,2999.0,1400.0,2268.0,0.0,1.32,254.0,1.38,7.0,1.3,10.92,87.72,0.42,3.9,299.4536667,0.94,11.2,87.32,0.44,6.7,22.145666663,1.04,9.96,70.0,1.12,79.53729333,18.92,1027.384333,2.04,1.831080825,10.73,4.733333333,81.02222222,54.925,9.67,27.48,65.55,0.1,1.775,0.355,0.0445,0.0675,5.86,0.15,2.409713704,0.116099404,62.72427167,0.021633532,2.303353195,0.06,0.059267064,137.62,0.013023592,0.039973889,5.036612411,0.120562757,3.2,2.0,0.44,0.0,0.64,1.36,0.0,22.65333333,96.45,0.3,82.5,26.18181818,11.0,60.0,28.75,8.0,123.9875,115.0,41.86101856,550.0,435.0,92.34782609
2024-08-19 19:00:00,2.71,1140.0,117230.0,2.06172657,3000.0,1421.0,2258.0,0.0,1.33,259.0,1.38,8.0,1.3,10.92,87.72,0.42,3.9,299.4536667,0.94,11.2,87.32,0.44,6.7,22.145666663,1.04,9.96,70.0,1.12,79.53729333,18.92,1027.384333,2.04,1.831080825,10.73,4.733333333,81.02222222,54.925,9.67,27.48,65.55,0.1,1.775,0.355,0.0445,0.0675,5.86,0.15,2.409713704,0.116099404,62.72427167,0.021633532,2.303353195,0.06,0.059267064,137.62,0.013023592,0.039973889,5.036612411,0.120562757,3.2,2.0,0.44,0.0,0.64,1.36,0.0,22.65333333,96.45,0.3,82.5,26.18181818,11.0,60.0,28.75,8.0,124.65,120.0,41.92546584,555.0,435.0,93.0
2024-08-19 20:00:00,2.7,1145.0,116692.0,2.071227365,3000.0,1415.0,2271.0,0.0,1.33,258.0,1.37,7.0,1.3,10.92,87.72,0.42,3.9,299.4536667,0.94,11.2,87.32,0.44,6.7,22.145666663,1.04,9.96,70.0,1.12,79.53729333,18.92,1027.384333,2.04,1.831080825,10.73,4.733333333,81.02222222,54.925,9.67,27.48,65.55,0.1,1.775,0.355,0.0445,0.0675,5.86,0.15,2.409713704,0.116099404,62.72427167,0.021633532,2.303353195,0.06,0.059267064,137.62,0.013023592,0.039973889,5.036612411,0.120562757,3.2,2.0,0.44,0.0,0.64,1.36,0.0,22.65333333,96.45,0.3,82.5,26.18181818,11.0,60.0,28.75,8.0,125.3125,125.0,42.05832731,560.0,435.0,86.4
2024-08-19 21:00:00,2.69,1141.0,117041.0,2.064366246,2999.0,1440.0,2271.0,0.0,1.33,260.0,1.36,7.0,1.3,10.92,87.72,0.42,3.9,299.4536667,0.94,11.2,87.32,0.44,6.7,22.145666663,1.04,9.96,70.0,1.12,79.53729333,18.92,1027.384333,2.04,1.831080825,10.73,4.733333333,81.02222222,54.925,9.67,27.48,65.55,0.1,1.775,0.355,0.0445,0.0675,5.86,0.15,2.409713704,0.116099404,62.72427167,0.021633532,2.303353195,0.06,0.059267064,137.62,0.013023592,0.039973889,5.036612411,0.120562757,3.2,2.0,0.44,0.0,0.64,1.36,0.0,22.65333333,96.45,0.3,82.5,26.18181818,11.0,60.0,28.75,8.0,125.445,126.0,39.87514245,561.0,435.0,86.50793651
2024-08-19 22:00:00,2.69,1118.0,115152.0,2.098913469,3000.0,1411.0,2270.0,0.0,1.33,251.0,1.36,7.0,1.3,10.92,87.72,0.42,3.9,299.4536667,0.94,11.2,87.32,0.44,6.7,22.145666663,1.04,9.96,70.0,1.12,79.53729333,18.92,1027.384333,2.04,1.831080825,10.73,4.733333333,81.02222222,54.925,9.67,27.48,65.55,0.1,1.775,0.355,0.0445,0.0675,5.86,0.15,2.409713704,0.116099404,62.72427167,0.021633532,2.303353195,0.06,0.059267064,137.62,0.013023592,0.039973889,5.036612411,0.120562757,3.2,2.0,0.44,0.0,0.64,1.36,0.0,22.65333333,96.45,0.3,82.5,26.18181818,11.0,60.0,28.75,8.0,125.3125,125.0,39.10396883,560.0,435.0,86.0
2024-08-19 23:00:00,2.69,1118.0,115503.0,2.092538268,3000.0,1448.0,2282.0,0.0,1.33,252.0,1.36,6.0,1.3,10.89,87.74,0.4,3.0,292.4573333,0.97,11.04,87.49,0.44,6.6,21.374333333000003,1.03,10.06,69.87,1.2,79.716944,18.87,1021.247667,2.045,1.861273465,11.15,4.778888889,81.33222222,54.565,9.495,28.2675,65.55,0.105,1.725,0.335,0.0445,0.07,5.99,0.16,0.801339182,0.03621872,27.31796962,0.023089434,0.900940662,0.03169138,0.02716404,128.81,0.00226367,0.010865616,4.246644929,0.055686282,1.810936004,2.0,0.74,0.0,0.65,1.33,0.0,25.45,94.36,0.2,82.5,26.18181818,11.0,60.0,28.75,8.0,125.3125,125.0,38.75912409,560.0,435.0,80.16
2024-08-20 00:00:00,2.72,1078.0,117286.0,2.061429226,3001.0,1383.0,2258.0,0.0,1.3,247.0,1.42,7.0,1.3,10.89,87.74,0.4,3.0,292.4573333,0.97,11.04,87.49,0.44,6.6,21.374333333000003,1.03,10.06,69.87,1.2,79.716944,18.87,1021.247667,2.045,1.861273465,11.15,4.778888889,81.33222222,54.565,9.495,28.2675,65.55,0.105,1.725,0.335,0.0445,0.07,5.99,0.16,0.801339182,0.03621872,27.31796962,0.023089434,0.900940662,0.03169138,0.02716404,128.81,0.00226367,0.010865616,4.246644929,0.055686282,1.810936004,2.0,0.74,0.0,0.65,1.33,0.0,25.45,94.36,0.2,82.5,25.81818182,11.0,60.0,28.75,8.0,122.075,110.0,39.72400197,540.0,430.0,84.36363636
2024-08-20 01:00:00,2.69,1118.0,115803.0,2.087119995,3000.0,1418.0,2282.0,0.0,1.33,252.0,1.36,7.0,1.3,10.89,87.74,0.4,3.0,292.4573333,0.97,11.04,87.49,0.44,6.6,21.374333333000003,1.03,10.06,69.87,1.2,79.716944,18.87,1021.247667,2.045,1.861273465,11.15,4.778888889,81.33222222,54.565,9.495,28.2675,65.55,0.105,1.725,0.335,0.0445,0.07,5.99,0.16,0.801339182,0.03621872,27.31796962,0.023089434,0.900940662,0.03169138,0.02716404,128.81,0.00226367,0.010865616,4.246644929,0.055686282,1.810936004,2.0,0.74,0.0,0.65,1.33,0.0,25.45,94.36,0.2,82.5,25.81818182,11.0,60.0,28.75,8.0,123.325,110.0,38.75912409,545.0,435.0,88.81818182
2024-08-20 02:00:00,2.69,1126.0,117053.0,2.064842661,3000.0,1435.0,2291.0,0.0,1.33,257.0,1.36,8.0,1.3,10.89,87.74,0.4,3.0,292.4573333,0.97,11.04,87.49,0.44,6.6,21.374333333000003,1.03,10.06,69.87,1.2,79.716944,18.87,1021.247667,2.045,1.861273465,11.15,4.778888889,81.33222222,54.565,9.495,28.2675,65.55,0.105,1.725,0.335,0.0445,0.07,5.99,0.16,0.801339182,0.03621872,27.31796962,0.023089434,0.900940662,0.03169138,0.02716404,128.81,0.00226367,0.010865616,4.246644929,0.055686282,1.810936004,2.0,0.74,0.0,0.65,1.33,0.0,25.45,94.36,0.2,82.5,25.81818182,11.0,60.0,28.75,8.0,123.4575,111.0,39.06287354,546.0,435.0,86.48648649
