Repository: saikumar-voptimai/evonith_bf_webapp

# Evonith BF2 — Blast Furnace Intelligence Platform

Monitoring, modelling and optimisation of **Blast Furnace 2 (BF2)** at Evonith Steel: live telemetry from InfluxDB,
manual plant reports from Neon PostgreSQL, a two-zone energy model of the furnace, blend and fuel optimisers, a
conversational assistant (FurnaceMind) and a live digital twin evaluated every hour.

The platform has three deployable parts that share one Python service layer, plus the shared data library:

| Part | Path | What it is |
|---|---|---|
| **Streamlit app** (legacy) | `src/app.py`, `src/custom_pages/` | The original 11-page dashboard; still the home of the model pages. Served under `/legacy` in production |

File: src/assets/data/furnace_dataset_20260525_002530_771382.csv (part 74 of 209)
GO%,ORE_NA2O%,ORE_P%,ORE_TIO2%,ORE_AL2O3%,ORE_SIO2%,ORE_MNO%,ORE_CAO%,ORE_K2O%,ORE_CALC_MT,PELLET_PCT_SIO2,PELLET_PCT_AL2O3,PELLET_PCT_FE2O3,PELLET_PCT_MGO,PELLET_PCT_TIO2,PELLET_PCT_NA2O,TOTAL_PELLET_CALC_MT,PELLET_PCT_K2O,PELLET_PCT_TM,PELLET_PCT_LOI,PELLET_PCT_MNO,PELLET_PCT_CAO,PELLET_PCT_P,CHARGES/HRS.,STOCKRODLEVEL,CHEM_PCT_C,CHEM_PCT_CR,CHEM_PCT_FE,CHEM_PCT_MN,CHEM_PCT_P,CHEM_PCT_S,CHEM_PCT_SI,CHEM_PCT_TI,SLAG_BASICITY,SLAG_PCT_AL2O3,SLAG_PCT_CAO,SLAG_PCT_FEO,SLAG_PCT_K2O,SLAG_PCT_MGO,SLAG_PCT_MNO,SLAG_PCT_NA2O,SLAG_PCT_S,SLAG_PCT_SIO2,SLAG_PCT_TIO2,SLAG_T_BASICITY,HMT_GT_1480C,COKE_DISCHARGE_TIME,WEIGHTED_COKE_ANGLE,TOTAL_COKE_PORTIONS,NON_COKE_DISCHARGE_TIME,WEIGHTED_NON_COKE_ANGLE,TOTAL_NON_COKE_PORTIONS,TOTAL HEAT LOAD,FTG_UPTAKE_TEMP_A,FTG_UPTAKE_TEMP_B,FTG_UPTAKE_TEMP_C,FTG_UPTAKE_TEMP_D,FTG_UPTAKE_TEMP_AVG,HEARTH_TEMP_A,HEARTH_TEMP_B,HEARTH_TEMP_C,HEARTH_TEMP_D,HEARTH_TEMP_AVG,BOSH_TEMP_A,BOSH_TEMP_C,BOSH_TEMP_D,BELLY_TEMP_A,BELLY_TEMP_C,BELLY_TEMP_D,LOWER_STACK_TEMP_A,LOWER_STACK_TEMP_B,LOWER_STACK_TEMP_C,LOWER_STACK_TEMP_D,PCI_KG/THM,ACT. FUEL RATEKG/THM.,FURNACETOPGASANALYSISCO2ETACO,COKE RATE KG/THM,PRODUCTIONTONNESPERHR,HOT BLAST PRESSUREBAR,TOPPRESSUREBAR,DIFFERENTIAL PRESSURETOTALBAR,HOT BLAST TEMP.OC,OXYGENFLOWNM3/HR.,STEAMKGS/HR.,RAFTOC,PERMEABILITYKGS/HR.,TUYEREVELOCITYM/S,HOT BLAST VOLUMENM3/HR.,O2 ENRICHMENT %,BOTTOMBAR,FURNACE TOP GAS ANALYSISH2%,UNITCOST LAKHS/THM,BOSH_TEMP_B,FURNACE TOP GAS ANALYSISCO2%,FURNACE TOP GAS ANALYSISONLINE (ANALYZER)CO%
2025-12-30 03:00:00,0.9754657901096493,12.004115964615497,0.459192027,87.02041824527487,0.415884035384503,4.6894,0.49000000000000005,1.095,0.49,87.025,11.88,1.1136,69.98,9.0,19.55,1.69,12.33952387,5.043333333,79.46777778,69.92,31.87,0.045,5.54,2.24,9.34,2.56,0.031,0.14,54.54,10.74,0.051000000000000004,1.9386281589999999,0.15,16.4082,0.1,95.49,1.09,0.61,1.2,0.0,0.0,0.16240000000000002,60.65247251215527,3.3926863579416384,4.085022322085692,0.039370169641862976,0.020171271205232873,0.0688454722279502,0.38076987431868037,4.188476895120745,4.870207107912874,0.0680491808725145,0.04039172328298024,0.0194293953688226,8.878,0.0,0.0,0.0,0.0,0.0,0.0,0.0,0.0,0.0,0.0,0.0,0.0,0.0,7.0,0.254488152,4.257411764705882,0.013409117647058825,94.54052718823529,0.14318117647058823,0.11319836470588235,0.01957974117647059,0.8187294117647059,0.09396323529411765,1.0916668520941175,18.82305882352941,36.91141176470588,0.3547058823529412,0.4098823529411765,7.845176470588235,0.16,0.19247058823529412,0.34752941176470586,33.81564705882353,1.0325882352941176,1.3236861986117647,1467.0,97.5,26.461538461538463,13.0,67.5,27.333333333333332,9.0,0.9618739379639862,178.9358333,167.05875,175.3394444,188.5638889,178.7632639,61.81727279277736,328.31927450990446,449.9256766926874,580.709732572272,356.5399270168673,64.2858333333332,112.78111111111106,77.53944444444444,97.785,50.23222222222239,57.705277777777944,46.65777777777798,47.04055555555555,43.39916666666669,40.06666666666669,143.495274722222,525.3194444444445,42.13907883333331,305.0,99.21624999999993,2.7498432194444438,1.2991795666666668,1.450435536111112,1168.560277777779,3998.296547,0.0,2251.262083333333,1275.4344611111107,214.71145444444443,110725.61527777773,3.856334319444444,1.2502185630555558,3.3941615166666645,95.26312390069441,60.748888888888786,18.464699194444442,25.35530013888888
2025-12-30 04:00:00,0.9755102450180687,12.004095218991568,0.459192027,87.02039453599036,0.41590478100843203,4.679857142857143,0.48999999999999994,1.095,0.49,87.025,11.88,1.1032857142857142,69.98,9.0,19.55,1.69,12.33952387,5.043333333,79.46777778,69.92,31.87,0.045,5.54,2.24,9.34,2.56,0.031,0.14,54.54,10.74,0.051,1.938628159,0.15,16.376428571428573,0.1,95.49,1.09,0.61,1.2,0.0,0.0,0.16142857142857145,60.4174903633098,3.485134537381859,4.119226761914017,0.04009818249892981,0.020262272812366224,0.07029579919250929,0.3952105237323322,4.27587876610355,5.005815038175746,0.06910358306987978,0.04162812869461223,0.019417502019661297,9.020999999999999,0.0,0.0,0.0,0.0,0.0,0.0,0.0,0.0,0.0,0.0,0.0,0.0,0.0,7.0,0.254488152,4.278588235294118,0.012720882352941177,94.72990201176471,0.12369882352941176,0.10921083529411765,0.029061858823529414,0.6436705882352941,0.07314676470588236,1.0675183295058823,18.68894117647059,36.57258823529411,0.4252941176470588,0.43811764705882356,7.802823529411764,0.16,0.1995294117647059,0.34047058823529414,34.26035294117647,1.0114117647058825,1.2952741317882353,1467.0,97.5,26.46153846153846,13.0,67.5,27.333333333333332,9.0,0.9618739379639862,178.9358333,167.05875,175.3394444,188.5638889,178.7632639,61.81727279277736,328.31927450990446,449.9256766926874,580.709732572272,356.5399270168673,87.08861111111108,127.54722222222232,112.48861111111111,90.79944444444448,49.985277777777746,56.44583333333326,46.55361111111114,47.06583333333351,43.883611111110994,41.65972222222207,166.2143336111112,530.0,42.20414544444442,305.0,90.96355555555557,2.739241663888892,1.3429259277777774,1.3960480499999999,1201.8211111111113,3998.296547,0.0,2291.035375000002,1336.6254777777783,222.4488027777777,111820.908888889,3.7901596277777743,1.214839675833334,3.039351830555554,98.27339920347224,60.409166666666614,18.54846680555553,25.39720816666666
2025-12-30 05:00:00,0.9752556130389501,12.004214047248487,0.459192027,87.02053033971255,0.4157859527515101,4.666857142857142,0.48999999999999994,1.095,0.49,87.025,11.88,1.0974285714285714,69.98,9.0,19.55,1.69,12.33952387,5.043333333,79.46777778,69.92,31.87,0.045,5.54,2.24,9.34,2.56,0.031,0.14,54.54,10.74,0.051,1.938628159,0.15,16.370571428571427,0.1,95.49,1.09,0.61,1.2,0.0,0.0,0.16242857142857142,60.4133790093716,3.489713138128328,4.118678905488067,0.040098350733295214,0.0202622938416619,0.07036838322624259,0.3957362757721111,4.2810675374064155,5.001567018564801,0.0690482506655972,0.041572838348921,0.01937303842085589,9.05,0.0,0.0,0.0,0.0,0.0,0.0,0.0,0.0,0.0,0.0,0.0,0.0,0.0,7.0,0.254488152,4.182933333333334,0.012675,94.86565905333333,0.126208,0.1104514,0.030749786666666667,0.6021333333333334,0.06919009333333334,1.04815669792,18.743466666666666,36.158,0.4188,0.46986666666666665,7.8074666666666666,0.17493333333333333,0.21866666666666668,0.33253333333333335,34.5028,1.0734666666666666,1.2744538726133332,1468.8666666666666,97.5,26.46153846153846,13.0,67.5,27.333333333333332,9.0,0.9618739379639862,178.9358333,167.05875,175.3394444,188.5638889,178.7632639,61.81727279277736,328.31927450990446,449.9256766926874,580.709732572272,356.5399270168673,135.52540983606556,110.2434426229508,115.51147540983614,82.38606557377047,49.831147540983686,54.52950819672127,46.422950819672174,46.72540983606551,44.79098360655735,48.622131147540976,150.12459590163934,527.5409836065573,42.908064999999986,305.0,96.26499999999993,2.7653735327868856,1.3480243770491804,1.4167560983606553,1198.9803278688532,3998.296547,0.0,2305.7331311475414,1303.7909262295082,218.41085901639343,110640.86393442623,3.8277323032786894,1.2268849918032785,2.881066901639344,96.14150895696721,61.05327868852453,18.88568754098361,25.130208278688528
2025-12-30 06:00:00,0.9756357446974103,12.004036652474541,0.459192027,87.02032760282805,0.4159633475254582,4.614142857142857,0.48999999999999994,1.095,0.49,87.025,11.88,1.1184285714285713,69.98,9.0,19.55,1.69,12.33952387,5.043333333,79.46777778,69.92,31.87,0.045,5.54,2.24,9.34,2.56,0.031,0.14,54.54,10.74,0.051,1.938628159,0.15,16.350571428571428,0.1,95.49,1.09,0.61,1.2,0.0,0.0,0.16157142857142856,60.604610029772914,3.4135116025103907,4.091217004391708,0.039509987386085695,0.02018874842326071,0.06917268725637209,0.38389520858127885,4.208744833206847,4.893368147558112,0.0682142414343923,0.04059173828091372,0.019397157968863148,9.108714285714287,0.0,0.0,0.0,0.0,0.0,0.0,0.0,0.0,0.0,0.0,0.0,0.0,0.0,7.0,0.254488152,4.0789333333333335,0.012675,94.99758625333332,0.130288,0.1120654,0.031880986666666666,0.5701333333333334,0.06643769333333334,1.02913698712,18.811466666666668,35.738,0.4068,0.5018666666666667,7.815466666666667,0.19093333333333334,0.23866666666666667,0.32453333333333334,34.7308,1.1414666666666666,1.2541758854133334,1470.8666666666666,97.5,26.46153846153846,13.0,67.5,27.333333333333332,9.0,0.9618739379639862,178.9358333,167.05875,175.3394444,188.5638889,178.7632639,61.81727279277736,328.31927450990446,449.9256766926874,580.709732572272,356.5399270168673,103.75611111111104,99.50166666666671,115.68555555555561,75.48305555555577,49.81166666666643,53.419722222221964,46.346944444444325,46.46638888888887,44.00277777777777,50.003888888888916,145.6565816666667,525.0,42.860189111111104,305.0,96.2649999999996,2.7359744138888895,1.3481342638888896,1.3880000374999997,1281.3283333333331,3998.296547,0.0,2318.5925305555543,1328.3413416666663,219.45690944444456,110306.35000000002,3.8444845000000005,1.2095332622222206,2.7737268333333316,95.54949707083334,61.18138888888883,18.955392138888897,25.26859077777779
2025-12-30 07:00:00,0.9905614465653847,11.762609255120646,0.459192027,87.24682929831397,0.3825724793089069,4.589333333333333,0.385,1.085,0.49,87.08,11.835,1.1501666666666666,69.98,9.0,19.55,1.69,12.33952387,5.043333333,79.46777778,69.92,31.87,0.04700000000000001,5.650000000000001,2.32,9.53,2.68,0.03,0.15,54.38,10.75,0.052,1.902654867,0.16,16.447166666666664,0.09999999999999999,96.23000000000002,1.08,0.89,1.08,0.0,0.0,0.17566666666666664,60.06333215403294,3.831492898549517,3.9601714430710984,0.057628218843841984,0.021685389202032456,0.07364783789314917,0.38994981962664205,4.139419662186422,4.856372835397719,0.08202576841807886,0.11847632681857774,0.023208250917701567,8.979666666666667,0.0,0.0,0.0,0.0,0.0,0.0,0.0,0.0,0.0,0.0,0.0,0.0,0.0,7.0,0.254488152,4.059877300613497,0.012675,95.06537939263804,0.13097300613496932,0.11195020858895705,0.03443914110429448,0.5226503067484662,0.06205564417177915,1.0149283782638037,18.87871165644172,35.39153374233129,0.42711656441717794,0.5279754601226994,7.831165644171779,0.20478527607361965,0.2515950920245399,0.32,34.87116564417178,1.1959509202453986,1.2395022034601226,1470.0858895705521,97.5,26.46153846153846,13.0,67.5,27.333333333333332,9.0,0.9618739379639862,178.9358333,167.05875,175.3394444,188.5638889,178.7632639,61.81727279277736,328.31927450990446,449.9256766926874,580.709732572272,356.5399270168673,77.10527777777776,88.81472222222224,99.54666666666664,71.23277777777774,49.1819444444444,52.83083333333322,45.66083333333326,44.49000000000001,40.8863888888889,40.22638888888896,143.77738416666648,525.5833333333334,42.82062216666667,305.0,96.2649999999996,2.7224110027777777,1.34834766111111,1.3737518944444442,1185.0,3998.296547,0.0,2323.1909944444446,1360.502977777778,223.06162305555554,111917.13527777781,3.7873774916666707,1.1977349333333334,2.7480549138888892,95.30050340208331,62.12444444444432,18.756196722222224,25.048177277777768
2025-12-30 08:00:00,0.9907286499935211,11.761975642129814,0.459192027,87.24729570787667,0.38255487894805046,4.622,0.38500000000000006,1.085,0.49,87.08,11.834999999999999,1.145857142857143,69.98,9.0,19.55,1.69,12.33952387,5.043333333,79.46777778,69.92,31.87,0.047,5.65,2.32,9.53,2.68,0.03,0.15,54.38,10.75,0.052,1.902654867,0.16,16.41042857142857,0.1,96.23,1.08,0.89,1.08,0.0,0.0,0.17542857142857143,60.10613106671694,3.812296211955625,3.948667612639776,0.057318508178781584,0.021696426396929064,0.0733082415776578,0.3865021908085847,4.114134873029782,4.839629082902696,0.08141466549861466,0.11717448692321535,0.023427868597487637,8.785,0.0,0.0,0.0,0.0,0.0,0.0,0.0,0.0,0.0,0.0,0.0,0.0,0.0,7.0,0.254488152,4.1519018404907975,0.012675,95.04930491411044,0.12721840490797545,0.10957376687116564,0.038863312883435586,0.454920245398773,0.05554251533742331,1.007011210411043,18.944969325153377,35.14122699386503,0.4896932515337423,0.5463803680981595,7.856932515337423,0.21582822085889572,0.2552760736196319,0.32,34.896932515337426,1.232760736196319,1.2321572283680982,1465.6687116564417,97.5,26.46153846153846,13.0,67.5,27.333333333333332,9.0,0.9618739379639862,178.9358333,167.05875,175.3394444,188.5638889,178.7632639,61.81727279277736,328.31927450990446,449.9256766926874,580.709732572272,356.5399270168673,63.854999999999926,101.3761111111111,97.03777777777775,71.57277777777782,48.70333333333361,52.67555555555565,45.40305555555554,43.27166666666692,38.48361111111113,38.443611111111075,154.1072766666667,532.4166666666666,42.23293336111114,305.0,98.42479166666593,2.6689733583333357,1.3478853083333324,1.321203987777778,1185.0,3998.296547,0.0,2297.2027999999996,1405.4664500000008,226.96685500000012,111110.50999999998,3.8174672583333322,1.1426600327777776,2.9831130972222217,96.66921415833335,60.05749999999994,18.49300722222222,25.29465680555556
2025-12-30 09:00:00,0.9901821249622772,11.764046684353476,0.459192027,87.24577119068424,0.38261240789870765,4.660142857142858,0.38500000000000006,1.085,0.49,87.08,11.834999999999999,1.1591428571428573,69.98,9.0,19.55,1.69,12.33952387,5.043333333,79.46777778,69.92,31.87,0.047,5.65,2.32,9.53,2.68,0.03,0.15,54.38,10.75,0.052,1.902654867,0.16,16.360857142857142,0.09999999999999999,96.23,1.08,0.89,1.08,0.0,0.0,0.17542857142857143,60.13245823281229,3.8062084048629017,3.9493198268389516,0.05691970248808058,0.02159783243672308,0.07327851102353009,0.3849611691008125,4.104228584721835,4.824291162950118,0.08115540761315052,0.11624412117760256,0.023212133267254315,8.848142857142857,0.0,0.0,0.0,0.0,0.0,0.0,0.0,0.0,0.0,0.0,0.0,0.0,0.0,7.0,0.254488152,4.243926380368098,0.012675,95.03323043558282,0.12346380368098159,0.10719732515337423,0.04328748466257668,0.3871901840490798,0.049029386503067485,0.9990940425582822,19.011226993865034,34.890920245398775,0.5522699386503067,0.5647852760736196,7.8826993865030675,0.22687116564417178,0.25895705521472395,0.32,34.92269938650307,1.2695705521472394,1.2248122532760737,1461.2515337423313,97.5,26.46153846153846,13.0,67.5,27.333333333333332,9.0,0.9618739379639862,178.9358333,167.05875,175.3394444,188.5638889,178.7632639,61.81727279277736,328.31927450990446,449.9256766926874,580.709732572272,356.5399270168673,60.52944444444447,92.80444444444444,91.59694444444443,101.85166666666672,48.67944444444452,52.596388888889,45.713611111110914,43.08916666666693,38.11833333333342,35.12416666666672,157.4589886111109,540.0,41.777197777777765,305.0,90.41069983011414,2.6463998777777755,1.3479503777777777,1.2984159472222228,1187.9166666666667,3998.296547,0.0,2286.5841805555538,1403.3080722222237,227.4371166666668,109151.28583333339,3.885434236111108,1.1200407752777772,3.21170911111111,97.1133159909722,58.053611111111046,18.29781561111111,25.501664222222203
2025-12-30 10:00:00,0.9901676265271268,11.76410162579194,0.459192027,87.24573074768092,0.3826139340497761,4.713166666666667,0.385,1.085,0.49,87.08,11.835,1.1736666666666666,69.98,9.0,19.55,1.69,12.33952387,5.043333333,79.46777778,69.92,31.87,0.04700000000000001,5.650000000000001,2.32,9.53,2.68,0.03,0.15,54.38,10.75,0.052,1.902654867,0.16,14.248333333333333,0.09999999999999999,96.23000000000002,1.08,0.89,1.08,0.0,0.0,0.1735,60.13151466630063,3.806528567311746,3.949434217779142,0.05693028281291077,0.02159948754394291,0.07328277030534572,0.38502673348704236,4.104684292063431,4.824751065893824,0.08116677882746069,0.1162751561122493,0.02321361152965821,8.724666666666666,0.0,0.0,0.0,0.0,0.0,0.0,0.0,0.0,0.0,0.0,0.0,0.0,0.0,7.0,0.254488152,4.294672131147541,0.011732172131147542,95.08342134426229,0.11450491803278688,0.10704422950819671,0.06620277868852459,0.2876393442622951,0.034783081967213116,0.9872862630081967,19.139262295081966,34.62262295081967,0.6299180327868852,0.5559016393442623,7.6397540983606556,0.254672131147541,0.24942622950819673,0.3129508196721311,35.07098360655738,1.3681147540983607,1.205182124852459,1448.016393442623,97.5,26.46153846153846,13.0,67.5,27.333333333333332,9.0,0.9618739379639862,178.9358333,167.05875,175.3394444,188.5638889,178.7632639,61.81727279277736,328.31927450990446,449.9256766926874,580.709732572272,356.5399270168673,61.07805555555543,68.27083333333329,75.48333333333328,110.00222222222231,48.92944444444434,52.81527777777748,46.18527777777772,43.43416666666669,38.197222222222244,34.536388888888915,169.6225313888889,543.9583333333334,42.25753641666665,305.0,98.40422222222149,2.62699724722222,1.3477809527777784,1.2792061999999997,1200.0,3998.296547,0.0,2272.1014333333324,1408.0253055555563,227.5807877777777,107867.54611111105,3.9352371861111086,1.108238385277777,3.270953872222224,98.72498540902778,57.190000000000225,18.53954511111114,25.32981288888889
2025-12-30 11:00:00,0.9903189039290813,11.763528364058219,0.459192027,87.24615273201269,0.3825980101127283,4.698,0.38500000000000006,1.085,0.49,87.08,11.834999999999999,1.1612857142857145,69.98,9.0,19.55,1.69,12.33952387,5.043333333,79.46777778,69.92,31.87,0.047,5.65,2.32,9.53,2.68,0.03,0.15,54.38,10.75,0.052,1.902654867,0.16,16.384428571428572,0.1,96.23,1.08,0.89,1.08,0.0,0.0,0.14485714285714285,60.13436148924642,3.806656857688575,3.9505673961744394,0.056858519819294365,0.021574336597149822,0.0733041901838081,0.38493981055292564,4.104389578886873,4.822399804097878,0.08115478397721809,0.11615673985024175,0.023142045964502957,8.728142857142858,0.0,0.0,0.0,0.0,0.0,0.0,0.0,0.0,0.0,0.0,0.0,0.0,0.0,7.0,0.254488152,4.329098360655737,0.010416598360655737,95.15981019672131,0.10348852459016394,0.10777013114754098,0.09642851639344262,0.1755081967213115,0.01747947540983607,0.973940334647541,19.29172131147541,34.3472131147541,0.7135245901639344,0.5362295081967213,7.290573770491803,0.2890983606557377,0.23467213114754099,0.30311475409836064,35.267704918032784,1.4910655737704919,1.1806950753442622,1431.295081967213,97.5,26.46153846153846,13.0,67.5,27.333333333333332,9.0,0.9618739379639862,178.9358333,167.05875,175.3394444,188.5638889,178.7632639,61.81727279277736,328.31927450990446,449.9256766926874,580.709732572272,356.5399270168673,62.70999999999997,64.05222222222216,61.32194444444435,111.24111111111132,49.3808333333332,53.3475,46.79722222222208,43.91333333333326,38.098055555555646,34.068611111111295,164.76240277777785,545.0,43.798874999999995,305.0,91.72473710757507,2.671412755555556,1.3477724972222225,1.3237199558333341,1200.0,3998.296547,0.0,2284.6345472222224,1352.068066666667,225.73627138888915,106884.90055555552,3.973142063888887,1.1433922375000005,3.1533323972222242,98.08101836805557,57.38861111111122,19.014492194444454,24.39983647222222
2025-12-30 12:00:00,0.9910633498173792,11.760707305955194,0.459192027,87.24822934422743,0.38251964738764427,4.649,0.385,1.085,0.49,87.08,11.835,1.1341666666666665,69.98,9.0,19.55,1.69,12.33952387,5.043333333,79.46777778,69.92,31.87,0.04700000000000001,5.650000000000001,2.32,9.53,2.68,0.03,0.15,54.38,10.75,0.052,1.902654867,0.16,16.028333333333332,0.10000000000000002,96.23,1.08,0.89,1.08,0.0,0.0,0.14583333333333334,60.11771136449613,3.8129993182114728,3.9535220130927904,0.05701999174557911,0.021590778668165316,0.07340104972686638,0.386166973439717,4.113114959071389,4.82990500472734,0.08136956873769223,0.11668868895910774,0.023125639312556307,8.815833333333334,0.0,0.0,0.0,0.0,0.0,0.0,0.0,0.0,0.0,0.0,0.0,0.0,0.0,7.0,0.254488152,4.381,0.010546666666666668,95.100442,0.10355333333333334,0.10608666666666666,0.09233333333333334,0.18646666666666667,0.019571333333333333,0.9512915098133333,19.203333333333333,34.06046666666666,0.7154,0.5218,7.139,0.28359999999999996,0.22726666666666667,0.3027333333333333,35.8302,1.4589333333333334,1.1506793162666666,1433.1066666666666,97.5,26.46153846153846,13.0,67.5,27.333333333333332,9.0,0.9618739379639862,178.9358333,167.05875,175.3394444,188.5638889,178.7632639,61.81727279277736,328.31927450990446,449.9256766926874,580.709732572272,356.5399270168673,63.96944444444429,96.52777777777767,58.91083333333324,106.93583333333332,49.780555555555416,53.42972222222204,47.30694444444426,43.99527777777781,37.708888888888914,34.36000000000004,176.38400083333357,545.0,43.7031969444444,305.0,94.10520833333325,2.690602405555557,1.3481649277777772,1.3424128555555563,1200.0,3998.296547,0.0,2294.1578805555555,1331.0551194444447,225.54583944444434,106983.01611111112,3.9713287333333325,1.1615981024999997,3.128600827777779,99.62088011041669,58.69972222222218,18.827787805555545,24.254943111111118
2025-12-30 13:00:00,0.9911718887942707,11.760296000358553,0.459192027,87.24853211084718,0.38250822223218206,4.729833333333333,0.385,1.085,0.49,87.08,11.835,1.1733333333333333,69.98,9.0,19.55,1.69,12.33952387,5.043333333,79.46777778,69.92,31.87,0.04700000000000001,5.650000000000001,2.32,9.53,2.68,0.03,0.15,54.38,10.75,0.052,1.902654867,0.16,16.4615,0.10000000000000002,96.23,1.08,0.89,1.08,0.0,0.0,0.10983333333333334,60.11861906565622,3.808890516355891,3.948277160459251,0.057148199767388004,0.02165920183368264,0.07327791573061886,0.38571872921946965,4.108924575749176,4.83280991899143,0.08128112648676598,0.11674490953173494,0.023357304361038292,8.722833333333334,0.0,0.0,0.0,0.0,0.0,0.0,0.0,0.0,0.0,0.0,0.0,0.0,0.0,7.0,0.254488152,4.441,0.011346666666666666,94.978162,0.10875333333333334,0.10328666666666667,0.07233333333333333,0.2544666666666667,0.030651333333333333,0.9243315866133334,19.003333333333334,33.76846666666667,0.6794,0.5098,7.079,0.2596,0.22326666666666667,0.3067333333333333,36.5622,1.3549333333333333,1.1181014722666667,1443.5066666666667,97.5,26.46153846153846,13.0,67.5,27.333333333333332,9.0,0.9618739379639862,178.9358333,167.05875,175.3394444,188.5638889,178.7632639,61.81727279277736,328.31927450990446,449.9256766926874,580.709732572272,356.5399270168673,66.91166666666662,106.18111111111128,62.391111111111016,94.4616666666667,50.053333333333484,53.59333333333343,47.66000000000021,43.96694444444426,36.98111111111107,33.38583333333342,189.74508083333342,541.8194444444445,43.262218583333315,305.0,86.72077777777851,2.756916233333333,1.348160091666666,1.4088193416666672,1200.0,3998.296547,0.0,2280.236958333334,1266.5945666666664,218.0464608333331,106780.02777777775,3.9808322750000023,1.2031402200000003,3.1604938027777774,101.39122321041668,59.60250000000004,18.536434694444445,24.30987158333335
2025-12-30 14:00:00,0.990881301237637,11.761397174257375,0.459192027,87.24772152450498,0.38253881039603826,4.822333333333333,0.385,1.085,0.49,87.08,11.835,1.1998333333333333,69.98,9.0,19.55,1.69,12.33952387,5.043333333,79.46777778,69.92,31.87,0.04700000000000001,5.650000000000001,2.32,9.53,2.68,0.03,0.15,54.38,10.75,0.052,1.902654867,0.16,16.501666666666665,0.10000000000000002,96.23,1.08,0.89,1.08,0.0,0.0,0.10049999999999999,60.25951672751578,3.7575797484028715,3.9264637811128815,0.055695827596098924,0.02147657656037637,0.07253220171357465,0.3755733990111209,4.037418607453209,4.7672198596598765,0.07951170142345051,0.11218995482074229,0.023351365705750693,8.73,0.0,0.0,0.0,0.0,0.0,0.0,0.0,0.0,0.0,0.0,0.0,0.0,0.0,7.0,0.254488152,4.461829268292683,0.011865853658536585,94.79897926829268,0.11528048780487805,0.10529268292682928,0.05184146341463415,0.4079268292682927,0.04698414634146342,0.9266403124146342,18.870853658536586,33.94987804878049,0.6110975609756097,0.4745121951219512,7.161463414634147,0.2292682926829268,0.21060975609756097,0.3153658536585366,36.71329268292683,1.2324390243902439,1.1222062778170732,1454.4146341463415,97.5,26.46153846153846,13.0,67.5,27.333333333333332,9.0,0.9618739379639862,178.9358333,167.05875,175.3394444,188.5638889,178.7632639,61.81727279277736,328.31927450990446,449.9256766926874,580.709732572272,356.5399270168673,79.49944444444449,105.03333333333339,78.35416666666667,88.79472222222225,50.43944444444442,54.45861111111104,48.00944444444457,43.95749999999997,36.911388888888965,33.125833333333404,184.747155,535.4666666666667,43.100250555555554,305.0,83.59422222222263,2.7690609666666655,1.3481673027777792,1.4210715916666674,1200.0,3998.296547,0.0,2309.3386749999995,1301.5345944444457,223.71706666666674,110797.43972222223,3.837985836111109,1.2196814530555555,3.0279143944444433,100.72899803749999,60.35499999999983,18.412616027777784,24.304760027777778
2025-12-30 15:00:00,0.9910220231789224,11.921597964621645,0.459192027,87.08738001219943,0.4236420109794896,4.8566666666666665,0.385,1.085,0.49,87.08,11.835,1.2085000000000001,69.98,9.0,19.55,1.69,12.33952387,5.043333333,79.46777778,69.92,31.87,0.045000000000000005,5.44,2.17,9.63,2.59,0.028,0.15,54.98,10.26,0.056,1.886029412,0.15,16.456833333333332,0.10000000000000002,96.23,1.08,0.89,1.08,0.0,0.0,0.09500000000000001,60.245104341115535,3.7623078146643096,3.9279918830411416,0.055863341585702005,0.021504845461512143,0.07259217922199031,0.37655841516443234,4.044219120112026,4.774387449087837,0.07968208183484037,0.11266766759455989,0.02338389313263418,8.7845,0.0,0.0,0.0,0.0,0.0,0.0,0.0,0.0,0.0,0.0,0.0,0.0,0.0,7.0,0.254488152,4.3081707317073175,0.011134146341463414,94.36632073170732,0.12771951219512195,0.12870731707317074,0.029158536585365855,0.9420731707317074,0.0867158536585366,1.059327565585366,19.039146341463415,36.24012195121951,0.3989024390243902,0.33548780487804875,7.878536585365853,0.17073170731707316,0.159390243902439,0.3446341463414634,34.27670731707317,1.0275609756097561,1.2897156131829268,1467.5853658536585,97.5,26.46153846153846,13.0,67.5,27.333333333333332,9.0,0.9618739379639862,178.9358333,167.05875,175.3394444,188.5638889,178.7632639,61.81727279277736,328.31927450990446,449.9256766926874,580.709732572272,356.5399270168673,118.16861111111112,100.28638888888885,120.72972222222218,86.55916666666671,50.788888888888664,55.9130555555557,48.231944444444295,44.070000000000014,36.803888888888835,30.531944444444484,153.08426777777765,528.4027777777778,42.34881341666668,305.44444444444446,88.86000000000038,2.7756236972222244,1.3482716638888905,1.4274604063888894,1200.0,3998.296547,0.0,2354.451702777777,1306.943111111111,223.42605305555554,111431.48777777785,3.8134409000000016,1.2309597480555547,2.911024283333331,96.64477659166666,62.748611111111174,18.25135041666668,24.84953727777779
2025-12-30 16:00:00,0.9911939983550422,11.921335476194935,0.459192027,87.08747052545,0.42372347290501994,4.824333333333334,0.385,1.085,0.49,87.08,11.835,1.1618333333333333,69.98,9.0,19.55,1.69,12.33952387,5.043333333,79.46777778,69.92,31.87,0.045000000000000005,5.44,2.17,9.63,2.59,0.028,0.15,54.98,10.26,0.056,1.886029412,0.15,16.503333333333334,0.10000000000000002,96.23000000000002,1.08,0.89,1.08,0.0,0.0,0.09349999999999999,60.26353494981637,3.7535148866487695,3.922327062395683,0.05574912913025765,0.021519291810821527,0.07242945777728126,0.3750204280075244,4.032811214174225,4.767640469318106,0.07940819092662284,0.11211896973558966,0.02351073774048848,8.643333333333333,0.0,0.0,0.0,0.0,0.0,0.0,0.0,0.0,0.0,0.0,0.0,0.0,0.0,7.0,0.254488152,4.265000000000001,0.012,94.5203,0.1262,0.117,0.025,0.85,0.08449999999999999,1.087552131,19.16,36.65,0.4,0.32,8.035,0.15000000000000002,0.16,0.36,33.7,0.96,1.3259858405,1465.0,97.5,26.46153846153846,13.0,67.5,27.333333333333332,9.0,0.9618739379639862,178.9358333,167.05875,175.3394444,188.5638889,178.7632639,61.81727279277736,328.31927450990446,449.9256766926874,580.709732572272,356.5399270168673,81.8450000000001,84.46000000000002,140.3955555555555,80.81722222222226,51.05416666666667,56.72333333333354,48.17305555555566,44.04055555555559,37.09083333333332,30.54305555555553,151.94283555555538,535.0,42.103682333333346,315.0,93.13844444444418,2.723234852777778,1.3480311333333341,1.3753214055555556,1200.0,3998.296547,0.0,2344.22805,1361.9743638888879,228.39849361111115,112185.1886111112,3.7882045305555527,1.1859719316666668,2.97678751388889,98.8824257111111,65.3680555555555,18.03204616666666,24.801070972222213
2025-12-30 17:00:00,0.9907382690344066,11.922031063052746,0.459192027,87.08723066791285,0.42350760112156116,4.840285714285714,0.38499999999999995,1.085,0.49,87.08,11.834999999999999,0.8751428571428571,69.98,9.0,19.55,1.69,12.33952387,5.043333333,79.46777778,69.92,31.87,0.045,5.44,2.17,9.63,2.59,0.028,0.15,54.98,10.26,0.056,1.8860294120000003,0.15,16.477,0.1,96.23,1.08,0.8899999999999999,1.08,0.0,0.0,0.08814285714285715,60.233104030964384,3.7692370922874163,3.933307051113913,0.05589386403437929,0.021473257752905407,0.07273584040987009,0.37768183675802464,4.052835565920827,4.777719988969493,0.07988496812109536,0.11299765925429174,0.023227459263230808,8.889571428571427,0.0,0.0,0.0,0.0,0.0,0.0,0.0,0.0,0.0,0.0,0.0,0.0,0.0,7.0,0.254488152,4.2544,0.013,94.743128,0.12287771428571428,0.10106285714285715,0.025125714285714286,0.6650285714285714,0.07537714285714285,1.0919541891714286,19.21417142857143,36.643771428571426,0.4362285714285714,0.3331428571428572,8.086400000000001,0.14377142857142858,0.17125714285714286,0.3706285714285714,33.558057142857145,0.9413142857142858,1.3329263074,1461.1942857142858,97.5,26.46153846153846,13.0,67.5,27.333333333333332,9.0,0.9618739379639862,178.9358333,167.05875,175.3394444,188.5638889,178.7632639,61.81727279277736,328.31927450990446,449.9256766926874,580.709732572272,356.5399270168673,72.64583333333339,93.59361111111102,158.77166666666656,75.67583333333343,51.09888888888908,57.03166666666671,48.14055555555584,45.17999999999986,38.66027777777781,32.136388888888845,141.8704166666664,538.9222222222222,42.80273633333334,315.0,93.77371517061943,2.7866109611111134,1.3481396138888895,1.4384873611111102,1200.0,3998.296547,0.0,2353.56738888889,1313.2051111111107,229.52575444444426,113200.77250000006,3.7523351361111112,1.240849169444445,2.9245997361111096,97.5478302083333,67.12277777777798,18.489680111111117,24.70915336111113
2025-12-30 18:00:00,0.9909240642926108,11.921747480816542,0.459192027,87.08732845489084,0.423595609401763,4.8145,0.385,1.085,0.49,87.08,11.835,1.1133333333333333,69.98,9.0,19.55,1.69,12.33952387,5.043333333,79.46777778,69.92,31.87,0.045000000000000005,5.44,2.17,9.63,2.59,0.028,0.15,54.98,10.26,0.056,1.886029412,0.15,16.478666666666665,0.10000000000000002,96.23,1.08,0.89,1.08,0.0,0.0,0.08233333333333333,60.45939583138709,3.6870995613086284,3.898639658886934,0.053551373133932656,0.02117495146080887,0.07154666549701245,0.36141519461232935,3.938259603958558,4.6721387294618735,0.07704867528009492,0.10567593051638381,0.023201286114211822,8.665166666666666,0.0,0.0,0.0,0.0,0.0,0.0,0.0,0.0,0.0,0.0,0.0,0.0,0.0,7.0,0.254488152,4.2784,0.013,94.686008,0.12548342857142858,0.1014057142857143,0.025811428571428572,0.6924571428571429,0.07743428571428572,1.094700493742857,19.018742857142858,36.664342857142856,0.41565714285714284,0.3502857142857143,8.230400000000001,0.16434285714285715,0.17811428571428572,0.37405714285714287,33.492914285714285,1.0030285714285716,1.3404551314000002,1467.7085714285715,97.5,26.46153846153846,13.0,67.5,27.333333333333332,9.0,0.9618739379639862,178.9358333,167.05875,175.3394444,188.5638889,178.7632639,61.81727279277736,328.31927450990446,449.9256766926874,580.709732572272,356.5399270168673,71.21000000000002,100.3666666666666,125.72833333333328,71.12388888888874,51.11750000000014,56.52222222222221,48.13527777777787,46.37222222222222,39.96444444444437,34.88583333333324,153.58352777777756,535.8527777777778,42.46633155555554,315.0,94.1257777777777,2.8330559777777804,1.3484109083333342,1.48470025,1200.0,3998.296547,0.0,2324.3733333333325,1276.281655555555,222.45108111111117,113463.59333333332,3.7410618277777794,1.2778660869444443,2.910059788888888,99.09981743055553,66.704722222222,18.445722999999976,24.99187438888887
2025-12-30 19:00:00,0.9910224400861434,11.92159732828957,0.459192027,87.08738023162427,0.42364220846185746,4.8144285714285715,0.38500000000000006,1.085,0.49,87.08,11.834999999999999,1.0932857142857144,69.98,9.0,19.55,1.69,12.33952387,5.043333333,79.46777778,69.92,31.87,0.045,5.44,2.17,9.63,2.59,0.028,0.15,54.98,10.26,0.056,1.8860294120000003,0.15,16.489,0.1,96.23,1.08,0.89,1.08,0.0,0.0,0.08328571428571428,60.31603005752869,3.7355944837045842,3.9158167212026322,0.05516443608446424,0.0214292041711018,0.07218910372162987,0.37136179953765297,4.007351192061911,4.742149198187925,0.0787733489006528,0.11039479946171717,0.023435132722471223,8.598571428571429,0.0,0.0,0.0,0.0,0.0,0.0,0.0,0.0,0.0,0.0,0.0,0.0,0.0,7.0,0.254488152,4.3024000000000004,0.013,94.628888,0.12808914285714285,0.10174857142857142,0.026497142857142858,0.7198857142857142,0.07949142857142857,1.0974467983142857,18.823314285714286,36.684914285714285,0.39508571428571426,0.36742857142857144,8.3744,0.18491428571428573,0.18497142857142856,0.3774857142857143,33.42777142857143,1.0647428571428572,1.3479839554000002,1474.222857142857,97.5,26.46153846153846,13.0,67.5,27.333333333333332,9.0,0.9618739379639862,178.9358333,167.05875,175.3394444,188.5638889,178.7632639,61.81727279277736,328.31927450990446,449.9256766926874,580.709732572272,356.5399270168673,71.18333333333344,105.79611111111113,118.9925000000001,70.07222222222227,50.796666666666546,55.175555555555626,47.88805555555523,46.95638888888886,40.72083333333328,35.29222222222239,147.77056999999985,532.0,42.79541550000003,315.0,93.13844444444418,2.7438110111111085,1.3481950944444456,1.395700016666665,1200.0,3998.296547,0.0,2356.345391666667,1363.263452777776,230.37668388888883,113816.46388888883,3.730521677777778,1.208231980277778,2.7840149055555576,98.32960052499999,65.08222222222216,18.545718222222217,24.78961752777778
2025-12-30 20:00:00,0.9910605733857735,11.92153912483224,0.459192027,87.08740030178198,0.42366027160378744,4.827142857142857,0.38500000000000006,1.085,0.49,87.08,11.834999999999999,1.0807142857142857,69.98,9.0,19.55,1.69,12.33952387,5.043333333,79.46777778,69.92,31.87,0.045,5.44,2.17,9.63,2.59,0.028,0.15,54.98,10.26,0.056,1.8860294120000003,0.15,16.489857142857144,0.1,96.23,1.08,0.89,1.08,0.0,0.0,0.08042857142857143,60.10743762421441,3.805763272060959,3.940282284573519,0.05752557828317625,0.021806312343858155,0.07311162470913465,0.3857942858193192,4.107492448881836,4.844355316752652,0.08127474496769152,0.11726942252708891,0.023799271047298506,8.694142857142857,0.0,0.0,0.0,0.0,0.0,0.0,0.0,0.0,0.0,0.0,0.0,0.0,0.0,7.0,0.254488152,4.309333333333334,0.013,94.67517777777778,0.13,0.10182222222222222,0.028244444444444444,0.6671111111111111,0.0753111111111111,1.0952396862,18.699555555555555,36.641333333333336,0.37822222222222224,0.38,8.444444444444445,0.19822222222222224,0.19177777777777777,0.37644444444444447,33.45644444444445,1.118888888888889,1.3476580014444446,1480.2444444444445,97.5,26.46153846153846,13.0,67.5,27.333333333333332,9.0,0.9618739379639862,178.9358333,167.05875,175.3394444,188.5638889,178.7632639,61.81727279277736,328.31927450990446,449.9256766926874,580.709732572272,356.5399270168673,69.24638888888875,124.39638888888896,124.87388888888887,74.34944444444473,50.26333333333333,54.22333333333343,47.4336111111111,47.072222222222194,40.64527777777779,36.62527777777783,138.49299138888864,532.0,41.74496538888887,315.0,91.23894658660345,2.716386869444446,1.3481318416666663,1.3682522161111108,1200.0,3998.296547,0.0,2344.9081944444433,1388.834916666666,231.61894000000004,113792.76333333325,3.7282488499999973,1.1790878105555556,2.8313641694444467,97.10032135902775,62.21055555555545,18.15048716666668,25.333116694444474
2025-12-30 21:00:00,0.9908690799211776,11.921831404330833,0.459192027,87.08729951574799,0.42356956417318936,4.842333333333333,0.385,1.085,0.49,87.08,11.835,1.0795000000000001,69.98,9.0,19.55,1.69,12.33952387,5.043333333,79.46777778,69.92,31.87,0.045000000000000005,5.44,2.17,9.63,2.59,0.028,0.15,54.98,10.26,0.056,1.886029412,0.15,15.939333333333332,0.10000000000000002,96.23,1.08,0.89,1.08,0.0,0.0,0.10066666666666667,59.98469847270388,3.840401783958183,3.945694300194639,0.059157034332091775,0.022150708476719516,0.07344618324419894,0.3936126926214958,4.159852645329707,4.910351579068963,0.08261100624105837,0.12146516081031572,0.024421347555864656,8.622166666666667,0.0,0.0,0.0,0.0,0.0,0.0,0.6685,0.0,0.0,0.0,0.0,0.0,0.0,7.0,0.254488152,4.269333333333333,0.013,95.00584444444445,0.13,0.10115555555555555,0.03291111111111111,0.3937777777777778,0.05397777777777778,1.0794106782,18.77288888888889,36.42133333333333,0.37155555555555553,0.38,8.31111111111111,0.19155555555555556,0.19844444444444445,0.3631111111111111,33.74311111111111,1.1522222222222223,1.3257314081111111,1484.911111111111,97.5,26.46153846153846,13.0,67.5,27.333333333333332,9.0,0.9618739379639862,178.9358333,167.05875,175.3394444,188.5638889,178.7632639,61.81727279277736,328.31927450990446,449.9256766926874,580.709732572272,356.5399270168673,69.53194444444432,122.10805555555557,132.49083333333326,72.26000000000002,50.025555555555606,53.820277777777505,47.28861111111079,47.28388888888871,41.385277777777745,37.94861111111104,144.88740249999972,539.9527777777778,42.72037994444443,315.0,98.40422222222149,2.664154869444448,1.34805103888889,1.316105783333334,1200.0,3998.296547,0.0,2341.7459416666684,1432.0880027777762,233.49430138888897,112803.13944444443,3.761970941666669,1.1308102352777778,2.8895158166666666,97.94758083124997,60.44555555555529,18.863570916666642,25.289665444444445
2025-12-30 22:00:00,0.9910794232718458,11.921510353953497,0.459192027,87.08741022277465,0.4236692004971902,4.788428571428571,0.38500000000000006,1.085,0.49,87.08,11.834999999999999,1.096142857142857,69.98,9.0,19.55,1.69,12.33952387,5.043333333,79.46777778,69.92,31.87,0.045,5.44,2.17,9.63,2.59,0.028,0.15,54.98,10.26,0.056,1.8860294120000003,0.15,16.45,0.1,96.23,1.08,0.89,1.08,0.0,0.0,0.10957142857142857,60.23822748235331,3.7722257000424015,3.9390720646482165,0.05566430381134929,0.0213771928958246,0.07286075838735881,0.3778048669525814,4.055027474964431,4.771059703337711,0.07991961430777396,0.11272209113393286,0.02292954295335154,9.198857142857142,0.0,0.0,0.0,0.0,0.0,0.0,0.0,0.0,0.0,0.0,0.0,0.0,0.0,7.0,0.254488152,4.287211267605634,0.012882084507042252,95.04266331267605,0.12901521126760565,0.10108837183098592,0.03426654084507042,0.34321690140845074,0.04965630985915493,1.0749230820253521,18.86645070422535,36.337605633802816,0.3583380281690141,0.3787042253521127,8.261859154929576,0.18740845070422535,0.2,0.3612957746478873,33.80481690140845,1.1509295774647887,1.3193214412084506,1486.6478873239437,97.5,26.46153846153846,13.0,67.5,27.333333333333332,9.0,0.9618739379639862,178.9358333,167.05875,175.3394444,188.5638889,178.7632639,61.81727279277736,328.31927450990446,449.9256766926874,580.709732572272,356.5399270168673,83.84083333333339,106.08500000000012,133.62305555555557,77.9191666666667,49.817499999999804,53.46666666666658,47.075555555555596,47.545277777777876,42.82722222222215,39.280555555555694,153.37756694444448,542.7222222222222,43.27717636111108,315.0,92.0064445263552,2.7017424611111145,1.3479178222222237,1.3537791555555547,1200.0,3998.296547,0.0,2285.006805555556,1359.21681388889,225.24203444444433,110293.5505555556,3.846458791666665,1.1348049324999991,3.0794833666666674,99.0725276201389,60.64833333333316,18.764178472222213,24.595244916666665
2025-12-30 23:00:00,0.986635750991864,11.941152332010848,0.459192027,87.07221191699729,0.45293376482564934,4.808999999999999,0.45,1.06,0.49,87.085,11.855,1.1812857142857143,69.98,9.0,19.55,1.69,12.33952387,5.043333333,79.46777778,69.92,31.87,0.043,5.53,2.2,9.65,2.65,0.027,0.15,54.63,10.64,0.055,1.924050633,0.15,16.407999999999998,0.1,95.48,1.1,0.83,1.14,0.0,0.0,0.10942857142857143,60.52105428065352,3.737395965483227,3.6101845021881718,0.04395424503407879,0.01974243986153746,0.06008629439740708,0.38257363916598147,3.7626168189044527,5.138943992752163,0.07431443846471499,0.062408956628110746,0.025513572207652574,9.071857142857143,0.0,0.0,0.0,0.0,0.0,0.0,0.0,0.0,0.0,0.0,0.0,0.0,0.0,7.0,0.254488152,4.322704225352113,0.012728281690140845,94.99005024225352,0.12773070422535213,0.10120363943661972,0.03461420281690141,0.360456338028169,0.0505123661971831,1.073887219884507,18.966169014084507,36.295352112676056,0.34312676056338026,0.37701408450704227,8.238197183098592,0.1840281690140845,0.2,0.3629859154929577,33.79805633802817,1.1390985915492957,1.317633925828169,1487.4929577464789,97.5,26.46153846153846,13.0,67.5,27.333333333333332,9.0,0.9618739379639862,178.9358333,167.05875,175.3394444,188.5638889,178.7632639,61.81727279277736,328.31927450990446,449.9256766926874,580.709732572272,356.5399270168673,74.75222222222226,111.20416666666667,121.1255555555556,97.52000000000004,49.86138888888857,53.19666666666678,47.09250000000013,47.68027777777791,43.18472222222229,39.633888888888904,146.9819888888889,535.5972222222222,42.24605427777777,315.0,91.48407791483545,2.697514683333332,1.3480251472222233,1.3494957422222216,1200.0,3998.296547,0.0,2314.5800444444453,1368.8232999999993,225.90527611111116,110433.76472222221,3.8426468111111065,1.143570697222222,3.0036651138888875,98.22511352777778,61.838611111111085,18.322603805555577,25.048104750000018
