Repository: saikumar-voptimai/evonith_bf_webapp

# Evonith BF2 — Blast Furnace Intelligence Platform

Monitoring, modelling and optimisation of **Blast Furnace 2 (BF2)** at Evonith Steel: live telemetry from InfluxDB,
manual plant reports from Neon PostgreSQL, a two-zone energy model of the furnace, blend and fuel optimisers, a
conversational assistant (FurnaceMind) and a live digital twin evaluated every hour.

The platform has three deployable parts that share one Python service layer, plus the shared data library:

| Part | Path | What it is |
|---|---|---|
| **Streamlit app** (legacy) | `src/app.py`, `src/custom_pages/` | The original 11-page dashboard; still the home of the model pages. Served under `/legacy` in production |

File: src/assets/data/V10_df_filtered.csv (part 75 of 166)
datetime,Hot Blast PressureBar,Hot Blast Temp.oC,Hot Blast VolumeNm3/Hr.,O2 Enrichment %,OxygenFlowNm3/Hr.,PermeabilityKgs/Hr.,RAFToC,SteamKgs/Hr.,TopPressureBar,TuyereVelocitym/s,Differential PressureTotalBar,Charges/Hrs.,StockRodLevel,COKE_ASH%,COKE_FC%,COKE_IM%,COKE_MOIST%,COKE_MT,COKE_VM%,NUTCOKE_ASH%,NUTCOKE_FC%,NUTCOKE_IM%,NUTCOKE_MOIST%,NUTCOKE_MT,NUTCOKE_VM%,PCI_2_%Ash,PCI_2_%FC,PCI_2_%IM,PCI_2_MT,PCI_2_%VM,Sinter_SP_MT,Sinter_SP_02_Al2O3%,Sinter_SP_02_Basicity,Sinter_SP_02_CaO%,Sinter_SP_02_Cold_Strength_AI,Sinter_SP_02_Cold_strength_TI,Sinter_SP_02_Fe(T)%,Sinter_SP_02_FeO%,Sinter_SP_02_Hot_strength_RDI,Sinter_SP_02_Hot_strength_RI,Sinter_SP_02_K2O%,Sinter_SP_02_MgO%,Sinter_SP_02_MnO%,Sinter_SP_02_Na2O%,Sinter_SP_02_P%,Sinter_SP_02_SiO2%,Sinter_SP_02_TiO2%,ORE_%Al2O3,ORE_%CaO,ORE_%Fe(T),ORE_%K2O,ORE_%LOI,ORE_%MgO,ORE_%MnO,ORE_MT,ORE_%Na2O,ORE_%P,ORE_%SiO2,ORE_%TiO2,ORE_%TM,Geomin Type,FLUX_Al2O3%,FLUX_CaO%,FLUX_Fe2O3%,FLUX_LOI%,FLUX_MgO%,FLUX_MT,FLUX_SiO2%,FLUX_TM%,COKE_DISCHARGE_TIME,WEIGHTED_COKE_ANGLE,TOTAL_COKE_PORTIONS,NON_COKE_DISCHARGE_TIME,WEIGHTED_NON_COKE_ANGLE,TOTAL_NON_COKE_PORTIONS,UnitCost Lakhs/Thm,ActualKg/Thm.,FurnaceTopGasAnalysisCO2ETACO,Act. Fuel RateKg/Thm.,Coke Rate Kg/Thm,ProductionTonnesPerHr
2024-08-23 03:00:00,2.7,1115.0,115030.0,2.450425721,3499.0,1388.0,2290.0,0.0,1.32,249.0,1.38,7.0,1.3,10.87,87.75,0.4,2.5,289.9403333,0.98,11.06,87.44,0.45,8.13,22.591000002999998,1.05,9.76,70.24,1.2,81.15601667,18.8,1023.119,1.99,1.71976431,11.48,4.644444444,81.44444444,53.87,9.745,28.66714286,66.05,0.089,1.9,0.25,0.047,0.058,6.675,0.16,1.9,0.18,59.7,0.013,2.02,0.06,0.05,48.34666667,0.005,0.024,9.89,0.109,3.7,2.0,0.44,0.0,0.72,1.34,0.0,21.49,95.85,0.2,82.5,25.81818182,11.0,60.0,28.75,8.0,122.7375,115.0,39.21615202,545.0,430.0,88.08695652
2024-08-23 04:00:00,2.72,1105.0,114783.0,2.456397125,3500.0,1339.0,2288.0,0.0,1.29,246.0,1.43,7.0,1.3,10.87,87.75,0.4,2.5,289.9403333,0.98,11.06,87.44,0.45,8.13,22.591000002999998,1.05,9.76,70.24,1.2,81.15601667,18.8,1023.119,1.99,1.71976431,11.48,4.644444444,81.44444444,53.87,9.745,28.66714286,66.05,0.089,1.9,0.25,0.047,0.058,6.675,0.16,1.9,0.18,59.7,0.013,2.02,0.06,0.05,48.34666667,0.005,0.024,9.89,0.109,3.7,2.0,0.44,0.0,0.72,1.34,0.0,21.49,95.85,0.2,82.5,25.81818182,11.0,60.0,28.75,8.0,123.0025,117.0,39.43292828,547.0,430.0,86.32478632
2024-08-23 05:00:00,2.69,1135.0,114810.0,2.455819786,3500.0,1398.0,2302.0,0.0,1.31,254.0,1.38,7.0,1.3,10.87,87.75,0.4,2.5,289.9403333,0.98,11.06,87.44,0.45,8.13,22.591000002999998,1.05,9.76,70.24,1.2,81.15601667,18.8,1023.119,1.99,1.71976431,11.48,4.644444444,81.44444444,53.87,9.745,28.66714286,66.05,0.089,1.9,0.25,0.047,0.058,6.675,0.16,1.9,0.18,59.7,0.013,2.02,0.06,0.05,48.34666667,0.005,0.024,9.89,0.109,3.7,2.0,0.44,0.0,0.72,1.34,0.0,21.49,95.85,0.2,82.5,25.81818182,11.0,60.0,28.75,8.0,123.4,120.0,39.27298646,550.0,430.0,86.75
2024-08-23 06:00:00,2.7,1144.0,115084.0,2.449276591,3499.0,1380.0,2302.0,0.0,1.31,255.0,1.39,7.0,1.3,10.87,87.75,0.4,2.5,289.9403333,0.98,11.06,87.44,0.45,8.13,22.591000002999998,1.05,9.76,70.24,1.2,81.15601667,18.8,1023.119,1.99,1.71976431,11.48,4.644444444,81.44444444,53.87,9.745,28.66714286,66.05,0.089,1.9,0.25,0.047,0.058,6.675,0.16,1.9,0.18,59.7,0.013,2.02,0.06,0.05,48.34666667,0.005,0.024,9.89,0.109,3.7,2.0,0.44,0.0,0.72,1.34,0.0,21.49,95.85,0.2,82.5,25.81818182,11.0,60.0,28.75,8.0,123.0025,117.0,39.33841028,547.0,430.0,91.70940171
2024-08-23 07:00:00,2.71,1140.0,115529.0,2.439847785,3499.0,1364.0,2299.0,0.0,1.3,254.0,1.41,7.0,1.3,10.87,87.75,0.4,2.5,289.9403333,0.98,11.06,87.44,0.45,8.13,22.591000002999998,1.05,9.76,70.24,1.2,81.15601667,18.8,1023.119,1.99,1.71976431,11.48,4.644444444,81.44444444,53.87,9.745,28.66714286,66.05,0.089,1.9,0.25,0.047,0.058,6.675,0.16,1.9,0.18,59.7,0.013,2.02,0.06,0.05,48.34666667,0.005,0.024,9.89,0.109,3.7,2.0,0.44,0.0,0.72,1.34,0.0,21.49,95.85,0.2,82.5,25.81818182,11.0,60.0,28.75,8.0,123.7975,123.0,39.28486293,553.0,430.0,85.20325203
2024-08-23 08:00:00,2.72,1122.0,114214.0,2.468627462,3500.0,1307.0,2291.0,0.0,1.26,248.0,1.46,7.0,1.3,10.89,87.73,0.42,2.1,289.9403333,0.96,11.02,87.5,0.44,5.7,22.591000002999998,1.04,9.9,70.24,1.28,81.15601667,18.58,1023.119,1.96,1.856469523,11.795,4.644444444,81.44444444,53.845,10.185,28.62142857,66.05,0.09,1.955,0.25,0.0455,0.0545,6.36,0.165,1.82,0.2,61.2,0.039,1.87,0.05,0.04,48.34666667,0.006,0.017,8.13,0.107,3.6,2.0,0.38,0.0,0.72,1.36,0.0,21.49,96.88,0.3,82.5,25.81818182,11.0,60.0,28.75,8.0,123.2675,119.0,39.07935747,549.0,430.0,85.29411765
2024-08-23 09:00:00,2.72,1119.0,114716.0,2.457830954,3500.0,1356.0,2289.0,0.0,1.31,248.0,1.41,7.0,1.3,10.89,87.73,0.42,2.1,289.9403333,0.96,11.02,87.5,0.44,5.7,22.591000002999998,1.04,9.9,70.24,1.28,81.15601667,18.58,1023.119,1.96,1.856469523,11.795,4.644444444,81.44444444,53.845,10.185,28.62142857,66.05,0.09,1.955,0.25,0.0455,0.0545,6.36,0.165,1.82,0.2,61.2,0.039,1.87,0.05,0.04,48.34666667,0.006,0.017,8.13,0.107,3.6,2.0,0.38,0.0,0.72,1.36,0.0,21.49,96.88,0.3,82.5,25.81818182,11.0,60.0,28.75,8.0,123.4,120.0,38.68789194,550.0,430.0,85.0
2024-08-23 10:00:00,2.7,1119.0,115793.0,2.434288297,3499.0,1392.0,2282.0,0.0,1.31,252.0,1.39,7.0,1.3,10.89,87.73,0.42,2.1,289.9403333,0.96,11.02,87.5,0.44,5.7,22.591000002999998,1.04,9.9,70.24,1.28,81.15601667,18.58,1023.119,1.96,1.856469523,11.795,4.644444444,81.44444444,53.845,10.185,28.62142857,66.05,0.09,1.955,0.25,0.0455,0.0545,6.36,0.165,1.82,0.2,61.2,0.039,1.87,0.05,0.04,48.34666667,0.006,0.017,8.13,0.107,3.6,2.0,0.38,0.0,0.72,1.36,0.0,21.49,96.88,0.3,82.5,25.81818182,11.0,60.0,28.75,8.0,123.59,112.0,39.82451864,547.0,435.0,87.94642857
2024-08-23 11:00:00,2.73,1118.0,115670.0,2.437571406,3500.0,1362.0,2293.0,0.0,1.31,250.0,1.42,7.0,1.3,10.89,87.73,0.42,2.1,289.9403333,0.96,11.02,87.5,0.44,5.7,22.591000002999998,1.04,9.9,70.24,1.28,81.15601667,18.58,1023.119,1.96,1.856469523,11.795,4.644444444,81.44444444,53.845,10.185,28.62142857,66.05,0.09,1.955,0.25,0.0455,0.0545,6.36,0.165,1.82,0.2,61.2,0.039,1.87,0.05,0.04,48.34666667,0.006,0.017,8.13,0.107,3.6,2.0,0.38,0.0,0.72,1.36,0.0,21.49,96.88,0.3,82.5,25.81818182,11.0,60.0,28.75,8.0,123.59,112.0,40.4842615,547.0,435.0,89.64285714
2024-08-23 12:00:00,2.71,1105.0,116052.0,2.429552428,3500.0,1385.0,2294.0,0.0,1.31,248.0,1.4,7.0,1.3,10.89,87.73,0.42,2.1,289.9403333,0.96,11.02,87.5,0.44,5.7,22.591000002999998,1.04,9.9,70.24,1.28,81.15601667,18.58,1023.119,1.96,1.856469523,11.795,4.644444444,81.44444444,53.845,10.185,28.62142857,66.05,0.09,1.955,0.25,0.0455,0.0545,6.36,0.165,1.82,0.2,61.2,0.039,1.87,0.05,0.04,48.34666667,0.006,0.017,8.13,0.107,3.6,2.0,0.38,0.0,0.72,1.36,0.0,21.49,96.88,0.3,82.5,25.81818182,11.0,60.0,28.75,8.0,123.4575,111.0,39.84281972,546.0,435.0,87.2972973
2024-08-23 13:00:00,2.7,1119.0,116423.0,2.421814706,3500.0,1382.0,2312.0,0.0,1.29,253.0,1.41,8.0,1.3,10.89,87.73,0.42,2.1,289.9403333,0.96,11.02,87.5,0.44,5.7,22.591000002999998,1.04,9.9,70.24,1.28,81.15601667,18.58,1023.119,1.96,1.856469523,11.795,4.644444444,81.44444444,53.845,10.185,28.62142857,66.05,0.09,1.955,0.25,0.0455,0.0545,6.36,0.165,1.82,0.2,61.2,0.039,1.87,0.05,0.04,48.34666667,0.006,0.017,8.13,0.107,3.6,2.0,0.38,0.0,0.72,1.36,0.0,21.49,96.88,0.3,82.5,25.81818182,11.0,60.0,28.75,8.0,123.325,110.0,39.18624364,545.0,435.0,93.45454545
2024-08-23 14:00:00,2.7,1119.0,117351.0,2.402674096,3500.0,1416.0,2316.0,0.0,1.31,256.0,1.39,7.0,1.3,10.89,87.73,0.42,2.1,289.9403333,0.96,11.02,87.5,0.44,5.7,22.591000002999998,1.04,9.9,70.24,1.28,81.15601667,18.58,1023.119,1.96,1.856469523,11.795,4.644444444,81.44444444,53.845,10.185,28.62142857,66.05,0.09,1.955,0.25,0.0455,0.0545,6.36,0.165,1.82,0.2,61.2,0.039,1.87,0.05,0.04,48.34666667,0.006,0.017,8.13,0.107,3.6,2.0,0.38,0.0,0.72,1.36,0.0,21.49,96.88,0.3,82.5,25.81818182,11.0,60.0,28.75,8.0,123.325,110.0,39.90769978,545.0,435.0,85.63636364
2024-08-23 15:00:00,2.72,1107.0,114951.0,2.455545704,3500.0,1370.0,2310.0,103.0,1.31,247.0,1.41,7.0,1.3,10.89,87.73,0.42,2.1,289.9403333,0.96,11.02,87.5,0.44,5.7,22.591000002999998,1.04,9.9,70.24,1.28,81.15601667,18.58,1023.119,1.96,1.856469523,11.795,4.644444444,81.44444444,53.845,10.185,28.62142857,66.05,0.09,1.955,0.25,0.0455,0.0545,6.36,0.165,1.82,0.2,61.2,0.039,1.87,0.05,0.04,48.34666667,0.006,0.017,8.13,0.107,3.6,2.0,0.38,0.0,0.72,1.36,0.0,21.49,96.88,0.3,82.5,25.81818182,11.0,60.0,28.75,8.0,122.6625,105.0,41.03921097,540.0,435.0,85.23809524
2024-08-23 16:00:00,2.66,1108.0,114687.0,2.470239022,3500.0,1422.0,2287.0,440.0,1.31,250.0,1.35,7.0,1.3,10.98,87.65,0.39,2.9,289.9403333,0.98,11.2,87.32,0.44,5.2,22.591000002999998,1.04,9.86,70.18,1.2,81.15601667,18.76,1023.119,1.975,1.977484182,12.28,4.644444444,81.44444444,53.54,9.975,28.64428571,66.05,0.093,1.99,0.265,0.0465,0.0565,6.21,0.17,2.31,0.17,60.87,0.021,1.71,0.07,0.05,48.34666667,0.009,0.024,8.26,0.184,3.4,2.0,0.44,0.0,0.76,1.23,0.0,21.49,97.0,0.2,82.5,25.81818182,11.0,60.0,28.75,8.0,122.6625,105.0,41.23368921,540.0,435.0,87.33333333
2024-08-23 17:00:00,2.64,1115.0,113228.0,2.492960622,3499.0,1418.0,2305.0,130.0,1.3,250.0,1.34,7.0,1.3,10.98,87.65,0.39,2.9,289.9403333,0.98,11.2,87.32,0.44,5.2,22.591000002999998,1.04,9.86,70.18,1.2,81.15601667,18.76,1023.119,1.975,1.977484182,12.28,4.644444444,81.44444444,53.54,9.975,28.64428571,66.05,0.093,1.99,0.265,0.0465,0.0565,6.21,0.17,2.31,0.17,60.87,0.021,1.71,0.07,0.05,48.34666667,0.009,0.024,8.26,0.184,3.4,2.0,0.44,0.0,0.76,1.23,0.0,21.49,97.0,0.2,82.5,25.81818182,11.0,60.0,28.75,8.0,122.9275,107.0,40.2735204,542.0,435.0,87.85046729
2024-08-23 18:00:00,2.68,1119.0,114397.0,2.463976929,3499.0,1405.0,2314.0,0.0,1.32,250.0,1.36,8.0,1.3,10.98,87.65,0.39,2.9,289.9403333,0.98,11.2,87.32,0.44,5.2,22.591000002999998,1.04,9.86,70.18,1.2,81.15601667,18.76,1023.119,1.975,1.977484182,12.28,4.644444444,81.44444444,53.54,9.975,28.64428571,66.05,0.093,1.99,0.265,0.0465,0.0565,6.21,0.17,2.31,0.17,60.87,0.021,1.71,0.07,0.05,48.34666667,0.009,0.024,8.26,0.184,3.4,2.0,0.44,0.0,0.76,1.23,0.0,21.49,97.0,0.2,82.5,25.81818182,11.0,60.0,28.75,8.0,122.795,106.0,40.32941176,541.0,435.0,89.1509434
2024-08-23 19:00:00,2.69,1136.0,115975.0,2.43116457,3500.0,1423.0,2308.0,0.0,1.33,256.0,1.36,7.0,1.3,10.98,87.65,0.39,2.9,289.9403333,0.98,11.2,87.32,0.44,5.2,22.591000002999998,1.04,9.86,70.18,1.2,81.15601667,18.76,1023.119,1.975,1.977484182,12.28,4.644444444,81.44444444,53.54,9.975,28.64428571,66.05,0.093,1.99,0.265,0.0465,0.0565,6.21,0.17,2.31,0.17,60.87,0.021,1.71,0.07,0.05,48.34666667,0.009,0.024,8.26,0.184,3.4,2.0,0.44,0.0,0.76,1.23,0.0,21.49,97.0,0.2,82.5,25.81818182,11.0,60.0,28.75,8.0,123.7225,113.0,38.98547273,548.0,435.0,91.15044248
2024-08-23 20:00:00,2.68,1159.0,115700.0,2.43624386,3499.0,1426.0,2301.0,0.0,1.33,260.0,1.35,7.0,1.3,10.98,87.65,0.39,2.9,289.9403333,0.98,11.2,87.32,0.44,5.2,22.591000002999998,1.04,9.86,70.18,1.2,81.15601667,18.76,1023.119,1.975,1.977484182,12.28,4.644444444,81.44444444,53.54,9.975,28.64428571,66.05,0.093,1.99,0.265,0.0465,0.0565,6.21,0.17,2.31,0.17,60.87,0.021,1.71,0.07,0.05,48.34666667,0.009,0.024,8.26,0.184,3.4,2.0,0.44,0.0,0.76,1.23,0.0,21.49,97.0,0.2,82.5,25.81818182,11.0,60.0,28.75,8.0,124.385,118.0,39.09985935,553.0,435.0,90.33898305
2024-08-23 21:00:00,2.69,1183.0,115696.0,2.436328041,3499.0,1423.0,2292.0,0.0,1.33,264.0,1.36,8.0,1.3,10.98,87.65,0.39,2.9,289.9403333,0.98,11.2,87.32,0.44,5.2,22.591000002999998,1.04,9.86,70.18,1.2,81.15601667,18.76,1023.119,1.975,1.977484182,12.28,4.644444444,81.44444444,53.54,9.975,28.64428571,66.05,0.093,1.99,0.265,0.0465,0.0565,6.21,0.17,2.31,0.17,60.87,0.021,1.71,0.07,0.05,48.34666667,0.009,0.024,8.26,0.184,3.4,2.0,0.44,0.0,0.76,1.23,0.0,21.49,97.0,0.2,82.5,25.81818182,11.0,60.0,28.75,8.0,125.445,126.0,40.50662879,561.0,435.0,95.07936508
2024-08-23 22:00:00,2.71,1120.0,113257.0,2.352274097,3307.0,1306.0,2227.0,0.0,1.27,246.0,1.44,7.0,1.3,10.98,87.65,0.39,2.9,289.9403333,0.98,11.2,87.32,0.44,5.2,22.591000002999998,1.04,9.86,70.18,1.2,81.15601667,18.76,1023.119,1.975,1.977484182,12.28,4.644444444,81.44444444,53.54,9.975,28.64428571,66.05,0.093,1.99,0.265,0.0465,0.0565,6.21,0.17,2.31,0.17,60.87,0.021,1.71,0.07,0.05,48.34666667,0.009,0.024,8.26,0.184,3.4,2.0,0.44,0.0,0.76,1.23,0.0,21.49,97.0,0.2,82.5,25.81818182,11.0,60.0,28.75,8.0,124.725,130.0,39.66821176,560.0,430.0,91.53846154
2024-08-23 23:00:00,2.7,1119.0,113198.0,2.27668016,3199.0,1299.0,2214.0,0.0,1.25,246.0,1.45,7.0,1.3,10.88,87.75,0.42,3.2,289.2653333,0.95,11.12,87.41,0.43,8.0,22.729999997,1.04,9.96,70.04,1.12,82.39436533,18.88,985.8646667,1.99,2.049868559,11.98,4.555555556,81.48888889,54.01,10.005,28.69,66.91,0.097,1.945,0.295,0.048,0.058,5.845,0.18,2.05,0.06,60.66,0.008,1.95,0.02,0.05,61.34,0.003,0.017,8.88,0.099,5.4,2.0,0.41,0.0,0.79,1.38,0.0,33.88333333,95.54,0.4,82.5,25.81818182,11.0,60.0,28.75,8.0,125.3875,135.0,39.51255539,565.0,430.0,91.48148148
2024-08-24 00:00:00,2.7,1084.0,112774.0,2.500130523,3500.0,1358.0,2251.0,0.0,1.31,239.0,1.39,8.0,1.3,10.88,87.75,0.42,3.2,289.2653333,0.95,11.12,87.41,0.43,8.0,22.729999997,1.04,9.96,70.04,1.12,82.39436533,18.88,985.8646667,1.99,2.049868559,11.98,4.555555556,81.48888889,54.01,10.005,28.69,66.91,0.097,1.945,0.295,0.048,0.058,5.845,0.18,2.05,0.06,60.66,0.008,1.95,0.02,0.05,61.34,0.003,0.017,8.88,0.099,5.4,2.0,0.41,0.0,0.79,1.38,0.0,33.88333333,95.54,0.4,82.5,25.81818182,11.0,60.0,28.75,8.0,123.18,124.0,39.19143876,551.0,427.0,85.32258065
2024-08-24 02:00:00,2.72,1069.0,115487.0,2.440734591,3499.0,1297.0,2254.0,0.0,1.25,246.0,1.47,7.0,1.3,10.88,87.75,0.42,3.2,289.2653333,0.95,11.12,87.41,0.43,8.0,22.729999997,1.04,9.96,70.04,1.12,82.39436533,18.88,985.8646667,1.99,2.049868559,11.98,4.555555556,81.48888889,54.01,10.005,28.69,66.91,0.097,1.945,0.295,0.048,0.058,5.845,0.18,2.05,0.06,60.66,0.008,1.95,0.02,0.05,61.34,0.003,0.017,8.88,0.099,5.4,2.0,0.41,0.0,0.79,1.38,0.0,33.88333333,95.54,0.4,82.5,25.81818182,11.0,60.0,28.75,8.0,123.5325,121.0,38.19868196,551.0,430.0,84.04958678
2024-08-24 03:00:00,2.71,1076.0,114587.0,2.45989371,3499.0,1346.0,2249.0,0.0,1.3,240.0,1.41,7.0,1.3,10.88,87.75,0.42,3.2,289.2653333,0.95,11.12,87.41,0.43,8.0,22.729999997,1.04,9.96,70.04,1.12,82.39436533,18.88,985.8646667,1.99,2.049868559,11.98,4.555555556,81.48888889,54.01,10.005,28.69,66.91,0.097,1.945,0.295,0.048,0.058,5.845,0.18,2.05,0.06,60.66,0.008,1.95,0.02,0.05,61.34,0.003,0.017,8.88,0.099,5.4,2.0,0.41,0.0,0.79,1.38,0.0,33.88333333,95.54,0.4,82.5,25.81818182,11.0,60.0,28.75,8.0,123.93,124.0,39.11572844,554.0,430.0,84.19354839
2024-08-24 04:00:00,2.71,1083.0,114621.0,2.459164456,3499.0,1336.0,2263.0,0.0,1.28,242.0,1.43,7.0,1.3,10.88,87.75,0.42,3.2,289.2653333,0.95,11.12,87.41,0.43,8.0,22.729999997,1.04,9.96,70.04,1.12,82.39436533,18.88,985.8646667,1.99,2.049868559,11.98,4.555555556,81.48888889,54.01,10.005,28.69,66.91,0.097,1.945,0.295,0.048,0.058,5.845,0.18,2.05,0.06,60.66,0.008,1.95,0.02,0.05,61.34,0.003,0.017,8.88,0.099,5.4,2.0,0.41,0.0,0.79,1.38,0.0,33.88333333,95.54,0.4,82.5,25.81818182,11.0,60.0,28.75,8.0,123.66499999999999,122.0,39.05984977,552.0,430.0,84.75409836
2024-08-24 05:00:00,2.71,1099.0,114674.0,2.458730626,3500.0,1349.0,2269.0,0.0,1.29,245.0,1.42,7.0,1.3,10.88,87.75,0.42,3.2,289.2653333,0.95,11.12,87.41,0.43,8.0,22.729999997,1.04,9.96,70.04,1.12,82.39436533,18.88,985.8646667,1.99,2.049868559,11.98,4.555555556,81.48888889,54.01,10.005,28.69,66.91,0.097,1.945,0.295,0.048,0.058,5.845,0.18,2.05,0.06,60.66,0.008,1.95,0.02,0.05,61.34,0.003,0.017,8.88,0.099,5.4,2.0,0.41,0.0,0.79,1.38,0.0,33.88333333,95.54,0.4,82.5,25.81818182,11.0,60.0,28.75,8.0,124.0625,125.0,39.96655518,555.0,430.0,84.64
2024-08-24 06:00:00,2.71,1097.0,114819.0,2.454926198,3499.0,1334.0,2277.0,0.0,1.28,244.0,1.43,7.0,1.3,10.88,87.75,0.42,3.2,289.2653333,0.95,11.12,87.41,0.43,8.0,22.729999997,1.04,9.96,70.04,1.12,82.39436533,18.88,985.8646667,1.99,2.049868559,11.98,4.555555556,81.48888889,54.01,10.005,28.69,66.91,0.097,1.945,0.295,0.048,0.058,5.845,0.18,2.05,0.06,60.66,0.008,1.95,0.02,0.05,61.34,0.003,0.017,8.88,0.099,5.4,2.0,0.41,0.0,0.79,1.38,0.0,33.88333333,95.54,0.4,82.5,25.81818182,11.0,60.0,28.75,8.0,123.0025,117.0,40.07615421,547.0,430.0,85.21367521
2024-08-24 07:00:00,2.72,1074.0,114173.0,2.46951344,3500.0,1311.0,2258.0,0.0,1.26,239.0,1.46,7.0,1.3,10.88,87.75,0.42,3.2,289.2653333,0.95,11.12,87.41,0.43,8.0,22.729999997,1.04,9.96,70.04,1.12,82.39436533,18.88,985.8646667,1.99,2.049868559,11.98,4.555555556,81.48888889,54.01,10.005,28.69,66.91,0.097,1.945,0.295,0.048,0.058,5.845,0.18,2.05,0.06,60.66,0.008,1.95,0.02,0.05,61.34,0.003,0.017,8.88,0.099,5.4,2.0,0.41,0.0,0.79,1.38,0.0,33.88333333,95.54,0.4,82.5,25.81818182,11.0,60.0,28.75,8.0,122.7375,115.0,39.81986253,545.0,430.0,85.65217391
2024-08-24 08:00:00,2.71,1091.0,113318.0,2.48813532,3500.0,1290.0,2275.0,0.0,1.25,241.0,1.46,7.0,1.3,11.04,87.62,0.37,3.3,289.2653333,0.97,11.28,87.28,0.41,7.0,22.729999997,1.03,9.74,70.31,1.21,82.39436533,18.74,985.8646667,1.93,2.093151827,12.13,4.555555556,81.48888889,53.965,10.435,28.69,66.91,0.103,1.915,0.315,0.049,0.06,5.795,0.18,2.13,0.14,60.9,0.011,2.3,0.06,0.04,61.34,0.004,0.021,7.94,0.122,3.8,2.0,0.43,0.0,0.83,1.29,0.0,33.88333333,96.64,0.1,82.5,25.81818182,11.0,60.0,28.75,8.0,123.0025,117.0,40.21920419,547.0,430.0,85.12820513
2024-08-24 09:00:00,2.71,1098.0,113699.0,2.479802575,3500.0,1309.0,2268.0,0.0,1.26,244.0,1.45,7.0,1.3,11.04,87.62,0.37,3.3,289.2653333,0.97,11.28,87.28,0.41,7.0,22.729999997,1.03,9.74,70.31,1.21,82.39436533,18.74,985.8646667,1.93,2.093151827,12.13,4.555555556,81.48888889,53.965,10.435,28.69,66.91,0.103,1.915,0.315,0.049,0.06,5.795,0.18,2.13,0.14,60.9,0.011,2.3,0.06,0.04,61.34,0.004,0.021,7.94,0.122,3.8,2.0,0.43,0.0,0.83,1.29,0.0,33.88333333,96.64,0.1,82.5,25.81818182,11.0,60.0,28.75,8.0,123.5325,121.0,39.77686151,551.0,430.0,85.04132231
2024-08-24 10:00:00,2.71,1098.0,113555.0,2.482236392,3499.0,1318.0,2275.0,0.0,1.27,243.0,1.44,7.0,1.3,11.04,87.62,0.37,3.3,289.2653333,0.97,11.28,87.28,0.41,7.0,22.729999997,1.03,9.74,70.31,1.21,82.39436533,18.74,985.8646667,1.93,2.093151827,12.13,4.555555556,81.48888889,53.965,10.435,28.69,66.91,0.103,1.915,0.315,0.049,0.06,5.795,0.18,2.13,0.14,60.9,0.011,2.3,0.06,0.04,61.34,0.004,0.021,7.94,0.122,3.8,2.0,0.43,0.0,0.83,1.29,0.0,33.88333333,96.64,0.1,82.5,25.81818182,11.0,60.0,28.75,8.0,123.135,118.0,41.28131021,548.0,430.0,84.23728814
2024-08-24 11:00:00,2.71,1099.0,114307.0,2.465915821,3499.0,1349.0,2275.0,0.0,1.3,244.0,1.41,7.0,1.3,11.04,87.62,0.37,3.3,289.2653333,0.97,11.28,87.28,0.41,7.0,22.729999997,1.03,9.74,70.31,1.21,82.39436533,18.74,985.8646667,1.93,2.093151827,12.13,4.555555556,81.48888889,53.965,10.435,28.69,66.91,0.103,1.915,0.315,0.049,0.06,5.795,0.18,2.13,0.14,60.9,0.011,2.3,0.06,0.04,61.34,0.004,0.021,7.94,0.122,3.8,2.0,0.43,0.0,0.83,1.29,0.0,33.88333333,96.64,0.1,82.5,25.81818182,11.0,60.0,28.75,8.0,123.2675,119.0,41.75588865,549.0,430.0,84.11764706
2024-08-24 12:00:00,2.7,1099.0,114555.0,2.460580462,3499.0,1362.0,2268.0,0.0,1.3,245.0,1.4,7.0,1.3,11.04,87.62,0.37,3.3,289.2653333,0.97,11.28,87.28,0.41,7.0,22.729999997,1.03,9.74,70.31,1.21,82.39436533,18.74,985.8646667,1.93,2.093151827,12.13,4.555555556,81.48888889,53.965,10.435,28.69,66.91,0.103,1.915,0.315,0.049,0.06,5.795,0.18,2.13,0.14,60.9,0.011,2.3,0.06,0.04,61.34,0.004,0.021,7.94,0.122,3.8,2.0,0.43,0.0,0.83,1.29,0.0,33.88333333,96.64,0.1,82.5,25.81818182,11.0,60.0,28.75,8.0,123.7975,123.0,41.76290361,553.0,430.0,85.20325203
2024-08-24 13:00:00,2.69,1108.0,114984.0,2.452105657,3500.0,1379.0,2250.0,0.0,1.3,249.0,1.39,8.0,1.3,11.04,87.62,0.37,3.3,289.2653333,0.97,11.28,87.28,0.41,7.0,22.729999997,1.03,9.74,70.31,1.21,82.39436533,18.74,985.8646667,1.93,2.093151827,12.13,4.555555556,81.48888889,53.965,10.435,28.69,66.91,0.103,1.915,0.315,0.049,0.06,5.795,0.18,2.13,0.14,60.9,0.011,2.3,0.06,0.04,61.34,0.004,0.021,7.94,0.122,3.8,2.0,0.43,0.0,0.83,1.29,0.0,33.88333333,96.64,0.1,82.5,25.81818182,11.0,60.0,28.75,8.0,123.7975,123.0,40.86072358,553.0,430.0,93.25203252
2024-08-24 14:00:00,2.67,1141.0,114203.0,2.468160122,3499.0,1387.0,2276.0,0.0,1.3,254.0,1.37,7.0,1.3,11.04,87.62,0.37,3.3,289.2653333,0.97,11.28,87.28,0.41,7.0,22.729999997,1.03,9.74,70.31,1.21,82.39436533,18.74,985.8646667,1.93,2.093151827,12.13,4.555555556,81.48888889,53.965,10.435,28.69,66.91,0.103,1.915,0.315,0.049,0.06,5.795,0.18,2.13,0.14,60.9,0.011,2.3,0.06,0.04,61.34,0.004,0.021,7.94,0.122,3.8,2.0,0.43,0.0,0.83,1.29,0.0,33.88333333,96.64,0.1,82.5,25.81818182,11.0,60.0,28.75,8.0,124.3725,133.0,40.91122593,560.0,427.0,84.96240602
2024-08-24 15:00:00,2.67,1148.0,113593.0,2.481406501,3499.0,1343.0,2256.0,0.0,1.3,252.0,1.37,7.0,1.3,11.04,87.62,0.37,3.3,289.2653333,0.97,11.28,87.28,0.41,7.0,22.729999997,1.03,9.74,70.31,1.21,82.39436533,18.74,985.8646667,1.93,2.093151827,12.13,4.555555556,81.48888889,53.965,10.435,28.69,66.91,0.103,1.915,0.315,0.049,0.06,5.795,0.18,2.13,0.14,60.9,0.011,2.3,0.06,0.04,61.34,0.004,0.021,7.94,0.122,3.8,2.0,0.43,0.0,0.83,1.29,0.0,33.88333333,96.64,0.1,82.5,25.81818182,11.0,60.0,28.75,8.0,124.505,134.0,39.95736618,561.0,427.0,91.19402985
2024-08-24 16:00:00,2.71,1105.0,112309.0,2.510475837,3500.0,1323.0,2262.0,0.0,1.3,241.0,1.41,8.0,1.3,11.04,87.58,0.4,2.6,289.2653333,0.98,11.33,87.18,0.44,8.2,22.729999997,1.05,9.82,70.17,1.24,82.39436533,18.77,985.8646667,1.945,2.056725319,11.97,4.555555556,81.48888889,54.08,10.455,28.69,66.91,0.0995,1.92,0.305,0.0475,0.061,5.82,0.175,2.25,0.17,60.46,0.016,1.84,0.04,0.06,61.34,0.006,0.027,8.85,0.127,4.2,2.0,0.42,0.0,0.56,1.24,0.0,33.88333333,94.39,0.1,82.5,25.81818182,11.0,60.0,28.75,8.0,123.18,124.0,39.86599665,551.0,427.0,84.91935484
2024-08-24 17:00:00,2.72,1113.0,113647.0,2.480228138,3499.0,1340.0,2273.0,0.0,1.3,245.0,1.42,7.0,1.3,11.04,87.58,0.4,2.6,289.2653333,0.98,11.33,87.18,0.44,8.2,22.729999997,1.05,9.82,70.17,1.24,82.39436533,18.77,985.8646667,1.945,2.056725319,11.97,4.555555556,81.48888889,54.08,10.455,28.69,66.91,0.0995,1.92,0.305,0.0475,0.061,5.82,0.175,2.25,0.17,60.46,0.016,1.84,0.04,0.06,61.34,0.006,0.027,8.85,0.127,4.2,2.0,0.42,0.0,0.56,1.24,0.0,33.88333333,94.39,0.1,82.5,25.81818182,11.0,60.0,28.75,8.0,122.65,120.0,41.75980975,547.0,427.0,85.83333333
2024-08-24 18:00:00,2.73,1105.0,111391.0,2.536817722,3500.0,1294.0,2254.0,200.0,1.3,236.0,1.43,7.0,1.3,11.04,87.58,0.4,2.6,289.2653333,0.98,11.33,87.18,0.44,8.2,22.729999997,1.05,9.82,70.17,1.24,82.39436533,18.77,985.8646667,1.945,2.056725319,11.97,4.555555556,81.48888889,54.08,10.455,28.69,66.91,0.0995,1.92,0.305,0.0475,0.061,5.82,0.175,2.25,0.17,60.46,0.016,1.84,0.04,0.06,61.34,0.006,0.027,8.85,0.127,4.2,2.0,0.42,0.0,0.56,1.24,0.0,33.88333333,94.39,0.1,82.5,25.81818182,11.0,60.0,28.75,8.0,122.65,120.0,41.34385462,547.0,427.0,85.83333333
2024-08-24 19:00:00,2.72,1102.0,112215.0,2.511860106,3499.0,1323.0,2268.0,0.0,1.31,240.0,1.41,7.0,1.3,11.04,87.58,0.4,2.6,289.2653333,0.98,11.33,87.18,0.44,8.2,22.729999997,1.05,9.82,70.17,1.24,82.39436533,18.77,985.8646667,1.945,2.056725319,11.97,4.555555556,81.48888889,54.08,10.455,28.69,66.91,0.0995,1.92,0.305,0.0475,0.061,5.82,0.175,2.25,0.17,60.46,0.016,1.84,0.04,0.06,61.34,0.006,0.027,8.85,0.127,4.2,2.0,0.42,0.0,0.56,1.24,0.0,33.88333333,94.39,0.1,82.5,25.81818182,11.0,60.0,28.75,8.0,122.7825,121.0,40.47733848,548.0,427.0,85.45454545
2024-08-24 20:00:00,2.69,1105.0,113765.0,2.478364775,3500.0,1322.0,2277.0,0.0,1.25,246.0,1.44,7.0,1.3,11.04,87.58,0.4,2.6,289.2653333,0.98,11.33,87.18,0.44,8.2,22.729999997,1.05,9.82,70.17,1.24,82.39436533,18.77,985.8646667,1.945,2.056725319,11.97,4.555555556,81.48888889,54.08,10.455,28.69,66.91,0.0995,1.92,0.305,0.0475,0.061,5.82,0.175,2.25,0.17,60.46,0.016,1.84,0.04,0.06,61.34,0.006,0.027,8.85,0.127,4.2,2.0,0.42,0.0,0.56,1.24,0.0,33.88333333,94.39,0.1,82.5,25.81818182,11.0,60.0,28.75,8.0,122.65,120.0,39.5958624,547.0,427.0,85.33333333
2024-08-24 21:00:00,2.7,1109.0,114414.0,2.463611037,3499.0,1367.0,2276.0,0.0,1.3,247.0,1.4,7.0,1.3,11.04,87.58,0.4,2.6,289.2653333,0.98,11.33,87.18,0.44,8.2,22.729999997,1.05,9.82,70.17,1.24,82.39436533,18.77,985.8646667,1.945,2.056725319,11.97,4.555555556,81.48888889,54.08,10.455,28.69,66.91,0.0995,1.92,0.305,0.0475,0.061,5.82,0.175,2.25,0.17,60.46,0.016,1.84,0.04,0.06,61.34,0.006,0.027,8.85,0.127,4.2,2.0,0.42,0.0,0.56,1.24,0.0,33.88333333,94.39,0.1,82.5,25.81818182,11.0,60.0,28.75,8.0,122.7825,121.0,39.17574609,548.0,427.0,85.2892562
2024-08-24 22:00:00,2.74,1075.0,113124.0,2.492399794,3500.0,1302.0,2247.0,0.0,1.29,236.0,1.45,7.0,1.3,11.04,87.58,0.4,2.6,289.2653333,0.98,11.33,87.18,0.44,8.2,22.729999997,1.05,9.82,70.17,1.24,82.39436533,18.77,985.8646667,1.945,2.056725319,11.97,4.555555556,81.48888889,54.08,10.455,28.69,66.91,0.0995,1.92,0.305,0.0475,0.061,5.82,0.175,2.25,0.17,60.46,0.016,1.84,0.04,0.06,61.34,0.006,0.027,8.85,0.127,4.2,2.0,0.42,0.0,0.56,1.24,0.0,33.88333333,94.39,0.1,82.5,25.81818182,11.0,60.0,28.75,8.0,123.0475,123.0,39.66053072,550.0,427.0,85.20325203
2024-08-24 23:00:00,2.68,1086.0,111902.0,2.518881829,3499.0,1363.0,2252.0,0.0,1.31,239.0,1.37,7.0,1.3,10.96,87.66,0.41,3.0,276.6633333,0.97,11.26,87.23,0.46,8.6,22.70966667,1.05,10.05,69.93,1.16,81.774875,18.86,922.3556667,1.97,2.02674305,11.815,4.4,82.71111111,54.09,9.9,27.6925,66.91,0.1005,1.955,0.355,0.0485,0.062,5.83,0.18,2.52,0.09,60.24,0.019,1.84,0.04,0.1,61.80666667,0.006,0.028,8.92,0.152,4.4,2.0,0.54,0.0,0.71,1.34,0.0,27.69333333,95.75,0.2,82.5,25.81818182,11.0,60.0,28.75,8.0,123.0475,123.0,39.33333333,550.0,427.0,85.93495935
2024-09-04 00:00:00,2.71,1151.0,117382.0,2.400668105,3498.0,1385.0,2289.0,0.0,1.3,256.0,1.41,7.0,1.3,10.53,88.12,0.39,3.5,282.4686667,0.96,10.78,87.73,0.45,7.1,19.040666667,1.04,10.84,70.09,0.98,97.66666667,18.09,967.6906667,2.535,1.969333795,11.885,5.088888889,78.31222222,53.29,8.98,29.0125,71.2,0.1165,2.37,0.245,0.0435,0.0705,6.035,0.21,4.190166912,0.128679808,59.93202599,0.047479514,4.423156221,0.063884672,0.067769344,290.1378037,0.01,0.108149465,4.700113659,0.338167667,2.784294401,2.0,0.91,0.0,1.1,1.3,0.0,24.15666667,95.97,0.1,82.5,25.81818182,11.0,60.0,28.75,8.0,119.1375,135.0,42.8806391,540.0,405.0,86.81481481
2024-09-04 01:00:00,2.74,1150.0,116566.0,2.418845386,3500.0,1371.0,2287.0,0.0,1.32,252.0,1.42,7.0,1.3,10.53,88.12,0.39,3.5,282.4686667,0.96,10.78,87.73,0.45,7.1,19.040666667,1.04,10.84,70.09,0.98,97.66666667,18.09,967.6906667,2.535,1.969333795,11.885,5.088888889,78.31222222,53.29,8.98,29.0125,71.2,0.1165,2.37,0.245,0.0435,0.0705,6.035,0.21,4.190166912,0.128679808,59.93202599,0.047479514,4.423156221,0.063884672,0.067769344,290.1378037,0.01,0.108149465,4.700113659,0.338167667,2.784294401,2.0,0.91,0.0,1.1,1.3,0.0,24.15666667,95.97,0.1,82.5,25.81818182,11.0,60.0,28.75,8.0,118.74000000000001,132.0,42.5357394,537.0,405.0,86.36363636
2024-09-04 02:00:00,2.74,1147.0,116800.0,2.419154206,3500.0,1355.0,2279.0,200.0,1.3,252.0,1.44,7.0,1.3,10.53,88.12,0.39,3.5,282.4686667,0.96,10.78,87.73,0.45,7.1,19.040666667,1.04,10.84,70.09,0.98,97.66666667,18.09,967.6906667,2.535,1.969333795,11.885,5.088888889,78.31222222,53.29,8.98,29.0125,71.2,0.1165,2.37,0.245,0.0435,0.0705,6.035,0.21,4.190166912,0.128679808,59.93202599,0.047479514,4.423156221,0.063884672,0.067769344,290.1378037,0.01,0.108149465,4.700113659,0.338167667,2.784294401,2.0,0.91,0.0,1.1,1.3,0.0,24.15666667,95.97,0.1,82.5,25.81818182,11.0,60.0,28.75,8.0,119.005,134.0,42.57309942,539.0,405.0,84.10447761
2024-09-04 03:00:00,2.73,1142.0,107812.0,2.61689373,3498.0,1259.0,2260.0,108.0,1.3,232.0,1.43,7.0,1.3,10.53,88.12,0.39,3.5,282.4686667,0.96,10.78,87.73,0.45,7.1,19.040666667,1.04,10.84,70.09,0.98,97.66666667,18.09,967.6906667,2.535,1.969333795,11.885,5.088888889,78.31222222,53.29,8.98,29.0125,71.2,0.1165,2.37,0.245,0.0435,0.0705,6.035,0.21,4.190166912,0.128679808,59.93202599,0.047479514,4.423156221,0.063884672,0.067769344,290.1378037,0.01,0.108149465,4.700113659,0.338167667,2.784294401,2.0,0.91,0.0,1.1,1.3,0.0,24.15666667,95.97,0.1,82.5,25.81818182,11.0,60.0,28.75,8.0,118.6075,131.0,42.39459585,536.0,405.0,84.58015267
2024-09-04 04:00:00,2.69,1145.0,115516.0,2.442213129,3502.0,1417.0,2244.0,0.0,1.32,252.0,1.37,8.0,1.3,10.53,88.12,0.39,3.5,282.4686667,0.96,10.78,87.73,0.45,7.1,19.040666667,1.04,10.84,70.09,0.98,97.66666667,18.09,967.6906667,2.535,1.969333795,11.885,5.088888889,78.31222222,53.29,8.98,29.0125,71.2,0.1165,2.37,0.245,0.0435,0.0705,6.035,0.21,4.190166912,0.128679808,59.93202599,0.047479514,4.423156221,0.063884672,0.067769344,290.1378037,0.01,0.108149465,4.700113659,0.338167667,2.784294401,2.0,0.91,0.0,1.1,1.3,0.0,24.15666667,95.97,0.1,82.5,25.81818182,11.0,60.0,28.75,8.0,119.6675,139.0,41.69578383,544.0,405.0,96.04316547
2024-09-04 05:00:00,2.71,1169.0,116895.0,2.412730203,3501.0,1425.0,2240.0,0.0,1.34,258.0,1.37,8.0,1.3,10.53,88.12,0.39,3.5,282.4686667,0.96,10.78,87.73,0.45,7.1,19.040666667,1.04,10.84,70.09,0.98,97.66666667,18.09,967.6906667,2.535,1.969333795,11.885,5.088888889,78.31222222,53.29,8.98,29.0125,71.2,0.1165,2.37,0.245,0.0435,0.0705,6.035,0.21,4.190166912,0.128679808,59.93202599,0.047479514,4.423156221,0.063884672,0.067769344,290.1378037,0.01,0.108149465,4.700113659,0.338167667,2.784294401,2.0,0.91,0.0,1.1,1.3,0.0,24.15666667,95.97,0.1,82.5,25.81818182,11.0,60.0,28.75,8.0,120.1975,143.0,42.31931211,548.0,405.0,96.43356643
2024-09-04 06:00:00,2.72,1129.0,110240.0,2.558294659,3501.0,1287.0,2217.0,0.0,1.28,237.0,1.44,7.0,1.3,10.53,88.12,0.39,3.5,282.4686667,0.96,10.78,87.73,0.45,7.1,19.040666667,1.04,10.84,70.09,0.98,97.66666667,18.09,967.6906667,2.535,1.969333795,11.885,5.088888889,78.31222222,53.29,8.98,29.0125,71.2,0.1165,2.37,0.245,0.0435,0.0705,6.035,0.21,4.190166912,0.128679808,59.93202599,0.047479514,4.423156221,0.063884672,0.067769344,290.1378037,0.01,0.108149465,4.700113659,0.338167667,2.784294401,2.0,0.91,0.0,1.1,1.3,0.0,24.15666667,95.97,0.1,82.5,25.81818182,11.0,60.0,28.75,8.0,119.005,134.0,42.60910371,539.0,405.0,96.11940299
2024-09-04 07:00:00,2.71,1118.0,104748.0,2.689268216,3497.0,1218.0,2236.0,0.0,1.27,221.0,1.44,8.0,1.3,10.53,88.12,0.39,3.5,282.4686667,0.96,10.78,87.73,0.45,7.1,19.040666667,1.04,10.84,70.09,0.98,97.66666667,18.09,967.6906667,2.535,1.969333795,11.885,5.088888889,78.31222222,53.29,8.98,29.0125,71.2,0.1165,2.37,0.245,0.0435,0.0705,6.035,0.21,4.190166912,0.128679808,59.93202599,0.047479514,4.423156221,0.063884672,0.067769344,290.1378037,0.01,0.108149465,4.700113659,0.338167667,2.784294401,2.0,0.91,0.0,1.1,1.3,0.0,24.15666667,95.97,0.1,82.5,25.81818182,11.0,60.0,28.75,8.0,118.3425,129.0,42.4,534.0,405.0,87.75193798
2024-09-04 08:00:00,2.71,1120.0,104992.0,2.684555849,3499.0,1212.0,2233.0,0.0,1.27,222.0,1.44,7.0,1.3,10.37,88.29,0.38,4.4,282.4686667,0.96,10.51,88.04,0.43,8.5,19.040666667,1.02,11.08,69.9,0.96,97.66666667,18.06,967.6906667,2.525,1.973007098,11.7,5.088888889,78.31222222,53.55,8.645,30.4175,71.2,0.1125,2.245,0.25,0.043,0.0675,5.93,0.2,4.097200254,0.066942336,60.24971188,0.024925645,4.168861821,0.058512896,0.055455232,290.1378037,0.010082701,0.110595597,4.68770854,0.407209395,3.638012161,2.0,0.91,0.0,0.7,1.25,0.0,24.15666667,96.41,0.2,82.5,25.81818182,11.0,60.0,28.75,8.0,118.475,130.0,42.89082763,535.0,405.0,85.15384615
2024-09-04 09:00:00,2.7,1123.0,109539.0,2.580719531,3500.0,1301.0,2232.0,232.0,1.29,234.0,1.41,8.0,1.3,10.37,88.29,0.38,4.4,282.4686667,0.96,10.51,88.04,0.43,8.5,19.040666667,1.02,11.08,69.9,0.96,97.66666667,18.06,967.6906667,2.525,1.973007098,11.7,5.088888889,78.31222222,53.55,8.645,30.4175,71.2,0.1125,2.245,0.25,0.043,0.0675,5.93,0.2,4.097200254,0.066942336,60.24971188,0.024925645,4.168861821,0.058512896,0.055455232,290.1378037,0.010082701,0.110595597,4.68770854,0.407209395,3.638012161,2.0,0.91,0.0,0.7,1.25,0.0,24.15666667,96.41,0.2,82.5,25.81818182,11.0,60.0,28.75,8.0,118.475,130.0,43.68886819,535.0,405.0,88.69230769
2024-09-04 10:00:00,2.66,1163.0,115037.0,2.450976573,3500.0,1413.0,2258.0,0.0,1.3,257.0,1.36,7.0,1.3,10.37,88.29,0.38,4.4,282.4686667,0.96,10.51,88.04,0.43,8.5,19.040666667,1.02,11.08,69.9,0.96,97.66666667,18.06,967.6906667,2.525,1.973007098,11.7,5.088888889,78.31222222,53.55,8.645,30.4175,71.2,0.1125,2.245,0.25,0.043,0.0675,5.93,0.2,4.097200254,0.066942336,60.24971188,0.024925645,4.168861821,0.058512896,0.055455232,290.1378037,0.010082701,0.110595597,4.68770854,0.407209395,3.638012161,2.0,0.91,0.0,0.7,1.25,0.0,24.15666667,96.41,0.2,82.5,25.81818182,11.0,60.0,28.75,8.0,118.74000000000001,132.0,44.44957304,537.0,405.0,97.65151515
2024-09-04 11:00:00,2.66,1154.0,114469.0,2.463131353,3500.0,1407.0,2261.0,0.0,1.3,254.0,1.36,8.0,1.3,10.37,88.29,0.38,4.4,282.4686667,0.96,10.51,88.04,0.43,8.5,19.040666667,1.02,11.08,69.9,0.96,97.66666667,18.06,967.6906667,2.525,1.973007098,11.7,5.088888889,78.31222222,53.55,8.645,30.4175,71.2,0.1125,2.245,0.25,0.043,0.0675,5.93,0.2,4.097200254,0.066942336,60.24971188,0.024925645,4.168861821,0.058512896,0.055455232,290.1378037,0.010082701,0.110595597,4.68770854,0.407209395,3.638012161,2.0,0.91,0.0,0.7,1.25,0.0,24.15666667,96.41,0.2,82.5,25.81818182,11.0,60.0,28.75,8.0,118.475,130.0,44.17910448,535.0,405.0,96.30769231
2024-09-04 12:00:00,2.64,1169.0,115125.0,2.449104162,3500.0,1430.0,2275.0,0.0,1.3,259.0,1.34,7.0,1.3,10.37,88.29,0.38,4.4,282.4686667,0.96,10.51,88.04,0.43,8.5,19.040666667,1.02,11.08,69.9,0.96,97.66666667,18.06,967.6906667,2.525,1.973007098,11.7,5.088888889,78.31222222,53.55,8.645,30.4175,71.2,0.1125,2.245,0.25,0.043,0.0675,5.93,0.2,4.097200254,0.066942336,60.24971188,0.024925645,4.168861821,0.058512896,0.055455232,290.1378037,0.010082701,0.110595597,4.68770854,0.407209395,3.638012161,2.0,0.91,0.0,0.7,1.25,0.0,24.15666667,96.41,0.2,82.5,25.81818182,11.0,60.0,28.75,8.0,118.74000000000001,132.0,43.09507287,537.0,405.0,97.57575758
2024-09-04 13:00:00,2.64,1167.0,114417.0,2.463546479,3499.0,1395.0,2261.0,0.0,1.3,255.0,1.34,8.0,1.3,10.37,88.29,0.38,4.4,282.4686667,0.96,10.51,88.04,0.43,8.5,19.040666667,1.02,11.08,69.9,0.96,97.66666667,18.06,967.6906667,2.525,1.973007098,11.7,5.088888889,78.31222222,53.55,8.645,30.4175,71.2,0.1125,2.245,0.25,0.043,0.0675,5.93,0.2,4.097200254,0.066942336,60.24971188,0.024925645,4.168861821,0.058512896,0.055455232,290.1378037,0.010082701,0.110595597,4.68770854,0.407209395,3.638012161,2.0,0.91,0.0,0.7,1.25,0.0,24.15666667,96.41,0.2,82.5,25.81818182,11.0,60.0,28.75,8.0,119.1375,135.0,42.64672037,540.0,405.0,96.96296296
2024-09-04 14:00:00,2.7,1154.0,114387.0,2.464192211,3499.0,1361.0,2245.0,0.0,1.3,251.0,1.4,7.0,1.3,10.37,88.29,0.38,4.4,282.4686667,0.96,10.51,88.04,0.43,8.5,19.040666667,1.02,11.08,69.9,0.96,97.66666667,18.06,967.6906667,2.525,1.973007098,11.7,5.088888889,78.31222222,53.55,8.645,30.4175,71.2,0.1125,2.245,0.25,0.043,0.0675,5.93,0.2,4.097200254,0.066942336,60.24971188,0.024925645,4.168861821,0.058512896,0.055455232,290.1378037,0.010082701,0.110595597,4.68770854,0.407209395,3.638012161,2.0,0.91,0.0,0.7,1.25,0.0,24.15666667,96.41,0.2,82.5,25.81818182,11.0,60.0,28.75,8.0,119.4025,137.0,43.96512162,542.0,405.0,93.06569343
2024-09-04 15:00:00,2.66,1158.0,114146.0,2.469391905,3499.0,1398.0,2237.0,0.0,1.3,253.0,1.36,7.0,1.3,10.37,88.29,0.38,4.4,282.4686667,0.96,10.51,88.04,0.43,8.5,19.040666667,1.02,11.08,69.9,0.96,97.66666667,18.06,967.6906667,2.525,1.973007098,11.7,5.088888889,78.31222222,53.55,8.645,30.4175,71.2,0.1125,2.245,0.25,0.043,0.0675,5.93,0.2,4.097200254,0.066942336,60.24971188,0.024925645,4.168861821,0.058512896,0.055455232,290.1378037,0.010082701,0.110595597,4.68770854,0.407209395,3.638012161,2.0,0.91,0.0,0.7,1.25,0.0,24.15666667,96.41,0.2,82.5,25.81818182,11.0,60.0,28.75,8.0,119.8,140.0,44.33634468,545.0,405.0,95.5
2024-09-04 16:00:00,2.67,1159.0,113945.0,2.474451965,3500.0,1388.0,2270.0,0.0,1.3,253.0,1.37,8.0,1.3,10.64,88.0,0.38,4.3,282.4686667,0.98,10.72,87.82,0.44,6.9,19.040666667,1.02,11.01,69.84,0.92,97.66666667,18.23,967.6906667,2.5,1.956942286,11.8,5.088888889,78.31222222,53.455,9.07,29.715,71.2,0.113,2.215,0.23,0.045,0.0705,6.03,0.21,4.199514366,0.040083456,60.46921114,0.034223066,4.224810237,0.04157056,0.070827008,290.1378037,0.008925645,0.120166157,4.233747963,0.373977984,3.90743552,2.0,1.08,0.0,0.71,1.2,0.0,24.15666667,95.87,0.3,82.5,25.81818182,11.0,60.0,28.75,8.0,119.6675,139.0,44.54900161,544.0,405.0,87.26618705
2024-09-04 17:00:00,2.7,1153.0,113953.0,2.472865301,3498.0,1354.0,2276.0,0.0,1.29,250.0,1.41,7.0,1.3,10.64,88.0,0.38,4.3,282.4686667,0.98,10.72,87.82,0.44,6.9,19.040666667,1.02,11.01,69.84,0.92,97.66666667,18.23,967.6906667,2.5,1.956942286,11.8,5.088888889,78.31222222,53.455,9.07,29.715,71.2,0.113,2.215,0.23,0.045,0.0705,6.03,0.21,4.199514366,0.040083456,60.46921114,0.034223066,4.224810237,0.04157056,0.070827008,290.1378037,0.008925645,0.120166157,4.233747963,0.373977984,3.90743552,2.0,1.08,0.0,0.71,1.2,0.0,24.15666667,95.87,0.3,82.5,25.81818182,11.0,60.0,28.75,8.0,119.1375,135.0,44.72960587,540.0,405.0,87.25925926
2024-09-04 18:00:00,2.65,1145.0,114134.0,2.471062194,3501.0,1406.0,2293.0,0.0,1.3,252.0,1.35,7.0,1.3,10.64,88.0,0.38,4.3,282.4686667,0.98,10.72,87.82,0.44,6.9,19.040666667,1.02,11.01,69.84,0.92,97.66666667,18.23,967.6906667,2.5,1.956942286,11.8,5.088888889,78.31222222,53.455,9.07,29.715,71.2,0.113,2.215,0.23,0.045,0.0705,6.03,0.21,4.199514366,0.040083456,60.46921114,0.034223066,4.224810237,0.04157056,0.070827008,290.1378037,0.008925645,0.120166157,4.233747963,0.373977984,3.90743552,2.0,1.08,0.0,0.71,1.2,0.0,24.15666667,95.87,0.3,82.5,25.81818182,11.0,60.0,28.75,8.0,118.6075,131.0,43.22446143,536.0,405.0,84.88549618
2024-09-04 19:00:00,2.61,1153.0,116352.0,2.423291694,3500.0,1479.0,2279.0,0.0,1.3,261.0,1.31,8.0,1.3,10.64,88.0,0.38,4.3,282.4686667,0.98,10.72,87.82,0.44,6.9,19.040666667,1.02,11.01,69.84,0.92,97.66666667,18.23,967.6906667,2.5,1.956942286,11.8,5.088888889,78.31222222,53.455,9.07,29.715,71.2,0.113,2.215,0.23,0.045,0.0705,6.03,0.21,4.199514366,0.040083456,60.46921114,0.034223066,4.224810237,0.04157056,0.070827008,290.1378037,0.008925645,0.120166157,4.233747963,0.373977984,3.90743552,2.0,1.08,0.0,0.71,1.2,0.0,24.15666667,95.87,0.3,82.5,25.81818182,11.0,60.0,28.75,8.0,118.74000000000001,132.0,41.68575355,537.0,405.0,90.53030303
2024-09-04 20:00:00,2.66,1150.0,116996.0,2.409272195,3499.0,1433.0,2286.0,0.0,1.3,259.0,1.36,7.0,1.3,10.64,88.0,0.38,4.3,282.4686667,0.98,10.72,87.82,0.44,6.9,19.040666667,1.02,11.01,69.84,0.92,97.66666667,18.23,967.6906667,2.5,1.956942286,11.8,5.088888889,78.31222222,53.455,9.07,29.715,71.2,0.113,2.215,0.23,0.045,0.0705,6.03,0.21,4.199514366,0.040083456,60.46921114,0.034223066,4.224810237,0.04157056,0.070827008,290.1378037,0.008925645,0.120166157,4.233747963,0.373977984,3.90743552,2.0,1.08,0.0,0.71,1.2,0.0,24.15666667,95.87,0.3,82.5,25.81818182,11.0,60.0,28.75,8.0,118.6075,131.0,42.41534989,536.0,405.0,86.79389313
2024-09-04 21:00:00,2.63,1155.0,116971.0,2.410475147,3500.0,1469.0,2242.0,0.0,1.3,262.0,1.33,8.0,1.3,10.64,88.0,0.38,4.3,282.4686667,0.98,10.72,87.82,0.44,6.9,19.040666667,1.02,11.01,69.84,0.92,97.66666667,18.23,967.6906667,2.5,1.956942286,11.8,5.088888889,78.31222222,53.455,9.07,29.715,71.2,0.113,2.215,0.23,0.045,0.0705,6.03,0.21,4.199514366,0.040083456,60.46921114,0.034223066,4.224810237,0.04157056,0.070827008,290.1378037,0.008925645,0.120166157,4.233747963,0.373977984,3.90743552,2.0,1.08,0.0,0.71,1.2,0.0,24.15666667,95.87,0.3,82.5,25.81818182,11.0,60.0,28.75,8.0,119.4025,137.0,42.46794872,542.0,405.0,93.21167883
2024-09-04 22:00:00,2.67,1156.0,114567.0,2.460322885,3499.0,1396.0,2229.0,0.0,1.3,254.0,1.37,7.0,1.3,10.64,88.0,0.38,4.3,282.4686667,0.98,10.72,87.82,0.44,6.9,19.040666667,1.02,11.01,69.84,0.92,97.66666667,18.23,967.6906667,2.5,1.956942286,11.8,5.088888889,78.31222222,53.455,9.07,29.715,71.2,0.113,2.215,0.23,0.045,0.0705,6.03,0.21,4.199514366,0.040083456,60.46921114,0.034223066,4.224810237,0.04157056,0.070827008,290.1378037,0.008925645,0.120166157,4.233747963,0.373977984,3.90743552,2.0,1.08,0.0,0.71,1.2,0.0,24.15666667,95.87,0.3,82.5,25.81818182,11.0,60.0,28.75,8.0,120.065,142.0,42.30046948,547.0,405.0,90.49295775
2024-09-04 23:00:00,2.71,1158.0,116549.0,2.419198,3500.0,1370.0,2256.0,0.0,1.29,255.0,1.42,7.0,1.3,10.6,88.02,0.4,4.3,282.6146667,0.98,10.86,87.65,0.44,7.2,19.410333337,1.05,10.97,69.84,1.07,100.0466667,18.12,977.1956667,2.54,1.985714286,11.785,5.111111111,78.08888889,53.435,8.36,28.31,66.42,0.1115,2.335,0.225,0.0455,0.069,5.935,0.2,4.319527894,0.061904897,60.52760028,0.031285706,4.107626404,0.061428815,0.071428815,283.1991303,0.012619077,0.118952619,4.117631516,0.355525281,3.604760823,2.0,0.94,0.0,0.68,1.32,0.0,26.1,96.2,0.3,82.5,25.81818182,11.0,60.0,28.75,8.0,119.8,140.0,42.83005452,545.0,405.0,86.78571429
2024-09-05 00:00:00,2.66,1172.0,115434.0,2.651085233,3799.0,1411.0,2261.0,0.0,1.3,258.0,1.36,7.0,1.3,10.42,88.19,0.4,3.2,295.6523333,0.99,10.74,87.8,0.42,8.4,19.68533333,1.04,10.41,69.69,1.08,98.18333333,18.82,932.1786667,2.466,1.855886532,10.0725,4.867777778,79.66666667,55.086125,9.84,30.33714286,66.74,0.116,2.07235,0.465,0.048,0.0785,5.427975,0.18,4.63,0.07,61.34,0.033,3.48,0.05,0.06,270.6,0.014,0.092,3.4,0.254,3.0,2.0,1.52,0.0,0.75,1.28,0.0,12.84,95.15,0.1,82.5,25.81818182,11.0,60.0,28.75,8.0,122.3,140.0,43.96770473,555.0,415.0,94.92857143
