Repository: saikumar-voptimai/evonith_bf_webapp

# Evonith BF2 — Blast Furnace Intelligence Platform

Monitoring, modelling and optimisation of **Blast Furnace 2 (BF2)** at Evonith Steel: live telemetry from InfluxDB,
manual plant reports from Neon PostgreSQL, a two-zone energy model of the furnace, blend and fuel optimisers, a
conversational assistant (FurnaceMind) and a live digital twin evaluated every hour.

The platform has three deployable parts that share one Python service layer, plus the shared data library:

| Part | Path | What it is |
|---|---|---|
| **Streamlit app** (legacy) | `src/app.py`, `src/custom_pages/` | The original 11-page dashboard; still the home of the model pages. Served under `/legacy` in production |

File: src/assets/data/furnace_dataset_20260525_002530_771382.csv (part 75 of 209)
GO%,ORE_NA2O%,ORE_P%,ORE_TIO2%,ORE_AL2O3%,ORE_SIO2%,ORE_MNO%,ORE_CAO%,ORE_K2O%,ORE_CALC_MT,PELLET_PCT_SIO2,PELLET_PCT_AL2O3,PELLET_PCT_FE2O3,PELLET_PCT_MGO,PELLET_PCT_TIO2,PELLET_PCT_NA2O,TOTAL_PELLET_CALC_MT,PELLET_PCT_K2O,PELLET_PCT_TM,PELLET_PCT_LOI,PELLET_PCT_MNO,PELLET_PCT_CAO,PELLET_PCT_P,CHARGES/HRS.,STOCKRODLEVEL,CHEM_PCT_C,CHEM_PCT_CR,CHEM_PCT_FE,CHEM_PCT_MN,CHEM_PCT_P,CHEM_PCT_S,CHEM_PCT_SI,CHEM_PCT_TI,SLAG_BASICITY,SLAG_PCT_AL2O3,SLAG_PCT_CAO,SLAG_PCT_FEO,SLAG_PCT_K2O,SLAG_PCT_MGO,SLAG_PCT_MNO,SLAG_PCT_NA2O,SLAG_PCT_S,SLAG_PCT_SIO2,SLAG_PCT_TIO2,SLAG_T_BASICITY,HMT_GT_1480C,COKE_DISCHARGE_TIME,WEIGHTED_COKE_ANGLE,TOTAL_COKE_PORTIONS,NON_COKE_DISCHARGE_TIME,WEIGHTED_NON_COKE_ANGLE,TOTAL_NON_COKE_PORTIONS,TOTAL HEAT LOAD,FTG_UPTAKE_TEMP_A,FTG_UPTAKE_TEMP_B,FTG_UPTAKE_TEMP_C,FTG_UPTAKE_TEMP_D,FTG_UPTAKE_TEMP_AVG,HEARTH_TEMP_A,HEARTH_TEMP_B,HEARTH_TEMP_C,HEARTH_TEMP_D,HEARTH_TEMP_AVG,BOSH_TEMP_A,BOSH_TEMP_C,BOSH_TEMP_D,BELLY_TEMP_A,BELLY_TEMP_C,BELLY_TEMP_D,LOWER_STACK_TEMP_A,LOWER_STACK_TEMP_B,LOWER_STACK_TEMP_C,LOWER_STACK_TEMP_D,PCI_KG/THM,ACT. FUEL RATEKG/THM.,FURNACETOPGASANALYSISCO2ETACO,COKE RATE KG/THM,PRODUCTIONTONNESPERHR,HOT BLAST PRESSUREBAR,TOPPRESSUREBAR,DIFFERENTIAL PRESSURETOTALBAR,HOT BLAST TEMP.OC,OXYGENFLOWNM3/HR.,STEAMKGS/HR.,RAFTOC,PERMEABILITYKGS/HR.,TUYEREVELOCITYM/S,HOT BLAST VOLUMENM3/HR.,O2 ENRICHMENT %,BOTTOMBAR,FURNACE TOP GAS ANALYSISH2%,UNITCOST LAKHS/THM,BOSH_TEMP_B,FURNACE TOP GAS ANALYSISCO2%,FURNACE TOP GAS ANALYSISONLINE (ANALYZER)CO%
2025-12-31 00:00:00,0.98633704947961,11.941550600693853,0.459192027,87.07211234982653,0.4526516578418538,4.824666666666666,0.45,1.06,0.49,87.085,11.854999999999999,1.1598333333333333,69.98,9.0,19.55,1.69,12.33952387,5.043333333,79.46777778,69.92,31.87,0.043000000000000003,5.53,2.2,9.65,2.65,0.027,0.15,54.63,10.64,0.055,1.924050633,0.15,16.474500000000003,0.10000000000000002,95.48,1.1,0.83,1.14,0.0,0.0,0.11183333333333334,60.3420653785908,3.80938770292901,3.634984577730565,0.044916579486568416,0.019901434909343103,0.06113952860422345,0.3929766547555456,3.833786988556943,5.236690715806688,0.07534905029351138,0.06336750298718344,0.025514723815746914,9.028666666666666,0.0,0.0,0.0,0.0,0.0,0.0,0.0,0.0,0.0,0.0,0.0,0.0,0.0,7.0,0.254488152,4.358197183098591,0.012574478873239436,94.93743717183098,0.1264461971830986,0.10131890704225352,0.034961864788732394,0.37769577464788734,0.05136842253521127,1.072851357743662,19.06588732394366,36.253098591549296,0.32791549295774647,0.3753239436619718,8.214535211267606,0.18064788732394366,0.2,0.3646760563380282,33.79129577464789,1.127267605633803,1.3159464104478873,1488.338028169014,97.5,26.46153846153846,13.0,67.5,27.333333333333332,9.0,0.9618739379639862,178.9358333,167.05875,175.3394444,188.5638889,178.7632639,61.81727279277736,328.31927450990446,449.9256766926874,580.709732572272,356.5399270168673,71.61111111111116,118.61972222222214,123.83833333333344,99.14194444444443,49.72416666666689,52.90583333333303,46.92555555555529,47.693055555555766,43.388055555555425,39.99388888888883,144.95232166666648,528.5277777777778,43.44840308333332,315.0,96.4202777777775,2.7388840083333315,1.3478701416666672,1.3910085166666666,1200.0,3998.296547,0.0,2340.570924999999,1327.7321555555548,223.7067016666668,110675.84555555553,3.827884516666662,1.1789937722222212,2.8966773055555546,97.95618262083332,62.78055555555561,19.09365352777775,24.85291308333331
2025-12-31 01:00:00,0.9866316627609942,11.941157782985341,0.459192027,87.07221055425366,0.4529299037187167,4.838571428571428,0.45000000000000007,1.06,0.49,87.085,11.855,1.121,69.98,9.0,19.55,1.69,12.33952387,5.043333333,79.46777778,69.92,31.87,0.043,5.53,2.2,9.65,2.65,0.027,0.15,54.63,10.64,0.055,1.924050633,0.15,16.322714285714287,0.1,95.48,1.1,0.83,1.14,0.0,0.0,0.08528571428571428,60.36835835820135,3.800396805358018,3.6293991006199184,0.04469760541781219,0.01985891518524551,0.06098173054795183,0.3914367489012574,3.8246947957383846,5.22013880088861,0.07504445262608761,0.06299950679944026,0.025413578258472017,9.068142857142858,0.0,0.0,0.0,0.0,0.0,0.0,0.0,0.0,0.0,0.0,0.0,0.0,0.0,7.0,0.254488152,4.39369014084507,0.012420676056338028,94.88482410140844,0.12516169014084508,0.10143417464788733,0.035309526760563384,0.39493521126760567,0.05222447887323944,1.071815495602817,19.165605633802816,36.210845070422536,0.3127042253521127,0.3736338028169014,8.19087323943662,0.17726760563380284,0.2,0.3663661971830986,33.78453521126761,1.1154366197183099,1.3142588950676057,1489.1830985915492,97.5,26.46153846153846,13.0,67.5,27.333333333333332,9.0,0.9618739379639862,178.9358333,167.05875,175.3394444,188.5638889,178.7632639,61.81727279277736,328.31927450990446,449.9256766926874,580.709732572272,356.5399270168673,80.35222222222227,128.35333333333344,110.88583333333344,85.58277777777789,49.641388888889,52.65250000000005,46.77222222222223,47.917222222222144,43.98333333333353,40.09194444444446,139.49128527777788,525.0,42.28198705555553,315.0,96.58999999999992,2.7424727638888897,1.3484048888888884,1.3939102405555557,1200.0,3998.296547,0.0,2358.6419222222216,1328.0698194444444,224.33978472222228,110792.81027777778,3.8269387916666644,1.1875240324999994,2.8441599361111107,97.23259529930557,65.15555555555561,18.482156972222207,25.23126480555554
2025-12-31 02:00:00,0.9865943400817904,11.941207546557614,0.459192027,87.07219811336059,0.4528946545216908,4.852666666666667,0.45,1.06,0.49,87.085,11.854999999999999,1.1283333333333332,69.98,9.0,19.55,1.69,12.33952387,5.043333333,79.46777778,69.92,31.87,0.043000000000000003,5.53,2.2,9.65,2.65,0.027,0.15,54.63,10.64,0.055,1.924050633,0.15,16.344666666666665,0.10000000000000002,95.48,1.1,0.83,1.14,0.0,0.0,0.08066666666666666,60.40382415773346,3.7826924797230568,3.628701542242917,0.044675393383654054,0.01986901050424126,0.06077972486522364,0.3894009064540578,3.807635121616189,5.205531576492737,0.07517073758542897,0.0633027402568907,0.025632542677692566,8.934333333333333,0.0,0.0,0.0,0.0,0.0,0.0,0.0,0.0,0.0,0.0,0.0,0.0,0.0,7.0,0.254488152,4.429183098591549,0.01226687323943662,94.83221103098592,0.12387718309859155,0.10154944225352112,0.03565718873239437,0.41217464788732394,0.053080535211267606,1.070779633461972,19.265323943661972,36.16859154929577,0.2974929577464789,0.371943661971831,8.167211267605634,0.173887323943662,0.2,0.368056338028169,33.77777464788733,1.1036056338028168,1.312571379687324,1490.0281690140846,97.5,26.46153846153846,13.0,67.5,27.333333333333332,9.0,0.9618739379639862,178.9358333,167.05875,175.3394444,188.5638889,178.7632639,61.81727279277736,328.31927450990446,449.9256766926874,580.709732572272,356.5399270168673,89.29333333333335,132.59138888888893,109.42083333333343,87.25472222222243,49.52555555555557,52.56555555555594,46.54222222222224,48.12222222222211,43.946944444444505,40.672500000000014,142.3471561111112,526.0,43.419761944444424,315.0,96.58999999999992,2.702562272222223,1.3480841833333341,1.3546684944444443,1200.0,3998.296547,0.0,2351.1235611111115,1373.478111111112,227.9409238888891,111491.37277777774,3.8059301194444415,1.1569074174999998,2.843605297222223,97.61099818472223,69.40861111111087,19.248818583333325,25.084129444444443
2025-12-31 03:00:00,0.9871011395078311,11.94053181398956,0.459192027,87.0723670465026,0.45337329842406265,4.816285714285714,0.45,1.06,0.49,87.085,11.855,1.1035714285714284,69.98,9.0,19.55,1.69,12.33952387,5.043333333,79.46777778,69.92,31.87,0.043,5.53,2.2,9.65,2.65,0.027,0.15,54.63,10.64,0.055,1.924050633,0.15,16.33142857142857,0.1,95.48,1.1,0.83,1.14,0.0,0.0,0.08099999999999999,60.48386894487969,3.7507390392817244,3.6173145842895247,0.04423319624237702,0.019794984455283292,0.06030824308674147,0.38474683354133543,3.776015236858357,5.1614842454914465,0.07468477860863446,0.062839425328872,0.02561662802453461,9.071,0.0,0.0,0.0,0.0,0.0,0.0,0.0,0.0,0.0,0.0,0.0,0.0,0.0,7.0,0.254488152,4.464676056338028,0.012113070422535212,94.77959796056338,0.12259267605633803,0.10166470985915492,0.03600485070422535,0.42941408450704227,0.053936591549295775,1.0697437713211269,19.365042253521125,36.12633802816901,0.2822816901408451,0.3702535211267606,8.143549295774648,0.17050704225352115,0.2,0.3697464788732394,33.771014084507044,1.091774647887324,1.3108838643070424,1490.8732394366198,97.5,26.46153846153846,13.0,67.5,27.333333333333332,9.0,0.9618739379639862,178.9358333,167.05875,175.3394444,188.5638889,178.7632639,61.81727279277736,328.31927450990446,449.9256766926874,580.709732572272,356.5399270168673,85.82256267409474,118.18579387186631,131.86490250696394,88.11504178272982,49.48384401114206,52.486908077994414,46.36239554317527,47.7353760445679,44.02367688022298,41.744289693593416,153.10474122562684,537.8328690807799,42.71982779944288,315.0,96.58999999999993,2.6991328050139267,1.3479693064066862,1.3514848440111416,1200.0,3998.296547,0.0,2318.21574373259,1376.802977715877,227.71183426183845,111459.70835654587,3.8016637799442856,1.1644726696378833,2.9807431615598885,99.03637821239556,81.59721448467963,18.833106657381617,25.25241339832868
2025-12-31 04:00:00,0.9865702170544175,11.94123971059411,0.459192027,87.07219007235148,0.45287187166250537,4.848,0.45,1.06,0.49,87.085,11.854999999999999,1.1326666666666665,69.98,9.0,19.55,1.69,12.33952387,5.043333333,79.46777778,69.92,31.87,0.043000000000000003,5.53,2.2,9.65,2.65,0.027,0.15,54.63,10.64,0.055,1.924050633,0.15,16.372833333333332,0.09999999999999999,95.48,1.1,0.8300000000000001,1.14,0.0,0.0,0.08116666666666666,60.41443794438339,3.8013015933703826,3.599184850345031,0.04349773806778031,0.019582880665387496,0.060672786083743345,0.38861463611806685,3.8230878143211062,5.1680683675350645,0.07290579775493243,0.05996557771197988,0.024174498753087328,8.842,0.0,0.0,0.0,0.0,0.0,0.0,0.0,0.0,0.0,0.0,0.0,0.0,0.0,7.0,0.254488152,4.430769230769231,0.01243425,94.85900211153846,0.1224,0.10484792307692307,0.038553253846153844,0.3817846153846154,0.050208615384615386,1.0509030037615386,19.219153846153844,35.825769230769225,0.3035384615384616,0.39353846153846156,8.100769230769231,0.19353846153846155,0.20784615384615385,0.3503846153846154,34.099538461538465,1.2037692307692307,1.2885167592076923,1478.8384615384616,97.5,26.46153846153846,13.0,67.5,27.333333333333332,9.0,0.9618739379639862,178.9358333,167.05875,175.3394444,188.5638889,178.7632639,61.81727279277736,328.31927450990446,449.9256766926874,580.709732572272,356.5399270168673,77.98361111111117,116.55277777777778,135.38694444444442,83.7627777777779,49.42055555555534,52.60722222222232,46.31388888888861,47.74416666666679,44.20750000000009,39.7997222222223,146.1961665,533.4111111111112,43.34969525000003,315.0,96.58999999999992,2.7169254027777794,1.3481577611111102,1.368526245,1200.0,3998.296547,0.0,2338.057883333333,1354.9616138888878,225.6827216666664,110847.45305555558,3.8223644694444445,1.1794872533333327,2.8667373861111103,98.12099206125,86.23805555555566,19.08646802777778,24.94220238888888
2025-12-31 05:00:00,0.9869198894418877,11.94077348074415,0.459192027,87.07230662981395,0.4532021178062272,4.833,0.45,1.06,0.49,87.085,11.855,1.157142857142857,69.98,9.0,19.55,1.69,12.33952387,5.043333333,79.46777778,69.92,31.87,0.043,5.53,2.2,9.65,2.65,0.027,0.15,54.63,10.64,0.055,1.924050633,0.15,16.37485714285714,0.1,95.48,1.1,0.83,1.14,0.0,0.0,0.08071428571428571,60.54244767346109,3.719323890499895,3.618826266701473,0.04430294317145522,0.019837940177203663,0.059978816129430935,0.38140032861370937,3.7459692829388005,5.140365298741709,0.0751026614447998,0.06365184223512593,0.02611677030505319,8.958142857142857,0.0,0.0,0.0,0.0,0.0,0.0,0.0,0.0,0.0,0.0,0.0,0.0,0.0,7.0,0.254488152,4.384615384615385,0.01283925,94.96170341923077,0.1224,0.10857253846153846,0.04149002307692308,0.3227076923076923,0.0456716923076923,1.028920194069231,19.029923076923076,35.479615384615386,0.3312307692307693,0.42123076923076924,8.054615384615383,0.22123076923076923,0.21707692307692308,0.3273076923076923,34.48723076923077,1.3376153846153847,1.2625003147461538,1464.5307692307692,97.5,26.46153846153846,13.0,67.5,27.333333333333332,9.0,0.9618739379639862,178.9358333,167.05875,175.3394444,188.5638889,178.7632639,61.81727279277736,328.31927450990446,449.9256766926874,580.709732572272,356.5399270168673,80.09527559055115,145.35511811023616,105.52283464566923,81.76692913385823,49.24173228346445,52.80157480314972,46.14488188976379,47.609448818897675,44.07716535433069,41.68818897637795,150.079216535433,537.2834645669292,43.84883937007874,315.0,96.59000000000012,2.726685456692914,1.3481825118110233,1.3787837165354337,1200.0,3998.296547,0.0,2327.5670551181092,1344.2145196850397,225.5001724409449,111171.06456692914,3.8159094094488175,1.1918834881889762,2.831638275590551,98.63549619094488,75.49842519685038,19.405279685039375,24.849834173228327
2025-12-31 06:00:00,0.986204411403251,11.941727451462333,0.459192027,87.07206813713441,0.4525263885475148,4.908666666666666,0.45,1.06,0.49,87.085,11.854999999999999,1.1381666666666665,69.98,9.0,19.55,1.69,12.33952387,5.043333333,79.46777778,69.92,31.87,0.043000000000000003,5.53,2.2,9.65,2.65,0.027,0.15,54.63,10.64,0.055,1.924050633,0.15,16.403000000000002,0.09999999999999999,95.48,1.1,0.83,1.14,0.0,0.0,0.08083333333333333,60.56943801666063,3.7086507061377154,3.614862616649933,0.04414888099980913,0.019811755167934774,0.05981964014968059,0.3798302699950593,3.73539439086362,5.125372861814481,0.07492905201397271,0.06348110469719535,0.026104953954009216,9.006833333333333,0.0,0.0,0.0,0.0,0.0,0.0,0.0,0.0,0.0,0.0,0.0,0.0,0.0,7.0,0.254488152,4.378631578947369,0.0129675,95.0034628,0.12188210526315789,0.10980551578947369,0.04470305263157895,0.28587368421052634,0.042673763157894735,1.016362202557895,18.881526315789472,35.303105263157896,0.3421578947368421,0.4256842105263158,8.076684210526315,0.23,0.2178421052631579,0.3178421052631579,34.73731578947368,1.3713684210526316,1.2488669486842106,1464.1,97.5,26.46153846153846,13.0,67.5,27.333333333333332,9.0,0.9618739379639862,178.9358333,167.05875,175.3394444,188.5638889,178.7632639,61.81727279277736,328.31927450990446,449.9256766926874,580.709732572272,356.5399270168673,73.71504178272983,157.0025069637883,90.79080779944277,80.48607242339833,49.17771587743762,52.9938718662951,45.92144846796626,47.47270194986056,44.44428969359343,44.72089136490259,156.83168857938736,540.0,42.63129272980506,315.0,94.43757660167148,2.7120851727019533,1.3482057130919212,1.3638838136490248,1200.0,3998.296547,0.0,2320.403164345403,1365.790832869081,227.36215515320345,111527.03008356555,3.7998357548746537,1.1792328512534822,2.9238883844011125,99.53019873676882,69.09275766016715,18.749758746518093,25.23468922005573
2025-12-31 07:00:00,0.9869060479718564,11.561657664197005,0.459192027,87.45143628783114,0.4011510079953094,4.987833333333334,0.45,1.06,0.49,87.085,11.854999999999999,1.0801666666666667,69.98,9.0,19.55,1.69,12.33952387,5.043333333,79.46777778,69.92,31.87,0.046000000000000006,5.61,2.22,9.74,2.67,0.03,0.15,54.52,10.770000000000001,0.04900000000000001,1.919786096,0.15,15.887666666666666,0.09999999999999999,95.48,1.1,0.8300000000000001,1.14,0.0,0.0,0.08183333333333333,60.55628617255897,3.7141377651587537,3.616443131050659,0.04420993237396587,0.019821052706325067,0.05989664681614811,0.3805932083232166,3.740793453773088,5.132282177475438,0.07498607870611645,0.06352326069796448,0.026092470727206617,8.850833333333334,0.0,0.0,0.0,0.0,0.0,0.0,0.0,0.0,0.0,0.0,0.0,0.0,0.0,7.0,0.254488152,4.391263157894737,0.0129675,95.0169808,0.12112421052631578,0.10988383157894736,0.048044105263157895,0.25934736842105266,0.04038902631578947,1.0081718097157895,18.752052631578945,35.20521052631579,0.3453157894736842,0.41936842105263156,8.130368421052632,0.23,0.21468421052631578,0.3146842105263158,34.92363157894737,1.3587368421052632,1.2409720823684212,1470.1,97.5,26.46153846153846,13.0,67.5,27.333333333333332,9.0,0.9618739379639862,178.9358333,167.05875,175.3394444,188.5638889,178.7632639,61.81727279277736,328.31927450990446,449.9256766926874,580.709732572272,356.5399270168673,68.25861111111102,132.0486111111109,96.0747222222222,78.98611111111077,49.11916666666674,52.87472222222191,45.675277777777936,47.33194444444414,44.29333333333336,41.34083333333338,161.59734111111115,535.7083333333334,43.18360455555555,315.0,91.30644444444438,2.6879580027777776,1.3479238500000006,1.3400295305555547,1200.0,3998.296547,0.0,2331.915175,1389.2458861111115,230.69007083333332,111493.22444444444,3.799316919444445,1.1626454002777782,2.94841498611111,100.16164769722224,64.82777777777785,19.191888583333345,25.250241222222222
2025-12-31 08:00:00,0.986529012221537,11.56429691444924,0.459192027,87.44917407332923,0.4010881687035895,5.027428571428572,0.45000000000000007,1.06,0.49,87.085,11.855,1.1222857142857143,69.98,9.0,19.55,1.69,12.33952387,5.043333333,79.46777778,69.92,31.87,0.046,5.61,2.22,9.74,2.6699999999999995,0.03,0.15,54.52,10.77,0.049,1.919786096,0.15,16.336142857142857,0.1,95.48,1.1,0.83,1.14,0.0,0.0,0.07857142857142858,60.53473858600101,3.7261979526330777,3.6152686781916246,0.04415956847058939,0.01979915081068951,0.06001684232618298,0.38182045110821583,3.7522793259103984,5.139352332334015,0.07478377722891148,0.0631520927018557,0.0258763511882392,8.821,0.0,0.0,0.0,0.0,0.0,0.0,0.0,0.0,0.0,0.0,0.0,0.0,0.0,7.0,0.254488152,4.403894736842106,0.0129675,95.03049879999999,0.12036631578947368,0.10996214736842105,0.05138515789473684,0.23282105263157893,0.03810428947368421,0.9999814168736842,18.62257894736842,35.10731578947369,0.3484736842105263,0.41305263157894734,8.184052631578949,0.23,0.21152631578947367,0.3115263157894737,35.109947368421054,1.3461052631578947,1.2330772160526315,1476.1,97.5,26.46153846153846,13.0,67.5,27.333333333333332,9.0,0.9618739379639862,178.9358333,167.05875,175.3394444,188.5638889,178.7632639,61.81727279277736,328.31927450990446,449.9256766926874,580.709732572272,356.5399270168673,66.76694444444445,119.01861111111094,84.36722222222224,79.8350000000001,49.056388888888854,52.63972222222221,45.59722222222239,47.63611111111114,41.343333333333405,38.22750000000003,150.09128861111097,535.8333333333334,43.50368030555555,315.0,98.7158055555555,2.6635319416666663,1.3481149166666655,1.3153317599999998,1200.0,3998.296547,0.0,2324.7357555555573,1408.949555555555,230.05428972222217,110832.76750000003,3.82567344722222,1.1428762338888883,2.9858619666666697,98.6370957409722,61.28027777777761,18.993995944444443,24.66688402777776
2025-12-31 09:00:00,0.9868605855391173,11.561975901226178,0.459192027,87.4511635132347,0.4011434309231863,5.0095,0.45,1.06,0.49,87.085,11.854999999999999,1.1148333333333333,69.98,9.0,19.55,1.69,12.33952387,5.043333333,79.46777778,69.92,31.87,0.046000000000000006,5.61,2.22,9.74,2.67,0.03,0.15,54.52,10.770000000000001,0.04900000000000001,1.919786096,0.15,16.305,0.10000000000000002,95.48,1.1,0.83,1.14,0.0,0.0,0.07983333333333333,60.46213283442787,3.7570626582064435,3.623291615870393,0.04446854211718116,0.01984354860580023,0.06044084937602717,0.3860280676721061,3.782577969853666,5.1767026362514175,0.07504340870532528,0.06330266270529654,0.0257709217116822,8.785333333333332,0.0,0.0,0.0,0.0,0.0,0.0,0.0,0.0,0.0,0.0,0.0,0.0,0.0,7.0,0.254488152,4.368108108108109,0.013081864864864864,95.04084223243242,0.12211135135135134,0.10982321621621621,0.04933161081081081,0.2555243243243243,0.04117729189189189,1.005014015762162,18.618648648648648,35.2392972972973,0.3399459459459459,0.39659459459459456,8.166432432432433,0.22162162162162163,0.20329729729729729,0.31335135135135134,35.0692972972973,1.3131891891891891,1.237872564108108,1479.6702702702703,97.5,26.46153846153846,13.0,67.5,27.333333333333332,9.0,0.9618739379639862,178.9358333,167.05875,175.3394444,188.5638889,178.7632639,61.81727279277736,328.31927450990446,449.9256766926874,580.709732572272,356.5399270168673,68.27361111111094,130.3013888888888,73.96361111111126,82.02027777777796,49.315277777777645,52.85305555555525,46.00638888888885,49.374722222222196,41.90250000000015,38.170555555555616,138.44335277777768,539.9583333333334,42.61309333333334,322.0,90.32083009894856,2.668491127777778,1.3480371972222227,1.3201730027777776,1200.0,3998.296547,0.0,2347.7060999999985,1384.6522250000007,229.27750055555563,109447.46666666669,3.877684808333331,1.1417501894444444,3.039617091666665,98.84374424305554,60.46499999999981,18.528597972222222,24.952618638888897
2025-12-31 10:00:00,0.9872216634775723,11.559448355656993,0.459192027,87.45332998086543,0.4012036105795954,5.004142857142858,0.45,1.06,0.49,87.085,11.855,1.1097142857142857,69.98,9.0,19.55,1.69,12.33952387,5.043333333,79.46777778,69.92,31.87,0.046,5.61,2.22,9.74,2.6699999999999995,0.03,0.15,54.52,10.77,0.049,1.919786096,0.15,16.35214285714286,0.1,95.48,1.1,0.83,1.14,0.0,0.0,0.07942857142857143,60.397429661634014,3.782689710513186,3.632743868940498,0.04483588550252667,0.019905830924125265,0.06082235855580993,0.38979162388906735,3.8079637101341115,5.212587467256994,0.07545569335225623,0.06370615492651958,0.025796665518081872,8.916571428571428,0.0,0.0,0.0,0.0,0.0,0.0,0.0,0.0,0.0,0.0,0.0,0.0,0.0,7.0,0.254488152,4.287027027027027,0.013303216216216216,95.0482159081081,0.12619783783783783,0.10948105405405406,0.042231502702702706,0.3242810810810811,0.04926237297297297,1.0224165101405405,18.73216216216216,35.58632432432432,0.3204864864864865,0.37064864864864866,8.082108108108109,0.20540540540540542,0.19032432432432433,0.31983783783783787,34.81632432432433,1.2612972972972973,1.2545394030270272,1480.9675675675676,97.5,26.46153846153846,13.0,67.5,27.333333333333332,9.0,0.9618739379639862,178.9358333,167.05875,175.3394444,188.5638889,178.7632639,61.81727279277736,328.31927450990446,449.9256766926874,580.709732572272,356.5399270168673,67.96472222222218,134.12666666666667,76.53749999999988,80.80750000000022,49.73833333333313,53.43166666666653,46.563333333333475,49.8997222222221,42.983888888889055,38.38083333333333,138.01683249999982,540.0,42.8008856111111,325.0,97.64258333333376,2.701722350000001,1.3478116888888907,1.3537256916666671,1200.0,3998.296547,0.0,2380.347741666667,1340.0259083333335,226.3048472222222,108696.1955555555,3.9043264249999985,1.1721658944444446,2.929124872222219,99.53723030624998,66.25416666666678,18.673370722222202,24.952570472222234
2025-12-31 11:00:00,0.9869616055659004,11.561268761038699,0.459192027,87.45176963339541,0.4011602675943167,5.069333333333333,0.45,1.06,0.49,87.085,11.854999999999999,1.0965,69.98,9.0,19.55,1.69,12.33952387,5.043333333,79.46777778,69.92,31.87,0.046000000000000006,5.61,2.22,9.74,2.67,0.03,0.15,54.52,10.770000000000001,0.04900000000000001,1.919786096,0.15,16.909666666666666,0.10000000000000002,95.48000000000002,1.1,0.83,1.14,0.0,0.0,0.08183333333333333,59.98167001037253,3.974617007541623,3.66006665432568,0.045861235081142926,0.019976373267604017,0.06322080376189122,0.4137730954431926,3.9945218262995197,5.4054427137935575,0.07547953740575807,0.06239068427095188,0.02422505708960658,8.3285,0.0,0.0,0.0,0.0,0.0,0.0,0.0,0.0,0.0,0.0,0.0,0.0,0.0,7.0,0.254488152,4.205945945945946,0.013524567567567569,95.05558958378379,0.13028432432432432,0.1091388918918919,0.03513139459459459,0.39303783783783786,0.05734745405405405,1.0398190045189188,18.845675675675675,35.933351351351355,0.301027027027027,0.3447027027027027,7.997783783783784,0.1891891891891892,0.17735135135135136,0.32632432432432434,34.56335135135135,1.2094054054054053,1.271206241945946,1482.2648648648649,97.5,26.46153846153846,13.0,67.5,27.333333333333332,9.0,0.9618739379639862,178.9358333,167.05875,175.3394444,188.5638889,178.7632639,61.81727279277736,328.31927450990446,449.9256766926874,580.709732572272,356.5399270168673,66.15916666666661,130.72833333333335,79.87361111111103,80.96111111111112,50.17749999999997,54.06472222222238,46.98138888888893,49.77361111111117,42.020277777777764,37.21805555555544,152.66597472222216,540.0,42.87923744444441,325.0,85.98161111111091,2.7243520944444453,1.3477942055555567,1.376524836111112,1200.0,3998.296547,0.0,2370.32836388889,1330.5515000000005,223.23190527777786,109695.02999999987,3.8699396361111087,1.1990900680555556,2.8767280749999986,101.47824165069443,67.30027777777771,18.564212416666688,24.73444772222221
2025-12-31 12:00:00,0.9868911281328288,11.5617621030702,0.459192027,87.45134676879697,0.40114852135547147,5.063,0.45,1.06,0.49,87.085,11.854999999999999,1.0938333333333332,69.98,9.0,19.55,1.69,12.33952387,5.043333333,79.46777778,69.92,31.87,0.046000000000000006,5.61,2.22,9.74,2.67,0.03,0.15,54.52,10.770000000000001,0.04900000000000001,1.919786096,0.15,17.400499999999997,0.10000000000000002,95.48,1.1,0.8300000000000001,1.14,0.0,0.0,0.07983333333333333,58.90421316403644,4.488175438697039,3.7110500800070354,0.047726368788542854,0.019963597564854687,0.06940502161671869,0.4758022530140707,4.491900243595349,5.8828503150727265,0.07398370522492907,0.05666286960262251,0.01912159235097109,6.469666666666666,0.0,0.0,0.0,0.0,0.0,0.0,0.5368333333333334,0.0,0.0,0.0,0.0,0.0,0.0,7.0,0.254488152,4.152571428571429,0.013468928571428573,95.07036764285715,0.1326,0.10879512857142858,0.0312393,0.4290285714285714,0.061929,1.057864768942857,18.969428571428573,36.24514285714286,0.3067142857142857,0.34114285714285714,7.886857142857143,0.18185714285714286,0.17185714285714287,0.33742857142857147,34.267714285714284,1.1837142857142857,1.2880027131857144,1483.3714285714286,97.5,26.46153846153846,13.0,67.5,27.333333333333332,9.0,0.9618739379639862,178.9358333,167.05875,175.3394444,188.5638889,178.7632639,61.81727279277736,328.31927450990446,449.9256766926874,580.709732572272,356.5399270168673,65.77416666666669,106.80666666666667,105.59750000000001,86.20305555555555,50.77277777777759,55.007222222222104,47.531944444444434,49.765833333333184,41.406388888888934,35.8252777777778,134.2176156111111,540.0,42.35787608333336,325.0,94.44355555555573,2.676412122222221,1.3481010333333334,1.3281524527777773,1200.0,3998.296547,0.0,2391.83655,1393.6016583333333,229.90525555555558,110732.01611111112,3.83773727222222,1.1538908888888881,2.861392425000003,99.03383406847223,66.71972222222219,18.30625474999998,24.90789016666668
2025-12-31 13:00:00,0.9872407851058531,11.55931450425903,0.459192027,87.45344471063513,0.4012067975176422,5.061,0.45000000000000007,1.06,0.49,87.085,11.855,1.116142857142857,69.98,9.0,19.55,1.69,12.33952387,5.043333333,79.46777778,69.92,31.87,0.046,5.61,2.22,9.74,2.6699999999999995,0.03,0.15,54.52,10.77,0.049,1.919786096,0.15,16.463,0.1,95.48,1.1,0.83,1.14,0.0,0.0,0.08185714285714286,60.18327986293243,3.8874663985748508,3.6395617156454323,0.04507412373712283,0.019870582490370898,0.062046243548653936,0.40210019788486295,3.9091456586994098,5.303731168150255,0.07489790081341134,0.062179953446227475,0.024609978164732448,8.342571428571429,0.0,0.0,0.0,0.0,0.0,0.0,0.0,0.0,0.0,0.0,0.0,0.0,0.0,7.0,0.254488152,4.135428571428571,0.01305107142857143,95.09482835714286,0.1326,0.10844927142857143,0.0315423,0.42217142857142853,0.061929,1.0767517326571427,19.106571428571428,36.51085714285714,0.3452857142857143,0.3668571428571429,7.741142857142857,0.18614285714285714,0.17614285714285716,0.3545714285714286,33.91628571428571,1.1922857142857142,1.3049687036142856,1484.2285714285715,97.5,26.46153846153846,13.0,67.5,27.333333333333332,9.0,0.9618739379639862,178.9358333,167.05875,175.3394444,188.5638889,178.7632639,61.81727279277736,328.31927450990446,449.9256766926874,580.709732572272,356.5399270168673,65.46027777777778,74.84055555555547,173.26444444444454,94.54500000000003,51.29361111111095,56.01111111111136,47.95416666666669,50.13833333333334,39.577222222222304,36.72666666666667,141.93202444444427,538.975,43.855856333333286,325.0,91.28580555555551,2.737959691666664,1.348280047222222,1.3895201350000004,1200.0,3998.296547,0.0,2372.466733333332,1322.1721444444436,222.52926305555573,109843.10083333334,3.863951466666667,1.1921761450000004,2.716700394444444,100.05599323888887,67.55944444444417,18.972294777777766,24.28848358333331
2025-12-31 14:00:00,0.9866847317475885,11.563206877766882,0.459192027,87.45010839048554,0.4011141219579314,5.09,0.45,1.06,0.49,87.085,11.855,1.1318,69.98,9.0,19.55,1.69,12.33952387,5.043333333,79.46777778,69.92,31.87,0.046,5.61,2.22,9.74,2.67,0.03,0.15,54.52,10.77,0.049,1.919786096,0.15,16.4926,0.1,95.48,1.1,0.8300000000000001,1.14,0.0,0.0,0.08020000000000001,60.600996136676244,3.6938058261005375,3.6131278828098132,0.04408460475383015,0.019809747152410965,0.059638124828964856,0.37801201169579995,3.7209958205417286,5.111117224475366,0.07495389275078859,0.06362062795493509,0.026241879480566128,8.699200000000001,0.0,0.0,0.0,0.0,0.0,0.0,0.0,0.0,0.0,0.0,0.0,0.0,0.0,7.0,0.254488152,4.1273333333333335,0.01263,95.09445346666666,0.13309333333333334,0.1083288,0.031294,0.4296,0.06326706666666666,1.0937941938,19.243333333333332,36.742,0.37866666666666665,0.38666666666666666,7.626666666666667,0.18866666666666668,0.18,0.37,33.59133333333333,1.192,1.3208388936666666,1485.6666666666667,97.5,26.461538461538463,13.0,67.5,27.333333333333332,9.0,0.9618739379639862,178.9358333,167.05875,175.3394444,188.5638889,178.7632639,61.81727279277736,328.31927450990446,449.9256766926874,580.709732572272,356.5399270168673,70.8575000000001,93.18833333333335,186.67416666666654,99.17972222222217,51.65361111111129,56.640555555555565,48.301666666666534,49.75472222222209,39.52194444444451,37.98083333333344,129.16637791666682,530.5,43.062611972222236,325.0,94.46419444444463,2.759387788888889,1.3403355777777777,1.419146336111111,1200.0,3998.296547,0.0,2395.5464555555563,1301.1360944444434,222.74082500000011,110541.84666666664,3.847981975,1.2238875186111113,2.711371533333334,98.36454507395835,68.4994444444445,18.734375333333343,24.771629611111102
2025-12-31 15:00:00,0.9755627119514226,11.929987118487437,0.459192027,87.09445016956114,0.4418585311546611,5.068428571428571,0.475,1.05,0.49,87.08,11.87,1.124857142857143,69.98,9.0,19.55,1.69,12.33952387,5.043333333,79.46777778,69.92,31.87,0.045,5.6,2.39,9.17,2.73,0.028,0.15,54.35,10.7,0.055,1.910714286,0.16,16.43885714285714,0.1,96.27,1.15,0.79,1.08,0.0,0.0,0.07957142857142856,60.69924270437884,3.6693653712862613,3.6451843410988047,0.05518246725850312,0.027115460838821614,0.06904589773574273,0.3685092485355879,3.7511815215933013,4.902416519193091,0.06518246725850312,0.07385266827487567,0.027144261906641324,8.666142857142857,0.0,0.0,0.0,0.0,0.0,0.0,0.0,0.0,0.0,0.0,0.0,0.0,0.0,7.0,0.254488152,4.200666666666667,0.01218,94.87055813333333,0.1380266666666667,0.1102368,0.026084000000000003,0.5656,0.07664773333333333,1.0942361318,19.376666666666665,36.662,0.36533333333333334,0.35333333333333333,7.793333333333334,0.17533333333333334,0.18,0.37,33.504666666666665,1.112,1.3268468803333333,1492.3333333333333,97.5,26.46153846153846,13.0,67.5,27.333333333333332,9.0,0.9618739379639862,178.9358333,167.05875,175.3394444,188.5638889,178.7632639,61.81727279277736,328.31927450990446,449.9256766926874,580.709732572272,356.5399270168673,81.28861111111114,106.78055555555554,206.15999999999994,104.64500000000004,51.85861111111097,56.96194444444419,48.533055555555784,50.14138888888879,39.65222222222223,36.27944444444454,130.70365083333323,530.0,42.24264966666665,325.0,89.15999999999987,2.7704756055555553,1.3482180388888891,1.4221841750000006,1200.0,3998.296547,0.0,2409.4008194444455,1312.1341972222226,224.05931972222226,111800.45333333343,3.801335725,1.2296246972222227,2.712938827777778,98.56823373541665,70.56277777777777,18.302035361111116,25.026499916666666
2025-12-31 16:00:00,0.9760819127752601,11.929052557004532,0.459192027,87.0948655302202,0.44234311859024283,5.003,0.47500000000000003,1.05,0.49,87.08,11.87,1.1025,69.98,9.0,19.55,1.69,12.33952387,5.043333333,79.46777778,69.92,31.87,0.045000000000000005,5.599999999999999,2.39,9.17,2.73,0.028,0.15,54.35,10.699999999999998,0.055,1.910714286,0.16,16.449166666666667,0.10000000000000002,96.26999999999998,1.15,0.79,1.08,0.0,0.0,0.083,60.09306895946343,3.915818459589589,3.636170100469034,0.05677078715625263,0.026776789272123513,0.07281062872968476,0.41531457459224935,4.033619122291083,5.182009797120954,0.06677078715625263,0.07557881257525194,0.02604555256497096,8.275,0.0,0.0,0.0,0.0,0.0,0.0,0.0,0.0,0.0,0.0,0.0,0.0,0.0,7.0,0.254488152,4.222,0.0128,94.723,0.14400000000000002,0.1118,0.022,0.676,0.0884,1.1146116698,19.342,36.958000000000006,0.4,0.336,7.92,0.166,0.176,0.378,33.166,1.06,1.353465667,1501.4,97.5,26.46153846153846,13.0,67.5,27.333333333333332,9.0,0.9618739379639862,178.9358333,167.05875,175.3394444,188.5638889,178.7632639,61.81727279277736,328.31927450990446,449.9256766926874,580.709732572272,356.5399270168673,96.6522222222221,95.35638888888886,131.0294444444444,105.17277777777782,51.976666666666766,57.36638888888877,48.76388888888903,50.37472222222227,38.65972222222232,36.54611111111105,128.33172866666655,530.7333333333333,41.90935652777781,325.0,93.41161111111107,2.7289937888888884,1.3404097888888884,1.388560451944444,1200.0,3998.296547,0.0,2404.710186111111,1360.9068000000002,229.49096055555557,112965.25722222227,3.760857036111112,1.2005842691666668,2.7718541111111086,98.25395404833333,69.58055555555546,18.201919361111113,25.232084583333336
2025-12-31 17:00:00,0.9758643917023899,11.929444094935699,0.459192027,87.09469151336191,0.44214009892223055,5.045571428571429,0.47500000000000003,1.05,0.49,87.08,11.87,1.1649999999999998,69.98,9.0,19.55,1.69,12.33952387,5.043333333,79.46777778,69.92,31.87,0.045,5.6,2.39,9.17,2.73,0.028,0.15,54.35,10.7,0.055,1.910714286,0.16,16.45642857142857,0.1,96.27,1.15,0.7899999999999999,1.08,0.0,0.0,0.08414285714285714,60.456195738368294,3.7637736141603617,3.6719995327814074,0.056107396720440475,0.027171382126936927,0.07027628680152682,0.38526859082330095,3.861650645591745,5.022536248566334,0.06610739672044048,0.07511099786350954,0.027111985694969344,8.710714285714285,0.0,0.0,0.0,0.0,0.0,0.0,0.0,0.0,0.0,0.0,0.0,0.0,0.0,7.0,0.254488152,4.207,0.013940000000000001,94.65429999999999,0.1494,0.11264,0.0193,0.7468,0.09662,1.14352477778,19.219,37.4296,0.4534,0.333,8.000399999999999,0.16,0.1718,0.39,32.7322,1.0294,1.38794947468,1510.82,97.5,26.46153846153846,13.0,67.5,27.333333333333332,9.0,0.9618739379639862,178.9358333,167.05875,175.3394444,188.5638889,178.7632639,61.81727279277736,328.31927450990446,449.9256766926874,580.709732572272,356.5399270168673,83.96638888888903,70.94499999999998,118.511388888889,91.59083333333332,51.974444444444416,57.982500000000144,48.73944444444467,49.513055555555326,38.73749999999989,35.73388888888891,120.82775919444445,533.0,42.69199488888894,325.0,93.49326624393896,2.7415685638888907,1.3385802000000004,1.4031486194444447,1200.0,3998.296547,0.0,2397.899880555552,1350.6549694444443,230.1523316666665,113552.4594444445,3.73946323888889,1.2064412416666668,2.6903613638888895,97.25967809326389,70.03249999999981,18.54810519444443,24.903598250000005
2025-12-31 18:00:00,0.9762568348532603,11.92873769726413,0.459192027,87.09500546788261,0.4425063791963763,4.990571428571428,0.475,1.05,0.49,87.08,11.87,1.1368571428571428,69.98,9.0,19.55,1.69,12.33952387,5.043333333,79.46777778,69.92,31.87,0.045,5.6,2.39,9.17,2.73,0.028,0.15,54.35,10.7,0.055,1.910714286,0.16,16.433714285714284,0.1,96.27,1.15,0.79,1.08,0.0,0.0,0.08214285714285716,60.44922384435555,3.7651131948102803,3.6822166844618622,0.05622337629149677,0.027232510449288927,0.07022492730743704,0.38512607500875917,3.8639579000597677,5.028470810115581,0.06622337629149677,0.07532289962823471,0.02723781734582401,8.558142857142856,0.0,0.0,0.0,0.0,0.0,0.0,0.0,0.0,0.0,0.0,0.0,0.0,0.0,7.0,0.254488152,4.1770000000000005,0.01334,94.8373,0.1434,0.10904,0.0223,0.6148,0.08282,1.12967441558,19.309,37.2256,0.38739999999999997,0.363,7.9044,0.16,0.18980000000000002,0.39,32.9542,1.0234,1.36955367148,1509.02,97.5,26.46153846153846,13.0,67.5,27.333333333333332,9.0,0.9618739379639862,178.9358333,167.05875,175.3394444,188.5638889,178.7632639,61.81727279277736,328.31927450990446,449.9256766926874,580.709732572272,356.5399270168673,79.28750000000014,65.95916666666672,154.0888888888889,85.22027777777781,51.795555555555914,57.81416666666682,48.687500000000284,49.18083333333358,41.06055555555558,35.436388888888935,128.34036394444433,533.8194444444445,42.97569491666666,325.0,96.58999999999992,2.757760219444444,1.3480805499999993,1.4097942388888898,1200.0,3998.296547,0.0,2394.0743972222235,1356.9727083333335,230.99928333333324,114526.41972222214,3.70474729444444,1.2143002788888886,2.741624813888888,98.25509822263888,66.99027777777786,18.718099527777767,24.837360861111108
2025-12-31 19:00:00,0.9755795858757174,11.929956745423707,0.459192027,87.09446366870057,0.4418742801506696,5.051,0.47500000000000003,1.05,0.49,87.08,11.87,1.1084285714285715,69.98,9.0,19.55,1.69,12.33952387,5.043333333,79.46777778,69.92,31.87,0.045,5.6,2.39,9.17,2.73,0.028,0.15,54.35,10.7,0.055,1.910714286,0.16,16.448428571428572,0.1,96.27,1.15,0.79,1.08,0.0,0.0,0.09357142857142857,60.53285591576129,3.7340482775079846,3.663180943785256,0.055812246761337635,0.02715147115428989,0.06989151456138513,0.38000627266597037,3.826840141835171,4.984553895014464,0.06581224676133765,0.07470739194402883,0.027117326353254957,8.626857142857144,0.0,0.0,0.0,0.0,0.0,0.0,0.0,0.0,0.0,0.0,0.0,0.0,0.0,7.0,0.254488152,4.1392,0.013169,95.03338216,0.138076,0.10708606,0.02658336,0.47448,0.06802342,1.1092676625,19.2274,36.876,0.402,0.3982,7.899399999999999,0.1756,0.20520000000000002,0.3822,33.248999999999995,1.085,1.34684676044,1505.14,97.5,26.46153846153846,13.0,67.5,27.333333333333332,9.0,0.9618739379639862,178.9358333,167.05875,175.3394444,188.5638889,178.7632639,61.81727279277736,328.31927450990446,449.9256766926874,580.709732572272,356.5399270168673,78.2466666666667,65.98833333333332,131.3930555555555,83.54250000000017,51.6144444444447,56.76638888888898,48.66777777777801,49.03055555555547,42.22194444444445,36.60222222222229,144.99401611111105,540.2,42.00424805555556,325.0,98.73644444444439,2.6854181833333306,1.312005727777777,1.3734609277777787,1200.0,3998.296547,0.0,2348.046833333333,1389.372055555555,236.4303800000001,114227.21722222223,3.71729054444444,1.1835069113888876,2.9749148250000013,100.46170713472222,65.72638888888892,18.485363805555547,25.52377566666668
2025-12-31 20:00:00,0.9754466212608889,11.9301960817304,0.459192027,87.0943572970087,0.44175017984349624,5.067333333333333,0.4749999999999999,1.05,0.49,87.08,11.87,1.1055,69.98,9.0,19.55,1.69,12.33952387,5.043333333,79.46777778,69.92,31.87,0.045000000000000005,5.599999999999999,2.39,9.17,2.73,0.028,0.15,54.35,10.699999999999998,0.055,1.910714286,0.16,16.4465,0.10000000000000002,96.26999999999998,1.15,0.79,1.08,0.0,0.0,0.09483333333333333,60.44824314416002,3.769047830174486,3.6577916196397826,0.055994841863037347,0.027078170999170943,0.07045490350948866,0.38681211406262833,3.8666409267188064,5.022492675089264,0.06599484186303733,0.07487146542111948,0.026908538862663547,8.857833333333334,0.0,0.0,0.0,0.0,0.0,0.0,0.0,0.0,0.0,0.0,0.0,0.0,0.0,7.0,0.254488152,4.0912,0.013559,95.24657176000001,0.133636,0.10728465999999999,0.03254496,0.32328,0.051923620000000004,1.0802871674999999,18.921400000000002,36.336,0.522,0.44020000000000004,8.013399999999999,0.2116,0.2172,0.36419999999999997,33.638999999999996,1.235,1.31850224684,1498.54,97.5,26.46153846153846,13.0,67.5,27.333333333333332,9.0,0.9618739379639862,178.9358333,167.05875,175.3394444,188.5638889,178.7632639,61.81727279277736,328.31927450990446,449.9256766926874,580.709732572272,356.5399270168673,74.6158333333335,64.53888888888886,103.61416666666665,85.68916666666672,51.14055555555582,55.4552777777777,48.22444444444469,48.393055555555506,41.496111111111006,36.00472222222229,137.53200477777776,544.3166666666667,43.29156683333329,325.0,92.82516205242916,2.7098443611111103,1.3456994444444443,1.3645197788888885,1200.0,3998.296547,0.0,2354.5274694444443,1386.9458611111108,234.21835583333328,113291.67305555569,3.7504878444444456,1.1714159927777772,2.913491855555555,99.47299063305556,63.48666666666681,19.073543611111106,24.985725666666664
