Repository: saikumar-voptimai/evonith_bf_webapp

# Evonith BF2 — Blast Furnace Intelligence Platform

Monitoring, modelling and optimisation of **Blast Furnace 2 (BF2)** at Evonith Steel: live telemetry from InfluxDB,
manual plant reports from Neon PostgreSQL, a two-zone energy model of the furnace, blend and fuel optimisers, a
conversational assistant (FurnaceMind) and a live digital twin evaluated every hour.

The platform has three deployable parts that share one Python service layer, plus the shared data library:

| Part | Path | What it is |
|---|---|---|
| **Streamlit app** (legacy) | `src/app.py`, `src/custom_pages/` | The original 11-page dashboard; still the home of the model pages. Served under `/legacy` in production |

File: src/assets/data/V10_df_filtered.csv (part 76 of 166)
datetime,Hot Blast PressureBar,Hot Blast Temp.oC,Hot Blast VolumeNm3/Hr.,O2 Enrichment %,OxygenFlowNm3/Hr.,PermeabilityKgs/Hr.,RAFToC,SteamKgs/Hr.,TopPressureBar,TuyereVelocitym/s,Differential PressureTotalBar,Charges/Hrs.,StockRodLevel,COKE_ASH%,COKE_FC%,COKE_IM%,COKE_MOIST%,COKE_MT,COKE_VM%,NUTCOKE_ASH%,NUTCOKE_FC%,NUTCOKE_IM%,NUTCOKE_MOIST%,NUTCOKE_MT,NUTCOKE_VM%,PCI_2_%Ash,PCI_2_%FC,PCI_2_%IM,PCI_2_MT,PCI_2_%VM,Sinter_SP_MT,Sinter_SP_02_Al2O3%,Sinter_SP_02_Basicity,Sinter_SP_02_CaO%,Sinter_SP_02_Cold_Strength_AI,Sinter_SP_02_Cold_strength_TI,Sinter_SP_02_Fe(T)%,Sinter_SP_02_FeO%,Sinter_SP_02_Hot_strength_RDI,Sinter_SP_02_Hot_strength_RI,Sinter_SP_02_K2O%,Sinter_SP_02_MgO%,Sinter_SP_02_MnO%,Sinter_SP_02_Na2O%,Sinter_SP_02_P%,Sinter_SP_02_SiO2%,Sinter_SP_02_TiO2%,ORE_%Al2O3,ORE_%CaO,ORE_%Fe(T),ORE_%K2O,ORE_%LOI,ORE_%MgO,ORE_%MnO,ORE_MT,ORE_%Na2O,ORE_%P,ORE_%SiO2,ORE_%TiO2,ORE_%TM,Geomin Type,FLUX_Al2O3%,FLUX_CaO%,FLUX_Fe2O3%,FLUX_LOI%,FLUX_MgO%,FLUX_MT,FLUX_SiO2%,FLUX_TM%,COKE_DISCHARGE_TIME,WEIGHTED_COKE_ANGLE,TOTAL_COKE_PORTIONS,NON_COKE_DISCHARGE_TIME,WEIGHTED_NON_COKE_ANGLE,TOTAL_NON_COKE_PORTIONS,UnitCost Lakhs/Thm,ActualKg/Thm.,FurnaceTopGasAnalysisCO2ETACO,Act. Fuel RateKg/Thm.,Coke Rate Kg/Thm,ProductionTonnesPerHr
2024-09-05 01:00:00,2.68,1172.0,115090.0,2.449848529,3500.0,1387.0,2279.0,0.0,1.29,257.0,1.39,8.0,1.3,10.42,88.19,0.4,3.2,295.6523333,0.99,10.74,87.8,0.42,8.4,19.68533333,1.04,10.41,69.69,1.08,98.18333333,18.82,932.1786667,2.466,1.855886532,10.0725,4.867777778,79.66666667,55.086125,9.84,30.33714286,66.74,0.116,2.07235,0.465,0.048,0.0785,5.427975,0.18,4.63,0.07,61.34,0.033,3.48,0.05,0.06,270.6,0.014,0.092,3.4,0.254,3.0,2.0,1.52,0.0,0.75,1.28,0.0,12.84,95.15,0.1,82.5,25.81818182,11.0,60.0,28.75,8.0,121.505,134.0,42.26756318,549.0,415.0,92.6119403
2024-09-05 02:00:00,2.67,1172.0,114687.0,2.458452086,3500.0,1399.0,2285.0,0.0,1.3,257.0,1.37,7.0,1.3,10.42,88.19,0.4,3.2,295.6523333,0.99,10.74,87.8,0.42,8.4,19.68533333,1.04,10.41,69.69,1.08,98.18333333,18.82,932.1786667,2.466,1.855886532,10.0725,4.867777778,79.66666667,55.086125,9.84,30.33714286,66.74,0.116,2.07235,0.465,0.048,0.0785,5.427975,0.18,4.63,0.07,61.34,0.033,3.48,0.05,0.06,270.6,0.014,0.092,3.4,0.254,3.0,2.0,1.52,0.0,0.75,1.28,0.0,12.84,95.15,0.1,82.5,25.81818182,11.0,60.0,28.75,8.0,120.975,130.0,42.96675192,545.0,415.0,94.15384615
2024-09-05 03:00:00,2.69,1153.0,115960.0,2.431478873,3500.0,1395.0,2293.0,0.0,1.3,259.0,1.39,7.0,1.3,10.42,88.19,0.4,3.2,295.6523333,0.99,10.74,87.8,0.42,8.4,19.68533333,1.04,10.41,69.69,1.08,98.18333333,18.82,932.1786667,2.466,1.855886532,10.0725,4.867777778,79.66666667,55.086125,9.84,30.33714286,66.74,0.116,2.07235,0.465,0.048,0.0785,5.427975,0.18,4.63,0.07,61.34,0.033,3.48,0.05,0.06,270.6,0.014,0.092,3.4,0.254,3.0,2.0,1.52,0.0,0.75,1.28,0.0,12.84,95.15,0.1,82.5,25.81818182,11.0,60.0,28.75,8.0,120.975,130.0,43.87707948,545.0,415.0,94.15384615
2024-09-05 04:00:00,2.67,1145.0,116920.0,2.411525988,3500.0,1421.0,2292.0,0.0,1.3,257.0,1.37,7.0,1.3,10.42,88.19,0.4,3.2,295.6523333,0.99,10.74,87.8,0.42,8.4,19.68533333,1.04,10.41,69.69,1.08,98.18333333,18.82,932.1786667,2.466,1.855886532,10.0725,4.867777778,79.66666667,55.086125,9.84,30.33714286,66.74,0.116,2.07235,0.465,0.048,0.0785,5.427975,0.18,4.63,0.07,61.34,0.033,3.48,0.05,0.06,270.6,0.014,0.092,3.4,0.254,3.0,2.0,1.52,0.0,0.75,1.28,0.0,12.84,95.15,0.1,82.5,25.81818182,11.0,60.0,28.75,8.0,121.1075,131.0,42.62295082,546.0,415.0,87.63358779
2024-09-05 05:00:00,2.67,1140.0,118302.0,2.383370467,3500.0,1435.0,2288.0,0.0,1.3,258.0,1.37,7.0,1.3,10.42,88.19,0.4,3.2,295.6523333,0.99,10.74,87.8,0.42,8.4,19.68533333,1.04,10.41,69.69,1.08,98.18333333,18.82,932.1786667,2.466,1.855886532,10.0725,4.867777778,79.66666667,55.086125,9.84,30.33714286,66.74,0.116,2.07235,0.465,0.048,0.0785,5.427975,0.18,4.63,0.07,61.34,0.033,3.48,0.05,0.06,270.6,0.014,0.092,3.4,0.254,3.0,2.0,1.52,0.0,0.75,1.28,0.0,12.84,95.15,0.1,82.5,25.81818182,11.0,60.0,28.75,8.0,120.3125,125.0,43.57466063,540.0,415.0,86.88
2024-09-05 06:00:00,2.65,1150.0,118230.0,2.384821081,3500.0,1447.0,2284.0,0.0,1.29,262.0,1.36,8.0,1.3,10.42,88.19,0.4,3.2,295.6523333,0.99,10.74,87.8,0.42,8.4,19.68533333,1.04,10.41,69.69,1.08,98.18333333,18.82,932.1786667,2.466,1.855886532,10.0725,4.867777778,79.66666667,55.086125,9.84,30.33714286,66.74,0.116,2.07235,0.465,0.048,0.0785,5.427975,0.18,4.63,0.07,61.34,0.033,3.48,0.05,0.06,270.6,0.014,0.092,3.4,0.254,3.0,2.0,1.52,0.0,0.75,1.28,0.0,12.84,95.15,0.1,82.5,25.81818182,11.0,60.0,28.75,8.0,120.8425,129.0,42.20705347,544.0,415.0,90.15503876
2024-09-05 07:00:00,2.61,1176.0,114583.0,2.460682177,3500.0,1439.0,2291.0,0.0,1.28,261.0,1.33,7.0,1.3,10.42,88.19,0.4,3.2,295.6523333,0.99,10.74,87.8,0.42,8.4,19.68533333,1.04,10.41,69.69,1.08,98.18333333,18.82,932.1786667,2.466,1.855886532,10.0725,4.867777778,79.66666667,55.086125,9.84,30.33714286,66.74,0.116,2.07235,0.465,0.048,0.0785,5.427975,0.18,4.63,0.07,61.34,0.033,3.48,0.05,0.06,270.6,0.014,0.092,3.4,0.254,3.0,2.0,1.52,0.0,0.75,1.28,0.0,12.84,95.15,0.1,82.5,25.81818182,11.0,60.0,28.75,8.0,122.3,140.0,43.03044175,555.0,415.0,96.21428571
2024-09-05 08:00:00,2.63,1179.0,113651.0,2.480849295,3500.0,1424.0,2240.0,0.0,1.3,258.0,1.33,8.0,1.3,10.44,88.18,0.4,3.1,295.6523333,0.98,10.71,87.8,0.45,7.8,19.68533333,1.04,10.34,69.79,1.1,98.18333333,18.77,932.1786667,2.334,1.876434285,10.0266,4.867777778,79.66666667,55.34905594,9.985,29.86571429,66.74,0.104,2.012675,0.435,0.047,0.078,5.343575,0.17,4.09,0.07,61.29,0.031,4.29,0.04,0.04,270.6,0.009,0.083,3.31,0.277,2.7,2.0,0.96,0.0,0.68,1.46,0.0,12.84,96.33,0.1,82.5,25.81818182,11.0,60.0,28.75,8.0,122.1675,139.0,43.90857143,554.0,415.0,98.27338129
2024-09-05 09:00:00,2.63,1176.0,114040.0,2.472391848,3500.0,1416.0,2259.0,0.0,1.3,258.0,1.33,7.0,1.3,10.44,88.18,0.4,3.1,295.6523333,0.98,10.71,87.8,0.45,7.8,19.68533333,1.04,10.34,69.79,1.1,98.18333333,18.77,932.1786667,2.334,1.876434285,10.0266,4.867777778,79.66666667,55.34905594,9.985,29.86571429,66.74,0.104,2.012675,0.435,0.047,0.078,5.343575,0.17,4.09,0.07,61.29,0.031,4.29,0.04,0.04,270.6,0.009,0.083,3.31,0.277,2.7,2.0,0.96,0.0,0.68,1.46,0.0,12.84,96.33,0.1,82.5,25.81818182,11.0,60.0,28.75,8.0,121.9025,137.0,43.26521133,552.0,415.0,96.35036496
2024-09-05 10:00:00,2.66,1154.0,116156.0,2.426685241,3499.0,1423.0,2304.0,0.0,1.3,257.0,1.36,7.0,1.3,10.44,88.18,0.4,3.1,295.6523333,0.98,10.71,87.8,0.45,7.8,19.68533333,1.04,10.34,69.79,1.1,98.18333333,18.77,932.1786667,2.334,1.876434285,10.0266,4.867777778,79.66666667,55.34905594,9.985,29.86571429,66.74,0.104,2.012675,0.435,0.047,0.078,5.343575,0.17,4.09,0.07,61.29,0.031,4.29,0.04,0.04,270.6,0.009,0.083,3.31,0.277,2.7,2.0,0.96,0.0,0.68,1.46,0.0,12.84,96.33,0.1,82.5,25.81818182,11.0,60.0,28.75,8.0,120.5775,127.0,42.57821689,542.0,415.0,87.63779528
2024-09-05 11:00:00,2.69,1144.0,117680.0,2.468481807,3606.0,1416.0,2306.0,0.0,1.3,257.0,1.39,7.0,1.3,10.44,88.18,0.4,3.1,295.6523333,0.98,10.71,87.8,0.45,7.8,19.68533333,1.04,10.34,69.79,1.1,98.18333333,18.77,932.1786667,2.334,1.876434285,10.0266,4.867777778,79.66666667,55.34905594,9.985,29.86571429,66.74,0.104,2.012675,0.435,0.047,0.078,5.343575,0.17,4.09,0.07,61.29,0.031,4.29,0.04,0.04,270.6,0.009,0.083,3.31,0.277,2.7,2.0,0.96,0.0,0.68,1.46,0.0,12.84,96.33,0.1,82.5,25.81818182,11.0,60.0,28.75,8.0,120.3125,125.0,43.5604293,540.0,415.0,85.36
2024-09-05 12:00:00,2.69,1146.0,117690.0,2.510001364,3667.0,1405.0,2295.0,0.0,1.27,258.0,1.42,7.0,1.3,10.44,88.18,0.4,3.1,295.6523333,0.98,10.71,87.8,0.45,7.8,19.68533333,1.04,10.34,69.79,1.1,98.18333333,18.77,932.1786667,2.334,1.876434285,10.0266,4.867777778,79.66666667,55.34905594,9.985,29.86571429,66.74,0.104,2.012675,0.435,0.047,0.078,5.343575,0.17,4.09,0.07,61.29,0.031,4.29,0.04,0.04,270.6,0.009,0.083,3.31,0.277,2.7,2.0,0.96,0.0,0.68,1.46,0.0,12.84,96.33,0.1,82.5,25.81818182,11.0,60.0,28.75,8.0,120.3125,125.0,43.90857143,540.0,415.0,87.92
2024-09-05 13:00:00,2.62,1164.0,116708.0,2.605608337,3775.0,1468.0,2290.0,0.0,1.3,263.0,1.32,8.0,1.3,10.44,88.18,0.4,3.1,295.6523333,0.98,10.71,87.8,0.45,7.8,19.68533333,1.04,10.34,69.79,1.1,98.18333333,18.77,932.1786667,2.334,1.876434285,10.0266,4.867777778,79.66666667,55.34905594,9.985,29.86571429,66.74,0.104,2.012675,0.435,0.047,0.078,5.343575,0.17,4.09,0.07,61.29,0.031,4.29,0.04,0.04,270.6,0.009,0.083,3.31,0.277,2.7,2.0,0.96,0.0,0.68,1.46,0.0,12.84,96.33,0.1,82.5,25.81818182,11.0,60.0,28.75,8.0,120.5775,127.0,43.00953246,542.0,415.0,93.7007874
2024-09-05 14:00:00,2.65,1175.0,119139.0,2.575820504,3800.0,1437.0,2269.0,240.0,1.3,262.0,1.35,7.0,1.3,10.44,88.18,0.4,3.1,295.6523333,0.98,10.71,87.8,0.45,7.8,19.68533333,1.04,10.34,69.79,1.1,98.18333333,18.77,932.1786667,2.334,1.876434285,10.0266,4.867777778,79.66666667,55.34905594,9.985,29.86571429,66.74,0.104,2.012675,0.435,0.047,0.078,5.343575,0.17,4.09,0.07,61.29,0.031,4.29,0.04,0.04,270.6,0.009,0.083,3.31,0.277,2.7,2.0,0.96,0.0,0.68,1.46,0.0,12.84,96.33,0.1,82.5,25.81818182,11.0,60.0,28.75,8.0,121.1075,131.0,44.33386112,546.0,415.0,96.71755725
2024-09-05 15:00:00,2.67,1166.0,115947.0,2.638668664,3798.0,1395.0,2293.0,0.0,1.3,256.0,1.37,8.0,1.3,10.44,88.18,0.4,3.1,295.6523333,0.98,10.71,87.8,0.45,7.8,19.68533333,1.04,10.34,69.79,1.1,98.18333333,18.77,932.1786667,2.334,1.876434285,10.0266,4.867777778,79.66666667,55.34905594,9.985,29.86571429,66.74,0.104,2.012675,0.435,0.047,0.078,5.343575,0.17,4.09,0.07,61.29,0.031,4.29,0.04,0.04,270.6,0.009,0.083,3.31,0.277,2.7,2.0,0.96,0.0,0.68,1.46,0.0,12.84,96.33,0.1,82.5,25.81818182,11.0,60.0,28.75,8.0,120.975,130.0,44.33129667,545.0,415.0,89.92307692
2024-09-05 16:00:00,2.64,1167.0,116443.0,2.641954604,3819.0,1431.0,2281.0,0.0,1.28,262.0,1.36,7.0,1.3,10.4,88.2,0.42,3.4,295.6523333,0.98,10.68,87.83,0.46,7.2,19.68533333,1.03,10.56,69.8,1.02,98.18333333,18.62,932.1786667,2.16,1.855537343,9.9552,4.867777778,79.66666667,55.470275,9.825,30.10142857,66.74,0.108,1.89875,0.48,0.0485,0.0795,5.364675,0.175,4.27,0.08,61.82,0.035,3.69,0.03,0.05,270.6,0.01,0.065,2.99,0.272,2.7,2.0,1.12,0.0,0.74,1.38,0.0,12.84,94.23,0.1,82.5,25.81818182,11.0,60.0,28.75,8.0,121.6375,135.0,43.86405109,550.0,415.0,93.48148148
2024-09-05 17:00:00,2.64,1169.0,115779.0,2.714112434,3901.0,1436.0,2297.0,0.0,1.3,260.0,1.34,7.0,1.3,10.4,88.2,0.42,3.4,295.6523333,0.98,10.68,87.83,0.46,7.2,19.68533333,1.03,10.56,69.8,1.02,98.18333333,18.62,932.1786667,2.16,1.855537343,9.9552,4.867777778,79.66666667,55.470275,9.825,30.10142857,66.74,0.108,1.89875,0.48,0.0485,0.0795,5.364675,0.175,4.27,0.08,61.82,0.035,3.69,0.03,0.05,270.6,0.01,0.065,2.99,0.272,2.7,2.0,1.12,0.0,0.74,1.38,0.0,12.84,94.23,0.1,82.5,25.81818182,11.0,60.0,28.75,8.0,121.505,134.0,44.36363636,549.0,415.0,91.86567164
2024-09-05 18:00:00,2.63,1168.0,115571.0,2.772627875,3978.0,1448.0,2301.0,0.0,1.3,261.0,1.33,8.0,1.3,10.4,88.2,0.42,3.4,295.6523333,0.98,10.68,87.83,0.46,7.2,19.68533333,1.03,10.56,69.8,1.02,98.18333333,18.62,932.1786667,2.16,1.855537343,9.9552,4.867777778,79.66666667,55.470275,9.825,30.10142857,66.74,0.108,1.89875,0.48,0.0485,0.0795,5.364675,0.175,4.27,0.08,61.82,0.035,3.69,0.03,0.05,270.6,0.01,0.065,2.99,0.272,2.7,2.0,1.12,0.0,0.74,1.38,0.0,12.84,94.23,0.1,82.5,25.81818182,11.0,60.0,28.75,8.0,121.505,134.0,44.18604651,549.0,415.0,91.41791045
2024-09-05 19:00:00,2.61,1168.0,116280.0,2.769578995,3998.0,1440.0,2318.0,0.0,1.28,264.0,1.33,7.0,1.3,10.4,88.2,0.42,3.4,295.6523333,0.98,10.68,87.83,0.46,7.2,19.68533333,1.03,10.56,69.8,1.02,98.18333333,18.62,932.1786667,2.16,1.855537343,9.9552,4.867777778,79.66666667,55.470275,9.825,30.10142857,66.74,0.108,1.89875,0.48,0.0485,0.0795,5.364675,0.175,4.27,0.08,61.82,0.035,3.69,0.03,0.05,270.6,0.01,0.065,2.99,0.272,2.7,2.0,1.12,0.0,0.74,1.38,0.0,12.84,94.23,0.1,82.5,25.81818182,11.0,60.0,28.75,8.0,120.975,130.0,43.29459097,545.0,415.0,90.46153846
2024-09-05 20:00:00,2.65,1155.0,116587.0,2.76229082,3998.0,1441.0,2291.0,0.0,1.3,260.0,1.35,8.0,1.3,10.4,88.2,0.42,3.4,295.6523333,0.98,10.68,87.83,0.46,7.2,19.68533333,1.03,10.56,69.8,1.02,98.18333333,18.62,932.1786667,2.16,1.855537343,9.9552,4.867777778,79.66666667,55.470275,9.825,30.10142857,66.74,0.108,1.89875,0.48,0.0485,0.0795,5.364675,0.175,4.27,0.08,61.82,0.035,3.69,0.03,0.05,270.6,0.01,0.065,2.99,0.272,2.7,2.0,1.12,0.0,0.74,1.38,0.0,12.84,94.23,0.1,82.5,25.81818182,11.0,60.0,28.75,8.0,120.975,130.0,43.69672499,545.0,415.0,95.0
2024-09-05 21:00:00,2.64,1155.0,115802.0,2.767100692,3978.0,1441.0,2284.0,0.0,1.3,258.0,1.34,7.0,1.3,10.4,88.2,0.42,3.4,295.6523333,0.98,10.68,87.83,0.46,7.2,19.68533333,1.03,10.56,69.8,1.02,98.18333333,18.62,932.1786667,2.16,1.855537343,9.9552,4.867777778,79.66666667,55.470275,9.825,30.10142857,66.74,0.108,1.89875,0.48,0.0485,0.0795,5.364675,0.175,4.27,0.08,61.82,0.035,3.69,0.03,0.05,270.6,0.01,0.065,2.99,0.272,2.7,2.0,1.12,0.0,0.74,1.38,0.0,12.84,94.23,0.1,82.5,25.81818182,11.0,60.0,28.75,8.0,121.3725,133.0,43.73047747,548.0,415.0,94.06015038
2024-09-05 22:00:00,2.61,1166.0,115017.0,2.687287877,3837.0,1466.0,2261.0,0.0,1.3,261.0,1.31,7.0,1.3,10.4,88.2,0.42,3.4,295.6523333,0.98,10.68,87.83,0.46,7.2,19.68533333,1.03,10.56,69.8,1.02,98.18333333,18.62,932.1786667,2.16,1.855537343,9.9552,4.867777778,79.66666667,55.470275,9.825,30.10142857,66.74,0.108,1.89875,0.48,0.0485,0.0795,5.364675,0.175,4.27,0.08,61.82,0.035,3.69,0.03,0.05,270.6,0.01,0.065,2.99,0.272,2.7,2.0,1.12,0.0,0.74,1.38,0.0,12.84,94.23,0.1,82.5,25.81818182,11.0,60.0,28.75,8.0,122.3,140.0,44.24818841,555.0,415.0,94.78571429
2024-09-05 23:00:00,2.63,1178.0,115230.0,2.664857924,3812.0,1441.0,2248.0,0.0,1.3,262.0,1.33,8.0,1.3,10.48,88.12,0.43,3.5,293.7173333,0.97,10.72,87.78,0.46,6.3,19.93166667,1.04,10.68,69.62,0.96,95.76,18.74,921.4333333,2.18,1.894318495,10.085,4.955555556,79.13222222,55.36,9.64,31.04428571,66.74,0.1105,1.995,0.455,0.0485,0.079,5.325,0.175,4.07,0.22,61.73,0.019,2.54,0.06,0.11,278.44,0.044,0.093,3.55,0.38,3.0,2.0,1.49,0.0,0.5,1.32,0.0,12.73333333,95.37,0.2,82.5,25.81818182,11.0,60.0,28.75,8.0,122.4325,141.0,44.30875576,556.0,415.0,98.72340426
2024-09-06 00:00:00,2.67,1115.0,116596.0,2.791746955,4000.0,1454.0,2220.0,950.0,1.3,255.0,1.37,8.0,1.3,10.9,87.73,0.39,3.5,292.778,0.98,11.18,87.34,0.44,6.6,19.661666667,1.04,9.92,69.59,1.09,93.33,19.4,922.5773333,2.29,1.894453655,9.67,4.978888889,79.53333333,56.04,9.985,28.4875,67.5,0.099,1.88,0.195,0.045,0.064,5.105,0.17,3.23,0.16,63.26,0.029,2.62,0.13,0.04,70.37666667,0.03,0.058,2.82,0.22,2.1,2.0,1.02,0.0,0.49,1.26,0.0,11.27333333,95.4,0.1,82.5,25.81818182,11.0,60.0,28.75,8.0,120.3125,125.0,41.32306298,540.0,415.0,86.64
2024-09-06 01:00:00,2.63,1140.0,116937.0,2.786618696,4001.0,1462.0,2227.0,1030.0,1.3,258.0,1.33,8.0,1.3,10.9,87.73,0.39,3.5,292.778,0.98,11.18,87.34,0.44,6.6,19.661666667,1.04,9.92,69.59,1.09,93.33,19.4,922.5773333,2.29,1.894453655,9.67,4.978888889,79.53333333,56.04,9.985,28.4875,67.5,0.099,1.88,0.195,0.045,0.064,5.105,0.17,3.23,0.16,63.26,0.029,2.62,0.13,0.04,70.37666667,0.03,0.058,2.82,0.22,2.1,2.0,1.02,0.0,0.49,1.26,0.0,11.27333333,95.4,0.1,82.5,25.81818182,11.0,60.0,28.75,8.0,121.3725,133.0,41.88661923,548.0,415.0,88.42105263
2024-09-06 02:00:00,2.65,1144.0,116653.0,2.776535683,3998.0,1451.0,2253.0,534.0,1.3,259.0,1.35,7.0,1.3,10.9,87.73,0.39,3.5,292.778,0.98,11.18,87.34,0.44,6.6,19.661666667,1.04,9.92,69.59,1.09,93.33,19.4,922.5773333,2.29,1.894453655,9.67,4.978888889,79.53333333,56.04,9.985,28.4875,67.5,0.099,1.88,0.195,0.045,0.064,5.105,0.17,3.23,0.16,63.26,0.029,2.62,0.13,0.04,70.37666667,0.03,0.058,2.82,0.22,2.1,2.0,1.02,0.0,0.49,1.26,0.0,11.27333333,95.4,0.1,82.5,25.81818182,11.0,60.0,28.75,8.0,121.3725,133.0,41.80365297,548.0,415.0,89.2481203
2024-09-06 03:00:00,2.66,1146.0,116102.0,2.807721721,4001.0,1447.0,2222.0,1058.0,1.3,260.0,1.36,7.0,1.3,10.9,87.73,0.39,3.5,292.778,0.98,11.18,87.34,0.44,6.6,19.661666667,1.04,9.92,69.59,1.09,93.33,19.4,922.5773333,2.29,1.894453655,9.67,4.978888889,79.53333333,56.04,9.985,28.4875,67.5,0.099,1.88,0.195,0.045,0.064,5.105,0.17,3.23,0.16,63.26,0.029,2.62,0.13,0.04,70.37666667,0.03,0.058,2.82,0.22,2.1,2.0,1.02,0.0,0.49,1.26,0.0,11.27333333,95.4,0.1,82.5,25.81818182,11.0,60.0,28.75,8.0,120.445,126.0,41.74913694,541.0,415.0,85.3968254
2024-09-06 04:00:00,2.63,1143.0,115041.0,2.827656309,4000.0,1496.0,2248.0,879.0,1.3,264.0,1.33,7.0,1.3,10.9,87.73,0.39,3.5,292.778,0.98,11.18,87.34,0.44,6.6,19.661666667,1.04,9.92,69.59,1.09,93.33,19.4,922.5773333,2.29,1.894453655,9.67,4.978888889,79.53333333,56.04,9.985,28.4875,67.5,0.099,1.88,0.195,0.045,0.064,5.105,0.17,3.23,0.16,63.26,0.029,2.62,0.13,0.04,70.37666667,0.03,0.058,2.82,0.22,2.1,2.0,1.02,0.0,0.49,1.26,0.0,11.27333333,95.4,0.1,82.5,25.81818182,11.0,60.0,28.75,8.0,120.5775,127.0,41.5748393,542.0,415.0,88.34645669
2024-09-06 05:00:00,2.65,1138.0,115335.0,2.805966721,4000.0,1474.0,2257.0,407.0,1.3,262.0,1.35,8.0,1.3,10.9,87.73,0.39,3.5,292.778,0.98,11.18,87.34,0.44,6.6,19.661666667,1.04,9.92,69.59,1.09,93.33,19.4,922.5773333,2.29,1.894453655,9.67,4.978888889,79.53333333,56.04,9.985,28.4875,67.5,0.099,1.88,0.195,0.045,0.064,5.105,0.17,3.23,0.16,63.26,0.029,2.62,0.13,0.04,70.37666667,0.03,0.058,2.82,0.22,2.1,2.0,1.02,0.0,0.49,1.26,0.0,11.27333333,95.4,0.1,82.5,25.81818182,11.0,60.0,28.75,8.0,120.71000000000001,128.0,41.54268711,543.0,415.0,88.125
2024-09-06 06:00:00,2.61,1166.0,115874.0,2.780666119,4000.0,1477.0,2252.0,0.0,1.3,263.0,1.31,7.0,1.3,10.9,87.73,0.39,3.5,292.778,0.98,11.18,87.34,0.44,6.6,19.661666667,1.04,9.92,69.59,1.09,93.33,19.4,922.5773333,2.29,1.894453655,9.67,4.978888889,79.53333333,56.04,9.985,28.4875,67.5,0.099,1.88,0.195,0.045,0.064,5.105,0.17,3.23,0.16,63.26,0.029,2.62,0.13,0.04,70.37666667,0.03,0.058,2.82,0.22,2.1,2.0,1.02,0.0,0.49,1.26,0.0,11.27333333,95.4,0.1,82.5,25.81818182,11.0,60.0,28.75,8.0,122.3,140.0,41.73973235,555.0,415.0,98.14285714
2024-09-06 07:00:00,2.63,1156.0,114264.0,2.819820125,4000.0,1436.0,2264.0,0.0,1.3,256.0,1.33,7.0,1.3,10.9,87.73,0.39,3.5,292.778,0.98,11.18,87.34,0.44,6.6,19.661666667,1.04,9.92,69.59,1.09,93.33,19.4,922.5773333,2.29,1.894453655,9.67,4.978888889,79.53333333,56.04,9.985,28.4875,67.5,0.099,1.88,0.195,0.045,0.064,5.105,0.17,3.23,0.16,63.26,0.029,2.62,0.13,0.04,70.37666667,0.03,0.058,2.82,0.22,2.1,2.0,1.02,0.0,0.49,1.26,0.0,11.27333333,95.4,0.1,82.5,25.81818182,11.0,60.0,28.75,8.0,122.3,140.0,41.59148739,555.0,415.0,93.78571429
2024-09-06 08:00:00,2.65,1140.0,116812.0,2.762999667,4000.0,1460.0,2275.0,158.0,1.3,258.0,1.35,7.0,1.3,10.86,87.8,0.35,3.8,292.778,0.99,11.21,87.34,0.41,7.5,19.661666667,1.04,10.06,69.75,1.01,93.33,19.18,922.5773333,2.3,1.91091756,9.63,4.978888889,79.53333333,56.07,10.19,29.6425,67.5,0.094,1.945,0.195,0.0475,0.062,5.04,0.165,3.09,0.22,63.44,0.044,2.88,0.12,0.03,70.37666667,0.022,0.054,2.52,0.227,2.9,2.0,0.65,0.0,0.65,1.38,0.0,11.27333333,96.65,0.1,82.5,25.81818182,11.0,60.0,28.75,8.0,121.1075,131.0,41.55844156,546.0,415.0,98.47328244
2024-09-06 09:00:00,2.66,1139.0,117763.0,2.759743089,3999.0,1451.0,2254.0,835.0,1.3,258.0,1.36,7.0,1.3,10.86,87.8,0.35,3.8,292.778,0.99,11.21,87.34,0.41,7.5,19.661666667,1.04,10.06,69.75,1.01,93.33,19.18,922.5773333,2.3,1.91091756,9.63,4.978888889,79.53333333,56.07,10.19,29.6425,67.5,0.094,1.945,0.195,0.0475,0.062,5.04,0.165,3.09,0.22,63.44,0.044,2.88,0.12,0.03,70.37666667,0.022,0.054,2.52,0.227,2.9,2.0,0.65,0.0,0.65,1.38,0.0,11.27333333,96.65,0.1,82.5,25.81818182,11.0,60.0,28.75,8.0,120.71000000000001,128.0,40.97349177,543.0,415.0,89.609375
2024-09-06 10:00:00,2.6,1143.0,116603.0,2.801417884,4000.0,1439.0,2229.0,1276.0,1.3,259.0,1.3,7.0,1.3,10.86,87.8,0.35,3.8,292.778,0.99,11.21,87.34,0.41,7.5,19.661666667,1.04,10.06,69.75,1.01,93.33,19.18,922.5773333,2.3,1.91091756,9.63,4.978888889,79.53333333,56.07,10.19,29.6425,67.5,0.094,1.945,0.195,0.0475,0.062,5.04,0.165,3.09,0.22,63.44,0.044,2.88,0.12,0.03,70.37666667,0.022,0.054,2.52,0.227,2.9,2.0,0.65,0.0,0.65,1.38,0.0,11.27333333,96.65,0.1,82.5,25.81818182,11.0,60.0,28.75,8.0,120.5775,127.0,40.6163114,542.0,415.0,89.52755906
2024-09-06 11:00:00,2.66,1148.0,116981.0,2.79736813,3999.0,1448.0,2220.0,1469.0,1.3,258.0,1.36,8.0,1.3,10.86,87.8,0.35,3.8,292.778,0.99,11.21,87.34,0.41,7.5,19.661666667,1.04,10.06,69.75,1.01,93.33,19.18,922.5773333,2.3,1.91091756,9.63,4.978888889,79.53333333,56.07,10.19,29.6425,67.5,0.094,1.945,0.195,0.0475,0.062,5.04,0.165,3.09,0.22,63.44,0.044,2.88,0.12,0.03,70.37666667,0.022,0.054,2.52,0.227,2.9,2.0,0.65,0.0,0.65,1.38,0.0,11.27333333,96.65,0.1,82.5,25.81818182,11.0,60.0,28.75,8.0,120.5775,127.0,40.48780488,542.0,415.0,88.58267717
2024-09-06 12:00:00,2.64,1131.0,117022.0,2.801093917,4000.0,1482.0,2198.0,1602.0,1.3,254.0,1.34,7.0,1.3,10.86,87.8,0.35,3.8,292.778,0.99,11.21,87.34,0.41,7.5,19.661666667,1.04,10.06,69.75,1.01,93.33,19.18,922.5773333,2.3,1.91091756,9.63,4.978888889,79.53333333,56.07,10.19,29.6425,67.5,0.094,1.945,0.195,0.0475,0.062,5.04,0.165,3.09,0.22,63.44,0.044,2.88,0.12,0.03,70.37666667,0.022,0.054,2.52,0.227,2.9,2.0,0.65,0.0,0.65,1.38,0.0,11.27333333,96.65,0.1,82.5,25.81818182,11.0,60.0,28.75,8.0,120.5775,127.0,40.24051804,542.0,415.0,88.34645669
2024-09-06 13:00:00,2.62,1141.0,116977.0,2.791501486,4000.0,1502.0,2223.0,1248.0,1.3,263.0,1.32,7.0,1.3,10.86,87.8,0.35,3.8,292.778,0.99,11.21,87.34,0.41,7.5,19.661666667,1.04,10.06,69.75,1.01,93.33,19.18,922.5773333,2.3,1.91091756,9.63,4.978888889,79.53333333,56.07,10.19,29.6425,67.5,0.094,1.945,0.195,0.0475,0.062,5.04,0.165,3.09,0.22,63.44,0.044,2.88,0.12,0.03,70.37666667,0.022,0.054,2.52,0.227,2.9,2.0,0.65,0.0,0.65,1.38,0.0,11.27333333,96.65,0.1,82.5,25.81818182,11.0,60.0,28.75,8.0,121.6375,135.0,40.14229975,550.0,415.0,88.88888889
2024-09-06 14:00:00,2.64,1128.0,117492.0,2.756754452,4000.0,1463.0,2253.0,492.0,1.3,257.0,1.34,7.0,1.3,10.86,87.8,0.35,3.8,292.778,0.99,11.21,87.34,0.41,7.5,19.661666667,1.04,10.06,69.75,1.01,93.33,19.18,922.5773333,2.3,1.91091756,9.63,4.978888889,79.53333333,56.07,10.19,29.6425,67.5,0.094,1.945,0.195,0.0475,0.062,5.04,0.165,3.09,0.22,63.44,0.044,2.88,0.12,0.03,70.37666667,0.022,0.054,2.52,0.227,2.9,2.0,0.65,0.0,0.65,1.38,0.0,11.27333333,96.65,0.1,82.5,25.81818182,11.0,60.0,28.75,8.0,120.975,130.0,41.08419839,545.0,415.0,89.0
2024-09-06 15:00:00,2.63,1148.0,116822.0,2.767543799,4000.0,1439.0,2271.0,320.0,1.3,261.0,1.33,7.0,1.3,10.86,87.8,0.35,3.8,292.778,0.99,11.21,87.34,0.41,7.5,19.661666667,1.04,10.06,69.75,1.01,93.33,19.18,922.5773333,2.3,1.91091756,9.63,4.978888889,79.53333333,56.07,10.19,29.6425,67.5,0.094,1.945,0.195,0.0475,0.062,5.04,0.165,3.09,0.22,63.44,0.044,2.88,0.12,0.03,70.37666667,0.022,0.054,2.52,0.227,2.9,2.0,0.65,0.0,0.65,1.38,0.0,11.27333333,96.65,0.1,82.5,25.81818182,11.0,60.0,28.75,8.0,120.225,130.0,42.63936291,542.0,412.0,94.53846154
2024-09-06 16:00:00,2.65,1153.0,116225.0,2.777692378,4001.0,1443.0,2297.0,159.0,1.3,265.0,1.35,8.0,1.3,10.98,87.63,0.42,3.6,292.778,0.97,11.14,87.4,0.43,8.9,19.661666667,1.03,9.94,69.6,1.14,93.33,19.32,922.5773333,2.315,1.900413884,9.54,4.978888889,79.53333333,56.065,10.555,29.065,67.5,0.095,1.99,0.195,0.0465,0.063,5.02,0.17,3.51,0.13,62.86,0.04,2.97,0.1,0.06,70.37666667,0.027,0.072,2.72,0.214,3.2,2.0,0.71,0.0,0.59,1.31,0.0,11.27333333,95.64,0.2,82.5,25.81818182,11.0,60.0,28.75,8.0,119.96000000000001,128.0,42.48740266,540.0,412.0,95.15625
2024-09-06 17:00:00,2.66,1152.0,116225.0,2.770888758,3998.0,1433.0,2257.0,0.0,1.3,264.0,1.36,7.0,1.3,10.98,87.63,0.42,3.6,292.778,0.97,11.14,87.4,0.43,8.9,19.661666667,1.03,9.94,69.6,1.14,93.33,19.32,922.5773333,2.315,1.900413884,9.54,4.978888889,79.53333333,56.065,10.555,29.065,67.5,0.095,1.99,0.195,0.0465,0.063,5.02,0.17,3.51,0.13,62.86,0.04,2.97,0.1,0.06,70.37666667,0.027,0.072,2.72,0.214,3.2,2.0,0.71,0.0,0.59,1.31,0.0,11.27333333,95.64,0.2,82.5,25.81818182,11.0,60.0,28.75,8.0,121.285,138.0,41.24716553,550.0,412.0,94.20289855
2024-09-06 18:00:00,2.65,1181.0,116041.0,2.776666955,4000.0,1402.0,2287.0,0.0,1.3,262.0,1.35,7.0,1.3,10.98,87.63,0.42,3.6,292.778,0.97,11.14,87.4,0.43,8.9,19.661666667,1.03,9.94,69.6,1.14,93.33,19.32,922.5773333,2.315,1.900413884,9.54,4.978888889,79.53333333,56.065,10.555,29.065,67.5,0.095,1.99,0.195,0.0465,0.063,5.02,0.17,3.51,0.13,62.86,0.04,2.97,0.1,0.06,70.37666667,0.027,0.072,2.72,0.214,3.2,2.0,0.71,0.0,0.59,1.31,0.0,11.27333333,95.64,0.2,82.5,25.81818182,11.0,60.0,28.75,8.0,121.285,138.0,42.63866697,550.0,412.0,89.05797101
2024-09-06 19:00:00,2.65,1161.0,116336.0,2.7696306,4000.0,1417.0,2330.0,0.0,1.3,262.0,1.35,7.0,1.3,10.98,87.63,0.42,3.6,292.778,0.97,11.14,87.4,0.43,8.9,19.661666667,1.03,9.94,69.6,1.14,93.33,19.32,922.5773333,2.315,1.900413884,9.54,4.978888889,79.53333333,56.065,10.555,29.065,67.5,0.095,1.99,0.195,0.0465,0.063,5.02,0.17,3.51,0.13,62.86,0.04,2.97,0.1,0.06,70.37666667,0.027,0.072,2.72,0.214,3.2,2.0,0.71,0.0,0.59,1.31,0.0,11.27333333,95.64,0.2,82.5,25.81818182,11.0,60.0,28.75,8.0,119.96000000000001,128.0,41.2735301,540.0,412.0,87.578125
2024-09-06 20:00:00,2.62,1153.0,116300.0,2.770487363,4000.0,1467.0,2328.0,0.0,1.28,266.0,1.34,7.0,1.3,10.98,87.63,0.42,3.6,292.778,0.97,11.14,87.4,0.43,8.9,19.661666667,1.03,9.94,69.6,1.14,93.33,19.32,922.5773333,2.315,1.900413884,9.54,4.978888889,79.53333333,56.065,10.555,29.065,67.5,0.095,1.99,0.195,0.0465,0.063,5.02,0.17,3.51,0.13,62.86,0.04,2.97,0.1,0.06,70.37666667,0.027,0.072,2.72,0.214,3.2,2.0,0.71,0.0,0.59,1.31,0.0,11.27333333,95.64,0.2,82.5,25.81818182,11.0,60.0,28.75,8.0,120.3125,125.0,41.43709826,540.0,415.0,88.16
2024-09-06 21:00:00,2.66,1145.0,117601.0,2.739857746,4000.0,1433.0,2328.0,0.0,1.28,264.0,1.38,7.0,1.3,10.98,87.63,0.42,3.6,292.778,0.97,11.14,87.4,0.43,8.9,19.661666667,1.03,9.94,69.6,1.14,93.33,19.32,922.5773333,2.315,1.900413884,9.54,4.978888889,79.53333333,56.065,10.555,29.065,67.5,0.095,1.99,0.195,0.0465,0.063,5.02,0.17,3.51,0.13,62.86,0.04,2.97,0.1,0.06,70.37666667,0.027,0.072,2.72,0.214,3.2,2.0,0.71,0.0,0.59,1.31,0.0,11.27333333,95.64,0.2,82.5,25.81818182,11.0,60.0,28.75,8.0,120.3125,125.0,42.09692029,540.0,415.0,86.88
2024-09-06 22:00:00,2.67,1144.0,117260.0,2.783242526,4000.0,1438.0,2223.0,1200.0,1.31,258.0,1.36,7.0,1.3,10.98,87.63,0.42,3.6,292.778,0.97,11.14,87.4,0.43,8.9,19.661666667,1.03,9.94,69.6,1.14,93.33,19.32,922.5773333,2.315,1.900413884,9.54,4.978888889,79.53333333,56.065,10.555,29.065,67.5,0.095,1.99,0.195,0.0465,0.063,5.02,0.17,3.51,0.13,62.86,0.04,2.97,0.1,0.06,70.37666667,0.027,0.072,2.72,0.214,3.2,2.0,0.71,0.0,0.59,1.31,0.0,11.27333333,95.64,0.2,82.5,25.81818182,11.0,60.0,28.75,8.0,120.3125,125.0,42.60099864,540.0,415.0,88.4
2024-09-06 23:00:00,2.67,1131.0,116453.0,2.803467786,4001.0,1426.0,2220.0,1200.0,1.3,253.0,1.37,7.0,1.3,10.94,87.69,0.39,3.3,293.3446667,0.98,11.18,87.34,0.43,6.6,20.18433333,1.05,9.87,69.76,1.07,95.03666667,19.3,929.111,2.315,1.908825101,9.735,5.177777778,78.48888889,55.92,10.36,27.91,67.5,0.093,2.02,0.185,0.045,0.061,5.1,0.17,3.23,0.1,63.12,0.026,2.8,0.05,0.05,73.94666667,0.031,0.061,2.78,0.261,3.4,2.0,1.19,0.0,0.65,1.3,0.0,15.54333333,95.79,0.2,82.5,25.81818182,11.0,60.0,28.75,8.0,120.3125,125.0,42.06008584,540.0,415.0,85.76
2024-09-15 00:00:00,2.71,1120.0,115981.0,2.430344688,3499.0,1417.0,2312.0,0.0,1.35,266.0,1.36,7.0,1.3,10.53,88.06,0.46,2.9,312.8016667,0.95,10.82,87.69,0.46,5.5,13.12133333,1.03,9.48,70.36,1.3,60.50354933,18.86,947.741,2.015,2.004382712,11.355,4.733333333,82.37666667,54.56,9.235,24.68210526,66.16,0.0895,1.895,0.32,0.05,0.065,5.665,0.175,2.25,0.28,59.82,0.017,2.12,0.07,0.13,66.36,0.027,0.027,9.29,0.119,3.1,1.0,0.46,0.0,0.93,1.27,0.0,22.00333333,96.27,0.2,82.5,25.81818182,11.0,60.0,28.75,8.0,122.9275,107.0,40.71394115,542.0,435.0,87.28971963
2024-09-15 12:00:00,2.65,1108.0,115438.0,2.247173683,3220.0,1420.0,2290.0,0.0,1.3,284.0,1.35,7.0,1.3,10.48,88.11,0.45,2.3,312.8016667,0.96,10.88,87.61,0.47,5.0,13.12133333,1.04,9.73,70.04,1.43,60.50354933,18.8,947.741,1.98,2.03528777,11.245,4.733333333,82.37666667,54.81,9.555,25.20631579,66.16,0.089,1.825,0.31,0.054,0.064,5.52,0.18,0.735307179,0.021109297,21.09522413,0.004573681,0.72475253,0.031663945,0.017591081,66.36,0.001055465,0.009499184,3.373969303,0.024979335,1.548015113,1.0,0.41,0.0,0.97,1.32,0.0,22.00333333,96.36,0.1,82.5,25.81818182,11.0,60.0,28.75,8.0,124.575,110.0,40.55475849,550.0,440.0,87.36363636
2024-09-15 14:00:00,2.67,1108.0,116807.0,2.275996955,3300.0,1420.0,2285.0,0.0,1.3,284.0,1.37,7.0,1.3,10.48,88.11,0.45,2.3,312.8016667,0.96,10.88,87.61,0.47,5.0,13.12133333,1.04,9.73,70.04,1.43,60.50354933,18.8,947.741,1.98,2.03528777,11.245,4.733333333,82.37666667,54.81,9.555,25.20631579,66.16,0.089,1.825,0.31,0.054,0.064,5.52,0.18,0.735307179,0.021109297,21.09522413,0.004573681,0.72475253,0.031663945,0.017591081,66.36,0.001055465,0.009499184,3.373969303,0.024979335,1.548015113,1.0,0.41,0.0,0.97,1.32,0.0,22.00333333,96.36,0.1,82.5,25.81818182,11.0,60.0,28.75,8.0,124.575,110.0,41.7345472,550.0,440.0,87.18181818
2024-09-15 15:00:00,2.62,1108.0,116909.0,2.3118918,3355.0,1461.0,2292.0,0.0,1.28,273.0,1.34,7.0,1.3,10.48,88.11,0.45,2.3,312.8016667,0.96,10.88,87.61,0.47,5.0,13.12133333,1.04,9.73,70.04,1.43,60.50354933,18.8,947.741,1.98,2.03528777,11.245,4.733333333,82.37666667,54.81,9.555,25.20631579,66.16,0.089,1.825,0.31,0.054,0.064,5.52,0.18,0.735307179,0.021109297,21.09522413,0.004573681,0.72475253,0.031663945,0.017591081,66.36,0.001055465,0.009499184,3.373969303,0.024979335,1.548015113,1.0,0.41,0.0,0.97,1.32,0.0,22.00333333,96.36,0.1,82.5,25.81818182,11.0,60.0,28.75,8.0,124.575,110.0,41.51624549,550.0,440.0,86.36363636
2024-09-15 16:00:00,2.67,1109.0,116767.0,2.416063047,3502.0,1457.0,2307.0,0.0,1.33,269.0,1.34,7.0,1.3,10.68,87.93,0.42,2.8,312.8016667,0.97,10.82,87.69,0.46,5.5,13.12133333,1.03,9.98,69.94,1.2,60.50354933,18.88,947.741,1.985,2.031943212,10.85,4.733333333,82.37666667,55.275,9.86,24.94421053,66.16,0.08,1.745,0.315,0.0535,0.064,5.34,0.17,0.735307179,0.021109297,21.09522413,0.004573681,0.72475253,0.031663945,0.017591081,66.36,0.001055465,0.009499184,3.373969303,0.024979335,1.548015113,1.0,0.37,0.0,0.84,1.24,0.0,22.00333333,94.89,0.1,82.5,25.81818182,11.0,60.0,28.75,8.0,123.9125,105.0,42.09257473,545.0,440.0,86.85714286
2024-09-15 17:00:00,2.68,1107.0,116831.0,2.414051143,3501.0,1450.0,2306.0,0.0,1.34,268.0,1.34,7.0,1.3,10.68,87.93,0.42,2.8,312.8016667,0.97,10.82,87.69,0.46,5.5,13.12133333,1.03,9.98,69.94,1.2,60.50354933,18.88,947.741,1.985,2.031943212,10.85,4.733333333,82.37666667,55.275,9.86,24.94421053,66.16,0.08,1.745,0.315,0.0535,0.064,5.34,0.17,0.735307179,0.021109297,21.09522413,0.004573681,0.72475253,0.031663945,0.017591081,66.36,0.001055465,0.009499184,3.373969303,0.024979335,1.548015113,1.0,0.37,0.0,0.84,1.24,0.0,22.00333333,94.89,0.1,82.5,25.81818182,11.0,60.0,28.75,8.0,123.9125,105.0,41.27781766,545.0,440.0,88.0952381
2024-09-15 18:00:00,2.68,1111.0,117037.0,2.407740739,3498.0,1467.0,2298.0,0.0,1.33,270.0,1.35,8.0,1.3,10.68,87.93,0.42,2.8,312.8016667,0.97,10.82,87.69,0.46,5.5,13.12133333,1.03,9.98,69.94,1.2,60.50354933,18.88,947.741,1.985,2.031943212,10.85,4.733333333,82.37666667,55.275,9.86,24.94421053,66.16,0.08,1.745,0.315,0.0535,0.064,5.34,0.17,0.735307179,0.021109297,21.09522413,0.004573681,0.72475253,0.031663945,0.017591081,66.36,0.001055465,0.009499184,3.373969303,0.024979335,1.548015113,1.0,0.37,0.0,0.84,1.24,0.0,22.00333333,94.89,0.1,82.5,25.81818182,11.0,60.0,28.75,8.0,123.9125,105.0,40.13865647,545.0,440.0,97.33333333
2024-09-15 19:00:00,2.69,1118.0,117596.0,2.397671187,3500.0,1459.0,2305.0,0.0,1.35,271.0,1.34,7.0,1.3,10.68,87.93,0.42,2.8,312.8016667,0.97,10.82,87.69,0.46,5.5,13.12133333,1.03,9.98,69.94,1.2,60.50354933,18.88,947.741,1.985,2.031943212,10.85,4.733333333,82.37666667,55.275,9.86,24.94421053,66.16,0.08,1.745,0.315,0.0535,0.064,5.34,0.17,0.735307179,0.021109297,21.09522413,0.004573681,0.72475253,0.031663945,0.017591081,66.36,0.001055465,0.009499184,3.373969303,0.024979335,1.548015113,1.0,0.37,0.0,0.84,1.24,0.0,22.00333333,94.89,0.1,82.5,25.81818182,11.0,60.0,28.75,8.0,124.545,106.0,41.38418079,548.0,442.0,89.24528302
2024-09-15 20:00:00,2.7,1101.0,118134.0,2.386076435,3499.0,1456.0,2300.0,0.0,1.35,269.0,1.35,7.0,1.3,10.68,87.93,0.42,2.8,312.8016667,0.97,10.82,87.69,0.46,5.5,13.12133333,1.03,9.98,69.94,1.2,60.50354933,18.88,947.741,1.985,2.031943212,10.85,4.733333333,82.37666667,55.275,9.86,24.94421053,66.16,0.08,1.745,0.315,0.0535,0.064,5.34,0.17,0.735307179,0.021109297,21.09522413,0.004573681,0.72475253,0.031663945,0.017591081,66.36,0.001055465,0.009499184,3.373969303,0.024979335,1.548015113,1.0,0.37,0.0,0.84,1.24,0.0,22.00333333,94.89,0.1,82.5,25.81818182,11.0,60.0,28.75,8.0,124.1775,107.0,40.65098598,547.0,440.0,87.57009346
2024-09-15 21:00:00,2.7,1115.0,117587.0,2.397854599,3500.0,1499.0,2300.0,0.0,1.35,270.0,1.35,7.0,1.3,10.68,87.93,0.42,2.8,312.8016667,0.97,10.82,87.69,0.46,5.5,13.12133333,1.03,9.98,69.94,1.2,60.50354933,18.88,947.741,1.985,2.031943212,10.85,4.733333333,82.37666667,55.275,9.86,24.94421053,66.16,0.08,1.745,0.315,0.0535,0.064,5.34,0.17,0.735307179,0.021109297,21.09522413,0.004573681,0.72475253,0.031663945,0.017591081,66.36,0.001055465,0.009499184,3.373969303,0.024979335,1.548015113,1.0,0.37,0.0,0.84,1.24,0.0,22.00333333,94.89,0.1,82.5,25.81818182,11.0,60.0,28.75,8.0,124.575,110.0,40.33874046,550.0,440.0,87.90909091
2024-09-15 22:00:00,2.68,1127.0,116514.0,2.418542271,3498.0,1455.0,2309.0,0.0,1.35,271.0,1.33,7.0,1.3,10.68,87.93,0.42,2.8,312.8016667,0.97,10.82,87.69,0.46,5.5,13.12133333,1.03,9.98,69.94,1.2,60.50354933,18.88,947.741,1.985,2.031943212,10.85,4.733333333,82.37666667,55.275,9.86,24.94421053,66.16,0.08,1.745,0.315,0.0535,0.064,5.34,0.17,0.735307179,0.021109297,21.09522413,0.004573681,0.72475253,0.031663945,0.017591081,66.36,0.001055465,0.009499184,3.373969303,0.024979335,1.548015113,1.0,0.37,0.0,0.84,1.24,0.0,22.00333333,94.89,0.1,82.5,25.81818182,11.0,60.0,28.75,8.0,124.7075,111.0,40.53148192,551.0,440.0,88.10810811
2024-09-15 23:00:00,2.72,1124.0,115889.0,2.432272941,3499.0,1413.0,2306.0,0.0,1.35,267.0,1.37,7.0,1.3,10.46,88.16,0.4,2.6,289.786,0.98,10.89,87.63,0.44,5.2,22.292333333000002,1.04,9.84,70.27,1.16,76.487216,18.73,944.1943333,2.12,1.94427066,10.875,4.755555556,82.28888889,54.935,10.12,24.42,66.16,0.0865,1.785,0.335,0.0525,0.065,5.595,0.175,1.87,0.22,60.09,0.006,2.04,0.06,0.05,31.86666667,0.003,0.028,9.63,0.08,2.5,1.0,0.42,0.0,0.86,1.34,0.0,17.31,95.7,0.1,82.5,25.81818182,11.0,60.0,28.75,8.0,123.7225,113.0,40.50420168,548.0,435.0,87.25663717
2024-09-16 00:00:00,2.64,1125.0,116823.0,2.068905919,3000.0,1544.0,2248.0,0.0,1.29,228.0,1.35,7.0,1.3,10.46,88.16,0.4,2.6,289.786,0.98,10.89,87.63,0.44,5.2,22.292333333000002,1.04,9.84,70.27,1.16,76.487216,18.73,944.1943333,2.12,1.94427066,10.875,4.755555556,82.28888889,54.935,10.12,24.42,66.16,0.0865,1.785,0.335,0.0525,0.065,5.595,0.175,1.87,0.22,60.09,0.006,2.04,0.06,0.05,31.86666667,0.003,0.028,9.63,0.08,2.5,1.0,0.42,0.0,0.86,1.34,0.0,17.31,95.7,0.1,82.5,25.81818182,11.0,60.0,28.75,8.0,123.3425,129.0,41.03053435,554.0,425.0,86.35658915
2024-09-16 01:00:00,2.7,1104.0,116268.0,2.426426389,3502.0,1437.0,2326.0,0.0,1.35,265.0,1.35,6.0,1.3,10.46,88.16,0.4,2.6,289.786,0.98,10.89,87.63,0.44,5.2,22.292333333000002,1.04,9.84,70.27,1.16,76.487216,18.73,944.1943333,2.12,1.94427066,10.875,4.755555556,82.28888889,54.935,10.12,24.42,66.16,0.0865,1.785,0.335,0.0525,0.065,5.595,0.175,1.87,0.22,60.09,0.006,2.04,0.06,0.05,31.86666667,0.003,0.028,9.63,0.08,2.5,1.0,0.42,0.0,0.86,1.34,0.0,17.31,95.7,0.1,82.5,25.81818182,11.0,60.0,28.75,8.0,123.1925,109.0,40.9895707,544.0,435.0,81.46788991
2024-09-16 02:00:00,2.71,1070.0,117087.0,2.407400773,3499.0,1432.0,2305.0,0.0,1.35,259.0,1.36,7.0,1.3,10.46,88.16,0.4,2.6,289.786,0.98,10.89,87.63,0.44,5.2,22.292333333000002,1.04,9.84,70.27,1.16,76.487216,18.73,944.1943333,2.12,1.94427066,10.875,4.755555556,82.28888889,54.935,10.12,24.42,66.16,0.0865,1.785,0.335,0.0525,0.065,5.595,0.175,1.87,0.22,60.09,0.006,2.04,0.06,0.05,31.86666667,0.003,0.028,9.63,0.08,2.5,1.0,0.42,0.0,0.86,1.34,0.0,17.31,95.7,0.1,82.5,25.81818182,11.0,60.0,28.75,8.0,122.9275,107.0,40.67878788,542.0,435.0,80.8411215
2024-09-16 04:00:00,2.7,1064.0,118236.0,2.407012194,3498.0,1457.0,2225.0,935.0,1.35,261.0,1.35,7.0,1.3,10.46,88.16,0.4,2.6,289.786,0.98,10.89,87.63,0.44,5.2,22.292333333000002,1.04,9.84,70.27,1.16,76.487216,18.73,944.1943333,2.12,1.94427066,10.875,4.755555556,82.28888889,54.935,10.12,24.42,66.16,0.0865,1.785,0.335,0.0525,0.065,5.595,0.175,1.87,0.22,60.09,0.006,2.04,0.06,0.05,31.86666667,0.003,0.028,9.63,0.08,2.5,1.0,0.42,0.0,0.86,1.34,0.0,17.31,95.7,0.1,82.5,25.81818182,11.0,60.0,28.75,8.0,122.6625,105.0,39.81191223,540.0,435.0,87.14285714
2024-09-16 06:00:00,2.64,1074.0,117191.0,2.426528866,3500.0,1498.0,2234.0,799.0,1.35,265.0,1.29,7.0,1.3,10.46,88.16,0.4,2.6,289.786,0.98,10.89,87.63,0.44,5.2,22.292333333000002,1.04,9.84,70.27,1.16,76.487216,18.73,944.1943333,2.12,1.94427066,10.875,4.755555556,82.28888889,54.935,10.12,24.42,66.16,0.0865,1.785,0.335,0.0525,0.065,5.595,0.175,1.87,0.22,60.09,0.006,2.04,0.06,0.05,31.86666667,0.003,0.028,9.63,0.08,2.5,1.0,0.42,0.0,0.86,1.34,0.0,17.31,95.7,0.1,82.5,25.81818182,11.0,60.0,28.75,8.0,123.325,110.0,39.93336506,545.0,435.0,84.0
2024-09-16 07:00:00,2.72,1078.0,116186.0,2.426751974,3500.0,1413.0,2283.0,0.0,1.35,258.0,1.37,7.0,1.3,10.46,88.16,0.4,2.6,289.786,0.98,10.89,87.63,0.44,5.2,22.292333333000002,1.04,9.84,70.27,1.16,76.487216,18.73,944.1943333,2.12,1.94427066,10.875,4.755555556,82.28888889,54.935,10.12,24.42,66.16,0.0865,1.785,0.335,0.0525,0.065,5.595,0.175,1.87,0.22,60.09,0.006,2.04,0.06,0.05,31.86666667,0.003,0.028,9.63,0.08,2.5,1.0,0.42,0.0,0.86,1.34,0.0,17.31,95.7,0.1,82.5,25.81818182,11.0,60.0,28.75,8.0,122.075,110.0,40.12434242,540.0,430.0,84.45454545
2024-09-16 08:00:00,2.68,1097.0,116250.0,2.42541672,3500.0,1454.0,2286.0,0.0,1.35,265.0,1.33,7.0,1.3,10.42,88.19,0.42,2.3,289.786,0.97,10.73,87.77,0.45,5.4,22.292333333000002,1.05,10.47,69.48,1.09,76.487216,18.96,944.1943333,2.03,1.961933348,10.8,4.755555556,82.28888889,55.24,10.12,24.42,66.16,0.0825,1.665,0.32,0.053,0.0655,5.505,0.17,2.12,0.43,59.97,0.017,2.26,0.11,0.08,31.86666667,0.004,0.02,8.96,0.102,2.8,1.0,0.41,0.0,1.21,1.34,0.0,17.31,96.38,0.2,82.5,25.81818182,11.0,60.0,28.75,8.0,122.34,112.0,40.51973051,542.0,430.0,87.05357143
2024-09-16 09:00:00,2.66,1130.0,115383.0,2.443631047,3500.0,1461.0,2289.0,0.0,1.35,270.0,1.31,8.0,1.3,10.42,88.19,0.42,2.3,289.786,0.97,10.73,87.77,0.45,5.4,22.292333333000002,1.05,10.47,69.48,1.09,76.487216,18.96,944.1943333,2.03,1.961933348,10.8,4.755555556,82.28888889,55.24,10.12,24.42,66.16,0.0825,1.665,0.32,0.053,0.0655,5.505,0.17,2.12,0.43,59.97,0.017,2.26,0.11,0.08,31.86666667,0.004,0.02,8.96,0.102,2.8,1.0,0.41,0.0,1.21,1.34,0.0,17.31,96.38,0.2,82.5,25.81818182,11.0,60.0,28.75,8.0,122.7375,115.0,41.68646081,545.0,430.0,95.30434783
2024-09-16 10:00:00,2.65,1139.0,116831.0,2.414051143,3501.0,1498.0,2284.0,0.0,1.35,270.0,1.3,7.0,1.3,10.42,88.19,0.42,2.3,289.786,0.97,10.73,87.77,0.45,5.4,22.292333333000002,1.05,10.47,69.48,1.09,76.487216,18.96,944.1943333,2.03,1.961933348,10.8,4.755555556,82.28888889,55.24,10.12,24.42,66.16,0.0825,1.665,0.32,0.053,0.0655,5.505,0.17,2.12,0.43,59.97,0.017,2.26,0.11,0.08,31.86666667,0.004,0.02,8.96,0.102,2.8,1.0,0.41,0.0,1.21,1.34,0.0,17.31,96.38,0.2,82.5,25.81818182,11.0,60.0,28.75,8.0,122.7375,115.0,41.23539232,545.0,430.0,95.65217391
2024-09-16 11:00:00,2.67,1146.0,116176.0,2.425574699,3498.0,1464.0,2286.0,0.0,1.35,239.0,1.32,7.0,1.3,10.42,88.19,0.42,2.3,289.786,0.97,10.73,87.77,0.45,5.4,22.292333333000002,1.05,10.47,69.48,1.09,76.487216,18.96,944.1943333,2.03,1.961933348,10.8,4.755555556,82.28888889,55.24,10.12,24.42,66.16,0.0825,1.665,0.32,0.053,0.0655,5.505,0.17,2.12,0.43,59.97,0.017,2.26,0.11,0.08,31.86666667,0.004,0.02,8.96,0.102,2.8,1.0,0.41,0.0,1.21,1.34,0.0,17.31,96.38,0.2,82.5,25.81818182,11.0,60.0,28.75,8.0,123.4,120.0,40.21868315,550.0,430.0,93.5
2024-09-16 12:00:00,2.7,1129.0,115370.0,2.443906239,3500.0,1420.0,2293.0,0.0,1.35,221.0,1.35,7.0,1.3,10.42,88.19,0.42,2.3,289.786,0.97,10.73,87.77,0.45,5.4,22.292333333000002,1.05,10.47,69.48,1.09,76.487216,18.96,944.1943333,2.03,1.961933348,10.8,4.755555556,82.28888889,55.24,10.12,24.42,66.16,0.0825,1.665,0.32,0.053,0.0655,5.505,0.17,2.12,0.43,59.97,0.017,2.26,0.11,0.08,31.86666667,0.004,0.02,8.96,0.102,2.8,1.0,0.41,0.0,1.21,1.34,0.0,17.31,96.38,0.2,82.5,25.81818182,11.0,60.0,28.75,8.0,123.135,118.0,39.62354062,548.0,430.0,89.40677966
2024-09-16 13:00:00,2.69,1112.0,115495.0,2.440565626,3499.0,1436.0,2295.0,0.0,1.35,218.0,1.34,7.0,1.3,10.42,88.19,0.42,2.3,289.786,0.97,10.73,87.77,0.45,5.4,22.292333333000002,1.05,10.47,69.48,1.09,76.487216,18.96,944.1943333,2.03,1.961933348,10.8,4.755555556,82.28888889,55.24,10.12,24.42,66.16,0.0825,1.665,0.32,0.053,0.0655,5.505,0.17,2.12,0.43,59.97,0.017,2.26,0.11,0.08,31.86666667,0.004,0.02,8.96,0.102,2.8,1.0,0.41,0.0,1.21,1.34,0.0,17.31,96.38,0.2,82.5,25.81818182,11.0,60.0,28.75,8.0,122.7375,115.0,41.34157945,545.0,430.0,82.60869565
2024-09-16 14:00:00,2.69,1098.0,116533.0,2.420220866,3501.0,1445.0,2290.0,0.0,1.35,218.0,1.34,6.0,1.3,10.42,88.19,0.42,2.3,289.786,0.97,10.73,87.77,0.45,5.4,22.292333333000002,1.05,10.47,69.48,1.09,76.487216,18.96,944.1943333,2.03,1.961933348,10.8,4.755555556,82.28888889,55.24,10.12,24.42,66.16,0.0825,1.665,0.32,0.053,0.0655,5.505,0.17,2.12,0.43,59.97,0.017,2.26,0.11,0.08,31.86666667,0.004,0.02,8.96,0.102,2.8,1.0,0.41,0.0,1.21,1.34,0.0,17.31,96.38,0.2,82.5,25.81818182,11.0,60.0,28.75,8.0,122.34,112.0,41.78924524,542.0,430.0,83.30357143
