Repository: saikumar-voptimai/evonith_bf_webapp

# Evonith BF2 — Blast Furnace Intelligence Platform

Monitoring, modelling and optimisation of **Blast Furnace 2 (BF2)** at Evonith Steel: live telemetry from InfluxDB,
manual plant reports from Neon PostgreSQL, a two-zone energy model of the furnace, blend and fuel optimisers, a
conversational assistant (FurnaceMind) and a live digital twin evaluated every hour.

The platform has three deployable parts that share one Python service layer, plus the shared data library:

| Part | Path | What it is |
|---|---|---|
| **Streamlit app** (legacy) | `src/app.py`, `src/custom_pages/` | The original 11-page dashboard; still the home of the model pages. Served under `/legacy` in production |

File: src/assets/data/furnace_dataset_20260525_002530_771382.csv (part 76 of 209)
GO%,ORE_NA2O%,ORE_P%,ORE_TIO2%,ORE_AL2O3%,ORE_SIO2%,ORE_MNO%,ORE_CAO%,ORE_K2O%,ORE_CALC_MT,PELLET_PCT_SIO2,PELLET_PCT_AL2O3,PELLET_PCT_FE2O3,PELLET_PCT_MGO,PELLET_PCT_TIO2,PELLET_PCT_NA2O,TOTAL_PELLET_CALC_MT,PELLET_PCT_K2O,PELLET_PCT_TM,PELLET_PCT_LOI,PELLET_PCT_MNO,PELLET_PCT_CAO,PELLET_PCT_P,CHARGES/HRS.,STOCKRODLEVEL,CHEM_PCT_C,CHEM_PCT_CR,CHEM_PCT_FE,CHEM_PCT_MN,CHEM_PCT_P,CHEM_PCT_S,CHEM_PCT_SI,CHEM_PCT_TI,SLAG_BASICITY,SLAG_PCT_AL2O3,SLAG_PCT_CAO,SLAG_PCT_FEO,SLAG_PCT_K2O,SLAG_PCT_MGO,SLAG_PCT_MNO,SLAG_PCT_NA2O,SLAG_PCT_S,SLAG_PCT_SIO2,SLAG_PCT_TIO2,SLAG_T_BASICITY,HMT_GT_1480C,COKE_DISCHARGE_TIME,WEIGHTED_COKE_ANGLE,TOTAL_COKE_PORTIONS,NON_COKE_DISCHARGE_TIME,WEIGHTED_NON_COKE_ANGLE,TOTAL_NON_COKE_PORTIONS,TOTAL HEAT LOAD,FTG_UPTAKE_TEMP_A,FTG_UPTAKE_TEMP_B,FTG_UPTAKE_TEMP_C,FTG_UPTAKE_TEMP_D,FTG_UPTAKE_TEMP_AVG,HEARTH_TEMP_A,HEARTH_TEMP_B,HEARTH_TEMP_C,HEARTH_TEMP_D,HEARTH_TEMP_AVG,BOSH_TEMP_A,BOSH_TEMP_C,BOSH_TEMP_D,BELLY_TEMP_A,BELLY_TEMP_C,BELLY_TEMP_D,LOWER_STACK_TEMP_A,LOWER_STACK_TEMP_B,LOWER_STACK_TEMP_C,LOWER_STACK_TEMP_D,PCI_KG/THM,ACT. FUEL RATEKG/THM.,FURNACETOPGASANALYSISCO2ETACO,COKE RATE KG/THM,PRODUCTIONTONNESPERHR,HOT BLAST PRESSUREBAR,TOPPRESSUREBAR,DIFFERENTIAL PRESSURETOTALBAR,HOT BLAST TEMP.OC,OXYGENFLOWNM3/HR.,STEAMKGS/HR.,RAFTOC,PERMEABILITYKGS/HR.,TUYEREVELOCITYM/S,HOT BLAST VOLUMENM3/HR.,O2 ENRICHMENT %,BOTTOMBAR,FURNACE TOP GAS ANALYSISH2%,UNITCOST LAKHS/THM,BOSH_TEMP_B,FURNACE TOP GAS ANALYSISCO2%,FURNACE TOP GAS ANALYSISONLINE (ANALYZER)CO%
2025-12-31 21:00:00,0.9757464087064944,11.929656464328307,0.459192027,87.09459712696518,0.44202998145939487,5.074714285714286,0.475,1.05,0.49,87.08,11.87,1.0424285714285715,69.98,9.0,19.55,1.69,12.33952387,5.043333333,79.46777778,69.92,31.87,0.045,5.6,2.39,9.17,2.73,0.028,0.15,54.35,10.7,0.055,1.910714286,0.16,16.442714285714285,0.1,96.27,1.15,0.79,1.08,0.0,0.0,0.093,60.611930768935295,3.704376463054769,3.647251243520938,0.05544310599514909,0.027087881439140187,0.06955729588369985,0.37502898265026197,3.791556319674822,4.943575043652237,0.06544310599514909,0.07416391923283402,0.02703115637480962,8.897285714285713,0.0,0.0,0.0,0.0,0.0,0.0,0.0,0.0,0.0,0.0,0.0,0.0,0.0,7.0,0.254488152,4.175066666666667,0.0135304,95.17908224,0.135728,0.10807343999999999,0.03306874666666667,0.3051733333333333,0.050277173333333335,1.0867426962933333,19.297733333333333,36.35106666666667,0.47026666666666667,0.44693333333333335,7.9388,0.19546666666666668,0.22613333333333333,0.38453333333333334,33.45706666666666,1.1381333333333332,1.3240056028933334,1492.4,97.5,26.46153846153846,13.0,67.5,27.333333333333332,9.0,0.9618739379639862,178.9358333,167.05875,175.3394444,188.5638889,178.7632639,61.81727279277736,328.31927450990446,449.9256766926874,580.709732572272,356.5399270168673,78.29611111111119,65.10694444444442,85.07194444444453,84.13138888888886,50.64027777777791,54.69472222222246,47.76277777777789,47.96472222222208,41.637499999999825,37.08694444444461,134.83667972222236,542.1666666666666,43.676817055555574,325.0,92.47935603967215,2.705258911111114,1.3481987027777778,1.3566780916666676,1200.0,3998.296547,0.0,2370.4985972222216,1370.6012666666675,230.9618441666668,111234.19083333321,3.8127127527777778,1.1681286263888895,2.858281866666666,99.11586006319446,60.701111111111175,19.16297775000001,24.71491636111115
2025-12-31 22:00:00,0.9758272132401525,11.929511016167723,0.459192027,87.09466177059211,0.4421053990241424,5.033666666666667,0.47500000000000003,1.05,0.49,87.08,11.87,1.0468333333333335,69.98,9.0,19.55,1.69,12.33952387,5.043333333,79.46777778,69.92,31.87,0.045000000000000005,5.599999999999999,2.39,9.17,2.73,0.028,0.15,54.35,10.699999999999998,0.055,1.910714286,0.16,16.412166666666668,0.10000000000000002,96.27,1.15,0.79,1.08,0.0,0.0,0.09516666666666666,60.671658722412026,3.681118585933382,3.641057610781249,0.055219557889496444,0.02707663454583151,0.06925129903345471,0.37088430156686664,3.76437279093264,4.9141603816585535,0.06521955788949645,0.07386205980217689,0.027044402489886266,8.840333333333334,0.0,0.0,0.0,0.0,0.0,0.0,0.0,0.0,0.0,0.0,0.0,0.0,0.0,7.0,0.254488152,4.299066666666667,0.0133744,95.02616864000001,0.13980800000000002,0.10904184,0.031937546666666664,0.3275733333333333,0.05302957333333333,1.1039831018933333,19.881733333333333,36.535066666666665,0.36626666666666663,0.44293333333333335,7.8068,0.16346666666666668,0.23413333333333333,0.4165333333333333,33.10106666666667,0.9661333333333333,1.3398104844933334,1486.4,97.5,26.46153846153846,13.0,67.5,27.333333333333332,9.0,0.9618739379639862,178.9358333,167.05875,175.3394444,188.5638889,178.7632639,61.81727279277736,328.31927450990446,449.9256766926874,580.709732572272,356.5399270168673,81.87027777777787,80.72777777777766,113.00416666666675,89.7758333333334,50.35749999999985,54.66916666666669,47.52222222222224,47.86888888888861,42.71055555555553,38.80333333333333,152.90217944444427,542.9027777777778,42.79943297222221,325.0,96.58999999999992,2.707786674999999,1.3481221444444438,1.3597635249999993,1200.0,3998.296547,0.0,2338.408069444446,1363.6418611111108,230.03357833333342,111090.28249999994,3.816995475000002,1.170106708055555,3.039416130555553,101.50953877638887,58.34611111111122,18.41425547222223,24.610822055555555
2025-12-31 23:00:00,0.9868215368872121,11.896356926225574,0.459192027,87.1168215368872,0.4011369228145354,5.014833333333333,0.4749999999999999,1.05,0.49,87.08,11.87,1.0785,69.98,9.0,19.55,1.69,12.33952387,5.043333333,79.46777778,69.92,31.87,0.041,5.29,2.32,9.02,2.5,0.029,0.14,54.919999999999995,10.42,0.052,1.9697542530000003,0.16,16.406666666666666,0.10000000000000002,96.27,1.15,0.79,1.08,0.0,0.0,0.09416666666666666,60.8361634417868,3.617170998018945,3.6232392843498764,0.05459666264352905,0.027040872220694127,0.06841547928526763,0.3595189933757426,3.6895722827455963,4.832945433046559,0.06459666264352905,0.07301653365728189,0.027070694053830682,8.676499999999999,0.0,0.0,0.0,0.0,0.0,0.0,0.0,0.0,0.0,0.0,0.0,0.0,0.0,7.0,0.254488152,4.3854336,0.013228799999999999,94.83472496,0.146064,0.11001024000000001,0.02907184,0.41824,0.06322656,1.11347292504,20.188399999999998,36.67,0.29,0.4288,7.7404,0.1416,0.2304,0.4288,32.934400000000004,0.864,1.34849399356,1485.36,97.5,26.46153846153846,13.0,67.5,27.333333333333332,9.0,0.9618739379639862,178.9358333,167.05875,175.3394444,188.5638889,178.7632639,61.81727279277736,328.31927450990446,449.9256766926874,580.709732572272,356.5399270168673,75.86722222222225,80.65194444444451,152.07361111111106,91.80555555555556,50.09638888888898,54.35666666666659,47.26194444444458,47.9347222222221,43.6269444444446,41.51472222222218,144.54855055555527,529.2916666666666,42.723242138888864,325.0,92.33838888888891,2.7564018583333345,1.3480739777777786,1.408151981944445,1200.0,3998.296547,0.0,2351.460286111112,1323.2221500000003,222.39010583333342,111473.84027777785,3.8036156305555546,1.2117218894444453,2.8782793249999985,100.40268294861107,58.17249999999994,18.627025638888885,24.968702166666663
2026-01-01 00:00:00,0.9867532634240277,11.896493473151944,0.459192027,87.11675326342403,0.4011255439040046,5.040142857142857,0.47500000000000003,1.05,0.49,87.08,11.87,1.0838571428571429,69.98,9.0,19.55,1.69,12.33952387,5.09,79.73444444,68.72,32.72,0.041,5.29,2.32,9.02,2.5,0.029,0.14,54.92,10.42,0.052,1.969754253,0.16,16.37357142857143,0.1,96.26999999999998,1.15,0.79,1.08,0.0,0.0,0.09157142857142857,60.52011149307962,3.7413828460089147,3.6481276684882404,0.055704918874300104,0.027050705782919775,0.07010699146881301,0.3819708601821566,3.8341336973428275,4.986516594941165,0.0657049188743001,0.0744671003195099,0.026894808481633448,8.908714285714286,0.0,0.0,0.0,0.0,0.0,0.0,0.0,0.0,0.0,0.0,0.0,0.0,0.0,7.0,0.254488152,4.3683096,0.0131118,94.53732356,0.158304,0.11097864,0.02143624,0.69664,0.09389616,1.10164864644,19.732400000000002,36.67,0.29,0.3868,7.8544,0.1476,0.1944,0.3868,33.2884,0.954,1.33759372816,1497.96,97.5,26.46153846153846,13.0,67.5,27.333333333333332,9.0,0.9618739379639862,178.9358333,167.05875,175.3394444,188.5638889,178.7632639,61.81727279277736,328.31927450990446,449.9256766926874,580.709732572272,356.5399270168673,77.16305555555579,86.24583333333332,114.86638888888888,87.05,49.9444444444442,54.12333333333342,46.94055555555534,48.04916666666668,44.42972222222239,40.349444444444494,138.21179416666658,525.0,42.19946936111111,325.0,85.98161111111091,2.763310158333335,1.3482831694444455,1.4151902694444454,1200.0,3998.296547,0.0,2370.2402027777794,1336.3399583333337,228.13041055555541,113249.66888888892,3.772180894444444,1.212765164166667,3.0957594111111115,99.56306272708332,59.71472222222217,18.41589527777778,25.227937361111092
2026-01-01 01:00:00,0.986884931854461,11.896230136291075,0.459192027,87.11688493185447,0.4011474886424102,5.011666666666667,0.47500000000000003,1.05,0.49,87.08,11.87,1.0896666666666668,69.98,9.0,19.55,1.69,12.33952387,5.09,79.73444444,68.72,32.72,0.041,5.29,2.32,9.02,2.5,0.029,0.14,54.919999999999995,10.42,0.052,1.9697542530000003,0.16,16.407166666666665,0.10000000000000002,96.27,1.15,0.79,1.08,0.0,0.0,0.09216666666666666,60.51674979019641,3.7418640365999227,3.654191378432015,0.05577160826725482,0.027087345279451936,0.07007179683500016,0.3818271222713024,3.8351425010836415,4.989677694165931,0.06577160826725482,0.0745904360268832,0.026970739182578782,8.956833333333334,0.0,0.0,0.0,0.0,0.0,0.0,0.0,0.0,0.0,0.0,0.0,0.0,0.0,7.0,0.254488152,4.341235448275862,0.012726103448275862,94.50476200689656,0.15560275862068967,0.10695811034482759,0.01978624827586207,0.7603310344827586,0.09859828965517241,1.101800574227586,19.572344827586207,36.74448275862069,0.28006896551724136,0.36503448275862066,7.917379310344828,0.1450344827586207,0.18248275862068966,0.3799310344827586,33.35055172413793,0.9626896551724138,1.3392072005655173,1501.510344827586,97.5,26.46153846153846,13.0,67.5,27.333333333333332,9.0,0.9618739379639862,178.9358333,167.05875,175.3394444,188.5638889,178.7632639,61.81727279277736,328.31927450990446,449.9256766926874,580.709732572272,356.5399270168673,78.31333333333335,83.37638888888895,101.46583333333328,82.80222222222231,49.90361111111102,54.14055555555591,46.75749999999993,47.50416666666661,43.66055555555569,41.02805555555552,131.4346591666667,525.9166666666666,43.32985330555555,325.0,96.58999999999992,2.75805357777778,1.3480245499999994,1.4099453838888893,1200.0,3998.296547,0.0,2332.9496638888895,1338.7491555555562,230.06493027777785,112824.9675,3.806556811111108,1.2089368725000005,3.325167177777778,98.66509233958334,63.72861111111115,19.08424980555556,24.961540638888856
2026-01-01 02:00:00,0.987839993306732,11.894320013386535,0.459192027,87.11783999330673,0.401306665551122,4.954166666666667,0.4749999999999999,1.05,0.49,87.08,11.87,1.0915000000000001,69.98,9.0,19.55,1.69,12.33952387,5.09,79.73444444,68.72,32.72,0.041,5.29,2.32,9.02,2.5,0.029,0.14,54.92000000000001,10.42,0.052,1.9697542530000003,0.16,16.88,0.10000000000000002,96.26999999999998,1.15,0.79,1.08,0.0,0.0,0.09899999999999999,60.22703414004962,3.847615826185051,3.732991252357039,0.05731755161376422,0.027449080141553176,0.0711088759795701,0.39871484141683805,3.9625522333567864,5.1452002121592715,0.06731755161376421,0.07696189723944667,0.027560633049250074,8.4465,0.0,0.0,0.0,0.0,0.0,0.0,0.0,0.0,0.0,0.0,0.0,0.0,0.0,7.0,0.254488152,4.307527862068966,0.012161275862068966,94.64876035172414,0.14294068965517243,0.0996116275862069,0.022126662068965516,0.6808827586206897,0.0859887724137931,1.1099366396068966,19.60958620689655,36.868620689655174,0.2635172413793103,0.35675862068965514,7.9463448275862065,0.13675862068965516,0.18662068965517242,0.39648275862068966,33.218137931034484,0.9171724137931034,1.3491631648413793,1499.0275862068966,97.5,26.46153846153846,13.0,67.5,27.333333333333332,9.0,0.9618739379639862,178.9358333,167.05875,175.3394444,188.5638889,178.7632639,61.81727279277736,328.31927450990446,449.9256766926874,580.709732572272,356.5399270168673,72.66777777777772,73.50250000000014,96.19861111111109,75.67527777777791,50.043888888889036,54.02388888888888,46.79277777777764,47.64027777777791,44.215555555555476,43.366111111111046,133.4837872222221,534.3472222222222,42.2428421111111,325.0,94.46419444444463,2.582352708333333,1.333322427777778,1.2489210702777787,1200.0,3998.296547,0.0,2383.7065000000007,1383.6208666666664,221.02840500000028,103416.85905555548,4.122295391666662,1.1064701880555554,2.9890769194444426,98.93660180694442,64.82666666666664,18.539521027777784,25.350912000000008
2026-01-01 03:00:00,0.9873876116840261,11.895224776631947,0.459192027,87.11738761168404,0.4012312686140044,5.065857142857142,0.475,1.05,0.49,87.08,11.87,1.1347142857142856,69.98,9.0,19.55,1.69,12.33952387,5.09,79.73444444,68.72,32.72,0.041,5.29,2.32,9.02,2.5,0.029,0.14,54.92,10.42,0.052,1.969754253,0.16,16.35814285714286,0.1,96.26999999999998,1.15,0.79,1.08,0.0,0.0,0.12314285714285714,60.48744103822064,3.754523592756034,3.6486230809403506,0.055799813121713566,0.027038634744819434,0.07030089643955931,0.38442875790536596,3.8492665242119495,5.001844097621803,0.06579981312171357,0.07457839180304705,0.0268487570256582,9.012428571428572,0.0,0.0,0.0,0.0,0.0,0.0,0.0,0.0,0.0,0.0,0.0,0.0,0.0,7.0,0.254488152,4.287979274611399,0.011774093264248706,94.78246807253886,0.1318818652849741,0.0935201243523316,0.025574694300518133,0.5934300518134715,0.07337182383419688,1.112453012658031,19.615492227979274,36.898186528497405,0.25455958549222796,0.35683937823834194,7.97341968911917,0.133419689119171,0.19227979274611398,0.40829015544041447,33.17212435233161,0.8953886010362694,1.3528285243834197,1495.860103626943,97.5,26.46153846153846,13.0,67.5,27.333333333333332,9.0,0.9618739379639862,178.9358333,167.05875,175.3394444,188.5638889,178.7632639,61.81727279277736,328.31927450990446,449.9256766926874,580.709732572272,356.5399270168673,66.65944444444443,75.7569444444445,83.95166666666681,72.66861111111089,49.781388888888834,53.502777777777766,46.57000000000007,47.5666666666669,44.477777777777874,46.75111111111107,149.02283916666687,541.4583333333334,42.94156177777778,325.0,95.59933333333332,2.6961362333333327,1.3291691333333329,1.3669681999999999,1200.0,3998.296547,0.0,2360.060108333331,1365.1484916666657,232.4688808333333,111823.11305555556,3.7874804749999993,1.1800306186111105,2.8716724722222247,100.99552618958336,62.18611111111086,18.994575027777774,25.235098499999964
2026-01-01 04:00:00,0.9874003223716532,11.895199355256693,0.459192027,87.11740032237165,0.4012333870619423,5.021,0.475,1.05,0.49,87.08,11.87,1.097,69.98,9.0,19.55,1.69,12.33952387,5.09,79.73444444,68.72,32.72,0.041,5.29,2.32,9.02,2.5,0.029,0.14,54.92,10.42,0.052,1.9697542529999998,0.16,16.311285714285713,0.1,96.27,1.15,0.79,1.08,0.0,0.0,0.121,60.40455060893873,3.784489228452951,3.6731771967541755,0.05626113969319173,0.027154785920784887,0.07057919142239653,0.3891279852230215,3.8855364896315967,5.046869741054004,0.06626113969319172,0.07529426752193413,0.027044481065109215,8.799428571428571,0.0,0.0,0.0,0.0,0.0,0.0,0.0,0.0,0.0,0.0,0.0,0.0,0.0,7.0,0.254488152,4.331502590673575,0.012178238341968912,94.87033574093265,0.12796476683937824,0.09301898445595855,0.033956663212435234,0.47032124352331606,0.06072177202072539,1.0899362107927462,19.48181347150259,36.50647668393783,0.2794300518134715,0.39414507772020724,7.9920725388601035,0.15207253886010363,0.20471502590673576,0.39896373056994816,33.51098445595855,0.9793264248704663,1.3284720992020727,1489.6424870466321,97.5,26.46153846153846,13.0,67.5,27.333333333333332,9.0,0.9618739379639862,178.9358333,167.05875,175.3394444,188.5638889,178.7632639,61.81727279277736,328.31927450990446,449.9256766926874,580.709732572272,356.5399270168673,63.432500000000125,67.97666666666665,91.42888888888885,72.63916666666677,49.44583333333317,53.09916666666672,46.319999999999716,47.451111111111196,44.786666666666676,44.891388888888955,126.15406555555552,531.9166666666666,42.5370350833334,325.0,92.71293690785544,2.7337278916666685,1.3484060722222215,1.3852409663888883,1200.0,3998.296547,0.0,2372.8978416666664,1344.7684638888886,228.6631586111112,111507.18111111115,3.8012646194444435,1.1854881266666668,2.8255690722222218,97.9654136861111,60.554722222222146,18.822579388888897,25.430652277777753
2026-01-01 05:00:00,0.9877691138026046,11.894461772394791,0.459192027,87.11776911380261,0.4012948523004341,4.9667142857142865,0.475,1.05,0.49,87.08,11.87,1.0602857142857143,69.98,9.0,19.55,1.69,12.33952387,5.09,79.73444444,68.72,32.72,0.041,5.29,2.32,9.02,2.5,0.029,0.14,54.92,10.42,0.052,1.9697542529999998,0.16,16.309142857142856,0.1,96.27,1.15,0.79,1.08,0.0,0.0,0.11914285714285713,60.3905977079621,3.787861742584794,3.688850318162337,0.05644804792225479,0.027247041809112377,0.07052019588409043,0.38915773479184895,3.8905894224344104,5.057488860506867,0.0664480479222548,0.07562950410804362,0.02723225171586385,8.651142857142856,0.0,0.0,0.0,0.0,0.0,0.0,0.0,0.0,0.0,0.0,0.0,0.0,0.0,7.0,0.254488152,4.375025906735751,0.01258238341968912,94.95820340932643,0.12404766839378238,0.09251784455958549,0.04233863212435233,0.3472124352331606,0.048071720207253886,1.0674194089274611,19.348134715025907,36.11476683937824,0.30430051813471504,0.4314507772020725,8.010725388601037,0.17072538860103625,0.21715025906735752,0.38963730569948185,33.84984455958549,1.063264248704663,1.3041156740207254,1483.4248704663212,97.5,26.46153846153846,13.0,67.5,27.333333333333332,9.0,0.9618739379639862,178.9358333,167.05875,175.3394444,188.5638889,178.7632639,61.81727279277736,328.31927450990446,449.9256766926874,580.709732572272,356.5399270168673,62.703174603174645,58.835714285714275,80.51825396825399,77.46746031746024,49.041269841269816,52.83015873015884,46.046031746031765,47.25714285714288,43.963492063492055,40.23015873015867,139.6216444444445,543.7301587301587,42.73302444444444,325.0,92.25430162356074,2.6956339523809527,1.3477733888888888,1.348207936507936,1200.0,3998.296547,0.0,2359.722412698413,1385.7796349206349,232.02656428571433,111857.94444444447,3.795614007936506,1.1634240507936513,2.9031635952380963,99.7498678888889,60.3436507936508,19.051477063492065,25.531650238095242
2026-01-01 06:00:00,0.9879225418663923,11.894154916267215,0.459192027,87.11792254186639,0.40132042364439874,4.9350000000000005,0.475,1.05,0.49,87.08,11.87,1.0635714285714286,69.98,9.0,19.55,1.69,12.33952387,5.09,79.73444444,68.72,32.72,0.041,5.29,2.32,9.02,2.5,0.029,0.14,54.92,10.42,0.052,1.969754253,0.16,17.206285714285713,0.1,96.27,1.15,0.79,1.08,0.0,0.0,0.11742857142857142,59.680028115450455,4.081377011561782,3.646404343538304,0.058008095442557854,0.026649197163924238,0.07522567966747815,0.4461269395977682,4.224575901927985,5.3768359800057155,0.06800809544255786,0.07705972123924944,0.025516616013757758,7.575142857142857,0.0,0.0,0.0,0.0,0.0,0.0,0.0,0.0,0.0,0.0,0.0,0.0,0.0,7.0,0.254488152,4.418549222797927,0.012986528497409326,95.04607107772021,0.12013056994818652,0.09201670466321243,0.05072060103626942,0.22410362694300512,0.035421668393782385,1.0449026070621763,19.214455958549223,35.723056994818656,0.32917098445595855,0.4687564766839378,8.029378238341968,0.1893782383419689,0.22958549222797928,0.38031088082901554,34.18870466321244,1.14720207253886,1.2797592488393783,1477.2072538860104,97.5,26.46153846153846,13.0,67.5,27.333333333333332,9.0,0.9618739379639862,178.9358333,167.05875,175.3394444,188.5638889,178.7632639,61.81727279277736,328.31927450990446,449.9256766926874,580.709732572272,356.5399270168673,65.86155988857935,67.8454038997214,85.16908077994427,90.89805013927575,48.98830083565451,52.96155988857914,46.04623955431766,47.379387186629245,43.87130919220045,39.40250696378809,137.74784348189405,547.3676880222841,41.74794721448466,325.0,92.18306740213507,2.6945628607242322,1.3480267465181064,1.3466341554317556,1200.0,3998.296547,0.0,2335.9632618384417,1367.5528300835654,228.56875933147646,110193.98384401115,3.8444412590529233,1.173106465459609,3.132906802228409,99.50158926135096,60.21838440111423,18.264880445682426,25.492857715877474
2026-01-01 07:00:00,0.9873655592890636,11.943921785352861,0.459192027,87.06871265535808,0.4199402485729172,5.011285714285714,0.49000000000000005,1.04,0.49,87.085,11.875,1.0925714285714285,69.98,9.0,19.55,1.69,12.33952387,5.09,79.73444444,68.72,32.72,0.044,5.5200000000000005,2.31,9.06,2.6,0.032,0.15,54.63,10.56,0.052,1.913043478,0.16,16.35457142857143,0.1,96.52,1.06,0.79,1.24,0.0,0.0,0.11842857142857142,59.9622056961958,4.237983691269333,3.5431177303453425,0.05554067150122336,0.022006107106706,0.06641481375434845,0.37817485919816524,4.130109846020406,4.952750927712407,0.06397083151973955,0.0838605752979321,0.020910949043910828,9.050571428571429,0.0,0.0,0.0,0.0,0.0,0.0,0.0,0.0,0.0,0.0,0.0,0.0,0.0,7.0,0.254488152,4.289295774647887,0.01286725352112676,95.14229626760564,0.12098028169014084,0.09760271830985916,0.046340394366197184,0.25104225352112675,0.03957505633802817,1.0322074003802817,19.0343661971831,35.58338028169014,0.3177464788732394,0.46183098591549293,8.04225352112676,0.19816901408450704,0.2259154929577465,0.3554929577464789,34.47774647887324,1.2030985915492958,1.2654843716478874,1476.5915492957747,97.5,26.46153846153846,13.0,67.5,27.333333333333332,9.0,0.9618739379639862,178.9358333,167.05875,175.3394444,188.5638889,178.7632639,61.81727279277736,328.31927450990446,449.9256766926874,580.709732572272,356.5399270168673,69.80333333333341,77.22444444444452,69.52666666666667,83.6908333333335,48.903333333333244,53.17333333333365,45.947499999999756,47.381388888888786,43.34666666666676,39.66833333333333,151.8537688888888,548.9583333333334,41.7442716666667,325.0,96.58999999999992,2.687696850000004,1.3481764194444443,1.3395338305555542,1200.0,3998.296547,0.0,2329.4811999999997,1368.4024583333335,226.62280833333324,109655.27944444434,3.868588552777779,1.1733120458333333,3.1513229750000034,101.37062437777777,59.549444444444234,18.393277416666695,25.67105561111111
2026-01-01 08:00:00,0.9875311250317874,11.943710229126049,0.459192027,87.06875864584215,0.42001383334746106,5.024333333333334,0.49,1.04,0.49,87.085,11.875,1.0983333333333334,69.98,9.0,19.55,1.69,12.33952387,5.09,79.73444444,68.72,32.72,0.044000000000000004,5.52,2.31,9.06,2.6,0.032,0.15,54.63,10.56,0.052,1.9130434779999999,0.16,16.299000000000003,0.10000000000000002,96.52,1.06,0.79,1.24,0.0,0.0,0.11816666666666666,59.957779646018594,4.243543889720482,3.5324298977351787,0.05552906216116785,0.021995604295273228,0.06637479180400943,0.3781341598219438,4.130632384841763,4.954293030762196,0.06404296650390995,0.08367760752940624,0.021041596244273764,9.1345,0.0,0.0,0.0,0.0,0.0,0.0,0.0,0.0,0.0,0.0,0.0,0.0,0.0,7.0,0.254488152,4.154084507042253,0.012729929577464789,95.23880964788732,0.1219943661971831,0.1033986338028169,0.04152011267605634,0.2831549295774648,0.04430787323943662,1.0198508693943662,18.85267605633803,35.45239436619718,0.30507042253521127,0.45338028169014083,8.054929577464788,0.20661971830985915,0.22169014084507044,0.3301408450704225,34.76507042253522,1.2580281690140844,1.2515571340422535,1476.1690140845071,97.5,26.46153846153846,13.0,67.5,27.333333333333332,9.0,0.9618739379639862,178.9358333,167.05875,175.3394444,188.5638889,178.7632639,61.81727279277736,328.31927450990446,449.9256766926874,580.709732572272,356.5399270168673,67.18055555555549,87.35388888888882,59.104166666666785,79.82083333333331,49.04861111111138,54.05222222222223,45.99861111111115,47.437777777777804,43.12499999999999,39.7783333333334,148.37571888888883,545.0,42.37164377777777,325.0,96.58999999999992,2.6853940944444457,1.34807336111111,1.3374342333333333,1200.0,3998.296547,0.0,2350.675191666667,1380.8994194444456,230.4701972222222,110618.62722222223,3.8348990333333273,1.1591096902777769,3.0143550583333325,100.90978275277777,61.06138888888869,18.525752777777775,25.19509558333332
2026-01-01 09:00:00,0.987927260532532,11.943204055986207,0.459192027,87.06886868348126,0.4201898935700143,4.9959999999999996,0.49,1.04,0.49,87.085,11.875,1.1138333333333332,69.98,9.0,19.55,1.69,12.33952387,5.09,79.73444444,68.72,32.72,0.044000000000000004,5.52,2.31,9.06,2.6,0.032,0.15,54.63,10.56,0.052,1.9130434779999999,0.16,16.307166666666667,0.10000000000000002,96.52,1.06,0.79,1.24,0.0,0.0,0.10383333333333333,59.92143467246472,4.259777334729734,3.5362979700410544,0.055696475874821426,0.022021847074488825,0.06657629019833551,0.380348853053919,4.145635600508469,4.9721234898855995,0.06425487756710578,0.08381183111519315,0.02103579632600393,9.089333333333334,0.0,0.0,0.0,0.0,0.0,0.0,0.0,0.0,0.0,0.0,0.0,0.0,0.0,7.0,0.254488152,4.224363636363636,0.012126818181818181,95.14473372727274,0.11834181818181817,0.1012278,0.04136189090909091,0.3104,0.04744430909090909,1.0284996096181818,18.97309090909091,35.57672727272727,0.31636363636363635,0.44345454545454543,7.92909090909091,0.1969090909090909,0.22,0.3330909090909091,34.59854545454546,1.2636363636363637,1.2576413437272727,1480.2545454545455,97.5,26.46153846153846,13.0,67.5,27.333333333333332,9.0,0.9618739379639862,178.9358333,167.05875,175.3394444,188.5638889,178.7632639,61.81727279277736,328.31927450990446,449.9256766926874,580.709732572272,356.5399270168673,66.10916666666651,77.63638888888887,57.688333333333475,78.9269444444445,49.37944444444434,55.3302777777778,46.33166666666651,48.91333333333325,42.87166666666671,39.12333333333326,151.52218666666673,543.8055555555555,42.19037538888894,325.0,94.46419444444463,2.7381043916666643,1.3479274527777778,1.3900791277777773,1200.0,3998.296547,0.0,2345.3185638888885,1329.6233416666669,226.17858277777773,110639.34638888875,3.834577755555556,1.2100613541666667,3.1283194805555588,101.32668973333334,61.94722222222211,18.398341111111087,25.208598638888873
2026-01-01 10:00:00,0.9883714005210907,11.942636543778605,0.459192027,87.06899205570029,0.42038728912048473,4.933714285714286,0.48999999999999994,1.04,0.49,87.085,11.875,1.114857142857143,69.98,9.0,19.55,1.69,12.33952387,5.09,79.73444444,68.72,32.72,0.044,5.5200000000000005,2.31,9.06,2.6,0.032,0.15,54.63,10.56,0.052,1.913043478,0.16,16.384428571428572,0.1,96.52,1.06,0.79,1.24,0.0,0.0,0.09757142857142857,59.975295297582065,4.239872636889193,3.5176356075224353,0.05541130512157516,0.021967084127151947,0.06620287613727763,0.3767071645364054,4.121890310604923,4.944970881691485,0.06399452323961015,0.0833819705926969,0.02119659495770324,9.226285714285714,0.0,0.0,0.0,0.0,0.0,0.0,0.0,0.0,0.0,0.0,0.0,0.0,0.0,7.0,0.254488152,4.431636363636364,0.011213181818181818,94.92359827272728,0.11157818181818181,0.0937458,0.04431170909090909,0.33440000000000003,0.04951649090909091,1.051151863981818,19.29490909090909,35.871272727272725,0.34363636363636363,0.43254545454545457,7.710909090909091,0.1750909090909091,0.22,0.3549090909090909,34.12945454545455,1.2363636363636363,1.2770665182727272,1487.3454545454545,97.5,26.46153846153846,13.0,67.5,27.333333333333332,9.0,0.9618739379639862,178.9358333,167.05875,175.3394444,188.5638889,178.7632639,61.81727279277736,328.31927450990446,449.9256766926874,580.709732572272,356.5399270168673,66.72777777777782,111.37833333333333,59.55722222222216,77.68027777777793,49.89666666666673,56.36638888888898,46.76277777777754,49.51555555555551,42.00249999999995,37.603611111110965,156.6330380555557,542.0138888888889,42.79837266666664,325.0,91.30644444444438,2.728447297222225,1.347945552777779,1.3806030388888881,1200.0,3998.296547,0.0,2323.5580944444437,1331.7722111111118,221.60614194444437,109946.76638888885,3.861273736111113,1.1998190472222223,3.1679366194444443,102.00387754236112,63.16166666666655,18.620804666666654,24.890794027777797
2026-01-01 11:00:00,0.9876563908746957,11.943550167215667,0.459192027,87.06879344190963,0.42006950705542034,4.969166666666667,0.49,1.04,0.49,87.085,11.875,1.0948333333333333,69.98,9.0,19.55,1.69,12.33952387,5.09,79.73444444,68.72,32.72,0.044000000000000004,5.52,2.31,9.06,2.6,0.032,0.15,54.63,10.56,0.052,1.9130434779999999,0.16,16.38533333333333,0.10000000000000002,96.52,1.06,0.79,1.24,0.0,0.0,0.09816666666666667,60.49162641337292,4.011439697963666,3.4558773053389693,0.05301344139148271,0.02158591261244468,0.06330092819108803,0.34505500794818844,3.907952907056336,4.691280448683326,0.06101229115142087,0.08135355566876729,0.02135911670359807,8.748,0.0,0.0,0.0,0.0,0.0,0.0,0.0,0.0,0.0,0.0,0.0,0.0,0.0,7.0,0.254488152,4.181190461538461,0.014049230769230769,94.98983447692308,0.13648615384615384,0.11645699999999999,0.030886430769230772,0.47052307692307693,0.06057316923076923,1.044953318246154,19.052769230769233,35.764923076923075,0.36738461538461537,0.4289230769230769,7.959692307692307,0.21507692307692305,0.20723076923076922,0.31304615384615386,34.23107692307692,1.3013846153846154,1.2774659963076922,1477.7076923076922,97.5,26.46153846153846,13.0,67.5,27.333333333333332,9.0,0.9618739379639862,178.9358333,167.05875,175.3394444,188.5638889,178.7632639,61.81727279277736,328.31927450990446,449.9256766926874,580.709732572272,356.5399270168673,67.99222222222214,92.02472222222217,75.74472222222225,77.56166666666678,50.77055555555527,57.98388888888897,47.595277777777945,49.42222222222212,41.55888888888888,37.973611111111,137.5820997222223,536.9166666666666,43.434938416666675,325.0,96.58999999999992,2.768695224999997,1.3477411750000006,1.4209628861111103,1200.0,3998.296547,0.0,2324.850025,1289.6539888888883,213.84377750000021,109733.58333333331,3.8724869444444447,1.2254074075000005,2.9870032777777764,99.47962821319446,64.4913888888888,18.87914708333334,24.58839725
2026-01-01 12:00:00,0.9875188456618152,11.943725919432124,0.459192027,87.06875523490606,0.4200083758496957,4.972,0.49,1.04,0.49,87.085,11.875,1.101,69.98,9.0,19.55,1.69,12.33952387,5.09,79.73444444,68.72,32.72,0.044000000000000004,5.52,2.31,9.06,2.6,0.032,0.15,54.63,10.56,0.052,1.9130434779999999,0.16,16.419,0.10000000000000002,96.52,1.06,0.79,1.24,0.0,0.0,0.09899999999999999,60.39127281911019,4.056055681389748,3.46720174356202,0.053477541261352624,0.021659163376404333,0.06386102038753826,0.3511880060300603,3.9494542042099368,4.74054918382919,0.061594733143122395,0.08173567125159725,0.021335519942735207,8.835166666666668,0.0,0.0,0.0,0.0,0.0,0.0,0.0,0.0,0.0,0.0,0.0,0.0,0.0,7.0,0.254488152,4.288941230769231,0.011464615384615386,94.68738693846154,0.12596307692307693,0.115527,0.03287381538461539,0.6680615384615385,0.06978178461538462,1.063673965323077,19.357384615384618,36.10646153846154,0.2796923076923077,0.4104615384615385,7.825846153846154,0.17353846153846153,0.2026153846153846,0.31812307692307695,33.94953846153846,1.1536923076923078,1.294172890153846,1485.553846153846,97.5,26.46153846153846,13.0,67.5,27.333333333333332,9.0,0.9618739379639862,178.9358333,167.05875,175.3394444,188.5638889,178.7632639,61.81727279277736,328.31927450990446,449.9256766926874,580.709732572272,356.5399270168673,70.6913888888889,101.4136111111111,110.44972222222215,78.99083333333334,51.70972222222233,59.913333333333334,48.41611111111112,48.91638888888876,41.63333333333326,37.85805555555548,139.123654444444,535.75,42.49851152777776,325.0,96.58999999999992,2.758845263888889,1.3483590666666663,1.4106944944444453,1200.0,3998.296547,0.0,2371.7758722222225,1311.1150333333335,225.25447138888876,110707.623888889,3.836901363888887,1.2237171180555557,3.09399114722222,99.68388421388883,63.21777777777782,18.66560594444445,25.25817430555557
2026-01-01 13:00:00,0.9873809162350867,11.9439021625885,0.459192027,87.0687169211764,0.41994707388226077,4.972571428571428,0.48999999999999994,1.04,0.49,87.085,11.875,1.1114285714285714,69.98,9.0,19.55,1.69,12.33952387,5.09,79.73444444,68.72,32.72,0.044,5.5200000000000005,2.31,9.06,2.6,0.032,0.15,54.63,10.56,0.052,1.913043478,0.16,16.493,0.1,96.52,1.06,0.79,1.24,0.0,0.0,0.09785714285714286,60.39955068106861,4.049442790217345,3.475400290175866,0.05346544593139196,0.02166433239071295,0.06386765752182628,0.3509361534733156,3.9470985485873546,4.737000164223263,0.06150877289848106,0.08186727397434443,0.021229963880363793,8.77142857142857,0.0,0.0,0.0,0.0,0.0,0.0,0.0,0.0,0.0,0.0,0.0,0.0,0.0,7.0,0.254488152,4.320934736842105,0.010522932330827068,94.64677784962406,0.12046917293233082,0.11476287218045113,0.0385844060150376,0.6806917293233083,0.0672563007518797,1.0630294506766917,19.400977443609023,36.09864661654135,0.2788721804511278,0.4156390977443609,7.798872180451128,0.16759398496240602,0.20390977443609024,0.32275939849624063,33.96593984962406,1.1149624060150376,1.2926328239548872,1485.8947368421052,97.5,26.46153846153846,13.0,67.5,27.333333333333332,9.0,0.9618739379639862,178.9358333,167.05875,175.3394444,188.5638889,178.7632639,61.81727279277736,328.31927450990446,449.9256766926874,580.709732572272,356.5399270168673,70.32999999999974,123.72888888888892,132.85083333333336,81.1125000000001,52.37305555555538,60.49638888888875,49.01694444444457,49.21388888888906,41.31694444444453,37.79694444444458,138.38372277777793,538.2361111111111,42.51294633333336,325.0,96.58999999999992,2.7585237833333336,1.3482946027777785,1.4102435500000001,1200.0,3998.296547,0.0,2367.449080555556,1342.0263027777776,228.87497722222207,113424.55527777782,3.749530644444446,1.2212190472222222,3.000827847222222,99.58584326805558,63.07000000000021,18.478154027777773,24.983820722222234
2026-01-01 14:00:00,0.9871403970328407,11.944209492680258,0.459192027,87.0686501102869,0.4198401764590403,4.973,0.48999999999999994,1.04,0.49,87.085,11.875,1.1365714285714286,69.98,9.0,19.55,1.69,12.33952387,5.09,79.73444444,68.72,32.72,0.044,5.5200000000000005,2.31,9.06,2.6,0.032,0.15,54.63,10.56,0.052,1.913043478,0.16,16.522142857142857,0.1,96.52,1.06,0.79,1.24,0.0,0.0,0.09871428571428573,60.3265327059559,4.084383780480022,3.47592294010332,0.05378100037611317,0.021708156668468325,0.06423053694788798,0.3551839023852395,3.976393010661037,4.772413258347866,0.06196460104763738,0.08200746582510247,0.02130363417763727,9.09142857142857,0.0,0.0,0.0,0.0,0.0,0.0,0.0,0.0,0.0,0.0,0.0,0.0,0.0,7.0,0.254488152,4.253861052631579,0.011729699248120302,94.94857288721805,0.12155187969924812,0.11421565413533835,0.0491638045112782,0.4515187969924812,0.04938622556390977,1.0370612630075187,19.10323308270677,35.63398496240602,0.39165413533834587,0.45172932330827065,7.911654135338346,0.2081954887218045,0.21293233082706767,0.32681954887218045,34.371954887218045,1.2187218045112782,1.2672313484661655,1476.421052631579,97.5,26.46153846153846,13.0,67.5,27.333333333333332,9.0,0.9618739379639862,178.9358333,167.05875,175.3394444,188.5638889,178.7632639,61.81727279277736,328.31927450990446,449.9256766926874,580.709732572272,356.5399270168673,68.30499999999992,88.22833333333337,110.93916666666668,82.69250000000004,52.72749999999982,59.960000000000136,49.44638888888891,49.18555555555579,40.34055555555561,37.34722222222211,144.78920999999988,541.25,42.918242944444415,325.0,98.7158055555555,2.731682361111111,1.3482294527777774,1.3833181708333337,1200.0,3998.296547,0.0,2357.651525,1367.031497222223,232.8910372222223,112963.39444444445,3.7641529388888917,1.1840711172222218,3.0652890416666674,100.43457032499998,62.9061111111111,18.623120111111145,24.768181333333334
2026-01-01 15:00:00,0.990754839565998,12.070963328169789,0.459192027,86.9382818322642,0.4235154503207359,5.035666666666667,0.49,1.04,0.49,87.085,11.875,1.1616666666666666,69.98,9.0,19.55,1.69,12.33952387,5.09,79.73444444,68.72,32.72,0.044000000000000004,5.510000000000001,2.34,9.32,2.65,0.027,0.15,54.68,10.52,0.056,1.9092558980000003,0.16,16.121666666666666,0.10000000000000002,96.52,1.06,0.79,1.24,0.0,0.0,0.10166666666666667,60.21090340392089,4.230130054554969,3.195187682744054,0.05347335505910462,0.021431909389580266,0.06317618854541751,0.3540783985044538,3.9898666476733795,4.812614621260706,0.06385541210499378,0.07720035932036116,0.024734631709888415,9.459833333333334,0.0,0.0,0.0,0.0,0.0,0.0,0.0,0.0,0.0,0.0,0.0,0.0,0.0,7.0,0.254488152,4.197653532934131,0.012675,95.18405366467066,0.1231940119760479,0.1132844371257485,0.05663744910179641,0.2757365269461078,0.03676537724550898,1.015839856988024,18.85053892215569,35.268443113772456,0.4729940119760479,0.4776646706586826,8.004670658682635,0.23922155688622754,0.21922155688622755,0.33,34.71880239520958,1.3,1.2463976326467066,1469.622754491018,97.5,26.46153846153846,13.0,67.5,27.333333333333332,9.0,0.9618739379639862,178.9358333,167.05875,175.3394444,188.5638889,178.7632639,61.81727279277736,328.31927450990446,449.9256766926874,580.709732572272,356.5399270168673,66.39972222222232,85.21250000000022,83.01638888888893,84.89416666666664,52.765555555555316,59.9019444444443,49.50916666666662,49.267777777777795,40.275555555555535,38.183888888888845,143.1549430555556,541.0166666666667,41.73195480555556,325.0,92.6103853413977,2.7103024555555573,1.348007588888891,1.3623580277777783,1200.0,3998.296547,0.0,2338.895236111111,1388.1017777777774,232.75849194444467,113249.00472222205,3.753998855555554,1.1843210844444445,3.3023726527777786,100.21802995486112,62.20694444444428,18.00434,25.13944366666667
2026-01-01 16:00:00,0.991460172039332,12.071371678549086,0.459192027,86.93716814941159,0.4238495551765257,4.97,0.48999999999999994,1.04,0.49,87.085,11.875,1.1527142857142858,69.98,9.0,19.55,1.69,12.33952387,5.09,79.73444444,68.72,32.72,0.044,5.51,2.34,9.320000000000002,2.65,0.027,0.15,54.68,10.52,0.056,1.909255898,0.16,16.722714285714286,0.1,96.52,1.06,0.79,1.24,0.0,0.0,0.09914285714285713,59.50176427068971,4.612816215864791,3.065282472633594,0.056150927789531256,0.02169182129825521,0.06591947760708854,0.3915771540428595,4.258589824180495,5.14892920491823,0.06884274908778647,0.07615092778953125,0.027038996571919268,8.004857142857142,0.0,0.0,0.0,0.0,0.0,0.0,0.0,0.0,0.0,0.0,0.0,0.0,0.0,7.0,0.254488152,4.180731377245508,0.012675,95.17978288622754,0.12685868263473055,0.11096491616766467,0.05288259880239521,0.2929820359281437,0.04312250299401198,1.0117798923173653,18.760718562874253,35.261257485029944,0.4406586826347305,0.46688622754491016,8.02622754491018,0.23562874251497007,0.21562874251497005,0.33,34.851736526946105,1.3,1.2420781248622754,1472.497005988024,97.5,26.46153846153846,13.0,67.5,27.333333333333332,9.0,0.9618739379639862,178.9358333,167.05875,175.3394444,188.5638889,178.7632639,61.81727279277736,328.31927450990446,449.9256766926874,580.709732572272,356.5399270168673,66.77666666666673,80.01388888888907,70.94027777777767,89.80194444444444,52.73111111111123,59.23416666666684,49.42027777777763,49.68388888888878,40.46944444444439,39.29250000000003,151.6722224444447,540.0,40.85558497222222,325.0,96.58999999999992,2.730926797222222,1.3481583916666677,1.3826781777777775,1200.0,3998.296547,0.0,2343.694727777778,1367.0377805555556,232.4741277777779,113102.97611111114,3.7582508249999997,1.2123343063888885,3.420259461111113,101.34656947388893,61.78972222222221,17.541233444444423,25.39609880555555
2026-01-01 17:00:00,0.9912936956013084,12.07127529745339,0.459192027,86.9374310069453,0.4237706979164093,4.951833333333333,0.49,1.04,0.49,87.085,11.875,1.1485,69.98,9.0,19.55,1.69,12.33952387,5.09,79.73444444,68.72,32.72,0.044000000000000004,5.510000000000001,2.34,9.32,2.65,0.027,0.15,54.68,10.52,0.056,1.9092558979999998,0.16,17.828333333333333,0.10000000000000002,96.52,1.06,0.79,1.24,0.0,0.0,0.09866666666666667,59.09614906822805,4.786051075242839,3.1331543391809635,0.05809012397659896,0.02201502066276649,0.06831115290447204,0.41698062409344633,4.428915889277941,5.349312810915225,0.07110514463936544,0.07809012397659895,0.02668347727095686,7.2225,0.0,0.0,0.0,0.0,0.0,0.0,0.0,0.0,0.0,0.0,0.0,0.0,0.0,7.0,0.254488152,4.163809221556886,0.012675,95.17551210778443,0.13052335329341316,0.10864539520958083,0.04912774850299401,0.3102275449101797,0.04947962874251497,1.0077199276467066,18.670898203592817,35.254071856287425,0.4083233532934132,0.45610778443113775,8.047784431137725,0.23203592814371257,0.21203592814371258,0.33,34.98467065868264,1.3,1.2377586170778443,1475.37125748503,97.5,26.46153846153846,13.0,67.5,27.333333333333332,9.0,0.9618739379639862,178.9358333,167.05875,175.3394444,188.5638889,178.7632639,61.81727279277736,328.31927450990446,449.9256766926874,580.709732572272,356.5399270168673,70.13749999999995,82.88611111111113,67.1433333333332,95.66472222222221,53.32916666666686,58.81861111111104,49.945000000000164,50.62333333333332,41.52166666666671,39.66972222222218,139.7376569444447,537.575,41.67281236111111,325.0,90.21258333333321,2.5850010500000007,1.348121516666667,1.237060269444445,1200.0,3998.296547,0.0,2317.137352777777,1416.4731361111112,222.62183222222234,104402.0634166667,2.8827645194444464,1.1112718013888883,3.288580288888891,99.76523954513893,64.03777777777769,17.658034027777767,24.728202083333333
