Repository: saikumar-voptimai/evonith_bf_webapp

# Evonith BF2 — Blast Furnace Intelligence Platform

Monitoring, modelling and optimisation of **Blast Furnace 2 (BF2)** at Evonith Steel: live telemetry from InfluxDB,
manual plant reports from Neon PostgreSQL, a two-zone energy model of the furnace, blend and fuel optimisers, a
conversational assistant (FurnaceMind) and a live digital twin evaluated every hour.

The platform has three deployable parts that share one Python service layer, plus the shared data library:

| Part | Path | What it is |
|---|---|---|
| **Streamlit app** (legacy) | `src/app.py`, `src/custom_pages/` | The original 11-page dashboard; still the home of the model pages. Served under `/legacy` in production |

File: src/assets/data/V10_df_filtered.csv (part 77 of 166)
datetime,Hot Blast PressureBar,Hot Blast Temp.oC,Hot Blast VolumeNm3/Hr.,O2 Enrichment %,OxygenFlowNm3/Hr.,PermeabilityKgs/Hr.,RAFToC,SteamKgs/Hr.,TopPressureBar,TuyereVelocitym/s,Differential PressureTotalBar,Charges/Hrs.,StockRodLevel,COKE_ASH%,COKE_FC%,COKE_IM%,COKE_MOIST%,COKE_MT,COKE_VM%,NUTCOKE_ASH%,NUTCOKE_FC%,NUTCOKE_IM%,NUTCOKE_MOIST%,NUTCOKE_MT,NUTCOKE_VM%,PCI_2_%Ash,PCI_2_%FC,PCI_2_%IM,PCI_2_MT,PCI_2_%VM,Sinter_SP_MT,Sinter_SP_02_Al2O3%,Sinter_SP_02_Basicity,Sinter_SP_02_CaO%,Sinter_SP_02_Cold_Strength_AI,Sinter_SP_02_Cold_strength_TI,Sinter_SP_02_Fe(T)%,Sinter_SP_02_FeO%,Sinter_SP_02_Hot_strength_RDI,Sinter_SP_02_Hot_strength_RI,Sinter_SP_02_K2O%,Sinter_SP_02_MgO%,Sinter_SP_02_MnO%,Sinter_SP_02_Na2O%,Sinter_SP_02_P%,Sinter_SP_02_SiO2%,Sinter_SP_02_TiO2%,ORE_%Al2O3,ORE_%CaO,ORE_%Fe(T),ORE_%K2O,ORE_%LOI,ORE_%MgO,ORE_%MnO,ORE_MT,ORE_%Na2O,ORE_%P,ORE_%SiO2,ORE_%TiO2,ORE_%TM,Geomin Type,FLUX_Al2O3%,FLUX_CaO%,FLUX_Fe2O3%,FLUX_LOI%,FLUX_MgO%,FLUX_MT,FLUX_SiO2%,FLUX_TM%,COKE_DISCHARGE_TIME,WEIGHTED_COKE_ANGLE,TOTAL_COKE_PORTIONS,NON_COKE_DISCHARGE_TIME,WEIGHTED_NON_COKE_ANGLE,TOTAL_NON_COKE_PORTIONS,UnitCost Lakhs/Thm,ActualKg/Thm.,FurnaceTopGasAnalysisCO2ETACO,Act. Fuel RateKg/Thm.,Coke Rate Kg/Thm,ProductionTonnesPerHr
2024-09-16 15:00:00,2.65,1092.0,116882.0,2.352379727,3413.0,1503.0,2281.0,0.0,1.35,222.0,1.3,7.0,1.3,10.42,88.19,0.42,2.3,289.786,0.97,10.73,87.77,0.45,5.4,22.292333333000002,1.05,10.47,69.48,1.09,76.487216,18.96,944.1943333,2.03,1.961933348,10.8,4.755555556,82.28888889,55.24,10.12,24.42,66.16,0.0825,1.665,0.32,0.053,0.0655,5.505,0.17,2.12,0.43,59.97,0.017,2.26,0.11,0.08,31.86666667,0.004,0.02,8.96,0.102,2.8,1.0,0.41,0.0,1.21,1.34,0.0,17.31,96.38,0.2,82.5,25.81818182,11.0,60.0,28.75,8.0,122.075,110.0,40.98201264,540.0,430.0,90.72727273
2024-09-16 16:00:00,2.73,1085.0,116193.0,2.080118048,3000.0,1418.0,2260.0,0.0,1.35,214.0,1.38,7.0,1.3,10.65,87.98,0.42,2.7,289.786,0.95,10.92,87.61,0.44,5.0,22.292333333000002,1.03,10.08,69.98,0.92,76.487216,19.02,944.1943333,2.055,1.966968999,10.72,4.755555556,82.28888889,55.24,9.56,24.42,66.16,0.084,1.725,0.325,0.0555,0.067,5.45,0.175,2.22,0.18,59.84,0.02,2.34,0.04,0.13,31.86666667,0.005,0.023,9.24,0.092,2.6,1.0,0.37,0.0,0.48,1.19,0.0,17.31,95.76,0.1,82.5,25.81818182,11.0,60.0,28.75,8.0,122.075,110.0,40.94700687,540.0,430.0,84.18181818
2024-09-16 17:00:00,2.7,1080.0,116272.0,2.093734468,3000.0,1430.0,2228.0,671.0,1.35,214.0,1.35,7.0,1.3,10.65,87.98,0.42,2.7,289.786,0.95,10.92,87.61,0.44,5.0,22.292333333000002,1.03,10.08,69.98,0.92,76.487216,19.02,944.1943333,2.055,1.966968999,10.72,4.755555556,82.28888889,55.24,9.56,24.42,66.16,0.084,1.725,0.325,0.0555,0.067,5.45,0.175,2.22,0.18,59.84,0.02,2.34,0.04,0.13,31.86666667,0.005,0.023,9.24,0.092,2.6,1.0,0.37,0.0,0.48,1.19,0.0,17.31,95.76,0.1,82.5,25.81818182,11.0,60.0,28.75,8.0,122.075,110.0,40.20197163,540.0,430.0,84.0
2024-09-16 18:00:00,2.68,1078.0,116721.0,2.080111686,3000.0,1418.0,2240.0,424.0,1.31,216.0,1.37,7.0,1.3,10.65,87.98,0.42,2.7,289.786,0.95,10.92,87.61,0.44,5.0,22.292333333000002,1.03,10.08,69.98,0.92,76.487216,19.02,944.1943333,2.055,1.966968999,10.72,4.755555556,82.28888889,55.24,9.56,24.42,66.16,0.084,1.725,0.325,0.0555,0.067,5.45,0.175,2.22,0.18,59.84,0.02,2.34,0.04,0.13,31.86666667,0.005,0.023,9.24,0.092,2.6,1.0,0.37,0.0,0.48,1.19,0.0,17.31,95.76,0.1,82.5,25.81818182,11.0,60.0,28.75,8.0,122.2075,111.0,41.64082995,541.0,430.0,83.78378378
2024-09-16 19:00:00,2.67,1087.0,118074.0,2.046996345,3000.0,1488.0,2275.0,0.0,1.35,221.0,1.32,7.0,1.3,10.65,87.98,0.42,2.7,289.786,0.95,10.92,87.61,0.44,5.0,22.292333333000002,1.03,10.08,69.98,0.92,76.487216,19.02,944.1943333,2.055,1.966968999,10.72,4.755555556,82.28888889,55.24,9.56,24.42,66.16,0.084,1.725,0.325,0.0555,0.067,5.45,0.175,2.22,0.18,59.84,0.02,2.34,0.04,0.13,31.86666667,0.005,0.023,9.24,0.092,2.6,1.0,0.37,0.0,0.48,1.19,0.0,17.31,95.76,0.1,82.5,25.81818182,11.0,60.0,28.75,8.0,121.81,108.0,41.93315701,538.0,430.0,86.2962963
2024-09-16 20:00:00,2.71,1079.0,117495.0,2.057078778,3000.0,1438.0,2272.0,0.0,1.35,216.0,1.36,7.0,1.3,10.65,87.98,0.42,2.7,289.786,0.95,10.92,87.61,0.44,5.0,22.292333333000002,1.03,10.08,69.98,0.92,76.487216,19.02,944.1943333,2.055,1.966968999,10.72,4.755555556,82.28888889,55.24,9.56,24.42,66.16,0.084,1.725,0.325,0.0555,0.067,5.45,0.175,2.22,0.18,59.84,0.02,2.34,0.04,0.13,31.86666667,0.005,0.023,9.24,0.092,2.6,1.0,0.37,0.0,0.48,1.19,0.0,17.31,95.76,0.1,82.5,25.81818182,11.0,60.0,28.75,8.0,121.9425,109.0,41.6885285,539.0,430.0,85.77981651
2024-09-16 21:00:00,2.69,1082.0,117515.0,2.056728852,3000.0,1460.0,2288.0,0.0,1.35,217.0,1.34,7.0,1.3,10.65,87.98,0.42,2.7,289.786,0.95,10.92,87.61,0.44,5.0,22.292333333000002,1.03,10.08,69.98,0.92,76.487216,19.02,944.1943333,2.055,1.966968999,10.72,4.755555556,82.28888889,55.24,9.56,24.42,66.16,0.084,1.725,0.325,0.0555,0.067,5.45,0.175,2.22,0.18,59.84,0.02,2.34,0.04,0.13,31.86666667,0.005,0.023,9.24,0.092,2.6,1.0,0.37,0.0,0.48,1.19,0.0,17.31,95.76,0.1,82.5,25.81818182,11.0,60.0,28.75,8.0,121.9425,109.0,41.64468952,539.0,430.0,85.68807339
2024-09-16 22:00:00,2.69,1082.0,116864.0,2.068180428,3000.0,1450.0,2269.0,0.0,1.35,216.0,1.34,6.0,1.3,10.65,87.98,0.42,2.7,289.786,0.95,10.92,87.61,0.44,5.0,22.292333333000002,1.03,10.08,69.98,0.92,76.487216,19.02,944.1943333,2.055,1.966968999,10.72,4.755555556,82.28888889,55.24,9.56,24.42,66.16,0.084,1.725,0.325,0.0555,0.067,5.45,0.175,2.22,0.18,59.84,0.02,2.34,0.04,0.13,31.86666667,0.005,0.023,9.24,0.092,2.6,1.0,0.37,0.0,0.48,1.19,0.0,17.31,95.76,0.1,82.5,25.81818182,11.0,60.0,28.75,8.0,122.075,110.0,41.49239544,540.0,430.0,85.09090909
2024-09-16 23:00:00,2.64,1100.0,117223.0,2.061849627,3000.0,1511.0,2247.0,0.0,1.35,223.0,1.29,7.0,1.3,10.78,87.9,0.37,2.6,284.459,0.95,10.98,87.55,0.43,4.8,21.00633333,1.04,10.16,69.84,1.04,84.323816,18.96,939.9356667,2.055,1.959208463,11.03,4.822222222,82.42444444,54.875,9.91,23.9625,66.16,0.0885,1.795,0.33,0.0545,0.0665,5.63,0.18,0.644162752,0.079654534,20.3430753,0.00173162,0.612993587,0.020779444,0.020779444,182.7094156,0.001038972,0.008311777,4.086623911,0.017316203,0.727280526,1.0,0.36,0.0,0.66,1.21,0.0,16.96,96.36,0.1,82.5,25.81818182,11.0,60.0,28.75,8.0,122.15,120.0,41.24078916,545.0,425.0,85.91666667
2024-09-17 00:00:00,2.7,1100.0,114737.0,2.317036354,3300.0,1465.0,2261.0,0.0,1.4,214.0,1.3,7.0,1.3,10.78,87.9,0.37,2.6,284.459,0.95,10.98,87.55,0.43,4.8,21.00633333,1.04,10.16,69.84,1.04,84.323816,18.96,939.9356667,2.055,1.959208463,11.03,4.822222222,82.42444444,54.875,9.91,23.9625,66.16,0.0885,1.795,0.33,0.0545,0.0665,5.63,0.18,0.644162752,0.079654534,20.3430753,0.00173162,0.612993587,0.020779444,0.020779444,182.7094156,0.001038972,0.008311777,4.086623911,0.017316203,0.727280526,1.0,0.36,0.0,0.66,1.21,0.0,16.96,96.36,0.1,82.5,25.81818182,11.0,60.0,28.75,8.0,121.4875,115.0,41.54589372,540.0,425.0,81.30434783
2024-09-17 01:00:00,2.64,1136.0,116098.0,2.081819318,3000.0,1497.0,2257.0,0.0,1.35,226.0,1.29,8.0,1.3,10.78,87.9,0.37,2.6,284.459,0.95,10.98,87.55,0.43,4.8,21.00633333,1.04,10.16,69.84,1.04,84.323816,18.96,939.9356667,2.055,1.959208463,11.03,4.822222222,82.42444444,54.875,9.91,23.9625,66.16,0.0885,1.795,0.33,0.0545,0.0665,5.63,0.18,0.644162752,0.079654534,20.3430753,0.00173162,0.612993587,0.020779444,0.020779444,182.7094156,0.001038972,0.008311777,4.086623911,0.017316203,0.727280526,1.0,0.36,0.0,0.66,1.21,0.0,16.96,96.36,0.1,82.5,25.81818182,11.0,60.0,28.75,8.0,122.15,120.0,40.94507076,545.0,425.0,93.33333333
2024-09-17 02:00:00,2.67,1170.0,116091.0,2.081944785,3000.0,1464.0,2266.0,0.0,1.35,230.0,1.32,7.0,1.3,10.78,87.9,0.37,2.6,284.459,0.95,10.98,87.55,0.43,4.8,21.00633333,1.04,10.16,69.84,1.04,84.323816,18.96,939.9356667,2.055,1.959208463,11.03,4.822222222,82.42444444,54.875,9.91,23.9625,66.16,0.0885,1.795,0.33,0.0545,0.0665,5.63,0.18,0.644162752,0.079654534,20.3430753,0.00173162,0.612993587,0.020779444,0.020779444,182.7094156,0.001038972,0.008311777,4.086623911,0.017316203,0.727280526,1.0,0.36,0.0,0.66,1.21,0.0,16.96,96.36,0.1,82.5,25.81818182,11.0,60.0,28.75,8.0,122.945,126.0,41.3085466,551.0,425.0,87.53968254
2024-09-17 03:00:00,2.69,1156.0,114693.0,2.107309118,3000.0,1422.0,2260.0,0.0,1.35,223.0,1.34,7.0,1.3,10.78,87.9,0.37,2.6,284.459,0.95,10.98,87.55,0.43,4.8,21.00633333,1.04,10.16,69.84,1.04,84.323816,18.96,939.9356667,2.055,1.959208463,11.03,4.822222222,82.42444444,54.875,9.91,23.9625,66.16,0.0885,1.795,0.33,0.0545,0.0665,5.63,0.18,0.644162752,0.079654534,20.3430753,0.00173162,0.612993587,0.020779444,0.020779444,182.7094156,0.001038972,0.008311777,4.086623911,0.017316203,0.727280526,1.0,0.36,0.0,0.66,1.21,0.0,16.96,96.36,0.1,82.5,25.81818182,11.0,60.0,28.75,8.0,123.475,130.0,41.8869755,555.0,425.0,88.46153846
2024-09-17 04:00:00,2.71,1120.0,115345.0,2.095403217,3000.0,1406.0,2240.0,0.0,1.35,217.0,1.36,7.0,1.3,10.78,87.9,0.37,2.6,284.459,0.95,10.98,87.55,0.43,4.8,21.00633333,1.04,10.16,69.84,1.04,84.323816,18.96,939.9356667,2.055,1.959208463,11.03,4.822222222,82.42444444,54.875,9.91,23.9625,66.16,0.0885,1.795,0.33,0.0545,0.0665,5.63,0.18,0.644162752,0.079654534,20.3430753,0.00173162,0.612993587,0.020779444,0.020779444,182.7094156,0.001038972,0.008311777,4.086623911,0.017316203,0.727280526,1.0,0.36,0.0,0.66,1.21,0.0,16.96,96.36,0.1,82.5,25.81818182,11.0,60.0,28.75,8.0,122.8125,125.0,41.51544875,550.0,425.0,86.4
2024-09-17 05:00:00,2.68,1118.0,115800.0,2.087174038,3000.0,1450.0,2256.0,0.0,1.35,220.0,1.33,7.0,1.3,10.78,87.9,0.37,2.6,284.459,0.95,10.98,87.55,0.43,4.8,21.00633333,1.04,10.16,69.84,1.04,84.323816,18.96,939.9356667,2.055,1.959208463,11.03,4.822222222,82.42444444,54.875,9.91,23.9625,66.16,0.0885,1.795,0.33,0.0545,0.0665,5.63,0.18,0.644162752,0.079654534,20.3430753,0.00173162,0.612993587,0.020779444,0.020779444,182.7094156,0.001038972,0.008311777,4.086623911,0.017316203,0.727280526,1.0,0.36,0.0,0.66,1.21,0.0,16.96,96.36,0.1,82.5,25.81818182,11.0,60.0,28.75,8.0,122.15,120.0,40.82433759,545.0,425.0,87.08333333
2024-09-17 06:00:00,2.72,1097.0,114664.0,2.107841818,3000.0,1389.0,2247.0,0.0,1.35,213.0,1.37,6.0,1.3,10.78,87.9,0.37,2.6,284.459,0.95,10.98,87.55,0.43,4.8,21.00633333,1.04,10.16,69.84,1.04,84.323816,18.96,939.9356667,2.055,1.959208463,11.03,4.822222222,82.42444444,54.875,9.91,23.9625,66.16,0.0885,1.795,0.33,0.0545,0.0665,5.63,0.18,0.644162752,0.079654534,20.3430753,0.00173162,0.612993587,0.020779444,0.020779444,182.7094156,0.001038972,0.008311777,4.086623911,0.017316203,0.727280526,1.0,0.36,0.0,0.66,1.21,0.0,16.96,96.36,0.1,82.5,25.81818182,11.0,60.0,28.75,8.0,122.15,120.0,40.66339066,545.0,425.0,85.0
2024-09-17 07:00:00,2.7,1102.0,114270.0,2.115105975,3000.0,1407.0,2247.0,0.0,1.35,214.0,1.35,7.0,1.3,10.78,87.9,0.37,2.6,284.459,0.95,10.98,87.55,0.43,4.8,21.00633333,1.04,10.16,69.84,1.04,84.323816,18.96,939.9356667,2.055,1.959208463,11.03,4.822222222,82.42444444,54.875,9.91,23.9625,66.16,0.0885,1.795,0.33,0.0545,0.0665,5.63,0.18,0.644162752,0.079654534,20.3430753,0.00173162,0.612993587,0.020779444,0.020779444,182.7094156,0.001038972,0.008311777,4.086623911,0.017316203,0.727280526,1.0,0.36,0.0,0.66,1.21,0.0,16.96,96.36,0.1,82.5,25.81818182,11.0,60.0,28.75,8.0,122.15,120.0,40.08843036,545.0,425.0,85.58333333
2024-09-17 08:00:00,2.65,1120.0,116455.0,2.075440498,3000.0,1445.0,2264.0,0.0,1.35,221.0,1.3,7.0,1.3,10.54,88.08,0.4,2.4,284.459,0.98,10.76,87.76,0.45,6.4,21.00633333,1.03,10.27,69.41,1.09,84.323816,19.23,939.9356667,2.03,1.983091328,11.135,4.822222222,82.42444444,54.875,9.765,24.2675,66.16,0.091,1.815,0.32,0.0555,0.0645,5.615,0.18,0.51948609,0.024242684,20.29805317,0.003116917,1.025119218,0.013852962,0.017316203,182.7094156,0.001038972,0.006926481,3.934241324,0.020779444,0.727280526,1.0,0.43,0.0,0.16,1.38,0.0,16.96,96.2,0.1,82.5,25.81818182,11.0,60.0,28.75,8.0,121.885,118.0,39.98529051,543.0,425.0,86.69491525
2024-09-17 09:00:00,2.72,1117.0,116821.0,2.068941321,3000.0,1419.0,2267.0,0.0,1.35,220.0,1.37,7.0,1.3,10.54,88.08,0.4,2.4,284.459,0.98,10.76,87.76,0.45,6.4,21.00633333,1.03,10.27,69.41,1.09,84.323816,19.23,939.9356667,2.03,1.983091328,11.135,4.822222222,82.42444444,54.875,9.765,24.2675,66.16,0.091,1.815,0.32,0.0555,0.0645,5.615,0.18,0.51948609,0.024242684,20.29805317,0.003116917,1.025119218,0.013852962,0.017316203,182.7094156,0.001038972,0.006926481,3.934241324,0.020779444,0.727280526,1.0,0.43,0.0,0.16,1.38,0.0,16.96,96.2,0.1,82.5,25.81818182,11.0,60.0,28.75,8.0,121.4875,115.0,40.42239686,540.0,425.0,87.47826087
2024-09-17 10:00:00,2.73,1096.0,116369.0,2.086160482,3000.0,1413.0,2231.0,412.0,1.35,216.0,1.38,7.0,1.3,10.54,88.08,0.4,2.4,284.459,0.98,10.76,87.76,0.45,6.4,21.00633333,1.03,10.27,69.41,1.09,84.323816,19.23,939.9356667,2.03,1.983091328,11.135,4.822222222,82.42444444,54.875,9.765,24.2675,66.16,0.091,1.815,0.32,0.0555,0.0645,5.615,0.18,0.51948609,0.024242684,20.29805317,0.003116917,1.025119218,0.013852962,0.017316203,182.7094156,0.001038972,0.006926481,3.934241324,0.020779444,0.727280526,1.0,0.43,0.0,0.16,1.38,0.0,16.96,96.2,0.1,82.5,25.81818182,11.0,60.0,28.75,8.0,121.4875,115.0,41.60762277,540.0,425.0,86.17391304
2024-09-17 11:00:00,2.69,1119.0,117602.0,2.055208056,3000.0,1464.0,2266.0,0.0,1.35,224.0,1.34,7.0,1.3,10.54,88.08,0.4,2.4,284.459,0.98,10.76,87.76,0.45,6.4,21.00633333,1.03,10.27,69.41,1.09,84.323816,19.23,939.9356667,2.03,1.983091328,11.135,4.822222222,82.42444444,54.875,9.765,24.2675,66.16,0.091,1.815,0.32,0.0555,0.0645,5.615,0.18,0.51948609,0.024242684,20.29805317,0.003116917,1.025119218,0.013852962,0.017316203,182.7094156,0.001038972,0.006926481,3.934241324,0.020779444,0.727280526,1.0,0.43,0.0,0.16,1.38,0.0,16.96,96.2,0.1,82.5,25.81818182,11.0,60.0,28.75,8.0,121.885,118.0,41.35246899,543.0,425.0,86.94915254
2024-09-17 12:00:00,2.69,1123.0,117852.0,2.050850444,3000.0,1467.0,2268.0,0.0,1.35,225.0,1.34,7.0,1.3,10.54,88.08,0.4,2.4,284.459,0.98,10.76,87.76,0.45,6.4,21.00633333,1.03,10.27,69.41,1.09,84.323816,19.23,939.9356667,2.03,1.983091328,11.135,4.822222222,82.42444444,54.875,9.765,24.2675,66.16,0.091,1.815,0.32,0.0555,0.0645,5.615,0.18,0.51948609,0.024242684,20.29805317,0.003116917,1.025119218,0.013852962,0.017316203,182.7094156,0.001038972,0.006926481,3.934241324,0.020779444,0.727280526,1.0,0.43,0.0,0.16,1.38,0.0,16.96,96.2,0.1,82.5,25.81818182,11.0,60.0,28.75,8.0,121.885,118.0,41.53137873,543.0,425.0,87.11864407
2024-09-17 13:00:00,2.67,1113.0,117643.0,2.250249714,3286.0,1480.0,2274.0,0.0,1.35,224.0,1.32,7.0,1.3,10.54,88.08,0.4,2.4,284.459,0.98,10.76,87.76,0.45,6.4,21.00633333,1.03,10.27,69.41,1.09,84.323816,19.23,939.9356667,2.03,1.983091328,11.135,4.822222222,82.42444444,54.875,9.765,24.2675,66.16,0.091,1.815,0.32,0.0555,0.0645,5.615,0.18,0.51948609,0.024242684,20.29805317,0.003116917,1.025119218,0.013852962,0.017316203,182.7094156,0.001038972,0.006926481,3.934241324,0.020779444,0.727280526,1.0,0.43,0.0,0.16,1.38,0.0,16.96,96.2,0.1,82.5,25.81818182,11.0,60.0,28.75,8.0,121.885,118.0,41.49062426,543.0,425.0,86.01694915
2024-09-17 14:00:00,2.65,1131.0,117399.0,2.263840219,3299.0,1502.0,2285.0,0.0,1.35,227.0,1.3,7.0,1.3,10.54,88.08,0.4,2.4,284.459,0.98,10.76,87.76,0.45,6.4,21.00633333,1.03,10.27,69.41,1.09,84.323816,19.23,939.9356667,2.03,1.983091328,11.135,4.822222222,82.42444444,54.875,9.765,24.2675,66.16,0.091,1.815,0.32,0.0555,0.0645,5.615,0.18,0.51948609,0.024242684,20.29805317,0.003116917,1.025119218,0.013852962,0.017316203,182.7094156,0.001038972,0.006926481,3.934241324,0.020779444,0.727280526,1.0,0.43,0.0,0.16,1.38,0.0,16.96,96.2,0.1,82.5,25.81818182,11.0,60.0,28.75,8.0,122.2825,121.0,41.14028862,546.0,425.0,86.94214876
2024-09-17 15:00:00,2.62,1175.0,116787.0,2.27569707,3299.0,1531.0,2280.0,0.0,1.35,224.0,1.27,7.0,1.3,10.54,88.08,0.4,2.4,284.459,0.98,10.76,87.76,0.45,6.4,21.00633333,1.03,10.27,69.41,1.09,84.323816,19.23,939.9356667,2.03,1.983091328,11.135,4.822222222,82.42444444,54.875,9.765,24.2675,66.16,0.091,1.815,0.32,0.0555,0.0645,5.615,0.18,0.51948609,0.024242684,20.29805317,0.003116917,1.025119218,0.013852962,0.017316203,182.7094156,0.001038972,0.006926481,3.934241324,0.020779444,0.727280526,1.0,0.43,0.0,0.16,1.38,0.0,16.96,96.2,0.1,82.5,25.81818182,11.0,60.0,28.75,8.0,123.475,130.0,39.92303992,555.0,425.0,85.92307692
2024-09-17 16:00:00,2.61,1181.0,115359.0,2.304550004,3300.0,1522.0,2309.0,0.0,1.35,234.0,1.26,7.0,1.3,10.32,88.29,0.42,2.5,284.459,0.97,10.82,87.66,0.48,6.0,21.00633333,1.04,10.32,69.48,1.0,84.323816,19.2,939.9356667,2.05,1.990399738,10.995,4.822222222,82.42444444,54.81,9.61,24.115,66.16,0.083,2.005,0.325,0.053,0.0645,5.525,0.17,0.817324782,0.027705925,20.22532512,0.003809565,0.647625993,0.013852962,0.020779444,182.7094156,0.001385296,0.007272805,4.08316067,0.036364026,0.796545339,1.0,0.47,0.0,0.8,1.32,0.0,16.96,94.28,0.1,82.5,25.81818182,11.0,60.0,28.75,8.0,123.74000000000001,132.0,40.57033309,557.0,425.0,86.51515152
2024-09-17 17:00:00,2.59,1179.0,115973.0,2.292355543,3300.0,1557.0,2287.0,0.0,1.35,235.0,1.24,7.0,1.3,10.32,88.29,0.42,2.5,284.459,0.97,10.82,87.66,0.48,6.0,21.00633333,1.04,10.32,69.48,1.0,84.323816,19.2,939.9356667,2.05,1.990399738,10.995,4.822222222,82.42444444,54.81,9.61,24.115,66.16,0.083,2.005,0.325,0.053,0.0645,5.525,0.17,0.817324782,0.027705925,20.22532512,0.003809565,0.647625993,0.013852962,0.020779444,182.7094156,0.001385296,0.007272805,4.08316067,0.036364026,0.796545339,1.0,0.47,0.0,0.8,1.32,0.0,16.96,94.28,0.1,82.5,25.81818182,11.0,60.0,28.75,8.0,123.74000000000001,132.0,40.76704545,557.0,425.0,91.06060606
2024-09-17 18:00:00,2.58,1194.0,115438.0,2.302276251,3299.0,1558.0,2283.0,0.0,1.37,234.0,1.21,7.0,1.3,10.32,88.29,0.42,2.5,284.459,0.97,10.82,87.66,0.48,6.0,21.00633333,1.04,10.32,69.48,1.0,84.323816,19.2,939.9356667,2.05,1.990399738,10.995,4.822222222,82.42444444,54.81,9.61,24.115,66.16,0.083,2.005,0.325,0.053,0.0645,5.525,0.17,0.817324782,0.027705925,20.22532512,0.003809565,0.647625993,0.013852962,0.020779444,182.7094156,0.001385296,0.007272805,4.08316067,0.036364026,0.796545339,1.0,0.47,0.0,0.8,1.32,0.0,16.96,94.28,0.1,82.5,25.81818182,11.0,60.0,28.75,8.0,123.8725,133.0,41.45758662,558.0,425.0,92.33082707
2024-09-17 19:00:00,2.66,1192.0,113151.0,2.348783903,3299.0,1501.0,2289.0,0.0,1.4,228.0,1.26,7.0,1.3,10.32,88.29,0.42,2.5,284.459,0.97,10.82,87.66,0.48,6.0,21.00633333,1.04,10.32,69.48,1.0,84.323816,19.2,939.9356667,2.05,1.990399738,10.995,4.822222222,82.42444444,54.81,9.61,24.115,66.16,0.083,2.005,0.325,0.053,0.0645,5.525,0.17,0.817324782,0.027705925,20.22532512,0.003809565,0.647625993,0.013852962,0.020779444,182.7094156,0.001385296,0.007272805,4.08316067,0.036364026,0.796545339,1.0,0.47,0.0,0.8,1.32,0.0,16.96,94.28,0.1,82.5,25.81818182,11.0,60.0,28.75,8.0,123.475,130.0,40.53857351,555.0,425.0,92.76923077
2024-09-17 20:00:00,2.7,1130.0,114715.0,2.317480471,3300.0,1473.0,2293.0,0.0,1.4,210.0,1.3,7.0,1.3,10.32,88.29,0.42,2.5,284.459,0.97,10.82,87.66,0.48,6.0,21.00633333,1.04,10.32,69.48,1.0,84.323816,19.2,939.9356667,2.05,1.990399738,10.995,4.822222222,82.42444444,54.81,9.61,24.115,66.16,0.083,2.005,0.325,0.053,0.0645,5.525,0.17,0.817324782,0.027705925,20.22532512,0.003809565,0.647625993,0.013852962,0.020779444,182.7094156,0.001385296,0.007272805,4.08316067,0.036364026,0.796545339,1.0,0.47,0.0,0.8,1.32,0.0,16.96,94.28,0.1,82.5,25.81818182,11.0,60.0,28.75,8.0,122.15,120.0,40.6450083,545.0,425.0,87.16666667
2024-09-17 22:00:00,2.69,1084.0,114883.0,2.314093338,3300.0,1485.0,2267.0,0.0,1.4,213.0,1.29,6.0,1.3,10.32,88.29,0.42,2.5,284.459,0.97,10.82,87.66,0.48,6.0,21.00633333,1.04,10.32,69.48,1.0,84.323816,19.2,939.9356667,2.05,1.990399738,10.995,4.822222222,82.42444444,54.81,9.61,24.115,66.16,0.083,2.005,0.325,0.053,0.0645,5.525,0.17,0.817324782,0.027705925,20.22532512,0.003809565,0.647625993,0.013852962,0.020779444,182.7094156,0.001385296,0.007272805,4.08316067,0.036364026,0.796545339,1.0,0.47,0.0,0.8,1.32,0.0,16.96,94.28,0.1,82.5,25.81818182,11.0,60.0,28.75,8.0,122.15,120.0,41.08173077,545.0,425.0,81.08333333
2024-09-17 23:00:00,2.72,1101.0,115238.0,2.306968466,3300.0,1440.0,2260.0,0.0,1.4,214.0,1.32,7.0,1.3,10.71,87.95,0.41,3.0,286.128,0.93,10.96,87.56,0.45,5.6,21.78466667,1.03,10.22,69.8,1.09,83.28391167,18.89,937.773,2.05,2.019634463,11.34,4.866666667,82.39777778,54.54,9.375,23.81,63.12,0.092,1.99,0.315,0.0555,0.0655,5.615,0.175,0.682723056,0.128227173,20.3811893,0.003812159,0.582220677,0.034655993,0.020793596,182.7389582,0.00138624,0.008317438,3.985439159,0.028417914,0.831743825,1.0,0.54,0.0,0.78,1.33,0.0,19.72,95.35,0.1,82.5,25.81818182,11.0,60.0,28.75,8.0,122.15,120.0,41.10414658,545.0,425.0,85.33333333
2024-09-18 00:00:00,2.67,1156.0,115323.0,2.44420354,3499.0,1513.0,2317.0,0.0,1.4,226.0,1.27,7.0,1.3,10.71,87.95,0.41,3.0,286.128,0.93,10.96,87.56,0.45,5.6,21.78466667,1.03,10.22,69.8,1.09,83.28391167,18.89,937.773,2.05,2.019634463,11.34,4.866666667,82.39777778,54.54,9.375,23.81,63.12,0.092,1.99,0.315,0.0555,0.0655,5.615,0.175,0.682723056,0.128227173,20.3811893,0.003812159,0.582220677,0.034655993,0.020793596,182.7389582,0.00138624,0.008317438,3.985439159,0.028417914,0.831743825,1.0,0.54,0.0,0.78,1.33,0.0,19.72,95.35,0.1,82.5,25.81818182,11.0,60.0,28.75,8.0,124.385,118.0,39.77650975,553.0,435.0,87.96610169
2024-09-18 01:00:00,2.76,1100.0,115150.0,2.308031304,3299.0,1465.0,2264.0,0.0,1.4,214.0,1.36,7.0,1.3,10.71,87.95,0.41,3.0,286.128,0.93,10.96,87.56,0.45,5.6,21.78466667,1.03,10.22,69.8,1.09,83.28391167,18.89,937.773,2.05,2.019634463,11.34,4.866666667,82.39777778,54.54,9.375,23.81,63.12,0.092,1.99,0.315,0.0555,0.0655,5.615,0.175,0.682723056,0.128227173,20.3811893,0.003812159,0.582220677,0.034655993,0.020793596,182.7389582,0.00138624,0.008317438,3.985439159,0.028417914,0.831743825,1.0,0.54,0.0,0.78,1.33,0.0,19.72,95.35,0.1,82.5,25.81818182,11.0,60.0,28.75,8.0,122.87,116.0,40.92880837,546.0,430.0,87.15517241
2024-09-18 02:00:00,2.72,1100.0,115368.0,2.303672407,3299.0,1465.0,2265.0,0.0,1.4,215.0,1.32,7.0,1.3,10.71,87.95,0.41,3.0,286.128,0.93,10.96,87.56,0.45,5.6,21.78466667,1.03,10.22,69.8,1.09,83.28391167,18.89,937.773,2.05,2.019634463,11.34,4.866666667,82.39777778,54.54,9.375,23.81,63.12,0.092,1.99,0.315,0.0555,0.0655,5.615,0.175,0.682723056,0.128227173,20.3811893,0.003812159,0.582220677,0.034655993,0.020793596,182.7389582,0.00138624,0.008317438,3.985439159,0.028417914,0.831743825,1.0,0.54,0.0,0.78,1.33,0.0,19.72,95.35,0.1,82.5,25.81818182,11.0,60.0,28.75,8.0,123.0025,117.0,40.29597283,547.0,430.0,86.66666667
2024-09-18 03:00:00,2.7,1100.0,115261.0,2.306508368,3300.0,1474.0,2251.0,0.0,1.4,215.0,1.3,7.0,1.3,10.71,87.95,0.41,3.0,286.128,0.93,10.96,87.56,0.45,5.6,21.78466667,1.03,10.22,69.8,1.09,83.28391167,18.89,937.773,2.05,2.019634463,11.34,4.866666667,82.39777778,54.54,9.375,23.81,63.12,0.092,1.99,0.315,0.0555,0.0655,5.615,0.175,0.682723056,0.128227173,20.3811893,0.003812159,0.582220677,0.034655993,0.020793596,182.7389582,0.00138624,0.008317438,3.985439159,0.028417914,0.831743825,1.0,0.54,0.0,0.78,1.33,0.0,19.72,95.35,0.1,82.5,25.81818182,11.0,60.0,28.75,8.0,123.5325,121.0,40.6127451,551.0,430.0,86.69421488
2024-09-18 04:00:00,2.71,1100.0,115469.0,2.301658494,3299.0,1468.0,2266.0,0.0,1.4,215.0,1.31,7.0,1.3,10.71,87.95,0.41,3.0,286.128,0.93,10.96,87.56,0.45,5.6,21.78466667,1.03,10.22,69.8,1.09,83.28391167,18.89,937.773,2.05,2.019634463,11.34,4.866666667,82.39777778,54.54,9.375,23.81,63.12,0.092,1.99,0.315,0.0555,0.0655,5.615,0.175,0.682723056,0.128227173,20.3811893,0.003812159,0.582220677,0.034655993,0.020793596,182.7389582,0.00138624,0.008317438,3.985439159,0.028417914,0.831743825,1.0,0.54,0.0,0.78,1.33,0.0,19.72,95.35,0.1,82.5,25.81818182,11.0,60.0,28.75,8.0,123.2675,119.0,40.75425791,549.0,430.0,86.21848739
2024-09-18 05:00:00,2.71,1100.0,115304.0,2.304950375,3299.0,1447.0,2267.0,0.0,1.4,215.0,1.31,7.0,1.3,10.71,87.95,0.41,3.0,286.128,0.93,10.96,87.56,0.45,5.6,21.78466667,1.03,10.22,69.8,1.09,83.28391167,18.89,937.773,2.05,2.019634463,11.34,4.866666667,82.39777778,54.54,9.375,23.81,63.12,0.092,1.99,0.315,0.0555,0.0655,5.615,0.175,0.682723056,0.128227173,20.3811893,0.003812159,0.582220677,0.034655993,0.020793596,182.7389582,0.00138624,0.008317438,3.985439159,0.028417914,0.831743825,1.0,0.54,0.0,0.78,1.33,0.0,19.72,95.35,0.1,82.5,25.81818182,11.0,60.0,28.75,8.0,123.4,120.0,40.76494795,550.0,430.0,86.0
2024-09-18 06:00:00,2.73,1094.0,113828.0,2.335529389,3300.0,1414.0,2261.0,0.0,1.39,210.0,1.34,7.0,1.3,10.71,87.95,0.41,3.0,286.128,0.93,10.96,87.56,0.45,5.6,21.78466667,1.03,10.22,69.8,1.09,83.28391167,18.89,937.773,2.05,2.019634463,11.34,4.866666667,82.39777778,54.54,9.375,23.81,63.12,0.092,1.99,0.315,0.0555,0.0655,5.615,0.175,0.682723056,0.128227173,20.3811893,0.003812159,0.582220677,0.034655993,0.020793596,182.7389582,0.00138624,0.008317438,3.985439159,0.028417914,0.831743825,1.0,0.54,0.0,0.78,1.33,0.0,19.72,95.35,0.1,82.5,25.81818182,11.0,60.0,28.75,8.0,122.87,116.0,40.30895486,546.0,430.0,86.20689655
2024-09-18 07:00:00,2.72,1100.0,113301.0,2.346386685,3300.0,1422.0,2268.0,0.0,1.39,211.0,1.33,7.0,1.3,10.71,87.95,0.41,3.0,286.128,0.93,10.96,87.56,0.45,5.6,21.78466667,1.03,10.22,69.8,1.09,83.28391167,18.89,937.773,2.05,2.019634463,11.34,4.866666667,82.39777778,54.54,9.375,23.81,63.12,0.092,1.99,0.315,0.0555,0.0655,5.615,0.175,0.682723056,0.128227173,20.3811893,0.003812159,0.582220677,0.034655993,0.020793596,182.7389582,0.00138624,0.008317438,3.985439159,0.028417914,0.831743825,1.0,0.54,0.0,0.78,1.33,0.0,19.72,95.35,0.1,82.5,25.81818182,11.0,60.0,28.75,8.0,122.7375,115.0,40.14457831,545.0,430.0,86.95652174
2024-09-18 08:00:00,2.7,1092.0,113164.0,2.349225722,3300.0,1452.0,2281.0,0.0,1.4,211.0,1.3,7.0,1.3,10.53,88.06,0.45,3.3,286.128,0.96,10.68,87.82,0.47,5.8,21.78466667,1.03,10.31,69.76,0.91,83.28391167,19.02,937.773,1.98,2.034944468,11.415,4.866666667,82.39777778,54.655,9.265,23.81,63.12,0.094,1.995,0.33,0.0575,0.064,5.61,0.17,0.533702287,0.027724794,20.30841172,0.002425919,0.824812626,0.020793596,0.020793596,182.7389582,0.00103968,0.007624318,4.113666332,0.020793596,0.623807868,1.0,0.48,0.0,0.88,1.32,0.0,19.72,96.19,0.1,82.5,25.81818182,11.0,60.0,28.75,8.0,122.075,110.0,40.30932818,540.0,430.0,92.27272727
2024-09-18 09:00:00,2.69,1125.0,114051.0,2.330965321,3300.0,1475.0,2284.0,0.0,1.4,218.0,1.29,7.0,1.3,10.53,88.06,0.45,3.3,286.128,0.96,10.68,87.82,0.47,5.8,21.78466667,1.03,10.31,69.76,0.91,83.28391167,19.02,937.773,1.98,2.034944468,11.415,4.866666667,82.39777778,54.655,9.265,23.81,63.12,0.094,1.995,0.33,0.0575,0.064,5.61,0.17,0.533702287,0.027724794,20.30841172,0.002425919,0.824812626,0.020793596,0.020793596,182.7389582,0.00103968,0.007624318,4.113666332,0.020793596,0.623807868,1.0,0.48,0.0,0.88,1.32,0.0,19.72,96.19,0.1,82.5,25.81818182,11.0,60.0,28.75,8.0,122.87,116.0,41.93470955,546.0,430.0,87.24137931
2024-09-18 10:00:00,2.7,1129.0,113491.0,2.431848752,3426.0,1455.0,2293.0,0.0,1.4,217.0,1.3,7.0,1.3,10.53,88.06,0.45,3.3,286.128,0.96,10.68,87.82,0.47,5.8,21.78466667,1.03,10.31,69.76,0.91,83.28391167,19.02,937.773,1.98,2.034944468,11.415,4.866666667,82.39777778,54.655,9.265,23.81,63.12,0.094,1.995,0.33,0.0575,0.064,5.61,0.17,0.533702287,0.027724794,20.30841172,0.002425919,0.824812626,0.020793596,0.020793596,182.7389582,0.00103968,0.007624318,4.113666332,0.020793596,0.623807868,1.0,0.48,0.0,0.88,1.32,0.0,19.72,96.19,0.1,82.5,25.81818182,11.0,60.0,28.75,8.0,122.7375,115.0,41.27176015,545.0,430.0,86.60869565
2024-09-18 11:00:00,2.66,1126.0,115840.0,2.433996224,3500.0,1538.0,2302.0,0.0,1.4,223.0,1.26,7.0,1.3,10.53,88.06,0.45,3.3,286.128,0.96,10.68,87.82,0.47,5.8,21.78466667,1.03,10.31,69.76,0.91,83.28391167,19.02,937.773,1.98,2.034944468,11.415,4.866666667,82.39777778,54.655,9.265,23.81,63.12,0.094,1.995,0.33,0.0575,0.064,5.61,0.17,0.533702287,0.027724794,20.30841172,0.002425919,0.824812626,0.020793596,0.020793596,182.7389582,0.00103968,0.007624318,4.113666332,0.020793596,0.623807868,1.0,0.48,0.0,0.88,1.32,0.0,19.72,96.19,0.1,82.5,25.81818182,11.0,60.0,28.75,8.0,122.605,114.0,41.44079886,544.0,430.0,85.70175439
2024-09-18 12:00:00,2.67,1133.0,115874.0,2.433282445,3500.0,1540.0,2295.0,0.0,1.4,225.0,1.27,7.0,1.3,10.53,88.06,0.45,3.3,286.128,0.96,10.68,87.82,0.47,5.8,21.78466667,1.03,10.31,69.76,0.91,83.28391167,19.02,937.773,1.98,2.034944468,11.415,4.866666667,82.39777778,54.655,9.265,23.81,63.12,0.094,1.995,0.33,0.0575,0.064,5.61,0.17,0.533702287,0.027724794,20.30841172,0.002425919,0.824812626,0.020793596,0.020793596,182.7389582,0.00103968,0.007624318,4.113666332,0.020793596,0.623807868,1.0,0.48,0.0,0.88,1.32,0.0,19.72,96.19,0.1,82.5,25.81818182,11.0,60.0,28.75,8.0,123.4,120.0,41.25824694,550.0,430.0,86.58333333
2024-09-18 13:00:00,2.66,1166.0,115387.0,2.443546385,3500.0,1525.0,2282.0,0.0,1.4,229.0,1.26,8.0,1.3,10.53,88.06,0.45,3.3,286.128,0.96,10.68,87.82,0.47,5.8,21.78466667,1.03,10.31,69.76,0.91,83.28391167,19.02,937.773,1.98,2.034944468,11.415,4.866666667,82.39777778,54.655,9.265,23.81,63.12,0.094,1.995,0.33,0.0575,0.064,5.61,0.17,0.533702287,0.027724794,20.30841172,0.002425919,0.824812626,0.020793596,0.020793596,182.7389582,0.00103968,0.007624318,4.113666332,0.020793596,0.623807868,1.0,0.48,0.0,0.88,1.32,0.0,19.72,96.19,0.1,82.5,25.81818182,11.0,60.0,28.75,8.0,124.5925,129.0,41.28850223,559.0,430.0,92.63565891
2024-09-18 14:00:00,2.67,1190.0,111750.0,2.523026356,3500.0,1522.0,2295.0,0.0,1.4,233.0,1.27,7.0,1.3,10.53,88.06,0.45,3.3,286.128,0.96,10.68,87.82,0.47,5.8,21.78466667,1.03,10.31,69.76,0.91,83.28391167,19.02,937.773,1.98,2.034944468,11.415,4.866666667,82.39777778,54.655,9.265,23.81,63.12,0.094,1.995,0.33,0.0575,0.064,5.61,0.17,0.533702287,0.027724794,20.30841172,0.002425919,0.824812626,0.020793596,0.020793596,182.7389582,0.00103968,0.007624318,4.113666332,0.020793596,0.623807868,1.0,0.48,0.0,0.88,1.32,0.0,19.72,96.19,0.1,82.5,25.81818182,11.0,60.0,28.75,8.0,124.725,130.0,41.24027352,560.0,430.0,92.07692308
2024-09-18 15:00:00,2.66,1195.0,114135.0,2.470335158,3500.0,1508.0,2281.0,0.0,1.4,230.0,1.26,7.0,1.3,10.53,88.06,0.45,3.3,286.128,0.96,10.68,87.82,0.47,5.8,21.78466667,1.03,10.31,69.76,0.91,83.28391167,19.02,937.773,1.98,2.034944468,11.415,4.866666667,82.39777778,54.655,9.265,23.81,63.12,0.094,1.995,0.33,0.0575,0.064,5.61,0.17,0.533702287,0.027724794,20.30841172,0.002425919,0.824812626,0.020793596,0.020793596,182.7389582,0.00103968,0.007624318,4.113666332,0.020793596,0.623807868,1.0,0.48,0.0,0.88,1.32,0.0,19.72,96.19,0.1,82.5,25.81818182,11.0,60.0,28.75,8.0,124.8575,131.0,40.45783133,561.0,430.0,96.48854962
2024-09-18 16:00:00,2.7,1182.0,111649.0,2.525307378,3500.0,1432.0,2301.0,0.0,1.4,221.0,1.3,7.0,1.3,10.88,87.7,0.48,3.0,286.128,0.94,11.0,87.46,0.5,5.3,21.78466667,1.04,10.41,69.49,0.98,83.28391167,19.12,937.773,2.005,1.964561278,10.5,4.866666667,82.39777778,55.515,9.29,23.81,63.12,0.0965,1.705,0.32,0.058,0.064,5.345,0.17,0.700051052,0.149020769,20.33613651,0.004505279,0.668860659,0.034655993,0.017327996,182.7389582,0.002772479,0.008317438,3.93345517,0.022872955,0.693119854,1.0,0.47,0.0,0.89,1.41,0.0,19.72,95.14,0.2,82.5,25.81818182,11.0,60.0,28.75,8.0,124.725,130.0,40.36319613,560.0,430.0,90.76923077
2024-09-18 17:00:00,2.71,1159.0,112716.0,2.501416249,3500.0,1432.0,2306.0,0.0,1.4,219.0,1.31,7.0,1.3,10.88,87.7,0.48,3.0,286.128,0.94,11.0,87.46,0.5,5.3,21.78466667,1.04,10.41,69.49,0.98,83.28391167,19.12,937.773,2.005,1.964561278,10.5,4.866666667,82.39777778,55.515,9.29,23.81,63.12,0.0965,1.705,0.32,0.058,0.064,5.345,0.17,0.700051052,0.149020769,20.33613651,0.004505279,0.668860659,0.034655993,0.017327996,182.7389582,0.002772479,0.008317438,3.93345517,0.022872955,0.693119854,1.0,0.47,0.0,0.89,1.41,0.0,19.72,95.14,0.2,82.5,25.81818182,11.0,60.0,28.75,8.0,124.3275,127.0,41.40606061,557.0,430.0,87.87401575
2024-09-18 18:00:00,2.71,1129.0,114685.0,2.458494934,3500.0,1459.0,2288.0,0.0,1.4,218.0,1.31,7.0,1.3,10.88,87.7,0.48,3.0,286.128,0.94,11.0,87.46,0.5,5.3,21.78466667,1.04,10.41,69.49,0.98,83.28391167,19.12,937.773,2.005,1.964561278,10.5,4.866666667,82.39777778,55.515,9.29,23.81,63.12,0.0965,1.705,0.32,0.058,0.064,5.345,0.17,0.700051052,0.149020769,20.33613651,0.004505279,0.668860659,0.034655993,0.017327996,182.7389582,0.002772479,0.008317438,3.93345517,0.022872955,0.693119854,1.0,0.47,0.0,0.89,1.41,0.0,19.72,95.14,0.2,82.5,25.81818182,11.0,60.0,28.75,8.0,124.195,126.0,40.81336238,556.0,430.0,88.33333333
2024-09-18 19:00:00,2.72,1155.0,114162.0,2.468340785,3498.0,1452.0,2308.0,0.0,1.4,222.0,1.32,6.0,1.3,10.88,87.7,0.48,3.0,286.128,0.94,11.0,87.46,0.5,5.3,21.78466667,1.04,10.41,69.49,0.98,83.28391167,19.12,937.773,2.005,1.964561278,10.5,4.866666667,82.39777778,55.515,9.29,23.81,63.12,0.0965,1.705,0.32,0.058,0.064,5.345,0.17,0.700051052,0.149020769,20.33613651,0.004505279,0.668860659,0.034655993,0.017327996,182.7389582,0.002772479,0.008317438,3.93345517,0.022872955,0.693119854,1.0,0.47,0.0,0.89,1.41,0.0,19.72,95.14,0.2,82.5,25.81818182,11.0,60.0,28.75,8.0,124.0625,125.0,39.85997103,555.0,430.0,87.76
2024-09-18 20:00:00,2.72,1141.0,113335.0,2.489183067,3502.0,1140.0,2314.0,0.0,1.4,218.0,1.32,7.0,1.3,10.88,87.7,0.48,3.0,286.128,0.94,11.0,87.46,0.5,5.3,21.78466667,1.04,10.41,69.49,0.98,83.28391167,19.12,937.773,2.005,1.964561278,10.5,4.866666667,82.39777778,55.515,9.29,23.81,63.12,0.0965,1.705,0.32,0.058,0.064,5.345,0.17,0.700051052,0.149020769,20.33613651,0.004505279,0.668860659,0.034655993,0.017327996,182.7389582,0.002772479,0.008317438,3.93345517,0.022872955,0.693119854,1.0,0.47,0.0,0.89,1.41,0.0,19.72,95.14,0.2,82.5,25.81818182,11.0,60.0,28.75,8.0,124.0625,125.0,39.59731544,555.0,430.0,81.2
2024-09-18 21:00:00,2.73,1104.0,112816.0,2.49991394,3501.0,1421.0,2296.0,0.0,1.4,210.0,1.33,7.0,1.3,10.88,87.7,0.48,3.0,286.128,0.94,11.0,87.46,0.5,5.3,21.78466667,1.04,10.41,69.49,0.98,83.28391167,19.12,937.773,2.005,1.964561278,10.5,4.866666667,82.39777778,55.515,9.29,23.81,63.12,0.0965,1.705,0.32,0.058,0.064,5.345,0.17,0.700051052,0.149020769,20.33613651,0.004505279,0.668860659,0.034655993,0.017327996,182.7389582,0.002772479,0.008317438,3.93345517,0.022872955,0.693119854,1.0,0.47,0.0,0.89,1.41,0.0,19.72,95.14,0.2,82.5,25.81818182,11.0,60.0,28.75,8.0,122.7375,115.0,39.71428571,545.0,430.0,81.73913043
2024-09-18 22:00:00,2.72,1080.0,115431.0,2.441220514,3498.0,1428.0,2265.0,0.0,1.4,207.0,1.32,6.0,1.3,10.88,87.7,0.48,3.0,286.128,0.94,11.0,87.46,0.5,5.3,21.78466667,1.04,10.41,69.49,0.98,83.28391167,19.12,937.773,2.005,1.964561278,10.5,4.866666667,82.39777778,55.515,9.29,23.81,63.12,0.0965,1.705,0.32,0.058,0.064,5.345,0.17,0.700051052,0.149020769,20.33613651,0.004505279,0.668860659,0.034655993,0.017327996,182.7389582,0.002772479,0.008317438,3.93345517,0.022872955,0.693119854,1.0,0.47,0.0,0.89,1.41,0.0,19.72,95.14,0.2,82.5,25.81818182,11.0,60.0,28.75,8.0,122.7675,119.0,39.64285714,547.0,428.0,81.59663866
2024-09-18 23:00:00,2.62,1150.0,115232.0,2.447530023,3501.0,1577.0,2298.0,0.0,1.4,226.0,1.22,7.0,1.3,10.84,87.81,0.41,2.9,286.878,0.94,11.09,87.42,0.46,5.2,22.239999996999998,1.03,10.04,69.94,1.06,84.077815,18.96,920.4253333,2.025,1.939533221,10.51,4.888888889,82.26555556,55.43,9.42,23.87857143,63.12,0.087,1.795,0.32,0.057,0.0635,5.42,0.17,0.964945255,0.03526378,18.77635999,0.007052756,0.573837876,0.012823193,0.054498569,184.8837529,0.001923479,0.011220294,3.443027254,0.05289567,0.737333583,1.0,0.52,0.0,0.72,1.27,0.0,10.54,94.44,0.1,82.5,25.81818182,11.0,60.0,28.75,8.0,124.2525,117.0,39.5565093,552.0,435.0,88.54700855
2024-09-19 00:00:00,2.63,1110.0,115623.0,2.431598372,3490.0,1448.0,2281.0,0.0,1.35,218.0,1.28,6.0,1.3,10.84,87.81,0.41,2.9,286.878,0.94,11.09,87.42,0.46,5.2,22.239999996999998,1.03,10.04,69.94,1.06,84.077815,18.96,920.4253333,2.025,1.939533221,10.51,4.888888889,82.26555556,55.43,9.42,23.87857143,63.12,0.087,1.795,0.32,0.057,0.0635,5.42,0.17,0.964945255,0.03526378,18.77635999,0.007052756,0.573837876,0.012823193,0.054498569,184.8837529,0.001923479,0.011220294,3.443027254,0.05289567,0.737333583,1.0,0.52,0.0,0.72,1.27,0.0,10.54,94.44,0.1,82.5,25.81818182,11.0,60.0,28.75,8.0,124.12,116.0,40.89396101,551.0,435.0,87.75862069
2024-09-19 01:00:00,2.68,1156.0,115311.0,2.445155966,3500.0,1505.0,2313.0,0.0,1.4,226.0,1.28,7.0,1.3,10.84,87.81,0.41,2.9,286.878,0.94,11.09,87.42,0.46,5.2,22.239999996999998,1.03,10.04,69.94,1.06,84.077815,18.96,920.4253333,2.025,1.939533221,10.51,4.888888889,82.26555556,55.43,9.42,23.87857143,63.12,0.087,1.795,0.32,0.057,0.0635,5.42,0.17,0.964945255,0.03526378,18.77635999,0.007052756,0.573837876,0.012823193,0.054498569,184.8837529,0.001923479,0.011220294,3.443027254,0.05289567,0.737333583,1.0,0.52,0.0,0.72,1.27,0.0,10.54,94.44,0.1,82.5,25.81818182,11.0,60.0,28.75,8.0,124.5175,119.0,40.04756243,554.0,435.0,88.40336134
2024-09-19 02:00:00,2.68,1170.0,115386.0,2.44286979,3499.0,1500.0,2319.0,0.0,1.4,228.0,1.28,7.0,1.3,10.84,87.81,0.41,2.9,286.878,0.94,11.09,87.42,0.46,5.2,22.239999996999998,1.03,10.04,69.94,1.06,84.077815,18.96,920.4253333,2.025,1.939533221,10.51,4.888888889,82.26555556,55.43,9.42,23.87857143,63.12,0.087,1.795,0.32,0.057,0.0635,5.42,0.17,0.964945255,0.03526378,18.77635999,0.007052756,0.573837876,0.012823193,0.054498569,184.8837529,0.001923479,0.011220294,3.443027254,0.05289567,0.737333583,1.0,0.52,0.0,0.72,1.27,0.0,10.54,94.44,0.1,82.5,25.81818182,11.0,60.0,28.75,8.0,124.65,120.0,41.49964631,555.0,435.0,88.75
2024-09-19 03:00:00,2.71,1140.0,113480.0,2.483166498,3498.0,1444.0,2277.0,0.0,1.4,214.0,1.31,7.0,1.3,10.84,87.81,0.41,2.9,286.878,0.94,11.09,87.42,0.46,5.2,22.239999996999998,1.03,10.04,69.94,1.06,84.077815,18.96,920.4253333,2.025,1.939533221,10.51,4.888888889,82.26555556,55.43,9.42,23.87857143,63.12,0.087,1.795,0.32,0.057,0.0635,5.42,0.17,0.964945255,0.03526378,18.77635999,0.007052756,0.573837876,0.012823193,0.054498569,184.8837529,0.001923479,0.011220294,3.443027254,0.05289567,0.737333583,1.0,0.52,0.0,0.72,1.27,0.0,10.54,94.44,0.1,82.5,25.81818182,11.0,60.0,28.75,8.0,124.5175,119.0,42.17039505,554.0,435.0,87.89915966
2024-09-19 04:00:00,2.7,1130.0,113916.0,2.47578828,3501.0,1460.0,2292.0,0.0,1.4,217.0,1.3,7.0,1.3,10.84,87.81,0.41,2.9,286.878,0.94,11.09,87.42,0.46,5.2,22.239999996999998,1.03,10.04,69.94,1.06,84.077815,18.96,920.4253333,2.025,1.939533221,10.51,4.888888889,82.26555556,55.43,9.42,23.87857143,63.12,0.087,1.795,0.32,0.057,0.0635,5.42,0.17,0.964945255,0.03526378,18.77635999,0.007052756,0.573837876,0.012823193,0.054498569,184.8837529,0.001923479,0.011220294,3.443027254,0.05289567,0.737333583,1.0,0.52,0.0,0.72,1.27,0.0,10.54,94.44,0.1,82.5,25.81818182,11.0,60.0,28.75,8.0,123.9875,115.0,41.53772911,550.0,435.0,88.26086957
2024-09-19 05:00:00,2.71,1135.0,115102.0,2.448194307,3498.0,1465.0,2287.0,0.0,1.4,218.0,1.31,7.0,1.3,10.84,87.81,0.41,2.9,286.878,0.94,11.09,87.42,0.46,5.2,22.239999996999998,1.03,10.04,69.94,1.06,84.077815,18.96,920.4253333,2.025,1.939533221,10.51,4.888888889,82.26555556,55.43,9.42,23.87857143,63.12,0.087,1.795,0.32,0.057,0.0635,5.42,0.17,0.964945255,0.03526378,18.77635999,0.007052756,0.573837876,0.012823193,0.054498569,184.8837529,0.001923479,0.011220294,3.443027254,0.05289567,0.737333583,1.0,0.52,0.0,0.72,1.27,0.0,10.54,94.44,0.1,82.5,25.81818182,11.0,60.0,28.75,8.0,124.2525,117.0,41.18921521,552.0,435.0,88.11965812
2024-09-19 06:00:00,2.7,1085.0,115135.0,2.450290127,3502.0,1477.0,2269.0,0.0,1.4,213.0,1.3,6.0,1.3,10.84,87.81,0.41,2.9,286.878,0.94,11.09,87.42,0.46,5.2,22.239999996999998,1.03,10.04,69.94,1.06,84.077815,18.96,920.4253333,2.025,1.939533221,10.51,4.888888889,82.26555556,55.43,9.42,23.87857143,63.12,0.087,1.795,0.32,0.057,0.0635,5.42,0.17,0.964945255,0.03526378,18.77635999,0.007052756,0.573837876,0.012823193,0.054498569,184.8837529,0.001923479,0.011220294,3.443027254,0.05289567,0.737333583,1.0,0.52,0.0,0.72,1.27,0.0,10.54,94.44,0.1,82.5,25.81818182,11.0,60.0,28.75,8.0,123.855,114.0,40.65217391,549.0,435.0,87.80701754
2024-09-19 07:00:00,2.72,1104.0,116781.0,2.414394701,3500.0,1471.0,2285.0,0.0,1.4,218.0,1.32,7.0,1.3,10.84,87.81,0.41,2.9,286.878,0.94,11.09,87.42,0.46,5.2,22.239999996999998,1.03,10.04,69.94,1.06,84.077815,18.96,920.4253333,2.025,1.939533221,10.51,4.888888889,82.26555556,55.43,9.42,23.87857143,63.12,0.087,1.795,0.32,0.057,0.0635,5.42,0.17,0.964945255,0.03526378,18.77635999,0.007052756,0.573837876,0.012823193,0.054498569,184.8837529,0.001923479,0.011220294,3.443027254,0.05289567,0.737333583,1.0,0.52,0.0,0.72,1.27,0.0,10.54,94.44,0.1,82.5,25.81818182,11.0,60.0,28.75,8.0,123.9875,115.0,40.24390244,550.0,435.0,85.30434783
2024-09-19 08:00:00,2.71,1100.0,115638.0,2.443291024,3500.0,1464.0,2268.0,192.0,1.4,216.0,1.31,7.0,1.3,10.58,88.02,0.44,3.3,286.878,0.96,10.88,87.63,0.46,9.1,22.239999996999998,1.03,10.5,69.56,0.96,84.077815,18.98,920.4253333,2.01,1.929949755,10.18,4.888888889,82.26555556,55.865,9.15,23.83285714,63.12,0.1055,1.59,0.305,0.058,0.0625,5.275,0.17,0.894417695,0.153878313,18.79238898,0.007373336,0.791832153,0.032057982,0.016028991,184.8837529,0.002564639,0.007693916,3.180151803,0.051933931,0.833507529,1.0,0.47,0.0,0.89,1.38,0.0,10.54,96.52,0.1,82.5,25.81818182,11.0,60.0,28.75,8.0,123.9875,115.0,40.60240964,550.0,435.0,88.08695652
