Repository: saikumar-voptimai/evonith_bf_webapp

# Evonith BF2 — Blast Furnace Intelligence Platform

Monitoring, modelling and optimisation of **Blast Furnace 2 (BF2)** at Evonith Steel: live telemetry from InfluxDB,
manual plant reports from Neon PostgreSQL, a two-zone energy model of the furnace, blend and fuel optimisers, a
conversational assistant (FurnaceMind) and a live digital twin evaluated every hour.

The platform has three deployable parts that share one Python service layer, plus the shared data library:

| Part | Path | What it is |
|---|---|---|
| **Streamlit app** (legacy) | `src/app.py`, `src/custom_pages/` | The original 11-page dashboard; still the home of the model pages. Served under `/legacy` in production |

File: src/assets/data/furnace_dataset_20260525_002530_771382.csv (part 77 of 209)
GO%,ORE_NA2O%,ORE_P%,ORE_TIO2%,ORE_AL2O3%,ORE_SIO2%,ORE_MNO%,ORE_CAO%,ORE_K2O%,ORE_CALC_MT,PELLET_PCT_SIO2,PELLET_PCT_AL2O3,PELLET_PCT_FE2O3,PELLET_PCT_MGO,PELLET_PCT_TIO2,PELLET_PCT_NA2O,TOTAL_PELLET_CALC_MT,PELLET_PCT_K2O,PELLET_PCT_TM,PELLET_PCT_LOI,PELLET_PCT_MNO,PELLET_PCT_CAO,PELLET_PCT_P,CHARGES/HRS.,STOCKRODLEVEL,CHEM_PCT_C,CHEM_PCT_CR,CHEM_PCT_FE,CHEM_PCT_MN,CHEM_PCT_P,CHEM_PCT_S,CHEM_PCT_SI,CHEM_PCT_TI,SLAG_BASICITY,SLAG_PCT_AL2O3,SLAG_PCT_CAO,SLAG_PCT_FEO,SLAG_PCT_K2O,SLAG_PCT_MGO,SLAG_PCT_MNO,SLAG_PCT_NA2O,SLAG_PCT_S,SLAG_PCT_SIO2,SLAG_PCT_TIO2,SLAG_T_BASICITY,HMT_GT_1480C,COKE_DISCHARGE_TIME,WEIGHTED_COKE_ANGLE,TOTAL_COKE_PORTIONS,NON_COKE_DISCHARGE_TIME,WEIGHTED_NON_COKE_ANGLE,TOTAL_NON_COKE_PORTIONS,TOTAL HEAT LOAD,FTG_UPTAKE_TEMP_A,FTG_UPTAKE_TEMP_B,FTG_UPTAKE_TEMP_C,FTG_UPTAKE_TEMP_D,FTG_UPTAKE_TEMP_AVG,HEARTH_TEMP_A,HEARTH_TEMP_B,HEARTH_TEMP_C,HEARTH_TEMP_D,HEARTH_TEMP_AVG,BOSH_TEMP_A,BOSH_TEMP_C,BOSH_TEMP_D,BELLY_TEMP_A,BELLY_TEMP_C,BELLY_TEMP_D,LOWER_STACK_TEMP_A,LOWER_STACK_TEMP_B,LOWER_STACK_TEMP_C,LOWER_STACK_TEMP_D,PCI_KG/THM,ACT. FUEL RATEKG/THM.,FURNACETOPGASANALYSISCO2ETACO,COKE RATE KG/THM,PRODUCTIONTONNESPERHR,HOT BLAST PRESSUREBAR,TOPPRESSUREBAR,DIFFERENTIAL PRESSURETOTALBAR,HOT BLAST TEMP.OC,OXYGENFLOWNM3/HR.,STEAMKGS/HR.,RAFTOC,PERMEABILITYKGS/HR.,TUYEREVELOCITYM/S,HOT BLAST VOLUMENM3/HR.,O2 ENRICHMENT %,BOTTOMBAR,FURNACE TOP GAS ANALYSISH2%,UNITCOST LAKHS/THM,BOSH_TEMP_B,FURNACE TOP GAS ANALYSISCO2%,FURNACE TOP GAS ANALYSISONLINE (ANALYZER)CO%
2026-01-01 18:00:00,0.9902907040364003,12.070694618126337,0.459192027,86.93901467783726,0.42329559664882116,5.1114,0.49000000000000005,1.04,0.49,87.085,11.875,1.136,69.98,9.0,19.55,1.69,12.33952387,5.09,79.73444444,68.72,32.72,0.044,5.51,2.34,9.32,2.65,0.027000000000000003,0.15,54.67999999999999,10.52,0.05600000000000001,1.909255898,0.16,16.261599999999998,0.1,96.52000000000001,1.06,0.79,1.24,0.0,0.0,0.099,57.0897614121935,5.642962456624927,3.4688845445731986,0.06768241555923425,0.023613735926539044,0.08014164585638892,0.5426396438259686,5.271438833286075,6.340516274454205,0.0822961514857733,0.08768241555923424,0.024924890480807052,6.4494,0.0,0.0,0.0,0.0,0.0,0.0,0.0,0.0,0.0,0.0,0.0,0.0,0.0,7.0,0.254488152,4.137376,0.012870000000000001,95.1594058,0.1326,0.1089164,0.045377,0.3488,0.054654799999999996,1.0046200008,18.61,35.238,0.388,0.452,8.066,0.23,0.21,0.33,35.076,1.3,1.2345776866,1479.2,97.5,26.461538461538463,13.0,67.5,27.333333333333332,9.0,0.9618739379639862,178.9358333,167.05875,175.3394444,188.5638889,178.7632639,61.81727279277736,328.31927450990446,449.9256766926874,580.709732572272,356.5399270168673,75.92694444444443,98.93249999999999,68.65055555555557,87.06416666666676,53.32222222222199,58.19111111111131,49.89361111111073,50.482222222222276,42.39722222222206,39.65333333333336,159.70046527777816,539.9472222222222,40.77878844444447,325.0,80.67741666666645,2.6210856472222237,1.3262658777777776,1.2944566111111102,1200.0,3998.296547,0.0,2353.924502777777,1370.794161111111,223.4249238888891,106048.3040833333,3.5409916777777823,1.1613939872222223,3.32830985,102.41031164930561,67.18666666666664,17.29812916666667,25.126905305555532
2026-01-01 19:00:00,0.9938748163685912,12.072769630529185,0.459192027,86.93335555310223,0.4249933340693327,5.073857142857142,0.48999999999999994,1.04,0.49,87.085,11.875,1.1245714285714286,69.98,9.0,19.55,1.69,12.33952387,5.09,79.73444444,68.72,32.72,0.044,5.51,2.34,9.320000000000002,2.65,0.027,0.15,54.68,10.52,0.056,1.909255898,0.16,17.98742857142857,0.1,96.52,1.06,0.79,1.24,0.0,0.0,0.08671428571428572,59.30273488975701,4.558165020284917,3.5334898023953727,0.05834949811544047,0.022384297492869208,0.06960919109659729,0.41613980382175797,4.39300897921961,5.271779507034192,0.06814726973172257,0.08487045425468974,0.021745208241065628,7.930857142857143,0.0,0.0,0.0,0.0,0.0,0.0,0.0,0.0,0.0,0.0,0.0,0.0,0.0,7.0,0.254488152,4.098505230769231,0.01332,95.12782226153845,0.1326,0.11257501538461538,0.041631615384615385,0.41526153846153846,0.05828433846153846,1.0027755080307692,18.586923076923078,35.210307692307694,0.3833846153846154,0.45661538461538465,8.079846153846153,0.23,0.21,0.33,35.11292307692308,1.3,1.2328856649076925,1484.2769230769231,97.5,26.46153846153846,13.0,67.5,27.333333333333332,9.0,0.9618739379639862,178.9358333,167.05875,175.3394444,188.5638889,178.7632639,61.81727279277736,328.31927450990446,449.9256766926874,580.709732572272,356.5399270168673,79.97194444444442,88.74083333333337,94.24666666666666,84.72055555555568,53.3491666666667,57.72055555555593,49.898333333333234,49.90083333333307,42.76305555555554,38.301666666666634,150.9745575555556,540.0,41.933559638888916,325.0,94.46419444444463,2.7227807861111146,1.348177044444445,1.374619730555556,1200.0,3998.296547,0.0,2357.2752638888883,1380.5497555555567,233.75144722222217,113492.67416666668,3.7473648166666655,1.2223459036111108,3.1796392611111104,101.25412887611111,71.32833333333338,18.218292388888905,25.229166888888876
2026-01-01 20:00:00,0.989805468654353,12.070413692378837,0.459192027,86.93978083896681,0.42306574830995675,5.055714285714286,0.48999999999999994,1.04,0.49,87.085,11.875,1.0995714285714286,69.98,9.0,19.55,1.69,12.33952387,5.09,79.73444444,68.72,32.72,0.044,5.51,2.34,9.320000000000002,2.65,0.027,0.15,54.68,10.52,0.056,1.909255898,0.16,16.477857142857143,0.1,96.52,1.06,0.79,1.24,0.0,0.0,0.07885714285714286,60.07215599220701,4.18967079923567,3.5289363295545892,0.05502710348743823,0.021923673670818246,0.06579089690324277,0.3714060221875864,4.08443243352252,4.89867063837015,0.06334005650622584,0.08341023194567575,0.02095768468362485,8.685714285714287,0.0,0.0,0.0,0.0,0.0,0.0,0.0,0.0,0.0,0.0,0.0,0.0,0.0,7.0,0.254488152,4.11096,0.01372488,95.07994292,0.1326,0.114638992,0.039427976,0.44864000000000004,0.060065232,1.002083338624,18.61864,35.187439999999995,0.39792,0.4536,8.0708,0.22616,0.20872,0.32872,35.1144,1.2936,1.231924474344,1487.488,97.5,26.46153846153846,13.0,67.5,27.333333333333332,9.0,0.9618739379639862,178.9358333,167.05875,175.3394444,188.5638889,178.7632639,61.81727279277736,328.31927450990446,449.9256766926874,580.709732572272,356.5399270168673,75.61472222222223,74.22138888888884,143.4299999999999,82.79666666666684,53.374999999999666,57.726666666666986,49.9005555555552,50.184166666666606,43.0386111111112,37.35861111111104,138.25571496944409,540.0,42.80011469444446,325.0,95.53741666666664,2.7085583027777775,1.3482373194444455,1.3602166555555564,1200.0,3998.296547,0.0,2390.4836666666665,1392.1826666666657,234.3404313888888,113533.5530555555,3.7462733888888926,1.1877780249999998,3.100188088888893,99.56888223345135,88.36138888888887,18.562499999999996,24.809654972222223
2026-01-01 21:00:00,0.9897453510201556,12.070378887432723,0.459192027,86.93987576154713,0.42303727153586324,5.0136666666666665,0.49,1.04,0.49,87.085,11.875,1.0733333333333335,69.98,9.0,19.55,1.69,12.33952387,5.09,79.73444444,68.72,32.72,0.044000000000000004,5.510000000000001,2.34,9.32,2.65,0.027,0.15,54.68,10.52,0.056,1.9092558980000003,0.16,16.44033333333333,0.10000000000000002,96.52,1.06,0.79,1.24,0.0,0.0,0.07883333333333332,60.11785618001332,4.170836980167411,3.5191581358144055,0.05480250570837112,0.021884642981413033,0.0655090997970446,0.368484561722763,4.064992852648717,4.875973473592638,0.06309400302625451,0.0831536796420614,0.021022826836530922,8.7615,0.0,0.0,0.0,0.0,0.0,0.0,0.0,0.0,0.0,0.0,0.0,0.0,0.0,7.0,0.254488152,4.26456,0.01400568,94.98725012,0.1326,0.112317712,0.041464136,0.39104,0.056762352,1.004560058464,18.80104,35.17784,0.46512,0.4296,7.9988,0.21176,0.20392,0.32392,35.0184,1.2696,1.232973069384,1485.568,97.5,26.46153846153846,13.0,67.5,27.333333333333332,9.0,0.9618739379639862,178.9358333,167.05875,175.3394444,188.5638889,178.7632639,61.81727279277736,328.31927450990446,449.9256766926874,580.709732572272,356.5399270168673,70.9605555555554,63.35194444444441,109.69611111111101,79.64749999999997,52.86666666666657,57.2761111111112,49.36277777777787,49.920277777777464,42.72388888888887,39.88222222222216,138.11778583333333,539.4555555555555,42.80431163888889,325.0,95.66622034090938,2.763410613888892,1.348489944444446,1.4149861194444446,1200.0,3998.296547,0.0,2339.689488888891,1340.9123138888897,231.21175805555555,113631.74388888886,3.7388938138888883,1.2289503663888888,2.918989536111111,99.55060662291666,104.43333333333341,18.817684277777804,25.144049249999988
2026-01-01 22:00:00,0.9902009882833308,12.070642677427191,0.459192027,86.93915633428948,0.4232530997131567,5.002000000000001,0.49000000000000005,1.04,0.49,87.085,11.875,1.0971428571428572,69.98,9.0,19.55,1.69,12.33952387,5.09,79.73444444,68.72,32.72,0.044,5.51,2.34,9.320000000000002,2.65,0.027,0.15,54.68,10.52,0.056,1.909255898,0.16,16.417571428571428,0.1,96.52,1.06,0.79,1.24,0.0,0.0,0.07328571428571429,60.130626399024564,4.164182956938299,3.520758146238324,0.05475216787871389,0.021879054871855097,0.06545542105995547,0.36778871628091575,4.060067238107869,4.869875408671545,0.06300726027113837,0.08315937238676951,0.020990032507860728,8.741,0.0,0.0,0.0,0.0,0.0,0.0,0.0,0.0,0.0,0.0,0.0,0.0,0.0,7.0,0.254488152,4.390797101449275,0.014149510869565217,94.91518287318841,0.13178695652173913,0.11112871014492755,0.04357784057971014,0.3401739130434782,0.05320309420289855,1.0093763594057972,18.942028985507246,35.2186231884058,0.5064492753623189,0.4155797101449275,7.951956521739131,0.20159420289855073,0.20159420289855073,0.3247826086956522,34.89297101449275,1.2444202898550725,1.2372822736956521,1483.2028985507247,97.5,26.46153846153846,13.0,67.5,27.333333333333332,9.0,0.9618739379639862,178.9358333,167.05875,175.3394444,188.5638889,178.7632639,61.81727279277736,328.31927450990446,449.9256766926874,580.709732572272,356.5399270168673,69.54999999999998,60.661944444444345,125.39694444444449,77.46805555555547,52.61388888888903,56.99861111111114,49.16972222222242,50.11138888888892,43.65222222222215,41.440833333333394,147.4033366666665,539.8916666666667,43.04765769444444,324.875,94.44355555555573,2.759950422222223,1.3377170138888894,1.422431536111111,1200.0,3998.296547,0.0,2333.7129361111092,1291.6403277777792,219.5855072222224,110045.42280555556,3.8732046861111127,1.2170917658333333,3.071960186111108,100.7496921083333,80.14416666666679,18.79019577777778,24.8576868611111
2026-01-01 23:00:00,0.9719814352482675,11.788657622061615,0.459192027,87.23936094269011,0.40485183864236207,4.957166666666667,0.54,1.1,0.49,86.73,12.17,1.1136666666666668,69.98,9.0,19.55,1.69,12.33952387,5.09,79.73444444,68.72,32.72,0.044000000000000004,5.650000000000001,2.22,9.39,2.53,0.029,0.14,54.65,10.51,0.052,1.8601769910000001,0.16,16.4495,0.10000000000000002,96.7,0.94,0.73,1.1,0.0,0.0,0.07416666666666667,60.6080231023622,3.6057624656112104,3.3227559390668833,0.05693954164422576,0.02224002486302601,0.08016416094530282,0.3465696221308654,3.8309411248176164,4.984683308637198,0.08933870037756747,0.07357850726120979,0.01808579967133644,8.7775,0.0,0.0,0.0,0.0,0.0,0.0,0.0,0.0,0.0,0.0,0.0,0.0,0.0,7.0,0.254488152,4.395144927536232,0.013683206521739131,94.93499309057971,0.1273521739130435,0.1149834927536232,0.04603697101449275,0.3193043478260869,0.04850178985507246,1.024614430710145,18.89855072463768,35.48384057971015,0.432536231884058,0.44601449275362315,8.017173913043479,0.21028985507246378,0.21028985507246378,0.3508695652173913,34.63644927536232,1.2139855072463768,1.2561160102173912,1478.855072463768,97.5,26.46153846153846,13.0,67.5,27.333333333333332,9.0,0.9618739379639862,178.9358333,167.05875,175.3394444,188.5638889,178.7632639,61.81727279277736,328.31927450990446,449.9256766926874,580.709732572272,356.5399270168673,74.41750000000017,60.96777777777779,107.93249999999999,76.8852777777776,52.38583333333289,56.81333333333351,48.88916666666633,50.332777777777764,43.948888888889016,39.89361111111116,156.91970011111115,539.9166666666666,42.070832194444456,320.0,91.30644444444438,2.727281780555556,1.3480903055555566,1.3795620083333333,1200.0,3998.296547,0.0,2344.5310333333355,1338.6209611111115,226.72664666666654,110690.93472222223,3.8427247138888885,1.1946131424999997,3.196003702777777,100.79186026472223,69.03388888888894,18.097150138888885,24.919367611111113
2026-01-02 00:00:00,0.9716167706513342,11.790350707690232,0.459192027,87.23803252165844,0.40474764875752406,4.931166666666667,0.54,1.1,0.49,86.73,12.17,1.101,69.98,9.0,19.55,1.69,12.33952387,5.222222222,78.71111111,68.72,32.72,0.044000000000000004,5.650000000000001,2.22,9.39,2.53,0.029,0.14,54.65,10.51,0.052,1.8601769910000001,0.16,16.4085,0.10000000000000002,96.7,0.94,0.73,1.1,0.0,0.0,0.07616666666666666,60.65049322350288,3.5928273364586674,3.3301883831435357,0.05668385601162836,0.02216243410786717,0.07961372035540243,0.34296138859441405,3.8012053072634253,4.972037019924922,0.08929968021923655,0.07366041095289101,0.01815697018808641,8.893166666666666,0.0,0.0,0.0,0.0,0.0,0.0,0.0,0.0,0.0,0.0,0.0,0.0,0.0,7.0,0.254488152,4.399492753623189,0.013216902173913045,94.95480330797102,0.12291739130434783,0.11883827536231885,0.04849610144927536,0.2984347826086956,0.04380048550724638,1.0398525020144929,18.855072463768117,35.749057971014494,0.3586231884057971,0.47644927536231885,8.082391304347826,0.2189855072463768,0.2189855072463768,0.3769565217391304,34.37992753623188,1.183550724637681,1.2749497467391304,1474.5072463768115,97.5,26.46153846153846,13.0,67.5,27.333333333333332,9.0,0.9618739379639862,178.9358333,167.05875,175.3394444,188.5638889,178.7632639,61.81727279277736,328.31927450990446,449.9256766926874,580.709732572272,356.5399270168673,73.76583333333338,60.73333333333315,96.03583333333331,76.38638888888886,51.93611111111097,56.32138888888892,48.421666666666674,49.7416666666666,43.41194444444451,40.532222222222266,160.25041444444457,540.0,42.839318472222196,320.0,96.58999999999992,2.7115402361111105,1.3480606833333333,1.3631557883333332,1200.0,3998.296547,0.0,2317.6987555555556,1366.5493694444451,230.189468611111,111366.72555555559,3.8158726944444483,1.1835912308333334,3.347720547222225,101.2331799138889,68.25111111111103,18.57653363888886,24.788893888888914
2026-01-02 01:00:00,0.9716968857133861,11.789978744902138,0.459192027,87.23832436938449,0.4047705387752531,4.892571428571428,0.54,1.1,0.49,86.73,12.17,1.115,69.98,9.0,19.55,1.69,12.33952387,5.222222222,78.71111111,68.72,32.72,0.044,5.65,2.22,9.39,2.53,0.029,0.14,54.65,10.51,0.052,1.860176991,0.16,16.405571428571427,0.1,96.7,0.9399999999999998,0.7299999999999999,1.1,0.0,0.0,0.07342857142857143,60.4473218885156,3.6692839825061774,3.3645168083824513,0.05785699620462705,0.022322922568090386,0.0807706578681935,0.3570239238676895,3.8965815397708035,5.070630140412886,0.0909450715219878,0.07523976401736955,0.01822145361676811,9.172285714285715,0.0,0.0,0.0,0.0,0.0,0.0,0.0,0.0,0.0,0.0,0.0,0.0,0.0,7.0,0.254488152,4.32890243902439,0.012658353658536585,94.7502962195122,0.12899268292682925,0.11043182926829269,0.03644498780487805,0.5648780487804879,0.06739543902439024,1.0543722616585365,19.166707317073172,36.02560975609756,0.3047560975609756,0.44121951219512195,7.999512195121952,0.18121951219512195,0.20707317073170733,0.38,34.169024390243905,1.0248780487804878,1.2884840986341464,1482.4024390243903,97.5,26.46153846153846,13.0,67.5,27.333333333333332,9.0,0.9618739379639862,178.9358333,167.05875,175.3394444,188.5638889,178.7632639,61.81727279277736,328.31927450990446,449.9256766926874,580.709732572272,356.5399270168673,70.41083333333323,66.24222222222208,95.59277777777775,76.7772222222223,51.69722222222234,55.81694444444431,48.243333333333176,49.610833333333254,42.1286111111111,44.220833333333324,154.51724499999986,534.8638888888889,42.7614532777778,319.75,94.44355555555573,2.753174794444445,1.347980569444444,1.405223733333333,1200.0,3998.296547,0.0,2318.410274999999,1359.7369944444438,228.45992194444435,114459.06527777785,3.710310066666665,1.2210880611111121,3.224553105555558,100.41103496249998,71.18000000000013,18.304325833333323,24.500868416666687
2026-01-02 02:00:00,0.971822685100256,11.78939467632024,0.459192027,87.23878263857951,0.4048064814572159,4.8405,0.54,1.1,0.49,86.73,12.17,1.1198333333333332,69.98,9.0,19.55,1.69,12.33952387,5.222222222,78.71111111,68.72,32.72,0.044000000000000004,5.650000000000001,2.22,9.39,2.53,0.029,0.14,54.65,10.51,0.052,1.8601769910000001,0.16,16.424,0.10000000000000002,96.7,0.94,0.73,1.1,0.0,0.0,0.0745,60.38118834430565,3.6924239965291203,3.36731490425756,0.058244856526550905,0.022400415589605944,0.08132419074228593,0.3619847577608615,3.9332454454987817,5.098156920356131,0.0913058203567219,0.07551759753315014,0.018193907393797695,9.193333333333333,0.0,0.0,0.0,0.0,0.0,0.0,0.0,0.0,0.0,0.0,0.0,0.0,0.0,7.0,0.254488152,4.34221052631579,0.01215978947368421,94.49634956842105,0.1359284210526316,0.10190385263157895,0.026002715789473684,0.7955368421052631,0.08990828421052631,1.073743449431579,19.480315789473686,36.34926315789473,0.26042105263157894,0.40042105263157896,7.94021052631579,0.1436842105263158,0.19347368421052633,0.3865263157894737,33.857894736842105,0.8877894736842105,1.3082745924842105,1493.8526315789475,97.5,26.46153846153846,13.0,67.5,27.333333333333332,9.0,0.9618739379639862,178.9358333,167.05875,175.3394444,188.5638889,178.7632639,61.81727279277736,328.31927450990446,449.9256766926874,580.709732572272,356.5399270168673,66.63138888888903,73.49777777777791,96.96111111111114,79.40305555555572,51.996111111111034,56.05499999999991,48.482500000000115,49.87138888888879,44.25777777777792,47.423888888888825,155.30389555555553,530.2111111111111,42.20896861111111,315.0,87.11302777777799,2.81550998611111,1.3482108527777767,1.4672888777777766,1200.0,3998.296547,0.0,2296.8957722222226,1291.146091666666,219.75783861111145,113369.19499999996,3.7704948138888907,1.2648468777777762,3.3543113194444465,99.3277661611111,76.98583333333343,18.232567055555556,24.961878138888853
2026-01-02 03:00:00,0.9722504687226694,11.787408538073322,0.459192027,87.24034099320401,0.40492870534933406,4.8053333333333335,0.54,1.1,0.49,86.73,12.17,1.1098333333333334,69.98,9.0,19.55,1.69,12.33952387,5.222222222,78.71111111,68.72,32.72,0.044000000000000004,5.650000000000001,2.22,9.39,2.53,0.029,0.14,54.65,10.51,0.052,1.8601769910000001,0.16,16.403833333333335,0.1,96.7,0.9400000000000001,0.73,1.1,0.0,0.0,0.074,60.26729980730787,3.733683967638928,3.3788960880937906,0.058907949677304616,0.02251347763636243,0.08213457058817429,0.37021826727258395,3.9918482295286957,5.149247161317471,0.0920682240864501,0.07618680133191678,0.018185656764103796,9.357166666666666,0.0,0.0,0.0,0.0,0.0,0.0,0.0,0.0,0.0,0.0,0.0,0.0,0.0,7.0,0.254488152,4.443263157894737,0.011728736842105264,94.22386841052632,0.14237052631578948,0.09477711578947368,0.018858294736842106,0.957221052631579,0.1079127052631579,1.0977418205894736,19.751894736842104,36.71557894736842,0.22252631578947368,0.3625263157894737,7.921263157894737,0.11210526315789474,0.1808421052631579,0.39915789473684216,33.44736842105263,0.7867368421052632,1.3345723689052633,1507.1157894736841,97.5,26.46153846153846,13.0,67.5,27.333333333333332,9.0,0.9618739379639862,178.9358333,167.05875,175.3394444,188.5638889,178.7632639,61.81727279277736,328.31927450990446,449.9256766926874,580.709732572272,356.5399270168673,68.99583333333305,67.94916666666674,83.30722222222234,79.9727777777778,52.22444444444418,56.22222222222225,48.45972222222219,49.88472222222203,44.38916666666664,47.399166666666666,153.20967388888874,528.1666666666666,43.363000361111126,315.0,88.52533333333307,2.787808555555556,1.3480354527777778,1.4397843944444455,1200.0,3998.296547,0.0,2300.1440805555562,1321.5068027777784,223.09552166666663,114020.01138888892,3.7555973694444447,1.2478506966666663,3.3866544805555576,99.05028179027775,75.91166666666672,18.918354333333344,24.710527944444436
2026-01-02 04:00:00,0.9722527989975203,11.787397718940085,0.459192027,87.2403494820624,0.4049293711421486,4.810833333333333,0.54,1.1,0.49,86.73,12.17,1.067,69.98,9.0,19.55,1.69,12.33952387,5.222222222,78.71111111,68.72,32.72,0.044000000000000004,5.650000000000001,2.22,9.39,2.53,0.029,0.14,54.65,10.51,0.052,1.8601769910000001,0.16,16.31533333333333,0.1,96.7,0.9400000000000001,0.73,1.1,0.0,0.0,0.074,60.15707980200065,3.774249539840516,3.393146886129035,0.05954750550162421,0.022613724395091354,0.08285457092282876,0.3780472923897656,4.046522412197429,5.200350306558293,0.09286958039790216,0.0769202709820664,0.018195303017493808,9.3385,0.0,0.0,0.0,0.0,0.0,0.0,0.0,0.0,0.0,0.0,0.0,0.0,0.0,7.0,0.254488152,4.36488,0.0121368,94.51715484,0.1382304,0.098996144,0.024083247999999998,0.756544,0.087974568,1.0837782179839999,19.6356,36.448800000000006,0.24688000000000002,0.37344,7.95136,0.13688,0.18448,0.39104,33.635040000000004,0.892,1.3201838590880002,1498.144,97.5,26.46153846153846,13.0,67.5,27.333333333333332,9.0,0.9618739379639862,178.9358333,167.05875,175.3394444,188.5638889,178.7632639,61.81727279277736,328.31927450990446,449.9256766926874,580.709732572272,356.5399270168673,68.57694444444418,73.91666666666671,85.90194444444435,77.01277777777783,52.01027777777776,56.08916666666679,48.23694444444451,49.673888888888996,44.54944444444451,41.65666666666658,144.96701138888912,530.0,42.52686686111111,315.0,94.40230653452491,2.7600146833333303,1.3483446861111097,1.4116264266666658,1200.0,3998.296547,0.0,2304.976511111111,1336.0788472222216,223.2386419444447,112807.30416666658,3.766610855555557,1.2388092099999992,3.186680180555557,97.95812900902781,75.19638888888899,18.34109786111111,24.789158888888878
2026-01-02 05:00:00,0.9718299438966534,11.789360974765538,0.459192027,87.23880908133782,0.4048085553990438,4.832375,0.54,1.1,0.49,86.73,12.17,1.0342500000000001,69.98,9.0,19.55,1.69,12.33952387,5.222222222,78.71111111,68.72,32.72,0.044,5.65,2.22,9.39,2.53,0.029,0.14,54.65,10.51,0.052,1.860176991,0.16,16.32425,0.1,96.7,0.9400000000000001,0.73,1.1,0.0,0.0,0.074,60.03691375598221,3.8300479546928647,3.4641638630809988,0.060205059067798286,0.022555748920426156,0.0824675298449202,0.3840433323298817,4.068916092853746,5.286308025634037,0.0949013122614568,0.07928481397976236,0.018527307281424266,8.860624999999999,0.0,0.0,0.0,0.0,0.0,0.0,0.0,0.0,0.0,0.0,0.0,0.0,0.0,7.0,0.254488152,4.27368,0.012604800000000001,94.85085324,0.1333344,0.104025584,0.030191728,0.529984,0.065326248,1.0671030458239998,19.4916,36.1368,0.27568000000000004,0.38784,7.98496,0.16568000000000002,0.18928,0.38144,33.86544,1.012,1.302889185968,1487.584,97.5,26.46153846153846,13.0,67.5,27.333333333333332,9.0,0.9618739379639862,178.9358333,167.05875,175.3394444,188.5638889,178.7632639,61.81727279277736,328.31927450990446,449.9256766926874,580.709732572272,356.5399270168673,65.4792,75.26079999999999,89.60640000000006,72.89680000000001,51.514399999999945,55.38640000000005,47.824000000000105,49.28719999999995,44.248799999999996,44.39599999999998,157.14512159999987,534.432,43.49581224000001,312.84,97.8752000000003,2.7035531440000002,1.3481527679999996,1.3557892559999998,1200.0,3998.296547,0.0,2305.8531200000007,1363.3820720000006,225.29053040000002,110676.5744,3.837593711999999,1.1833934607999994,3.162476848,99.03172861199998,75.02879999999999,19.12638928,24.845763919999996
2026-01-02 06:00:00,0.9720258281157047,11.788451512319941,0.459192027,87.23952265956436,0.40486452231877273,4.795428571428571,0.54,1.1,0.49,86.73,12.17,1.0694285714285714,69.98,9.0,19.55,1.69,12.33952387,5.222222222,78.71111111,68.72,32.72,0.044,5.65,2.22,9.39,2.53,0.029,0.14,54.65,10.51,0.052,1.860176991,0.16,16.371428571428574,0.1,96.7,0.9400000000000001,0.73,1.1,0.0,0.0,0.074,60.30789117007015,3.7241059000045733,3.3993509490912155,0.05865401762746268,0.022399066479669934,0.08132643728990277,0.36615853531423087,3.95447231600301,5.144438258727507,0.09230961564059915,0.0766416687635565,0.018331044261112154,8.849857142857143,0.0,0.0,0.0,0.0,0.0,0.0,0.0,0.0,0.0,0.0,0.0,0.0,0.0,7.0,0.254488152,4.262178,0.012675,94.9928238,0.12647999999999998,0.11058319999999999,0.0421372,0.4024,0.0507228,1.0400179405999999,19.227,35.631,0.34900000000000003,0.432,8.002,0.20600000000000002,0.211,0.353,34.281,1.195,1.2734990684,1476.7,97.5,26.46153846153846,13.0,67.5,27.333333333333332,9.0,0.9618739379639862,178.9358333,167.05875,175.3394444,188.5638889,178.7632639,61.81727279277736,328.31927450990446,449.9256766926874,580.709732572272,356.5399270168673,61.794972067039254,67.65474860335176,84.47709497206708,70.46284916201107,51.44078212290489,55.01759776536303,47.81927374301666,49.297486033519576,45.42318435754195,53.95335195530731,136.47957938547478,541.391061452514,43.91896818435751,310.0,94.13988499519505,2.7220451815642472,1.348313349162011,1.3746731592178778,1200.0,3998.296547,0.0,2315.9716340782115,1347.3622960893847,227.62178826815625,110921.42458100565,3.8231334357541917,1.185618340782123,3.16582446368715,95.58354426857541,89.56983240223461,19.39432530726255,24.766377039106136
2026-01-02 07:00:00,0.995887972605498,11.779039765189983,0.459192027,87.22507226220453,0.4252426444901651,4.862666666666667,0.54,1.1,0.49,86.73,12.17,1.1976666666666667,69.98,9.0,19.55,1.69,12.33952387,5.222222222,78.71111111,68.72,32.72,0.044000000000000004,5.87,2.24,9.01,2.68,0.028,0.15,54.48,10.48,0.052,1.785349233,0.17,16.31116666666667,0.1,96.7,0.9400000000000001,0.73,1.1,0.0,0.0,0.074,60.74508874940736,3.5498230838040405,3.278697088478177,0.05616306588096661,0.02219476569647948,0.07982516175766971,0.33803923743944275,3.780616259717221,4.906776524883468,0.08779241727303706,0.0719235218549717,0.01792119025364435,9.117166666666668,0.0,0.0,0.0,0.0,0.0,0.0,0.0,0.0,0.0,0.0,0.0,0.0,0.0,7.0,0.254488152,4.2647403529411765,0.012675,95.10096003529412,0.11928,0.11741049411764706,0.055112729411764705,0.2922823529411765,0.037539035294117645,1.0110957883647058,18.941117647058825,35.091,0.43017647058823527,0.4814117647058824,8.016117647058824,0.24835294117647058,0.23570588235294118,0.32123529411764706,34.72923529411765,1.3891176470588236,1.241974460635294,1465.7588235294118,97.5,26.46153846153846,13.0,67.5,27.333333333333332,9.0,0.9618739379639862,178.9358333,167.05875,175.3394444,188.5638889,178.7632639,61.81727279277736,328.31927450990446,449.9256766926874,580.709732572272,356.5399270168673,60.20361111111108,65.62222222222223,67.83444444444444,69.02666666666637,51.344999999999985,54.932777777777616,47.603055555555635,49.274166666666716,45.24,54.93361111111105,164.9407424999999,545.0,42.46361713888893,310.0,99.09366666666632,2.688492541666666,1.348262713888888,1.3402397347222212,1200.0,3998.296547,0.0,2292.2522722222216,1381.3586944444455,230.46388361111087,110848.7952777779,3.8407822888888905,1.1723282316666663,3.32492608611111,99.35464838124999,109.00416666666666,18.478227111111092,25.04084736111111
2026-01-02 08:00:00,0.9966222139867934,11.785333262743945,0.459192027,87.21804452326926,0.42583703037026144,4.892714285714286,0.54,1.1,0.49,86.73,12.17,1.1281428571428571,69.98,9.0,19.55,1.69,12.33952387,5.222222222,78.71111111,68.72,32.72,0.044,5.87,2.24,9.01,2.68,0.028,0.15,54.48,10.48,0.052,1.785349233,0.17,16.675142857142855,0.1,96.7,0.9400000000000001,0.73,1.1,0.0,0.0,0.074,60.5415237622391,3.6359173211479603,3.358586670125276,0.057305912531645666,0.022218402480086417,0.08002327200436624,0.3500466214095295,3.8456610653389482,5.030360508582802,0.09039062611906275,0.07478916635645974,0.018249423443082165,8.643285714285714,0.0,0.0,0.0,0.0,0.0,0.0,0.0,0.0,0.0,0.0,0.0,0.0,0.0,7.0,0.254488152,4.266529137931035,0.012666594827586208,95.2085125775862,0.1122,0.12411705172413792,0.06780495689655172,0.18358620689655172,0.024583474137931036,0.9827952946034483,18.66155172413793,34.56206896551724,0.5099137931034483,0.5295689655172414,8.03,0.29,0.25974137931034486,0.29,35.16715517241379,1.5802586206896552,1.2111335288275862,1454.9310344827586,97.5,26.46153846153846,13.0,67.5,27.333333333333332,9.0,0.9618739379639862,178.9358333,167.05875,175.3394444,188.5638889,178.7632639,61.81727279277736,328.31927450990446,449.9256766926874,580.709732572272,356.5399270168673,59.44083333333308,66.10583333333334,59.911388888888894,68.27583333333328,51.564166666666914,54.95555555555553,47.514722222222254,49.17888888888906,43.98777777777771,48.27166666666668,155.0292541666663,544.4416666666667,41.579515333333354,310.0,94.53783108495156,2.690658683333334,1.3480378527777763,1.3428842777777779,1200.0,3998.296547,0.0,2316.421422222221,1373.9958249999995,231.4609747222225,110388.57527777765,3.849464044444444,1.1727526205555556,3.397907072222222,98.0413761770833,111.83250000000028,18.049937722222218,25.36123202777776
2026-01-02 09:00:00,0.9945620359364861,11.76767459374131,0.459192027,87.23776337032221,0.4241692671866793,4.836571428571429,0.54,1.1,0.49,86.73,12.17,1.1252857142857142,69.98,9.0,19.55,1.69,12.33952387,5.222222222,78.71111111,68.72,32.72,0.044,5.87,2.24,9.01,2.68,0.028,0.15,54.48,10.48,0.052,1.785349233,0.17,15.936571428571428,0.1,96.7,0.9400000000000001,0.73,1.1,0.0,0.0,0.074,61.140504926434986,3.401908614515093,3.2161389302336785,0.053876832527646204,0.02186959879726253,0.07748367251019905,0.31047579784113066,3.5921406574499612,4.71721070660482,0.08467888801624322,0.06896970031670009,0.017820333093130115,8.585571428571429,0.0,0.0,0.0,0.0,0.0,0.0,0.0,0.0,0.0,0.0,0.0,0.0,0.0,7.0,0.254488152,4.222677413793104,0.012162284482758622,95.28162723275862,0.1122,0.12370015517241378,0.06378237068965517,0.15875862068965518,0.025091922413793103,0.9911726508103448,18.75465517241379,34.686206896551724,0.5047413793103448,0.5037068965517242,8.03,0.29,0.24422413793103448,0.29,34.99646551724138,1.5957758620689657,1.2206294784827585,1450.7931034482758,97.5,26.46153846153846,13.0,67.5,27.333333333333332,9.0,0.9618739379639862,178.9358333,167.05875,175.3394444,188.5638889,178.7632639,61.81727279277736,328.31927450990446,449.9256766926874,580.709732572272,356.5399270168673,59.33277777777792,76.10138888888899,60.08388888888869,67.65416666666675,51.660277777778056,55.393888888888746,47.63083333333357,49.369722222222144,43.394444444444666,42.247222222222184,171.53815527777795,551.9722222222222,42.30742102777779,310.0,96.97999999999985,2.674997480555555,1.3481463694444435,1.3266114363888883,1200.0,3998.296547,0.0,2283.065755555553,1380.4271166666674,229.1852172222223,109510.07694444453,3.8794984555555554,1.1577360827777772,3.4964875888888867,100.22880557430558,106.33972222222225,18.25998269444444,24.90043899999999
2026-01-02 10:00:00,0.9957950971454151,11.778243689817844,0.459192027,87.22596121303674,0.4251674595939076,4.8525,0.54,1.1,0.49,86.73,12.17,1.1346666666666667,69.98,9.0,19.55,1.69,12.33952387,5.222222222,78.71111111,68.72,32.72,0.044000000000000004,5.87,2.24,9.01,2.68,0.028,0.15,54.48,10.48,0.052,1.785349233,0.17,16.6885,0.1,96.7,0.9400000000000001,0.73,1.1,0.0,0.0,0.074,61.187340145859515,3.3842368841580943,3.2080007467246374,0.053606560203305044,0.021833280523556025,0.07722172252784376,0.30724437904347823,3.5703052177776597,4.694360417076564,0.08429489942421349,0.06859928674483917,0.017804165876831035,8.560333333333334,0.0,0.0,0.0,0.0,0.0,0.0,0.0,0.0,0.0,0.0,0.0,0.0,0.0,7.0,0.254488152,4.183588860759493,0.011761708860759494,95.3475086835443,0.1122,0.12347103797468353,0.06054246835443038,0.13549367088607595,0.025433569620253164,1.0000464761859296,18.84075376884422,34.82663316582914,0.4964824120603015,0.4772361809045226,8.030753768844221,0.2887437185929648,0.22899497487437187,0.29125628140703513,34.825678391959805,1.6034673366834171,1.2306469958592965,1447.0,97.5,26.46153846153846,13.0,67.5,27.333333333333332,9.0,0.9618739379639862,178.9358333,167.05875,175.3394444,188.5638889,178.7632639,61.81727279277736,328.31927450990446,449.9256766926874,580.709732572272,356.5399270168673,59.71111111111106,75.95277777777778,59.47694444444452,67.92305555555555,51.86166666666658,56.451944444444386,48.112777777777765,50.11472222222213,42.873055555555524,41.6430555555556,170.4524780555551,555.0,43.2200325,310.0,96.97999999999985,2.6896298749999987,1.3482090861111102,1.3413752250000004,1200.0,3998.296547,0.0,2296.2432305555553,1365.148191666667,230.25530527777778,109700.12277777781,3.8694966138888915,1.1673964247222222,3.4756462111111097,100.08495334236105,90.1283333333334,18.823230361111133,24.729625500000004
2026-01-02 11:00:00,0.9958186508811157,11.778445578980993,0.459192027,87.2257357701379,0.4251865269037603,4.877285714285714,0.54,1.1,0.49,86.73,12.17,1.1125714285714285,69.98,9.0,19.55,1.69,12.33952387,5.222222222,78.71111111,68.72,32.72,0.044,5.87,2.24,9.01,2.68,0.028,0.15,54.48,10.48,0.052,1.785349233,0.17,16.708000000000002,0.1,96.7,0.9400000000000001,0.73,1.1,0.0,0.0,0.074,61.14276227691006,3.400676066985006,3.213920994272192,0.05386511291091038,0.021873352657953576,0.0775096146888439,0.31040361720494725,3.592312851200968,4.715114160744128,0.08462227213470196,0.06890035132150671,0.01780897464053483,8.523714285714286,0.0,0.0,0.0,0.0,0.0,0.0,0.0,0.0,0.0,0.0,0.0,0.0,0.0,7.0,0.254488152,4.196895189873418,0.012502215189873418,95.33382488607594,0.1122,0.12530749367088606,0.06591208860759494,0.12941772151898734,0.023940405063291138,1.0143814624170855,18.849798994974876,35.14623115577889,0.4542713567839196,0.44407035175879395,8.039798994974873,0.2736683417085427,0.21693467336683417,0.30633165829145725,34.65381909547739,1.5250753768844223,1.2464017581708542,1447.0,97.5,26.46153846153846,13.0,67.5,27.333333333333332,9.0,0.9618739379639862,178.9358333,167.05875,175.3394444,188.5638889,178.7632639,61.81727279277736,328.31927450990446,449.9256766926874,580.709732572272,356.5399270168673,61.76694444444449,78.91111111111123,59.642777777778015,70.89472222222221,52.28694444444433,57.6566666666669,48.73027777777765,50.60583333333323,42.78749999999995,40.35805555555569,170.20737361111105,558.9305555555555,42.679085833333296,310.0,96.97999999999985,2.718846375,1.34812283888889,1.3706533861111103,1200.0,3998.296547,0.0,2295.980874999998,1319.589158333334,226.0997358333334,108396.19555555553,3.921570561111112,1.1818278277777776,3.488755480555556,100.05247700347222,87.58722222222228,18.336685277777775,24.630015666666655
2026-01-02 12:00:00,0.995981775951473,11.779843793869768,0.459192027,87.22417443017876,0.4253185805321449,4.8486666666666665,0.54,1.1,0.49,86.73,12.17,1.1143333333333334,69.98,9.0,19.55,1.69,12.33952387,5.222222222,78.71111111,68.72,32.72,0.044000000000000004,5.87,2.24,9.01,2.68,0.028,0.15,54.48,10.48,0.052,1.785349233,0.17,16.758333333333333,0.1,96.7,0.9400000000000001,0.73,1.1,0.0,0.0,0.074,61.13966183164294,3.401123696541001,3.2109972362546606,0.05388548324034902,0.021886196039186057,0.07760010036688383,0.3107760206900544,3.59608085857885,4.714739366176704,0.0845754175755236,0.06882720840337245,0.017789980986313986,8.5345,0.0,0.0,0.0,0.0,0.0,0.0,0.0,0.0,0.0,0.0,0.0,0.0,0.0,7.0,0.254488152,4.17884,0.012675,95.29506825,0.12001999999999999,0.12171943333333332,0.05659535,0.1832,0.031881966666666664,1.0287164486482412,18.858844221105528,35.46582914572864,0.4120603015075377,0.4109045226130653,8.048844221105528,0.2585929648241206,0.2048743718592965,0.32140703517587943,34.48195979899498,1.4466834170854272,1.2621565204824121,1453.9,97.5,26.46153846153846,13.0,67.5,27.333333333333332,9.0,0.9618739379639862,178.9358333,167.05875,175.3394444,188.5638889,178.7632639,61.81727279277736,328.31927450990446,449.9256766926874,580.709732572272,356.5399270168673,64.57111111111116,83.1691666666668,60.44388888888885,73.81444444444462,52.7541666666666,58.12500000000014,49.2658333333333,50.235833333333254,41.948333333333366,37.94833333333333,176.93331694444453,560.0,43.24745136111113,310.0,96.97999999999985,2.734800897222225,1.348191519444444,1.3867938383333345,1200.0,3998.296547,0.0,2268.8701499999997,1305.5100444444445,223.77594444444443,108423.22833333327,3.925760508333331,1.190819446388889,3.654562091666668,100.9436644951389,82.78805555555564,18.66575055555553,24.497565194444427
2026-01-02 13:00:00,0.9952969720932031,11.773974046513173,0.459192027,87.23072898139363,0.4247642155040217,4.945833333333334,0.54,1.1,0.49,86.73,12.17,1.1276666666666666,69.98,9.0,19.55,1.69,12.33952387,5.222222222,78.71111111,68.72,32.72,0.044000000000000004,5.87,2.24,9.01,2.68,0.028,0.15,54.48,10.48,0.052,1.785349233,0.17,16.832833333333333,0.1,96.70000000000002,0.94,0.73,1.1,0.0,0.0,0.042,61.18381407939492,3.384677327711024,3.204346568431802,0.053629962467213625,0.021848879082968464,0.07733158107984249,0.3076829667220217,3.5748112056997505,4.693754799097918,0.08423474429811245,0.06850682158132375,0.017780658073290403,8.557,0.0,0.0,0.0,0.0,0.0,0.0,0.0,0.0,0.0,0.0,0.0,0.0,0.0,7.0,0.254488152,4.1512400000000005,0.012675,95.24868075,0.13022,0.11648043333333333,0.042808849999999996,0.2552,0.04269496666666667,1.043051434879397,18.86788944723618,35.78542713567839,0.3698492462311558,0.3777386934673367,8.057889447236182,0.2435175879396985,0.1928140703517588,0.33648241206030155,34.31010050251257,1.3682914572864322,1.2779112827939698,1462.9,97.5,26.46153846153846,13.0,67.5,27.333333333333332,9.0,0.9618739379639862,178.9358333,167.05875,175.3394444,188.5638889,178.7632639,61.81727279277736,328.31927450990446,449.9256766926874,580.709732572272,356.5399270168673,67.46499999999985,79.65694444444456,62.208333333333485,71.77277777777775,53.3319444444441,58.52444444444465,49.89416666666659,49.52638888888882,41.96916666666667,37.958055555555646,179.09601583333338,555.9305555555555,42.624500722222194,310.0,94.9702361111108,2.717162486111112,1.3483042222222221,1.368927916666667,1200.0,3998.296547,0.0,2285.227938888888,1324.6974777777787,226.89908388888887,108546.70500000003,3.9247655388888885,1.1774312469444441,3.5737204249999985,101.23022209791668,76.37027777777794,18.114703861111124,24.38329511111111
2026-01-02 14:00:00,0.9960104731661329,11.780089769995426,0.459192027,87.22389975683843,0.4253418116106791,4.9815000000000005,0.54,1.1,0.49,86.73,12.17,1.1689999999999998,69.98,9.0,19.55,1.69,12.33952387,5.222222222,78.71111111,68.72,32.72,0.044000000000000004,5.87,2.24,9.01,2.68,0.028,0.15,54.48,10.48,0.052,1.785349233,0.17,16.844166666666666,0.1,96.70000000000002,0.94,0.73,1.1,0.0,0.0,0.042,61.21426065065909,3.372752224773656,3.19696059808919,0.05345576426360373,0.02183158714927416,0.07720556045245064,0.30567820725330086,3.5620220512055973,4.677758020162204,0.08394138102062432,0.06820691722275428,0.01775800538806434,8.517333333333333,0.0,0.0,0.0,0.0,0.0,0.0,0.0,0.0,0.0,0.0,0.0,0.0,0.0,7.0,0.254488152,4.149461333333333,0.012675,95.16433458666667,0.1326,0.11080888,0.03482210666666667,0.3431466666666667,0.05215142666666667,1.0634178296133334,18.827066666666667,36.2372,0.34773333333333334,0.3516,8.06,0.21853333333333333,0.18080000000000002,0.3522666666666667,34.08293333333334,1.2518666666666667,1.2999160418666666,1473.5866666666666,97.5,26.46153846153846,13.0,67.5,27.333333333333332,9.0,0.9618739379639862,178.9358333,167.05875,175.3394444,188.5638889,178.7632639,61.81727279277736,328.31927450990446,449.9256766926874,580.709732572272,356.5399270168673,69.87388888888889,82.80944444444461,65.97444444444439,68.91305555555556,53.75361111111126,58.80277777777782,50.29416666666637,49.370833333333195,41.74916666666673,37.78083333333336,169.11093638888886,551.4055555555556,42.845618805555546,310.0,89.7000000000005,2.729648850000005,1.3481185833333338,1.3815181747222238,1200.0,3998.296547,0.0,2322.5553694444448,1307.9404027777791,222.69284805555571,108194.24472222227,3.9340482527777803,1.1811727469444435,3.3295878416666667,99.90719907152777,72.5297222222222,18.34056738888889,24.466194388888884
2026-01-02 15:00:00,1.0474910778117767,12.36413238000597,0.459192027,86.58837654218225,0.4987455389058884,4.987,0.48499999999999993,1.055,0.49,87.115,11.83,1.1855,69.98,9.0,19.55,1.69,12.33952387,5.222222222,78.71111111,68.72,32.72,0.045000000000000005,5.87,2.22,9.17,2.64,0.025000000000000005,0.15,54.63,10.27,0.056,1.749574106,0.16,17.377166666666668,0.1,96.70000000000002,0.94,0.73,1.1,0.0,0.0,0.042,60.81689255936939,3.4831801639425835,3.1589580040287433,0.04102774347018654,0.02064665843284477,0.06965858263122891,0.3335244857014716,3.6423035244466924,5.144158816286579,0.05543884085826117,0.043233292164223856,0.017904643536283748,8.013333333333334,0.0,0.0,0.0,0.0,0.0,0.0,0.0,0.0,0.0,0.0,0.0,0.0,0.0,7.0,0.254488152,4.155541333333334,0.012675,95.06843578666667,0.1326,0.10500568,0.028600506666666668,0.4359466666666667,0.061195026666666666,1.0856198704133333,18.771066666666666,36.7292,0.3317333333333333,0.3276,8.06,0.19053333333333333,0.1688,0.3682666666666667,33.83893333333333,1.1238666666666668,1.3238229738666667,1484.7866666666666,97.5,26.46153846153846,13.0,67.5,27.333333333333332,9.0,0.9618739379639862,178.9358333,167.05875,175.3394444,188.5638889,178.7632639,61.81727279277736,328.31927450990446,449.9256766926874,580.709732572272,356.5399270168673,69.36027777777771,83.1163888888889,70.84611111111118,66.7949999999999,54.10972222222252,58.98611111111114,50.61555555555577,49.49166666666671,42.42388888888896,37.814444444444575,165.8613738888889,548.5722222222222,41.83517372222223,314.18055555555554,91.81791666666678,2.7543803944444454,1.3483428694444457,1.405775672222222,1200.0,3998.296547,0.0,2326.8581027777805,1334.6536277777782,229.51850833333341,112395.0350000001,3.7863079250000005,1.2062097508333336,3.4048595333333336,100.52177092916666,69.91277777777765,17.948688222222206,24.95208813888888
