Repository: saikumar-voptimai/evonith_bf_webapp

# Evonith BF2 — Blast Furnace Intelligence Platform

Monitoring, modelling and optimisation of **Blast Furnace 2 (BF2)** at Evonith Steel: live telemetry from InfluxDB,
manual plant reports from Neon PostgreSQL, a two-zone energy model of the furnace, blend and fuel optimisers, a
conversational assistant (FurnaceMind) and a live digital twin evaluated every hour.

The platform has three deployable parts that share one Python service layer, plus the shared data library:

| Part | Path | What it is |
|---|---|---|
| **Streamlit app** (legacy) | `src/app.py`, `src/custom_pages/` | The original 11-page dashboard; still the home of the model pages. Served under `/legacy` in production |

File: src/assets/data/V10_df_filtered.csv (part 78 of 166)
datetime,Hot Blast PressureBar,Hot Blast Temp.oC,Hot Blast VolumeNm3/Hr.,O2 Enrichment %,OxygenFlowNm3/Hr.,PermeabilityKgs/Hr.,RAFToC,SteamKgs/Hr.,TopPressureBar,TuyereVelocitym/s,Differential PressureTotalBar,Charges/Hrs.,StockRodLevel,COKE_ASH%,COKE_FC%,COKE_IM%,COKE_MOIST%,COKE_MT,COKE_VM%,NUTCOKE_ASH%,NUTCOKE_FC%,NUTCOKE_IM%,NUTCOKE_MOIST%,NUTCOKE_MT,NUTCOKE_VM%,PCI_2_%Ash,PCI_2_%FC,PCI_2_%IM,PCI_2_MT,PCI_2_%VM,Sinter_SP_MT,Sinter_SP_02_Al2O3%,Sinter_SP_02_Basicity,Sinter_SP_02_CaO%,Sinter_SP_02_Cold_Strength_AI,Sinter_SP_02_Cold_strength_TI,Sinter_SP_02_Fe(T)%,Sinter_SP_02_FeO%,Sinter_SP_02_Hot_strength_RDI,Sinter_SP_02_Hot_strength_RI,Sinter_SP_02_K2O%,Sinter_SP_02_MgO%,Sinter_SP_02_MnO%,Sinter_SP_02_Na2O%,Sinter_SP_02_P%,Sinter_SP_02_SiO2%,Sinter_SP_02_TiO2%,ORE_%Al2O3,ORE_%CaO,ORE_%Fe(T),ORE_%K2O,ORE_%LOI,ORE_%MgO,ORE_%MnO,ORE_MT,ORE_%Na2O,ORE_%P,ORE_%SiO2,ORE_%TiO2,ORE_%TM,Geomin Type,FLUX_Al2O3%,FLUX_CaO%,FLUX_Fe2O3%,FLUX_LOI%,FLUX_MgO%,FLUX_MT,FLUX_SiO2%,FLUX_TM%,COKE_DISCHARGE_TIME,WEIGHTED_COKE_ANGLE,TOTAL_COKE_PORTIONS,NON_COKE_DISCHARGE_TIME,WEIGHTED_NON_COKE_ANGLE,TOTAL_NON_COKE_PORTIONS,UnitCost Lakhs/Thm,ActualKg/Thm.,FurnaceTopGasAnalysisCO2ETACO,Act. Fuel RateKg/Thm.,Coke Rate Kg/Thm,ProductionTonnesPerHr
2024-09-19 09:00:00,2.7,1150.0,115360.0,2.441326299,3496.0,1480.0,2305.0,0.0,1.4,226.0,1.3,7.0,1.3,10.58,88.02,0.44,3.3,286.878,0.96,10.88,87.63,0.46,9.1,22.239999996999998,1.03,10.5,69.56,0.96,84.077815,18.98,920.4253333,2.01,1.929949755,10.18,4.888888889,82.26555556,55.865,9.15,23.83285714,63.12,0.1055,1.59,0.305,0.058,0.0625,5.275,0.17,0.894417695,0.153878313,18.79238898,0.007373336,0.791832153,0.032057982,0.016028991,184.8837529,0.002564639,0.007693916,3.180151803,0.051933931,0.833507529,1.0,0.47,0.0,0.89,1.38,0.0,10.54,96.52,0.1,82.5,25.81818182,11.0,60.0,28.75,8.0,123.9875,115.0,40.79009995,550.0,435.0,93.13043478
2024-09-19 10:00:00,2.73,1165.0,114247.0,2.470733649,3504.0,1432.0,2273.0,0.0,1.4,212.0,1.33,7.0,1.3,10.58,88.02,0.44,3.3,286.878,0.96,10.88,87.63,0.46,9.1,22.239999996999998,1.03,10.5,69.56,0.96,84.077815,18.98,920.4253333,2.01,1.929949755,10.18,4.888888889,82.26555556,55.865,9.15,23.83285714,63.12,0.1055,1.59,0.305,0.058,0.0625,5.275,0.17,0.894417695,0.153878313,18.79238898,0.007373336,0.791832153,0.032057982,0.016028991,184.8837529,0.002564639,0.007693916,3.180151803,0.051933931,0.833507529,1.0,0.47,0.0,0.89,1.38,0.0,10.54,96.52,0.1,82.5,25.81818182,11.0,60.0,28.75,8.0,124.385,118.0,40.97455593,553.0,435.0,88.72881356
2024-09-19 11:00:00,2.7,1177.0,114484.0,2.461402313,3498.0,1469.0,2293.0,0.0,1.4,221.0,1.3,7.0,1.3,10.58,88.02,0.44,3.3,286.878,0.96,10.88,87.63,0.46,9.1,22.239999996999998,1.03,10.5,69.56,0.96,84.077815,18.98,920.4253333,2.01,1.929949755,10.18,4.888888889,82.26555556,55.865,9.15,23.83285714,63.12,0.1055,1.59,0.305,0.058,0.0625,5.275,0.17,0.894417695,0.153878313,18.79238898,0.007373336,0.791832153,0.032057982,0.016028991,184.8837529,0.002564639,0.007693916,3.180151803,0.051933931,0.833507529,1.0,0.47,0.0,0.89,1.38,0.0,10.54,96.52,0.1,82.5,25.81818182,11.0,60.0,28.75,8.0,124.65,120.0,40.00967586,555.0,435.0,88.83333333
2024-09-19 12:00:00,2.67,1115.0,115736.0,2.437573451,3502.0,1514.0,2285.0,0.0,1.4,223.0,1.27,7.0,1.3,10.58,88.02,0.44,3.3,286.878,0.96,10.88,87.63,0.46,9.1,22.239999996999998,1.03,10.5,69.56,0.96,84.077815,18.98,920.4253333,2.01,1.929949755,10.18,4.888888889,82.26555556,55.865,9.15,23.83285714,63.12,0.1055,1.59,0.305,0.058,0.0625,5.275,0.17,0.894417695,0.153878313,18.79238898,0.007373336,0.791832153,0.032057982,0.016028991,184.8837529,0.002564639,0.007693916,3.180151803,0.051933931,0.833507529,1.0,0.47,0.0,0.89,1.38,0.0,10.54,96.52,0.1,82.5,25.81818182,11.0,60.0,28.75,8.0,124.65,120.0,39.18983701,555.0,435.0,89.0
2024-09-19 13:00:00,2.66,1101.0,116425.0,2.421773127,3500.0,1546.0,2285.0,0.0,1.4,225.0,1.26,7.0,1.3,10.58,88.02,0.44,3.3,286.878,0.96,10.88,87.63,0.46,9.1,22.239999996999998,1.03,10.5,69.56,0.96,84.077815,18.98,920.4253333,2.01,1.929949755,10.18,4.888888889,82.26555556,55.865,9.15,23.83285714,63.12,0.1055,1.59,0.305,0.058,0.0625,5.275,0.17,0.894417695,0.153878313,18.79238898,0.007373336,0.791832153,0.032057982,0.016028991,184.8837529,0.002564639,0.007693916,3.180151803,0.051933931,0.833507529,1.0,0.47,0.0,0.89,1.38,0.0,10.54,96.52,0.1,82.5,25.81818182,11.0,60.0,28.75,8.0,124.385,118.0,40.16893477,553.0,435.0,89.15254237
2024-09-19 14:00:00,2.67,1106.0,115791.0,2.435025641,3500.0,1514.0,2273.0,0.0,1.4,227.0,1.27,6.0,1.3,10.58,88.02,0.44,3.3,286.878,0.96,10.88,87.63,0.46,9.1,22.239999996999998,1.03,10.5,69.56,0.96,84.077815,18.98,920.4253333,2.01,1.929949755,10.18,4.888888889,82.26555556,55.865,9.15,23.83285714,63.12,0.1055,1.59,0.305,0.058,0.0625,5.275,0.17,0.894417695,0.153878313,18.79238898,0.007373336,0.791832153,0.032057982,0.016028991,184.8837529,0.002564639,0.007693916,3.180151803,0.051933931,0.833507529,1.0,0.47,0.0,0.89,1.38,0.0,10.54,96.52,0.1,82.5,25.81818182,11.0,60.0,28.75,8.0,124.91499999999999,122.0,39.94300641,557.0,435.0,90.16393443
2024-09-19 15:00:00,2.66,1132.0,115944.0,2.430425408,3498.0,1533.0,2281.0,0.0,1.4,225.0,1.26,7.0,1.3,10.58,88.02,0.44,3.3,286.878,0.96,10.88,87.63,0.46,9.1,22.239999996999998,1.03,10.5,69.56,0.96,84.077815,18.98,920.4253333,2.01,1.929949755,10.18,4.888888889,82.26555556,55.865,9.15,23.83285714,63.12,0.1055,1.59,0.305,0.058,0.0625,5.275,0.17,0.894417695,0.153878313,18.79238898,0.007373336,0.791832153,0.032057982,0.016028991,184.8837529,0.002564639,0.007693916,3.180151803,0.051933931,0.833507529,1.0,0.47,0.0,0.89,1.38,0.0,10.54,96.52,0.1,82.5,25.81818182,11.0,60.0,28.75,8.0,125.975,130.0,40.22045028,565.0,435.0,95.23076923
2024-09-19 16:00:00,2.71,1110.0,113099.0,2.492950403,3500.0,1434.0,2265.0,0.0,1.4,222.0,1.31,7.0,1.3,10.68,87.94,0.43,3.4,286.878,0.95,10.92,87.57,0.47,10.1,22.239999996999998,1.04,10.3,69.77,1.13,84.077815,18.8,920.4253333,2.025,1.923225166,10.395,4.888888889,82.26555556,55.64,9.74,23.85571429,63.12,0.094,1.575,0.3,0.0595,0.064,5.405,0.17,0.888006098,0.028852184,18.73789041,0.005449857,0.602690059,0.019234789,0.038469578,184.8837529,0.001923479,0.007693916,3.580876576,0.047766393,0.641159638,1.0,0.74,0.0,0.89,1.24,0.0,10.54,95.91,0.2,82.5,25.81818182,11.0,60.0,28.75,8.0,125.975,130.0,39.56953642,565.0,435.0,95.38461538
2024-09-19 17:00:00,2.71,1150.0,110238.0,2.559071349,3502.0,1406.0,2279.0,0.0,1.4,213.0,1.31,7.0,1.3,10.68,87.94,0.43,3.4,286.878,0.95,10.92,87.57,0.47,10.1,22.239999996999998,1.04,10.3,69.77,1.13,84.077815,18.8,920.4253333,2.025,1.923225166,10.395,4.888888889,82.26555556,55.64,9.74,23.85571429,63.12,0.094,1.575,0.3,0.0595,0.064,5.405,0.17,0.888006098,0.028852184,18.73789041,0.005449857,0.602690059,0.019234789,0.038469578,184.8837529,0.001923479,0.007693916,3.580876576,0.047766393,0.641159638,1.0,0.74,0.0,0.89,1.24,0.0,10.54,95.91,0.2,82.5,25.81818182,11.0,60.0,28.75,8.0,125.71000000000001,128.0,39.65309564,563.0,435.0,90.703125
2024-09-19 18:00:00,2.71,1165.0,114663.0,2.458264209,3499.0,1429.0,2297.0,0.0,1.37,224.0,1.34,7.0,1.3,10.68,87.94,0.43,3.4,286.878,0.95,10.92,87.57,0.47,10.1,22.239999996999998,1.04,10.3,69.77,1.13,84.077815,18.8,920.4253333,2.025,1.923225166,10.395,4.888888889,82.26555556,55.64,9.74,23.85571429,63.12,0.094,1.575,0.3,0.0595,0.064,5.405,0.17,0.888006098,0.028852184,18.73789041,0.005449857,0.602690059,0.019234789,0.038469578,184.8837529,0.001923479,0.007693916,3.580876576,0.047766393,0.641159638,1.0,0.74,0.0,0.89,1.24,0.0,10.54,95.91,0.2,82.5,25.81818182,11.0,60.0,28.75,8.0,125.5775,127.0,38.97216274,562.0,435.0,91.1023622
2024-09-19 19:00:00,2.7,1177.0,115334.0,2.444668632,3500.0,1441.0,2228.0,0.0,1.35,230.0,1.35,7.0,1.3,10.68,87.94,0.43,3.4,286.878,0.95,10.92,87.57,0.47,10.1,22.239999996999998,1.04,10.3,69.77,1.13,84.077815,18.8,920.4253333,2.025,1.923225166,10.395,4.888888889,82.26555556,55.64,9.74,23.85571429,63.12,0.094,1.575,0.3,0.0595,0.064,5.405,0.17,0.888006098,0.028852184,18.73789041,0.005449857,0.602690059,0.019234789,0.038469578,184.8837529,0.001923479,0.007693916,3.580876576,0.047766393,0.641159638,1.0,0.74,0.0,0.89,1.24,0.0,10.54,95.91,0.2,82.5,25.81818182,11.0,60.0,28.75,8.0,125.71000000000001,128.0,39.4416607,563.0,435.0,91.484375
2024-09-19 20:00:00,2.73,1115.0,115694.0,2.437066038,3500.0,1388.0,2299.0,0.0,1.35,216.0,1.38,6.0,1.3,10.68,87.94,0.43,3.4,286.878,0.95,10.92,87.57,0.47,10.1,22.239999996999998,1.04,10.3,69.77,1.13,84.077815,18.8,920.4253333,2.025,1.923225166,10.395,4.888888889,82.26555556,55.64,9.74,23.85571429,63.12,0.094,1.575,0.3,0.0595,0.064,5.405,0.17,0.888006098,0.028852184,18.73789041,0.005449857,0.602690059,0.019234789,0.038469578,184.8837529,0.001923479,0.007693916,3.580876576,0.047766393,0.641159638,1.0,0.74,0.0,0.89,1.24,0.0,10.54,95.91,0.2,82.5,25.81818182,11.0,60.0,28.75,8.0,124.91499999999999,122.0,39.45868946,557.0,435.0,88.44262295
2024-09-19 21:00:00,2.72,1101.0,115551.0,2.440080289,3500.0,1406.0,2309.0,0.0,1.33,212.0,1.39,7.0,1.3,10.68,87.94,0.43,3.4,286.878,0.95,10.92,87.57,0.47,10.1,22.239999996999998,1.04,10.3,69.77,1.13,84.077815,18.8,920.4253333,2.025,1.923225166,10.395,4.888888889,82.26555556,55.64,9.74,23.85571429,63.12,0.094,1.575,0.3,0.0595,0.064,5.405,0.17,0.888006098,0.028852184,18.73789041,0.005449857,0.602690059,0.019234789,0.038469578,184.8837529,0.001923479,0.007693916,3.580876576,0.047766393,0.641159638,1.0,0.74,0.0,0.89,1.24,0.0,10.54,95.91,0.2,82.5,25.81818182,11.0,60.0,28.75,8.0,124.2525,117.0,39.07206783,552.0,435.0,81.1965812
2024-09-19 22:00:00,2.69,1106.0,115590.0,2.439257481,3500.0,1421.0,2322.0,0.0,1.35,217.0,1.34,7.0,1.3,10.68,87.94,0.43,3.4,286.878,0.95,10.92,87.57,0.47,10.1,22.239999996999998,1.04,10.3,69.77,1.13,84.077815,18.8,920.4253333,2.025,1.923225166,10.395,4.888888889,82.26555556,55.64,9.74,23.85571429,63.12,0.094,1.575,0.3,0.0595,0.064,5.405,0.17,0.888006098,0.028852184,18.73789041,0.005449857,0.602690059,0.019234789,0.038469578,184.8837529,0.001923479,0.007693916,3.580876576,0.047766393,0.641159638,1.0,0.74,0.0,0.89,1.24,0.0,10.54,95.91,0.2,82.5,25.81818182,11.0,60.0,28.75,8.0,122.6625,105.0,39.25716972,540.0,435.0,86.38095238
2024-09-19 23:00:00,2.64,1132.0,115604.0,2.43896225,3500.0,1490.0,2296.0,0.0,1.35,224.0,1.29,7.0,1.3,10.58,88.11,0.37,2.7,289.7903333,0.94,11.04,87.47,0.46,5.0,22.592000003,1.03,9.96,69.93,1.1,81.85454933,19.01,927.328,2.065,1.917451466,10.335,4.754444444,82.15444444,55.695,9.4,23.94714286,63.12,0.0865,1.555,0.3,0.059,0.0635,5.39,0.17,0.543038205,0.071968919,19.18953077,0.003271314,0.63463501,0.019627887,0.013085258,186.5305224,0.001308526,0.006215498,3.912492125,0.023553464,0.981394346,1.0,0.42,0.0,1.01,1.18,0.0,8.7,94.94,0.1,82.5,25.81818182,11.0,60.0,28.75,8.0,124.12,116.0,40.6450083,551.0,435.0,88.62068966
2024-09-20 00:00:00,2.65,1145.0,115384.0,2.442912109,3499.0,1423.0,2306.0,0.0,1.3,226.0,1.35,7.0,1.3,10.58,88.11,0.37,2.7,289.7903333,0.94,11.04,87.47,0.46,5.0,22.592000003,1.03,9.96,69.93,1.1,81.85454933,19.01,927.328,2.065,1.917451466,10.335,4.754444444,82.15444444,55.695,9.4,23.94714286,63.12,0.0865,1.555,0.3,0.059,0.0635,5.39,0.17,0.543038205,0.071968919,19.18953077,0.003271314,0.63463501,0.019627887,0.013085258,186.5305224,0.001308526,0.006215498,3.912492125,0.023553464,0.981394346,1.0,0.42,0.0,1.01,1.18,0.0,8.7,94.94,0.1,82.5,25.81818182,11.0,60.0,28.75,8.0,124.2525,117.0,41.30023641,552.0,435.0,89.4017094
2024-09-20 01:00:00,2.69,1100.0,115933.0,2.431350352,3499.0,1439.0,2286.0,0.0,1.35,217.0,1.34,7.0,1.3,10.58,88.11,0.37,2.7,289.7903333,0.94,11.04,87.47,0.46,5.0,22.592000003,1.03,9.96,69.93,1.1,81.85454933,19.01,927.328,2.065,1.917451466,10.335,4.754444444,82.15444444,55.695,9.4,23.94714286,63.12,0.0865,1.555,0.3,0.059,0.0635,5.39,0.17,0.543038205,0.071968919,19.18953077,0.003271314,0.63463501,0.019627887,0.013085258,186.5305224,0.001308526,0.006215498,3.912492125,0.023553464,0.981394346,1.0,0.42,0.0,1.01,1.18,0.0,8.7,94.94,0.1,82.5,25.81818182,11.0,60.0,28.75,8.0,123.325,110.0,40.14184397,545.0,435.0,88.27272727
2024-09-20 02:00:00,2.68,1100.0,115153.0,2.463649503,3500.0,1412.0,2246.0,569.0,1.32,216.0,1.36,7.0,1.3,10.58,88.11,0.37,2.7,289.7903333,0.94,11.04,87.47,0.46,5.0,22.592000003,1.03,9.96,69.93,1.1,81.85454933,19.01,927.328,2.065,1.917451466,10.335,4.754444444,82.15444444,55.695,9.4,23.94714286,63.12,0.0865,1.555,0.3,0.059,0.0635,5.39,0.17,0.543038205,0.071968919,19.18953077,0.003271314,0.63463501,0.019627887,0.013085258,186.5305224,0.001308526,0.006215498,3.912492125,0.023553464,0.981394346,1.0,0.42,0.0,1.01,1.18,0.0,8.7,94.94,0.1,82.5,25.81818182,11.0,60.0,28.75,8.0,123.1925,109.0,40.09433962,544.0,435.0,88.0733945
2024-09-20 03:00:00,2.66,1102.0,115457.0,2.441368419,3499.0,1463.0,2283.0,0.0,1.35,218.0,1.31,7.0,1.3,10.58,88.11,0.37,2.7,289.7903333,0.94,11.04,87.47,0.46,5.0,22.592000003,1.03,9.96,69.93,1.1,81.85454933,19.01,927.328,2.065,1.917451466,10.335,4.754444444,82.15444444,55.695,9.4,23.94714286,63.12,0.0865,1.555,0.3,0.059,0.0635,5.39,0.17,0.543038205,0.071968919,19.18953077,0.003271314,0.63463501,0.019627887,0.013085258,186.5305224,0.001308526,0.006215498,3.912492125,0.023553464,0.981394346,1.0,0.42,0.0,1.01,1.18,0.0,8.7,94.94,0.1,82.5,25.81818182,11.0,60.0,28.75,8.0,123.325,110.0,41.19183286,545.0,435.0,90.18181818
2024-09-20 04:00:00,2.69,1102.0,115455.0,2.441410686,3499.0,1401.0,2295.0,0.0,1.32,217.0,1.37,6.0,1.3,10.58,88.11,0.37,2.7,289.7903333,0.94,11.04,87.47,0.46,5.0,22.592000003,1.03,9.96,69.93,1.1,81.85454933,19.01,927.328,2.065,1.917451466,10.335,4.754444444,82.15444444,55.695,9.4,23.94714286,63.12,0.0865,1.555,0.3,0.059,0.0635,5.39,0.17,0.543038205,0.071968919,19.18953077,0.003271314,0.63463501,0.019627887,0.013085258,186.5305224,0.001308526,0.006215498,3.912492125,0.023553464,0.981394346,1.0,0.42,0.0,1.01,1.18,0.0,8.7,94.94,0.1,82.5,25.81818182,11.0,60.0,28.75,8.0,123.325,110.0,41.57356786,545.0,435.0,80.90909091
2024-09-20 05:00:00,2.69,1100.0,114119.0,2.471386805,3501.0,1410.0,2301.0,0.0,1.34,212.0,1.35,7.0,1.3,10.58,88.11,0.37,2.7,289.7903333,0.94,11.04,87.47,0.46,5.0,22.592000003,1.03,9.96,69.93,1.1,81.85454933,19.01,927.328,2.065,1.917451466,10.335,4.754444444,82.15444444,55.695,9.4,23.94714286,63.12,0.0865,1.555,0.3,0.059,0.0635,5.39,0.17,0.543038205,0.071968919,19.18953077,0.003271314,0.63463501,0.019627887,0.013085258,186.5305224,0.001308526,0.006215498,3.912492125,0.023553464,0.981394346,1.0,0.42,0.0,1.01,1.18,0.0,8.7,94.94,0.1,82.5,25.81818182,11.0,60.0,28.75,8.0,122.795,106.0,41.71428571,541.0,435.0,88.86792453
2024-09-20 06:00:00,2.68,1108.0,115019.0,2.460699347,3500.0,1439.0,2278.0,351.0,1.35,218.0,1.33,7.0,1.3,10.58,88.11,0.37,2.7,289.7903333,0.94,11.04,87.47,0.46,5.0,22.592000003,1.03,9.96,69.93,1.1,81.85454933,19.01,927.328,2.065,1.917451466,10.335,4.754444444,82.15444444,55.695,9.4,23.94714286,63.12,0.0865,1.555,0.3,0.059,0.0635,5.39,0.17,0.543038205,0.071968919,19.18953077,0.003271314,0.63463501,0.019627887,0.013085258,186.5305224,0.001308526,0.006215498,3.912492125,0.023553464,0.981394346,1.0,0.42,0.0,1.01,1.18,0.0,8.7,94.94,0.1,82.5,25.81818182,11.0,60.0,28.75,8.0,122.9275,107.0,40.95555027,542.0,435.0,88.03738318
2024-09-20 07:00:00,2.62,1159.0,114428.0,2.463309795,3499.0,1499.0,2305.0,0.0,1.35,228.0,1.27,7.0,1.3,10.58,88.11,0.37,2.7,289.7903333,0.94,11.04,87.47,0.46,5.0,22.592000003,1.03,9.96,69.93,1.1,81.85454933,19.01,927.328,2.065,1.917451466,10.335,4.754444444,82.15444444,55.695,9.4,23.94714286,63.12,0.0865,1.555,0.3,0.059,0.0635,5.39,0.17,0.543038205,0.071968919,19.18953077,0.003271314,0.63463501,0.019627887,0.013085258,186.5305224,0.001308526,0.006215498,3.912492125,0.023553464,0.981394346,1.0,0.42,0.0,1.01,1.18,0.0,8.7,94.94,0.1,82.5,25.81818182,11.0,60.0,28.75,8.0,125.0475,123.0,41.16805721,558.0,435.0,88.53658537
2024-09-20 08:00:00,2.62,1142.0,114094.0,2.471928014,3501.0,1497.0,2285.0,0.0,1.35,225.0,1.27,7.0,1.3,10.62,88.01,0.42,3.3,289.7903333,0.95,10.86,87.65,0.45,7.0,22.592000003,1.04,10.24,69.88,1.09,81.85454933,18.79,927.328,2.03,1.91684535,10.34,4.754444444,82.15444444,55.675,9.24,23.90142857,63.12,0.089,1.615,0.295,0.0595,0.0635,5.395,0.17,0.529952947,0.222449385,19.35963912,0.019627887,0.736045759,0.045798403,0.035984459,186.5305224,0.002944183,0.009159681,3.317112888,0.042527088,0.686976042,1.0,0.47,0.0,1.06,1.42,0.0,8.7,96.05,0.1,82.5,25.81818182,11.0,60.0,28.75,8.0,125.3125,125.0,41.14135626,560.0,435.0,87.76
2024-09-20 09:00:00,2.6,1155.0,114532.0,2.461777259,3500.0,1530.0,2292.0,0.0,1.35,229.0,1.25,7.0,1.3,10.62,88.01,0.42,3.3,289.7903333,0.95,10.86,87.65,0.45,7.0,22.592000003,1.04,10.24,69.88,1.09,81.85454933,18.79,927.328,2.03,1.91684535,10.34,4.754444444,82.15444444,55.675,9.24,23.90142857,63.12,0.089,1.615,0.295,0.0595,0.0635,5.395,0.17,0.529952947,0.222449385,19.35963912,0.019627887,0.736045759,0.045798403,0.035984459,186.5305224,0.002944183,0.009159681,3.317112888,0.042527088,0.686976042,1.0,0.47,0.0,1.06,1.42,0.0,8.7,96.05,0.1,82.5,25.81818182,11.0,60.0,28.75,8.0,125.3125,125.0,40.00477099,560.0,435.0,88.8
2024-09-20 10:00:00,2.46,1113.0,103670.0,2.603840133,3351.0,1431.0,2276.0,0.0,1.25,209.0,1.21,6.0,1.3,10.62,88.01,0.42,3.3,289.7903333,0.95,10.86,87.65,0.45,7.0,22.592000003,1.04,10.24,69.88,1.09,81.85454933,18.79,927.328,2.03,1.91684535,10.34,4.754444444,82.15444444,55.675,9.24,23.90142857,63.12,0.089,1.615,0.295,0.0595,0.0635,5.395,0.17,0.529952947,0.222449385,19.35963912,0.019627887,0.736045759,0.045798403,0.035984459,186.5305224,0.002944183,0.009159681,3.317112888,0.042527088,0.686976042,1.0,0.47,0.0,1.06,1.42,0.0,8.7,96.05,0.1,82.5,25.81818182,11.0,60.0,28.75,8.0,125.3125,125.0,40.50937049,560.0,435.0,81.84
2024-09-20 11:00:00,2.54,1138.0,111042.0,2.420921329,3337.0,1442.0,2303.0,0.0,1.24,226.0,1.3,7.0,1.3,10.62,88.01,0.42,3.3,289.7903333,0.95,10.86,87.65,0.45,7.0,22.592000003,1.04,10.24,69.88,1.09,81.85454933,18.79,927.328,2.03,1.91684535,10.34,4.754444444,82.15444444,55.675,9.24,23.90142857,63.12,0.089,1.615,0.295,0.0595,0.0635,5.395,0.17,0.529952947,0.222449385,19.35963912,0.019627887,0.736045759,0.045798403,0.035984459,186.5305224,0.002944183,0.009159681,3.317112888,0.042527088,0.686976042,1.0,0.47,0.0,1.06,1.42,0.0,8.7,96.05,0.1,82.5,25.81818182,11.0,60.0,28.75,8.0,124.65,120.0,39.85383678,555.0,435.0,87.08333333
2024-09-20 12:00:00,2.62,1176.0,115628.0,2.435671099,3496.0,1462.0,2309.0,0.0,1.3,233.0,1.32,7.0,1.3,10.62,88.01,0.42,3.3,289.7903333,0.95,10.86,87.65,0.45,7.0,22.592000003,1.04,10.24,69.88,1.09,81.85454933,18.79,927.328,2.03,1.91684535,10.34,4.754444444,82.15444444,55.675,9.24,23.90142857,63.12,0.089,1.615,0.295,0.0595,0.0635,5.395,0.17,0.529952947,0.222449385,19.35963912,0.019627887,0.736045759,0.045798403,0.035984459,186.5305224,0.002944183,0.009159681,3.317112888,0.042527088,0.686976042,1.0,0.47,0.0,1.06,1.42,0.0,8.7,96.05,0.1,82.5,25.81818182,11.0,60.0,28.75,8.0,125.3125,125.0,39.10973578,560.0,435.0,88.4
2024-09-20 13:00:00,2.59,1176.0,115417.0,2.442911607,3500.0,1492.0,2301.0,0.0,1.3,235.0,1.29,7.0,1.3,10.62,88.01,0.42,3.3,289.7903333,0.95,10.86,87.65,0.45,7.0,22.592000003,1.04,10.24,69.88,1.09,81.85454933,18.79,927.328,2.03,1.91684535,10.34,4.754444444,82.15444444,55.675,9.24,23.90142857,63.12,0.089,1.615,0.295,0.0595,0.0635,5.395,0.17,0.529952947,0.222449385,19.35963912,0.019627887,0.736045759,0.045798403,0.035984459,186.5305224,0.002944183,0.009159681,3.317112888,0.042527088,0.686976042,1.0,0.47,0.0,1.06,1.42,0.0,8.7,96.05,0.1,82.5,25.81818182,11.0,60.0,28.75,8.0,125.8425,129.0,40.00938086,564.0,435.0,88.4496124
2024-09-20 14:00:00,2.61,1164.0,115720.0,2.436518792,3500.0,1475.0,2299.0,0.0,1.3,232.0,1.31,6.0,1.3,10.62,88.01,0.42,3.3,289.7903333,0.95,10.86,87.65,0.45,7.0,22.592000003,1.04,10.24,69.88,1.09,81.85454933,18.79,927.328,2.03,1.91684535,10.34,4.754444444,82.15444444,55.675,9.24,23.90142857,63.12,0.089,1.615,0.295,0.0595,0.0635,5.395,0.17,0.529952947,0.222449385,19.35963912,0.019627887,0.736045759,0.045798403,0.035984459,186.5305224,0.002944183,0.009159681,3.317112888,0.042527088,0.686976042,1.0,0.47,0.0,1.06,1.42,0.0,8.7,96.05,0.1,82.5,25.81818182,11.0,60.0,28.75,8.0,125.3125,125.0,40.14285714,560.0,435.0,85.36
2024-09-20 15:00:00,2.65,1156.0,116860.0,2.411385507,3498.0,1445.0,2273.0,0.0,1.3,230.0,1.35,7.0,1.3,10.62,88.01,0.42,3.3,289.7903333,0.95,10.86,87.65,0.45,7.0,22.592000003,1.04,10.24,69.88,1.09,81.85454933,18.79,927.328,2.03,1.91684535,10.34,4.754444444,82.15444444,55.675,9.24,23.90142857,63.12,0.089,1.615,0.295,0.0595,0.0635,5.395,0.17,0.529952947,0.222449385,19.35963912,0.019627887,0.736045759,0.045798403,0.035984459,186.5305224,0.002944183,0.009159681,3.317112888,0.042527088,0.686976042,1.0,0.47,0.0,1.06,1.42,0.0,8.7,96.05,0.1,82.5,25.81818182,11.0,60.0,28.75,8.0,125.975,130.0,39.58633959,565.0,435.0,91.76923077
2024-09-20 16:00:00,2.67,1169.0,114657.0,2.459797157,3501.0,1392.0,2286.0,0.0,1.3,227.0,1.37,7.0,1.3,10.53,88.11,0.4,3.7,289.7903333,0.96,10.76,87.77,0.44,5.8,22.592000003,1.03,10.36,69.52,1.14,81.85454933,18.98,927.328,2.01,1.926731849,10.125,4.754444444,82.15444444,55.895,8.945,23.92428571,63.12,0.0875,1.675,0.285,0.056,0.061,5.255,0.165,0.942138572,0.088325491,19.04232162,0.004906972,0.683704727,0.02944183,0.016356572,186.5305224,0.001962789,0.008178286,3.640973022,0.030096093,1.046820635,1.0,0.58,0.0,0.9,1.25,0.0,8.7,96.22,0.1,82.5,25.81818182,11.0,60.0,28.75,8.0,125.975,130.0,39.58432871,565.0,435.0,92.61538462
2024-09-20 17:00:00,2.68,1155.0,115920.0,2.432317411,3500.0,1399.0,2310.0,0.0,1.3,227.0,1.38,7.0,1.3,10.53,88.11,0.4,3.7,289.7903333,0.96,10.76,87.77,0.44,5.8,22.592000003,1.03,10.36,69.52,1.14,81.85454933,18.98,927.328,2.01,1.926731849,10.125,4.754444444,82.15444444,55.895,8.945,23.92428571,63.12,0.0875,1.675,0.285,0.056,0.061,5.255,0.165,0.942138572,0.088325491,19.04232162,0.004906972,0.683704727,0.02944183,0.016356572,186.5305224,0.001962789,0.008178286,3.640973022,0.030096093,1.046820635,1.0,0.58,0.0,0.9,1.25,0.0,8.7,96.22,0.1,82.5,25.81818182,11.0,60.0,28.75,8.0,125.0475,123.0,40.50903901,558.0,435.0,88.45528455
2024-09-20 18:00:00,2.67,1146.0,116907.0,2.411793996,3500.0,1417.0,2310.0,0.0,1.3,227.0,1.37,6.0,1.3,10.53,88.11,0.4,3.7,289.7903333,0.96,10.76,87.77,0.44,5.8,22.592000003,1.03,10.36,69.52,1.14,81.85454933,18.98,927.328,2.01,1.926731849,10.125,4.754444444,82.15444444,55.895,8.945,23.92428571,63.12,0.0875,1.675,0.285,0.056,0.061,5.255,0.165,0.942138572,0.088325491,19.04232162,0.004906972,0.683704727,0.02944183,0.016356572,186.5305224,0.001962789,0.008178286,3.640973022,0.030096093,1.046820635,1.0,0.58,0.0,0.9,1.25,0.0,8.7,96.22,0.1,82.5,25.81818182,11.0,60.0,28.75,8.0,124.2525,117.0,40.59594756,552.0,435.0,85.98290598
2024-09-20 19:00:00,2.6,1104.0,116486.0,2.422579179,3503.0,1428.0,2330.0,0.0,1.3,221.0,1.3,7.0,1.3,10.53,88.11,0.4,3.7,289.7903333,0.96,10.76,87.77,0.44,5.8,22.592000003,1.03,10.36,69.52,1.14,81.85454933,18.98,927.328,2.01,1.926731849,10.125,4.754444444,82.15444444,55.895,8.945,23.92428571,63.12,0.0875,1.675,0.285,0.056,0.061,5.255,0.165,0.942138572,0.088325491,19.04232162,0.004906972,0.683704727,0.02944183,0.016356572,186.5305224,0.001962789,0.008178286,3.640973022,0.030096093,1.046820635,1.0,0.58,0.0,0.9,1.25,0.0,8.7,96.22,0.1,82.5,25.81818182,11.0,60.0,28.75,8.0,123.9875,115.0,39.98577862,550.0,435.0,82.08695652
2024-09-20 20:00:00,2.6,1128.0,117971.0,2.388006432,3497.0,1436.0,2334.0,0.0,1.3,228.0,1.3,7.0,1.3,10.53,88.11,0.4,3.7,289.7903333,0.96,10.76,87.77,0.44,5.8,22.592000003,1.03,10.36,69.52,1.14,81.85454933,18.98,927.328,2.01,1.926731849,10.125,4.754444444,82.15444444,55.895,8.945,23.92428571,63.12,0.0875,1.675,0.285,0.056,0.061,5.255,0.165,0.942138572,0.088325491,19.04232162,0.004906972,0.683704727,0.02944183,0.016356572,186.5305224,0.001962789,0.008178286,3.640973022,0.030096093,1.046820635,1.0,0.58,0.0,0.9,1.25,0.0,8.7,96.22,0.1,82.5,25.81818182,11.0,60.0,28.75,8.0,123.7225,113.0,40.30563515,548.0,435.0,82.21238938
2024-09-20 21:00:00,2.68,1124.0,116236.0,2.425016018,3499.0,1398.0,2317.0,0.0,1.3,223.0,1.38,7.0,1.3,10.53,88.11,0.4,3.7,289.7903333,0.96,10.76,87.77,0.44,5.8,22.592000003,1.03,10.36,69.52,1.14,81.85454933,18.98,927.328,2.01,1.926731849,10.125,4.754444444,82.15444444,55.895,8.945,23.92428571,63.12,0.0875,1.675,0.285,0.056,0.061,5.255,0.165,0.942138572,0.088325491,19.04232162,0.004906972,0.683704727,0.02944183,0.016356572,186.5305224,0.001962789,0.008178286,3.640973022,0.030096093,1.046820635,1.0,0.58,0.0,0.9,1.25,0.0,8.7,96.22,0.1,82.5,25.81818182,11.0,60.0,28.75,8.0,123.59,112.0,40.93166233,547.0,435.0,88.30357143
2024-09-20 22:00:00,2.66,1142.0,114621.0,2.459164456,3499.0,1397.0,2303.0,0.0,1.3,223.0,1.36,7.0,1.3,10.53,88.11,0.4,3.7,289.7903333,0.96,10.76,87.77,0.44,5.8,22.592000003,1.03,10.36,69.52,1.14,81.85454933,18.98,927.328,2.01,1.926731849,10.125,4.754444444,82.15444444,55.895,8.945,23.92428571,63.12,0.0875,1.675,0.285,0.056,0.061,5.255,0.165,0.942138572,0.088325491,19.04232162,0.004906972,0.683704727,0.02944183,0.016356572,186.5305224,0.001962789,0.008178286,3.640973022,0.030096093,1.046820635,1.0,0.58,0.0,0.9,1.25,0.0,8.7,96.22,0.1,82.5,25.81818182,11.0,60.0,28.75,8.0,123.855,114.0,41.37606032,549.0,435.0,88.85964912
2024-09-20 23:00:00,2.66,1148.0,114854.0,2.45417853,3499.0,1422.0,2308.0,0.0,1.3,225.0,1.36,7.0,1.3,10.48,88.15,0.44,2.9,290.9746667,0.93,10.82,87.66,0.48,6.1,22.550000003,1.04,10.3,69.6,1.08,79.361646,19.02,931.1033333,2.005,1.974865294,10.585,4.754444444,82.53333333,55.46,9.27,23.97,63.93,0.086,1.72,0.315,0.0575,0.062,5.36,0.17,0.586595676,0.073708357,18.08925933,0.00491389,0.586595676,0.021498271,0.018427089,196.3630794,0.002149827,0.005221009,3.473506333,0.028561988,0.706371757,1.0,0.35,0.0,1.02,1.32,0.0,11.99333333,94.9,0.1,82.5,25.81818182,11.0,60.0,28.75,8.0,124.2525,117.0,41.34275618,552.0,435.0,89.05982906
2024-09-21 00:00:00,2.67,1119.0,118155.0,2.38565259,3499.0,1425.0,2280.0,0.0,1.3,226.0,1.37,8.0,1.3,10.48,88.15,0.44,2.9,290.9746667,0.93,10.82,87.66,0.48,6.1,22.550000003,1.04,10.3,69.6,1.08,79.361646,19.02,931.1033333,2.005,1.974865294,10.585,4.754444444,82.53333333,55.46,9.27,23.97,63.93,0.086,1.72,0.315,0.0575,0.062,5.36,0.17,0.586595676,0.073708357,18.08925933,0.00491389,0.586595676,0.021498271,0.018427089,196.3630794,0.002149827,0.005221009,3.473506333,0.028561988,0.706371757,1.0,0.35,0.0,1.02,1.32,0.0,11.99333333,94.9,0.1,82.5,25.81818182,11.0,60.0,28.75,8.0,123.9875,115.0,41.67461832,550.0,435.0,91.65217391
2024-09-21 01:00:00,2.69,1123.0,114991.0,2.451956473,3500.0,1381.0,2302.0,0.0,1.3,219.0,1.39,6.0,1.3,10.48,88.15,0.44,2.9,290.9746667,0.93,10.82,87.66,0.48,6.1,22.550000003,1.04,10.3,69.6,1.08,79.361646,19.02,931.1033333,2.005,1.974865294,10.585,4.754444444,82.53333333,55.46,9.27,23.97,63.93,0.086,1.72,0.315,0.0575,0.062,5.36,0.17,0.586595676,0.073708357,18.08925933,0.00491389,0.586595676,0.021498271,0.018427089,196.3630794,0.002149827,0.005221009,3.473506333,0.028561988,0.706371757,1.0,0.35,0.0,1.02,1.32,0.0,11.99333333,94.9,0.1,82.5,25.81818182,11.0,60.0,28.75,8.0,123.325,110.0,41.30538352,545.0,435.0,87.90909091
2024-09-21 02:00:00,2.68,1108.0,116292.0,2.425233588,3501.0,1410.0,2292.0,0.0,1.3,220.0,1.38,7.0,1.3,10.48,88.15,0.44,2.9,290.9746667,0.93,10.82,87.66,0.48,6.1,22.550000003,1.04,10.3,69.6,1.08,79.361646,19.02,931.1033333,2.005,1.974865294,10.585,4.754444444,82.53333333,55.46,9.27,23.97,63.93,0.086,1.72,0.315,0.0575,0.062,5.36,0.17,0.586595676,0.073708357,18.08925933,0.00491389,0.586595676,0.021498271,0.018427089,196.3630794,0.002149827,0.005221009,3.473506333,0.028561988,0.706371757,1.0,0.35,0.0,1.02,1.32,0.0,11.99333333,94.9,0.1,82.5,25.81818182,11.0,60.0,28.75,8.0,123.325,110.0,40.81048868,545.0,435.0,88.63636364
2024-09-21 03:00:00,2.69,1087.0,116280.0,2.424098925,3499.0,1394.0,2282.0,0.0,1.3,216.0,1.39,7.0,1.3,10.48,88.15,0.44,2.9,290.9746667,0.93,10.82,87.66,0.48,6.1,22.550000003,1.04,10.3,69.6,1.08,79.361646,19.02,931.1033333,2.005,1.974865294,10.585,4.754444444,82.53333333,55.46,9.27,23.97,63.93,0.086,1.72,0.315,0.0575,0.062,5.36,0.17,0.586595676,0.073708357,18.08925933,0.00491389,0.586595676,0.021498271,0.018427089,196.3630794,0.002149827,0.005221009,3.473506333,0.028561988,0.706371757,1.0,0.35,0.0,1.02,1.32,0.0,11.99333333,94.9,0.1,82.5,25.81818182,11.0,60.0,28.75,8.0,122.795,106.0,40.84337349,541.0,435.0,90.28301887
2024-09-21 04:00:00,2.67,1099.0,116553.0,2.419805804,3501.0,1415.0,2294.0,0.0,1.3,219.0,1.37,7.0,1.3,10.48,88.15,0.44,2.9,290.9746667,0.93,10.82,87.66,0.48,6.1,22.550000003,1.04,10.3,69.6,1.08,79.361646,19.02,931.1033333,2.005,1.974865294,10.585,4.754444444,82.53333333,55.46,9.27,23.97,63.93,0.086,1.72,0.315,0.0575,0.062,5.36,0.17,0.586595676,0.073708357,18.08925933,0.00491389,0.586595676,0.021498271,0.018427089,196.3630794,0.002149827,0.005221009,3.473506333,0.028561988,0.706371757,1.0,0.35,0.0,1.02,1.32,0.0,11.99333333,94.9,0.1,82.5,25.81818182,11.0,60.0,28.75,8.0,122.6625,105.0,41.5085389,540.0,435.0,89.71428571
2024-09-21 05:00:00,2.65,1093.0,116852.0,2.412239519,3499.0,1446.0,2310.0,0.0,1.3,220.0,1.35,7.0,1.3,10.48,88.15,0.44,2.9,290.9746667,0.93,10.82,87.66,0.48,6.1,22.550000003,1.04,10.3,69.6,1.08,79.361646,19.02,931.1033333,2.005,1.974865294,10.585,4.754444444,82.53333333,55.46,9.27,23.97,63.93,0.086,1.72,0.315,0.0575,0.062,5.36,0.17,0.586595676,0.073708357,18.08925933,0.00491389,0.586595676,0.021498271,0.018427089,196.3630794,0.002149827,0.005221009,3.473506333,0.028561988,0.706371757,1.0,0.35,0.0,1.02,1.32,0.0,11.99333333,94.9,0.1,82.5,25.81818182,11.0,60.0,28.75,8.0,122.0,100.0,41.1014911,535.0,435.0,87.1
2024-09-21 06:00:00,2.63,1091.0,117068.0,2.408479015,3500.0,1471.0,2292.0,0.0,1.3,222.0,1.33,7.0,1.3,10.48,88.15,0.44,2.9,290.9746667,0.93,10.82,87.66,0.48,6.1,22.550000003,1.04,10.3,69.6,1.08,79.361646,19.02,931.1033333,2.005,1.974865294,10.585,4.754444444,82.53333333,55.46,9.27,23.97,63.93,0.086,1.72,0.315,0.0575,0.062,5.36,0.17,0.586595676,0.073708357,18.08925933,0.00491389,0.586595676,0.021498271,0.018427089,196.3630794,0.002149827,0.005221009,3.473506333,0.028561988,0.706371757,1.0,0.35,0.0,1.02,1.32,0.0,11.99333333,94.9,0.1,82.5,25.81818182,11.0,60.0,28.75,8.0,122.6625,105.0,40.94920105,540.0,435.0,88.38095238
2024-09-21 07:00:00,2.59,1140.0,116280.0,2.424791326,3500.0,1476.0,2303.0,0.0,1.27,231.0,1.32,7.0,1.3,10.48,88.15,0.44,2.9,290.9746667,0.93,10.82,87.66,0.48,6.1,22.550000003,1.04,10.3,69.6,1.08,79.361646,19.02,931.1033333,2.005,1.974865294,10.585,4.754444444,82.53333333,55.46,9.27,23.97,63.93,0.086,1.72,0.315,0.0575,0.062,5.36,0.17,0.586595676,0.073708357,18.08925933,0.00491389,0.586595676,0.021498271,0.018427089,196.3630794,0.002149827,0.005221009,3.473506333,0.028561988,0.706371757,1.0,0.35,0.0,1.02,1.32,0.0,11.99333333,94.9,0.1,82.5,25.81818182,11.0,60.0,28.75,8.0,124.65,120.0,40.37817137,555.0,435.0,87.91666667
2024-09-21 08:00:00,2.6,1152.0,116251.0,2.425395869,3500.0,1496.0,2309.0,0.0,1.3,232.0,1.3,7.0,1.3,10.65,87.99,0.41,3.2,290.9746667,0.95,10.84,87.68,0.45,7.0,22.550000003,1.03,10.2,69.82,1.02,79.361646,18.96,931.1033333,1.96,1.960140117,10.32,4.754444444,82.53333333,55.785,9.385,23.97,63.93,0.0825,1.655,0.31,0.058,0.062,5.265,0.17,0.482175503,0.07985072,18.0769746,0.0033783,0.580453313,0.018427089,0.012284726,196.3630794,0.000921354,0.00491389,3.639350137,0.018427089,0.706371757,1.0,0.42,0.0,0.93,1.21,0.0,11.99333333,96.44,0.2,82.5,25.81818182,11.0,60.0,28.75,8.0,124.2525,117.0,40.31264803,552.0,435.0,87.26495726
2024-09-21 09:00:00,2.54,1126.0,115696.0,2.437023933,3500.0,1500.0,2291.0,0.0,1.25,231.0,1.29,7.0,1.3,10.65,87.99,0.41,3.2,290.9746667,0.95,10.84,87.68,0.45,7.0,22.550000003,1.03,10.2,69.82,1.02,79.361646,18.96,931.1033333,1.96,1.960140117,10.32,4.754444444,82.53333333,55.785,9.385,23.97,63.93,0.0825,1.655,0.31,0.058,0.062,5.265,0.17,0.482175503,0.07985072,18.0769746,0.0033783,0.580453313,0.018427089,0.012284726,196.3630794,0.000921354,0.00491389,3.639350137,0.018427089,0.706371757,1.0,0.42,0.0,0.93,1.21,0.0,11.99333333,96.44,0.2,82.5,25.81818182,11.0,60.0,28.75,8.0,124.65,120.0,39.00492842,555.0,435.0,86.16666667
2024-09-21 10:00:00,2.53,1172.0,114205.0,2.46882189,3500.0,1532.0,2265.0,0.0,1.29,235.0,1.24,7.0,1.3,10.65,87.99,0.41,3.2,290.9746667,0.95,10.84,87.68,0.45,7.0,22.550000003,1.03,10.2,69.82,1.02,79.361646,18.96,931.1033333,1.96,1.960140117,10.32,4.754444444,82.53333333,55.785,9.385,23.97,63.93,0.0825,1.655,0.31,0.058,0.062,5.265,0.17,0.482175503,0.07985072,18.0769746,0.0033783,0.580453313,0.018427089,0.012284726,196.3630794,0.000921354,0.00491389,3.639350137,0.018427089,0.706371757,1.0,0.42,0.0,0.93,1.21,0.0,11.99333333,96.44,0.2,82.5,25.81818182,11.0,60.0,28.75,8.0,126.6375,135.0,39.18918919,570.0,435.0,96.2962963
2024-09-21 11:00:00,2.63,1189.0,112975.0,2.495685024,3500.0,1514.0,2281.0,0.0,1.3,235.0,1.33,7.0,1.3,10.65,87.99,0.41,3.2,290.9746667,0.95,10.84,87.68,0.45,7.0,22.550000003,1.03,10.2,69.82,1.02,79.361646,18.96,931.1033333,1.96,1.960140117,10.32,4.754444444,82.53333333,55.785,9.385,23.97,63.93,0.0825,1.655,0.31,0.058,0.062,5.265,0.17,0.482175503,0.07985072,18.0769746,0.0033783,0.580453313,0.018427089,0.012284726,196.3630794,0.000921354,0.00491389,3.639350137,0.018427089,0.706371757,1.0,0.42,0.0,0.93,1.21,0.0,11.99333333,96.44,0.2,82.5,25.81818182,11.0,60.0,28.75,8.0,126.24000000000001,132.0,38.80560928,567.0,435.0,94.6969697
2024-09-21 12:00:00,2.58,1179.0,113680.0,2.480216796,3500.0,1483.0,2279.0,0.0,1.3,232.0,1.28,7.0,1.3,10.65,87.99,0.41,3.2,290.9746667,0.95,10.84,87.68,0.45,7.0,22.550000003,1.03,10.2,69.82,1.02,79.361646,18.96,931.1033333,1.96,1.960140117,10.32,4.754444444,82.53333333,55.785,9.385,23.97,63.93,0.0825,1.655,0.31,0.058,0.062,5.265,0.17,0.482175503,0.07985072,18.0769746,0.0033783,0.580453313,0.018427089,0.012284726,196.3630794,0.000921354,0.00491389,3.639350137,0.018427089,0.706371757,1.0,0.42,0.0,0.93,1.21,0.0,11.99333333,96.44,0.2,82.5,25.81818182,11.0,60.0,28.75,8.0,125.975,130.0,40.72629783,565.0,435.0,93.23076923
2024-09-21 13:00:00,2.65,1124.0,115288.0,2.445643494,3500.0,1423.0,2281.0,0.0,1.3,222.0,1.35,6.0,1.3,10.65,87.99,0.41,3.2,290.9746667,0.95,10.84,87.68,0.45,7.0,22.550000003,1.03,10.2,69.82,1.02,79.361646,18.96,931.1033333,1.96,1.960140117,10.32,4.754444444,82.53333333,55.785,9.385,23.97,63.93,0.0825,1.655,0.31,0.058,0.062,5.265,0.17,0.482175503,0.07985072,18.0769746,0.0033783,0.580453313,0.018427089,0.012284726,196.3630794,0.000921354,0.00491389,3.639350137,0.018427089,0.706371757,1.0,0.42,0.0,0.93,1.21,0.0,11.99333333,96.44,0.2,82.5,25.81818182,11.0,60.0,28.75,8.0,124.65,120.0,40.3902439,555.0,435.0,85.25
2024-09-21 14:00:00,2.7,1101.0,114814.0,2.455734277,3500.0,1369.0,2271.0,0.0,1.3,215.0,1.4,7.0,1.3,10.65,87.99,0.41,3.2,290.9746667,0.95,10.84,87.68,0.45,7.0,22.550000003,1.03,10.2,69.82,1.02,79.361646,18.96,931.1033333,1.96,1.960140117,10.32,4.754444444,82.53333333,55.785,9.385,23.97,63.93,0.0825,1.655,0.31,0.058,0.062,5.265,0.17,0.482175503,0.07985072,18.0769746,0.0033783,0.580453313,0.018427089,0.012284726,196.3630794,0.000921354,0.00491389,3.639350137,0.018427089,0.706371757,1.0,0.42,0.0,0.93,1.21,0.0,11.99333333,96.44,0.2,82.5,25.81818182,11.0,60.0,28.75,8.0,124.12,116.0,39.30832927,551.0,435.0,88.10344828
2024-09-21 15:00:00,2.67,1089.0,115476.0,2.441664173,3500.0,1409.0,2300.0,0.0,1.3,218.0,1.37,7.0,1.3,10.65,87.99,0.41,3.2,290.9746667,0.95,10.84,87.68,0.45,7.0,22.550000003,1.03,10.2,69.82,1.02,79.361646,18.96,931.1033333,1.96,1.960140117,10.32,4.754444444,82.53333333,55.785,9.385,23.97,63.93,0.0825,1.655,0.31,0.058,0.062,5.265,0.17,0.482175503,0.07985072,18.0769746,0.0033783,0.580453313,0.018427089,0.012284726,196.3630794,0.000921354,0.00491389,3.639350137,0.018427089,0.706371757,1.0,0.42,0.0,0.93,1.21,0.0,11.99333333,96.44,0.2,82.5,25.81818182,11.0,60.0,28.75,8.0,123.1925,109.0,38.75875392,544.0,435.0,82.3853211
2024-09-21 16:00:00,2.68,1118.0,116252.0,2.425375017,3500.0,1408.0,2323.0,0.0,1.3,221.0,1.38,7.0,1.3,10.83,87.83,0.4,2.6,290.9746667,0.94,10.98,87.54,0.44,5.9,22.550000003,1.04,10.37,69.69,1.1,79.361646,18.84,931.1033333,1.95,1.995338983,10.685,4.754444444,82.53333333,55.465,9.775,23.97,63.93,0.082,1.655,0.32,0.0575,0.064,5.355,0.17,0.663375215,0.033782997,18.02169334,0.010749135,0.537456771,0.015355908,0.024569452,196.3630794,0.000921354,0.008599308,3.56564178,0.039618242,0.767795388,1.0,0.47,0.0,0.76,1.12,0.0,11.99333333,95.6,0.2,82.5,25.81818182,11.0,60.0,28.75,8.0,123.325,110.0,40.30464217,545.0,435.0,82.45454545
2024-09-21 17:00:00,2.66,1111.0,116000.0,2.429946842,3499.0,1423.0,2307.0,0.0,1.3,221.0,1.36,7.0,1.3,10.83,87.83,0.4,2.6,290.9746667,0.94,10.98,87.54,0.44,5.9,22.550000003,1.04,10.37,69.69,1.1,79.361646,18.84,931.1033333,1.95,1.995338983,10.685,4.754444444,82.53333333,55.465,9.775,23.97,63.93,0.082,1.655,0.32,0.0575,0.064,5.355,0.17,0.663375215,0.033782997,18.02169334,0.010749135,0.537456771,0.015355908,0.024569452,196.3630794,0.000921354,0.008599308,3.56564178,0.039618242,0.767795388,1.0,0.47,0.0,0.76,1.12,0.0,11.99333333,95.6,0.2,82.5,25.81818182,11.0,60.0,28.75,8.0,122.6625,105.0,40.71530081,540.0,435.0,82.85714286
2024-09-21 18:00:00,2.68,1109.0,116831.0,2.413362004,3500.0,1416.0,2309.0,0.0,1.3,221.0,1.38,7.0,1.3,10.83,87.83,0.4,2.6,290.9746667,0.94,10.98,87.54,0.44,5.9,22.550000003,1.04,10.37,69.69,1.1,79.361646,18.84,931.1033333,1.95,1.995338983,10.685,4.754444444,82.53333333,55.465,9.775,23.97,63.93,0.082,1.655,0.32,0.0575,0.064,5.355,0.17,0.663375215,0.033782997,18.02169334,0.010749135,0.537456771,0.015355908,0.024569452,196.3630794,0.000921354,0.008599308,3.56564178,0.039618242,0.767795388,1.0,0.47,0.0,0.76,1.12,0.0,11.99333333,95.6,0.2,82.5,25.81818182,11.0,60.0,28.75,8.0,122.53,104.0,40.55647253,539.0,435.0,84.80769231
2024-09-21 19:00:00,2.66,1110.0,116931.0,2.410610708,3499.0,1432.0,2286.0,0.0,1.3,222.0,1.36,7.0,1.3,10.83,87.83,0.4,2.6,290.9746667,0.94,10.98,87.54,0.44,5.9,22.550000003,1.04,10.37,69.69,1.1,79.361646,18.84,931.1033333,1.95,1.995338983,10.685,4.754444444,82.53333333,55.465,9.775,23.97,63.93,0.082,1.655,0.32,0.0575,0.064,5.355,0.17,0.663375215,0.033782997,18.02169334,0.010749135,0.537456771,0.015355908,0.024569452,196.3630794,0.000921354,0.008599308,3.56564178,0.039618242,0.767795388,1.0,0.47,0.0,0.76,1.12,0.0,11.99333333,95.6,0.2,82.5,25.81818182,11.0,60.0,28.75,8.0,123.4575,111.0,41.79566563,546.0,435.0,88.46846847
2024-09-21 20:00:00,2.69,1099.0,115434.0,2.441157106,3498.0,1388.0,2269.0,0.0,1.3,216.0,1.39,7.0,1.3,10.83,87.83,0.4,2.6,290.9746667,0.94,10.98,87.54,0.44,5.9,22.550000003,1.04,10.37,69.69,1.1,79.361646,18.84,931.1033333,1.95,1.995338983,10.685,4.754444444,82.53333333,55.465,9.775,23.97,63.93,0.082,1.655,0.32,0.0575,0.064,5.355,0.17,0.663375215,0.033782997,18.02169334,0.010749135,0.537456771,0.015355908,0.024569452,196.3630794,0.000921354,0.008599308,3.56564178,0.039618242,0.767795388,1.0,0.47,0.0,0.76,1.12,0.0,11.99333333,95.6,0.2,82.5,25.81818182,11.0,60.0,28.75,8.0,123.9875,115.0,40.64843939,550.0,435.0,90.26086957
2024-09-21 21:00:00,2.64,1099.0,115813.0,2.435258536,3501.0,1446.0,2277.0,0.0,1.3,220.0,1.34,7.0,1.3,10.83,87.83,0.4,2.6,290.9746667,0.94,10.98,87.54,0.44,5.9,22.550000003,1.04,10.37,69.69,1.1,79.361646,18.84,931.1033333,1.95,1.995338983,10.685,4.754444444,82.53333333,55.465,9.775,23.97,63.93,0.082,1.655,0.32,0.0575,0.064,5.355,0.17,0.663375215,0.033782997,18.02169334,0.010749135,0.537456771,0.015355908,0.024569452,196.3630794,0.000921354,0.008599308,3.56564178,0.039618242,0.767795388,1.0,0.47,0.0,0.76,1.12,0.0,11.99333333,95.6,0.2,82.5,25.81818182,11.0,60.0,28.75,8.0,123.4575,111.0,39.87115247,546.0,435.0,88.64864865
2024-09-21 22:00:00,2.7,1119.0,117912.0,2.39056631,3499.0,1399.0,2308.0,0.0,1.3,221.0,1.4,6.0,1.3,10.83,87.83,0.4,2.6,290.9746667,0.94,10.98,87.54,0.44,5.9,22.550000003,1.04,10.37,69.69,1.1,79.361646,18.84,931.1033333,1.95,1.995338983,10.685,4.754444444,82.53333333,55.465,9.775,23.97,63.93,0.082,1.655,0.32,0.0575,0.064,5.355,0.17,0.663375215,0.033782997,18.02169334,0.010749135,0.537456771,0.015355908,0.024569452,196.3630794,0.000921354,0.008599308,3.56564178,0.039618242,0.767795388,1.0,0.47,0.0,0.76,1.12,0.0,11.99333333,95.6,0.2,82.5,25.81818182,11.0,60.0,28.75,8.0,123.9875,115.0,41.59753496,550.0,435.0,83.04347826
2024-09-21 23:00:00,2.7,1092.0,117577.0,2.396688878,3498.0,1402.0,2278.0,0.0,1.3,218.0,1.4,7.0,1.3,10.64,87.98,0.4,2.8,247.622,0.98,10.9,87.6,0.45,5.3,18.73866667,1.05,10.27,69.71,1.12,70.972382,18.9,793.8423333,1.93,2.003817016,10.5,4.734444444,82.44666667,55.7,9.675,23.757,63.93,0.0835,1.63,0.34,0.057,0.063,5.24,0.17,0.422206534,0.025981941,12.73981153,0.002381678,0.402720079,0.008660647,0.008660647,231.6686077,0.000866065,0.004763356,2.509422427,0.016888261,0.541290429,1.0,0.66,0.0,1.12,1.1,0.0,8.713333333,95.47,0.1,82.5,25.81818182,11.0,60.0,28.75,8.0,123.325,110.0,41.30177515,545.0,435.0,87.18181818
2024-09-22 01:00:00,2.69,1117.0,117740.0,2.395424236,3501.0,1409.0,2285.0,0.0,1.3,223.0,1.39,7.0,1.3,10.64,87.98,0.4,2.8,247.622,0.98,10.9,87.6,0.45,5.3,18.73866667,1.05,10.27,69.71,1.12,70.972382,18.9,793.8423333,1.93,2.003817016,10.5,4.734444444,82.44666667,55.7,9.675,23.757,63.93,0.0835,1.63,0.34,0.057,0.063,5.24,0.17,0.422206534,0.025981941,12.73981153,0.002381678,0.402720079,0.008660647,0.008660647,231.6686077,0.000866065,0.004763356,2.509422427,0.016888261,0.541290429,1.0,0.66,0.0,1.12,1.1,0.0,8.713333333,95.47,0.1,82.5,25.81818182,11.0,60.0,28.75,8.0,123.9875,115.0,41.33811231,550.0,435.0,90.95652174
