Repository: saikumar-voptimai/evonith_bf_webapp

# Evonith BF2 — Blast Furnace Intelligence Platform

Monitoring, modelling and optimisation of **Blast Furnace 2 (BF2)** at Evonith Steel: live telemetry from InfluxDB,
manual plant reports from Neon PostgreSQL, a two-zone energy model of the furnace, blend and fuel optimisers, a
conversational assistant (FurnaceMind) and a live digital twin evaluated every hour.

The platform has three deployable parts that share one Python service layer, plus the shared data library:

| Part | Path | What it is |
|---|---|---|
| **Streamlit app** (legacy) | `src/app.py`, `src/custom_pages/` | The original 11-page dashboard; still the home of the model pages. Served under `/legacy` in production |

File: src/assets/data/V10_df_filtered.csv (part 79 of 166)
datetime,Hot Blast PressureBar,Hot Blast Temp.oC,Hot Blast VolumeNm3/Hr.,O2 Enrichment %,OxygenFlowNm3/Hr.,PermeabilityKgs/Hr.,RAFToC,SteamKgs/Hr.,TopPressureBar,TuyereVelocitym/s,Differential PressureTotalBar,Charges/Hrs.,StockRodLevel,COKE_ASH%,COKE_FC%,COKE_IM%,COKE_MOIST%,COKE_MT,COKE_VM%,NUTCOKE_ASH%,NUTCOKE_FC%,NUTCOKE_IM%,NUTCOKE_MOIST%,NUTCOKE_MT,NUTCOKE_VM%,PCI_2_%Ash,PCI_2_%FC,PCI_2_%IM,PCI_2_MT,PCI_2_%VM,Sinter_SP_MT,Sinter_SP_02_Al2O3%,Sinter_SP_02_Basicity,Sinter_SP_02_CaO%,Sinter_SP_02_Cold_Strength_AI,Sinter_SP_02_Cold_strength_TI,Sinter_SP_02_Fe(T)%,Sinter_SP_02_FeO%,Sinter_SP_02_Hot_strength_RDI,Sinter_SP_02_Hot_strength_RI,Sinter_SP_02_K2O%,Sinter_SP_02_MgO%,Sinter_SP_02_MnO%,Sinter_SP_02_Na2O%,Sinter_SP_02_P%,Sinter_SP_02_SiO2%,Sinter_SP_02_TiO2%,ORE_%Al2O3,ORE_%CaO,ORE_%Fe(T),ORE_%K2O,ORE_%LOI,ORE_%MgO,ORE_%MnO,ORE_MT,ORE_%Na2O,ORE_%P,ORE_%SiO2,ORE_%TiO2,ORE_%TM,Geomin Type,FLUX_Al2O3%,FLUX_CaO%,FLUX_Fe2O3%,FLUX_LOI%,FLUX_MgO%,FLUX_MT,FLUX_SiO2%,FLUX_TM%,COKE_DISCHARGE_TIME,WEIGHTED_COKE_ANGLE,TOTAL_COKE_PORTIONS,NON_COKE_DISCHARGE_TIME,WEIGHTED_NON_COKE_ANGLE,TOTAL_NON_COKE_PORTIONS,UnitCost Lakhs/Thm,ActualKg/Thm.,FurnaceTopGasAnalysisCO2ETACO,Act. Fuel RateKg/Thm.,Coke Rate Kg/Thm,ProductionTonnesPerHr
2024-09-22 02:00:00,2.66,1117.0,115686.0,2.437930422,3501.0,1418.0,2292.0,0.0,1.3,221.0,1.36,7.0,1.3,10.64,87.98,0.4,2.8,247.622,0.98,10.9,87.6,0.45,5.3,18.73866667,1.05,10.27,69.71,1.12,70.972382,18.9,793.8423333,1.93,2.003817016,10.5,4.734444444,82.44666667,55.7,9.675,23.757,63.93,0.0835,1.63,0.34,0.057,0.063,5.24,0.17,0.422206534,0.025981941,12.73981153,0.002381678,0.402720079,0.008660647,0.008660647,231.6686077,0.000866065,0.004763356,2.509422427,0.016888261,0.541290429,1.0,0.66,0.0,1.12,1.1,0.0,8.713333333,95.47,0.1,82.5,25.81818182,11.0,60.0,28.75,8.0,123.7225,113.0,41.55782474,548.0,435.0,89.02654867
2024-09-22 03:00:00,2.67,1170.0,117183.0,2.40405553,3497.0,1428.0,2313.0,0.0,1.3,230.0,1.37,7.0,1.3,10.64,87.98,0.4,2.8,247.622,0.98,10.9,87.6,0.45,5.3,18.73866667,1.05,10.27,69.71,1.12,70.972382,18.9,793.8423333,1.93,2.003817016,10.5,4.734444444,82.44666667,55.7,9.675,23.757,63.93,0.0835,1.63,0.34,0.057,0.063,5.24,0.17,0.422206534,0.025981941,12.73981153,0.002381678,0.402720079,0.008660647,0.008660647,231.6686077,0.000866065,0.004763356,2.509422427,0.016888261,0.541290429,1.0,0.66,0.0,1.12,1.1,0.0,8.713333333,95.47,0.1,82.5,25.81818182,11.0,60.0,28.75,8.0,124.385,118.0,41.79706022,553.0,435.0,89.06779661
2024-09-22 04:00:00,2.69,1141.0,116893.0,2.410705137,3498.0,1404.0,2286.0,0.0,1.3,226.0,1.39,7.0,1.3,10.64,87.98,0.4,2.8,247.622,0.98,10.9,87.6,0.45,5.3,18.73866667,1.05,10.27,69.71,1.12,70.972382,18.9,793.8423333,1.93,2.003817016,10.5,4.734444444,82.44666667,55.7,9.675,23.757,63.93,0.0835,1.63,0.34,0.057,0.063,5.24,0.17,0.422206534,0.025981941,12.73981153,0.002381678,0.402720079,0.008660647,0.008660647,231.6686077,0.000866065,0.004763356,2.509422427,0.016888261,0.541290429,1.0,0.66,0.0,1.12,1.1,0.0,8.713333333,95.47,0.1,82.5,25.81818182,11.0,60.0,28.75,8.0,124.91499999999999,122.0,41.75172086,557.0,435.0,95.57377049
2024-09-22 05:00:00,2.68,1120.0,116774.0,2.414539349,3500.0,1398.0,2285.0,0.0,1.3,221.0,1.38,7.0,1.3,10.64,87.98,0.4,2.8,247.622,0.98,10.9,87.6,0.45,5.3,18.73866667,1.05,10.27,69.71,1.12,70.972382,18.9,793.8423333,1.93,2.003817016,10.5,4.734444444,82.44666667,55.7,9.675,23.757,63.93,0.0835,1.63,0.34,0.057,0.063,5.24,0.17,0.422206534,0.025981941,12.73981153,0.002381678,0.402720079,0.008660647,0.008660647,231.6686077,0.000866065,0.004763356,2.509422427,0.016888261,0.541290429,1.0,0.66,0.0,1.12,1.1,0.0,8.713333333,95.47,0.1,82.5,25.81818182,11.0,60.0,28.75,8.0,124.12,116.0,41.91559981,551.0,435.0,88.36206897
2024-09-22 06:00:00,2.65,1134.0,115804.0,2.434752445,3500.0,1429.0,2236.0,0.0,1.3,225.0,1.35,7.0,1.3,10.64,87.98,0.4,2.8,247.622,0.98,10.9,87.6,0.45,5.3,18.73866667,1.05,10.27,69.71,1.12,70.972382,18.9,793.8423333,1.93,2.003817016,10.5,4.734444444,82.44666667,55.7,9.675,23.757,63.93,0.0835,1.63,0.34,0.057,0.063,5.24,0.17,0.422206534,0.025981941,12.73981153,0.002381678,0.402720079,0.008660647,0.008660647,231.6686077,0.000866065,0.004763356,2.509422427,0.016888261,0.541290429,1.0,0.66,0.0,1.12,1.1,0.0,8.713333333,95.47,0.1,82.5,25.81818182,11.0,60.0,28.75,8.0,124.65,120.0,41.97296656,555.0,435.0,93.16666667
2024-09-22 07:00:00,2.69,1123.0,114237.0,2.468130728,3500.0,1379.0,2276.0,0.0,1.3,219.0,1.39,7.0,1.3,10.64,87.98,0.4,2.8,247.622,0.98,10.9,87.6,0.45,5.3,18.73866667,1.05,10.27,69.71,1.12,70.972382,18.9,793.8423333,1.93,2.003817016,10.5,4.734444444,82.44666667,55.7,9.675,23.757,63.93,0.0835,1.63,0.34,0.057,0.063,5.24,0.17,0.422206534,0.025981941,12.73981153,0.002381678,0.402720079,0.008660647,0.008660647,231.6686077,0.000866065,0.004763356,2.509422427,0.016888261,0.541290429,1.0,0.66,0.0,1.12,1.1,0.0,8.713333333,95.47,0.1,82.5,25.81818182,11.0,60.0,28.75,8.0,123.4,120.0,42.26804124,550.0,430.0,89.91666667
2024-09-22 08:00:00,2.65,1129.0,114473.0,2.463045334,3500.0,1412.0,2266.0,0.0,1.3,221.0,1.35,7.0,1.3,10.6,88.04,0.42,3.5,247.622,0.94,10.98,87.53,0.45,11.8,18.73866667,1.04,10.36,69.71,1.0,70.972382,18.93,793.8423333,1.99,1.948802542,10.28,4.734444444,82.44666667,55.755,9.45,23.899,63.93,0.087,1.63,0.36,0.0605,0.0625,5.275,0.17,0.396224594,0.084441307,12.71382959,0.00736155,0.413545888,0.023816779,0.010825809,231.6686077,0.001732129,0.004330323,2.468284355,0.016238713,0.627896897,1.0,0.53,0.0,1.0,1.17,0.0,8.713333333,96.41,0.2,82.5,25.81818182,11.0,60.0,28.75,8.0,123.7975,123.0,41.88156638,553.0,430.0,87.88617886
2024-09-22 09:00:00,2.65,1120.0,115430.0,2.442636639,3500.0,1427.0,2271.0,0.0,1.3,222.0,1.35,7.0,1.3,10.6,88.04,0.42,3.5,247.622,0.94,10.98,87.53,0.45,11.8,18.73866667,1.04,10.36,69.71,1.0,70.972382,18.93,793.8423333,1.99,1.948802542,10.28,4.734444444,82.44666667,55.755,9.45,23.899,63.93,0.087,1.63,0.36,0.0605,0.0625,5.275,0.17,0.396224594,0.084441307,12.71382959,0.00736155,0.413545888,0.023816779,0.010825809,231.6686077,0.001732129,0.004330323,2.468284355,0.016238713,0.627896897,1.0,0.53,0.0,1.0,1.17,0.0,8.713333333,96.41,0.2,82.5,25.81818182,11.0,60.0,28.75,8.0,124.65,120.0,41.84210526,555.0,435.0,88.66666667
2024-09-22 10:00:00,2.69,1105.0,116381.0,2.4226882,3500.0,1399.0,2282.0,0.0,1.3,219.0,1.39,7.0,1.3,10.6,88.04,0.42,3.5,247.622,0.94,10.98,87.53,0.45,11.8,18.73866667,1.04,10.36,69.71,1.0,70.972382,18.93,793.8423333,1.99,1.948802542,10.28,4.734444444,82.44666667,55.755,9.45,23.899,63.93,0.087,1.63,0.36,0.0605,0.0625,5.275,0.17,0.396224594,0.084441307,12.71382959,0.00736155,0.413545888,0.023816779,0.010825809,231.6686077,0.001732129,0.004330323,2.468284355,0.016238713,0.627896897,1.0,0.53,0.0,1.0,1.17,0.0,8.713333333,96.41,0.2,82.5,25.81818182,11.0,60.0,28.75,8.0,123.9875,115.0,41.42857143,550.0,435.0,86.43478261
2024-09-22 11:00:00,2.66,1087.0,116168.0,2.427820847,3501.0,1410.0,2278.0,0.0,1.29,217.0,1.37,7.0,1.3,10.6,88.04,0.42,3.5,247.622,0.94,10.98,87.53,0.45,11.8,18.73866667,1.04,10.36,69.71,1.0,70.972382,18.93,793.8423333,1.99,1.948802542,10.28,4.734444444,82.44666667,55.755,9.45,23.899,63.93,0.087,1.63,0.36,0.0605,0.0625,5.275,0.17,0.396224594,0.084441307,12.71382959,0.00736155,0.413545888,0.023816779,0.010825809,231.6686077,0.001732129,0.004330323,2.468284355,0.016238713,0.627896897,1.0,0.53,0.0,1.0,1.17,0.0,8.713333333,96.41,0.2,82.5,25.81818182,11.0,60.0,28.75,8.0,123.325,110.0,40.55343511,545.0,435.0,88.63636364
2024-09-22 12:00:00,2.61,1098.0,115499.0,2.44117823,3500.0,1446.0,2263.0,0.0,1.28,220.0,1.33,6.0,1.3,10.6,88.04,0.42,3.5,247.622,0.94,10.98,87.53,0.45,11.8,18.73866667,1.04,10.36,69.71,1.0,70.972382,18.93,793.8423333,1.99,1.948802542,10.28,4.734444444,82.44666667,55.755,9.45,23.899,63.93,0.087,1.63,0.36,0.0605,0.0625,5.275,0.17,0.396224594,0.084441307,12.71382959,0.00736155,0.413545888,0.023816779,0.010825809,231.6686077,0.001732129,0.004330323,2.468284355,0.016238713,0.627896897,1.0,0.53,0.0,1.0,1.17,0.0,8.713333333,96.41,0.2,82.5,25.81818182,11.0,60.0,28.75,8.0,123.9875,115.0,40.5451448,550.0,435.0,87.82608696
2024-09-22 13:00:00,2.69,1095.0,115107.0,2.4564814,3510.0,1377.0,2261.0,0.0,1.3,214.0,1.39,7.0,1.3,10.6,88.04,0.42,3.5,247.622,0.94,10.98,87.53,0.45,11.8,18.73866667,1.04,10.36,69.71,1.0,70.972382,18.93,793.8423333,1.99,1.948802542,10.28,4.734444444,82.44666667,55.755,9.45,23.899,63.93,0.087,1.63,0.36,0.0605,0.0625,5.275,0.17,0.396224594,0.084441307,12.71382959,0.00736155,0.413545888,0.023816779,0.010825809,231.6686077,0.001732129,0.004330323,2.468284355,0.016238713,0.627896897,1.0,0.53,0.0,1.0,1.17,0.0,8.713333333,96.41,0.2,82.5,25.81818182,11.0,60.0,28.75,8.0,123.9875,115.0,40.5885214,550.0,435.0,88.69565217
2024-09-22 14:00:00,2.65,1100.0,114724.0,2.458361444,3501.0,1415.0,2281.0,0.0,1.3,214.0,1.35,6.0,1.3,10.6,88.04,0.42,3.5,247.622,0.94,10.98,87.53,0.45,11.8,18.73866667,1.04,10.36,69.71,1.0,70.972382,18.93,793.8423333,1.99,1.948802542,10.28,4.734444444,82.44666667,55.755,9.45,23.899,63.93,0.087,1.63,0.36,0.0605,0.0625,5.275,0.17,0.396224594,0.084441307,12.71382959,0.00736155,0.413545888,0.023816779,0.010825809,231.6686077,0.001732129,0.004330323,2.468284355,0.016238713,0.627896897,1.0,0.53,0.0,1.0,1.17,0.0,8.713333333,96.41,0.2,82.5,25.81818182,11.0,60.0,28.75,8.0,123.4575,111.0,41.20615089,546.0,435.0,82.34234234
2024-09-22 15:00:00,2.62,1097.0,115409.0,2.44587133,3504.0,1461.0,2277.0,0.0,1.3,220.0,1.32,7.0,1.3,10.6,88.04,0.42,3.5,247.622,0.94,10.98,87.53,0.45,11.8,18.73866667,1.04,10.36,69.71,1.0,70.972382,18.93,793.8423333,1.99,1.948802542,10.28,4.734444444,82.44666667,55.755,9.45,23.899,63.93,0.087,1.63,0.36,0.0605,0.0625,5.275,0.17,0.396224594,0.084441307,12.71382959,0.00736155,0.413545888,0.023816779,0.010825809,231.6686077,0.001732129,0.004330323,2.468284355,0.016238713,0.627896897,1.0,0.53,0.0,1.0,1.17,0.0,8.713333333,96.41,0.2,82.5,25.81818182,11.0,60.0,28.75,8.0,123.59,112.0,41.58722593,547.0,435.0,82.32142857
2024-09-22 16:00:00,2.62,1136.0,116083.0,2.428903987,3500.0,1470.0,2292.0,0.0,1.3,228.0,1.32,7.0,1.3,10.64,88.01,0.4,3.3,247.622,0.95,10.802,87.708,0.46,6.9,18.73866667,1.03,10.42,69.66,1.08,70.972382,18.84,793.8423333,1.995,1.95310348,10.42,4.734444444,82.44666667,55.595,9.145,23.828,63.93,0.0845,1.65,0.365,0.0585,0.0655,5.335,0.175,0.407050402,0.010825809,12.68351733,0.006928517,0.450353637,0.015156132,0.010825809,231.6686077,0.001082581,0.005845937,2.576542441,0.017321294,0.519638812,1.0,0.4,0.0,0.8,1.28,0.0,8.713333333,96.79,0.3,82.5,25.81818182,11.0,60.0,28.75,8.0,123.9875,115.0,41.07655502,550.0,435.0,89.2173913
2024-09-22 17:00:00,2.63,1157.0,115895.0,2.432841791,3500.0,1451.0,2311.0,0.0,1.3,230.0,1.33,7.0,1.3,10.64,88.01,0.4,3.3,247.622,0.95,10.802,87.708,0.46,6.9,18.73866667,1.03,10.42,69.66,1.08,70.972382,18.84,793.8423333,1.995,1.95310348,10.42,4.734444444,82.44666667,55.595,9.145,23.828,63.93,0.0845,1.65,0.365,0.0585,0.0655,5.335,0.175,0.407050402,0.010825809,12.68351733,0.006928517,0.450353637,0.015156132,0.010825809,231.6686077,0.001082581,0.005845937,2.576542441,0.017321294,0.519638812,1.0,0.4,0.0,0.8,1.28,0.0,8.713333333,96.79,0.3,82.5,25.81818182,11.0,60.0,28.75,8.0,124.2525,117.0,40.3148855,552.0,435.0,91.1965812
2024-09-22 18:00:00,2.63,1169.0,116161.0,2.425194627,3497.0,1453.0,2306.0,0.0,1.3,232.0,1.33,7.0,1.3,10.64,88.01,0.4,3.3,247.622,0.95,10.802,87.708,0.46,6.9,18.73866667,1.03,10.42,69.66,1.08,70.972382,18.84,793.8423333,1.995,1.95310348,10.42,4.734444444,82.44666667,55.595,9.145,23.828,63.93,0.0845,1.65,0.365,0.0585,0.0655,5.335,0.175,0.407050402,0.010825809,12.68351733,0.006928517,0.450353637,0.015156132,0.010825809,231.6686077,0.001082581,0.005845937,2.576542441,0.017321294,0.519638812,1.0,0.4,0.0,0.8,1.28,0.0,8.713333333,96.79,0.3,82.5,25.81818182,11.0,60.0,28.75,8.0,124.5175,119.0,39.85231062,554.0,435.0,93.19327731
2024-09-22 19:00:00,2.64,1108.0,115566.0,2.439763759,3500.0,1435.0,2316.0,0.0,1.3,230.0,1.34,7.0,1.3,10.64,88.01,0.4,3.3,247.622,0.95,10.802,87.708,0.46,6.9,18.73866667,1.03,10.42,69.66,1.08,70.972382,18.84,793.8423333,1.995,1.95310348,10.42,4.734444444,82.44666667,55.595,9.145,23.828,63.93,0.0845,1.65,0.365,0.0585,0.0655,5.335,0.175,0.407050402,0.010825809,12.68351733,0.006928517,0.450353637,0.015156132,0.010825809,231.6686077,0.001082581,0.005845937,2.576542441,0.017321294,0.519638812,1.0,0.4,0.0,0.8,1.28,0.0,8.713333333,96.79,0.3,82.5,25.81818182,11.0,60.0,28.75,8.0,124.91499999999999,122.0,39.75846555,557.0,435.0,95.24590164
2024-09-22 20:00:00,2.7,1176.0,114996.0,2.451149801,3499.0,1368.0,2306.0,0.0,1.3,227.0,1.4,7.0,1.3,10.64,88.01,0.4,3.3,247.622,0.95,10.802,87.708,0.46,6.9,18.73866667,1.03,10.42,69.66,1.08,70.972382,18.84,793.8423333,1.995,1.95310348,10.42,4.734444444,82.44666667,55.595,9.145,23.828,63.93,0.0845,1.65,0.365,0.0585,0.0655,5.335,0.175,0.407050402,0.010825809,12.68351733,0.006928517,0.450353637,0.015156132,0.010825809,231.6686077,0.001082581,0.005845937,2.576542441,0.017321294,0.519638812,1.0,0.4,0.0,0.8,1.28,0.0,8.713333333,96.79,0.3,82.5,25.81818182,11.0,60.0,28.75,8.0,124.65,120.0,41.06007067,555.0,435.0,93.41666667
2024-09-23 00:00:00,2.68,1150.0,115955.0,2.424640252,3490.0,1391.0,2292.0,0.0,1.29,226.0,1.39,7.0,1.3,10.62,88.0,0.4,2.9,279.1246667,0.98,10.92,87.59,0.44,7.0,21.06233333,1.05,10.32,69.91,1.1,62.566236,18.67,851.812,1.93,2.003817016,10.5,4.734444444,82.44666667,55.7,9.675,23.544,63.93,0.0835,1.63,0.34,0.057,0.063,5.24,0.17,0.587146565,0.03641219,13.38375561,0.004323948,0.436946281,0.015930333,0.015930333,233.0208643,0.001365457,0.006599709,2.441892497,0.030950362,0.933062371,1.0,0.79,0.0,1.54,1.22,0.0,11.69666667,94.73,0.2,82.5,25.81818182,11.0,60.0,28.75,8.0,125.445,126.0,40.19417476,561.0,435.0,87.3015873
2024-09-23 09:00:00,2.61,1118.0,116272.0,2.270316403,3273.0,1475.0,2299.0,105.0,1.29,226.0,1.32,7.0,1.3,10.68,87.94,0.43,3.1,279.1246667,0.95,10.87,87.64,0.46,6.8,21.06233333,1.03,10.44,69.44,1.35,62.566236,18.77,851.812,1.93,2.003817016,10.5,4.734444444,82.44666667,55.7,9.675,23.686,63.93,0.0835,1.63,0.34,0.057,0.063,5.24,0.17,0.421015948,0.08420319,13.31775852,0.005689405,0.446049328,0.022757619,0.015930333,233.0208643,0.000455152,0.008647895,2.660365637,0.019799128,0.56894047,1.0,0.63,0.0,1.05,1.14,0.0,11.69666667,96.34,0.3,82.5,25.81818182,11.0,60.0,28.75,8.0,126.015,102.0,40.44531441,552.0,450.0,94.80392157
2024-09-23 10:00:00,2.6,1162.0,114667.0,2.456774245,3497.0,1459.0,2333.0,0.0,1.29,230.0,1.31,7.0,1.3,10.68,87.94,0.43,3.1,279.1246667,0.95,10.87,87.64,0.46,6.8,21.06233333,1.03,10.44,69.44,1.35,62.566236,18.77,851.812,1.93,2.003817016,10.5,4.734444444,82.44666667,55.7,9.675,23.686,63.93,0.0835,1.63,0.34,0.057,0.063,5.24,0.17,0.421015948,0.08420319,13.31775852,0.005689405,0.446049328,0.022757619,0.015930333,233.0208643,0.000455152,0.008647895,2.660365637,0.019799128,0.56894047,1.0,0.63,0.0,1.05,1.14,0.0,11.69666667,96.34,0.3,82.5,25.81818182,11.0,60.0,28.75,8.0,127.075,110.0,40.64285714,560.0,450.0,90.0
2024-09-23 11:00:00,2.61,1158.0,114068.0,2.471079497,3499.0,1429.0,2342.0,0.0,1.28,227.0,1.33,6.0,1.3,10.68,87.94,0.43,3.1,279.1246667,0.95,10.87,87.64,0.46,6.8,21.06233333,1.03,10.44,69.44,1.35,62.566236,18.77,851.812,1.93,2.003817016,10.5,4.734444444,82.44666667,55.7,9.675,23.686,63.93,0.0835,1.63,0.34,0.057,0.063,5.24,0.17,0.421015948,0.08420319,13.31775852,0.005689405,0.446049328,0.022757619,0.015930333,233.0208643,0.000455152,0.008647895,2.660365637,0.019799128,0.56894047,1.0,0.63,0.0,1.05,1.14,0.0,11.69666667,96.34,0.3,82.5,25.81818182,11.0,60.0,28.75,8.0,127.4725,113.0,40.2791381,563.0,450.0,83.45132743
2024-09-23 12:00:00,2.67,1159.0,114234.0,2.46749072,3499.0,1388.0,2367.0,0.0,1.3,224.0,1.37,7.0,1.3,10.68,87.94,0.43,3.1,279.1246667,0.95,10.87,87.64,0.46,6.8,21.06233333,1.03,10.44,69.44,1.35,62.566236,18.77,851.812,1.93,2.003817016,10.5,4.734444444,82.44666667,55.7,9.675,23.686,63.93,0.0835,1.63,0.34,0.057,0.063,5.24,0.17,0.421015948,0.08420319,13.31775852,0.005689405,0.446049328,0.022757619,0.015930333,233.0208643,0.000455152,0.008647895,2.660365637,0.019799128,0.56894047,1.0,0.63,0.0,1.05,1.14,0.0,11.69666667,96.34,0.3,82.5,25.81818182,11.0,60.0,28.75,8.0,126.4125,105.0,39.23777565,555.0,450.0,88.0952381
2024-09-23 13:00:00,2.66,1150.0,115996.0,2.432806965,3503.0,1417.0,2376.0,0.0,1.3,227.0,1.36,7.0,1.3,10.68,87.94,0.43,3.1,279.1246667,0.95,10.87,87.64,0.46,6.8,21.06233333,1.03,10.44,69.44,1.35,62.566236,18.77,851.812,1.93,2.003817016,10.5,4.734444444,82.44666667,55.7,9.675,23.686,63.93,0.0835,1.63,0.34,0.057,0.063,5.24,0.17,0.421015948,0.08420319,13.31775852,0.005689405,0.446049328,0.022757619,0.015930333,233.0208643,0.000455152,0.008647895,2.660365637,0.019799128,0.56894047,1.0,0.63,0.0,1.05,1.14,0.0,11.69666667,96.34,0.3,82.5,25.81818182,11.0,60.0,28.75,8.0,124.5,100.0,39.38021454,545.0,445.0,84.0
2024-09-23 14:00:00,2.7,1153.0,115450.0,2.438726864,3495.0,1377.0,2355.0,0.0,1.3,224.0,1.4,7.0,1.3,10.68,87.94,0.43,3.1,279.1246667,0.95,10.87,87.64,0.46,6.8,21.06233333,1.03,10.44,69.44,1.35,62.566236,18.77,851.812,1.93,2.003817016,10.5,4.734444444,82.44666667,55.7,9.675,23.686,63.93,0.0835,1.63,0.34,0.057,0.063,5.24,0.17,0.421015948,0.08420319,13.31775852,0.005689405,0.446049328,0.022757619,0.015930333,233.0208643,0.000455152,0.008647895,2.660365637,0.019799128,0.56894047,1.0,0.63,0.0,1.05,1.14,0.0,11.69666667,96.34,0.3,82.5,25.81818182,11.0,60.0,28.75,8.0,126.795,106.0,39.63575365,557.0,451.0,87.73584906
2024-09-23 15:00:00,2.66,1149.0,114870.0,2.453836891,3499.0,1409.0,2332.0,0.0,1.3,225.0,1.36,7.0,1.3,10.68,87.94,0.43,3.1,279.1246667,0.95,10.87,87.64,0.46,6.8,21.06233333,1.03,10.44,69.44,1.35,62.566236,18.77,851.812,1.93,2.003817016,10.5,4.734444444,82.44666667,55.7,9.675,23.686,63.93,0.0835,1.63,0.34,0.057,0.063,5.24,0.17,0.421015948,0.08420319,13.31775852,0.005689405,0.446049328,0.022757619,0.015930333,233.0208643,0.000455152,0.008647895,2.660365637,0.019799128,0.56894047,1.0,0.63,0.0,1.05,1.14,0.0,11.69666667,96.34,0.3,82.5,25.81818182,11.0,60.0,28.75,8.0,125.4275,107.0,38.35877863,552.0,445.0,88.13084112
2024-09-23 16:00:00,2.69,1149.0,115422.0,2.443503385,3501.0,1385.0,2324.0,0.0,1.31,224.0,1.38,7.0,1.3,10.8,87.82,0.4,2.6,279.1246667,0.98,11.24,87.27,0.44,5.6,21.06233333,1.05,10.22,69.72,1.1,62.566236,18.96,851.812,1.93,2.003817016,10.5,4.734444444,82.44666667,55.7,9.675,23.615,63.93,0.0835,1.63,0.34,0.057,0.063,5.24,0.17,0.434670519,0.022757619,13.34961918,0.004323948,0.427843233,0.011378809,0.015930333,233.0208643,0.001365457,0.005006676,2.692226303,0.021619738,0.614455707,1.0,0.54,0.0,1.03,1.17,0.0,11.69666667,96.57,0.6,82.5,25.81818182,11.0,60.0,28.75,8.0,125.575,110.0,38.61124459,554.0,444.0,90.90909091
2024-09-23 17:00:00,2.7,1146.0,115210.0,2.446599474,3499.0,1372.0,2325.0,0.0,1.3,222.0,1.4,7.0,1.3,10.8,87.82,0.4,2.6,279.1246667,0.98,11.24,87.27,0.44,5.6,21.06233333,1.05,10.22,69.72,1.1,62.566236,18.96,851.812,1.93,2.003817016,10.5,4.734444444,82.44666667,55.7,9.675,23.615,63.93,0.0835,1.63,0.34,0.057,0.063,5.24,0.17,0.434670519,0.022757619,13.34961918,0.004323948,0.427843233,0.011378809,0.015930333,233.0208643,0.001365457,0.005006676,2.692226303,0.021619738,0.614455707,1.0,0.54,0.0,1.03,1.17,0.0,11.69666667,96.57,0.6,82.5,25.81818182,11.0,60.0,28.75,8.0,124.7075,111.0,39.09266409,551.0,440.0,87.38738739
2024-09-23 18:00:00,2.66,1148.0,115414.0,2.441579889,3498.0,1409.0,2339.0,0.0,1.3,225.0,1.36,7.0,1.3,10.8,87.82,0.4,2.6,279.1246667,0.98,11.24,87.27,0.44,5.6,21.06233333,1.05,10.22,69.72,1.1,62.566236,18.96,851.812,1.93,2.003817016,10.5,4.734444444,82.44666667,55.7,9.675,23.615,63.93,0.0835,1.63,0.34,0.057,0.063,5.24,0.17,0.434670519,0.022757619,13.34961918,0.004323948,0.427843233,0.011378809,0.015930333,233.0208643,0.001365457,0.005006676,2.692226303,0.021619738,0.614455707,1.0,0.54,0.0,1.03,1.17,0.0,11.69666667,96.57,0.6,82.5,25.81818182,11.0,60.0,28.75,8.0,123.795,106.0,39.27803012,545.0,439.0,88.01886792
2024-09-23 19:00:00,2.68,1153.0,116242.0,2.424198292,3498.0,1406.0,2342.0,0.0,1.3,227.0,1.38,7.0,1.3,10.8,87.82,0.4,2.6,279.1246667,0.98,11.24,87.27,0.44,5.6,21.06233333,1.05,10.22,69.72,1.1,62.566236,18.96,851.812,1.93,2.003817016,10.5,4.734444444,82.44666667,55.7,9.675,23.615,63.93,0.0835,1.63,0.34,0.057,0.063,5.24,0.17,0.434670519,0.022757619,13.34961918,0.004323948,0.427843233,0.011378809,0.015930333,233.0208643,0.001365457,0.005006676,2.692226303,0.021619738,0.614455707,1.0,0.54,0.0,1.03,1.17,0.0,11.69666667,96.57,0.6,82.5,25.81818182,11.0,60.0,28.75,8.0,123.795,106.0,40.23124115,545.0,439.0,87.35849057
2024-09-23 20:00:00,2.72,1150.0,117108.0,2.410406873,3504.0,1380.0,2345.0,0.0,1.3,226.0,1.42,7.0,1.3,10.8,87.82,0.4,2.6,279.1246667,0.98,11.24,87.27,0.44,5.6,21.06233333,1.05,10.22,69.72,1.1,62.566236,18.96,851.812,1.93,2.003817016,10.5,4.734444444,82.44666667,55.7,9.675,23.615,63.93,0.0835,1.63,0.34,0.057,0.063,5.24,0.17,0.434670519,0.022757619,13.34961918,0.004323948,0.427843233,0.011378809,0.015930333,233.0208643,0.001365457,0.005006676,2.692226303,0.021619738,0.614455707,1.0,0.54,0.0,1.03,1.17,0.0,11.69666667,96.57,0.6,82.5,25.81818182,11.0,60.0,28.75,8.0,123.64750000000001,103.0,40.68235294,543.0,440.0,87.96116505
2024-09-23 21:00:00,2.66,1149.0,117239.0,2.402907868,3497.0,1433.0,2335.0,0.0,1.3,229.0,1.36,7.0,1.3,10.8,87.82,0.4,2.6,279.1246667,0.98,11.24,87.27,0.44,5.6,21.06233333,1.05,10.22,69.72,1.1,62.566236,18.96,851.812,1.93,2.003817016,10.5,4.734444444,82.44666667,55.7,9.675,23.615,63.93,0.0835,1.63,0.34,0.057,0.063,5.24,0.17,0.434670519,0.022757619,13.34961918,0.004323948,0.427843233,0.011378809,0.015930333,233.0208643,0.001365457,0.005006676,2.692226303,0.021619738,0.614455707,1.0,0.54,0.0,1.03,1.17,0.0,11.69666667,96.57,0.6,82.5,25.81818182,11.0,60.0,28.75,8.0,124.1775,107.0,40.81343107,547.0,440.0,86.54205607
2024-09-23 22:00:00,2.36,1148.0,93867.0,2.2288993,2597.0,1439.0,2250.0,0.0,1.26,197.0,1.1,4.0,1.5,10.8,87.82,0.4,2.6,279.1246667,0.98,11.24,87.27,0.44,5.6,21.06233333,1.05,10.22,69.72,1.1,62.566236,18.96,851.812,1.93,2.003817016,10.5,4.734444444,82.44666667,55.7,9.675,23.615,63.93,0.0835,1.63,0.34,0.057,0.063,5.24,0.17,0.434670519,0.022757619,13.34961918,0.004323948,0.427843233,0.011378809,0.015930333,233.0208643,0.001365457,0.005006676,2.692226303,0.021619738,0.614455707,1.0,0.54,0.0,1.03,1.17,0.0,11.69666667,96.57,0.6,82.5,25.81818182,11.0,60.0,28.75,8.0,126.2975,123.0,39.25391095,563.0,440.0,74.79674797
2024-09-23 23:00:00,2.41,1166.0,102536.0,1.981643379,2522.0,1438.0,2258.0,0.0,1.23,217.0,1.18,9.0,1.3,10.88,87.78,0.4,3.5,290.976,0.94,11.18,87.34,0.44,10.9,23.06666667,1.04,10.09,69.71,1.08,81.69298533,19.12,951.1246667,1.955,1.984813146,10.935,4.734444444,82.44666667,54.97,9.61,23.331,63.93,0.0955,1.9,0.355,0.056,0.0665,5.51,0.18,0.667398455,0.020147878,14.66765509,0.002770333,0.488586038,0.010073939,0.022666363,246.6297789,0.001007394,0.005288818,2.928997746,0.031229211,1.007393894,1.0,0.82,0.0,1.51,1.31,0.0,14.75666667,94.86,0.3,82.5,25.81818182,11.0,60.0,28.75,8.0,124.91499999999999,122.0,38.4296513,557.0,435.0,87.86885246
2024-09-24 00:00:00,2.66,1147.0,115063.0,2.449023631,3498.0,1410.0,2296.0,0.0,1.3,225.0,1.36,7.0,1.3,10.88,87.78,0.4,3.5,290.976,0.94,11.18,87.34,0.44,10.9,23.06666667,1.04,10.09,69.71,1.08,81.69298533,19.12,951.1246667,1.955,1.984813146,10.935,4.734444444,82.44666667,54.97,9.61,23.331,63.93,0.0955,1.9,0.355,0.056,0.0665,5.51,0.18,0.667398455,0.020147878,14.66765509,0.002770333,0.488586038,0.010073939,0.022666363,246.6297789,0.001007394,0.005288818,2.928997746,0.031229211,1.007393894,1.0,0.82,0.0,1.51,1.31,0.0,14.75666667,94.86,0.3,82.5,25.81818182,11.0,60.0,28.75,8.0,123.93,124.0,39.46932007,554.0,430.0,87.25806452
2024-09-24 01:00:00,2.69,1124.0,115476.0,2.44026974,3498.0,1374.0,2282.0,0.0,1.29,220.0,1.4,7.0,1.3,10.88,87.78,0.4,3.5,290.976,0.94,11.18,87.34,0.44,10.9,23.06666667,1.04,10.09,69.71,1.08,81.69298533,19.12,951.1246667,1.955,1.984813146,10.935,4.734444444,82.44666667,54.97,9.61,23.331,63.93,0.0955,1.9,0.355,0.056,0.0665,5.51,0.18,0.667398455,0.020147878,14.66765509,0.002770333,0.488586038,0.010073939,0.022666363,246.6297789,0.001007394,0.005288818,2.928997746,0.031229211,1.007393894,1.0,0.82,0.0,1.51,1.31,0.0,14.75666667,94.86,0.3,82.5,25.81818182,11.0,60.0,28.75,8.0,124.65,120.0,40.50048591,555.0,435.0,86.66666667
2024-09-24 02:00:00,2.68,1095.0,113303.0,2.489885671,3502.0,1366.0,2276.0,0.0,1.3,212.0,1.38,6.0,1.3,10.88,87.78,0.4,3.5,290.976,0.94,11.18,87.34,0.44,10.9,23.06666667,1.04,10.09,69.71,1.08,81.69298533,19.12,951.1246667,1.955,1.984813146,10.935,4.734444444,82.44666667,54.97,9.61,23.331,63.93,0.0955,1.9,0.355,0.056,0.0665,5.51,0.18,0.667398455,0.020147878,14.66765509,0.002770333,0.488586038,0.010073939,0.022666363,246.6297789,0.001007394,0.005288818,2.928997746,0.031229211,1.007393894,1.0,0.82,0.0,1.51,1.31,0.0,14.75666667,94.86,0.3,82.5,25.81818182,11.0,60.0,28.75,8.0,124.2525,117.0,39.8255814,552.0,435.0,84.35897436
2024-09-24 03:00:00,2.66,1128.0,115571.0,2.438961623,3499.0,1420.0,2299.0,0.0,1.3,223.0,1.36,7.0,1.3,10.88,87.78,0.4,3.5,290.976,0.94,11.18,87.34,0.44,10.9,23.06666667,1.04,10.09,69.71,1.08,81.69298533,19.12,951.1246667,1.955,1.984813146,10.935,4.734444444,82.44666667,54.97,9.61,23.331,63.93,0.0955,1.9,0.355,0.056,0.0665,5.51,0.18,0.667398455,0.020147878,14.66765509,0.002770333,0.488586038,0.010073939,0.022666363,246.6297789,0.001007394,0.005288818,2.928997746,0.031229211,1.007393894,1.0,0.82,0.0,1.51,1.31,0.0,14.75666667,94.86,0.3,82.5,25.81818182,11.0,60.0,28.75,8.0,124.12,116.0,39.58534233,551.0,435.0,87.93103448
2024-09-24 04:00:00,2.67,1113.0,115510.0,2.438157844,3496.0,1405.0,2291.0,0.0,1.3,220.0,1.37,7.0,1.3,10.88,87.78,0.4,3.5,290.976,0.94,11.18,87.34,0.44,10.9,23.06666667,1.04,10.09,69.71,1.08,81.69298533,19.12,951.1246667,1.955,1.984813146,10.935,4.734444444,82.44666667,54.97,9.61,23.331,63.93,0.0955,1.9,0.355,0.056,0.0665,5.51,0.18,0.667398455,0.020147878,14.66765509,0.002770333,0.488586038,0.010073939,0.022666363,246.6297789,0.001007394,0.005288818,2.928997746,0.031229211,1.007393894,1.0,0.82,0.0,1.51,1.31,0.0,14.75666667,94.86,0.3,82.5,25.81818182,11.0,60.0,28.75,8.0,123.9875,115.0,39.67873412,550.0,435.0,86.52173913
2024-09-24 05:00:00,2.64,1111.0,115593.0,2.441283745,3503.0,1406.0,2287.0,0.0,1.3,221.0,1.34,7.0,1.3,10.88,87.78,0.4,3.5,290.976,0.94,11.18,87.34,0.44,10.9,23.06666667,1.04,10.09,69.71,1.08,81.69298533,19.12,951.1246667,1.955,1.984813146,10.935,4.734444444,82.44666667,54.97,9.61,23.331,63.93,0.0955,1.9,0.355,0.056,0.0665,5.51,0.18,0.667398455,0.020147878,14.66765509,0.002770333,0.488586038,0.010073939,0.022666363,246.6297789,0.001007394,0.005288818,2.928997746,0.031229211,1.007393894,1.0,0.82,0.0,1.51,1.31,0.0,14.75666667,94.86,0.3,82.5,25.81818182,11.0,60.0,28.75,8.0,123.9875,115.0,39.2024982,550.0,435.0,87.82608696
2024-09-24 06:00:00,2.62,1123.0,115717.0,2.436581923,3500.0,1456.0,2269.0,0.0,1.29,225.0,1.33,7.0,1.3,10.88,87.78,0.4,3.5,290.976,0.94,11.18,87.34,0.44,10.9,23.06666667,1.04,10.09,69.71,1.08,81.69298533,19.12,951.1246667,1.955,1.984813146,10.935,4.734444444,82.44666667,54.97,9.61,23.331,63.93,0.0955,1.9,0.355,0.056,0.0665,5.51,0.18,0.667398455,0.020147878,14.66765509,0.002770333,0.488586038,0.010073939,0.022666363,246.6297789,0.001007394,0.005288818,2.928997746,0.031229211,1.007393894,1.0,0.82,0.0,1.51,1.31,0.0,14.75666667,94.86,0.3,82.5,25.81818182,11.0,60.0,28.75,8.0,124.65,120.0,39.74050937,555.0,435.0,93.91666667
2024-09-24 07:00:00,2.65,1148.0,115698.0,2.43628595,3499.0,1427.0,2315.0,0.0,1.3,226.0,1.35,7.0,1.3,10.88,87.78,0.4,3.5,290.976,0.94,11.18,87.34,0.44,10.9,23.06666667,1.04,10.09,69.71,1.08,81.69298533,19.12,951.1246667,1.955,1.984813146,10.935,4.734444444,82.44666667,54.97,9.61,23.331,63.93,0.0955,1.9,0.355,0.056,0.0665,5.51,0.18,0.667398455,0.020147878,14.66765509,0.002770333,0.488586038,0.010073939,0.022666363,246.6297789,0.001007394,0.005288818,2.928997746,0.031229211,1.007393894,1.0,0.82,0.0,1.51,1.31,0.0,14.75666667,94.86,0.3,82.5,25.81818182,11.0,60.0,28.75,8.0,123.59,112.0,39.55832933,547.0,435.0,87.32142857
2024-09-24 08:00:00,2.66,1148.0,115618.0,2.436578005,3497.0,1420.0,2345.0,0.0,1.3,226.0,1.36,7.0,1.3,10.57,88.05,0.4,3.8,290.976,0.98,10.96,87.55,0.44,7.4,23.06666667,1.05,10.19,69.76,1.12,81.69298533,18.93,951.1246667,1.995,1.9332174,10.98,4.734444444,82.44666667,54.93,9.565,23.473,63.93,0.0945,1.755,0.325,0.0575,0.064,5.68,0.17,0.730360573,0.020147878,14.82380115,0.002770333,0.586806943,0.007555454,0.015110908,246.6297789,0.001259242,0.004785121,2.556262005,0.028710726,1.057763588,1.0,0.76,0.0,1.22,1.36,0.0,14.75666667,95.45,0.2,82.5,25.81818182,11.0,60.0,28.75,8.0,123.325,110.0,39.68102833,545.0,435.0,83.36363636
2024-09-24 09:00:00,2.68,1149.0,115175.0,2.448041567,3500.0,1397.0,2340.0,0.0,1.3,224.0,1.38,7.0,1.3,10.57,88.05,0.4,3.8,290.976,0.98,10.96,87.55,0.44,7.4,23.06666667,1.05,10.19,69.76,1.12,81.69298533,18.93,951.1246667,1.995,1.9332174,10.98,4.734444444,82.44666667,54.93,9.565,23.473,63.93,0.0945,1.755,0.325,0.0575,0.064,5.68,0.17,0.730360573,0.020147878,14.82380115,0.002770333,0.586806943,0.007555454,0.015110908,246.6297789,0.001259242,0.004785121,2.556262005,0.028710726,1.057763588,1.0,0.76,0.0,1.22,1.36,0.0,14.75666667,95.45,0.2,82.5,25.81818182,11.0,60.0,28.75,8.0,123.325,110.0,40.04778973,545.0,435.0,85.18181818
2024-09-24 10:00:00,2.68,1144.0,115297.0,2.464058823,3500.0,1395.0,2325.0,700.0,1.3,224.0,1.38,6.0,1.3,10.57,88.05,0.4,3.8,290.976,0.98,10.96,87.55,0.44,7.4,23.06666667,1.05,10.19,69.76,1.12,81.69298533,18.93,951.1246667,1.995,1.9332174,10.98,4.734444444,82.44666667,54.93,9.565,23.473,63.93,0.0945,1.755,0.325,0.0575,0.064,5.68,0.17,0.730360573,0.020147878,14.82380115,0.002770333,0.586806943,0.007555454,0.015110908,246.6297789,0.001259242,0.004785121,2.556262005,0.028710726,1.057763588,1.0,0.76,0.0,1.22,1.36,0.0,14.75666667,95.45,0.2,82.5,25.81818182,11.0,60.0,28.75,8.0,123.9875,115.0,40.04778973,550.0,435.0,89.2173913
2024-09-24 11:00:00,2.66,1148.0,115794.0,2.444150906,3500.0,1422.0,2330.0,350.0,1.3,224.0,1.36,7.0,1.3,10.57,88.05,0.4,3.8,290.976,0.98,10.96,87.55,0.44,7.4,23.06666667,1.05,10.19,69.76,1.12,81.69298533,18.93,951.1246667,1.995,1.9332174,10.98,4.734444444,82.44666667,54.93,9.565,23.473,63.93,0.0945,1.755,0.325,0.0575,0.064,5.68,0.17,0.730360573,0.020147878,14.82380115,0.002770333,0.586806943,0.007555454,0.015110908,246.6297789,0.001259242,0.004785121,2.556262005,0.028710726,1.057763588,1.0,0.76,0.0,1.22,1.36,0.0,14.75666667,95.45,0.2,82.5,25.81818182,11.0,60.0,28.75,8.0,122.9275,107.0,40.09489917,542.0,435.0,82.61682243
2024-09-24 12:00:00,2.65,1149.0,116165.0,2.427190424,3500.0,1437.0,2317.0,0.0,1.3,227.0,1.35,8.0,1.3,10.57,88.05,0.4,3.8,290.976,0.98,10.96,87.55,0.44,7.4,23.06666667,1.05,10.19,69.76,1.12,81.69298533,18.93,951.1246667,1.995,1.9332174,10.98,4.734444444,82.44666667,54.93,9.565,23.473,63.93,0.0945,1.755,0.325,0.0575,0.064,5.68,0.17,0.730360573,0.020147878,14.82380115,0.002770333,0.586806943,0.007555454,0.015110908,246.6297789,0.001259242,0.004785121,2.556262005,0.028710726,1.057763588,1.0,0.76,0.0,1.22,1.36,0.0,14.75666667,95.45,0.2,82.5,25.81818182,11.0,60.0,28.75,8.0,123.325,110.0,40.36201222,545.0,435.0,84.54545455
2024-09-24 13:00:00,2.66,1148.0,116057.0,2.429447817,3500.0,1422.0,2319.0,0.0,1.3,228.0,1.36,7.0,1.3,10.57,88.05,0.4,3.8,290.976,0.98,10.96,87.55,0.44,7.4,23.06666667,1.05,10.19,69.76,1.12,81.69298533,18.93,951.1246667,1.995,1.9332174,10.98,4.734444444,82.44666667,54.93,9.565,23.473,63.93,0.0945,1.755,0.325,0.0575,0.064,5.68,0.17,0.730360573,0.020147878,14.82380115,0.002770333,0.586806943,0.007555454,0.015110908,246.6297789,0.001259242,0.004785121,2.556262005,0.028710726,1.057763588,1.0,0.76,0.0,1.22,1.36,0.0,14.75666667,95.45,0.2,82.5,25.81818182,11.0,60.0,28.75,8.0,123.7225,113.0,40.26004728,548.0,435.0,87.52212389
2024-09-24 14:00:00,2.62,1148.0,115256.0,2.446322117,3500.0,1460.0,2280.0,0.0,1.3,226.0,1.32,7.0,1.3,10.57,88.05,0.4,3.8,290.976,0.98,10.96,87.55,0.44,7.4,23.06666667,1.05,10.19,69.76,1.12,81.69298533,18.93,951.1246667,1.995,1.9332174,10.98,4.734444444,82.44666667,54.93,9.565,23.473,63.93,0.0945,1.755,0.325,0.0575,0.064,5.68,0.17,0.730360573,0.020147878,14.82380115,0.002770333,0.586806943,0.007555454,0.015110908,246.6297789,0.001259242,0.004785121,2.556262005,0.028710726,1.057763588,1.0,0.76,0.0,1.22,1.36,0.0,14.75666667,95.45,0.2,82.5,25.81818182,11.0,60.0,28.75,8.0,124.3275,127.0,40.14719848,557.0,430.0,93.07086614
2024-09-24 15:00:00,2.63,1158.0,114850.0,2.454964967,3500.0,1436.0,2280.0,0.0,1.3,226.0,1.33,8.0,1.3,10.57,88.05,0.4,3.8,290.976,0.98,10.96,87.55,0.44,7.4,23.06666667,1.05,10.19,69.76,1.12,81.69298533,18.93,951.1246667,1.995,1.9332174,10.98,4.734444444,82.44666667,54.93,9.565,23.473,63.93,0.0945,1.755,0.325,0.0575,0.064,5.68,0.17,0.730360573,0.020147878,14.82380115,0.002770333,0.586806943,0.007555454,0.015110908,246.6297789,0.001259242,0.004785121,2.556262005,0.028710726,1.057763588,1.0,0.76,0.0,1.22,1.36,0.0,14.75666667,95.45,0.2,82.5,25.81818182,11.0,60.0,28.75,8.0,123.7975,123.0,40.18470282,553.0,430.0,93.17073171
2024-09-24 16:00:00,2.62,1151.0,115562.0,2.439848159,3500.0,1456.0,2281.0,0.0,1.3,229.0,1.32,7.0,1.3,10.56,88.02,0.45,3.0,290.976,0.97,11.02,87.47,0.48,5.6,23.06666667,1.03,10.02,69.89,1.2,81.69298533,18.89,951.1246667,2.005,1.971542208,10.94,4.734444444,82.44666667,54.97,9.46,23.402,63.93,0.0925,1.83,0.33,0.055,0.063,5.55,0.175,0.649769061,0.007555454,14.70795085,0.004785121,0.475993615,0.005036969,0.025184847,246.6297789,0.001007394,0.006296212,2.921442292,0.019896029,0.906654504,1.0,0.59,0.0,0.93,1.24,0.0,14.75666667,95.99,0.2,82.5,25.81818182,11.0,60.0,28.75,8.0,124.0625,125.0,40.30747057,555.0,430.0,93.04
2024-09-24 17:00:00,2.69,1148.0,115183.0,2.447172649,3499.0,1378.0,2285.0,0.0,1.3,223.0,1.39,7.0,1.3,10.56,88.02,0.45,3.0,290.976,0.97,11.02,87.47,0.48,5.6,23.06666667,1.03,10.02,69.89,1.2,81.69298533,18.89,951.1246667,2.005,1.971542208,10.94,4.734444444,82.44666667,54.97,9.46,23.402,63.93,0.0925,1.83,0.33,0.055,0.063,5.55,0.175,0.649769061,0.007555454,14.70795085,0.004785121,0.475993615,0.005036969,0.025184847,246.6297789,0.001007394,0.006296212,2.921442292,0.019896029,0.906654504,1.0,0.59,0.0,0.93,1.24,0.0,14.75666667,95.99,0.2,82.5,25.81818182,11.0,60.0,28.75,8.0,123.4,120.0,40.93666586,550.0,430.0,91.58333333
2024-09-24 18:00:00,2.68,1148.0,115681.0,2.445847441,3499.0,1396.0,2268.0,350.0,1.3,225.0,1.38,7.0,1.3,10.56,88.02,0.45,3.0,290.976,0.97,11.02,87.47,0.48,5.6,23.06666667,1.03,10.02,69.89,1.2,81.69298533,18.89,951.1246667,2.005,1.971542208,10.94,4.734444444,82.44666667,54.97,9.46,23.402,63.93,0.0925,1.83,0.33,0.055,0.063,5.55,0.175,0.649769061,0.007555454,14.70795085,0.004785121,0.475993615,0.005036969,0.025184847,246.6297789,0.001007394,0.006296212,2.921442292,0.019896029,0.906654504,1.0,0.59,0.0,0.93,1.24,0.0,14.75666667,95.99,0.2,82.5,25.81818182,11.0,60.0,28.75,8.0,123.4,120.0,40.5105973,550.0,430.0,86.66666667
2024-09-24 19:00:00,2.68,1149.0,116502.0,2.419482328,3499.0,1414.0,2304.0,0.0,1.3,227.0,1.38,7.0,1.3,10.56,88.02,0.45,3.0,290.976,0.97,11.02,87.47,0.48,5.6,23.06666667,1.03,10.02,69.89,1.2,81.69298533,18.89,951.1246667,2.005,1.971542208,10.94,4.734444444,82.44666667,54.97,9.46,23.402,63.93,0.0925,1.83,0.33,0.055,0.063,5.55,0.175,0.649769061,0.007555454,14.70795085,0.004785121,0.475993615,0.005036969,0.025184847,246.6297789,0.001007394,0.006296212,2.921442292,0.019896029,0.906654504,1.0,0.59,0.0,0.93,1.24,0.0,14.75666667,95.99,0.2,82.5,25.81818182,11.0,60.0,28.75,8.0,123.2675,119.0,39.92779783,549.0,430.0,86.72268908
2024-09-24 20:00:00,2.67,1147.0,117360.0,2.401117873,3498.0,1427.0,2308.0,0.0,1.3,229.0,1.37,7.0,1.3,10.56,88.02,0.45,3.0,290.976,0.97,11.02,87.47,0.48,5.6,23.06666667,1.03,10.02,69.89,1.2,81.69298533,18.89,951.1246667,2.005,1.971542208,10.94,4.734444444,82.44666667,54.97,9.46,23.402,63.93,0.0925,1.83,0.33,0.055,0.063,5.55,0.175,0.649769061,0.007555454,14.70795085,0.004785121,0.475993615,0.005036969,0.025184847,246.6297789,0.001007394,0.006296212,2.921442292,0.019896029,0.906654504,1.0,0.59,0.0,0.93,1.24,0.0,14.75666667,95.99,0.2,82.5,25.81818182,11.0,60.0,28.75,8.0,122.7375,115.0,39.89995236,545.0,430.0,90.43478261
2024-09-24 21:00:00,2.63,1147.0,116774.0,2.415918299,3502.0,1467.0,2311.0,0.0,1.3,230.0,1.33,7.0,1.3,10.56,88.02,0.45,3.0,290.976,0.97,11.02,87.47,0.48,5.6,23.06666667,1.03,10.02,69.89,1.2,81.69298533,18.89,951.1246667,2.005,1.971542208,10.94,4.734444444,82.44666667,54.97,9.46,23.402,63.93,0.0925,1.83,0.33,0.055,0.063,5.55,0.175,0.649769061,0.007555454,14.70795085,0.004785121,0.475993615,0.005036969,0.025184847,246.6297789,0.001007394,0.006296212,2.921442292,0.019896029,0.906654504,1.0,0.59,0.0,0.93,1.24,0.0,14.75666667,95.99,0.2,82.5,25.81818182,11.0,60.0,28.75,8.0,122.2825,121.0,40.03795066,546.0,425.0,84.7107438
2024-09-24 22:00:00,2.62,1155.0,116599.0,2.417470682,3499.0,1479.0,2289.0,0.0,1.3,232.0,1.32,7.0,1.3,10.56,88.02,0.45,3.0,290.976,0.97,11.02,87.47,0.48,5.6,23.06666667,1.03,10.02,69.89,1.2,81.69298533,18.89,951.1246667,2.005,1.971542208,10.94,4.734444444,82.44666667,54.97,9.46,23.402,63.93,0.0925,1.83,0.33,0.055,0.063,5.55,0.175,0.649769061,0.007555454,14.70795085,0.004785121,0.475993615,0.005036969,0.025184847,246.6297789,0.001007394,0.006296212,2.921442292,0.019896029,0.906654504,1.0,0.59,0.0,0.93,1.24,0.0,14.75666667,95.99,0.2,82.5,25.81818182,11.0,60.0,28.75,8.0,124.0625,125.0,39.71631206,555.0,430.0,90.72
2024-09-24 23:00:00,2.63,1148.0,115093.0,2.449784708,3500.0,1442.0,2288.0,0.0,1.3,227.0,1.33,7.0,1.3,10.92,87.72,0.42,3.3,294.85,0.94,11.08,87.44,0.44,8.2,24.823999999999998,1.04,10.12,69.82,1.14,83.09262267,18.92,966.1713333,1.975,1.962171232,10.625,4.734444444,82.62222222,55.42,9.525,23.26,63.93,0.0795,1.66,0.35,0.0575,0.064,5.415,0.175,0.647957815,0.047903496,14.84756254,0.006807339,0.438695174,0.010084947,0.01512742,242.6851404,0.001260618,0.006807339,2.738062985,0.033280324,0.932857555,1.0,1.01,0.0,1.25,1.3,0.0,6.623333333,95.07,0.3,82.5,25.81818182,11.0,60.0,28.75,8.0,124.0625,125.0,39.34232316,555.0,430.0,87.28
2024-09-25 00:00:00,2.6,1162.0,117323.0,2.403933439,3501.0,1531.0,2290.0,0.0,1.3,238.0,1.3,7.0,1.3,10.92,87.72,0.42,3.3,294.85,0.94,11.08,87.44,0.44,8.2,24.823999999999998,1.04,10.12,69.82,1.14,83.09262267,18.92,966.1713333,1.975,1.962171232,10.625,4.734444444,82.62222222,55.42,9.525,23.26,63.93,0.0795,1.66,0.35,0.0575,0.064,5.415,0.175,0.647957815,0.047903496,14.84756254,0.006807339,0.438695174,0.010084947,0.01512742,242.6851404,0.001260618,0.006807339,2.738062985,0.033280324,0.932857555,1.0,1.01,0.0,1.25,1.3,0.0,6.623333333,95.07,0.3,82.5,25.81818182,11.0,75.0,29.0,10.0,124.3275,127.0,39.63985033,557.0,430.0,101.9685039
2024-09-25 01:00:00,2.66,1150.0,116552.0,2.419135767,3500.0,1435.0,2304.0,0.0,1.3,229.0,1.36,7.0,1.3,10.92,87.72,0.42,3.3,294.85,0.94,11.08,87.44,0.44,8.2,24.823999999999998,1.04,10.12,69.82,1.14,83.09262267,18.92,966.1713333,1.975,1.962171232,10.625,4.734444444,82.62222222,55.42,9.525,23.26,63.93,0.0795,1.66,0.35,0.0575,0.064,5.415,0.175,0.647957815,0.047903496,14.84756254,0.006807339,0.438695174,0.010084947,0.01512742,242.6851404,0.001260618,0.006807339,2.738062985,0.033280324,0.932857555,1.0,1.01,0.0,1.25,1.3,0.0,6.623333333,95.07,0.3,82.5,25.81818182,11.0,75.0,29.0,10.0,123.66499999999999,122.0,39.71951509,552.0,430.0,87.37704918
2024-09-25 02:00:00,2.62,1151.0,117041.0,2.409722212,3501.0,1474.0,2300.0,0.0,1.3,232.0,1.32,7.0,1.3,10.92,87.72,0.42,3.3,294.85,0.94,11.08,87.44,0.44,8.2,24.823999999999998,1.04,10.12,69.82,1.14,83.09262267,18.92,966.1713333,1.975,1.962171232,10.625,4.734444444,82.62222222,55.42,9.525,23.26,63.93,0.0795,1.66,0.35,0.0575,0.064,5.415,0.175,0.647957815,0.047903496,14.84756254,0.006807339,0.438695174,0.010084947,0.01512742,242.6851404,0.001260618,0.006807339,2.738062985,0.033280324,0.932857555,1.0,1.01,0.0,1.25,1.3,0.0,6.623333333,95.07,0.3,82.5,25.81818182,11.0,75.0,29.0,10.0,123.7975,123.0,39.55861414,553.0,430.0,87.64227642
2024-09-25 03:00:00,2.62,1153.0,117041.0,2.408346403,3499.0,1475.0,2302.0,0.0,1.3,232.0,1.32,7.0,1.3,10.92,87.72,0.42,3.3,294.85,0.94,11.08,87.44,0.44,8.2,24.823999999999998,1.04,10.12,69.82,1.14,83.09262267,18.92,966.1713333,1.975,1.962171232,10.625,4.734444444,82.62222222,55.42,9.525,23.26,63.93,0.0795,1.66,0.35,0.0575,0.064,5.415,0.175,0.647957815,0.047903496,14.84756254,0.006807339,0.438695174,0.010084947,0.01512742,242.6851404,0.001260618,0.006807339,2.738062985,0.033280324,0.932857555,1.0,1.01,0.0,1.25,1.3,0.0,6.623333333,95.07,0.3,82.5,25.81818182,11.0,75.0,29.0,10.0,123.4,120.0,39.58234457,550.0,430.0,86.83333333
2024-09-25 04:00:00,2.65,1149.0,118051.0,2.388435132,3500.0,1463.0,2304.0,0.0,1.3,232.0,1.35,7.0,1.3,10.92,87.72,0.42,3.3,294.85,0.94,11.08,87.44,0.44,8.2,24.823999999999998,1.04,10.12,69.82,1.14,83.09262267,18.92,966.1713333,1.975,1.962171232,10.625,4.734444444,82.62222222,55.42,9.525,23.26,63.93,0.0795,1.66,0.35,0.0575,0.064,5.415,0.175,0.647957815,0.047903496,14.84756254,0.006807339,0.438695174,0.010084947,0.01512742,242.6851404,0.001260618,0.006807339,2.738062985,0.033280324,0.932857555,1.0,1.01,0.0,1.25,1.3,0.0,6.623333333,95.07,0.3,82.5,25.81818182,11.0,75.0,29.0,10.0,123.4,120.0,39.3493232,550.0,430.0,89.41666667
