Repository: saikumar-voptimai/evonith_bf_webapp

# Evonith BF2 — Blast Furnace Intelligence Platform

Monitoring, modelling and optimisation of **Blast Furnace 2 (BF2)** at Evonith Steel: live telemetry from InfluxDB,
manual plant reports from Neon PostgreSQL, a two-zone energy model of the furnace, blend and fuel optimisers, a
conversational assistant (FurnaceMind) and a live digital twin evaluated every hour.

The platform has three deployable parts that share one Python service layer, plus the shared data library:

| Part | Path | What it is |
|---|---|---|
| **Streamlit app** (legacy) | `src/app.py`, `src/custom_pages/` | The original 11-page dashboard; still the home of the model pages. Served under `/legacy` in production |

File: src/assets/data/V10_df_filtered.csv (part 80 of 166)
datetime,Hot Blast PressureBar,Hot Blast Temp.oC,Hot Blast VolumeNm3/Hr.,O2 Enrichment %,OxygenFlowNm3/Hr.,PermeabilityKgs/Hr.,RAFToC,SteamKgs/Hr.,TopPressureBar,TuyereVelocitym/s,Differential PressureTotalBar,Charges/Hrs.,StockRodLevel,COKE_ASH%,COKE_FC%,COKE_IM%,COKE_MOIST%,COKE_MT,COKE_VM%,NUTCOKE_ASH%,NUTCOKE_FC%,NUTCOKE_IM%,NUTCOKE_MOIST%,NUTCOKE_MT,NUTCOKE_VM%,PCI_2_%Ash,PCI_2_%FC,PCI_2_%IM,PCI_2_MT,PCI_2_%VM,Sinter_SP_MT,Sinter_SP_02_Al2O3%,Sinter_SP_02_Basicity,Sinter_SP_02_CaO%,Sinter_SP_02_Cold_Strength_AI,Sinter_SP_02_Cold_strength_TI,Sinter_SP_02_Fe(T)%,Sinter_SP_02_FeO%,Sinter_SP_02_Hot_strength_RDI,Sinter_SP_02_Hot_strength_RI,Sinter_SP_02_K2O%,Sinter_SP_02_MgO%,Sinter_SP_02_MnO%,Sinter_SP_02_Na2O%,Sinter_SP_02_P%,Sinter_SP_02_SiO2%,Sinter_SP_02_TiO2%,ORE_%Al2O3,ORE_%CaO,ORE_%Fe(T),ORE_%K2O,ORE_%LOI,ORE_%MgO,ORE_%MnO,ORE_MT,ORE_%Na2O,ORE_%P,ORE_%SiO2,ORE_%TiO2,ORE_%TM,Geomin Type,FLUX_Al2O3%,FLUX_CaO%,FLUX_Fe2O3%,FLUX_LOI%,FLUX_MgO%,FLUX_MT,FLUX_SiO2%,FLUX_TM%,COKE_DISCHARGE_TIME,WEIGHTED_COKE_ANGLE,TOTAL_COKE_PORTIONS,NON_COKE_DISCHARGE_TIME,WEIGHTED_NON_COKE_ANGLE,TOTAL_NON_COKE_PORTIONS,UnitCost Lakhs/Thm,ActualKg/Thm.,FurnaceTopGasAnalysisCO2ETACO,Act. Fuel RateKg/Thm.,Coke Rate Kg/Thm,ProductionTonnesPerHr
2024-09-25 05:00:00,2.69,1149.0,117340.0,2.401526899,3498.0,1409.0,2307.0,0.0,1.3,228.0,1.39,8.0,1.3,10.92,87.72,0.42,3.3,294.85,0.94,11.08,87.44,0.44,8.2,24.823999999999998,1.04,10.12,69.82,1.14,83.09262267,18.92,966.1713333,1.975,1.962171232,10.625,4.734444444,82.62222222,55.42,9.525,23.26,63.93,0.0795,1.66,0.35,0.0575,0.064,5.415,0.175,0.647957815,0.047903496,14.84756254,0.006807339,0.438695174,0.010084947,0.01512742,242.6851404,0.001260618,0.006807339,2.738062985,0.033280324,0.932857555,1.0,1.01,0.0,1.25,1.3,0.0,6.623333333,95.07,0.3,82.5,25.81818182,11.0,75.0,29.0,10.0,122.7375,115.0,39.69610636,545.0,430.0,89.47826087
2024-09-25 06:00:00,2.69,1149.0,116418.0,2.433848337,3498.0,1392.0,2273.0,512.0,1.3,226.0,1.39,6.0,1.3,10.92,87.72,0.42,3.3,294.85,0.94,11.08,87.44,0.44,8.2,24.823999999999998,1.04,10.12,69.82,1.14,83.09262267,18.92,966.1713333,1.975,1.962171232,10.625,4.734444444,82.62222222,55.42,9.525,23.26,63.93,0.0795,1.66,0.35,0.0575,0.064,5.415,0.175,0.647957815,0.047903496,14.84756254,0.006807339,0.438695174,0.010084947,0.01512742,242.6851404,0.001260618,0.006807339,2.738062985,0.033280324,0.932857555,1.0,1.01,0.0,1.25,1.3,0.0,6.623333333,95.07,0.3,82.5,25.81818182,11.0,75.0,29.0,10.0,123.2675,119.0,39.94334278,549.0,430.0,85.96638655
2024-09-25 07:00:00,2.69,1149.0,117625.0,2.395711399,3498.0,1411.0,2339.0,0.0,1.3,228.0,1.39,7.0,1.3,10.92,87.72,0.42,3.3,294.85,0.94,11.08,87.44,0.44,8.2,24.823999999999998,1.04,10.12,69.82,1.14,83.09262267,18.92,966.1713333,1.975,1.962171232,10.625,4.734444444,82.62222222,55.42,9.525,23.26,63.93,0.0795,1.66,0.35,0.0575,0.064,5.415,0.175,0.647957815,0.047903496,14.84756254,0.006807339,0.438695174,0.010084947,0.01512742,242.6851404,0.001260618,0.006807339,2.738062985,0.033280324,0.932857555,1.0,1.01,0.0,1.25,1.3,0.0,6.623333333,95.07,0.3,82.5,25.81818182,11.0,75.0,29.0,10.0,122.075,110.0,39.92001882,540.0,430.0,87.0
2024-09-25 08:00:00,2.69,1151.0,118209.0,2.383882279,3498.0,1422.0,2341.0,0.0,1.3,230.0,1.39,8.0,1.3,11.03,87.61,0.41,3.0,294.85,0.95,11.16,87.34,0.46,11.6,24.823999999999998,1.04,9.95,69.29,1.27,83.09262267,19.49,966.1713333,1.86,1.971855315,10.47,4.734444444,82.62222222,55.695,9.62,23.26,63.93,0.077,1.66,0.34,0.059,0.0595,5.31,0.165,0.721073677,0.012606183,14.8173077,0.001764866,0.463907541,0.005042473,0.01512742,242.6851404,0.000756371,0.005546721,2.730499275,0.031263334,1.109344119,1.0,0.57,0.0,0.93,1.07,0.0,6.623333333,96.66,0.4,82.5,25.81818182,11.0,75.0,29.0,10.0,123.0025,117.0,39.6172927,547.0,430.0,84.51282051
2024-09-25 09:00:00,2.69,1149.0,116441.0,2.422131989,3501.0,1400.0,2351.0,0.0,1.3,226.0,1.39,7.0,1.3,11.03,87.61,0.41,3.0,294.85,0.95,11.16,87.34,0.46,11.6,24.823999999999998,1.04,9.95,69.29,1.27,83.09262267,19.49,966.1713333,1.86,1.971855315,10.47,4.734444444,82.62222222,55.695,9.62,23.26,63.93,0.077,1.66,0.34,0.059,0.0595,5.31,0.165,0.721073677,0.012606183,14.8173077,0.001764866,0.463907541,0.005042473,0.01512742,242.6851404,0.000756371,0.005546721,2.730499275,0.031263334,1.109344119,1.0,0.57,0.0,0.93,1.07,0.0,6.623333333,96.66,0.4,82.5,25.81818182,11.0,75.0,29.0,10.0,122.7375,115.0,39.34232316,545.0,430.0,80.95652174
2024-09-25 10:00:00,2.65,1156.0,117189.0,2.405306588,3499.0,1443.0,2326.0,0.0,1.3,201.0,1.35,7.0,1.3,11.03,87.61,0.41,3.0,294.85,0.95,11.16,87.34,0.46,11.6,24.823999999999998,1.04,9.95,69.29,1.27,83.09262267,19.49,966.1713333,1.86,1.971855315,10.47,4.734444444,82.62222222,55.695,9.62,23.26,63.93,0.077,1.66,0.34,0.059,0.0595,5.31,0.165,0.721073677,0.012606183,14.8173077,0.001764866,0.463907541,0.005042473,0.01512742,242.6851404,0.000756371,0.005546721,2.730499275,0.031263334,1.109344119,1.0,0.57,0.0,0.93,1.07,0.0,6.623333333,96.66,0.4,82.5,25.81818182,11.0,75.0,29.0,10.0,122.87,116.0,39.27125506,546.0,430.0,88.62068966
2024-09-25 11:00:00,2.63,1158.0,118068.0,2.388091428,3500.0,1485.0,2347.0,0.0,1.3,235.0,1.33,7.0,1.3,11.03,87.61,0.41,3.0,294.85,0.95,11.16,87.34,0.46,11.6,24.823999999999998,1.04,9.95,69.29,1.27,83.09262267,19.49,966.1713333,1.86,1.971855315,10.47,4.734444444,82.62222222,55.695,9.62,23.26,63.93,0.077,1.66,0.34,0.059,0.0595,5.31,0.165,0.721073677,0.012606183,14.8173077,0.001764866,0.463907541,0.005042473,0.01512742,242.6851404,0.000756371,0.005546721,2.730499275,0.031263334,1.109344119,1.0,0.57,0.0,0.93,1.07,0.0,6.623333333,96.66,0.4,82.5,25.81818182,11.0,75.0,29.0,10.0,122.34,112.0,38.96657976,542.0,430.0,87.67857143
2024-09-25 12:00:00,2.6,1169.0,116550.0,2.419177255,3500.0,1422.0,2328.0,0.0,1.3,235.0,1.3,8.0,1.3,11.03,87.61,0.41,3.0,294.85,0.95,11.16,87.34,0.46,11.6,24.823999999999998,1.04,9.95,69.29,1.27,83.09262267,19.49,966.1713333,1.86,1.971855315,10.47,4.734444444,82.62222222,55.695,9.62,23.26,63.93,0.077,1.66,0.34,0.059,0.0595,5.31,0.165,0.721073677,0.012606183,14.8173077,0.001764866,0.463907541,0.005042473,0.01512742,242.6851404,0.000756371,0.005546721,2.730499275,0.031263334,1.109344119,1.0,0.57,0.0,0.93,1.07,0.0,6.623333333,96.66,0.4,82.5,25.81818182,11.0,75.0,29.0,10.0,123.7975,123.0,40.01892148,553.0,430.0,90.48780488
2024-09-25 13:00:00,2.64,1179.0,113958.0,2.473463358,3499.0,1476.0,2310.0,0.0,1.3,228.0,1.34,7.0,1.3,11.03,87.61,0.41,3.0,294.85,0.95,11.16,87.34,0.46,11.6,24.823999999999998,1.04,9.95,69.29,1.27,83.09262267,19.49,966.1713333,1.86,1.971855315,10.47,4.734444444,82.62222222,55.695,9.62,23.26,63.93,0.077,1.66,0.34,0.059,0.0595,5.31,0.165,0.721073677,0.012606183,14.8173077,0.001764866,0.463907541,0.005042473,0.01512742,242.6851404,0.000756371,0.005546721,2.730499275,0.031263334,1.109344119,1.0,0.57,0.0,0.93,1.07,0.0,6.623333333,96.66,0.4,82.5,25.81818182,11.0,75.0,29.0,10.0,123.66499999999999,122.0,41.41031708,552.0,430.0,90.81967213
2024-09-25 14:00:00,2.59,1163.0,113958.0,2.474169851,3500.0,1456.0,2281.0,0.0,1.3,232.0,1.29,7.0,1.3,11.03,87.61,0.41,3.0,294.85,0.95,11.16,87.34,0.46,11.6,24.823999999999998,1.04,9.95,69.29,1.27,83.09262267,19.49,966.1713333,1.86,1.971855315,10.47,4.734444444,82.62222222,55.695,9.62,23.26,63.93,0.077,1.66,0.34,0.059,0.0595,5.31,0.165,0.721073677,0.012606183,14.8173077,0.001764866,0.463907541,0.005042473,0.01512742,242.6851404,0.000756371,0.005546721,2.730499275,0.031263334,1.109344119,1.0,0.57,0.0,0.93,1.07,0.0,6.623333333,96.66,0.4,82.5,25.81818182,11.0,75.0,29.0,10.0,123.4,120.0,41.2514758,550.0,430.0,100.4166667
2024-09-25 15:00:00,2.63,1148.0,114064.0,2.469754427,3497.0,1444.0,2314.0,0.0,1.3,231.0,1.33,7.0,1.3,11.03,87.61,0.41,3.0,294.85,0.95,11.16,87.34,0.46,11.6,24.823999999999998,1.04,9.95,69.29,1.27,83.09262267,19.49,966.1713333,1.86,1.971855315,10.47,4.734444444,82.62222222,55.695,9.62,23.26,63.93,0.077,1.66,0.34,0.059,0.0595,5.31,0.165,0.721073677,0.012606183,14.8173077,0.001764866,0.463907541,0.005042473,0.01512742,242.6851404,0.000756371,0.005546721,2.730499275,0.031263334,1.109344119,1.0,0.57,0.0,0.93,1.07,0.0,6.623333333,96.66,0.4,82.5,25.81818182,11.0,75.0,29.0,10.0,123.4,120.0,40.04739336,550.0,430.0,88.75
2024-09-25 16:00:00,2.65,1148.0,116959.0,2.412099093,3502.0,1413.0,2299.0,0.0,1.3,229.0,1.35,7.0,1.3,10.8,87.82,0.4,2.8,294.85,0.98,11.05,87.46,0.45,5.9,24.823999999999998,1.04,10.54,69.46,1.16,83.09262267,18.84,966.1713333,1.935,1.913962202,10.46,4.734444444,82.62222222,55.56,10.005,23.26,63.93,0.0715,1.665,0.315,0.0575,0.061,5.465,0.165,0.620224212,0.032776076,14.74671308,0.006555215,0.476513724,0.012606183,0.02269113,242.6851404,0.001512742,0.007059463,2.89942213,0.017396533,0.857220456,1.0,0.72,0.0,1.39,1.32,0.0,6.623333333,95.56,0.7,82.5,25.81818182,11.0,75.0,29.0,10.0,123.5325,121.0,39.93383743,551.0,430.0,89.17355372
2024-09-25 17:00:00,2.7,1150.0,116500.0,2.418832745,3498.0,1386.0,2265.0,0.0,1.3,225.0,1.4,7.0,1.3,10.8,87.82,0.4,2.8,294.85,0.98,11.05,87.46,0.45,5.9,24.823999999999998,1.04,10.54,69.46,1.16,83.09262267,18.84,966.1713333,1.935,1.913962202,10.46,4.734444444,82.62222222,55.56,10.005,23.26,63.93,0.0715,1.665,0.315,0.0575,0.061,5.465,0.165,0.620224212,0.032776076,14.74671308,0.006555215,0.476513724,0.012606183,0.02269113,242.6851404,0.001512742,0.007059463,2.89942213,0.017396533,0.857220456,1.0,0.72,0.0,1.39,1.32,0.0,6.623333333,95.56,0.7,82.5,25.81818182,11.0,75.0,29.0,10.0,123.4,120.0,40.14423077,550.0,430.0,89.25
2024-09-25 18:00:00,2.66,1149.0,116179.0,2.438266986,3501.0,1424.0,2292.0,0.0,1.3,227.0,1.36,6.0,1.3,10.8,87.82,0.4,2.8,294.85,0.98,11.05,87.46,0.45,5.9,24.823999999999998,1.04,10.54,69.46,1.16,83.09262267,18.84,966.1713333,1.935,1.913962202,10.46,4.734444444,82.62222222,55.56,10.005,23.26,63.93,0.0715,1.665,0.315,0.0575,0.061,5.465,0.165,0.620224212,0.032776076,14.74671308,0.006555215,0.476513724,0.012606183,0.02269113,242.6851404,0.001512742,0.007059463,2.89942213,0.017396533,0.857220456,1.0,0.72,0.0,1.39,1.32,0.0,6.623333333,95.56,0.7,82.5,25.81818182,11.0,75.0,29.0,10.0,123.4,120.0,39.37424789,550.0,430.0,77.33333333
2024-09-25 19:00:00,2.69,1148.0,118124.0,2.386278319,3499.0,1415.0,2309.0,409.0,1.3,229.0,1.39,7.0,1.3,10.8,87.82,0.4,2.8,294.85,0.98,11.05,87.46,0.45,5.9,24.823999999999998,1.04,10.54,69.46,1.16,83.09262267,18.84,966.1713333,1.935,1.913962202,10.46,4.734444444,82.62222222,55.56,10.005,23.26,63.93,0.0715,1.665,0.315,0.0575,0.061,5.465,0.165,0.620224212,0.032776076,14.74671308,0.006555215,0.476513724,0.012606183,0.02269113,242.6851404,0.001512742,0.007059463,2.89942213,0.017396533,0.857220456,1.0,0.72,0.0,1.39,1.32,0.0,6.623333333,95.56,0.7,82.5,25.81818182,11.0,75.0,29.0,10.0,122.605,114.0,39.11885742,544.0,430.0,87.71929825
2024-09-25 20:00:00,2.66,1133.0,116988.0,2.408748639,3498.0,1433.0,2304.0,0.0,1.3,229.0,1.36,7.0,1.3,10.8,87.82,0.4,2.8,294.85,0.98,11.05,87.46,0.45,5.9,24.823999999999998,1.04,10.54,69.46,1.16,83.09262267,18.84,966.1713333,1.935,1.913962202,10.46,4.734444444,82.62222222,55.56,10.005,23.26,63.93,0.0715,1.665,0.315,0.0575,0.061,5.465,0.165,0.620224212,0.032776076,14.74671308,0.006555215,0.476513724,0.012606183,0.02269113,242.6851404,0.001512742,0.007059463,2.89942213,0.017396533,0.857220456,1.0,0.72,0.0,1.39,1.32,0.0,6.623333333,95.56,0.7,82.5,25.81818182,11.0,75.0,29.0,10.0,122.7375,115.0,39.71257485,545.0,430.0,89.2173913
2024-09-25 21:00:00,2.64,1148.0,118017.0,2.388440617,3499.0,1471.0,2322.0,0.0,1.3,232.0,1.34,7.0,1.3,10.8,87.82,0.4,2.8,294.85,0.98,11.05,87.46,0.45,5.9,24.823999999999998,1.04,10.54,69.46,1.16,83.09262267,18.84,966.1713333,1.935,1.913962202,10.46,4.734444444,82.62222222,55.56,10.005,23.26,63.93,0.0715,1.665,0.315,0.0575,0.061,5.465,0.165,0.620224212,0.032776076,14.74671308,0.006555215,0.476513724,0.012606183,0.02269113,242.6851404,0.001512742,0.007059463,2.89942213,0.017396533,0.857220456,1.0,0.72,0.0,1.39,1.32,0.0,6.623333333,95.56,0.7,82.5,25.81818182,11.0,75.0,29.0,10.0,122.605,114.0,39.511393,544.0,430.0,88.07017544
2024-09-25 22:00:00,2.62,1148.0,117489.0,2.399853566,3500.0,1479.0,2310.0,0.0,1.3,232.0,1.32,8.0,1.3,10.8,87.82,0.4,2.8,294.85,0.98,11.05,87.46,0.45,5.9,24.823999999999998,1.04,10.54,69.46,1.16,83.09262267,18.84,966.1713333,1.935,1.913962202,10.46,4.734444444,82.62222222,55.56,10.005,23.26,63.93,0.0715,1.665,0.315,0.0575,0.061,5.465,0.165,0.620224212,0.032776076,14.74671308,0.006555215,0.476513724,0.012606183,0.02269113,242.6851404,0.001512742,0.007059463,2.89942213,0.017396533,0.857220456,1.0,0.72,0.0,1.39,1.32,0.0,6.623333333,95.56,0.7,82.5,25.81818182,11.0,75.0,29.0,10.0,122.7375,115.0,39.6314439,545.0,430.0,94.52173913
2024-09-25 23:00:00,2.61,1149.0,116795.0,2.414105456,3500.0,1482.0,2294.0,0.0,1.3,231.0,1.31,7.0,1.3,10.72,87.92,0.43,3.0,292.7943333,0.93,11.02,87.5,0.44,10.6,24.06566667,1.04,10.38,69.7,1.12,86.773825,18.8,960.716,1.97,1.976096102,10.75,4.666666667,82.53444444,55.3,9.27,23.04571429,63.93,0.078,1.73,0.31,0.058,0.0615,5.44,0.17,0.661165772,0.017664734,14.82828272,0.00302824,0.459283093,0.0075706,0.017664734,245.7004587,0.001009413,0.004794714,2.793551561,0.029272988,0.933707387,1.0,0.53,0.0,1.07,1.25,0.0,5.843333333,95.94,0.2,82.5,25.81818182,11.0,75.0,29.0,10.0,123.135,118.0,40.20041948,548.0,430.0,92.28813559
2024-09-26 00:00:00,2.62,1184.0,117014.0,2.409589856,3500.0,1484.0,2285.0,0.0,1.3,238.0,1.32,7.0,1.3,10.72,87.92,0.43,3.0,292.7943333,0.93,11.02,87.5,0.44,10.6,24.06566667,1.04,10.38,69.7,1.12,86.773825,18.8,960.716,1.97,1.976096102,10.75,4.666666667,82.53444444,55.3,9.27,23.04571429,63.93,0.078,1.73,0.31,0.058,0.0615,5.44,0.17,0.661165772,0.017664734,14.82828272,0.00302824,0.459283093,0.0075706,0.017664734,245.7004587,0.001009413,0.004794714,2.793551561,0.029272988,0.933707387,1.0,0.53,0.0,1.07,1.25,0.0,5.843333333,95.94,0.2,75.0,26.1,10.0,75.0,29.0,10.0,124.725,130.0,38.12246843,560.0,430.0,96.15384615
2024-09-26 01:00:00,2.63,1175.0,116502.0,2.419482328,3499.0,1465.0,2288.0,0.0,1.3,234.0,1.33,7.0,1.3,10.72,87.92,0.43,3.0,292.7943333,0.93,11.02,87.5,0.44,10.6,24.06566667,1.04,10.38,69.7,1.12,86.773825,18.8,960.716,1.97,1.976096102,10.75,4.666666667,82.53444444,55.3,9.27,23.04571429,63.93,0.078,1.73,0.31,0.058,0.0615,5.44,0.17,0.661165772,0.017664734,14.82828272,0.00302824,0.459283093,0.0075706,0.017664734,245.7004587,0.001009413,0.004794714,2.793551561,0.029272988,0.933707387,1.0,0.53,0.0,1.07,1.25,0.0,5.843333333,95.94,0.2,75.0,26.1,10.0,75.0,29.0,10.0,124.24000000000001,132.0,40.26861451,559.0,427.0,90.53030303
2024-09-26 02:00:00,2.65,1150.0,117934.0,2.391486016,3501.0,1458.0,2292.0,0.0,1.3,232.0,1.35,7.0,1.3,10.72,87.92,0.43,3.0,292.7943333,0.93,11.02,87.5,0.44,10.6,24.06566667,1.04,10.38,69.7,1.12,86.773825,18.8,960.716,1.97,1.976096102,10.75,4.666666667,82.53444444,55.3,9.27,23.04571429,63.93,0.078,1.73,0.31,0.058,0.0615,5.44,0.17,0.661165772,0.017664734,14.82828272,0.00302824,0.459283093,0.0075706,0.017664734,245.7004587,0.001009413,0.004794714,2.793551561,0.029272988,0.933707387,1.0,0.53,0.0,1.07,1.25,0.0,5.843333333,95.94,0.2,75.0,26.1,10.0,75.0,29.0,10.0,123.5775,127.0,39.98571088,554.0,427.0,88.26771654
2024-09-26 03:00:00,2.65,1162.0,117963.0,2.389533358,3499.0,1452.0,2291.0,0.0,1.3,233.0,1.35,7.0,1.3,10.72,87.92,0.43,3.0,292.7943333,0.93,11.02,87.5,0.44,10.6,24.06566667,1.04,10.38,69.7,1.12,86.773825,18.8,960.716,1.97,1.976096102,10.75,4.666666667,82.53444444,55.3,9.27,23.04571429,63.93,0.078,1.73,0.31,0.058,0.0615,5.44,0.17,0.661165772,0.017664734,14.82828272,0.00302824,0.459283093,0.0075706,0.017664734,245.7004587,0.001009413,0.004794714,2.793551561,0.029272988,0.933707387,1.0,0.53,0.0,1.07,1.25,0.0,5.843333333,95.94,0.2,75.0,26.1,10.0,75.0,29.0,10.0,123.5775,127.0,39.94266603,554.0,427.0,91.73228346
2024-09-26 04:00:00,2.65,1151.0,118665.0,2.374726748,3498.0,1469.0,2301.0,0.0,1.3,233.0,1.35,8.0,1.3,10.72,87.92,0.43,3.0,292.7943333,0.93,11.02,87.5,0.44,10.6,24.06566667,1.04,10.38,69.7,1.12,86.773825,18.8,960.716,1.97,1.976096102,10.75,4.666666667,82.53444444,55.3,9.27,23.04571429,63.93,0.078,1.73,0.31,0.058,0.0615,5.44,0.17,0.661165772,0.017664734,14.82828272,0.00302824,0.459283093,0.0075706,0.017664734,245.7004587,0.001009413,0.004794714,2.793551561,0.029272988,0.933707387,1.0,0.53,0.0,1.07,1.25,0.0,5.843333333,95.94,0.2,75.0,26.1,10.0,75.0,29.0,10.0,122.385,118.0,39.27125506,545.0,427.0,93.55932203
2024-09-26 05:00:00,2.66,1149.0,118110.0,2.389434083,3501.0,1446.0,2298.0,60.0,1.3,231.0,1.36,7.0,1.3,10.72,87.92,0.43,3.0,292.7943333,0.93,11.02,87.5,0.44,10.6,24.06566667,1.04,10.38,69.7,1.12,86.773825,18.8,960.716,1.97,1.976096102,10.75,4.666666667,82.53444444,55.3,9.27,23.04571429,63.93,0.078,1.73,0.31,0.058,0.0615,5.44,0.17,0.661165772,0.017664734,14.82828272,0.00302824,0.459283093,0.0075706,0.017664734,245.7004587,0.001009413,0.004794714,2.793551561,0.029272988,0.933707387,1.0,0.53,0.0,1.07,1.25,0.0,5.843333333,95.94,0.2,75.0,26.1,10.0,75.0,29.0,10.0,122.7825,121.0,39.44431251,548.0,427.0,87.60330579
2024-09-26 06:00:00,2.64,1148.0,117612.0,2.397345191,3500.0,1459.0,2293.0,0.0,1.3,231.0,1.34,7.0,1.3,10.72,87.92,0.43,3.0,292.7943333,0.93,11.02,87.5,0.44,10.6,24.06566667,1.04,10.38,69.7,1.12,86.773825,18.8,960.716,1.97,1.976096102,10.75,4.666666667,82.53444444,55.3,9.27,23.04571429,63.93,0.078,1.73,0.31,0.058,0.0615,5.44,0.17,0.661165772,0.017664734,14.82828272,0.00302824,0.459283093,0.0075706,0.017664734,245.7004587,0.001009413,0.004794714,2.793551561,0.029272988,0.933707387,1.0,0.53,0.0,1.07,1.25,0.0,5.843333333,95.94,0.2,75.0,26.1,10.0,75.0,29.0,10.0,123.18,124.0,39.48119943,551.0,427.0,87.5
2024-09-26 07:00:00,2.64,1147.0,117769.0,2.393467395,3499.0,1470.0,2313.0,0.0,1.3,232.0,1.34,7.0,1.3,10.72,87.92,0.43,3.0,292.7943333,0.93,11.02,87.5,0.44,10.6,24.06566667,1.04,10.38,69.7,1.12,86.773825,18.8,960.716,1.97,1.976096102,10.75,4.666666667,82.53444444,55.3,9.27,23.04571429,63.93,0.078,1.73,0.31,0.058,0.0615,5.44,0.17,0.661165772,0.017664734,14.82828272,0.00302824,0.459283093,0.0075706,0.017664734,245.7004587,0.001009413,0.004794714,2.793551561,0.029272988,0.933707387,1.0,0.53,0.0,1.07,1.25,0.0,5.843333333,95.94,0.2,75.0,26.1,10.0,75.0,29.0,10.0,122.65,120.0,39.60161252,547.0,427.0,87.0
2024-09-26 08:00:00,2.66,1148.0,118293.0,2.382871066,3499.0,1453.0,2325.0,0.0,1.3,231.0,1.36,7.0,1.3,10.61,87.98,0.44,3.3,292.7943333,0.97,10.96,87.52,0.48,5.8,24.06566667,1.04,9.9,69.47,1.2,86.773825,19.43,960.716,1.965,1.930946425,10.36,4.666666667,82.53444444,55.64,9.33,23.18857143,63.93,0.072,1.725,0.315,0.0575,0.0585,5.365,0.165,0.643501037,0.032805935,14.84090039,0.003532947,0.593030368,0.020188268,0.015141201,245.7004587,0.001009413,0.005551774,2.637092486,0.026497102,0.908472052,1.0,0.98,0.0,1.17,1.09,0.0,5.843333333,95.85,0.4,75.0,26.1,10.0,75.0,29.0,10.0,122.65,120.0,39.49835912,547.0,427.0,87.5
2024-09-26 09:00:00,2.6,1159.0,117617.0,2.397927875,3501.0,1504.0,2310.0,0.0,1.3,235.0,1.3,7.0,1.3,10.61,87.98,0.44,3.3,292.7943333,0.97,10.96,87.52,0.48,5.8,24.06566667,1.04,9.9,69.47,1.2,86.773825,19.43,960.716,1.965,1.930946425,10.36,4.666666667,82.53444444,55.64,9.33,23.18857143,63.93,0.072,1.725,0.315,0.0575,0.0585,5.365,0.165,0.643501037,0.032805935,14.84090039,0.003532947,0.593030368,0.020188268,0.015141201,245.7004587,0.001009413,0.005551774,2.637092486,0.026497102,0.908472052,1.0,0.98,0.0,1.17,1.09,0.0,5.843333333,95.85,0.4,75.0,26.1,10.0,75.0,29.0,10.0,123.3125,125.0,39.1263504,552.0,427.0,86.24
2024-09-26 10:00:00,2.59,1188.0,115520.0,2.440037761,3499.0,1489.0,2291.0,0.0,1.3,237.0,1.29,7.0,1.3,10.61,87.98,0.44,3.3,292.7943333,0.97,10.96,87.52,0.48,5.8,24.06566667,1.04,9.9,69.47,1.2,86.773825,19.43,960.716,1.965,1.930946425,10.36,4.666666667,82.53444444,55.64,9.33,23.18857143,63.93,0.072,1.725,0.315,0.0575,0.0585,5.365,0.165,0.643501037,0.032805935,14.84090039,0.003532947,0.593030368,0.020188268,0.015141201,245.7004587,0.001009413,0.005551774,2.637092486,0.026497102,0.908472052,1.0,0.98,0.0,1.17,1.09,0.0,5.843333333,95.85,0.4,75.0,26.1,10.0,75.0,29.0,10.0,123.975,130.0,38.86120996,557.0,427.0,94.46153846
2024-09-26 11:00:00,2.58,1188.0,113071.0,2.492855345,3499.0,1471.0,2379.0,0.0,1.3,232.0,1.28,7.0,1.3,10.61,87.98,0.44,3.3,292.7943333,0.97,10.96,87.52,0.48,5.8,24.06566667,1.04,9.9,69.47,1.2,86.773825,19.43,960.716,1.965,1.930946425,10.36,4.666666667,82.53444444,55.64,9.33,23.18857143,63.93,0.072,1.725,0.315,0.0575,0.0585,5.365,0.165,0.643501037,0.032805935,14.84090039,0.003532947,0.593030368,0.020188268,0.015141201,245.7004587,0.001009413,0.005551774,2.637092486,0.026497102,0.908472052,1.0,0.98,0.0,1.17,1.09,0.0,5.843333333,95.85,0.4,75.0,26.1,10.0,75.0,29.0,10.0,124.24000000000001,132.0,39.79980934,559.0,427.0,95.15151515
2024-09-26 12:00:00,2.63,1173.0,113537.0,2.482629692,3499.0,1420.0,2291.0,0.0,1.3,227.0,1.33,7.0,1.3,10.61,87.98,0.44,3.3,292.7943333,0.97,10.96,87.52,0.48,5.8,24.06566667,1.04,9.9,69.47,1.2,86.773825,19.43,960.716,1.965,1.930946425,10.36,4.666666667,82.53444444,55.64,9.33,23.18857143,63.93,0.072,1.725,0.315,0.0575,0.0585,5.365,0.165,0.643501037,0.032805935,14.84090039,0.003532947,0.593030368,0.020188268,0.015141201,245.7004587,0.001009413,0.005551774,2.637092486,0.026497102,0.908472052,1.0,0.98,0.0,1.17,1.09,0.0,5.843333333,95.85,0.4,75.0,26.1,10.0,75.0,29.0,10.0,123.5775,127.0,40.19047619,554.0,427.0,94.33070866
2024-09-26 13:00:00,2.66,1162.0,116832.0,2.413341359,3500.0,1428.0,2315.0,0.0,1.3,230.0,1.36,7.0,1.3,10.61,87.98,0.44,3.3,292.7943333,0.97,10.96,87.52,0.48,5.8,24.06566667,1.04,9.9,69.47,1.2,86.773825,19.43,960.716,1.965,1.930946425,10.36,4.666666667,82.53444444,55.64,9.33,23.18857143,63.93,0.072,1.725,0.315,0.0575,0.0585,5.365,0.165,0.643501037,0.032805935,14.84090039,0.003532947,0.593030368,0.020188268,0.015141201,245.7004587,0.001009413,0.005551774,2.637092486,0.026497102,0.908472052,1.0,0.98,0.0,1.17,1.09,0.0,5.843333333,95.85,0.4,75.0,26.1,10.0,75.0,29.0,10.0,123.7975,123.0,39.06212231,553.0,430.0,93.82113821
2024-09-26 14:00:00,2.63,1152.0,116980.0,2.409601537,3499.0,1464.0,2344.0,0.0,1.3,231.0,1.33,6.0,1.3,10.61,87.98,0.44,3.3,292.7943333,0.97,10.96,87.52,0.48,5.8,24.06566667,1.04,9.9,69.47,1.2,86.773825,19.43,960.716,1.965,1.930946425,10.36,4.666666667,82.53444444,55.64,9.33,23.18857143,63.93,0.072,1.725,0.315,0.0575,0.0585,5.365,0.165,0.643501037,0.032805935,14.84090039,0.003532947,0.593030368,0.020188268,0.015141201,245.7004587,0.001009413,0.005551774,2.637092486,0.026497102,0.908472052,1.0,0.98,0.0,1.17,1.09,0.0,5.843333333,95.85,0.4,75.0,26.1,10.0,75.0,29.0,10.0,123.5325,121.0,39.40493469,551.0,430.0,82.0661157
2024-09-26 15:00:00,2.63,1149.0,115844.0,2.433912228,3500.0,1447.0,2321.0,0.0,1.3,228.0,1.33,7.0,1.3,10.61,87.98,0.44,3.3,292.7943333,0.97,10.96,87.52,0.48,5.8,24.06566667,1.04,9.9,69.47,1.2,86.773825,19.43,960.716,1.965,1.930946425,10.36,4.666666667,82.53444444,55.64,9.33,23.18857143,63.93,0.072,1.725,0.315,0.0575,0.0585,5.365,0.165,0.643501037,0.032805935,14.84090039,0.003532947,0.593030368,0.020188268,0.015141201,245.7004587,0.001009413,0.005551774,2.637092486,0.026497102,0.908472052,1.0,0.98,0.0,1.17,1.09,0.0,5.843333333,95.85,0.4,75.0,26.1,10.0,75.0,29.0,10.0,122.4725,113.0,39.94245984,543.0,430.0,87.61061947
2024-09-26 16:00:00,2.64,1149.0,115865.0,2.43879759,3499.0,1445.0,2289.0,230.0,1.3,228.0,1.34,7.0,1.3,10.74,87.89,0.42,2.9,292.7943333,0.95,11.08,87.43,0.46,6.0,24.06566667,1.03,9.98,69.68,1.14,86.773825,19.2,960.716,1.94,1.914331671,10.375,4.666666667,82.53444444,55.63,9.76,23.11714286,63.93,0.074,1.705,0.315,0.056,0.0575,5.42,0.16,0.5804127,0.030282402,14.80052385,0.002523533,0.507230229,0.010094134,0.012617667,245.7004587,0.001766473,0.00605648,2.859163432,0.022207095,0.832766048,1.0,0.97,0.0,1.57,1.21,0.0,5.843333333,94.8,0.2,75.0,26.1,10.0,75.0,29.0,10.0,122.7375,115.0,40.19093079,545.0,430.0,87.91304348
2024-09-26 17:00:00,2.66,1148.0,116167.0,2.425762512,3498.0,1419.0,2308.0,0.0,1.3,227.0,1.36,7.0,1.3,10.74,87.89,0.42,2.9,292.7943333,0.95,11.08,87.43,0.46,6.0,24.06566667,1.03,9.98,69.68,1.14,86.773825,19.2,960.716,1.94,1.914331671,10.375,4.666666667,82.53444444,55.63,9.76,23.11714286,63.93,0.074,1.705,0.315,0.056,0.0575,5.42,0.16,0.5804127,0.030282402,14.80052385,0.002523533,0.507230229,0.010094134,0.012617667,245.7004587,0.001766473,0.00605648,2.859163432,0.022207095,0.832766048,1.0,0.97,0.0,1.57,1.21,0.0,5.843333333,94.8,0.2,75.0,26.1,10.0,75.0,29.0,10.0,122.7375,115.0,40.24738344,545.0,430.0,88.69565217
2024-09-26 18:00:00,2.66,1147.0,116530.0,2.432657828,3502.0,1424.0,2304.0,450.0,1.3,227.0,1.36,7.0,1.3,10.74,87.89,0.42,2.9,292.7943333,0.95,11.08,87.43,0.46,6.0,24.06566667,1.03,9.98,69.68,1.14,86.773825,19.2,960.716,1.94,1.914331671,10.375,4.666666667,82.53444444,55.63,9.76,23.11714286,63.93,0.074,1.705,0.315,0.056,0.0575,5.42,0.16,0.5804127,0.030282402,14.80052385,0.002523533,0.507230229,0.010094134,0.012617667,245.7004587,0.001766473,0.00605648,2.859163432,0.022207095,0.832766048,1.0,0.97,0.0,1.57,1.21,0.0,5.843333333,94.8,0.2,75.0,26.1,10.0,75.0,29.0,10.0,122.34,112.0,39.10667617,542.0,430.0,84.82142857
2024-09-26 19:00:00,2.66,1149.0,117606.0,2.398152032,3501.0,1441.0,2319.0,0.0,1.3,230.0,1.36,7.0,1.3,10.74,87.89,0.42,2.9,292.7943333,0.95,11.08,87.43,0.46,6.0,24.06566667,1.03,9.98,69.68,1.14,86.773825,19.2,960.716,1.94,1.914331671,10.375,4.666666667,82.53444444,55.63,9.76,23.11714286,63.93,0.074,1.705,0.315,0.056,0.0575,5.42,0.16,0.5804127,0.030282402,14.80052385,0.002523533,0.507230229,0.010094134,0.012617667,245.7004587,0.001766473,0.00605648,2.859163432,0.022207095,0.832766048,1.0,0.97,0.0,1.57,1.21,0.0,5.843333333,94.8,0.2,75.0,26.1,10.0,75.0,29.0,10.0,122.7375,115.0,39.74630021,545.0,430.0,88.60869565
2024-09-26 20:00:00,2.66,1148.0,118715.0,2.374405344,3499.0,1456.0,2319.0,0.0,1.3,232.0,1.36,7.0,1.3,10.74,87.89,0.42,2.9,292.7943333,0.95,11.08,87.43,0.46,6.0,24.06566667,1.03,9.98,69.68,1.14,86.773825,19.2,960.716,1.94,1.914331671,10.375,4.666666667,82.53444444,55.63,9.76,23.11714286,63.93,0.074,1.705,0.315,0.056,0.0575,5.42,0.16,0.5804127,0.030282402,14.80052385,0.002523533,0.507230229,0.010094134,0.012617667,245.7004587,0.001766473,0.00605648,2.859163432,0.022207095,0.832766048,1.0,0.97,0.0,1.57,1.21,0.0,5.843333333,94.8,0.2,75.0,26.1,10.0,75.0,29.0,10.0,122.605,114.0,40.35989717,544.0,430.0,88.85964912
2024-09-26 21:00:00,2.62,1148.0,118236.0,2.384700129,3500.0,1490.0,2291.0,0.0,1.3,234.0,1.32,8.0,1.3,10.74,87.89,0.42,2.9,292.7943333,0.95,11.08,87.43,0.46,6.0,24.06566667,1.03,9.98,69.68,1.14,86.773825,19.2,960.716,1.94,1.914331671,10.375,4.666666667,82.53444444,55.63,9.76,23.11714286,63.93,0.074,1.705,0.315,0.056,0.0575,5.42,0.16,0.5804127,0.030282402,14.80052385,0.002523533,0.507230229,0.010094134,0.012617667,245.7004587,0.001766473,0.00605648,2.859163432,0.022207095,0.832766048,1.0,0.97,0.0,1.57,1.21,0.0,5.843333333,94.8,0.2,75.0,26.1,10.0,75.0,29.0,10.0,123.135,118.0,39.51231061,548.0,430.0,94.57627119
2024-09-26 22:00:00,2.64,1149.0,117993.0,2.389608517,3500.0,1469.0,2309.0,0.0,1.3,232.0,1.34,6.0,1.3,10.74,87.89,0.42,2.9,292.7943333,0.95,11.08,87.43,0.46,6.0,24.06566667,1.03,9.98,69.68,1.14,86.773825,19.2,960.716,1.94,1.914331671,10.375,4.666666667,82.53444444,55.63,9.76,23.11714286,63.93,0.074,1.705,0.315,0.056,0.0575,5.42,0.16,0.5804127,0.030282402,14.80052385,0.002523533,0.507230229,0.010094134,0.012617667,245.7004587,0.001766473,0.00605648,2.859163432,0.022207095,0.832766048,1.0,0.97,0.0,1.57,1.21,0.0,5.843333333,94.8,0.2,75.0,26.1,10.0,75.0,29.0,10.0,123.4,120.0,38.5453684,550.0,430.0,88.25
2024-09-27 00:00:00,2.68,1150.0,116623.0,2.416973472,3499.0,1410.0,2311.0,0.0,1.3,227.0,1.38,7.0,1.3,10.63,87.98,0.41,3.4,297.7263333,0.98,10.94,87.58,0.45,8.6,22.651333333,1.03,10.1,69.58,1.2,85.6871514,19.12,955.6376667,1.945,1.883863636,10.38,4.666666667,82.77777778,55.62,9.85,22.83142857,63.93,0.072,1.655,0.305,0.0565,0.059,5.51,0.16,0.592808841,0.019596986,14.27885427,0.00318451,0.526669011,0.00734887,0.017147363,247.2488993,0.000979849,0.005879096,2.846462285,0.02523112,0.881864391,1.0,0.61,0.0,1.28,1.34,0.0,4.29,95.79,0.3,82.0,26.45454545,11.0,60.0,28.5,8.0,124.5175,119.0,40.82424242,554.0,435.0,86.55462185
2024-09-27 01:00:00,2.63,1182.0,117577.0,2.39737365,3499.0,1474.0,2286.0,0.0,1.3,237.0,1.33,7.0,1.3,10.63,87.98,0.41,3.4,297.7263333,0.98,10.94,87.58,0.45,8.6,22.651333333,1.03,10.1,69.58,1.2,85.6871514,19.12,955.6376667,1.945,1.883863636,10.38,4.666666667,82.77777778,55.62,9.85,22.83142857,63.93,0.072,1.655,0.305,0.0565,0.059,5.51,0.16,0.592808841,0.019596986,14.27885427,0.00318451,0.526669011,0.00734887,0.017147363,247.2488993,0.000979849,0.005879096,2.846462285,0.02523112,0.881864391,1.0,0.61,0.0,1.28,1.34,0.0,4.29,95.79,0.3,82.0,26.45454545,11.0,60.0,28.5,8.0,125.3875,135.0,39.26262868,565.0,430.0,91.85185185
2024-09-27 02:00:00,2.59,1193.0,116744.0,2.415849117,3501.0,1510.0,2279.0,0.0,1.3,240.0,1.29,7.0,1.3,10.63,87.98,0.41,3.4,297.7263333,0.98,10.94,87.58,0.45,8.6,22.651333333,1.03,10.1,69.58,1.2,85.6871514,19.12,955.6376667,1.945,1.883863636,10.38,4.666666667,82.77777778,55.62,9.85,22.83142857,63.93,0.072,1.655,0.305,0.0565,0.059,5.51,0.16,0.592808841,0.019596986,14.27885427,0.00318451,0.526669011,0.00734887,0.017147363,247.2488993,0.000979849,0.005879096,2.846462285,0.02523112,0.881864391,1.0,0.61,0.0,1.28,1.34,0.0,4.29,95.79,0.3,82.0,26.45454545,11.0,60.0,28.5,8.0,125.3875,135.0,39.58630528,565.0,430.0,97.92592593
2024-09-27 03:00:00,2.61,1199.0,116832.0,2.412652225,3499.0,1484.0,2305.0,0.0,1.3,240.0,1.31,7.0,1.3,10.63,87.98,0.41,3.4,297.7263333,0.98,10.94,87.58,0.45,8.6,22.651333333,1.03,10.1,69.58,1.2,85.6871514,19.12,955.6376667,1.945,1.883863636,10.38,4.666666667,82.77777778,55.62,9.85,22.83142857,63.93,0.072,1.655,0.305,0.0565,0.059,5.51,0.16,0.592808841,0.019596986,14.27885427,0.00318451,0.526669011,0.00734887,0.017147363,247.2488993,0.000979849,0.005879096,2.846462285,0.02523112,0.881864391,1.0,0.61,0.0,1.28,1.34,0.0,4.29,95.79,0.3,82.0,26.45454545,11.0,60.0,28.5,8.0,125.3875,135.0,39.30854843,565.0,430.0,90.66666667
2024-09-27 04:00:00,2.62,1165.0,116747.0,2.415097439,3500.0,1476.0,2305.0,0.0,1.3,234.0,1.32,7.0,1.3,10.63,87.98,0.41,3.4,297.7263333,0.98,10.94,87.58,0.45,8.6,22.651333333,1.03,10.1,69.58,1.2,85.6871514,19.12,955.6376667,1.945,1.883863636,10.38,4.666666667,82.77777778,55.62,9.85,22.83142857,63.93,0.072,1.655,0.305,0.0565,0.059,5.51,0.16,0.592808841,0.019596986,14.27885427,0.00318451,0.526669011,0.00734887,0.017147363,247.2488993,0.000979849,0.005879096,2.846462285,0.02523112,0.881864391,1.0,0.61,0.0,1.28,1.34,0.0,4.29,95.79,0.3,82.0,26.45454545,11.0,60.0,28.5,8.0,124.0625,125.0,39.19716647,555.0,430.0,88.0
2024-09-27 05:00:00,2.66,1149.0,116801.0,2.413981516,3500.0,1431.0,2316.0,0.0,1.3,228.0,1.36,7.0,1.3,10.63,87.98,0.41,3.4,297.7263333,0.98,10.94,87.58,0.45,8.6,22.651333333,1.03,10.1,69.58,1.2,85.6871514,19.12,955.6376667,1.945,1.883863636,10.38,4.666666667,82.77777778,55.62,9.85,22.83142857,63.93,0.072,1.655,0.305,0.0565,0.059,5.51,0.16,0.592808841,0.019596986,14.27885427,0.00318451,0.526669011,0.00734887,0.017147363,247.2488993,0.000979849,0.005879096,2.846462285,0.02523112,0.881864391,1.0,0.61,0.0,1.28,1.34,0.0,4.29,95.79,0.3,82.0,26.45454545,11.0,60.0,28.5,8.0,124.65,120.0,39.3715782,555.0,435.0,86.66666667
2024-09-27 06:00:00,2.63,1150.0,116789.0,2.413540023,3499.0,1466.0,2314.0,0.0,1.3,231.0,1.33,7.0,1.3,10.63,87.98,0.41,3.4,297.7263333,0.98,10.94,87.58,0.45,8.6,22.651333333,1.03,10.1,69.58,1.2,85.6871514,19.12,955.6376667,1.945,1.883863636,10.38,4.666666667,82.77777778,55.62,9.85,22.83142857,63.93,0.072,1.655,0.305,0.0565,0.059,5.51,0.16,0.592808841,0.019596986,14.27885427,0.00318451,0.526669011,0.00734887,0.017147363,247.2488993,0.000979849,0.005879096,2.846462285,0.02523112,0.881864391,1.0,0.61,0.0,1.28,1.34,0.0,4.29,95.79,0.3,82.0,26.45454545,11.0,60.0,28.5,8.0,124.65,120.0,38.90203502,555.0,435.0,88.33333333
2024-09-27 07:00:00,2.66,1154.0,116607.0,2.417304923,3499.0,1425.0,2298.0,0.0,1.3,229.0,1.36,7.0,1.3,10.63,87.98,0.41,3.4,297.7263333,0.98,10.94,87.58,0.45,8.6,22.651333333,1.03,10.1,69.58,1.2,85.6871514,19.12,955.6376667,1.945,1.883863636,10.38,4.666666667,82.77777778,55.62,9.85,22.83142857,63.93,0.072,1.655,0.305,0.0565,0.059,5.51,0.16,0.592808841,0.019596986,14.27885427,0.00318451,0.526669011,0.00734887,0.017147363,247.2488993,0.000979849,0.005879096,2.846462285,0.02523112,0.881864391,1.0,0.61,0.0,1.28,1.34,0.0,4.29,95.79,0.3,82.0,26.45454545,11.0,60.0,28.5,8.0,124.65,120.0,39.17205073,555.0,435.0,87.83333333
2024-09-27 08:00:00,2.66,1176.0,117109.0,2.406948778,3499.0,1438.0,2321.0,0.0,1.3,233.0,1.36,7.0,1.3,10.4,88.22,0.41,3.5,297.7263333,0.97,10.71,87.82,0.44,6.8,22.651333333,1.03,9.2,69.4,1.24,85.6871514,20.16,955.6376667,1.905,1.914500677,10.25,4.666666667,82.77777778,55.865,9.205,22.97428571,63.93,0.073,1.615,0.29,0.061,0.0565,5.355,0.155,0.536467505,0.088186439,14.36704071,0.006369021,0.475226922,0.019596986,0.019596986,247.2488993,0.000979849,0.004409322,2.738678859,0.023761346,0.979849323,1.0,0.93,0.0,1.22,1.11,0.0,4.29,95.71,0.3,82.0,26.45454545,11.0,60.0,28.5,8.0,124.91499999999999,122.0,38.91956783,557.0,435.0,90.32786885
2024-09-27 09:00:00,2.68,1172.0,116769.0,2.413953174,3499.0,1411.0,2317.0,0.0,1.3,231.0,1.38,7.0,1.3,10.4,88.22,0.41,3.5,297.7263333,0.97,10.71,87.82,0.44,6.8,22.651333333,1.03,9.2,69.4,1.24,85.6871514,20.16,955.6376667,1.905,1.914500677,10.25,4.666666667,82.77777778,55.865,9.205,22.97428571,63.93,0.073,1.615,0.29,0.061,0.0565,5.355,0.155,0.536467505,0.088186439,14.36704071,0.006369021,0.475226922,0.019596986,0.019596986,247.2488993,0.000979849,0.004409322,2.738678859,0.023761346,0.979849323,1.0,0.93,0.0,1.22,1.11,0.0,4.29,95.71,0.3,82.0,26.45454545,11.0,60.0,28.5,8.0,124.91499999999999,122.0,38.73917228,557.0,435.0,89.83606557
2024-09-27 10:00:00,2.66,1168.0,116396.0,2.422376165,3500.0,1432.0,2304.0,0.0,1.3,231.0,1.36,7.0,1.3,10.4,88.22,0.41,3.5,297.7263333,0.97,10.71,87.82,0.44,6.8,22.651333333,1.03,9.2,69.4,1.24,85.6871514,20.16,955.6376667,1.905,1.914500677,10.25,4.666666667,82.77777778,55.865,9.205,22.97428571,63.93,0.073,1.615,0.29,0.061,0.0565,5.355,0.155,0.536467505,0.088186439,14.36704071,0.006369021,0.475226922,0.019596986,0.019596986,247.2488993,0.000979849,0.004409322,2.738678859,0.023761346,0.979849323,1.0,0.93,0.0,1.22,1.11,0.0,4.29,95.71,0.3,82.0,26.45454545,11.0,60.0,28.5,8.0,125.3125,125.0,39.85088985,560.0,435.0,91.44
2024-09-27 11:00:00,2.64,1178.0,116259.0,2.425229068,3500.0,1449.0,2299.0,0.0,1.3,234.0,1.34,7.0,1.3,10.4,88.22,0.41,3.5,297.7263333,0.97,10.71,87.82,0.44,6.8,22.651333333,1.03,9.2,69.4,1.24,85.6871514,20.16,955.6376667,1.905,1.914500677,10.25,4.666666667,82.77777778,55.865,9.205,22.97428571,63.93,0.073,1.615,0.29,0.061,0.0565,5.355,0.155,0.536467505,0.088186439,14.36704071,0.006369021,0.475226922,0.019596986,0.019596986,247.2488993,0.000979849,0.004409322,2.738678859,0.023761346,0.979849323,1.0,0.93,0.0,1.22,1.11,0.0,4.29,95.71,0.3,82.0,26.45454545,11.0,60.0,28.5,8.0,125.975,130.0,40.74958224,565.0,435.0,91.07692308
2024-09-27 12:00:00,2.68,1165.0,116727.0,2.414821253,3499.0,1409.0,2305.0,0.0,1.3,230.0,1.38,6.0,1.3,10.4,88.22,0.41,3.5,297.7263333,0.97,10.71,87.82,0.44,6.8,22.651333333,1.03,9.2,69.4,1.24,85.6871514,20.16,955.6376667,1.905,1.914500677,10.25,4.666666667,82.77777778,55.865,9.205,22.97428571,63.93,0.073,1.615,0.29,0.061,0.0565,5.355,0.155,0.536467505,0.088186439,14.36704071,0.006369021,0.475226922,0.019596986,0.019596986,247.2488993,0.000979849,0.004409322,2.738678859,0.023761346,0.979849323,1.0,0.93,0.0,1.22,1.11,0.0,4.29,95.71,0.3,82.0,26.45454545,11.0,60.0,28.5,8.0,125.8425,129.0,40.64577398,564.0,435.0,90.62015504
2024-09-27 13:00:00,2.66,1149.0,117717.0,2.39520804,3500.0,1443.0,2352.0,0.0,1.3,230.0,1.36,7.0,1.3,10.4,88.22,0.41,3.5,297.7263333,0.97,10.71,87.82,0.44,6.8,22.651333333,1.03,9.2,69.4,1.24,85.6871514,20.16,955.6376667,1.905,1.914500677,10.25,4.666666667,82.77777778,55.865,9.205,22.97428571,63.93,0.073,1.615,0.29,0.061,0.0565,5.355,0.155,0.536467505,0.088186439,14.36704071,0.006369021,0.475226922,0.019596986,0.019596986,247.2488993,0.000979849,0.004409322,2.738678859,0.023761346,0.979849323,1.0,0.93,0.0,1.22,1.11,0.0,4.29,95.71,0.3,82.0,26.45454545,11.0,60.0,28.5,8.0,125.0475,123.0,39.97619048,558.0,435.0,82.11382114
2024-09-27 14:00:00,2.69,1151.0,116600.0,2.417449961,3499.0,1394.0,2346.0,0.0,1.3,226.0,1.39,7.0,1.3,10.4,88.22,0.41,3.5,297.7263333,0.97,10.71,87.82,0.44,6.8,22.651333333,1.03,9.2,69.4,1.24,85.6871514,20.16,955.6376667,1.905,1.914500677,10.25,4.666666667,82.77777778,55.865,9.205,22.97428571,63.93,0.073,1.615,0.29,0.061,0.0565,5.355,0.155,0.536467505,0.088186439,14.36704071,0.006369021,0.475226922,0.019596986,0.019596986,247.2488993,0.000979849,0.004409322,2.738678859,0.023761346,0.979849323,1.0,0.93,0.0,1.22,1.11,0.0,4.29,95.71,0.3,82.0,26.45454545,11.0,60.0,28.5,8.0,124.2225,113.0,39.13251857,550.0,437.0,80.17699115
2024-09-27 15:00:00,2.61,1157.0,116730.0,2.415448962,3500.0,1480.0,2322.0,0.0,1.3,233.0,1.31,7.0,1.3,10.4,88.22,0.41,3.5,297.7263333,0.97,10.71,87.82,0.44,6.8,22.651333333,1.03,9.2,69.4,1.24,85.6871514,20.16,955.6376667,1.905,1.914500677,10.25,4.666666667,82.77777778,55.865,9.205,22.97428571,63.93,0.073,1.615,0.29,0.061,0.0565,5.355,0.155,0.536467505,0.088186439,14.36704071,0.006369021,0.475226922,0.019596986,0.019596986,247.2488993,0.000979849,0.004409322,2.738678859,0.023761346,0.979849323,1.0,0.93,0.0,1.22,1.11,0.0,4.29,95.71,0.3,82.0,26.45454545,11.0,60.0,28.5,8.0,123.9875,115.0,40.48295455,550.0,435.0,88.95652174
2024-09-27 16:00:00,2.65,1152.0,117452.0,2.399923645,3499.0,1450.0,2315.0,0.0,1.3,231.0,1.35,7.0,1.3,10.6,88.03,0.43,3.3,297.7263333,0.94,10.82,87.68,0.46,5.9,22.651333333,1.04,9.68,69.44,1.1,85.6871514,19.78,955.6376667,1.87,1.940568725,10.45,4.666666667,82.77777778,55.71,9.415,22.90285714,63.93,0.078,1.63,0.315,0.055,0.056,5.385,0.16,0.504622402,0.019596986,14.33274598,0.002449623,0.526669011,0.00734887,0.012248117,247.2488993,0.001469774,0.005144209,2.870958518,0.018862099,0.930856857,1.0,0.79,0.0,1.88,1.3,0.0,4.29,95.22,0.3,82.0,26.45454545,11.0,60.0,28.5,8.0,123.9875,115.0,39.39753321,550.0,435.0,88.69565217
2024-09-27 17:00:00,2.64,1150.0,117752.0,2.393812748,3499.0,1457.0,2306.0,0.0,1.29,232.0,1.35,8.0,1.3,10.6,88.03,0.43,3.3,297.7263333,0.94,10.82,87.68,0.46,5.9,22.651333333,1.04,9.68,69.44,1.1,85.6871514,19.78,955.6376667,1.87,1.940568725,10.45,4.666666667,82.77777778,55.71,9.415,22.90285714,63.93,0.078,1.63,0.315,0.055,0.056,5.385,0.16,0.504622402,0.019596986,14.33274598,0.002449623,0.526669011,0.00734887,0.012248117,247.2488993,0.001469774,0.005144209,2.870958518,0.018862099,0.930856857,1.0,0.79,0.0,1.88,1.3,0.0,4.29,95.22,0.3,82.0,26.45454545,11.0,60.0,28.5,8.0,123.9875,115.0,38.92215569,550.0,435.0,92.60869565
2024-09-27 18:00:00,2.66,1149.0,118501.0,2.378690856,3499.0,1440.0,2305.0,0.0,1.29,232.0,1.37,7.0,1.3,10.6,88.03,0.43,3.3,297.7263333,0.94,10.82,87.68,0.46,5.9,22.651333333,1.04,9.68,69.44,1.1,85.6871514,19.78,955.6376667,1.87,1.940568725,10.45,4.666666667,82.77777778,55.71,9.415,22.90285714,63.93,0.078,1.63,0.315,0.055,0.056,5.385,0.16,0.504622402,0.019596986,14.33274598,0.002449623,0.526669011,0.00734887,0.012248117,247.2488993,0.001469774,0.005144209,2.870958518,0.018862099,0.930856857,1.0,0.79,0.0,1.88,1.3,0.0,4.29,95.22,0.3,82.0,26.45454545,11.0,60.0,28.5,8.0,123.9875,115.0,40.26436197,550.0,435.0,92.60869565
2024-09-27 19:00:00,2.64,1148.0,118540.0,2.377908699,3499.0,1458.0,2320.0,0.0,1.28,233.0,1.36,7.0,1.3,10.6,88.03,0.43,3.3,297.7263333,0.94,10.82,87.68,0.46,5.9,22.651333333,1.04,9.68,69.44,1.1,85.6871514,19.78,955.6376667,1.87,1.940568725,10.45,4.666666667,82.77777778,55.71,9.415,22.90285714,63.93,0.078,1.63,0.315,0.055,0.056,5.385,0.16,0.504622402,0.019596986,14.33274598,0.002449623,0.526669011,0.00734887,0.012248117,247.2488993,0.001469774,0.005144209,2.870958518,0.018862099,0.930856857,1.0,0.79,0.0,1.88,1.3,0.0,4.29,95.22,0.3,82.0,26.45454545,11.0,60.0,28.5,8.0,123.9875,115.0,39.97141496,550.0,435.0,87.65217391
2024-09-27 20:00:00,2.65,1149.0,117974.0,2.389310682,3499.0,1456.0,2320.0,0.0,1.3,232.0,1.35,7.0,1.3,10.6,88.03,0.43,3.3,297.7263333,0.94,10.82,87.68,0.46,5.9,22.651333333,1.04,9.68,69.44,1.1,85.6871514,19.78,955.6376667,1.87,1.940568725,10.45,4.666666667,82.77777778,55.71,9.415,22.90285714,63.93,0.078,1.63,0.315,0.055,0.056,5.385,0.16,0.504622402,0.019596986,14.33274598,0.002449623,0.526669011,0.00734887,0.012248117,247.2488993,0.001469774,0.005144209,2.870958518,0.018862099,0.930856857,1.0,0.79,0.0,1.88,1.3,0.0,4.29,95.22,0.3,82.0,26.45454545,11.0,60.0,28.5,8.0,123.9875,115.0,39.72733796,550.0,435.0,86.95652174
2024-09-27 21:00:00,2.69,1149.0,118270.0,2.383334202,3499.0,1424.0,2306.0,0.0,1.3,230.0,1.39,7.0,1.3,10.6,88.03,0.43,3.3,297.7263333,0.94,10.82,87.68,0.46,5.9,22.651333333,1.04,9.68,69.44,1.1,85.6871514,19.78,955.6376667,1.87,1.940568725,10.45,4.666666667,82.77777778,55.71,9.415,22.90285714,63.93,0.078,1.63,0.315,0.055,0.056,5.385,0.16,0.504622402,0.019596986,14.33274598,0.002449623,0.526669011,0.00734887,0.012248117,247.2488993,0.001469774,0.005144209,2.870958518,0.018862099,0.930856857,1.0,0.79,0.0,1.88,1.3,0.0,4.29,95.22,0.3,82.0,26.45454545,11.0,60.0,28.5,8.0,124.65,120.0,40.30202926,555.0,435.0,88.16666667
