Repository: saikumar-voptimai/evonith_bf_webapp

# Evonith BF2 — Blast Furnace Intelligence Platform

Monitoring, modelling and optimisation of **Blast Furnace 2 (BF2)** at Evonith Steel: live telemetry from InfluxDB,
manual plant reports from Neon PostgreSQL, a two-zone energy model of the furnace, blend and fuel optimisers, a
conversational assistant (FurnaceMind) and a live digital twin evaluated every hour.

The platform has three deployable parts that share one Python service layer, plus the shared data library:

| Part | Path | What it is |
|---|---|---|
| **Streamlit app** (legacy) | `src/app.py`, `src/custom_pages/` | The original 11-page dashboard; still the home of the model pages. Served under `/legacy` in production |

File: src/assets/data/V10_df_filtered.csv (part 81 of 166)
datetime,Hot Blast PressureBar,Hot Blast Temp.oC,Hot Blast VolumeNm3/Hr.,O2 Enrichment %,OxygenFlowNm3/Hr.,PermeabilityKgs/Hr.,RAFToC,SteamKgs/Hr.,TopPressureBar,TuyereVelocitym/s,Differential PressureTotalBar,Charges/Hrs.,StockRodLevel,COKE_ASH%,COKE_FC%,COKE_IM%,COKE_MOIST%,COKE_MT,COKE_VM%,NUTCOKE_ASH%,NUTCOKE_FC%,NUTCOKE_IM%,NUTCOKE_MOIST%,NUTCOKE_MT,NUTCOKE_VM%,PCI_2_%Ash,PCI_2_%FC,PCI_2_%IM,PCI_2_MT,PCI_2_%VM,Sinter_SP_MT,Sinter_SP_02_Al2O3%,Sinter_SP_02_Basicity,Sinter_SP_02_CaO%,Sinter_SP_02_Cold_Strength_AI,Sinter_SP_02_Cold_strength_TI,Sinter_SP_02_Fe(T)%,Sinter_SP_02_FeO%,Sinter_SP_02_Hot_strength_RDI,Sinter_SP_02_Hot_strength_RI,Sinter_SP_02_K2O%,Sinter_SP_02_MgO%,Sinter_SP_02_MnO%,Sinter_SP_02_Na2O%,Sinter_SP_02_P%,Sinter_SP_02_SiO2%,Sinter_SP_02_TiO2%,ORE_%Al2O3,ORE_%CaO,ORE_%Fe(T),ORE_%K2O,ORE_%LOI,ORE_%MgO,ORE_%MnO,ORE_MT,ORE_%Na2O,ORE_%P,ORE_%SiO2,ORE_%TiO2,ORE_%TM,Geomin Type,FLUX_Al2O3%,FLUX_CaO%,FLUX_Fe2O3%,FLUX_LOI%,FLUX_MgO%,FLUX_MT,FLUX_SiO2%,FLUX_TM%,COKE_DISCHARGE_TIME,WEIGHTED_COKE_ANGLE,TOTAL_COKE_PORTIONS,NON_COKE_DISCHARGE_TIME,WEIGHTED_NON_COKE_ANGLE,TOTAL_NON_COKE_PORTIONS,UnitCost Lakhs/Thm,ActualKg/Thm.,FurnaceTopGasAnalysisCO2ETACO,Act. Fuel RateKg/Thm.,Coke Rate Kg/Thm,ProductionTonnesPerHr
2024-09-27 22:00:00,2.68,1148.0,117734.0,2.394862384,3500.0,1424.0,2313.0,0.0,1.3,229.0,1.38,7.0,1.3,10.6,88.03,0.43,3.3,297.7263333,0.94,10.82,87.68,0.46,5.9,22.651333333,1.04,9.68,69.44,1.1,85.6871514,19.78,955.6376667,1.87,1.940568725,10.45,4.666666667,82.77777778,55.71,9.415,22.90285714,63.93,0.078,1.63,0.315,0.055,0.056,5.385,0.16,0.504622402,0.019596986,14.33274598,0.002449623,0.526669011,0.00734887,0.012248117,247.2488993,0.001469774,0.005144209,2.870958518,0.018862099,0.930856857,1.0,0.79,0.0,1.88,1.3,0.0,4.29,95.22,0.3,82.0,26.45454545,11.0,60.0,28.5,8.0,124.7825,121.0,41.44504589,556.0,435.0,88.09917355
2024-09-27 23:00:00,2.66,1149.0,117774.0,2.39336584,3499.0,1445.0,2308.0,0.0,1.3,230.0,1.36,7.0,1.3,10.48,88.15,0.4,3.5,289.2073333,0.97,10.92,87.58,0.45,6.9,23.333000003000002,1.05,9.74,69.81,1.16,83.24963733,19.29,951.929,1.95,1.920105402,10.58,4.621111111,82.8,55.495,9.36,22.76,62.39,0.0775,1.62,0.305,0.056,0.0585,5.51,0.165,0.576421581,0.017317387,14.37837867,0.010637823,0.598686792,0.007421737,0.039582598,245.3199267,0.000989565,0.004453042,2.869738344,0.024986515,1.039043193,1.0,0.56,0.0,1.12,1.28,0.0,11.26,96.11,0.3,82.0,26.45454545,11.0,60.0,28.5,8.0,124.65,120.0,41.09064817,555.0,435.0,86.75
2024-09-28 00:00:00,2.67,1156.0,116889.0,2.412165182,3500.0,1427.0,2313.0,0.0,1.3,230.0,1.37,7.0,1.3,10.48,88.15,0.4,3.5,289.2073333,0.97,10.92,87.58,0.45,6.9,23.333000003000002,1.05,9.74,69.81,1.16,83.24963733,19.29,951.929,1.95,1.920105402,10.58,4.621111111,82.8,55.495,9.36,22.76,62.39,0.0775,1.62,0.305,0.056,0.0585,5.51,0.165,0.576421581,0.017317387,14.37837867,0.010637823,0.598686792,0.007421737,0.039582598,245.3199267,0.000989565,0.004453042,2.869738344,0.024986515,1.039043193,1.0,0.56,0.0,1.12,1.28,0.0,11.26,96.11,0.3,82.0,26.45454545,11.0,60.0,28.5,8.0,122.15,120.0,40.46941679,545.0,425.0,85.83333333
2024-09-28 01:00:00,2.67,1148.0,116949.0,2.410928339,3500.0,1420.0,2303.0,0.0,1.3,228.0,1.37,7.0,1.3,10.48,88.15,0.4,3.5,289.2073333,0.97,10.92,87.58,0.45,6.9,23.333000003000002,1.05,9.74,69.81,1.16,83.24963733,19.29,951.929,1.95,1.920105402,10.58,4.621111111,82.8,55.495,9.36,22.76,62.39,0.0775,1.62,0.305,0.056,0.0585,5.51,0.165,0.576421581,0.017317387,14.37837867,0.010637823,0.598686792,0.007421737,0.039582598,245.3199267,0.000989565,0.004453042,2.869738344,0.024986515,1.039043193,1.0,0.56,0.0,1.12,1.28,0.0,11.26,96.11,0.3,82.0,26.45454545,11.0,60.0,28.5,8.0,124.7825,121.0,40.09673519,556.0,435.0,88.67768595
2024-09-28 02:00:00,2.68,1149.0,117745.0,2.393954981,3499.0,1410.0,2320.0,0.0,1.3,229.0,1.38,7.0,1.3,10.48,88.15,0.4,3.5,289.2073333,0.97,10.92,87.58,0.45,6.9,23.333000003000002,1.05,9.74,69.81,1.16,83.24963733,19.29,951.929,1.95,1.920105402,10.58,4.621111111,82.8,55.495,9.36,22.76,62.39,0.0775,1.62,0.305,0.056,0.0585,5.51,0.165,0.576421581,0.017317387,14.37837867,0.010637823,0.598686792,0.007421737,0.039582598,245.3199267,0.000989565,0.004453042,2.869738344,0.024986515,1.039043193,1.0,0.56,0.0,1.12,1.28,0.0,11.26,96.11,0.3,82.0,26.45454545,11.0,60.0,28.5,8.0,124.2525,117.0,39.72007722,552.0,435.0,88.03418803
2024-09-28 03:00:00,2.69,1155.0,118118.0,2.386399466,3499.0,1421.0,2318.0,0.0,1.3,230.0,1.39,7.0,1.3,10.48,88.15,0.4,3.5,289.2073333,0.97,10.92,87.58,0.45,6.9,23.333000003000002,1.05,9.74,69.81,1.16,83.24963733,19.29,951.929,1.95,1.920105402,10.58,4.621111111,82.8,55.495,9.36,22.76,62.39,0.0775,1.62,0.305,0.056,0.0585,5.51,0.165,0.576421581,0.017317387,14.37837867,0.010637823,0.598686792,0.007421737,0.039582598,245.3199267,0.000989565,0.004453042,2.869738344,0.024986515,1.039043193,1.0,0.56,0.0,1.12,1.28,0.0,11.26,96.11,0.3,82.0,26.45454545,11.0,60.0,28.5,8.0,124.385,118.0,39.66682762,553.0,435.0,88.13559322
2024-09-28 04:00:00,2.67,1148.0,116719.0,2.422983204,3500.0,1419.0,2300.0,283.0,1.3,228.0,1.37,7.0,1.3,10.48,88.15,0.4,3.5,289.2073333,0.97,10.92,87.58,0.45,6.9,23.333000003000002,1.05,9.74,69.81,1.16,83.24963733,19.29,951.929,1.95,1.920105402,10.58,4.621111111,82.8,55.495,9.36,22.76,62.39,0.0775,1.62,0.305,0.056,0.0585,5.51,0.165,0.576421581,0.017317387,14.37837867,0.010637823,0.598686792,0.007421737,0.039582598,245.3199267,0.000989565,0.004453042,2.869738344,0.024986515,1.039043193,1.0,0.56,0.0,1.12,1.28,0.0,11.26,96.11,0.3,82.0,26.45454545,11.0,60.0,28.5,8.0,124.385,118.0,39.18789044,553.0,435.0,87.96610169
2024-09-28 05:00:00,2.69,1149.0,116994.0,2.414879225,3500.0,1398.0,2298.0,190.0,1.3,227.0,1.39,7.0,1.3,10.48,88.15,0.4,3.5,289.2073333,0.97,10.92,87.58,0.45,6.9,23.333000003000002,1.05,9.74,69.81,1.16,83.24963733,19.29,951.929,1.95,1.920105402,10.58,4.621111111,82.8,55.495,9.36,22.76,62.39,0.0775,1.62,0.305,0.056,0.0585,5.51,0.165,0.576421581,0.017317387,14.37837867,0.010637823,0.598686792,0.007421737,0.039582598,245.3199267,0.000989565,0.004453042,2.869738344,0.024986515,1.039043193,1.0,0.56,0.0,1.12,1.28,0.0,11.26,96.11,0.3,82.0,26.45454545,11.0,60.0,28.5,8.0,124.385,118.0,39.66305656,553.0,435.0,88.13559322
2024-09-28 06:00:00,2.67,1149.0,113786.0,2.49026539,3499.0,1368.0,2290.0,480.0,1.3,222.0,1.37,6.0,1.3,10.48,88.15,0.4,3.5,289.2073333,0.97,10.92,87.58,0.45,6.9,23.333000003000002,1.05,9.74,69.81,1.16,83.24963733,19.29,951.929,1.95,1.920105402,10.58,4.621111111,82.8,55.495,9.36,22.76,62.39,0.0775,1.62,0.305,0.056,0.0585,5.51,0.165,0.576421581,0.017317387,14.37837867,0.010637823,0.598686792,0.007421737,0.039582598,245.3199267,0.000989565,0.004453042,2.869738344,0.024986515,1.039043193,1.0,0.56,0.0,1.12,1.28,0.0,11.26,96.11,0.3,82.0,26.45454545,11.0,60.0,28.5,8.0,122.87,116.0,39.66763006,546.0,430.0,87.4137931
2024-09-28 07:00:00,2.68,1145.0,115765.0,2.435572216,3500.0,1395.0,2316.0,0.0,1.3,224.0,1.38,7.0,1.3,10.48,88.15,0.4,3.5,289.2073333,0.97,10.92,87.58,0.45,6.9,23.333000003000002,1.05,9.74,69.81,1.16,83.24963733,19.29,951.929,1.95,1.920105402,10.58,4.621111111,82.8,55.495,9.36,22.76,62.39,0.0775,1.62,0.305,0.056,0.0585,5.51,0.165,0.576421581,0.017317387,14.37837867,0.010637823,0.598686792,0.007421737,0.039582598,245.3199267,0.000989565,0.004453042,2.869738344,0.024986515,1.039043193,1.0,0.56,0.0,1.12,1.28,0.0,11.26,96.11,0.3,82.0,26.45454545,11.0,60.0,28.5,8.0,122.605,114.0,39.25997117,544.0,430.0,86.49122807
2024-09-28 16:00:00,2.65,1148.0,117253.0,2.405367772,3501.0,1451.0,2292.0,0.0,1.3,230.0,1.35,7.0,1.3,10.45,88.18,0.44,3.0,289.2073333,0.93,10.76,87.73,0.47,5.4,23.333000003000002,1.04,9.39,69.93,1.12,83.24963733,19.56,951.929,1.865,1.938455456,10.68,4.621111111,82.8,55.435,9.27,22.76,62.39,0.082,1.715,0.3,0.0535,0.0565,5.51,0.155,0.645691127,0.064321721,14.50702211,0.012864344,0.591265055,0.044530423,0.017317387,245.3199267,0.008163911,0.005689998,2.533286262,0.041066945,1.01430407,1.0,0.8,0.0,1.03,1.16,0.0,11.26,95.36,0.2,82.0,26.45454545,11.0,60.0,28.5,8.0,122.68,124.0,39.95675156,549.0,425.0,88.38709677
2024-09-28 17:00:00,2.54,1185.0,116255.0,2.424619915,3499.0,1559.0,2289.0,0.0,1.3,241.0,1.24,7.0,1.3,10.45,88.18,0.44,3.0,289.2073333,0.93,10.76,87.73,0.47,5.4,23.333000003000002,1.04,9.39,69.93,1.12,83.24963733,19.56,951.929,1.865,1.938455456,10.68,4.621111111,82.8,55.435,9.27,22.76,62.39,0.082,1.715,0.3,0.0535,0.0565,5.51,0.155,0.645691127,0.064321721,14.50702211,0.012864344,0.591265055,0.044530423,0.017317387,245.3199267,0.008163911,0.005689998,2.533286262,0.041066945,1.01430407,1.0,0.8,0.0,1.03,1.16,0.0,11.26,95.36,0.2,82.0,26.45454545,11.0,60.0,28.5,8.0,124.27,136.0,38.84909265,561.0,425.0,88.45588235
2024-09-28 18:00:00,2.56,1199.0,114456.0,2.462707532,3499.0,1513.0,2297.0,0.0,1.3,238.0,1.26,8.0,1.3,10.45,88.18,0.44,3.0,289.2073333,0.93,10.76,87.73,0.47,5.4,23.333000003000002,1.04,9.39,69.93,1.12,83.24963733,19.56,951.929,1.865,1.938455456,10.68,4.621111111,82.8,55.435,9.27,22.76,62.39,0.082,1.715,0.3,0.0535,0.0565,5.51,0.155,0.645691127,0.064321721,14.50702211,0.012864344,0.591265055,0.044530423,0.017317387,245.3199267,0.008163911,0.005689998,2.533286262,0.041066945,1.01430407,1.0,0.8,0.0,1.03,1.16,0.0,11.26,95.36,0.2,82.0,26.45454545,11.0,60.0,28.5,8.0,123.475,130.0,38.72126437,555.0,425.0,94.69230769
2024-09-28 19:00:00,2.63,1179.0,114188.0,2.468484156,3499.0,1429.0,2298.0,0.0,1.3,230.0,1.33,7.0,1.3,10.45,88.18,0.44,3.0,289.2073333,0.93,10.76,87.73,0.47,5.4,23.333000003000002,1.04,9.39,69.93,1.12,83.24963733,19.56,951.929,1.865,1.938455456,10.68,4.621111111,82.8,55.435,9.27,22.76,62.39,0.082,1.715,0.3,0.0535,0.0565,5.51,0.155,0.645691127,0.064321721,14.50702211,0.012864344,0.591265055,0.044530423,0.017317387,245.3199267,0.008163911,0.005689998,2.533286262,0.041066945,1.01430407,1.0,0.8,0.0,1.03,1.16,0.0,11.26,95.36,0.2,82.0,26.45454545,11.0,60.0,28.5,8.0,123.475,130.0,39.66093601,555.0,425.0,89.61538462
2024-09-28 20:00:00,2.65,1151.0,115402.0,2.442531292,3499.0,1426.0,2289.0,0.0,1.3,227.0,1.35,7.0,1.3,10.45,88.18,0.44,3.0,289.2073333,0.93,10.76,87.73,0.47,5.4,23.333000003000002,1.04,9.39,69.93,1.12,83.24963733,19.56,951.929,1.865,1.938455456,10.68,4.621111111,82.8,55.435,9.27,22.76,62.39,0.082,1.715,0.3,0.0535,0.0565,5.51,0.155,0.645691127,0.064321721,14.50702211,0.012864344,0.591265055,0.044530423,0.017317387,245.3199267,0.008163911,0.005689998,2.533286262,0.041066945,1.01430407,1.0,0.8,0.0,1.03,1.16,0.0,11.26,95.36,0.2,82.0,26.45454545,11.0,60.0,28.5,8.0,123.21000000000001,128.0,40.80473373,553.0,425.0,90.625
2024-09-28 21:00:00,2.69,1151.0,116003.0,2.429884037,3499.0,1388.0,2293.0,0.0,1.3,225.0,1.39,6.0,1.3,10.45,88.18,0.44,3.0,289.2073333,0.93,10.76,87.73,0.47,5.4,23.333000003000002,1.04,9.39,69.93,1.12,83.24963733,19.56,951.929,1.865,1.938455456,10.68,4.621111111,82.8,55.435,9.27,22.76,62.39,0.082,1.715,0.3,0.0535,0.0565,5.51,0.155,0.645691127,0.064321721,14.50702211,0.012864344,0.591265055,0.044530423,0.017317387,245.3199267,0.008163911,0.005689998,2.533286262,0.041066945,1.01430407,1.0,0.8,0.0,1.03,1.16,0.0,11.26,95.36,0.2,82.0,26.45454545,11.0,60.0,28.5,8.0,123.475,130.0,40.79980957,555.0,425.0,84.61538462
2024-09-28 22:00:00,2.67,1149.0,116060.0,2.429385055,3500.0,1411.0,2315.0,0.0,1.3,226.0,1.37,7.0,1.3,10.45,88.18,0.44,3.0,289.2073333,0.93,10.76,87.73,0.47,5.4,23.333000003000002,1.04,9.39,69.93,1.12,83.24963733,19.56,951.929,1.865,1.938455456,10.68,4.621111111,82.8,55.435,9.27,22.76,62.39,0.082,1.715,0.3,0.0535,0.0565,5.51,0.155,0.645691127,0.064321721,14.50702211,0.012864344,0.591265055,0.044530423,0.017317387,245.3199267,0.008163911,0.005689998,2.533286262,0.041066945,1.01430407,1.0,0.8,0.0,1.03,1.16,0.0,11.26,95.36,0.2,82.0,26.45454545,11.0,60.0,28.5,8.0,122.15,120.0,40.66508314,545.0,425.0,87.5
2024-09-28 23:00:00,2.67,1148.0,116519.0,2.419820513,3500.0,1422.0,2312.0,0.0,1.3,228.0,1.37,7.0,1.3,10.41,88.21,0.4,3.0,290.5666667,0.98,10.89,87.62,0.45,6.9,22.77866667,1.04,9.48,69.98,1.16,88.42603233,19.38,932.1563333,1.925,1.912229407,10.565,4.733333333,82.84444444,55.485,9.375,26.84,62.39,0.0835,1.64,0.29,0.0575,0.0545,5.525,0.16,1.143948122,0.038131604,27.88850193,0.006196386,0.967589453,0.019065802,0.042898055,349.4424199,0.00190658,0.009056256,5.443286481,0.051477665,2.001909214,1.0,0.56,0.0,0.95,1.15,0.0,16.39333333,96.36,0.3,82.0,26.45454545,11.0,60.0,28.5,8.0,122.15,120.0,40.80664294,545.0,425.0,86.08333333
2024-09-29 00:00:00,2.65,1149.0,116110.0,2.428339498,3500.0,1450.0,2296.0,0.0,1.32,228.0,1.33,7.0,1.3,10.41,88.21,0.4,3.0,290.5666667,0.98,10.89,87.62,0.45,6.9,22.77866667,1.04,9.48,69.98,1.16,88.42603233,19.38,932.1563333,1.925,1.912229407,10.565,4.733333333,82.84444444,55.485,9.375,26.84,62.39,0.0835,1.64,0.29,0.0575,0.0545,5.525,0.16,1.143948122,0.038131604,27.88850193,0.006196386,0.967589453,0.019065802,0.042898055,349.4424199,0.00190658,0.009056256,5.443286481,0.051477665,2.001909214,1.0,0.56,0.0,0.95,1.15,0.0,16.39333333,96.36,0.3,82.0,26.45454545,11.0,60.0,28.5,8.0,124.195,126.0,38.89286566,556.0,430.0,88.73015873
2024-09-29 01:00:00,2.61,1194.0,116976.0,2.410372173,3500.0,1486.0,2312.0,0.0,1.3,239.0,1.31,7.0,1.3,10.41,88.21,0.4,3.0,290.5666667,0.98,10.89,87.62,0.45,6.9,22.77866667,1.04,9.48,69.98,1.16,88.42603233,19.38,932.1563333,1.925,1.912229407,10.565,4.733333333,82.84444444,55.485,9.375,26.84,62.39,0.0835,1.64,0.29,0.0575,0.0545,5.525,0.16,1.143948122,0.038131604,27.88850193,0.006196386,0.967589453,0.019065802,0.042898055,349.4424199,0.00190658,0.009056256,5.443286481,0.051477665,2.001909214,1.0,0.56,0.0,0.95,1.15,0.0,16.39333333,96.36,0.3,82.0,26.45454545,11.0,60.0,28.5,8.0,123.475,130.0,40.08126195,555.0,425.0,91.53846154
2024-09-29 02:00:00,2.64,1197.0,117783.0,2.393183062,3499.0,1466.0,2305.0,0.0,1.3,240.0,1.34,8.0,1.3,10.41,88.21,0.4,3.0,290.5666667,0.98,10.89,87.62,0.45,6.9,22.77866667,1.04,9.48,69.98,1.16,88.42603233,19.38,932.1563333,1.925,1.912229407,10.565,4.733333333,82.84444444,55.485,9.375,26.84,62.39,0.0835,1.64,0.29,0.0575,0.0545,5.525,0.16,1.143948122,0.038131604,27.88850193,0.006196386,0.967589453,0.019065802,0.042898055,349.4424199,0.00190658,0.009056256,5.443286481,0.051477665,2.001909214,1.0,0.56,0.0,0.95,1.15,0.0,16.39333333,96.36,0.3,82.0,26.45454545,11.0,60.0,28.5,8.0,124.1375,135.0,40.09073543,560.0,425.0,90.96296296
2024-09-29 03:00:00,2.56,1199.0,114093.0,2.470538351,3499.0,1482.0,2285.0,0.0,1.28,238.0,1.28,7.0,1.3,10.41,88.21,0.4,3.0,290.5666667,0.98,10.89,87.62,0.45,6.9,22.77866667,1.04,9.48,69.98,1.16,88.42603233,19.38,932.1563333,1.925,1.912229407,10.565,4.733333333,82.84444444,55.485,9.375,26.84,62.39,0.0835,1.64,0.29,0.0575,0.0545,5.525,0.16,1.143948122,0.038131604,27.88850193,0.006196386,0.967589453,0.019065802,0.042898055,349.4424199,0.00190658,0.009056256,5.443286481,0.051477665,2.001909214,1.0,0.56,0.0,0.95,1.15,0.0,16.39333333,96.36,0.3,82.0,26.45454545,11.0,60.0,28.5,8.0,124.1375,135.0,40.05235602,560.0,425.0,95.55555556
2024-09-29 04:00:00,2.57,1197.0,115530.0,2.440523569,3500.0,1489.0,2321.0,0.0,1.3,240.0,1.27,7.0,1.3,10.41,88.21,0.4,3.0,290.5666667,0.98,10.89,87.62,0.45,6.9,22.77866667,1.04,9.48,69.98,1.16,88.42603233,19.38,932.1563333,1.925,1.912229407,10.565,4.733333333,82.84444444,55.485,9.375,26.84,62.39,0.0835,1.64,0.29,0.0575,0.0545,5.525,0.16,1.143948122,0.038131604,27.88850193,0.006196386,0.967589453,0.019065802,0.042898055,349.4424199,0.00190658,0.009056256,5.443286481,0.051477665,2.001909214,1.0,0.56,0.0,0.95,1.15,0.0,16.39333333,96.36,0.3,82.0,26.45454545,11.0,60.0,28.5,8.0,124.1375,135.0,39.5343312,560.0,425.0,86.66666667
2024-09-29 05:00:00,2.58,1173.0,113281.0,2.48823681,3499.0,1458.0,2282.0,0.0,1.3,230.0,1.28,6.0,1.3,10.41,88.21,0.4,3.0,290.5666667,0.98,10.89,87.62,0.45,6.9,22.77866667,1.04,9.48,69.98,1.16,88.42603233,19.38,932.1563333,1.925,1.912229407,10.565,4.733333333,82.84444444,55.485,9.375,26.84,62.39,0.0835,1.64,0.29,0.0575,0.0545,5.525,0.16,1.143948122,0.038131604,27.88850193,0.006196386,0.967589453,0.019065802,0.042898055,349.4424199,0.00190658,0.009056256,5.443286481,0.051477665,2.001909214,1.0,0.56,0.0,0.95,1.15,0.0,16.39333333,96.36,0.3,82.0,26.45454545,11.0,60.0,28.5,8.0,124.1375,135.0,39.24988055,560.0,425.0,89.62962963
2024-09-29 06:00:00,2.6,1191.0,114203.0,2.468160122,3499.0,1456.0,2287.0,0.0,1.3,234.0,1.3,7.0,1.3,10.41,88.21,0.4,3.0,290.5666667,0.98,10.89,87.62,0.45,6.9,22.77866667,1.04,9.48,69.98,1.16,88.42603233,19.38,932.1563333,1.925,1.912229407,10.565,4.733333333,82.84444444,55.485,9.375,26.84,62.39,0.0835,1.64,0.29,0.0575,0.0545,5.525,0.16,1.143948122,0.038131604,27.88850193,0.006196386,0.967589453,0.019065802,0.042898055,349.4424199,0.00190658,0.009056256,5.443286481,0.051477665,2.001909214,1.0,0.56,0.0,0.95,1.15,0.0,16.39333333,96.36,0.3,82.0,26.45454545,11.0,60.0,28.5,8.0,124.1375,135.0,39.48070857,560.0,425.0,91.85185185
2024-09-29 07:00:00,2.61,1197.0,115126.0,2.448383568,3499.0,1462.0,2305.0,0.0,1.3,237.0,1.31,6.0,1.3,10.41,88.21,0.4,3.0,290.5666667,0.98,10.89,87.62,0.45,6.9,22.77866667,1.04,9.48,69.98,1.16,88.42603233,19.38,932.1563333,1.925,1.912229407,10.565,4.733333333,82.84444444,55.485,9.375,26.84,62.39,0.0835,1.64,0.29,0.0575,0.0545,5.525,0.16,1.143948122,0.038131604,27.88850193,0.006196386,0.967589453,0.019065802,0.042898055,349.4424199,0.00190658,0.009056256,5.443286481,0.051477665,2.001909214,1.0,0.56,0.0,0.95,1.15,0.0,16.39333333,96.36,0.3,82.0,26.45454545,11.0,60.0,28.5,8.0,123.475,130.0,38.67740361,555.0,425.0,85.38461538
2024-09-29 08:00:00,2.68,1154.0,118360.0,2.381522953,3499.0,1445.0,2336.0,0.0,1.3,233.0,1.38,7.0,1.3,10.49,88.14,0.42,2.6,290.5666667,0.95,10.78,87.73,0.46,5.3,22.77866667,1.03,9.4,69.41,1.15,88.42603233,20.04,932.1563333,1.9,1.948938094,10.67,4.733333333,82.84444444,55.445,9.275,24.12,62.39,0.0785,1.815,0.285,0.05775,0.0555,5.475,0.16,0.996188156,0.085796109,27.83130452,0.029075348,1.000954607,0.061963857,0.052430956,349.4424199,0.00190658,0.011439481,5.481418085,0.079123078,1.954244709,1.0,1.11,0.0,0.93,1.31,0.0,16.39333333,95.75,0.3,82.0,26.45454545,11.0,60.0,28.5,8.0,123.7975,123.0,38.41522158,553.0,430.0,85.52845528
2024-09-29 09:00:00,2.68,1149.0,118031.0,2.397581077,3500.0,1438.0,2287.0,346.0,1.3,256.0,1.38,7.0,1.3,10.49,88.14,0.42,2.6,290.5666667,0.95,10.78,87.73,0.46,5.3,22.77866667,1.03,9.4,69.41,1.15,88.42603233,20.04,932.1563333,1.9,1.948938094,10.67,4.733333333,82.84444444,55.445,9.275,24.12,62.39,0.0785,1.815,0.285,0.05775,0.0555,5.475,0.16,0.996188156,0.085796109,27.83130452,0.029075348,1.000954607,0.061963857,0.052430956,349.4424199,0.00190658,0.011439481,5.481418085,0.079123078,1.954244709,1.0,1.11,0.0,0.93,1.31,0.0,16.39333333,95.75,0.3,82.0,26.45454545,11.0,60.0,28.5,8.0,123.4,120.0,38.83960681,550.0,430.0,87.66666667
2024-09-29 10:00:00,2.64,1149.0,117640.0,2.396774911,3500.0,1463.0,2303.0,0.0,1.3,231.0,1.34,7.0,1.3,10.49,88.14,0.42,2.6,290.5666667,0.95,10.78,87.73,0.46,5.3,22.77866667,1.03,9.4,69.41,1.15,88.42603233,20.04,932.1563333,1.9,1.948938094,10.67,4.733333333,82.84444444,55.445,9.275,24.12,62.39,0.0785,1.815,0.285,0.05775,0.0555,5.475,0.16,0.996188156,0.085796109,27.83130452,0.029075348,1.000954607,0.061963857,0.052430956,349.4424199,0.00190658,0.011439481,5.481418085,0.079123078,1.954244709,1.0,1.11,0.0,0.93,1.31,0.0,16.39333333,95.75,0.3,82.0,26.45454545,11.0,60.0,28.5,8.0,124.0625,125.0,39.5848419,555.0,430.0,86.56
2024-09-29 11:00:00,2.69,1149.0,118157.0,2.400418859,3499.0,1418.0,2312.0,586.0,1.3,229.0,1.39,7.0,1.3,10.49,88.14,0.42,2.6,290.5666667,0.95,10.78,87.73,0.46,5.3,22.77866667,1.03,9.4,69.41,1.15,88.42603233,20.04,932.1563333,1.9,1.948938094,10.67,4.733333333,82.84444444,55.445,9.275,24.12,62.39,0.0785,1.815,0.285,0.05775,0.0555,5.475,0.16,0.996188156,0.085796109,27.83130452,0.029075348,1.000954607,0.061963857,0.052430956,349.4424199,0.00190658,0.011439481,5.481418085,0.079123078,1.954244709,1.0,1.11,0.0,0.93,1.31,0.0,16.39333333,95.75,0.3,82.0,26.45454545,11.0,60.0,28.5,8.0,122.7375,115.0,40.26315789,545.0,430.0,88.52173913
2024-09-29 12:00:00,2.68,1153.0,118370.0,2.402041739,3500.0,1438.0,2318.0,794.0,1.31,231.0,1.37,7.0,1.3,10.49,88.14,0.42,2.6,290.5666667,0.95,10.78,87.73,0.46,5.3,22.77866667,1.03,9.4,69.41,1.15,88.42603233,20.04,932.1563333,1.9,1.948938094,10.67,4.733333333,82.84444444,55.445,9.275,24.12,62.39,0.0785,1.815,0.285,0.05775,0.0555,5.475,0.16,0.996188156,0.085796109,27.83130452,0.029075348,1.000954607,0.061963857,0.052430956,349.4424199,0.00190658,0.011439481,5.481418085,0.079123078,1.954244709,1.0,1.11,0.0,0.93,1.31,0.0,16.39333333,95.75,0.3,82.0,26.45454545,11.0,60.0,28.5,8.0,122.4725,113.0,39.47054615,543.0,430.0,84.07079646
2024-09-29 13:00:00,2.7,1159.0,118329.0,2.382826942,3500.0,1421.0,2307.0,0.0,1.31,230.0,1.39,7.0,1.3,10.49,88.14,0.42,2.6,290.5666667,0.95,10.78,87.73,0.46,5.3,22.77866667,1.03,9.4,69.41,1.15,88.42603233,20.04,932.1563333,1.9,1.948938094,10.67,4.733333333,82.84444444,55.445,9.275,24.12,62.39,0.0785,1.815,0.285,0.05775,0.0555,5.475,0.16,0.996188156,0.085796109,27.83130452,0.029075348,1.000954607,0.061963857,0.052430956,349.4424199,0.00190658,0.011439481,5.481418085,0.079123078,1.954244709,1.0,1.11,0.0,0.93,1.31,0.0,16.39333333,95.75,0.3,82.0,26.45454545,11.0,60.0,28.5,8.0,123.4,120.0,39.46113495,550.0,430.0,88.58333333
2024-09-29 14:00:00,2.7,1155.0,116550.0,2.419177255,3500.0,1396.0,2303.0,0.0,1.31,226.0,1.39,7.0,1.3,10.49,88.14,0.42,2.6,290.5666667,0.95,10.78,87.73,0.46,5.3,22.77866667,1.03,9.4,69.41,1.15,88.42603233,20.04,932.1563333,1.9,1.948938094,10.67,4.733333333,82.84444444,55.445,9.275,24.12,62.39,0.0785,1.815,0.285,0.05775,0.0555,5.475,0.16,0.996188156,0.085796109,27.83130452,0.029075348,1.000954607,0.061963857,0.052430956,349.4424199,0.00190658,0.011439481,5.481418085,0.079123078,1.954244709,1.0,1.11,0.0,0.93,1.31,0.0,16.39333333,95.75,0.3,82.0,26.45454545,11.0,60.0,28.5,8.0,123.4,120.0,40.87573964,550.0,430.0,88.41666667
2024-09-29 15:00:00,2.69,1148.0,116976.0,2.410372173,3500.0,1418.0,2311.0,0.0,1.32,227.0,1.37,7.0,1.3,10.49,88.14,0.42,2.6,290.5666667,0.95,10.78,87.73,0.46,5.3,22.77866667,1.03,9.4,69.41,1.15,88.42603233,20.04,932.1563333,1.9,1.948938094,10.67,4.733333333,82.84444444,55.445,9.275,24.12,62.39,0.0785,1.815,0.285,0.05775,0.0555,5.475,0.16,0.996188156,0.085796109,27.83130452,0.029075348,1.000954607,0.061963857,0.052430956,349.4424199,0.00190658,0.011439481,5.481418085,0.079123078,1.954244709,1.0,1.11,0.0,0.93,1.31,0.0,16.39333333,95.75,0.3,82.0,26.45454545,11.0,60.0,28.5,8.0,122.7375,115.0,41.08711132,545.0,430.0,89.73913043
2024-09-29 16:00:00,2.7,1150.0,117576.0,2.397394029,3499.0,1420.0,2314.0,0.0,1.32,228.0,1.38,7.0,1.3,10.42,88.22,0.4,3.3,290.5666667,0.96,10.72,87.81,0.44,6.8,22.77866667,1.03,9.63,69.5,1.09,88.42603233,19.78,932.1563333,1.9,1.951904909,10.55,4.733333333,82.84444444,55.65,8.965,25.48,62.39,0.074,1.62,0.285,0.0555,0.057,5.405,0.16,1.148714573,0.114394812,27.67401165,0.005243096,0.9342243,0.038131604,0.028598703,349.4424199,0.005719741,0.009056256,5.686375457,0.052907601,1.525264163,1.0,0.86,0.0,1.5,1.28,0.0,16.39333333,95.23,0.2,82.0,26.45454545,11.0,60.0,28.5,8.0,122.7375,115.0,41.10009443,545.0,430.0,88.43478261
2024-09-29 17:00:00,2.67,1149.0,118258.0,2.384937576,3501.0,1461.0,2291.0,0.0,1.32,231.0,1.35,7.0,1.3,10.42,88.22,0.4,3.3,290.5666667,0.96,10.72,87.81,0.44,6.8,22.77866667,1.03,9.63,69.5,1.09,88.42603233,19.78,932.1563333,1.9,1.951904909,10.55,4.733333333,82.84444444,55.65,8.965,25.48,62.39,0.074,1.62,0.285,0.0555,0.057,5.405,0.16,1.148714573,0.114394812,27.67401165,0.005243096,0.9342243,0.038131604,0.028598703,349.4424199,0.005719741,0.009056256,5.686375457,0.052907601,1.525264163,1.0,0.86,0.0,1.5,1.28,0.0,16.39333333,95.23,0.2,82.0,26.45454545,11.0,60.0,28.5,8.0,124.0625,125.0,39.88066826,555.0,430.0,90.88
2024-09-29 18:00:00,2.67,1148.0,118633.0,2.37604563,3499.0,1453.0,2292.0,0.0,1.31,231.0,1.36,7.0,1.3,10.42,88.22,0.4,3.3,290.5666667,0.96,10.72,87.81,0.44,6.8,22.77866667,1.03,9.63,69.5,1.09,88.42603233,19.78,932.1563333,1.9,1.951904909,10.55,4.733333333,82.84444444,55.65,8.965,25.48,62.39,0.074,1.62,0.285,0.0555,0.057,5.405,0.16,1.148714573,0.114394812,27.67401165,0.005243096,0.9342243,0.038131604,0.028598703,349.4424199,0.005719741,0.009056256,5.686375457,0.052907601,1.525264163,1.0,0.86,0.0,1.5,1.28,0.0,16.39333333,95.23,0.2,82.0,26.45454545,11.0,60.0,28.5,8.0,124.0625,125.0,39.76815709,555.0,430.0,88.48
2024-09-29 19:00:00,2.61,1182.0,118056.0,2.389016029,3501.0,1445.0,2311.0,0.0,1.25,239.0,1.36,7.0,1.3,10.42,88.22,0.4,3.3,290.5666667,0.96,10.72,87.81,0.44,6.8,22.77866667,1.03,9.63,69.5,1.09,88.42603233,19.78,932.1563333,1.9,1.951904909,10.55,4.733333333,82.84444444,55.65,8.965,25.48,62.39,0.074,1.62,0.285,0.0555,0.057,5.405,0.16,1.148714573,0.114394812,27.67401165,0.005243096,0.9342243,0.038131604,0.028598703,349.4424199,0.005719741,0.009056256,5.686375457,0.052907601,1.525264163,1.0,0.86,0.0,1.5,1.28,0.0,16.39333333,95.23,0.2,82.0,26.45454545,11.0,60.0,28.5,8.0,124.3275,127.0,38.48535366,557.0,430.0,88.18897638
2024-09-29 20:00:00,2.63,1193.0,116584.0,2.417781543,3499.0,1455.0,2313.0,0.0,1.3,237.0,1.33,7.0,1.3,10.42,88.22,0.4,3.3,290.5666667,0.96,10.72,87.81,0.44,6.8,22.77866667,1.03,9.63,69.5,1.09,88.42603233,19.78,932.1563333,1.9,1.951904909,10.55,4.733333333,82.84444444,55.65,8.965,25.48,62.39,0.074,1.62,0.285,0.0555,0.057,5.405,0.16,1.148714573,0.114394812,27.67401165,0.005243096,0.9342243,0.038131604,0.028598703,349.4424199,0.005719741,0.009056256,5.686375457,0.052907601,1.525264163,1.0,0.86,0.0,1.5,1.28,0.0,16.39333333,95.23,0.2,82.0,26.45454545,11.0,60.0,28.5,8.0,124.725,130.0,39.35666982,560.0,430.0,89.07692308
2024-09-29 21:00:00,2.65,1200.0,116090.0,2.428757613,3500.0,1419.0,2299.0,0.0,1.32,230.0,1.33,7.0,1.3,10.42,88.22,0.4,3.3,290.5666667,0.96,10.72,87.81,0.44,6.8,22.77866667,1.03,9.63,69.5,1.09,88.42603233,19.78,932.1563333,1.9,1.951904909,10.55,4.733333333,82.84444444,55.65,8.965,25.48,62.39,0.074,1.62,0.285,0.0555,0.057,5.405,0.16,1.148714573,0.114394812,27.67401165,0.005243096,0.9342243,0.038131604,0.028598703,349.4424199,0.005719741,0.009056256,5.686375457,0.052907601,1.525264163,1.0,0.86,0.0,1.5,1.28,0.0,16.39333333,95.23,0.2,82.0,26.45454545,11.0,60.0,28.5,8.0,124.8575,131.0,40.78199052,561.0,430.0,88.77862595
2024-09-29 22:00:00,2.66,1189.0,114803.0,2.45596944,3500.0,1430.0,2299.0,0.0,1.32,231.0,1.34,6.0,1.3,10.42,88.22,0.4,3.3,290.5666667,0.96,10.72,87.81,0.44,6.8,22.77866667,1.03,9.63,69.5,1.09,88.42603233,19.78,932.1563333,1.9,1.951904909,10.55,4.733333333,82.84444444,55.65,8.965,25.48,62.39,0.074,1.62,0.285,0.0555,0.057,5.405,0.16,1.148714573,0.114394812,27.67401165,0.005243096,0.9342243,0.038131604,0.028598703,349.4424199,0.005719741,0.009056256,5.686375457,0.052907601,1.525264163,1.0,0.86,0.0,1.5,1.28,0.0,16.39333333,95.23,0.2,82.0,26.45454545,11.0,60.0,28.5,8.0,125.6525,137.0,41.16228599,567.0,430.0,88.32116788
2024-09-29 23:00:00,2.67,1171.0,115032.0,2.450383142,3499.0,1418.0,2308.0,0.0,1.32,228.0,1.35,7.0,1.3,10.38,88.24,0.4,3.0,289.5046667,0.98,10.87,87.64,0.45,5.6,23.22966667,1.04,9.56,69.88,1.12,84.83443467,19.44,934.8063333,1.925,1.959534079,10.65,4.8,82.73333333,55.425,8.89,28.2,62.39,0.0755,1.71,0.325,0.056,0.056,5.435,0.16,1.143948122,0.038131604,27.88850193,0.006196386,0.967589453,0.019065802,0.042898055,332.7310065,0.00190658,0.009056256,5.443286481,0.051477665,2.001909214,1.0,1.01,0.0,1.47,1.09,0.0,14.59,95.31,0.3,82.0,26.45454545,11.0,60.0,28.5,8.0,124.195,126.0,39.59619952,556.0,430.0,88.25396825
2024-09-30 00:00:00,2.67,1149.0,117328.0,2.402458605,3499.0,1430.0,2320.0,0.0,1.3,228.0,1.37,7.0,1.3,10.38,88.24,0.4,3.0,289.5046667,0.98,10.87,87.64,0.45,5.6,23.22966667,1.04,9.56,69.88,1.12,84.83443467,19.44,934.8063333,1.925,1.959534079,10.65,4.8,82.73333333,55.425,8.89,28.2,62.39,0.0755,1.71,0.325,0.056,0.056,5.435,0.16,1.143948122,0.038131604,27.88850193,0.006196386,0.967589453,0.019065802,0.042898055,332.7310065,0.00190658,0.009056256,5.443286481,0.051477665,2.001909214,1.0,1.01,0.0,1.47,1.09,0.0,14.59,95.31,0.3,90.0,27.16666667,12.0,60.0,28.5,8.0,123.7975,123.0,39.93763492,553.0,430.0,82.76422764
2024-09-30 01:00:00,2.69,1149.0,114983.0,2.461017994,3500.0,1395.0,2285.0,334.0,1.32,223.0,1.37,6.0,1.3,10.38,88.24,0.4,3.0,289.5046667,0.98,10.87,87.64,0.45,5.6,23.22966667,1.04,9.56,69.88,1.12,84.83443467,19.44,934.8063333,1.925,1.959534079,10.65,4.8,82.73333333,55.425,8.89,28.2,62.39,0.0755,1.71,0.325,0.056,0.056,5.435,0.16,1.143948122,0.038131604,27.88850193,0.006196386,0.967589453,0.019065802,0.042898055,332.7310065,0.00190658,0.009056256,5.443286481,0.051477665,2.001909214,1.0,1.01,0.0,1.47,1.09,0.0,14.59,95.31,0.3,90.0,27.16666667,12.0,60.0,28.5,8.0,123.4,120.0,38.79781421,550.0,430.0,89.33333333
2024-09-30 02:00:00,2.69,1147.0,115999.0,2.429967778,3499.0,1411.0,2327.0,0.0,1.32,225.0,1.37,7.0,1.3,10.38,88.24,0.4,3.0,289.5046667,0.98,10.87,87.64,0.45,5.6,23.22966667,1.04,9.56,69.88,1.12,84.83443467,19.44,934.8063333,1.925,1.959534079,10.65,4.8,82.73333333,55.425,8.89,28.2,62.39,0.0755,1.71,0.325,0.056,0.056,5.435,0.16,1.143948122,0.038131604,27.88850193,0.006196386,0.967589453,0.019065802,0.042898055,332.7310065,0.00190658,0.009056256,5.443286481,0.051477665,2.001909214,1.0,1.01,0.0,1.47,1.09,0.0,14.59,95.31,0.3,90.0,27.16666667,12.0,60.0,28.5,8.0,124.2525,117.0,39.52550415,552.0,435.0,84.52991453
2024-09-30 03:00:00,2.7,1148.0,117260.0,2.40385102,3499.0,1419.0,2315.0,0.0,1.32,227.0,1.38,7.0,1.3,10.38,88.24,0.4,3.0,289.5046667,0.98,10.87,87.64,0.45,5.6,23.22966667,1.04,9.56,69.88,1.12,84.83443467,19.44,934.8063333,1.925,1.959534079,10.65,4.8,82.73333333,55.425,8.89,28.2,62.39,0.0755,1.71,0.325,0.056,0.056,5.435,0.16,1.143948122,0.038131604,27.88850193,0.006196386,0.967589453,0.019065802,0.042898055,332.7310065,0.00190658,0.009056256,5.443286481,0.051477665,2.001909214,1.0,1.01,0.0,1.47,1.09,0.0,14.59,95.31,0.3,90.0,27.16666667,12.0,60.0,28.5,8.0,124.65,120.0,40.41402023,555.0,435.0,86.66666667
2024-09-30 04:00:00,2.72,1149.0,116509.0,2.420028088,3500.0,1390.0,2301.0,0.0,1.32,225.0,1.4,7.0,1.3,10.38,88.24,0.4,3.0,289.5046667,0.98,10.87,87.64,0.45,5.6,23.22966667,1.04,9.56,69.88,1.12,84.83443467,19.44,934.8063333,1.925,1.959534079,10.65,4.8,82.73333333,55.425,8.89,28.2,62.39,0.0755,1.71,0.325,0.056,0.056,5.435,0.16,1.143948122,0.038131604,27.88850193,0.006196386,0.967589453,0.019065802,0.042898055,332.7310065,0.00190658,0.009056256,5.443286481,0.051477665,2.001909214,1.0,1.01,0.0,1.47,1.09,0.0,14.59,95.31,0.3,90.0,27.16666667,12.0,60.0,28.5,8.0,125.3125,125.0,40.37325774,560.0,435.0,87.12
2024-09-30 05:00:00,2.7,1149.0,116629.0,2.423346704,3501.0,1414.0,2283.0,198.0,1.32,226.0,1.38,7.0,1.3,10.38,88.24,0.4,3.0,289.5046667,0.98,10.87,87.64,0.45,5.6,23.22966667,1.04,9.56,69.88,1.12,84.83443467,19.44,934.8063333,1.925,1.959534079,10.65,4.8,82.73333333,55.425,8.89,28.2,62.39,0.0755,1.71,0.325,0.056,0.056,5.435,0.16,1.143948122,0.038131604,27.88850193,0.006196386,0.967589453,0.019065802,0.042898055,332.7310065,0.00190658,0.009056256,5.443286481,0.051477665,2.001909214,1.0,1.01,0.0,1.47,1.09,0.0,14.59,95.31,0.3,90.0,27.16666667,12.0,60.0,28.5,8.0,124.3275,127.0,40.78106509,557.0,430.0,87.16535433
2024-09-30 06:00:00,2.69,1148.0,116639.0,2.425349533,3500.0,1419.0,2279.0,310.0,1.32,226.0,1.37,7.0,1.3,10.38,88.24,0.4,3.0,289.5046667,0.98,10.87,87.64,0.45,5.6,23.22966667,1.04,9.56,69.88,1.12,84.83443467,19.44,934.8063333,1.925,1.959534079,10.65,4.8,82.73333333,55.425,8.89,28.2,62.39,0.0755,1.71,0.325,0.056,0.056,5.435,0.16,1.143948122,0.038131604,27.88850193,0.006196386,0.967589453,0.019065802,0.042898055,332.7310065,0.00190658,0.009056256,5.443286481,0.051477665,2.001909214,1.0,1.01,0.0,1.47,1.09,0.0,14.59,95.31,0.3,90.0,27.16666667,12.0,60.0,28.5,8.0,124.0625,125.0,41.03048925,555.0,430.0,88.32
2024-09-30 07:00:00,2.67,1149.0,116346.0,2.422724584,3499.0,1440.0,2307.0,0.0,1.32,227.0,1.35,7.0,1.3,10.38,88.24,0.4,3.0,289.5046667,0.98,10.87,87.64,0.45,5.6,23.22966667,1.04,9.56,69.88,1.12,84.83443467,19.44,934.8063333,1.925,1.959534079,10.65,4.8,82.73333333,55.425,8.89,28.2,62.39,0.0755,1.71,0.325,0.056,0.056,5.435,0.16,1.143948122,0.038131604,27.88850193,0.006196386,0.967589453,0.019065802,0.042898055,332.7310065,0.00190658,0.009056256,5.443286481,0.051477665,2.001909214,1.0,1.01,0.0,1.47,1.09,0.0,14.59,95.31,0.3,90.0,27.16666667,12.0,60.0,28.5,8.0,123.4,120.0,41.08747045,550.0,430.0,85.58333333
2024-09-30 08:00:00,2.66,1149.0,116429.0,2.420998457,3499.0,1445.0,2301.0,0.0,1.32,228.0,1.34,7.0,1.3,10.3,88.35,0.39,2.9,289.5046667,0.96,10.71,87.84,0.42,10.1,23.22966667,1.03,9.78,69.89,1.09,84.83443467,19.24,934.8063333,1.93,1.914328903,10.375,4.8,82.73333333,55.65,8.79,28.2,62.39,0.083,1.655,0.35,0.057,0.0565,5.42,0.16,1.143948122,0.038131604,27.88850193,0.006196386,0.967589453,0.019065802,0.042898055,332.7310065,0.00190658,0.009056256,5.443286481,0.051477665,2.001909214,1.0,1.27,0.0,1.42,1.22,0.0,14.59,95.17,0.2,90.0,27.16666667,12.0,60.0,28.5,8.0,123.135,118.0,40.72041985,548.0,430.0,88.98305085
2024-09-30 09:00:00,2.69,1148.0,115685.0,2.437255526,3500.0,1411.0,2298.0,0.0,1.32,225.0,1.37,7.0,1.3,10.3,88.35,0.39,2.9,289.5046667,0.96,10.71,87.84,0.42,10.1,23.22966667,1.03,9.78,69.89,1.09,84.83443467,19.24,934.8063333,1.93,1.914328903,10.375,4.8,82.73333333,55.65,8.79,28.2,62.39,0.083,1.655,0.35,0.057,0.0565,5.42,0.16,1.143948122,0.038131604,27.88850193,0.006196386,0.967589453,0.019065802,0.042898055,332.7310065,0.00190658,0.009056256,5.443286481,0.051477665,2.001909214,1.0,1.27,0.0,1.42,1.22,0.0,14.59,95.17,0.2,90.0,27.16666667,12.0,60.0,28.5,8.0,123.5325,121.0,40.42145594,551.0,430.0,88.42975207
2024-09-30 10:00:00,2.68,1149.0,115457.0,2.452899242,3500.0,1149.0,2277.0,410.0,1.31,223.0,1.37,7.0,1.3,10.3,88.35,0.39,2.9,289.5046667,0.96,10.71,87.84,0.42,10.1,23.22966667,1.03,9.78,69.89,1.09,84.83443467,19.24,934.8063333,1.93,1.914328903,10.375,4.8,82.73333333,55.65,8.79,28.2,62.39,0.083,1.655,0.35,0.057,0.0565,5.42,0.16,1.143948122,0.038131604,27.88850193,0.006196386,0.967589453,0.019065802,0.042898055,332.7310065,0.00190658,0.009056256,5.443286481,0.051477665,2.001909214,1.0,1.27,0.0,1.42,1.22,0.0,14.59,95.17,0.2,90.0,27.16666667,12.0,60.0,28.5,8.0,123.4,120.0,40.39010466,550.0,430.0,88.41666667
2024-09-30 11:00:00,2.66,1149.0,115016.0,2.45072382,3499.0,1411.0,2297.0,0.0,1.3,223.0,1.36,7.0,1.3,10.3,88.35,0.39,2.9,289.5046667,0.96,10.71,87.84,0.42,10.1,23.22966667,1.03,9.78,69.89,1.09,84.83443467,19.24,934.8063333,1.93,1.914328903,10.375,4.8,82.73333333,55.65,8.79,28.2,62.39,0.083,1.655,0.35,0.057,0.0565,5.42,0.16,1.143948122,0.038131604,27.88850193,0.006196386,0.967589453,0.019065802,0.042898055,332.7310065,0.00190658,0.009056256,5.443286481,0.051477665,2.001909214,1.0,1.27,0.0,1.42,1.22,0.0,14.59,95.17,0.2,90.0,27.16666667,12.0,60.0,28.5,8.0,123.5325,121.0,40.26378897,551.0,430.0,88.67768595
2024-09-30 12:00:00,2.68,1148.0,114329.0,2.466145791,3500.0,1386.0,2298.0,0.0,1.3,223.0,1.38,7.0,1.3,10.3,88.35,0.39,2.9,289.5046667,0.96,10.71,87.84,0.42,10.1,23.22966667,1.03,9.78,69.89,1.09,84.83443467,19.24,934.8063333,1.93,1.914328903,10.375,4.8,82.73333333,55.65,8.79,28.2,62.39,0.083,1.655,0.35,0.057,0.0565,5.42,0.16,1.143948122,0.038131604,27.88850193,0.006196386,0.967589453,0.019065802,0.042898055,332.7310065,0.00190658,0.009056256,5.443286481,0.051477665,2.001909214,1.0,1.27,0.0,1.42,1.22,0.0,14.59,95.17,0.2,90.0,27.16666667,12.0,60.0,28.5,8.0,123.93,124.0,40.28481776,554.0,430.0,88.79032258
2024-09-30 13:00:00,2.67,1149.0,114931.0,2.452535263,3499.0,1392.0,2292.0,0.0,1.3,223.0,1.37,6.0,1.3,10.3,88.35,0.39,2.9,289.5046667,0.96,10.71,87.84,0.42,10.1,23.22966667,1.03,9.78,69.89,1.09,84.83443467,19.24,934.8063333,1.93,1.914328903,10.375,4.8,82.73333333,55.65,8.79,28.2,62.39,0.083,1.655,0.35,0.057,0.0565,5.42,0.16,1.143948122,0.038131604,27.88850193,0.006196386,0.967589453,0.019065802,0.042898055,332.7310065,0.00190658,0.009056256,5.443286481,0.051477665,2.001909214,1.0,1.27,0.0,1.42,1.22,0.0,14.59,95.17,0.2,90.0,27.16666667,12.0,60.0,28.5,8.0,123.7975,123.0,41.19053311,553.0,430.0,88.61788618
2024-09-30 14:00:00,2.69,1150.0,116968.0,2.409848603,3499.0,1372.0,2312.0,0.0,1.29,223.0,1.4,7.0,1.3,10.3,88.35,0.39,2.9,289.5046667,0.96,10.71,87.84,0.42,10.1,23.22966667,1.03,9.78,69.89,1.09,84.83443467,19.24,934.8063333,1.93,1.914328903,10.375,4.8,82.73333333,55.65,8.79,28.2,62.39,0.083,1.655,0.35,0.057,0.0565,5.42,0.16,1.143948122,0.038131604,27.88850193,0.006196386,0.967589453,0.019065802,0.042898055,332.7310065,0.00190658,0.009056256,5.443286481,0.051477665,2.001909214,1.0,1.27,0.0,1.42,1.22,0.0,14.59,95.17,0.2,90.0,27.16666667,12.0,60.0,28.5,8.0,122.87,116.0,41.42959598,546.0,430.0,88.87931034
2024-09-30 15:00:00,2.69,1148.0,116180.0,2.426184233,3499.0,1398.0,2308.0,0.0,1.3,227.0,1.39,7.0,1.3,10.3,88.35,0.39,2.9,289.5046667,0.96,10.71,87.84,0.42,10.1,23.22966667,1.03,9.78,69.89,1.09,84.83443467,19.24,934.8063333,1.93,1.914328903,10.375,4.8,82.73333333,55.65,8.79,28.2,62.39,0.083,1.655,0.35,0.057,0.0565,5.42,0.16,1.143948122,0.038131604,27.88850193,0.006196386,0.967589453,0.019065802,0.042898055,332.7310065,0.00190658,0.009056256,5.443286481,0.051477665,2.001909214,1.0,1.27,0.0,1.42,1.22,0.0,14.59,95.17,0.2,90.0,27.16666667,12.0,60.0,28.5,8.0,123.0025,117.0,40.09535161,547.0,430.0,88.03418803
2024-09-30 16:00:00,2.69,1149.0,116387.0,2.425362507,3500.0,1397.0,2316.0,108.0,1.3,226.0,1.39,7.0,1.3,10.42,88.2,0.43,3.2,289.5046667,0.95,10.82,87.69,0.45,5.9,23.22966667,1.04,9.57,69.74,1.13,84.83443467,19.56,934.8063333,1.885,1.919759031,10.165,4.8,82.73333333,55.92,9.1,28.2,62.39,0.087,1.575,0.395,0.0555,0.056,5.295,0.16,1.143948122,0.038131604,27.88850193,0.006196386,0.967589453,0.019065802,0.042898055,332.7310065,0.00190658,0.009056256,5.443286481,0.051477665,2.001909214,1.0,0.85,0.0,1.93,1.32,0.0,14.59,94.54,0.3,90.0,27.16666667,12.0,60.0,28.5,8.0,122.7375,115.0,39.72175582,545.0,430.0,86.60869565
2024-09-30 17:00:00,2.67,1152.0,116387.0,2.421871611,3499.0,1414.0,2300.0,0.0,1.3,227.0,1.37,7.0,1.3,10.42,88.2,0.43,3.2,289.5046667,0.95,10.82,87.69,0.45,5.9,23.22966667,1.04,9.57,69.74,1.13,84.83443467,19.56,934.8063333,1.885,1.919759031,10.165,4.8,82.73333333,55.92,9.1,28.2,62.39,0.087,1.575,0.395,0.0555,0.056,5.295,0.16,1.143948122,0.038131604,27.88850193,0.006196386,0.967589453,0.019065802,0.042898055,332.7310065,0.00190658,0.009056256,5.443286481,0.051477665,2.001909214,1.0,0.85,0.0,1.93,1.32,0.0,14.59,94.54,0.3,90.0,27.16666667,12.0,60.0,28.5,8.0,123.4,120.0,39.5304719,550.0,430.0,88.75
2024-09-30 18:00:00,2.68,1152.0,116845.0,2.413073007,3500.0,1408.0,2301.0,0.0,1.3,228.0,1.38,7.0,1.3,10.42,88.2,0.43,3.2,289.5046667,0.95,10.82,87.69,0.45,5.9,23.22966667,1.04,9.57,69.74,1.13,84.83443467,19.56,934.8063333,1.885,1.919759031,10.165,4.8,82.73333333,55.92,9.1,28.2,62.39,0.087,1.575,0.395,0.0555,0.056,5.295,0.16,1.143948122,0.038131604,27.88850193,0.006196386,0.967589453,0.019065802,0.042898055,332.7310065,0.00190658,0.009056256,5.443286481,0.051477665,2.001909214,1.0,0.85,0.0,1.93,1.32,0.0,14.59,94.54,0.3,90.0,27.16666667,12.0,60.0,28.5,8.0,124.0625,125.0,40.96728307,555.0,430.0,87.76
2024-09-30 19:00:00,2.68,1160.0,117208.0,2.404916897,3499.0,1414.0,2296.0,0.0,1.3,230.0,1.38,7.0,1.3,10.42,88.2,0.43,3.2,289.5046667,0.95,10.82,87.69,0.45,5.9,23.22966667,1.04,9.57,69.74,1.13,84.83443467,19.56,934.8063333,1.885,1.919759031,10.165,4.8,82.73333333,55.92,9.1,28.2,62.39,0.087,1.575,0.395,0.0555,0.056,5.295,0.16,1.143948122,0.038131604,27.88850193,0.006196386,0.967589453,0.019065802,0.042898055,332.7310065,0.00190658,0.009056256,5.443286481,0.051477665,2.001909214,1.0,0.85,0.0,1.93,1.32,0.0,14.59,94.54,0.3,90.0,27.16666667,12.0,60.0,28.5,8.0,124.0625,125.0,39.44270958,555.0,430.0,88.56
2024-09-30 20:00:00,2.67,1166.0,117821.0,2.393094996,3500.0,1400.0,2292.0,0.0,1.27,232.0,1.4,7.0,1.3,10.42,88.2,0.43,3.2,289.5046667,0.95,10.82,87.69,0.45,5.9,23.22966667,1.04,9.57,69.74,1.13,84.83443467,19.56,934.8063333,1.885,1.919759031,10.165,4.8,82.73333333,55.92,9.1,28.2,62.39,0.087,1.575,0.395,0.0555,0.056,5.295,0.16,1.143948122,0.038131604,27.88850193,0.006196386,0.967589453,0.019065802,0.042898055,332.7310065,0.00190658,0.009056256,5.443286481,0.051477665,2.001909214,1.0,0.85,0.0,1.93,1.32,0.0,14.59,94.54,0.3,90.0,27.16666667,12.0,60.0,28.5,8.0,124.725,130.0,39.76303318,560.0,430.0,89.30769231
2024-09-30 21:00:00,2.65,1172.0,116961.0,2.410681122,3500.0,1438.0,2296.0,0.0,1.28,235.0,1.37,7.0,1.3,10.42,88.2,0.43,3.2,289.5046667,0.95,10.82,87.69,0.45,5.9,23.22966667,1.04,9.57,69.74,1.13,84.83443467,19.56,934.8063333,1.885,1.919759031,10.165,4.8,82.73333333,55.92,9.1,28.2,62.39,0.087,1.575,0.395,0.0555,0.056,5.295,0.16,1.143948122,0.038131604,27.88850193,0.006196386,0.967589453,0.019065802,0.042898055,332.7310065,0.00190658,0.009056256,5.443286481,0.051477665,2.001909214,1.0,0.85,0.0,1.93,1.32,0.0,14.59,94.54,0.3,90.0,27.16666667,12.0,60.0,28.5,8.0,124.99000000000001,132.0,41.06553512,562.0,430.0,88.93939394
