Repository: saikumar-voptimai/evonith_bf_webapp

# Evonith BF2 — Blast Furnace Intelligence Platform

Monitoring, modelling and optimisation of **Blast Furnace 2 (BF2)** at Evonith Steel: live telemetry from InfluxDB,
manual plant reports from Neon PostgreSQL, a two-zone energy model of the furnace, blend and fuel optimisers, a
conversational assistant (FurnaceMind) and a live digital twin evaluated every hour.

The platform has three deployable parts that share one Python service layer, plus the shared data library:

| Part | Path | What it is |
|---|---|---|
| **Streamlit app** (legacy) | `src/app.py`, `src/custom_pages/` | The original 11-page dashboard; still the home of the model pages. Served under `/legacy` in production |

File: src/assets/data/furnace_dataset_20260525_002530_771382.csv (part 81 of 209)
GO%,ORE_NA2O%,ORE_P%,ORE_TIO2%,ORE_AL2O3%,ORE_SIO2%,ORE_MNO%,ORE_CAO%,ORE_K2O%,ORE_CALC_MT,PELLET_PCT_SIO2,PELLET_PCT_AL2O3,PELLET_PCT_FE2O3,PELLET_PCT_MGO,PELLET_PCT_TIO2,PELLET_PCT_NA2O,TOTAL_PELLET_CALC_MT,PELLET_PCT_K2O,PELLET_PCT_TM,PELLET_PCT_LOI,PELLET_PCT_MNO,PELLET_PCT_CAO,PELLET_PCT_P,CHARGES/HRS.,STOCKRODLEVEL,CHEM_PCT_C,CHEM_PCT_CR,CHEM_PCT_FE,CHEM_PCT_MN,CHEM_PCT_P,CHEM_PCT_S,CHEM_PCT_SI,CHEM_PCT_TI,SLAG_BASICITY,SLAG_PCT_AL2O3,SLAG_PCT_CAO,SLAG_PCT_FEO,SLAG_PCT_K2O,SLAG_PCT_MGO,SLAG_PCT_MNO,SLAG_PCT_NA2O,SLAG_PCT_S,SLAG_PCT_SIO2,SLAG_PCT_TIO2,SLAG_T_BASICITY,HMT_GT_1480C,COKE_DISCHARGE_TIME,WEIGHTED_COKE_ANGLE,TOTAL_COKE_PORTIONS,NON_COKE_DISCHARGE_TIME,WEIGHTED_NON_COKE_ANGLE,TOTAL_NON_COKE_PORTIONS,TOTAL HEAT LOAD,FTG_UPTAKE_TEMP_A,FTG_UPTAKE_TEMP_B,FTG_UPTAKE_TEMP_C,FTG_UPTAKE_TEMP_D,FTG_UPTAKE_TEMP_AVG,HEARTH_TEMP_A,HEARTH_TEMP_B,HEARTH_TEMP_C,HEARTH_TEMP_D,HEARTH_TEMP_AVG,BOSH_TEMP_A,BOSH_TEMP_C,BOSH_TEMP_D,BELLY_TEMP_A,BELLY_TEMP_C,BELLY_TEMP_D,LOWER_STACK_TEMP_A,LOWER_STACK_TEMP_B,LOWER_STACK_TEMP_C,LOWER_STACK_TEMP_D,PCI_KG/THM,ACT. FUEL RATEKG/THM.,FURNACETOPGASANALYSISCO2ETACO,COKE RATE KG/THM,PRODUCTIONTONNESPERHR,HOT BLAST PRESSUREBAR,TOPPRESSUREBAR,DIFFERENTIAL PRESSURETOTALBAR,HOT BLAST TEMP.OC,OXYGENFLOWNM3/HR.,STEAMKGS/HR.,RAFTOC,PERMEABILITYKGS/HR.,TUYEREVELOCITYM/S,HOT BLAST VOLUMENM3/HR.,O2 ENRICHMENT %,BOTTOMBAR,FURNACE TOP GAS ANALYSISH2%,UNITCOST LAKHS/THM,BOSH_TEMP_B,FURNACE TOP GAS ANALYSISCO2%,FURNACE TOP GAS ANALYSISONLINE (ANALYZER)CO%
2026-01-05 07:00:00,1.0417503477915282,12.196675316053444,0.459192027,86.76157433615504,0.50520704046546,4.507714285714285,0.48,1.045,0.49,86.94500000000001,12.01,1.1415714285714285,69.98,9.0,19.55,1.69,12.33952387,5.266666667,79.59888889,71.74,36.6,0.049,5.4,2.21,9.28,2.75,0.027,0.16,54.75,10.44,0.056,1.933333333,0.15,16.28457142857143,0.1,96.93999999999998,0.65,0.58,1.36,22.89,30.15,0.09242857142857143,60.93989714068704,3.625992660264006,3.748669796480408,0.058766938061033676,0.019236952104126227,0.06813570241002061,0.30346443403629747,3.654784049283166,4.74182024195084,0.048582521206434685,0.11622935590666737,0.02256447706140245,8.826571428571429,0.0,0.0,0.0,0.0,0.0,0.0,0.0,0.0,0.0,0.0,0.0,0.0,0.0,7.0,0.254488152,4.38037324137931,0.01215253448275862,94.45572476206897,0.13499172413793104,0.11625299310344828,0.024247662068965517,0.7798620689655172,0.09639501379310345,1.0961524164,20.638068965517242,36.08227586206896,0.27282758620689657,0.3853103448275862,7.9528275862068964,0.12703448275862067,0.1753103448275862,0.39062068965517244,32.92289655172414,0.9475172413793104,1.3377177644,1473.296551724138,97.5,26.46153846153846,13.0,67.5,27.333333333333332,9.0,0.9618739379639862,178.9358333,167.05875,175.3394444,188.5638889,178.7632639,61.81727279277736,328.31927450990446,449.9256766926874,580.709732572272,356.5399270168673,60.52861111111111,94.15833333333332,166.9302777777778,71.84583333333318,53.17694444444446,60.32277777777775,48.802500000000094,48.998333333333406,44.188333333333446,51.18722222222219,180.21615194444445,535.8388888888888,43.0556278055556,300.0,87.27308333333326,2.740901438888886,1.3483235833333314,1.392768519444443,1200.0,3998.296547,0.0,2304.157697222223,1357.7888722222228,230.02172416666662,113259.0438888889,3.716162647222226,1.2146483580555556,3.156651905555556,98.87864013263889,57.776666666666664,18.685161333333347,24.71202277777777
2026-01-05 08:00:00,1.0422692966130511,12.201005854495119,0.459192027,86.75672484889184,0.5054217779088488,4.546428571428572,0.48,1.045,0.49,86.94500000000001,12.01,1.1531428571428572,69.98,9.0,19.55,1.69,12.33952387,5.266666667,79.59888889,71.74,36.6,0.049,5.4,2.21,9.28,2.75,0.027,0.16,54.75,10.44,0.056,1.933333333,0.15,16.324857142857145,0.1,96.94000000000001,0.65,0.58,1.36,22.89,30.15,0.09457142857142857,60.89981367056472,3.641051968057593,3.7529162563946783,0.058922598303267744,0.019254602267535968,0.06835050036488807,0.30594066796355035,3.670887384279374,4.764430696984633,0.04878702868019943,0.11650420395537464,0.022550669551552608,8.766571428571428,0.0,0.0,0.0,0.0,0.0,0.0,0.0,0.0,0.0,0.0,0.0,0.0,0.0,7.0,0.254488152,4.315804173913043,0.012135782608695652,94.54208630434782,0.1326,0.11615511304347827,0.026023747826086956,0.7618782608695652,0.09331661739130435,1.1019035514695652,20.59608695652174,36.16782608695652,0.25356521739130433,0.40017391304347827,7.9833043478260866,0.12904347826086957,0.18452173913043476,0.39434782608695657,32.82591304347826,0.9574782608695652,1.3450787750869566,1471.7391304347825,97.5,26.46153846153846,13.0,67.5,27.333333333333332,9.0,0.9618739379639862,178.9358333,167.05875,175.3394444,188.5638889,178.7632639,61.81727279277736,328.31927450990446,449.9256766926874,580.709732572272,356.5399270168673,61.52805555555527,77.09666666666665,157.84250000000003,82.97194444444443,53.32944444444446,59.243888888888875,48.41416666666653,48.618055555555685,42.87027777777776,48.714166666666664,162.00281222222247,544.1944444444445,42.94673219444444,300.0,93.61807905858424,2.7219608944444427,1.3479570749999978,1.3740561027777765,1200.0,3998.296547,0.0,2270.0513694444435,1373.2209305555548,232.0115097222222,112993.96166666664,3.763165316666665,1.1776989183333344,3.3507587388888838,96.46537261944448,57.36972222222228,18.505088027777784,24.582369194444446
2026-01-05 09:00:00,1.0423748451288195,12.201886638661184,0.459192027,86.75573851621,0.505465453156753,4.571857142857143,0.48,1.045,0.49,86.94500000000001,12.01,1.1365714285714286,69.98,9.0,19.55,1.69,12.33952387,5.266666667,79.59888889,71.74,36.6,0.049,5.4,2.21,9.28,2.75,0.027,0.16,54.75,10.44,0.056,1.933333333,0.15,16.399714285714285,0.1,96.94000000000001,0.65,0.58,1.36,22.89,30.15,0.09371428571428572,60.81377440311046,3.6769763834899876,3.7539151576888683,0.05964373459371782,0.019260151122390722,0.06854910747475802,0.3101944191399226,3.692822163874307,4.8210464866170595,0.04908659164812238,0.11911136008460421,0.02253624575154026,8.81,0.0,0.0,0.0,0.0,0.0,0.0,0.0,0.0,0.0,0.0,0.0,0.0,0.0,7.0,0.254488152,4.259967652173913,0.012466434782608695,94.71009739130434,0.1326,0.11636537391304348,0.028974704347826084,0.6554434782608696,0.08408496521739131,1.0910715148608696,20.21782608695652,36.02434782608695,0.28486956521739126,0.4236521739130435,8.129391304347827,0.14991304347826087,0.19495652173913042,0.38130434782608696,33.02417391304348,1.0670434782608695,1.337175886826087,1466.5217391304348,97.5,26.46153846153846,13.0,67.5,27.333333333333332,9.0,0.9618739379639862,178.9358333,167.05875,175.3394444,188.5638889,178.7632639,61.81727279277736,328.31927450990446,449.9256766926874,580.709732572272,356.5399270168673,61.318888888889056,64.95944444444442,95.52333333333331,112.81305555555556,53.318888888888615,57.17194444444445,48.62138888888919,48.73222222222235,40.786111111111,41.31722222222234,162.41597499999966,541.6305555555556,42.498876555555526,300.0,94.24189863789348,2.770740822222222,1.3483043027777772,1.4228615350000002,1200.0,3998.296547,0.0,2261.201091666666,1313.815630555555,226.52518750000004,111651.6144444444,3.8069878527777776,1.1882900036111117,3.4509468444444464,96.52011668749995,57.07138888888894,18.282118111111096,24.733265861111107
2026-01-05 10:00:00,1.0422561223218534,12.200895917306502,0.459192027,86.75684796037164,0.5054163264780084,4.5873333333333335,0.48,1.045,0.49,86.945,12.01,1.1026666666666667,69.98,9.0,19.55,1.69,12.33952387,5.266666667,79.59888889,71.74,36.6,0.04900000000000001,5.400000000000001,2.21,9.28,2.75,0.027,0.16,54.75,10.44,0.056,1.933333333,0.15,16.983833333333333,0.10000000000000002,96.94,0.65,0.58,1.36,22.89,30.15,0.09350000000000001,60.49664041483419,3.805168911176631,3.7671166883980347,0.061847849317476056,0.01931853311451744,0.06958900166361506,0.3271184669161526,3.7884874000001987,5.0202477640498735,0.05035427873451485,0.12635510543648001,0.022465235735801527,8.111,0.0,0.0,0.0,0.0,0.0,0.0,0.0,0.0,0.0,0.0,0.0,0.0,0.0,7.0,0.254488152,4.204131130434782,0.012797086956521738,94.87810847826087,0.1326,0.1165756347826087,0.03192566086956522,0.5490086956521739,0.07485331304347825,1.0802394782521738,19.839565217391304,35.88086956521739,0.31617391304347825,0.44713043478260867,8.275478260869566,0.17078260869565218,0.2053913043478261,0.36826086956521736,33.222434782608694,1.176608695652174,1.3292729985652174,1461.304347826087,97.5,26.46153846153846,13.0,67.5,27.333333333333332,9.0,0.9618739379639862,178.9358333,167.05875,175.3394444,188.5638889,178.7632639,61.81727279277736,328.31927450990446,449.9256766926874,580.709732572272,356.5399270168673,60.66722222222201,62.34999999999981,91.28444444444443,107.1141666666666,53.20333333333335,56.6472222222225,49.08361111111147,49.08000000000015,42.47083333333348,42.24833333333335,178.8318183333335,544.4222222222222,42.845464861111104,300.0,96.33000000000088,2.741709197222225,1.3483555805555567,1.392862108333333,1200.0,3998.296547,0.0,2265.735158333333,1331.7090888888883,227.65281083333338,111086.25083333348,3.820911597222222,1.1740024536111102,3.498818497222222,98.6952159291667,56.32361111111121,18.2601759166667,24.357928583333358
2026-01-05 11:00:00,1.0413390311765742,12.193242949818309,0.459192027,86.76541801900511,0.5050368404868583,4.571,0.48,1.045,0.49,86.94500000000001,12.01,1.0799999999999998,69.98,9.0,19.55,1.69,12.33952387,5.266666667,79.59888889,71.74,36.6,0.049,5.4,2.21,9.28,2.75,0.027,0.16,54.75,10.44,0.056,1.933333333,0.15,16.451999999999998,0.1,96.93999999999998,0.65,0.58,1.36,22.89,30.15,0.091,60.66929698514839,3.7363380827335186,3.7577631538176957,0.060751163932239456,0.019278117288913533,0.06895280263593309,0.31762122478978944,3.7330332613384614,4.913954291558332,0.049626904332048825,0.12294981218991118,0.02250795630322261,8.419,0.0,0.0,0.0,0.0,0.0,0.0,0.0,0.0,0.0,0.0,0.0,0.0,0.0,7.0,0.254488152,4.148294608695652,0.013127739130434782,95.0461195652174,0.1326,0.11678589565217391,0.03487661739130435,0.44257391304347826,0.06562166086956522,1.0694074416434782,19.461304347826086,35.737391304347824,0.3474782608695652,0.4706086956521739,8.421565217391304,0.19165217391304348,0.21582608695652172,0.3552173913043478,33.42069565217391,1.2861739130434784,1.3213701103043478,1456.0869565217392,97.5,26.46153846153846,13.0,67.5,27.333333333333332,9.0,0.9618739379639862,178.9358333,167.05875,175.3394444,188.5638889,178.7632639,61.81727279277736,328.31927450990446,449.9256766926874,580.709732572272,356.5399270168673,60.06777777777768,63.93555555555538,80.63083333333334,115.01666666666665,52.97944444444437,56.63500000000019,49.44611111111101,49.44666666666664,43.30500000000001,41.57555555555548,175.47638738888887,547.8222222222222,43.30346988888885,300.0,96.33000000000088,2.7754990749999995,1.3480607722222226,1.427265469444445,1200.0,3998.296547,0.0,2273.725444444443,1288.413555555556,223.7760591666667,110127.58111111113,3.8576992916666653,1.1925378672222227,3.4944701611111126,98.25062132902778,55.63000000000015,18.6031543333333,24.35508319444442
2026-01-05 12:00:00,1.0419719971756611,12.198524941948621,0.459192027,86.75950306087572,0.5052987574519978,4.603000000000001,0.48,1.045,0.49,86.945,12.01,1.078,69.98,9.0,19.55,1.69,12.33952387,5.266666667,79.59888889,71.74,36.6,0.04900000000000001,5.400000000000001,2.21,9.28,2.75,0.027,0.16,54.75,10.44,0.056,1.933333333,0.15,16.462666666666667,0.09999999999999999,96.93999999999998,0.65,0.58,1.36,22.89,30.15,0.09449999999999999,60.80356172564916,3.681024225505675,3.754521448594734,0.059706075243557255,0.019262753004965355,0.06858845357438163,0.31076311857941025,3.6961848150443486,4.827280964323615,0.049130526877450564,0.11929960457644599,0.02253361941811916,8.580666666666666,0.0,0.0,0.0,0.0,0.0,0.0,0.0,0.0,0.0,0.0,0.0,0.0,0.0,7.0,0.254488152,4.11560352,0.01295112,95.15440187200001,0.12966239999999998,0.11687,0.037889544,0.374656,0.057965544,1.061010467768,19.45112,35.61952,0.38592,0.47424,8.333120000000001,0.2,0.21712,0.35575999999999997,33.572,1.2983200000000001,1.309252775928,1454.0,97.5,26.46153846153846,13.0,67.5,27.333333333333332,9.0,0.9618739379639862,178.9358333,167.05875,175.3394444,188.5638889,178.7632639,61.81727279277736,328.31927450990446,449.9256766926874,580.709732572272,356.5399270168673,59.81999999999969,64.63833333333334,64.66416666666674,104.08472222222204,52.502499999999834,55.71500000000027,49.27583333333343,49.38111111111079,42.27388888888896,41.292222222222286,177.77314638888876,545.0,43.203801138888934,300.0,96.22636111111161,2.7362516888888906,1.3481476000000019,1.388157386111112,1200.0,3998.296547,0.0,2266.5078666666664,1316.0038416666664,224.55644777777766,109353.39388888892,3.888799913888888,1.1727035702777768,3.5342319555555544,98.55494189652777,55.232222222222205,18.63317461111109,24.49491213888888
2026-01-05 13:00:00,1.041894775482031,12.197880540229363,0.459192027,86.76022468428862,0.5052668036477369,4.601499999999999,0.48,1.045,0.49,86.945,12.01,1.1208333333333333,69.98,9.0,19.55,1.69,12.33952387,5.266666667,79.59888889,71.74,36.6,0.04900000000000001,5.400000000000001,2.21,9.28,2.75,0.027,0.16,54.75,10.44,0.056,1.933333333,0.15,16.377333333333333,0.10000000000000002,96.94,0.65,0.58,1.36,22.89,30.15,0.105,60.59945001116167,3.740307823195591,3.8153798091121707,0.058627849994574315,0.019508954016773297,0.07095100022422292,0.32850392986038024,3.839246260454162,4.903345613692735,0.050845856640674016,0.11094774218612098,0.022389762139178742,8.4965,0.0,0.0,0.0,0.0,0.0,0.0,0.0,0.0,0.0,0.0,0.0,0.0,0.0,7.0,0.254488152,4.09834272,0.01243632,95.222864992,0.1247664,0.11687,0.040943784,0.332416,0.051359784000000006,1.054236869048,19.686320000000002,35.51872,0.42912,0.46464,8.08832,0.2,0.21232,0.36536,33.692,1.24552,1.294325810808,1454.0,97.5,26.46153846153846,13.0,67.5,27.333333333333332,9.0,0.9618739379639862,178.9358333,167.05875,175.3394444,188.5638889,178.7632639,61.81727279277736,328.31927450990446,449.9256766926874,580.709732572272,356.5399270168673,59.507500000000014,63.69833333333343,60.054722222222225,113.70027777777763,52.41583333333323,55.57916666666668,49.20388888888919,49.140833333333525,41.34472222222201,39.67055555555546,179.27645694444425,544.45,42.52260561111109,300.0,93.78541666666666,2.7387955611111123,1.3479660722222235,1.3907641916666662,1200.0,3998.296547,0.0,2271.8428166666667,1305.2620694444445,222.90744166666667,108803.88916666665,3.907625952777776,1.183422486944444,3.5548080777777766,98.75413054513886,55.38583333333324,18.09997166666667,24.46691791666666
2026-01-05 14:00:00,1.041479593202591,12.19441591569059,0.459192027,86.76410449110682,0.5050950040838309,4.572333333333333,0.48,1.045,0.49,86.945,12.01,1.1205,69.98,9.0,19.55,1.69,12.33952387,5.266666667,79.59888889,71.74,36.6,0.04900000000000001,5.400000000000001,2.21,9.28,2.75,0.027,0.16,54.75,10.44,0.056,1.933333333,0.15,16.383166666666668,0.10000000000000002,96.94,0.65,0.58,1.36,22.89,30.15,0.09833333333333334,60.8322923244605,3.6514439998395978,3.793835826321931,0.05757469137823678,0.019418870089841014,0.06980425725759477,0.31452815193342826,3.750563985673885,4.76889248174174,0.04971153774603151,0.10857486609617013,0.022464114070929787,9.124166666666667,0.0,0.0,0.0,0.0,0.0,0.0,0.0,0.0,0.0,0.0,0.0,0.0,0.0,7.0,0.254488152,4.199238095238095,0.012427380952380952,95.12872101904762,0.12169142857142856,0.11188933333333334,0.04141028571428571,0.33502857142857145,0.04959388571428572,1.0570427585809523,19.70847619047619,35.65304761904762,0.4470476190476191,0.4216190476190476,7.940476190476191,0.2,0.19228571428571428,0.3729523809523809,33.72933333333334,1.2288571428571429,1.2924592138761903,1458.7238095238095,97.5,26.46153846153846,13.0,67.5,27.333333333333332,9.0,0.9618739379639862,178.9358333,167.05875,175.3394444,188.5638889,178.7632639,61.81727279277736,328.31927450990446,449.9256766926874,580.709732572272,356.5399270168673,59.39083333333323,63.08555555555552,57.92666666666652,117.36777777777772,52.61777777777778,56.68194444444452,49.40083333333325,49.10861111111114,40.97361111111117,38.28944444444447,184.089069444444,536.6333333333333,43.314388972222254,300.0,90.58958333333334,2.773590127777775,1.3483549111111124,1.425069216666667,1200.0,3998.296547,0.0,2280.799741666667,1301.4207166666663,225.11416638888898,110892.23277777772,3.8343905500000024,1.2105275249999992,3.4715148833333305,99.39180170138883,55.6955555555556,18.42607108333332,24.10997847222221
2026-01-05 15:00:00,1.0388847658021325,12.059220639679975,0.459192027,86.9018945945179,0.5314807943003554,4.663714285714286,0.48,1.045,0.49,86.94500000000001,12.01,1.1525714285714286,69.98,9.0,19.55,1.69,12.33952387,5.266666667,79.59888889,71.74,36.6,0.053,5.53,2.36,9.679999999999998,2.91,0.032,0.17,54.25,10.77,0.05,1.94755877,0.15,16.883,0.1,96.93999999999998,0.65,0.58,1.36,22.89,30.15,0.10485714285714286,60.44850740451092,3.8277529990754564,3.7620682466137114,0.0625186525691975,0.01929929621591147,0.06951878270726837,0.3287647854295673,3.7920318646816833,5.057504322069489,0.05042554623446662,0.12920726335603988,0.02246767767111958,7.931428571428571,0.0,0.0,0.0,0.0,0.0,0.0,0.0,0.0,0.0,0.0,0.0,0.0,0.0,7.0,0.254488152,4.410666666666667,0.012891666666666666,94.88246073333333,0.12032,0.10224933333333333,0.039456,0.3796,0.0523556,1.0688101048666667,19.531333333333333,36.007333333333335,0.44133333333333336,0.3473333333333334,7.883333333333334,0.2,0.158,0.37866666666666665,33.68933333333333,1.246,1.3028103807333333,1467.8666666666666,97.5,26.46153846153846,13.0,67.5,27.333333333333332,9.0,0.9618739379639862,178.9358333,167.05875,175.3394444,188.5638889,178.7632639,61.81727279277736,328.31927450990446,449.9256766926874,580.709732572272,356.5399270168673,59.88555555555537,62.191666666666514,58.21444444444437,117.85916666666678,53.27888888888867,59.26888888888903,50.326111111110926,49.954722222222465,41.74638888888882,39.563055555555586,173.1121813888884,535.0,42.893754888888886,300.0,95.875,2.8016371638888864,1.348446527777777,1.453341088888888,1200.0,3998.296547,0.0,2247.8437166666686,1283.331363888888,218.51706111111093,111674.43277777781,3.80820523888889,1.2196557222222222,3.530269405555556,97.93736403402771,56.72027777777784,18.157262833333327,24.17476900000001
2026-01-05 16:00:00,1.0393235814718313,12.063330879786156,0.459192027,86.89734553874202,0.5315539302453053,4.6834999999999996,0.48,1.045,0.49,86.945,12.01,1.1283333333333332,69.98,9.0,19.55,1.69,12.33952387,5.266666667,79.59888889,71.74,36.6,0.053,5.53,2.36,9.68,2.91,0.032,0.17,54.25,10.770000000000001,0.05000000000000001,1.9475587699999999,0.15,16.4295,0.10000000000000002,96.94,0.65,0.58,1.36,22.89,30.15,0.1045,59.66840433212866,4.064587379659836,3.971540814107069,0.05950041298991557,0.02014812661470215,0.07780050365667097,0.3935447255701569,4.302815856806064,5.371247373891688,0.05658422077143871,0.10303433295489582,0.02196121150559487,7.3105,0.0,0.0,0.0,0.0,0.0,0.0,0.0,0.0,0.0,0.0,0.0,0.0,0.0,7.0,0.254488152,4.4462,0.01346,94.72656,0.1292,0.10690000000000001,0.032100000000000004,0.482,0.06358,1.07464955958,19.122,36.343,0.4768,0.42200000000000004,7.7825999999999995,0.2,0.196,0.36160000000000003,33.818,1.1626,1.30479830932,1478.74,97.5,26.46153846153846,13.0,67.5,27.333333333333332,9.0,0.9618739379639862,178.9358333,167.05875,175.3394444,188.5638889,178.7632639,61.81727279277736,328.31927450990446,449.9256766926874,580.709732572272,356.5399270168673,61.04416666666652,62.47805555555564,57.35583333333334,106.14777777777756,53.52777777777811,59.87166666666639,50.66583333333334,50.333611111110734,41.995833333333195,39.38277777777771,168.03746194444446,531.3611111111111,43.09386708333332,300.0,93.78541666666666,2.781346366666667,1.3482355750000012,1.4330649922222225,1200.0,3998.296547,0.0,2305.5315416666667,1300.539297222223,225.4463447222223,111504.5927777778,3.808656819444441,1.2094351905555545,3.465221533333335,97.26496370763888,57.536388888889135,18.421079388888874,24.326847249999965
2026-01-05 17:00:00,1.0390448986922387,12.06072055108397,0.459192027,86.90023455022379,0.5315074831153732,4.615428571428572,0.48,1.045,0.49,86.94500000000001,12.01,1.1428571428571428,69.98,9.0,19.55,1.69,12.33952387,5.266666667,79.59888889,71.74,36.6,0.053,5.53,2.36,9.679999999999998,2.91,0.032,0.17,54.25,10.77,0.05,1.94755877,0.15,16.114714285714285,0.1,96.93999999999998,0.65,0.58,1.36,22.89,30.15,0.10914285714285714,60.709282935397574,3.7146750381835596,3.7684994023311327,0.05988193699050467,0.019320164778883205,0.06922269965247788,0.3171092188011485,3.7402704806699605,4.876488717215412,0.049680078567183865,0.11895438008393648,0.02249366383886835,9.022714285714287,0.0,0.0,0.0,0.0,0.0,0.0,0.0,0.0,0.0,0.0,0.0,0.0,0.0,7.0,0.254488152,4.4281999999999995,0.014,94.61346,0.14,0.115,0.02382,0.5888,0.07672,1.07918687112,18.7728,36.6196,0.5092,0.5186000000000001,7.6884,0.197,0.2452,0.3412,33.9332,1.0648,1.30577378608,1488.7,97.5,26.46153846153846,13.0,67.5,27.333333333333332,9.0,0.9618739379639862,178.9358333,167.05875,175.3394444,188.5638889,178.7632639,61.81727279277736,328.31927450990446,449.9256766926874,580.709732572272,356.5399270168673,60.482777777777756,63.10027777777802,56.72500000000011,98.46250000000002,52.94027777777773,59.07416666666664,50.0524999999999,49.81749999999994,42.11944444444437,40.436944444444485,161.63619805555592,530.0,43.09211711111109,300.0,90.58958333333334,2.783834036111114,1.3480293805555577,1.4357794777777781,1200.0,3998.296547,0.0,2339.4871000000003,1298.0359361111116,225.7099927777776,111636.43833333328,3.8032845972222225,1.2060569947222224,3.27096191666667,96.41679624236116,57.42999999999993,18.411240944444433,24.314405333333337
2026-01-05 18:00:00,1.0390546322956247,12.060811722502352,0.459192027,86.90013364520202,0.5315091053826042,4.5795,0.48,1.045,0.49,86.945,12.01,1.1341666666666665,69.98,9.0,19.55,1.69,12.33952387,5.266666667,79.59888889,71.74,36.6,0.053,5.53,2.36,9.68,2.91,0.032,0.17,54.25,10.770000000000001,0.05000000000000001,1.9475587699999999,0.15,16.711666666666666,0.10000000000000002,96.94,0.65,0.58,1.36,22.89,30.15,0.11866666666666666,60.64060140262776,3.7411292141916093,3.77430858403177,0.06021860622664698,0.01934456280467385,0.0695433095230379,0.3211602917943785,3.76557991431847,4.9166917597440865,0.05000529601905417,0.1197899242681338,0.022472755083562293,8.863000000000001,0.0,0.0,0.0,0.0,0.0,0.0,0.0,0.0,0.0,0.0,0.0,0.0,0.0,7.0,0.254488152,4.410200000000001,0.014,94.63806,0.14,0.115,0.02202,0.5768,0.08392,1.08824216232,19.6008,36.4156,0.4012,0.4046,7.7724,0.16699999999999998,0.19720000000000001,0.3532,33.4652,1.1128,1.32054519688,1485.7,97.5,26.46153846153846,13.0,67.5,27.333333333333332,9.0,0.9618739379639862,178.9358333,167.05875,175.3394444,188.5638889,178.7632639,61.81727279277736,328.31927450990446,449.9256766926874,580.709732572272,356.5399270168673,59.42138888888872,61.862777777777694,55.94222222222212,85.81861111111114,52.187777777777995,57.74777777777797,49.24000000000019,49.12722222222225,41.638333333333556,41.550833333333394,149.97205916666695,530.0,42.374632972222244,300.0,95.875,2.7627595555555566,1.3479444444444446,1.414933661111112,1200.0,3998.296547,0.0,2349.4580472222224,1323.6521750000006,228.6612116666668,112281.01166666666,3.7807892777777803,1.1970034972222225,3.2167326166666657,94.87129783958338,56.71138888888895,18.221619888888902,24.78115380555554
2026-01-05 19:00:00,1.0391876416455663,12.062057576746804,0.459192027,86.89875478160762,0.5315312736075943,4.601999999999999,0.48,1.045,0.49,86.94500000000001,12.01,1.1447142857142858,69.98,9.0,19.55,1.69,12.33952387,5.266666667,79.59888889,71.74,36.6,0.053,5.53,2.36,9.679999999999998,2.91,0.032,0.17,54.25,10.77,0.05,1.94755877,0.15,16.36642857142857,0.1,96.93999999999998,0.65,0.58,1.36,22.89,30.15,0.1172857142857143,60.47414296446977,3.8088777666482696,3.7801952701504566,0.06142522457998477,0.019371052581389585,0.0700554182686182,0.3299070905361151,3.814170470697822,5.022287495463402,0.05065277554480615,0.12385117200062515,0.022437437453396995,8.581999999999999,0.0,0.0,0.0,0.0,0.0,0.0,0.0,0.0,0.0,0.0,0.0,0.0,0.0,7.0,0.254488152,4.398375000000001,0.0138375,94.6468,0.14,0.1138625,0.0211625,0.578125,0.0878375,1.095709381125,20.068375,36.348749999999995,0.32375000000000004,0.34487500000000004,7.8265,0.148375,0.17325000000000002,0.3665,33.174,1.1172499999999999,1.3316336352375,1482.8625,97.5,26.46153846153846,13.0,67.5,27.333333333333332,9.0,0.9618739379639862,178.9358333,167.05875,175.3394444,188.5638889,178.7632639,61.81727279277736,328.31927450990446,449.9256766926874,580.709732572272,356.5399270168673,58.852222222222274,58.26555555555562,55.263611111111146,76.61416666666668,51.85472222222233,57.49055555555556,48.93694444444423,48.86972222222199,41.910555555555675,40.97944444444441,153.43215166666656,530.4583333333334,42.79935666666668,300.0,96.21625000000091,2.7862693916666683,1.3480975277777778,1.4380046649999987,1200.0,3998.296547,0.0,2339.2289416666645,1310.8121416666668,227.94360333333344,112598.23999999985,3.7765633777777743,1.2294712388888884,3.2910558055555557,95.32976009583332,56.60444444444461,18.60156313888888,24.863112611111102
2026-01-05 20:00:00,1.0392600397721072,12.062735705865405,0.459192027,86.89800425436249,0.5315433399620179,4.602666666666667,0.48,1.045,0.49,86.945,12.01,1.1526666666666667,69.98,9.0,19.55,1.69,12.33952387,5.266666667,79.59888889,71.74,36.6,0.053,5.53,2.36,9.68,2.91,0.032,0.17,54.25,10.770000000000001,0.05000000000000001,1.9475587699999999,0.15,16.30966666666667,0.10000000000000002,96.94,0.65,0.58,1.36,22.89,30.15,0.11966666666666666,60.13645835974385,3.923321806783983,3.8439818821274514,0.061400853062768525,0.0196313563618728,0.07277084032881061,0.3544318578038674,3.9934286579295946,5.184874370595575,0.05285682764788777,0.11920446265260802,0.022268605568841155,7.943499999999999,0.0,0.0,0.0,0.0,0.0,0.0,0.0,0.0,0.0,0.0,0.0,0.0,0.0,7.0,0.254488152,4.394625,0.0134625,94.6348,0.14,0.1112375,0.0215375,0.5968749999999999,0.0874625,1.101099889875,20.064625,36.46125,0.28625,0.356125,7.8415,0.144625,0.18075,0.3815,33.114000000000004,1.0647499999999999,1.3379058788625,1480.2375,97.5,26.46153846153846,13.0,67.5,27.333333333333332,9.0,0.9618739379639862,178.9358333,167.05875,175.3394444,188.5638889,178.7632639,61.81727279277736,328.31927450990446,449.9256766926874,580.709732572272,356.5399270168673,58.255555555555674,55.058611111111205,55.545277777777954,73.13000000000008,51.63583333333355,57.048055555555536,48.62888888888907,48.63583333333351,42.93972222222217,43.66083333333335,162.12586333333323,535.0,42.65022333333331,300.0,96.33000000000088,2.7973290527777754,1.348204841666667,1.4491774666666661,1200.0,3998.296547,0.0,2315.3799972222223,1305.090861111111,228.62564888888897,113228.07611111109,3.736617180555554,1.227121,3.3687306999999995,96.48167689166665,56.889166666666604,18.198133777777773,24.47133019444446
2026-01-05 21:00:00,1.0392572386084495,12.062709468299143,0.459192027,86.89803329309241,0.5315428731014082,4.6082857142857145,0.48,1.045,0.49,86.94500000000001,12.01,1.163142857142857,69.98,9.0,19.55,1.69,12.33952387,5.266666667,79.59888889,71.74,36.6,0.053,5.53,2.36,9.679999999999998,2.91,0.032,0.17,54.25,10.77,0.05,1.94755877,0.15,16.259714285714285,0.1,96.93999999999998,0.65,0.58,1.36,22.89,30.15,0.12628571428571428,60.449450304751274,3.800265259444352,3.823147566315974,0.05959771088175786,0.01954263845615042,0.07149212548871467,0.336708027056133,3.8868657163320632,4.996047591500457,0.05147162568589383,0.1139952428239596,0.022353319340275856,8.551285714285715,0.0,0.0,0.0,0.0,0.0,0.0,0.0,0.0,0.0,0.0,0.0,0.0,0.0,7.0,0.254488152,4.390874999999999,0.0130875,94.6228,0.14,0.1086125,0.021912499999999998,0.615625,0.0870875,1.106490398625,20.060875,36.573750000000004,0.24875,0.367375,7.8565000000000005,0.140875,0.18825,0.3965,33.054,1.0122499999999999,1.3441781224875,1477.6125,97.5,26.46153846153846,13.0,67.5,27.333333333333332,9.0,0.9618739379639862,178.9358333,167.05875,175.3394444,188.5638889,178.7632639,61.81727279277736,328.31927450990446,449.9256766926874,580.709732572272,356.5399270168673,57.40083333333329,57.495833333333316,55.20611111111104,69.38750000000007,51.2866666666668,55.85944444444426,47.993888888888726,48.17638888888901,42.96416666666672,45.98916666666655,162.48463277777776,534.9972222222223,42.07252088888891,298.18333333333334,98.42950000000059,2.7922855055555553,1.3481084083333332,1.4441407027777773,1200.0,3998.296547,0.0,2306.291783333332,1312.2779694444441,229.56800666666672,113432.24222222221,3.7274915166666656,1.2256806688888884,3.307412222222225,96.07504717638889,57.00444444444432,18.025053166666677,24.820457333333334
2026-01-05 22:00:00,1.0394580384758694,12.064590293723976,0.459192027,86.89595166780016,0.5315763397459782,4.560333333333333,0.48,1.045,0.49,86.945,12.01,1.155,69.98,9.0,19.55,1.69,12.33952387,5.266666667,79.59888889,71.74,36.6,0.053,5.53,2.36,9.68,2.91,0.032,0.17,54.25,10.770000000000001,0.05000000000000001,1.9475587699999999,0.15,16.735166666666668,0.10000000000000002,96.94,0.65,0.58,1.36,22.89,30.15,0.125,60.42308377353681,3.830547988196161,3.779996153965099,0.06189093742429299,0.01937119029664182,0.07014767139764412,0.3323278675755748,3.8259550243292497,5.056674213628486,0.050816945619958,0.1255951851498669,0.022430362245818427,8.397,0.0,0.0,0.0,0.0,0.0,0.0,0.0,0.0,0.0,0.0,0.0,0.0,0.0,7.0,0.254488152,4.351666666666667,0.012875416666666667,94.59243795,0.14498333333333335,0.10522083333333333,0.01980005,0.6798,0.09321575,1.1000684242,19.987166666666667,36.4505,0.2515,0.3853333333333333,7.913666666666667,0.14766666666666667,0.19766666666666666,0.38083333333333336,33.13583333333333,1.046,1.3388891480666667,1483.1333333333334,97.5,26.46153846153846,13.0,67.5,27.333333333333332,9.0,0.9618739379639862,178.9358333,167.05875,175.3394444,188.5638889,178.7632639,61.81727279277736,328.31927450990446,449.9256766926874,580.709732572272,356.5399270168673,57.42944444444437,65.05277777777769,62.71111111111111,69.26249999999965,51.84138888888882,55.82777777777787,47.979722222222186,48.290833333333204,44.49194444444451,46.136944444444374,158.89671527777776,529.75,43.04482852777777,298.0,97.44149716666666,2.7991134583333355,1.3483591388888885,1.4506755055555562,1200.0,3998.296547,0.0,2273.4700805555567,1300.8659333333333,219.51666500000007,112996.1783333334,3.7091275166666673,1.2276466633333334,3.2135979194444384,95.55381477430555,57.43805555555555,18.617670138888897,24.633174555555538
2026-01-05 23:00:00,1.0344132074972034,12.179034266187395,0.459192027,86.7865525263154,0.4754278758046475,4.565,0.445,1.03,0.49,87.13,11.839999999999998,1.159,69.98,9.0,19.55,1.69,12.33952387,5.266666667,79.59888889,71.74,36.6,0.05000000000000001,5.31,2.17,9.32,2.73,0.031,0.16,54.79,10.48,0.053,1.973634652,0.16,16.149333333333335,0.10000000000000002,95.49,1.1,0.67,1.05,22.89,30.15,0.13383333333333333,60.05873583569802,3.8554207335921173,3.776747068995148,0.0506478958554983,0.01921536431269845,0.06489813333161835,0.3811821856949819,4.071491071520823,5.27482735237898,0.06415949559322791,0.06036314923968813,0.02946925033565166,9.147166666666665,0.0,0.0,0.0,0.0,0.0,0.0,0.0,0.0,0.0,0.0,0.0,0.0,0.0,7.0,0.254488152,4.301666666666667,0.012712916666666668,94.55648744999999,0.15148333333333333,0.10159583333333334,0.016930550000000003,0.7578,0.10132325,1.0900513461999999,19.892166666666668,36.2555,0.2665,0.4053333333333333,7.983666666666667,0.15766666666666668,0.20766666666666667,0.35583333333333333,33.26083333333333,1.106,1.3300815420666667,1491.1333333333334,97.5,26.46153846153846,13.0,67.5,27.333333333333332,9.0,0.9618739379639862,178.9358333,167.05875,175.3394444,188.5638889,178.7632639,61.81727279277736,328.31927450990446,449.9256766926874,580.709732572272,356.5399270168673,57.68277777777774,67.56555555555543,73.70916666666675,68.39777777777753,52.11916666666669,57.065000000000175,48.001666666666594,48.37083333333303,44.83111111111125,53.159444444444304,178.6007622222221,530.0944444444444,43.5560665,298.0,87.74674280555587,2.751924933333336,1.348306094444444,1.4035348333333335,1200.0,3998.296547,0.0,2263.339130555555,1351.58171111111,222.7314763888889,113698.01027777776,3.6515497805555546,1.1992789333333325,3.133238527777777,98.16460099444443,57.5483333333335,18.736641638888877,24.280960999999998
2026-01-06 00:00:00,1.0344132074972034,12.179034266187395,0.459192027,86.7865525263154,0.4754278758046475,4.565,0.445,1.03,0.49,87.13,11.839999999999998,1.159,69.98,9.0,19.55,1.69,12.33952387,5.065555556,79.57666667,71.74,36.6,0.05000000000000001,5.31,2.17,9.32,2.73,0.031,0.16,54.79,10.48,0.053,1.973634652,0.16,16.149333333333335,0.10000000000000002,95.49,1.1,0.67,1.05,22.89,30.15,0.13383333333333333,60.05873583569802,3.8554207335921173,3.776747068995148,0.0506478958554983,0.01921536431269845,0.06489813333161835,0.3811821856949819,4.071491071520823,5.27482735237898,0.06415949559322791,0.06036314923968813,0.02946925033565166,9.147166666666665,0.0,0.0,0.0,0.0,0.0,0.0,0.0,0.0,0.0,0.0,0.0,0.0,0.0,7.0,0.254488152,4.389666666666667,0.0134225,94.6243256,0.14518,0.1137266,0.024933533333333334,0.6104,0.0783451,1.0619446033666666,19.517333333333333,35.934000000000005,0.2853333333333333,0.42533333333333334,8.046000000000001,0.17533333333333334,0.21,0.33466666666666667,33.842,1.12,1.2997091575333335,1489.1666666666667,97.5,26.46153846153846,13.0,67.5,27.333333333333332,9.0,0.9618739379639862,178.9358333,167.05875,175.3394444,188.5638889,178.7632639,61.81727279277736,328.31927450990446,449.9256766926874,580.709732572272,356.5399270168673,57.374166666666575,67.76361111111109,83.823611111111,67.75638888888884,51.93083333333325,57.21500000000014,47.53611111111101,48.049166666666515,44.89722222222233,51.431944444444426,155.07078050000004,530.2416666666667,42.14432255555557,298.0,99.54099999999988,2.7679719027777803,1.3400951083333332,1.4280021575,1200.0,3998.296547,0.0,2263.328369444445,1330.039316666667,221.17956111111113,113508.6647222221,3.6373768277777767,1.2340526149999982,3.2223829888888877,95.04687841625001,56.73750000000021,18.09758438888888,24.840832416666668
2026-01-06 01:00:00,1.0344132074972034,12.179034266187395,0.459192027,86.7865525263154,0.4754278758046475,4.565,0.445,1.03,0.49,87.13,11.839999999999998,1.159,69.98,9.0,19.55,1.69,12.33952387,5.065555556,79.57666667,71.74,36.6,0.05000000000000001,5.31,2.17,9.32,2.73,0.031,0.16,54.79,10.48,0.053,1.973634652,0.16,16.149333333333335,0.10000000000000002,95.49,1.1,0.67,1.05,22.89,30.15,0.13383333333333333,60.05873583569802,3.8554207335921173,3.776747068995148,0.0506478958554983,0.01921536431269845,0.06489813333161835,0.3811821856949819,4.071491071520823,5.27482735237898,0.06415949559322791,0.06036314923968813,0.02946925033565166,9.147166666666665,0.0,0.0,0.0,0.0,0.0,0.0,0.0,0.0,0.0,0.0,0.0,0.0,0.0,7.0,0.254488152,4.323235368421052,0.01365,94.72005537894736,0.1428,0.11962736842105264,0.026203652631578946,0.5793684210526316,0.07505981052631579,1.0569144393789474,19.79736842105263,35.70957894736842,0.32873684210526316,0.4396842105263158,7.99221052631579,0.1703157894736842,0.2148421052631579,0.3445263157894737,33.787263157894735,1.1103157894736844,1.2934563692,1486.5473684210526,97.5,26.46153846153846,13.0,67.5,27.333333333333332,9.0,0.9618739379639862,178.9358333,167.05875,175.3394444,188.5638889,178.7632639,61.81727279277736,328.31927450990446,449.9256766926874,580.709732572272,356.5399270168673,57.39388888888894,63.43888888888897,88.62805555555559,67.29138888888887,51.601111111111315,56.2338888888888,47.13250000000021,47.810833333333065,45.36472222222213,44.005833333333314,211.67165322222237,527.7333333333333,42.871720083333315,298.0,93.11900000000006,2.7135898111111123,1.3479980749999987,1.3656359749999991,1200.0,3998.296547,0.0,2165.4221377777785,1367.4450249999986,224.5308216666669,111858.24083333334,3.711777755555557,1.170438649166666,3.027809941666666,102.54649405194446,56.19916666666658,18.82569019444441,25.086179361111103
2026-01-06 02:00:00,1.0344132074972034,12.179034266187395,0.459192027,86.7865525263154,0.4754278758046475,4.565,0.445,1.03,0.49,87.13,11.839999999999998,1.159,69.98,9.0,19.55,1.69,12.33952387,5.065555556,79.57666667,71.74,36.6,0.05000000000000001,5.31,2.17,9.32,2.73,0.031,0.16,54.79,10.48,0.053,1.973634652,0.16,16.149333333333335,0.10000000000000002,95.49,1.1,0.67,1.05,0.0,0.0,0.13383333333333333,60.05873583569802,3.8554207335921173,3.776747068995148,0.0506478958554983,0.01921536431269845,0.06489813333161835,0.3811821856949819,4.071491071520823,5.27482735237898,0.06415949559322791,0.06036314923968813,0.02946925033565166,9.147166666666665,0.0,0.0,0.0,0.0,0.0,0.0,0.0,0.0,0.0,0.0,0.0,0.0,0.0,7.0,0.254488152,4.208739555555556,0.01365,94.82604759259259,0.14113777777777778,0.12118060740740741,0.025724325925925925,0.5856592592592592,0.07786088148148149,1.057047392874074,20.188000000000002,35.494,0.37162962962962964,0.4557037037037037,7.924888888888889,0.16733333333333333,0.22,0.3559259259259259,33.57933333333333,1.1317777777777778,1.2930529343333332,1482.7185185185185,97.5,26.46153846153846,13.0,67.5,27.333333333333332,9.0,0.9618739379639862,178.9358333,167.05875,175.3394444,188.5638889,178.7632639,61.81727279277736,328.31927450990446,449.9256766926874,580.709732572272,356.5399270168673,57.7727777777776,62.16055555555532,98.13527777777777,66.1625000000001,51.42416666666668,55.047499999999985,47.01611111111116,47.84583333333326,45.97444444444437,46.078333333333305,152.50246055555536,530.8944444444444,42.379517527777764,298.0,93.45050824397636,2.723347402777778,1.3481469361111098,1.3752085055555554,1200.0,3998.296547,0.0,2288.0329305555565,1346.7825555555557,225.04624666666658,110879.5552777777,3.6828663250000035,1.1568937027777773,3.125072388888885,94.70657602361109,55.64555555555559,18.631968722222215,25.33077761111111
2026-01-06 03:00:00,1.0344132074972034,12.179034266187395,0.459192027,86.7865525263154,0.4754278758046475,4.565,0.445,1.03,0.49,87.13,11.839999999999998,1.159,69.98,9.0,19.55,1.69,12.33952387,5.065555556,79.57666667,71.74,36.6,0.05000000000000001,5.31,2.17,9.32,2.73,0.031,0.16,54.79,10.48,0.053,1.973634652,0.16,16.149333333333335,0.10000000000000002,95.49,1.1,0.67,1.05,0.0,0.0,0.13383333333333333,60.05873583569802,3.8554207335921173,3.776747068995148,0.0506478958554983,0.01921536431269845,0.06489813333161835,0.3811821856949819,4.071491071520823,5.27482735237898,0.06415949559322791,0.06036314923968813,0.02946925033565166,9.147166666666665,0.0,0.0,0.0,0.0,0.0,0.0,0.0,0.0,0.0,0.0,0.0,0.0,0.0,7.0,0.254488152,4.146446222222222,0.01365,94.98276537037036,0.1320711111111111,0.11831482962962962,0.031066103703703704,0.507437037037037,0.06824932592592592,1.0414300030962962,20.068,35.134,0.38051851851851853,0.4868148148148148,7.951555555555556,0.20733333333333334,0.22,0.3337037037037037,33.73933333333333,1.305111111111111,1.2771080943333333,1470.2740740740742,97.5,26.46153846153846,13.0,67.5,27.333333333333332,9.0,0.9618739379639862,178.9358333,167.05875,175.3394444,188.5638889,178.7632639,61.81727279277736,328.31927450990446,449.9256766926874,580.709732572272,356.5399270168673,57.42583333333322,63.44777777777777,101.32500000000002,72.31888888888885,51.04527777777761,54.086666666666524,46.84944444444448,47.55638888888892,46.539722222221975,54.123888888889006,158.24325527777748,540.3833333333333,43.355264472222224,298.0,98.40891666666725,2.745088972222221,1.3478467277777773,1.397111019444444,1200.0,3998.296547,0.0,2316.832316666667,1320.0283916666663,228.09006416666645,110382.4247222223,3.7277887305555546,1.1879138488888887,3.0444155138888878,95.46723132430552,54.728888888889045,18.864727805555543,24.647207972222233
2026-01-06 04:00:00,1.0344132074972034,12.179034266187395,0.459192027,86.7865525263154,0.4754278758046475,4.565,0.445,1.03,0.49,87.13,11.839999999999998,1.159,69.98,9.0,19.55,1.69,12.33952387,5.065555556,79.57666667,71.74,36.6,0.05000000000000001,5.31,2.17,9.32,2.73,0.031,0.16,54.79,10.48,0.053,1.973634652,0.16,16.149333333333335,0.10000000000000002,95.49,1.1,0.67,1.05,0.0,0.0,0.13383333333333333,60.05873583569802,3.8554207335921173,3.776747068995148,0.0506478958554983,0.01921536431269845,0.06489813333161835,0.3811821856949819,4.071491071520823,5.27482735237898,0.06415949559322791,0.06036314923968813,0.02946925033565166,9.147166666666665,0.0,0.0,0.0,0.0,0.0,0.0,0.0,0.0,0.0,0.0,0.0,0.0,0.0,7.0,0.254488152,4.084152888888889,0.01365,95.13948314814814,0.12300444444444444,0.11544905185185185,0.03640788148148148,0.4292148148148148,0.05863777037037037,1.0258126133185184,19.948,34.774,0.3894074074074074,0.5179259259259259,7.9782222222222225,0.24733333333333335,0.22,0.31148148148148147,33.89933333333333,1.4784444444444444,1.2611632543333333,1457.8296296296296,97.5,26.46153846153846,13.0,67.5,27.333333333333332,9.0,0.9618739379639862,178.9358333,167.05875,175.3394444,188.5638889,178.7632639,61.81727279277736,328.31927450990446,449.9256766926874,580.709732572272,356.5399270168673,57.11055555555576,61.76750000000012,110.9633333333333,75.6002777777777,50.05166666666654,53.17194444444453,46.33305555555554,47.24694444444463,46.50555555555548,54.79611111111118,169.71561138888862,539.4694444444444,43.47734108333331,298.0,97.50324719444444,2.769109172222222,1.3480220999999997,1.4208240138888875,1200.0,3998.296547,0.0,2261.69626111111,1294.7031749999999,220.91734027777758,110019.76194444446,3.754924038888887,1.203693169166667,3.1763198,96.98731850902774,54.05944444444457,18.960817638888894,24.647787305555553
