Repository: saikumar-voptimai/evonith_bf_webapp

# Evonith BF2 — Blast Furnace Intelligence Platform

Monitoring, modelling and optimisation of **Blast Furnace 2 (BF2)** at Evonith Steel: live telemetry from InfluxDB,
manual plant reports from Neon PostgreSQL, a two-zone energy model of the furnace, blend and fuel optimisers, a
conversational assistant (FurnaceMind) and a live digital twin evaluated every hour.

The platform has three deployable parts that share one Python service layer, plus the shared data library:

| Part | Path | What it is |
|---|---|---|
| **Streamlit app** (legacy) | `src/app.py`, `src/custom_pages/` | The original 11-page dashboard; still the home of the model pages. Served under `/legacy` in production |

File: src/assets/data/V10_df_filtered.csv (part 82 of 166)
datetime,Hot Blast PressureBar,Hot Blast Temp.oC,Hot Blast VolumeNm3/Hr.,O2 Enrichment %,OxygenFlowNm3/Hr.,PermeabilityKgs/Hr.,RAFToC,SteamKgs/Hr.,TopPressureBar,TuyereVelocitym/s,Differential PressureTotalBar,Charges/Hrs.,StockRodLevel,COKE_ASH%,COKE_FC%,COKE_IM%,COKE_MOIST%,COKE_MT,COKE_VM%,NUTCOKE_ASH%,NUTCOKE_FC%,NUTCOKE_IM%,NUTCOKE_MOIST%,NUTCOKE_MT,NUTCOKE_VM%,PCI_2_%Ash,PCI_2_%FC,PCI_2_%IM,PCI_2_MT,PCI_2_%VM,Sinter_SP_MT,Sinter_SP_02_Al2O3%,Sinter_SP_02_Basicity,Sinter_SP_02_CaO%,Sinter_SP_02_Cold_Strength_AI,Sinter_SP_02_Cold_strength_TI,Sinter_SP_02_Fe(T)%,Sinter_SP_02_FeO%,Sinter_SP_02_Hot_strength_RDI,Sinter_SP_02_Hot_strength_RI,Sinter_SP_02_K2O%,Sinter_SP_02_MgO%,Sinter_SP_02_MnO%,Sinter_SP_02_Na2O%,Sinter_SP_02_P%,Sinter_SP_02_SiO2%,Sinter_SP_02_TiO2%,ORE_%Al2O3,ORE_%CaO,ORE_%Fe(T),ORE_%K2O,ORE_%LOI,ORE_%MgO,ORE_%MnO,ORE_MT,ORE_%Na2O,ORE_%P,ORE_%SiO2,ORE_%TiO2,ORE_%TM,Geomin Type,FLUX_Al2O3%,FLUX_CaO%,FLUX_Fe2O3%,FLUX_LOI%,FLUX_MgO%,FLUX_MT,FLUX_SiO2%,FLUX_TM%,COKE_DISCHARGE_TIME,WEIGHTED_COKE_ANGLE,TOTAL_COKE_PORTIONS,NON_COKE_DISCHARGE_TIME,WEIGHTED_NON_COKE_ANGLE,TOTAL_NON_COKE_PORTIONS,UnitCost Lakhs/Thm,ActualKg/Thm.,FurnaceTopGasAnalysisCO2ETACO,Act. Fuel RateKg/Thm.,Coke Rate Kg/Thm,ProductionTonnesPerHr
2024-09-30 22:00:00,2.69,1178.0,114330.0,2.465420036,3499.0,1391.0,2293.0,0.0,1.3,228.0,1.39,6.0,1.3,10.42,88.2,0.43,3.2,289.5046667,0.95,10.82,87.69,0.45,5.9,23.22966667,1.04,9.57,69.74,1.13,84.83443467,19.56,934.8063333,1.885,1.919759031,10.165,4.8,82.73333333,55.92,9.1,28.2,62.39,0.087,1.575,0.395,0.0555,0.056,5.295,0.16,1.143948122,0.038131604,27.88850193,0.006196386,0.967589453,0.019065802,0.042898055,332.7310065,0.00190658,0.009056256,5.443286481,0.051477665,2.001909214,1.0,0.85,0.0,1.93,1.32,0.0,14.59,94.54,0.3,90.0,27.16666667,12.0,60.0,28.5,8.0,125.3875,135.0,40.92108419,565.0,430.0,88.88888889
2024-09-30 23:00:00,2.65,1149.0,115701.0,2.436222816,3499.0,1432.0,2310.0,0.0,1.3,227.0,1.35,7.0,1.3,10.4,88.21,0.41,2.9,287.6463333,0.98,10.87,87.64,0.45,5.2,22.236666663,1.04,9.63,69.88,1.15,84.40666667,19.34,928.149,1.935,1.897931548,10.315,4.755555556,82.91111111,55.655,8.89,28.1328,62.39,0.0825,1.645,0.375,0.0565,0.056,5.435,0.165,1.143948122,0.038131604,27.88850193,0.006196386,0.967589453,0.019065802,0.042898055,332.7310065,0.00190658,0.009056256,5.443286481,0.051477665,2.001909214,1.0,0.85,0.0,0.76,1.13,0.0,13.92666667,95.53,0.3,90.0,27.16666667,12.0,60.0,28.5,8.0,123.7975,123.0,39.93763492,553.0,430.0,82.60162602
2024-10-01 00:00:00,2.64,1130.0,117500.0,2.742211334,4000.0,1462.0,2342.0,0.0,1.3,228.0,1.34,7.0,1.5,10.88,87.72,0.43,4.4,322.0586667,0.97,11.0,87.5,0.47,6.9,18.727666667,1.03,10.52,70.8,1.34,78.96333333,17.34,928.7416667,2.24,1.769752813,11.29,4.822222222,80.28777778,53.655,9.335,30.49,67.3,0.1475,2.2,0.46,0.0465,0.0935,6.38,0.255,3.133453573,0.142644463,59.99330352,0.034954455,4.577906321,0.116063905,0.247158409,195.2755167,0.013580558,0.169798105,4.633181713,0.332834824,2.984500412,1.0,0.49,0.0,0.75,1.06,0.0,9.13,96.75,0.2,90.0,27.16666667,12.0,60.0,28.5,8.0,128.855,114.0,43.51197263,569.0,455.0,84.38596491
2024-10-01 01:00:00,2.62,1100.0,118017.0,2.730206201,4000.0,1557.0,2337.0,0.0,1.35,226.0,1.27,8.0,1.5,10.88,87.72,0.43,4.4,322.0586667,0.97,11.0,87.5,0.47,6.9,18.727666667,1.03,10.52,70.8,1.34,78.96333333,17.34,928.7416667,2.24,1.769752813,11.29,4.822222222,80.28777778,53.655,9.335,30.49,67.3,0.1475,2.2,0.46,0.0465,0.0935,6.38,0.255,3.133453573,0.142644463,59.99330352,0.034954455,4.577906321,0.116063905,0.247158409,195.2755167,0.013580558,0.169798105,4.633181713,0.332834824,2.984500412,1.0,0.49,0.0,0.75,1.06,0.0,9.13,96.75,0.2,90.0,27.16666667,12.0,60.0,28.5,8.0,127.1325,101.0,42.54436506,556.0,455.0,87.92079208
2024-10-01 02:00:00,2.6,1120.0,118106.0,2.727468551,3999.0,1592.0,2334.0,0.0,1.35,231.0,1.25,7.0,1.5,10.88,87.72,0.43,4.4,322.0586667,0.97,11.0,87.5,0.47,6.9,18.727666667,1.03,10.52,70.8,1.34,78.96333333,17.34,928.7416667,2.24,1.769752813,11.29,4.822222222,80.28777778,53.655,9.335,30.49,67.3,0.1475,2.2,0.46,0.0465,0.0935,6.38,0.255,3.133453573,0.142644463,59.99330352,0.034954455,4.577906321,0.116063905,0.247158409,195.2755167,0.013580558,0.169798105,4.633181713,0.332834824,2.984500412,1.0,0.49,0.0,0.75,1.06,0.0,9.13,96.75,0.2,90.0,27.16666667,12.0,60.0,28.5,8.0,127.9275,107.0,42.96194406,562.0,455.0,87.38317757
2024-10-01 03:00:00,2.61,1110.0,118633.0,2.716038734,4000.0,1564.0,2339.0,0.0,1.36,228.0,1.25,8.0,1.5,10.88,87.72,0.43,4.4,322.0586667,0.97,11.0,87.5,0.47,6.9,18.727666667,1.03,10.52,70.8,1.34,78.96333333,17.34,928.7416667,2.24,1.769752813,11.29,4.822222222,80.28777778,53.655,9.335,30.49,67.3,0.1475,2.2,0.46,0.0465,0.0935,6.38,0.255,3.133453573,0.142644463,59.99330352,0.034954455,4.577906321,0.116063905,0.247158409,195.2755167,0.013580558,0.169798105,4.633181713,0.332834824,2.984500412,1.0,0.49,0.0,0.75,1.06,0.0,9.13,96.75,0.2,90.0,27.16666667,12.0,60.0,28.5,8.0,128.325,110.0,42.46231156,565.0,455.0,88.18181818
2024-10-01 04:00:00,2.64,1130.0,118624.0,2.715566042,3999.0,1541.0,2332.0,0.0,1.36,230.0,1.28,7.0,1.5,10.88,87.72,0.43,4.4,322.0586667,0.97,11.0,87.5,0.47,6.9,18.727666667,1.03,10.52,70.8,1.34,78.96333333,17.34,928.7416667,2.24,1.769752813,11.29,4.822222222,80.28777778,53.655,9.335,30.49,67.3,0.1475,2.2,0.46,0.0465,0.0935,6.38,0.255,3.133453573,0.142644463,59.99330352,0.034954455,4.577906321,0.116063905,0.247158409,195.2755167,0.013580558,0.169798105,4.633181713,0.332834824,2.984500412,1.0,0.49,0.0,0.75,1.06,0.0,9.13,96.75,0.2,90.0,27.16666667,12.0,60.0,28.5,8.0,128.4575,111.0,42.47460757,566.0,455.0,90.27027027
2024-10-01 05:00:00,2.65,1138.0,118056.0,2.728622966,3999.0,1512.0,2339.0,0.0,1.35,230.0,1.3,8.0,1.5,10.88,87.72,0.43,4.4,322.0586667,0.97,11.0,87.5,0.47,6.9,18.727666667,1.03,10.52,70.8,1.34,78.96333333,17.34,928.7416667,2.24,1.769752813,11.29,4.822222222,80.28777778,53.655,9.335,30.49,67.3,0.1475,2.2,0.46,0.0465,0.0935,6.38,0.255,3.133453573,0.142644463,59.99330352,0.034954455,4.577906321,0.116063905,0.247158409,195.2755167,0.013580558,0.169798105,4.633181713,0.332834824,2.984500412,1.0,0.49,0.0,0.75,1.06,0.0,9.13,96.75,0.2,90.0,27.16666667,12.0,60.0,28.5,8.0,128.9875,115.0,42.65959899,570.0,455.0,88.17391304
2024-10-01 06:00:00,2.62,1143.0,117780.0,2.734329481,3998.0,1558.0,2318.0,0.0,1.36,232.0,1.26,7.0,1.5,10.88,87.72,0.43,4.4,322.0586667,0.97,11.0,87.5,0.47,6.9,18.727666667,1.03,10.52,70.8,1.34,78.96333333,17.34,928.7416667,2.24,1.769752813,11.29,4.822222222,80.28777778,53.655,9.335,30.49,67.3,0.1475,2.2,0.46,0.0465,0.0935,6.38,0.255,3.133453573,0.142644463,59.99330352,0.034954455,4.577906321,0.116063905,0.247158409,195.2755167,0.013580558,0.169798105,4.633181713,0.332834824,2.984500412,1.0,0.49,0.0,0.75,1.06,0.0,9.13,96.75,0.2,90.0,27.16666667,12.0,60.0,28.5,8.0,130.18,124.0,43.01174303,579.0,455.0,89.67741935
2024-10-01 07:00:00,2.64,1150.0,118074.0,2.728889048,4000.0,1532.0,2310.0,0.0,1.35,232.0,1.29,7.0,1.5,10.88,87.72,0.43,4.4,322.0586667,0.97,11.0,87.5,0.47,6.9,18.727666667,1.03,10.52,70.8,1.34,78.96333333,17.34,928.7416667,2.24,1.769752813,11.29,4.822222222,80.28777778,53.655,9.335,30.49,67.3,0.1475,2.2,0.46,0.0465,0.0935,6.38,0.255,3.133453573,0.142644463,59.99330352,0.034954455,4.577906321,0.116063905,0.247158409,195.2755167,0.013580558,0.169798105,4.633181713,0.332834824,2.984500412,1.0,0.49,0.0,0.75,1.06,0.0,9.13,96.75,0.2,90.0,27.16666667,12.0,60.0,28.5,8.0,129.915,122.0,42.75909403,577.0,455.0,93.85245902
2024-10-01 08:00:00,2.63,1143.0,118186.0,2.72494238,3998.0,1544.0,2337.0,0.0,1.35,233.0,1.28,8.0,1.5,10.92,87.75,0.38,4.2,322.0586667,0.95,11.12,87.42,0.44,8.5,18.727666667,1.02,9.82,69.1,2.38,78.96333333,18.7,928.7416667,2.26,1.741493056,11.215,4.822222222,80.28777778,53.65,9.14,30.49,67.3,0.1475,2.185,0.465,0.0455,0.0935,6.44,0.26,2.696356362,0.240319525,59.95815052,0.052986407,5.097389668,0.098966694,0.095547252,195.2755167,0.007580558,0.126895316,5.33827351,0.287699541,3.418694834,1.0,0.53,0.0,0.79,1.28,0.0,9.13,96.85,0.1,90.0,27.16666667,12.0,60.0,28.5,8.0,128.325,110.0,42.51592357,565.0,455.0,90.0
2024-10-01 09:00:00,2.63,1128.0,118393.0,2.722900904,4002.0,1545.0,2346.0,0.0,1.35,230.0,1.28,7.0,1.5,10.92,87.75,0.38,4.2,322.0586667,0.95,11.12,87.42,0.44,8.5,18.727666667,1.02,9.82,69.1,2.38,78.96333333,18.7,928.7416667,2.26,1.741493056,11.215,4.822222222,80.28777778,53.65,9.14,30.49,67.3,0.1475,2.185,0.465,0.0455,0.0935,6.44,0.26,2.696356362,0.240319525,59.95815052,0.052986407,5.097389668,0.098966694,0.095547252,195.2755167,0.007580558,0.126895316,5.33827351,0.287699541,3.418694834,1.0,0.53,0.0,0.79,1.28,0.0,9.13,96.85,0.1,90.0,27.16666667,12.0,60.0,28.5,8.0,128.06,108.0,42.14221014,563.0,455.0,89.90740741
2024-10-01 10:00:00,2.57,1129.0,117740.0,2.737308963,4001.0,1608.0,2347.0,0.0,1.35,233.0,1.22,8.0,1.5,10.92,87.75,0.38,4.2,322.0586667,0.95,11.12,87.42,0.44,8.5,18.727666667,1.02,9.82,69.1,2.38,78.96333333,18.7,928.7416667,2.26,1.741493056,11.215,4.822222222,80.28777778,53.65,9.14,30.49,67.3,0.1475,2.185,0.465,0.0455,0.0935,6.44,0.26,2.696356362,0.240319525,59.95815052,0.052986407,5.097389668,0.098966694,0.095547252,195.2755167,0.007580558,0.126895316,5.33827351,0.287699541,3.418694834,1.0,0.53,0.0,0.79,1.28,0.0,9.13,96.85,0.1,90.0,27.16666667,12.0,60.0,28.5,8.0,128.3825,101.0,40.63653137,561.0,460.0,89.8019802
2024-10-01 11:00:00,2.58,1128.0,117636.0,2.738358771,3999.0,1599.0,2340.0,0.0,1.35,232.0,1.23,7.0,1.5,10.92,87.75,0.38,4.2,322.0586667,0.95,11.12,87.42,0.44,8.5,18.727666667,1.02,9.82,69.1,2.38,78.96333333,18.7,928.7416667,2.26,1.741493056,11.215,4.822222222,80.28777778,53.65,9.14,30.49,67.3,0.1475,2.185,0.465,0.0455,0.0935,6.44,0.26,2.696356362,0.240319525,59.95815052,0.052986407,5.097389668,0.098966694,0.095547252,195.2755167,0.007580558,0.126895316,5.33827351,0.287699541,3.418694834,1.0,0.53,0.0,0.79,1.28,0.0,9.13,96.85,0.1,90.0,27.16666667,12.0,60.0,28.5,8.0,129.31,108.0,40.7424812,568.0,460.0,89.90740741
2024-10-01 12:00:00,2.59,1137.0,118307.0,2.722837643,3999.0,1596.0,2334.0,0.0,1.35,234.0,1.24,8.0,1.5,10.92,87.75,0.38,4.2,322.0586667,0.95,11.12,87.42,0.44,8.5,18.727666667,1.02,9.82,69.1,2.38,78.96333333,18.7,928.7416667,2.26,1.741493056,11.215,4.822222222,80.28777778,53.65,9.14,30.49,67.3,0.1475,2.185,0.465,0.0455,0.0935,6.44,0.26,2.696356362,0.240319525,59.95815052,0.052986407,5.097389668,0.098966694,0.095547252,195.2755167,0.007580558,0.126895316,5.33827351,0.287699541,3.418694834,1.0,0.53,0.0,0.79,1.28,0.0,9.13,96.85,0.1,90.0,27.16666667,12.0,60.0,28.5,8.0,127.9275,107.0,41.96962724,562.0,455.0,88.78504673
2024-10-01 13:00:00,2.61,1136.0,117630.0,2.73918271,4000.0,1532.0,2320.0,0.0,1.33,231.0,1.28,7.0,1.5,10.92,87.75,0.38,4.2,322.0586667,0.95,11.12,87.42,0.44,8.5,18.727666667,1.02,9.82,69.1,2.38,78.96333333,18.7,928.7416667,2.26,1.741493056,11.215,4.822222222,80.28777778,53.65,9.14,30.49,67.3,0.1475,2.185,0.465,0.0455,0.0935,6.44,0.26,2.696356362,0.240319525,59.95815052,0.052986407,5.097389668,0.098966694,0.095547252,195.2755167,0.007580558,0.126895316,5.33827351,0.287699541,3.418694834,1.0,0.53,0.0,0.79,1.28,0.0,9.13,96.85,0.1,90.0,27.16666667,12.0,60.0,28.5,8.0,128.9875,115.0,42.02931745,570.0,455.0,90.0
2024-10-01 14:00:00,2.56,1133.0,118996.0,2.706405676,3998.0,1564.0,2328.0,0.0,1.3,235.0,1.26,7.0,1.5,10.92,87.75,0.38,4.2,322.0586667,0.95,11.12,87.42,0.44,8.5,18.727666667,1.02,9.82,69.1,2.38,78.96333333,18.7,928.7416667,2.26,1.741493056,11.215,4.822222222,80.28777778,53.65,9.14,30.49,67.3,0.1475,2.185,0.465,0.0455,0.0935,6.44,0.26,2.696356362,0.240319525,59.95815052,0.052986407,5.097389668,0.098966694,0.095547252,195.2755167,0.007580558,0.126895316,5.33827351,0.287699541,3.418694834,1.0,0.53,0.0,0.79,1.28,0.0,9.13,96.85,0.1,90.0,27.16666667,12.0,60.0,28.5,8.0,128.9875,115.0,40.81632653,570.0,455.0,89.13043478
2024-10-01 15:00:00,2.68,1134.0,118127.0,2.728346943,4001.0,1544.0,2348.0,0.0,1.3,234.0,1.38,8.0,1.5,10.92,87.75,0.38,4.2,322.0586667,0.95,11.12,87.42,0.44,8.5,18.727666667,1.02,9.82,69.1,2.38,78.96333333,18.7,928.7416667,2.26,1.741493056,11.215,4.822222222,80.28777778,53.65,9.14,30.49,67.3,0.1475,2.185,0.465,0.0455,0.0935,6.44,0.26,2.696356362,0.240319525,59.95815052,0.052986407,5.097389668,0.098966694,0.095547252,195.2755167,0.007580558,0.126895316,5.33827351,0.287699541,3.418694834,1.0,0.53,0.0,0.79,1.28,0.0,9.13,96.85,0.1,90.0,27.16666667,12.0,60.0,28.5,8.0,128.325,110.0,42.56339959,565.0,455.0,86.36363636
2024-10-01 16:00:00,2.6,1139.0,118113.0,2.728670128,4001.0,1511.0,2351.0,0.0,1.3,233.0,1.3,8.0,1.5,10.97,87.68,0.37,3.9,322.0586667,0.98,11.28,87.25,0.43,7.7,18.727666667,1.04,10.39,71.04,1.2,78.96333333,17.37,928.7416667,2.225,1.707027453,11.18,4.822222222,80.28777778,53.595,9.365,30.49,67.3,0.1485,2.235,0.455,0.045,0.0925,6.55,0.25,2.731645288,0.056063905,59.61228374,0.028638343,5.167647994,0.042902789,0.19425562,195.2755167,0.005948335,0.123605037,5.884976464,0.301647876,3.35547252,1.0,0.66,0.0,0.81,1.28,0.0,9.13,96.34,0.1,90.0,27.16666667,12.0,60.0,28.5,8.0,128.325,110.0,42.0944088,565.0,455.0,88.18181818
2024-10-01 17:00:00,2.6,1148.0,120602.0,2.670388459,3998.0,1511.0,2342.0,0.0,1.3,239.0,1.3,7.0,1.5,10.97,87.68,0.37,3.9,322.0586667,0.98,11.28,87.25,0.43,7.7,18.727666667,1.04,10.39,71.04,1.2,78.96333333,17.37,928.7416667,2.225,1.707027453,11.18,4.822222222,80.28777778,53.595,9.365,30.49,67.3,0.1485,2.235,0.455,0.045,0.0925,6.55,0.25,2.731645288,0.056063905,59.61228374,0.028638343,5.167647994,0.042902789,0.19425562,195.2755167,0.005948335,0.123605037,5.884976464,0.301647876,3.35547252,1.0,0.66,0.0,0.81,1.28,0.0,9.13,96.34,0.1,90.0,27.16666667,12.0,60.0,28.5,8.0,128.325,110.0,42.83765348,565.0,455.0,94.18181818
2024-10-01 21:00:00,2.66,1133.0,121081.0,2.659830954,3998.0,1480.0,2345.0,0.0,1.3,234.0,1.36,8.0,1.5,10.97,87.68,0.37,3.9,322.0586667,0.98,11.28,87.25,0.43,7.7,18.727666667,1.04,10.39,71.04,1.2,78.96333333,17.37,928.7416667,2.225,1.707027453,11.18,4.822222222,80.28777778,53.595,9.365,30.49,67.3,0.1485,2.235,0.455,0.045,0.0925,6.55,0.25,2.731645288,0.056063905,59.61228374,0.028638343,5.167647994,0.042902789,0.19425562,195.2755167,0.005948335,0.123605037,5.884976464,0.301647876,3.35547252,1.0,0.66,0.0,0.81,1.28,0.0,9.13,96.34,0.1,90.0,27.16666667,12.0,60.0,28.5,8.0,128.325,110.0,41.77333023,565.0,455.0,90.63636364
2024-10-01 23:00:00,2.61,1133.0,121510.0,2.651771155,4000.0,1548.0,2339.0,0.0,1.3,239.0,1.31,8.0,1.5,11.0,87.6,0.43,3.52,321.504,0.97,11.18,87.36,0.43,7.3,18.525333333,1.03,10.54,70.76,1.3,74.81333333,17.4,928.2743333,2.255,1.765131286,11.225,4.823333333,80.99888889,53.78,9.38,30.26714286,67.3,0.141,2.195,0.41,0.043,0.0905,6.36,0.24,2.622875991,0.24360758,60.03855121,0.025521708,5.034051332,0.069647397,0.086274886,200.8592178,0.006639242,0.120051571,5.53300312,0.291064284,3.129023747,1.0,0.49,0.0,0.65,1.32,0.0,12.99,97.04,0.1,90.0,27.16666667,12.0,60.0,28.5,8.0,128.1925,109.0,40.73300858,564.0,455.0,87.24770642
2024-10-02 00:00:00,2.68,1146.0,105772.0,3.002673735,3943.0,1270.0,2274.0,0.0,1.3,237.0,1.38,7.0,1.2,11.13,87.49,0.4,3.7,551.0643333,0.98,11.33,87.21,0.43,7.2,18.712666667,1.03,9.99,71.18,1.01,84.29,17.82,896.2796667,2.325,1.996668771,11.68,4.652,81.89466667,53.94,9.66,26.78,64.58,0.1195,2.23,0.25,0.0425,0.064,5.85,0.175,3.293078868,0.051959176,61.97444883,0.018983046,3.71740851,0.053992102,0.070108007,313.9755599,0.005996083,0.077232047,3.659423216,0.263663327,2.298956411,2.0,0.816853815,30.81,0.607472977,6.876763564,20.94,31.76333333,84.05655158,0.151547906,90.0,27.16666667,12.0,60.0,28.5,8.0,126.695,126.0,42.56055363,566.0,440.0,95.71428571
2024-10-02 01:00:00,2.63,1156.0,107397.0,2.838101612,3784.0,1346.0,2276.0,0.0,1.33,245.0,1.3,7.0,1.2,11.13,87.49,0.4,3.7,551.0643333,0.98,11.33,87.21,0.43,7.2,18.712666667,1.03,9.99,71.18,1.01,84.29,17.82,896.2796667,2.325,1.996668771,11.68,4.652,81.89466667,53.94,9.66,26.78,64.58,0.1195,2.23,0.25,0.0425,0.064,5.85,0.175,3.293078868,0.051959176,61.97444883,0.018983046,3.71740851,0.053992102,0.070108007,313.9755599,0.005996083,0.077232047,3.659423216,0.263663327,2.298956411,2.0,0.816853815,30.81,0.607472977,6.876763564,20.94,31.76333333,84.05655158,0.151547906,90.0,27.16666667,12.0,60.0,28.5,8.0,127.0925,129.0,40.33535165,569.0,440.0,89.14728682
2024-10-02 02:00:00,2.65,1156.0,104344.0,2.854740798,3698.0,1285.0,2278.0,0.0,1.3,239.0,1.35,7.0,1.2,11.13,87.49,0.4,3.7,551.0643333,0.98,11.33,87.21,0.43,7.2,18.712666667,1.03,9.99,71.18,1.01,84.29,17.82,896.2796667,2.325,1.996668771,11.68,4.652,81.89466667,53.94,9.66,26.78,64.58,0.1195,2.23,0.25,0.0425,0.064,5.85,0.175,3.293078868,0.051959176,61.97444883,0.018983046,3.71740851,0.053992102,0.070108007,313.9755599,0.005996083,0.077232047,3.659423216,0.263663327,2.298956411,2.0,0.816853815,30.81,0.607472977,6.876763564,20.94,31.76333333,84.05655158,0.151547906,90.0,27.16666667,12.0,60.0,28.5,8.0,127.3575,131.0,40.62209842,571.0,440.0,91.22137405
2024-10-02 03:00:00,2.67,1158.0,103694.0,2.762389102,3556.0,1255.0,2268.0,0.0,1.29,237.0,1.38,7.0,1.2,11.13,87.49,0.4,3.7,551.0643333,0.98,11.33,87.21,0.43,7.2,18.712666667,1.03,9.99,71.18,1.01,84.29,17.82,896.2796667,2.325,1.996668771,11.68,4.652,81.89466667,53.94,9.66,26.78,64.58,0.1195,2.23,0.25,0.0425,0.064,5.85,0.175,3.293078868,0.051959176,61.97444883,0.018983046,3.71740851,0.053992102,0.070108007,313.9755599,0.005996083,0.077232047,3.659423216,0.263663327,2.298956411,2.0,0.816853815,30.81,0.607472977,6.876763564,20.94,31.76333333,84.05655158,0.151547906,90.0,27.16666667,12.0,60.0,28.5,8.0,127.49000000000001,132.0,40.91970121,572.0,440.0,90.83333333
2024-10-02 04:00:00,2.67,1142.0,104400.0,2.712877433,3516.0,1265.0,2282.0,0.0,1.29,236.0,1.38,7.0,1.2,11.13,87.49,0.4,3.7,551.0643333,0.98,11.33,87.21,0.43,7.2,18.712666667,1.03,9.99,71.18,1.01,84.29,17.82,896.2796667,2.325,1.996668771,11.68,4.652,81.89466667,53.94,9.66,26.78,64.58,0.1195,2.23,0.25,0.0425,0.064,5.85,0.175,3.293078868,0.051959176,61.97444883,0.018983046,3.71740851,0.053992102,0.070108007,313.9755599,0.005996083,0.077232047,3.659423216,0.263663327,2.298956411,2.0,0.816853815,30.81,0.607472977,6.876763564,20.94,31.76333333,84.05655158,0.151547906,90.0,27.16666667,12.0,60.0,28.5,8.0,126.5625,125.0,40.62933827,565.0,440.0,87.44
2024-10-02 05:00:00,2.68,1140.0,107963.0,2.68084401,3585.0,1303.0,2288.0,194.0,1.3,243.0,1.38,7.0,1.2,11.13,87.49,0.4,3.7,551.0643333,0.98,11.33,87.21,0.43,7.2,18.712666667,1.03,9.99,71.18,1.01,84.29,17.82,896.2796667,2.325,1.996668771,11.68,4.652,81.89466667,53.94,9.66,26.78,64.58,0.1195,2.23,0.25,0.0425,0.064,5.85,0.175,3.293078868,0.051959176,61.97444883,0.018983046,3.71740851,0.053992102,0.070108007,313.9755599,0.005996083,0.077232047,3.659423216,0.263663327,2.298956411,2.0,0.816853815,30.81,0.607472977,6.876763564,20.94,31.76333333,84.05655158,0.151547906,90.0,27.16666667,12.0,60.0,28.5,8.0,125.635,118.0,40.78458682,558.0,440.0,87.28813559
2024-10-02 06:00:00,2.68,1138.0,106206.0,2.864510665,3749.0,1263.0,2283.0,630.0,1.28,238.0,1.4,7.0,1.2,11.13,87.49,0.4,3.7,551.0643333,0.98,11.33,87.21,0.43,7.2,18.712666667,1.03,9.99,71.18,1.01,84.29,17.82,896.2796667,2.325,1.996668771,11.68,4.652,81.89466667,53.94,9.66,26.78,64.58,0.1195,2.23,0.25,0.0425,0.064,5.85,0.175,3.293078868,0.051959176,61.97444883,0.018983046,3.71740851,0.053992102,0.070108007,313.9755599,0.005996083,0.077232047,3.659423216,0.263663327,2.298956411,2.0,0.816853815,30.81,0.607472977,6.876763564,20.94,31.76333333,84.05655158,0.151547906,90.0,27.16666667,12.0,60.0,28.5,8.0,125.105,114.0,40.05078486,554.0,440.0,87.28070175
2024-10-02 07:00:00,2.66,1133.0,110046.0,2.779016685,3762.0,1388.0,2280.0,805.0,1.34,248.0,1.32,7.0,1.2,11.13,87.49,0.4,3.7,551.0643333,0.98,11.33,87.21,0.43,7.2,18.712666667,1.03,9.99,71.18,1.01,84.29,17.82,896.2796667,2.325,1.996668771,11.68,4.652,81.89466667,53.94,9.66,26.78,64.58,0.1195,2.23,0.25,0.0425,0.064,5.85,0.175,3.293078868,0.051959176,61.97444883,0.018983046,3.71740851,0.053992102,0.070108007,313.9755599,0.005996083,0.077232047,3.659423216,0.263663327,2.298956411,2.0,0.816853815,30.81,0.607472977,6.876763564,20.94,31.76333333,84.05655158,0.151547906,90.0,27.16666667,12.0,60.0,28.5,8.0,126.355,114.0,40.61918063,559.0,445.0,85.43859649
2024-10-02 08:00:00,2.66,1133.0,111518.0,2.838298273,3879.0,1376.0,2280.0,1151.0,1.31,251.0,1.35,7.0,1.2,11.1,87.54,0.39,3.4,551.0643333,0.97,11.28,87.23,0.44,6.8,18.712666667,1.05,9.48,69.52,2.64,84.29,18.36,896.2796667,2.235,1.921216728,11.555,4.652,81.89466667,53.965,9.56,26.78,64.58,0.124,2.26,0.255,0.0445,0.0635,6.015,0.17,3.002245758,0.060030293,62.06125923,0.019584264,3.663489524,0.086172209,0.058079364,313.9755599,0.009597729,0.089607023,3.670640934,0.242601681,2.17906172,2.0,0.412937349,30.72,0.59618428,6.729031378,22.46,31.76333333,84.13964005,0.112886977,90.0,27.16666667,12.0,60.0,28.5,8.0,126.09,112.0,40.74159907,557.0,445.0,85.44642857
2024-10-02 09:00:00,2.65,1134.0,106505.0,3.029533064,3957.0,1328.0,2278.0,1044.0,1.32,240.0,1.33,8.0,1.2,11.1,87.54,0.39,3.4,551.0643333,0.97,11.28,87.23,0.44,6.8,18.712666667,1.05,9.48,69.52,2.64,84.29,18.36,896.2796667,2.235,1.921216728,11.555,4.652,81.89466667,53.965,9.56,26.78,64.58,0.124,2.26,0.255,0.0445,0.0635,6.015,0.17,3.002245758,0.060030293,62.06125923,0.019584264,3.663489524,0.086172209,0.058079364,313.9755599,0.009597729,0.089607023,3.670640934,0.242601681,2.17906172,2.0,0.412937349,30.72,0.59618428,6.729031378,22.46,31.76333333,84.13964005,0.112886977,90.0,27.16666667,12.0,60.0,28.5,8.0,123.9125,105.0,41.56889809,545.0,440.0,90.19047619
2024-10-02 10:00:00,2.66,1134.0,105206.0,3.068339243,3969.0,1339.0,2279.0,817.0,1.35,237.0,1.31,7.0,1.2,11.1,87.54,0.39,3.4,551.0643333,0.97,11.28,87.23,0.44,6.8,18.712666667,1.05,9.48,69.52,2.64,84.29,18.36,896.2796667,2.235,1.921216728,11.555,4.652,81.89466667,53.965,9.56,26.78,64.58,0.124,2.26,0.255,0.0445,0.0635,6.015,0.17,3.002245758,0.060030293,62.06125923,0.019584264,3.663489524,0.086172209,0.058079364,313.9755599,0.009597729,0.089607023,3.670640934,0.242601681,2.17906172,2.0,0.412937349,30.72,0.59618428,6.729031378,22.46,31.76333333,84.13964005,0.112886977,90.0,27.16666667,12.0,60.0,28.5,8.0,124.045,106.0,41.04563174,546.0,440.0,91.60377358
2024-10-02 11:00:00,2.62,1133.0,104263.0,3.103279258,3986.0,1374.0,2279.0,648.0,1.35,238.0,1.27,7.0,1.2,11.1,87.54,0.39,3.4,551.0643333,0.97,11.28,87.23,0.44,6.8,18.712666667,1.05,9.48,69.52,2.64,84.29,18.36,896.2796667,2.235,1.921216728,11.555,4.652,81.89466667,53.965,9.56,26.78,64.58,0.124,2.26,0.255,0.0445,0.0635,6.015,0.17,3.002245758,0.060030293,62.06125923,0.019584264,3.663489524,0.086172209,0.058079364,313.9755599,0.009597729,0.089607023,3.670640934,0.242601681,2.17906172,2.0,0.412937349,30.72,0.59618428,6.729031378,22.46,31.76333333,84.13964005,0.112886977,90.0,27.16666667,12.0,60.0,28.5,8.0,125.2375,115.0,41.55060353,555.0,440.0,84.86956522
2024-10-02 12:00:00,2.64,1134.0,104560.0,3.091503624,3974.0,1335.0,2277.0,821.0,1.33,237.0,1.31,7.0,1.2,11.1,87.54,0.39,3.4,551.0643333,0.97,11.28,87.23,0.44,6.8,18.712666667,1.05,9.48,69.52,2.64,84.29,18.36,896.2796667,2.235,1.921216728,11.555,4.652,81.89466667,53.965,9.56,26.78,64.58,0.124,2.26,0.255,0.0445,0.0635,6.015,0.17,3.002245758,0.060030293,62.06125923,0.019584264,3.663489524,0.086172209,0.058079364,313.9755599,0.009597729,0.089607023,3.670640934,0.242601681,2.17906172,2.0,0.412937349,30.72,0.59618428,6.729031378,22.46,31.76333333,84.13964005,0.112886977,90.0,27.16666667,12.0,60.0,28.5,8.0,124.9725,113.0,40.87845689,553.0,440.0,85.13274336
2024-10-02 13:00:00,2.63,1133.0,102853.0,3.148341562,3973.0,1334.0,2270.0,973.0,1.34,234.0,1.29,7.0,1.2,11.1,87.54,0.39,3.4,551.0643333,0.97,11.28,87.23,0.44,6.8,18.712666667,1.05,9.48,69.52,2.64,84.29,18.36,896.2796667,2.235,1.921216728,11.555,4.652,81.89466667,53.965,9.56,26.78,64.58,0.124,2.26,0.255,0.0445,0.0635,6.015,0.17,3.002245758,0.060030293,62.06125923,0.019584264,3.663489524,0.086172209,0.058079364,313.9755599,0.009597729,0.089607023,3.670640934,0.242601681,2.17906172,2.0,0.412937349,30.72,0.59618428,6.729031378,22.46,31.76333333,84.13964005,0.112886977,90.0,27.16666667,12.0,60.0,28.5,8.0,124.9725,113.0,40.51663952,553.0,440.0,85.22123894
2024-10-02 14:00:00,2.65,1132.0,101736.0,3.183719255,3969.0,1272.0,2270.0,1065.0,1.31,230.0,1.34,7.0,1.2,11.1,87.54,0.39,3.4,551.0643333,0.97,11.28,87.23,0.44,6.8,18.712666667,1.05,9.48,69.52,2.64,84.29,18.36,896.2796667,2.235,1.921216728,11.555,4.652,81.89466667,53.965,9.56,26.78,64.58,0.124,2.26,0.255,0.0445,0.0635,6.015,0.17,3.002245758,0.060030293,62.06125923,0.019584264,3.663489524,0.086172209,0.058079364,313.9755599,0.009597729,0.089607023,3.670640934,0.242601681,2.17906172,2.0,0.412937349,30.72,0.59618428,6.729031378,22.46,31.76333333,84.13964005,0.112886977,90.0,27.16666667,12.0,60.0,28.5,8.0,125.2375,115.0,40.88269454,555.0,440.0,85.30434783
2024-10-02 15:00:00,2.62,1134.0,102766.0,3.158111138,3983.0,1290.0,2269.0,951.0,1.29,234.0,1.33,7.0,1.2,11.1,87.54,0.39,3.4,551.0643333,0.97,11.28,87.23,0.44,6.8,18.712666667,1.05,9.48,69.52,2.64,84.29,18.36,896.2796667,2.235,1.921216728,11.555,4.652,81.89466667,53.965,9.56,26.78,64.58,0.124,2.26,0.255,0.0445,0.0635,6.015,0.17,3.002245758,0.060030293,62.06125923,0.019584264,3.663489524,0.086172209,0.058079364,313.9755599,0.009597729,0.089607023,3.670640934,0.242601681,2.17906172,2.0,0.412937349,30.72,0.59618428,6.729031378,22.46,31.76333333,84.13964005,0.112886977,90.0,27.16666667,12.0,60.0,28.5,8.0,125.7675,119.0,40.7199626,559.0,440.0,85.6302521
2024-10-02 16:00:00,2.65,1131.0,102382.0,3.156470172,3975.0,1259.0,2270.0,764.0,1.29,231.0,1.36,7.0,1.2,11.08,87.56,0.4,3.9,551.0643333,0.96,11.26,87.24,0.46,6.9,18.712666667,1.04,10.02,70.78,1.08,84.29,18.12,896.2796667,2.195,1.911602808,11.545,4.652,81.89466667,53.99,10.045,26.78,64.58,0.1215,2.255,0.225,0.043,0.063,6.04,0.18,3.176246741,0.048053671,61.82963787,0.022180708,3.685401595,0.058053671,0.068105375,313.9755599,0.008210636,0.073056906,4.031044573,0.256986173,2.458646819,2.0,0.541648651,30.83,0.57618428,6.668772169,22.29,31.76333333,83.18232553,0.112886977,90.0,27.16666667,12.0,60.0,28.5,8.0,122.985,98.0,41.41483516,538.0,440.0,85.20408163
2024-10-02 17:00:00,2.64,1126.0,104277.0,3.093579319,3981.0,1295.0,2277.0,503.0,1.3,235.0,1.34,7.0,1.2,11.08,87.56,0.4,3.9,551.0643333,0.96,11.26,87.24,0.46,6.9,18.712666667,1.04,10.02,70.78,1.08,84.29,18.12,896.2796667,2.195,1.911602808,11.545,4.652,81.89466667,53.99,10.045,26.78,64.58,0.1215,2.255,0.225,0.043,0.063,6.04,0.18,3.176246741,0.048053671,61.82963787,0.022180708,3.685401595,0.058053671,0.068105375,313.9755599,0.008210636,0.073056906,4.031044573,0.256986173,2.458646819,2.0,0.541648651,30.83,0.57618428,6.668772169,22.29,31.76333333,83.18232553,0.112886977,90.0,27.16666667,12.0,60.0,28.5,8.0,125.635,118.0,40.0462963,558.0,440.0,86.10169492
2024-10-02 18:00:00,2.67,1127.0,105693.0,3.052803949,3954.0,1275.0,2277.0,1100.0,1.28,237.0,1.39,7.0,1.2,11.08,87.56,0.4,3.9,551.0643333,0.96,11.26,87.24,0.46,6.9,18.712666667,1.04,10.02,70.78,1.08,84.29,18.12,896.2796667,2.195,1.911602808,11.545,4.652,81.89466667,53.99,10.045,26.78,64.58,0.1215,2.255,0.225,0.043,0.063,6.04,0.18,3.176246741,0.048053671,61.82963787,0.022180708,3.685401595,0.058053671,0.068105375,313.9755599,0.008210636,0.073056906,4.031044573,0.256986173,2.458646819,2.0,0.541648651,30.83,0.57618428,6.668772169,22.29,31.76333333,83.18232553,0.112886977,90.0,27.16666667,12.0,60.0,28.5,8.0,124.575,110.0,41.27669241,550.0,440.0,86.45454545
2024-10-02 19:00:00,2.66,1130.0,105942.0,3.02754861,3960.0,1285.0,2274.0,472.0,1.29,238.0,1.37,8.0,1.2,11.08,87.56,0.4,3.9,551.0643333,0.96,11.26,87.24,0.46,6.9,18.712666667,1.04,10.02,70.78,1.08,84.29,18.12,896.2796667,2.195,1.911602808,11.545,4.652,81.89466667,53.99,10.045,26.78,64.58,0.1215,2.255,0.225,0.043,0.063,6.04,0.18,3.176246741,0.048053671,61.82963787,0.022180708,3.685401595,0.058053671,0.068105375,313.9755599,0.008210636,0.073056906,4.031044573,0.256986173,2.458646819,2.0,0.541648651,30.83,0.57618428,6.668772169,22.29,31.76333333,83.18232553,0.112886977,90.0,27.16666667,12.0,60.0,28.5,8.0,126.2975,123.0,40.78186445,563.0,440.0,86.01626016
2024-10-02 20:00:00,2.65,1141.0,105217.0,3.034912668,3963.0,1304.0,2278.0,31.0,1.3,239.0,1.35,7.0,1.2,11.08,87.56,0.4,3.9,551.0643333,0.96,11.26,87.24,0.46,6.9,18.712666667,1.04,10.02,70.78,1.08,84.29,18.12,896.2796667,2.195,1.911602808,11.545,4.652,81.89466667,53.99,10.045,26.78,64.58,0.1215,2.255,0.225,0.043,0.063,6.04,0.18,3.176246741,0.048053671,61.82963787,0.022180708,3.685401595,0.058053671,0.068105375,313.9755599,0.008210636,0.073056906,4.031044573,0.256986173,2.458646819,2.0,0.541648651,30.83,0.57618428,6.668772169,22.29,31.76333333,83.18232553,0.112886977,90.0,27.16666667,12.0,60.0,28.5,8.0,126.8275,127.0,41.89588543,567.0,440.0,90.94488189
2024-10-02 21:00:00,2.68,1134.0,106285.0,2.998244724,3944.0,1284.0,2279.0,265.0,1.3,238.0,1.38,7.0,1.2,11.08,87.56,0.4,3.9,551.0643333,0.96,11.26,87.24,0.46,6.9,18.712666667,1.04,10.02,70.78,1.08,84.29,18.12,896.2796667,2.195,1.911602808,11.545,4.652,81.89466667,53.99,10.045,26.78,64.58,0.1215,2.255,0.225,0.043,0.063,6.04,0.18,3.176246741,0.048053671,61.82963787,0.022180708,3.685401595,0.058053671,0.068105375,313.9755599,0.008210636,0.073056906,4.031044573,0.256986173,2.458646819,2.0,0.541648651,30.83,0.57618428,6.668772169,22.29,31.76333333,83.18232553,0.112886977,90.0,27.16666667,12.0,60.0,28.5,8.0,126.695,126.0,41.71611136,566.0,440.0,86.42857143
2024-10-02 22:00:00,2.67,1129.0,107137.0,2.992931423,3951.0,1291.0,2280.0,647.0,1.29,240.0,1.38,7.0,1.2,11.08,87.56,0.4,3.9,551.0643333,0.96,11.26,87.24,0.46,6.9,18.712666667,1.04,10.02,70.78,1.08,84.29,18.12,896.2796667,2.195,1.911602808,11.545,4.652,81.89466667,53.99,10.045,26.78,64.58,0.1215,2.255,0.225,0.043,0.063,6.04,0.18,3.176246741,0.048053671,61.82963787,0.022180708,3.685401595,0.058053671,0.068105375,313.9755599,0.008210636,0.073056906,4.031044573,0.256986173,2.458646819,2.0,0.541648651,30.83,0.57618428,6.668772169,22.29,31.76333333,83.18232553,0.112886977,90.0,27.16666667,12.0,60.0,28.5,8.0,126.2975,123.0,42.20601641,563.0,440.0,92.43902439
2024-10-02 23:00:00,2.66,1141.0,106893.0,2.979136712,3951.0,1361.0,2277.0,55.0,1.3,242.0,1.36,8.0,1.2,11.18,87.49,0.38,3.5,610.4126667,0.95,11.25,87.28,0.44,6.8,19.111999996999998,1.03,10.09,70.18,1.21,82.08333333,18.52,900.4883333,2.2,1.869398715,11.27,5.016666667,81.83333333,54.225,10.075,27.71,64.58,0.125,2.205,0.235,0.0425,0.0615,6.03,0.17,3.282292339,0.065645984,61.64371095,0.030150212,3.738323971,0.054244324,0.080680309,316.2070364,0.009919826,0.078220625,3.821863281,0.291109242,2.646286481,2.0,0.57,0.0,0.64,1.17,0.0,21.09,97.15,0.1,90.0,27.16666667,12.0,60.0,28.5,8.0,125.9,120.0,42.50171194,560.0,440.0,94.16666667
2024-10-03 00:00:00,2.69,1151.0,104203.0,3.103074531,3998.0,1250.0,2332.0,344.0,1.3,236.0,1.39,7.0,1.3,11.2,87.39,0.42,3.5,307.316,0.99,11.4,87.12,0.44,5.8,18.862000003,1.04,11.45,69.6,1.09,76.72333333,17.86,898.265,2.315,1.911911731,10.84,4.844444444,81.37777778,54.695,10.19,27.3775,64.71,0.1135,2.195,0.22,0.043,0.073,5.67,0.175,4.180024795,0.071901232,60.07792546,0.034,4.127901438,0.056074076,0.078469148,324.9237101,0.005214815,0.089511119,4.920987937,0.332153111,2.482222279,2.0,0.47,0.0,0.62,1.1,0.0,23.80333333,97.23,0.1,82.5,27.81818182,11.0,60.0,28.0,8.0,125.1625,105.0,41.68012924,550.0,445.0,92.38095238
2024-10-03 01:00:00,2.65,1147.0,103031.0,3.127025385,4000.0,1272.0,2329.0,0.0,1.3,235.0,1.35,7.0,1.3,11.2,87.39,0.42,3.5,307.316,0.99,11.4,87.12,0.44,5.8,18.862000003,1.04,11.45,69.6,1.09,76.72333333,17.86,898.265,2.315,1.911911731,10.84,4.844444444,81.37777778,54.695,10.19,27.3775,64.71,0.1135,2.195,0.22,0.043,0.073,5.67,0.175,4.180024795,0.071901232,60.07792546,0.034,4.127901438,0.056074076,0.078469148,324.9237101,0.005214815,0.089511119,4.920987937,0.332153111,2.482222279,2.0,0.47,0.0,0.62,1.1,0.0,23.80333333,97.23,0.1,82.5,27.81818182,11.0,60.0,28.0,8.0,127.0175,119.0,42.53917783,564.0,445.0,86.55462185
2024-10-03 02:00:00,2.68,1149.0,104324.0,3.101569463,4000.0,1264.0,2320.0,359.0,1.3,236.0,1.38,7.0,1.3,11.2,87.39,0.42,3.5,307.316,0.99,11.4,87.12,0.44,5.8,18.862000003,1.04,11.45,69.6,1.09,76.72333333,17.86,898.265,2.315,1.911911731,10.84,4.844444444,81.37777778,54.695,10.19,27.3775,64.71,0.1135,2.195,0.22,0.043,0.073,5.67,0.175,4.180024795,0.071901232,60.07792546,0.034,4.127901438,0.056074076,0.078469148,324.9237101,0.005214815,0.089511119,4.920987937,0.332153111,2.482222279,2.0,0.47,0.0,0.62,1.1,0.0,23.80333333,97.23,0.1,82.5,27.81818182,11.0,60.0,28.0,8.0,126.2225,113.0,42.93552812,558.0,445.0,86.54867257
2024-10-03 03:00:00,2.66,1149.0,104769.0,3.081260029,3999.0,1285.0,2330.0,187.0,1.3,239.0,1.36,7.0,1.3,11.2,87.39,0.42,3.5,307.316,0.99,11.4,87.12,0.44,5.8,18.862000003,1.04,11.45,69.6,1.09,76.72333333,17.86,898.265,2.315,1.911911731,10.84,4.844444444,81.37777778,54.695,10.19,27.3775,64.71,0.1135,2.195,0.22,0.043,0.073,5.67,0.175,4.180024795,0.071901232,60.07792546,0.034,4.127901438,0.056074076,0.078469148,324.9237101,0.005214815,0.089511119,4.920987937,0.332153111,2.482222279,2.0,0.47,0.0,0.62,1.1,0.0,23.80333333,97.23,0.1,82.5,27.81818182,11.0,60.0,28.0,8.0,125.9575,111.0,42.8182437,556.0,445.0,86.66666667
2024-10-03 04:00:00,2.67,1147.0,104926.0,3.077850166,4000.0,1280.0,2329.0,199.0,1.3,238.0,1.37,7.0,1.3,11.2,87.39,0.42,3.5,307.316,0.99,11.4,87.12,0.44,5.8,18.862000003,1.04,11.45,69.6,1.09,76.72333333,17.86,898.265,2.315,1.911911731,10.84,4.844444444,81.37777778,54.695,10.19,27.3775,64.71,0.1135,2.195,0.22,0.043,0.073,5.67,0.175,4.180024795,0.071901232,60.07792546,0.034,4.127901438,0.056074076,0.078469148,324.9237101,0.005214815,0.089511119,4.920987937,0.332153111,2.482222279,2.0,0.47,0.0,0.62,1.1,0.0,23.80333333,97.23,0.1,82.5,27.81818182,11.0,60.0,28.0,8.0,125.295,106.0,41.57329065,551.0,445.0,86.69811321
2024-10-03 05:00:00,2.67,1149.0,105307.0,3.077442143,4000.0,1277.0,2320.0,494.0,1.3,239.0,1.37,8.0,1.3,11.2,87.39,0.42,3.5,307.316,0.99,11.4,87.12,0.44,5.8,18.862000003,1.04,11.45,69.6,1.09,76.72333333,17.86,898.265,2.315,1.911911731,10.84,4.844444444,81.37777778,54.695,10.19,27.3775,64.71,0.1135,2.195,0.22,0.043,0.073,5.67,0.175,4.180024795,0.071901232,60.07792546,0.034,4.127901438,0.056074076,0.078469148,324.9237101,0.005214815,0.089511119,4.920987937,0.332153111,2.482222279,2.0,0.47,0.0,0.62,1.1,0.0,23.80333333,97.23,0.1,82.5,27.81818182,11.0,60.0,28.0,8.0,124.5,100.0,41.01149425,545.0,445.0,93.0
2024-10-03 06:00:00,2.68,1149.0,105414.0,3.066479223,4000.0,1277.0,2320.0,279.0,1.3,239.0,1.38,7.0,1.3,11.2,87.39,0.42,3.5,307.316,0.99,11.4,87.12,0.44,5.8,18.862000003,1.04,11.45,69.6,1.09,76.72333333,17.86,898.265,2.315,1.911911731,10.84,4.844444444,81.37777778,54.695,10.19,27.3775,64.71,0.1135,2.195,0.22,0.043,0.073,5.67,0.175,4.180024795,0.071901232,60.07792546,0.034,4.127901438,0.056074076,0.078469148,324.9237101,0.005214815,0.089511119,4.920987937,0.332153111,2.482222279,2.0,0.47,0.0,0.62,1.1,0.0,23.80333333,97.23,0.1,82.5,27.81818182,11.0,60.0,28.0,8.0,125.1625,105.0,41.77474403,550.0,445.0,92.95238095
2024-10-03 07:00:00,2.68,1148.0,105473.0,3.058789307,4000.0,1270.0,2318.0,114.0,1.3,239.0,1.38,8.0,1.3,11.2,87.39,0.42,3.5,307.316,0.99,11.4,87.12,0.44,5.8,18.862000003,1.04,11.45,69.6,1.09,76.72333333,17.86,898.265,2.315,1.911911731,10.84,4.844444444,81.37777778,54.695,10.19,27.3775,64.71,0.1135,2.195,0.22,0.043,0.073,5.67,0.175,4.180024795,0.071901232,60.07792546,0.034,4.127901438,0.056074076,0.078469148,324.9237101,0.005214815,0.089511119,4.920987937,0.332153111,2.482222279,2.0,0.47,0.0,0.62,1.1,0.0,23.80333333,97.23,0.1,82.5,27.81818182,11.0,60.0,28.0,8.0,126.09,112.0,41.6856492,557.0,445.0,92.76785714
2024-10-03 08:00:00,2.67,1149.0,103302.0,3.123302182,4000.0,1253.0,2322.0,119.0,1.29,235.0,1.38,7.0,1.3,11.17,87.48,0.39,3.7,307.316,0.96,11.34,87.19,0.42,6.9,18.862000003,1.05,11.33,70.07,1.24,76.72333333,17.36,898.265,2.26,1.946125224,10.615,4.844444444,81.37777778,55.12,10.355,26.3725,64.71,0.1085,2.12,0.195,0.049,0.071,5.455,0.175,4.478666735,0.036197536,60.11743162,0.027834569,4.794271766,0.036074076,0.096444456,324.9237101,0.001607408,0.087437043,3.935309035,0.397851874,2.4,2.0,0.47,0.0,0.66,1.38,0.0,23.80333333,97.02,0.1,82.5,27.81818182,11.0,60.0,28.0,8.0,126.09,112.0,41.90301921,557.0,445.0,87.58928571
2024-10-03 09:00:00,2.68,1150.0,104035.0,3.106679392,3999.0,1260.0,2324.0,285.0,1.3,236.0,1.38,7.0,1.3,11.17,87.48,0.39,3.7,307.316,0.96,11.34,87.19,0.42,6.9,18.862000003,1.05,11.33,70.07,1.24,76.72333333,17.36,898.265,2.26,1.946125224,10.615,4.844444444,81.37777778,55.12,10.355,26.3725,64.71,0.1085,2.12,0.195,0.049,0.071,5.455,0.175,4.478666735,0.036197536,60.11743162,0.027834569,4.794271766,0.036074076,0.096444456,324.9237101,0.001607408,0.087437043,3.935309035,0.397851874,2.4,2.0,0.47,0.0,0.66,1.38,0.0,23.80333333,97.02,0.1,82.5,27.81818182,11.0,60.0,28.0,8.0,125.825,110.0,42.41450539,555.0,445.0,86.45454545
2024-10-03 10:00:00,2.67,1150.0,104079.0,3.102572786,3999.0,1269.0,2329.0,210.0,1.3,237.0,1.37,7.0,1.3,11.17,87.48,0.39,3.7,307.316,0.96,11.34,87.19,0.42,6.9,18.862000003,1.05,11.33,70.07,1.24,76.72333333,17.36,898.265,2.26,1.946125224,10.615,4.844444444,81.37777778,55.12,10.355,26.3725,64.71,0.1085,2.12,0.195,0.049,0.071,5.455,0.175,4.478666735,0.036197536,60.11743162,0.027834569,4.794271766,0.036074076,0.096444456,324.9237101,0.001607408,0.087437043,3.935309035,0.397851874,2.4,2.0,0.47,0.0,0.66,1.38,0.0,23.80333333,97.02,0.1,82.5,27.81818182,11.0,60.0,28.0,8.0,125.56,108.0,42.45977011,553.0,445.0,93.05555556
2024-10-03 11:00:00,2.67,1151.0,103106.0,3.139253389,4000.0,1257.0,2323.0,383.0,1.3,234.0,1.37,7.0,1.3,11.17,87.48,0.39,3.7,307.316,0.96,11.34,87.19,0.42,6.9,18.862000003,1.05,11.33,70.07,1.24,76.72333333,17.36,898.265,2.26,1.946125224,10.615,4.844444444,81.37777778,55.12,10.355,26.3725,64.71,0.1085,2.12,0.195,0.049,0.071,5.455,0.175,4.478666735,0.036197536,60.11743162,0.027834569,4.794271766,0.036074076,0.096444456,324.9237101,0.001607408,0.087437043,3.935309035,0.397851874,2.4,2.0,0.47,0.0,0.66,1.38,0.0,23.80333333,97.02,0.1,82.5,27.81818182,11.0,60.0,28.0,8.0,125.295,106.0,42.48441468,551.0,445.0,88.67924528
2024-10-03 12:00:00,2.66,1151.0,102150.0,3.174494829,4000.0,1249.0,2322.0,531.0,1.3,233.0,1.36,7.0,1.3,11.17,87.48,0.39,3.7,307.316,0.96,11.34,87.19,0.42,6.9,18.862000003,1.05,11.33,70.07,1.24,76.72333333,17.36,898.265,2.26,1.946125224,10.615,4.844444444,81.37777778,55.12,10.355,26.3725,64.71,0.1085,2.12,0.195,0.049,0.071,5.455,0.175,4.478666735,0.036197536,60.11743162,0.027834569,4.794271766,0.036074076,0.096444456,324.9237101,0.001607408,0.087437043,3.935309035,0.397851874,2.4,2.0,0.47,0.0,0.66,1.38,0.0,23.80333333,97.02,0.1,82.5,27.81818182,11.0,60.0,28.0,8.0,125.1625,105.0,42.52077562,550.0,445.0,88.57142857
2024-10-03 13:00:00,2.63,1149.0,101138.0,3.196504616,3999.0,1265.0,2328.0,300.0,1.3,232.0,1.33,7.0,1.3,11.17,87.48,0.39,3.7,307.316,0.96,11.34,87.19,0.42,6.9,18.862000003,1.05,11.33,70.07,1.24,76.72333333,17.36,898.265,2.26,1.946125224,10.615,4.844444444,81.37777778,55.12,10.355,26.3725,64.71,0.1085,2.12,0.195,0.049,0.071,5.455,0.175,4.478666735,0.036197536,60.11743162,0.027834569,4.794271766,0.036074076,0.096444456,324.9237101,0.001607408,0.087437043,3.935309035,0.397851874,2.4,2.0,0.47,0.0,0.66,1.38,0.0,23.80333333,97.02,0.1,82.5,27.81818182,11.0,60.0,28.0,8.0,125.4275,107.0,42.13534522,552.0,445.0,90.65420561
2024-10-03 14:00:00,2.67,1151.0,100407.0,3.240105838,3998.0,1223.0,2312.0,823.0,1.3,228.0,1.37,6.0,1.3,11.17,87.48,0.39,3.7,307.316,0.96,11.34,87.19,0.42,6.9,18.862000003,1.05,11.33,70.07,1.24,76.72333333,17.36,898.265,2.26,1.946125224,10.615,4.844444444,81.37777778,55.12,10.355,26.3725,64.71,0.1085,2.12,0.195,0.049,0.071,5.455,0.175,4.478666735,0.036197536,60.11743162,0.027834569,4.794271766,0.036074076,0.096444456,324.9237101,0.001607408,0.087437043,3.935309035,0.397851874,2.4,2.0,0.47,0.0,0.66,1.38,0.0,23.80333333,97.02,0.1,82.5,27.81818182,11.0,60.0,28.0,8.0,125.1625,105.0,41.47358665,550.0,445.0,87.14285714
2024-10-03 15:00:00,2.67,1151.0,101920.0,3.202781722,4000.0,1237.0,2297.0,1067.0,1.29,232.0,1.38,8.0,1.3,11.17,87.48,0.39,3.7,307.316,0.96,11.34,87.19,0.42,6.9,18.862000003,1.05,11.33,70.07,1.24,76.72333333,17.36,898.265,2.26,1.946125224,10.615,4.844444444,81.37777778,55.12,10.355,26.3725,64.71,0.1085,2.12,0.195,0.049,0.071,5.455,0.175,4.478666735,0.036197536,60.11743162,0.027834569,4.794271766,0.036074076,0.096444456,324.9237101,0.001607408,0.087437043,3.935309035,0.397851874,2.4,2.0,0.47,0.0,0.66,1.38,0.0,23.80333333,97.02,0.1,82.5,27.81818182,11.0,60.0,28.0,8.0,125.295,106.0,41.62822878,551.0,445.0,86.79245283
2024-10-03 16:00:00,2.66,1151.0,106482.0,3.07167027,4000.0,1309.0,2288.0,1280.0,1.3,243.0,1.36,7.0,1.3,11.19,87.44,0.4,3.7,307.316,0.97,11.34,87.19,0.44,6.5,18.862000003,1.03,11.06,70.3,1.2,76.72333333,17.44,898.265,2.3,1.949779693,11.045,4.844444444,81.37777778,54.515,10.185,26.875,64.71,0.119,2.245,0.24,0.0435,0.0735,5.665,0.18,4.481160472,0.03012346,59.56345637,0.031479014,4.805926078,0.066197536,0.113259292,324.9237101,0.006871607,0.093387659,4.512420124,0.385523465,2.57975308,2.0,0.51,0.0,0.74,1.27,0.0,23.80333333,95.32,0.1,82.5,27.81818182,11.0,60.0,28.0,8.0,125.295,106.0,41.78272981,551.0,445.0,87.35849057
