Repository: saikumar-voptimai/evonith_bf_webapp

# Evonith BF2 — Blast Furnace Intelligence Platform

Monitoring, modelling and optimisation of **Blast Furnace 2 (BF2)** at Evonith Steel: live telemetry from InfluxDB,
manual plant reports from Neon PostgreSQL, a two-zone energy model of the furnace, blend and fuel optimisers, a
conversational assistant (FurnaceMind) and a live digital twin evaluated every hour.

The platform has three deployable parts that share one Python service layer, plus the shared data library:

| Part | Path | What it is |
|---|---|---|
| **Streamlit app** (legacy) | `src/app.py`, `src/custom_pages/` | The original 11-page dashboard; still the home of the model pages. Served under `/legacy` in production |

File: src/assets/data/V10_df_filtered.csv (part 83 of 166)
datetime,Hot Blast PressureBar,Hot Blast Temp.oC,Hot Blast VolumeNm3/Hr.,O2 Enrichment %,OxygenFlowNm3/Hr.,PermeabilityKgs/Hr.,RAFToC,SteamKgs/Hr.,TopPressureBar,TuyereVelocitym/s,Differential PressureTotalBar,Charges/Hrs.,StockRodLevel,COKE_ASH%,COKE_FC%,COKE_IM%,COKE_MOIST%,COKE_MT,COKE_VM%,NUTCOKE_ASH%,NUTCOKE_FC%,NUTCOKE_IM%,NUTCOKE_MOIST%,NUTCOKE_MT,NUTCOKE_VM%,PCI_2_%Ash,PCI_2_%FC,PCI_2_%IM,PCI_2_MT,PCI_2_%VM,Sinter_SP_MT,Sinter_SP_02_Al2O3%,Sinter_SP_02_Basicity,Sinter_SP_02_CaO%,Sinter_SP_02_Cold_Strength_AI,Sinter_SP_02_Cold_strength_TI,Sinter_SP_02_Fe(T)%,Sinter_SP_02_FeO%,Sinter_SP_02_Hot_strength_RDI,Sinter_SP_02_Hot_strength_RI,Sinter_SP_02_K2O%,Sinter_SP_02_MgO%,Sinter_SP_02_MnO%,Sinter_SP_02_Na2O%,Sinter_SP_02_P%,Sinter_SP_02_SiO2%,Sinter_SP_02_TiO2%,ORE_%Al2O3,ORE_%CaO,ORE_%Fe(T),ORE_%K2O,ORE_%LOI,ORE_%MgO,ORE_%MnO,ORE_MT,ORE_%Na2O,ORE_%P,ORE_%SiO2,ORE_%TiO2,ORE_%TM,Geomin Type,FLUX_Al2O3%,FLUX_CaO%,FLUX_Fe2O3%,FLUX_LOI%,FLUX_MgO%,FLUX_MT,FLUX_SiO2%,FLUX_TM%,COKE_DISCHARGE_TIME,WEIGHTED_COKE_ANGLE,TOTAL_COKE_PORTIONS,NON_COKE_DISCHARGE_TIME,WEIGHTED_NON_COKE_ANGLE,TOTAL_NON_COKE_PORTIONS,UnitCost Lakhs/Thm,ActualKg/Thm.,FurnaceTopGasAnalysisCO2ETACO,Act. Fuel RateKg/Thm.,Coke Rate Kg/Thm,ProductionTonnesPerHr
2024-10-03 17:00:00,2.63,1148.0,105490.0,3.084989496,3999.0,1319.0,2303.0,868.0,1.3,242.0,1.33,7.0,1.3,11.19,87.44,0.4,3.7,307.316,0.97,11.34,87.19,0.44,6.5,18.862000003,1.03,11.06,70.3,1.2,76.72333333,17.44,898.265,2.3,1.949779693,11.045,4.844444444,81.37777778,54.515,10.185,26.875,64.71,0.119,2.245,0.24,0.0435,0.0735,5.665,0.18,4.481160472,0.03012346,59.56345637,0.031479014,4.805926078,0.066197536,0.113259292,324.9237101,0.006871607,0.093387659,4.512420124,0.385523465,2.57975308,2.0,0.51,0.0,0.74,1.27,0.0,23.80333333,95.32,0.1,82.5,27.81818182,11.0,60.0,28.0,8.0,125.295,106.0,41.82915506,551.0,445.0,86.69811321
2024-10-03 18:00:00,2.64,1151.0,105501.0,3.080556301,4000.0,1310.0,2321.0,735.0,1.3,242.0,1.34,7.0,1.3,11.19,87.44,0.4,3.7,307.316,0.97,11.34,87.19,0.44,6.5,18.862000003,1.03,11.06,70.3,1.2,76.72333333,17.44,898.265,2.3,1.949779693,11.045,4.844444444,81.37777778,54.515,10.185,26.875,64.71,0.119,2.245,0.24,0.0435,0.0735,5.665,0.18,4.481160472,0.03012346,59.56345637,0.031479014,4.805926078,0.066197536,0.113259292,324.9237101,0.006871607,0.093387659,4.512420124,0.385523465,2.57975308,2.0,0.51,0.0,0.74,1.27,0.0,23.80333333,95.32,0.1,82.5,27.81818182,11.0,60.0,28.0,8.0,125.03,104.0,41.51775354,549.0,445.0,84.61538462
2024-10-03 19:00:00,2.64,1151.0,106416.0,3.062413205,4000.0,1326.0,2309.0,972.0,1.3,244.0,1.34,7.0,1.3,11.19,87.44,0.4,3.7,307.316,0.97,11.34,87.19,0.44,6.5,18.862000003,1.03,11.06,70.3,1.2,76.72333333,17.44,898.265,2.3,1.949779693,11.045,4.844444444,81.37777778,54.515,10.185,26.875,64.71,0.119,2.245,0.24,0.0435,0.0735,5.665,0.18,4.481160472,0.03012346,59.56345637,0.031479014,4.805926078,0.066197536,0.113259292,324.9237101,0.006871607,0.093387659,4.512420124,0.385523465,2.57975308,2.0,0.51,0.0,0.74,1.27,0.0,23.80333333,95.32,0.1,82.5,27.81818182,11.0,60.0,28.0,8.0,125.295,106.0,41.13475177,551.0,445.0,86.13207547
2024-10-03 20:00:00,2.68,1148.0,105528.0,3.080382989,3997.0,1261.0,2310.0,815.0,1.28,239.0,1.4,7.0,1.3,11.19,87.44,0.4,3.7,307.316,0.97,11.34,87.19,0.44,6.5,18.862000003,1.03,11.06,70.3,1.2,76.72333333,17.44,898.265,2.3,1.949779693,11.045,4.844444444,81.37777778,54.515,10.185,26.875,64.71,0.119,2.245,0.24,0.0435,0.0735,5.665,0.18,4.481160472,0.03012346,59.56345637,0.031479014,4.805926078,0.066197536,0.113259292,324.9237101,0.006871607,0.093387659,4.512420124,0.385523465,2.57975308,2.0,0.51,0.0,0.74,1.27,0.0,23.80333333,95.32,0.1,82.5,27.81818182,11.0,60.0,28.0,8.0,125.4275,107.0,42.6657584,552.0,445.0,86.91588785
2024-10-03 21:00:00,2.68,1151.0,103754.0,3.125166908,4001.0,1249.0,2325.0,511.0,1.29,235.0,1.39,8.0,1.3,11.19,87.44,0.4,3.7,307.316,0.97,11.34,87.19,0.44,6.5,18.862000003,1.03,11.06,70.3,1.2,76.72333333,17.44,898.265,2.3,1.949779693,11.045,4.844444444,81.37777778,54.515,10.185,26.875,64.71,0.119,2.245,0.24,0.0435,0.0735,5.665,0.18,4.481160472,0.03012346,59.56345637,0.031479014,4.805926078,0.066197536,0.113259292,324.9237101,0.006871607,0.093387659,4.512420124,0.385523465,2.57975308,2.0,0.51,0.0,0.74,1.27,0.0,23.80333333,95.32,0.1,82.5,27.81818182,11.0,60.0,28.0,8.0,125.4275,107.0,42.91266575,552.0,445.0,92.24299065
2024-10-03 22:00:00,2.69,1151.0,103226.0,3.121902306,4001.0,1234.0,2340.0,0.0,1.29,234.0,1.4,7.0,1.3,11.19,87.44,0.4,3.7,307.316,0.97,11.34,87.19,0.44,6.5,18.862000003,1.03,11.06,70.3,1.2,76.72333333,17.44,898.265,2.3,1.949779693,11.045,4.844444444,81.37777778,54.515,10.185,26.875,64.71,0.119,2.245,0.24,0.0435,0.0735,5.665,0.18,4.481160472,0.03012346,59.56345637,0.031479014,4.805926078,0.066197536,0.113259292,324.9237101,0.006871607,0.093387659,4.512420124,0.385523465,2.57975308,2.0,0.51,0.0,0.74,1.27,0.0,23.80333333,95.32,0.1,82.5,27.81818182,11.0,60.0,28.0,8.0,126.09,112.0,41.68962351,557.0,445.0,91.875
2024-10-03 23:00:00,2.66,1151.0,104118.0,3.09981259,3999.0,1273.0,2333.0,167.0,1.3,237.0,1.36,7.0,1.3,11.24,87.36,0.42,3.3,301.7293333,0.98,11.42,87.1,0.45,7.5,18.650333337,1.03,11.24,69.92,1.16,78.33666667,17.68,890.6903333,2.425,1.932953925,11.095,4.733333333,81.26666667,54.395,9.66,27.88,64.71,0.116,2.18,0.21,0.043,0.076,5.74,0.18,4.577002483,0.046083126,59.67977257,0.030299752,4.412645148,0.052304797,0.139357732,331.0215265,0.0190189,0.104382878,4.640403615,0.351351405,2.460831264,2.0,0.56,0.0,0.7,1.32,0.0,25.38666667,96.25,0.1,82.5,27.81818182,11.0,60.0,28.0,8.0,126.7525,117.0,42.16757741,562.0,445.0,86.4957265
2024-10-05 00:00:00,2.64,1158.0,116360.0,2.631384544,3801.0,1451.0,2288.0,0.0,1.3,260.0,1.34,7.0,1.3,10.48,88.12,0.43,3.5,293.7173333,0.97,10.72,87.78,0.46,6.3,19.93166667,1.04,10.68,69.62,0.96,95.76,18.74,921.4333333,2.18,1.894318495,10.085,4.955555556,79.13222222,55.36,9.64,31.04428571,66.74,0.1105,1.995,0.455,0.0485,0.079,5.325,0.175,4.07,0.22,61.73,0.019,2.54,0.06,0.11,278.44,0.044,0.093,3.55,0.38,3.0,2.0,1.49,0.0,0.5,1.32,0.0,12.73333333,95.37,0.2,82.5,27.81818182,11.0,60.0,28.0,8.0,120.975,130.0,44.31097008,545.0,415.0,91.07692308
2024-10-05 01:00:00,2.64,1177.0,115970.0,2.689514516,3872.0,1444.0,2274.0,0.0,1.3,263.0,1.34,7.0,1.3,10.48,88.12,0.43,3.5,293.7173333,0.97,10.72,87.78,0.46,6.3,19.93166667,1.04,10.68,69.62,0.96,95.76,18.74,921.4333333,2.18,1.894318495,10.085,4.955555556,79.13222222,55.36,9.64,31.04428571,66.74,0.1105,1.995,0.455,0.0485,0.079,5.325,0.175,4.07,0.22,61.73,0.019,2.54,0.06,0.11,278.44,0.044,0.093,3.55,0.38,3.0,2.0,1.49,0.0,0.5,1.32,0.0,12.73333333,95.37,0.2,82.5,27.81818182,11.0,60.0,28.0,8.0,122.4325,141.0,43.47426471,556.0,415.0,93.75886525
2024-10-05 02:00:00,2.64,1172.0,115922.0,2.779515479,4000.0,1441.0,2268.0,0.0,1.3,262.0,1.34,8.0,1.3,10.48,88.12,0.43,3.5,293.7173333,0.97,10.72,87.78,0.46,6.3,19.93166667,1.04,10.68,69.62,0.96,95.76,18.74,921.4333333,2.18,1.894318495,10.085,4.955555556,79.13222222,55.36,9.64,31.04428571,66.74,0.1105,1.995,0.455,0.0485,0.079,5.325,0.175,4.07,0.22,61.73,0.019,2.54,0.06,0.11,278.44,0.044,0.093,3.55,0.38,3.0,2.0,1.49,0.0,0.5,1.32,0.0,12.73333333,95.37,0.2,82.5,27.81818182,11.0,60.0,28.0,8.0,121.77,136.0,43.29563813,551.0,415.0,100.6617647
2024-10-05 03:00:00,2.69,1149.0,115827.0,2.780403726,3998.0,1384.0,2263.0,0.0,1.3,253.0,1.39,7.0,1.3,10.48,88.12,0.43,3.5,293.7173333,0.97,10.72,87.78,0.46,6.3,19.93166667,1.04,10.68,69.62,0.96,95.76,18.74,921.4333333,2.18,1.894318495,10.085,4.955555556,79.13222222,55.36,9.64,31.04428571,66.74,0.1105,1.995,0.455,0.0485,0.079,5.325,0.175,4.07,0.22,61.73,0.019,2.54,0.06,0.11,278.44,0.044,0.093,3.55,0.38,3.0,2.0,1.49,0.0,0.5,1.32,0.0,12.73333333,95.37,0.2,82.5,27.81818182,11.0,60.0,28.0,8.0,120.975,130.0,42.96657382,545.0,415.0,87.30769231
2024-10-05 04:00:00,2.67,1147.0,115913.0,2.674862539,3849.0,1413.0,2307.0,0.0,1.3,254.0,1.37,7.0,1.3,10.48,88.12,0.43,3.5,293.7173333,0.97,10.72,87.78,0.46,6.3,19.93166667,1.04,10.68,69.62,0.96,95.76,18.74,921.4333333,2.18,1.894318495,10.085,4.955555556,79.13222222,55.36,9.64,31.04428571,66.74,0.1105,1.995,0.455,0.0485,0.079,5.325,0.175,4.07,0.22,61.73,0.019,2.54,0.06,0.11,278.44,0.044,0.093,3.55,0.38,3.0,2.0,1.49,0.0,0.5,1.32,0.0,12.73333333,95.37,0.2,82.5,27.81818182,11.0,60.0,28.0,8.0,121.6375,135.0,42.53193961,550.0,415.0,88.07407407
2024-10-05 05:00:00,2.67,1149.0,116963.0,2.616450293,3799.0,1417.0,2305.0,0.0,1.3,257.0,1.37,7.0,1.3,10.48,88.12,0.43,3.5,293.7173333,0.97,10.72,87.78,0.46,6.3,19.93166667,1.04,10.68,69.62,0.96,95.76,18.74,921.4333333,2.18,1.894318495,10.085,4.955555556,79.13222222,55.36,9.64,31.04428571,66.74,0.1105,1.995,0.455,0.0485,0.079,5.325,0.175,4.07,0.22,61.73,0.019,2.54,0.06,0.11,278.44,0.044,0.093,3.55,0.38,3.0,2.0,1.49,0.0,0.5,1.32,0.0,12.73333333,95.37,0.2,82.5,27.81818182,11.0,60.0,28.0,8.0,120.975,130.0,42.33526012,545.0,415.0,87.84615385
2024-10-05 06:00:00,2.67,1142.0,117864.0,2.596461346,3799.0,1428.0,2301.0,0.0,1.3,258.0,1.37,7.0,1.3,10.48,88.12,0.43,3.5,293.7173333,0.97,10.72,87.78,0.46,6.3,19.93166667,1.04,10.68,69.62,0.96,95.76,18.74,921.4333333,2.18,1.894318495,10.085,4.955555556,79.13222222,55.36,9.64,31.04428571,66.74,0.1105,1.995,0.455,0.0485,0.079,5.325,0.175,4.07,0.22,61.73,0.019,2.54,0.06,0.11,278.44,0.044,0.093,3.55,0.38,3.0,2.0,1.49,0.0,0.5,1.32,0.0,12.73333333,95.37,0.2,82.5,27.81818182,11.0,60.0,28.0,8.0,121.6375,135.0,42.42424242,550.0,415.0,88.0
2024-10-05 07:00:00,2.66,1140.0,116429.0,2.630517507,3802.0,1430.0,2279.0,0.0,1.3,256.0,1.36,7.0,1.3,10.48,88.12,0.43,3.5,293.7173333,0.97,10.72,87.78,0.46,6.3,19.93166667,1.04,10.68,69.62,0.96,95.76,18.74,921.4333333,2.18,1.894318495,10.085,4.955555556,79.13222222,55.36,9.64,31.04428571,66.74,0.1105,1.995,0.455,0.0485,0.079,5.325,0.175,4.07,0.22,61.73,0.019,2.54,0.06,0.11,278.44,0.044,0.093,3.55,0.38,3.0,2.0,1.49,0.0,0.5,1.32,0.0,12.73333333,95.37,0.2,82.5,27.81818182,11.0,60.0,28.0,8.0,121.3725,133.0,42.27472782,548.0,415.0,89.54887218
2024-10-05 08:00:00,2.66,1149.0,116585.0,2.691908084,3896.0,1432.0,2288.0,0.0,1.3,256.0,1.36,8.0,1.3,10.46,88.17,0.39,3.2,293.7173333,0.98,10.78,87.72,0.45,7.8,19.93166667,1.05,10.46,69.8,1.1,95.76,18.64,921.4333333,2.268,1.905862296,9.8532,4.955555556,79.13222222,55.63363636,9.715,30.57285714,66.74,0.11,2.012675,0.435,0.0475,0.0775,5.170025,0.17,4.33,0.03,61.22,0.037,4.26,0.03,0.04,278.44,0.011,0.067,3.25,0.29,2.2,2.0,1.49,0.0,0.67,1.51,0.0,12.73333333,95.07,0.1,82.5,27.81818182,11.0,60.0,28.0,8.0,120.975,130.0,42.86375202,545.0,415.0,92.30769231
2024-10-05 09:00:00,2.65,1157.0,115580.0,2.774501556,3981.0,1429.0,2298.0,0.0,1.3,257.0,1.35,7.0,1.3,10.46,88.17,0.39,3.2,293.7173333,0.98,10.78,87.72,0.45,7.8,19.93166667,1.05,10.46,69.8,1.1,95.76,18.64,921.4333333,2.268,1.905862296,9.8532,4.955555556,79.13222222,55.63363636,9.715,30.57285714,66.74,0.11,2.012675,0.435,0.0475,0.0775,5.170025,0.17,4.33,0.03,61.22,0.037,4.26,0.03,0.04,278.44,0.011,0.067,3.25,0.29,2.2,2.0,1.49,0.0,0.67,1.51,0.0,12.73333333,95.07,0.1,82.5,27.81818182,11.0,60.0,28.0,8.0,121.1075,131.0,44.35242696,546.0,415.0,91.3740458
2024-10-05 10:00:00,2.66,1149.0,115759.0,2.782731339,3999.0,1416.0,2333.0,0.0,1.3,255.0,1.36,7.0,1.3,10.46,88.17,0.39,3.2,293.7173333,0.98,10.78,87.72,0.45,7.8,19.93166667,1.05,10.46,69.8,1.1,95.76,18.64,921.4333333,2.268,1.905862296,9.8532,4.955555556,79.13222222,55.63363636,9.715,30.57285714,66.74,0.11,2.012675,0.435,0.0475,0.0775,5.170025,0.17,4.33,0.03,61.22,0.037,4.26,0.03,0.04,278.44,0.011,0.067,3.25,0.29,2.2,2.0,1.49,0.0,0.67,1.51,0.0,12.73333333,95.07,0.1,82.5,27.81818182,11.0,60.0,28.0,8.0,120.3125,125.0,44.91467577,540.0,415.0,86.64
2024-10-05 11:00:00,2.68,1148.0,115329.0,2.793797802,4000.0,1396.0,2316.0,0.0,1.3,253.0,1.38,8.0,1.3,10.46,88.17,0.39,3.2,293.7173333,0.98,10.78,87.72,0.45,7.8,19.93166667,1.05,10.46,69.8,1.1,95.76,18.64,921.4333333,2.268,1.905862296,9.8532,4.955555556,79.13222222,55.63363636,9.715,30.57285714,66.74,0.11,2.012675,0.435,0.0475,0.0775,5.170025,0.17,4.33,0.03,61.22,0.037,4.26,0.03,0.04,278.44,0.011,0.067,3.25,0.29,2.2,2.0,1.49,0.0,0.67,1.51,0.0,12.73333333,95.07,0.1,82.5,27.81818182,11.0,60.0,28.0,8.0,120.445,126.0,44.48205823,541.0,415.0,89.68253968
2024-10-05 12:00:00,2.67,1148.0,115715.0,2.784484426,4000.0,1404.0,2313.0,0.0,1.3,254.0,1.37,7.0,1.3,10.46,88.17,0.39,3.2,293.7173333,0.98,10.78,87.72,0.45,7.8,19.93166667,1.05,10.46,69.8,1.1,95.76,18.64,921.4333333,2.268,1.905862296,9.8532,4.955555556,79.13222222,55.63363636,9.715,30.57285714,66.74,0.11,2.012675,0.435,0.0475,0.0775,5.170025,0.17,4.33,0.03,61.22,0.037,4.26,0.03,0.04,278.44,0.011,0.067,3.25,0.29,2.2,2.0,1.49,0.0,0.67,1.51,0.0,12.73333333,95.07,0.1,82.5,27.81818182,11.0,60.0,28.0,8.0,120.445,126.0,43.000456,541.0,415.0,89.6031746
2024-10-05 13:00:00,2.65,1160.0,116298.0,2.770534976,4000.0,1437.0,2302.0,0.0,1.3,259.0,1.35,7.0,1.3,10.46,88.17,0.39,3.2,293.7173333,0.98,10.78,87.72,0.45,7.8,19.93166667,1.05,10.46,69.8,1.1,95.76,18.64,921.4333333,2.268,1.905862296,9.8532,4.955555556,79.13222222,55.63363636,9.715,30.57285714,66.74,0.11,2.012675,0.435,0.0475,0.0775,5.170025,0.17,4.33,0.03,61.22,0.037,4.26,0.03,0.04,278.44,0.011,0.067,3.25,0.29,2.2,2.0,1.49,0.0,0.67,1.51,0.0,12.73333333,95.07,0.1,82.5,27.81818182,11.0,60.0,28.0,8.0,120.5775,127.0,43.49030471,542.0,415.0,92.75590551
2024-10-05 14:00:00,2.6,1167.0,115611.0,2.788380189,4002.0,1488.0,2257.0,0.0,1.3,263.0,1.3,8.0,1.3,10.46,88.17,0.39,3.2,293.7173333,0.98,10.78,87.72,0.45,7.8,19.93166667,1.05,10.46,69.8,1.1,95.76,18.64,921.4333333,2.268,1.905862296,9.8532,4.955555556,79.13222222,55.63363636,9.715,30.57285714,66.74,0.11,2.012675,0.435,0.0475,0.0775,5.170025,0.17,4.33,0.03,61.22,0.037,4.26,0.03,0.04,278.44,0.011,0.067,3.25,0.29,2.2,2.0,1.49,0.0,0.67,1.51,0.0,12.73333333,95.07,0.1,82.5,27.81818182,11.0,60.0,28.0,8.0,120.71000000000001,128.0,44.00634489,543.0,415.0,98.90625
2024-10-05 15:00:00,2.61,1178.0,114584.0,2.733969129,3889.0,1461.0,2257.0,0.0,1.3,262.0,1.31,7.0,1.3,10.46,88.17,0.39,3.2,293.7173333,0.98,10.78,87.72,0.45,7.8,19.93166667,1.05,10.46,69.8,1.1,95.76,18.64,921.4333333,2.268,1.905862296,9.8532,4.955555556,79.13222222,55.63363636,9.715,30.57285714,66.74,0.11,2.012675,0.435,0.0475,0.0775,5.170025,0.17,4.33,0.03,61.22,0.037,4.26,0.03,0.04,278.44,0.011,0.067,3.25,0.29,2.2,2.0,1.49,0.0,0.67,1.51,0.0,12.73333333,95.07,0.1,82.5,27.81818182,11.0,60.0,28.0,8.0,121.77,136.0,42.93641618,551.0,415.0,100.5147059
2024-10-05 16:00:00,2.69,1170.0,114943.0,2.628083991,3750.0,1379.0,2267.0,0.0,1.3,256.0,1.39,7.0,1.3,10.39,88.21,0.41,3.4,293.7173333,0.99,10.65,87.88,0.44,8.2,19.93166667,1.03,10.34,69.7,0.98,95.76,18.98,921.4333333,2.274,1.884388941,9.8846,4.955555556,79.13222222,55.49985,9.605,30.80857143,66.74,0.105,1.956925,0.43,0.049,0.0765,5.24525,0.185,4.38,0.09,61.98,0.029,3.68,0.04,0.05,278.44,0.012,0.068,2.57,0.336,2.2,2.0,1.05,0.0,0.86,1.34,0.0,12.73333333,94.97,0.2,82.5,27.81818182,11.0,60.0,28.0,8.0,122.035,138.0,44.08953136,553.0,415.0,94.42028986
2024-10-05 17:00:00,2.69,1162.0,116342.0,2.562593834,3701.0,1393.0,2296.0,0.0,1.3,257.0,1.39,8.0,1.3,10.39,88.21,0.41,3.4,293.7173333,0.99,10.65,87.88,0.44,8.2,19.93166667,1.03,10.34,69.7,0.98,95.76,18.98,921.4333333,2.274,1.884388941,9.8846,4.955555556,79.13222222,55.49985,9.605,30.80857143,66.74,0.105,1.956925,0.43,0.049,0.0765,5.24525,0.185,4.38,0.09,61.98,0.029,3.68,0.04,0.05,278.44,0.012,0.068,2.57,0.336,2.2,2.0,1.05,0.0,0.86,1.34,0.0,12.73333333,94.97,0.2,82.5,27.81818182,11.0,60.0,28.0,8.0,121.24000000000001,132.0,42.70157553,547.0,415.0,91.28787879
2024-10-05 18:00:00,2.68,1163.0,116445.0,2.55894574,3699.0,1394.0,2311.0,0.0,1.3,258.0,1.38,7.0,1.3,10.39,88.21,0.41,3.4,293.7173333,0.99,10.65,87.88,0.44,8.2,19.93166667,1.03,10.34,69.7,0.98,95.76,18.98,921.4333333,2.274,1.884388941,9.8846,4.955555556,79.13222222,55.49985,9.605,30.80857143,66.74,0.105,1.956925,0.43,0.049,0.0765,5.24525,0.185,4.38,0.09,61.98,0.029,3.68,0.04,0.05,278.44,0.012,0.068,2.57,0.336,2.2,2.0,1.05,0.0,0.86,1.34,0.0,12.73333333,94.97,0.2,82.5,27.81818182,11.0,60.0,28.0,8.0,120.975,130.0,43.69918699,545.0,415.0,89.0
2024-10-05 19:00:00,2.68,1160.0,116430.0,2.610443019,3773.0,1398.0,2316.0,0.0,1.3,257.0,1.38,7.0,1.3,10.39,88.21,0.41,3.4,293.7173333,0.99,10.65,87.88,0.44,8.2,19.93166667,1.03,10.34,69.7,0.98,95.76,18.98,921.4333333,2.274,1.884388941,9.8846,4.955555556,79.13222222,55.49985,9.605,30.80857143,66.74,0.105,1.956925,0.43,0.049,0.0765,5.24525,0.185,4.38,0.09,61.98,0.029,3.68,0.04,0.05,278.44,0.012,0.068,2.57,0.336,2.2,2.0,1.05,0.0,0.86,1.34,0.0,12.73333333,94.97,0.2,82.5,27.81818182,11.0,60.0,28.0,8.0,120.975,130.0,43.75426621,545.0,415.0,90.38461538
2024-10-05 20:00:00,2.7,1151.0,116563.0,2.624042086,3797.0,1374.0,2291.0,0.0,1.3,251.0,1.4,7.0,1.3,10.39,88.21,0.41,3.4,293.7173333,0.99,10.65,87.88,0.44,8.2,19.93166667,1.03,10.34,69.7,0.98,95.76,18.98,921.4333333,2.274,1.884388941,9.8846,4.955555556,79.13222222,55.49985,9.605,30.80857143,66.74,0.105,1.956925,0.43,0.049,0.0765,5.24525,0.185,4.38,0.09,61.98,0.029,3.68,0.04,0.05,278.44,0.012,0.068,2.57,0.336,2.2,2.0,1.05,0.0,0.86,1.34,0.0,12.73333333,94.97,0.2,82.5,27.81818182,11.0,60.0,28.0,8.0,120.975,130.0,42.76437848,545.0,415.0,87.53846154
2024-10-05 21:00:00,2.68,1155.0,113900.0,2.68676729,3799.0,1412.0,2289.0,0.0,1.3,255.0,1.38,7.0,1.3,10.39,88.21,0.41,3.4,293.7173333,0.99,10.65,87.88,0.44,8.2,19.93166667,1.03,10.34,69.7,0.98,95.76,18.98,921.4333333,2.274,1.884388941,9.8846,4.955555556,79.13222222,55.49985,9.605,30.80857143,66.74,0.105,1.956925,0.43,0.049,0.0765,5.24525,0.185,4.38,0.09,61.98,0.029,3.68,0.04,0.05,278.44,0.012,0.068,2.57,0.336,2.2,2.0,1.05,0.0,0.86,1.34,0.0,12.73333333,94.97,0.2,82.5,27.81818182,11.0,60.0,28.0,8.0,121.1075,131.0,42.10648148,546.0,415.0,91.60305344
2024-10-05 22:00:00,2.7,1143.0,116369.0,2.630489355,3800.0,1379.0,2276.0,0.0,1.3,253.0,1.4,7.0,1.3,10.39,88.21,0.41,3.4,293.7173333,0.99,10.65,87.88,0.44,8.2,19.93166667,1.03,10.34,69.7,0.98,95.76,18.98,921.4333333,2.274,1.884388941,9.8846,4.955555556,79.13222222,55.49985,9.605,30.80857143,66.74,0.105,1.956925,0.43,0.049,0.0765,5.24525,0.185,4.38,0.09,61.98,0.029,3.68,0.04,0.05,278.44,0.012,0.068,2.57,0.336,2.2,2.0,1.05,0.0,0.86,1.34,0.0,12.73333333,94.97,0.2,82.5,27.81818182,11.0,60.0,28.0,8.0,120.975,130.0,42.39332096,545.0,415.0,87.69230769
2024-10-06 00:00:00,2.63,1156.0,116520.0,2.769694046,4000.0,1467.0,2289.0,150.0,1.3,260.0,1.33,8.0,1.3,10.94,87.69,0.39,3.3,293.3446667,0.98,11.18,87.34,0.43,6.6,20.18433333,1.05,9.87,69.76,1.07,95.03666667,19.3,929.111,2.315,1.908825101,9.735,5.177777778,78.48888889,55.92,10.36,27.91,67.5,0.093,2.02,0.185,0.045,0.061,5.1,0.17,3.23,0.1,63.12,0.026,2.8,0.05,0.05,73.94666667,0.031,0.061,2.78,0.261,3.4,2.0,1.19,0.0,0.65,1.3,0.0,15.54333333,95.79,0.2,82.5,27.81818182,11.0,60.0,28.0,8.0,120.225,130.0,42.26094932,542.0,412.0,90.61538462
2024-10-06 01:00:00,2.66,1135.0,116495.0,2.792684649,4000.0,1451.0,2293.9410026303576,900.0,1.3,258.0,1.36,7.0,1.3,10.94,87.69,0.39,3.3,293.3446667,0.98,11.18,87.34,0.43,6.6,20.18433333,1.05,9.87,69.76,1.07,95.03666667,19.3,929.111,2.315,1.908825101,9.735,5.177777778,78.48888889,55.92,10.36,27.91,67.5,0.093,2.02,0.185,0.045,0.061,5.1,0.17,3.23,0.1,63.12,0.026,2.8,0.05,0.05,73.94666667,0.031,0.061,2.78,0.261,3.4,2.0,1.19,0.0,0.65,1.3,0.0,15.54333333,95.79,0.2,82.5,27.81818182,11.0,60.0,28.0,8.0,120.975,130.0,41.49349166,545.0,415.0,86.30769231
2024-10-06 02:00:00,2.69,1140.0,116506.0,2.792418592,4000.0,1429.0,2293.9410026303576,900.0,1.3,250.0,1.39,7.0,1.3,10.94,87.69,0.39,3.3,293.3446667,0.98,11.18,87.34,0.43,6.6,20.18433333,1.05,9.87,69.76,1.07,95.03666667,19.3,929.111,2.315,1.908825101,9.735,5.177777778,78.48888889,55.92,10.36,27.91,67.5,0.093,2.02,0.185,0.045,0.061,5.1,0.17,3.23,0.1,63.12,0.026,2.8,0.05,0.05,73.94666667,0.031,0.061,2.78,0.261,3.4,2.0,1.19,0.0,0.65,1.3,0.0,15.54333333,95.79,0.2,82.5,27.81818182,11.0,60.0,28.0,8.0,120.445,126.0,41.25142207,541.0,415.0,83.96825397
2024-10-06 03:00:00,2.65,1142.0,116809.0,2.785109801,4000.0,1472.0,2293.9410026303576,900.0,1.3,260.0,1.35,7.0,1.3,10.94,87.69,0.39,3.3,293.3446667,0.98,11.18,87.34,0.43,6.6,20.18433333,1.05,9.87,69.76,1.07,95.03666667,19.3,929.111,2.315,1.908825101,9.735,5.177777778,78.48888889,55.92,10.36,27.91,67.5,0.093,2.02,0.185,0.045,0.061,5.1,0.17,3.23,0.1,63.12,0.026,2.8,0.05,0.05,73.94666667,0.031,0.061,2.78,0.261,3.4,2.0,1.19,0.0,0.65,1.3,0.0,15.54333333,95.79,0.2,82.5,27.81818182,11.0,60.0,28.0,8.0,120.5775,127.0,41.35746606,542.0,415.0,85.82677165
2024-10-06 04:00:00,2.62,1145.0,116817.0,2.784146707,4001.0,1487.0,2293.9410026303576,851.0,1.3,258.0,1.32,8.0,1.3,10.94,87.69,0.39,3.3,293.3446667,0.98,11.18,87.34,0.43,6.6,20.18433333,1.05,9.87,69.76,1.07,95.03666667,19.3,929.111,2.315,1.908825101,9.735,5.177777778,78.48888889,55.92,10.36,27.91,67.5,0.093,2.02,0.185,0.045,0.061,5.1,0.17,3.23,0.1,63.12,0.026,2.8,0.05,0.05,73.94666667,0.031,0.061,2.78,0.261,3.4,2.0,1.19,0.0,0.65,1.3,0.0,15.54333333,95.79,0.2,82.5,27.81818182,11.0,60.0,28.0,8.0,120.445,126.0,41.29554656,541.0,415.0,87.3015873
2024-10-06 05:00:00,2.62,1150.0,116707.0,2.769367961,3998.0,1500.0,2293.9410026303576,336.0,1.3,265.0,1.32,7.0,1.3,10.94,87.69,0.39,3.3,293.3446667,0.98,11.18,87.34,0.43,6.6,20.18433333,1.05,9.87,69.76,1.07,95.03666667,19.3,929.111,2.315,1.908825101,9.735,5.177777778,78.48888889,55.92,10.36,27.91,67.5,0.093,2.02,0.185,0.045,0.061,5.1,0.17,3.23,0.1,63.12,0.026,2.8,0.05,0.05,73.94666667,0.031,0.061,2.78,0.261,3.4,2.0,1.19,0.0,0.65,1.3,0.0,15.54333333,95.79,0.2,82.5,27.81818182,11.0,60.0,28.0,8.0,120.975,130.0,41.94839858,545.0,415.0,87.76923077
2024-10-06 06:00:00,2.62,1175.0,116124.0,2.776070056,4002.0,1479.0,2269.0,0.0,1.3,265.0,1.32,7.0,1.3,10.94,87.69,0.39,3.3,293.3446667,0.98,11.18,87.34,0.43,6.6,20.18433333,1.05,9.87,69.76,1.07,95.03666667,19.3,929.111,2.315,1.908825101,9.735,5.177777778,78.48888889,55.92,10.36,27.91,67.5,0.093,2.02,0.185,0.045,0.061,5.1,0.17,3.23,0.1,63.12,0.026,2.8,0.05,0.05,73.94666667,0.031,0.061,2.78,0.261,3.4,2.0,1.19,0.0,0.65,1.3,0.0,15.54333333,95.79,0.2,82.5,27.81818182,11.0,60.0,28.0,8.0,121.6375,135.0,42.35955056,550.0,415.0,100.3703704
2024-10-06 07:00:00,2.63,1180.0,112989.0,2.851618364,4000.0,1445.0,2260.0,0.0,1.3,259.0,1.33,8.0,1.3,10.94,87.69,0.39,3.3,293.3446667,0.98,11.18,87.34,0.43,6.6,20.18433333,1.05,9.87,69.76,1.07,95.03666667,19.3,929.111,2.315,1.908825101,9.735,5.177777778,78.48888889,55.92,10.36,27.91,67.5,0.093,2.02,0.185,0.045,0.061,5.1,0.17,3.23,0.1,63.12,0.026,2.8,0.05,0.05,73.94666667,0.031,0.061,2.78,0.261,3.4,2.0,1.19,0.0,0.65,1.3,0.0,15.54333333,95.79,0.2,82.5,27.81818182,11.0,60.0,28.0,8.0,121.6375,135.0,43.82022472,550.0,415.0,100.7407407
2024-10-06 08:00:00,2.63,1167.0,114548.0,2.812833557,4000.0,1460.0,2307.0,0.0,1.3,260.0,1.33,7.0,1.3,10.86,87.79,0.37,3.8,293.3446667,0.98,11.21,87.32,0.44,7.8,20.18433333,1.03,9.97,69.72,1.12,95.03666667,19.19,929.111,2.3,1.933914063,9.785,5.177777778,78.48888889,55.915,10.63,27.91,67.5,0.09,1.965,0.175,0.0465,0.061,5.06,0.165,3.55,0.1,62.49,0.042,3.39,0.11,0.04,73.94666667,0.025,0.065,2.72,0.332,2.5,2.0,1.03,0.0,0.94,1.35,0.0,15.54333333,95.57,0.1,82.5,27.81818182,11.0,60.0,28.0,8.0,121.24000000000001,132.0,43.48816029,547.0,415.0,100.0
2024-10-06 09:00:00,2.64,1149.0,116537.0,2.785067031,4000.0,1462.0,2283.0,680.0,1.3,261.0,1.34,7.0,1.3,10.86,87.79,0.37,3.8,293.3446667,0.98,11.21,87.32,0.44,7.8,20.18433333,1.03,9.97,69.72,1.12,95.03666667,19.19,929.111,2.3,1.933914063,9.785,5.177777778,78.48888889,55.915,10.63,27.91,67.5,0.09,1.965,0.175,0.0465,0.061,5.06,0.165,3.55,0.1,62.49,0.042,3.39,0.11,0.04,73.94666667,0.025,0.065,2.72,0.332,2.5,2.0,1.03,0.0,0.94,1.35,0.0,15.54333333,95.57,0.1,82.5,27.81818182,11.0,60.0,28.0,8.0,120.5775,127.0,42.64339152,542.0,415.0,87.63779528
2024-10-06 10:00:00,2.6,1149.0,116357.0,2.795272616,4000.0,1480.0,2270.0,875.0,1.3,260.0,1.3,7.0,1.3,10.86,87.79,0.37,3.8,293.3446667,0.98,11.21,87.32,0.44,7.8,20.18433333,1.03,9.97,69.72,1.12,95.03666667,19.19,929.111,2.3,1.933914063,9.785,5.177777778,78.48888889,55.915,10.63,27.91,67.5,0.09,1.965,0.175,0.0465,0.061,5.06,0.165,3.55,0.1,62.49,0.042,3.39,0.11,0.04,73.94666667,0.025,0.065,2.72,0.332,2.5,2.0,1.03,0.0,0.94,1.35,0.0,15.54333333,95.57,0.1,82.5,27.81818182,11.0,60.0,28.0,8.0,120.445,126.0,41.1040146,541.0,415.0,87.77777778
2024-10-06 11:00:00,2.64,1148.0,116878.0,2.779419636,4000.0,1466.0,2263.0,765.0,1.3,252.0,1.34,7.0,1.3,10.86,87.79,0.37,3.8,293.3446667,0.98,11.21,87.32,0.44,7.8,20.18433333,1.03,9.97,69.72,1.12,95.03666667,19.19,929.111,2.3,1.933914063,9.785,5.177777778,78.48888889,55.915,10.63,27.91,67.5,0.09,1.965,0.175,0.0465,0.061,5.06,0.165,3.55,0.1,62.49,0.042,3.39,0.11,0.04,73.94666667,0.025,0.065,2.72,0.332,2.5,2.0,1.03,0.0,0.94,1.35,0.0,15.54333333,95.57,0.1,82.5,27.81818182,11.0,60.0,28.0,8.0,120.975,130.0,40.47178538,545.0,415.0,91.07692308
2024-10-06 12:00:00,2.6,1172.0,116577.0,2.797724032,4000.0,1534.0,2254.0,1133.0,1.3,265.0,1.3,8.0,1.3,10.86,87.79,0.37,3.8,293.3446667,0.98,11.21,87.32,0.44,7.8,20.18433333,1.03,9.97,69.72,1.12,95.03666667,19.19,929.111,2.3,1.933914063,9.785,5.177777778,78.48888889,55.915,10.63,27.91,67.5,0.09,1.965,0.175,0.0465,0.061,5.06,0.165,3.55,0.1,62.49,0.042,3.39,0.11,0.04,73.94666667,0.025,0.065,2.72,0.332,2.5,2.0,1.03,0.0,0.94,1.35,0.0,15.54333333,95.57,0.1,82.5,27.81818182,11.0,60.0,28.0,8.0,120.975,130.0,40.10548039,545.0,415.0,91.23076923
2024-10-06 13:00:00,2.63,1158.0,115653.0,2.785976168,4000.0,1454.0,2289.0,0.0,1.3,262.0,1.33,7.0,1.3,10.86,87.79,0.37,3.8,293.3446667,0.98,11.21,87.32,0.44,7.8,20.18433333,1.03,9.97,69.72,1.12,95.03666667,19.19,929.111,2.3,1.933914063,9.785,5.177777778,78.48888889,55.915,10.63,27.91,67.5,0.09,1.965,0.175,0.0465,0.061,5.06,0.165,3.55,0.1,62.49,0.042,3.39,0.11,0.04,73.94666667,0.025,0.065,2.72,0.332,2.5,2.0,1.03,0.0,0.94,1.35,0.0,15.54333333,95.57,0.1,82.5,27.81818182,11.0,60.0,28.0,8.0,121.24000000000001,132.0,40.43387953,547.0,415.0,93.93939394
2024-10-06 14:00:00,2.65,1136.0,114912.0,2.803929405,4000.0,1417.0,2293.0,0.0,1.3,256.0,1.35,8.0,1.3,10.86,87.79,0.37,3.8,293.3446667,0.98,11.21,87.32,0.44,7.8,20.18433333,1.03,9.97,69.72,1.12,95.03666667,19.19,929.111,2.3,1.933914063,9.785,5.177777778,78.48888889,55.915,10.63,27.91,67.5,0.09,1.965,0.175,0.0465,0.061,5.06,0.165,3.55,0.1,62.49,0.042,3.39,0.11,0.04,73.94666667,0.025,0.065,2.72,0.332,2.5,2.0,1.03,0.0,0.94,1.35,0.0,15.54333333,95.57,0.1,82.5,27.81818182,11.0,60.0,28.0,8.0,120.975,130.0,41.26067883,545.0,415.0,91.38461538
2024-10-06 15:00:00,2.65,1143.0,116394.0,2.778940517,4000.0,1445.0,2267.0,360.0,1.3,255.0,1.35,7.0,1.3,10.86,87.79,0.37,3.8,293.3446667,0.98,11.21,87.32,0.44,7.8,20.18433333,1.03,9.97,69.72,1.12,95.03666667,19.19,929.111,2.3,1.933914063,9.785,5.177777778,78.48888889,55.915,10.63,27.91,67.5,0.09,1.965,0.175,0.0465,0.061,5.06,0.165,3.55,0.1,62.49,0.042,3.39,0.11,0.04,73.94666667,0.025,0.065,2.72,0.332,2.5,2.0,1.03,0.0,0.94,1.35,0.0,15.54333333,95.57,0.1,82.5,27.81818182,11.0,60.0,28.0,8.0,120.0925,129.0,41.90020506,541.0,412.0,90.85271318
2024-10-06 16:00:00,2.62,1144.0,117958.0,2.755157794,4000.0,1489.0,2261.0,812.0,1.3,262.0,1.32,7.0,1.3,11.08,87.58,0.42,3.8,293.3446667,0.92,11.01,87.52,0.43,6.3,20.18433333,1.04,9.88,69.89,1.02,95.03666667,19.21,929.111,2.33,1.923923374,9.985,5.177777778,78.48888889,55.835,10.51,27.91,67.5,0.098,1.93,0.18,0.0495,0.0625,5.19,0.18,2.88,0.07,63.32,0.015,2.66,0.03,0.04,73.94666667,0.016,0.059,2.02,0.181,2.6,2.0,0.78,0.0,0.47,1.38,0.0,15.54333333,95.72,0.1,82.5,27.81818182,11.0,60.0,28.0,8.0,120.0925,129.0,41.52599595,541.0,412.0,87.59689922
2024-10-06 17:00:00,2.65,1145.0,116919.0,2.780017701,4000.0,1471.0,2263.0,818.0,1.3,262.0,1.35,7.0,1.3,11.08,87.58,0.42,3.8,293.3446667,0.92,11.01,87.52,0.43,6.3,20.18433333,1.04,9.88,69.89,1.02,95.03666667,19.21,929.111,2.33,1.923923374,9.985,5.177777778,78.48888889,55.835,10.51,27.91,67.5,0.098,1.93,0.18,0.0495,0.0625,5.19,0.18,2.88,0.07,63.32,0.015,2.66,0.03,0.04,73.94666667,0.016,0.059,2.02,0.181,2.6,2.0,0.78,0.0,0.47,1.38,0.0,15.54333333,95.72,0.1,82.5,27.81818182,11.0,60.0,28.0,8.0,120.0925,129.0,42.16813162,541.0,412.0,87.13178295
2024-10-06 18:00:00,2.67,1145.0,116122.0,2.791172291,4000.0,1452.0,2258.0,550.0,1.3,261.0,1.37,7.0,1.3,11.08,87.58,0.42,3.8,293.3446667,0.92,11.01,87.52,0.43,6.3,20.18433333,1.04,9.88,69.89,1.02,95.03666667,19.21,929.111,2.33,1.923923374,9.985,5.177777778,78.48888889,55.835,10.51,27.91,67.5,0.098,1.93,0.18,0.0495,0.0625,5.19,0.18,2.88,0.07,63.32,0.015,2.66,0.03,0.04,73.94666667,0.016,0.059,2.02,0.181,2.6,2.0,0.78,0.0,0.47,1.38,0.0,15.54333333,95.72,0.1,82.5,27.81818182,11.0,60.0,28.0,8.0,120.0925,129.0,42.50393347,541.0,412.0,87.28682171
2024-10-06 19:00:00,2.66,1146.0,116572.0,2.782939297,4000.0,1467.0,2246.0,637.0,1.3,263.0,1.36,8.0,1.3,11.08,87.58,0.42,3.8,293.3446667,0.92,11.01,87.52,0.43,6.3,20.18433333,1.04,9.88,69.89,1.02,95.03666667,19.21,929.111,2.33,1.923923374,9.985,5.177777778,78.48888889,55.835,10.51,27.91,67.5,0.098,1.93,0.18,0.0495,0.0625,5.19,0.18,2.88,0.07,63.32,0.015,2.66,0.03,0.04,73.94666667,0.016,0.059,2.02,0.181,2.6,2.0,0.78,0.0,0.47,1.38,0.0,15.54333333,95.72,0.1,82.5,27.81818182,11.0,60.0,28.0,8.0,120.0925,129.0,42.18643683,541.0,412.0,87.05426357
2024-10-06 20:00:00,2.6,1148.0,116375.0,2.775524932,4000.0,1529.0,2273.0,230.0,1.3,267.0,1.3,8.0,1.3,11.08,87.58,0.42,3.8,293.3446667,0.92,11.01,87.52,0.43,6.3,20.18433333,1.04,9.88,69.89,1.02,95.03666667,19.21,929.111,2.33,1.923923374,9.985,5.177777778,78.48888889,55.835,10.51,27.91,67.5,0.098,1.93,0.18,0.0495,0.0625,5.19,0.18,2.88,0.07,63.32,0.015,2.66,0.03,0.04,73.94666667,0.016,0.059,2.02,0.181,2.6,2.0,0.78,0.0,0.47,1.38,0.0,15.54333333,95.72,0.1,82.5,27.81818182,11.0,60.0,28.0,8.0,120.225,130.0,40.76607387,542.0,412.0,92.15384615
2024-10-06 21:00:00,2.6,1150.0,116003.0,2.777575933,4000.0,1499.0,2275.0,0.0,1.3,263.0,1.3,7.0,1.3,11.08,87.58,0.42,3.8,293.3446667,0.92,11.01,87.52,0.43,6.3,20.18433333,1.04,9.88,69.89,1.02,95.03666667,19.21,929.111,2.33,1.923923374,9.985,5.177777778,78.48888889,55.835,10.51,27.91,67.5,0.098,1.93,0.18,0.0495,0.0625,5.19,0.18,2.88,0.07,63.32,0.015,2.66,0.03,0.04,73.94666667,0.016,0.059,2.02,0.181,2.6,2.0,0.78,0.0,0.47,1.38,0.0,15.54333333,95.72,0.1,82.5,27.81818182,11.0,60.0,28.0,8.0,121.255,134.0,41.10054348,548.0,414.0,95.59701493
2024-10-06 22:00:00,2.61,1181.0,114995.0,2.80190695,4000.0,1467.0,2265.0,0.0,1.3,263.0,1.31,7.0,1.3,11.08,87.58,0.42,3.8,293.3446667,0.92,11.01,87.52,0.43,6.3,20.18433333,1.04,9.88,69.89,1.02,95.03666667,19.21,929.111,2.33,1.923923374,9.985,5.177777778,78.48888889,55.835,10.51,27.91,67.5,0.098,1.93,0.18,0.0495,0.0625,5.19,0.18,2.88,0.07,63.32,0.015,2.66,0.03,0.04,73.94666667,0.016,0.059,2.02,0.181,2.6,2.0,0.78,0.0,0.47,1.38,0.0,15.54333333,95.72,0.1,82.5,27.81818182,11.0,60.0,28.0,8.0,121.4175,139.0,41.46008642,551.0,412.0,101.5107914
2024-10-06 23:00:00,2.58,1172.0,114245.0,2.820288775,4000.0,1493.0,2273.0,0.0,1.3,262.0,1.28,7.0,1.3,11.01,87.64,0.38,3.2,289.044,0.97,11.16,87.37,0.44,6.0,27.28333333,1.03,9.94,69.67,1.07,94.20666667,19.32,918.4253333,2.37,1.907708326,10.025,4.977777778,79.26777778,55.535,10.12,29.215,67.5,0.095,1.985,0.17,0.047,0.064,5.255,0.18,3.42,0.28,63.19,0.024,2.58,0.08,0.05,69.26,0.018,0.08,2.7,0.274,2.4,2.0,0.84,0.0,0.77,1.34,0.0,13.81333333,96.21,0.2,82.5,27.81818182,11.0,60.0,28.0,8.0,121.55,140.0,41.36657433,552.0,412.0,93.0
2024-10-07 00:00:00,2.32,1098.0,111928.0,1.727648274,2400.0,1414.0,2338.0,0.0,1.0,263.0,1.32,7.0,1.3,10.92,87.76,0.37,3.5,302.8,0.95,11.26,87.29,0.41,7.8,24.285,1.04,9.77,70.18,1.16,52.48666667,18.89,833.272,2.05,1.999015498,10.575,4.934444444,80.17777778,55.405,9.5,24.88,63.55,0.0955,1.945,0.335,0.053,0.066,5.29,0.17,3.490814228,0.088652741,59.81463186,0.0248318,3.436931986,0.055058061,0.045846681,298.612505,0.010843035,0.072746566,3.404450757,0.294857698,4.819156944,2.0,0.57,0.0,0.44,1.3,0.0,16.1,96.17,0.3,82.5,27.81818182,11.0,75.0,26.8,10.0,128.82,76.0,40.43528064,551.0,475.0,81.71052632
2024-10-07 01:00:00,2.32,1100.0,112488.0,1.719050997,2400.0,1422.0,2343.0,0.0,1.0,264.0,1.32,7.0,1.3,10.92,87.76,0.37,3.5,302.8,0.95,11.26,87.29,0.41,7.8,24.285,1.04,9.77,70.18,1.16,52.48666667,18.89,833.272,2.05,1.999015498,10.575,4.934444444,80.17777778,55.405,9.5,24.88,63.55,0.0955,1.945,0.335,0.053,0.066,5.29,0.17,3.490814228,0.088652741,59.81463186,0.0248318,3.436931986,0.055058061,0.045846681,298.612505,0.010843035,0.072746566,3.404450757,0.294857698,4.819156944,2.0,0.57,0.0,0.44,1.3,0.0,16.1,96.17,0.3,82.5,27.81818182,11.0,75.0,26.8,10.0,128.555,74.0,40.06066262,549.0,475.0,85.67567568
2024-10-07 02:00:00,2.29,1098.0,112247.0,1.722740386,2400.0,1454.0,2331.0,0.0,1.0,266.0,1.29,6.0,1.3,10.92,87.76,0.37,3.5,302.8,0.95,11.26,87.29,0.41,7.8,24.285,1.04,9.77,70.18,1.16,52.48666667,18.89,833.272,2.05,1.999015498,10.575,4.934444444,80.17777778,55.405,9.5,24.88,63.55,0.0955,1.945,0.335,0.053,0.066,5.29,0.17,3.490814228,0.088652741,59.81463186,0.0248318,3.436931986,0.055058061,0.045846681,298.612505,0.010843035,0.072746566,3.404450757,0.294857698,4.819156944,2.0,0.57,0.0,0.44,1.3,0.0,16.1,96.17,0.3,82.5,27.81818182,11.0,75.0,26.8,10.0,128.6875,75.0,40.14869888,550.0,475.0,82.66666667
2024-10-07 03:00:00,2.28,1100.0,111842.0,1.728976194,2400.0,1462.0,2343.0,0.0,1.0,266.0,1.28,7.0,1.3,10.92,87.76,0.37,3.5,302.8,0.95,11.26,87.29,0.41,7.8,24.285,1.04,9.77,70.18,1.16,52.48666667,18.89,833.272,2.05,1.999015498,10.575,4.934444444,80.17777778,55.405,9.5,24.88,63.55,0.0955,1.945,0.335,0.053,0.066,5.29,0.17,3.490814228,0.088652741,59.81463186,0.0248318,3.436931986,0.055058061,0.045846681,298.612505,0.010843035,0.072746566,3.404450757,0.294857698,4.819156944,2.0,0.57,0.0,0.44,1.3,0.0,16.1,96.17,0.3,82.5,27.81818182,11.0,75.0,26.8,10.0,128.6875,75.0,40.45590606,550.0,475.0,81.6
2024-10-07 04:00:00,2.31,1100.0,111972.0,1.726969662,2400.0,1427.0,2343.0,0.0,1.0,264.0,1.31,7.0,1.3,10.92,87.76,0.37,3.5,302.8,0.95,11.26,87.29,0.41,7.8,24.285,1.04,9.77,70.18,1.16,52.48666667,18.89,833.272,2.05,1.999015498,10.575,4.934444444,80.17777778,55.405,9.5,24.88,63.55,0.0955,1.945,0.335,0.053,0.066,5.29,0.17,3.490814228,0.088652741,59.81463186,0.0248318,3.436931986,0.055058061,0.045846681,298.612505,0.010843035,0.072746566,3.404450757,0.294857698,4.819156944,2.0,0.57,0.0,0.44,1.3,0.0,16.1,96.17,0.3,82.5,27.81818182,11.0,75.0,26.8,10.0,128.4225,73.0,40.88817303,548.0,475.0,82.19178082
2024-10-07 05:00:00,2.27,1100.0,111902.0,1.728049523,2400.0,1471.0,2341.0,0.0,1.0,267.0,1.27,7.0,1.3,10.92,87.76,0.37,3.5,302.8,0.95,11.26,87.29,0.41,7.8,24.285,1.04,9.77,70.18,1.16,52.48666667,18.89,833.272,2.05,1.999015498,10.575,4.934444444,80.17777778,55.405,9.5,24.88,63.55,0.0955,1.945,0.335,0.053,0.066,5.29,0.17,3.490814228,0.088652741,59.81463186,0.0248318,3.436931986,0.055058061,0.045846681,298.612505,0.010843035,0.072746566,3.404450757,0.294857698,4.819156944,2.0,0.57,0.0,0.44,1.3,0.0,16.1,96.17,0.3,82.5,27.81818182,11.0,75.0,26.8,10.0,128.6875,75.0,39.6939694,550.0,475.0,81.86666667
2024-10-07 06:00:00,2.27,1099.0,110143.0,1.755635296,2400.0,1443.0,2331.0,0.0,1.0,263.0,1.27,6.0,1.3,10.92,87.76,0.37,3.5,302.8,0.95,11.26,87.29,0.41,7.8,24.285,1.04,9.77,70.18,1.16,52.48666667,18.89,833.272,2.05,1.999015498,10.575,4.934444444,80.17777778,55.405,9.5,24.88,63.55,0.0955,1.945,0.335,0.053,0.066,5.29,0.17,3.490814228,0.088652741,59.81463186,0.0248318,3.436931986,0.055058061,0.045846681,298.612505,0.010843035,0.072746566,3.404450757,0.294857698,4.819156944,2.0,0.57,0.0,0.44,1.3,0.0,16.1,96.17,0.3,82.5,27.81818182,11.0,75.0,26.8,10.0,128.4225,73.0,41.11872146,548.0,475.0,85.75342466
2024-10-07 07:00:00,2.27,1099.0,109426.0,1.767134076,2400.0,1433.0,2328.0,0.0,1.0,261.0,1.27,7.0,1.3,10.92,87.76,0.37,3.5,302.8,0.95,11.26,87.29,0.41,7.8,24.285,1.04,9.77,70.18,1.16,52.48666667,18.89,833.272,2.05,1.999015498,10.575,4.934444444,80.17777778,55.405,9.5,24.88,63.55,0.0955,1.945,0.335,0.053,0.066,5.29,0.17,3.490814228,0.088652741,59.81463186,0.0248318,3.436931986,0.055058061,0.045846681,298.612505,0.010843035,0.072746566,3.404450757,0.294857698,4.819156944,2.0,0.57,0.0,0.44,1.3,0.0,16.1,96.17,0.3,82.5,27.81818182,11.0,75.0,26.8,10.0,128.9525,77.0,41.57534247,552.0,475.0,87.79220779
2024-10-07 08:00:00,2.26,1098.0,109862.0,1.760123914,2400.0,1457.0,2328.0,0.0,1.0,263.0,1.26,6.0,1.3,10.91,87.71,0.4,4.0,302.8,0.98,11.21,87.32,0.44,6.5,24.285,1.03,10.12,70.08,1.25,52.48666667,18.55,833.272,2.08,1.978365606,10.515,4.934444444,80.17777778,55.33,9.51,24.88,63.55,0.087,1.935,0.32,0.051,0.066,5.315,0.17,2.960462848,0.094613283,60.56509478,0.03164106,3.255682648,0.050903988,0.048766602,298.612505,0.02629176,0.072264975,3.06073694,0.253941791,3.789942663,2.0,0.65,0.0,1.22,1.42,0.0,16.1,96.18,0.3,82.5,27.81818182,11.0,75.0,26.8,10.0,129.35,80.0,40.86218757,555.0,475.0,83.25
2024-10-07 09:00:00,2.27,1099.0,110453.0,1.750709924,2400.0,1453.0,2327.0,0.0,1.0,264.0,1.27,7.0,1.3,10.91,87.71,0.4,4.0,302.8,0.98,11.21,87.32,0.44,6.5,24.285,1.03,10.12,70.08,1.25,52.48666667,18.55,833.272,2.08,1.978365606,10.515,4.934444444,80.17777778,55.33,9.51,24.88,63.55,0.087,1.935,0.32,0.051,0.066,5.315,0.17,2.960462848,0.094613283,60.56509478,0.03164106,3.255682648,0.050903988,0.048766602,298.612505,0.02629176,0.072264975,3.06073694,0.253941791,3.789942663,2.0,0.65,0.0,1.22,1.42,0.0,16.1,96.18,0.3,82.5,27.81818182,11.0,75.0,26.8,10.0,128.9525,77.0,40.41763341,552.0,475.0,87.01298701
2024-10-07 10:00:00,2.24,1100.0,110078.0,1.756671552,2400.0,1477.0,2321.0,0.0,1.0,265.0,1.24,6.0,1.3,10.91,87.71,0.4,4.0,302.8,0.98,11.21,87.32,0.44,6.5,24.285,1.03,10.12,70.08,1.25,52.48666667,18.55,833.272,2.08,1.978365606,10.515,4.934444444,80.17777778,55.33,9.51,24.88,63.55,0.087,1.935,0.32,0.051,0.066,5.315,0.17,2.960462848,0.094613283,60.56509478,0.03164106,3.255682648,0.050903988,0.048766602,298.612505,0.02629176,0.072264975,3.06073694,0.253941791,3.789942663,2.0,0.65,0.0,1.22,1.42,0.0,16.1,96.18,0.3,82.5,27.81818182,11.0,75.0,26.8,10.0,129.7475,83.0,41.39545774,558.0,475.0,82.04819277
2024-10-07 11:00:00,2.26,1098.0,110254.0,1.753868513,2400.0,1461.0,2317.0,0.0,1.0,264.0,1.26,7.0,1.3,10.91,87.71,0.4,4.0,302.8,0.98,11.21,87.32,0.44,6.5,24.285,1.03,10.12,70.08,1.25,52.48666667,18.55,833.272,2.08,1.978365606,10.515,4.934444444,80.17777778,55.33,9.51,24.88,63.55,0.087,1.935,0.32,0.051,0.066,5.315,0.17,2.960462848,0.094613283,60.56509478,0.03164106,3.255682648,0.050903988,0.048766602,298.612505,0.02629176,0.072264975,3.06073694,0.253941791,3.789942663,2.0,0.65,0.0,1.22,1.42,0.0,16.1,96.18,0.3,82.5,27.81818182,11.0,75.0,26.8,10.0,129.35,80.0,41.28122109,555.0,475.0,87.75
2024-10-07 12:00:00,2.3,1100.0,110808.0,1.745103415,2400.0,1428.0,2316.0,0.0,1.0,263.0,1.3,6.0,1.3,10.91,87.71,0.4,4.0,302.8,0.98,11.21,87.32,0.44,6.5,24.285,1.03,10.12,70.08,1.25,52.48666667,18.55,833.272,2.08,1.978365606,10.515,4.934444444,80.17777778,55.33,9.51,24.88,63.55,0.087,1.935,0.32,0.051,0.066,5.315,0.17,2.960462848,0.094613283,60.56509478,0.03164106,3.255682648,0.050903988,0.048766602,298.612505,0.02629176,0.072264975,3.06073694,0.253941791,3.789942663,2.0,0.65,0.0,1.22,1.42,0.0,16.1,96.18,0.3,82.5,27.81818182,11.0,75.0,26.8,10.0,130.41,88.0,40.78422165,563.0,475.0,81.25
2024-10-07 13:00:00,2.31,1099.0,110663.0,1.747389054,2400.0,1408.0,2307.0,0.0,1.0,261.0,1.31,6.0,1.3,10.91,87.71,0.4,4.0,302.8,0.98,11.21,87.32,0.44,6.5,24.285,1.03,10.12,70.08,1.25,52.48666667,18.55,833.272,2.08,1.978365606,10.515,4.934444444,80.17777778,55.33,9.51,24.88,63.55,0.087,1.935,0.32,0.051,0.066,5.315,0.17,2.960462848,0.094613283,60.56509478,0.03164106,3.255682648,0.050903988,0.048766602,298.612505,0.02629176,0.072264975,3.06073694,0.253941791,3.789942663,2.0,0.65,0.0,1.22,1.42,0.0,16.1,96.18,0.3,82.5,27.81818182,11.0,75.0,26.8,10.0,130.2775,87.0,41.97328334,562.0,475.0,81.6091954
2024-10-07 14:00:00,2.27,1102.0,110450.0,1.750028276,2399.0,1453.0,2311.0,0.0,1.0,264.0,1.27,7.0,1.3,10.91,87.71,0.4,4.0,302.8,0.98,11.21,87.32,0.44,6.5,24.285,1.03,10.12,70.08,1.25,52.48666667,18.55,833.272,2.08,1.978365606,10.515,4.934444444,80.17777778,55.33,9.51,24.88,63.55,0.087,1.935,0.32,0.051,0.066,5.315,0.17,2.960462848,0.094613283,60.56509478,0.03164106,3.255682648,0.050903988,0.048766602,298.612505,0.02629176,0.072264975,3.06073694,0.253941791,3.789942663,2.0,0.65,0.0,1.22,1.42,0.0,16.1,96.18,0.3,82.5,27.81818182,11.0,75.0,26.8,10.0,129.88,84.0,42.35239424,559.0,475.0,87.97619048
2024-10-07 15:00:00,2.26,1100.0,110423.0,1.750456006,2399.0,1456.0,2327.0,0.0,1.0,264.0,1.26,6.0,1.3,10.91,87.71,0.4,4.0,302.8,0.98,11.21,87.32,0.44,6.5,24.285,1.03,10.12,70.08,1.25,52.48666667,18.55,833.272,2.08,1.978365606,10.515,4.934444444,80.17777778,55.33,9.51,24.88,63.55,0.087,1.935,0.32,0.051,0.066,5.315,0.17,2.960462848,0.094613283,60.56509478,0.03164106,3.255682648,0.050903988,0.048766602,298.612505,0.02629176,0.072264975,3.06073694,0.253941791,3.789942663,2.0,0.65,0.0,1.22,1.42,0.0,16.1,96.18,0.3,82.5,27.81818182,11.0,75.0,26.8,10.0,129.35,80.0,42.91695743,555.0,475.0,82.75
