Repository: saikumar-voptimai/evonith_bf_webapp

# Evonith BF2 — Blast Furnace Intelligence Platform

Monitoring, modelling and optimisation of **Blast Furnace 2 (BF2)** at Evonith Steel: live telemetry from InfluxDB,
manual plant reports from Neon PostgreSQL, a two-zone energy model of the furnace, blend and fuel optimisers, a
conversational assistant (FurnaceMind) and a live digital twin evaluated every hour.

The platform has three deployable parts that share one Python service layer, plus the shared data library:

| Part | Path | What it is |
|---|---|---|
| **Streamlit app** (legacy) | `src/app.py`, `src/custom_pages/` | The original 11-page dashboard; still the home of the model pages. Served under `/legacy` in production |

File: src/assets/data/V10_df_filtered.csv (part 84 of 166)
datetime,Hot Blast PressureBar,Hot Blast Temp.oC,Hot Blast VolumeNm3/Hr.,O2 Enrichment %,OxygenFlowNm3/Hr.,PermeabilityKgs/Hr.,RAFToC,SteamKgs/Hr.,TopPressureBar,TuyereVelocitym/s,Differential PressureTotalBar,Charges/Hrs.,StockRodLevel,COKE_ASH%,COKE_FC%,COKE_IM%,COKE_MOIST%,COKE_MT,COKE_VM%,NUTCOKE_ASH%,NUTCOKE_FC%,NUTCOKE_IM%,NUTCOKE_MOIST%,NUTCOKE_MT,NUTCOKE_VM%,PCI_2_%Ash,PCI_2_%FC,PCI_2_%IM,PCI_2_MT,PCI_2_%VM,Sinter_SP_MT,Sinter_SP_02_Al2O3%,Sinter_SP_02_Basicity,Sinter_SP_02_CaO%,Sinter_SP_02_Cold_Strength_AI,Sinter_SP_02_Cold_strength_TI,Sinter_SP_02_Fe(T)%,Sinter_SP_02_FeO%,Sinter_SP_02_Hot_strength_RDI,Sinter_SP_02_Hot_strength_RI,Sinter_SP_02_K2O%,Sinter_SP_02_MgO%,Sinter_SP_02_MnO%,Sinter_SP_02_Na2O%,Sinter_SP_02_P%,Sinter_SP_02_SiO2%,Sinter_SP_02_TiO2%,ORE_%Al2O3,ORE_%CaO,ORE_%Fe(T),ORE_%K2O,ORE_%LOI,ORE_%MgO,ORE_%MnO,ORE_MT,ORE_%Na2O,ORE_%P,ORE_%SiO2,ORE_%TiO2,ORE_%TM,Geomin Type,FLUX_Al2O3%,FLUX_CaO%,FLUX_Fe2O3%,FLUX_LOI%,FLUX_MgO%,FLUX_MT,FLUX_SiO2%,FLUX_TM%,COKE_DISCHARGE_TIME,WEIGHTED_COKE_ANGLE,TOTAL_COKE_PORTIONS,NON_COKE_DISCHARGE_TIME,WEIGHTED_NON_COKE_ANGLE,TOTAL_NON_COKE_PORTIONS,UnitCost Lakhs/Thm,ActualKg/Thm.,FurnaceTopGasAnalysisCO2ETACO,Act. Fuel RateKg/Thm.,Coke Rate Kg/Thm,ProductionTonnesPerHr
2024-10-07 16:00:00,2.3,1102.0,110884.0,1.743907812,2400.0,1431.0,2319.0,0.0,1.0,264.0,1.3,7.0,1.3,11.01,87.58,0.44,3.7,302.8,0.97,11.22,87.27,0.46,6.4,24.285,1.05,9.96,70.34,1.02,52.48666667,18.68,833.272,2.055,1.993307691,10.375,4.934444444,80.17777778,55.5,9.37,24.88,63.55,0.089,1.93,0.35,0.05,0.0675,5.205,0.17,3.245505666,0.067640978,60.14440791,0.022360378,3.466703511,0.040789374,0.065624292,298.612505,0.022685462,0.074095181,3.210439468,0.288445539,4.625897006,2.0,0.46,0.0,0.76,1.48,0.0,16.1,96.79,0.1,82.5,27.81818182,11.0,75.0,26.8,10.0,129.35,80.0,42.34825404,555.0,475.0,83.75
2024-10-07 17:00:00,2.31,1098.0,111089.0,1.740690983,2400.0,1424.0,2324.0,0.0,1.0,264.0,1.31,7.0,1.3,11.01,87.58,0.44,3.7,302.8,0.97,11.22,87.27,0.46,6.4,24.285,1.05,9.96,70.34,1.02,52.48666667,18.68,833.272,2.055,1.993307691,10.375,4.934444444,80.17777778,55.5,9.37,24.88,63.55,0.089,1.93,0.35,0.05,0.0675,5.205,0.17,3.245505666,0.067640978,60.14440791,0.022360378,3.466703511,0.040789374,0.065624292,298.612505,0.022685462,0.074095181,3.210439468,0.288445539,4.625897006,2.0,0.46,0.0,0.76,1.48,0.0,16.1,96.79,0.1,82.5,27.81818182,11.0,75.0,26.8,10.0,128.9525,77.0,41.55514536,552.0,475.0,81.81818182
2024-10-07 18:00:00,2.31,1092.0,110505.0,1.749886438,2400.0,1409.0,2320.0,0.0,1.0,259.0,1.31,6.0,1.3,11.01,87.58,0.44,3.7,302.8,0.97,11.22,87.27,0.46,6.4,24.285,1.05,9.96,70.34,1.02,52.48666667,18.68,833.272,2.055,1.993307691,10.375,4.934444444,80.17777778,55.5,9.37,24.88,63.55,0.089,1.93,0.35,0.05,0.0675,5.205,0.17,3.245505666,0.067640978,60.14440791,0.022360378,3.466703511,0.040789374,0.065624292,298.612505,0.022685462,0.074095181,3.210439468,0.288445539,4.625897006,2.0,0.46,0.0,0.76,1.48,0.0,16.1,96.79,0.1,82.5,27.81818182,11.0,75.0,26.8,10.0,128.9525,77.0,40.93374204,552.0,475.0,82.20779221
2024-10-07 19:00:00,2.3,1100.0,110993.0,1.745824001,2405.0,1420.0,2327.0,0.0,1.0,262.0,1.3,7.0,1.3,11.01,87.58,0.44,3.7,302.8,0.97,11.22,87.27,0.46,6.4,24.285,1.05,9.96,70.34,1.02,52.48666667,18.68,833.272,2.055,1.993307691,10.375,4.934444444,80.17777778,55.5,9.37,24.88,63.55,0.089,1.93,0.35,0.05,0.0675,5.205,0.17,3.245505666,0.067640978,60.14440791,0.022360378,3.466703511,0.040789374,0.065624292,298.612505,0.022685462,0.074095181,3.210439468,0.288445539,4.625897006,2.0,0.46,0.0,0.76,1.48,0.0,16.1,96.79,0.1,82.5,27.81818182,11.0,75.0,26.8,10.0,128.82,76.0,40.92071611,551.0,475.0,82.89473684
2024-10-07 20:00:00,2.27,1097.0,111279.0,1.74495763,2410.0,1459.0,2319.0,0.0,1.0,265.0,1.27,7.0,1.3,11.01,87.58,0.44,3.7,302.8,0.97,11.22,87.27,0.46,6.4,24.285,1.05,9.96,70.34,1.02,52.48666667,18.68,833.272,2.055,1.993307691,10.375,4.934444444,80.17777778,55.5,9.37,24.88,63.55,0.089,1.93,0.35,0.05,0.0675,5.205,0.17,3.245505666,0.067640978,60.14440791,0.022360378,3.466703511,0.040789374,0.065624292,298.612505,0.022685462,0.074095181,3.210439468,0.288445539,4.625897006,2.0,0.46,0.0,0.76,1.48,0.0,16.1,96.79,0.1,82.5,27.81818182,11.0,75.0,26.8,10.0,129.35,80.0,41.49253731,555.0,475.0,84.25
2024-10-07 21:00:00,2.32,1098.0,111101.0,1.747752154,2410.0,1415.0,2324.0,0.0,1.01,261.0,1.31,6.0,1.3,11.01,87.58,0.44,3.7,302.8,0.97,11.22,87.27,0.46,6.4,24.285,1.05,9.96,70.34,1.02,52.48666667,18.68,833.272,2.055,1.993307691,10.375,4.934444444,80.17777778,55.5,9.37,24.88,63.55,0.089,1.93,0.35,0.05,0.0675,5.205,0.17,3.245505666,0.067640978,60.14440791,0.022360378,3.466703511,0.040789374,0.065624292,298.612505,0.022685462,0.074095181,3.210439468,0.288445539,4.625897006,2.0,0.46,0.0,0.76,1.48,0.0,16.1,96.79,0.1,82.5,27.81818182,11.0,75.0,26.8,10.0,129.2175,79.0,41.91479615,554.0,475.0,81.89873418
2024-10-07 22:00:00,2.28,1107.0,110877.0,1.775251761,2443.0,1442.0,2311.0,0.0,1.0,265.0,1.28,7.0,1.3,11.01,87.58,0.44,3.7,302.8,0.97,11.22,87.27,0.46,6.4,24.285,1.05,9.96,70.34,1.02,52.48666667,18.68,833.272,2.055,1.993307691,10.375,4.934444444,80.17777778,55.5,9.37,24.88,63.55,0.089,1.93,0.35,0.05,0.0675,5.205,0.17,3.245505666,0.067640978,60.14440791,0.022360378,3.466703511,0.040789374,0.065624292,298.612505,0.022685462,0.074095181,3.210439468,0.288445539,4.625897006,2.0,0.46,0.0,0.76,1.48,0.0,16.1,96.79,0.1,82.5,27.81818182,11.0,75.0,26.8,10.0,129.7475,83.0,41.18734119,558.0,475.0,82.77108434
2024-10-07 23:00:00,2.3,1095.0,110619.0,1.748083811,2400.0,1415.0,2327.0,0.0,1.0,260.0,1.3,6.0,1.3,10.92,87.75,0.39,4.0,301.957,0.94,11.24,87.28,0.44,7.0,25.309333336999998,1.04,9.7,70.27,1.19,52.7,18.84,830.8566667,2.12,1.991412214,10.475,4.91,80.62222222,55.35,9.7,25.59769231,63.55,0.086,1.9,0.375,0.05,0.0715,5.26,0.185,3.582234614,0.043677774,60.09182715,0.020574317,3.040135299,0.039026416,0.065407137,291.6647956,0.015705093,0.069855035,2.981339133,0.272530721,4.193366254,2.0,0.61,0.0,1.05,1.34,0.0,15.60333333,95.89,0.4,82.5,27.81818182,11.0,75.0,26.8,10.0,128.9525,77.0,40.7217695,552.0,475.0,81.55844156
2024-10-08 00:00:00,2.72,1094.0,112998.0,2.152576754,3001.0,1400.0,2221.0,547.0,1.38,242.0,1.34,7.0,1.3,10.65,88.0,0.41,3.1,296.6464333,0.94,11.02,87.5,0.44,5.9,23.127333333,1.04,10.12,69.81,1.28,76.91041033,18.79,1012.035,2.02,1.853190629,9.665,4.775555556,81.22222222,56.085,9.79,31.68,69.06,0.091,1.915,0.29,0.046,0.066,5.215,0.185,1.939252003,0.269161807,64.07470571,0.016916181,1.993623358,0.129161807,0.05,122.3266667,0.021790452,0.036529974,3.765320726,0.062125729,2.982334187,2.0,0.68,0.0,1.17,1.19,0.0,16.22,94.43,0.2,82.5,27.81818182,11.0,60.0,28.0,8.0,121.325,110.0,43.28786791,537.0,427.0,87.27272727
2024-10-08 01:00:00,2.71,1117.0,113431.0,2.1316898,2996.0,1464.0,2261.0,162.0,1.41,246.0,1.3,7.0,1.3,10.65,88.0,0.41,3.1,296.6464333,0.94,11.02,87.5,0.44,5.9,23.127333333,1.04,10.12,69.81,1.28,76.91041033,18.79,1012.035,2.02,1.853190629,9.665,4.775555556,81.22222222,56.085,9.79,31.68,69.06,0.091,1.915,0.29,0.046,0.066,5.215,0.185,1.939252003,0.269161807,64.07470571,0.016916181,1.993623358,0.129161807,0.05,122.3266667,0.021790452,0.036529974,3.765320726,0.062125729,2.982334187,2.0,0.68,0.0,1.17,1.19,0.0,16.22,94.43,0.2,82.5,27.81818182,11.0,60.0,28.0,8.0,122.34,112.0,43.3685728,542.0,430.0,88.39285714
2024-10-08 02:00:00,2.68,1112.0,114871.0,2.119874853,3003.0,1495.0,2234.0,598.0,1.4,250.0,1.28,7.0,1.3,10.65,88.0,0.41,3.1,296.6464333,0.94,11.02,87.5,0.44,5.9,23.127333333,1.04,10.12,69.81,1.28,76.91041033,18.79,1012.035,2.02,1.853190629,9.665,4.775555556,81.22222222,56.085,9.79,31.68,69.06,0.091,1.915,0.29,0.046,0.066,5.215,0.185,1.939252003,0.269161807,64.07470571,0.016916181,1.993623358,0.129161807,0.05,122.3266667,0.021790452,0.036529974,3.765320726,0.062125729,2.982334187,2.0,0.68,0.0,1.17,1.19,0.0,16.22,94.43,0.2,82.5,27.81818182,11.0,60.0,28.0,8.0,122.34,112.0,42.6625239,542.0,430.0,88.66071429
2024-10-08 03:00:00,2.7,1104.0,115423.0,2.111868683,2998.0,1501.0,2216.0,847.0,1.4,251.0,1.3,7.0,1.3,10.65,88.0,0.41,3.1,296.6464333,0.94,11.02,87.5,0.44,5.9,23.127333333,1.04,10.12,69.81,1.28,76.91041033,18.79,1012.035,2.02,1.853190629,9.665,4.775555556,81.22222222,56.085,9.79,31.68,69.06,0.091,1.915,0.29,0.046,0.066,5.215,0.185,1.939252003,0.269161807,64.07470571,0.016916181,1.993623358,0.129161807,0.05,122.3266667,0.021790452,0.036529974,3.765320726,0.062125729,2.982334187,2.0,0.68,0.0,1.17,1.19,0.0,16.22,94.43,0.2,82.5,27.81818182,11.0,60.0,28.0,8.0,122.075,110.0,42.03211119,540.0,430.0,89.09090909
2024-10-08 04:00:00,2.7,1099.0,116637.0,2.09686529,3001.0,1416.0,2200.0,1072.0,1.41,251.0,1.29,7.0,1.3,10.65,88.0,0.41,3.1,296.6464333,0.94,11.02,87.5,0.44,5.9,23.127333333,1.04,10.12,69.81,1.28,76.91041033,18.79,1012.035,2.02,1.853190629,9.665,4.775555556,81.22222222,56.085,9.79,31.68,69.06,0.091,1.915,0.29,0.046,0.066,5.215,0.185,1.939252003,0.269161807,64.07470571,0.016916181,1.993623358,0.129161807,0.05,122.3266667,0.021790452,0.036529974,3.765320726,0.062125729,2.982334187,2.0,0.68,0.0,1.17,1.19,0.0,16.22,94.43,0.2,82.5,27.81818182,11.0,60.0,28.0,8.0,122.2075,111.0,41.95787458,541.0,430.0,88.73873874
2024-10-08 05:00:00,2.71,1089.0,116856.0,2.09440302,3001.0,1490.0,2200.0,1139.0,1.4,249.0,1.31,7.0,1.3,10.65,88.0,0.41,3.1,296.6464333,0.94,11.02,87.5,0.44,5.9,23.127333333,1.04,10.12,69.81,1.28,76.91041033,18.79,1012.035,2.02,1.853190629,9.665,4.775555556,81.22222222,56.085,9.79,31.68,69.06,0.091,1.915,0.29,0.046,0.066,5.215,0.185,1.939252003,0.269161807,64.07470571,0.016916181,1.993623358,0.129161807,0.05,122.3266667,0.021790452,0.036529974,3.765320726,0.062125729,2.982334187,2.0,0.68,0.0,1.17,1.19,0.0,16.22,94.43,0.2,82.5,27.81818182,11.0,60.0,28.0,8.0,121.4125,105.0,42.68642447,535.0,430.0,88.57142857
2024-10-08 06:00:00,2.71,1089.0,116921.0,2.091336165,2998.0,1485.0,2200.0,1148.0,1.39,248.0,1.32,8.0,1.3,10.65,88.0,0.41,3.1,296.6464333,0.94,11.02,87.5,0.44,5.9,23.127333333,1.04,10.12,69.81,1.28,76.91041033,18.79,1012.035,2.02,1.853190629,9.665,4.775555556,81.22222222,56.085,9.79,31.68,69.06,0.091,1.915,0.29,0.046,0.066,5.215,0.185,1.939252003,0.269161807,64.07470571,0.016916181,1.993623358,0.129161807,0.05,122.3266667,0.021790452,0.036529974,3.765320726,0.062125729,2.982334187,2.0,0.68,0.0,1.17,1.19,0.0,16.22,94.43,0.2,82.5,27.81818182,11.0,60.0,28.0,8.0,121.14750000000001,103.0,41.70119425,533.0,430.0,94.17475728
2024-10-08 07:00:00,2.69,1111.0,114925.0,2.103757859,3001.0,1506.0,2266.0,0.0,1.42,249.0,1.27,7.0,1.3,10.65,88.0,0.41,3.1,296.6464333,0.94,11.02,87.5,0.44,5.9,23.127333333,1.04,10.12,69.81,1.28,76.91041033,18.79,1012.035,2.02,1.853190629,9.665,4.775555556,81.22222222,56.085,9.79,31.68,69.06,0.091,1.915,0.29,0.046,0.066,5.215,0.185,1.939252003,0.269161807,64.07470571,0.016916181,1.993623358,0.129161807,0.05,122.3266667,0.021790452,0.036529974,3.765320726,0.062125729,2.982334187,2.0,0.68,0.0,1.17,1.19,0.0,16.22,94.43,0.2,82.5,27.81818182,11.0,60.0,28.0,8.0,122.075,110.0,41.85265179,540.0,430.0,89.72727273
2024-10-08 08:00:00,2.71,1109.0,113740.0,2.124956898,3000.0,1446.0,2263.0,0.0,1.4,245.0,1.31,7.0,1.3,10.84,87.78,0.42,3.5,296.6464333,0.96,10.98,87.53,0.46,7.1,23.127333333,1.03,10.28,69.86,1.16,76.91041033,18.7,1012.035,2.0,1.791062123,9.25,4.775555556,81.22222222,56.375,9.7,31.68,69.06,0.097,1.885,0.355,0.046,0.069,5.165,0.17,2.349432394,0.182185678,63.91889667,0.023655703,2.021437681,0.057395226,0.047395226,122.3266667,0.026706633,0.047664723,3.66062047,0.068772413,3.586525151,2.0,1.08,0.0,1.72,1.37,0.0,16.22,95.05,0.8,82.5,27.81818182,11.0,60.0,28.0,8.0,122.075,110.0,42.65684411,540.0,430.0,89.90909091
2024-10-08 09:00:00,2.7,1108.0,113651.0,2.126620115,3000.0,1470.0,2271.0,0.0,1.41,245.0,1.29,7.0,1.3,10.84,87.78,0.42,3.5,296.6464333,0.96,10.98,87.53,0.46,7.1,23.127333333,1.03,10.28,69.86,1.16,76.91041033,18.7,1012.035,2.0,1.791062123,9.25,4.775555556,81.22222222,56.375,9.7,31.68,69.06,0.097,1.885,0.355,0.046,0.069,5.165,0.17,2.349432394,0.182185678,63.91889667,0.023655703,2.021437681,0.057395226,0.047395226,122.3266667,0.026706633,0.047664723,3.66062047,0.068772413,3.586525151,2.0,1.08,0.0,1.72,1.37,0.0,16.22,95.05,0.8,82.5,27.81818182,11.0,60.0,28.0,8.0,122.075,110.0,41.99040767,540.0,430.0,88.36363636
2024-10-08 10:00:00,2.72,1108.0,114108.0,2.122526399,3002.0,1440.0,2247.0,130.0,1.4,242.0,1.32,7.0,1.3,10.84,87.78,0.42,3.5,296.6464333,0.96,10.98,87.53,0.46,7.1,23.127333333,1.03,10.28,69.86,1.16,76.91041033,18.7,1012.035,2.0,1.791062123,9.25,4.775555556,81.22222222,56.375,9.7,31.68,69.06,0.097,1.885,0.355,0.046,0.069,5.165,0.17,2.349432394,0.182185678,63.91889667,0.023655703,2.021437681,0.057395226,0.047395226,122.3266667,0.026706633,0.047664723,3.66062047,0.068772413,3.586525151,2.0,1.08,0.0,1.72,1.37,0.0,16.22,95.05,0.8,82.5,27.81818182,11.0,60.0,28.0,8.0,122.075,110.0,42.26829268,540.0,430.0,89.0
2024-10-08 11:00:00,2.7,1111.0,113914.0,2.122419603,3001.0,1484.0,2267.0,0.0,1.42,246.0,1.28,7.0,1.3,10.84,87.78,0.42,3.5,296.6464333,0.96,10.98,87.53,0.46,7.1,23.127333333,1.03,10.28,69.86,1.16,76.91041033,18.7,1012.035,2.0,1.791062123,9.25,4.775555556,81.22222222,56.375,9.7,31.68,69.06,0.097,1.885,0.355,0.046,0.069,5.165,0.17,2.349432394,0.182185678,63.91889667,0.023655703,2.021437681,0.057395226,0.047395226,122.3266667,0.026706633,0.047664723,3.66062047,0.068772413,3.586525151,2.0,1.08,0.0,1.72,1.37,0.0,16.22,95.05,0.8,82.5,27.81818182,11.0,60.0,28.0,8.0,122.075,110.0,42.76960784,540.0,430.0,88.63636364
2024-10-08 12:00:00,2.7,1109.0,114553.0,2.109883266,3000.0,1482.0,2267.0,0.0,1.41,247.0,1.29,7.0,1.3,10.84,87.78,0.42,3.5,296.6464333,0.96,10.98,87.53,0.46,7.1,23.127333333,1.03,10.28,69.86,1.16,76.91041033,18.7,1012.035,2.0,1.791062123,9.25,4.775555556,81.22222222,56.375,9.7,31.68,69.06,0.097,1.885,0.355,0.046,0.069,5.165,0.17,2.349432394,0.182185678,63.91889667,0.023655703,2.021437681,0.057395226,0.047395226,122.3266667,0.026706633,0.047664723,3.66062047,0.068772413,3.586525151,2.0,1.08,0.0,1.72,1.37,0.0,16.22,95.05,0.8,82.5,27.81818182,11.0,60.0,28.0,8.0,122.075,110.0,42.62655906,540.0,430.0,86.36363636
2024-10-08 13:00:00,2.7,1097.0,113873.0,2.123613542,2998.0,1435.0,2265.0,110.0,1.38,244.0,1.32,7.0,1.3,10.84,87.78,0.42,3.5,296.6464333,0.96,10.98,87.53,0.46,7.1,23.127333333,1.03,10.28,69.86,1.16,76.91041033,18.7,1012.035,2.0,1.791062123,9.25,4.775555556,81.22222222,56.375,9.7,31.68,69.06,0.097,1.885,0.355,0.046,0.069,5.165,0.17,2.349432394,0.182185678,63.91889667,0.023655703,2.021437681,0.057395226,0.047395226,122.3266667,0.026706633,0.047664723,3.66062047,0.068772413,3.586525151,2.0,1.08,0.0,1.72,1.37,0.0,16.22,95.05,0.8,82.5,27.81818182,11.0,60.0,28.0,8.0,121.81,108.0,42.55880941,538.0,430.0,88.88888889
2024-10-08 14:00:00,2.68,1103.0,115663.0,2.092319972,3002.0,1525.0,2273.0,57.0,1.41,250.0,1.27,7.0,1.3,10.84,87.78,0.42,3.5,296.6464333,0.96,10.98,87.53,0.46,7.1,23.127333333,1.03,10.28,69.86,1.16,76.91041033,18.7,1012.035,2.0,1.791062123,9.25,4.775555556,81.22222222,56.375,9.7,31.68,69.06,0.097,1.885,0.355,0.046,0.069,5.165,0.17,2.349432394,0.182185678,63.91889667,0.023655703,2.021437681,0.057395226,0.047395226,122.3266667,0.026706633,0.047664723,3.66062047,0.068772413,3.586525151,2.0,1.08,0.0,1.72,1.37,0.0,16.22,95.05,0.8,82.5,27.81818182,11.0,60.0,28.0,8.0,121.4125,105.0,41.62473041,535.0,430.0,89.04761905
2024-10-08 15:00:00,2.69,1102.0,115822.0,2.085812025,2997.0,1518.0,2269.0,50.0,1.42,249.0,1.27,7.0,1.3,10.84,87.78,0.42,3.5,296.6464333,0.96,10.98,87.53,0.46,7.1,23.127333333,1.03,10.28,69.86,1.16,76.91041033,18.7,1012.035,2.0,1.791062123,9.25,4.775555556,81.22222222,56.375,9.7,31.68,69.06,0.097,1.885,0.355,0.046,0.069,5.165,0.17,2.349432394,0.182185678,63.91889667,0.023655703,2.021437681,0.057395226,0.047395226,122.3266667,0.026706633,0.047664723,3.66062047,0.068772413,3.586525151,2.0,1.08,0.0,1.72,1.37,0.0,16.22,95.05,0.8,82.5,27.81818182,11.0,60.0,28.0,8.0,121.81,108.0,42.01923077,538.0,430.0,89.53703704
2024-10-08 16:00:00,2.72,1103.0,114961.0,2.101698491,2999.0,1463.0,2272.0,0.0,1.41,246.0,1.31,7.0,1.3,10.96,87.66,0.4,4.3,296.6464333,0.98,11.14,87.38,0.44,7.1,23.127333333,1.04,9.45,70.75,1.14,76.91041033,18.66,1012.035,1.995,1.839591113,9.52,4.775555556,81.22222222,56.095,9.16,31.68,69.06,0.0975,1.97,0.4,0.0455,0.068,5.175,0.18,2.058742711,0.112095482,64.25344842,0.021083819,1.88538994,0.060838193,0.047814322,122.3266667,0.018218568,0.038479045,3.687267699,0.078311407,3.086525151,2.0,0.51,0.0,0.68,1.36,0.0,16.22,96.44,0.8,82.5,27.81818182,11.0,60.0,28.0,8.0,121.545,106.0,43.31563707,536.0,430.0,88.96226415
2024-10-08 17:00:00,2.7,1100.0,114563.0,2.11693911,3000.0,1469.0,2244.0,315.0,1.4,244.0,1.3,7.0,1.3,10.96,87.66,0.4,4.3,296.6464333,0.98,11.14,87.38,0.44,7.1,23.127333333,1.04,9.45,70.75,1.14,76.91041033,18.66,1012.035,1.995,1.839591113,9.52,4.775555556,81.22222222,56.095,9.16,31.68,69.06,0.0975,1.97,0.4,0.0455,0.068,5.175,0.18,2.058742711,0.112095482,64.25344842,0.021083819,1.88538994,0.060838193,0.047814322,122.3266667,0.018218568,0.038479045,3.687267699,0.078311407,3.086525151,2.0,0.51,0.0,0.68,1.36,0.0,16.22,96.44,0.8,82.5,27.81818182,11.0,60.0,28.0,8.0,121.545,106.0,42.64849075,536.0,430.0,88.96226415
2024-10-08 18:00:00,2.67,1109.0,114859.0,2.109084199,3000.0,1522.0,2258.0,211.0,1.41,250.0,1.26,7.0,1.3,10.96,87.66,0.4,4.3,296.6464333,0.98,11.14,87.38,0.44,7.1,23.127333333,1.04,9.45,70.75,1.14,76.91041033,18.66,1012.035,1.995,1.839591113,9.52,4.775555556,81.22222222,56.095,9.16,31.68,69.06,0.0975,1.97,0.4,0.0455,0.068,5.175,0.18,2.058742711,0.112095482,64.25344842,0.021083819,1.88538994,0.060838193,0.047814322,122.3266667,0.018218568,0.038479045,3.687267699,0.078311407,3.086525151,2.0,0.51,0.0,0.68,1.36,0.0,16.22,96.44,0.8,82.5,27.81818182,11.0,60.0,28.0,8.0,121.325,110.0,42.78425656,537.0,427.0,88.90909091
2024-10-08 19:00:00,2.67,1120.0,114849.0,2.10444817,3000.0,1517.0,2274.0,0.0,1.41,252.0,1.26,7.0,1.3,10.96,87.66,0.4,4.3,296.6464333,0.98,11.14,87.38,0.44,7.1,23.127333333,1.04,9.45,70.75,1.14,76.91041033,18.66,1012.035,1.995,1.839591113,9.52,4.775555556,81.22222222,56.095,9.16,31.68,69.06,0.0975,1.97,0.4,0.0455,0.068,5.175,0.18,2.058742711,0.112095482,64.25344842,0.021083819,1.88538994,0.060838193,0.047814322,122.3266667,0.018218568,0.038479045,3.687267699,0.078311407,3.086525151,2.0,0.51,0.0,0.68,1.36,0.0,16.22,96.44,0.8,82.5,27.81818182,11.0,60.0,28.0,8.0,121.4575,111.0,41.61025145,538.0,427.0,91.08108108
2024-10-08 20:00:00,2.7,1129.0,115654.0,2.089807559,3000.0,1483.0,2282.0,0.0,1.41,252.0,1.29,7.0,1.3,10.96,87.66,0.4,4.3,296.6464333,0.98,11.14,87.38,0.44,7.1,23.127333333,1.04,9.45,70.75,1.14,76.91041033,18.66,1012.035,1.995,1.839591113,9.52,4.775555556,81.22222222,56.095,9.16,31.68,69.06,0.0975,1.97,0.4,0.0455,0.068,5.175,0.18,2.058742711,0.112095482,64.25344842,0.021083819,1.88538994,0.060838193,0.047814322,122.3266667,0.018218568,0.038479045,3.687267699,0.078311407,3.086525151,2.0,0.51,0.0,0.68,1.36,0.0,16.22,96.44,0.8,82.5,27.81818182,11.0,60.0,28.0,8.0,121.7225,113.0,42.02102246,540.0,427.0,88.31858407
2024-10-08 21:00:00,2.72,1128.0,115137.0,2.096389248,2996.0,1470.0,2278.0,0.0,1.41,251.0,1.31,7.0,1.3,10.96,87.66,0.4,4.3,296.6464333,0.98,11.14,87.38,0.44,7.1,23.127333333,1.04,9.45,70.75,1.14,76.91041033,18.66,1012.035,1.995,1.839591113,9.52,4.775555556,81.22222222,56.095,9.16,31.68,69.06,0.0975,1.97,0.4,0.0455,0.068,5.175,0.18,2.058742711,0.112095482,64.25344842,0.021083819,1.88538994,0.060838193,0.047814322,122.3266667,0.018218568,0.038479045,3.687267699,0.078311407,3.086525151,2.0,0.51,0.0,0.68,1.36,0.0,16.22,96.44,0.8,82.5,27.81818182,11.0,60.0,28.0,8.0,121.4575,111.0,42.593469,538.0,427.0,88.28828829
2024-10-08 22:00:00,2.71,1105.0,115576.0,2.099626842,3005.0,1472.0,2249.0,218.0,1.4,248.0,1.31,7.0,1.3,10.96,87.66,0.4,4.3,296.6464333,0.98,11.14,87.38,0.44,7.1,23.127333333,1.04,9.45,70.75,1.14,76.91041033,18.66,1012.035,1.995,1.839591113,9.52,4.775555556,81.22222222,56.095,9.16,31.68,69.06,0.0975,1.97,0.4,0.0455,0.068,5.175,0.18,2.058742711,0.112095482,64.25344842,0.021083819,1.88538994,0.060838193,0.047814322,122.3266667,0.018218568,0.038479045,3.687267699,0.078311407,3.086525151,2.0,0.51,0.0,0.68,1.36,0.0,16.22,96.44,0.8,82.5,27.81818182,11.0,60.0,28.0,8.0,121.59,112.0,43.31270823,539.0,427.0,88.92857143
2024-10-08 23:00:00,2.72,1112.0,114587.0,2.110065498,2996.0,1424.0,2260.0,158.0,1.38,247.0,1.34,7.0,1.3,10.86,87.78,0.41,3.2,288.9293333,0.95,11.04,87.46,0.45,6.0,22.823333337,1.05,10.1,70.12,1.2,81.66328,18.58,1009.698,1.965,1.876076894,9.765,4.801111111,81.53444444,55.99,9.585,34.035,69.06,0.104,1.88,0.39,0.0465,0.0685,5.205,0.18,2.567931714,0.185206829,62.48400525,0.022485227,2.275620486,0.065088641,0.054970453,121.84,0.014041366,0.03955023,5.171621799,0.141148391,3.698227183,2.0,0.63,0.0,1.2,1.24,0.0,19.45,94.59,0.6,82.5,27.81818182,11.0,60.0,28.0,8.0,121.59,112.0,43.14148681,539.0,427.0,88.39285714
2024-10-10 00:00:00,2.71,1139.0,115745.0,2.784458671,4001.0,1528.0,2298.0,0.0,1.45,222.0,1.26,7.0,1.2,10.64,88.01,0.39,2.7,283.6713333,0.96,10.83,87.69,0.45,5.3,28.565333337000002,1.03,9.64,68.89,1.21,88.59,20.26,951.303,1.94,1.888297023,10.565,4.6,83.13222222,55.495,10.13,27.39571429,65.92,0.0765,1.52,0.23,0.0585,0.061,5.595,0.18,6.28,0.12,53.75,0.035,6.88,0.08,0.14,64.29562041,0.008,0.181,8.35,0.749,4.5,1.0,0.54,0.0,1.49,1.26,0.0,15.69333333,96.0,0.1,75.0,27.4,10.0,60.0,28.5,8.0,124.46000000000001,128.0,39.84665428,558.0,430.0,87.65625
2024-10-10 01:00:00,2.72,1140.0,118765.0,2.712344135,3999.0,1470.0,2309.0,0.0,1.4,223.0,1.32,7.0,1.3,10.64,88.01,0.39,2.7,283.6713333,0.96,10.83,87.69,0.45,5.3,28.565333337000002,1.03,9.64,68.89,1.21,88.59,20.26,951.303,1.94,1.888297023,10.565,4.6,83.13222222,55.495,10.13,27.39571429,65.92,0.0765,1.52,0.23,0.0585,0.061,5.595,0.18,6.28,0.12,53.75,0.035,6.88,0.08,0.14,64.29562041,0.008,0.181,8.35,0.749,4.5,1.0,0.54,0.0,1.49,1.26,0.0,15.69333333,96.0,0.1,75.0,27.4,10.0,60.0,28.5,8.0,124.3275,127.0,39.18824353,557.0,430.0,86.77165354
2024-10-10 02:00:00,2.73,1128.0,117611.0,2.738940474,3999.0,1478.0,2300.0,0.0,1.4,223.0,1.33,7.0,1.3,10.64,88.01,0.39,2.7,283.6713333,0.96,10.83,87.69,0.45,5.3,28.565333337000002,1.03,9.64,68.89,1.21,88.59,20.26,951.303,1.94,1.888297023,10.565,4.6,83.13222222,55.495,10.13,27.39571429,65.92,0.0765,1.52,0.23,0.0585,0.061,5.595,0.18,6.28,0.12,53.75,0.035,6.88,0.08,0.14,64.29562041,0.008,0.181,8.35,0.749,4.5,1.0,0.54,0.0,1.49,1.26,0.0,15.69333333,96.0,0.1,75.0,27.4,10.0,60.0,28.5,8.0,124.0625,125.0,39.28737774,555.0,430.0,86.4
2024-10-10 03:00:00,2.73,1128.0,117773.0,2.735175418,3999.0,1472.0,2293.0,0.0,1.4,223.0,1.33,7.0,1.3,10.64,88.01,0.39,2.7,283.6713333,0.96,10.83,87.69,0.45,5.3,28.565333337000002,1.03,9.64,68.89,1.21,88.59,20.26,951.303,1.94,1.888297023,10.565,4.6,83.13222222,55.495,10.13,27.39571429,65.92,0.0765,1.52,0.23,0.0585,0.061,5.595,0.18,6.28,0.12,53.75,0.035,6.88,0.08,0.14,64.29562041,0.008,0.181,8.35,0.749,4.5,1.0,0.54,0.0,1.49,1.26,0.0,15.69333333,96.0,0.1,75.0,27.4,10.0,60.0,28.5,8.0,124.46000000000001,128.0,39.41162736,558.0,430.0,87.5
2024-10-10 04:00:00,2.72,1133.0,117122.0,2.751055812,4000.0,1474.0,2298.0,0.0,1.4,223.0,1.32,8.0,1.3,10.64,88.01,0.39,2.7,283.6713333,0.96,10.83,87.69,0.45,5.3,28.565333337000002,1.03,9.64,68.89,1.21,88.59,20.26,951.303,1.94,1.888297023,10.565,4.6,83.13222222,55.495,10.13,27.39571429,65.92,0.0765,1.52,0.23,0.0585,0.061,5.595,0.18,6.28,0.12,53.75,0.035,6.88,0.08,0.14,64.29562041,0.008,0.181,8.35,0.749,4.5,1.0,0.54,0.0,1.49,1.26,0.0,15.69333333,96.0,0.1,75.0,27.4,10.0,60.0,28.5,8.0,124.5925,129.0,38.18739674,559.0,430.0,87.13178295
2024-10-10 05:00:00,2.74,1143.0,117629.0,2.737837264,3998.0,1463.0,2303.0,0.0,1.4,224.0,1.34,7.0,1.3,10.64,88.01,0.39,2.7,283.6713333,0.96,10.83,87.69,0.45,5.3,28.565333337000002,1.03,9.64,68.89,1.21,88.59,20.26,951.303,1.94,1.888297023,10.565,4.6,83.13222222,55.495,10.13,27.39571429,65.92,0.0765,1.52,0.23,0.0585,0.061,5.595,0.18,6.28,0.12,53.75,0.035,6.88,0.08,0.14,64.29562041,0.008,0.181,8.35,0.749,4.5,1.0,0.54,0.0,1.49,1.26,0.0,15.69333333,96.0,0.1,75.0,27.4,10.0,60.0,28.5,8.0,124.5925,129.0,38.89018965,559.0,430.0,87.20930233
2024-10-10 06:00:00,2.75,1123.0,116597.0,2.76412529,4001.0,1443.0,2292.0,0.0,1.4,219.0,1.35,7.0,1.3,10.64,88.01,0.39,2.7,283.6713333,0.96,10.83,87.69,0.45,5.3,28.565333337000002,1.03,9.64,68.89,1.21,88.59,20.26,951.303,1.94,1.888297023,10.565,4.6,83.13222222,55.495,10.13,27.39571429,65.92,0.0765,1.52,0.23,0.0585,0.061,5.595,0.18,6.28,0.12,53.75,0.035,6.88,0.08,0.14,64.29562041,0.008,0.181,8.35,0.749,4.5,1.0,0.54,0.0,1.49,1.26,0.0,15.69333333,96.0,0.1,75.0,27.4,10.0,60.0,28.5,8.0,123.7975,123.0,39.42803563,553.0,430.0,83.98373984
2024-10-10 07:00:00,2.73,1139.0,117407.0,2.744382078,4000.0,1475.0,2301.0,0.0,1.4,224.0,1.33,7.0,1.3,10.64,88.01,0.39,2.7,283.6713333,0.96,10.83,87.69,0.45,5.3,28.565333337000002,1.03,9.64,68.89,1.21,88.59,20.26,951.303,1.94,1.888297023,10.565,4.6,83.13222222,55.495,10.13,27.39571429,65.92,0.0765,1.52,0.23,0.0585,0.061,5.595,0.18,6.28,0.12,53.75,0.035,6.88,0.08,0.14,64.29562041,0.008,0.181,8.35,0.749,4.5,1.0,0.54,0.0,1.49,1.26,0.0,15.69333333,96.0,0.1,75.0,27.4,10.0,60.0,28.5,8.0,124.0625,125.0,39.46939725,555.0,430.0,87.44
2024-10-10 16:00:00,2.74,1140.0,116154.0,2.774660491,4001.0,1468.0,2307.0,0.0,1.42,221.0,1.32,7.0,1.2,10.57,88.05,0.4,3.2,283.6713333,0.98,10.91,87.6,0.44,4.8,28.565333337000002,1.05,9.49,69.27,1.18,88.59,20.06,951.303,1.955,1.853463588,10.435,4.6,83.13222222,55.35,10.0,27.47714286,65.92,0.081,1.825,0.21,0.062,0.0595,5.63,0.175,6.0,0.28,54.49,0.041,7.26,0.15,0.12,64.29562041,0.036,0.178,6.97,0.742,2.7,1.0,0.51,0.0,0.78,1.19,0.0,15.69333333,95.78,0.2,75.0,27.4,10.0,60.0,28.5,8.0,124.46000000000001,128.0,39.51801591,558.0,430.0,87.1875
2024-10-10 17:00:00,2.76,1159.0,116081.0,2.775710778,4000.0,1450.0,2312.0,0.0,1.43,222.0,1.33,7.0,1.2,10.57,88.05,0.4,3.2,283.6713333,0.98,10.91,87.6,0.44,4.8,28.565333337000002,1.05,9.49,69.27,1.18,88.59,20.06,951.303,1.955,1.853463588,10.435,4.6,83.13222222,55.35,10.0,27.47714286,65.92,0.081,1.825,0.21,0.062,0.0595,5.63,0.175,6.0,0.28,54.49,0.041,7.26,0.15,0.12,64.29562041,0.036,0.178,6.97,0.742,2.7,1.0,0.51,0.0,0.78,1.19,0.0,15.69333333,95.78,0.2,75.0,27.4,10.0,60.0,28.5,8.0,124.725,130.0,39.88711195,560.0,430.0,87.07692308
2024-10-10 18:00:00,2.77,1147.0,115373.0,2.793430752,4001.0,1440.0,2312.0,0.0,1.43,219.0,1.34,7.0,1.2,10.57,88.05,0.4,3.2,283.6713333,0.98,10.91,87.6,0.44,4.8,28.565333337000002,1.05,9.49,69.27,1.18,88.59,20.06,951.303,1.955,1.853463588,10.435,4.6,83.13222222,55.35,10.0,27.47714286,65.92,0.081,1.825,0.21,0.062,0.0595,5.63,0.175,6.0,0.28,54.49,0.041,7.26,0.15,0.12,64.29562041,0.036,0.178,6.97,0.742,2.7,1.0,0.51,0.0,0.78,1.19,0.0,15.69333333,95.78,0.2,75.0,27.4,10.0,60.0,28.5,8.0,124.0625,125.0,38.86524823,555.0,430.0,86.96
2024-10-10 19:00:00,2.76,1135.0,115589.0,2.787517709,4000.0,1452.0,2329.0,0.0,1.43,218.0,1.33,7.0,1.2,10.57,88.05,0.4,3.2,283.6713333,0.98,10.91,87.6,0.44,4.8,28.565333337000002,1.05,9.49,69.27,1.18,88.59,20.06,951.303,1.955,1.853463588,10.435,4.6,83.13222222,55.35,10.0,27.47714286,65.92,0.081,1.825,0.21,0.062,0.0595,5.63,0.175,6.0,0.28,54.49,0.041,7.26,0.15,0.12,64.29562041,0.036,0.178,6.97,0.742,2.7,1.0,0.51,0.0,0.78,1.19,0.0,15.69333333,95.78,0.2,75.0,27.4,10.0,60.0,28.5,8.0,123.93,124.0,40.09831461,554.0,430.0,87.58064516
2024-10-10 20:00:00,2.75,1130.0,115995.0,2.775685412,3997.0,1462.0,2324.0,0.0,1.43,217.0,1.32,7.0,1.2,10.57,88.05,0.4,3.2,283.6713333,0.98,10.91,87.6,0.44,4.8,28.565333337000002,1.05,9.49,69.27,1.18,88.59,20.06,951.303,1.955,1.853463588,10.435,4.6,83.13222222,55.35,10.0,27.47714286,65.92,0.081,1.825,0.21,0.062,0.0595,5.63,0.175,6.0,0.28,54.49,0.041,7.26,0.15,0.12,64.29562041,0.036,0.178,6.97,0.742,2.7,1.0,0.51,0.0,0.78,1.19,0.0,15.69333333,95.78,0.2,75.0,27.4,10.0,60.0,28.5,8.0,123.7975,123.0,39.80469658,553.0,430.0,87.80487805
2024-10-10 21:00:00,2.75,1128.0,115777.0,2.782994279,4000.0,1472.0,2315.0,0.0,1.44,216.0,1.31,7.0,1.2,10.57,88.05,0.4,3.2,283.6713333,0.98,10.91,87.6,0.44,4.8,28.565333337000002,1.05,9.49,69.27,1.18,88.59,20.06,951.303,1.955,1.853463588,10.435,4.6,83.13222222,55.35,10.0,27.47714286,65.92,0.081,1.825,0.21,0.062,0.0595,5.63,0.175,6.0,0.28,54.49,0.041,7.26,0.15,0.12,64.29562041,0.036,0.178,6.97,0.742,2.7,1.0,0.51,0.0,0.78,1.19,0.0,15.69333333,95.78,0.2,75.0,27.4,10.0,60.0,28.5,8.0,123.66499999999999,122.0,39.90250696,552.0,430.0,87.45901639
2024-10-10 22:00:00,2.74,1127.0,115205.0,2.79610416,3999.0,1482.0,2299.0,0.0,1.44,217.0,1.3,7.0,1.2,10.57,88.05,0.4,3.2,283.6713333,0.98,10.91,87.6,0.44,4.8,28.565333337000002,1.05,9.49,69.27,1.18,88.59,20.06,951.303,1.955,1.853463588,10.435,4.6,83.13222222,55.35,10.0,27.47714286,65.92,0.081,1.825,0.21,0.062,0.0595,5.63,0.175,6.0,0.28,54.49,0.041,7.26,0.15,0.12,64.29562041,0.036,0.178,6.97,0.742,2.7,1.0,0.51,0.0,0.78,1.19,0.0,15.69333333,95.78,0.2,75.0,27.4,10.0,60.0,28.5,8.0,124.46000000000001,128.0,40.02320186,558.0,430.0,87.265625
2024-10-10 23:00:00,2.72,1133.0,115716.0,2.784460378,4000.0,1530.0,2293.0,0.0,1.45,220.0,1.27,7.0,1.2,10.71,87.93,0.42,2.8,281.477,0.94,10.88,87.63,0.46,6.9,29.93833334,1.03,9.68,69.05,1.12,89.6,20.15,947.307,2.0,1.880548005,10.785,4.866666667,82.89,55.045,10.12,27.15142857,65.92,0.081,1.76,0.195,0.0605,0.063,5.735,0.18,5.95,0.12,54.08,0.025,7.12,0.08,0.13,66.65687319,0.011,0.171,8.01,0.752,4.9,1.0,0.53,0.0,0.95,1.32,0.0,18.26333333,96.45,0.1,75.0,27.4,10.0,60.0,28.5,8.0,124.3275,127.0,40.05137786,557.0,430.0,87.32283465
2024-10-11 01:00:00,2.59,1155.0,107428.0,3.749744304,5002.0,1559.0,2342.0,0.0,1.44,230.0,1.15,8.0,1.3,11.69,86.95,0.41,2.8,277.8096667,0.95,11.32,87.18,0.45,8.0,24.609000003,1.05,9.46,69.18,0.94,83.71333333,20.42,903.067,2.575,1.977554498,10.945,5.065555556,81.42333333,54.645,9.72,31.7875,69.08,0.0695,1.935,0.065,0.053,0.05,5.535,0.21,1.268123471,0.029955673,13.47006742,0.00823781,1.707473335,0.014977836,0.067400263,254.6034897,0.017474142,0.045932031,2.249171747,0.154022083,1.747414232,1.0,0.43,0.0,0.69,1.32,0.0,16.76,96.75,0.1,82.5,26.0,11.0,60.0,28.5,8.0,124.46000000000001,128.0,38.04729572,558.0,430.0,88.125
2024-10-11 03:00:00,2.61,1162.0,106734.0,3.775611666,5004.0,1527.0,2331.0,0.0,1.45,228.0,1.16,7.0,1.3,11.69,86.95,0.41,2.8,277.8096667,0.95,11.32,87.18,0.45,8.0,24.609000003,1.05,9.46,69.18,0.94,83.71333333,20.42,903.067,2.575,1.977554498,10.945,5.065555556,81.42333333,54.645,9.72,31.7875,69.08,0.0695,1.935,0.065,0.053,0.05,5.535,0.21,1.268123471,0.029955673,13.47006742,0.00823781,1.707473335,0.014977836,0.067400263,254.6034897,0.017474142,0.045932031,2.249171747,0.154022083,1.747414232,1.0,0.43,0.0,0.69,1.32,0.0,16.76,96.75,0.1,82.5,26.0,11.0,60.0,28.5,8.0,124.725,130.0,39.14465997,560.0,430.0,98.61538462
2024-10-11 04:00:00,2.65,1170.0,106699.0,3.773832684,5000.0,1540.0,2353.0,0.0,1.45,228.0,1.2,7.0,1.3,11.69,86.95,0.41,2.8,277.8096667,0.95,11.32,87.18,0.45,8.0,24.609000003,1.05,9.46,69.18,0.94,83.71333333,20.42,903.067,2.575,1.977554498,10.945,5.065555556,81.42333333,54.645,9.72,31.7875,69.08,0.0695,1.935,0.065,0.053,0.05,5.535,0.21,1.268123471,0.029955673,13.47006742,0.00823781,1.707473335,0.014977836,0.067400263,254.6034897,0.017474142,0.045932031,2.249171747,0.154022083,1.747414232,1.0,0.43,0.0,0.69,1.32,0.0,16.76,96.75,0.1,82.5,26.0,11.0,60.0,28.5,8.0,124.46000000000001,128.0,38.77980365,558.0,430.0,91.171875
2024-10-11 05:00:00,2.6,1168.0,106813.0,3.77131509,5002.0,1540.0,2337.0,0.0,1.45,230.0,1.15,7.0,1.3,11.69,86.95,0.41,2.8,277.8096667,0.95,11.32,87.18,0.45,8.0,24.609000003,1.05,9.46,69.18,0.94,83.71333333,20.42,903.067,2.575,1.977554498,10.945,5.065555556,81.42333333,54.645,9.72,31.7875,69.08,0.0695,1.935,0.065,0.053,0.05,5.535,0.21,1.268123471,0.029955673,13.47006742,0.00823781,1.707473335,0.014977836,0.067400263,254.6034897,0.017474142,0.045932031,2.249171747,0.154022083,1.747414232,1.0,0.43,0.0,0.69,1.32,0.0,16.76,96.75,0.1,82.5,26.0,11.0,60.0,28.5,8.0,124.725,130.0,38.53635943,560.0,430.0,91.38461538
2024-10-11 06:00:00,2.61,1197.0,106948.0,3.766558807,5002.0,1448.0,2331.0,0.0,1.45,230.0,1.16,7.0,1.3,11.69,86.95,0.41,2.8,277.8096667,0.95,11.32,87.18,0.45,8.0,24.609000003,1.05,9.46,69.18,0.94,83.71333333,20.42,903.067,2.575,1.977554498,10.945,5.065555556,81.42333333,54.645,9.72,31.7875,69.08,0.0695,1.935,0.065,0.053,0.05,5.535,0.21,1.268123471,0.029955673,13.47006742,0.00823781,1.707473335,0.014977836,0.067400263,254.6034897,0.017474142,0.045932031,2.249171747,0.154022083,1.747414232,1.0,0.43,0.0,0.69,1.32,0.0,16.76,96.75,0.1,82.5,26.0,11.0,60.0,28.5,8.0,124.46000000000001,128.0,38.44191978,558.0,430.0,97.5
2024-10-11 07:00:00,2.66,1156.0,106724.0,3.772949454,5000.0,1407.0,2349.0,0.0,1.43,225.0,1.23,8.0,1.3,11.69,86.95,0.41,2.8,277.8096667,0.95,11.32,87.18,0.45,8.0,24.609000003,1.05,9.46,69.18,0.94,83.71333333,20.42,903.067,2.575,1.977554498,10.945,5.065555556,81.42333333,54.645,9.72,31.7875,69.08,0.0695,1.935,0.065,0.053,0.05,5.535,0.21,1.268123471,0.029955673,13.47006742,0.00823781,1.707473335,0.014977836,0.067400263,254.6034897,0.017474142,0.045932031,2.249171747,0.154022083,1.747414232,1.0,0.43,0.0,0.69,1.32,0.0,16.76,96.75,0.1,82.5,26.0,11.0,60.0,28.5,8.0,124.0625,125.0,38.96406906,555.0,430.0,89.6
2024-10-11 08:00:00,2.66,1137.0,107377.0,3.750025032,5000.0,1448.0,2347.0,0.0,1.39,223.0,1.27,7.0,1.3,11.09,87.52,0.41,3.1,277.8096667,0.98,11.32,87.18,0.45,8.0,24.609000003,1.05,9.52,68.68,1.01,83.71333333,20.79,903.067,2.575,1.977554498,10.945,5.065555556,81.42333333,54.645,9.72,32.0225,69.08,0.0695,1.935,0.065,0.053,0.05,5.535,0.21,1.268123471,0.029955673,13.47006742,0.00823781,1.707473335,0.014977836,0.067400263,254.6034897,0.017474142,0.045932031,2.249171747,0.154022083,1.747414232,1.0,0.45,0.0,0.7,1.24,0.0,16.76,93.48,0.1,82.5,26.0,11.0,60.0,28.5,8.0,124.46000000000001,128.0,38.81013247,558.0,430.0,86.328125
2024-10-11 09:00:00,2.65,1144.0,107837.0,3.737027256,5004.0,1485.0,2354.0,0.0,1.44,226.0,1.21,7.0,1.3,11.09,87.52,0.41,3.1,277.8096667,0.98,11.32,87.18,0.45,8.0,24.609000003,1.05,9.52,68.68,1.01,83.71333333,20.79,903.067,2.575,1.977554498,10.945,5.065555556,81.42333333,54.645,9.72,32.0225,69.08,0.0695,1.935,0.065,0.053,0.05,5.535,0.21,1.268123471,0.029955673,13.47006742,0.00823781,1.707473335,0.014977836,0.067400263,254.6034897,0.017474142,0.045932031,2.249171747,0.154022083,1.747414232,1.0,0.45,0.0,0.7,1.24,0.0,16.76,93.48,0.1,82.5,26.0,11.0,60.0,28.5,8.0,124.3275,127.0,38.89150943,557.0,430.0,86.06299213
2024-10-11 10:00:00,2.66,1142.0,107136.0,3.759955193,5002.0,1472.0,2350.0,0.0,1.45,223.0,1.21,7.0,1.3,11.09,87.52,0.41,3.1,277.8096667,0.98,11.32,87.18,0.45,8.0,24.609000003,1.05,9.52,68.68,1.01,83.71333333,20.79,903.067,2.575,1.977554498,10.945,5.065555556,81.42333333,54.645,9.72,32.0225,69.08,0.0695,1.935,0.065,0.053,0.05,5.535,0.21,1.268123471,0.029955673,13.47006742,0.00823781,1.707473335,0.014977836,0.067400263,254.6034897,0.017474142,0.045932031,2.249171747,0.154022083,1.747414232,1.0,0.45,0.0,0.7,1.24,0.0,16.76,93.48,0.1,82.5,26.0,11.0,60.0,28.5,8.0,124.3275,127.0,39.53925717,557.0,430.0,85.98425197
2024-10-11 11:00:00,2.64,1148.0,106492.0,3.783428416,5003.0,1496.0,2359.0,0.0,1.445,224.0,1.195,6.0,1.3,11.09,87.52,0.41,3.1,277.8096667,0.98,11.32,87.18,0.45,8.0,24.609000003,1.05,9.52,68.68,1.01,83.71333333,20.79,903.067,2.575,1.977554498,10.945,5.065555556,81.42333333,54.645,9.72,32.0225,69.08,0.0695,1.935,0.065,0.053,0.05,5.535,0.21,1.268123471,0.029955673,13.47006742,0.00823781,1.707473335,0.014977836,0.067400263,254.6034897,0.017474142,0.045932031,2.249171747,0.154022083,1.747414232,1.0,0.45,0.0,0.7,1.24,0.0,16.76,93.48,0.1,82.5,26.0,11.0,60.0,28.5,8.0,124.725,130.0,38.41390807,560.0,430.0,83.30769231
2024-10-11 12:00:00,2.66,1140.0,105804.0,3.809529311,5005.0,1461.0,2366.0,0.0,1.44,220.0,1.22,7.0,1.3,11.09,87.52,0.41,3.1,277.8096667,0.98,11.32,87.18,0.45,8.0,24.609000003,1.05,9.52,68.68,1.01,83.71333333,20.79,903.067,2.575,1.977554498,10.945,5.065555556,81.42333333,54.645,9.72,32.0225,69.08,0.0695,1.935,0.065,0.053,0.05,5.535,0.21,1.268123471,0.029955673,13.47006742,0.00823781,1.707473335,0.014977836,0.067400263,254.6034897,0.017474142,0.045932031,2.249171747,0.154022083,1.747414232,1.0,0.45,0.0,0.7,1.24,0.0,16.76,93.48,0.1,82.5,26.0,11.0,60.0,28.5,8.0,123.4,120.0,38.73322345,550.0,430.0,85.0
2024-10-11 13:00:00,2.57,1137.0,106003.0,3.5291137,4645.0,1572.0,2348.0,0.0,1.45,226.0,1.12,7.0,1.3,11.09,87.52,0.41,3.1,277.8096667,0.98,11.32,87.18,0.45,8.0,24.609000003,1.05,9.52,68.68,1.01,83.71333333,20.79,903.067,2.575,1.977554498,10.945,5.065555556,81.42333333,54.645,9.72,32.0225,69.08,0.0695,1.935,0.065,0.053,0.05,5.535,0.21,1.268123471,0.029955673,13.47006742,0.00823781,1.707473335,0.014977836,0.067400263,254.6034897,0.017474142,0.045932031,2.249171747,0.154022083,1.747414232,1.0,0.45,0.0,0.7,1.24,0.0,16.76,93.48,0.1,82.5,26.0,11.0,60.0,28.5,8.0,123.66499999999999,122.0,39.48548501,552.0,430.0,88.7704918
2024-10-11 14:00:00,2.59,1144.0,106343.0,3.792507802,5008.0,1560.0,2357.0,0.0,1.49,223.0,1.1,7.0,1.3,11.09,87.52,0.41,3.1,277.8096667,0.98,11.32,87.18,0.45,8.0,24.609000003,1.05,9.52,68.68,1.01,83.71333333,20.79,903.067,2.575,1.977554498,10.945,5.065555556,81.42333333,54.645,9.72,32.0225,69.08,0.0695,1.935,0.065,0.053,0.05,5.535,0.21,1.268123471,0.029955673,13.47006742,0.00823781,1.707473335,0.014977836,0.067400263,254.6034897,0.017474142,0.045932031,2.249171747,0.154022083,1.747414232,1.0,0.45,0.0,0.7,1.24,0.0,16.76,93.48,0.1,82.5,26.0,11.0,60.0,28.5,8.0,123.5325,121.0,39.3434824,551.0,430.0,87.9338843
2024-10-11 15:00:00,2.57,1134.0,106603.0,3.50926703,4645.0,1568.0,2346.0,0.0,1.45,223.0,1.12,7.0,1.3,11.09,87.52,0.41,3.1,277.8096667,0.98,11.32,87.18,0.45,8.0,24.609000003,1.05,9.52,68.68,1.01,83.71333333,20.79,903.067,2.575,1.977554498,10.945,5.065555556,81.42333333,54.645,9.72,32.0225,69.08,0.0695,1.935,0.065,0.053,0.05,5.535,0.21,1.268123471,0.029955673,13.47006742,0.00823781,1.707473335,0.014977836,0.067400263,254.6034897,0.017474142,0.045932031,2.249171747,0.154022083,1.747414232,1.0,0.45,0.0,0.7,1.24,0.0,16.76,93.48,0.1,82.5,26.0,11.0,60.0,28.5,8.0,123.5625,125.0,39.48548501,553.0,428.0,84.56
2024-10-11 16:00:00,2.64,1145.0,105867.0,3.806504341,5004.0,1479.0,2363.0,0.0,1.45,223.0,1.19,7.0,1.3,11.52,87.11,0.41,3.7,277.8096667,0.96,11.32,87.18,0.45,8.0,24.609000003,1.05,9.46,69.14,1.08,83.71333333,20.32,903.067,2.575,1.977554498,10.945,5.065555556,81.42333333,54.645,9.72,31.905,69.08,0.0695,1.935,0.065,0.053,0.05,5.535,0.21,1.268123471,0.029955673,13.47006742,0.00823781,1.707473335,0.014977836,0.067400263,254.6034897,0.017474142,0.045932031,2.249171747,0.154022083,1.747414232,1.0,0.44,0.0,0.68,1.26,0.0,16.76,94.51,0.1,82.5,26.0,11.0,60.0,28.5,8.0,123.7975,123.0,39.23931018,553.0,430.0,81.30081301
2024-10-11 17:00:00,2.62,1147.0,105565.0,3.821957236,5010.0,1511.0,2360.0,0.0,1.45,223.0,1.17,7.0,1.3,11.52,87.11,0.41,3.7,277.8096667,0.96,11.32,87.18,0.45,8.0,24.609000003,1.05,9.46,69.14,1.08,83.71333333,20.32,903.067,2.575,1.977554498,10.945,5.065555556,81.42333333,54.645,9.72,31.905,69.08,0.0695,1.935,0.065,0.053,0.05,5.535,0.21,1.268123471,0.029955673,13.47006742,0.00823781,1.707473335,0.014977836,0.067400263,254.6034897,0.017474142,0.045932031,2.249171747,0.154022083,1.747414232,1.0,0.44,0.0,0.68,1.26,0.0,16.76,94.51,0.1,82.5,26.0,11.0,60.0,28.5,8.0,124.0625,125.0,38.87846082,555.0,430.0,85.52
2024-10-11 18:00:00,2.62,1148.0,105790.0,3.809272441,5004.0,1507.0,2356.0,0.0,1.45,224.0,1.17,7.0,1.3,11.52,87.11,0.41,3.7,277.8096667,0.96,11.32,87.18,0.45,8.0,24.609000003,1.05,9.46,69.14,1.08,83.71333333,20.32,903.067,2.575,1.977554498,10.945,5.065555556,81.42333333,54.645,9.72,31.905,69.08,0.0695,1.935,0.065,0.053,0.05,5.535,0.21,1.268123471,0.029955673,13.47006742,0.00823781,1.707473335,0.014977836,0.067400263,254.6034897,0.017474142,0.045932031,2.249171747,0.154022083,1.747414232,1.0,0.44,0.0,0.68,1.26,0.0,16.76,94.51,0.1,82.5,26.0,11.0,60.0,28.5,8.0,124.195,126.0,39.13649025,556.0,430.0,85.87301587
2024-10-11 19:00:00,2.58,1150.0,104106.0,3.645152544,4712.0,1484.0,2342.0,0.0,1.41,223.0,1.17,7.0,1.3,11.52,87.11,0.41,3.7,277.8096667,0.96,11.32,87.18,0.45,8.0,24.609000003,1.05,9.46,69.14,1.08,83.71333333,20.32,903.067,2.575,1.977554498,10.945,5.065555556,81.42333333,54.645,9.72,31.905,69.08,0.0695,1.935,0.065,0.053,0.05,5.535,0.21,1.268123471,0.029955673,13.47006742,0.00823781,1.707473335,0.014977836,0.067400263,254.6034897,0.017474142,0.045932031,2.249171747,0.154022083,1.747414232,1.0,0.44,0.0,0.68,1.26,0.0,16.76,94.51,0.1,82.5,26.0,11.0,60.0,28.5,8.0,124.5925,129.0,40.41426928,559.0,430.0,85.58139535
2024-10-12 00:00:00,2.54,1125.0,101501.0,3.415165215,4304.0,1427.0,2351.0,0.0,1.35,229.0,1.19,6.0,1.3,12.92,85.71,0.43,2.7,265.98,0.94,12.9,85.62,0.44,6.4,32.284,1.04,9.82,70.4,1.0,68.60333333,18.78,767.239,2.06,2.031019009,10.805,5.243333333,80.53333333,55.335,9.715,28.54263158,66.86,0.0725,1.875,0.085,0.055,0.0565,5.32,0.17,1.435010211,0.025000178,29.60521066,0.006000043,0.975006938,0.010000071,0.020000142,223.2517447,0.001000007,0.01550011,5.040035863,0.069500495,1.150008183,1.0,0.48,0.0,1.0,1.24,0.0,4.616666667,95.72,0.1,90.0,27.5,12.0,60.0,28.5,8.0,123.855,114.0,42.53819036,549.0,435.0,80.87719298
