Repository: saikumar-voptimai/evonith_bf_webapp

# Evonith BF2 — Blast Furnace Intelligence Platform

Monitoring, modelling and optimisation of **Blast Furnace 2 (BF2)** at Evonith Steel: live telemetry from InfluxDB,
manual plant reports from Neon PostgreSQL, a two-zone energy model of the furnace, blend and fuel optimisers, a
conversational assistant (FurnaceMind) and a live digital twin evaluated every hour.

The platform has three deployable parts that share one Python service layer, plus the shared data library:

| Part | Path | What it is |
|---|---|---|
| **Streamlit app** (legacy) | `src/app.py`, `src/custom_pages/` | The original 11-page dashboard; still the home of the model pages. Served under `/legacy` in production |

File: src/assets/data/V10_df_filtered.csv (part 85 of 166)
datetime,Hot Blast PressureBar,Hot Blast Temp.oC,Hot Blast VolumeNm3/Hr.,O2 Enrichment %,OxygenFlowNm3/Hr.,PermeabilityKgs/Hr.,RAFToC,SteamKgs/Hr.,TopPressureBar,TuyereVelocitym/s,Differential PressureTotalBar,Charges/Hrs.,StockRodLevel,COKE_ASH%,COKE_FC%,COKE_IM%,COKE_MOIST%,COKE_MT,COKE_VM%,NUTCOKE_ASH%,NUTCOKE_FC%,NUTCOKE_IM%,NUTCOKE_MOIST%,NUTCOKE_MT,NUTCOKE_VM%,PCI_2_%Ash,PCI_2_%FC,PCI_2_%IM,PCI_2_MT,PCI_2_%VM,Sinter_SP_MT,Sinter_SP_02_Al2O3%,Sinter_SP_02_Basicity,Sinter_SP_02_CaO%,Sinter_SP_02_Cold_Strength_AI,Sinter_SP_02_Cold_strength_TI,Sinter_SP_02_Fe(T)%,Sinter_SP_02_FeO%,Sinter_SP_02_Hot_strength_RDI,Sinter_SP_02_Hot_strength_RI,Sinter_SP_02_K2O%,Sinter_SP_02_MgO%,Sinter_SP_02_MnO%,Sinter_SP_02_Na2O%,Sinter_SP_02_P%,Sinter_SP_02_SiO2%,Sinter_SP_02_TiO2%,ORE_%Al2O3,ORE_%CaO,ORE_%Fe(T),ORE_%K2O,ORE_%LOI,ORE_%MgO,ORE_%MnO,ORE_MT,ORE_%Na2O,ORE_%P,ORE_%SiO2,ORE_%TiO2,ORE_%TM,Geomin Type,FLUX_Al2O3%,FLUX_CaO%,FLUX_Fe2O3%,FLUX_LOI%,FLUX_MgO%,FLUX_MT,FLUX_SiO2%,FLUX_TM%,COKE_DISCHARGE_TIME,WEIGHTED_COKE_ANGLE,TOTAL_COKE_PORTIONS,NON_COKE_DISCHARGE_TIME,WEIGHTED_NON_COKE_ANGLE,TOTAL_NON_COKE_PORTIONS,UnitCost Lakhs/Thm,ActualKg/Thm.,FurnaceTopGasAnalysisCO2ETACO,Act. Fuel RateKg/Thm.,Coke Rate Kg/Thm,ProductionTonnesPerHr
2024-10-12 01:00:00,2.53,1122.0,101121.0,3.427192773,4303.0,1467.0,2345.0,0.0,1.38,225.0,1.15,6.0,1.3,12.92,85.71,0.43,2.7,265.98,0.94,12.9,85.62,0.44,6.4,32.284,1.04,9.82,70.4,1.0,68.60333333,18.78,767.239,2.06,2.031019009,10.805,5.243333333,80.53333333,55.335,9.715,28.54263158,66.86,0.0725,1.875,0.085,0.055,0.0565,5.32,0.17,1.435010211,0.025000178,29.60521066,0.006000043,0.975006938,0.010000071,0.020000142,223.2517447,0.001000007,0.01550011,5.040035863,0.069500495,1.150008183,1.0,0.48,0.0,1.0,1.24,0.0,4.616666667,95.72,0.1,90.0,27.5,12.0,60.0,28.5,8.0,128.4,120.0,41.66865316,570.0,450.0,76.66666667
2024-10-12 02:00:00,2.52,1122.0,101290.0,3.421479199,4303.0,1423.0,2349.0,0.0,1.33,229.0,1.19,7.0,1.3,12.92,85.71,0.43,2.7,265.98,0.94,12.9,85.62,0.44,6.4,32.284,1.04,9.82,70.4,1.0,68.60333333,18.78,767.239,2.06,2.031019009,10.805,5.243333333,80.53333333,55.335,9.715,28.54263158,66.86,0.0725,1.875,0.085,0.055,0.0565,5.32,0.17,1.435010211,0.025000178,29.60521066,0.006000043,0.975006938,0.010000071,0.020000142,223.2517447,0.001000007,0.01550011,5.040035863,0.069500495,1.150008183,1.0,0.48,0.0,1.0,1.24,0.0,4.616666667,95.72,0.1,90.0,27.5,12.0,60.0,28.5,8.0,127.7375,115.0,40.90482888,565.0,450.0,78.26086957
2024-10-12 03:00:00,2.56,1102.0,101367.0,3.418088392,4302.0,1366.0,2329.0,0.0,1.32,223.0,1.24,6.0,1.3,12.92,85.71,0.43,2.7,265.98,0.94,12.9,85.62,0.44,6.4,32.284,1.04,9.82,70.4,1.0,68.60333333,18.78,767.239,2.06,2.031019009,10.805,5.243333333,80.53333333,55.335,9.715,28.54263158,66.86,0.0725,1.875,0.085,0.055,0.0565,5.32,0.17,1.435010211,0.025000178,29.60521066,0.006000043,0.975006938,0.010000071,0.020000142,223.2517447,0.001000007,0.01550011,5.040035863,0.069500495,1.150008183,1.0,0.48,0.0,1.0,1.24,0.0,4.616666667,95.72,0.1,90.0,27.5,12.0,60.0,28.5,8.0,127.7375,115.0,40.30732861,565.0,450.0,79.65217391
2024-10-12 04:00:00,2.55,1108.0,101667.0,3.405635708,4299.0,1400.0,2321.0,0.0,1.32,220.0,1.23,6.0,1.3,12.92,85.71,0.43,2.7,265.98,0.94,12.9,85.62,0.44,6.4,32.284,1.04,9.82,70.4,1.0,68.60333333,18.78,767.239,2.06,2.031019009,10.805,5.243333333,80.53333333,55.335,9.715,28.54263158,66.86,0.0725,1.875,0.085,0.055,0.0565,5.32,0.17,1.435010211,0.025000178,29.60521066,0.006000043,0.975006938,0.010000071,0.020000142,223.2517447,0.001000007,0.01550011,5.040035863,0.069500495,1.150008183,1.0,0.48,0.0,1.0,1.24,0.0,4.616666667,95.72,0.1,90.0,27.5,12.0,60.0,28.5,8.0,127.87,116.0,39.23331756,566.0,450.0,75.0
2024-10-12 05:00:00,2.56,1113.0,101740.0,3.403194075,4299.0,1437.0,2352.0,0.0,1.34,226.0,1.22,7.0,1.3,12.92,85.71,0.43,2.7,265.98,0.94,12.9,85.62,0.44,6.4,32.284,1.04,9.82,70.4,1.0,68.60333333,18.78,767.239,2.06,2.031019009,10.805,5.243333333,80.53333333,55.335,9.715,28.54263158,66.86,0.0725,1.875,0.085,0.055,0.0565,5.32,0.17,1.435010211,0.025000178,29.60521066,0.006000043,0.975006938,0.010000071,0.020000142,223.2517447,0.001000007,0.01550011,5.040035863,0.069500495,1.150008183,1.0,0.48,0.0,1.0,1.24,0.0,4.616666667,95.72,0.1,90.0,27.5,12.0,60.0,28.5,8.0,127.34,112.0,39.5304719,562.0,450.0,77.23214286
2024-10-12 06:00:00,2.55,1117.0,102072.0,3.392922106,4300.0,1432.0,2348.0,0.0,1.38,228.0,1.17,6.0,1.3,12.92,85.71,0.43,2.7,265.98,0.94,12.9,85.62,0.44,6.4,32.284,1.04,9.82,70.4,1.0,68.60333333,18.78,767.239,2.06,2.031019009,10.805,5.243333333,80.53333333,55.335,9.715,28.54263158,66.86,0.0725,1.875,0.085,0.055,0.0565,5.32,0.17,1.435010211,0.025000178,29.60521066,0.006000043,0.975006938,0.010000071,0.020000142,223.2517447,0.001000007,0.01550011,5.040035863,0.069500495,1.150008183,1.0,0.48,0.0,1.0,1.24,0.0,4.616666667,95.72,0.1,90.0,27.5,12.0,60.0,28.5,8.0,125.8825,101.0,40.41159963,551.0,450.0,87.32673267
2024-10-12 07:00:00,2.56,1118.0,102232.0,3.386829011,4299.0,1421.0,2349.0,0.0,1.36,228.0,1.2,7.0,1.3,12.92,85.71,0.43,2.7,265.98,0.94,12.9,85.62,0.44,6.4,32.284,1.04,9.82,70.4,1.0,68.60333333,18.78,767.239,2.06,2.031019009,10.805,5.243333333,80.53333333,55.335,9.715,28.54263158,66.86,0.0725,1.875,0.085,0.055,0.0565,5.32,0.17,1.435010211,0.025000178,29.60521066,0.006000043,0.975006938,0.010000071,0.020000142,223.2517447,0.001000007,0.01550011,5.040035863,0.069500495,1.150008183,1.0,0.48,0.0,1.0,1.24,0.0,4.616666667,95.72,0.1,90.0,27.5,12.0,60.0,28.5,8.0,126.545,106.0,41.08726085,556.0,450.0,87.26415094
2024-10-12 08:00:00,2.56,1119.0,102259.0,3.387509443,4301.0,1408.0,2360.0,0.0,1.35,228.0,1.21,6.0,1.3,12.68,85.96,0.41,3.2,265.98,0.95,12.9,85.62,0.44,6.4,32.284,1.04,9.68,70.72,1.02,68.60333333,18.58,767.239,2.06,2.031019009,10.805,5.243333333,80.53333333,55.335,9.715,28.57421053,66.86,0.0725,1.875,0.085,0.055,0.0565,5.32,0.17,3.094977977,0.019999858,26.45481175,0.006499954,4.439968406,0.054999609,0.189998648,223.2517447,0.020999851,0.125999103,3.729973458,0.264998114,1.89998648,1.0,0.48,0.0,1.0,1.24,0.0,4.616666667,95.72,0.1,90.0,27.5,12.0,60.0,28.5,8.0,127.075,110.0,41.3970933,560.0,450.0,85.18181818
2024-10-12 09:00:00,2.51,1118.0,100161.0,3.45921068,4302.0,1432.0,2373.0,0.0,1.35,227.0,1.16,7.0,1.3,12.68,85.96,0.41,3.2,265.98,0.95,12.9,85.62,0.44,6.4,32.284,1.04,9.68,70.72,1.02,68.60333333,18.58,767.239,2.06,2.031019009,10.805,5.243333333,80.53333333,55.335,9.715,28.57421053,66.86,0.0725,1.875,0.085,0.055,0.0565,5.32,0.17,3.094977977,0.019999858,26.45481175,0.006499954,4.439968406,0.054999609,0.189998648,223.2517447,0.020999851,0.125999103,3.729973458,0.264998114,1.89998648,1.0,0.48,0.0,1.0,1.24,0.0,4.616666667,95.72,0.1,90.0,27.5,12.0,60.0,28.5,8.0,125.75,100.0,40.86021505,550.0,450.0,81.8
2024-10-12 10:00:00,2.52,1120.0,100333.0,3.456493663,4306.0,1427.0,2383.0,0.0,1.35,227.0,1.17,6.0,1.3,12.68,85.96,0.41,3.2,265.98,0.95,12.9,85.62,0.44,6.4,32.284,1.04,9.68,70.72,1.02,68.60333333,18.58,767.239,2.06,2.031019009,10.805,5.243333333,80.53333333,55.335,9.715,28.57421053,66.86,0.0725,1.875,0.085,0.055,0.0565,5.32,0.17,3.094977977,0.019999858,26.45481175,0.006499954,4.439968406,0.054999609,0.189998648,223.2517447,0.020999851,0.125999103,3.729973458,0.264998114,1.89998648,1.0,0.48,0.0,1.0,1.24,0.0,4.616666667,95.72,0.1,90.0,27.5,12.0,60.0,28.5,8.0,125.75,100.0,41.23055163,550.0,450.0,81.4
2024-10-12 11:00:00,2.52,1120.0,99527.0,3.486888021,4309.0,1420.0,2382.0,0.0,1.35,225.0,1.17,7.0,1.3,12.68,85.96,0.41,3.2,265.98,0.95,12.9,85.62,0.44,6.4,32.284,1.04,9.68,70.72,1.02,68.60333333,18.58,767.239,2.06,2.031019009,10.805,5.243333333,80.53333333,55.335,9.715,28.57421053,66.86,0.0725,1.875,0.085,0.055,0.0565,5.32,0.17,3.094977977,0.019999858,26.45481175,0.006499954,4.439968406,0.054999609,0.189998648,223.2517447,0.020999851,0.125999103,3.729973458,0.264998114,1.89998648,1.0,0.48,0.0,1.0,1.24,0.0,4.616666667,95.72,0.1,90.0,27.5,12.0,60.0,28.5,8.0,125.75,100.0,41.47196262,550.0,450.0,80.4
2024-10-12 12:00:00,2.52,1119.0,98819.0,3.509406539,4306.0,1428.0,2382.0,0.0,1.36,223.0,1.16,6.0,1.3,12.68,85.96,0.41,3.2,265.98,0.95,12.9,85.62,0.44,6.4,32.284,1.04,9.68,70.72,1.02,68.60333333,18.58,767.239,2.06,2.031019009,10.805,5.243333333,80.53333333,55.335,9.715,28.57421053,66.86,0.0725,1.875,0.085,0.055,0.0565,5.32,0.17,3.094977977,0.019999858,26.45481175,0.006499954,4.439968406,0.054999609,0.189998648,223.2517447,0.020999851,0.125999103,3.729973458,0.264998114,1.89998648,1.0,0.48,0.0,1.0,1.24,0.0,4.616666667,95.72,0.1,90.0,27.5,12.0,60.0,28.5,8.0,125.75,100.0,41.19867862,550.0,450.0,80.6
2024-10-12 13:00:00,2.53,1120.0,98322.0,3.530404942,4310.0,1417.0,2382.0,0.0,1.37,222.0,1.16,6.0,1.3,12.68,85.96,0.41,3.2,265.98,0.95,12.9,85.62,0.44,6.4,32.284,1.04,9.68,70.72,1.02,68.60333333,18.58,767.239,2.06,2.031019009,10.805,5.243333333,80.53333333,55.335,9.715,28.57421053,66.86,0.0725,1.875,0.085,0.055,0.0565,5.32,0.17,3.094977977,0.019999858,26.45481175,0.006499954,4.439968406,0.054999609,0.189998648,223.2517447,0.020999851,0.125999103,3.729973458,0.264998114,1.89998648,1.0,0.48,0.0,1.0,1.24,0.0,4.616666667,95.72,0.1,90.0,27.5,12.0,60.0,28.5,8.0,125.75,100.0,41.45658263,550.0,450.0,79.8
2024-10-12 14:00:00,2.55,1120.0,98723.0,3.516891912,4311.0,1378.0,2385.0,0.0,1.35,221.0,1.2,7.0,1.3,12.68,85.96,0.41,3.2,265.98,0.95,12.9,85.62,0.44,6.4,32.284,1.04,9.68,70.72,1.02,68.60333333,18.58,767.239,2.06,2.031019009,10.805,5.243333333,80.53333333,55.335,9.715,28.57421053,66.86,0.0725,1.875,0.085,0.055,0.0565,5.32,0.17,3.094977977,0.019999858,26.45481175,0.006499954,4.439968406,0.054999609,0.189998648,223.2517447,0.020999851,0.125999103,3.729973458,0.264998114,1.89998648,1.0,0.48,0.0,1.0,1.24,0.0,4.616666667,95.72,0.1,90.0,27.5,12.0,60.0,28.5,8.0,125.75,100.0,42.06736353,550.0,450.0,80.8
2024-10-12 15:00:00,2.51,1120.0,98842.0,3.512661289,4311.0,1461.0,2381.0,0.0,1.38,224.0,1.13,6.0,1.3,12.68,85.96,0.41,3.2,265.98,0.95,12.9,85.62,0.44,6.4,32.284,1.04,9.68,70.72,1.02,68.60333333,18.58,767.239,2.06,2.031019009,10.805,5.243333333,80.53333333,55.335,9.715,28.57421053,66.86,0.0725,1.875,0.085,0.055,0.0565,5.32,0.17,3.094977977,0.019999858,26.45481175,0.006499954,4.439968406,0.054999609,0.189998648,223.2517447,0.020999851,0.125999103,3.729973458,0.264998114,1.89998648,1.0,0.48,0.0,1.0,1.24,0.0,4.616666667,95.72,0.1,90.0,27.5,12.0,60.0,28.5,8.0,124.6325,101.0,40.81106423,546.0,445.0,80.59405941
2024-10-12 16:00:00,2.48,1124.0,98817.0,3.514363575,4312.0,1496.0,2372.0,0.0,1.38,226.0,1.1,7.0,1.3,12.89,85.73,0.4,3.3,265.98,0.98,12.9,85.62,0.44,6.4,32.284,1.04,9.67,70.58,1.01,68.60333333,18.74,767.239,2.06,2.031019009,10.805,5.243333333,80.53333333,55.335,9.715,28.55842105,66.86,0.0725,1.875,0.085,0.055,0.0565,5.32,0.17,1.435010211,0.025000178,29.60521066,0.006000043,0.975006938,0.010000071,0.020000142,223.2517447,0.001000007,0.01550011,5.040035863,0.069500495,1.150008183,1.0,0.48,0.0,1.0,1.24,0.0,4.616666667,95.72,0.1,90.0,27.5,12.0,60.0,28.5,8.0,124.89750000000001,103.0,42.02490016,548.0,445.0,83.59223301
2024-10-12 17:00:00,2.5,1124.0,98448.0,3.530794607,4316.0,1471.0,2385.0,0.0,1.38,225.0,1.12,6.0,1.3,12.89,85.73,0.4,3.3,265.98,0.98,12.9,85.62,0.44,6.4,32.284,1.04,9.67,70.58,1.01,68.60333333,18.74,767.239,2.06,2.031019009,10.805,5.243333333,80.53333333,55.335,9.715,28.55842105,66.86,0.0725,1.875,0.085,0.055,0.0565,5.32,0.17,1.435010211,0.025000178,29.60521066,0.006000043,0.975006938,0.010000071,0.020000142,223.2517447,0.001000007,0.01550011,5.040035863,0.069500495,1.150008183,1.0,0.48,0.0,1.0,1.24,0.0,4.616666667,95.72,0.1,90.0,27.5,12.0,60.0,28.5,8.0,125.1625,105.0,43.33177351,550.0,445.0,82.19047619
2024-10-12 18:00:00,2.51,1119.0,98923.0,3.510600912,4312.0,1445.0,2379.0,0.0,1.37,223.0,1.14,7.0,1.3,12.89,85.73,0.4,3.3,265.98,0.98,12.9,85.62,0.44,6.4,32.284,1.04,9.67,70.58,1.01,68.60333333,18.74,767.239,2.06,2.031019009,10.805,5.243333333,80.53333333,55.335,9.715,28.55842105,66.86,0.0725,1.875,0.085,0.055,0.0565,5.32,0.17,1.435010211,0.025000178,29.60521066,0.006000043,0.975006938,0.010000071,0.020000142,223.2517447,0.001000007,0.01550011,5.040035863,0.069500495,1.150008183,1.0,0.48,0.0,1.0,1.24,0.0,4.616666667,95.72,0.1,90.0,27.5,12.0,60.0,28.5,8.0,123.25,100.0,42.50993223,540.0,440.0,82.0
2024-10-12 19:00:00,2.51,1118.0,99570.0,3.48376703,4307.0,1430.0,2382.0,0.0,1.34,227.0,1.17,6.0,1.3,12.89,85.73,0.4,3.3,265.98,0.98,12.9,85.62,0.44,6.4,32.284,1.04,9.67,70.58,1.01,68.60333333,18.74,767.239,2.06,2.031019009,10.805,5.243333333,80.53333333,55.335,9.715,28.55842105,66.86,0.0725,1.875,0.085,0.055,0.0565,5.32,0.17,1.435010211,0.025000178,29.60521066,0.006000043,0.975006938,0.010000071,0.020000142,223.2517447,0.001000007,0.01550011,5.040035863,0.069500495,1.150008183,1.0,0.48,0.0,1.0,1.24,0.0,4.616666667,95.72,0.1,90.0,27.5,12.0,60.0,28.5,8.0,123.3825,101.0,42.93719356,541.0,440.0,81.98019802
2024-10-12 20:00:00,2.51,1119.0,99560.0,3.484924936,4308.0,1430.0,2384.0,0.0,1.34,227.0,1.17,7.0,1.3,12.89,85.73,0.4,3.3,265.98,0.98,12.9,85.62,0.44,6.4,32.284,1.04,9.67,70.58,1.01,68.60333333,18.74,767.239,2.06,2.031019009,10.805,5.243333333,80.53333333,55.335,9.715,28.55842105,66.86,0.0725,1.875,0.085,0.055,0.0565,5.32,0.17,1.435010211,0.025000178,29.60521066,0.006000043,0.975006938,0.010000071,0.020000142,223.2517447,0.001000007,0.01550011,5.040035863,0.069500495,1.150008183,1.0,0.48,0.0,1.0,1.24,0.0,4.616666667,95.72,0.1,90.0,27.5,12.0,60.0,28.5,8.0,123.25,100.0,42.93719356,540.0,440.0,82.0
2024-10-12 21:00:00,2.49,1118.0,99473.0,3.485543424,4305.0,1460.0,2387.0,0.0,1.34,229.0,1.15,7.0,1.3,12.89,85.73,0.4,3.3,265.98,0.98,12.9,85.62,0.44,6.4,32.284,1.04,9.67,70.58,1.01,68.60333333,18.74,767.239,2.06,2.031019009,10.805,5.243333333,80.53333333,55.335,9.715,28.55842105,66.86,0.0725,1.875,0.085,0.055,0.0565,5.32,0.17,1.435010211,0.025000178,29.60521066,0.006000043,0.975006938,0.010000071,0.020000142,223.2517447,0.001000007,0.01550011,5.040035863,0.069500495,1.150008183,1.0,0.48,0.0,1.0,1.24,0.0,4.616666667,95.72,0.1,90.0,27.5,12.0,60.0,28.5,8.0,123.25,100.0,42.20334985,540.0,440.0,81.0
2024-10-12 22:00:00,2.51,1121.0,101008.0,3.43261717,4305.0,1448.0,2367.0,0.0,1.34,229.0,1.17,7.0,1.3,12.89,85.73,0.4,3.3,265.98,0.98,12.9,85.62,0.44,6.4,32.284,1.04,9.67,70.58,1.01,68.60333333,18.74,767.239,2.06,2.031019009,10.805,5.243333333,80.53333333,55.335,9.715,28.55842105,66.86,0.0725,1.875,0.085,0.055,0.0565,5.32,0.17,1.435010211,0.025000178,29.60521066,0.006000043,0.975006938,0.010000071,0.020000142,223.2517447,0.001000007,0.01550011,5.040035863,0.069500495,1.150008183,1.0,0.48,0.0,1.0,1.24,0.0,4.616666667,95.72,0.1,90.0,27.5,12.0,60.0,28.5,8.0,123.25,100.0,42.35238321,540.0,440.0,86.7
2024-10-12 23:00:00,2.53,1127.0,101213.0,3.427260456,4307.0,1437.0,2350.0,0.0,1.35,229.0,1.18,7.0,1.3,12.8,85.81,0.42,3.0,257.9563333,0.97,12.94,85.54,0.48,6.2,31.594666670000002,1.04,9.82,70.15,1.09,78.53666667,18.94,763.3433333,2.165,1.956921954,10.545,5.035,80.3,55.325,9.405,28.49526316,66.86,0.083,1.855,0.16,0.05,0.0605,5.39,0.17,3.399995049,0.079999955,56.28001188,0.036999878,4.789988612,0.054999977,0.194999302,228.4056386,0.004999977,0.103999622,10.29000248,0.26549903,2.999995049,1.0,0.25,0.0,0.83,1.26,0.0,0.503333333,96.64,0.1,90.0,27.5,12.0,60.0,28.5,8.0,122.6625,105.0,42.66477675,540.0,435.0,86.66666667
2024-10-13 00:00:00,2.66,1154.0,116538.0,2.76483302,4000.0,1484.0,2226.0,0.0,1.35,229.0,1.31,7.0,1.3,10.88,87.78,0.39,2.9,286.8616667,0.95,11.23,87.32,0.42,6.1,30.718666669999998,1.03,9.88,68.96,1.12,89.62666667,20.04,947.3103333,2.0,1.900623894,10.9,4.778888889,82.86666667,54.89,9.885,28.1725,64.97,0.074,1.925,0.155,0.061,0.06,5.735,0.18,5.59,0.39,54.25,0.024,7.24,0.1,0.14,62.28150269,0.007,0.167,7.79,0.678,4.1,1.0,0.47,0.0,0.66,1.26,0.0,14.93666667,96.44,0.1,90.0,27.5,12.0,60.0,28.5,8.0,125.9,120.0,40.30805687,560.0,440.0,87.75
2024-10-13 03:00:00,2.73,1160.0,116135.0,2.775807286,4002.0,1454.0,2324.0,0.0,1.4,248.0,1.33,7.0,1.1,10.88,87.78,0.39,2.9,286.8616667,0.95,11.23,87.32,0.42,6.1,30.718666669999998,1.03,9.88,68.96,1.12,89.62666667,20.04,947.3103333,2.0,1.900623894,10.9,4.778888889,82.86666667,54.89,9.885,28.1725,64.97,0.074,1.925,0.155,0.061,0.06,5.735,0.18,5.59,0.39,54.25,0.024,7.24,0.1,0.14,62.28150269,0.007,0.167,7.79,0.678,4.1,1.0,0.47,0.0,0.66,1.26,0.0,14.93666667,96.44,0.1,90.0,27.5,12.0,60.0,28.5,8.0,125.5775,127.0,38.61247372,562.0,435.0,86.45669291
2024-10-13 04:00:00,2.76,1152.0,116447.0,2.766992247,4000.0,1425.0,2319.0,0.0,1.4,246.0,1.36,8.0,1.1,10.88,87.78,0.39,2.9,286.8616667,0.95,11.23,87.32,0.42,6.1,30.718666669999998,1.03,9.88,68.96,1.12,89.62666667,20.04,947.3103333,2.0,1.900623894,10.9,4.778888889,82.86666667,54.89,9.885,28.1725,64.97,0.074,1.925,0.155,0.061,0.06,5.735,0.18,5.59,0.39,54.25,0.024,7.24,0.1,0.14,62.28150269,0.007,0.167,7.79,0.678,4.1,1.0,0.47,0.0,0.66,1.26,0.0,14.93666667,96.44,0.1,90.0,27.5,12.0,60.0,28.5,8.0,124.91499999999999,122.0,38.77168308,557.0,435.0,88.93442623
2024-10-13 05:00:00,2.74,1165.0,116528.0,2.765070133,4000.0,1450.0,2317.0,0.0,1.4,233.0,1.34,7.0,1.1,10.88,87.78,0.39,2.9,286.8616667,0.95,11.23,87.32,0.42,6.1,30.718666669999998,1.03,9.88,68.96,1.12,89.62666667,20.04,947.3103333,2.0,1.900623894,10.9,4.778888889,82.86666667,54.89,9.885,28.1725,64.97,0.074,1.925,0.155,0.061,0.06,5.735,0.18,5.59,0.39,54.25,0.024,7.24,0.1,0.14,62.28150269,0.007,0.167,7.79,0.678,4.1,1.0,0.47,0.0,0.66,1.26,0.0,14.93666667,96.44,0.1,90.0,27.5,12.0,60.0,28.5,8.0,125.3125,125.0,38.87846082,560.0,435.0,91.6
2024-10-13 06:00:00,2.76,1140.0,116199.0,2.772201121,3999.0,1412.0,2298.0,0.0,1.39,235.0,1.37,7.0,1.1,10.88,87.78,0.39,2.9,286.8616667,0.95,11.23,87.32,0.42,6.1,30.718666669999998,1.03,9.88,68.96,1.12,89.62666667,20.04,947.3103333,2.0,1.900623894,10.9,4.778888889,82.86666667,54.89,9.885,28.1725,64.97,0.074,1.925,0.155,0.061,0.06,5.735,0.18,5.59,0.39,54.25,0.024,7.24,0.1,0.14,62.28150269,0.007,0.167,7.79,0.678,4.1,1.0,0.47,0.0,0.66,1.26,0.0,14.93666667,96.44,0.1,90.0,27.5,12.0,60.0,28.5,8.0,125.3125,125.0,39.13551402,560.0,435.0,90.4
2024-10-13 07:00:00,2.72,1138.0,116462.0,2.766636099,4000.0,1422.0,2299.0,0.0,1.36,231.0,1.36,7.0,1.1,10.88,87.78,0.39,2.9,286.8616667,0.95,11.23,87.32,0.42,6.1,30.718666669999998,1.03,9.88,68.96,1.12,89.62666667,20.04,947.3103333,2.0,1.900623894,10.9,4.778888889,82.86666667,54.89,9.885,28.1725,64.97,0.074,1.925,0.155,0.061,0.06,5.735,0.18,5.59,0.39,54.25,0.024,7.24,0.1,0.14,62.28150269,0.007,0.167,7.79,0.678,4.1,1.0,0.47,0.0,0.66,1.26,0.0,14.93666667,96.44,0.1,90.0,27.5,12.0,60.0,28.5,8.0,125.975,130.0,38.82544861,565.0,435.0,86.15384615
2024-10-13 08:00:00,2.72,1154.0,116447.0,2.766300951,3999.0,1419.0,2289.0,0.0,1.35,213.0,1.37,8.0,1.1,10.7,87.98,0.38,3.1,286.8616667,0.94,11.01,87.51,0.44,7.6,30.718666669999998,1.04,9.76,69.18,1.1,89.62666667,19.96,947.3103333,1.99,1.886333494,10.865,4.778888889,82.86666667,54.935,10.08,27.4375,64.97,0.083,1.885,0.145,0.0605,0.06,5.76,0.18,6.25,0.09,53.39,0.033,7.03,0.06,0.16,62.28150269,0.009,0.168,8.79,0.757,4.8,1.0,0.54,0.0,1.21,1.18,0.0,14.93666667,96.41,0.2,90.0,27.5,12.0,60.0,28.5,8.0,126.6375,135.0,38.43801458,570.0,435.0,91.03703704
2024-10-13 10:00:00,2.74,1158.0,115095.0,2.798774722,3999.0,1377.0,2295.0,0.0,1.35,222.0,1.39,7.0,1.1,10.7,87.98,0.38,3.1,286.8616667,0.94,11.01,87.51,0.44,7.6,30.718666669999998,1.04,9.76,69.18,1.1,89.62666667,19.96,947.3103333,1.99,1.886333494,10.865,4.778888889,82.86666667,54.935,10.08,27.4375,64.97,0.083,1.885,0.145,0.0605,0.06,5.76,0.18,6.25,0.09,53.39,0.033,7.03,0.06,0.16,62.28150269,0.009,0.168,8.79,0.757,4.8,1.0,0.54,0.0,1.21,1.18,0.0,14.93666667,96.41,0.2,90.0,27.5,12.0,60.0,28.5,8.0,126.6375,135.0,38.80491261,570.0,435.0,90.2962963
2024-10-13 14:00:00,2.72,1121.0,117627.0,2.739252526,4000.0,1425.0,2288.0,0.0,1.35,222.0,1.37,7.0,1.3,10.7,87.98,0.38,3.1,286.8616667,0.94,11.01,87.51,0.44,7.6,30.718666669999998,1.04,9.76,69.18,1.1,89.62666667,19.96,947.3103333,1.99,1.886333494,10.865,4.778888889,82.86666667,54.935,10.08,27.4375,64.97,0.083,1.885,0.145,0.0605,0.06,5.76,0.18,6.25,0.09,53.39,0.033,7.03,0.06,0.16,62.28150269,0.009,0.168,8.79,0.757,4.8,1.0,0.54,0.0,1.21,1.18,0.0,14.93666667,96.41,0.2,90.0,27.5,12.0,60.0,28.5,8.0,126.24000000000001,132.0,38.14457264,567.0,435.0,85.83333333
2024-10-13 20:00:00,2.63,1142.0,117629.0,2.739205982,4000.0,1533.0,2331.0,0.0,1.35,231.0,1.28,7.0,1.3,10.58,88.07,0.4,2.6,286.8616667,0.95,10.98,87.56,0.43,5.4,30.718666669999998,1.03,9.61,69.49,1.08,89.62666667,19.82,947.3103333,1.975,1.892698254,10.92,4.778888889,82.86666667,54.835,9.525,27.805,64.97,0.076,1.96,0.15,0.0605,0.0615,5.77,0.18,5.92,0.25,54.26,0.04,6.2,0.08,0.16,62.28150269,0.017,0.187,8.5,0.733,4.7,1.0,0.54,0.0,1.13,1.3,0.0,14.93666667,95.57,0.2,90.0,27.5,12.0,60.0,28.5,8.0,125.5025,117.0,38.19962687,557.0,440.0,86.23931624
2024-10-13 21:00:00,2.65,1150.0,117919.0,2.731108398,3998.0,1524.0,2327.0,0.0,1.35,233.0,1.3,7.0,1.3,10.58,88.07,0.4,2.6,286.8616667,0.95,10.98,87.56,0.43,5.4,30.718666669999998,1.03,9.61,69.49,1.08,89.62666667,19.82,947.3103333,1.975,1.892698254,10.92,4.778888889,82.86666667,54.835,9.525,27.805,64.97,0.076,1.96,0.15,0.0605,0.0615,5.77,0.18,5.92,0.25,54.26,0.04,6.2,0.08,0.16,62.28150269,0.017,0.187,8.5,0.733,4.7,1.0,0.54,0.0,1.13,1.3,0.0,14.93666667,95.57,0.2,90.0,27.5,12.0,60.0,28.5,8.0,124.885,118.0,38.30436825,555.0,437.0,86.86440678
2024-10-13 22:00:00,2.66,1151.0,115575.0,2.788551654,4001.0,1491.0,2326.0,0.0,1.35,229.0,1.31,7.0,1.3,10.58,88.07,0.4,2.6,286.8616667,0.95,10.98,87.56,0.43,5.4,30.718666669999998,1.03,9.61,69.49,1.08,89.62666667,19.82,947.3103333,1.975,1.892698254,10.92,4.778888889,82.86666667,54.835,9.525,27.805,64.97,0.076,1.96,0.15,0.0605,0.0615,5.77,0.18,5.92,0.25,54.26,0.04,6.2,0.08,0.16,62.28150269,0.017,0.187,8.5,0.733,4.7,1.0,0.54,0.0,1.13,1.3,0.0,14.93666667,95.57,0.2,90.0,27.5,12.0,60.0,28.5,8.0,126.2975,123.0,39.39747781,563.0,440.0,86.66666667
2024-10-13 23:00:00,2.66,1154.0,116559.0,2.765025849,4001.0,1479.0,2336.0,0.0,1.35,228.0,1.31,7.0,1.3,10.52,88.11,0.4,2.7,291.2813333,0.97,10.86,87.66,0.45,5.1,29.267000000000003,1.03,9.71,69.27,1.14,87.41333333,19.88,958.3473333,2.04,1.938029755,10.88,5.111111111,82.13222222,54.875,8.71,28.54,64.97,0.089,1.985,0.16,0.063,0.062,5.615,0.2,3.602374373,0.255392213,36.35978612,0.018146289,4.597059834,0.067208477,0.114254411,102.5061674,0.006720848,0.095436037,5.860579204,0.422069236,2.889964516,1.0,0.74,0.0,1.73,1.38,0.0,18.24333333,94.85,0.2,90.0,27.5,12.0,60.0,28.5,8.0,126.43,124.0,40.06646095,564.0,440.0,86.0483871
2024-10-14 00:00:00,2.7,1135.0,117957.0,2.732958968,4002.0,1453.0,2306.0,0.0,1.35,226.0,1.35,7.0,1.3,10.52,88.11,0.4,2.7,291.2813333,0.97,10.86,87.66,0.45,5.1,29.267000000000003,1.03,9.71,69.27,1.14,87.41333333,19.88,958.3473333,2.04,1.938029755,10.88,5.111111111,82.13222222,54.875,8.71,28.54,64.97,0.089,1.985,0.16,0.063,0.062,5.615,0.2,3.602374373,0.255392213,36.35978612,0.018146289,4.597059834,0.067208477,0.114254411,102.5061674,0.006720848,0.095436037,5.860579204,0.422069236,2.889964516,1.0,0.74,0.0,1.73,1.38,0.0,18.24333333,94.85,0.2,83.0,26.45454545,11.0,60.0,28.5,8.0,126.5625,125.0,38.80525687,565.0,440.0,88.8
2024-10-14 01:00:00,2.64,1175.0,117023.0,2.752005862,3998.0,1151.0,2327.0,0.0,1.35,234.0,1.29,8.0,1.3,10.52,88.11,0.4,2.7,291.2813333,0.97,10.86,87.66,0.45,5.1,29.267000000000003,1.03,9.71,69.27,1.14,87.41333333,19.88,958.3473333,2.04,1.938029755,10.88,5.111111111,82.13222222,54.875,8.71,28.54,64.97,0.089,1.985,0.16,0.063,0.062,5.615,0.2,3.602374373,0.255392213,36.35978612,0.018146289,4.597059834,0.067208477,0.114254411,102.5061674,0.006720848,0.095436037,5.860579204,0.422069236,2.889964516,1.0,0.74,0.0,1.73,1.38,0.0,18.24333333,94.85,0.2,83.0,26.45454545,11.0,60.0,28.5,8.0,126.16499999999999,122.0,39.52624245,562.0,440.0,93.1147541
2024-10-14 02:00:00,2.67,1174.0,117322.0,2.746369099,4000.0,1480.0,2338.0,0.0,1.35,233.0,1.32,7.0,1.3,10.52,88.11,0.4,2.7,291.2813333,0.97,10.86,87.66,0.45,5.1,29.267000000000003,1.03,9.71,69.27,1.14,87.41333333,19.88,958.3473333,2.04,1.938029755,10.88,5.111111111,82.13222222,54.875,8.71,28.54,64.97,0.089,1.985,0.16,0.063,0.062,5.615,0.2,3.602374373,0.255392213,36.35978612,0.018146289,4.597059834,0.067208477,0.114254411,102.5061674,0.006720848,0.095436037,5.860579204,0.422069236,2.889964516,1.0,0.74,0.0,1.73,1.38,0.0,18.24333333,94.85,0.2,83.0,26.45454545,11.0,60.0,28.5,8.0,126.2975,123.0,39.63712491,563.0,440.0,86.17886179
2024-10-14 03:00:00,2.67,1185.0,117175.0,2.749812276,4000.0,1485.0,2355.0,0.0,1.35,235.0,1.32,7.0,1.3,10.52,88.11,0.4,2.7,291.2813333,0.97,10.86,87.66,0.45,5.1,29.267000000000003,1.03,9.71,69.27,1.14,87.41333333,19.88,958.3473333,2.04,1.938029755,10.88,5.111111111,82.13222222,54.875,8.71,28.54,64.97,0.089,1.985,0.16,0.063,0.062,5.615,0.2,3.602374373,0.255392213,36.35978612,0.018146289,4.597059834,0.067208477,0.114254411,102.5061674,0.006720848,0.095436037,5.860579204,0.422069236,2.889964516,1.0,0.74,0.0,1.73,1.38,0.0,18.24333333,94.85,0.2,83.0,26.45454545,11.0,60.0,28.5,8.0,126.43,124.0,39.63963964,564.0,440.0,86.69354839
2024-10-14 04:00:00,2.67,1191.0,116001.0,2.776235888,3998.0,1476.0,2340.0,0.0,1.35,235.0,1.32,8.0,1.3,10.52,88.11,0.4,2.7,291.2813333,0.97,10.86,87.66,0.45,5.1,29.267000000000003,1.03,9.71,69.27,1.14,87.41333333,19.88,958.3473333,2.04,1.938029755,10.88,5.111111111,82.13222222,54.875,8.71,28.54,64.97,0.089,1.985,0.16,0.063,0.062,5.615,0.2,3.602374373,0.255392213,36.35978612,0.018146289,4.597059834,0.067208477,0.114254411,102.5061674,0.006720848,0.095436037,5.860579204,0.422069236,2.889964516,1.0,0.74,0.0,1.73,1.38,0.0,18.24333333,94.85,0.2,83.0,26.45454545,11.0,60.0,28.5,8.0,126.5625,125.0,40.12990026,565.0,440.0,105.68
2024-10-14 05:00:00,2.67,1153.0,115950.0,2.778150457,3999.0,1455.0,2308.0,0.0,1.35,226.0,1.32,7.0,1.3,10.52,88.11,0.4,2.7,291.2813333,0.97,10.86,87.66,0.45,5.1,29.267000000000003,1.03,9.71,69.27,1.14,87.41333333,19.88,958.3473333,2.04,1.938029755,10.88,5.111111111,82.13222222,54.875,8.71,28.54,64.97,0.089,1.985,0.16,0.063,0.062,5.615,0.2,3.602374373,0.255392213,36.35978612,0.018146289,4.597059834,0.067208477,0.114254411,102.5061674,0.006720848,0.095436037,5.860579204,0.422069236,2.889964516,1.0,0.74,0.0,1.73,1.38,0.0,18.24333333,94.85,0.2,83.0,26.45454545,11.0,60.0,28.5,8.0,126.16499999999999,122.0,40.17374971,562.0,440.0,91.80327869
2024-10-14 06:00:00,2.68,1127.0,116065.0,2.77609317,4000.0,1452.0,2311.0,0.0,1.35,222.0,1.33,7.0,1.3,10.52,88.11,0.4,2.7,291.2813333,0.97,10.86,87.66,0.45,5.1,29.267000000000003,1.03,9.71,69.27,1.14,87.41333333,19.88,958.3473333,2.04,1.938029755,10.88,5.111111111,82.13222222,54.875,8.71,28.54,64.97,0.089,1.985,0.16,0.063,0.062,5.615,0.2,3.602374373,0.255392213,36.35978612,0.018146289,4.597059834,0.067208477,0.114254411,102.5061674,0.006720848,0.095436037,5.860579204,0.422069236,2.889964516,1.0,0.74,0.0,1.73,1.38,0.0,18.24333333,94.85,0.2,83.0,26.45454545,11.0,60.0,28.5,8.0,125.9,120.0,40.13157895,560.0,440.0,85.91666667
2024-10-14 07:00:00,2.68,1136.0,116292.0,2.76998561,3999.0,1481.0,2321.0,0.0,1.35,226.0,1.33,7.0,1.3,10.52,88.11,0.4,2.7,291.2813333,0.97,10.86,87.66,0.45,5.1,29.267000000000003,1.03,9.71,69.27,1.14,87.41333333,19.88,958.3473333,2.04,1.938029755,10.88,5.111111111,82.13222222,54.875,8.71,28.54,64.97,0.089,1.985,0.16,0.063,0.062,5.615,0.2,3.602374373,0.255392213,36.35978612,0.018146289,4.597059834,0.067208477,0.114254411,102.5061674,0.006720848,0.095436037,5.860579204,0.422069236,2.889964516,1.0,0.74,0.0,1.73,1.38,0.0,18.24333333,94.85,0.2,83.0,26.45454545,11.0,60.0,28.5,8.0,126.2975,123.0,39.40677966,563.0,440.0,85.85365854
2024-10-14 08:00:00,2.66,1158.0,115715.0,2.785180089,4001.0,1489.0,2329.0,0.0,1.35,229.0,1.31,7.0,1.3,10.57,88.12,0.34,3.0,291.2813333,0.97,10.94,87.6,0.43,5.6,29.267000000000003,1.03,9.6,69.15,1.24,87.41333333,20.01,958.3473333,2.01,1.942461573,10.81,5.111111111,82.13222222,55.05,8.98,28.54,64.97,0.075,1.915,0.17,0.0665,0.061,5.565,0.19,3.877929129,0.067208477,36.2455317,0.018146289,4.724755941,0.047045934,0.154579497,102.5061674,0.006048763,0.10417314,5.705999707,0.481884781,3.629257764,1.0,0.47,0.0,1.1,1.16,0.0,18.24333333,96.72,0.1,83.0,26.45454545,11.0,60.0,28.5,8.0,126.5625,125.0,39.12838634,565.0,440.0,88.32
2024-10-14 09:00:00,2.65,1162.0,115737.0,2.78325995,3999.0,1479.0,2337.0,0.0,1.35,229.0,1.3,7.0,1.3,10.57,88.12,0.34,3.0,291.2813333,0.97,10.94,87.6,0.43,5.6,29.267000000000003,1.03,9.6,69.15,1.24,87.41333333,20.01,958.3473333,2.01,1.942461573,10.81,5.111111111,82.13222222,55.05,8.98,28.54,64.97,0.075,1.915,0.17,0.0665,0.061,5.565,0.19,3.877929129,0.067208477,36.2455317,0.018146289,4.724755941,0.047045934,0.154579497,102.5061674,0.006048763,0.10417314,5.705999707,0.481884781,3.629257764,1.0,0.47,0.0,1.1,1.16,0.0,18.24333333,96.72,0.1,83.0,26.45454545,11.0,60.0,28.5,8.0,126.2975,123.0,38.22549952,563.0,440.0,86.42276423
2024-10-14 10:00:00,2.65,1159.0,115749.0,2.783667051,4000.0,1481.0,2338.0,0.0,1.35,229.0,1.3,7.0,1.3,10.57,88.12,0.34,3.0,291.2813333,0.97,10.94,87.6,0.43,5.6,29.267000000000003,1.03,9.6,69.15,1.24,87.41333333,20.01,958.3473333,2.01,1.942461573,10.81,5.111111111,82.13222222,55.05,8.98,28.54,64.97,0.075,1.915,0.17,0.0665,0.061,5.565,0.19,3.877929129,0.067208477,36.2455317,0.018146289,4.724755941,0.047045934,0.154579497,102.5061674,0.006048763,0.10417314,5.705999707,0.481884781,3.629257764,1.0,0.47,0.0,1.1,1.16,0.0,18.24333333,96.72,0.1,83.0,26.45454545,11.0,60.0,28.5,8.0,126.695,126.0,39.40037771,566.0,440.0,87.38095238
2024-10-14 11:00:00,2.62,1168.0,115378.0,2.79191439,3999.0,1512.0,2335.0,0.0,1.35,231.0,1.27,7.0,1.3,10.57,88.12,0.34,3.0,291.2813333,0.97,10.94,87.6,0.43,5.6,29.267000000000003,1.03,9.6,69.15,1.24,87.41333333,20.01,958.3473333,2.01,1.942461573,10.81,5.111111111,82.13222222,55.05,8.98,28.54,64.97,0.075,1.915,0.17,0.0665,0.061,5.565,0.19,3.877929129,0.067208477,36.2455317,0.018146289,4.724755941,0.047045934,0.154579497,102.5061674,0.006048763,0.10417314,5.705999707,0.481884781,3.629257764,1.0,0.47,0.0,1.1,1.16,0.0,18.24333333,96.72,0.1,83.0,26.45454545,11.0,60.0,28.5,8.0,126.5625,125.0,38.62167983,565.0,440.0,87.6
2024-10-14 12:00:00,2.61,1155.0,117173.0,2.749859181,4000.0,1547.0,2342.0,0.0,1.35,233.0,1.26,8.0,1.3,10.57,88.12,0.34,3.0,291.2813333,0.97,10.94,87.6,0.43,5.6,29.267000000000003,1.03,9.6,69.15,1.24,87.41333333,20.01,958.3473333,2.01,1.942461573,10.81,5.111111111,82.13222222,55.05,8.98,28.54,64.97,0.075,1.915,0.17,0.0665,0.061,5.565,0.19,3.877929129,0.067208477,36.2455317,0.018146289,4.724755941,0.047045934,0.154579497,102.5061674,0.006048763,0.10417314,5.705999707,0.481884781,3.629257764,1.0,0.47,0.0,1.1,1.16,0.0,18.24333333,96.72,0.1,83.0,26.45454545,11.0,60.0,28.5,8.0,125.5025,117.0,38.47795164,557.0,440.0,92.05128205
2024-10-14 13:00:00,2.63,1149.0,117596.0,2.738605064,3998.0,1532.0,2335.0,0.0,1.35,232.0,1.28,7.0,1.3,10.57,88.12,0.34,3.0,291.2813333,0.97,10.94,87.6,0.43,5.6,29.267000000000003,1.03,9.6,69.15,1.24,87.41333333,20.01,958.3473333,2.01,1.942461573,10.81,5.111111111,82.13222222,55.05,8.98,28.54,64.97,0.075,1.915,0.17,0.0665,0.061,5.565,0.19,3.877929129,0.067208477,36.2455317,0.018146289,4.724755941,0.047045934,0.154579497,102.5061674,0.006048763,0.10417314,5.705999707,0.481884781,3.629257764,1.0,0.47,0.0,1.1,1.16,0.0,18.24333333,96.72,0.1,83.0,26.45454545,11.0,60.0,28.5,8.0,125.9,120.0,39.36531008,560.0,440.0,90.66666667
2024-10-14 16:00:00,2.65,1186.0,114912.0,2.802528368,3998.0,1470.0,2339.0,0.0,1.35,231.0,1.3,7.0,1.3,10.88,87.71,0.46,3.2,291.2813333,0.95,11.28,87.18,0.5,5.9,29.267000000000003,1.04,9.48,69.3,1.12,87.41333333,20.1,958.3473333,2.02,1.924361072,10.68,5.111111111,82.13222222,55.2,9.155,28.54,64.97,0.08,1.85,0.15,0.0605,0.063,5.55,0.195,4.012346083,0.060487629,35.99013949,0.018818374,4.906218829,0.040325086,0.08737102,102.5061674,0.005376678,0.108877733,5.786649879,0.523554037,3.49484081,1.0,0.5,0.0,1.02,1.19,0.0,18.24333333,94.56,0.1,83.0,26.45454545,11.0,60.0,28.5,8.0,127.0925,129.0,38.24436536,569.0,440.0,87.75193798
2024-10-14 17:00:00,2.65,1184.0,115522.0,2.789830163,4001.0,1478.0,2320.0,0.0,1.35,232.0,1.3,8.0,1.3,10.88,87.71,0.46,3.2,291.2813333,0.95,11.28,87.18,0.5,5.9,29.267000000000003,1.04,9.48,69.3,1.12,87.41333333,20.1,958.3473333,2.02,1.924361072,10.68,5.111111111,82.13222222,55.2,9.155,28.54,64.97,0.08,1.85,0.15,0.0605,0.063,5.55,0.195,4.012346083,0.060487629,35.99013949,0.018818374,4.906218829,0.040325086,0.08737102,102.5061674,0.005376678,0.108877733,5.786649879,0.523554037,3.49484081,1.0,0.5,0.0,1.02,1.19,0.0,18.24333333,94.56,0.1,83.0,26.45454545,11.0,60.0,28.5,8.0,126.43,124.0,38.78129428,564.0,440.0,98.70967742
2024-10-14 18:00:00,2.67,1158.0,116326.0,2.769868537,4000.0,1465.0,2314.0,0.0,1.35,228.0,1.32,7.0,1.3,10.88,87.71,0.46,3.2,291.2813333,0.95,11.28,87.18,0.5,5.9,29.267000000000003,1.04,9.48,69.3,1.12,87.41333333,20.1,958.3473333,2.02,1.924361072,10.68,5.111111111,82.13222222,55.2,9.155,28.54,64.97,0.08,1.85,0.15,0.0605,0.063,5.55,0.195,4.012346083,0.060487629,35.99013949,0.018818374,4.906218829,0.040325086,0.08737102,102.5061674,0.005376678,0.108877733,5.786649879,0.523554037,3.49484081,1.0,0.5,0.0,1.02,1.19,0.0,18.24333333,94.56,0.1,83.0,26.45454545,11.0,60.0,28.5,8.0,126.2975,123.0,39.21289711,563.0,440.0,93.00813008
2024-10-14 19:00:00,2.66,1135.0,117128.0,2.750227695,3999.0,1492.0,2316.0,0.0,1.35,227.0,1.31,7.0,1.3,10.88,87.71,0.46,3.2,291.2813333,0.95,11.28,87.18,0.5,5.9,29.267000000000003,1.04,9.48,69.3,1.12,87.41333333,20.1,958.3473333,2.02,1.924361072,10.68,5.111111111,82.13222222,55.2,9.155,28.54,64.97,0.08,1.85,0.15,0.0605,0.063,5.55,0.195,4.012346083,0.060487629,35.99013949,0.018818374,4.906218829,0.040325086,0.08737102,102.5061674,0.005376678,0.108877733,5.786649879,0.523554037,3.49484081,1.0,0.5,0.0,1.02,1.19,0.0,18.24333333,94.56,0.1,83.0,26.45454545,11.0,60.0,28.5,8.0,125.9,120.0,38.08953795,560.0,440.0,87.91666667
2024-10-14 21:00:00,2.68,1135.0,118226.0,2.724701937,3999.0,1485.0,2329.0,0.0,1.35,228.0,1.33,7.0,1.3,10.88,87.71,0.46,3.2,291.2813333,0.95,11.28,87.18,0.5,5.9,29.267000000000003,1.04,9.48,69.3,1.12,87.41333333,20.1,958.3473333,2.02,1.924361072,10.68,5.111111111,82.13222222,55.2,9.155,28.54,64.97,0.08,1.85,0.15,0.0605,0.063,5.55,0.195,4.012346083,0.060487629,35.99013949,0.018818374,4.906218829,0.040325086,0.08737102,102.5061674,0.005376678,0.108877733,5.786649879,0.523554037,3.49484081,1.0,0.5,0.0,1.02,1.19,0.0,18.24333333,94.56,0.1,83.0,26.45454545,11.0,60.0,28.5,8.0,125.37,116.0,39.41451991,556.0,440.0,86.20689655
2024-10-14 22:00:00,2.67,1129.0,118255.0,2.724714921,4000.0,1498.0,2325.0,0.0,1.35,228.0,1.32,7.0,1.3,10.88,87.71,0.46,3.2,291.2813333,0.95,11.28,87.18,0.5,5.9,29.267000000000003,1.04,9.48,69.3,1.12,87.41333333,20.1,958.3473333,2.02,1.924361072,10.68,5.111111111,82.13222222,55.2,9.155,28.54,64.97,0.08,1.85,0.15,0.0605,0.063,5.55,0.195,4.012346083,0.060487629,35.99013949,0.018818374,4.906218829,0.040325086,0.08737102,102.5061674,0.005376678,0.108877733,5.786649879,0.523554037,3.49484081,1.0,0.5,0.0,1.02,1.19,0.0,18.24333333,94.56,0.1,83.0,26.45454545,11.0,60.0,28.5,8.0,125.2375,115.0,39.21430252,555.0,440.0,86.95652174
2024-10-14 23:00:00,2.71,1134.0,117745.0,2.734458056,3997.0,1444.0,2312.0,0.0,1.35,225.0,1.36,7.0,1.3,10.73,87.9,0.4,3.5,279.0686667,0.97,10.97,87.54,0.45,7.1,27.982,1.04,9.57,69.26,1.1,82.21333333,20.07,907.2593333,2.05,1.919966187,11.03,4.821111111,82.46666667,54.73,9.355,27.505,64.97,0.089,1.945,0.16,0.0625,0.0645,5.745,0.2,1.830576039,0.041059649,18.40156624,0.013002222,2.477265518,0.023951462,0.034216375,187.2705138,0.003421637,0.063300293,3.076052073,0.233697838,1.881900601,1.0,0.42,0.0,0.6,1.38,0.0,19.41333333,94.58,0.1,83.0,26.45454545,11.0,60.0,28.5,8.0,126.5625,125.0,38.89820359,565.0,440.0,85.6
2024-10-15 01:00:00,2.64,1199.0,118937.0,2.709101045,4000.0,1453.0,2308.0,0.0,1.35,255.0,1.29,8.0,1.3,10.73,87.9,0.4,3.5,279.0686667,0.97,10.97,87.54,0.45,7.1,27.982,1.04,9.57,69.26,1.1,82.21333333,20.07,907.2593333,2.05,1.919966187,11.03,4.821111111,82.46666667,54.73,9.355,27.505,64.97,0.089,1.945,0.16,0.0625,0.0645,5.745,0.2,1.830576039,0.041059649,18.40156624,0.013002222,2.477265518,0.023951462,0.034216375,187.2705138,0.003421637,0.063300293,3.076052073,0.233697838,1.881900601,1.0,0.42,0.0,0.6,1.38,0.0,19.41333333,94.58,0.1,83.0,26.45454545,11.0,60.0,28.5,8.0,126.8275,127.0,38.64884221,567.0,440.0,89.52755906
2024-10-15 02:00:00,2.62,1190.0,118661.0,2.715398251,4000.0,1556.0,2313.0,0.0,1.35,241.0,1.27,7.0,1.3,10.73,87.9,0.4,3.5,279.0686667,0.97,10.97,87.54,0.45,7.1,27.982,1.04,9.57,69.26,1.1,82.21333333,20.07,907.2593333,2.05,1.919966187,11.03,4.821111111,82.46666667,54.73,9.355,27.505,64.97,0.089,1.945,0.16,0.0625,0.0645,5.745,0.2,1.830576039,0.041059649,18.40156624,0.013002222,2.477265518,0.023951462,0.034216375,187.2705138,0.003421637,0.063300293,3.076052073,0.233697838,1.881900601,1.0,0.42,0.0,0.6,1.38,0.0,19.41333333,94.58,0.1,83.0,26.45454545,11.0,60.0,28.5,8.0,127.225,130.0,39.58575751,570.0,440.0,93.30769231
2024-10-15 03:00:00,2.59,1194.0,116986.0,2.754251924,4000.0,1567.0,2313.0,0.0,1.35,240.0,1.24,7.0,1.3,10.73,87.9,0.4,3.5,279.0686667,0.97,10.97,87.54,0.45,7.1,27.982,1.04,9.57,69.26,1.1,82.21333333,20.07,907.2593333,2.05,1.919966187,11.03,4.821111111,82.46666667,54.73,9.355,27.505,64.97,0.089,1.945,0.16,0.0625,0.0645,5.745,0.2,1.830576039,0.041059649,18.40156624,0.013002222,2.477265518,0.023951462,0.034216375,187.2705138,0.003421637,0.063300293,3.076052073,0.233697838,1.881900601,1.0,0.42,0.0,0.6,1.38,0.0,19.41333333,94.58,0.1,83.0,26.45454545,11.0,60.0,28.5,8.0,127.8875,135.0,39.05529954,575.0,440.0,93.25925926
2024-10-15 04:00:00,2.58,1197.0,114924.0,2.803636821,4000.0,1540.0,2300.0,0.0,1.35,237.0,1.23,7.0,1.3,10.73,87.9,0.4,3.5,279.0686667,0.97,10.97,87.54,0.45,7.1,27.982,1.04,9.57,69.26,1.1,82.21333333,20.07,907.2593333,2.05,1.919966187,11.03,4.821111111,82.46666667,54.73,9.355,27.505,64.97,0.089,1.945,0.16,0.0625,0.0645,5.745,0.2,1.830576039,0.041059649,18.40156624,0.013002222,2.477265518,0.023951462,0.034216375,187.2705138,0.003421637,0.063300293,3.076052073,0.233697838,1.881900601,1.0,0.42,0.0,0.6,1.38,0.0,19.41333333,94.58,0.1,83.0,26.45454545,11.0,60.0,28.5,8.0,127.8875,135.0,39.10391743,575.0,440.0,97.55555556
2024-10-15 05:00:00,2.61,1150.0,116936.0,2.755428833,4000.0,1544.0,2300.0,0.0,1.35,232.0,1.26,7.0,1.3,10.73,87.9,0.4,3.5,279.0686667,0.97,10.97,87.54,0.45,7.1,27.982,1.04,9.57,69.26,1.1,82.21333333,20.07,907.2593333,2.05,1.919966187,11.03,4.821111111,82.46666667,54.73,9.355,27.505,64.97,0.089,1.945,0.16,0.0625,0.0645,5.745,0.2,1.830576039,0.041059649,18.40156624,0.013002222,2.477265518,0.023951462,0.034216375,187.2705138,0.003421637,0.063300293,3.076052073,0.233697838,1.881900601,1.0,0.42,0.0,0.6,1.38,0.0,19.41333333,94.58,0.1,83.0,26.45454545,11.0,60.0,28.5,8.0,127.8875,135.0,38.97145553,575.0,440.0,85.92592593
2024-10-15 06:00:00,2.58,1107.0,116966.0,2.753346101,3998.0,1548.0,2299.0,0.0,1.32,227.0,1.26,7.0,1.3,10.73,87.9,0.4,3.5,279.0686667,0.97,10.97,87.54,0.45,7.1,27.982,1.04,9.57,69.26,1.1,82.21333333,20.07,907.2593333,2.05,1.919966187,11.03,4.821111111,82.46666667,54.73,9.355,27.505,64.97,0.089,1.945,0.16,0.0625,0.0645,5.745,0.2,1.830576039,0.041059649,18.40156624,0.013002222,2.477265518,0.023951462,0.034216375,187.2705138,0.003421637,0.063300293,3.076052073,0.233697838,1.881900601,1.0,0.42,0.0,0.6,1.38,0.0,19.41333333,94.58,0.1,83.0,26.45454545,11.0,60.0,28.5,8.0,127.5475,123.0,38.17969662,568.0,445.0,85.77235772
2024-10-15 07:00:00,2.56,1136.0,116895.0,2.755705999,3999.0,1604.0,2324.0,0.0,1.35,233.0,1.21,7.0,1.3,10.73,87.9,0.4,3.5,279.0686667,0.97,10.97,87.54,0.45,7.1,27.982,1.04,9.57,69.26,1.1,82.21333333,20.07,907.2593333,2.05,1.919966187,11.03,4.821111111,82.46666667,54.73,9.355,27.505,64.97,0.089,1.945,0.16,0.0625,0.0645,5.745,0.2,1.830576039,0.041059649,18.40156624,0.013002222,2.477265518,0.023951462,0.034216375,187.2705138,0.003421637,0.063300293,3.076052073,0.233697838,1.881900601,1.0,0.42,0.0,0.6,1.38,0.0,19.41333333,94.58,0.1,83.0,26.45454545,11.0,60.0,28.5,8.0,127.15,120.0,38.56909811,565.0,445.0,86.5
2024-10-15 08:00:00,2.59,1148.0,116052.0,2.775710294,3999.0,1563.0,2322.0,0.0,1.35,231.0,1.24,7.0,1.3,10.59,88.05,0.39,3.3,279.0686667,0.97,10.88,87.66,0.43,5.9,27.982,1.03,9.77,69.28,1.04,82.21333333,19.91,907.2593333,2.025,1.950398544,11.01,4.821111111,82.46666667,54.71,8.71,28.195,64.97,0.0915,2.1,0.16,0.0605,0.0615,5.645,0.19,1.864792413,0.034216375,18.38787969,0.011975731,2.480687156,0.023951462,0.061589474,187.2705138,0.00273731,0.061589474,3.048678973,0.214878832,1.710818728,1.0,0.43,0.0,1.32,1.3,0.0,19.41333333,96.24,0.1,83.0,26.45454545,11.0,60.0,28.5,8.0,127.15,120.0,38.62520458,565.0,445.0,88.33333333
2024-10-15 09:00:00,2.58,1158.0,115745.0,2.783763188,4000.0,1572.0,2345.0,0.0,1.32,233.0,1.26,8.0,1.3,10.59,88.05,0.39,3.3,279.0686667,0.97,10.88,87.66,0.43,5.9,27.982,1.03,9.77,69.28,1.04,82.21333333,19.91,907.2593333,2.025,1.950398544,11.01,4.821111111,82.46666667,54.71,8.71,28.195,64.97,0.0915,2.1,0.16,0.0605,0.0615,5.645,0.19,1.864792413,0.034216375,18.38787969,0.011975731,2.480687156,0.023951462,0.061589474,187.2705138,0.00273731,0.061589474,3.048678973,0.214878832,1.710818728,1.0,0.43,0.0,1.32,1.3,0.0,19.41333333,96.24,0.1,83.0,26.45454545,11.0,60.0,28.5,8.0,127.7375,115.0,38.67041199,565.0,450.0,92.17391304
