Repository: saikumar-voptimai/evonith_bf_webapp

# Evonith BF2 — Blast Furnace Intelligence Platform

Monitoring, modelling and optimisation of **Blast Furnace 2 (BF2)** at Evonith Steel: live telemetry from InfluxDB,
manual plant reports from Neon PostgreSQL, a two-zone energy model of the furnace, blend and fuel optimisers, a
conversational assistant (FurnaceMind) and a live digital twin evaluated every hour.

The platform has three deployable parts that share one Python service layer, plus the shared data library:

| Part | Path | What it is |
|---|---|---|
| **Streamlit app** (legacy) | `src/app.py`, `src/custom_pages/` | The original 11-page dashboard; still the home of the model pages. Served under `/legacy` in production |

File: src/assets/data/furnace_dataset_20260525_002530_771382.csv (part 85 of 209)
GO%,ORE_NA2O%,ORE_P%,ORE_TIO2%,ORE_AL2O3%,ORE_SIO2%,ORE_MNO%,ORE_CAO%,ORE_K2O%,ORE_CALC_MT,PELLET_PCT_SIO2,PELLET_PCT_AL2O3,PELLET_PCT_FE2O3,PELLET_PCT_MGO,PELLET_PCT_TIO2,PELLET_PCT_NA2O,TOTAL_PELLET_CALC_MT,PELLET_PCT_K2O,PELLET_PCT_TM,PELLET_PCT_LOI,PELLET_PCT_MNO,PELLET_PCT_CAO,PELLET_PCT_P,CHARGES/HRS.,STOCKRODLEVEL,CHEM_PCT_C,CHEM_PCT_CR,CHEM_PCT_FE,CHEM_PCT_MN,CHEM_PCT_P,CHEM_PCT_S,CHEM_PCT_SI,CHEM_PCT_TI,SLAG_BASICITY,SLAG_PCT_AL2O3,SLAG_PCT_CAO,SLAG_PCT_FEO,SLAG_PCT_K2O,SLAG_PCT_MGO,SLAG_PCT_MNO,SLAG_PCT_NA2O,SLAG_PCT_S,SLAG_PCT_SIO2,SLAG_PCT_TIO2,SLAG_T_BASICITY,HMT_GT_1480C,COKE_DISCHARGE_TIME,WEIGHTED_COKE_ANGLE,TOTAL_COKE_PORTIONS,NON_COKE_DISCHARGE_TIME,WEIGHTED_NON_COKE_ANGLE,TOTAL_NON_COKE_PORTIONS,TOTAL HEAT LOAD,FTG_UPTAKE_TEMP_A,FTG_UPTAKE_TEMP_B,FTG_UPTAKE_TEMP_C,FTG_UPTAKE_TEMP_D,FTG_UPTAKE_TEMP_AVG,HEARTH_TEMP_A,HEARTH_TEMP_B,HEARTH_TEMP_C,HEARTH_TEMP_D,HEARTH_TEMP_AVG,BOSH_TEMP_A,BOSH_TEMP_C,BOSH_TEMP_D,BELLY_TEMP_A,BELLY_TEMP_C,BELLY_TEMP_D,LOWER_STACK_TEMP_A,LOWER_STACK_TEMP_B,LOWER_STACK_TEMP_C,LOWER_STACK_TEMP_D,PCI_KG/THM,ACT. FUEL RATEKG/THM.,FURNACETOPGASANALYSISCO2ETACO,COKE RATE KG/THM,PRODUCTIONTONNESPERHR,HOT BLAST PRESSUREBAR,TOPPRESSUREBAR,DIFFERENTIAL PRESSURETOTALBAR,HOT BLAST TEMP.OC,OXYGENFLOWNM3/HR.,STEAMKGS/HR.,RAFTOC,PERMEABILITYKGS/HR.,TUYEREVELOCITYM/S,HOT BLAST VOLUMENM3/HR.,O2 ENRICHMENT %,BOTTOMBAR,FURNACE TOP GAS ANALYSISH2%,UNITCOST LAKHS/THM,BOSH_TEMP_B,FURNACE TOP GAS ANALYSISCO2%,FURNACE TOP GAS ANALYSISONLINE (ANALYZER)CO%
2026-01-08 23:00:00,0.9424297214939859,11.69,0.459192027,87.37080320556797,0.3953087403052946,4.457202380952381,0.435,1.03,0.49,86.93500000000002,12.035000000000002,1.0892261904761904,69.98,9.0,19.55,1.69,12.33952387,5.487777778,78.71111111,70.64,34.69,0.05,5.44,2.22024,9.1,2.63,0.028,0.16,54.61,10.62,0.051,1.9669581805,0.21,0.0,0.0,0.0,0.0,0.0,0.0,0.0,0.0,0.0,59.907089390678536,3.8878765859699116,3.056101656801502,0.053605154467899305,0.022413753101965417,0.06530288640519555,0.3651441988706421,4.163293238046422,5.171106869589707,0.07160941614174551,0.07282850238565408,0.02529748080038259,8.62070238095238,0.0,0.0,0.0,0.0,0.0,0.0,0.0,0.0,0.0,0.0,0.0,0.0,0.0,7.0,0.254488152,4.264904458598727,0.01255203821656051,94.90614598089172,0.18295031847133758,0.1255819872611465,0.03544456687898089,0.4149808917197452,0.05743975796178344,1.1017781334649681,19.880254777070064,36.1896178343949,0.30439490445859874,0.4531847133757962,8.192356687898089,0.277515923566879,0.21063694267515923,0.5237579617834395,32.848216560509556,1.010063694267516,1.35119763322293,1470.3630573248408,60.0,27.375,8.0,67.5,27.333333333333332,9.0,0.9618739379639862,178.9358333,167.05875,175.3394444,188.5638889,178.7632639,61.81727279277736,328.31927450990446,449.9256766926874,580.709732572272,356.5399270168673,60.11583333333321,53.31333333333343,57.232777777777905,59.6324999999998,51.117222222222345,55.8177777777777,46.9069444444441,46.779722222222354,37.56972222222228,38.907222222222195,158.54916583333335,536.2194444444444,42.79982394444445,302.0,96.52500000000065,2.747705227777778,1.3480058944444453,1.399669355555555,1200.0,3998.296547,0.0,2321.3473611111126,1333.3668888888892,228.4931066666666,111800.38722222214,3.797924777777777,1.198590924999999,3.2953800027777778,96.50776447291668,61.556111111111164,18.586420027777773,24.8415078611111
2026-01-09 00:00:00,0.9424297214939859,11.69,0.459192027,87.37080320556797,0.3953087403052946,4.457202380952381,0.435,1.03,0.49,86.93500000000002,12.035000000000002,1.0892261904761904,69.98,9.0,19.55,1.69,12.33952387,5.665555556,78.84444444,70.64,34.69,0.05,5.44,2.22024,9.1,2.63,0.028,0.16,54.61,10.62,0.051,1.9669581805,0.21,0.0,0.0,0.0,0.0,0.0,0.0,0.0,0.0,0.0,59.907089390678536,3.8878765859699116,3.056101656801502,0.053605154467899305,0.022413753101965417,0.06530288640519555,0.3651441988706421,4.163293238046422,5.171106869589707,0.07160941614174551,0.07282850238565408,0.02529748080038259,8.62070238095238,0.0,0.0,0.0,0.0,0.0,0.0,0.0,0.0,0.0,0.0,0.0,0.0,0.0,7.0,0.254488152,4.201379310344828,0.01184793103448276,94.97733653793102,0.17572137931034482,0.12496284137931034,0.03917267586206897,0.41335172413793103,0.0562276,1.0891209720068966,20.059517241379307,35.89303448275862,0.31924137931034485,0.49317241379310345,8.07696551724138,0.2884827586206896,0.21772413793103448,0.5231724137931034,32.95641379310345,1.0630344827586207,1.3342060275862069,1462.896551724138,60.0,27.375,8.0,67.5,27.333333333333332,9.0,0.9618739379639862,178.9358333,167.05875,175.3394444,188.5638889,178.7632639,61.81727279277736,328.31927450990446,449.9256766926874,580.709732572272,356.5399270168673,59.18027777777795,53.49499999999991,55.8144444444443,59.46166666666665,50.83999999999974,55.88416666666652,46.888611111110976,46.90472222222214,38.09388888888881,40.87194444444455,168.98105222222213,543.3888888888889,41.78238005555558,302.0,98.4335000000001,2.7671520805555536,1.3481777166666669,1.4188774824999997,1200.0,3998.296547,0.0,2277.4081000000006,1317.572647222221,226.4869330555555,111810.87583333328,3.7937492555555585,1.211129490833333,3.509042255555555,97.88998941944443,67.3141666666665,17.935450777777774,24.991464305555553
2026-01-09 01:00:00,0.9424297214939859,11.69,0.459192027,87.37080320556797,0.3953087403052946,4.457202380952381,0.435,1.03,0.49,86.93500000000002,12.035000000000002,1.0892261904761904,69.98,9.0,19.55,1.69,12.33952387,5.665555556,78.84444444,70.64,34.69,0.05,5.44,2.22024,9.1,2.63,0.028,0.16,54.61,10.62,0.051,1.9669581805,0.21,0.0,0.0,0.0,0.0,0.0,0.0,0.0,0.0,0.0,59.907089390678536,3.8878765859699116,3.056101656801502,0.053605154467899305,0.022413753101965417,0.06530288640519555,0.3651441988706421,4.163293238046422,5.171106869589707,0.07160941614174551,0.07282850238565408,0.02529748080038259,8.62070238095238,0.0,0.0,0.0,0.0,0.0,0.0,0.0,0.0,0.0,0.0,0.0,0.0,0.0,7.0,0.254488152,4.2634482758620695,0.012654827586206898,94.81434674482759,0.18838344827586206,0.13393470344827585,0.033029089655172414,0.4861793103448276,0.0680236,1.0831332993172413,19.947793103448273,35.90958620689655,0.31510344827586206,0.4559310344827586,8.060413793103448,0.28020689655172415,0.2053103448275862,0.48593103448275865,33.15503448275862,1.0795862068965518,1.3262632089655173,1473.2413793103449,60.0,27.375,8.0,67.5,27.333333333333332,9.0,0.9618739379639862,178.9358333,167.05875,175.3394444,188.5638889,178.7632639,61.81727279277736,328.31927450990446,449.9256766926874,580.709732572272,356.5399270168673,59.76027777777775,53.47472222222232,55.80527777777763,57.80749999999998,50.65722222222246,56.18444444444459,46.92305555555545,47.07972222222236,38.543611111111105,40.73444444444444,163.15616722222217,534.1027777777778,42.961696222222216,299.03333333333336,99.28722222222203,2.783046338888888,1.348376633333333,1.4347998916666667,1200.0,3998.296547,0.0,2279.3043805555576,1302.5559944444444,223.47865138888878,111943.41805555554,3.790822705555553,1.2140816952777778,3.3838091361111085,96.37652549027777,68.78111111111097,18.60580677777776,24.704041750000002
2026-01-09 02:00:00,0.9424297214939859,11.69,0.459192027,87.37080320556797,0.3953087403052946,4.457202380952381,0.435,1.03,0.49,86.93500000000002,12.035000000000002,1.0892261904761904,69.98,9.0,19.55,1.69,12.33952387,5.665555556,78.84444444,70.64,34.69,0.05,5.44,2.22024,9.1,2.63,0.028,0.16,54.61,10.62,0.051,1.9669581805,0.21,0.0,0.0,0.0,0.0,0.0,0.0,0.0,0.0,0.0,59.907089390678536,3.8878765859699116,3.056101656801502,0.053605154467899305,0.022413753101965417,0.06530288640519555,0.3651441988706421,4.163293238046422,5.171106869589707,0.07160941614174551,0.07282850238565408,0.02529748080038259,8.62070238095238,0.0,0.0,0.0,0.0,0.0,0.0,0.0,0.0,0.0,0.0,0.0,0.0,0.0,7.0,0.254488152,4.32551724137931,0.013461724137931036,94.65135695172414,0.2010455172413793,0.14290656551724137,0.02688550344827586,0.5590068965517241,0.0798196,1.0771456266275863,19.83606896551724,35.92613793103448,0.31096551724137933,0.41868965517241374,8.043862068965517,0.2719310344827586,0.19289655172413794,0.44868965517241377,33.353655172413795,1.0961379310344828,1.3183203903448275,1483.5862068965516,60.0,27.375,8.0,67.5,27.333333333333332,9.0,0.9618739379639862,178.9358333,167.05875,175.3394444,188.5638889,178.7632639,61.81727279277736,328.31927450990446,449.9256766926874,580.709732572272,356.5399270168673,61.58138888888873,53.2791666666668,55.48333333333327,55.84805555555558,50.761666666666514,55.326944444444585,46.86361111111079,46.90388888888858,40.50583333333342,48.27583333333326,164.80866833333357,526.5611111111111,42.775480388888894,299.0,92.76380555555538,2.8124758444444447,1.3481307249999985,1.4644011944444446,1200.0,3998.296547,0.0,2276.141813888889,1284.7959611111105,217.57143111111108,112578.51527777775,3.776626958333334,1.2374492872222227,3.1754758138888883,96.5871485541667,65.54777777777814,18.39130050000002,24.603636500000007
2026-01-09 03:00:00,0.9424297214939859,11.69,0.459192027,87.37080320556797,0.3953087403052946,4.457202380952381,0.435,1.03,0.49,86.93500000000002,12.035000000000002,1.0892261904761904,69.98,9.0,19.55,1.69,12.33952387,5.665555556,78.84444444,70.64,34.69,0.05,5.44,2.22024,9.1,2.63,0.028,0.16,54.61,10.62,0.051,1.9669581805,0.21,0.0,0.0,0.0,0.0,0.0,0.0,0.0,0.0,0.0,59.907089390678536,3.8878765859699116,3.056101656801502,0.053605154467899305,0.022413753101965417,0.06530288640519555,0.3651441988706421,4.163293238046422,5.171106869589707,0.07160941614174551,0.07282850238565408,0.02529748080038259,8.62070238095238,0.0,0.0,0.0,0.0,0.0,0.0,0.0,0.0,0.0,0.0,0.0,0.0,0.0,7.0,0.254488152,4.3268571428571425,0.01365,94.6513956,0.204,0.14368571428571428,0.025452,0.5549714285714286,0.07998811428571428,1.0881515585714285,19.878999999999998,36.05157142857143,0.3132857142857143,0.4198571428571428,8.099142857142857,0.27,0.19657142857142856,0.45971428571428574,33.137142857142855,1.0704285714285715,1.3326252579714286,1485.6714285714286,60.0,27.375,8.0,67.5,27.333333333333332,9.0,0.9618739379639862,178.9358333,167.05875,175.3394444,188.5638889,178.7632639,61.81727279277736,328.31927450990446,449.9256766926874,580.709732572272,356.5399270168673,61.27972222222211,53.322777777777596,55.062222222222175,56.43416666666664,51.502222222222464,54.728888888889216,46.78194444444418,46.90083333333313,43.53861111111116,51.41166666666658,149.9695294444443,525.0,43.61554772222221,299.0,99.28722222222203,2.827120233333334,1.348306708333332,1.478739775,1200.0,3998.296547,0.0,2264.015611111112,1270.3422611111105,212.16748944444458,112403.37166666666,3.7818045,1.2564090361111104,3.0892811055555542,94.62096265138888,64.41722222222218,18.896750194444476,24.434871916666655
2026-01-09 04:00:00,0.9424297214939859,11.69,0.459192027,87.37080320556797,0.3953087403052946,4.457202380952381,0.435,1.03,0.49,86.93500000000002,12.035000000000002,1.0892261904761904,69.98,9.0,19.55,1.69,12.33952387,5.665555556,78.84444444,70.64,34.69,0.05,5.44,2.22024,9.1,2.63,0.028,0.16,54.61,10.62,0.051,1.9669581805,0.21,0.0,0.0,0.0,0.0,0.0,0.0,0.0,0.0,0.0,59.907089390678536,3.8878765859699116,3.056101656801502,0.053605154467899305,0.022413753101965417,0.06530288640519555,0.3651441988706421,4.163293238046422,5.171106869589707,0.07160941614174551,0.07282850238565408,0.02529748080038259,8.62070238095238,0.0,0.0,0.0,0.0,0.0,0.0,0.0,0.0,0.0,0.0,0.0,0.0,0.0,7.0,0.254488152,4.309714285714286,0.01365,94.7010516,0.204,0.14197142857142855,0.025452,0.5275428571428571,0.07661782857142857,1.104329457142857,19.968999999999998,36.210142857142856,0.31757142857142856,0.4327142857142857,8.176285714285715,0.27,0.20514285714285713,0.48542857142857143,32.794285714285714,1.0318571428571428,1.3537011605428573,1485.2428571428572,60.0,27.375,8.0,67.5,27.333333333333332,9.0,0.9618739379639862,178.9358333,167.05875,175.3394444,188.5638889,178.7632639,61.81727279277736,328.31927450990446,449.9256766926874,580.709732572272,356.5399270168673,61.18249999999998,53.836666666666375,57.97861111111115,57.24194444444413,51.667222222222414,54.63777777777789,46.75305555555561,46.84027777777761,46.03111111111112,53.02805555555577,161.63279111111083,525.0,43.31242986111109,299.0,92.7227777777776,2.805225930555555,1.3481482027777778,1.4571121250000005,1200.0,3998.296547,0.0,2257.014052777779,1291.6493833333334,213.2834805555554,112769.4711111111,3.765295752777777,1.2197369277777783,3.0152311666666676,96.16634482222219,63.6888888888887,18.624083972222223,24.378593194444445
2026-01-09 05:00:00,0.9424297214939859,11.69,0.459192027,87.37080320556797,0.3953087403052946,4.457202380952381,0.435,1.03,0.49,86.93500000000002,12.035000000000002,1.0892261904761904,69.98,9.0,19.55,1.69,12.33952387,5.665555556,78.84444444,70.64,34.69,0.05,5.44,2.22024,9.1,2.63,0.028,0.16,54.61,10.62,0.051,1.9669581805,0.21,0.0,0.0,0.0,0.0,0.0,0.0,0.0,0.0,0.0,59.907089390678536,3.8878765859699116,3.056101656801502,0.053605154467899305,0.022413753101965417,0.06530288640519555,0.3651441988706421,4.163293238046422,5.171106869589707,0.07160941614174551,0.07282850238565408,0.02529748080038259,8.62070238095238,0.0,0.0,0.0,0.0,0.0,0.0,0.0,0.0,0.0,0.0,0.0,0.0,0.0,7.0,0.254488152,4.305777777777778,0.01365,94.70005844444445,0.204,0.14186666666666664,0.025032533333333332,0.5316444444444445,0.07797013333333333,1.1171533745333333,20.005555555555556,36.38666666666666,0.3228888888888889,0.42844444444444446,8.202666666666667,0.26711111111111113,0.20422222222222222,0.5028888888888889,32.571111111111115,1.0013333333333334,1.3689914111333334,1486.7333333333333,60.0,27.375,8.0,67.5,27.333333333333332,9.0,0.9618739379639862,178.9358333,167.05875,175.3394444,188.5638889,178.7632639,61.81727279277736,328.31927450990446,449.9256766926874,580.709732572272,356.5399270168673,61.99008264462805,54.18842975206601,106.82561983471074,57.01735537190084,51.250413223140605,54.2619834710744,46.53305785123963,46.714876033057905,44.45619834710745,53.20165289256202,150.50205123966936,525.0,43.66918,299.0,99.23975206611598,2.788383247933884,1.3477154132231406,1.4406731900826444,1200.0,3998.296547,0.0,2262.8603388429738,1309.4384214876038,215.57825619834716,112942.88099173555,3.7575460661157014,1.2203521181818184,3.0396053305785116,94.69152178925619,62.120661157024834,18.981289834710754,24.487632892561976
2026-01-09 06:00:00,0.9424297214939859,11.69,0.459192027,87.37080320556797,0.3953087403052946,4.457202380952381,0.435,1.03,0.49,86.93500000000002,12.035000000000002,1.0892261904761904,69.98,9.0,19.55,1.69,12.33952387,5.665555556,78.84444444,70.64,34.69,0.05,5.44,2.22024,9.1,2.63,0.028,0.16,54.61,10.62,0.051,1.9669581805,0.21,0.0,0.0,0.0,0.0,0.0,0.0,0.0,0.0,0.0,59.907089390678536,3.8878765859699116,3.056101656801502,0.053605154467899305,0.022413753101965417,0.06530288640519555,0.3651441988706421,4.163293238046422,5.171106869589707,0.07160941614174551,0.07282850238565408,0.02529748080038259,8.62070238095238,0.0,0.0,0.0,0.0,0.0,0.0,0.0,0.0,0.0,0.0,0.0,0.0,0.0,7.0,0.254488152,4.319111111111112,0.01365,94.63283177777778,0.204,0.14386666666666664,0.024064533333333332,0.5769777777777777,0.08549813333333332,1.1255913165333333,19.97222222222222,36.586666666666666,0.32955555555555555,0.4017777777777778,8.162666666666667,0.2604444444444445,0.19088888888888889,0.5095555555555555,32.504444444444445,0.9813333333333333,1.3767158091333334,1490.7333333333333,60.0,27.375,8.0,67.5,27.333333333333332,9.0,0.9618739379639862,178.9358333,167.05875,175.3394444,188.5638889,178.7632639,61.81727279277736,328.31927450990446,449.9256766926874,580.709732572272,356.5399270168673,87.53203342618379,54.03259052924787,140.96128133704738,56.55348189415033,51.03342618384419,54.07270194986084,46.65961002785542,46.98802228412263,43.138161559888616,52.17130919220061,156.72753899721457,525.6267409470752,42.99199665738156,299.0,90.73504178272991,2.804367465181061,1.348160387186628,1.456247949860724,1200.0,3998.296547,0.0,2309.2845793871857,1280.5412172701954,217.16771337047368,111654.29721448467,3.7994968189415044,1.2220996490250697,2.955402752089139,95.51639891713093,61.64902506963802,18.65736743732589,24.746668245125335
2026-01-09 07:00:00,0.9424297214939859,11.69,0.459192027,87.37080320556797,0.3953087403052946,4.457202380952381,0.435,1.03,0.49,86.93500000000002,12.035000000000002,1.0892261904761904,69.98,9.0,19.55,1.69,12.33952387,5.665555556,78.84444444,70.64,34.69,0.05,5.44,2.22024,9.1,2.63,0.028,0.16,54.61,10.62,0.051,1.9669581805,0.21,0.0,0.0,0.0,0.0,0.0,0.0,0.0,0.0,0.0,59.907089390678536,3.8878765859699116,3.056101656801502,0.053605154467899305,0.022413753101965417,0.06530288640519555,0.3651441988706421,4.163293238046422,5.171106869589707,0.07160941614174551,0.07282850238565408,0.02529748080038259,8.62070238095238,0.0,0.0,0.0,0.0,0.0,0.0,0.0,0.0,0.0,0.0,0.0,0.0,0.0,7.0,0.254488152,4.311384615384616,0.012508461538461538,94.68807615384615,0.19366153846153844,0.14486153846153846,0.025723076923076925,0.5455384615384615,0.07824615384615384,1.1333491124000001,20.224153846153843,36.65169230769231,0.31276923076923074,0.4043076923076923,8.052307692307693,0.24707692307692308,0.19,0.51,32.34061538461538,0.9584615384615385,1.3823197638307692,1487.9846153846154,60.0,27.375,8.0,67.5,27.333333333333332,9.0,0.9618739379639862,178.9358333,167.05875,175.3394444,188.5638889,178.7632639,61.81727279277736,328.31927450990446,449.9256766926874,580.709732572272,356.5399270168673,81.44055555555558,53.280555555555466,83.17972222222231,55.14222222222215,50.723611111111154,53.75333333333339,46.536944444444494,47.02194444444439,42.39000000000009,49.594999999999985,143.4743641111109,531.3361111111111,43.23816125000001,299.0,99.13934722222164,2.7531748138888905,1.3480716222222215,1.4054833361111105,1200.0,3998.296547,0.0,2346.8833500000014,1312.5162138888893,224.7124480555554,110547.83166666667,3.8424431305555555,1.1881565758333332,3.0475501999999994,93.7603532447222,61.08277777777769,19.10973722222225,25.08854183333331
2026-01-09 08:00:00,0.9424297214939859,11.69,0.459192027,87.37080320556797,0.3953087403052946,4.457202380952381,0.435,1.03,0.49,86.93500000000002,12.035000000000002,1.0892261904761904,69.98,9.0,19.55,1.69,12.33952387,5.665555556,78.84444444,70.64,34.69,0.05,5.44,2.22024,9.1,2.63,0.028,0.16,54.61,10.62,0.051,1.9669581805,0.21,0.0,0.0,0.0,0.0,0.0,0.0,0.0,0.0,0.0,59.907089390678536,3.8878765859699116,3.056101656801502,0.053605154467899305,0.022413753101965417,0.06530288640519555,0.3651441988706421,4.163293238046422,5.171106869589707,0.07160941614174551,0.07282850238565408,0.02529748080038259,8.62070238095238,0.0,0.0,0.0,0.0,0.0,0.0,0.0,0.0,0.0,0.0,0.0,0.0,0.0,7.0,0.254488152,4.302153846153846,0.011285384615384616,94.75206846153846,0.18258461538461537,0.14578461538461537,0.02756923076923077,0.5086153846153846,0.06993846153846153,1.1410583264,20.49646153846154,36.70707692307692,0.29430769230769227,0.4089230769230769,7.936923076923077,0.23323076923076924,0.19,0.51,32.16984615384616,0.9353846153846155,1.3877722582923075,1484.753846153846,60.0,27.375,8.0,67.5,27.333333333333332,9.0,0.9618739379639862,178.9358333,167.05875,175.3394444,188.5638889,178.7632639,61.81727279277736,328.31927450990446,449.9256766926874,580.709732572272,356.5399270168673,71.77472222222204,51.857222222222056,74.066388888889,54.12777777777793,50.59222222222228,53.785555555555526,46.59416666666682,47.16583333333311,42.58611111111113,44.810833333333285,148.6029644444446,535.2166666666667,42.99189552777783,297.5083333333333,94.13567768390078,2.757502977777778,1.348588849999999,1.4084443500000003,1200.0,3998.296547,0.0,2318.3180222222227,1307.853216666667,224.02829583333357,110101.90555555568,3.8550064555555537,1.188178291944445,3.166200461111109,94.06697612222224,59.94055555555542,18.71995544444443,24.82337519444443
2026-01-09 09:00:00,0.9424297214939859,11.69,0.459192027,87.37080320556797,0.3953087403052946,4.457202380952381,0.435,1.03,0.49,86.93500000000002,12.035000000000002,1.0892261904761904,69.98,9.0,19.55,1.69,12.33952387,5.665555556,78.84444444,70.64,34.69,0.05,5.44,2.22024,9.1,2.63,0.028,0.16,54.61,10.62,0.051,1.9669581805,0.21,0.0,0.0,0.0,0.0,0.0,0.0,0.0,0.0,0.0,59.907089390678536,3.8878765859699116,3.056101656801502,0.053605154467899305,0.022413753101965417,0.06530288640519555,0.3651441988706421,4.163293238046422,5.171106869589707,0.07160941614174551,0.07282850238565408,0.02529748080038259,8.62070238095238,0.0,0.0,0.0,0.0,0.0,0.0,0.0,0.0,0.0,0.0,0.0,0.0,0.0,7.0,0.254488152,4.162,0.013031666666666667,94.94933556666666,0.19058,0.132936,0.0271306,0.46013333333333334,0.06485283333333333,1.1104910032666666,20.130666666666666,36.237,0.32066666666666666,0.45599999999999996,8.147666666666668,0.253,0.22833333333333333,0.5023333333333333,32.636,0.976,1.3601274633666667,1474.8,60.0,27.375,8.0,67.5,27.333333333333332,9.0,0.9618739379639862,178.9358333,167.05875,175.3394444,188.5638889,178.7632639,61.81727279277736,328.31927450990446,449.9256766926874,580.709732572272,356.5399270168673,69.09083333333325,50.70944444444457,69.91499999999996,53.890833333333106,50.536944444444494,54.44250000000011,46.82666666666634,47.84722222222232,42.028055555555625,41.03055555555564,167.44014305555535,539.0,42.80088055555553,296.0,99.11861111111054,2.738658911111109,1.3482512611111102,1.3904311888888894,1200.0,3998.296547,0.0,2287.2975138888874,1323.0254888888892,225.81496055555536,110298.75694444451,3.9480515000000005,1.167003349444445,3.4111448888888902,96.18581895486108,59.57333333333369,18.71163694444446,25.004653944444453
2026-01-09 10:00:00,0.9424297214939859,11.69,0.459192027,87.37080320556797,0.3953087403052946,4.457202380952381,0.435,1.03,0.49,86.93500000000002,12.035000000000002,1.0892261904761904,69.98,9.0,19.55,1.69,12.33952387,5.665555556,78.84444444,70.64,34.69,0.05,5.44,2.22024,9.1,2.63,0.028,0.16,54.61,10.62,0.051,1.9669581805,0.21,0.0,0.0,0.0,0.0,0.0,0.0,0.0,0.0,0.0,59.907089390678536,3.8878765859699116,3.056101656801502,0.053605154467899305,0.022413753101965417,0.06530288640519555,0.3651441988706421,4.163293238046422,5.171106869589707,0.07160941614174551,0.07282850238565408,0.02529748080038259,8.62070238095238,0.0,0.0,0.0,0.0,0.0,0.0,0.0,0.0,0.0,0.0,0.0,0.0,0.0,7.0,0.254488152,4.1161666666666665,0.012634166666666667,95.14404455,0.17701,0.121692,0.0388007,0.3414333333333333,0.04821858333333333,1.0810113757333333,19.563,35.76416666666667,0.4641666666666667,0.5083333333333333,8.262166666666667,0.3328333333333333,0.24,0.4846666666666667,33.09283333333333,1.1548333333333334,1.3306925140166665,1467.7833333333333,60.0,27.375,8.0,67.5,27.333333333333332,9.0,0.9618739379639862,178.9358333,167.05875,175.3394444,188.5638889,178.7632639,61.81727279277736,328.31927450990446,449.9256766926874,580.709732572272,356.5399270168673,62.562499999999936,50.78861111111098,89.54805555555554,83.90972222222221,50.6858333333334,55.02138888888885,47.18249999999985,48.1502777777778,40.813888888889,37.84861111111108,166.5830099999998,542.0,42.74472213888888,296.0,94.1488279523177,2.7176488027777803,1.348066183333333,1.3697182419444442,1200.0,3998.296547,0.0,2264.3637555555542,1331.7191500000008,224.9707699999999,109133.31694444446,4.040030055555556,1.1575672791666674,3.576573722222222,96.07224882499997,60.71527777777775,18.719787611111116,25.076702861111116
2026-01-09 11:00:00,0.9424297214939859,11.69,0.459192027,87.37080320556797,0.3953087403052946,4.457202380952381,0.435,1.03,0.49,86.93500000000002,12.035000000000002,1.0892261904761904,69.98,9.0,19.55,1.69,12.33952387,5.665555556,78.84444444,70.64,34.69,0.05,5.44,2.22024,9.1,2.63,0.028,0.16,54.61,10.62,0.051,1.9669581805,0.21,0.0,0.0,0.0,0.0,0.0,0.0,0.0,0.0,0.0,59.907089390678536,3.8878765859699116,3.056101656801502,0.053605154467899305,0.022413753101965417,0.06530288640519555,0.3651441988706421,4.163293238046422,5.171106869589707,0.07160941614174551,0.07282850238565408,0.02529748080038259,8.62070238095238,0.0,0.0,0.0,0.0,0.0,0.0,0.0,0.0,0.0,0.0,0.0,0.0,0.0,7.0,0.254488152,4.111166666666667,0.011309166666666665,95.32563005,0.15511,0.112212,0.054367700000000005,0.2024333333333333,0.027771083333333335,1.0554082497333332,18.993,35.33916666666667,0.6391666666666667,0.5583333333333333,8.317166666666667,0.42783333333333334,0.24,0.4646666666666667,33.487833333333334,1.3698333333333332,1.3037784575166667,1462.2833333333333,60.0,27.375,8.0,67.5,27.333333333333332,9.0,0.9618739379639862,178.9358333,167.05875,175.3394444,188.5638889,178.7632639,61.81727279277736,328.31927450990446,449.9256766926874,580.709732572272,356.5399270168673,58.607500000000144,50.310833333333306,74.5847222222221,199.75444444444446,50.77166666666668,55.07249999999993,47.556388888888804,47.568055555555496,40.04611111111106,36.447222222222244,183.92141416666644,547.3138888888889,43.77613341666666,296.0,93.6725789029098,2.726341425000001,1.347895575000001,1.3785557305555562,1200.0,3998.296547,0.0,2236.2327638888883,1311.1362388888897,222.87771722222206,108198.37749999992,4.075950324999998,1.1660460716666663,3.7154948027777754,98.3695873770833,64.89027777777774,18.85698791666663,24.22145133333333
2026-01-09 12:00:00,0.9424297214939859,11.69,0.459192027,87.37080320556797,0.3953087403052946,4.457202380952381,0.435,1.03,0.49,86.93500000000002,12.035000000000002,1.0892261904761904,69.98,9.0,19.55,1.69,12.33952387,5.665555556,78.84444444,70.64,34.69,0.05,5.44,2.22024,9.1,2.63,0.028,0.16,54.61,10.62,0.051,1.9669581805,0.21,0.0,0.0,0.0,0.0,0.0,0.0,0.0,0.0,0.0,59.907089390678536,3.8878765859699116,3.056101656801502,0.053605154467899305,0.022413753101965417,0.06530288640519555,0.3651441988706421,4.163293238046422,5.171106869589707,0.07160941614174551,0.07282850238565408,0.02529748080038259,8.62070238095238,0.0,0.0,0.0,0.0,0.0,0.0,0.0,0.0,0.0,0.0,0.0,0.0,0.0,7.0,0.254488152,4.0985000000000005,0.01028125,95.376629025,0.15759,0.11904819999999999,0.0555459,0.1585,0.023905625,1.031848999375,19.141750000000002,34.86625,0.65125,0.56425,8.2265,0.46725,0.24575,0.46,33.79275,1.43725,1.275310210325,1461.0,60.0,27.375,8.0,67.5,27.333333333333332,9.0,0.9618739379639862,178.9358333,167.05875,175.3394444,188.5638889,178.7632639,61.81727279277736,328.31927450990446,449.9256766926874,580.709732572272,356.5399270168673,58.67305555555552,49.766666666666666,63.68694444444444,134.9008333333333,50.32333333333348,54.42500000000014,47.244722222222336,46.198333333333125,38.41777777777775,35.80611111111119,201.1097072222222,548.5027777777777,43.697388388888875,296.0,89.58000000000082,2.7710301694444444,1.3478521833333332,1.422988708333333,1200.0,3998.296547,0.0,2237.6716555555554,1261.9152972222223,217.6193013888889,107467.92388888895,4.103941866666667,1.1876654591666675,3.763864805555558,100.64703620694445,63.85472222222227,18.846619722222215,24.28493930555554
2026-01-09 13:00:00,0.9424297214939859,11.69,0.459192027,87.37080320556797,0.3953087403052946,4.457202380952381,0.435,1.03,0.49,86.93500000000002,12.035000000000002,1.0892261904761904,69.98,9.0,19.55,1.69,12.33952387,5.665555556,78.84444444,70.64,34.69,0.05,5.44,2.22024,9.1,2.63,0.028,0.16,54.61,10.62,0.051,1.9669581805,0.21,0.0,0.0,0.0,0.0,0.0,0.0,0.0,0.0,0.0,59.907089390678536,3.8878765859699116,3.056101656801502,0.053605154467899305,0.022413753101965417,0.06530288640519555,0.3651441988706421,4.163293238046422,5.171106869589707,0.07160941614174551,0.07282850238565408,0.02529748080038259,8.62070238095238,0.0,0.0,0.0,0.0,0.0,0.0,0.0,0.0,0.0,0.0,0.0,0.0,0.0,7.0,0.254488152,4.156,0.0106,95.2396056,0.17056000000000002,0.1243888,0.0497856,0.21599999999999997,0.03306,1.0255478465999999,19.482000000000003,34.75,0.582,0.538,8.114,0.446,0.238,0.466,33.886,1.3699999999999999,1.264993131,1460.0,60.0,27.375,8.0,67.5,27.333333333333332,9.0,0.9618739379639862,178.9358333,167.05875,175.3394444,188.5638889,178.7632639,61.81727279277736,328.31927450990446,449.9256766926874,580.709732572272,356.5399270168673,61.78833333333305,50.56694444444467,57.23277777777773,113.87722222222217,50.89499999999984,54.91944444444435,47.868333333333226,46.73972222222201,38.60777777777771,37.0577777777777,177.81535305555565,540.1888888888889,42.955697027777774,296.0,89.58000000000082,2.7939331944444437,1.3482904222222223,1.4458609722222222,1200.0,3998.296547,0.0,2284.268997222222,1242.2285972222212,213.31918555555558,107321.18333333333,4.115245161111107,1.2022954694444432,3.454628036111112,97.56053427986112,62.62361111111095,18.314284861111087,24.32171127777775
2026-01-09 14:00:00,0.9424297214939859,11.69,0.459192027,87.37080320556797,0.3953087403052946,4.457202380952381,0.435,1.03,0.49,86.93500000000002,12.035000000000002,1.0892261904761904,69.98,9.0,19.55,1.69,12.33952387,5.665555556,78.84444444,70.64,34.69,0.05,5.44,2.22024,9.1,2.63,0.028,0.16,54.61,10.62,0.051,1.9669581805,0.21,0.0,0.0,0.0,0.0,0.0,0.0,0.0,0.0,0.0,59.907089390678536,3.8878765859699116,3.056101656801502,0.053605154467899305,0.022413753101965417,0.06530288640519555,0.3651441988706421,4.163293238046422,5.171106869589707,0.07160941614174551,0.07282850238565408,0.02529748080038259,8.62070238095238,0.0,0.0,0.0,0.0,0.0,0.0,0.0,0.0,0.0,0.0,0.0,0.0,0.0,7.0,0.254488152,4.308307692307692,0.01256153846153846,94.9086792923077,0.1875446153846154,0.12127987692307692,0.04067852307692308,0.3683076923076923,0.052640769230769234,1.0410015264461538,19.786615384615388,35.11923076923077,0.47123076923076923,0.48723076923076925,8.030923076923077,0.36753846153846154,0.2103076923076923,0.47984615384615387,33.73830769230769,1.1853846153846153,1.2790307517692308,1457.6923076923076,60.0,27.375,8.0,67.5,27.333333333333332,9.0,0.9618739379639862,178.9358333,167.05875,175.3394444,188.5638889,178.7632639,61.81727279277736,328.31927450990446,449.9256766926874,580.709732572272,356.5399270168673,62.09666666666647,51.21000000000006,55.156388888888856,96.49055555555549,51.20388888888905,55.58333333333324,48.20611111111121,46.99277777777762,38.315833333333345,37.141944444444455,171.23221722222215,536.0,43.55451288888891,296.0,87.50639166666738,2.833092136111112,1.329989483333334,1.5030027055555557,1200.0,3998.296547,0.0,2265.0203444444437,1161.1574219444444,198.25439222222224,104345.75669444444,4.230613608333334,1.2554236611111118,3.2892473583333333,96.68826878194443,61.29611111111126,18.495274027777786,23.968098777777794
2026-01-09 15:00:00,0.9424297214939859,11.69,0.459192027,87.37080320556797,0.3953087403052946,4.457202380952381,0.435,1.03,0.49,86.93500000000002,12.035000000000002,1.0892261904761904,69.98,9.0,19.55,1.69,12.33952387,5.665555556,78.84444444,70.64,34.69,0.05,5.44,2.22024,9.1,2.63,0.028,0.16,54.61,10.62,0.051,1.9669581805,0.21,0.0,0.0,0.0,0.0,0.0,0.0,0.0,0.0,0.0,59.907089390678536,3.8878765859699116,3.056101656801502,0.053605154467899305,0.022413753101965417,0.06530288640519555,0.3651441988706421,4.163293238046422,5.171106869589707,0.07160941614174551,0.07282850238565408,0.02529748080038259,8.62070238095238,0.0,0.0,0.0,0.0,0.0,0.0,0.0,0.0,0.0,0.0,0.0,0.0,0.0,7.0,0.254488152,4.3929230769230765,0.013753846153846155,94.58132307692307,0.20492307692307693,0.12416923076923077,0.0308,0.5735384615384616,0.07856923076923078,1.0590761326923077,20.15276923076923,35.51307692307692,0.3555384615384615,0.4376923076923077,7.928153846153846,0.2853846153846154,0.18753846153846154,0.48753846153846153,33.534,1.0032307692307691,1.2954924551230769,1465.1076923076923,60.0,27.375,8.0,67.5,27.333333333333332,9.0,0.9618739379639862,178.9358333,167.05875,175.3394444,188.5638889,178.7632639,61.81727279277736,328.31927450990446,449.9256766926874,580.709732572272,356.5399270168673,62.0791666666664,52.26416666666634,55.573888888888895,83.9222222222223,51.59388888888902,56.63472222222225,48.55888888888909,46.724444444444416,38.57916666666659,36.7813888888888,169.46484416666698,534.2583333333333,42.91383886111111,296.0,86.26222944444412,2.813761844444443,1.335570344444445,1.4781074166666652,1200.0,3998.296547,0.0,2243.205566666668,1227.2623388888903,206.22674555555565,108668.89027777775,4.090837013888887,1.2475886708333344,3.469489438888891,96.45409185208338,60.93138888888866,18.27165361111111,24.31001658333334
2026-01-09 16:00:00,0.9424297214939859,11.69,0.459192027,87.37080320556797,0.3953087403052946,4.457202380952381,0.435,1.03,0.49,86.93500000000002,12.035000000000002,1.0892261904761904,69.98,9.0,19.55,1.69,12.33952387,5.665555556,78.84444444,70.64,34.69,0.05,5.44,2.22024,9.1,2.63,0.028,0.16,54.61,10.62,0.051,1.9669581805,0.21,0.0,0.0,0.0,0.0,0.0,0.0,0.0,0.0,0.0,59.907089390678536,3.8878765859699116,3.056101656801502,0.053605154467899305,0.022413753101965417,0.06530288640519555,0.3651441988706421,4.163293238046422,5.171106869589707,0.07160941614174551,0.07282850238565408,0.02529748080038259,8.62070238095238,0.0,0.0,0.0,0.0,0.0,0.0,0.0,0.0,0.0,0.0,0.0,0.0,0.0,7.0,0.254488152,4.3120625,0.01293125,94.34228125,0.2193125,0.13896875,0.0214125,0.8414375,0.11159375,1.0803102696312499,20.5796875,35.8893125,0.2520625,0.40137500000000004,7.8158125,0.21275,0.1806875,0.481375,33.2214375,0.8648125,1.3155790269875,1492.5875,60.0,27.375,8.0,67.5,27.333333333333332,9.0,0.9618739379639862,178.9358333,167.05875,175.3394444,188.5638889,178.7632639,61.81727279277736,328.31927450990446,449.9256766926874,580.709732572272,356.5399270168673,61.58527777777767,52.83472222222223,58.50305555555569,74.7722222222223,51.985555555555564,57.3633333333331,48.73416666666663,46.53527777777773,38.45305555555551,35.856111111111076,160.52373919444446,533.6722222222222,42.846624888888904,296.0,94.97138888888897,2.8010664916666665,1.3376151055555567,1.4635600833333335,1200.0,3998.296547,0.0,2217.542377777778,1275.7671055555568,215.2858097222221,111929.9691666667,3.9843820944444457,1.2344464888888884,3.779658575000003,95.26939544326389,60.648333333333284,18.177806805555537,24.249011861111114
2026-01-09 17:00:00,0.9424297214939859,11.69,0.459192027,87.37080320556797,0.3953087403052946,4.457202380952381,0.435,1.03,0.49,86.93500000000002,12.035000000000002,1.0892261904761904,69.98,9.0,19.55,1.69,12.33952387,5.665555556,78.84444444,70.64,34.69,0.05,5.44,2.22024,9.1,2.63,0.028,0.16,54.61,10.62,0.051,1.9669581805,0.21,0.0,0.0,0.0,0.0,0.0,0.0,0.0,0.0,0.0,59.907089390678536,3.8878765859699116,3.056101656801502,0.053605154467899305,0.022413753101965417,0.06530288640519555,0.3651441988706421,4.163293238046422,5.171106869589707,0.07160941614174551,0.07282850238565408,0.02529748080038259,8.62070238095238,0.0,0.0,0.0,0.0,0.0,0.0,0.0,0.0,0.0,0.0,0.0,0.0,0.0,7.0,0.254488152,4.3233125,0.01255625,94.45290625,0.2155625,0.13334375,0.0236625,0.7401875,0.09846875000000001,1.08351233125625,20.5234375,35.8855625,0.2633125,0.408875,7.9020624999999995,0.22775,0.1844375,0.488875,33.1201875,0.8910625,1.3221177287375,1490.3375,60.0,27.375,8.0,67.5,27.333333333333332,9.0,0.9618739379639862,178.9358333,167.05875,175.3394444,188.5638889,178.7632639,61.81727279277736,328.31927450990446,449.9256766926874,580.709732572272,356.5399270168673,60.66777777777794,52.670555555555865,59.04527777777782,67.72555555555567,51.981388888888915,57.41777777777768,48.56888888888896,47.06333333333336,38.808888888888895,36.96722222222217,148.71496833333325,535.7861111111112,42.808090222222255,298.1333333333333,93.76869444444444,2.7610756583333353,1.348179486111111,1.4130981111111116,1200.0,3998.296547,0.0,2291.8163138888854,1332.3661305555556,220.20756638888892,112786.13611111109,3.9321308944444437,1.1966201333333344,3.428859605555559,94.23806663749998,59.38694444444434,18.347970555555563,24.511984166666657
2026-01-09 18:00:00,0.9424297214939859,11.69,0.459192027,87.37080320556797,0.3953087403052946,4.457202380952381,0.435,1.03,0.49,86.93500000000002,12.035000000000002,1.0892261904761904,69.98,9.0,19.55,1.69,12.33952387,5.665555556,78.84444444,70.64,34.69,0.05,5.44,2.22024,9.1,2.63,0.028,0.16,54.61,10.62,0.051,1.9669581805,0.21,0.0,0.0,0.0,0.0,0.0,0.0,0.0,0.0,0.0,59.907089390678536,3.8878765859699116,3.056101656801502,0.053605154467899305,0.022413753101965417,0.06530288640519555,0.3651441988706421,4.163293238046422,5.171106869589707,0.07160941614174551,0.07282850238565408,0.02529748080038259,8.62070238095238,0.0,0.0,0.0,0.0,0.0,0.0,0.0,0.0,0.0,0.0,0.0,0.0,0.0,7.0,0.254488152,4.3345625,0.01218125,94.56353125000001,0.2118125,0.12771875,0.025912499999999998,0.6389374999999999,0.08534375,1.08671439288125,20.4671875,35.8818125,0.27456250000000004,0.416375,7.988312499999999,0.24275,0.1881875,0.496375,33.0189375,0.9173125,1.3286564304875,1488.0875,60.0,27.375,8.0,67.5,27.333333333333332,9.0,0.9618739379639862,178.9358333,167.05875,175.3394444,188.5638889,178.7632639,61.81727279277736,328.31927450990446,449.9256766926874,580.709732572272,356.5399270168673,60.02555555555576,52.07222222222223,58.21916666666688,63.95916666666661,51.86888888888873,56.82194444444456,48.686111111111366,47.77861111111109,39.590000000000096,38.23805555555571,141.34832929999982,533.8944444444444,42.91868133333332,299.0,94.21724222919227,2.741785583333334,1.348183122222223,1.3939259277777774,1200.0,3998.296547,0.0,2331.164661111109,1318.955980555556,219.4348355555556,110057.36666666668,4.012746563888883,1.1855443886111112,3.0711082138888863,93.47865363224997,58.121666666666776,18.544416083333328,24.669560027777774
2026-01-09 19:00:00,0.9424297214939859,11.69,0.459192027,87.37080320556797,0.3953087403052946,4.457202380952381,0.435,1.03,0.49,86.93500000000002,12.035000000000002,1.0892261904761904,69.98,9.0,19.55,1.69,12.33952387,5.665555556,78.84444444,70.64,34.69,0.05,5.44,2.22024,9.1,2.63,0.028,0.16,54.61,10.62,0.051,1.9669581805,0.21,0.0,0.0,0.0,0.0,0.0,0.0,0.0,0.0,0.0,59.907089390678536,3.8878765859699116,3.056101656801502,0.053605154467899305,0.022413753101965417,0.06530288640519555,0.3651441988706421,4.163293238046422,5.171106869589707,0.07160941614174551,0.07282850238565408,0.02529748080038259,8.62070238095238,0.0,0.0,0.0,0.0,0.0,0.0,0.0,0.0,0.0,0.0,0.0,0.0,0.0,7.0,0.254488152,4.369176470588235,0.01236470588235294,94.62611764705882,0.21,0.12317647058823529,0.025905882352941178,0.5571764705882353,0.07608235294117646,1.0924985309529411,20.254,35.96752941176471,0.2872941176470588,0.4491764705882353,8.08105882352941,0.2536470588235294,0.20823529411764705,0.49270588235294116,32.92258823529412,0.973764705882353,1.3379596783882353,1483.7176470588236,60.0,27.375,8.0,67.5,27.333333333333332,9.0,0.9618739379639862,178.9358333,167.05875,175.3394444,188.5638889,178.7632639,61.81727279277736,328.31927450990446,449.9256766926874,580.709732572272,356.5399270168673,60.08861111111106,51.46916666666639,57.89333333333327,66.68527777777773,51.454444444444235,56.209722222222396,48.391111111110945,47.69500000000007,40.037222222222255,36.62944444444436,146.30088203888894,530.3472222222222,43.50650130555557,299.0,89.58000000000082,2.6130601472222232,1.3375674583333337,1.2752458583333328,1200.0,3998.296547,0.0,2317.0230666666685,1316.9295361111112,210.90099472222212,100456.03847222227,3.605841533333334,1.0842326502777788,3.15304300277778,94.13486687015279,56.10138888888882,18.66338813888889,24.237244472222244
2026-01-09 20:00:00,0.9424297214939859,11.69,0.459192027,87.37080320556797,0.3953087403052946,4.457202380952381,0.435,1.03,0.49,86.93500000000002,12.035000000000002,1.0892261904761904,69.98,9.0,19.55,1.69,12.33952387,5.665555556,78.84444444,70.64,34.69,0.05,5.44,2.22024,9.1,2.63,0.028,0.16,54.61,10.62,0.051,1.9669581805,0.21,0.0,0.0,0.0,0.0,0.0,0.0,0.0,0.0,0.0,59.907089390678536,3.8878765859699116,3.056101656801502,0.053605154467899305,0.022413753101965417,0.06530288640519555,0.3651441988706421,4.163293238046422,5.171106869589707,0.07160941614174551,0.07282850238565408,0.02529748080038259,8.62070238095238,0.0,0.0,0.0,0.0,0.0,0.0,0.0,0.0,0.0,0.0,0.0,0.0,0.0,7.0,0.254488152,4.414,0.012933333333333333,94.63839999999999,0.20933333333333332,0.12026666666666666,0.0238,0.5093333333333333,0.07193333333333332,1.1030707387333334,19.981333333333332,36.16133333333333,0.296,0.49533333333333335,8.160666666666666,0.256,0.2373333333333333,0.48266666666666663,32.784666666666666,1.0346666666666666,1.3519911882666666,1477.8,60.0,27.375,8.0,67.5,27.333333333333332,9.0,0.9618739379639862,178.9358333,167.05875,175.3394444,188.5638889,178.7632639,61.81727279277736,328.31927450990446,449.9256766926874,580.709732572272,356.5399270168673,60.31583333333298,50.748611111111174,58.16888888888913,67.42750000000005,50.618888888889046,55.256111111111196,47.705833333333494,46.85722222222193,40.096111111111185,35.65388888888882,141.51041194444466,522.7138888888888,43.48206327777777,299.0,87.48565558333405,2.693725011111112,1.3483349999999998,1.3454231166666661,1200.0,3998.296547,0.0,2316.0549999999994,1284.932044444445,210.77608722222192,103472.71094444439,3.1883807055555544,1.1319073697222228,2.8826677833333303,93.50012958263892,54.88083333333349,18.316213944444428,23.810933027777764
