Repository: saikumar-voptimai/evonith_bf_webapp

# Evonith BF2 — Blast Furnace Intelligence Platform

Monitoring, modelling and optimisation of **Blast Furnace 2 (BF2)** at Evonith Steel: live telemetry from InfluxDB,
manual plant reports from Neon PostgreSQL, a two-zone energy model of the furnace, blend and fuel optimisers, a
conversational assistant (FurnaceMind) and a live digital twin evaluated every hour.

The platform has three deployable parts that share one Python service layer, plus the shared data library:

| Part | Path | What it is |
|---|---|---|
| **Streamlit app** (legacy) | `src/app.py`, `src/custom_pages/` | The original 11-page dashboard; still the home of the model pages. Served under `/legacy` in production |

File: src/assets/data/V10_df_filtered.csv (part 86 of 166)
datetime,Hot Blast PressureBar,Hot Blast Temp.oC,Hot Blast VolumeNm3/Hr.,O2 Enrichment %,OxygenFlowNm3/Hr.,PermeabilityKgs/Hr.,RAFToC,SteamKgs/Hr.,TopPressureBar,TuyereVelocitym/s,Differential PressureTotalBar,Charges/Hrs.,StockRodLevel,COKE_ASH%,COKE_FC%,COKE_IM%,COKE_MOIST%,COKE_MT,COKE_VM%,NUTCOKE_ASH%,NUTCOKE_FC%,NUTCOKE_IM%,NUTCOKE_MOIST%,NUTCOKE_MT,NUTCOKE_VM%,PCI_2_%Ash,PCI_2_%FC,PCI_2_%IM,PCI_2_MT,PCI_2_%VM,Sinter_SP_MT,Sinter_SP_02_Al2O3%,Sinter_SP_02_Basicity,Sinter_SP_02_CaO%,Sinter_SP_02_Cold_Strength_AI,Sinter_SP_02_Cold_strength_TI,Sinter_SP_02_Fe(T)%,Sinter_SP_02_FeO%,Sinter_SP_02_Hot_strength_RDI,Sinter_SP_02_Hot_strength_RI,Sinter_SP_02_K2O%,Sinter_SP_02_MgO%,Sinter_SP_02_MnO%,Sinter_SP_02_Na2O%,Sinter_SP_02_P%,Sinter_SP_02_SiO2%,Sinter_SP_02_TiO2%,ORE_%Al2O3,ORE_%CaO,ORE_%Fe(T),ORE_%K2O,ORE_%LOI,ORE_%MgO,ORE_%MnO,ORE_MT,ORE_%Na2O,ORE_%P,ORE_%SiO2,ORE_%TiO2,ORE_%TM,Geomin Type,FLUX_Al2O3%,FLUX_CaO%,FLUX_Fe2O3%,FLUX_LOI%,FLUX_MgO%,FLUX_MT,FLUX_SiO2%,FLUX_TM%,COKE_DISCHARGE_TIME,WEIGHTED_COKE_ANGLE,TOTAL_COKE_PORTIONS,NON_COKE_DISCHARGE_TIME,WEIGHTED_NON_COKE_ANGLE,TOTAL_NON_COKE_PORTIONS,UnitCost Lakhs/Thm,ActualKg/Thm.,FurnaceTopGasAnalysisCO2ETACO,Act. Fuel RateKg/Thm.,Coke Rate Kg/Thm,ProductionTonnesPerHr
2024-10-15 15:00:00,2.61,1157.0,117193.0,2.748703297,3999.0,1547.0,2354.0,0.0,1.35,234.0,1.26,7.0,1.3,10.59,88.05,0.39,3.3,279.0686667,0.97,10.88,87.66,0.43,5.9,27.982,1.03,9.77,69.28,1.04,82.21333333,19.91,907.2593333,2.025,1.950398544,11.01,4.821111111,82.46666667,54.71,8.71,28.195,64.97,0.0915,2.1,0.16,0.0605,0.0615,5.645,0.19,1.864792413,0.034216375,18.38787969,0.011975731,2.480687156,0.023951462,0.061589474,187.2705138,0.00273731,0.061589474,3.048678973,0.214878832,1.710818728,1.0,0.43,0.0,1.32,1.3,0.0,19.41333333,96.24,0.1,83.0,26.45454545,11.0,60.0,28.5,8.0,125.2375,115.0,38.34196891,555.0,440.0,84.43478261
2024-10-15 16:00:00,2.61,1180.0,116536.0,2.764189671,3999.0,1540.0,2346.0,0.0,1.35,236.0,1.26,8.0,1.3,11.02,87.61,0.4,2.8,279.0686667,0.97,11.18,87.36,0.43,5.7,27.982,1.03,10.04,68.74,1.02,82.21333333,20.2,907.2593333,2.05,1.9718987,11.24,4.821111111,82.46666667,54.555,8.885,27.85,64.97,0.0865,2.0,0.16,0.06,0.0615,5.7,0.195,1.905852063,0.058167837,18.35024168,0.013344386,2.490952068,0.0273731,0.082119299,187.2705138,0.003763801,0.060905147,3.007619324,0.238145967,1.437087731,1.0,0.41,0.0,0.92,1.24,0.0,19.41333333,96.83,0.2,83.0,26.45454545,11.0,60.0,28.5,8.0,125.9875,115.0,38.24422134,558.0,443.0,93.04347826
2024-10-15 17:00:00,2.64,1157.0,116478.0,2.764874082,3998.0,1507.0,2337.0,0.0,1.35,231.0,1.29,7.0,1.3,11.02,87.61,0.4,2.8,279.0686667,0.97,11.18,87.36,0.43,5.7,27.982,1.03,10.04,68.74,1.02,82.21333333,20.2,907.2593333,2.05,1.9718987,11.24,4.821111111,82.46666667,54.555,8.885,27.85,64.97,0.0865,2.0,0.16,0.06,0.0615,5.7,0.195,1.905852063,0.058167837,18.35024168,0.013344386,2.490952068,0.0273731,0.082119299,187.2705138,0.003763801,0.060905147,3.007619324,0.238145967,1.437087731,1.0,0.41,0.0,0.92,1.24,0.0,19.41333333,96.83,0.2,83.0,26.45454545,11.0,60.0,28.5,8.0,126.0325,121.0,38.96289248,561.0,440.0,87.02479339
2024-10-15 18:00:00,2.63,1153.0,116988.0,2.755581076,4002.0,1524.0,2342.0,0.0,1.35,231.0,1.28,7.0,1.3,11.02,87.61,0.4,2.8,279.0686667,0.97,11.18,87.36,0.43,5.7,27.982,1.03,10.04,68.74,1.02,82.21333333,20.2,907.2593333,2.05,1.9718987,11.24,4.821111111,82.46666667,54.555,8.885,27.85,64.97,0.0865,2.0,0.16,0.06,0.0615,5.7,0.195,1.905852063,0.058167837,18.35024168,0.013344386,2.490952068,0.0273731,0.082119299,187.2705138,0.003763801,0.060905147,3.007619324,0.238145967,1.437087731,1.0,0.41,0.0,0.92,1.24,0.0,19.41333333,96.83,0.2,83.0,26.45454545,11.0,60.0,28.5,8.0,125.7675,119.0,38.53080569,559.0,440.0,84.95798319
2024-10-15 19:00:00,2.64,1148.0,117596.0,2.738605064,3998.0,1525.0,2341.0,0.0,1.35,231.0,1.29,7.0,1.3,11.02,87.61,0.4,2.8,279.0686667,0.97,11.18,87.36,0.43,5.7,27.982,1.03,10.04,68.74,1.02,82.21333333,20.2,907.2593333,2.05,1.9718987,11.24,4.821111111,82.46666667,54.555,8.885,27.85,64.97,0.0865,2.0,0.16,0.06,0.0615,5.7,0.195,1.905852063,0.058167837,18.35024168,0.013344386,2.490952068,0.0273731,0.082119299,187.2705138,0.003763801,0.060905147,3.007619324,0.238145967,1.437087731,1.0,0.41,0.0,0.92,1.24,0.0,19.41333333,96.83,0.2,83.0,26.45454545,11.0,60.0,28.5,8.0,125.7675,119.0,38.05792972,559.0,440.0,85.04201681
2024-10-15 20:00:00,2.64,1156.0,118078.0,2.728796663,4000.0,1531.0,2351.0,0.0,1.35,234.0,1.29,7.0,1.3,11.02,87.61,0.4,2.8,279.0686667,0.97,11.18,87.36,0.43,5.7,27.982,1.03,10.04,68.74,1.02,82.21333333,20.2,907.2593333,2.05,1.9718987,11.24,4.821111111,82.46666667,54.555,8.885,27.85,64.97,0.0865,2.0,0.16,0.06,0.0615,5.7,0.195,1.905852063,0.058167837,18.35024168,0.013344386,2.490952068,0.0273731,0.082119299,187.2705138,0.003763801,0.060905147,3.007619324,0.238145967,1.437087731,1.0,0.41,0.0,0.92,1.24,0.0,19.41333333,96.83,0.2,83.0,26.45454545,11.0,60.0,28.5,8.0,125.2375,115.0,39.44392083,555.0,440.0,85.30434783
2024-10-16 00:00:00,2.65,1149.0,119224.0,2.701233335,3998.0,1537.0,2324.0,0.0,1.35,235.0,1.3,7.0,1.3,10.84,87.78,0.4,3.1,286.8486667,0.98,11.2,87.31,0.44,7.2,28.719,1.05,9.86,68.92,1.08,83.25666667,20.14,949.5706667,2.02,1.950761162,11.09,4.756666667,82.49,54.73,9.07,27.16,65.36,0.0805,1.955,0.165,0.0585,0.062,5.685,0.195,6.33,0.13,53.82,0.037,7.08,0.07,0.11,65.63035595,0.01,0.172,8.01,0.773,4.1,1.0,0.58,0.0,0.63,1.38,0.0,18.08,94.78,0.2,83.0,26.45454545,11.0,60.0,28.5,8.0,126.695,126.0,38.70361672,566.0,440.0,86.50793651
2024-10-16 03:00:00,2.59,1160.0,116359.0,2.624488499,3791.0,1521.0,2346.0,0.0,1.31,234.0,1.28,7.0,1.3,10.84,87.78,0.4,3.1,286.8486667,0.98,11.2,87.31,0.44,7.2,28.719,1.05,9.86,68.92,1.08,83.25666667,20.14,949.5706667,2.02,1.950761162,11.09,4.756666667,82.49,54.73,9.07,27.16,65.36,0.0805,1.955,0.165,0.0585,0.062,5.685,0.195,6.33,0.13,53.82,0.037,7.08,0.07,0.11,65.63035595,0.01,0.172,8.01,0.773,4.1,1.0,0.58,0.0,0.63,1.38,0.0,18.08,94.78,0.2,83.0,26.45454545,11.0,60.0,28.5,8.0,125.9,120.0,39.71797885,560.0,440.0,84.75
2024-10-16 04:00:00,2.64,1108.0,116456.0,2.766778547,4000.0,1469.0,2328.0,0.0,1.32,222.0,1.32,7.0,1.3,10.84,87.78,0.4,3.1,286.8486667,0.98,11.2,87.31,0.44,7.2,28.719,1.05,9.86,68.92,1.08,83.25666667,20.14,949.5706667,2.02,1.950761162,11.09,4.756666667,82.49,54.73,9.07,27.16,65.36,0.0805,1.955,0.165,0.0585,0.062,5.685,0.195,6.33,0.13,53.82,0.037,7.08,0.07,0.11,65.63035595,0.01,0.172,8.01,0.773,4.1,1.0,0.58,0.0,0.63,1.38,0.0,18.08,94.78,0.2,83.0,26.45454545,11.0,60.0,28.5,8.0,129.575,110.0,39.94759409,570.0,460.0,84.54545455
2024-10-16 05:00:00,2.64,1140.0,116432.0,2.767348488,4000.0,1481.0,2320.0,0.0,1.32,228.0,1.32,7.0,1.3,10.84,87.78,0.4,3.1,286.8486667,0.98,11.2,87.31,0.44,7.2,28.719,1.05,9.86,68.92,1.08,83.25666667,20.14,949.5706667,2.02,1.950761162,11.09,4.756666667,82.49,54.73,9.07,27.16,65.36,0.0805,1.955,0.165,0.0585,0.062,5.685,0.195,6.33,0.13,53.82,0.037,7.08,0.07,0.11,65.63035595,0.01,0.172,8.01,0.773,4.1,1.0,0.58,0.0,0.63,1.38,0.0,18.08,94.78,0.2,83.0,26.45454545,11.0,60.0,28.5,8.0,126.695,126.0,39.77591036,566.0,440.0,84.6031746
2024-10-16 06:00:00,2.64,1142.0,116179.0,2.773370927,4000.0,1502.0,2316.0,0.0,1.35,227.0,1.29,7.0,1.3,10.84,87.78,0.4,3.1,286.8486667,0.98,11.2,87.31,0.44,7.2,28.719,1.05,9.86,68.92,1.08,83.25666667,20.14,949.5706667,2.02,1.950761162,11.09,4.756666667,82.49,54.73,9.07,27.16,65.36,0.0805,1.955,0.165,0.0585,0.062,5.685,0.195,6.33,0.13,53.82,0.037,7.08,0.07,0.11,65.63035595,0.01,0.172,8.01,0.773,4.1,1.0,0.58,0.0,0.63,1.38,0.0,18.08,94.78,0.2,83.0,26.45454545,11.0,60.0,28.5,8.0,126.5625,125.0,39.77113498,565.0,440.0,85.12
2024-10-16 07:00:00,2.56,1156.0,116421.0,2.767609789,4000.0,1598.0,2333.0,0.0,1.35,235.0,1.21,8.0,1.3,10.84,87.78,0.4,3.1,286.8486667,0.98,11.2,87.31,0.44,7.2,28.719,1.05,9.86,68.92,1.08,83.25666667,20.14,949.5706667,2.02,1.950761162,11.09,4.756666667,82.49,54.73,9.07,27.16,65.36,0.0805,1.955,0.165,0.0585,0.062,5.685,0.195,6.33,0.13,53.82,0.037,7.08,0.07,0.11,65.63035595,0.01,0.172,8.01,0.773,4.1,1.0,0.58,0.0,0.63,1.38,0.0,18.08,94.78,0.2,83.0,26.45454545,11.0,60.0,28.5,8.0,125.9,120.0,39.66078067,560.0,440.0,91.83333333
2024-10-16 08:00:00,2.56,1156.0,116421.0,2.767609789,4000.0,1598.0,2333.0,0.0,1.35,235.0,1.21,7.0,1.3,10.88,87.75,0.42,3.3,286.8486667,0.95,11.14,87.37,0.45,7.7,28.719,1.04,10.02,68.72,1.02,83.25666667,20.24,949.5706667,1.99,1.923433625,10.8,4.756666667,82.49,55.065,9.085,27.16,65.36,0.0875,1.875,0.16,0.0605,0.058,5.615,0.19,5.43,0.12,53.65,0.04,6.78,0.09,0.1,65.63035595,0.01,0.164,9.02,0.638,3.9,1.0,0.44,0.0,0.77,1.24,0.0,18.08,96.86,0.1,83.0,26.45454545,11.0,60.0,28.5,8.0,125.9,120.0,39.66078067,560.0,440.0,91.83333333
2024-10-16 09:00:00,2.61,1158.0,115643.0,2.786216922,4000.0,1524.0,2353.0,0.0,1.35,231.0,1.26,7.0,1.3,10.88,87.75,0.42,3.3,286.8486667,0.95,11.14,87.37,0.45,7.7,28.719,1.04,10.02,68.72,1.02,83.25666667,20.24,949.5706667,1.99,1.923433625,10.8,4.756666667,82.49,55.065,9.085,27.16,65.36,0.0875,1.875,0.16,0.0605,0.058,5.615,0.19,5.43,0.12,53.65,0.04,6.78,0.09,0.1,65.63035595,0.01,0.164,9.02,0.638,3.9,1.0,0.44,0.0,0.77,1.24,0.0,18.08,96.86,0.1,83.0,26.45454545,11.0,60.0,28.5,8.0,125.5025,117.0,38.83886256,557.0,440.0,86.15384615
2024-10-16 10:00:00,2.54,1157.0,115754.0,2.78354689,4000.0,1558.0,2356.0,0.0,1.35,233.0,1.19,7.0,1.3,10.88,87.75,0.42,3.3,286.8486667,0.95,11.14,87.37,0.45,7.7,28.719,1.04,10.02,68.72,1.02,83.25666667,20.24,949.5706667,1.99,1.923433625,10.8,4.756666667,82.49,55.065,9.085,27.16,65.36,0.0875,1.875,0.16,0.0605,0.058,5.615,0.19,5.43,0.12,53.65,0.04,6.78,0.09,0.1,65.63035595,0.01,0.164,9.02,0.638,3.9,1.0,0.44,0.0,0.77,1.24,0.0,18.08,96.86,0.1,83.0,26.45454545,11.0,60.0,28.5,8.0,125.2375,115.0,39.12839738,555.0,440.0,85.91304348
2024-10-16 11:00:00,2.57,1158.0,115433.0,2.78988765,3998.0,1622.0,2358.0,0.0,1.34,236.0,1.23,7.0,1.3,10.88,87.75,0.42,3.3,286.8486667,0.95,11.14,87.37,0.45,7.7,28.719,1.04,10.02,68.72,1.02,83.25666667,20.24,949.5706667,1.99,1.923433625,10.8,4.756666667,82.49,55.065,9.085,27.16,65.36,0.0875,1.875,0.16,0.0605,0.058,5.615,0.19,5.43,0.12,53.65,0.04,6.78,0.09,0.1,65.63035595,0.01,0.164,9.02,0.638,3.9,1.0,0.44,0.0,0.77,1.24,0.0,18.08,96.86,0.1,83.0,26.45454545,11.0,60.0,28.5,8.0,125.5025,117.0,38.23321555,557.0,440.0,85.47008547
2024-10-16 12:00:00,2.53,1159.0,115199.0,2.798346022,4002.0,1584.0,2333.0,0.0,1.35,235.0,1.18,8.0,1.3,10.88,87.75,0.42,3.3,286.8486667,0.95,11.14,87.37,0.45,7.7,28.719,1.04,10.02,68.72,1.02,83.25666667,20.24,949.5706667,1.99,1.923433625,10.8,4.756666667,82.49,55.065,9.085,27.16,65.36,0.0875,1.875,0.16,0.0605,0.058,5.615,0.19,5.43,0.12,53.65,0.04,6.78,0.09,0.1,65.63035595,0.01,0.164,9.02,0.638,3.9,1.0,0.44,0.0,0.77,1.24,0.0,18.08,96.86,0.1,83.0,26.45454545,11.0,60.0,28.5,8.0,125.635,118.0,39.17477979,558.0,440.0,92.37288136
2024-10-16 13:00:00,2.51,1167.0,114565.0,2.81101117,3998.0,1560.0,2345.0,0.0,1.35,233.0,1.16,7.0,1.3,10.88,87.75,0.42,3.3,286.8486667,0.95,11.14,87.37,0.45,7.7,28.719,1.04,10.02,68.72,1.02,83.25666667,20.24,949.5706667,1.99,1.923433625,10.8,4.756666667,82.49,55.065,9.085,27.16,65.36,0.0875,1.875,0.16,0.0605,0.058,5.615,0.19,5.43,0.12,53.65,0.04,6.78,0.09,0.1,65.63035595,0.01,0.164,9.02,0.638,3.9,1.0,0.44,0.0,0.77,1.24,0.0,18.08,96.86,0.1,83.0,26.45454545,11.0,60.0,28.5,8.0,126.16499999999999,122.0,39.11596958,562.0,440.0,86.14754098
2024-10-16 14:00:00,2.57,1178.0,114707.0,2.808235391,3999.0,1566.0,2331.0,0.0,1.35,235.0,1.22,7.0,1.3,10.88,87.75,0.42,3.3,286.8486667,0.95,11.14,87.37,0.45,7.7,28.719,1.04,10.02,68.72,1.02,83.25666667,20.24,949.5706667,1.99,1.923433625,10.8,4.756666667,82.49,55.065,9.085,27.16,65.36,0.0875,1.875,0.16,0.0605,0.058,5.615,0.19,5.43,0.12,53.65,0.04,6.78,0.09,0.1,65.63035595,0.01,0.164,9.02,0.638,3.9,1.0,0.44,0.0,0.77,1.24,0.0,18.08,96.86,0.1,83.0,26.45454545,11.0,60.0,28.5,8.0,126.5625,125.0,38.29686013,565.0,440.0,94.88
2024-10-16 15:00:00,2.61,1171.0,115217.0,2.795813134,3999.0,1517.0,2337.0,0.0,1.35,232.0,1.26,7.0,1.3,10.88,87.75,0.42,3.3,286.8486667,0.95,11.14,87.37,0.45,7.7,28.719,1.04,10.02,68.72,1.02,83.25666667,20.24,949.5706667,1.99,1.923433625,10.8,4.756666667,82.49,55.065,9.085,27.16,65.36,0.0875,1.875,0.16,0.0605,0.058,5.615,0.19,5.43,0.12,53.65,0.04,6.78,0.09,0.1,65.63035595,0.01,0.164,9.02,0.638,3.9,1.0,0.44,0.0,0.77,1.24,0.0,18.08,96.86,0.1,83.0,26.45454545,11.0,60.0,28.5,8.0,126.5625,125.0,38.91114777,565.0,440.0,87.44
2024-10-16 21:00:00,2.61,1197.0,117174.0,2.749148715,3999.0,1549.0,2332.0,0.0,1.35,240.0,1.26,7.0,1.3,10.8,87.85,0.41,3.0,286.8486667,0.94,11.1,87.42,0.44,10.4,28.719,1.04,9.89,69.05,1.17,83.25666667,19.89,949.5706667,2.035,1.836643488,10.79,4.756666667,82.49,54.91,9.84,27.16,65.36,0.086,1.835,0.165,0.0625,0.0595,5.875,0.19,6.27,0.23,53.76,0.034,6.92,0.1,0.13,65.63035595,0.014,0.183,8.14,0.774,3.6,1.0,0.52,0.0,0.84,1.22,0.0,18.08,95.44,0.2,83.0,26.45454545,11.0,60.0,28.5,8.0,127.49000000000001,132.0,38.62671071,572.0,440.0,87.72727273
2024-10-17 01:00:00,2.64,1154.0,119128.0,2.704760269,4000.0,1540.0,2324.0,0.0,1.35,235.0,1.29,7.0,1.3,10.69,87.95,0.39,3.2,289.8246667,0.97,11.02,87.52,0.43,9.9,30.373666659999998,1.03,9.91,68.9,1.11,83.95666667,20.08,959.4546667,2.02,1.837469266,10.74,4.686666667,82.42,54.97,8.965,27.53714286,65.36,0.08,1.865,0.165,0.0595,0.058,5.845,0.18,5.96,0.28,53.49,0.063,7.16,0.12,0.14,65.79548935,0.017,0.196,8.59,0.65,3.0,1.0,0.51,0.0,0.65,1.42,0.0,13.58333333,95.66,0.1,83.0,26.45454545,11.0,60.0,28.5,8.0,126.5625,125.0,38.65882353,565.0,440.0,88.8
2024-10-17 02:00:00,2.6,1176.0,119000.0,2.707667732,4000.0,1583.0,2321.0,0.0,1.3,241.0,1.3,8.0,1.3,10.69,87.95,0.39,3.2,289.8246667,0.97,11.02,87.52,0.43,9.9,30.373666659999998,1.03,9.91,68.9,1.11,83.95666667,20.08,959.4546667,2.02,1.837469266,10.74,4.686666667,82.42,54.97,8.965,27.53714286,65.36,0.08,1.865,0.165,0.0595,0.058,5.845,0.18,5.96,0.28,53.49,0.063,7.16,0.12,0.14,65.79548935,0.017,0.196,8.59,0.65,3.0,1.0,0.51,0.0,0.65,1.42,0.0,13.58333333,95.66,0.1,83.0,26.45454545,11.0,60.0,28.5,8.0,126.8275,127.0,38.57677903,567.0,440.0,93.7007874
2024-10-17 03:00:00,2.61,1187.0,117840.0,2.734987559,4001.0,1561.0,2324.0,0.0,1.35,240.0,1.26,7.0,1.3,10.69,87.95,0.39,3.2,289.8246667,0.97,11.02,87.52,0.43,9.9,30.373666659999998,1.03,9.91,68.9,1.11,83.95666667,20.08,959.4546667,2.02,1.837469266,10.74,4.686666667,82.42,54.97,8.965,27.53714286,65.36,0.08,1.865,0.165,0.0595,0.058,5.845,0.18,5.96,0.28,53.49,0.063,7.16,0.12,0.14,65.79548935,0.017,0.196,8.59,0.65,3.0,1.0,0.51,0.0,0.65,1.42,0.0,13.58333333,95.66,0.1,83.0,26.45454545,11.0,60.0,28.5,8.0,127.1075,131.0,38.06618165,570.0,439.0,93.12977099
2024-10-17 04:00:00,2.64,1173.0,117744.0,2.735848649,3999.0,1524.0,2325.0,0.0,1.35,236.0,1.29,7.0,1.3,10.69,87.95,0.39,3.2,289.8246667,0.97,11.02,87.52,0.43,9.9,30.373666659999998,1.03,9.91,68.9,1.11,83.95666667,20.08,959.4546667,2.02,1.837469266,10.74,4.686666667,82.42,54.97,8.965,27.53714286,65.36,0.08,1.865,0.165,0.0595,0.058,5.845,0.18,5.96,0.28,53.49,0.063,7.16,0.12,0.14,65.79548935,0.017,0.196,8.59,0.65,3.0,1.0,0.51,0.0,0.65,1.42,0.0,13.58333333,95.66,0.1,83.0,26.45454545,11.0,60.0,28.5,8.0,126.8275,127.0,38.13518696,567.0,440.0,92.91338583
2024-10-17 05:00:00,2.64,1150.0,117779.0,2.736403147,4001.0,1513.0,2327.0,0.0,1.35,232.0,1.29,7.0,1.3,10.69,87.95,0.39,3.2,289.8246667,0.97,11.02,87.52,0.43,9.9,30.373666659999998,1.03,9.91,68.9,1.11,83.95666667,20.08,959.4546667,2.02,1.837469266,10.74,4.686666667,82.42,54.97,8.965,27.53714286,65.36,0.08,1.865,0.165,0.0595,0.058,5.845,0.18,5.96,0.28,53.49,0.063,7.16,0.12,0.14,65.79548935,0.017,0.196,8.59,0.65,3.0,1.0,0.51,0.0,0.65,1.42,0.0,13.58333333,95.66,0.1,83.0,26.45454545,11.0,60.0,28.5,8.0,126.5625,125.0,38.43024647,565.0,440.0,86.16
2024-10-17 07:00:00,2.58,1154.0,117825.0,2.734652297,4000.0,1594.0,2331.0,0.0,1.35,237.0,1.23,7.0,1.3,10.69,87.95,0.39,3.2,289.8246667,0.97,11.02,87.52,0.43,9.9,30.373666659999998,1.03,9.91,68.9,1.11,83.95666667,20.08,959.4546667,2.02,1.837469266,10.74,4.686666667,82.42,54.97,8.965,27.53714286,65.36,0.08,1.865,0.165,0.0595,0.058,5.845,0.18,5.96,0.28,53.49,0.063,7.16,0.12,0.14,65.79548935,0.017,0.196,8.59,0.65,3.0,1.0,0.51,0.0,0.65,1.42,0.0,13.58333333,95.66,0.1,83.0,26.45454545,11.0,60.0,28.5,8.0,125.9,120.0,38.3416017,560.0,440.0,86.33333333
2024-10-17 08:00:00,2.6,1158.0,117444.0,2.742832601,3999.0,1542.0,2339.0,0.0,1.33,235.0,1.27,7.0,1.3,10.94,87.72,0.38,2.9,289.8246667,0.96,11.04,87.47,0.44,5.9,30.373666659999998,1.05,9.67,69.03,1.02,83.95666667,20.28,959.4546667,2.035,1.832169072,10.57,4.686666667,82.42,55.105,8.75,27.28571429,65.36,0.099,1.825,0.165,0.061,0.057,5.77,0.185,6.39,0.47,53.84,0.046,6.38,0.15,0.13,65.79548935,0.028,0.162,8.21,0.7514,3.9,1.0,0.41,0.0,0.76,1.32,0.0,13.58333333,96.8,0.1,83.0,26.45454545,11.0,60.0,28.5,8.0,125.9,120.0,38.47969783,560.0,440.0,86.75
2024-10-17 12:00:00,2.63,1162.0,114828.0,2.805979202,4000.0,1472.0,2339.0,0.0,1.3,228.0,1.33,7.0,1.3,10.94,87.72,0.38,2.9,289.8246667,0.96,11.04,87.47,0.44,5.9,30.373666659999998,1.05,9.67,69.03,1.02,83.95666667,20.28,959.4546667,2.035,1.832169072,10.57,4.686666667,82.42,55.105,8.75,27.28571429,65.36,0.099,1.825,0.165,0.061,0.057,5.77,0.185,6.39,0.47,53.84,0.046,6.38,0.15,0.13,65.79548935,0.028,0.162,8.21,0.7514,3.9,1.0,0.41,0.0,0.76,1.32,0.0,13.58333333,96.8,0.1,83.0,26.45454545,11.0,60.0,28.5,8.0,125.9,120.0,38.38550247,560.0,440.0,88.16666667
2024-10-17 15:00:00,2.67,1156.0,115743.0,2.784506754,4001.0,1461.0,2341.0,0.0,1.32,227.0,1.35,7.0,1.3,10.94,87.72,0.38,2.9,289.8246667,0.96,11.04,87.47,0.44,5.9,30.373666659999998,1.05,9.67,69.03,1.02,83.95666667,20.28,959.4546667,2.035,1.832169072,10.57,4.686666667,82.42,55.105,8.75,27.28571429,65.36,0.099,1.825,0.165,0.061,0.057,5.77,0.185,6.39,0.47,53.84,0.046,6.38,0.15,0.13,65.79548935,0.028,0.162,8.21,0.7514,3.9,1.0,0.41,0.0,0.76,1.32,0.0,13.58333333,96.8,0.1,83.0,26.45454545,11.0,60.0,28.5,8.0,125.635,118.0,38.43034351,558.0,440.0,86.52542373
2024-10-17 16:00:00,2.67,1149.0,117239.0,2.748312145,4000.0,1474.0,2342.0,0.0,1.33,228.0,1.34,7.0,1.3,10.88,87.76,0.42,2.6,289.8246667,0.94,11.17,87.37,0.43,8.7,30.373666659999998,1.03,9.69,69.03,1.03,83.95666667,20.25,959.4546667,1.98,1.82095055,10.67,4.686666667,82.42,55.015,8.785,27.41142857,65.36,0.088,1.91,0.165,0.0595,0.057,5.86,0.18,6.44,0.18,53.72,0.064,7.34,0.09,0.14,65.79548935,0.022,0.191,7.6,0.764,3.5,1.0,0.58,0.0,1.18,1.18,0.0,13.58333333,94.15,0.1,83.0,26.45454545,11.0,60.0,28.5,8.0,125.37,116.0,38.04809052,556.0,440.0,86.55172414
2024-10-17 17:00:00,2.68,1148.0,118228.0,2.723974978,3998.0,1485.0,2318.0,0.0,1.33,230.0,1.35,8.0,1.3,10.88,87.76,0.42,2.6,289.8246667,0.94,11.17,87.37,0.43,8.7,30.373666659999998,1.03,9.69,69.03,1.03,83.95666667,20.25,959.4546667,1.98,1.82095055,10.67,4.686666667,82.42,55.015,8.785,27.41142857,65.36,0.088,1.91,0.165,0.0595,0.057,5.86,0.18,6.44,0.18,53.72,0.064,7.34,0.09,0.14,65.79548935,0.022,0.191,7.6,0.764,3.5,1.0,0.58,0.0,1.18,1.18,0.0,13.58333333,94.15,0.1,83.0,26.45454545,11.0,60.0,28.5,8.0,125.2375,115.0,38.31841733,555.0,440.0,92.26086957
2024-10-17 18:00:00,2.71,1162.0,117903.0,2.732844325,4000.0,1444.0,2348.0,0.0,1.36,230.0,1.35,7.0,1.3,10.88,87.76,0.42,2.6,289.8246667,0.94,11.17,87.37,0.43,8.7,30.373666659999998,1.03,9.69,69.03,1.03,83.95666667,20.25,959.4546667,1.98,1.82095055,10.67,4.686666667,82.42,55.015,8.785,27.41142857,65.36,0.088,1.91,0.165,0.0595,0.057,5.86,0.18,6.44,0.18,53.72,0.064,7.34,0.09,0.14,65.79548935,0.022,0.191,7.6,0.764,3.5,1.0,0.58,0.0,1.18,1.18,0.0,13.58333333,94.15,0.1,83.0,26.45454545,11.0,60.0,28.5,8.0,125.635,118.0,38.36329234,558.0,440.0,91.94915254
2024-10-17 19:00:00,2.7,1159.0,118655.0,2.714857023,3999.0,1463.0,2331.0,0.0,1.35,231.0,1.35,7.0,1.3,10.88,87.76,0.42,2.6,289.8246667,0.94,11.17,87.37,0.43,8.7,30.373666659999998,1.03,9.69,69.03,1.03,83.95666667,20.25,959.4546667,1.98,1.82095055,10.67,4.686666667,82.42,55.015,8.785,27.41142857,65.36,0.088,1.91,0.165,0.0595,0.057,5.86,0.18,6.44,0.18,53.72,0.064,7.34,0.09,0.14,65.79548935,0.022,0.191,7.6,0.764,3.5,1.0,0.58,0.0,1.18,1.18,0.0,13.58333333,94.15,0.1,83.0,26.45454545,11.0,60.0,28.5,8.0,125.7675,119.0,38.19248826,559.0,440.0,85.88235294
2024-10-17 20:00:00,2.71,1178.0,115829.0,2.782440689,4001.0,1396.0,2330.0,0.0,1.32,221.0,1.39,7.0,1.3,10.88,87.76,0.42,2.6,289.8246667,0.94,11.17,87.37,0.43,8.7,30.373666659999998,1.03,9.69,69.03,1.03,83.95666667,20.25,959.4546667,1.98,1.82095055,10.67,4.686666667,82.42,55.015,8.785,27.41142857,65.36,0.088,1.91,0.165,0.0595,0.057,5.86,0.18,6.44,0.18,53.72,0.064,7.34,0.09,0.14,65.79548935,0.022,0.191,7.6,0.764,3.5,1.0,0.58,0.0,1.18,1.18,0.0,13.58333333,94.15,0.1,83.0,26.45454545,11.0,60.0,28.5,8.0,125.37,116.0,38.32335329,556.0,440.0,86.81034483
2024-10-17 22:00:00,2.67,1149.0,116565.0,2.76626481,4003.0,1473.0,2348.0,0.0,1.35,228.0,1.32,7.0,1.3,10.88,87.76,0.42,2.6,289.8246667,0.94,11.17,87.37,0.43,8.7,30.373666659999998,1.03,9.69,69.03,1.03,83.95666667,20.25,959.4546667,1.98,1.82095055,10.67,4.686666667,82.42,55.015,8.785,27.41142857,65.36,0.088,1.91,0.165,0.0595,0.057,5.86,0.18,6.44,0.18,53.72,0.064,7.34,0.09,0.14,65.79548935,0.022,0.191,7.6,0.764,3.5,1.0,0.58,0.0,1.18,1.18,0.0,13.58333333,94.15,0.1,83.0,26.45454545,11.0,60.0,28.5,8.0,124.9725,113.0,38.78787879,553.0,440.0,86.90265487
2024-10-18 08:00:00,2.66,1175.0,113897.0,2.82890011,4000.0,1447.0,2350.0,0.0,1.35,227.0,1.31,7.0,1.3,10.88,87.75,0.41,2.8,293.1713333,0.96,11.2,87.32,0.44,9.9,30.962666669999997,1.04,9.88,68.8,0.95,87.94,20.37,983.388,1.935,1.861409619,11.11,4.755555556,82.53222222,54.61,9.82,27.66285714,65.36,0.085,1.885,0.16,0.06,0.0545,5.97,0.18,6.4,0.29,53.49,0.051,6.27,0.12,0.31,66.57106545,0.011,0.169,8.61,0.781,3.6,1.0,0.48,0.0,1.09,1.28,0.0,17.54333333,95.95,0.2,75.0,25.6,10.0,60.0,27.5,8.0,119.2975,123.0,38.6629266,535.0,412.0,66.2601626
2024-10-18 10:00:00,2.64,1164.0,115350.0,2.791195926,3997.0,1497.0,2330.0,0.0,1.35,229.0,1.29,7.0,1.3,10.88,87.75,0.41,2.8,293.1713333,0.96,11.2,87.32,0.44,9.9,30.962666669999997,1.04,9.88,68.8,0.95,87.94,20.37,983.388,1.935,1.861409619,11.11,4.755555556,82.53222222,54.61,9.82,27.66285714,65.36,0.085,1.885,0.16,0.06,0.0545,5.97,0.18,6.4,0.29,53.49,0.051,6.27,0.12,0.31,66.57106545,0.011,0.169,8.61,0.781,3.6,1.0,0.48,0.0,1.09,1.28,0.0,17.54333333,95.95,0.2,75.0,25.6,10.0,60.0,27.5,8.0,126.695,126.0,38.26638478,566.0,440.0,86.42857143
2024-10-18 11:00:00,2.68,1169.0,114640.0,2.810577721,4000.0,1438.0,2332.0,0.0,1.35,226.0,1.33,7.0,1.3,10.88,87.75,0.41,2.8,293.1713333,0.96,11.2,87.32,0.44,9.9,30.962666669999997,1.04,9.88,68.8,0.95,87.94,20.37,983.388,1.935,1.861409619,11.11,4.755555556,82.53222222,54.61,9.82,27.66285714,65.36,0.085,1.885,0.16,0.06,0.0545,5.97,0.18,6.4,0.29,53.49,0.051,6.27,0.12,0.31,66.57106545,0.011,0.169,8.61,0.781,3.6,1.0,0.48,0.0,1.09,1.28,0.0,17.54333333,95.95,0.2,75.0,25.6,10.0,60.0,27.5,8.0,126.16499999999999,122.0,38.14823585,562.0,440.0,91.8852459
2024-10-18 13:00:00,2.67,1162.0,115782.0,3.127000725,4495.0,1404.0,2363.0,0.0,1.29,228.0,1.38,8.0,1.3,10.88,87.75,0.41,2.8,293.1713333,0.96,11.2,87.32,0.44,9.9,30.962666669999997,1.04,9.88,68.8,0.95,87.94,20.37,983.388,1.935,1.861409619,11.11,4.755555556,82.53222222,54.61,9.82,27.66285714,65.36,0.085,1.885,0.16,0.06,0.0545,5.97,0.18,6.4,0.29,53.49,0.051,6.27,0.12,0.31,66.57106545,0.011,0.169,8.61,0.781,3.6,1.0,0.48,0.0,1.09,1.28,0.0,17.54333333,95.95,0.2,75.0,25.6,10.0,60.0,27.5,8.0,125.37,116.0,38.23050058,556.0,440.0,89.13793103
2024-10-19 00:00:00,2.69,1135.0,116736.0,3.104222586,4499.0,1440.0,2299.0,0.0,1.34,224.0,1.35,7.0,1.2,10.88,87.76,0.42,3.3,289.8973333,0.94,11.07,87.44,0.46,5.3,29.907000000000004,1.03,9.72,69.1,1.1,89.79333333,20.08,980.8213333,1.94,1.9008163,11.025,5.044444444,81.35444444,54.81,9.22,28.04,66.72,0.0855,1.885,0.165,0.0615,0.0525,5.8,0.19,6.33,0.4,53.72,0.056,6.94,0.12,0.43,66.49768615,0.014,0.127,7.73,0.795,3.7,1.0,0.44,0.0,0.83,1.15,0.0,21.98,95.64,0.1,75.0,25.6,10.0,60.0,27.5,8.0,125.255,134.0,39.53703704,564.0,430.0,89.02985075
2024-10-19 01:00:00,2.7,1156.0,116598.0,3.107893905,4499.0,1451.0,2325.0,0.0,1.36,227.0,1.34,7.0,1.2,10.88,87.76,0.42,3.3,289.8973333,0.94,11.07,87.44,0.46,5.3,29.907000000000004,1.03,9.72,69.1,1.1,89.79333333,20.08,980.8213333,1.94,1.9008163,11.025,5.044444444,81.35444444,54.81,9.22,28.04,66.72,0.0855,1.885,0.165,0.0615,0.0525,5.8,0.19,6.33,0.4,53.72,0.056,6.94,0.12,0.43,66.49768615,0.014,0.127,7.73,0.795,3.7,1.0,0.44,0.0,0.83,1.15,0.0,21.98,95.64,0.1,75.0,25.6,10.0,60.0,27.5,8.0,126.6375,135.0,39.35724266,570.0,435.0,86.66666667
2024-10-19 02:00:00,2.69,1141.0,116182.0,3.120399321,4501.0,1442.0,2320.0,0.0,1.35,224.0,1.34,8.0,1.2,10.88,87.76,0.42,3.3,289.8973333,0.94,11.07,87.44,0.46,5.3,29.907000000000004,1.03,9.72,69.1,1.1,89.79333333,20.08,980.8213333,1.94,1.9008163,11.025,5.044444444,81.35444444,54.81,9.22,28.04,66.72,0.0855,1.885,0.165,0.0615,0.0525,5.8,0.19,6.33,0.4,53.72,0.056,6.94,0.12,0.43,66.49768615,0.014,0.127,7.73,0.795,3.7,1.0,0.44,0.0,0.83,1.15,0.0,21.98,95.64,0.1,75.0,25.6,10.0,60.0,27.5,8.0,125.975,130.0,39.36441661,565.0,435.0,88.69230769
2024-10-19 03:00:00,2.69,1147.0,116084.0,3.120951646,4498.0,1440.0,2330.0,0.0,1.35,225.0,1.34,7.0,1.2,10.88,87.76,0.42,3.3,289.8973333,0.94,11.07,87.44,0.46,5.3,29.907000000000004,1.03,9.72,69.1,1.1,89.79333333,20.08,980.8213333,1.94,1.9008163,11.025,5.044444444,81.35444444,54.81,9.22,28.04,66.72,0.0855,1.885,0.165,0.0615,0.0525,5.8,0.19,6.33,0.4,53.72,0.056,6.94,0.12,0.43,66.49768615,0.014,0.127,7.73,0.795,3.7,1.0,0.44,0.0,0.83,1.15,0.0,21.98,95.64,0.1,75.0,25.6,10.0,60.0,27.5,8.0,125.975,130.0,38.99560287,565.0,435.0,86.15384615
2024-10-19 04:00:00,2.68,1146.0,115599.0,3.13473228,4499.0,1452.0,2336.0,0.0,1.35,225.0,1.33,7.0,1.2,10.88,87.76,0.42,3.3,289.8973333,0.94,11.07,87.44,0.46,5.3,29.907000000000004,1.03,9.72,69.1,1.1,89.79333333,20.08,980.8213333,1.94,1.9008163,11.025,5.044444444,81.35444444,54.81,9.22,28.04,66.72,0.0855,1.885,0.165,0.0615,0.0525,5.8,0.19,6.33,0.4,53.72,0.056,6.94,0.12,0.43,66.49768615,0.014,0.127,7.73,0.795,3.7,1.0,0.44,0.0,0.83,1.15,0.0,21.98,95.64,0.1,75.0,25.6,10.0,60.0,27.5,8.0,125.5775,127.0,39.11533117,562.0,435.0,84.96062992
2024-10-19 05:00:00,2.69,1140.0,115616.0,3.13357555,4498.0,1433.0,2329.0,0.0,1.35,223.0,1.34,7.0,1.2,10.88,87.76,0.42,3.3,289.8973333,0.94,11.07,87.44,0.46,5.3,29.907000000000004,1.03,9.72,69.1,1.1,89.79333333,20.08,980.8213333,1.94,1.9008163,11.025,5.044444444,81.35444444,54.81,9.22,28.04,66.72,0.0855,1.885,0.165,0.0615,0.0525,5.8,0.19,6.33,0.4,53.72,0.056,6.94,0.12,0.43,66.49768615,0.014,0.127,7.73,0.795,3.7,1.0,0.44,0.0,0.83,1.15,0.0,21.98,95.64,0.1,75.0,25.6,10.0,60.0,27.5,8.0,126.24000000000001,132.0,39.08629442,567.0,435.0,84.92424242
2024-10-19 06:00:00,2.7,1122.0,115258.0,3.146094664,4502.0,1423.0,2321.0,0.0,1.35,219.0,1.35,7.0,1.2,10.88,87.76,0.42,3.3,289.8973333,0.94,11.07,87.44,0.46,5.3,29.907000000000004,1.03,9.72,69.1,1.1,89.79333333,20.08,980.8213333,1.94,1.9008163,11.025,5.044444444,81.35444444,54.81,9.22,28.04,66.72,0.0855,1.885,0.165,0.0615,0.0525,5.8,0.19,6.33,0.4,53.72,0.056,6.94,0.12,0.43,66.49768615,0.014,0.127,7.73,0.795,3.7,1.0,0.44,0.0,0.83,1.15,0.0,21.98,95.64,0.1,75.0,25.6,10.0,60.0,27.5,8.0,125.5775,127.0,38.58595194,562.0,435.0,85.03937008
2024-10-19 07:00:00,2.7,1136.0,116000.0,3.123903823,4499.0,1429.0,2336.0,0.0,1.35,222.0,1.35,8.0,1.2,10.88,87.76,0.42,3.3,289.8973333,0.94,11.07,87.44,0.46,5.3,29.907000000000004,1.03,9.72,69.1,1.1,89.79333333,20.08,980.8213333,1.94,1.9008163,11.025,5.044444444,81.35444444,54.81,9.22,28.04,66.72,0.0855,1.885,0.165,0.0615,0.0525,5.8,0.19,6.33,0.4,53.72,0.056,6.94,0.12,0.43,66.49768615,0.014,0.127,7.73,0.795,3.7,1.0,0.44,0.0,0.83,1.15,0.0,21.98,95.64,0.1,75.0,25.6,10.0,60.0,27.5,8.0,123.9875,115.0,39.36788287,550.0,435.0,88.69565217
2024-10-19 08:00:00,2.7,1145.0,113326.0,3.197558726,4499.0,1397.0,2373.0,0.0,1.35,219.0,1.35,7.0,1.2,10.74,87.93,0.38,3.2,289.8973333,0.95,10.97,87.55,0.44,6.0,29.907000000000004,1.04,9.84,68.97,1.07,89.79333333,20.12,980.8213333,2.02,1.872755341,10.89,5.044444444,81.35444444,54.86,9.21,28.04,66.72,0.0885,1.805,0.19,0.064,0.056,5.815,0.2,5.92,0.26,53.13,0.063,7.36,0.16,0.28,66.49768615,0.009,0.15,8.81,0.742,4.4,1.0,0.44,0.0,0.83,1.3,0.0,21.98,96.54,0.1,75.0,25.6,10.0,60.0,27.5,8.0,123.9875,115.0,38.83699206,550.0,435.0,84.86956522
2024-10-19 09:00:00,2.66,1149.0,114987.0,3.15420377,4503.0,1458.0,2363.0,0.0,1.35,225.0,1.31,7.0,1.2,10.74,87.93,0.38,3.2,289.8973333,0.95,10.97,87.55,0.44,6.0,29.907000000000004,1.04,9.84,68.97,1.07,89.79333333,20.12,980.8213333,2.02,1.872755341,10.89,5.044444444,81.35444444,54.86,9.21,28.04,66.72,0.0885,1.805,0.19,0.064,0.056,5.815,0.2,5.92,0.26,53.13,0.063,7.36,0.16,0.28,66.49768615,0.009,0.15,8.81,0.742,4.4,1.0,0.44,0.0,0.83,1.3,0.0,21.98,96.54,0.1,75.0,25.6,10.0,60.0,27.5,8.0,123.9875,115.0,38.93557423,550.0,435.0,85.39130435
2024-10-19 10:00:00,2.67,1149.0,115936.0,3.12493281,4498.0,1449.0,2351.0,0.0,1.35,226.0,1.32,8.0,1.2,10.74,87.93,0.38,3.2,289.8973333,0.95,10.97,87.55,0.44,6.0,29.907000000000004,1.04,9.84,68.97,1.07,89.79333333,20.12,980.8213333,2.02,1.872755341,10.89,5.044444444,81.35444444,54.86,9.21,28.04,66.72,0.0885,1.805,0.19,0.064,0.056,5.815,0.2,5.92,0.26,53.13,0.063,7.36,0.16,0.28,66.49768615,0.009,0.15,8.81,0.742,4.4,1.0,0.44,0.0,0.83,1.3,0.0,21.98,96.54,0.1,75.0,25.6,10.0,60.0,27.5,8.0,123.9875,115.0,39.17137476,550.0,435.0,90.0
2024-10-19 11:00:00,2.7,1149.0,114906.0,3.154324272,4500.0,1421.0,2335.0,0.0,1.35,223.0,1.35,7.0,1.2,10.74,87.93,0.38,3.2,289.8973333,0.95,10.97,87.55,0.44,6.0,29.907000000000004,1.04,9.84,68.97,1.07,89.79333333,20.12,980.8213333,2.02,1.872755341,10.89,5.044444444,81.35444444,54.86,9.21,28.04,66.72,0.0885,1.805,0.19,0.064,0.056,5.815,0.2,5.92,0.26,53.13,0.063,7.36,0.16,0.28,66.49768615,0.009,0.15,8.81,0.742,4.4,1.0,0.44,0.0,0.83,1.3,0.0,21.98,96.54,0.1,75.0,25.6,10.0,60.0,27.5,8.0,124.385,118.0,38.89149836,553.0,435.0,89.06779661
2024-10-19 12:00:00,2.68,1164.0,113648.0,3.189214049,4500.0,1419.0,2337.0,0.0,1.35,223.0,1.33,8.0,1.2,10.74,87.93,0.38,3.2,289.8973333,0.95,10.97,87.55,0.44,6.0,29.907000000000004,1.04,9.84,68.97,1.07,89.79333333,20.12,980.8213333,2.02,1.872755341,10.89,5.044444444,81.35444444,54.86,9.21,28.04,66.72,0.0885,1.805,0.19,0.064,0.056,5.815,0.2,5.92,0.26,53.13,0.063,7.36,0.16,0.28,66.49768615,0.009,0.15,8.81,0.742,4.4,1.0,0.44,0.0,0.83,1.3,0.0,21.98,96.54,0.1,75.0,25.6,10.0,60.0,27.5,8.0,125.3125,125.0,38.84085067,560.0,435.0,90.8
2024-10-19 13:00:00,2.7,1170.0,112937.0,3.209276685,4500.0,1399.0,2335.0,0.0,1.35,222.0,1.35,7.0,1.2,10.74,87.93,0.38,3.2,289.8973333,0.95,10.97,87.55,0.44,6.0,29.907000000000004,1.04,9.84,68.97,1.07,89.79333333,20.12,980.8213333,2.02,1.872755341,10.89,5.044444444,81.35444444,54.86,9.21,28.04,66.72,0.0885,1.805,0.19,0.064,0.056,5.815,0.2,5.92,0.26,53.13,0.063,7.36,0.16,0.28,66.49768615,0.009,0.15,8.81,0.742,4.4,1.0,0.44,0.0,0.83,1.3,0.0,21.98,96.54,0.1,75.0,25.6,10.0,60.0,27.5,8.0,125.5775,127.0,39.79520596,562.0,435.0,91.88976378
2024-10-19 14:00:00,2.62,1178.0,114417.0,3.167795272,4500.0,1477.0,2341.0,0.0,1.35,231.0,1.27,7.0,1.2,10.74,87.93,0.38,3.2,289.8973333,0.95,10.97,87.55,0.44,6.0,29.907000000000004,1.04,9.84,68.97,1.07,89.79333333,20.12,980.8213333,2.02,1.872755341,10.89,5.044444444,81.35444444,54.86,9.21,28.04,66.72,0.0885,1.805,0.19,0.064,0.056,5.815,0.2,5.92,0.26,53.13,0.063,7.36,0.16,0.28,66.49768615,0.009,0.15,8.81,0.742,4.4,1.0,0.44,0.0,0.83,1.3,0.0,21.98,96.54,0.1,75.0,25.6,10.0,60.0,27.5,8.0,125.1225,133.0,38.95002293,563.0,430.0,85.93984962
2024-10-19 17:00:00,2.7,1168.0,114043.0,3.178176154,4500.0,1402.0,2333.0,0.0,1.35,223.0,1.35,7.0,1.2,10.8,87.85,0.4,3.3,289.8973333,0.95,11.12,87.41,0.43,7.1,29.907000000000004,1.04,10.01,68.79,1.18,89.79333333,20.02,980.8213333,2.0,1.908769387,10.87,5.044444444,81.35444444,54.935,9.66,28.04,66.72,0.0755,1.875,0.205,0.066,0.055,5.695,0.2,6.01,0.13,53.46,0.034,7.1,0.19,0.19,66.49768615,0.01,0.165,8.67,0.793,3.8,1.0,0.44,0.0,0.59,1.25,0.0,21.98,96.19,0.1,75.0,25.6,10.0,60.0,27.5,8.0,125.6525,137.0,38.85394829,567.0,430.0,84.89051095
2024-10-19 18:00:00,2.68,1155.0,115582.0,3.135889349,4500.0,1448.0,2316.0,0.0,1.35,226.0,1.33,8.0,1.2,10.8,87.85,0.4,3.3,289.8973333,0.95,11.12,87.41,0.43,7.1,29.907000000000004,1.04,10.01,68.79,1.18,89.79333333,20.02,980.8213333,2.0,1.908769387,10.87,5.044444444,81.35444444,54.935,9.66,28.04,66.72,0.0755,1.875,0.205,0.066,0.055,5.695,0.2,6.01,0.13,53.46,0.034,7.1,0.19,0.19,66.49768615,0.01,0.165,8.67,0.793,3.8,1.0,0.44,0.0,0.59,1.25,0.0,21.98,96.19,0.1,75.0,25.6,10.0,60.0,27.5,8.0,125.1225,133.0,38.98265354,563.0,430.0,88.64661654
2024-10-19 19:00:00,2.71,1131.0,117642.0,3.080333318,4499.0,1420.0,2338.0,0.0,1.33,224.0,1.38,7.0,1.2,10.8,87.85,0.4,3.3,289.8973333,0.95,11.12,87.41,0.43,7.1,29.907000000000004,1.04,10.01,68.79,1.18,89.79333333,20.02,980.8213333,2.0,1.908769387,10.87,5.044444444,81.35444444,54.935,9.66,28.04,66.72,0.0755,1.875,0.205,0.066,0.055,5.695,0.2,6.01,0.13,53.46,0.034,7.1,0.19,0.19,66.49768615,0.01,0.165,8.67,0.793,3.8,1.0,0.44,0.0,0.59,1.25,0.0,21.98,96.19,0.1,75.0,25.6,10.0,60.0,27.5,8.0,125.71000000000001,128.0,38.75029144,563.0,435.0,92.1875
2024-10-19 20:00:00,2.7,1129.0,118067.0,3.069253224,4499.0,1436.0,2342.0,0.0,1.33,225.0,1.37,7.0,1.2,10.8,87.85,0.4,3.3,289.8973333,0.95,11.12,87.41,0.43,7.1,29.907000000000004,1.04,10.01,68.79,1.18,89.79333333,20.02,980.8213333,2.0,1.908769387,10.87,5.044444444,81.35444444,54.935,9.66,28.04,66.72,0.0755,1.875,0.205,0.066,0.055,5.695,0.2,6.01,0.13,53.46,0.034,7.1,0.19,0.19,66.49768615,0.01,0.165,8.67,0.793,3.8,1.0,0.44,0.0,0.59,1.25,0.0,21.98,96.19,0.1,75.0,25.6,10.0,60.0,27.5,8.0,124.65,120.0,38.48321202,555.0,435.0,85.08333333
2024-10-19 22:00:00,2.68,1140.0,115955.0,3.124421146,4498.0,1431.0,2298.0,0.0,1.33,224.0,1.35,7.0,1.2,10.8,87.85,0.4,3.3,289.8973333,0.95,11.12,87.41,0.43,7.1,29.907000000000004,1.04,10.01,68.79,1.18,89.79333333,20.02,980.8213333,2.0,1.908769387,10.87,5.044444444,81.35444444,54.935,9.66,28.04,66.72,0.0755,1.875,0.205,0.066,0.055,5.695,0.2,6.01,0.13,53.46,0.034,7.1,0.19,0.19,66.49768615,0.01,0.165,8.67,0.793,3.8,1.0,0.44,0.0,0.59,1.25,0.0,21.98,96.19,0.1,75.0,25.6,10.0,60.0,27.5,8.0,125.71000000000001,128.0,39.11141805,563.0,435.0,89.453125
2024-10-19 23:00:00,2.7,1139.0,116200.0,3.11922366,4500.0,1438.0,2308.0,0.0,1.35,224.0,1.35,8.0,1.2,10.77,87.88,0.41,3.4,289.3773333,0.94,10.94,87.58,0.45,6.7,29.84933334,1.03,10.06,68.94,1.02,97.47666667,19.98,980.6746667,1.965,1.885813149,10.9,4.756666667,82.77888889,54.915,9.73,26.2175,66.72,0.08,1.805,0.205,0.0645,0.059,5.78,0.2,6.39,0.24,54.12,0.02,6.77,0.13,0.15,67.9564478,0.013,0.166,7.64,0.789,4.3,1.0,0.48,0.0,0.69,1.13,0.0,21.18,96.48,0.3,75.0,25.6,10.0,60.0,27.5,8.0,124.99000000000001,132.0,39.1284083,562.0,430.0,89.39393939
2024-10-20 01:00:00,2.69,1154.0,117680.0,3.080707276,4501.0,1469.0,2301.0,0.0,1.35,224.0,1.34,8.0,1.2,10.77,87.88,0.41,3.4,289.3773333,0.94,10.94,87.58,0.45,6.7,29.84933334,1.03,10.06,68.94,1.02,97.47666667,19.98,980.6746667,1.965,1.885813149,10.9,4.756666667,82.77888889,54.915,9.73,26.2175,66.72,0.08,1.805,0.205,0.0645,0.059,5.78,0.2,6.39,0.24,54.12,0.02,6.77,0.13,0.15,67.9564478,0.013,0.166,7.64,0.789,4.3,1.0,0.48,0.0,0.69,1.13,0.0,21.18,96.48,0.3,75.0,25.6,10.0,60.0,27.5,8.0,125.52,136.0,38.26731527,566.0,430.0,92.27941176
2024-10-20 02:00:00,2.72,1153.0,115679.0,3.134653295,4502.0,1410.0,2300.0,0.0,1.35,224.0,1.37,7.0,1.2,10.77,87.88,0.41,3.4,289.3773333,0.94,10.94,87.58,0.45,6.7,29.84933334,1.03,10.06,68.94,1.02,97.47666667,19.98,980.6746667,1.965,1.885813149,10.9,4.756666667,82.77888889,54.915,9.73,26.2175,66.72,0.08,1.805,0.205,0.0645,0.059,5.78,0.2,6.39,0.24,54.12,0.02,6.77,0.13,0.15,67.9564478,0.013,0.166,7.64,0.789,4.3,1.0,0.48,0.0,0.69,1.13,0.0,21.18,96.48,0.3,75.0,25.6,10.0,60.0,27.5,8.0,125.52,136.0,38.38313644,566.0,430.0,90.95588235
2024-10-20 03:00:00,2.71,1150.0,115719.0,3.130788455,4498.0,1421.0,2299.0,0.0,1.35,224.0,1.36,7.0,1.2,10.77,87.88,0.41,3.4,289.3773333,0.94,10.94,87.58,0.45,6.7,29.84933334,1.03,10.06,68.94,1.02,97.47666667,19.98,980.6746667,1.965,1.885813149,10.9,4.756666667,82.77888889,54.915,9.73,26.2175,66.72,0.08,1.805,0.205,0.0645,0.059,5.78,0.2,6.39,0.24,54.12,0.02,6.77,0.13,0.15,67.9564478,0.013,0.166,7.64,0.789,4.3,1.0,0.48,0.0,0.69,1.13,0.0,21.18,96.48,0.3,75.0,25.6,10.0,60.0,27.5,8.0,126.05,140.0,38.59122402,570.0,430.0,89.78571429
2024-10-20 04:00:00,2.69,1165.0,116038.0,3.122187948,4498.0,1446.0,2310.0,0.0,1.35,228.0,1.34,8.0,1.2,10.77,87.88,0.41,3.4,289.3773333,0.94,10.94,87.58,0.45,6.7,29.84933334,1.03,10.06,68.94,1.02,97.47666667,19.98,980.6746667,1.965,1.885813149,10.9,4.756666667,82.77888889,54.915,9.73,26.2175,66.72,0.08,1.805,0.205,0.0645,0.059,5.78,0.2,6.39,0.24,54.12,0.02,6.77,0.13,0.15,67.9564478,0.013,0.166,7.64,0.789,4.3,1.0,0.48,0.0,0.69,1.13,0.0,21.18,96.48,0.3,75.0,25.6,10.0,60.0,27.5,8.0,126.05,140.0,39.28322085,570.0,430.0,89.92857143
2024-10-20 05:00:00,2.72,1151.0,116079.0,3.121779351,4499.0,1406.0,2312.0,0.0,1.35,223.0,1.37,7.0,1.2,10.77,87.88,0.41,3.4,289.3773333,0.94,10.94,87.58,0.45,6.7,29.84933334,1.03,10.06,68.94,1.02,97.47666667,19.98,980.6746667,1.965,1.885813149,10.9,4.756666667,82.77888889,54.915,9.73,26.2175,66.72,0.08,1.805,0.205,0.0645,0.059,5.78,0.2,6.39,0.24,54.12,0.02,6.77,0.13,0.15,67.9564478,0.013,0.166,7.64,0.789,4.3,1.0,0.48,0.0,0.69,1.13,0.0,21.18,96.48,0.3,75.0,25.6,10.0,60.0,27.5,8.0,125.1225,133.0,38.98865784,563.0,430.0,89.77443609
2024-10-20 06:00:00,2.69,1135.0,116038.0,3.123575181,4500.0,1442.0,2294.0,0.0,1.35,223.0,1.34,7.0,1.2,10.77,87.88,0.41,3.4,289.3773333,0.94,10.94,87.58,0.45,6.7,29.84933334,1.03,10.06,68.94,1.02,97.47666667,19.98,980.6746667,1.965,1.885813149,10.9,4.756666667,82.77888889,54.915,9.73,26.2175,66.72,0.08,1.805,0.205,0.0645,0.059,5.78,0.2,6.39,0.24,54.12,0.02,6.77,0.13,0.15,67.9564478,0.013,0.166,7.64,0.789,4.3,1.0,0.48,0.0,0.69,1.13,0.0,21.18,96.48,0.3,75.0,25.6,10.0,60.0,27.5,8.0,125.3875,135.0,38.33451286,565.0,430.0,90.74074074
2024-10-20 07:00:00,2.69,1133.0,116079.0,3.122472723,4500.0,1440.0,2300.0,0.0,1.35,223.0,1.34,7.0,1.2,10.77,87.88,0.41,3.4,289.3773333,0.94,10.94,87.58,0.45,6.7,29.84933334,1.03,10.06,68.94,1.02,97.47666667,19.98,980.6746667,1.965,1.885813149,10.9,4.756666667,82.77888889,54.915,9.73,26.2175,66.72,0.08,1.805,0.205,0.0645,0.059,5.78,0.2,6.39,0.24,54.12,0.02,6.77,0.13,0.15,67.9564478,0.013,0.166,7.64,0.789,4.3,1.0,0.48,0.0,0.69,1.13,0.0,21.18,96.48,0.3,75.0,25.6,10.0,60.0,27.5,8.0,125.3875,135.0,38.67455621,565.0,430.0,90.88888889
2024-10-20 08:00:00,2.69,1135.0,116273.0,3.1151901,4497.0,1439.0,2308.0,0.0,1.35,221.0,1.34,7.0,1.2,10.78,87.91,0.35,3.1,289.3773333,0.96,11.01,87.52,0.43,9.1,29.84933334,1.04,9.88,68.96,1.12,97.47666667,20.04,980.6746667,2.05,1.87611514,10.945,4.756666667,82.77888889,54.765,9.32,27.4325,66.72,0.0845,1.825,0.2,0.0645,0.058,5.835,0.205,6.04,0.18,54.05,0.025,7.16,0.08,0.16,67.9564478,0.0098,0.184,7.83,0.73,4.5,1.0,0.48,0.0,0.2,1.26,0.0,21.18,96.34,0.1,75.0,25.6,10.0,60.0,27.5,8.0,124.99000000000001,132.0,39.0625,562.0,430.0,85.60606061
2024-10-20 09:00:00,2.69,1130.0,117049.0,3.096615302,4500.0,1458.0,2312.0,0.0,1.35,222.0,1.34,8.0,1.2,10.78,87.91,0.35,3.1,289.3773333,0.96,11.01,87.52,0.43,9.1,29.84933334,1.04,9.88,68.96,1.12,97.47666667,20.04,980.6746667,2.05,1.87611514,10.945,4.756666667,82.77888889,54.765,9.32,27.4325,66.72,0.0845,1.825,0.2,0.0645,0.058,5.835,0.205,6.04,0.18,54.05,0.025,7.16,0.08,0.16,67.9564478,0.0098,0.184,7.83,0.73,4.5,1.0,0.48,0.0,0.2,1.26,0.0,21.18,96.34,0.1,75.0,25.6,10.0,60.0,27.5,8.0,124.46000000000001,128.0,38.99210404,558.0,430.0,91.40625
2024-10-20 10:00:00,2.67,1156.0,116054.0,3.123838381,4501.0,1469.0,2301.0,0.0,1.35,228.0,1.32,7.0,1.2,10.78,87.91,0.35,3.1,289.3773333,0.96,11.01,87.52,0.43,9.1,29.84933334,1.04,9.88,68.96,1.12,97.47666667,20.04,980.6746667,2.05,1.87611514,10.945,4.756666667,82.77888889,54.765,9.32,27.4325,66.72,0.0845,1.825,0.2,0.0645,0.058,5.835,0.205,6.04,0.18,54.05,0.025,7.16,0.08,0.16,67.9564478,0.0098,0.184,7.83,0.73,4.5,1.0,0.48,0.0,0.2,1.26,0.0,21.18,96.34,0.1,75.0,25.6,10.0,60.0,27.5,8.0,126.05,140.0,38.32363213,570.0,430.0,90.28571429
2024-10-20 14:00:00,2.64,1182.0,114799.0,3.156561021,4499.0,1463.0,2303.0,0.0,1.33,231.0,1.31,7.0,1.2,10.78,87.91,0.35,3.1,289.3773333,0.96,11.01,87.52,0.43,9.1,29.84933334,1.04,9.88,68.96,1.12,97.47666667,20.04,980.6746667,2.05,1.87611514,10.945,4.756666667,82.77888889,54.765,9.32,27.4325,66.72,0.0845,1.825,0.2,0.0645,0.058,5.835,0.205,6.04,0.18,54.05,0.025,7.16,0.08,0.16,67.9564478,0.0098,0.184,7.83,0.73,4.5,1.0,0.48,0.0,0.2,1.26,0.0,21.18,96.34,0.1,75.0,25.6,10.0,60.0,27.5,8.0,125.3875,135.0,38.66205306,565.0,430.0,93.55555556
2024-10-20 15:00:00,2.68,1162.0,116942.0,3.098070057,4498.0,1445.0,2342.0,0.0,1.33,229.0,1.35,8.0,1.2,10.78,87.91,0.35,3.1,289.3773333,0.96,11.01,87.52,0.43,9.1,29.84933334,1.04,9.88,68.96,1.12,97.47666667,20.04,980.6746667,2.05,1.87611514,10.945,4.756666667,82.77888889,54.765,9.32,27.4325,66.72,0.0845,1.825,0.2,0.0645,0.058,5.835,0.205,6.04,0.18,54.05,0.025,7.16,0.08,0.16,67.9564478,0.0098,0.184,7.83,0.73,4.5,1.0,0.48,0.0,0.2,1.26,0.0,21.18,96.34,0.1,75.0,25.6,10.0,60.0,27.5,8.0,124.725,130.0,38.26046727,560.0,430.0,88.84615385
