Repository: saikumar-voptimai/evonith_bf_webapp

# Evonith BF2 — Blast Furnace Intelligence Platform

Monitoring, modelling and optimisation of **Blast Furnace 2 (BF2)** at Evonith Steel: live telemetry from InfluxDB,
manual plant reports from Neon PostgreSQL, a two-zone energy model of the furnace, blend and fuel optimisers, a
conversational assistant (FurnaceMind) and a live digital twin evaluated every hour.

The platform has three deployable parts that share one Python service layer, plus the shared data library:

| Part | Path | What it is |
|---|---|---|
| **Streamlit app** (legacy) | `src/app.py`, `src/custom_pages/` | The original 11-page dashboard; still the home of the model pages. Served under `/legacy` in production |

File: src/assets/data/furnace_dataset_20260525_002530_771382.csv (part 86 of 209)
GO%,ORE_NA2O%,ORE_P%,ORE_TIO2%,ORE_AL2O3%,ORE_SIO2%,ORE_MNO%,ORE_CAO%,ORE_K2O%,ORE_CALC_MT,PELLET_PCT_SIO2,PELLET_PCT_AL2O3,PELLET_PCT_FE2O3,PELLET_PCT_MGO,PELLET_PCT_TIO2,PELLET_PCT_NA2O,TOTAL_PELLET_CALC_MT,PELLET_PCT_K2O,PELLET_PCT_TM,PELLET_PCT_LOI,PELLET_PCT_MNO,PELLET_PCT_CAO,PELLET_PCT_P,CHARGES/HRS.,STOCKRODLEVEL,CHEM_PCT_C,CHEM_PCT_CR,CHEM_PCT_FE,CHEM_PCT_MN,CHEM_PCT_P,CHEM_PCT_S,CHEM_PCT_SI,CHEM_PCT_TI,SLAG_BASICITY,SLAG_PCT_AL2O3,SLAG_PCT_CAO,SLAG_PCT_FEO,SLAG_PCT_K2O,SLAG_PCT_MGO,SLAG_PCT_MNO,SLAG_PCT_NA2O,SLAG_PCT_S,SLAG_PCT_SIO2,SLAG_PCT_TIO2,SLAG_T_BASICITY,HMT_GT_1480C,COKE_DISCHARGE_TIME,WEIGHTED_COKE_ANGLE,TOTAL_COKE_PORTIONS,NON_COKE_DISCHARGE_TIME,WEIGHTED_NON_COKE_ANGLE,TOTAL_NON_COKE_PORTIONS,TOTAL HEAT LOAD,FTG_UPTAKE_TEMP_A,FTG_UPTAKE_TEMP_B,FTG_UPTAKE_TEMP_C,FTG_UPTAKE_TEMP_D,FTG_UPTAKE_TEMP_AVG,HEARTH_TEMP_A,HEARTH_TEMP_B,HEARTH_TEMP_C,HEARTH_TEMP_D,HEARTH_TEMP_AVG,BOSH_TEMP_A,BOSH_TEMP_C,BOSH_TEMP_D,BELLY_TEMP_A,BELLY_TEMP_C,BELLY_TEMP_D,LOWER_STACK_TEMP_A,LOWER_STACK_TEMP_B,LOWER_STACK_TEMP_C,LOWER_STACK_TEMP_D,PCI_KG/THM,ACT. FUEL RATEKG/THM.,FURNACETOPGASANALYSISCO2ETACO,COKE RATE KG/THM,PRODUCTIONTONNESPERHR,HOT BLAST PRESSUREBAR,TOPPRESSUREBAR,DIFFERENTIAL PRESSURETOTALBAR,HOT BLAST TEMP.OC,OXYGENFLOWNM3/HR.,STEAMKGS/HR.,RAFTOC,PERMEABILITYKGS/HR.,TUYEREVELOCITYM/S,HOT BLAST VOLUMENM3/HR.,O2 ENRICHMENT %,BOTTOMBAR,FURNACE TOP GAS ANALYSISH2%,UNITCOST LAKHS/THM,BOSH_TEMP_B,FURNACE TOP GAS ANALYSISCO2%,FURNACE TOP GAS ANALYSISONLINE (ANALYZER)CO%
2026-01-09 21:00:00,0.9424297214939859,11.69,0.459192027,87.37080320556797,0.3953087403052946,4.457202380952381,0.435,1.03,0.49,86.93500000000002,12.035000000000002,1.0892261904761904,69.98,9.0,19.55,1.69,12.33952387,5.665555556,78.84444444,70.64,34.69,0.05,5.44,2.22024,9.1,2.63,0.028,0.16,54.61,10.62,0.051,1.9669581805,0.21,0.0,0.0,0.0,0.0,0.0,0.0,0.0,0.0,0.0,59.907089390678536,3.8878765859699116,3.056101656801502,0.053605154467899305,0.022413753101965417,0.06530288640519555,0.3651441988706421,4.163293238046422,5.171106869589707,0.07160941614174551,0.07282850238565408,0.02529748080038259,8.62070238095238,0.0,0.0,0.0,0.0,0.0,0.0,0.0,0.0,0.0,0.0,0.0,0.0,0.0,7.0,0.254488152,4.354,0.012266666666666667,94.60239999999999,0.20266666666666666,0.12293333333333333,0.0218,0.6026666666666667,0.08126666666666667,1.1349961560666666,20.494666666666667,36.574666666666666,0.256,0.44866666666666666,8.067333333333332,0.21600000000000003,0.21066666666666667,0.5093333333333333,32.23133333333333,0.8813333333333333,1.3853013609333333,1475.8,60.0,27.375,8.0,67.5,27.333333333333332,9.0,0.9618739379639862,178.9358333,167.05875,175.3394444,188.5638889,178.7632639,61.81727279277736,328.31927450990446,449.9256766926874,580.709732572272,356.5399270168673,60.04500000000008,50.51666666666678,57.10666666666658,64.63194444444433,50.23555555555566,54.43388888888887,47.45861111111086,46.817499999999825,40.33861111111115,37.14972222222213,140.7210411111112,524.3777777777777,42.86255449999997,319.56111111111113,84.20935441666731,2.691116813888892,1.3481204000000016,1.3430213055555553,1200.0,3998.296547,0.0,2326.9261749999996,1341.778152777777,214.49113166666672,107856.76194444437,3.3423813416666666,1.1227558077777775,2.8007330166666664,98.53581572500002,55.31166666666643,18.252604527777805,24.333212555555566
2026-01-09 22:00:00,0.9424297214939859,11.69,0.459192027,87.37080320556797,0.3953087403052946,4.457202380952381,0.435,1.03,0.49,86.93500000000002,12.035000000000002,1.0892261904761904,69.98,9.0,19.55,1.69,12.33952387,5.665555556,78.84444444,70.64,34.69,0.05,5.44,2.22024,9.1,2.63,0.028,0.16,54.61,10.62,0.051,1.9669581805,0.21,0.0,0.0,0.0,0.0,0.0,0.0,0.0,0.0,0.0,59.907089390678536,3.8878765859699116,3.056101656801502,0.053605154467899305,0.022413753101965417,0.06530288640519555,0.3651441988706421,4.163293238046422,5.171106869589707,0.07160941614174551,0.07282850238565408,0.02529748080038259,8.62070238095238,0.0,0.0,0.0,0.0,0.0,0.0,0.0,0.0,0.0,0.0,0.0,0.0,0.0,7.0,0.254488152,4.324763636363636,0.012088363636363637,94.61198594909091,0.19918836363636364,0.12401623272727273,0.025840232727272726,0.6221963636363637,0.07992085818181818,1.1378069579527272,20.64370909090909,36.568509090909096,0.24785454545454544,0.44178181818181816,8.037854545454545,0.2144,0.20392727272727273,0.52,32.14745454545454,0.8645090909090909,1.387860645069091,1473.0363636363636,60.0,27.375,8.0,67.5,27.333333333333332,9.0,0.9618739379639862,178.9358333,167.05875,175.3394444,188.5638889,178.7632639,61.81727279277736,328.31927450990446,449.9256766926874,580.709732572272,356.5399270168673,60.285277777777516,50.445277777777726,56.33944444444457,61.85972222222216,49.94361111111094,53.71777777777782,47.152222222222456,46.893055555555506,41.391111111111066,37.004999999999924,108.38166299999989,530.0,43.45501313888885,350.0,89.58000000000082,2.688432311111114,1.3480528805555554,1.3403349666666662,1200.0,3998.296547,0.0,2392.4501305555564,1357.9408666666675,216.54236555555545,109102.20138888889,3.3786793333333334,1.138698330833333,2.530518572222221,101.86057034749999,56.28583333333329,18.891155805555556,24.58391230555556
2026-01-09 23:00:00,0.9424297214939859,11.69,0.459192027,87.37080320556797,0.3953087403052946,4.457202380952381,0.435,1.03,0.49,86.93500000000002,12.035000000000002,1.0892261904761904,69.98,9.0,19.55,1.69,12.33952387,5.665555556,78.84444444,70.64,34.69,0.05,5.44,2.22024,9.1,2.63,0.028,0.16,54.61,10.62,0.051,1.9669581805,0.21,0.0,0.0,0.0,0.0,0.0,0.0,0.0,0.0,0.0,59.907089390678536,3.8878765859699116,3.056101656801502,0.053605154467899305,0.022413753101965417,0.06530288640519555,0.3651441988706421,4.163293238046422,5.171106869589707,0.07160941614174551,0.07282850238565408,0.02529748080038259,8.62070238095238,0.0,0.0,0.0,0.0,0.0,0.0,0.0,0.0,0.0,0.0,0.0,0.0,0.0,7.0,0.254488152,4.316036363636364,0.012235636363636363,94.65196253090909,0.19783563636363638,0.12404328727272727,0.03390728727272727,0.5925236363636364,0.07145562181818182,1.1212080162072726,20.54989090909091,36.28269090909091,0.26094545454545454,0.46141818181818184,8.050945454545454,0.2384,0.21047272727272728,0.52,32.37654545454546,0.938690909090909,1.369919336850909,1469.7636363636364,60.0,27.375,8.0,67.5,27.333333333333332,9.0,0.9618739379639862,178.9358333,167.05875,175.3394444,188.5638889,178.7632639,61.81727279277736,328.31927450990446,449.9256766926874,580.709732572272,356.5399270168673,60.39305555555536,50.3202777777777,55.46138888888883,59.95555555555555,49.541666666666664,53.156666666666894,46.66027777777785,46.46611111111083,41.66722222222222,37.3747222222219,104.73989988888876,530.0,42.44702827777779,350.0,93.76869444444444,2.692760497222219,1.3479395861111112,1.3449876911111114,1200.0,3998.296547,0.0,2348.062766666667,1390.6959749999999,213.90596083333338,112043.75527777788,3.2950231333333346,1.1484575066666656,2.4882732361111137,101.37803673527776,57.72138888888894,18.250916749999984,24.746021777777756
2026-01-10 00:00:00,1.0427790686291314,12.316178018943996,0.459192027,86.64104291242687,0.45387088911577317,5.041142857142857,0.42,0.9799999999999999,0.49,87.145,11.875,1.0957142857142856,69.98,9.0,19.55,1.69,12.33952387,5.665555556,78.84444444,70.64,34.69,0.049,5.2700000000000005,2.28,8.9,2.68,0.03,0.16,54.843,10.430000000000001,0.051,1.979127135,0.19,15.882571428571428,0.0,0.0,0.0,0.0,0.0,0.0,0.0,0.0,58.17494434657834,5.68224238300259,3.089158645998051,0.08393384993812891,0.046949776447332746,0.08405308534971945,0.28538816531463834,3.7839130630896456,6.095083866817072,0.11487444111833188,0.26484554826287293,0.0268528417880134,8.529285714285715,0.0,0.0,0.0,0.0,0.0,0.0,0.0,0.0,0.0,0.0,0.0,0.0,0.0,7.0,0.254488152,4.307309090909091,0.012382909090909092,94.69193911272727,0.1964829090909091,0.12407034181818181,0.04197434181818181,0.5628509090909091,0.06299038545454545,1.1046090744618182,20.456072727272726,35.99687272727273,0.27403636363636363,0.48105454545454546,8.064036363636363,0.2624,0.21701818181818183,0.52,32.605636363636364,1.0128727272727271,1.3519780286327272,1466.490909090909,60.0,27.375,8.0,67.5,27.333333333333332,9.0,0.9618739379639862,178.9358333,167.05875,175.3394444,188.5638889,178.7632639,61.81727279277736,328.31927450990446,449.9256766926874,580.709732572272,356.5399270168673,59.32722222222234,50.549444444444454,54.70083333333337,58.5563888888889,49.5980555555558,53.08166666666684,46.46666666666662,46.4494444444444,42.0033333333334,37.81222222222212,99.36779002777764,530.0,43.26248219444442,350.0,91.74996110699331,2.708847658333334,1.3482464111111119,1.3605429416666655,1200.0,3998.296547,0.0,2375.1502416666676,1380.207458333334,218.0428861111113,112259.8569444445,3.380328399999998,1.1568953291666655,2.4798016611111118,100.66623217868053,58.13888888888909,18.91478619444444,24.80393994444444
2026-01-10 01:00:00,1.042457471783082,12.313827035103907,0.459192027,86.643715493113,0.45358256090897003,4.9093333333333335,0.42,0.98,0.49,87.145,11.875,1.0919999999999999,69.98,9.0,19.55,1.69,12.33952387,5.665555556,78.84444444,70.64,34.69,0.04900000000000001,5.27,2.28,8.9,2.68,0.03,0.16,54.84300000000001,10.43,0.051,1.979127135,0.19000000000000003,15.8255,0.0,0.0,0.0,0.0,0.0,0.0,0.0,0.0,58.13959735908721,5.525339651502839,3.1632578319917903,0.08549225239941403,0.04313038687289495,0.08199955256889385,0.31531050816026435,4.025095485144951,6.083304732267827,0.10532596718223737,0.2507178849630976,0.026851641562761222,9.164833333333334,0.0,0.0,0.0,0.0,0.0,0.0,0.0,0.0,0.0,0.0,0.0,0.0,0.0,7.0,0.254488152,4.298581818181818,0.012530181818181819,94.73191569454545,0.1951301818181818,0.12409739636363636,0.05004139636363636,0.5331781818181818,0.054525149090909095,1.0880101327163636,20.362254545454544,35.711054545454544,0.28712727272727273,0.5006909090909091,8.077127272727273,0.2864,0.22356363636363638,0.52,32.83472727272727,1.0870545454545453,1.3340367204145456,1463.2181818181818,60.0,27.375,8.0,67.5,27.333333333333332,9.0,0.9618739379639862,178.9358333,167.05875,175.3394444,188.5638889,178.7632639,61.81727279277736,328.31927450990446,449.9256766926874,580.709732572272,356.5399270168673,58.31944444444454,51.41305555555547,56.11277777777784,57.261944444444595,49.87388888888882,53.85555555555565,46.40027777777755,46.47416666666658,42.700277777777686,40.33027777777779,121.14115891666661,540.3194444444445,42.36199780555553,350.0,91.67434722222208,2.719260269444441,1.3481572055555544,1.3709545947222213,1200.0,3998.296547,0.0,2396.355466666666,1371.2312222222224,226.60124000000005,112528.15972222222,3.4924487055555566,1.1697200344444456,2.6407133888888876,103.55120355645832,57.59249999999989,18.508873305555536,25.184606861111114
2026-01-10 02:00:00,1.0424866921553095,12.314040646100883,0.459192027,86.6434726617438,0.4536087584840708,4.726714285714286,0.42,0.9800000000000001,0.49,87.145,11.875,1.0787142857142857,69.98,9.0,19.55,1.69,12.33952387,5.665555556,78.84444444,70.64,34.69,0.049,5.2700000000000005,2.28,8.9,2.68,0.03,0.16,54.843,10.429999999999998,0.051,1.979127135,0.19,15.525285714285715,0.0,0.0,0.0,0.0,0.0,0.0,0.0,0.0,57.294306437568345,6.033380266300753,3.1776309804754743,0.0911163968710808,0.04567940932597842,0.08706822524866074,0.3452564822845436,4.202505494728681,6.512090445421974,0.11169852331494605,0.2750706148839406,0.02641598397272204,8.89342857142857,0.0,0.0,0.0,0.0,0.0,0.0,0.0,0.0,0.0,0.0,0.0,0.0,0.0,7.0,0.254488152,4.288868923076923,0.012675,94.76979617435897,0.1939046153846154,0.12405786666666667,0.05781447179487179,0.5063794871794872,0.046503461538461535,1.0718455003641025,20.267333333333333,35.43430769230769,0.2997948717948718,0.5195897435897436,8.090564102564102,0.3098461538461538,0.2297948717948718,0.519948717948718,33.05917948717949,1.1596410256410257,1.316575343225641,1460.0051282051281,60.0,27.375,8.0,67.5,27.333333333333332,9.0,0.9618739379639862,178.9358333,167.05875,175.3394444,188.5638889,178.7632639,61.81727279277736,328.31927450990446,449.9256766926874,580.709732572272,356.5399270168673,58.204722222222046,52.57166666666669,101.27361111111102,56.072222222222,49.98722222222228,54.62000000000023,46.42972222222206,46.54666666666672,42.997499999999924,47.53055555555563,134.28037555555585,540.6388888888889,43.71273686111107,332.43055555555554,99.13934722222164,2.749646269444444,1.3483724333333331,1.4011267555555553,1200.0,3998.296547,0.0,2362.503280555554,1346.5587777777778,228.17965722222232,112965.6933333333,3.7045144138888886,1.189993974444444,2.908870258333334,100.89978865000003,58.51055555555551,19.259500861111142,24.800950333333322
2026-01-10 03:00:00,1.0418561747546244,12.309431346482084,0.459192027,86.6487124787633,0.4530434670213875,4.714857142857142,0.42,0.9799999999999999,0.49,87.145,11.875,1.1204285714285713,69.98,9.0,19.55,1.69,12.33952387,5.665555556,78.84444444,70.64,34.69,0.049,5.2700000000000005,2.28,8.9,2.68,0.03,0.16,54.843,10.429999999999998,0.051,1.979127135,0.19,16.438285714285715,0.0,0.0,0.0,0.0,0.0,0.0,0.0,0.0,57.242530315162774,6.088216385502351,3.168726285715571,0.09128472397434235,0.04635822365158841,0.08768030644630646,0.34327378641906886,4.182250439114001,6.542309934776479,0.11339555912897104,0.278578723349516,0.02638703329820535,8.855428571428572,0.0,0.0,0.0,0.0,0.0,0.0,0.0,0.0,0.0,0.0,0.0,0.0,0.0,7.0,0.254488152,4.221004307692308,0.012675,94.68400663589743,0.20018153846153847,0.12008986666666667,0.048242779487179484,0.649148717948718,0.06465115384615384,1.0813051222102565,20.107333333333333,35.69276923076923,0.2874871794871795,0.494974358974359,8.124410256410256,0.3006153846153846,0.2174871794871795,0.5168717948717949,33.00994871794872,1.1381025641025642,1.3274298967641025,1460.3128205128205,60.0,27.375,8.0,67.5,27.333333333333332,9.0,0.9618739379639862,178.9358333,167.05875,175.3394444,188.5638889,178.7632639,61.81727279277736,328.31927450990446,449.9256766926874,580.709732572272,356.5399270168673,58.14277777777774,52.2125,163.12750000000005,55.010000000000005,49.85833333333307,54.18472222222233,46.152222222222264,46.46861111111106,42.5733333333334,45.76861111111112,140.21577361111108,546.4722222222222,42.52039824999998,325.0,94.59194233505069,2.786494427777776,1.3484049666666666,1.4378288444444434,1200.0,3998.296547,0.0,2342.1722611111113,1306.5578638888894,225.7656383333332,112514.24916666668,3.8122616888888867,1.2277117583333337,3.128817847222224,99.82859000347221,60.47166666666674,18.506751722222226,25.017915777777752
2026-01-10 04:00:00,1.0425155532259993,12.314251630479719,0.459192027,86.64323281629429,0.45363463392675824,4.703833333333333,0.42,0.98,0.49,87.145,11.875,1.116,69.98,9.0,19.55,1.69,12.33952387,5.665555556,78.84444444,70.64,34.69,0.04900000000000001,5.27,2.28,8.9,2.68,0.03,0.16,54.842999999999996,10.43,0.051,1.979127135,0.19000000000000003,16.427833333333336,0.0,0.0,0.0,0.0,0.0,0.0,0.0,0.0,57.37255016715253,6.007501455964404,3.1675756792698286,0.09043872438230856,0.04590950850164729,0.08686797995601862,0.33908116714546277,4.158333901929717,6.475926972326938,0.11227377125411821,0.2746143832545993,0.026454290185657415,9.061,0.0,0.0,0.0,0.0,0.0,0.0,0.0,0.0,0.0,0.0,0.0,0.0,0.0,7.0,0.254488152,4.153139692307692,0.012675,94.5982170974359,0.20645846153846154,0.11612186666666666,0.03867108717948718,0.7919179487179487,0.08279884615384614,1.0907647440564103,19.947333333333333,35.95123076923077,0.2751794871794872,0.47035897435897434,8.15825641025641,0.2913846153846154,0.2051794871794872,0.5137948717948718,32.96071794871795,1.1165641025641027,1.3382844503025642,1460.6205128205129,60.0,27.375,8.0,67.5,27.333333333333332,9.0,0.9618739379639862,178.9358333,167.05875,175.3394444,188.5638889,178.7632639,61.81727279277736,328.31927450990446,449.9256766926874,580.709732572272,356.5399270168673,57.92805555555546,51.463611111110865,148.30749999999992,54.144999999999904,49.699722222222235,53.151666666666664,45.85472222222203,46.327499999999894,42.70222222222223,45.935833333333335,146.26385749999977,530.8888888888889,43.370181416666696,313.7083333333333,95.99236111111173,2.813231349999999,1.3480010611111106,1.4654131388888885,1200.0,3998.296547,0.0,2253.5557527777783,1280.307866666666,206.42414472222225,112379.31861111114,3.8337022777777747,1.2503487744444437,3.1045122916666648,97.8070444520833,60.88638888888885,18.925854222222227,24.713204527777762
2026-01-10 05:00:00,1.0423855219551907,12.31330105705174,0.459192027,86.64431342099307,0.4535180541667228,4.659999999999999,0.42,0.9799999999999999,0.49,87.145,11.875,1.1154285714285714,69.98,9.0,19.55,1.69,12.33952387,5.665555556,78.84444444,70.64,34.69,0.049,5.2700000000000005,2.28,8.9,2.68,0.03,0.16,54.843,10.429999999999998,0.051,1.979127135,0.19,16.434285714285714,0.0,0.0,0.0,0.0,0.0,0.0,0.0,0.0,57.328989378260644,6.029929035814474,3.1698649691535343,0.09075643616660312,0.04595814889399016,0.08708145299243844,0.34122846114244193,4.172401814612097,6.497397824446395,0.1123953722349754,0.2755502410319954,0.026432197783789635,8.953999999999999,0.0,0.0,0.0,0.0,0.0,0.0,0.0,0.0,0.0,0.0,0.0,0.0,0.0,7.0,0.254488152,4.085275076923077,0.012675,94.51242755897437,0.2127353846153846,0.11215386666666666,0.029099394871794873,0.9346871794871795,0.10094653846153845,1.1002243659025641,19.787333333333333,36.20969230769231,0.2628717948717949,0.44574358974358974,8.192102564102564,0.2821538461538462,0.19287179487179487,0.5107179487179487,32.91148717948718,1.0950256410256411,1.3491390038410258,1460.928205128205,60.0,27.375,8.0,67.5,27.333333333333332,9.0,0.9618739379639862,178.9358333,167.05875,175.3394444,188.5638889,178.7632639,61.81727279277736,328.31927450990446,449.9256766926874,580.709732572272,356.5399270168673,57.89599999999994,52.581600000000016,113.76320000000003,53.21840000000008,49.70960000000005,52.44400000000005,45.86000000000007,46.380000000000024,43.58,46.81360000000004,143.33400640000008,526.64,43.00740248000001,310.0,97.7332399999997,2.730567064000001,1.3487778080000001,1.3817232959999997,1200.0,3998.296547,0.0,2299.066087999999,1346.444616,216.9102832,111327.6648,3.9109130560000014,1.1728864416000004,3.052013896,96.49175584800001,64.13040000000001,18.80076448000002,24.920070159999995
2026-01-10 06:00:00,1.0426080342851742,12.314927698912308,0.459192027,86.64246426680252,0.4537175479798114,4.5727142857142855,0.42,0.9800000000000001,0.49,87.145,11.875,1.1151428571428572,69.98,9.0,19.55,1.69,12.33952387,5.665555556,78.84444444,70.64,34.69,0.049,5.2700000000000005,2.28,8.9,2.68,0.03,0.16,54.843,10.429999999999998,0.051,1.979127135,0.19,16.479857142857146,0.0,0.0,0.0,0.0,0.0,0.0,0.0,0.0,57.41064124909464,5.97516522428527,3.17082370100495,0.0902554216568456,0.04558654905027594,0.0865194915388336,0.33925135875780804,4.162729803647495,6.455030011082774,0.11146637262568986,0.27271418109019463,0.02647482408206198,8.999571428571429,0.0,0.0,0.0,0.0,0.0,0.0,0.0,0.0,0.0,0.0,0.0,0.0,0.0,7.0,0.254488152,4.158726,0.012675,94.5659855625,0.2072425,0.11058744999999999,0.030067025,0.82195,0.0927664625,1.0890894504375002,19.9225,35.922125,0.274375,0.4515,8.174125,0.303,0.19287500000000002,0.501375,32.98625,1.159,1.3369027062,1460.1375,60.0,27.375,8.0,67.5,27.333333333333332,9.0,0.9618739379639862,178.9358333,167.05875,175.3394444,188.5638889,178.7632639,61.81727279277736,328.31927450990446,449.9256766926874,580.709732572272,356.5399270168673,57.43008356545954,52.89610027855142,105.17576601671313,52.4866295264622,49.36657381615573,52.172144846796726,45.709470752089395,46.44596100278544,44.279944289693674,40.8356545961004,149.40292534818954,534.3593314763231,43.37279557103064,309.5682451253482,94.9505945601699,2.7470491727019497,1.3481845821727019,1.3987441367688025,1200.0,3998.296547,0.0,2317.9088774373254,1320.619036211698,222.6072612813369,110357.1292479108,3.988954827298048,1.1784937440111416,3.2048740083565455,97.18794888997216,75.54261838440118,19.224916378830084,25.101289192200582
2026-01-10 07:00:00,1.0315743397931,12.126689105174542,0.459192027,86.84173655503236,0.43527514167456577,4.593833333333333,0.42,0.98,0.49,87.145,11.875,1.1085,69.98,9.0,19.55,1.69,12.33952387,5.665555556,78.84444444,70.64,34.69,0.04800000000000001,5.16,2.19,9.52,2.7000000000000006,0.029,0.17,55.27,10.01,0.05000000000000001,1.939922481,0.19000000000000003,16.428333333333335,0.0,0.0,0.0,0.0,0.0,0.0,0.0,0.0,57.453349492667854,5.934750541994035,3.1761812463718635,0.09008079080637954,0.04513279023266886,0.08607587363230479,0.3401114854140807,4.173115778606808,6.430906483949147,0.11033197558167217,0.2702300639354,0.02649824424033917,9.041666666666666,0.0,0.0,0.0,0.0,0.0,0.0,0.0,0.0,0.0,0.0,0.0,0.0,0.0,7.0,0.254488152,4.275186,0.012675,94.6619536875,0.1981675,0.10975195,0.034242275,0.63145,0.0765735875,1.0716866323125,20.1475,35.468375,0.29312499999999997,0.46649999999999997,8.140374999999999,0.333,0.19662500000000002,0.490125,33.09875,1.249,1.3176387582,1459.0125,60.0,27.375,8.0,67.5,27.333333333333332,9.0,0.9618739379639862,178.9358333,167.05875,175.3394444,188.5638889,178.7632639,61.81727279277736,328.31927450990446,449.9256766926874,580.709732572272,356.5399270168673,56.529722222222425,51.03,103.84972222222214,51.58027777777771,48.95527777777788,51.89722222222228,45.45805555555545,46.32888888888889,40.97888888888887,39.96638888888883,163.28749666666667,548.5694444444445,42.36086524999997,305.0,97.65805555555619,2.7131236083333334,1.3480517111111114,1.3652453333333343,1200.0,3998.296547,0.0,2310.9604694444442,1344.3351611111111,226.95310888888878,109868.4924999999,4.01534967777778,1.1721843736111115,3.377555955555558,97.88559330833334,75.25499999999992,18.662109611111116,25.394025305555534
2026-01-10 08:00:00,1.0315556699525763,12.126535662422736,0.459192027,86.84190866762468,0.43525705526655833,4.5724285714285715,0.42,0.9800000000000001,0.49,87.145,11.875,1.090857142857143,69.98,9.0,19.55,1.69,12.33952387,5.665555556,78.84444444,70.64,34.69,0.048,5.160000000000001,2.19,9.52,2.7,0.029,0.17,55.27,10.01,0.05,1.939922481,0.19,16.375285714285717,0.0,0.0,0.0,0.0,0.0,0.0,0.0,0.0,57.414830990010664,5.952970943653759,3.1788702446771033,0.0903736934470908,0.04514029470177038,0.08624414801952705,0.342269509825173,4.187669395601113,6.44962333850325,0.11035073675442596,0.2709206165199611,0.02647886299866491,9.065285714285714,0.0,0.0,0.0,0.0,0.0,0.0,0.0,0.0,0.0,0.0,0.0,0.0,0.0,7.0,0.254488152,4.37376,0.012675,94.76399253599999,0.1896928,0.110267584,0.0378728,0.450592,0.06114728,1.05777339624,20.35,35.089760000000005,0.31192,0.47615999999999997,8.110479999999999,0.35903999999999997,0.19856000000000001,0.48,33.174080000000004,1.33048,1.302259068024,1458.528,60.0,27.375,8.0,67.5,27.333333333333332,9.0,0.9618739379639862,178.9358333,167.05875,175.3394444,188.5638889,178.7632639,61.81727279277736,328.31927450990446,449.9256766926874,580.709732572272,356.5399270168673,55.8413888888887,50.79277777777761,120.1391666666667,51.19777777777788,48.72222222222225,51.60250000000022,45.35444444444436,46.5222222222221,38.35305555555551,40.36583333333338,168.4795166666667,547.8194444444445,43.303850527777755,302.81944444444446,93.73211911852599,2.6888462055555578,1.3480975027777768,1.3406319305555554,1200.0,3998.296547,0.0,2276.4794750000015,1333.4373916666661,223.28759333333332,107108.27333333335,4.116482411111117,1.1440094863888886,3.5545347583333315,98.02839706944445,73.90861111111113,18.901283527777768,24.748288027777775
2026-01-10 09:00:00,1.0309041445931,12.121180938374541,0.459192027,86.84791491703236,0.4346258900745658,4.574166666666667,0.42,0.98,0.49,87.145,11.875,1.1331666666666667,69.98,9.0,19.55,1.69,12.33952387,5.665555556,78.84444444,70.64,34.69,0.04800000000000001,5.16,2.19,9.52,2.7000000000000006,0.029,0.17,55.27,10.01,0.05000000000000001,1.939922481,0.19000000000000003,16.408333333333335,0.0,0.0,0.0,0.0,0.0,0.0,0.0,0.0,57.37649017265409,5.981244611998232,3.177364486428536,0.09058994811158416,0.04537116925404653,0.08654056179758367,0.34278613008880526,4.188853740344307,6.469944441065169,0.1109279231351163,0.2724698546541144,0.02645860280182812,9.0725,0.0,0.0,0.0,0.0,0.0,0.0,0.0,0.0,0.0,0.0,0.0,0.0,0.0,7.0,0.254488152,4.31136,0.012675,94.920667896,0.1866208,0.122943424,0.0366008,0.35651200000000005,0.05262008,1.0752663986400002,20.35,35.38736,0.33111999999999997,0.43776,8.115279999999998,0.34944000000000003,0.18416000000000002,0.48,32.91488,1.33528,1.321837698264,1463.808,60.0,27.375,8.0,67.5,27.333333333333332,9.0,0.9618739379639862,178.9358333,167.05875,175.3394444,188.5638889,178.7632639,61.81727279277736,328.31927450990446,449.9256766926874,580.709732572272,356.5399270168673,56.85694444444461,51.860000000000014,108.27666666666677,51.71638888888895,49.03638888888898,52.10249999999996,45.774722222222096,47.09749999999983,37.72583333333325,38.22777777777779,178.81102638888868,547.4861111111111,43.401998777777756,300.0,93.55151388888885,2.736404386111107,1.3484953416666665,1.3879214963888888,1200.0,3998.296547,0.0,2276.056291666668,1288.7667305555565,218.98269027777775,107038.50055555557,4.1197098416666655,1.1633663436111115,3.552854908333335,98.69246099652776,64.72138888888892,18.694396388888894,24.377893777777746
2026-01-10 10:00:00,1.0300276938323931,12.113977608684982,0.459192027,86.85599469748263,0.4337768284001309,4.634666666666667,0.42,0.98,0.49,87.145,11.875,1.1941666666666666,69.98,9.0,19.55,1.69,12.33952387,5.665555556,78.84444444,70.64,34.69,0.04800000000000001,5.16,2.19,9.52,2.7000000000000006,0.029,0.17,55.27,10.01,0.05000000000000001,1.939922481,0.19000000000000003,16.537,0.0,0.0,0.0,0.0,0.0,0.0,0.0,0.0,57.506434617540606,5.928033048283769,3.1648867987148055,0.08954050047718136,0.04552779783248378,0.08607786973539705,0.33417722167739333,4.1289227218293165,6.4081788760453655,0.11131949458120943,0.27084216008465173,0.02652319791331267,9.067666666666666,0.0,0.0,0.0,0.0,0.0,0.0,0.0,0.0,0.0,0.0,0.0,0.0,0.0,7.0,0.254488152,4.251545454545455,0.012683863636363637,95.07173250909091,0.18378545454545456,0.13550325454545453,0.035272872727272725,0.2650181818181818,0.04445840909090909,1.0925047458363637,20.353818181818184,35.67990909090909,0.3494545454545454,0.4000909090909091,8.119272727272726,0.3395454545454546,0.1700909090909091,0.48,32.65881818181818,1.338909090909091,1.3411135883272727,1468.9545454545455,60.0,27.375,8.0,67.5,27.333333333333332,9.0,0.9618739379639862,178.9358333,167.05875,175.3394444,188.5638889,178.7632639,61.81727279277736,328.31927450990446,449.9256766926874,580.709732572272,356.5399270168673,57.24777777777782,52.914444444444285,82.05027777777786,52.24861111111105,49.44333333333336,52.64694444444433,46.20333333333328,47.541388888888946,38.41805555555538,37.11944444444442,174.64157722222203,542.7944444444445,43.33806805555555,300.0,88.25999999999932,2.785779108333333,1.3481185944444443,1.4377583249999992,1200.0,3998.296547,0.0,2324.345597222222,1274.3541944444428,222.16477500000005,109748.73777777779,4.011485524999999,1.2043876091666668,3.3243312694444436,98.14000898194442,58.88277777777775,18.67636055555552,24.41794466666665
2026-01-10 11:00:00,1.030989025729424,12.121878555213707,0.459192027,86.84713241905686,0.43470811867537973,4.719285714285715,0.42,0.9800000000000001,0.49,87.145,11.875,1.1845714285714286,69.98,9.0,19.55,1.69,12.33952387,5.665555556,78.84444444,70.64,34.69,0.048,5.160000000000001,2.19,9.52,2.7,0.029,0.17,55.27,10.01,0.05,1.939922481,0.19,16.555857142857143,0.0,0.0,0.0,0.0,0.0,0.0,0.0,0.0,57.43759519167934,5.941925463891403,3.1773954821419106,0.0902026497024552,0.04512974778690355,0.08614117205234159,0.341038763028995,4.179432210835268,6.438515540409563,0.11032436946725888,0.2704889253929759,0.026490343687086467,9.134142857142857,0.0,0.0,0.0,0.0,0.0,0.0,0.0,0.0,0.0,0.0,0.0,0.0,0.0,7.0,0.254488152,4.3442727272727275,0.013215681818181819,94.89176305454545,0.19491272727272727,0.14121852727272727,0.030645236363636363,0.3261090909090909,0.057862954545454544,1.0947184360181819,20.58290909090909,35.674454545454545,0.3167272727272727,0.40554545454545454,8.075636363636363,0.31227272727272726,0.17554545454545456,0.48,32.58790909090909,1.2734545454545454,1.3425278079636365,1466.2272727272727,60.0,27.375,8.0,67.5,27.333333333333332,9.0,0.9618739379639862,178.9358333,167.05875,175.3394444,188.5638889,178.7632639,61.81727279277736,328.31927450990446,449.9256766926874,580.709732572272,356.5399270168673,55.250139275765875,52.56406685236745,65.78607242339824,51.37632311977734,48.372144846796644,51.69637883008355,45.307242339832875,45.988579387186576,37.122841225626765,35.20362116991641,175.55488523676888,547.9721448467967,42.26744064066853,300.0,92.31651810584965,2.7198750835654617,1.347704612813372,1.3724323888579382,1200.0,3998.296547,0.0,2302.403827298051,1336.231097493036,226.02249108635107,109632.35013927579,4.0276889777158775,1.1583914211699162,3.503325501392758,98.26102229387187,55.126462395543314,18.22691818941501,24.896172200557107
2026-01-10 12:00:00,1.0303245256958742,12.116417195562967,0.459192027,86.85325827874117,0.43406438426787824,4.664166666666667,0.42,0.98,0.49,87.145,11.875,1.1686666666666667,69.98,9.0,19.55,1.69,12.33952387,5.665555556,78.84444444,70.64,34.69,0.04800000000000001,5.16,2.19,9.52,2.7000000000000006,0.029,0.17,55.27,10.01,0.05000000000000001,1.939922481,0.19000000000000003,16.5605,0.0,0.0,0.0,0.0,0.0,0.0,0.0,0.0,57.29743355510532,6.005169734678095,3.188441210087049,0.09129116944521494,0.04508969936960516,0.08671462347806407,0.34938328732150353,4.236400654916399,6.506112971275281,0.1102242484240129,0.2727418659906319,0.026420110926221704,9.185,0.0,0.0,0.0,0.0,0.0,0.0,0.0,0.0,0.0,0.0,0.0,0.0,0.0,7.0,0.254488152,4.409354838709677,0.013580806451612904,94.73598643870967,0.20544774193548385,0.14674399999999999,0.02651478064516129,0.39132903225806454,0.07104236129032257,1.0961454057290323,20.780645161290323,35.67,0.2956774193548387,0.40716129032258064,8.033612903225805,0.2885806451612903,0.17858064516129032,0.4785806451612903,32.54135483870968,1.22,1.343020643348387,1463.716129032258,60.0,27.375,8.0,67.5,27.333333333333332,9.0,0.9618739379639862,178.9358333,167.05875,175.3394444,188.5638889,178.7632639,61.81727279277736,328.31927450990446,449.9256766926874,580.709732572272,356.5399270168673,56.10583333333338,52.86416666666678,61.18444444444448,51.906944444444484,49.22055555555558,52.600555555555545,46.17249999999991,46.30972222222222,37.544722222222056,36.97138888888871,162.47533472222236,542.7305555555556,42.82544483333331,303.375,99.13177777777778,2.7880456666666653,1.3481083361111135,1.4400184694444431,1200.0,3998.296547,0.0,2301.599516666665,1260.1336027777784,219.36261305555556,108560.01583333324,4.063957658333332,1.2101898761111112,3.478491513888889,97.37173185069446,55.06388888888887,18.21325241666667,24.317660194444446
2026-01-10 13:00:00,1.0314425199358415,12.125605710722697,0.459192027,86.84295176934144,0.43514744118784643,4.708833333333334,0.42,0.98,0.49,87.145,11.875,1.1251666666666666,69.98,9.0,19.55,1.69,12.33952387,5.665555556,78.84444444,70.64,34.69,0.04800000000000001,5.16,2.19,9.52,2.7000000000000006,0.029,0.17,55.27,10.01,0.05000000000000001,1.939922481,0.19000000000000003,16.327833333333334,0.0,0.0,0.0,0.0,0.0,0.0,0.0,0.0,57.54068839111198,5.765747993444663,3.2227645632788406,0.09036507909524992,0.04230179071997477,0.08407051074523209,0.3557678388887671,4.307668529499323,6.367172407608403,0.10325447679993693,0.2578082258723447,0.026554387670523028,9.497666666666667,0.0,0.0,0.0,0.0,0.0,0.0,0.0,0.0,0.0,0.0,0.0,0.0,0.0,7.0,0.254488152,4.3512903225806445,0.013203387096774193,94.68797792258064,0.21334451612903224,0.151424,0.024599038709677418,0.474941935483871,0.08321887741935484,1.0940678933419354,20.838709677419356,35.67,0.32664516129032256,0.3916774193548387,7.998774193548387,0.28083870967741936,0.17083870967741935,0.47083870967741936,32.60329032258065,1.22,1.3394091307032259,1462.167741935484,60.0,27.375,8.0,67.5,27.333333333333332,9.0,0.9618739379639862,178.9358333,167.05875,175.3394444,188.5638889,178.7632639,61.81727279277736,328.31927450990446,449.9256766926874,580.709732572272,356.5399270168673,58.50444444444453,54.51972222222256,59.63444444444423,53.398888888888926,50.86499999999985,54.46916666666669,47.606944444444565,47.29888888888878,38.3297222222222,37.95555555555559,166.5369672222219,534.8305555555555,43.961323555555566,305.0,88.5,2.811069266666668,1.3424979166666666,1.4685116222222219,1200.0,3998.296547,0.0,2322.369197222224,1245.9231972222228,216.6065516666667,109682.64999999998,4.027961147222226,1.2393919527777784,3.2134452416666646,98.31614815694441,57.215277777777786,18.794994194444442,23.960190194444436
2026-01-10 14:00:00,1.0314933922436038,12.126023817502118,0.459192027,86.84248279025428,0.43519672373599105,4.724333333333333,0.42,0.98,0.49,87.145,11.875,1.087,69.98,9.0,19.55,1.69,12.33952387,5.665555556,78.84444444,70.64,34.69,0.04800000000000001,5.16,2.19,9.52,2.7000000000000006,0.029,0.17,55.27,10.01,0.05000000000000001,1.939922481,0.19000000000000003,16.260833333333334,0.0,0.0,0.0,0.0,0.0,0.0,0.0,0.0,57.4170404645237,5.973452375531688,3.1698347806662768,0.09019699945010216,0.045614263817058014,0.08650824775224537,0.3386813423609492,4.158587510827197,6.4521396764673336,0.11153565954264504,0.2727111875021513,0.02647791842112734,10.060833333333333,0.0,0.0,0.0,0.0,0.0,0.0,0.0,0.0,0.0,0.0,0.0,0.0,0.0,7.0,0.254488152,4.293225806451613,0.012825967741935484,94.63996940645161,0.22124129032258064,0.156104,0.022683296774193548,0.5585548387096774,0.0953953935483871,1.0919903809548388,20.89677419354839,35.67,0.3576129032258064,0.3761935483870968,7.9639354838709675,0.2730967741935484,0.1630967741935484,0.4630967741935484,32.66522580645161,1.22,1.3357976180580646,1460.6193548387096,60.0,27.375,8.0,67.5,27.333333333333332,9.0,0.9618739379639862,178.9358333,167.05875,175.3394444,188.5638889,178.7632639,61.81727279277736,328.31927450990446,449.9256766926874,580.709732572272,356.5399270168673,60.56944444444437,55.20138888888885,76.5775,54.21944444444441,51.40111111111095,55.92583333333345,47.78166666666658,47.579722222222145,38.53888888888884,37.4547222222222,164.1469702777779,530.125,42.62729236111107,305.0,86.62275000000041,2.80686559722222,1.3051932611111106,1.5016450027777777,1200.0,3998.296547,0.0,2285.592824999998,1198.697708333334,204.68367833333332,107820.70222222221,4.100779297222225,1.251494886944445,3.1828462277777794,97.99947356180557,58.38777777777769,18.174407111111105,24.459659444444448
2026-01-10 15:00:00,1.057151247583472,12.301500729217858,0.459192027,86.64134802319866,0.4868628483567609,4.656666666666666,0.47,1.1,0.49,86.18,12.72,1.1811666666666667,69.98,9.0,19.55,1.69,12.33952387,5.665555556,78.84444444,70.64,34.69,0.05000000000000001,5.41,2.23,9.34,2.78,0.031,0.17,54.72,10.44,0.051,1.929759704,0.19000000000000003,16.190833333333334,0.0,0.0,0.0,0.0,0.0,0.0,0.0,0.0,57.67909266376507,5.81364095901932,3.2612502361550533,0.05895454949698275,0.022143152153770742,0.08643452861362015,0.3768235601198035,4.439986845098056,6.199358766615377,0.1918910198777808,0.2565419902011546,0.035079017119035376,9.568166666666666,0.0,0.0,0.0,0.0,0.0,0.0,0.0,0.0,0.0,0.0,0.0,0.0,0.0,7.0,0.254488152,4.259714285714286,0.012424285714285714,94.55121888571429,0.22702285714285714,0.15445262857142858,0.021008,0.6660571428571428,0.10810191428571428,1.1040608199428572,21.040857142857146,35.842285714285715,0.33914285714285713,0.3648571428571428,7.960285714285715,0.252,0.15742857142857142,0.47285714285714286,32.47142857142857,1.1325714285714286,1.3492469474000002,1467.2,60.0,27.375,8.0,67.5,27.333333333333332,9.0,0.9618739379639862,178.9358333,167.05875,175.3394444,188.5638889,178.7632639,61.81727279277736,328.31927450990446,449.9256766926874,580.709732572272,356.5399270168673,61.88111111111105,111.31083333333342,121.03305555555534,54.349722222222226,51.90305555555553,57.94694444444442,47.5705555555556,47.08694444444434,38.28805555555547,36.29388888888879,169.61229416666671,530.0,42.69351002777777,305.0,85.39555555555586,2.7623215166666677,1.3209351833333312,1.4415707305555556,1200.0,3998.296547,0.0,2295.8721277777768,1260.4355222222214,211.82913583333345,108864.80416666667,4.04935427777778,1.2098957122222211,3.184293002777781,98.72362897708334,60.90916666666654,18.329355388888885,24.604697555555568
2026-01-10 16:00:00,1.0580042108358694,12.308836213188478,0.459192027,86.63315957597565,0.4874428633683913,4.617,0.47,1.1,0.49,86.18,12.72,1.1496666666666666,69.98,9.0,19.55,1.69,12.33952387,5.665555556,78.84444444,70.64,34.69,0.05000000000000001,5.41,2.23,9.34,2.78,0.031,0.17,54.72,10.44,0.051,1.929759704,0.19000000000000003,16.338166666666666,0.0,0.0,0.0,0.0,0.0,0.0,0.0,0.0,57.62411723711818,5.820357759312831,3.2749100961806206,0.05920080005342423,0.02222586718763866,0.08656862897509354,0.3837010669263639,4.4811069036787465,6.225277656680241,0.19119683625588535,0.2543968576969591,0.035136846982600306,9.5215,0.0,0.0,0.0,0.0,0.0,0.0,0.0,0.0,0.0,0.0,0.0,0.0,0.0,7.0,0.254488152,4.242571428571429,0.012006428571428572,94.43530702857143,0.23139428571428572,0.14858034285714286,0.019493,0.7894857142857142,0.12116177142857143,1.1255632265142856,21.242285714285714,36.129428571428576,0.2877142857142857,0.35628571428571426,7.977428571428572,0.22200000000000003,0.15314285714285714,0.4942857142857143,32.107142857142854,0.9868571428571429,1.3740701714,1479.2,60.0,27.375,8.0,67.5,27.333333333333332,9.0,0.9618739379639862,178.9358333,167.05875,175.3394444,188.5638889,178.7632639,61.81727279277736,328.31927450990446,449.9256766926874,580.709732572272,356.5399270168673,58.985555555555614,96.98777777777788,114.76194444444437,54.04916666666681,52.60527777777771,60.09138888888872,47.351944444444456,46.83555555555541,38.11388888888886,35.59083333333327,152.43625,530.0,42.75862544444446,305.0,94.01722222222213,2.8436776333333333,1.3425931722222233,1.5011951333333333,1200.0,3998.296547,0.0,2265.1568611111084,1219.9308916666653,207.1322697222222,109781.99611111112,4.020292333333332,1.2608160555555554,3.392779052777776,96.44780312500001,61.833611111111054,18.374180472222196,24.598066361111123
2026-01-10 17:00:00,1.0572079760378637,12.301988593925628,0.459192027,86.64080343003651,0.4869014237057473,4.622714285714286,0.4699999999999999,1.1,0.49,86.17999999999999,12.72,1.124,69.98,9.0,19.55,1.69,12.33952387,5.665555556,78.84444444,70.64,34.69,0.05,5.410000000000001,2.23,9.34,2.78,0.031,0.17,54.71999999999999,10.44,0.051,1.929759704,0.19,16.28085714285714,0.0,0.0,0.0,0.0,0.0,0.0,0.0,0.0,57.63171495920905,5.811097569132127,3.277386963824971,0.05918125475240727,0.02225247359820828,0.08644968958185902,0.38431521979541533,4.485126263992819,6.2224496801667355,0.19054947656298532,0.2532304985249838,0.035126403115730086,9.309857142857142,0.0,0.0,0.0,0.0,0.0,0.0,0.0,0.0,0.0,0.0,0.0,0.0,0.0,7.0,0.254488152,4.203333333333334,0.0117,94.46038393333333,0.22916,0.14126493333333334,0.019513199999999998,0.8138666666666666,0.12077793333333332,1.1276104961333333,21.35,36.124,0.26066666666666666,0.374,7.9446666666666665,0.21066666666666667,0.16333333333333333,0.49933333333333335,32.04266666666667,0.9306666666666666,1.3756020642,1486.4,60.0,27.375,8.0,67.5,27.333333333333332,9.0,0.9618739379639862,178.9358333,167.05875,175.3394444,188.5638889,178.7632639,61.81727279277736,328.31927450990446,449.9256766926874,580.709732572272,356.5399270168673,58.01333333333333,79.10222222222228,98.24777777777771,54.43416666666661,53.99916666666695,61.35805555555571,47.84916666666669,47.240555555555716,38.31222222222219,33.6891666666667,159.6534219444443,531.7222222222222,43.0840011944444,305.0,92.74449999999993,2.790300163888891,1.341769152777779,1.4487349944444445,1200.0,3998.296547,0.0,2257.9558666666658,1265.9374944444453,211.18685555555547,109601.06972222227,4.053062927777779,1.2341980608333327,3.526443530555555,97.40407840763888,63.451111111111004,18.492163416666674,24.427035833333324
2026-01-10 18:00:00,1.0569192348041192,12.299505419315425,0.459192027,86.64357534588045,0.48670507966680115,4.573571428571428,0.47000000000000003,1.1,0.49,86.17999999999999,12.72,1.131,69.98,9.0,19.55,1.69,12.33952387,5.665555556,78.84444444,70.64,34.69,0.05,5.410000000000001,2.23,9.34,2.78,0.031,0.17,54.71999999999999,10.44,0.051,1.929759704,0.19,16.238,0.0,0.0,0.0,0.0,0.0,0.0,0.0,0.0,57.615796830842406,5.8427002622309,3.2658058540937938,0.05920098921025895,0.02214102634532002,0.0868459198118214,0.380737193766764,4.462496984245141,6.2272703444539,0.19299427811962921,0.2578163569821777,0.035151874530313806,9.197857142857144,0.0,0.0,0.0,0.0,0.0,0.0,0.0,0.0,0.0,0.0,0.0,0.0,0.0,7.0,0.254488152,4.141851851851852,0.012565185185185186,94.77332725185185,0.2129911111111111,0.1345184148148148,0.02396468148148148,0.6101925925925926,0.0905889111111111,1.0872390119333333,21.16296296296296,35.492074074074075,0.3113333333333333,0.4482962962962963,7.824740740740741,0.25066666666666665,0.20237037037037037,0.47237037037037033,32.645037037037035,1.0877777777777777,1.326932484851852,1480.5777777777778,60.0,27.375,8.0,67.5,27.333333333333332,9.0,0.9618739379639862,178.9358333,167.05875,175.3394444,188.5638889,178.7632639,61.81727279277736,328.31927450990446,449.9256766926874,580.709732572272,356.5399270168673,58.149444444444704,76.57527777777777,78.90388888888899,57.355277777777815,54.46388888888887,60.44666666666664,48.26027777777766,47.71555555555551,39.54472222222217,34.50527777777776,150.83657555555553,533.9166666666666,43.57733002777776,305.0,96.31536009812748,2.825098830555558,1.3482982416666676,1.4766204888888894,1200.0,3998.296547,0.0,2275.1184333333326,1257.2328277777774,213.18452972222212,111247.62083333329,3.9591669611111135,1.241281611111112,3.2594843250000003,96.2358462611111,63.02777777777766,18.622106111111112,24.114125416666678
