Repository: saikumar-voptimai/evonith_bf_webapp

# Evonith BF2 — Blast Furnace Intelligence Platform

Monitoring, modelling and optimisation of **Blast Furnace 2 (BF2)** at Evonith Steel: live telemetry from InfluxDB,
manual plant reports from Neon PostgreSQL, a two-zone energy model of the furnace, blend and fuel optimisers, a
conversational assistant (FurnaceMind) and a live digital twin evaluated every hour.

The platform has three deployable parts that share one Python service layer, plus the shared data library:

| Part | Path | What it is |
|---|---|---|
| **Streamlit app** (legacy) | `src/app.py`, `src/custom_pages/` | The original 11-page dashboard; still the home of the model pages. Served under `/legacy` in production |

File: src/assets/data/V10_df_filtered.csv (part 87 of 166)
datetime,Hot Blast PressureBar,Hot Blast Temp.oC,Hot Blast VolumeNm3/Hr.,O2 Enrichment %,OxygenFlowNm3/Hr.,PermeabilityKgs/Hr.,RAFToC,SteamKgs/Hr.,TopPressureBar,TuyereVelocitym/s,Differential PressureTotalBar,Charges/Hrs.,StockRodLevel,COKE_ASH%,COKE_FC%,COKE_IM%,COKE_MOIST%,COKE_MT,COKE_VM%,NUTCOKE_ASH%,NUTCOKE_FC%,NUTCOKE_IM%,NUTCOKE_MOIST%,NUTCOKE_MT,NUTCOKE_VM%,PCI_2_%Ash,PCI_2_%FC,PCI_2_%IM,PCI_2_MT,PCI_2_%VM,Sinter_SP_MT,Sinter_SP_02_Al2O3%,Sinter_SP_02_Basicity,Sinter_SP_02_CaO%,Sinter_SP_02_Cold_Strength_AI,Sinter_SP_02_Cold_strength_TI,Sinter_SP_02_Fe(T)%,Sinter_SP_02_FeO%,Sinter_SP_02_Hot_strength_RDI,Sinter_SP_02_Hot_strength_RI,Sinter_SP_02_K2O%,Sinter_SP_02_MgO%,Sinter_SP_02_MnO%,Sinter_SP_02_Na2O%,Sinter_SP_02_P%,Sinter_SP_02_SiO2%,Sinter_SP_02_TiO2%,ORE_%Al2O3,ORE_%CaO,ORE_%Fe(T),ORE_%K2O,ORE_%LOI,ORE_%MgO,ORE_%MnO,ORE_MT,ORE_%Na2O,ORE_%P,ORE_%SiO2,ORE_%TiO2,ORE_%TM,Geomin Type,FLUX_Al2O3%,FLUX_CaO%,FLUX_Fe2O3%,FLUX_LOI%,FLUX_MgO%,FLUX_MT,FLUX_SiO2%,FLUX_TM%,COKE_DISCHARGE_TIME,WEIGHTED_COKE_ANGLE,TOTAL_COKE_PORTIONS,NON_COKE_DISCHARGE_TIME,WEIGHTED_NON_COKE_ANGLE,TOTAL_NON_COKE_PORTIONS,UnitCost Lakhs/Thm,ActualKg/Thm.,FurnaceTopGasAnalysisCO2ETACO,Act. Fuel RateKg/Thm.,Coke Rate Kg/Thm,ProductionTonnesPerHr
2024-10-21 00:00:00,2.6,1156.0,110476.0,3.175808135,4356.0,1528.0,2345.0,0.0,1.4,221.0,1.2,7.0,1.2,10.73,87.89,0.4,3.2,287.254,0.98,11.02,87.5,0.44,6.0,30.267000000000003,1.04,9.93,68.99,1.1,90.64333333,19.98,960.9376667,1.92,1.983644704,10.86,4.822222222,82.46666667,55.175,9.24,25.61,66.72,0.071,1.865,0.17,0.0645,0.0565,5.475,0.195,2.870165282,0.219655506,26.01697441,0.012691207,3.509606867,0.063456035,0.058574802,141.8375559,0.004881233,0.089814696,4.232029421,0.390010555,2.391804402,1.0,0.51,0.0,0.61,1.17,0.0,20.01333333,94.68,0.1,75.0,25.6,10.0,60.0,27.5,8.0,124.5175,119.0,40.0893487,554.0,435.0,91.59663866
2024-10-21 08:00:00,2.65,1160.0,115519.0,3.137598286,4500.0,1476.0,2302.0,0.0,1.35,228.0,1.3,8.0,1.2,10.58,88.06,0.42,3.4,287.254,0.94,10.88,87.63,0.46,5.8,30.267000000000003,1.03,9.68,69.24,1.16,90.64333333,19.92,960.9376667,1.9,1.956982363,10.675,4.822222222,82.46666667,55.33,8.785,25.61,66.72,0.075,1.93,0.165,0.0565,0.0525,5.455,0.175,3.026364753,0.082980969,26.20734252,0.017572441,3.363169863,0.043931101,0.082980969,141.8375559,0.004881233,0.093719683,4.090473651,0.357794414,2.342992067,1.0,0.52,0.0,0.57,1.2,0.0,20.01333333,95.92,0.1,75.0,25.6,10.0,60.0,27.5,8.0,125.975,130.0,38.83290368,565.0,435.0,90.15384615
2024-10-21 09:00:00,2.67,1173.0,114731.0,3.164744038,4508.0,1411.0,2339.0,0.0,1.32,227.0,1.35,7.0,1.2,10.58,88.06,0.42,3.4,287.254,0.94,10.88,87.63,0.46,5.8,30.267000000000003,1.03,9.68,69.24,1.16,90.64333333,19.92,960.9376667,1.9,1.956982363,10.675,4.822222222,82.46666667,55.33,8.785,25.61,66.72,0.075,1.93,0.165,0.0565,0.0525,5.455,0.175,3.026364753,0.082980969,26.20734252,0.017572441,3.363169863,0.043931101,0.082980969,141.8375559,0.004881233,0.093719683,4.090473651,0.357794414,2.342992067,1.0,0.52,0.0,0.57,1.2,0.0,20.01333333,95.92,0.1,75.0,25.6,10.0,60.0,27.5,8.0,126.6375,135.0,38.98305085,570.0,435.0,91.11111111
2024-10-21 10:00:00,2.66,1171.0,114535.0,3.165939488,4502.0,1438.0,2330.0,0.0,1.34,227.0,1.32,7.0,1.2,10.58,88.06,0.42,3.4,287.254,0.94,10.88,87.63,0.46,5.8,30.267000000000003,1.03,9.68,69.24,1.16,90.64333333,19.92,960.9376667,1.9,1.956982363,10.675,4.822222222,82.46666667,55.33,8.785,25.61,66.72,0.075,1.93,0.165,0.0565,0.0525,5.455,0.175,3.026364753,0.082980969,26.20734252,0.017572441,3.363169863,0.043931101,0.082980969,141.8375559,0.004881233,0.093719683,4.090473651,0.357794414,2.342992067,1.0,0.52,0.0,0.57,1.2,0.0,20.01333333,95.92,0.1,75.0,25.6,10.0,60.0,27.5,8.0,126.3725,133.0,39.70799426,568.0,435.0,90.37593985
2024-10-21 11:00:00,2.67,1152.0,114523.0,3.162757084,4497.0,1450.0,2331.0,0.0,1.35,224.0,1.32,7.0,1.2,10.58,88.06,0.42,3.4,287.254,0.94,10.88,87.63,0.46,5.8,30.267000000000003,1.03,9.68,69.24,1.16,90.64333333,19.92,960.9376667,1.9,1.956982363,10.675,4.822222222,82.46666667,55.33,8.785,25.61,66.72,0.075,1.93,0.165,0.0565,0.0525,5.455,0.175,3.026364753,0.082980969,26.20734252,0.017572441,3.363169863,0.043931101,0.082980969,141.8375559,0.004881233,0.093719683,4.090473651,0.357794414,2.342992067,1.0,0.52,0.0,0.57,1.2,0.0,20.01333333,95.92,0.1,75.0,25.6,10.0,60.0,27.5,8.0,125.975,130.0,39.02147971,565.0,435.0,86.53846154
2024-10-21 12:00:00,2.68,1144.0,115244.0,3.142286243,4496.0,1448.0,2312.0,0.0,1.35,224.0,1.33,7.0,1.2,10.58,88.06,0.42,3.4,287.254,0.94,10.88,87.63,0.46,5.8,30.267000000000003,1.03,9.68,69.24,1.16,90.64333333,19.92,960.9376667,1.9,1.956982363,10.675,4.822222222,82.46666667,55.33,8.785,25.61,66.72,0.075,1.93,0.165,0.0565,0.0525,5.455,0.175,3.026364753,0.082980969,26.20734252,0.017572441,3.363169863,0.043931101,0.082980969,141.8375559,0.004881233,0.093719683,4.090473651,0.357794414,2.342992067,1.0,0.52,0.0,0.57,1.2,0.0,20.01333333,95.92,0.1,75.0,25.6,10.0,60.0,27.5,8.0,125.5775,127.0,39.33919658,562.0,435.0,89.13385827
2024-10-21 13:00:00,2.65,1144.0,115480.0,3.139354096,4501.0,1480.0,2314.0,0.0,1.35,226.0,1.3,8.0,1.2,10.58,88.06,0.42,3.4,287.254,0.94,10.88,87.63,0.46,5.8,30.267000000000003,1.03,9.68,69.24,1.16,90.64333333,19.92,960.9376667,1.9,1.956982363,10.675,4.822222222,82.46666667,55.33,8.785,25.61,66.72,0.075,1.93,0.165,0.0565,0.0525,5.455,0.175,3.026364753,0.082980969,26.20734252,0.017572441,3.363169863,0.043931101,0.082980969,141.8375559,0.004881233,0.093719683,4.090473651,0.357794414,2.342992067,1.0,0.52,0.0,0.57,1.2,0.0,20.01333333,95.92,0.1,75.0,25.6,10.0,60.0,27.5,8.0,125.3125,125.0,38.64541833,560.0,435.0,94.16
2024-10-21 14:00:00,2.64,1149.0,114094.0,3.178872823,4503.0,1412.0,2315.0,0.0,1.35,224.0,1.29,7.0,1.2,10.58,88.06,0.42,3.4,287.254,0.94,10.88,87.63,0.46,5.8,30.267000000000003,1.03,9.68,69.24,1.16,90.64333333,19.92,960.9376667,1.9,1.956982363,10.675,4.822222222,82.46666667,55.33,8.785,25.61,66.72,0.075,1.93,0.165,0.0565,0.0525,5.455,0.175,3.026364753,0.082980969,26.20734252,0.017572441,3.363169863,0.043931101,0.082980969,141.8375559,0.004881233,0.093719683,4.090473651,0.357794414,2.342992067,1.0,0.52,0.0,0.57,1.2,0.0,20.01333333,95.92,0.1,75.0,25.6,10.0,60.0,27.5,8.0,125.445,126.0,39.65637335,561.0,435.0,92.61904762
2024-10-21 15:00:00,2.62,1149.0,109546.0,3.30633841,4497.0,1441.0,2312.0,0.0,1.35,217.0,1.27,7.0,1.2,10.58,88.06,0.42,3.4,287.254,0.94,10.88,87.63,0.46,5.8,30.267000000000003,1.03,9.68,69.24,1.16,90.64333333,19.92,960.9376667,1.9,1.956982363,10.675,4.822222222,82.46666667,55.33,8.785,25.61,66.72,0.075,1.93,0.165,0.0565,0.0525,5.455,0.175,3.026364753,0.082980969,26.20734252,0.017572441,3.363169863,0.043931101,0.082980969,141.8375559,0.004881233,0.093719683,4.090473651,0.357794414,2.342992067,1.0,0.52,0.0,0.57,1.2,0.0,20.01333333,95.92,0.1,75.0,25.6,10.0,60.0,27.5,8.0,125.8425,129.0,40.48007457,564.0,435.0,92.40310078
2024-10-21 16:00:00,2.6,1134.0,110566.0,3.279499615,4502.0,1427.0,2329.0,0.0,1.35,218.0,1.25,7.0,1.2,10.79,87.85,0.41,2.9,287.254,0.95,10.98,87.56,0.42,6.8,30.267000000000003,1.04,9.72,69.1,1.14,90.64333333,20.04,960.9376667,1.945,1.958713608,10.81,4.822222222,82.46666667,55.04,8.36,25.61,66.72,0.082,2.06,0.165,0.0555,0.0545,5.52,0.18,2.382041935,0.307517709,26.00721195,0.01171496,3.651162638,0.082980969,0.087862203,141.8375559,0.01317933,0.078587859,4.544428364,0.320208916,2.050118059,1.0,0.43,0.0,0.75,1.38,0.0,20.01333333,95.59,0.1,75.0,25.6,10.0,60.0,27.5,8.0,125.5775,127.0,39.77538606,562.0,435.0,85.7480315
2024-10-21 18:00:00,2.62,1105.0,110959.0,3.264266498,4497.0,1486.0,2327.0,0.0,1.38,212.0,1.24,7.0,1.2,10.79,87.85,0.41,2.9,287.254,0.95,10.98,87.56,0.42,6.8,30.267000000000003,1.04,9.72,69.1,1.14,90.64333333,20.04,960.9376667,1.945,1.958713608,10.81,4.822222222,82.46666667,55.04,8.36,25.61,66.72,0.082,2.06,0.165,0.0555,0.0545,5.52,0.18,2.382041935,0.307517709,26.00721195,0.01171496,3.651162638,0.082980969,0.087862203,141.8375559,0.01317933,0.078587859,4.544428364,0.320208916,2.050118059,1.0,0.43,0.0,0.75,1.38,0.0,20.01333333,95.59,0.1,75.0,25.6,10.0,60.0,27.5,8.0,124.2525,117.0,38.74210895,552.0,435.0,86.32478632
2024-10-21 19:00:00,2.62,1121.0,111649.0,3.24555019,4499.0,1523.0,2343.0,0.0,1.4,216.0,1.22,7.0,1.2,10.79,87.85,0.41,2.9,287.254,0.95,10.98,87.56,0.42,6.8,30.267000000000003,1.04,9.72,69.1,1.14,90.64333333,20.04,960.9376667,1.945,1.958713608,10.81,4.822222222,82.46666667,55.04,8.36,25.61,66.72,0.082,2.06,0.165,0.0555,0.0545,5.52,0.18,2.382041935,0.307517709,26.00721195,0.01171496,3.651162638,0.082980969,0.087862203,141.8375559,0.01317933,0.078587859,4.544428364,0.320208916,2.050118059,1.0,0.43,0.0,0.75,1.38,0.0,20.01333333,95.59,0.1,75.0,25.6,10.0,60.0,27.5,8.0,123.9875,115.0,39.897817,550.0,435.0,85.65217391
2024-10-21 20:00:00,2.64,1128.0,111901.0,3.238966047,4500.0,1502.0,2329.0,0.0,1.4,217.0,1.24,7.0,1.2,10.79,87.85,0.41,2.9,287.254,0.95,10.98,87.56,0.42,6.8,30.267000000000003,1.04,9.72,69.1,1.14,90.64333333,20.04,960.9376667,1.945,1.958713608,10.81,4.822222222,82.46666667,55.04,8.36,25.61,66.72,0.082,2.06,0.165,0.0555,0.0545,5.52,0.18,2.382041935,0.307517709,26.00721195,0.01171496,3.651162638,0.082980969,0.087862203,141.8375559,0.01317933,0.078587859,4.544428364,0.320208916,2.050118059,1.0,0.43,0.0,0.75,1.38,0.0,20.01333333,95.59,0.1,75.0,25.6,10.0,60.0,27.5,8.0,124.65,120.0,38.34305718,555.0,435.0,89.83333333
2024-10-21 21:00:00,2.63,1143.0,111760.0,3.24520968,4503.0,1466.0,2338.0,0.0,1.4,220.0,1.23,7.0,1.2,10.79,87.85,0.41,2.9,287.254,0.95,10.98,87.56,0.42,6.8,30.267000000000003,1.04,9.72,69.1,1.14,90.64333333,20.04,960.9376667,1.945,1.958713608,10.81,4.822222222,82.46666667,55.04,8.36,25.61,66.72,0.082,2.06,0.165,0.0555,0.0545,5.52,0.18,2.382041935,0.307517709,26.00721195,0.01171496,3.651162638,0.082980969,0.087862203,141.8375559,0.01317933,0.078587859,4.544428364,0.320208916,2.050118059,1.0,0.43,0.0,0.75,1.38,0.0,20.01333333,95.59,0.1,75.0,25.6,10.0,60.0,27.5,8.0,124.65,120.0,38.42031687,555.0,435.0,86.41666667
2024-10-21 22:00:00,2.61,1133.0,111378.0,3.254163647,4500.0,1475.0,2335.0,0.0,1.4,219.0,1.21,7.0,1.2,10.79,87.85,0.41,2.9,287.254,0.95,10.98,87.56,0.42,6.8,30.267000000000003,1.04,9.72,69.1,1.14,90.64333333,20.04,960.9376667,1.945,1.958713608,10.81,4.822222222,82.46666667,55.04,8.36,25.61,66.72,0.082,2.06,0.165,0.0555,0.0545,5.52,0.18,2.382041935,0.307517709,26.00721195,0.01171496,3.651162638,0.082980969,0.087862203,141.8375559,0.01317933,0.078587859,4.544428364,0.320208916,2.050118059,1.0,0.43,0.0,0.75,1.38,0.0,20.01333333,95.59,0.1,75.0,25.6,10.0,60.0,27.5,8.0,125.18,124.0,39.79400749,559.0,435.0,86.0483871
2024-10-21 23:00:00,2.58,1158.0,110752.0,3.185340638,4380.0,1561.0,2359.0,0.0,1.4,223.0,1.18,7.0,1.2,10.82,87.8,0.42,3.0,286.2896667,0.96,11.02,87.5,0.44,7.0,30.401666669999997,1.04,9.82,69.02,1.18,84.36,19.98,958.714,1.935,1.98074461,11.07,4.887777778,82.69,54.795,8.36,26.36,66.72,0.0925,2.105,0.155,0.0545,0.0545,5.59,0.175,2.84551004,0.283723921,59.06798215,0.015491878,3.513491407,0.076948957,0.061357302,251.4238291,0.002440835,0.054171684,8.225440756,0.283267918,3.174593886,1.0,0.58,0.0,0.64,1.21,0.0,13.28333333,94.76,0.1,75.0,25.6,10.0,60.0,27.5,8.0,124.385,118.0,38.64278982,553.0,435.0,85.42372881
2024-10-22 00:00:00,2.7,1149.0,110935.0,3.267148576,4500.0,1499.0,2351.0,0.0,1.47,215.0,1.23,7.0,1.2,10.82,87.8,0.42,3.0,286.2896667,0.96,11.02,87.5,0.44,7.0,30.401666669999997,1.04,9.82,69.02,1.18,84.36,19.98,958.714,1.935,1.98074461,11.07,4.887777778,82.69,54.795,8.36,26.36,66.72,0.0925,2.105,0.155,0.0545,0.0545,5.59,0.175,2.84551004,0.283723921,59.06798215,0.015491878,3.513491407,0.076948957,0.061357302,251.4238291,0.002440835,0.054171684,8.225440756,0.283267918,3.174593886,1.0,0.58,0.0,0.64,1.21,0.0,13.28333333,94.76,0.1,75.0,25.6,10.0,60.0,27.5,8.0,124.2525,117.0,40.50632911,552.0,435.0,87.43589744
2024-10-22 01:00:00,2.62,1142.0,111291.0,3.255982428,4499.0,1521.0,2342.0,0.0,1.4,219.0,1.22,8.0,1.2,10.82,87.8,0.42,3.0,286.2896667,0.96,11.02,87.5,0.44,7.0,30.401666669999997,1.04,9.82,69.02,1.18,84.36,19.98,958.714,1.935,1.98074461,11.07,4.887777778,82.69,54.795,8.36,26.36,66.72,0.0925,2.105,0.155,0.0545,0.0545,5.59,0.175,2.84551004,0.283723921,59.06798215,0.015491878,3.513491407,0.076948957,0.061357302,251.4238291,0.002440835,0.054171684,8.225440756,0.283267918,3.174593886,1.0,0.58,0.0,0.64,1.21,0.0,13.28333333,94.76,0.1,75.0,25.6,10.0,60.0,27.5,8.0,124.2525,117.0,39.94374121,552.0,435.0,86.66666667
2024-10-22 02:00:00,2.61,1145.0,111071.0,3.263151222,4500.0,1532.0,2344.0,0.0,1.4,220.0,1.21,7.0,1.2,10.82,87.8,0.42,3.0,286.2896667,0.96,11.02,87.5,0.44,7.0,30.401666669999997,1.04,9.82,69.02,1.18,84.36,19.98,958.714,1.935,1.98074461,11.07,4.887777778,82.69,54.795,8.36,26.36,66.72,0.0925,2.105,0.155,0.0545,0.0545,5.59,0.175,2.84551004,0.283723921,59.06798215,0.015491878,3.513491407,0.076948957,0.061357302,251.4238291,0.002440835,0.054171684,8.225440756,0.283267918,3.174593886,1.0,0.58,0.0,0.64,1.21,0.0,13.28333333,94.76,0.1,75.0,25.6,10.0,60.0,27.5,8.0,124.385,118.0,40.06984866,553.0,435.0,91.18644068
2024-10-22 03:00:00,2.58,1142.0,111198.0,3.258703461,4499.0,1541.0,2347.0,0.0,1.4,222.0,1.18,7.0,1.2,10.82,87.8,0.42,3.0,286.2896667,0.96,11.02,87.5,0.44,7.0,30.401666669999997,1.04,9.82,69.02,1.18,84.36,19.98,958.714,1.935,1.98074461,11.07,4.887777778,82.69,54.795,8.36,26.36,66.72,0.0925,2.105,0.155,0.0545,0.0545,5.59,0.175,2.84551004,0.283723921,59.06798215,0.015491878,3.513491407,0.076948957,0.061357302,251.4238291,0.002440835,0.054171684,8.225440756,0.283267918,3.174593886,1.0,0.58,0.0,0.64,1.21,0.0,13.28333333,94.76,0.1,75.0,25.6,10.0,60.0,27.5,8.0,124.2525,117.0,39.80876866,552.0,435.0,85.55555556
2024-10-22 04:00:00,2.6,1150.0,111063.0,3.26338609,4500.0,1539.0,2349.0,0.0,1.4,222.0,1.2,7.0,1.2,10.82,87.8,0.42,3.0,286.2896667,0.96,11.02,87.5,0.44,7.0,30.401666669999997,1.04,9.82,69.02,1.18,84.36,19.98,958.714,1.935,1.98074461,11.07,4.887777778,82.69,54.795,8.36,26.36,66.72,0.0925,2.105,0.155,0.0545,0.0545,5.59,0.175,2.84551004,0.283723921,59.06798215,0.015491878,3.513491407,0.076948957,0.061357302,251.4238291,0.002440835,0.054171684,8.225440756,0.283267918,3.174593886,1.0,0.58,0.0,0.64,1.21,0.0,13.28333333,94.76,0.1,75.0,25.6,10.0,60.0,27.5,8.0,125.3125,125.0,39.10718438,560.0,435.0,86.4
2024-10-22 05:00:00,2.6,1150.0,111054.0,3.26509975,4502.0,1537.0,2344.0,0.0,1.39,221.0,1.21,8.0,1.2,10.82,87.8,0.42,3.0,286.2896667,0.96,11.02,87.5,0.44,7.0,30.401666669999997,1.04,9.82,69.02,1.18,84.36,19.98,958.714,1.935,1.98074461,11.07,4.887777778,82.69,54.795,8.36,26.36,66.72,0.0925,2.105,0.155,0.0545,0.0545,5.59,0.175,2.84551004,0.283723921,59.06798215,0.015491878,3.513491407,0.076948957,0.061357302,251.4238291,0.002440835,0.054171684,8.225440756,0.283267918,3.174593886,1.0,0.58,0.0,0.64,1.21,0.0,13.28333333,94.76,0.1,75.0,25.6,10.0,60.0,27.5,8.0,125.3125,125.0,39.01524033,560.0,435.0,86.48
2024-10-22 06:00:00,2.59,1147.0,110774.0,3.271893414,4500.0,1497.0,2352.0,0.0,1.36,221.0,1.23,7.0,1.2,10.82,87.8,0.42,3.0,286.2896667,0.96,11.02,87.5,0.44,7.0,30.401666669999997,1.04,9.82,69.02,1.18,84.36,19.98,958.714,1.935,1.98074461,11.07,4.887777778,82.69,54.795,8.36,26.36,66.72,0.0925,2.105,0.155,0.0545,0.0545,5.59,0.175,2.84551004,0.283723921,59.06798215,0.015491878,3.513491407,0.076948957,0.061357302,251.4238291,0.002440835,0.054171684,8.225440756,0.283267918,3.174593886,1.0,0.58,0.0,0.64,1.21,0.0,13.28333333,94.76,0.1,75.0,25.6,10.0,60.0,27.5,8.0,124.65,120.0,38.84705882,555.0,435.0,85.25
2024-10-22 07:00:00,2.59,1149.0,110815.0,3.272136309,4502.0,1525.0,2344.0,0.0,1.38,221.0,1.21,7.0,1.2,10.82,87.8,0.42,3.0,286.2896667,0.96,11.02,87.5,0.44,7.0,30.401666669999997,1.04,9.82,69.02,1.18,84.36,19.98,958.714,1.935,1.98074461,11.07,4.887777778,82.69,54.795,8.36,26.36,66.72,0.0925,2.105,0.155,0.0545,0.0545,5.59,0.175,2.84551004,0.283723921,59.06798215,0.015491878,3.513491407,0.076948957,0.061357302,251.4238291,0.002440835,0.054171684,8.225440756,0.283267918,3.174593886,1.0,0.58,0.0,0.64,1.21,0.0,13.28333333,94.76,0.1,75.0,25.6,10.0,60.0,27.5,8.0,124.91499999999999,122.0,38.57378207,557.0,435.0,85.49180328
2024-10-22 08:00:00,2.61,1141.0,110802.0,3.271793578,4501.0,1510.0,2339.0,0.0,1.39,218.0,1.22,7.0,1.2,10.56,88.08,0.4,3.2,286.2896667,0.96,10.72,87.81,0.44,7.8,30.401666669999997,1.03,9.72,69.32,1.08,84.36,19.88,958.714,1.995,1.928966856,10.455,4.887777778,82.69,55.39,8.09,25.86,66.72,0.0795,2.01,0.145,0.055,0.0525,5.42,0.17,1.693328962,0.039663561,16.4024081,0.012509277,2.23031256,0.024408345,0.064071907,251.4238291,0.002440835,0.048816691,2.648305475,0.207470936,1.22041727,1.0,0.54,0.0,1.03,1.24,0.0,13.28333333,96.11,0.1,75.0,25.6,10.0,60.0,27.5,8.0,124.7825,121.0,39.57689565,556.0,435.0,86.03305785
2024-10-22 09:00:00,2.64,1124.0,110750.0,3.268968481,4495.0,1548.0,2323.0,0.0,1.44,214.0,1.2,7.0,1.2,10.56,88.08,0.4,3.2,286.2896667,0.96,10.72,87.81,0.44,7.8,30.401666669999997,1.03,9.72,69.32,1.08,84.36,19.88,958.714,1.995,1.928966856,10.455,4.887777778,82.69,55.39,8.09,25.86,66.72,0.0795,2.01,0.145,0.055,0.0525,5.42,0.17,1.693328962,0.039663561,16.4024081,0.012509277,2.23031256,0.024408345,0.064071907,251.4238291,0.002440835,0.048816691,2.648305475,0.207470936,1.22041727,1.0,0.54,0.0,1.03,1.24,0.0,13.28333333,96.11,0.1,75.0,25.6,10.0,60.0,27.5,8.0,124.65,120.0,39.5304719,555.0,435.0,86.66666667
2024-10-22 10:00:00,2.67,1119.0,109695.0,3.306252839,4503.0,1475.0,2333.0,0.0,1.44,209.0,1.23,7.0,1.2,10.56,88.08,0.4,3.2,286.2896667,0.96,10.72,87.81,0.44,7.8,30.401666669999997,1.03,9.72,69.32,1.08,84.36,19.88,958.714,1.995,1.928966856,10.455,4.887777778,82.69,55.39,8.09,25.86,66.72,0.0795,2.01,0.145,0.055,0.0525,5.42,0.17,1.693328962,0.039663561,16.4024081,0.012509277,2.23031256,0.024408345,0.064071907,251.4238291,0.002440835,0.048816691,2.648305475,0.207470936,1.22041727,1.0,0.54,0.0,1.03,1.24,0.0,13.28333333,96.11,0.1,75.0,25.6,10.0,60.0,27.5,8.0,124.5025,117.0,40.05621926,553.0,436.0,87.00854701
2024-10-22 11:00:00,2.67,1140.0,110483.0,3.280504548,4500.0,1508.0,2329.0,0.0,1.45,214.0,1.22,8.0,1.2,10.56,88.08,0.4,3.2,286.2896667,0.96,10.72,87.81,0.44,7.8,30.401666669999997,1.03,9.72,69.32,1.08,84.36,19.88,958.714,1.995,1.928966856,10.455,4.887777778,82.69,55.39,8.09,25.86,66.72,0.0795,2.01,0.145,0.055,0.0525,5.42,0.17,1.693328962,0.039663561,16.4024081,0.012509277,2.23031256,0.024408345,0.064071907,251.4238291,0.002440835,0.048816691,2.648305475,0.207470936,1.22041727,1.0,0.54,0.0,1.03,1.24,0.0,13.28333333,96.11,0.1,75.0,25.6,10.0,60.0,27.5,8.0,126.135,118.0,39.01292597,560.0,442.0,91.52542373
2024-10-22 12:00:00,2.67,1157.0,110221.0,3.286836064,4498.0,1508.0,2340.0,0.0,1.45,216.0,1.22,7.0,1.2,10.56,88.08,0.4,3.2,286.2896667,0.96,10.72,87.81,0.44,7.8,30.401666669999997,1.03,9.72,69.32,1.08,84.36,19.88,958.714,1.995,1.928966856,10.455,4.887777778,82.69,55.39,8.09,25.86,66.72,0.0795,2.01,0.145,0.055,0.0525,5.42,0.17,1.693328962,0.039663561,16.4024081,0.012509277,2.23031256,0.024408345,0.064071907,251.4238291,0.002440835,0.048816691,2.648305475,0.207470936,1.22041727,1.0,0.54,0.0,1.03,1.24,0.0,13.28333333,96.11,0.1,75.0,25.6,10.0,60.0,27.5,8.0,125.3125,125.0,39.23331756,560.0,435.0,87.76
2024-10-22 13:00:00,2.65,1162.0,109805.0,3.300011588,4499.0,1522.0,2349.0,0.0,1.45,217.0,1.2,7.0,1.2,10.56,88.08,0.4,3.2,286.2896667,0.96,10.72,87.81,0.44,7.8,30.401666669999997,1.03,9.72,69.32,1.08,84.36,19.88,958.714,1.995,1.928966856,10.455,4.887777778,82.69,55.39,8.09,25.86,66.72,0.0795,2.01,0.145,0.055,0.0525,5.42,0.17,1.693328962,0.039663561,16.4024081,0.012509277,2.23031256,0.024408345,0.064071907,251.4238291,0.002440835,0.048816691,2.648305475,0.207470936,1.22041727,1.0,0.54,0.0,1.03,1.24,0.0,13.28333333,96.11,0.1,75.0,25.6,10.0,60.0,27.5,8.0,125.3125,125.0,39.94432846,560.0,435.0,86.0
2024-10-22 14:00:00,2.67,1152.0,109348.0,3.31526457,4501.0,1490.0,2343.0,0.0,1.45,214.0,1.22,7.0,1.2,10.56,88.08,0.4,3.2,286.2896667,0.96,10.72,87.81,0.44,7.8,30.401666669999997,1.03,9.72,69.32,1.08,84.36,19.88,958.714,1.995,1.928966856,10.455,4.887777778,82.69,55.39,8.09,25.86,66.72,0.0795,2.01,0.145,0.055,0.0525,5.42,0.17,1.693328962,0.039663561,16.4024081,0.012509277,2.23031256,0.024408345,0.064071907,251.4238291,0.002440835,0.048816691,2.648305475,0.207470936,1.22041727,1.0,0.54,0.0,1.03,1.24,0.0,13.28333333,96.11,0.1,75.0,25.6,10.0,60.0,27.5,8.0,125.0475,123.0,40.63360882,558.0,435.0,86.58536585
2024-10-22 15:00:00,2.66,1145.0,110531.0,3.271799814,4490.0,1520.0,2308.0,0.0,1.45,216.0,1.21,7.0,1.2,10.56,88.08,0.4,3.2,286.2896667,0.96,10.72,87.81,0.44,7.8,30.401666669999997,1.03,9.72,69.32,1.08,84.36,19.88,958.714,1.995,1.928966856,10.455,4.887777778,82.69,55.39,8.09,25.86,66.72,0.0795,2.01,0.145,0.055,0.0525,5.42,0.17,1.693328962,0.039663561,16.4024081,0.012509277,2.23031256,0.024408345,0.064071907,251.4238291,0.002440835,0.048816691,2.648305475,0.207470936,1.22041727,1.0,0.54,0.0,1.03,1.24,0.0,13.28333333,96.11,0.1,75.0,25.6,10.0,60.0,27.5,8.0,125.3125,125.0,40.23410604,560.0,435.0,92.08
2024-10-22 16:00:00,2.7,1141.0,110724.0,3.281365147,4511.0,1466.0,2295.0,0.0,1.44,213.0,1.26,7.0,1.2,10.64,87.98,0.4,3.4,286.2896667,0.98,10.96,87.55,0.44,5.4,30.401666669999997,1.05,10.0,68.92,1.12,84.36,19.96,958.714,1.98,1.899633212,10.125,4.887777778,82.69,55.79,7.85,26.11,66.72,0.0695,1.865,0.11,0.053,0.051,5.33,0.165,2.825823384,0.144408345,58.94256449,0.013881669,3.589083062,0.051357302,0.074408345,251.4238291,0.007407191,0.076952421,8.491890828,0.253994148,3.313573022,1.0,0.45,0.0,0.67,1.38,0.0,13.28333333,96.89,0.1,75.0,25.6,10.0,60.0,27.5,8.0,125.3125,125.0,39.83248022,560.0,435.0,92.32
2024-10-22 17:00:00,2.7,1135.0,110864.0,3.267787448,4498.0,1472.0,2324.0,0.0,1.45,212.0,1.25,7.0,1.2,10.64,87.98,0.4,3.4,286.2896667,0.98,10.96,87.55,0.44,5.4,30.401666669999997,1.05,10.0,68.92,1.12,84.36,19.96,958.714,1.98,1.899633212,10.125,4.887777778,82.69,55.79,7.85,26.11,66.72,0.0695,1.865,0.11,0.053,0.051,5.33,0.165,2.825823384,0.144408345,58.94256449,0.013881669,3.589083062,0.051357302,0.074408345,251.4238291,0.007407191,0.076952421,8.491890828,0.253994148,3.313573022,1.0,0.45,0.0,0.67,1.38,0.0,13.28333333,96.89,0.1,75.0,25.6,10.0,60.0,27.5,8.0,125.3125,125.0,39.14183552,560.0,435.0,85.84
2024-10-22 18:00:00,2.67,1146.0,110118.0,3.289908053,4498.0,1531.0,2339.0,0.0,1.45,218.0,1.22,7.0,1.2,10.64,87.98,0.4,3.4,286.2896667,0.98,10.96,87.55,0.44,5.4,30.401666669999997,1.05,10.0,68.92,1.12,84.36,19.96,958.714,1.98,1.899633212,10.125,4.887777778,82.69,55.79,7.85,26.11,66.72,0.0695,1.865,0.11,0.053,0.051,5.33,0.165,2.825823384,0.144408345,58.94256449,0.013881669,3.589083062,0.051357302,0.074408345,251.4238291,0.007407191,0.076952421,8.491890828,0.253994148,3.313573022,1.0,0.45,0.0,0.67,1.38,0.0,13.28333333,96.89,0.1,75.0,25.6,10.0,60.0,27.5,8.0,125.3125,125.0,39.38125145,560.0,435.0,85.52
2024-10-22 19:00:00,2.67,1146.0,110176.0,3.287447025,4497.0,1549.0,2340.0,0.0,1.46,218.0,1.21,7.0,1.2,10.64,87.98,0.4,3.4,286.2896667,0.98,10.96,87.55,0.44,5.4,30.401666669999997,1.05,10.0,68.92,1.12,84.36,19.96,958.714,1.98,1.899633212,10.125,4.887777778,82.69,55.79,7.85,26.11,66.72,0.0695,1.865,0.11,0.053,0.051,5.33,0.165,2.825823384,0.144408345,58.94256449,0.013881669,3.589083062,0.051357302,0.074408345,251.4238291,0.007407191,0.076952421,8.491890828,0.253994148,3.313573022,1.0,0.45,0.0,0.67,1.38,0.0,13.28333333,96.89,0.1,75.0,25.6,10.0,60.0,27.5,8.0,124.91499999999999,122.0,39.4053799,557.0,435.0,87.04918033
2024-10-22 20:00:00,2.68,1140.0,110786.0,3.272992181,4502.0,1539.0,2347.0,0.0,1.47,216.0,1.21,7.0,1.2,10.64,87.98,0.4,3.4,286.2896667,0.98,10.96,87.55,0.44,5.4,30.401666669999997,1.05,10.0,68.92,1.12,84.36,19.96,958.714,1.98,1.899633212,10.125,4.887777778,82.69,55.79,7.85,26.11,66.72,0.0695,1.865,0.11,0.053,0.051,5.33,0.165,2.825823384,0.144408345,58.94256449,0.013881669,3.589083062,0.051357302,0.074408345,251.4238291,0.007407191,0.076952421,8.491890828,0.253994148,3.313573022,1.0,0.45,0.0,0.67,1.38,0.0,13.28333333,96.89,0.1,75.0,25.6,10.0,60.0,27.5,8.0,124.2525,117.0,38.83655205,552.0,435.0,86.75213675
2024-10-22 21:00:00,2.68,1148.0,110993.0,3.266167719,4501.0,1535.0,2355.0,0.0,1.47,217.0,1.21,7.0,1.2,10.64,87.98,0.4,3.4,286.2896667,0.98,10.96,87.55,0.44,5.4,30.401666669999997,1.05,10.0,68.92,1.12,84.36,19.96,958.714,1.98,1.899633212,10.125,4.887777778,82.69,55.79,7.85,26.11,66.72,0.0695,1.865,0.11,0.053,0.051,5.33,0.165,2.825823384,0.144408345,58.94256449,0.013881669,3.589083062,0.051357302,0.074408345,251.4238291,0.007407191,0.076952421,8.491890828,0.253994148,3.313573022,1.0,0.45,0.0,0.67,1.38,0.0,13.28333333,96.89,0.1,75.0,25.6,10.0,60.0,27.5,8.0,124.12,116.0,39.19396653,551.0,435.0,87.24137931
2024-10-22 22:00:00,2.68,1124.0,111097.0,3.253695114,4488.0,1524.0,2334.0,0.0,1.47,212.0,1.21,7.0,1.2,10.64,87.98,0.4,3.4,286.2896667,0.98,10.96,87.55,0.44,5.4,30.401666669999997,1.05,10.0,68.92,1.12,84.36,19.96,958.714,1.98,1.899633212,10.125,4.887777778,82.69,55.79,7.85,26.11,66.72,0.0695,1.865,0.11,0.053,0.051,5.33,0.165,2.825823384,0.144408345,58.94256449,0.013881669,3.589083062,0.051357302,0.074408345,251.4238291,0.007407191,0.076952421,8.491890828,0.253994148,3.313573022,1.0,0.45,0.0,0.67,1.38,0.0,13.28333333,96.89,0.1,75.0,25.6,10.0,60.0,27.5,8.0,123.9875,115.0,40.25700935,550.0,435.0,88.0
2024-10-22 23:00:00,2.66,1130.0,110615.0,3.276592856,4500.0,1549.0,2343.0,0.0,1.47,214.0,1.19,7.0,1.2,10.6,88.02,0.43,3.2,311.8086667,0.95,10.98,87.54,0.45,6.0,30.63,1.03,9.69,69.25,1.12,85.23666667,19.94,949.8163333,1.945,1.835818561,10.17,4.822222222,82.4,55.74,8.345,27.11,66.72,0.068,1.815,0.09,0.0505,0.0505,5.54,0.15,2.710162074,0.285923729,58.57318803,0.015407627,3.494414193,0.08,0.063797669,241.1294769,0.004731674,0.077794015,9.038467691,0.301911387,3.036583686,1.0,0.52,0.0,0.57,1.28,0.0,8.56,94.57,0.1,75.0,25.6,10.0,60.0,27.5,8.0,123.9875,115.0,39.60027888,550.0,435.0,87.30434783
2024-10-23 00:00:00,2.5,1146.0,110718.0,3.271366345,4497.0,1400.0,2391.0,0.0,1.18,226.0,1.32,7.0,1.2,10.6,88.02,0.43,3.2,311.8086667,0.95,10.98,87.54,0.45,6.0,30.63,1.03,9.69,69.25,1.12,85.23666667,19.94,949.8163333,1.945,1.835818561,10.17,4.822222222,82.4,55.74,8.345,27.11,66.72,0.068,1.815,0.09,0.0505,0.0505,5.54,0.15,2.710162074,0.285923729,58.57318803,0.015407627,3.494414193,0.08,0.063797669,241.1294769,0.004731674,0.077794015,9.038467691,0.301911387,3.036583686,1.0,0.52,0.0,0.57,1.28,0.0,8.56,94.57,0.1,75.0,25.6,10.0,60.0,27.5,8.0,121.7525,117.0,40.98021169,542.0,425.0,78.11965812
2024-10-23 01:00:00,2.68,1144.0,111075.0,3.263033801,4500.0,1526.0,2361.0,0.0,1.47,216.0,1.21,7.0,1.2,10.6,88.02,0.43,3.2,311.8086667,0.95,10.98,87.54,0.45,6.0,30.63,1.03,9.69,69.25,1.12,85.23666667,19.94,949.8163333,1.945,1.835818561,10.17,4.822222222,82.4,55.74,8.345,27.11,66.72,0.068,1.815,0.09,0.0505,0.0505,5.54,0.15,2.710162074,0.285923729,58.57318803,0.015407627,3.494414193,0.08,0.063797669,241.1294769,0.004731674,0.077794015,9.038467691,0.301911387,3.036583686,1.0,0.52,0.0,0.57,1.28,0.0,8.56,94.57,0.1,75.0,25.6,10.0,60.0,27.5,8.0,124.2525,117.0,40.27518657,552.0,435.0,87.35042735
2024-10-23 02:00:00,2.68,1150.0,111278.0,3.257085754,4500.0,1524.0,2366.0,0.0,1.46,217.0,1.22,8.0,1.2,10.6,88.02,0.43,3.2,311.8086667,0.95,10.98,87.54,0.45,6.0,30.63,1.03,9.69,69.25,1.12,85.23666667,19.94,949.8163333,1.945,1.835818561,10.17,4.822222222,82.4,55.74,8.345,27.11,66.72,0.068,1.815,0.09,0.0505,0.0505,5.54,0.15,2.710162074,0.285923729,58.57318803,0.015407627,3.494414193,0.08,0.063797669,241.1294769,0.004731674,0.077794015,9.038467691,0.301911387,3.036583686,1.0,0.52,0.0,0.57,1.28,0.0,8.56,94.57,0.1,75.0,25.6,10.0,60.0,27.5,8.0,124.385,118.0,41.13541182,553.0,435.0,87.11864407
2024-10-23 03:00:00,2.68,1149.0,111321.0,3.255828605,4500.0,1530.0,2361.0,0.0,1.47,216.0,1.21,7.0,1.2,10.6,88.02,0.43,3.2,311.8086667,0.95,10.98,87.54,0.45,6.0,30.63,1.03,9.69,69.25,1.12,85.23666667,19.94,949.8163333,1.945,1.835818561,10.17,4.822222222,82.4,55.74,8.345,27.11,66.72,0.068,1.815,0.09,0.0505,0.0505,5.54,0.15,2.710162074,0.285923729,58.57318803,0.015407627,3.494414193,0.08,0.063797669,241.1294769,0.004731674,0.077794015,9.038467691,0.301911387,3.036583686,1.0,0.52,0.0,0.57,1.28,0.0,8.56,94.57,0.1,75.0,25.6,10.0,60.0,27.5,8.0,124.5175,119.0,40.52027185,554.0,435.0,87.81512605
2024-10-23 04:00:00,2.63,1149.0,110714.0,3.272938285,4499.0,1592.0,2340.0,0.0,1.47,218.0,1.16,7.0,1.2,10.6,88.02,0.43,3.2,311.8086667,0.95,10.98,87.54,0.45,6.0,30.63,1.03,9.69,69.25,1.12,85.23666667,19.94,949.8163333,1.945,1.835818561,10.17,4.822222222,82.4,55.74,8.345,27.11,66.72,0.068,1.815,0.09,0.0505,0.0505,5.54,0.15,2.710162074,0.285923729,58.57318803,0.015407627,3.494414193,0.08,0.063797669,241.1294769,0.004731674,0.077794015,9.038467691,0.301911387,3.036583686,1.0,0.52,0.0,0.57,1.28,0.0,8.56,94.57,0.1,75.0,25.6,10.0,60.0,27.5,8.0,123.93,124.0,39.2028136,554.0,430.0,87.17741935
2024-10-23 05:00:00,2.62,1159.0,110321.0,3.274375446,4485.0,1604.0,2338.0,0.0,1.47,221.0,1.15,7.0,1.2,10.6,88.02,0.43,3.2,311.8086667,0.95,10.98,87.54,0.45,6.0,30.63,1.03,9.69,69.25,1.12,85.23666667,19.94,949.8163333,1.945,1.835818561,10.17,4.822222222,82.4,55.74,8.345,27.11,66.72,0.068,1.815,0.09,0.0505,0.0505,5.54,0.15,2.710162074,0.285923729,58.57318803,0.015407627,3.494414193,0.08,0.063797669,241.1294769,0.004731674,0.077794015,9.038467691,0.301911387,3.036583686,1.0,0.52,0.0,0.57,1.28,0.0,8.56,94.57,0.1,75.0,25.6,10.0,60.0,27.5,8.0,124.5925,129.0,38.91424454,559.0,430.0,87.05426357
2024-10-23 06:00:00,2.64,1166.0,110204.0,3.290994085,4503.0,1564.0,2344.0,0.0,1.47,219.0,1.17,7.0,1.2,10.6,88.02,0.43,3.2,311.8086667,0.95,10.98,87.54,0.45,6.0,30.63,1.03,9.69,69.25,1.12,85.23666667,19.94,949.8163333,1.945,1.835818561,10.17,4.822222222,82.4,55.74,8.345,27.11,66.72,0.068,1.815,0.09,0.0505,0.0505,5.54,0.15,2.710162074,0.285923729,58.57318803,0.015407627,3.494414193,0.08,0.063797669,241.1294769,0.004731674,0.077794015,9.038467691,0.301911387,3.036583686,1.0,0.52,0.0,0.57,1.28,0.0,8.56,94.57,0.1,75.0,25.6,10.0,60.0,27.5,8.0,124.695,126.0,38.4669645,558.0,432.0,88.41269841
2024-10-23 07:00:00,2.64,1164.0,109961.0,3.256543053,4446.0,1564.0,2343.0,0.0,1.47,219.0,1.17,7.0,1.2,10.6,88.02,0.43,3.2,311.8086667,0.95,10.98,87.54,0.45,6.0,30.63,1.03,9.69,69.25,1.12,85.23666667,19.94,949.8163333,1.945,1.835818561,10.17,4.822222222,82.4,55.74,8.345,27.11,66.72,0.068,1.815,0.09,0.0505,0.0505,5.54,0.15,2.710162074,0.285923729,58.57318803,0.015407627,3.494414193,0.08,0.063797669,241.1294769,0.004731674,0.077794015,9.038467691,0.301911387,3.036583686,1.0,0.52,0.0,0.57,1.28,0.0,8.56,94.57,0.1,75.0,25.6,10.0,60.0,27.5,8.0,124.3125,125.0,38.93826006,556.0,431.0,87.84
2024-10-23 08:00:00,2.68,1150.0,109523.0,3.309971452,4501.0,1515.0,2330.0,0.0,1.47,214.0,1.21,7.0,1.2,10.71,87.95,0.38,3.4,311.8086667,0.96,11.04,87.49,0.43,6.2,30.63,1.04,9.81,68.97,1.12,85.23666667,20.1,949.8163333,1.935,1.887582718,10.485,4.822222222,82.4,55.395,8.11,26.61,66.72,0.0685,2.0,0.1,0.05,0.0485,5.555,0.15,3.052463982,0.144633474,59.00054132,0.015407627,3.620997879,0.050417903,0.077038136,241.1294769,0.00304179,0.075626854,8.108570445,0.285549205,3.001393008,1.0,0.48,0.0,1.16,1.27,0.0,8.56,95.76,0.1,75.0,25.6,10.0,60.0,27.5,8.0,123.71000000000001,128.0,39.80876866,555.0,427.0,87.734375
2024-10-23 09:00:00,2.65,1162.0,109523.0,3.307032205,4497.0,1547.0,2331.0,0.0,1.47,217.0,1.18,7.0,1.2,10.71,87.95,0.38,3.4,311.8086667,0.96,11.04,87.49,0.43,6.2,30.63,1.04,9.81,68.97,1.12,85.23666667,20.1,949.8163333,1.935,1.887582718,10.485,4.822222222,82.4,55.395,8.11,26.61,66.72,0.0685,2.0,0.1,0.05,0.0485,5.555,0.15,3.052463982,0.144633474,59.00054132,0.015407627,3.620997879,0.050417903,0.077038136,241.1294769,0.00304179,0.075626854,8.108570445,0.285549205,3.001393008,1.0,0.48,0.0,1.16,1.27,0.0,8.56,95.76,0.1,75.0,25.6,10.0,60.0,27.5,8.0,124.46000000000001,128.0,40.11709602,558.0,430.0,87.734375
2024-10-23 10:00:00,2.67,1163.0,108822.0,3.328318422,4497.0,1518.0,2335.0,0.0,1.47,215.0,1.2,7.0,1.2,10.71,87.95,0.38,3.4,311.8086667,0.96,11.04,87.49,0.43,6.2,30.63,1.04,9.81,68.97,1.12,85.23666667,20.1,949.8163333,1.935,1.887582718,10.485,4.822222222,82.4,55.395,8.11,26.61,66.72,0.0685,2.0,0.1,0.05,0.0485,5.555,0.15,3.052463982,0.144633474,59.00054132,0.015407627,3.620997879,0.050417903,0.077038136,241.1294769,0.00304179,0.075626854,8.108570445,0.285549205,3.001393008,1.0,0.48,0.0,1.16,1.27,0.0,8.56,95.76,0.1,75.0,25.6,10.0,60.0,27.5,8.0,124.0625,125.0,40.02347418,555.0,430.0,88.08
2024-10-23 11:00:00,2.65,1150.0,109453.0,3.310616108,4499.0,1539.0,2332.0,0.0,1.47,215.0,1.18,7.0,1.2,10.71,87.95,0.38,3.4,311.8086667,0.96,11.04,87.49,0.43,6.2,30.63,1.04,9.81,68.97,1.12,85.23666667,20.1,949.8163333,1.935,1.887582718,10.485,4.822222222,82.4,55.395,8.11,26.61,66.72,0.0685,2.0,0.1,0.05,0.0485,5.555,0.15,3.052463982,0.144633474,59.00054132,0.015407627,3.620997879,0.050417903,0.077038136,241.1294769,0.00304179,0.075626854,8.108570445,0.285549205,3.001393008,1.0,0.48,0.0,1.16,1.27,0.0,8.56,95.76,0.1,75.0,25.6,10.0,60.0,27.5,8.0,124.0625,125.0,38.53892216,555.0,430.0,88.0
2024-10-23 12:00:00,2.65,1150.0,109834.0,3.298408213,4498.0,1545.0,2336.0,0.0,1.47,213.0,1.18,7.0,1.2,10.71,87.95,0.38,3.4,311.8086667,0.96,11.04,87.49,0.43,6.2,30.63,1.04,9.81,68.97,1.12,85.23666667,20.1,949.8163333,1.935,1.887582718,10.485,4.822222222,82.4,55.395,8.11,26.61,66.72,0.0685,2.0,0.1,0.05,0.0485,5.555,0.15,3.052463982,0.144633474,59.00054132,0.015407627,3.620997879,0.050417903,0.077038136,241.1294769,0.00304179,0.075626854,8.108570445,0.285549205,3.001393008,1.0,0.48,0.0,1.16,1.27,0.0,8.56,95.76,0.1,75.0,25.6,10.0,60.0,27.5,8.0,123.2675,119.0,39.27324696,549.0,430.0,86.8907563
2024-10-23 13:00:00,2.61,1140.0,109708.0,3.301459919,4497.0,1576.0,2339.0,0.0,1.45,214.0,1.16,7.0,1.2,10.71,87.95,0.38,3.4,311.8086667,0.96,11.04,87.49,0.43,6.2,30.63,1.04,9.81,68.97,1.12,85.23666667,20.1,949.8163333,1.935,1.887582718,10.485,4.822222222,82.4,55.395,8.11,26.61,66.72,0.0685,2.0,0.1,0.05,0.0485,5.555,0.15,3.052463982,0.144633474,59.00054132,0.015407627,3.620997879,0.050417903,0.077038136,241.1294769,0.00304179,0.075626854,8.108570445,0.285549205,3.001393008,1.0,0.48,0.0,1.16,1.27,0.0,8.56,95.76,0.1,75.0,25.6,10.0,60.0,27.5,8.0,122.7375,115.0,39.30007094,545.0,430.0,88.34782609
2024-10-23 14:00:00,2.65,1129.0,109944.0,3.2980387,4502.0,1539.0,2340.0,0.0,1.46,213.0,1.19,6.0,1.2,10.71,87.95,0.38,3.4,311.8086667,0.96,11.04,87.49,0.43,6.2,30.63,1.04,9.81,68.97,1.12,85.23666667,20.1,949.8163333,1.935,1.887582718,10.485,4.822222222,82.4,55.395,8.11,26.61,66.72,0.0685,2.0,0.1,0.05,0.0485,5.555,0.15,3.052463982,0.144633474,59.00054132,0.015407627,3.620997879,0.050417903,0.077038136,241.1294769,0.00304179,0.075626854,8.108570445,0.285549205,3.001393008,1.0,0.48,0.0,1.16,1.27,0.0,8.56,95.76,0.1,75.0,25.6,10.0,60.0,27.5,8.0,122.7375,115.0,39.7866914,545.0,430.0,85.39130435
2024-10-23 15:00:00,2.63,1133.0,110258.0,3.284274091,4496.0,1622.0,2337.0,0.0,1.5,215.0,1.13,7.0,1.2,10.71,87.95,0.38,3.4,311.8086667,0.96,11.04,87.49,0.43,6.2,30.63,1.04,9.81,68.97,1.12,85.23666667,20.1,949.8163333,1.935,1.887582718,10.485,4.822222222,82.4,55.395,8.11,26.61,66.72,0.0685,2.0,0.1,0.05,0.0485,5.555,0.15,3.052463982,0.144633474,59.00054132,0.015407627,3.620997879,0.050417903,0.077038136,241.1294769,0.00304179,0.075626854,8.108570445,0.285549205,3.001393008,1.0,0.48,0.0,1.16,1.27,0.0,8.56,95.76,0.1,75.0,25.6,10.0,60.0,27.5,8.0,122.7375,115.0,40.28227672,545.0,430.0,91.73913043
2024-10-23 16:00:00,2.7,1124.0,110012.0,3.29453862,4500.0,1530.0,2318.0,0.0,1.5,209.0,1.2,8.0,1.2,10.6,88.03,0.42,3.2,311.8086667,0.95,10.92,87.6,0.44,6.5,30.63,1.04,9.58,69.12,1.18,85.23666667,20.12,949.8163333,1.92,1.961068757,10.59,4.822222222,82.4,55.445,7.98,26.86,66.72,0.0675,2.005,0.11,0.053,0.0515,5.4,0.16,3.17779396,0.299164195,58.9461499,0.022139301,3.742288134,0.120557203,0.090696504,241.1294769,0.012815254,0.072668644,7.446935382,0.295573411,3.274560381,1.0,0.47,0.0,1.01,1.32,0.0,8.56,95.86,0.1,75.0,25.6,10.0,60.0,27.5,8.0,122.87,116.0,39.82489352,546.0,430.0,93.01724138
2024-10-23 17:00:00,2.67,1127.0,110465.0,3.281767239,4501.0,1568.0,2340.0,0.0,1.5,212.0,1.17,7.0,1.2,10.6,88.03,0.42,3.2,311.8086667,0.95,10.92,87.6,0.44,6.5,30.63,1.04,9.58,69.12,1.18,85.23666667,20.12,949.8163333,1.92,1.961068757,10.59,4.822222222,82.4,55.445,7.98,26.86,66.72,0.0675,2.005,0.11,0.053,0.0515,5.4,0.16,3.17779396,0.299164195,58.9461499,0.022139301,3.742288134,0.120557203,0.090696504,241.1294769,0.012815254,0.072668644,7.446935382,0.295573411,3.274560381,1.0,0.47,0.0,1.01,1.32,0.0,8.56,95.86,0.1,75.0,25.6,10.0,60.0,27.5,8.0,123.0025,117.0,40.61986382,547.0,430.0,88.29059829
2024-10-23 18:00:00,2.65,1135.0,110818.0,3.268416605,4497.0,1613.0,2337.0,0.0,1.5,216.0,1.15,7.0,1.2,10.6,88.03,0.42,3.2,311.8086667,0.95,10.92,87.6,0.44,6.5,30.63,1.04,9.58,69.12,1.18,85.23666667,20.12,949.8163333,1.92,1.961068757,10.59,4.822222222,82.4,55.445,7.98,26.86,66.72,0.0675,2.005,0.11,0.053,0.0515,5.4,0.16,3.17779396,0.299164195,58.9461499,0.022139301,3.742288134,0.120557203,0.090696504,241.1294769,0.012815254,0.072668644,7.446935382,0.295573411,3.274560381,1.0,0.47,0.0,1.01,1.32,0.0,8.56,95.86,0.1,75.0,25.6,10.0,60.0,27.5,8.0,122.41499999999999,122.0,39.81826654,547.0,425.0,87.21311475
2024-10-23 19:00:00,2.69,1145.0,110729.0,3.270314792,4496.0,1564.0,2312.0,0.0,1.5,216.0,1.19,8.0,1.2,10.6,88.03,0.42,3.2,311.8086667,0.95,10.92,87.6,0.44,6.5,30.63,1.04,9.58,69.12,1.18,85.23666667,20.12,949.8163333,1.92,1.961068757,10.59,4.822222222,82.4,55.445,7.98,26.86,66.72,0.0675,2.005,0.11,0.053,0.0515,5.4,0.16,3.17779396,0.299164195,58.9461499,0.022139301,3.742288134,0.120557203,0.090696504,241.1294769,0.012815254,0.072668644,7.446935382,0.295573411,3.274560381,1.0,0.47,0.0,1.01,1.32,0.0,8.56,95.86,0.1,75.0,25.6,10.0,60.0,27.5,8.0,122.68,124.0,40.51900751,549.0,425.0,92.82258065
2024-10-23 20:00:00,2.74,1131.0,110398.0,3.283028388,4500.0,1456.0,2312.0,0.0,1.47,209.0,1.27,7.0,1.2,10.6,88.03,0.42,3.2,311.8086667,0.95,10.92,87.6,0.44,6.5,30.63,1.04,9.58,69.12,1.18,85.23666667,20.12,949.8163333,1.92,1.961068757,10.59,4.822222222,82.4,55.445,7.98,26.86,66.72,0.0675,2.005,0.11,0.053,0.0515,5.4,0.16,3.17779396,0.299164195,58.9461499,0.022139301,3.742288134,0.120557203,0.090696504,241.1294769,0.012815254,0.072668644,7.446935382,0.295573411,3.274560381,1.0,0.47,0.0,1.01,1.32,0.0,8.56,95.86,0.1,75.0,25.6,10.0,60.0,27.5,8.0,122.8125,125.0,41.31764706,550.0,425.0,89.52
2024-10-23 21:00:00,2.68,1140.0,110687.0,3.275190232,4501.0,1453.0,2337.0,0.0,1.41,214.0,1.27,7.0,1.2,10.6,88.03,0.42,3.2,311.8086667,0.95,10.92,87.6,0.44,6.5,30.63,1.04,9.58,69.12,1.18,85.23666667,20.12,949.8163333,1.92,1.961068757,10.59,4.822222222,82.4,55.445,7.98,26.86,66.72,0.0675,2.005,0.11,0.053,0.0515,5.4,0.16,3.17779396,0.299164195,58.9461499,0.022139301,3.742288134,0.120557203,0.090696504,241.1294769,0.012815254,0.072668644,7.446935382,0.295573411,3.274560381,1.0,0.47,0.0,1.01,1.32,0.0,8.56,95.86,0.1,75.0,25.6,10.0,60.0,27.5,8.0,122.8125,125.0,40.10343206,550.0,425.0,85.36
2024-10-23 22:00:00,2.68,1143.0,111371.0,3.255090661,4501.0,1455.0,2329.0,0.0,1.4,216.0,1.28,6.0,1.2,10.6,88.03,0.42,3.2,311.8086667,0.95,10.92,87.6,0.44,6.5,30.63,1.04,9.58,69.12,1.18,85.23666667,20.12,949.8163333,1.92,1.961068757,10.59,4.822222222,82.4,55.445,7.98,26.86,66.72,0.0675,2.005,0.11,0.053,0.0515,5.4,0.16,3.17779396,0.299164195,58.9461499,0.022139301,3.742288134,0.120557203,0.090696504,241.1294769,0.012815254,0.072668644,7.446935382,0.295573411,3.274560381,1.0,0.47,0.0,1.01,1.32,0.0,8.56,95.86,0.1,75.0,25.6,10.0,60.0,27.5,8.0,122.8125,125.0,40.8360888,550.0,425.0,89.6
2024-10-23 23:00:00,2.48,1150.0,110682.0,3.275338073,4501.0,1424.0,2391.0,0.0,1.18,229.0,1.3,7.0,1.2,10.78,87.88,0.4,3.1,282.1113333,0.94,11.25,87.27,0.45,6.0,30.48766667,1.03,9.86,69.18,0.93,89.61,20.03,973.9103333,1.975,1.929436431,10.535,5.067777778,82.06666667,55.35,7.245,27.86,66.72,0.073,2.005,0.12,0.0535,0.052,5.46,0.165,2.533120797,0.193981731,59.28239508,0.012058187,3.23383968,0.06,0.060581868,296.8027778,0.009485453,0.055246449,8.190764556,0.259285863,3.728636674,1.0,0.43,0.0,0.92,1.3,0.0,12.85,96.1,0.1,75.0,25.6,10.0,60.0,27.5,8.0,122.15,120.0,40.58373871,545.0,425.0,82.5
2024-10-24 00:00:00,2.67,1149.0,111136.0,2.899131624,4000.0,1577.0,2312.0,0.0,1.5,217.0,1.17,7.0,1.2,10.78,87.88,0.4,3.1,282.1113333,0.94,11.25,87.27,0.45,6.0,30.48766667,1.03,9.86,69.18,0.93,89.61,20.03,973.9103333,1.975,1.929436431,10.535,5.067777778,82.06666667,55.35,7.245,27.86,66.72,0.073,2.005,0.12,0.0535,0.052,5.46,0.165,2.533120797,0.193981731,59.28239508,0.012058187,3.23383968,0.06,0.060581868,296.8027778,0.009485453,0.055246449,8.190764556,0.259285863,3.728636674,1.0,0.43,0.0,0.92,1.3,0.0,12.85,96.1,0.1,75.0,25.6,10.0,60.0,27.5,8.0,122.945,126.0,40.13573602,551.0,425.0,86.11111111
2024-10-24 01:00:00,2.49,1140.0,111200.0,3.260816137,4502.0,1447.0,2353.0,0.0,1.2,227.0,1.29,8.0,1.2,10.78,87.88,0.4,3.1,282.1113333,0.94,11.25,87.27,0.45,6.0,30.48766667,1.03,9.86,69.18,0.93,89.61,20.03,973.9103333,1.975,1.929436431,10.535,5.067777778,82.06666667,55.35,7.245,27.86,66.72,0.073,2.005,0.12,0.0535,0.052,5.46,0.165,2.533120797,0.193981731,59.28239508,0.012058187,3.23383968,0.06,0.060581868,296.8027778,0.009485453,0.055246449,8.190764556,0.259285863,3.728636674,1.0,0.43,0.0,0.92,1.3,0.0,12.85,96.1,0.1,75.0,25.6,10.0,60.0,27.5,8.0,122.15,120.0,40.51387933,545.0,425.0,86.66666667
