Repository: saikumar-voptimai/evonith_bf_webapp

# Evonith BF2 — Blast Furnace Intelligence Platform

Monitoring, modelling and optimisation of **Blast Furnace 2 (BF2)** at Evonith Steel: live telemetry from InfluxDB,
manual plant reports from Neon PostgreSQL, a two-zone energy model of the furnace, blend and fuel optimisers, a
conversational assistant (FurnaceMind) and a live digital twin evaluated every hour.

The platform has three deployable parts that share one Python service layer, plus the shared data library:

| Part | Path | What it is |
|---|---|---|
| **Streamlit app** (legacy) | `src/app.py`, `src/custom_pages/` | The original 11-page dashboard; still the home of the model pages. Served under `/legacy` in production |

File: src/assets/data/furnace_dataset_20260525_002530_771382.csv (part 87 of 209)
GO%,ORE_NA2O%,ORE_P%,ORE_TIO2%,ORE_AL2O3%,ORE_SIO2%,ORE_MNO%,ORE_CAO%,ORE_K2O%,ORE_CALC_MT,PELLET_PCT_SIO2,PELLET_PCT_AL2O3,PELLET_PCT_FE2O3,PELLET_PCT_MGO,PELLET_PCT_TIO2,PELLET_PCT_NA2O,TOTAL_PELLET_CALC_MT,PELLET_PCT_K2O,PELLET_PCT_TM,PELLET_PCT_LOI,PELLET_PCT_MNO,PELLET_PCT_CAO,PELLET_PCT_P,CHARGES/HRS.,STOCKRODLEVEL,CHEM_PCT_C,CHEM_PCT_CR,CHEM_PCT_FE,CHEM_PCT_MN,CHEM_PCT_P,CHEM_PCT_S,CHEM_PCT_SI,CHEM_PCT_TI,SLAG_BASICITY,SLAG_PCT_AL2O3,SLAG_PCT_CAO,SLAG_PCT_FEO,SLAG_PCT_K2O,SLAG_PCT_MGO,SLAG_PCT_MNO,SLAG_PCT_NA2O,SLAG_PCT_S,SLAG_PCT_SIO2,SLAG_PCT_TIO2,SLAG_T_BASICITY,HMT_GT_1480C,COKE_DISCHARGE_TIME,WEIGHTED_COKE_ANGLE,TOTAL_COKE_PORTIONS,NON_COKE_DISCHARGE_TIME,WEIGHTED_NON_COKE_ANGLE,TOTAL_NON_COKE_PORTIONS,TOTAL HEAT LOAD,FTG_UPTAKE_TEMP_A,FTG_UPTAKE_TEMP_B,FTG_UPTAKE_TEMP_C,FTG_UPTAKE_TEMP_D,FTG_UPTAKE_TEMP_AVG,HEARTH_TEMP_A,HEARTH_TEMP_B,HEARTH_TEMP_C,HEARTH_TEMP_D,HEARTH_TEMP_AVG,BOSH_TEMP_A,BOSH_TEMP_C,BOSH_TEMP_D,BELLY_TEMP_A,BELLY_TEMP_C,BELLY_TEMP_D,LOWER_STACK_TEMP_A,LOWER_STACK_TEMP_B,LOWER_STACK_TEMP_C,LOWER_STACK_TEMP_D,PCI_KG/THM,ACT. FUEL RATEKG/THM.,FURNACETOPGASANALYSISCO2ETACO,COKE RATE KG/THM,PRODUCTIONTONNESPERHR,HOT BLAST PRESSUREBAR,TOPPRESSUREBAR,DIFFERENTIAL PRESSURETOTALBAR,HOT BLAST TEMP.OC,OXYGENFLOWNM3/HR.,STEAMKGS/HR.,RAFTOC,PERMEABILITYKGS/HR.,TUYEREVELOCITYM/S,HOT BLAST VOLUMENM3/HR.,O2 ENRICHMENT %,BOTTOMBAR,FURNACE TOP GAS ANALYSISH2%,UNITCOST LAKHS/THM,BOSH_TEMP_B,FURNACE TOP GAS ANALYSISCO2%,FURNACE TOP GAS ANALYSISONLINE (ANALYZER)CO%
2026-01-10 19:00:00,1.0568428045436686,12.29884811907555,0.459192027,86.6443090763808,0.48665310708969484,4.605333333333333,0.47,1.1,0.49,86.18,12.72,1.1361666666666665,69.98,9.0,19.55,1.69,12.33952387,5.665555556,78.84444444,70.64,34.69,0.05000000000000001,5.41,2.23,9.34,2.78,0.031,0.17,54.72,10.44,0.051,1.929759704,0.19000000000000003,16.279333333333334,0.0,0.0,0.0,0.0,0.0,0.0,0.0,0.0,57.597481330502035,5.905806861833235,3.2384704802378494,0.0591771942785042,0.02189069811076003,0.08762411618959326,0.37159801016843197,4.405316684108292,6.230396567619699,0.19819316837983503,0.26778833676274844,0.035189051591778875,9.328166666666666,0.0,0.0,0.0,0.0,0.0,0.0,0.0,0.0,0.0,0.0,0.0,0.0,0.0,7.0,0.254488152,4.186296296296296,0.01580962962962963,94.81167569629629,0.20845777777777777,0.14024997037037037,0.028992237037037037,0.5284148148148148,0.08010357777777777,1.0773454279333334,20.874074074074073,35.34985185185185,0.3913333333333333,0.4794074074074074,7.842518518518519,0.2906666666666667,0.21125925925925926,0.4812592592592592,32.81392592592592,1.1544444444444444,1.3163495492962962,1475.2444444444445,60.0,27.375,8.0,67.5,27.333333333333332,9.0,0.9618739379639862,178.9358333,167.05875,175.3394444,188.5638889,178.7632639,61.81727279277736,328.31927450990446,449.9256766926874,580.709732572272,356.5399270168673,59.837222222222174,63.18777777777773,70.39499999999985,61.49277777777761,54.20027777777803,58.142777777777916,48.40888888888878,47.59361111111107,40.301666666666655,34.32194444444442,160.76914944444454,536.4916666666667,43.75254919444447,305.0,98.12277777777737,2.835338605555556,1.348142744444445,1.4871243222222215,1200.0,3998.296547,0.0,2288.3727,1237.534697222222,215.54012166666658,110146.13527777775,4.004347169444445,1.2444274880555553,3.2951549027777793,97.55191230138891,59.929166666666795,19.10522769444444,24.560908888888886
2026-01-10 20:00:00,1.056849694364592,12.29890737153549,0.459192027,86.64424293409992,0.4866577921679226,4.606285714285714,0.47000000000000003,1.1,0.49,86.17999999999999,12.72,1.1237142857142857,69.98,9.0,19.55,1.69,12.33952387,5.665555556,78.84444444,70.64,34.69,0.05,5.410000000000001,2.23,9.34,2.78,0.031,0.17,54.71999999999999,10.44,0.051,1.929759704,0.19,16.246285714285712,0.0,0.0,0.0,0.0,0.0,0.0,0.0,0.0,57.7234658717316,5.835908363320185,3.235719875717851,0.05870764551307571,0.02194998074952794,0.08665996342447128,0.36607275507302867,4.37455419328459,6.175932487062823,0.1949214736837923,0.2631347128615042,0.03504048737157616,9.560999999999998,0.0,0.0,0.0,0.0,0.0,0.0,0.0,0.0,0.0,0.0,0.0,0.0,0.0,7.0,0.254488152,4.229411764705882,0.018914117647058824,94.8511682117647,0.20376,0.1457153176470588,0.03395263529411765,0.44743529411764704,0.06964265882352941,1.0676288021411766,20.588588235294118,35.21152941176471,0.4681176470588235,0.5097647058823529,7.862117647058824,0.3295294117647059,0.21988235294117647,0.49011764705882355,32.98105882352941,1.2192941176470589,1.3060114657764705,1470.070588235294,60.0,27.375,8.0,67.5,27.333333333333332,9.0,0.9618739379639862,178.9358333,167.05875,175.3394444,188.5638889,178.7632639,61.81727279277736,328.31927450990446,449.9256766926874,580.709732572272,356.5399270168673,69.20694444444446,58.95888888888918,68.14027777777774,77.4241666666668,53.459722222222226,56.52222222222223,48.27166666666668,47.66611111111115,40.36194444444446,36.993888888888954,163.14718638888905,535.025,44.19737319444447,302.025,96.50825382291697,2.8327385083333336,1.3414056694444447,1.491450363888889,1200.0,3998.296547,0.0,2247.1073222222203,1202.5084861111109,208.05453500000024,107366.1847222222,4.110264638888888,1.2483128200000009,3.380280655555553,97.1232521965278,57.306388888888875,19.06269313888889,24.070988166666687
2026-01-10 21:00:00,1.0582596921966658,12.311033352891327,0.459192027,86.63070695491201,0.4876165906937328,4.6115,0.47,1.1,0.49,86.18,12.72,1.1413333333333333,69.98,9.0,19.55,1.69,12.33952387,5.665555556,78.84444444,70.64,34.69,0.05000000000000001,5.41,2.23,9.34,2.78,0.031,0.17,54.72,10.44,0.051,1.929759704,0.19000000000000003,16.248333333333335,0.0,0.0,0.0,0.0,0.0,0.0,0.0,0.0,57.73157307442517,5.832133301471713,3.2351641478410396,0.058676172644246495,0.02195049509079251,0.08660663171973489,0.3655814368181387,4.371732739265513,6.172362250669337,0.19477543354968777,0.2629621776256086,0.03503113987934441,9.421666666666667,0.0,0.0,0.0,0.0,0.0,0.0,0.0,0.0,0.0,0.0,0.0,0.0,0.0,7.0,0.254488152,4.194117647058824,0.013761176470588235,94.95816091764705,0.18936,0.13547437647058824,0.03495075294117647,0.4135529411764706,0.06062218823529412,1.0683527106117647,20.503882352941176,35.30329411764706,0.3551764705882353,0.4956470588235294,7.989176470588235,0.3012941176470588,0.2128235294117647,0.4971764705882353,33.044588235294114,1.1769411764705882,1.3101196523647058,1474.3058823529411,60.0,27.375,8.0,67.5,27.333333333333332,9.0,0.9618739379639862,178.9358333,167.05875,175.3394444,188.5638889,178.7632639,61.81727279277736,328.31927450990446,449.9256766926874,580.709732572272,356.5399270168673,72.9919444444444,57.154166666666626,71.93361111111113,76.57500000000006,52.72527777777778,55.82805555555531,47.92083333333317,47.65805555555554,40.64638888888898,35.74472222222218,171.3485708333335,535.0,43.81604699999998,302.0,96.06999999999975,2.8005761777777747,1.3481167888888888,1.4524853249999987,1200.0,3998.296547,0.0,2271.2049861111122,1234.2635499999994,213.59669777777788,107367.42750000003,4.108025277777779,1.2118126722222216,3.4176472361111103,98.20368563541669,55.432222222222336,18.720390111111122,24.008560333333318
2026-01-10 22:00:00,1.0579968509562414,12.308772918223678,0.459192027,86.63323023082009,0.4874378586502442,4.602714285714286,0.4699999999999999,1.1,0.49,86.17999999999999,12.72,1.1422857142857141,69.98,9.0,19.55,1.69,12.33952387,5.665555556,78.84444444,70.64,34.69,0.05,5.410000000000001,2.23,9.34,2.78,0.031000000000000003,0.17,54.71999999999999,10.44,0.051,1.929759704,0.19,16.217857142857145,0.0,0.0,0.0,0.0,0.0,0.0,0.0,0.0,57.663125997785656,5.875862510206268,3.2336445436787327,0.05892127336207997,0.02189202029208332,0.08719978827008275,0.36750284503245506,4.381746118770456,6.201431728620283,0.19706621472246127,0.2665006185654989,0.03511354740789117,9.312285714285713,0.0,0.0,0.0,0.0,0.0,0.0,0.0,0.0,0.0,0.0,0.0,0.0,0.0,7.0,0.254488152,4.230869565217391,0.011890760869565217,94.93962319565217,0.18559565217391305,0.1332605652173913,0.034935021739130434,0.40469565217391307,0.05912958695652174,1.0709193827826087,20.579565217391302,35.349782608695655,0.3002173913043478,0.4841304347826087,8.000869565217391,0.28804347826086957,0.20804347826086955,0.4960869565217391,33.00934782608696,1.1697826086956522,1.3132956941086955,1468.5652173913043,60.0,27.375,8.0,67.5,27.333333333333332,9.0,0.9618739379639862,178.9358333,167.05875,175.3394444,188.5638889,178.7632639,61.81727279277736,328.31927450990446,449.9256766926874,580.709732572272,356.5399270168673,74.50499999999995,55.92166666666663,86.66416666666667,68.31833333333333,52.34888888888875,55.570000000000064,47.666666666666806,47.94361111111101,41.52111111111123,37.37361111111109,163.12077305555576,534.9166666666666,44.182130694444425,302.0,96.06999999999975,2.7769096249999983,1.347957102777779,1.4288999399999998,1200.0,3998.296547,0.0,2300.9815361111105,1255.930475,215.8615805555554,107350.4233333334,4.107108908333333,1.1992877899999996,3.3317499361111107,97.11350242986114,54.800555555555334,19.127170333333314,24.161506638888902
2026-01-10 23:00:00,1.0314117734740482,12.303235353028763,0.459192027,86.66535287349718,0.47217647634234416,4.5945,0.47,1.1,0.49,86.18,12.72,1.1086666666666667,69.98,9.0,19.55,1.69,12.33952387,5.665555556,78.84444444,70.64,34.69,0.04800000000000001,5.34,2.23,9.02,2.74,0.03,0.17,54.92000000000001,10.22,0.05000000000000001,1.913857678,0.18000000000000002,15.937166666666664,0.10000000000000002,42.94843282477664,0.4494084327944823,0.4748751774031598,25.637299492887,22.459999999999997,30.77,0.26899999999999996,57.99381833848048,5.621605390393992,3.2635044143580063,0.05781184500439856,0.022370775995964154,0.08381602399098288,0.3662920523712195,4.383423278641642,6.064877034120482,0.1821638427514117,0.24185821959560205,0.03470275864906472,8.636833333333334,0.0,0.0,0.0,0.0,0.0,0.0,0.0,0.0,0.0,0.0,0.0,0.0,0.0,7.0,0.254488152,4.315652173913043,0.012208695652173914,94.83739852173913,0.18892173913043478,0.13639817391304346,0.03424339130434783,0.4125217391304348,0.06265556521739131,1.0747145640869564,20.76217391304348,35.36608695652174,0.28391304347826085,0.4743478260869565,7.935652173913043,0.2847826086956522,0.20478260869565218,0.4895652173913043,32.90826086956522,1.1860869565217391,1.3158503059565216,1456.1739130434783,60.0,27.375,8.0,67.5,27.333333333333332,9.0,0.9618739379639862,178.9358333,167.05875,175.3394444,188.5638889,178.7632639,61.81727279277736,328.31927450990446,449.9256766926874,580.709732572272,356.5399270168673,69.06277777777778,54.85805555555575,86.44111111111116,62.11694444444438,51.8688888888889,55.48638888888878,47.3786111111109,47.416666666666586,41.92361111111138,38.71055555555564,153.98472499999986,523.1527777777778,44.123182777777764,302.0,94.0377499999999,2.798707502777776,1.3480523083333351,1.4506977749999999,1200.0,3998.296547,0.0,2225.772441666668,1239.7617472222234,198.5713766666666,107687.55611111116,3.8719043555555572,1.2193711972222219,3.224625488888889,95.90297606249999,56.26805555555575,18.98842616666666,24.048105666666643
2026-01-11 00:00:00,1.0314117734740482,12.303235353028763,0.459192027,86.66535287349718,0.47217647634234416,4.5945,0.47,1.1,0.49,86.18,12.72,1.1086666666666667,69.98,9.0,19.55,1.69,12.33952387,5.043333333,79.0,71.64,36.37,0.04800000000000001,5.34,2.23,9.02,2.74,0.03,0.17,54.92000000000001,10.22,0.05000000000000001,1.913857678,0.18000000000000002,15.937166666666664,0.10000000000000002,42.94843282477664,0.4494084327944823,0.4748751774031598,25.637299492887,22.459999999999997,30.77,0.26899999999999996,57.99381833848048,5.621605390393992,3.2635044143580063,0.05781184500439856,0.022370775995964154,0.08381602399098288,0.3662920523712195,4.383423278641642,6.064877034120482,0.1821638427514117,0.24185821959560205,0.03470275864906472,8.636833333333334,0.0,0.0,0.0,0.0,0.0,0.0,0.0,0.0,0.0,0.0,0.0,0.0,0.0,7.0,0.254488152,4.400434782608696,0.01252663043478261,94.73517384782608,0.19224782608695654,0.13953578260869565,0.03355176086956522,0.42034782608695653,0.06618154347826087,1.0785097453913044,20.944782608695654,35.38239130434783,0.26760869565217393,0.46456521739130435,7.870434782608696,0.2815217391304348,0.20152173913043478,0.4830434782608696,32.80717391304348,1.202391304347826,1.3184049178043478,1443.7826086956522,60.0,27.375,8.0,67.5,27.333333333333332,9.0,0.9618739379639862,178.9358333,167.05875,175.3394444,188.5638889,178.7632639,61.81727279277736,328.31927450990446,449.9256766926874,580.709732572272,356.5399270168673,66.70805555555546,53.464444444444354,70.4991666666666,59.05722222222245,50.90222222222229,54.968055555555566,46.732222222222205,46.48472222222197,42.286111111111,38.52916666666663,151.24403,526.6805555555555,43.14237655555557,302.0,92.78555555555548,2.698298361111109,1.3418837444444445,1.3563411747222212,1200.0,3998.296547,0.0,2288.4994055555567,1316.7572361111108,212.9019019444444,106933.86638888887,3.7545508333333304,1.1480331266666661,3.0948270194444434,95.539833975,58.67333333333342,18.55254172222222,24.455054444444468
2026-01-11 01:00:00,1.0314117734740482,12.303235353028763,0.459192027,86.66535287349718,0.47217647634234416,4.5945,0.47,1.1,0.49,86.18,12.72,1.1086666666666667,69.98,9.0,19.55,1.69,12.33952387,5.043333333,79.0,71.64,36.37,0.04800000000000001,5.34,2.23,9.02,2.74,0.03,0.17,54.92000000000001,10.22,0.05000000000000001,1.913857678,0.18000000000000002,15.937166666666664,0.10000000000000002,42.94843282477664,0.4494084327944823,0.4748751774031598,25.637299492887,22.459999999999997,30.77,0.26899999999999996,57.99381833848048,5.621605390393992,3.2635044143580063,0.05781184500439856,0.022370775995964154,0.08381602399098288,0.3662920523712195,4.383423278641642,6.064877034120482,0.1821638427514117,0.24185821959560205,0.03470275864906472,8.636833333333334,0.0,0.0,0.0,0.0,0.0,0.0,0.0,0.0,0.0,0.0,0.0,0.0,0.0,7.0,0.254488152,4.44,0.012629117647058824,94.69169911764706,0.1938,0.14120141176470588,0.034227117647058825,0.42023529411764704,0.06620794117647058,1.0736969568235293,20.968823529411765,35.300588235294114,0.26,0.4435294117647059,7.88,0.2847058823529412,0.19529411764705884,0.48,32.88,1.2123529411764706,1.3133523024705882,1434.4705882352941,60.0,27.375,8.0,67.5,27.333333333333332,9.0,0.9618739379639862,178.9358333,167.05875,175.3394444,188.5638889,178.7632639,61.81727279277736,328.31927450990446,449.9256766926874,580.709732572272,356.5399270168673,73.51638888888897,53.10083333333335,66.66111111111103,60.478611111111086,50.28388888888884,54.73000000000013,46.30666666666666,46.155555555555466,42.28888888888901,39.89138888888888,147.68897750000014,529.5277777777778,43.262307305555545,302.0,97.30166666666648,2.705162461111114,1.2989167277777773,1.40610725,1200.0,3998.296547,0.0,2233.1912500000003,1238.2528750000008,200.05265888888883,104346.44,3.8447894722222236,1.173238053888888,3.19965278333333,95.06878951875002,71.87694444444429,18.804350250000024,24.661844444444437
2026-01-11 02:00:00,1.0314117734740482,12.303235353028763,0.459192027,86.66535287349718,0.47217647634234416,4.5945,0.47,1.1,0.49,86.18,12.72,1.1086666666666667,69.98,9.0,19.55,1.69,12.33952387,5.043333333,79.0,71.64,36.37,0.04800000000000001,5.34,2.23,9.02,2.74,0.03,0.17,54.92000000000001,10.22,0.05000000000000001,1.913857678,0.18000000000000002,15.937166666666664,0.10000000000000002,42.94843282477664,0.4494084327944823,0.4748751774031598,25.637299492887,22.459999999999997,30.77,0.26899999999999996,57.99381833848048,5.621605390393992,3.2635044143580063,0.05781184500439856,0.022370775995964154,0.08381602399098288,0.3662920523712195,4.383423278641642,6.064877034120482,0.1821638427514117,0.24185821959560205,0.03470275864906472,8.636833333333334,0.0,0.0,0.0,0.0,0.0,0.0,0.0,0.0,0.0,0.0,0.0,0.0,0.0,7.0,0.254488152,4.44,0.012543088235294118,94.6996305882353,0.1938,0.14157905882352942,0.03609858823529412,0.41317647058823526,0.06317220588235294,1.061352194617647,20.854117647058825,35.13294117647059,0.26,0.4126470588235294,7.955,0.29352941176470587,0.1864705882352941,0.48,33.105000000000004,1.216764705882353,1.3016433633529412,1427.8529411764705,60.0,27.375,8.0,67.5,27.333333333333332,9.0,0.9618739379639862,178.9358333,167.05875,175.3394444,188.5638889,178.7632639,61.81727279277736,328.31927450990446,449.9256766926874,580.709732572272,356.5399270168673,70.00666666666653,61.273611111111094,64.82777777777767,79.19916666666668,50.4430555555555,54.79638888888899,46.22944444444426,46.04861111111098,43.19277777777777,49.57833333333337,164.77836194444444,530.0,43.61463716666663,302.0,85.39555555555586,2.6390857444444475,1.2992307638888885,1.3399503583333348,1200.0,3998.296547,0.0,2270.4261861111113,1288.834294444445,208.0194066666664,103491.0721388888,3.7934565222222263,1.1371961116666662,3.052935305555554,97.3331329576389,68.58055555555553,18.62408344444446,24.07901747222221
2026-01-11 03:00:00,1.0330378638651783,12.314160647844165,0.459192027,86.65280148829063,0.4732435981615233,4.569000000000001,0.4699999999999999,1.1,0.49,86.18,12.72,1.129,69.98,9.0,19.55,1.69,12.33952387,5.043333333,79.0,71.64,36.37,0.048,5.34,2.23,9.02,2.74,0.030000000000000002,0.17,54.92,10.22,0.05,1.9138576779999998,0.18,16.78,0.10000000000000002,44.03891891891893,0.4573621621621622,0.47945945945945945,25.13967567567567,22.46,30.77,0.37,57.99486701816052,5.631181019332161,3.2581605155243114,0.057790275336848274,0.02232489748096075,0.08393040421792619,0.3643386057410662,4.3713391915641475,6.063504393673111,0.18304276508494433,0.2436028119507909,0.03470451083772701,8.535,0.0,0.0,0.0,0.0,0.0,0.0,0.0,0.0,0.0,0.0,0.0,0.0,0.0,7.0,0.254488152,4.424,0.01248,94.65653726666667,0.19652,0.14228586666666668,0.0352086,0.46559999999999996,0.06736826666666666,1.0569519144666666,20.731333333333332,35.129999999999995,0.25733333333333336,0.39133333333333337,8.007333333333333,0.28933333333333333,0.18,0.47733333333333333,33.238,1.1893333333333334,1.2978618685333334,1428.0666666666666,60.0,27.375,8.0,67.5,27.333333333333332,9.0,0.9618739379639862,178.9358333,167.05875,175.3394444,188.5638889,178.7632639,61.81727279277736,328.31927450990446,449.9256766926874,580.709732572272,356.5399270168673,64.82416666666664,66.66305555555553,64.926111111111,90.19500000000001,51.03638888888894,55.175833333333344,46.138888888889014,45.89083333333347,44.611666666666615,52.26305555555572,154.8041443333332,530.0,43.830439777777784,302.0,89.97325000000023,2.6651876944444446,1.2990022972222235,1.3660137286111103,1200.0,3998.296547,0.0,2218.6708305555567,1250.637777777778,196.63131638888893,102031.52886111112,3.6095238416666664,1.172012370833333,3.0870868777777805,96.01154912416665,64.39805555555553,18.918498944444433,24.244695666666672
2026-01-11 04:00:00,1.032582250940204,12.311099498504497,0.459192027,86.65631825055529,0.4729446021795089,4.638166666666667,0.47,1.1,0.49,86.18,12.72,1.088,69.98,9.0,19.55,1.69,12.33952387,5.043333333,79.0,71.64,36.37,0.04800000000000001,5.34,2.23,9.02,2.74,0.03,0.17,54.919999999999995,10.22,0.05000000000000001,1.913857678,0.18000000000000002,16.7195,0.10000000000000002,44.124279941596576,0.45798476384096715,0.47981830768931827,25.100722700324507,22.459999999999997,30.77,0.3681666666666667,57.957542126414644,5.645781673571212,3.262175044824015,0.05794000652032855,0.02233521841660265,0.08414244469386588,0.36712253778898,4.387565474981773,6.08019301514785,0.18346716741217836,0.24390917172318405,0.034746728079519694,8.4385,0.0,0.0,0.0,0.0,0.0,0.0,0.0,0.0,0.0,0.0,0.0,0.0,0.0,7.0,0.254488152,4.364000000000001,0.01248,94.47312576666667,0.20672000000000001,0.14389786666666665,0.0267246,0.6816,0.09145176666666667,1.0743989599666666,20.586333333333332,35.58,0.24733333333333332,0.39633333333333337,7.997333333333334,0.24933333333333332,0.18,0.4673333333333333,33.118,1.0743333333333334,1.3158808455333333,1447.0666666666666,60.0,27.375,8.0,67.5,27.333333333333332,9.0,0.9618739379639862,178.9358333,167.05875,175.3394444,188.5638889,178.7632639,61.81727279277736,328.31927450990446,449.9256766926874,580.709732572272,356.5399270168673,62.91000000000021,78.45305555555554,68.74500000000002,81.51333333333338,51.6588888888891,56.70499999999998,45.99638888888886,45.76499999999982,45.68111111111105,53.2100000000001,168.5339613888886,530.0,42.61509308333331,302.0,80.05833333333325,2.636356991666665,1.2994188527777781,1.3370339083333336,1200.0,3998.296547,0.0,2293.112825,1280.095052777777,209.44924999999995,102522.53761111108,3.5921788694444463,1.1538941005555554,3.1084346138888885,97.83074988402774,60.63500000000002,18.276355472222217,24.61400488888888
2026-01-11 05:00:00,1.0309173260983597,12.299913284723354,0.459192027,86.66916938917828,0.47185199525204846,4.648714285714285,0.4699999999999999,1.1,0.49,86.17999999999999,12.72,1.1094285714285714,69.98,9.0,19.55,1.69,12.33952387,5.043333333,79.0,71.64,36.37,0.048,5.339999999999999,2.23,9.02,2.7399999999999998,0.03,0.17,54.92,10.22,0.05,1.913857678,0.18,16.743714285714287,0.1,44.34861657406566,0.4596210184172524,0.48076139390043365,24.998350692107927,22.46,30.77,0.3692857142857143,57.926445975043876,5.612410404977701,3.2893734328478823,0.058143925027264655,0.02255170032844749,0.08377036117834401,0.3779929188389728,4.454108390832042,6.0982177807450535,0.17975849463230728,0.2361698310146572,0.03476850142064593,8.171142857142858,0.0,0.0,0.0,0.0,0.0,0.0,0.0,0.0,0.0,0.0,0.0,0.0,0.0,7.0,0.254488152,4.322909090909091,0.012688,94.36847854545454,0.21222181818181818,0.14367316363636362,0.020914345454545454,0.8136242424242424,0.10549079393939394,1.0870892349333332,20.411151515151516,35.92551515151515,0.25551515151515153,0.40290909090909094,7.99969696969697,0.22096969696969698,0.18096969696969697,0.45806060606060606,33.04745454545455,0.9967878787878788,1.3291553876484847,1459.9333333333334,60.0,27.375,8.0,67.5,27.333333333333332,9.0,0.9618739379639862,178.9358333,167.05875,175.3394444,188.5638889,178.7632639,61.81727279277736,328.31927450990446,449.9256766926874,580.709732572272,356.5399270168673,63.16560000000001,80.78319999999995,80.81999999999996,77.6152,52.3288,57.874399999999966,46.06320000000003,45.592000000000006,43.825599999999994,52.56160000000005,146.99539600000006,530.0,43.626254800000005,302.0,94.05991999999998,2.7487614800000006,1.3271232399999995,1.4211457679999997,1200.0,3998.296547,0.0,2314.7806000000005,1262.554256,212.44384319999992,107411.21519999999,3.9143345679999997,1.2308193711999997,3.0330092799999986,94.97688997,61.943199999999976,19.063541920000002,24.632638800000013
2026-01-11 06:00:00,1.0325442601544583,12.310844247912767,0.459192027,86.65661149193276,0.47291967072636326,4.652833333333333,0.47,1.1,0.49,86.18,12.72,1.1079999999999999,69.98,9.0,19.55,1.69,12.33952387,5.043333333,79.0,71.64,36.37,0.04800000000000001,5.34,2.23,9.02,2.74,0.03,0.17,54.919999999999995,10.22,0.05000000000000001,1.913857678,0.18000000000000002,16.746333333333332,0.10000000000000002,43.806140233022575,0.4556643333864179,0.47848088379620624,25.245900063921805,22.460000000000004,30.77,0.37166666666666665,57.98609186790012,5.609602071920828,3.272206708645236,0.05786896612898473,0.02244150971200222,0.08367884505779712,0.36969000622758924,4.404279194969946,6.069691562568694,0.18091123712324045,0.2392835923444253,0.034707076559348064,8.194999999999999,0.0,0.0,0.0,0.0,0.0,0.0,0.0,0.0,0.0,0.0,0.0,0.0,0.0,7.0,0.254488152,4.333818181818182,0.013468,94.48043309090909,0.20480363636363635,0.13839752727272725,0.02245689090909091,0.7147151515151515,0.09190752121212122,1.0866983909333332,20.1529696969697,35.983696969696965,0.3136969696969697,0.4138181818181818,8.036060606060605,0.22460606060606061,0.1846060606060606,0.4507878787878788,33.11290909090909,1.0222424242424242,1.329382733830303,1455.9333333333334,60.0,27.375,8.0,67.5,27.333333333333332,9.0,0.9618739379639862,178.9358333,167.05875,175.3394444,188.5638889,178.7632639,61.81727279277736,328.31927450990446,449.9256766926874,580.709732572272,356.5399270168673,62.813888888888805,77.06861111111118,77.89305555555542,77.53916666666686,52.771111111110955,58.069444444444464,46.37055555555548,45.907777777777866,44.393055555555534,52.90527777777762,155.5771266666667,530.0,42.72157047222221,302.0,90.71225000000008,2.7905051861111114,1.3481180249999978,1.4425585500000002,1200.0,3998.296547,0.0,2289.0474500000005,1254.4531555555554,207.95305,108287.94472222227,3.9535194638888913,1.2462302983333333,3.1245498861111103,96.11396928333333,62.941388888888994,18.61619944444447,24.96156447222223
2026-01-11 07:00:00,1.046898166730241,12.168401292241105,0.459192027,86.78470054102866,0.46530920838555506,4.679428571428572,0.505,1.095,0.49,86.46,12.445000000000002,1.1122857142857143,69.98,9.0,19.55,1.69,12.33952387,5.043333333,79.0,71.64,36.37,0.051,5.44,2.3,9.24,2.78,0.029,0.18,54.62,10.55,0.049,1.939338235,0.19,17.150714285714283,0.1,89.63106951871657,0.4808021390374332,0.5483422459893047,4.572513368983956,22.46,30.77,0.18571428571428572,58.02487129271633,5.755560898152777,3.3185936601612362,0.0596253987507106,0.017376871163155217,0.08952026037266224,0.3636863616994078,4.103366855571262,5.89798830038881,0.1840897613922154,0.25149241306155273,0.03401760804406049,7.938142857142857,0.0,0.0,0.0,0.0,0.0,0.0,0.0,0.0,0.0,0.0,0.0,0.0,0.0,7.0,0.254488152,4.3447272727272725,0.014248,94.59238763636364,0.19738545454545456,0.1331218909090909,0.023999436363636363,0.6158060606060606,0.0783242484848485,1.0863075469333332,19.894787878787877,36.04187878787879,0.3718787878787879,0.42472727272727273,8.072424242424242,0.22824242424242425,0.18824242424242424,0.44351515151515153,33.178363636363635,1.0476969696969698,1.329610080012121,1451.9333333333334,60.0,27.375,8.0,67.5,27.333333333333332,9.0,0.9618739379639862,178.9358333,167.05875,175.3394444,188.5638889,178.7632639,61.81727279277736,328.31927450990446,449.9256766926874,580.709732572272,356.5399270168673,61.41722222222219,79.5677777777777,73.80638888888882,73.59472222222217,53.01111111111114,57.76055555555565,46.67722222222224,46.13083333333337,44.96944444444448,53.69666666666659,165.94233555555573,540.3472222222222,43.283884416666645,303.5833333333333,97.57497222222193,2.727884613888892,1.3481210222222204,1.3798163999999997,1200.0,3998.296547,0.0,2282.162724999999,1322.5496111111113,221.61030555555573,109290.54361111116,4.027003611111109,1.1869308249999995,3.3761172333333334,97.88319279444447,61.48305555555551,19.099271944444432,25.027416277777743
2026-01-11 08:00:00,1.0470614592751895,12.169876757022246,0.459192027,86.78306178370256,0.46544334154747696,4.682833333333334,0.505,1.095,0.49,86.46,12.445,1.0806666666666667,69.98,9.0,19.55,1.69,12.33952387,5.043333333,79.0,71.64,36.37,0.051,5.44,2.3,9.24,2.78,0.029,0.18000000000000002,54.62,10.55,0.04900000000000001,1.939338235,0.19000000000000003,17.215833333333332,0.10000000000000002,97.33,0.51,0.57,1.08,22.46,30.77,0.15566666666666665,58.245901782433975,5.6338941408292085,3.332629260280337,0.05858468073192303,0.017486253228163044,0.0881681522961732,0.3568245370321705,4.043362212819523,5.788158912542763,0.17934221538839498,0.24412064743479214,0.03398356630234537,7.985833333333333,0.0,0.0,0.0,0.0,0.0,0.0,0.0,0.0,0.0,0.0,0.0,0.0,0.0,7.0,0.254488152,4.337172413793104,0.014208103448275862,94.62011906896552,0.1938,0.13091663448275861,0.024745,0.6039172413793104,0.07512153793103449,1.0803687855103448,19.60751724137931,36.00586206896552,0.3935862068965517,0.4449655172413793,8.13703448275862,0.24496551724137933,0.19427586206896552,0.4357241379310345,33.32972413793104,1.0942068965517242,1.324499264475862,1444.441379310345,60.0,27.375,8.0,67.5,27.333333333333332,9.0,0.9618739379639862,178.9358333,167.05875,175.3394444,188.5638889,178.7632639,61.81727279277736,328.31927450990446,449.9256766926874,580.709732572272,356.5399270168673,62.47611111111109,74.1908333333333,62.04083333333325,68.7388888888888,52.85499999999987,56.16361111111103,46.698055555555804,46.228055555555585,43.88805555555556,52.4583333333333,160.77012944444485,540.7222222222222,42.94676791666668,307.0,97.60666666666641,2.7781836138888885,1.3481921972222213,1.4299978555555557,1200.0,3998.296547,0.0,2283.8823361111104,1276.6212638888892,215.4575333333334,109095.67944444437,4.0381191722222205,1.2154127344444439,3.3674768722222224,98.05204215138895,59.72944444444442,18.532094138888887,24.619092555555536
2026-01-11 09:00:00,1.047431417490025,12.173219593749156,0.459192027,86.77934898876083,0.46574723579537775,4.702,0.505,1.095,0.49,86.46,12.445000000000002,1.103142857142857,69.98,9.0,19.55,1.69,12.33952387,5.043333333,79.0,71.64,36.37,0.051,5.44,2.3,9.24,2.78,0.029,0.18,54.62,10.55,0.049,1.939338235,0.19,17.241285714285713,0.1,97.33,0.51,0.57,1.08,22.46,30.77,0.157,58.24024119728512,5.669381115041746,3.3048178510897026,0.05853905627646668,0.01728637607763413,0.08837419275421701,0.3515774692012205,4.012115412190611,5.7868689713387065,0.18235578091511592,0.24936911105393025,0.03403134691669153,7.929285714285713,0.0,0.0,0.0,0.0,0.0,0.0,0.0,0.0,0.0,0.0,0.0,0.0,0.0,7.0,0.254488152,4.312344827586207,0.013401206896551724,94.56906113793104,0.1938,0.13158366896551724,0.024745,0.6734344827586206,0.08162967586206896,1.0692400368206898,19.29303448275862,35.88172413793104,0.38117241379310346,0.47393103448275864,8.228068965517242,0.27393103448275863,0.20255172413793104,0.42744827586206896,33.56144827586207,1.1604137931034484,1.314394684751724,1433.6827586206896,60.0,27.375,8.0,67.5,27.333333333333332,9.0,0.9618739379639862,178.9358333,167.05875,175.3394444,188.5638889,178.7632639,61.81727279277736,328.31927450990446,449.9256766926874,580.709732572272,356.5399270168673,61.59999999999993,70.71333333333298,62.52888888888889,68.82555555555554,52.66249999999998,54.73916666666674,46.88361111111102,46.54333333333329,40.91638888888893,43.60777777777786,179.95027333333343,550.4361111111111,44.27142813888892,307.0,91.15333333333317,2.746399188888892,1.3483259555555571,1.3979778472222213,1200.0,3998.296547,0.0,2296.2550722222236,1301.4099333333334,222.91361527777786,109074.90166666667,4.042947516666662,1.1915066305555548,3.348805611111112,100.59341121666668,58.329166666666815,19.01323769444442,23.932484888888897
2026-01-11 10:00:00,1.0470781099584958,12.170027207839265,0.459192027,86.78289468220224,0.4654570188944786,4.792571428571429,0.505,1.095,0.49,86.46,12.445000000000002,1.105,69.98,9.0,19.55,1.69,12.33952387,5.043333333,79.0,71.64,36.37,0.051,5.44,2.3,9.24,2.78,0.029,0.18,54.62,10.55,0.049,1.939338235,0.19,17.260571428571428,0.1,97.33,0.51,0.57,1.08,22.46,30.77,0.16185714285714287,57.724907647925775,6.022280793343945,3.213381395673704,0.060810913241043506,0.016609858742922323,0.09189324517653648,0.35597792722215355,4.081901324848528,6.03416215615124,0.19960987865481214,0.2773777012381871,0.03421104077108199,7.326857142857143,0.0,0.0,0.0,0.0,0.0,0.0,0.0,0.0,0.0,0.0,0.0,0.0,0.0,7.0,0.254488152,4.2924827586206895,0.012715344827586208,94.53168022758621,0.1938,0.13221735172413793,0.024774255172413794,0.7257379310344827,0.08659213103448275,1.0592606557034483,19.00089655172414,35.778689655172414,0.37124137931034484,0.4979310344827586,8.304620689655174,0.3,0.21,0.42,33.77703448275862,1.2204137931034482,1.305127558586207,1425.489655172414,60.0,27.375,8.0,67.5,27.333333333333332,9.0,0.9618739379639862,178.9358333,167.05875,175.3394444,188.5638889,178.7632639,61.81727279277736,328.31927450990446,449.9256766926874,580.709732572272,356.5399270168673,62.530000000000314,70.49166666666636,75.33333333333333,70.73277777777768,52.373888888888715,54.40222222222218,47.26361111111089,47.06166666666656,39.529999999999916,40.04416666666658,158.96031666666673,552.0,44.18140299999999,307.0,93.4735901655614,2.7429710638888904,1.3482813722222238,1.3947859297222227,1200.0,3998.296547,0.0,2270.2366388888877,1286.9955916666668,218.66426833333358,107456.24305555549,3.835374694444448,1.1780300749999988,3.421320405555554,97.81224195833335,58.29416666666655,19.12577138888887,24.167149388888888
2026-01-11 11:00:00,1.0471250825582208,12.170451638829638,0.459192027,86.78242327861214,0.46549560352996705,4.8125,0.505,1.095,0.49,86.46,12.445,1.1363333333333332,69.98,9.0,19.55,1.69,12.33952387,5.043333333,79.0,71.64,36.37,0.051,5.44,2.3,9.24,2.78,0.028999999999999998,0.18000000000000002,54.62,10.55,0.04900000000000001,1.939338235,0.19000000000000003,17.294666666666668,0.09999999999999999,97.33,0.51,0.57,1.08,22.46,30.77,0.1745,58.38726771658613,5.626918603304687,3.2815312727883086,0.057760893080056365,0.017124938019435373,0.08767848933457527,0.34056882560086965,3.933242431676246,5.708936477468904,0.182634498093496,0.2504782358089418,0.03406444746258079,7.9975,0.0,0.0,0.0,0.0,0.0,0.0,0.0,0.0,0.0,0.0,0.0,0.0,0.0,7.0,0.254488152,4.317310344827586,0.013118793103448276,94.61739250344829,0.1938,0.13255086896551724,0.025066806896551722,0.6231172413793103,0.07764344137931034,1.059625582737931,18.909862068965516,35.86558620689655,0.3836551724137931,0.4772413793103448,8.250827586206897,0.3,0.21,0.42,33.84737931034483,1.2245517241379311,1.303397514448276,1440.3862068965518,60.0,27.375,8.0,67.5,27.333333333333332,9.0,0.9618739379639862,178.9358333,167.05875,175.3394444,188.5638889,178.7632639,61.81727279277736,328.31927450990446,449.9256766926874,580.709732572272,356.5399270168673,61.96444444444439,70.96305555555547,72.0227777777777,67.29749999999999,52.17722222222233,54.715,47.63000000000028,47.32527777777776,38.81527777777777,39.47166666666669,162.8672030555555,552.0,44.09929836111111,307.0,99.01833333333356,2.7301150583333325,1.3476779722222236,1.3824993527777771,1200.0,3998.296547,0.0,2263.185238888887,1291.8150361111109,216.50930749999986,106939.10000000003,3.826567880555554,1.150064234722222,3.39651653888889,98.32990440486111,57.77111111111143,18.72690074999998,23.74013830555555
2026-01-11 12:00:00,1.0476425626444554,12.175127441037404,0.459192027,86.77722999631816,0.4659206764579457,4.825,0.505,1.095,0.49,86.46,12.445,1.1561666666666666,69.98,9.0,19.55,1.69,12.33952387,5.043333333,79.0,71.64,36.37,0.051,5.44,2.3,9.24,2.78,0.028999999999999998,0.18000000000000002,54.62,10.55,0.04900000000000001,1.939338235,0.19000000000000003,17.296833333333336,0.09999999999999999,97.33,0.51,0.57,1.08,22.46,30.77,0.17166666666666666,58.05046906356508,5.734469061582069,3.3261566702337775,0.05952050481892326,0.017432163987131818,0.08932659673202135,0.36406457370185125,4.103508341303303,5.88615620338438,0.1829144419909057,0.2495443340301988,0.034003519816571404,7.8815,0.0,0.0,0.0,0.0,0.0,0.0,0.0,0.0,0.0,0.0,0.0,0.0,0.0,7.0,0.254488152,4.3421379310344825,0.013522241379310346,94.70310477931035,0.1938,0.13288438620689655,0.025359358620689654,0.5204965517241379,0.06869475172413793,1.0599905097724138,18.818827586206897,35.95248275862069,0.3960689655172414,0.45655172413793105,8.197034482758621,0.3,0.21,0.42,33.91772413793103,1.2286896551724138,1.3016674703103448,1455.2827586206897,60.0,27.375,8.0,67.5,27.333333333333332,9.0,0.9618739379639862,178.9358333,167.05875,175.3394444,188.5638889,178.7632639,61.81727279277736,328.31927450990446,449.9256766926874,580.709732572272,356.5399270168673,61.06388888888868,67.5847222222222,66.69555555555549,65.91472222222221,52.166666666666664,55.16527777777764,47.799722222222044,47.274444444444484,38.43111111111101,38.46722222222229,185.77350555555583,552.0,43.99869702777779,307.0,90.40537499999975,2.707256272222224,1.2985586083333338,1.4086483250000006,1200.0,3998.296547,0.0,2252.929569444444,1274.5804805555551,219.16352861111102,107533.16805555555,3.9496984888888917,1.1707817972222219,3.5335889250000005,101.36498948611114,57.63305555555566,18.805049416666648,23.936728722222206
2026-01-11 13:00:00,1.0475234308353945,12.174051000048387,0.459192027,86.77842556911622,0.46582281818621696,4.864,0.505,1.095,0.49,86.46,12.445,1.1601666666666668,69.98,9.0,19.55,1.69,12.33952387,5.043333333,79.0,71.64,36.37,0.051,5.44,2.3,9.24,2.78,0.029,0.18000000000000002,54.62,10.55,0.04900000000000001,1.939338235,0.19000000000000003,17.266833333333334,0.10000000000000002,97.33,0.51,0.57,1.08,22.46,30.77,0.17216666666666666,58.05249876172056,5.55628232632532,3.4764474374925745,0.05990630353254724,0.01851117112168616,0.08837655339492473,0.39366420770468036,4.28228277537764,5.907589202641277,0.16705174446623483,0.2218002899359651,0.03374661660798331,7.525666666666666,0.0,0.0,0.0,0.0,0.0,0.0,0.0,0.0,0.0,0.0,0.0,0.0,0.0,7.0,0.254488152,4.3467199999999995,0.0134368,94.624549984,0.1991136,0.13233728,0.024319743999999997,0.583776,0.075746592,1.066280893368,18.94416,36.104639999999996,0.36064,0.43032000000000004,8.11768,0.28688,0.19688,0.42656,33.86128,1.17424,1.306008173048,1462.296,60.0,27.375,8.0,67.5,27.333333333333332,9.0,0.9618739379639862,178.9358333,167.05875,175.3394444,188.5638889,178.7632639,61.81727279277736,328.31927450990446,449.9256766926874,580.709732572272,356.5399270168673,60.049722222222165,65.43833333333342,59.80500000000012,65.83861111111109,52.08361111111114,55.74388888888883,47.811111111110876,46.760555555555584,38.0694444444445,38.88694444444442,169.52853055555542,547.9166666666666,43.61000572222223,308.05555555555554,93.69916666666676,2.7804823722222207,1.348216244444445,1.432118969444444,1200.0,3998.296547,0.0,2267.0644111111096,1265.0266666666662,213.46220472222222,108429.32888888886,3.993162616666666,1.198892358333333,3.424278233333333,99.47641918749999,57.9736111111114,18.5639951388889,24.00340050000001
2026-01-11 14:00:00,1.0476180543765645,12.174905991331102,0.459192027,86.77747595429234,0.4659005446664637,4.841,0.505,1.095,0.49,86.46,12.445,1.1593333333333333,69.98,9.0,19.55,1.69,12.33952387,5.043333333,79.0,71.64,36.37,0.051,5.44,2.3,9.24,2.78,0.028999999999999998,0.18000000000000002,54.62,10.55,0.04900000000000001,1.939338235,0.19000000000000003,17.307333333333332,0.10000000000000002,97.33,0.51,0.57,1.08,22.46,30.77,0.171,58.06782803075135,5.727604275814116,3.3249773287425275,0.05943276317293814,0.017424374661562696,0.08923465372131717,0.3630749579672668,4.096071007619771,5.877189594377282,0.18278195103375924,0.2493859120543099,0.034004745086460376,8.189166666666667,0.0,0.0,0.0,0.0,0.0,0.0,0.0,0.0,0.0,0.0,0.0,0.0,0.0,7.0,0.254488152,4.34192,0.013124799999999999,94.469871424,0.2068896,0.13138208,0.022662784,0.723936,0.090213312,1.0753172202480001,19.16976,36.28704,0.30304000000000003,0.40152,8.02648,0.26768000000000003,0.17768,0.43616,33.74608,1.09264,1.313162148728,1465.656,60.0,27.375,8.0,67.5,27.333333333333332,9.0,0.9618739379639862,178.9358333,167.05875,175.3394444,188.5638889,178.7632639,61.81727279277736,328.31927450990446,449.9256766926874,580.709732572272,356.5399270168673,60.596666666666586,65.19527777777769,58.13444444444447,65.37472222222223,52.341944444444316,58.745277777777765,48.005833333333484,46.68222222222213,38.128055555555534,37.41138888888887,169.2996025,541.75,44.198713916666684,312.0,88.38000000000031,2.7736865972222233,1.3481830972222224,1.4255497111111106,1200.0,3998.296547,0.0,2303.8393861111113,1287.5065666666665,217.72883333333326,109787.52416666667,3.9516595777777765,1.1906562747222227,3.2970679138888883,100.43219733125,58.325277777777785,18.69536083333337,23.604094277777783
2026-01-11 15:00:00,0.9326042797906008,11.806256787436046,0.459192027,87.26113893277336,0.4134385181154069,4.7987142857142855,0.505,1.095,0.49,86.46,12.445000000000002,1.1241428571428573,69.98,9.0,19.55,1.69,12.33952387,5.043333333,79.0,71.64,36.37,0.051,5.33,2.35,9.320000000000002,2.7600000000000002,0.028999999999999998,0.17,54.71999999999999,10.42,0.049,1.954971857,0.19,17.292,0.09999999999999999,97.33,0.51,0.57,1.08,22.46,30.77,0.17385714285714288,58.278141627114756,5.627163556792427,3.325334585585813,0.058408284003420685,0.017435142744190488,0.0880292637652127,0.35397827688251243,4.0234535800000515,5.770742887982633,0.17963387511065063,0.24476720220036854,0.033994564035683184,8.074285714285715,0.0,0.0,0.0,0.0,0.0,0.0,0.0,0.0,0.0,0.0,0.0,0.0,0.0,7.0,0.254488152,4.322,0.0127,94.3465,0.213,0.1316,0.0196,0.849,0.1056,1.0938706068000001,19.467000000000002,36.579,0.262,0.372,7.945,0.233,0.164,0.434,33.448,1.006,1.3314113831,1469.1,60.0,27.375,8.0,67.5,27.333333333333332,9.0,0.9618739379639862,178.9358333,167.05875,175.3394444,188.5638889,178.7632639,61.81727279277736,328.31927450990446,449.9256766926874,580.709732572272,356.5399270168673,61.22055555555533,63.702777777777754,56.589166666666614,64.61805555555536,53.01083333333366,61.222222222222214,48.32361111111101,47.13250000000009,38.29166666666662,37.648333333333404,164.79387416666674,541.0138888888889,43.53545861111111,312.0,90.42583333333307,2.7997282444444433,1.3483404111111128,1.451258575,1200.0,3998.296547,0.0,2279.7613500000034,1276.341655555556,213.48402611111112,110895.2261111111,3.907298958333332,1.2191092036111117,3.302179772222222,99.83518832708334,58.24833333333325,18.387418388888882,23.84840391666664
