Repository: saikumar-voptimai/evonith_bf_webapp

# Evonith BF2 — Blast Furnace Intelligence Platform

Monitoring, modelling and optimisation of **Blast Furnace 2 (BF2)** at Evonith Steel: live telemetry from InfluxDB,
manual plant reports from Neon PostgreSQL, a two-zone energy model of the furnace, blend and fuel optimisers, a
conversational assistant (FurnaceMind) and a live digital twin evaluated every hour.

The platform has three deployable parts that share one Python service layer, plus the shared data library:

| Part | Path | What it is |
|---|---|---|
| **Streamlit app** (legacy) | `src/app.py`, `src/custom_pages/` | The original 11-page dashboard; still the home of the model pages. Served under `/legacy` in production |

File: src/assets/data/V10_df_filtered.csv (part 88 of 166)
datetime,Hot Blast PressureBar,Hot Blast Temp.oC,Hot Blast VolumeNm3/Hr.,O2 Enrichment %,OxygenFlowNm3/Hr.,PermeabilityKgs/Hr.,RAFToC,SteamKgs/Hr.,TopPressureBar,TuyereVelocitym/s,Differential PressureTotalBar,Charges/Hrs.,StockRodLevel,COKE_ASH%,COKE_FC%,COKE_IM%,COKE_MOIST%,COKE_MT,COKE_VM%,NUTCOKE_ASH%,NUTCOKE_FC%,NUTCOKE_IM%,NUTCOKE_MOIST%,NUTCOKE_MT,NUTCOKE_VM%,PCI_2_%Ash,PCI_2_%FC,PCI_2_%IM,PCI_2_MT,PCI_2_%VM,Sinter_SP_MT,Sinter_SP_02_Al2O3%,Sinter_SP_02_Basicity,Sinter_SP_02_CaO%,Sinter_SP_02_Cold_Strength_AI,Sinter_SP_02_Cold_strength_TI,Sinter_SP_02_Fe(T)%,Sinter_SP_02_FeO%,Sinter_SP_02_Hot_strength_RDI,Sinter_SP_02_Hot_strength_RI,Sinter_SP_02_K2O%,Sinter_SP_02_MgO%,Sinter_SP_02_MnO%,Sinter_SP_02_Na2O%,Sinter_SP_02_P%,Sinter_SP_02_SiO2%,Sinter_SP_02_TiO2%,ORE_%Al2O3,ORE_%CaO,ORE_%Fe(T),ORE_%K2O,ORE_%LOI,ORE_%MgO,ORE_%MnO,ORE_MT,ORE_%Na2O,ORE_%P,ORE_%SiO2,ORE_%TiO2,ORE_%TM,Geomin Type,FLUX_Al2O3%,FLUX_CaO%,FLUX_Fe2O3%,FLUX_LOI%,FLUX_MgO%,FLUX_MT,FLUX_SiO2%,FLUX_TM%,COKE_DISCHARGE_TIME,WEIGHTED_COKE_ANGLE,TOTAL_COKE_PORTIONS,NON_COKE_DISCHARGE_TIME,WEIGHTED_NON_COKE_ANGLE,TOTAL_NON_COKE_PORTIONS,UnitCost Lakhs/Thm,ActualKg/Thm.,FurnaceTopGasAnalysisCO2ETACO,Act. Fuel RateKg/Thm.,Coke Rate Kg/Thm,ProductionTonnesPerHr
2024-10-24 02:00:00,2.49,1152.0,110962.0,3.265628907,4499.0,1438.0,2337.0,0.0,1.2,228.0,1.29,8.0,1.2,10.78,87.88,0.4,3.1,282.1113333,0.94,11.25,87.27,0.45,6.0,30.48766667,1.03,9.86,69.18,0.93,89.61,20.03,973.9103333,1.975,1.929436431,10.535,5.067777778,82.06666667,55.35,7.245,27.86,66.72,0.073,2.005,0.12,0.0535,0.052,5.46,0.165,2.533120797,0.193981731,59.28239508,0.012058187,3.23383968,0.06,0.060581868,296.8027778,0.009485453,0.055246449,8.190764556,0.259285863,3.728636674,1.0,0.43,0.0,0.92,1.3,0.0,12.85,96.1,0.1,75.0,25.6,10.0,60.0,27.5,8.0,123.3425,129.0,39.34577286,554.0,425.0,92.86821705
2024-10-24 03:00:00,2.5,1177.0,110167.0,3.289176429,4499.0,1399.0,2299.0,0.0,1.19,225.0,1.31,7.0,1.2,10.78,87.88,0.4,3.1,282.1113333,0.94,11.25,87.27,0.45,6.0,30.48766667,1.03,9.86,69.18,0.93,89.61,20.03,973.9103333,1.975,1.929436431,10.535,5.067777778,82.06666667,55.35,7.245,27.86,66.72,0.073,2.005,0.12,0.0535,0.052,5.46,0.165,2.533120797,0.193981731,59.28239508,0.012058187,3.23383968,0.06,0.060581868,296.8027778,0.009485453,0.055246449,8.190764556,0.259285863,3.728636674,1.0,0.43,0.0,0.92,1.3,0.0,12.85,96.1,0.1,75.0,25.6,10.0,60.0,27.5,8.0,123.6075,131.0,39.5696913,556.0,425.0,99.92366412
2024-10-24 04:00:00,2.56,1171.0,110090.0,3.290013116,4497.0,1439.0,2322.0,0.0,1.29,227.0,1.27,7.0,1.2,10.78,87.88,0.4,3.1,282.1113333,0.94,11.25,87.27,0.45,6.0,30.48766667,1.03,9.86,69.18,0.93,89.61,20.03,973.9103333,1.975,1.929436431,10.535,5.067777778,82.06666667,55.35,7.245,27.86,66.72,0.073,2.005,0.12,0.0535,0.052,5.46,0.165,2.533120797,0.193981731,59.28239508,0.012058187,3.23383968,0.06,0.060581868,296.8027778,0.009485453,0.055246449,8.190764556,0.259285863,3.728636674,1.0,0.43,0.0,0.92,1.3,0.0,12.85,96.1,0.1,75.0,25.6,10.0,60.0,27.5,8.0,123.3425,129.0,39.8402631,554.0,425.0,93.02325581
2024-10-24 05:00:00,2.56,1175.0,110685.0,3.275249367,4501.0,1531.0,2346.0,0.0,1.35,226.0,1.21,7.0,1.2,10.78,87.88,0.4,3.1,282.1113333,0.94,11.25,87.27,0.45,6.0,30.48766667,1.03,9.86,69.18,0.93,89.61,20.03,973.9103333,1.975,1.929436431,10.535,5.067777778,82.06666667,55.35,7.245,27.86,66.72,0.073,2.005,0.12,0.0535,0.052,5.46,0.165,2.533120797,0.193981731,59.28239508,0.012058187,3.23383968,0.06,0.060581868,296.8027778,0.009485453,0.055246449,8.190764556,0.259285863,3.728636674,1.0,0.43,0.0,0.92,1.3,0.0,12.85,96.1,0.1,75.0,25.6,10.0,60.0,27.5,8.0,123.0775,127.0,39.01754386,552.0,425.0,86.37795276
2024-10-24 06:00:00,2.57,1174.0,110773.0,3.270469863,4498.0,1575.0,2348.0,0.0,1.4,223.0,1.17,8.0,1.2,10.78,87.88,0.4,3.1,282.1113333,0.94,11.25,87.27,0.45,6.0,30.48766667,1.03,9.86,69.18,0.93,89.61,20.03,973.9103333,1.975,1.929436431,10.535,5.067777778,82.06666667,55.35,7.245,27.86,66.72,0.073,2.005,0.12,0.0535,0.052,5.46,0.165,2.533120797,0.193981731,59.28239508,0.012058187,3.23383968,0.06,0.060581868,296.8027778,0.009485453,0.055246449,8.190764556,0.259285863,3.728636674,1.0,0.43,0.0,0.92,1.3,0.0,12.85,96.1,0.1,75.0,25.6,10.0,60.0,27.5,8.0,123.3425,129.0,38.19072045,554.0,425.0,92.86821705
2024-10-24 07:00:00,2.57,1170.0,110748.0,3.271207561,4498.0,1569.0,2300.0,0.0,1.4,223.0,1.17,7.0,1.2,10.78,87.88,0.4,3.1,282.1113333,0.94,11.25,87.27,0.45,6.0,30.48766667,1.03,9.86,69.18,0.93,89.61,20.03,973.9103333,1.975,1.929436431,10.535,5.067777778,82.06666667,55.35,7.245,27.86,66.72,0.073,2.005,0.12,0.0535,0.052,5.46,0.165,2.533120797,0.193981731,59.28239508,0.012058187,3.23383968,0.06,0.060581868,296.8027778,0.009485453,0.055246449,8.190764556,0.259285863,3.728636674,1.0,0.43,0.0,0.92,1.3,0.0,12.85,96.1,0.1,75.0,25.6,10.0,60.0,27.5,8.0,123.74000000000001,132.0,38.33880807,557.0,425.0,95.22727273
2024-10-24 16:00:00,2.68,1145.0,109997.0,2.93132621,4003.0,1557.0,2308.0,0.0,1.5,214.0,1.18,7.0,1.2,10.49,88.16,0.41,3.2,282.1113333,0.94,10.9,87.61,0.44,5.5,30.48766667,1.05,9.87,69.15,1.07,89.61,19.91,973.9103333,1.98,2.068098974,11.38,5.067777778,82.06666667,54.74,7.6,27.61,66.72,0.072,2.115,0.09,0.0545,0.05,5.505,0.165,2.617684396,0.14145467,59.74380408,0.0128591,3.572675945,0.045436401,0.075727335,296.8027778,0.005888194,0.077105549,7.566109613,0.249086777,3.022817995,1.0,0.48,0.0,0.8,1.44,0.0,12.85,93.96,0.2,75.0,25.6,10.0,60.0,27.5,8.0,123.0775,127.0,40.66774867,552.0,425.0,85.98425197
2024-10-24 17:00:00,2.65,1159.0,110339.0,2.922976228,4004.0,1601.0,2316.0,0.0,1.5,218.0,1.15,7.0,1.2,10.49,88.16,0.41,3.2,282.1113333,0.94,10.9,87.61,0.44,5.5,30.48766667,1.05,9.87,69.15,1.07,89.61,19.91,973.9103333,1.98,2.068098974,11.38,5.067777778,82.06666667,54.74,7.6,27.61,66.72,0.072,2.115,0.09,0.0545,0.05,5.505,0.165,2.617684396,0.14145467,59.74380408,0.0128591,3.572675945,0.045436401,0.075727335,296.8027778,0.005888194,0.077105549,7.566109613,0.249086777,3.022817995,1.0,0.48,0.0,0.8,1.44,0.0,12.85,93.96,0.2,75.0,25.6,10.0,60.0,27.5,8.0,123.475,130.0,40.5787037,555.0,425.0,85.76923077
2024-10-24 18:00:00,2.65,1154.0,111741.0,2.88488626,4002.0,1618.0,2322.0,0.0,1.5,220.0,1.15,8.0,1.2,10.49,88.16,0.41,3.2,282.1113333,0.94,10.9,87.61,0.44,5.5,30.48766667,1.05,9.87,69.15,1.07,89.61,19.91,973.9103333,1.98,2.068098974,11.38,5.067777778,82.06666667,54.74,7.6,27.61,66.72,0.072,2.115,0.09,0.0545,0.05,5.505,0.165,2.617684396,0.14145467,59.74380408,0.0128591,3.572675945,0.045436401,0.075727335,296.8027778,0.005888194,0.077105549,7.566109613,0.249086777,3.022817995,1.0,0.48,0.0,0.8,1.44,0.0,12.85,93.96,0.2,75.0,25.6,10.0,60.0,27.5,8.0,123.21000000000001,128.0,41.04995375,553.0,425.0,86.328125
2024-10-24 19:00:00,2.66,1148.0,111765.0,2.882106543,3999.0,1599.0,2301.0,0.0,1.5,218.0,1.16,7.0,1.2,10.49,88.16,0.41,3.2,282.1113333,0.94,10.9,87.61,0.44,5.5,30.48766667,1.05,9.87,69.15,1.07,89.61,19.91,973.9103333,1.98,2.068098974,11.38,5.067777778,82.06666667,54.74,7.6,27.61,66.72,0.072,2.115,0.09,0.0545,0.05,5.505,0.165,2.617684396,0.14145467,59.74380408,0.0128591,3.572675945,0.045436401,0.075727335,296.8027778,0.005888194,0.077105549,7.566109613,0.249086777,3.022817995,1.0,0.48,0.0,0.8,1.44,0.0,12.85,93.96,0.2,75.0,25.6,10.0,60.0,27.5,8.0,122.8125,125.0,40.90379688,550.0,425.0,90.32
2024-10-24 20:00:00,2.66,1164.0,111156.0,2.900782817,4003.0,1601.0,2317.0,0.0,1.5,200.0,1.16,7.0,1.2,10.49,88.16,0.41,3.2,282.1113333,0.94,10.9,87.61,0.44,5.5,30.48766667,1.05,9.87,69.15,1.07,89.61,19.91,973.9103333,1.98,2.068098974,11.38,5.067777778,82.06666667,54.74,7.6,27.61,66.72,0.072,2.115,0.09,0.0545,0.05,5.505,0.165,2.617684396,0.14145467,59.74380408,0.0128591,3.572675945,0.045436401,0.075727335,296.8027778,0.005888194,0.077105549,7.566109613,0.249086777,3.022817995,1.0,0.48,0.0,0.8,1.44,0.0,12.85,93.96,0.2,75.0,25.6,10.0,60.0,27.5,8.0,123.74000000000001,132.0,40.65703635,557.0,425.0,85.98484848
2024-10-24 21:00:00,2.65,1149.0,110560.0,2.91276914,3998.0,1602.0,2283.0,0.0,1.5,217.0,1.15,7.0,1.2,10.49,88.16,0.41,3.2,282.1113333,0.94,10.9,87.61,0.44,5.5,30.48766667,1.05,9.87,69.15,1.07,89.61,19.91,973.9103333,1.98,2.068098974,11.38,5.067777778,82.06666667,54.74,7.6,27.61,66.72,0.072,2.115,0.09,0.0545,0.05,5.505,0.165,2.617684396,0.14145467,59.74380408,0.0128591,3.572675945,0.045436401,0.075727335,296.8027778,0.005888194,0.077105549,7.566109613,0.249086777,3.022817995,1.0,0.48,0.0,0.8,1.44,0.0,12.85,93.96,0.2,75.0,25.6,10.0,60.0,27.5,8.0,122.225,130.0,41.01907864,550.0,420.0,90.38461538
2024-10-24 22:00:00,2.69,1156.0,111127.0,2.898641914,3999.0,1535.0,2300.0,0.0,1.48,217.0,1.21,7.0,1.2,10.49,88.16,0.41,3.2,282.1113333,0.94,10.9,87.61,0.44,5.5,30.48766667,1.05,9.87,69.15,1.07,89.61,19.91,973.9103333,1.98,2.068098974,11.38,5.067777778,82.06666667,54.74,7.6,27.61,66.72,0.072,2.115,0.09,0.0545,0.05,5.505,0.165,2.617684396,0.14145467,59.74380408,0.0128591,3.572675945,0.045436401,0.075727335,296.8027778,0.005888194,0.077105549,7.566109613,0.249086777,3.022817995,1.0,0.48,0.0,0.8,1.44,0.0,12.85,93.96,0.2,75.0,25.6,10.0,60.0,27.5,8.0,124.4025,137.0,40.66370647,562.0,425.0,86.27737226
2024-10-24 23:00:00,2.66,1171.0,111214.0,2.897823486,4001.0,1591.0,2322.0,0.0,1.5,221.0,1.16,7.0,1.2,10.69,87.97,0.38,3.1,275.9106667,0.96,10.85,87.66,0.46,8.4,30.25266667,1.03,9.66,69.28,0.98,90.4,20.08,948.118,2.015,2.01525974,11.185,5.133333333,82.48888889,54.73,7.82,28.61,66.72,0.0715,2.05,0.095,0.054,0.05,5.55,0.175,2.437048539,0.195161027,59.29105987,0.021032205,3.359290701,0.063224624,0.088063596,291.0623802,0.002322462,0.06128822,8.362580514,0.252056262,2.838687334,1.0,0.38,0.0,0.9,1.32,0.0,12.52,96.18,0.2,75.0,25.6,10.0,60.0,27.5,8.0,123.475,130.0,40.32220406,555.0,425.0,86.07692308
2024-10-25 00:00:00,2.64,1155.0,111266.0,2.896470118,4001.0,1508.0,2309.0,0.0,1.41,219.0,1.23,7.0,1.2,10.69,87.97,0.38,3.1,275.9106667,0.96,10.85,87.66,0.46,8.4,30.25266667,1.03,9.66,69.28,0.98,90.4,20.08,948.118,2.015,2.01525974,11.185,5.133333333,82.48888889,54.73,7.82,28.61,66.72,0.0715,2.05,0.095,0.054,0.05,5.55,0.175,2.437048539,0.195161027,59.29105987,0.021032205,3.359290701,0.063224624,0.088063596,291.0623802,0.002322462,0.06128822,8.362580514,0.252056262,2.838687334,1.0,0.38,0.0,0.9,1.32,0.0,12.52,96.18,0.2,75.0,25.6,10.0,60.0,27.5,8.0,124.725,130.0,39.2748538,560.0,430.0,87.30769231
2024-10-25 01:00:00,2.68,1150.0,111402.0,2.89149139,3999.0,1580.0,2308.0,0.0,1.5,218.0,1.18,8.0,1.2,10.69,87.97,0.38,3.1,275.9106667,0.96,10.85,87.66,0.46,8.4,30.25266667,1.03,9.66,69.28,0.98,90.4,20.08,948.118,2.015,2.01525974,11.185,5.133333333,82.48888889,54.73,7.82,28.61,66.72,0.0715,2.05,0.095,0.054,0.05,5.55,0.175,2.437048539,0.195161027,59.29105987,0.021032205,3.359290701,0.063224624,0.088063596,291.0623802,0.002322462,0.06128822,8.362580514,0.252056262,2.838687334,1.0,0.38,0.0,0.9,1.32,0.0,12.52,96.18,0.2,75.0,25.6,10.0,60.0,27.5,8.0,122.68,124.0,39.13760603,549.0,425.0,91.93548387
2024-10-25 02:00:00,2.66,1160.0,111468.0,2.890502644,4000.0,1599.0,2300.0,0.0,1.5,220.0,1.16,7.0,1.2,10.69,87.97,0.38,3.1,275.9106667,0.96,10.85,87.66,0.46,8.4,30.25266667,1.03,9.66,69.28,0.98,90.4,20.08,948.118,2.015,2.01525974,11.185,5.133333333,82.48888889,54.73,7.82,28.61,66.72,0.0715,2.05,0.095,0.054,0.05,5.55,0.175,2.437048539,0.195161027,59.29105987,0.021032205,3.359290701,0.063224624,0.088063596,291.0623802,0.002322462,0.06128822,8.362580514,0.252056262,2.838687334,1.0,0.38,0.0,0.9,1.32,0.0,12.52,96.18,0.2,75.0,25.6,10.0,60.0,27.5,8.0,123.0775,127.0,39.03301887,552.0,425.0,92.12598425
2024-10-25 03:00:00,2.68,1136.0,110519.0,2.916033942,4001.0,1533.0,2297.0,0.0,1.48,213.0,1.2,7.0,1.2,10.69,87.97,0.38,3.1,275.9106667,0.96,10.85,87.66,0.46,8.4,30.25266667,1.03,9.66,69.28,0.98,90.4,20.08,948.118,2.015,2.01525974,11.185,5.133333333,82.48888889,54.73,7.82,28.61,66.72,0.0715,2.05,0.095,0.054,0.05,5.55,0.175,2.437048539,0.195161027,59.29105987,0.021032205,3.359290701,0.063224624,0.088063596,291.0623802,0.002322462,0.06128822,8.362580514,0.252056262,2.838687334,1.0,0.38,0.0,0.9,1.32,0.0,12.52,96.18,0.2,75.0,25.6,10.0,60.0,27.5,8.0,122.945,126.0,38.73405763,551.0,425.0,86.50793651
2024-10-25 04:00:00,2.65,1098.0,108961.0,2.957700317,4001.0,1476.0,2294.0,0.0,1.41,206.0,1.24,7.0,1.2,10.69,87.97,0.38,3.1,275.9106667,0.96,10.85,87.66,0.46,8.4,30.25266667,1.03,9.66,69.28,0.98,90.4,20.08,948.118,2.015,2.01525974,11.185,5.133333333,82.48888889,54.73,7.82,28.61,66.72,0.0715,2.05,0.095,0.054,0.05,5.55,0.175,2.437048539,0.195161027,59.29105987,0.021032205,3.359290701,0.063224624,0.088063596,291.0623802,0.002322462,0.06128822,8.362580514,0.252056262,2.838687334,1.0,0.38,0.0,0.9,1.32,0.0,12.52,96.18,0.2,75.0,25.6,10.0,60.0,27.5,8.0,122.68,124.0,38.59857482,549.0,425.0,84.43548387
2024-10-25 05:00:00,2.66,1148.0,110651.0,2.911830223,4000.0,1584.0,2300.0,0.0,1.5,216.0,1.16,7.0,1.2,10.69,87.97,0.38,3.1,275.9106667,0.96,10.85,87.66,0.46,8.4,30.25266667,1.03,9.66,69.28,0.98,90.4,20.08,948.118,2.015,2.01525974,11.185,5.133333333,82.48888889,54.73,7.82,28.61,66.72,0.0715,2.05,0.095,0.054,0.05,5.55,0.175,2.437048539,0.195161027,59.29105987,0.021032205,3.359290701,0.063224624,0.088063596,291.0623802,0.002322462,0.06128822,8.362580514,0.252056262,2.838687334,1.0,0.38,0.0,0.9,1.32,0.0,12.52,96.18,0.2,75.0,25.6,10.0,60.0,27.5,8.0,123.6075,131.0,38.3341221,556.0,425.0,85.49618321
2024-10-25 07:00:00,2.67,1118.0,111207.0,2.897281942,4000.0,1580.0,2297.0,0.0,1.49,213.0,1.18,7.0,1.2,10.69,87.97,0.38,3.1,275.9106667,0.96,10.85,87.66,0.46,8.4,30.25266667,1.03,9.66,69.28,0.98,90.4,20.08,948.118,2.015,2.01525974,11.185,5.133333333,82.48888889,54.73,7.82,28.61,66.72,0.0715,2.05,0.095,0.054,0.05,5.55,0.175,2.437048539,0.195161027,59.29105987,0.021032205,3.359290701,0.063224624,0.088063596,291.0623802,0.002322462,0.06128822,8.362580514,0.252056262,2.838687334,1.0,0.38,0.0,0.9,1.32,0.0,12.52,96.18,0.2,75.0,25.6,10.0,60.0,27.5,8.0,122.945,126.0,39.03127204,551.0,425.0,85.31746032
2024-10-25 08:00:00,2.59,1133.0,110174.0,2.923697733,3999.0,1600.0,2288.0,0.0,1.45,217.0,1.14,7.0,1.2,10.68,87.97,0.4,3.8,275.9106667,0.95,10.93,87.62,0.42,6.5,30.25266667,1.03,9.85,68.9,1.36,90.4,19.89,948.118,2.02,1.934016298,10.745,5.133333333,82.48888889,55.15,8.375,28.11,66.72,0.069,1.985,0.09,0.052,0.0485,5.555,0.17,2.36543419,0.264512843,59.29203011,0.015419079,2.907680426,0.058063596,0.058063596,291.0623802,0.002064411,0.064578884,9.058703632,0.240571958,3.380635961,1.0,0.41,0.0,0.65,1.26,0.0,12.52,96.88,0.1,75.0,25.6,10.0,60.0,27.5,8.0,123.21000000000001,128.0,38.82380506,553.0,425.0,84.921875
2024-10-25 09:00:00,2.69,1159.0,109420.0,2.943830584,3999.0,1606.0,2315.0,0.0,1.5,217.0,1.19,7.0,1.2,10.68,87.97,0.4,3.8,275.9106667,0.95,10.93,87.62,0.42,6.5,30.25266667,1.03,9.85,68.9,1.36,90.4,19.89,948.118,2.02,1.934016298,10.745,5.133333333,82.48888889,55.15,8.375,28.11,66.72,0.069,1.985,0.09,0.052,0.0485,5.555,0.17,2.36543419,0.264512843,59.29203011,0.015419079,2.907680426,0.058063596,0.058063596,291.0623802,0.002064411,0.064578884,9.058703632,0.240571958,3.380635961,1.0,0.41,0.0,0.65,1.26,0.0,12.52,96.88,0.1,75.0,25.6,10.0,60.0,27.5,8.0,123.21000000000001,128.0,39.53488372,553.0,425.0,85.703125
2024-10-25 10:00:00,2.66,1166.0,109085.0,2.955078445,4002.0,1569.0,2324.0,0.0,1.5,216.0,1.16,7.0,1.2,10.68,87.97,0.4,3.8,275.9106667,0.95,10.93,87.62,0.42,6.5,30.25266667,1.03,9.85,68.9,1.36,90.4,19.89,948.118,2.02,1.934016298,10.745,5.133333333,82.48888889,55.15,8.375,28.11,66.72,0.069,1.985,0.09,0.052,0.0485,5.555,0.17,2.36543419,0.264512843,59.29203011,0.015419079,2.907680426,0.058063596,0.058063596,291.0623802,0.002064411,0.064578884,9.058703632,0.240571958,3.380635961,1.0,0.41,0.0,0.65,1.26,0.0,12.52,96.88,0.1,75.0,25.6,10.0,60.0,27.5,8.0,122.945,126.0,39.83070774,551.0,425.0,85.71428571
2024-10-25 11:00:00,2.61,1164.0,108219.0,2.976477875,3999.0,1631.0,2297.0,0.0,1.5,217.0,1.11,8.0,1.2,10.68,87.97,0.4,3.8,275.9106667,0.95,10.93,87.62,0.42,6.5,30.25266667,1.03,9.85,68.9,1.36,90.4,19.89,948.118,2.02,1.934016298,10.745,5.133333333,82.48888889,55.15,8.375,28.11,66.72,0.069,1.985,0.09,0.052,0.0485,5.555,0.17,2.36543419,0.264512843,59.29203011,0.015419079,2.907680426,0.058063596,0.058063596,291.0623802,0.002064411,0.064578884,9.058703632,0.240571958,3.380635961,1.0,0.41,0.0,0.65,1.26,0.0,12.52,96.88,0.1,75.0,25.6,10.0,60.0,27.5,8.0,123.475,130.0,40.16412661,555.0,425.0,88.30769231
2024-10-25 12:00:00,2.62,1162.0,108544.0,2.968313572,4000.0,1608.0,2273.0,0.0,1.5,216.0,1.12,7.0,1.2,10.68,87.97,0.4,3.8,275.9106667,0.95,10.93,87.62,0.42,6.5,30.25266667,1.03,9.85,68.9,1.36,90.4,19.89,948.118,2.02,1.934016298,10.745,5.133333333,82.48888889,55.15,8.375,28.11,66.72,0.069,1.985,0.09,0.052,0.0485,5.555,0.17,2.36543419,0.264512843,59.29203011,0.015419079,2.907680426,0.058063596,0.058063596,291.0623802,0.002064411,0.064578884,9.058703632,0.240571958,3.380635961,1.0,0.41,0.0,0.65,1.26,0.0,12.52,96.88,0.1,75.0,25.6,10.0,60.0,27.5,8.0,124.1375,135.0,40.16393443,560.0,425.0,93.40740741
2024-10-25 13:00:00,2.67,1171.0,109335.0,2.947590009,4001.0,1559.0,2294.0,0.0,1.5,217.0,1.17,6.0,1.2,10.68,87.97,0.4,3.8,275.9106667,0.95,10.93,87.62,0.42,6.5,30.25266667,1.03,9.85,68.9,1.36,90.4,19.89,948.118,2.02,1.934016298,10.745,5.133333333,82.48888889,55.15,8.375,28.11,66.72,0.069,1.985,0.09,0.052,0.0485,5.555,0.17,2.36543419,0.264512843,59.29203011,0.015419079,2.907680426,0.058063596,0.058063596,291.0623802,0.002064411,0.064578884,9.058703632,0.240571958,3.380635961,1.0,0.41,0.0,0.65,1.26,0.0,12.52,96.88,0.1,75.0,25.6,10.0,60.0,27.5,8.0,124.8,140.0,38.89152061,565.0,425.0,86.71428571
2024-10-25 14:00:00,2.64,1172.0,109006.0,2.958695425,4004.0,1590.0,2268.0,0.0,1.5,218.0,1.14,7.0,1.2,10.68,87.97,0.4,3.8,275.9106667,0.95,10.93,87.62,0.42,6.5,30.25266667,1.03,9.85,68.9,1.36,90.4,19.89,948.118,2.02,1.934016298,10.745,5.133333333,82.48888889,55.15,8.375,28.11,66.72,0.069,1.985,0.09,0.052,0.0485,5.555,0.17,2.36543419,0.264512843,59.29203011,0.015419079,2.907680426,0.058063596,0.058063596,291.0623802,0.002064411,0.064578884,9.058703632,0.240571958,3.380635961,1.0,0.41,0.0,0.65,1.26,0.0,12.52,96.88,0.1,75.0,25.6,10.0,60.0,27.5,8.0,125.065,142.0,39.42083139,567.0,425.0,89.85915493
2024-10-25 15:00:00,2.64,1163.0,108909.0,2.962067826,4005.0,1593.0,2289.0,0.0,1.5,216.0,1.14,7.0,1.2,10.68,87.97,0.4,3.8,275.9106667,0.95,10.93,87.62,0.42,6.5,30.25266667,1.03,9.85,68.9,1.36,90.4,19.89,948.118,2.02,1.934016298,10.745,5.133333333,82.48888889,55.15,8.375,28.11,66.72,0.069,1.985,0.09,0.052,0.0485,5.555,0.17,2.36543419,0.264512843,59.29203011,0.015419079,2.907680426,0.058063596,0.058063596,291.0623802,0.002064411,0.064578884,9.058703632,0.240571958,3.380635961,1.0,0.41,0.0,0.65,1.26,0.0,12.52,96.88,0.1,75.0,25.6,10.0,60.0,27.5,8.0,124.8,140.0,39.81330222,565.0,425.0,86.28571429
2024-10-25 16:00:00,2.65,1149.0,109327.0,2.950014312,4004.0,1587.0,2298.0,0.0,1.5,215.0,1.15,7.0,1.2,10.8,87.83,0.43,4.0,275.9106667,0.94,11.04,87.47,0.44,8.1,30.25266667,1.05,9.66,69.31,1.02,90.4,20.01,948.118,2.045,1.880088322,10.895,5.133333333,82.48888889,54.91,9.37,28.36,66.72,0.079,1.79,0.2,0.0615,0.0535,5.795,0.17,2.595438265,0.265483082,59.94655518,0.019096616,3.158964571,0.1,0.075805137,291.0623802,0.006902976,0.071868733,7.532560142,0.240379947,2.661271922,1.0,0.55,0.0,0.94,1.38,0.0,12.52,96.15,0.1,75.0,25.6,10.0,60.0,27.5,8.0,123.475,130.0,39.28070995,555.0,425.0,85.69230769
2024-10-25 17:00:00,2.64,1147.0,109186.0,2.953821229,4004.0,1550.0,2302.0,0.0,1.5,215.0,1.14,7.0,1.2,10.8,87.83,0.43,4.0,275.9106667,0.94,11.04,87.47,0.44,8.1,30.25266667,1.05,9.66,69.31,1.02,90.4,20.01,948.118,2.045,1.880088322,10.895,5.133333333,82.48888889,54.91,9.37,28.36,66.72,0.079,1.79,0.2,0.0615,0.0535,5.795,0.17,2.595438265,0.265483082,59.94655518,0.019096616,3.158964571,0.1,0.075805137,291.0623802,0.006902976,0.071868733,7.532560142,0.240379947,2.661271922,1.0,0.55,0.0,0.94,1.38,0.0,12.52,96.15,0.1,75.0,25.6,10.0,60.0,27.5,8.0,123.0775,127.0,38.6315542,552.0,425.0,86.53543307
2024-10-25 18:00:00,2.6,1149.0,109838.0,2.937032285,4005.0,1555.0,2298.0,0.0,1.5,218.0,1.1,7.0,1.2,10.8,87.83,0.43,4.0,275.9106667,0.94,11.04,87.47,0.44,8.1,30.25266667,1.05,9.66,69.31,1.02,90.4,20.01,948.118,2.045,1.880088322,10.895,5.133333333,82.48888889,54.91,9.37,28.36,66.72,0.079,1.79,0.2,0.0615,0.0535,5.795,0.17,2.595438265,0.265483082,59.94655518,0.019096616,3.158964571,0.1,0.075805137,291.0623802,0.006902976,0.071868733,7.532560142,0.240379947,2.661271922,1.0,0.55,0.0,0.94,1.38,0.0,12.52,96.15,0.1,75.0,25.6,10.0,60.0,27.5,8.0,123.0775,127.0,38.65030675,552.0,425.0,87.4015748
2024-10-25 19:00:00,2.59,1148.0,110412.0,2.919586947,4002.0,1564.0,2307.0,0.0,1.5,220.0,1.09,7.0,1.2,10.8,87.83,0.43,4.0,275.9106667,0.94,11.04,87.47,0.44,8.1,30.25266667,1.05,9.66,69.31,1.02,90.4,20.01,948.118,2.045,1.880088322,10.895,5.133333333,82.48888889,54.91,9.37,28.36,66.72,0.079,1.79,0.2,0.0615,0.0535,5.795,0.17,2.595438265,0.265483082,59.94655518,0.019096616,3.158964571,0.1,0.075805137,291.0623802,0.006902976,0.071868733,7.532560142,0.240379947,2.661271922,1.0,0.55,0.0,0.94,1.38,0.0,12.52,96.15,0.1,75.0,25.6,10.0,60.0,27.5,8.0,124.3275,127.0,39.84593838,557.0,430.0,86.53543307
2024-10-25 20:00:00,2.67,1146.0,110874.0,2.906703694,4001.0,1521.0,2311.0,0.0,1.5,216.0,1.17,7.0,1.2,10.8,87.83,0.43,4.0,275.9106667,0.94,11.04,87.47,0.44,8.1,30.25266667,1.05,9.66,69.31,1.02,90.4,20.01,948.118,2.045,1.880088322,10.895,5.133333333,82.48888889,54.91,9.37,28.36,66.72,0.079,1.79,0.2,0.0615,0.0535,5.795,0.17,2.595438265,0.265483082,59.94655518,0.019096616,3.158964571,0.1,0.075805137,291.0623802,0.006902976,0.071868733,7.532560142,0.240379947,2.661271922,1.0,0.55,0.0,0.94,1.38,0.0,12.52,96.15,0.1,75.0,25.6,10.0,60.0,27.5,8.0,124.0625,125.0,39.58679649,555.0,430.0,88.48
2024-10-25 21:00:00,2.68,1151.0,111077.0,2.902119823,4002.0,1541.0,2313.0,0.0,1.48,217.0,1.2,7.0,1.2,10.8,87.83,0.43,4.0,275.9106667,0.94,11.04,87.47,0.44,8.1,30.25266667,1.05,9.66,69.31,1.02,90.4,20.01,948.118,2.045,1.880088322,10.895,5.133333333,82.48888889,54.91,9.37,28.36,66.72,0.079,1.79,0.2,0.0615,0.0535,5.795,0.17,2.595438265,0.265483082,59.94655518,0.019096616,3.158964571,0.1,0.075805137,291.0623802,0.006902976,0.071868733,7.532560142,0.240379947,2.661271922,1.0,0.55,0.0,0.94,1.38,0.0,12.52,96.15,0.1,75.0,25.6,10.0,60.0,27.5,8.0,124.0625,125.0,39.42626837,555.0,430.0,87.44
2024-10-25 22:00:00,2.68,1156.0,110568.0,2.916198548,4003.0,1571.0,2321.0,0.0,1.5,217.0,1.18,6.0,1.2,10.8,87.83,0.43,4.0,275.9106667,0.94,11.04,87.47,0.44,8.1,30.25266667,1.05,9.66,69.31,1.02,90.4,20.01,948.118,2.045,1.880088322,10.895,5.133333333,82.48888889,54.91,9.37,28.36,66.72,0.079,1.79,0.2,0.0615,0.0535,5.795,0.17,2.595438265,0.265483082,59.94655518,0.019096616,3.158964571,0.1,0.075805137,291.0623802,0.006902976,0.071868733,7.532560142,0.240379947,2.661271922,1.0,0.55,0.0,0.94,1.38,0.0,12.52,96.15,0.1,75.0,25.6,10.0,60.0,27.5,8.0,122.225,130.0,39.60628076,550.0,420.0,85.30769231
2024-10-25 23:00:00,2.68,1166.0,110868.0,2.906860892,4001.0,1620.0,2315.0,0.0,1.5,222.0,1.18,7.0,1.2,11.0,87.7,0.34,3.0,273.45,0.96,10.84,87.68,0.45,6.0,28.64033333,1.03,9.57,68.81,1.32,85.75,20.3,933.015,1.965,1.926912888,10.695,4.511111111,82.86666667,55.265,9.13,28.86,67.18,0.0765,1.87,0.145,0.059,0.051,5.55,0.17,2.933721646,0.262864488,59.3983371,0.020771869,3.398970272,0.216260741,0.063156078,295.8219606,0.011286449,0.054476828,7.404768276,0.235368713,3.525728976,1.0,0.49,0.0,0.79,1.24,0.0,10.93666667,96.64,0.1,75.0,25.6,10.0,60.0,27.5,8.0,124.99000000000001,132.0,39.71962617,562.0,430.0,86.59090909
2024-10-26 00:00:00,2.51,1167.0,105480.0,3.055238538,4001.0,1518.0,2320.0,0.0,1.35,218.0,1.16,7.0,1.25,11.0,87.7,0.34,3.0,273.45,0.96,10.84,87.68,0.45,6.0,28.64033333,1.03,9.57,68.81,1.32,85.75,20.3,933.015,1.965,1.926912888,10.695,4.511111111,82.86666667,55.265,9.13,28.86,67.18,0.0765,1.87,0.145,0.059,0.051,5.55,0.17,2.933721646,0.262864488,59.3983371,0.020771869,3.398970272,0.216260741,0.063156078,295.8219606,0.011286449,0.054476828,7.404768276,0.235368713,3.525728976,1.0,0.49,0.0,0.79,1.24,0.0,10.93666667,96.64,0.1,75.0,25.6,10.0,60.0,27.5,8.0,124.46000000000001,128.0,40.26247949,558.0,430.0,88.203125
2024-10-26 01:00:00,2.63,1150.0,111560.0,2.8888421,4001.0,1613.0,2313.0,0.0,1.4,220.0,1.23,7.0,1.2,11.0,87.7,0.34,3.0,273.45,0.96,10.84,87.68,0.45,6.0,28.64033333,1.03,9.57,68.81,1.32,85.75,20.3,933.015,1.965,1.926912888,10.695,4.511111111,82.86666667,55.265,9.13,28.86,67.18,0.0765,1.87,0.145,0.059,0.051,5.55,0.17,2.933721646,0.262864488,59.3983371,0.020771869,3.398970272,0.216260741,0.063156078,295.8219606,0.011286449,0.054476828,7.404768276,0.235368713,3.525728976,1.0,0.49,0.0,0.79,1.24,0.0,10.93666667,96.64,0.1,75.0,25.6,10.0,60.0,27.5,8.0,124.3275,127.0,39.11111111,557.0,430.0,81.02362205
2024-10-26 02:00:00,2.61,1163.0,111313.0,2.894524832,4000.0,1522.0,2326.0,0.0,1.4,223.0,1.21,7.0,1.2,11.0,87.7,0.34,3.0,273.45,0.96,10.84,87.68,0.45,6.0,28.64033333,1.03,9.57,68.81,1.32,85.75,20.3,933.015,1.965,1.926912888,10.695,4.511111111,82.86666667,55.265,9.13,28.86,67.18,0.0765,1.87,0.145,0.059,0.051,5.55,0.17,2.933721646,0.262864488,59.3983371,0.020771869,3.398970272,0.216260741,0.063156078,295.8219606,0.011286449,0.054476828,7.404768276,0.235368713,3.525728976,1.0,0.49,0.0,0.79,1.24,0.0,10.93666667,96.64,0.1,75.0,25.6,10.0,60.0,27.5,8.0,124.46000000000001,128.0,39.79376611,558.0,430.0,86.640625
2024-10-26 03:00:00,2.59,1156.0,111144.0,2.899647326,4001.0,1551.0,2324.0,0.0,1.4,222.0,1.19,7.0,1.2,11.0,87.7,0.34,3.0,273.45,0.96,10.84,87.68,0.45,6.0,28.64033333,1.03,9.57,68.81,1.32,85.75,20.3,933.015,1.965,1.926912888,10.695,4.511111111,82.86666667,55.265,9.13,28.86,67.18,0.0765,1.87,0.145,0.059,0.051,5.55,0.17,2.933721646,0.262864488,59.3983371,0.020771869,3.398970272,0.216260741,0.063156078,295.8219606,0.011286449,0.054476828,7.404768276,0.235368713,3.525728976,1.0,0.49,0.0,0.79,1.24,0.0,10.93666667,96.64,0.1,75.0,25.6,10.0,60.0,27.5,8.0,123.93,124.0,39.87356591,554.0,430.0,87.01612903
2024-10-26 04:00:00,2.57,1155.0,111489.0,2.892846548,4004.0,1507.0,2320.0,0.0,1.34,224.0,1.23,7.0,1.2,11.0,87.7,0.34,3.0,273.45,0.96,10.84,87.68,0.45,6.0,28.64033333,1.03,9.57,68.81,1.32,85.75,20.3,933.015,1.965,1.926912888,10.695,4.511111111,82.86666667,55.265,9.13,28.86,67.18,0.0765,1.87,0.145,0.059,0.051,5.55,0.17,2.933721646,0.262864488,59.3983371,0.020771869,3.398970272,0.216260741,0.063156078,295.8219606,0.011286449,0.054476828,7.404768276,0.235368713,3.525728976,1.0,0.49,0.0,0.79,1.24,0.0,10.93666667,96.64,0.1,75.0,25.6,10.0,60.0,27.5,8.0,124.195,126.0,39.4038958,556.0,430.0,86.58730159
2024-10-26 05:00:00,2.56,1152.0,111859.0,2.878966616,3998.0,1529.0,2313.0,0.0,1.34,225.0,1.22,7.0,1.2,11.0,87.7,0.34,3.0,273.45,0.96,10.84,87.68,0.45,6.0,28.64033333,1.03,9.57,68.81,1.32,85.75,20.3,933.015,1.965,1.926912888,10.695,4.511111111,82.86666667,55.265,9.13,28.86,67.18,0.0765,1.87,0.145,0.059,0.051,5.55,0.17,2.933721646,0.262864488,59.3983371,0.020771869,3.398970272,0.216260741,0.063156078,295.8219606,0.011286449,0.054476828,7.404768276,0.235368713,3.525728976,1.0,0.49,0.0,0.79,1.24,0.0,10.93666667,96.64,0.1,75.0,25.6,10.0,60.0,27.5,8.0,124.46000000000001,128.0,39.04919584,558.0,430.0,87.5
2024-10-26 06:00:00,2.59,1159.0,111800.0,2.881204887,3999.0,1496.0,2313.0,0.0,1.35,224.0,1.24,7.0,1.2,11.0,87.7,0.34,3.0,273.45,0.96,10.84,87.68,0.45,6.0,28.64033333,1.03,9.57,68.81,1.32,85.75,20.3,933.015,1.965,1.926912888,10.695,4.511111111,82.86666667,55.265,9.13,28.86,67.18,0.0765,1.87,0.145,0.059,0.051,5.55,0.17,2.933721646,0.262864488,59.3983371,0.020771869,3.398970272,0.216260741,0.063156078,295.8219606,0.011286449,0.054476828,7.404768276,0.235368713,3.525728976,1.0,0.49,0.0,0.79,1.24,0.0,10.93666667,96.64,0.1,75.0,25.6,10.0,60.0,27.5,8.0,124.3275,127.0,38.58862403,557.0,430.0,86.77165354
2024-10-26 07:00:00,2.59,1178.0,111099.0,2.900096479,4000.0,1498.0,2323.0,0.0,1.35,226.0,1.24,7.0,1.2,11.0,87.7,0.34,3.0,273.45,0.96,10.84,87.68,0.45,6.0,28.64033333,1.03,9.57,68.81,1.32,85.75,20.3,933.015,1.965,1.926912888,10.695,4.511111111,82.86666667,55.265,9.13,28.86,67.18,0.0765,1.87,0.145,0.059,0.051,5.55,0.17,2.933721646,0.262864488,59.3983371,0.020771869,3.398970272,0.216260741,0.063156078,295.8219606,0.011286449,0.054476828,7.404768276,0.235368713,3.525728976,1.0,0.49,0.0,0.79,1.24,0.0,10.93666667,96.64,0.1,75.0,25.6,10.0,60.0,27.5,8.0,124.99000000000001,132.0,38.20598007,562.0,430.0,86.28787879
2024-10-26 08:00:00,2.58,1178.0,111038.0,2.902413515,4001.0,1498.0,2321.0,0.0,1.35,226.0,1.23,7.0,1.2,10.6,88.07,0.38,3.3,273.45,0.95,10.91,87.62,0.43,7.0,28.64033333,1.04,9.79,68.99,1.18,85.75,20.04,933.015,1.99,1.96206775,10.86,4.511111111,82.86666667,55.22,9.6,28.86,67.18,0.062,1.795,0.1,0.0535,0.0505,5.535,0.185,2.948970272,0.108010283,59.44595296,0.014888505,2.854321728,0.065145795,0.063156078,295.8219606,0.002315608,0.071680941,8.414219609,0.261389279,3.266037467,1.0,0.42,0.0,0.63,1.34,0.0,10.93666667,96.97,0.1,75.0,25.6,10.0,60.0,27.5,8.0,124.5925,129.0,38.91004284,559.0,430.0,88.75968992
2024-10-26 09:00:00,2.59,1162.0,110465.0,2.917458443,4001.0,1485.0,2312.0,0.0,1.35,222.0,1.24,7.0,1.2,10.6,88.07,0.38,3.3,273.45,0.95,10.91,87.62,0.43,7.0,28.64033333,1.04,9.79,68.99,1.18,85.75,20.04,933.015,1.99,1.96206775,10.86,4.511111111,82.86666667,55.22,9.6,28.86,67.18,0.062,1.795,0.1,0.0535,0.0505,5.535,0.185,2.948970272,0.108010283,59.44595296,0.014888505,2.854321728,0.065145795,0.063156078,295.8219606,0.002315608,0.071680941,8.414219609,0.261389279,3.266037467,1.0,0.42,0.0,0.63,1.34,0.0,10.93666667,96.97,0.1,75.0,25.6,10.0,60.0,27.5,8.0,124.46000000000001,128.0,39.40758294,558.0,430.0,87.03125
2024-10-26 10:00:00,2.56,1152.0,109455.0,2.943625296,4000.0,1567.0,2312.0,0.0,1.35,221.0,1.21,7.0,1.2,10.6,88.07,0.38,3.3,273.45,0.95,10.91,87.62,0.43,7.0,28.64033333,1.04,9.79,68.99,1.18,85.75,20.04,933.015,1.99,1.96206775,10.86,4.511111111,82.86666667,55.22,9.6,28.86,67.18,0.062,1.795,0.1,0.0535,0.0505,5.535,0.185,2.948970272,0.108010283,59.44595296,0.014888505,2.854321728,0.065145795,0.063156078,295.8219606,0.002315608,0.071680941,8.414219609,0.261389279,3.266037467,1.0,0.42,0.0,0.63,1.34,0.0,10.93666667,96.97,0.1,75.0,25.6,10.0,60.0,27.5,8.0,124.0625,125.0,39.49976404,555.0,430.0,87.68
2024-10-26 11:00:00,2.54,1143.0,106762.0,3.018577313,4001.0,1490.0,2305.0,0.0,1.35,215.0,1.19,7.0,1.2,10.6,88.07,0.38,3.3,273.45,0.95,10.91,87.62,0.43,7.0,28.64033333,1.04,9.79,68.99,1.18,85.75,20.04,933.015,1.99,1.96206775,10.86,4.511111111,82.86666667,55.22,9.6,28.86,67.18,0.062,1.795,0.1,0.0535,0.0505,5.535,0.185,2.948970272,0.108010283,59.44595296,0.014888505,2.854321728,0.065145795,0.063156078,295.8219606,0.002315608,0.071680941,8.414219609,0.261389279,3.266037467,1.0,0.42,0.0,0.63,1.34,0.0,10.93666667,96.97,0.1,75.0,25.6,10.0,60.0,27.5,8.0,123.93,124.0,39.08533711,554.0,430.0,87.5
2024-10-26 12:00:00,2.53,1131.0,105214.0,3.06295715,4001.0,1485.0,2303.0,0.0,1.35,211.0,1.18,7.0,1.2,10.6,88.07,0.38,3.3,273.45,0.95,10.91,87.62,0.43,7.0,28.64033333,1.04,9.79,68.99,1.18,85.75,20.04,933.015,1.99,1.96206775,10.86,4.511111111,82.86666667,55.22,9.6,28.86,67.18,0.062,1.795,0.1,0.0535,0.0505,5.535,0.185,2.948970272,0.108010283,59.44595296,0.014888505,2.854321728,0.065145795,0.063156078,295.8219606,0.002315608,0.071680941,8.414219609,0.261389279,3.266037467,1.0,0.42,0.0,0.63,1.34,0.0,10.93666667,96.97,0.1,75.0,25.6,10.0,60.0,27.5,8.0,123.5325,121.0,38.95705521,551.0,430.0,87.19008264
2024-10-26 13:00:00,2.51,1127.0,105907.0,3.044449144,4003.0,1510.0,2317.0,0.0,1.35,211.0,1.16,7.0,1.2,10.6,88.07,0.38,3.3,273.45,0.95,10.91,87.62,0.43,7.0,28.64033333,1.04,9.79,68.99,1.18,85.75,20.04,933.015,1.99,1.96206775,10.86,4.511111111,82.86666667,55.22,9.6,28.86,67.18,0.062,1.795,0.1,0.0535,0.0505,5.535,0.185,2.948970272,0.108010283,59.44595296,0.014888505,2.854321728,0.065145795,0.063156078,295.8219606,0.002315608,0.071680941,8.414219609,0.261389279,3.266037467,1.0,0.42,0.0,0.63,1.34,0.0,10.93666667,96.97,0.1,75.0,25.6,10.0,60.0,27.5,8.0,122.87,116.0,38.13119396,546.0,430.0,84.65517241
2024-10-26 14:00:00,2.49,1123.0,105003.0,3.071407189,4004.0,1515.0,2322.0,0.0,1.33,212.0,1.16,6.0,1.2,10.6,88.07,0.38,3.3,273.45,0.95,10.91,87.62,0.43,7.0,28.64033333,1.04,9.79,68.99,1.18,85.75,20.04,933.015,1.99,1.96206775,10.86,4.511111111,82.86666667,55.22,9.6,28.86,67.18,0.062,1.795,0.1,0.0535,0.0505,5.535,0.185,2.948970272,0.108010283,59.44595296,0.014888505,2.854321728,0.065145795,0.063156078,295.8219606,0.002315608,0.071680941,8.414219609,0.261389279,3.266037467,1.0,0.42,0.0,0.63,1.34,0.0,10.93666667,96.97,0.1,75.0,25.6,10.0,60.0,27.5,8.0,123.5325,121.0,39.34045518,551.0,430.0,80.33057851
2024-10-26 15:00:00,2.49,1124.0,105127.0,3.067787008,4004.0,1522.0,2345.0,0.0,1.34,212.0,1.15,7.0,1.25,10.6,88.07,0.38,3.3,273.45,0.95,10.91,87.62,0.43,7.0,28.64033333,1.04,9.79,68.99,1.18,85.75,20.04,933.015,1.99,1.96206775,10.86,4.511111111,82.86666667,55.22,9.6,28.86,67.18,0.062,1.795,0.1,0.0535,0.0505,5.535,0.185,2.948970272,0.108010283,59.44595296,0.014888505,2.854321728,0.065145795,0.063156078,295.8219606,0.002315608,0.071680941,8.414219609,0.261389279,3.266037467,1.0,0.42,0.0,0.63,1.34,0.0,10.93666667,96.97,0.1,75.0,25.6,10.0,60.0,27.5,8.0,122.7375,115.0,39.88439306,545.0,430.0,76.69565217
2024-10-26 16:00:00,2.5,1132.0,104969.0,3.073168088,4005.0,1522.0,2311.0,0.0,1.35,212.0,1.15,7.0,1.25,10.93,87.8,0.33,3.0,273.45,0.94,11.47,87.04,0.44,5.9,28.64033333,1.05,9.61,68.83,1.24,85.75,20.32,933.015,1.99,1.929784833,10.855,4.511111111,82.86666667,55.155,9.16,28.86,67.18,0.069,1.83,0.09,0.0535,0.0505,5.625,0.17,2.872709531,0.110583181,59.52765109,0.028917664,3.76644879,0.053156078,0.070583181,295.8219606,0.009174954,0.071394492,7.483550499,0.235567685,2.725728976,1.0,0.43,0.0,1.55,1.13,0.0,10.93666667,96.03,0.1,75.0,25.6,10.0,60.0,27.5,8.0,123.0025,117.0,39.58284509,547.0,430.0,85.55555556
2024-10-26 17:00:00,2.48,1136.0,105238.0,3.063788773,4003.0,1546.0,2326.0,0.0,1.35,214.0,1.13,7.0,1.25,10.93,87.8,0.33,3.0,273.45,0.94,11.47,87.04,0.44,5.9,28.64033333,1.05,9.61,68.83,1.24,85.75,20.32,933.015,1.99,1.929784833,10.855,4.511111111,82.86666667,55.155,9.16,28.86,67.18,0.069,1.83,0.09,0.0535,0.0505,5.625,0.17,2.872709531,0.110583181,59.52765109,0.028917664,3.76644879,0.053156078,0.070583181,295.8219606,0.009174954,0.071394492,7.483550499,0.235567685,2.725728976,1.0,0.43,0.0,1.55,1.13,0.0,10.93666667,96.03,0.1,75.0,25.6,10.0,60.0,27.5,8.0,123.66499999999999,122.0,39.50850662,552.0,430.0,86.06557377
2024-10-26 18:00:00,2.48,1148.0,105676.0,3.052622604,4005.0,1553.0,2309.0,0.0,1.35,217.0,1.13,6.0,1.25,10.93,87.8,0.33,3.0,273.45,0.94,11.47,87.04,0.44,5.9,28.64033333,1.05,9.61,68.83,1.24,85.75,20.32,933.015,1.99,1.929784833,10.855,4.511111111,82.86666667,55.155,9.16,28.86,67.18,0.069,1.83,0.09,0.0535,0.0505,5.625,0.17,2.872709531,0.110583181,59.52765109,0.028917664,3.76644879,0.053156078,0.070583181,295.8219606,0.009174954,0.071394492,7.483550499,0.235567685,2.725728976,1.0,0.43,0.0,1.55,1.13,0.0,10.93666667,96.03,0.1,75.0,25.6,10.0,60.0,27.5,8.0,123.7975,123.0,39.59414818,553.0,430.0,86.58536585
2024-10-26 19:00:00,2.51,1146.0,106184.0,3.036512844,4003.0,1529.0,2316.0,0.0,1.35,216.0,1.16,7.0,1.25,10.93,87.8,0.33,3.0,273.45,0.94,11.47,87.04,0.44,5.9,28.64033333,1.05,9.61,68.83,1.24,85.75,20.32,933.015,1.99,1.929784833,10.855,4.511111111,82.86666667,55.155,9.16,28.86,67.18,0.069,1.83,0.09,0.0535,0.0505,5.625,0.17,2.872709531,0.110583181,59.52765109,0.028917664,3.76644879,0.053156078,0.070583181,295.8219606,0.009174954,0.071394492,7.483550499,0.235567685,2.725728976,1.0,0.43,0.0,1.55,1.13,0.0,10.93666667,96.03,0.1,75.0,25.6,10.0,60.0,27.5,8.0,123.7975,123.0,39.38684765,553.0,430.0,86.74796748
2024-10-26 20:00:00,2.47,1159.0,106785.0,3.018681373,4002.0,1588.0,2319.0,0.0,1.35,222.0,1.12,7.0,1.25,10.93,87.8,0.33,3.0,273.45,0.94,11.47,87.04,0.44,5.9,28.64033333,1.05,9.61,68.83,1.24,85.75,20.32,933.015,1.99,1.929784833,10.855,4.511111111,82.86666667,55.155,9.16,28.86,67.18,0.069,1.83,0.09,0.0535,0.0505,5.625,0.17,2.872709531,0.110583181,59.52765109,0.028917664,3.76644879,0.053156078,0.070583181,295.8219606,0.009174954,0.071394492,7.483550499,0.235567685,2.725728976,1.0,0.43,0.0,1.55,1.13,0.0,10.93666667,96.03,0.1,75.0,25.6,10.0,60.0,27.5,8.0,124.0625,125.0,40.03230272,555.0,430.0,86.8
2024-10-26 21:00:00,2.51,1161.0,106860.0,3.015057755,4000.0,1540.0,2323.0,0.0,1.35,220.0,1.16,6.0,1.25,10.93,87.8,0.33,3.0,273.45,0.94,11.47,87.04,0.44,5.9,28.64033333,1.05,9.61,68.83,1.24,85.75,20.32,933.015,1.99,1.929784833,10.855,4.511111111,82.86666667,55.155,9.16,28.86,67.18,0.069,1.83,0.09,0.0535,0.0505,5.625,0.17,2.872709531,0.110583181,59.52765109,0.028917664,3.76644879,0.053156078,0.070583181,295.8219606,0.009174954,0.071394492,7.483550499,0.235567685,2.725728976,1.0,0.43,0.0,1.55,1.13,0.0,10.93666667,96.03,0.1,75.0,25.6,10.0,60.0,27.5,8.0,124.0625,125.0,40.40663706,555.0,430.0,86.64
2024-10-26 22:00:00,2.51,1169.0,105252.0,3.061087385,4000.0,1509.0,2320.0,0.0,1.35,218.0,1.16,7.0,1.25,10.93,87.8,0.33,3.0,273.45,0.94,11.47,87.04,0.44,5.9,28.64033333,1.05,9.61,68.83,1.24,85.75,20.32,933.015,1.99,1.929784833,10.855,4.511111111,82.86666667,55.155,9.16,28.86,67.18,0.069,1.83,0.09,0.0535,0.0505,5.625,0.17,2.872709531,0.110583181,59.52765109,0.028917664,3.76644879,0.053156078,0.070583181,295.8219606,0.009174954,0.071394492,7.483550499,0.235567685,2.725728976,1.0,0.43,0.0,1.55,1.13,0.0,10.93666667,96.03,0.1,75.0,25.6,10.0,60.0,27.5,8.0,124.3275,127.0,39.97638725,557.0,430.0,86.61417323
2024-10-26 23:00:00,2.51,1167.0,105285.0,3.060893106,4001.0,1507.0,2320.0,0.0,1.35,218.0,1.16,7.0,1.25,10.96,87.73,0.34,2.7,289.346,0.97,11.6,86.94,0.43,6.7,24.417666667,1.03,9.48,68.88,1.19,72.81,20.45,884.5136667,2.015,1.94298913,11.025,5.0,82.71111111,54.95,9.64,29.19473684,67.18,0.0755,1.765,0.16,0.056,0.052,5.675,0.185,2.262709974,0.234076135,40.4563835,0.011225575,2.779036922,0.043969491,0.066845102,252.8827486,0.003050081,0.059814648,5.355487524,0.216128806,2.431030677,1.0,0.42,0.0,0.71,1.28,0.0,20.07,96.53,0.1,75.0,25.6,10.0,60.0,27.5,8.0,124.3275,127.0,39.85370458,557.0,430.0,86.06299213
2024-10-27 01:00:00,2.52,1165.0,105646.0,3.049679471,4000.0,1506.0,2323.0,0.0,1.35,217.0,1.17,6.0,1.25,10.96,87.73,0.34,2.7,289.346,0.97,11.6,86.94,0.43,6.7,24.417666667,1.03,9.48,68.88,1.19,72.81,20.45,884.5136667,2.015,1.94298913,11.025,5.0,82.71111111,54.95,9.64,29.19473684,67.18,0.0755,1.765,0.16,0.056,0.052,5.675,0.185,2.262709974,0.234076135,40.4563835,0.011225575,2.779036922,0.043969491,0.066845102,252.8827486,0.003050081,0.059814648,5.355487524,0.216128806,2.431030677,1.0,0.42,0.0,0.71,1.28,0.0,20.07,96.53,0.1,75.0,25.6,10.0,60.0,27.5,8.0,124.3275,127.0,39.60674157,557.0,430.0,85.90551181
2024-10-27 02:00:00,2.53,1163.0,105772.0,3.046049178,4000.0,1496.0,2323.0,0.0,1.35,217.0,1.18,7.0,1.25,10.96,87.73,0.34,2.7,289.346,0.97,11.6,86.94,0.43,6.7,24.417666667,1.03,9.48,68.88,1.19,72.81,20.45,884.5136667,2.015,1.94298913,11.025,5.0,82.71111111,54.95,9.64,29.19473684,67.18,0.0755,1.765,0.16,0.056,0.052,5.675,0.185,2.262709974,0.234076135,40.4563835,0.011225575,2.779036922,0.043969491,0.066845102,252.8827486,0.003050081,0.059814648,5.355487524,0.216128806,2.431030677,1.0,0.42,0.0,0.71,1.28,0.0,20.07,96.53,0.1,75.0,25.6,10.0,60.0,27.5,8.0,124.0625,125.0,39.99053478,555.0,430.0,86.48
2024-10-27 03:00:00,2.51,1164.0,106098.0,3.03593787,3999.0,1519.0,2321.0,0.0,1.35,218.0,1.16,7.0,1.25,10.96,87.73,0.34,2.7,289.346,0.97,11.6,86.94,0.43,6.7,24.417666667,1.03,9.48,68.88,1.19,72.81,20.45,884.5136667,2.015,1.94298913,11.025,5.0,82.71111111,54.95,9.64,29.19473684,67.18,0.0755,1.765,0.16,0.056,0.052,5.675,0.185,2.262709974,0.234076135,40.4563835,0.011225575,2.779036922,0.043969491,0.066845102,252.8827486,0.003050081,0.059814648,5.355487524,0.216128806,2.431030677,1.0,0.42,0.0,0.71,1.28,0.0,20.07,96.53,0.1,75.0,25.6,10.0,60.0,27.5,8.0,124.195,126.0,39.63500234,556.0,430.0,85.95238095
2024-10-27 04:00:00,2.5,1164.0,106971.0,3.011931361,4000.0,1535.0,2323.0,0.0,1.35,220.0,1.15,7.0,1.25,10.96,87.73,0.34,2.7,289.346,0.97,11.6,86.94,0.43,6.7,24.417666667,1.03,9.48,68.88,1.19,72.81,20.45,884.5136667,2.015,1.94298913,11.025,5.0,82.71111111,54.95,9.64,29.19473684,67.18,0.0755,1.765,0.16,0.056,0.052,5.675,0.185,2.262709974,0.234076135,40.4563835,0.011225575,2.779036922,0.043969491,0.066845102,252.8827486,0.003050081,0.059814648,5.355487524,0.216128806,2.431030677,1.0,0.42,0.0,0.71,1.28,0.0,20.07,96.53,0.1,75.0,25.6,10.0,60.0,27.5,8.0,124.5925,129.0,39.33693863,559.0,430.0,83.79844961
2024-10-27 05:00:00,2.51,1164.0,105740.0,3.047731533,4001.0,1534.0,2310.0,0.0,1.35,219.0,1.16,7.0,1.25,10.96,87.73,0.34,2.7,289.346,0.97,11.6,86.94,0.43,6.7,24.417666667,1.03,9.48,68.88,1.19,72.81,20.45,884.5136667,2.015,1.94298913,11.025,5.0,82.71111111,54.95,9.64,29.19473684,67.18,0.0755,1.765,0.16,0.056,0.052,5.675,0.185,2.262709974,0.234076135,40.4563835,0.011225575,2.779036922,0.043969491,0.066845102,252.8827486,0.003050081,0.059814648,5.355487524,0.216128806,2.431030677,1.0,0.42,0.0,0.71,1.28,0.0,20.07,96.53,0.1,75.0,25.6,10.0,60.0,27.5,8.0,124.725,130.0,38.77309332,560.0,430.0,84.23076923
