Repository: saikumar-voptimai/evonith_bf_webapp

# Evonith BF2 — Blast Furnace Intelligence Platform

Monitoring, modelling and optimisation of **Blast Furnace 2 (BF2)** at Evonith Steel: live telemetry from InfluxDB,
manual plant reports from Neon PostgreSQL, a two-zone energy model of the furnace, blend and fuel optimisers, a
conversational assistant (FurnaceMind) and a live digital twin evaluated every hour.

The platform has three deployable parts that share one Python service layer, plus the shared data library:

| Part | Path | What it is |
|---|---|---|
| **Streamlit app** (legacy) | `src/app.py`, `src/custom_pages/` | The original 11-page dashboard; still the home of the model pages. Served under `/legacy` in production |

File: src/assets/data/V10_df_filtered.csv (part 89 of 166)
datetime,Hot Blast PressureBar,Hot Blast Temp.oC,Hot Blast VolumeNm3/Hr.,O2 Enrichment %,OxygenFlowNm3/Hr.,PermeabilityKgs/Hr.,RAFToC,SteamKgs/Hr.,TopPressureBar,TuyereVelocitym/s,Differential PressureTotalBar,Charges/Hrs.,StockRodLevel,COKE_ASH%,COKE_FC%,COKE_IM%,COKE_MOIST%,COKE_MT,COKE_VM%,NUTCOKE_ASH%,NUTCOKE_FC%,NUTCOKE_IM%,NUTCOKE_MOIST%,NUTCOKE_MT,NUTCOKE_VM%,PCI_2_%Ash,PCI_2_%FC,PCI_2_%IM,PCI_2_MT,PCI_2_%VM,Sinter_SP_MT,Sinter_SP_02_Al2O3%,Sinter_SP_02_Basicity,Sinter_SP_02_CaO%,Sinter_SP_02_Cold_Strength_AI,Sinter_SP_02_Cold_strength_TI,Sinter_SP_02_Fe(T)%,Sinter_SP_02_FeO%,Sinter_SP_02_Hot_strength_RDI,Sinter_SP_02_Hot_strength_RI,Sinter_SP_02_K2O%,Sinter_SP_02_MgO%,Sinter_SP_02_MnO%,Sinter_SP_02_Na2O%,Sinter_SP_02_P%,Sinter_SP_02_SiO2%,Sinter_SP_02_TiO2%,ORE_%Al2O3,ORE_%CaO,ORE_%Fe(T),ORE_%K2O,ORE_%LOI,ORE_%MgO,ORE_%MnO,ORE_MT,ORE_%Na2O,ORE_%P,ORE_%SiO2,ORE_%TiO2,ORE_%TM,Geomin Type,FLUX_Al2O3%,FLUX_CaO%,FLUX_Fe2O3%,FLUX_LOI%,FLUX_MgO%,FLUX_MT,FLUX_SiO2%,FLUX_TM%,COKE_DISCHARGE_TIME,WEIGHTED_COKE_ANGLE,TOTAL_COKE_PORTIONS,NON_COKE_DISCHARGE_TIME,WEIGHTED_NON_COKE_ANGLE,TOTAL_NON_COKE_PORTIONS,UnitCost Lakhs/Thm,ActualKg/Thm.,FurnaceTopGasAnalysisCO2ETACO,Act. Fuel RateKg/Thm.,Coke Rate Kg/Thm,ProductionTonnesPerHr
2024-10-27 06:00:00,2.52,1151.0,105636.0,3.049206017,3999.0,1507.0,2320.0,0.0,1.35,215.0,1.17,6.0,1.25,10.96,87.73,0.34,2.7,289.346,0.97,11.6,86.94,0.43,6.7,24.417666667,1.03,9.48,68.88,1.19,72.81,20.45,884.5136667,2.015,1.94298913,11.025,5.0,82.71111111,54.95,9.64,29.19473684,67.18,0.0755,1.765,0.16,0.056,0.052,5.675,0.185,2.262709974,0.234076135,40.4563835,0.011225575,2.779036922,0.043969491,0.066845102,252.8827486,0.003050081,0.059814648,5.355487524,0.216128806,2.431030677,1.0,0.42,0.0,0.71,1.28,0.0,20.07,96.53,0.1,75.0,25.6,10.0,60.0,27.5,8.0,124.99000000000001,132.0,38.46153846,562.0,430.0,80.22727273
2024-10-27 09:00:00,2.48,1147.0,105793.0,3.045444969,4000.0,1493.0,2310.0,0.0,1.34,217.0,1.14,7.0,1.25,10.91,87.75,0.38,3.3,289.346,0.96,11.24,87.27,0.45,6.0,24.417666667,1.04,9.66,69.09,1.12,72.81,20.13,884.5136667,1.97,1.96601488,10.95,5.0,82.71111111,55.17,9.93,28.97157895,67.18,0.068,1.76,0.095,0.054,0.0475,5.57,0.18,2.074424487,0.110094015,40.36814337,0.012750616,2.670645786,0.051214693,0.054857007,252.8827486,0.002033388,0.054222832,5.79651957,0.205073519,2.223891895,1.0,0.54,0.0,0.98,1.28,0.0,20.07,96.41,0.1,75.0,25.6,10.0,60.0,27.5,8.0,123.5475,123.0,39.44717732,552.0,429.0,85.6097561
2024-10-27 10:00:00,2.56,1139.0,108289.0,2.975298478,4000.0,1487.0,2323.0,0.0,1.35,217.0,1.21,7.0,1.25,10.91,87.75,0.38,3.3,289.346,0.96,11.24,87.27,0.45,6.0,24.417666667,1.04,9.66,69.09,1.12,72.81,20.13,884.5136667,1.97,1.96601488,10.95,5.0,82.71111111,55.17,9.93,28.97157895,67.18,0.068,1.76,0.095,0.054,0.0475,5.57,0.18,2.074424487,0.110094015,40.36814337,0.012750616,2.670645786,0.051214693,0.054857007,252.8827486,0.002033388,0.054222832,5.79651957,0.205073519,2.223891895,1.0,0.54,0.0,0.98,1.28,0.0,20.07,96.41,0.1,75.0,25.6,10.0,60.0,27.5,8.0,125.5025,117.0,38.72421152,557.0,440.0,85.81196581
2024-10-27 12:00:00,2.53,1148.0,109001.0,2.957354143,4002.0,1535.0,2331.0,0.0,1.35,221.0,1.18,7.0,1.25,10.91,87.75,0.38,3.3,289.346,0.96,11.24,87.27,0.45,6.0,24.417666667,1.04,9.66,69.09,1.12,72.81,20.13,884.5136667,1.97,1.96601488,10.95,5.0,82.71111111,55.17,9.93,28.97157895,67.18,0.068,1.76,0.095,0.054,0.0475,5.57,0.18,2.074424487,0.110094015,40.36814337,0.012750616,2.670645786,0.051214693,0.054857007,252.8827486,0.002033388,0.054222832,5.79651957,0.205073519,2.223891895,1.0,0.54,0.0,0.98,1.28,0.0,20.07,96.41,0.1,75.0,25.6,10.0,60.0,27.5,8.0,125.37,116.0,38.19641171,556.0,440.0,85.77586207
2024-10-27 14:00:00,2.56,1130.0,109389.0,2.94613594,4001.0,1504.0,2307.0,0.0,1.35,217.0,1.21,7.0,1.25,10.91,87.75,0.38,3.3,289.346,0.96,11.24,87.27,0.45,6.0,24.417666667,1.04,9.66,69.09,1.12,72.81,20.13,884.5136667,1.97,1.96601488,10.95,5.0,82.71111111,55.17,9.93,28.97157895,67.18,0.068,1.76,0.095,0.054,0.0475,5.57,0.18,2.074424487,0.110094015,40.36814337,0.012750616,2.670645786,0.051214693,0.054857007,252.8827486,0.002033388,0.054222832,5.79651957,0.205073519,2.223891895,1.0,0.54,0.0,0.98,1.28,0.0,20.07,96.41,0.1,75.0,25.6,10.0,60.0,27.5,8.0,125.9,120.0,38.67902665,560.0,440.0,80.83333333
2024-10-27 15:00:00,2.58,1160.0,109208.0,2.953226595,4004.0,1482.0,2329.0,0.0,1.35,220.0,1.23,7.0,1.25,10.91,87.75,0.38,3.3,289.346,0.96,11.24,87.27,0.45,6.0,24.417666667,1.04,9.66,69.09,1.12,72.81,20.13,884.5136667,1.97,1.96601488,10.95,5.0,82.71111111,55.17,9.93,28.97157895,67.18,0.068,1.76,0.095,0.054,0.0475,5.57,0.18,2.074424487,0.110094015,40.36814337,0.012750616,2.670645786,0.051214693,0.054857007,252.8827486,0.002033388,0.054222832,5.79651957,0.205073519,2.223891895,1.0,0.54,0.0,0.98,1.28,0.0,20.07,96.41,0.1,75.0,25.6,10.0,60.0,27.5,8.0,126.96000000000001,128.0,39.94439296,568.0,440.0,85.3125
2024-10-27 16:00:00,2.57,1191.0,109173.0,2.954172716,4004.0,1489.0,2329.0,0.0,1.35,225.0,1.22,7.0,1.25,11.09,87.59,0.37,2.8,289.346,0.95,11.31,87.25,0.41,5.7,24.417666667,1.03,9.58,69.05,1.33,72.81,20.04,884.5136667,1.965,1.963851876,10.83,5.0,82.71111111,55.295,9.415,29.08315789,67.18,0.0705,1.775,0.105,0.057,0.0485,5.515,0.17,2.40682884,0.14715888,40.4618864,0.013148905,2.742129761,0.068286257,0.055577584,252.8827486,0.004939354,0.058835954,5.367436194,0.228727421,1.874860573,1.0,0.4,0.0,1.24,1.19,0.0,20.07,95.78,0.1,75.0,25.6,10.0,60.0,27.5,8.0,127.225,130.0,39.19868791,570.0,440.0,87.69230769
2024-10-27 17:00:00,2.57,1175.0,109376.0,2.947221788,4002.0,1488.0,2327.0,0.0,1.35,223.0,1.22,7.0,1.25,11.09,87.59,0.37,2.8,289.346,0.95,11.31,87.25,0.41,5.7,24.417666667,1.03,9.58,69.05,1.33,72.81,20.04,884.5136667,1.965,1.963851876,10.83,5.0,82.71111111,55.295,9.415,29.08315789,67.18,0.0705,1.775,0.105,0.057,0.0485,5.515,0.17,2.40682884,0.14715888,40.4618864,0.013148905,2.742129761,0.068286257,0.055577584,252.8827486,0.004939354,0.058835954,5.367436194,0.228727421,1.874860573,1.0,0.4,0.0,1.24,1.19,0.0,20.07,95.78,0.1,75.0,25.6,10.0,60.0,27.5,8.0,127.3575,131.0,38.40322199,571.0,440.0,85.49618321
2024-10-27 18:00:00,2.57,1156.0,109659.0,2.939621088,4002.0,1500.0,2322.0,0.0,1.35,221.0,1.22,6.0,1.25,11.09,87.59,0.37,2.8,289.346,0.95,11.31,87.25,0.41,5.7,24.417666667,1.03,9.58,69.05,1.33,72.81,20.04,884.5136667,1.965,1.963851876,10.83,5.0,82.71111111,55.295,9.415,29.08315789,67.18,0.0705,1.775,0.105,0.057,0.0485,5.515,0.17,2.40682884,0.14715888,40.4618864,0.013148905,2.742129761,0.068286257,0.055577584,252.8827486,0.004939354,0.058835954,5.367436194,0.228727421,1.874860573,1.0,0.4,0.0,1.24,1.19,0.0,20.07,95.78,0.1,75.0,25.6,10.0,60.0,27.5,8.0,127.49000000000001,132.0,38.56301531,572.0,440.0,79.54545455
2024-10-27 19:00:00,2.59,1148.0,110335.0,2.92089351,4001.0,1484.0,2355.0,0.0,1.35,220.0,1.24,7.0,1.25,11.09,87.59,0.37,2.8,289.346,0.95,11.31,87.25,0.41,5.7,24.417666667,1.03,9.58,69.05,1.33,72.81,20.04,884.5136667,1.965,1.963851876,10.83,5.0,82.71111111,55.295,9.415,29.08315789,67.18,0.0705,1.775,0.105,0.057,0.0485,5.515,0.17,2.40682884,0.14715888,40.4618864,0.013148905,2.742129761,0.068286257,0.055577584,252.8827486,0.004939354,0.058835954,5.367436194,0.228727421,1.874860573,1.0,0.4,0.0,1.24,1.19,0.0,20.07,95.78,0.1,75.0,25.6,10.0,60.0,27.5,8.0,125.3875,135.0,38.44705882,565.0,430.0,71.48148148
2024-10-27 20:00:00,2.55,1149.0,111276.0,2.896933377,4002.0,1542.0,2385.0,0.0,1.35,224.0,1.2,7.0,1.25,11.09,87.59,0.37,2.8,289.346,0.95,11.31,87.25,0.41,5.7,24.417666667,1.03,9.58,69.05,1.33,72.81,20.04,884.5136667,1.965,1.963851876,10.83,5.0,82.71111111,55.295,9.415,29.08315789,67.18,0.0705,1.775,0.105,0.057,0.0485,5.515,0.17,2.40682884,0.14715888,40.4618864,0.013148905,2.742129761,0.068286257,0.055577584,252.8827486,0.004939354,0.058835954,5.367436194,0.228727421,1.874860573,1.0,0.4,0.0,1.24,1.19,0.0,20.07,95.78,0.1,75.0,25.6,10.0,60.0,27.5,8.0,128.665,122.0,38.17677001,572.0,450.0,70.08196721
2024-10-27 21:00:00,2.49,1109.0,110583.0,2.604237719,3575.0,1612.0,2402.0,0.0,1.35,220.0,1.14,7.0,1.25,11.09,87.59,0.37,2.8,289.346,0.95,11.31,87.25,0.41,5.7,24.417666667,1.03,9.58,69.05,1.33,72.81,20.04,884.5136667,1.965,1.963851876,10.83,5.0,82.71111111,55.295,9.415,29.08315789,67.18,0.0705,1.775,0.105,0.057,0.0485,5.515,0.17,2.40682884,0.14715888,40.4618864,0.013148905,2.742129761,0.068286257,0.055577584,252.8827486,0.004939354,0.058835954,5.367436194,0.228727421,1.874860573,1.0,0.4,0.0,1.24,1.19,0.0,20.07,95.78,0.1,75.0,25.6,10.0,60.0,27.5,8.0,127.0575,91.0,38.15727144,551.0,460.0,77.25274725
2024-10-30 06:00:00,2.56,1129.0,110969.0,2.476202304,3411.0,1472.0,2327.0,0.0,1.3,236.0,1.26,6.0,1.3,10.76,87.87,0.4,3.0,292.066,0.97,11.0,87.55,0.4,6.6,15.423666667,1.05,9.61,69.13,1.16,64.72333333,20.1,819.1213333,1.97,1.976823906,11.07,5.0,83.0,55.06,10.17,30.19894737,67.18,0.068,1.785,0.095,0.0545,0.0485,5.6,0.17,1.460560218,0.024881775,13.33165528,0.011445617,1.784023299,0.01990542,0.039810841,243.2964851,0.002488178,0.048270644,2.162226285,0.182383414,0.920625691,1.0,0.38,0.0,0.74,1.19,0.0,14.36,97.03,0.1,75.0,25.6,10.0,60.0,27.5,8.0,127.985,98.0,38.13257306,558.0,460.0,88.97959184
2024-10-30 07:00:00,2.49,1143.0,110856.0,2.560064549,3523.0,1556.0,2334.0,0.0,1.3,242.0,1.19,7.0,1.3,10.76,87.87,0.4,3.0,292.066,0.97,11.0,87.55,0.4,6.6,15.423666667,1.05,9.61,69.13,1.16,64.72333333,20.1,819.1213333,1.97,1.976823906,11.07,5.0,83.0,55.06,10.17,30.19894737,67.18,0.068,1.785,0.095,0.0545,0.0485,5.6,0.17,1.460560218,0.024881775,13.33165528,0.011445617,1.784023299,0.01990542,0.039810841,243.2964851,0.002488178,0.048270644,2.162226285,0.182383414,0.920625691,1.0,0.38,0.0,0.74,1.19,0.0,14.36,97.03,0.1,75.0,25.6,10.0,60.0,27.5,8.0,129.31,108.0,38.15666041,568.0,460.0,88.7962963
2024-10-30 08:00:00,2.51,1149.0,105595.0,2.692106515,3529.0,1509.0,2346.0,0.0,1.34,231.0,1.17,6.0,1.3,10.97369937,87.66067368,0.411253895,3.287461053,292.066,0.954373053,11.0,87.55,0.4,6.6,15.423666667,1.05,10.03,68.5,1.32,64.72333333,20.15,819.1213333,2.015,1.891354237,10.97,5.0,83.0,54.815,9.965,29.97578947,67.18,0.079,1.855,0.165,0.061,0.059,5.8,0.19,1.532717367,0.014929065,13.35653705,0.008957439,1.776558766,0.017417243,0.034834486,243.2964851,0.002488178,0.040557294,2.109974557,0.167205531,0.945507467,1.0,0.47,0.0,0.78,1.18,0.0,14.36,97.02,0.1,75.0,25.6,10.0,60.0,27.5,8.0,128.1175,99.0,38.41955387,559.0,460.0,89.8989899
2024-10-30 09:00:00,2.47,1138.0,102189.0,2.780988847,3528.0,1520.0,2366.0,0.0,1.35,224.0,1.12,6.0,1.3,10.97369937,87.66067368,0.411253895,3.287461053,292.066,0.954373053,11.0,87.55,0.4,6.6,15.423666667,1.05,10.03,68.5,1.32,64.72333333,20.15,819.1213333,2.015,1.891354237,10.97,5.0,83.0,54.815,9.965,29.97578947,67.18,0.079,1.855,0.165,0.061,0.059,5.8,0.19,1.532717367,0.014929065,13.35653705,0.008957439,1.776558766,0.017417243,0.034834486,243.2964851,0.002488178,0.040557294,2.109974557,0.167205531,0.945507467,1.0,0.47,0.0,0.78,1.18,0.0,14.36,97.02,0.1,75.0,25.6,10.0,60.0,27.5,8.0,126.5275,87.0,38.41754051,547.0,460.0,89.42528736
2024-10-30 10:00:00,2.4,1140.0,101651.0,2.802033109,3536.0,1615.0,2367.0,0.0,1.36,227.0,1.04,6.0,1.3,10.97369937,87.66067368,0.411253895,3.287461053,292.066,0.954373053,11.0,87.55,0.4,6.6,15.423666667,1.05,10.03,68.5,1.32,64.72333333,20.15,819.1213333,2.015,1.891354237,10.97,5.0,83.0,54.815,9.965,29.97578947,67.18,0.079,1.855,0.165,0.061,0.059,5.8,0.19,1.532717367,0.014929065,13.35653705,0.008957439,1.776558766,0.017417243,0.034834486,243.2964851,0.002488178,0.040557294,2.109974557,0.167205531,0.945507467,1.0,0.47,0.0,0.78,1.18,0.0,14.36,97.02,0.1,75.0,25.6,10.0,60.0,27.5,8.0,126.5275,87.0,38.77453327,547.0,460.0,89.08045977
2024-10-30 11:00:00,2.42,1132.0,101131.0,3.157875882,3965.0,1568.0,2382.0,0.0,1.35,224.0,1.07,6.0,1.3,10.97369937,87.66067368,0.411253895,3.287461053,292.066,0.954373053,11.0,87.55,0.4,6.6,15.423666667,1.05,10.03,68.5,1.32,64.72333333,20.15,819.1213333,2.015,1.891354237,10.97,5.0,83.0,54.815,9.965,29.97578947,67.18,0.079,1.855,0.165,0.061,0.059,5.8,0.19,1.532717367,0.014929065,13.35653705,0.008957439,1.776558766,0.017417243,0.034834486,243.2964851,0.002488178,0.040557294,2.109974557,0.167205531,0.945507467,1.0,0.47,0.0,0.78,1.18,0.0,14.36,97.02,0.1,75.0,25.6,10.0,60.0,27.5,8.0,126.5275,87.0,39.62443546,547.0,460.0,89.77011494
2024-10-30 12:00:00,2.43,1128.0,101190.0,3.199781517,4020.0,1553.0,2382.0,0.0,1.34,223.0,1.09,6.0,1.3,10.97369937,87.66067368,0.411253895,3.287461053,292.066,0.954373053,11.0,87.55,0.4,6.6,15.423666667,1.05,10.03,68.5,1.32,64.72333333,20.15,819.1213333,2.015,1.891354237,10.97,5.0,83.0,54.815,9.965,29.97578947,67.18,0.079,1.855,0.165,0.061,0.059,5.8,0.19,1.532717367,0.014929065,13.35653705,0.008957439,1.776558766,0.017417243,0.034834486,243.2964851,0.002488178,0.040557294,2.109974557,0.167205531,0.945507467,1.0,0.47,0.0,0.78,1.18,0.0,14.36,97.02,0.1,75.0,25.6,10.0,60.0,27.5,8.0,126.5275,87.0,39.92990654,547.0,460.0,89.65517241
2024-10-30 14:00:00,2.35,1130.0,101695.0,3.185486728,4022.0,1562.0,2362.0,0.0,1.27,229.0,1.08,6.0,1.3,10.97369937,87.66067368,0.411253895,3.287461053,292.066,0.954373053,11.0,87.55,0.4,6.6,15.423666667,1.05,10.03,68.5,1.32,64.72333333,20.15,819.1213333,2.015,1.891354237,10.97,5.0,83.0,54.815,9.965,29.97578947,67.18,0.079,1.855,0.165,0.061,0.059,5.8,0.19,1.532717367,0.014929065,13.35653705,0.008957439,1.776558766,0.017417243,0.034834486,243.2964851,0.002488178,0.040557294,2.109974557,0.167205531,0.945507467,1.0,0.47,0.0,0.78,1.18,0.0,14.36,97.02,0.1,75.0,25.6,10.0,60.0,27.5,8.0,128.9125,105.0,40.02832193,565.0,460.0,78.95238095
2024-10-30 15:00:00,2.4,1139.0,101695.0,3.197357998,4037.0,1569.0,2380.0,0.0,1.32,227.0,1.08,7.0,1.3,10.97369937,87.66067368,0.411253895,3.287461053,292.066,0.954373053,11.0,87.55,0.4,6.6,15.423666667,1.05,10.03,68.5,1.32,64.72333333,20.15,819.1213333,2.015,1.891354237,10.97,5.0,83.0,54.815,9.965,29.97578947,67.18,0.079,1.855,0.165,0.061,0.059,5.8,0.19,1.532717367,0.014929065,13.35653705,0.008957439,1.776558766,0.017417243,0.034834486,243.2964851,0.002488178,0.040557294,2.109974557,0.167205531,0.945507467,1.0,0.47,0.0,0.78,1.18,0.0,14.36,97.02,0.1,75.0,25.6,10.0,60.0,27.5,8.0,128.25,100.0,40.6155281,560.0,460.0,83.6
2024-10-30 16:00:00,2.43,1140.0,101683.0,3.192985986,4031.0,1562.0,2381.0,0.0,1.35,225.0,1.08,6.0,1.3,11.159264,87.50012463,0.377492211,3.462694733,292.066,0.963119158,11.0,87.55,0.4,6.6,15.423666667,1.05,9.5,69.06,1.3,64.72333333,20.14,819.1213333,2.015,1.868123199,11.05,5.0,83.0,54.565,9.865,30.08736842,67.18,0.092,1.875,0.305,0.061,0.0625,5.915,0.18,1.380938537,0.01990542,13.44113509,0.009703892,1.766606056,0.014929065,0.037322663,243.2964851,0.00223936,0.03881557,2.124903622,0.177904694,0.796216814,1.0,0.37,0.0,0.8,1.34,0.0,14.36,95.85,0.1,75.0,25.6,10.0,60.0,27.5,8.0,126.4125,105.0,40.17836189,555.0,450.0,84.95238095
2024-10-30 17:00:00,2.41,1138.0,102163.0,3.176419799,4029.0,1580.0,2379.0,0.0,1.33,228.0,1.08,7.0,1.3,11.159264,87.50012463,0.377492211,3.462694733,292.066,0.963119158,11.0,87.55,0.4,6.6,15.423666667,1.05,9.5,69.06,1.3,64.72333333,20.14,819.1213333,2.015,1.868123199,11.05,5.0,83.0,54.565,9.865,30.08736842,67.18,0.092,1.875,0.305,0.061,0.0625,5.915,0.18,1.380938537,0.01990542,13.44113509,0.009703892,1.766606056,0.014929065,0.037322663,243.2964851,0.00223936,0.03881557,2.124903622,0.177904694,0.796216814,1.0,0.37,0.0,0.8,1.34,0.0,14.36,95.85,0.1,75.0,25.6,10.0,60.0,27.5,8.0,126.4125,105.0,40.79566855,555.0,450.0,78.95238095
2024-10-30 18:00:00,2.41,1138.0,102528.0,3.164335183,4028.0,1618.0,2380.0,0.0,1.35,229.0,1.06,6.0,1.3,11.159264,87.50012463,0.377492211,3.462694733,292.066,0.963119158,11.0,87.55,0.4,6.6,15.423666667,1.05,9.5,69.06,1.3,64.72333333,20.14,819.1213333,2.015,1.868123199,11.05,5.0,83.0,54.565,9.865,30.08736842,67.18,0.092,1.875,0.305,0.061,0.0625,5.915,0.18,1.380938537,0.01990542,13.44113509,0.009703892,1.766606056,0.014929065,0.037322663,243.2964851,0.00223936,0.03881557,2.124903622,0.177904694,0.796216814,1.0,0.37,0.0,0.8,1.34,0.0,14.36,95.85,0.1,75.0,25.6,10.0,60.0,27.5,8.0,127.075,110.0,40.13937282,560.0,450.0,74.90909091
2024-10-30 19:00:00,2.4,1140.0,102743.0,3.156151713,4026.0,1627.0,2373.0,0.0,1.35,230.0,1.05,7.0,1.3,11.159264,87.50012463,0.377492211,3.462694733,292.066,0.963119158,11.0,87.55,0.4,6.6,15.423666667,1.05,9.5,69.06,1.3,64.72333333,20.14,819.1213333,2.015,1.868123199,11.05,5.0,83.0,54.565,9.865,30.08736842,67.18,0.092,1.875,0.305,0.061,0.0625,5.915,0.18,1.380938537,0.01990542,13.44113509,0.009703892,1.766606056,0.014929065,0.037322663,243.2964851,0.00223936,0.03881557,2.124903622,0.177904694,0.796216814,1.0,0.37,0.0,0.8,1.34,0.0,14.36,95.85,0.1,75.0,25.6,10.0,60.0,27.5,8.0,127.075,110.0,39.90273275,560.0,450.0,78.36363636
2024-10-30 20:00:00,2.45,1138.0,102962.0,3.150225268,4027.0,1564.0,2341.0,0.0,1.35,227.0,1.1,6.0,1.3,11.159264,87.50012463,0.377492211,3.462694733,292.066,0.963119158,11.0,87.55,0.4,6.6,15.423666667,1.05,9.5,69.06,1.3,64.72333333,20.14,819.1213333,2.015,1.868123199,11.05,5.0,83.0,54.565,9.865,30.08736842,67.18,0.092,1.875,0.305,0.061,0.0625,5.915,0.18,1.380938537,0.01990542,13.44113509,0.009703892,1.766606056,0.014929065,0.037322663,243.2964851,0.00223936,0.03881557,2.124903622,0.177904694,0.796216814,1.0,0.37,0.0,0.8,1.34,0.0,14.36,95.85,0.1,75.0,25.6,10.0,60.0,27.5,8.0,127.7375,115.0,40.39952996,565.0,450.0,81.65217391
2024-10-30 21:00:00,2.45,1147.0,103422.0,3.136224077,4027.0,1569.0,2332.0,0.0,1.35,230.0,1.1,7.0,1.3,11.159264,87.50012463,0.377492211,3.462694733,292.066,0.963119158,11.0,87.55,0.4,6.6,15.423666667,1.05,9.5,69.06,1.3,64.72333333,20.14,819.1213333,2.015,1.868123199,11.05,5.0,83.0,54.565,9.865,30.08736842,67.18,0.092,1.875,0.305,0.061,0.0625,5.915,0.18,1.380938537,0.01990542,13.44113509,0.009703892,1.766606056,0.014929065,0.037322663,243.2964851,0.00223936,0.03881557,2.124903622,0.177904694,0.796216814,1.0,0.37,0.0,0.8,1.34,0.0,14.36,95.85,0.1,75.0,25.6,10.0,60.0,27.5,8.0,127.605,114.0,38.68613139,564.0,450.0,87.71929825
2024-10-30 22:00:00,2.49,1151.0,103654.0,0.794590408,1022.0,1511.0,2341.0,0.0,1.35,228.0,1.14,6.0,1.3,11.159264,87.50012463,0.377492211,3.462694733,292.066,0.963119158,11.0,87.55,0.4,6.6,15.423666667,1.05,9.5,69.06,1.3,64.72333333,20.14,819.1213333,2.015,1.868123199,11.05,5.0,83.0,54.565,9.865,30.08736842,67.18,0.092,1.875,0.305,0.061,0.0625,5.915,0.18,1.380938537,0.01990542,13.44113509,0.009703892,1.766606056,0.014929065,0.037322663,243.2964851,0.00223936,0.03881557,2.124903622,0.177904694,0.796216814,1.0,0.37,0.0,0.8,1.34,0.0,14.36,95.85,0.1,75.0,25.6,10.0,60.0,27.5,8.0,127.4725,113.0,39.82774674,563.0,450.0,87.52212389
2024-10-30 23:00:00,2.49,1141.0,103380.0,0.797475407,1023.0,1510.0,2341.0,0.0,1.35,226.0,1.14,6.0,1.3,11.15067273,87.4858531,0.388982775,3.244913877,282.0583333,0.974491388,11.26,87.26,0.44,6.9,28.529333336999997,1.04,9.76,68.95,1.21,79.35,20.08,870.997,2.0,1.978759871,11.21,4.623333333,82.73444444,54.8,9.705,30.53368421,67.18,0.073,1.905,0.1,0.054,0.0485,5.665,0.17,1.516499813,0.122134213,13.68666526,0.008651173,1.821835345,0.043255867,0.048344793,256.8337163,0.008651173,0.047581454,1.946514021,0.221877154,0.89056197,1.0,0.45,0.0,0.56,1.24,0.0,24.93,95.47,0.1,75.0,25.6,10.0,60.0,27.5,8.0,127.7375,115.0,39.1730904,565.0,450.0,83.91304348
2024-10-31 00:00:00,2.65,1172.0,110743.0,2.926857294,4024.0,1471.0,2343.0,0.0,1.4,237.0,1.25,7.0,1.3,11.15067273,87.4858531,0.388982775,3.244913877,282.0583333,0.974491388,11.26,87.26,0.44,6.9,28.529333336999997,1.04,9.76,68.95,1.21,79.35,20.08,870.997,2.0,1.978759871,11.21,4.623333333,82.73444444,54.8,9.705,30.53368421,67.18,0.073,1.905,0.1,0.054,0.0485,5.665,0.17,1.516499813,0.122134213,13.68666526,0.008651173,1.821835345,0.043255867,0.048344793,256.8337163,0.008651173,0.047581454,1.946514021,0.221877154,0.89056197,1.0,0.45,0.0,0.56,1.24,0.0,24.93,95.47,0.1,75.0,25.6,10.0,60.0,27.5,8.0,125.9,120.0,39.12837518,560.0,440.0,86.66666667
2024-10-31 01:00:00,2.41,1167.0,103576.0,3.12534794,4019.0,1581.0,2352.0,0.0,1.31,236.0,1.1,6.0,1.3,11.15067273,87.4858531,0.388982775,3.244913877,282.0583333,0.974491388,11.26,87.26,0.44,6.9,28.529333336999997,1.04,9.76,68.95,1.21,79.35,20.08,870.997,2.0,1.978759871,11.21,4.623333333,82.73444444,54.8,9.705,30.53368421,67.18,0.073,1.905,0.1,0.054,0.0485,5.665,0.17,1.516499813,0.122134213,13.68666526,0.008651173,1.821835345,0.043255867,0.048344793,256.8337163,0.008651173,0.047581454,1.946514021,0.221877154,0.89056197,1.0,0.45,0.0,0.56,1.24,0.0,24.93,95.47,0.1,75.0,25.6,10.0,60.0,27.5,8.0,128.93,124.0,38.33647502,574.0,450.0,81.0483871
2024-10-31 02:00:00,2.46,1157.0,103640.0,3.12186621,4017.0,1560.0,2322.0,0.0,1.35,231.0,1.11,7.0,1.3,11.15067273,87.4858531,0.388982775,3.244913877,282.0583333,0.974491388,11.26,87.26,0.44,6.9,28.529333336999997,1.04,9.76,68.95,1.21,79.35,20.08,870.997,2.0,1.978759871,11.21,4.623333333,82.73444444,54.8,9.705,30.53368421,67.18,0.073,1.905,0.1,0.054,0.0485,5.665,0.17,1.516499813,0.122134213,13.68666526,0.008651173,1.821835345,0.043255867,0.048344793,256.8337163,0.008651173,0.047581454,1.946514021,0.221877154,0.89056197,1.0,0.45,0.0,0.56,1.24,0.0,24.93,95.47,0.1,75.0,25.6,10.0,60.0,27.5,8.0,129.0625,125.0,38.81093936,575.0,450.0,83.12
2024-10-31 03:00:00,2.48,1149.0,103319.0,3.130779313,4016.0,1523.0,2327.0,0.0,1.35,227.0,1.13,6.0,1.3,11.15067273,87.4858531,0.388982775,3.244913877,282.0583333,0.974491388,11.26,87.26,0.44,6.9,28.529333336999997,1.04,9.76,68.95,1.21,79.35,20.08,870.997,2.0,1.978759871,11.21,4.623333333,82.73444444,54.8,9.705,30.53368421,67.18,0.073,1.905,0.1,0.054,0.0485,5.665,0.17,1.516499813,0.122134213,13.68666526,0.008651173,1.821835345,0.043255867,0.048344793,256.8337163,0.008651173,0.047581454,1.946514021,0.221877154,0.89056197,1.0,0.45,0.0,0.56,1.24,0.0,24.93,95.47,0.1,75.0,25.6,10.0,60.0,27.5,8.0,129.0625,125.0,39.23809524,575.0,450.0,80.8
2024-10-31 04:00:00,2.45,1147.0,103415.0,3.125540324,4013.0,1563.0,2314.0,0.0,1.35,229.0,1.1,6.0,1.3,11.15067273,87.4858531,0.388982775,3.244913877,282.0583333,0.974491388,11.26,87.26,0.44,6.9,28.529333336999997,1.04,9.76,68.95,1.21,79.35,20.08,870.997,2.0,1.978759871,11.21,4.623333333,82.73444444,54.8,9.705,30.53368421,67.18,0.073,1.905,0.1,0.054,0.0485,5.665,0.17,1.516499813,0.122134213,13.68666526,0.008651173,1.821835345,0.043255867,0.048344793,256.8337163,0.008651173,0.047581454,1.946514021,0.221877154,0.89056197,1.0,0.45,0.0,0.56,1.24,0.0,24.93,95.47,0.1,75.0,25.6,10.0,60.0,27.5,8.0,129.85750000000002,131.0,38.93364929,581.0,450.0,80.91603053
2024-10-31 05:00:00,2.48,1148.0,103741.0,3.114949881,4012.0,1532.0,2320.0,0.0,1.35,228.0,1.13,7.0,1.3,11.15067273,87.4858531,0.388982775,3.244913877,282.0583333,0.974491388,11.26,87.26,0.44,6.9,28.529333336999997,1.04,9.76,68.95,1.21,79.35,20.08,870.997,2.0,1.978759871,11.21,4.623333333,82.73444444,54.8,9.705,30.53368421,67.18,0.073,1.905,0.1,0.054,0.0485,5.665,0.17,1.516499813,0.122134213,13.68666526,0.008651173,1.821835345,0.043255867,0.048344793,256.8337163,0.008651173,0.047581454,1.946514021,0.221877154,0.89056197,1.0,0.45,0.0,0.56,1.24,0.0,24.93,95.47,0.1,75.0,25.6,10.0,60.0,27.5,8.0,129.3275,127.0,39.09756674,577.0,450.0,80.31496063
2024-10-31 06:00:00,2.49,1149.0,103615.0,3.118734997,4012.0,1512.0,2327.0,0.0,1.35,227.0,1.14,6.0,1.3,11.15067273,87.4858531,0.388982775,3.244913877,282.0583333,0.974491388,11.26,87.26,0.44,6.9,28.529333336999997,1.04,9.76,68.95,1.21,79.35,20.08,870.997,2.0,1.978759871,11.21,4.623333333,82.73444444,54.8,9.705,30.53368421,67.18,0.073,1.905,0.1,0.054,0.0485,5.665,0.17,1.516499813,0.122134213,13.68666526,0.008651173,1.821835345,0.043255867,0.048344793,256.8337163,0.008651173,0.047581454,1.946514021,0.221877154,0.89056197,1.0,0.45,0.0,0.56,1.24,0.0,24.93,95.47,0.1,75.0,25.6,10.0,60.0,27.5,8.0,129.195,126.0,38.84670147,576.0,450.0,80.31746032
2024-10-31 07:00:00,2.44,1150.0,102642.0,3.14906137,4013.0,1561.0,2331.0,0.0,1.35,228.0,1.09,6.0,1.3,11.15067273,87.4858531,0.388982775,3.244913877,282.0583333,0.974491388,11.26,87.26,0.44,6.9,28.529333336999997,1.04,9.76,68.95,1.21,79.35,20.08,870.997,2.0,1.978759871,11.21,4.623333333,82.73444444,54.8,9.705,30.53368421,67.18,0.073,1.905,0.1,0.054,0.0485,5.665,0.17,1.516499813,0.122134213,13.68666526,0.008651173,1.821835345,0.043255867,0.048344793,256.8337163,0.008651173,0.047581454,1.946514021,0.221877154,0.89056197,1.0,0.45,0.0,0.56,1.24,0.0,24.93,95.47,0.1,75.0,25.6,10.0,60.0,27.5,8.0,129.46,128.0,39.00542069,578.0,450.0,79.765625
2024-10-31 08:00:00,2.46,1152.0,101972.0,3.166579476,4009.0,1549.0,2337.0,0.0,1.36,227.0,1.1,7.0,1.3,10.75220669,87.79677608,0.48,3.189827754,282.0583333,0.971017225,11.48,87.09,0.43,7.0,28.529333336999997,1.0,9.82,69.23,1.36,79.35,19.59,870.997,2.215,1.911699507,11.03,4.623333333,82.73444444,54.77,9.735,30.31052632,67.18,0.073,1.795,0.1,0.056,0.05,5.77,0.18,1.37655436,0.030533553,13.76045468,0.009160066,1.826924271,0.017811239,0.030533553,256.8337163,0.002290016,0.045291437,2.188237985,0.16335451,0.89056197,1.0,0.43,0.0,0.9,1.38,0.0,24.93,96.68,0.1,75.0,25.6,10.0,60.0,27.5,8.0,128.665,122.0,38.36492891,572.0,450.0,80.40983607
2024-10-31 09:00:00,2.56,1161.0,105565.0,3.061929695,4013.0,1518.0,2330.0,0.0,1.4,229.0,1.16,7.0,1.3,10.75220669,87.79677608,0.48,3.189827754,282.0583333,0.971017225,11.48,87.09,0.43,7.0,28.529333336999997,1.0,9.82,69.23,1.36,79.35,19.59,870.997,2.215,1.911699507,11.03,4.623333333,82.73444444,54.77,9.735,30.31052632,67.18,0.073,1.795,0.1,0.056,0.05,5.77,0.18,1.37655436,0.030533553,13.76045468,0.009160066,1.826924271,0.017811239,0.030533553,256.8337163,0.002290016,0.045291437,2.188237985,0.16335451,0.89056197,1.0,0.43,0.0,0.9,1.38,0.0,24.93,96.68,0.1,75.0,25.6,10.0,60.0,27.5,8.0,128.5325,121.0,39.2282197,571.0,450.0,85.20661157
2024-10-31 10:00:00,2.55,1163.0,105778.0,3.060333987,4019.0,1536.0,2321.0,0.0,1.4,231.0,1.15,6.0,1.3,10.75220669,87.79677608,0.48,3.189827754,282.0583333,0.971017225,11.48,87.09,0.43,7.0,28.529333336999997,1.0,9.82,69.23,1.36,79.35,19.59,870.997,2.215,1.911699507,11.03,4.623333333,82.73444444,54.77,9.735,30.31052632,67.18,0.073,1.795,0.1,0.056,0.05,5.77,0.18,1.37655436,0.030533553,13.76045468,0.009160066,1.826924271,0.017811239,0.030533553,256.8337163,0.002290016,0.045291437,2.188237985,0.16335451,0.89056197,1.0,0.43,0.0,0.9,1.38,0.0,24.93,96.68,0.1,75.0,25.6,10.0,60.0,27.5,8.0,128.4,120.0,38.39370829,570.0,450.0,85.75
2024-10-31 13:00:00,2.59,1166.0,109269.0,2.978732256,4030.0,1537.0,2344.0,236.0,1.4,236.0,1.19,6.0,1.3,10.75220669,87.79677608,0.48,3.189827754,282.0583333,0.971017225,11.48,87.09,0.43,7.0,28.529333336999997,1.0,9.82,69.23,1.36,79.35,19.59,870.997,2.215,1.911699507,11.03,4.623333333,82.73444444,54.77,9.735,30.31052632,67.18,0.073,1.795,0.1,0.056,0.05,5.77,0.18,1.37655436,0.030533553,13.76045468,0.009160066,1.826924271,0.017811239,0.030533553,256.8337163,0.002290016,0.045291437,2.188237985,0.16335451,0.89056197,1.0,0.43,0.0,0.9,1.38,0.0,24.93,96.68,0.1,75.0,25.6,10.0,60.0,27.5,8.0,127.4725,113.0,39.14058851,563.0,450.0,85.84070796
2024-10-31 14:00:00,2.65,1169.0,108836.0,2.991793873,4031.0,1453.0,2346.0,249.0,1.4,232.0,1.25,7.0,1.3,10.75220669,87.79677608,0.48,3.189827754,282.0583333,0.971017225,11.48,87.09,0.43,7.0,28.529333336999997,1.0,9.82,69.23,1.36,79.35,19.59,870.997,2.215,1.911699507,11.03,4.623333333,82.73444444,54.77,9.735,30.31052632,67.18,0.073,1.795,0.1,0.056,0.05,5.77,0.18,1.37655436,0.030533553,13.76045468,0.009160066,1.826924271,0.017811239,0.030533553,256.8337163,0.002290016,0.045291437,2.188237985,0.16335451,0.89056197,1.0,0.43,0.0,0.9,1.38,0.0,24.93,96.68,0.1,75.0,25.6,10.0,60.0,27.5,8.0,127.7375,115.0,39.32163743,565.0,450.0,85.2173913
2024-10-31 15:00:00,2.61,1172.0,108166.0,3.008059857,4032.0,1491.0,2358.0,161.0,1.4,233.0,1.21,6.0,1.3,10.75220669,87.79677608,0.48,3.189827754,282.0583333,0.971017225,11.48,87.09,0.43,7.0,28.529333336999997,1.0,9.82,69.23,1.36,79.35,19.59,870.997,2.215,1.911699507,11.03,4.623333333,82.73444444,54.77,9.735,30.31052632,67.18,0.073,1.795,0.1,0.056,0.05,5.77,0.18,1.37655436,0.030533553,13.76045468,0.009160066,1.826924271,0.017811239,0.030533553,256.8337163,0.002290016,0.045291437,2.188237985,0.16335451,0.89056197,1.0,0.43,0.0,0.9,1.38,0.0,24.93,96.68,0.1,75.0,25.6,10.0,60.0,27.5,8.0,124.84,112.0,38.65905849,552.0,440.0,85.0
2024-10-31 16:00:00,2.6,1168.0,108353.0,3.002122404,4033.0,1504.0,2357.0,118.0,1.4,234.0,1.2,7.0,1.3,11.33245694,87.29305167,0.394491388,3.110172246,282.0583333,0.98,11.46,87.05,0.44,6.8,28.529333336999997,1.05,9.73,69.13,1.27,79.35,19.87,870.997,2.18,1.964291636,11.0,4.623333333,82.73444444,54.95,9.495,30.42210526,67.18,0.07,1.795,0.1,0.0565,0.0505,5.6,0.17,1.674256505,0.040711404,13.7451879,0.008651173,1.732779148,0.025444628,0.030533553,256.8337163,0.004580033,0.048853685,1.913436005,0.199231435,0.78878346,1.0,0.46,0.0,0.73,1.24,0.0,24.93,94.44,0.1,75.0,25.6,10.0,60.0,27.5,8.0,124.84,112.0,38.74940786,552.0,440.0,85.625
2024-10-31 17:00:00,2.64,1169.0,109485.0,2.970900875,4032.0,1468.0,2357.0,135.0,1.4,234.0,1.24,7.0,1.3,11.33245694,87.29305167,0.394491388,3.110172246,282.0583333,0.98,11.46,87.05,0.44,6.8,28.529333336999997,1.05,9.73,69.13,1.27,79.35,19.87,870.997,2.18,1.964291636,11.0,4.623333333,82.73444444,54.95,9.495,30.42210526,67.18,0.07,1.795,0.1,0.0565,0.0505,5.6,0.17,1.674256505,0.040711404,13.7451879,0.008651173,1.732779148,0.025444628,0.030533553,256.8337163,0.004580033,0.048853685,1.913436005,0.199231435,0.78878346,1.0,0.46,0.0,0.73,1.24,0.0,24.93,94.44,0.1,75.0,25.6,10.0,60.0,27.5,8.0,125.2375,115.0,39.5557656,555.0,440.0,83.65217391
2024-10-31 18:00:00,2.62,1164.0,110234.0,2.950031331,4032.0,1508.0,2357.0,115.0,1.4,236.0,1.22,7.0,1.3,11.33245694,87.29305167,0.394491388,3.110172246,282.0583333,0.98,11.46,87.05,0.44,6.8,28.529333336999997,1.05,9.73,69.13,1.27,79.35,19.87,870.997,2.18,1.964291636,11.0,4.623333333,82.73444444,54.95,9.495,30.42210526,67.18,0.07,1.795,0.1,0.0565,0.0505,5.6,0.17,1.674256505,0.040711404,13.7451879,0.008651173,1.732779148,0.025444628,0.030533553,256.8337163,0.004580033,0.048853685,1.913436005,0.199231435,0.78878346,1.0,0.46,0.0,0.73,1.24,0.0,24.93,94.44,0.1,75.0,25.6,10.0,60.0,27.5,8.0,124.84,112.0,39.47182268,552.0,440.0,85.71428571
2024-10-31 19:00:00,2.59,1161.0,110489.0,2.939870803,4029.0,1550.0,2358.0,80.0,1.4,238.0,1.19,7.0,1.3,11.33245694,87.29305167,0.394491388,3.110172246,282.0583333,0.98,11.46,87.05,0.44,6.8,28.529333336999997,1.05,9.73,69.13,1.27,79.35,19.87,870.997,2.18,1.964291636,11.0,4.623333333,82.73444444,54.95,9.495,30.42210526,67.18,0.07,1.795,0.1,0.0565,0.0505,5.6,0.17,1.674256505,0.040711404,13.7451879,0.008651173,1.732779148,0.025444628,0.030533553,256.8337163,0.004580033,0.048853685,1.913436005,0.199231435,0.78878346,1.0,0.46,0.0,0.73,1.24,0.0,24.93,94.44,0.1,75.0,25.6,10.0,60.0,27.5,8.0,124.045,106.0,39.60208432,546.0,440.0,85.8490566
2024-10-31 20:00:00,2.6,1149.0,109929.0,2.950711613,4027.0,1525.0,2363.0,0.0,1.4,234.0,1.2,7.0,1.3,11.33245694,87.29305167,0.394491388,3.110172246,282.0583333,0.98,11.46,87.05,0.44,6.8,28.529333336999997,1.05,9.73,69.13,1.27,79.35,19.87,870.997,2.18,1.964291636,11.0,4.623333333,82.73444444,54.95,9.495,30.42210526,67.18,0.07,1.795,0.1,0.0565,0.0505,5.6,0.17,1.674256505,0.040711404,13.7451879,0.008651173,1.732779148,0.025444628,0.030533553,256.8337163,0.004580033,0.048853685,1.913436005,0.199231435,0.78878346,1.0,0.46,0.0,0.73,1.24,0.0,24.93,94.44,0.1,75.0,25.6,10.0,60.0,27.5,8.0,124.31,108.0,40.29605263,548.0,440.0,85.83333333
2024-10-31 21:00:00,2.6,1148.0,110315.0,2.940394028,4027.0,1536.0,2357.0,0.0,1.4,235.0,1.2,8.0,1.3,11.33245694,87.29305167,0.394491388,3.110172246,282.0583333,0.98,11.46,87.05,0.44,6.8,28.529333336999997,1.05,9.73,69.13,1.27,79.35,19.87,870.997,2.18,1.964291636,11.0,4.623333333,82.73444444,54.95,9.495,30.42210526,67.18,0.07,1.795,0.1,0.0565,0.0505,5.6,0.17,1.674256505,0.040711404,13.7451879,0.008651173,1.732779148,0.025444628,0.030533553,256.8337163,0.004580033,0.048853685,1.913436005,0.199231435,0.78878346,1.0,0.46,0.0,0.73,1.24,0.0,24.93,94.44,0.1,75.0,25.6,10.0,60.0,27.5,8.0,123.9125,105.0,39.17840376,545.0,440.0,90.28571429
2024-10-31 22:00:00,2.61,1162.0,111110.0,2.918645343,4026.0,1529.0,2355.0,0.0,1.4,237.0,1.21,7.0,1.3,11.33245694,87.29305167,0.394491388,3.110172246,282.0583333,0.98,11.46,87.05,0.44,6.8,28.529333336999997,1.05,9.73,69.13,1.27,79.35,19.87,870.997,2.18,1.964291636,11.0,4.623333333,82.73444444,54.95,9.495,30.42210526,67.18,0.07,1.795,0.1,0.0565,0.0505,5.6,0.17,1.674256505,0.040711404,13.7451879,0.008651173,1.732779148,0.025444628,0.030533553,256.8337163,0.004580033,0.048853685,1.913436005,0.199231435,0.78878346,1.0,0.46,0.0,0.73,1.24,0.0,24.93,94.44,0.1,75.0,25.6,10.0,60.0,27.5,8.0,124.575,110.0,40.10833726,550.0,440.0,86.09090909
2024-10-31 23:00:00,2.63,1172.0,111383.0,2.907883265,4021.0,1508.0,2358.0,0.0,1.4,237.0,1.23,7.0,1.3,10.97692261,87.63298796,0.415044712,3.348658642,285.606,0.975044712,11.28,87.23,0.45,6.0,23.127333337,1.04,9.54,69.18,1.32,82.90666667,19.96,936.5776667,2.18,1.995439388,10.955,4.8,82.64333333,55.075,9.66,30.86842105,67.18,0.0665,1.775,0.095,0.0525,0.0485,5.49,0.17,1.611213348,0.058358909,13.67120869,0.005835891,1.791364761,0.025373439,0.045672189,271.5297736,0.003552281,0.04973194,1.92838133,0.172031913,0.735829718,1.0,0.48,0.0,0.86,1.16,0.0,27.27333333,94.88,0.1,75.0,25.6,10.0,60.0,27.5,8.0,125.5025,117.0,40.47342771,557.0,440.0,86.32478632
2024-11-01 00:00:00,2.65,1135.0,121317.0,2.655987143,4000.0,1499.0,2359.0,0.0,1.3,236.0,1.35,8.0,1.5,11.0,87.6,0.43,3.52,321.504,0.97,11.18,87.36,0.43,7.3,18.525333333,1.03,10.54,70.76,1.3,74.81333333,17.4,928.2743333,2.255,1.765131286,11.225,4.823333333,80.99888889,53.78,9.38,30.26714286,67.3,0.141,2.195,0.41,0.043,0.0905,6.36,0.24,2.622875991,0.24360758,60.03855121,0.025521708,5.034051332,0.069647397,0.086274886,200.8592178,0.006639242,0.120051571,5.53300312,0.291064284,3.129023747,1.0,0.49,0.0,0.65,1.32,0.0,12.99,97.04,0.1,75.0,25.6,10.0,60.0,27.5,8.0,124.89750000000001,103.0,43.38034577,548.0,445.0,89.12621359
2024-11-01 01:00:00,2.63,1133.0,118584.0,2.717160307,4000.0,1498.0,2322.0,0.0,1.3,239.0,1.33,8.0,1.5,11.0,87.6,0.43,3.52,321.504,0.97,11.18,87.36,0.43,7.3,18.525333333,1.03,10.54,70.76,1.3,74.81333333,17.4,928.2743333,2.255,1.765131286,11.225,4.823333333,80.99888889,53.78,9.38,30.26714286,67.3,0.141,2.195,0.41,0.043,0.0905,6.36,0.24,2.622875991,0.24360758,60.03855121,0.025521708,5.034051332,0.069647397,0.086274886,200.8592178,0.006639242,0.120051571,5.53300312,0.291064284,3.129023747,1.0,0.49,0.0,0.65,1.32,0.0,12.99,97.04,0.1,75.0,25.6,10.0,60.0,27.5,8.0,128.9875,115.0,42.74099884,570.0,455.0,88.60869565
2024-11-01 02:00:00,2.63,1110.0,117235.0,2.749092511,4001.0,1469.0,2320.0,0.0,1.3,225.0,1.33,7.0,1.5,11.0,87.6,0.43,3.52,321.504,0.97,11.18,87.36,0.43,7.3,18.525333333,1.03,10.54,70.76,1.3,74.81333333,17.4,928.2743333,2.255,1.765131286,11.225,4.823333333,80.99888889,53.78,9.38,30.26714286,67.3,0.141,2.195,0.41,0.043,0.0905,6.36,0.24,2.622875991,0.24360758,60.03855121,0.025521708,5.034051332,0.069647397,0.086274886,200.8592178,0.006639242,0.120051571,5.53300312,0.291064284,3.129023747,1.0,0.49,0.0,0.65,1.32,0.0,12.99,97.04,0.1,75.0,25.6,10.0,60.0,27.5,8.0,128.855,114.0,42.91356877,569.0,455.0,88.24561404
2024-11-01 03:00:00,2.61,1100.0,120800.0,2.667347086,4000.0,1540.0,2320.0,0.0,1.3,231.0,1.31,8.0,1.5,11.0,87.6,0.43,3.52,321.504,0.97,11.18,87.36,0.43,7.3,18.525333333,1.03,10.54,70.76,1.3,74.81333333,17.4,928.2743333,2.255,1.765131286,11.225,4.823333333,80.99888889,53.78,9.38,30.26714286,67.3,0.141,2.195,0.41,0.043,0.0905,6.36,0.24,2.622875991,0.24360758,60.03855121,0.025521708,5.034051332,0.069647397,0.086274886,200.8592178,0.006639242,0.120051571,5.53300312,0.291064284,3.129023747,1.0,0.49,0.0,0.65,1.32,0.0,12.99,97.04,0.1,75.0,25.6,10.0,60.0,27.5,8.0,128.1925,109.0,43.13635318,564.0,455.0,85.77981651
2024-11-01 04:00:00,2.64,1100.0,119972.0,2.685744408,4000.0,1496.0,2324.0,0.0,1.3,228.0,1.34,7.0,1.5,11.0,87.6,0.43,3.52,321.504,0.97,11.18,87.36,0.43,7.3,18.525333333,1.03,10.54,70.76,1.3,74.81333333,17.4,928.2743333,2.255,1.765131286,11.225,4.823333333,80.99888889,53.78,9.38,30.26714286,67.3,0.141,2.195,0.41,0.043,0.0905,6.36,0.24,2.622875991,0.24360758,60.03855121,0.025521708,5.034051332,0.069647397,0.086274886,200.8592178,0.006639242,0.120051571,5.53300312,0.291064284,3.129023747,1.0,0.49,0.0,0.65,1.32,0.0,12.99,97.04,0.1,75.0,25.6,10.0,60.0,27.5,8.0,128.325,110.0,43.40269838,565.0,455.0,87.54545455
2024-11-01 05:00:00,2.64,1100.0,120445.0,2.67520387,4000.0,1497.0,2315.0,0.0,1.3,230.0,1.34,8.0,1.5,11.0,87.6,0.43,3.52,321.504,0.97,11.18,87.36,0.43,7.3,18.525333333,1.03,10.54,70.76,1.3,74.81333333,17.4,928.2743333,2.255,1.765131286,11.225,4.823333333,80.99888889,53.78,9.38,30.26714286,67.3,0.141,2.195,0.41,0.043,0.0905,6.36,0.24,2.622875991,0.24360758,60.03855121,0.025521708,5.034051332,0.069647397,0.086274886,200.8592178,0.006639242,0.120051571,5.53300312,0.291064284,3.129023747,1.0,0.49,0.0,0.65,1.32,0.0,12.99,97.04,0.1,75.0,25.6,10.0,60.0,27.5,8.0,128.855,114.0,43.06285714,569.0,455.0,90.26315789
2024-11-01 06:00:00,2.65,1100.0,119247.0,2.702062832,4000.0,1476.0,2319.0,0.0,1.3,226.0,1.35,7.0,1.5,11.0,87.6,0.43,3.52,321.504,0.97,11.18,87.36,0.43,7.3,18.525333333,1.03,10.54,70.76,1.3,74.81333333,17.4,928.2743333,2.255,1.765131286,11.225,4.823333333,80.99888889,53.78,9.38,30.26714286,67.3,0.141,2.195,0.41,0.043,0.0905,6.36,0.24,2.622875991,0.24360758,60.03855121,0.025521708,5.034051332,0.069647397,0.086274886,200.8592178,0.006639242,0.120051571,5.53300312,0.291064284,3.129023747,1.0,0.49,0.0,0.65,1.32,0.0,12.99,97.04,0.1,75.0,25.6,10.0,60.0,27.5,8.0,128.06,108.0,42.52636405,563.0,455.0,89.62962963
2024-11-01 07:00:00,2.65,1112.0,120049.0,2.68402285,4000.0,1486.0,2318.0,0.0,1.3,230.0,1.35,8.0,1.5,11.0,87.6,0.43,3.52,321.504,0.97,11.18,87.36,0.43,7.3,18.525333333,1.03,10.54,70.76,1.3,74.81333333,17.4,928.2743333,2.255,1.765131286,11.225,4.823333333,80.99888889,53.78,9.38,30.26714286,67.3,0.141,2.195,0.41,0.043,0.0905,6.36,0.24,2.622875991,0.24360758,60.03855121,0.025521708,5.034051332,0.069647397,0.086274886,200.8592178,0.006639242,0.120051571,5.53300312,0.291064284,3.129023747,1.0,0.49,0.0,0.65,1.32,0.0,12.99,97.04,0.1,75.0,25.6,10.0,60.0,27.5,8.0,128.59,112.0,41.6091954,567.0,455.0,90.17857143
2024-11-01 08:00:00,2.67,1133.0,120150.0,2.681768046,4000.0,1473.0,2329.0,0.0,1.3,232.0,1.37,7.0,1.5,10.63,88.02,0.39,4.4,321.504,0.96,11.27,87.23,0.46,8.1,18.525333333,1.04,10.1,70.37,1.97,74.81333333,17.56,928.2743333,2.3,1.857597886,11.22,4.823333333,80.99888889,54.02,9.025,30.41571429,67.3,0.136,2.13,0.385,0.0455,0.088,6.04,0.24,2.891384026,0.113254977,60.27196929,0.021941233,5.061031423,0.049764932,0.185804749,200.8592178,0.005662749,0.118075078,4.751312067,0.293346366,2.994123291,1.0,0.58,0.0,0.67,1.28,0.0,12.99,96.96,0.2,75.0,25.6,10.0,60.0,27.5,8.0,128.855,114.0,41.43287735,569.0,455.0,90.0877193
2024-11-01 09:00:00,2.64,1130.0,119126.0,2.70480565,4000.0,1478.0,2329.0,0.0,1.3,231.0,1.34,8.0,1.5,10.63,88.02,0.39,4.4,321.504,0.96,11.27,87.23,0.46,8.1,18.525333333,1.04,10.1,70.37,1.97,74.81333333,17.56,928.2743333,2.3,1.857597886,11.22,4.823333333,80.99888889,54.02,9.025,30.41571429,67.3,0.136,2.13,0.385,0.0455,0.088,6.04,0.24,2.891384026,0.113254977,60.27196929,0.021941233,5.061031423,0.049764932,0.185804749,200.8592178,0.005662749,0.118075078,4.751312067,0.293346366,2.994123291,1.0,0.58,0.0,0.67,1.28,0.0,12.99,96.96,0.2,75.0,25.6,10.0,60.0,27.5,8.0,128.325,110.0,41.81690471,565.0,455.0,90.45454545
2024-11-01 10:00:00,2.6,1129.0,120278.0,2.678915909,4000.0,1546.0,2341.0,0.0,1.3,236.0,1.3,7.0,1.5,10.63,88.02,0.39,4.4,321.504,0.96,11.27,87.23,0.46,8.1,18.525333333,1.04,10.1,70.37,1.97,74.81333333,17.56,928.2743333,2.3,1.857597886,11.22,4.823333333,80.99888889,54.02,9.025,30.41571429,67.3,0.136,2.13,0.385,0.0455,0.088,6.04,0.24,2.891384026,0.113254977,60.27196929,0.021941233,5.061031423,0.049764932,0.185804749,200.8592178,0.005662749,0.118075078,4.751312067,0.293346366,2.994123291,1.0,0.58,0.0,0.67,1.28,0.0,12.99,96.96,0.2,75.0,25.6,10.0,60.0,27.5,8.0,128.4575,111.0,42.54974549,566.0,455.0,90.54054054
2024-11-01 11:00:00,2.65,1130.0,117183.0,2.76231844,4000.0,1447.0,2327.0,433.0,1.3,227.0,1.35,7.0,1.5,10.63,88.02,0.39,4.4,321.504,0.96,11.27,87.23,0.46,8.1,18.525333333,1.04,10.1,70.37,1.97,74.81333333,17.56,928.2743333,2.3,1.857597886,11.22,4.823333333,80.99888889,54.02,9.025,30.41571429,67.3,0.136,2.13,0.385,0.0455,0.088,6.04,0.24,2.891384026,0.113254977,60.27196929,0.021941233,5.061031423,0.049764932,0.185804749,200.8592178,0.005662749,0.118075078,4.751312067,0.293346366,2.994123291,1.0,0.58,0.0,0.67,1.28,0.0,12.99,96.96,0.2,75.0,25.6,10.0,60.0,27.5,8.0,126.735,98.0,42.33185944,553.0,455.0,90.0
2024-11-01 12:00:00,2.63,1131.0,120199.0,2.692515366,4000.0,1506.0,2353.0,425.0,1.3,231.0,1.33,8.0,1.5,10.63,88.02,0.39,4.4,321.504,0.96,11.27,87.23,0.46,8.1,18.525333333,1.04,10.1,70.37,1.97,74.81333333,17.56,928.2743333,2.3,1.857597886,11.22,4.823333333,80.99888889,54.02,9.025,30.41571429,67.3,0.136,2.13,0.385,0.0455,0.088,6.04,0.24,2.891384026,0.113254977,60.27196929,0.021941233,5.061031423,0.049764932,0.185804749,200.8592178,0.005662749,0.118075078,4.751312067,0.293346366,2.994123291,1.0,0.58,0.0,0.67,1.28,0.0,12.99,96.96,0.2,75.0,25.6,10.0,60.0,27.5,8.0,126.3375,95.0,40.63018242,550.0,455.0,92.31578947
