Repository: saikumar-voptimai/evonith_bf_webapp

# Evonith BF2 — Blast Furnace Intelligence Platform

Monitoring, modelling and optimisation of **Blast Furnace 2 (BF2)** at Evonith Steel: live telemetry from InfluxDB,
manual plant reports from Neon PostgreSQL, a two-zone energy model of the furnace, blend and fuel optimisers, a
conversational assistant (FurnaceMind) and a live digital twin evaluated every hour.

The platform has three deployable parts that share one Python service layer, plus the shared data library:

| Part | Path | What it is |
|---|---|---|
| **Streamlit app** (legacy) | `src/app.py`, `src/custom_pages/` | The original 11-page dashboard; still the home of the model pages. Served under `/legacy` in production |

File: src/assets/data/V10_df_filtered.csv (part 90 of 166)
datetime,Hot Blast PressureBar,Hot Blast Temp.oC,Hot Blast VolumeNm3/Hr.,O2 Enrichment %,OxygenFlowNm3/Hr.,PermeabilityKgs/Hr.,RAFToC,SteamKgs/Hr.,TopPressureBar,TuyereVelocitym/s,Differential PressureTotalBar,Charges/Hrs.,StockRodLevel,COKE_ASH%,COKE_FC%,COKE_IM%,COKE_MOIST%,COKE_MT,COKE_VM%,NUTCOKE_ASH%,NUTCOKE_FC%,NUTCOKE_IM%,NUTCOKE_MOIST%,NUTCOKE_MT,NUTCOKE_VM%,PCI_2_%Ash,PCI_2_%FC,PCI_2_%IM,PCI_2_MT,PCI_2_%VM,Sinter_SP_MT,Sinter_SP_02_Al2O3%,Sinter_SP_02_Basicity,Sinter_SP_02_CaO%,Sinter_SP_02_Cold_Strength_AI,Sinter_SP_02_Cold_strength_TI,Sinter_SP_02_Fe(T)%,Sinter_SP_02_FeO%,Sinter_SP_02_Hot_strength_RDI,Sinter_SP_02_Hot_strength_RI,Sinter_SP_02_K2O%,Sinter_SP_02_MgO%,Sinter_SP_02_MnO%,Sinter_SP_02_Na2O%,Sinter_SP_02_P%,Sinter_SP_02_SiO2%,Sinter_SP_02_TiO2%,ORE_%Al2O3,ORE_%CaO,ORE_%Fe(T),ORE_%K2O,ORE_%LOI,ORE_%MgO,ORE_%MnO,ORE_MT,ORE_%Na2O,ORE_%P,ORE_%SiO2,ORE_%TiO2,ORE_%TM,Geomin Type,FLUX_Al2O3%,FLUX_CaO%,FLUX_Fe2O3%,FLUX_LOI%,FLUX_MgO%,FLUX_MT,FLUX_SiO2%,FLUX_TM%,COKE_DISCHARGE_TIME,WEIGHTED_COKE_ANGLE,TOTAL_COKE_PORTIONS,NON_COKE_DISCHARGE_TIME,WEIGHTED_NON_COKE_ANGLE,TOTAL_NON_COKE_PORTIONS,UnitCost Lakhs/Thm,ActualKg/Thm.,FurnaceTopGasAnalysisCO2ETACO,Act. Fuel RateKg/Thm.,Coke Rate Kg/Thm,ProductionTonnesPerHr
2024-11-01 13:00:00,2.63,1132.0,119351.0,2.715755054,4000.0,1492.0,2348.0,567.0,1.3,232.0,1.33,8.0,1.5,10.63,88.02,0.39,4.4,321.504,0.96,11.27,87.23,0.46,8.1,18.525333333,1.04,10.1,70.37,1.97,74.81333333,17.56,928.2743333,2.3,1.857597886,11.22,4.823333333,80.99888889,54.02,9.025,30.41571429,67.3,0.136,2.13,0.385,0.0455,0.088,6.04,0.24,2.891384026,0.113254977,60.27196929,0.021941233,5.061031423,0.049764932,0.185804749,200.8592178,0.005662749,0.118075078,4.751312067,0.293346366,2.994123291,1.0,0.58,0.0,0.67,1.28,0.0,12.99,96.96,0.2,75.0,25.6,10.0,60.0,27.5,8.0,127.9275,107.0,42.8604119,562.0,455.0,90.0
2024-11-01 14:00:00,2.62,1138.0,120019.0,2.693345075,4000.0,1514.0,2353.0,310.0,1.3,235.0,1.32,7.0,1.5,10.63,88.02,0.39,4.4,321.504,0.96,11.27,87.23,0.46,8.1,18.525333333,1.04,10.1,70.37,1.97,74.81333333,17.56,928.2743333,2.3,1.857597886,11.22,4.823333333,80.99888889,54.02,9.025,30.41571429,67.3,0.136,2.13,0.385,0.0455,0.088,6.04,0.24,2.891384026,0.113254977,60.27196929,0.021941233,5.061031423,0.049764932,0.185804749,200.8592178,0.005662749,0.118075078,4.751312067,0.293346366,2.994123291,1.0,0.58,0.0,0.67,1.28,0.0,12.99,96.96,0.2,75.0,25.6,10.0,60.0,27.5,8.0,127.1325,101.0,43.19012797,556.0,455.0,90.3960396
2024-11-01 15:00:00,2.64,1133.0,118172.0,2.725946219,3999.0,1474.0,2361.0,0.0,1.3,230.0,1.34,8.0,1.5,10.63,88.02,0.39,4.4,321.504,0.96,11.27,87.23,0.46,8.1,18.525333333,1.04,10.1,70.37,1.97,74.81333333,17.56,928.2743333,2.3,1.857597886,11.22,4.823333333,80.99888889,54.02,9.025,30.41571429,67.3,0.136,2.13,0.385,0.0455,0.088,6.04,0.24,2.891384026,0.113254977,60.27196929,0.021941233,5.061031423,0.049764932,0.185804749,200.8592178,0.005662749,0.118075078,4.751312067,0.293346366,2.994123291,1.0,0.58,0.0,0.67,1.28,0.0,12.99,96.96,0.2,75.0,25.6,10.0,60.0,27.5,8.0,125.8825,101.0,43.28564836,551.0,450.0,90.0
2024-11-01 16:00:00,2.62,1133.0,120560.0,2.671985909,3999.0,1518.0,2357.0,0.0,1.3,235.0,1.32,8.0,1.5,10.83,87.79,0.41,3.8,321.504,0.97,11.16,87.34,0.45,7.2,18.525333333,1.05,10.3,70.86,1.3,74.81333333,17.54,928.2743333,2.315,1.879632449,11.4,4.823333333,80.99888889,53.835,9.65,30.34142857,67.3,0.139,2.185,0.39,0.0465,0.0855,6.065,0.235,2.798798274,0.097097625,60.14259294,0.037835452,4.957071241,0.063490046,0.218824658,200.8592178,0.010662749,0.121016311,5.010019191,0.284495563,2.926673064,1.0,0.58,0.0,0.66,1.3,0.0,12.99,96.88,0.1,75.0,25.6,10.0,60.0,27.5,8.0,126.14750000000001,103.0,42.48051353,553.0,450.0,92.33009709
2024-11-01 17:00:00,2.66,1134.0,117184.0,2.747540357,3997.0,1441.0,2352.0,0.0,1.3,227.0,1.36,7.0,1.5,10.83,87.79,0.41,3.8,321.504,0.97,11.16,87.34,0.45,7.2,18.525333333,1.05,10.3,70.86,1.3,74.81333333,17.54,928.2743333,2.315,1.879632449,11.4,4.823333333,80.99888889,53.835,9.65,30.34142857,67.3,0.139,2.185,0.39,0.0465,0.0855,6.065,0.235,2.798798274,0.097097625,60.14259294,0.037835452,4.957071241,0.063490046,0.218824658,200.8592178,0.010662749,0.121016311,5.010019191,0.284495563,2.926673064,1.0,0.58,0.0,0.66,1.3,0.0,12.99,96.88,0.1,75.0,25.6,10.0,60.0,27.5,8.0,126.4125,105.0,42.97197979,555.0,450.0,90.19047619
2024-11-01 18:00:00,2.62,1133.0,120850.0,2.665578061,3999.0,1529.0,2364.0,0.0,1.3,237.0,1.32,8.0,1.5,10.83,87.79,0.41,3.8,321.504,0.97,11.16,87.34,0.45,7.2,18.525333333,1.05,10.3,70.86,1.3,74.81333333,17.54,928.2743333,2.315,1.879632449,11.4,4.823333333,80.99888889,53.835,9.65,30.34142857,67.3,0.139,2.185,0.39,0.0465,0.0855,6.065,0.235,2.798798274,0.097097625,60.14259294,0.037835452,4.957071241,0.063490046,0.218824658,200.8592178,0.010662749,0.121016311,5.010019191,0.284495563,2.926673064,1.0,0.58,0.0,0.66,1.3,0.0,12.99,96.88,0.1,75.0,25.6,10.0,60.0,27.5,8.0,125.75,100.0,42.59259259,550.0,450.0,88.0
2024-11-01 19:00:00,2.64,1134.0,118717.0,2.713440096,3999.0,1477.0,2355.0,0.0,1.3,231.0,1.34,7.0,1.5,10.83,87.79,0.41,3.8,321.504,0.97,11.16,87.34,0.45,7.2,18.525333333,1.05,10.3,70.86,1.3,74.81333333,17.54,928.2743333,2.315,1.879632449,11.4,4.823333333,80.99888889,53.835,9.65,30.34142857,67.3,0.139,2.185,0.39,0.0465,0.0855,6.065,0.235,2.798798274,0.097097625,60.14259294,0.037835452,4.957071241,0.063490046,0.218824658,200.8592178,0.010662749,0.121016311,5.010019191,0.284495563,2.926673064,1.0,0.58,0.0,0.66,1.3,0.0,12.99,96.88,0.1,75.0,25.6,10.0,60.0,27.5,8.0,125.8825,101.0,42.63315656,551.0,450.0,90.0990099
2024-11-01 20:00:00,2.65,1130.0,119229.0,2.702470502,4000.0,1476.0,2372.0,0.0,1.3,230.0,1.35,8.0,1.5,10.83,87.79,0.41,3.8,321.504,0.97,11.16,87.34,0.45,7.2,18.525333333,1.05,10.3,70.86,1.3,74.81333333,17.54,928.2743333,2.315,1.879632449,11.4,4.823333333,80.99888889,53.835,9.65,30.34142857,67.3,0.139,2.185,0.39,0.0465,0.0855,6.065,0.235,2.798798274,0.097097625,60.14259294,0.037835452,4.957071241,0.063490046,0.218824658,200.8592178,0.010662749,0.121016311,5.010019191,0.284495563,2.926673064,1.0,0.58,0.0,0.66,1.3,0.0,12.99,96.88,0.1,75.0,25.6,10.0,60.0,27.5,8.0,125.22,96.0,43.33868379,546.0,450.0,83.33333333
2024-11-01 21:00:00,2.64,1130.0,119130.0,2.704039142,3999.0,1478.0,2378.0,0.0,1.3,231.0,1.34,7.0,1.5,10.83,87.79,0.41,3.8,321.504,0.97,11.16,87.34,0.45,7.2,18.525333333,1.05,10.3,70.86,1.3,74.81333333,17.54,928.2743333,2.315,1.879632449,11.4,4.823333333,80.99888889,53.835,9.65,30.34142857,67.3,0.139,2.185,0.39,0.0465,0.0855,6.065,0.235,2.798798274,0.097097625,60.14259294,0.037835452,4.957071241,0.063490046,0.218824658,200.8592178,0.010662749,0.121016311,5.010019191,0.284495563,2.926673064,1.0,0.58,0.0,0.66,1.3,0.0,12.99,96.88,0.1,75.0,25.6,10.0,60.0,27.5,8.0,125.0875,95.0,42.13704994,545.0,450.0,88.63157895
2024-11-01 22:00:00,2.64,1130.0,118782.0,2.730645534,4000.0,1479.0,2350.0,630.0,1.3,229.0,1.34,8.0,1.5,10.83,87.79,0.41,3.8,321.504,0.97,11.16,87.34,0.45,7.2,18.525333333,1.05,10.3,70.86,1.3,74.81333333,17.54,928.2743333,2.315,1.879632449,11.4,4.823333333,80.99888889,53.835,9.65,30.34142857,67.3,0.139,2.185,0.39,0.0465,0.0855,6.065,0.235,2.798798274,0.097097625,60.14259294,0.037835452,4.957071241,0.063490046,0.218824658,200.8592178,0.010662749,0.121016311,5.010019191,0.284495563,2.926673064,1.0,0.58,0.0,0.66,1.3,0.0,12.99,96.88,0.1,75.0,25.6,10.0,60.0,27.5,8.0,124.69,92.0,41.63397184,542.0,450.0,88.80434783
2024-11-01 23:00:00,2.66,1135.0,118860.0,2.710854935,4000.0,1460.0,2359.0,0.0,1.3,230.0,1.36,7.0,1.5,10.96,87.64,0.42,3.6,324.9823333,0.98,11.2,87.32,0.44,7.0,20.170333333000002,1.04,10.35,70.78,1.24,81.35,17.63,946.4713333,2.385,1.915952026,11.4,5.355555556,80.22222222,53.905,9.705,30.04428571,67.3,0.1295,2.15,0.38,0.046,0.0845,5.95,0.245,3.267203085,0.21450004,59.7260926,0.020660011,4.84180256,0.089299976,0.123500119,214.6349591,0.008929998,0.109700103,5.142404739,0.339120356,2.897001034,1.0,0.54,0.0,1.02,0.96,0.0,13.80333333,94.81,0.1,75.0,25.6,10.0,60.0,27.5,8.0,126.28,104.0,42.90610007,554.0,450.0,89.23076923
2024-11-02 00:00:00,2.68,1134.0,103838.0,3.119629848,3976.0,1257.0,2276.0,950.0,1.3,233.0,1.38,7.0,1.2,11.18,87.49,0.38,3.5,610.4126667,0.95,11.25,87.28,0.44,6.8,19.111999996999998,1.03,10.09,70.18,1.21,82.08333333,18.52,900.4883333,2.2,1.869398715,11.27,5.016666667,81.83333333,54.225,10.075,27.71,64.58,0.125,2.205,0.235,0.0425,0.0615,6.03,0.17,3.282292339,0.065645984,61.64371095,0.030150212,3.738323971,0.054244324,0.080680309,316.2070364,0.009919826,0.078220625,3.821863281,0.291109242,2.646286481,2.0,0.57,0.0,0.64,1.17,0.0,21.09,97.15,0.1,75.0,25.6,10.0,60.0,27.5,8.0,124.575,110.0,41.91942055,550.0,440.0,89.18181818
2024-11-02 01:00:00,2.66,1136.0,104757.0,3.050575199,3952.0,1273.0,2271.0,329.0,1.28,236.0,1.38,7.0,1.2,11.18,87.49,0.38,3.5,610.4126667,0.95,11.25,87.28,0.44,6.8,19.111999996999998,1.03,10.09,70.18,1.21,82.08333333,18.52,900.4883333,2.2,1.869398715,11.27,5.016666667,81.83333333,54.225,10.075,27.71,64.58,0.125,2.205,0.235,0.0425,0.0615,6.03,0.17,3.282292339,0.065645984,61.64371095,0.030150212,3.738323971,0.054244324,0.080680309,316.2070364,0.009919826,0.078220625,3.821863281,0.291109242,2.646286481,2.0,0.57,0.0,0.64,1.17,0.0,21.09,97.15,0.1,75.0,25.6,10.0,60.0,27.5,8.0,126.0325,121.0,42.21311475,561.0,440.0,90.49586777
2024-11-02 02:00:00,2.67,1134.0,105343.0,3.064714081,3994.0,1275.0,2274.0,300.0,1.29,236.0,1.38,7.0,1.2,11.18,87.49,0.38,3.5,610.4126667,0.95,11.25,87.28,0.44,6.8,19.111999996999998,1.03,10.09,70.18,1.21,82.08333333,18.52,900.4883333,2.2,1.869398715,11.27,5.016666667,81.83333333,54.225,10.075,27.71,64.58,0.125,2.205,0.235,0.0425,0.0615,6.03,0.17,3.282292339,0.065645984,61.64371095,0.030150212,3.738323971,0.054244324,0.080680309,316.2070364,0.009919826,0.078220625,3.821863281,0.291109242,2.646286481,2.0,0.57,0.0,0.64,1.17,0.0,21.09,97.15,0.1,75.0,25.6,10.0,60.0,27.5,8.0,126.2975,123.0,41.69522504,563.0,440.0,90.0
2024-11-02 03:00:00,2.66,1132.0,105850.0,3.054763038,3991.0,1276.0,2279.0,496.0,1.3,238.0,1.36,8.0,1.2,11.18,87.49,0.38,3.5,610.4126667,0.95,11.25,87.28,0.44,6.8,19.111999996999998,1.03,10.09,70.18,1.21,82.08333333,18.52,900.4883333,2.2,1.869398715,11.27,5.016666667,81.83333333,54.225,10.075,27.71,64.58,0.125,2.205,0.235,0.0425,0.0615,6.03,0.17,3.282292339,0.065645984,61.64371095,0.030150212,3.738323971,0.054244324,0.080680309,316.2070364,0.009919826,0.078220625,3.821863281,0.291109242,2.646286481,2.0,0.57,0.0,0.64,1.17,0.0,21.09,97.15,0.1,75.0,25.6,10.0,60.0,27.5,8.0,125.5025,117.0,40.88737201,557.0,440.0,89.14529915
2024-11-02 04:00:00,2.68,1134.0,105837.0,3.037753009,3977.0,1272.0,2281.0,310.0,1.29,237.0,1.39,7.0,1.2,11.18,87.49,0.38,3.5,610.4126667,0.95,11.25,87.28,0.44,6.8,19.111999996999998,1.03,10.09,70.18,1.21,82.08333333,18.52,900.4883333,2.2,1.869398715,11.27,5.016666667,81.83333333,54.225,10.075,27.71,64.58,0.125,2.205,0.235,0.0425,0.0615,6.03,0.17,3.282292339,0.065645984,61.64371095,0.030150212,3.738323971,0.054244324,0.080680309,316.2070364,0.009919826,0.078220625,3.821863281,0.291109242,2.646286481,2.0,0.57,0.0,0.64,1.17,0.0,21.09,97.15,0.1,75.0,25.6,10.0,60.0,27.5,8.0,126.16499999999999,122.0,40.75764491,562.0,440.0,90.6557377
2024-11-02 05:00:00,2.68,1133.0,103518.0,3.107226224,3980.0,1241.0,2274.0,280.0,1.28,232.0,1.4,7.0,1.2,11.18,87.49,0.38,3.5,610.4126667,0.95,11.25,87.28,0.44,6.8,19.111999996999998,1.03,10.09,70.18,1.21,82.08333333,18.52,900.4883333,2.2,1.869398715,11.27,5.016666667,81.83333333,54.225,10.075,27.71,64.58,0.125,2.205,0.235,0.0425,0.0615,6.03,0.17,3.282292339,0.065645984,61.64371095,0.030150212,3.738323971,0.054244324,0.080680309,316.2070364,0.009919826,0.078220625,3.821863281,0.291109242,2.646286481,2.0,0.57,0.0,0.64,1.17,0.0,21.09,97.15,0.1,75.0,25.6,10.0,60.0,27.5,8.0,126.43,124.0,40.75698131,564.0,440.0,90.72580645
2024-11-02 06:00:00,2.69,1134.0,103638.0,3.103341759,3969.0,1222.0,2270.0,502.0,1.28,251.0,1.41,7.0,1.2,11.18,87.49,0.38,3.5,610.4126667,0.95,11.25,87.28,0.44,6.8,19.111999996999998,1.03,10.09,70.18,1.21,82.08333333,18.52,900.4883333,2.2,1.869398715,11.27,5.016666667,81.83333333,54.225,10.075,27.71,64.58,0.125,2.205,0.235,0.0425,0.0615,6.03,0.17,3.282292339,0.065645984,61.64371095,0.030150212,3.738323971,0.054244324,0.080680309,316.2070364,0.009919826,0.078220625,3.821863281,0.291109242,2.646286481,2.0,0.57,0.0,0.64,1.17,0.0,21.09,97.15,0.1,75.0,25.6,10.0,60.0,27.5,8.0,126.695,126.0,40.48387097,566.0,440.0,86.82539683
2024-11-02 07:00:00,2.7,1131.0,103947.0,3.095700046,3971.0,1227.0,2272.0,504.0,1.29,231.0,1.41,7.0,1.2,11.18,87.49,0.38,3.5,610.4126667,0.95,11.25,87.28,0.44,6.8,19.111999996999998,1.03,10.09,70.18,1.21,82.08333333,18.52,900.4883333,2.2,1.869398715,11.27,5.016666667,81.83333333,54.225,10.075,27.71,64.58,0.125,2.205,0.235,0.0425,0.0615,6.03,0.17,3.282292339,0.065645984,61.64371095,0.030150212,3.738323971,0.054244324,0.080680309,316.2070364,0.009919826,0.078220625,3.821863281,0.291109242,2.646286481,2.0,0.57,0.0,0.64,1.17,0.0,21.09,97.15,0.1,75.0,25.6,10.0,60.0,27.5,8.0,124.9725,113.0,41.30077483,553.0,440.0,92.30088496
2024-11-02 08:00:00,2.7,1128.0,103872.0,3.109099772,3972.0,1282.0,2280.0,781.0,1.35,230.0,1.35,7.0,1.2,11.07,87.58,0.39,3.6,610.4126667,0.96,11.22,87.3,0.43,7.4,19.111999996999998,1.05,11.12,67.04,3.46,82.08333333,18.38,900.4883333,2.185,1.821278947,11.255,5.016666667,81.83333333,54.085,9.76,27.09,64.58,0.12,2.27,0.24,0.0435,0.063,6.18,0.17,3.096448324,0.067269112,62.03503014,0.021970818,3.458310571,0.055638031,0.084126679,316.2070364,0.012193502,0.073803645,3.876828957,0.274707335,2.819057134,2.0,0.79,0.0,0.48,1.18,0.0,21.09,96.86,0.1,75.0,25.6,10.0,60.0,27.5,8.0,125.2375,115.0,40.50486336,555.0,440.0,82.26086957
2024-11-02 09:00:00,2.69,1123.0,106033.0,3.048144746,3971.0,1290.0,2279.0,884.0,1.32,235.0,1.37,7.0,1.2,11.07,87.58,0.39,3.6,610.4126667,0.96,11.22,87.3,0.43,7.4,19.111999996999998,1.05,11.12,67.04,3.46,82.08333333,18.38,900.4883333,2.185,1.821278947,11.255,5.016666667,81.83333333,54.085,9.76,27.09,64.58,0.12,2.27,0.24,0.0435,0.063,6.18,0.17,3.096448324,0.067269112,62.03503014,0.021970818,3.458310571,0.055638031,0.084126679,316.2070364,0.012193502,0.073803645,3.876828957,0.274707335,2.819057134,2.0,0.79,0.0,0.48,1.18,0.0,21.09,96.86,0.1,75.0,25.6,10.0,60.0,27.5,8.0,124.1775,107.0,39.70142291,547.0,440.0,86.54205607
2024-11-02 10:00:00,2.69,1131.0,105942.0,3.054728987,3975.0,1287.0,2280.0,908.0,1.32,236.0,1.37,7.0,1.2,11.07,87.58,0.39,3.6,610.4126667,0.96,11.22,87.3,0.43,7.4,19.111999996999998,1.05,11.12,67.04,3.46,82.08333333,18.38,900.4883333,2.185,1.821278947,11.255,5.016666667,81.83333333,54.085,9.76,27.09,64.58,0.12,2.27,0.24,0.0435,0.063,6.18,0.17,3.096448324,0.067269112,62.03503014,0.021970818,3.458310571,0.055638031,0.084126679,316.2070364,0.012193502,0.073803645,3.876828957,0.274707335,2.819057134,2.0,0.79,0.0,0.48,1.18,0.0,21.09,96.86,0.1,75.0,25.6,10.0,60.0,27.5,8.0,124.1775,107.0,41.33548983,547.0,440.0,86.82242991
2024-11-02 11:00:00,2.68,1134.0,104246.0,3.124761131,3985.0,1277.0,2274.0,1227.0,1.32,233.0,1.36,7.0,1.2,11.07,87.58,0.39,3.6,610.4126667,0.96,11.22,87.3,0.43,7.4,19.111999996999998,1.05,11.12,67.04,3.46,82.08333333,18.38,900.4883333,2.185,1.821278947,11.255,5.016666667,81.83333333,54.085,9.76,27.09,64.58,0.12,2.27,0.24,0.0435,0.063,6.18,0.17,3.096448324,0.067269112,62.03503014,0.021970818,3.458310571,0.055638031,0.084126679,316.2070364,0.012193502,0.073803645,3.876828957,0.274707335,2.819057134,2.0,0.79,0.0,0.48,1.18,0.0,21.09,96.86,0.1,75.0,25.6,10.0,60.0,27.5,8.0,124.31,108.0,41.30706258,548.0,440.0,86.66666667
2024-11-02 12:00:00,2.68,1133.0,105708.0,3.08090808,3993.0,1298.0,2278.0,1058.0,1.32,237.0,1.36,7.0,1.2,11.07,87.58,0.39,3.6,610.4126667,0.96,11.22,87.3,0.43,7.4,19.111999996999998,1.05,11.12,67.04,3.46,82.08333333,18.38,900.4883333,2.185,1.821278947,11.255,5.016666667,81.83333333,54.085,9.76,27.09,64.58,0.12,2.27,0.24,0.0435,0.063,6.18,0.17,3.096448324,0.067269112,62.03503014,0.021970818,3.458310571,0.055638031,0.084126679,316.2070364,0.012193502,0.073803645,3.876828957,0.274707335,2.819057134,2.0,0.79,0.0,0.48,1.18,0.0,21.09,96.86,0.1,75.0,25.6,10.0,60.0,27.5,8.0,124.1775,107.0,41.0585218,547.0,440.0,85.98130841
2024-11-02 13:00:00,2.68,1133.0,107757.0,3.021989514,3995.0,1342.0,2279.0,1025.0,1.345,241.0,1.335,8.0,1.2,11.07,87.58,0.39,3.6,610.4126667,0.96,11.22,87.3,0.43,7.4,19.111999996999998,1.05,11.12,67.04,3.46,82.08333333,18.38,900.4883333,2.185,1.821278947,11.255,5.016666667,81.83333333,54.085,9.76,27.09,64.58,0.12,2.27,0.24,0.0435,0.063,6.18,0.17,3.096448324,0.067269112,62.03503014,0.021970818,3.458310571,0.055638031,0.084126679,316.2070364,0.012193502,0.073803645,3.876828957,0.274707335,2.819057134,2.0,0.79,0.0,0.48,1.18,0.0,21.09,96.86,0.1,75.0,25.6,10.0,60.0,27.5,8.0,123.515,102.0,41.52640074,542.0,440.0,92.05882353
2024-11-02 14:00:00,2.7,1133.0,111320.0,2.906737984,3984.0,1371.0,2280.0,738.0,1.325,248.0,1.375,7.0,1.2,11.07,87.58,0.39,3.6,610.4126667,0.96,11.22,87.3,0.43,7.4,19.111999996999998,1.05,11.12,67.04,3.46,82.08333333,18.38,900.4883333,2.185,1.821278947,11.255,5.016666667,81.83333333,54.085,9.76,27.09,64.58,0.12,2.27,0.24,0.0435,0.063,6.18,0.17,3.096448324,0.067269112,62.03503014,0.021970818,3.458310571,0.055638031,0.084126679,316.2070364,0.012193502,0.073803645,3.876828957,0.274707335,2.819057134,2.0,0.79,0.0,0.48,1.18,0.0,21.09,96.86,0.1,75.0,25.6,10.0,60.0,27.5,8.0,126.16499999999999,122.0,43.06536097,562.0,440.0,86.39344262
2024-11-02 15:00:00,2.69,1133.0,110611.0,2.946546866,3994.0,1376.0,2282.0,1148.0,1.34,247.0,1.35,7.0,1.2,11.07,87.58,0.39,3.6,610.4126667,0.96,11.22,87.3,0.43,7.4,19.111999996999998,1.05,11.12,67.04,3.46,82.08333333,18.38,900.4883333,2.185,1.821278947,11.255,5.016666667,81.83333333,54.085,9.76,27.09,64.58,0.12,2.27,0.24,0.0435,0.063,6.18,0.17,3.096448324,0.067269112,62.03503014,0.021970818,3.458310571,0.055638031,0.084126679,316.2070364,0.012193502,0.073803645,3.876828957,0.274707335,2.819057134,2.0,0.79,0.0,0.48,1.18,0.0,21.09,96.86,0.1,75.0,25.6,10.0,60.0,27.5,8.0,124.31,108.0,42.91943998,548.0,440.0,86.66666667
2024-11-02 16:00:00,2.69,1133.0,110826.0,2.943267606,4000.0,1421.0,2279.0,1091.0,1.33,251.0,1.36,7.0,1.2,11.04,87.56,0.42,3.9,610.4126667,0.98,11.18,87.33,0.45,8.4,19.111999996999998,1.04,10.08,69.95,1.23,82.08333333,18.74,900.4883333,2.255,1.875214569,11.495,5.016666667,81.83333333,53.94,10.405,27.4,64.58,0.119,2.24,0.225,0.0425,0.0635,6.13,0.175,3.319424538,0.069047143,61.77935485,0.023736162,3.671713815,0.072915097,0.091323359,316.2070364,0.006192707,0.07708339,3.933731736,0.267903516,2.679280686,2.0,0.54,0.0,0.82,1.18,0.0,21.09,95.48,0.1,75.0,25.6,10.0,60.0,27.5,8.0,125.5025,117.0,42.9979372,557.0,440.0,86.4957265
2024-11-02 17:00:00,2.66,1133.0,107220.0,3.026635659,4000.0,1321.0,2275.0,618.0,1.31,241.0,1.35,8.0,1.2,11.04,87.56,0.42,3.9,610.4126667,0.98,11.18,87.33,0.45,8.4,19.111999996999998,1.04,10.08,69.95,1.23,82.08333333,18.74,900.4883333,2.255,1.875214569,11.495,5.016666667,81.83333333,53.94,10.405,27.4,64.58,0.119,2.24,0.225,0.0425,0.0635,6.13,0.175,3.319424538,0.069047143,61.77935485,0.023736162,3.671713815,0.072915097,0.091323359,316.2070364,0.006192707,0.07708339,3.933731736,0.267903516,2.679280686,2.0,0.54,0.0,0.82,1.18,0.0,21.09,95.48,0.1,75.0,25.6,10.0,60.0,27.5,8.0,123.9125,105.0,42.34776569,545.0,440.0,99.42857143
2024-11-02 18:00:00,2.68,1135.0,104814.0,3.078902852,3990.0,1307.0,2279.0,348.0,1.34,235.0,1.34,7.0,1.2,11.04,87.56,0.42,3.9,610.4126667,0.98,11.18,87.33,0.45,8.4,19.111999996999998,1.04,10.08,69.95,1.23,82.08333333,18.74,900.4883333,2.255,1.875214569,11.495,5.016666667,81.83333333,53.94,10.405,27.4,64.58,0.119,2.24,0.225,0.0425,0.0635,6.13,0.175,3.319424538,0.069047143,61.77935485,0.023736162,3.671713815,0.072915097,0.091323359,316.2070364,0.006192707,0.07708339,3.933731736,0.267903516,2.679280686,2.0,0.54,0.0,0.82,1.18,0.0,21.09,95.48,0.1,75.0,25.6,10.0,60.0,27.5,8.0,126.16499999999999,122.0,41.36980005,562.0,440.0,86.72131148
2024-11-02 19:00:00,2.69,1134.0,106764.0,3.038229661,3981.0,1283.0,2271.0,983.0,1.31,238.0,1.38,7.0,1.2,11.04,87.56,0.42,3.9,610.4126667,0.98,11.18,87.33,0.45,8.4,19.111999996999998,1.04,10.08,69.95,1.23,82.08333333,18.74,900.4883333,2.255,1.875214569,11.495,5.016666667,81.83333333,53.94,10.405,27.4,64.58,0.119,2.24,0.225,0.0425,0.0635,6.13,0.175,3.319424538,0.069047143,61.77935485,0.023736162,3.671713815,0.072915097,0.091323359,316.2070364,0.006192707,0.07708339,3.933731736,0.267903516,2.679280686,2.0,0.54,0.0,0.82,1.18,0.0,21.09,95.48,0.1,75.0,25.6,10.0,60.0,27.5,8.0,124.9725,113.0,42.65402844,553.0,440.0,86.28318584
2024-11-02 20:00:00,2.66,1148.0,104367.0,2.872565722,3717.0,1299.0,2262.0,111.0,1.32,238.0,1.34,7.0,1.2,11.04,87.56,0.42,3.9,610.4126667,0.98,11.18,87.33,0.45,8.4,19.111999996999998,1.04,10.08,69.95,1.23,82.08333333,18.74,900.4883333,2.255,1.875214569,11.495,5.016666667,81.83333333,53.94,10.405,27.4,64.58,0.119,2.24,0.225,0.0425,0.0635,6.13,0.175,3.319424538,0.069047143,61.77935485,0.023736162,3.671713815,0.072915097,0.091323359,316.2070364,0.006192707,0.07708339,3.933731736,0.267903516,2.679280686,2.0,0.54,0.0,0.82,1.18,0.0,21.09,95.48,0.1,75.0,25.6,10.0,60.0,27.5,8.0,127.0925,129.0,42.68938522,569.0,440.0,98.4496124
2024-11-02 21:00:00,2.68,1137.0,103974.0,2.87869971,3698.0,1263.0,2276.0,401.0,1.31,233.0,1.37,7.0,1.2,11.04,87.56,0.42,3.9,610.4126667,0.98,11.18,87.33,0.45,8.4,19.111999996999998,1.04,10.08,69.95,1.23,82.08333333,18.74,900.4883333,2.255,1.875214569,11.495,5.016666667,81.83333333,53.94,10.405,27.4,64.58,0.119,2.24,0.225,0.0425,0.0635,6.13,0.175,3.319424538,0.069047143,61.77935485,0.023736162,3.671713815,0.072915097,0.091323359,316.2070364,0.006192707,0.07708339,3.933731736,0.267903516,2.679280686,2.0,0.54,0.0,0.82,1.18,0.0,21.09,95.48,0.1,75.0,25.6,10.0,60.0,27.5,8.0,125.635,118.0,42.7300398,558.0,440.0,86.61016949
2024-11-02 22:00:00,2.68,1134.0,104027.0,2.930014579,3762.0,1251.0,2279.0,487.0,1.29,233.0,1.39,8.0,1.2,11.04,87.56,0.42,3.9,610.4126667,0.98,11.18,87.33,0.45,8.4,19.111999996999998,1.04,10.08,69.95,1.23,82.08333333,18.74,900.4883333,2.255,1.875214569,11.495,5.016666667,81.83333333,53.94,10.405,27.4,64.58,0.119,2.24,0.225,0.0425,0.0635,6.13,0.175,3.319424538,0.069047143,61.77935485,0.023736162,3.671713815,0.072915097,0.091323359,316.2070364,0.006192707,0.07708339,3.933731736,0.267903516,2.679280686,2.0,0.54,0.0,0.82,1.18,0.0,21.09,95.48,0.1,75.0,25.6,10.0,60.0,27.5,8.0,124.1775,107.0,43.21642824,547.0,440.0,98.59813084
2024-11-02 23:00:00,2.67,1133.0,103913.0,3.007666107,3861.0,1256.0,2280.0,412.0,1.29,233.0,1.38,7.0,1.2,11.01,87.57,0.44,3.8,591.718,0.98,11.21,87.3,0.44,8.2,18.561999999999998,1.05,9.72,70.12,1.2,79.83,18.96,876.277,2.22,1.855272412,11.28,4.777777778,81.64444444,54.165,10.36,28.02,64.58,0.12,2.22,0.22,0.0425,0.0635,6.08,0.175,3.139862274,0.052020458,61.89954033,0.020129622,3.699334615,0.063907934,0.070321195,305.4937368,0.01043171,0.069777371,3.918148544,0.250373351,2.693371386,2.0,0.86,0.0,0.67,1.23,0.0,18.17333333,95.77,0.1,75.0,25.6,10.0,60.0,27.5,8.0,124.9725,113.0,43.00659541,553.0,440.0,89.2920354
2024-11-03 00:00:00,2.66,1151.0,102910.0,3.145293883,4000.0,1258.0,2319.0,384.0,1.3,234.0,1.36,7.0,1.3,11.24,87.36,0.42,3.3,301.7293333,0.98,11.42,87.1,0.45,7.5,18.650333337,1.03,11.24,69.92,1.16,78.33666667,17.68,890.6903333,2.425,1.932953925,11.095,4.733333333,81.26666667,54.395,9.66,27.88,64.71,0.116,2.18,0.21,0.043,0.076,5.74,0.18,4.577002483,0.046083126,59.67977257,0.030299752,4.412645148,0.052304797,0.139357732,331.0215265,0.0190189,0.104382878,4.640403615,0.351351405,2.460831264,2.0,0.56,0.0,0.7,1.32,0.0,25.38666667,96.25,0.1,75.0,25.6,10.0,60.0,27.5,8.0,125.825,110.0,43.28290811,555.0,445.0,89.27272727
2024-11-03 01:00:00,2.68,1150.0,107883.0,2.99969624,4000.0,1266.0,2327.0,382.0,1.3,238.0,1.38,7.0,1.3,11.24,87.36,0.42,3.3,301.7293333,0.98,11.42,87.1,0.45,7.5,18.650333337,1.03,11.24,69.92,1.16,78.33666667,17.68,890.6903333,2.425,1.932953925,11.095,4.733333333,81.26666667,54.395,9.66,27.88,64.71,0.116,2.18,0.21,0.043,0.076,5.74,0.18,4.577002483,0.046083126,59.67977257,0.030299752,4.412645148,0.052304797,0.139357732,331.0215265,0.0190189,0.104382878,4.640403615,0.351351405,2.460831264,2.0,0.56,0.0,0.7,1.32,0.0,25.38666667,96.25,0.1,75.0,25.6,10.0,60.0,27.5,8.0,125.825,110.0,42.47746707,555.0,445.0,86.72727273
2024-11-03 02:00:00,2.66,1151.0,104440.0,3.107035411,3999.0,1278.0,2319.0,620.0,1.3,238.0,1.36,7.0,1.3,11.24,87.36,0.42,3.3,301.7293333,0.98,11.42,87.1,0.45,7.5,18.650333337,1.03,11.24,69.92,1.16,78.33666667,17.68,890.6903333,2.425,1.932953925,11.095,4.733333333,81.26666667,54.395,9.66,27.88,64.71,0.116,2.18,0.21,0.043,0.076,5.74,0.18,4.577002483,0.046083126,59.67977257,0.030299752,4.412645148,0.052304797,0.139357732,331.0215265,0.0190189,0.104382878,4.640403615,0.351351405,2.460831264,2.0,0.56,0.0,0.7,1.32,0.0,25.38666667,96.25,0.1,75.0,25.6,10.0,60.0,27.5,8.0,125.825,110.0,43.44149909,555.0,445.0,88.0
2024-11-03 03:00:00,2.67,1150.0,104449.0,3.088650394,3999.0,1270.0,2320.0,131.0,1.3,237.0,1.37,8.0,1.3,11.24,87.36,0.42,3.3,301.7293333,0.98,11.42,87.1,0.45,7.5,18.650333337,1.03,11.24,69.92,1.16,78.33666667,17.68,890.6903333,2.425,1.932953925,11.095,4.733333333,81.26666667,54.395,9.66,27.88,64.71,0.116,2.18,0.21,0.043,0.076,5.74,0.18,4.577002483,0.046083126,59.67977257,0.030299752,4.412645148,0.052304797,0.139357732,331.0215265,0.0190189,0.104382878,4.640403615,0.351351405,2.460831264,2.0,0.56,0.0,0.7,1.32,0.0,25.38666667,96.25,0.1,75.0,25.6,10.0,60.0,27.5,8.0,125.825,110.0,43.28324226,555.0,445.0,93.81818182
2024-11-03 04:00:00,2.65,1151.0,104005.0,3.108907159,4001.0,1284.0,2319.0,279.0,1.3,238.0,1.35,7.0,1.3,11.24,87.36,0.42,3.3,301.7293333,0.98,11.42,87.1,0.45,7.5,18.650333337,1.03,11.24,69.92,1.16,78.33666667,17.68,890.6903333,2.425,1.932953925,11.095,4.733333333,81.26666667,54.395,9.66,27.88,64.71,0.116,2.18,0.21,0.043,0.076,5.74,0.18,4.577002483,0.046083126,59.67977257,0.030299752,4.412645148,0.052304797,0.139357732,331.0215265,0.0190189,0.104382878,4.640403615,0.351351405,2.460831264,2.0,0.56,0.0,0.7,1.32,0.0,25.38666667,96.25,0.1,75.0,25.6,10.0,60.0,27.5,8.0,125.825,110.0,43.42493754,555.0,445.0,91.63636364
2024-11-03 05:00:00,2.66,1160.0,103295.0,3.119039257,4000.0,1277.0,2311.0,0.0,1.3,238.0,1.36,7.0,1.3,11.24,87.36,0.42,3.3,301.7293333,0.98,11.42,87.1,0.45,7.5,18.650333337,1.03,11.24,69.92,1.16,78.33666667,17.68,890.6903333,2.425,1.932953925,11.095,4.733333333,81.26666667,54.395,9.66,27.88,64.71,0.116,2.18,0.21,0.043,0.076,5.74,0.18,4.577002483,0.046083126,59.67977257,0.030299752,4.412645148,0.052304797,0.139357732,331.0215265,0.0190189,0.104382878,4.640403615,0.351351405,2.460831264,2.0,0.56,0.0,0.7,1.32,0.0,25.38666667,96.25,0.1,75.0,25.6,10.0,60.0,27.5,8.0,127.41499999999999,122.0,43.79412435,567.0,445.0,91.8852459
2024-11-03 06:00:00,2.66,1167.0,103859.0,3.101338942,3999.0,1269.0,2308.0,0.0,1.3,239.0,1.36,7.0,1.3,11.24,87.36,0.42,3.3,301.7293333,0.98,11.42,87.1,0.45,7.5,18.650333337,1.03,11.24,69.92,1.16,78.33666667,17.68,890.6903333,2.425,1.932953925,11.095,4.733333333,81.26666667,54.395,9.66,27.88,64.71,0.116,2.18,0.21,0.043,0.076,5.74,0.18,4.577002483,0.046083126,59.67977257,0.030299752,4.412645148,0.052304797,0.139357732,331.0215265,0.0190189,0.104382878,4.640403615,0.351351405,2.460831264,2.0,0.56,0.0,0.7,1.32,0.0,25.38666667,96.25,0.1,75.0,25.6,10.0,60.0,27.5,8.0,127.8125,125.0,43.51894112,570.0,445.0,92.48
2024-11-03 07:00:00,2.65,1167.0,103745.0,3.105520157,4000.0,1272.0,2319.0,0.0,1.29,240.0,1.36,7.0,1.3,11.24,87.36,0.42,3.3,301.7293333,0.98,11.42,87.1,0.45,7.5,18.650333337,1.03,11.24,69.92,1.16,78.33666667,17.68,890.6903333,2.425,1.932953925,11.095,4.733333333,81.26666667,54.395,9.66,27.88,64.71,0.116,2.18,0.21,0.043,0.076,5.74,0.18,4.577002483,0.046083126,59.67977257,0.030299752,4.412645148,0.052304797,0.139357732,331.0215265,0.0190189,0.104382878,4.640403615,0.351351405,2.460831264,2.0,0.56,0.0,0.7,1.32,0.0,25.38666667,96.25,0.1,75.0,25.6,10.0,60.0,27.5,8.0,127.68,124.0,40.41951449,569.0,445.0,91.20967742
2024-11-03 08:00:00,2.66,1169.0,103247.0,3.118929149,3998.0,1263.0,2311.0,0.0,1.29,239.0,1.37,7.0,1.3,11.05,87.6,0.4,3.9,301.7293333,0.95,11.22,87.3,0.44,7.0,18.650333337,1.04,11.17,69.55,1.1,78.33666667,18.18,890.6903333,2.325,1.978718087,11.09,4.733333333,81.26666667,54.57,10.02,27.88,64.71,0.117,2.15,0.235,0.045,0.0745,5.605,0.175,3.552317608,0.018110835,60.85280773,0.029013854,4.223753501,0.034193962,0.070554176,331.0215265,0.002419396,0.081562985,4.493300228,0.276030271,2.69861456,2.0,0.47,0.0,0.73,1.21,0.0,25.38666667,97.06,0.2,75.0,25.6,10.0,60.0,27.5,8.0,127.8125,125.0,41.73246633,570.0,445.0,92.08
2024-11-03 09:00:00,2.69,1150.0,103661.0,3.112971958,3999.0,1225.0,2333.0,153.0,1.28,234.0,1.41,7.0,1.3,11.05,87.6,0.4,3.9,301.7293333,0.95,11.22,87.3,0.44,7.0,18.650333337,1.04,11.17,69.55,1.1,78.33666667,18.18,890.6903333,2.325,1.978718087,11.09,4.733333333,81.26666667,54.57,10.02,27.88,64.71,0.117,2.15,0.235,0.045,0.0745,5.605,0.175,3.552317608,0.018110835,60.85280773,0.029013854,4.223753501,0.034193962,0.070554176,331.0215265,0.002419396,0.081562985,4.493300228,0.276030271,2.69861456,2.0,0.47,0.0,0.73,1.21,0.0,25.38666667,97.06,0.2,75.0,25.6,10.0,60.0,27.5,8.0,126.4875,115.0,42.27865477,560.0,445.0,87.04347826
2024-11-03 10:00:00,2.69,1149.0,104601.0,3.106195656,4000.0,1227.0,2323.0,706.0,1.27,236.0,1.42,7.0,1.3,11.05,87.6,0.4,3.9,301.7293333,0.95,11.22,87.3,0.44,7.0,18.650333337,1.04,11.17,69.55,1.1,78.33666667,18.18,890.6903333,2.325,1.978718087,11.09,4.733333333,81.26666667,54.57,10.02,27.88,64.71,0.117,2.15,0.235,0.045,0.0745,5.605,0.175,3.552317608,0.018110835,60.85280773,0.029013854,4.223753501,0.034193962,0.070554176,331.0215265,0.002419396,0.081562985,4.493300228,0.276030271,2.69861456,2.0,0.47,0.0,0.73,1.21,0.0,25.38666667,97.06,0.2,75.0,25.6,10.0,60.0,27.5,8.0,125.1625,105.0,41.39921496,550.0,445.0,85.52380952
2024-11-03 11:00:00,2.69,1149.0,103836.0,3.117426608,4001.0,1250.0,2309.0,371.0,1.3,235.0,1.39,7.0,1.3,11.05,87.6,0.4,3.9,301.7293333,0.95,11.22,87.3,0.44,7.0,18.650333337,1.04,11.17,69.55,1.1,78.33666667,18.18,890.6903333,2.325,1.978718087,11.09,4.733333333,81.26666667,54.57,10.02,27.88,64.71,0.117,2.15,0.235,0.045,0.0745,5.605,0.175,3.552317608,0.018110835,60.85280773,0.029013854,4.223753501,0.034193962,0.070554176,331.0215265,0.002419396,0.081562985,4.493300228,0.276030271,2.69861456,2.0,0.47,0.0,0.73,1.21,0.0,25.38666667,97.06,0.2,75.0,25.6,10.0,60.0,27.5,8.0,125.295,106.0,41.796875,551.0,445.0,85.94339623
2024-11-03 12:00:00,2.68,1147.0,103264.0,3.15316163,4000.0,1249.0,2304.0,874.0,1.3,234.0,1.38,7.0,1.3,11.05,87.6,0.4,3.9,301.7293333,0.95,11.22,87.3,0.44,7.0,18.650333337,1.04,11.17,69.55,1.1,78.33666667,18.18,890.6903333,2.325,1.978718087,11.09,4.733333333,81.26666667,54.57,10.02,27.88,64.71,0.117,2.15,0.235,0.045,0.0745,5.605,0.175,3.552317608,0.018110835,60.85280773,0.029013854,4.223753501,0.034193962,0.070554176,331.0215265,0.002419396,0.081562985,4.493300228,0.276030271,2.69861456,2.0,0.47,0.0,0.73,1.21,0.0,25.38666667,97.06,0.2,75.0,25.6,10.0,60.0,27.5,8.0,125.1625,105.0,42.13691027,550.0,445.0,86.38095238
2024-11-03 13:00:00,2.68,1149.0,102755.0,3.185521953,3999.0,1230.0,2287.0,1320.0,1.3,232.0,1.38,7.0,1.3,11.05,87.6,0.4,3.9,301.7293333,0.95,11.22,87.3,0.44,7.0,18.650333337,1.04,11.17,69.55,1.1,78.33666667,18.18,890.6903333,2.325,1.978718087,11.09,4.733333333,81.26666667,54.57,10.02,27.88,64.71,0.117,2.15,0.235,0.045,0.0745,5.605,0.175,3.552317608,0.018110835,60.85280773,0.029013854,4.223753501,0.034193962,0.070554176,331.0215265,0.002419396,0.081562985,4.493300228,0.276030271,2.69861456,2.0,0.47,0.0,0.73,1.21,0.0,25.38666667,97.06,0.2,75.0,25.6,10.0,60.0,27.5,8.0,125.1625,105.0,42.09793456,550.0,445.0,84.57142857
2024-11-03 14:00:00,2.66,1148.0,102162.0,3.212213994,4000.0,1246.0,2277.0,1499.0,1.3,232.0,1.36,6.0,1.3,11.05,87.6,0.4,3.9,301.7293333,0.95,11.22,87.3,0.44,7.0,18.650333337,1.04,11.17,69.55,1.1,78.33666667,18.18,890.6903333,2.325,1.978718087,11.09,4.733333333,81.26666667,54.57,10.02,27.88,64.71,0.117,2.15,0.235,0.045,0.0745,5.605,0.175,3.552317608,0.018110835,60.85280773,0.029013854,4.223753501,0.034193962,0.070554176,331.0215265,0.002419396,0.081562985,4.493300228,0.276030271,2.69861456,2.0,0.47,0.0,0.73,1.21,0.0,25.38666667,97.06,0.2,75.0,25.6,10.0,60.0,27.5,8.0,125.1625,105.0,41.21071013,550.0,445.0,86.19047619
2024-11-03 15:00:00,2.62,1150.0,103277.0,3.157198227,4001.0,1273.0,2308.0,969.0,1.29,238.0,1.33,7.0,1.3,11.05,87.6,0.4,3.9,301.7293333,0.95,11.22,87.3,0.44,7.0,18.650333337,1.04,11.17,69.55,1.1,78.33666667,18.18,890.6903333,2.325,1.978718087,11.09,4.733333333,81.26666667,54.57,10.02,27.88,64.71,0.117,2.15,0.235,0.045,0.0745,5.605,0.175,3.552317608,0.018110835,60.85280773,0.029013854,4.223753501,0.034193962,0.070554176,331.0215265,0.002419396,0.081562985,4.493300228,0.276030271,2.69861456,2.0,0.47,0.0,0.73,1.21,0.0,25.38666667,97.06,0.2,75.0,25.6,10.0,60.0,27.5,8.0,125.1625,105.0,41.52522669,550.0,445.0,86.28571429
2024-11-03 16:00:00,2.66,1148.0,103947.0,3.137222209,3999.0,1263.0,2306.0,1026.0,1.29,236.0,1.37,7.0,1.3,11.08,87.59,0.38,4.0,301.7293333,0.95,11.28,87.27,0.42,8.4,18.650333337,1.03,11.02,69.76,1.18,78.33666667,18.04,890.6903333,2.34,1.9636721,11.34,4.733333333,81.26666667,54.25,9.67,27.88,64.71,0.116,2.175,0.245,0.0435,0.0755,5.775,0.18,4.485214222,0.044055418,60.20277009,0.051986146,3.865919754,0.050138544,0.133136061,331.0215265,0.004447105,0.076207816,4.7816377,0.278959718,2.418891648,2.0,0.63,0.0,0.68,1.16,0.0,25.38666667,97.12,0.1,75.0,25.6,10.0,60.0,27.5,8.0,125.1625,105.0,41.34727062,550.0,445.0,86.57142857
2024-11-03 17:00:00,2.64,1150.0,103991.0,3.132617712,3999.0,1278.0,2317.0,940.0,1.29,238.0,1.35,7.0,1.3,11.08,87.59,0.38,4.0,301.7293333,0.95,11.28,87.27,0.42,8.4,18.650333337,1.03,11.02,69.76,1.18,78.33666667,18.04,890.6903333,2.34,1.9636721,11.34,4.733333333,81.26666667,54.25,9.67,27.88,64.71,0.116,2.175,0.245,0.0435,0.0755,5.775,0.18,4.485214222,0.044055418,60.20277009,0.051986146,3.865919754,0.050138544,0.133136061,331.0215265,0.004447105,0.076207816,4.7816377,0.278959718,2.418891648,2.0,0.63,0.0,0.68,1.16,0.0,25.38666667,97.12,0.1,75.0,25.6,10.0,60.0,27.5,8.0,125.1625,105.0,41.02859779,550.0,445.0,84.38095238
2024-11-03 18:00:00,2.64,1150.0,104248.0,3.127027407,4000.0,1288.0,2315.0,978.0,1.3,239.0,1.34,8.0,1.3,11.08,87.59,0.38,4.0,301.7293333,0.95,11.28,87.27,0.42,8.4,18.650333337,1.03,11.02,69.76,1.18,78.33666667,18.04,890.6903333,2.34,1.9636721,11.34,4.733333333,81.26666667,54.25,9.67,27.88,64.71,0.116,2.175,0.245,0.0435,0.0755,5.775,0.18,4.485214222,0.044055418,60.20277009,0.051986146,3.865919754,0.050138544,0.133136061,331.0215265,0.004447105,0.076207816,4.7816377,0.278959718,2.418891648,2.0,0.63,0.0,0.68,1.16,0.0,25.38666667,97.12,0.1,75.0,25.6,10.0,60.0,27.5,8.0,124.89750000000001,103.0,41.35407136,548.0,445.0,82.23300971
2024-11-03 19:00:00,2.63,1149.0,104503.0,3.097059733,3998.0,1290.0,2318.0,423.0,1.28,239.0,1.35,7.0,1.3,11.08,87.59,0.38,4.0,301.7293333,0.95,11.28,87.27,0.42,8.4,18.650333337,1.03,11.02,69.76,1.18,78.33666667,18.04,890.6903333,2.34,1.9636721,11.34,4.733333333,81.26666667,54.25,9.67,27.88,64.71,0.116,2.175,0.245,0.0435,0.0755,5.775,0.18,4.485214222,0.044055418,60.20277009,0.051986146,3.865919754,0.050138544,0.133136061,331.0215265,0.004447105,0.076207816,4.7816377,0.278959718,2.418891648,2.0,0.63,0.0,0.68,1.16,0.0,25.38666667,97.12,0.1,75.0,25.6,10.0,60.0,27.5,8.0,125.03,104.0,42.27200724,549.0,445.0,92.40384615
2024-11-03 20:00:00,2.66,1153.0,104350.0,3.087455855,3999.0,1278.0,2311.0,19.0,1.3,238.0,1.36,7.0,1.3,11.08,87.59,0.38,4.0,301.7293333,0.95,11.28,87.27,0.42,8.4,18.650333337,1.03,11.02,69.76,1.18,78.33666667,18.04,890.6903333,2.34,1.9636721,11.34,4.733333333,81.26666667,54.25,9.67,27.88,64.71,0.116,2.175,0.245,0.0435,0.0755,5.775,0.18,4.485214222,0.044055418,60.20277009,0.051986146,3.865919754,0.050138544,0.133136061,331.0215265,0.004447105,0.076207816,4.7816377,0.278959718,2.418891648,2.0,0.63,0.0,0.68,1.16,0.0,25.38666667,97.12,0.1,75.0,25.6,10.0,60.0,27.5,8.0,126.4875,115.0,43.25728484,560.0,445.0,95.56521739
2024-11-03 21:00:00,2.67,1153.0,101459.0,3.181717401,4000.0,1235.0,2316.0,161.0,1.3,231.0,1.37,7.0,1.3,11.08,87.59,0.38,4.0,301.7293333,0.95,11.28,87.27,0.42,8.4,18.650333337,1.03,11.02,69.76,1.18,78.33666667,18.04,890.6903333,2.34,1.9636721,11.34,4.733333333,81.26666667,54.25,9.67,27.88,64.71,0.116,2.175,0.245,0.0435,0.0755,5.775,0.18,4.485214222,0.044055418,60.20277009,0.051986146,3.865919754,0.050138544,0.133136061,331.0215265,0.004447105,0.076207816,4.7816377,0.278959718,2.418891648,2.0,0.63,0.0,0.68,1.16,0.0,25.38666667,97.12,0.1,75.0,25.6,10.0,60.0,27.5,8.0,126.355,114.0,42.90876242,559.0,445.0,86.31578947
2024-11-03 22:00:00,2.68,1150.0,102813.0,3.147388434,3998.0,1241.0,2320.0,402.0,1.3,233.0,1.38,7.0,1.3,11.08,87.59,0.38,4.0,301.7293333,0.95,11.28,87.27,0.42,8.4,18.650333337,1.03,11.02,69.76,1.18,78.33666667,18.04,890.6903333,2.34,1.9636721,11.34,4.733333333,81.26666667,54.25,9.67,27.88,64.71,0.116,2.175,0.245,0.0435,0.0755,5.775,0.18,4.485214222,0.044055418,60.20277009,0.051986146,3.865919754,0.050138544,0.133136061,331.0215265,0.004447105,0.076207816,4.7816377,0.278959718,2.418891648,2.0,0.63,0.0,0.68,1.16,0.0,25.38666667,97.12,0.1,75.0,25.6,10.0,60.0,27.5,8.0,125.825,110.0,43.41032609,555.0,445.0,86.54545455
2024-11-03 23:00:00,2.68,1150.0,102756.0,3.152305417,3999.0,1242.0,2318.0,464.0,1.3,233.0,1.38,7.0,1.3,11.2,87.41,0.41,3.4,305.353,0.98,11.36,87.15,0.45,6.6,19.07533333,1.04,11.14,69.78,1.12,74.81666667,17.96,899.88,2.335,1.909158462,11.14,5.044444444,80.93444444,54.355,9.7,26.74,64.71,0.1195,2.195,0.21,0.0425,0.075,5.835,0.18,4.115261521,0.04,60.02157638,0.037383794,4.114968716,0.056060774,0.0783849,335.9966565,0.004424309,0.099020811,4.796893216,0.282083244,2.679797421,2.0,0.6,0.0,0.85,1.26,0.0,22.70333333,95.81,0.1,75.0,25.6,10.0,60.0,27.5,8.0,125.56,108.0,43.82911392,553.0,445.0,86.2962963
2024-11-04 00:00:00,2.7,1163.0,110578.0,2.548295327,3498.0,1297.0,2249.0,0.0,1.28,244.0,1.42,7.0,1.3,10.88,87.76,0.4,3.7,285.9533333,0.96,11.01,87.52,0.44,8.4,19.528666663,1.03,11.02,69.62,1.18,99.44,18.18,946.9066667,2.59,1.937809399,11.685,5.044444444,78.82222222,53.51,8.57,28.69571429,66.42,0.119,2.18,0.255,0.047,0.073,6.03,0.195,4.433240105,0.107018319,60.10873296,0.039593828,4.461751173,0.054216007,0.100617163,341.0739469,0.01,0.097090067,4.162935341,0.349684277,4.037531349,2.0,0.92,0.0,0.7,1.38,0.0,16.95666667,96.32,0.1,75.0,25.6,10.0,60.0,27.5,8.0,120.595,146.0,42.28424015,551.0,405.0,85.68493151
2024-11-04 01:00:00,2.73,1141.0,117944.0,2.399203204,3499.0,1358.0,2254.0,367.0,1.28,254.0,1.45,7.0,1.3,10.88,87.76,0.4,3.7,285.9533333,0.96,11.01,87.52,0.44,8.4,19.528666663,1.03,11.02,69.62,1.18,99.44,18.18,946.9066667,2.59,1.937809399,11.685,5.044444444,78.82222222,53.51,8.57,28.69571429,66.42,0.119,2.18,0.255,0.047,0.073,6.03,0.195,4.433240105,0.107018319,60.10873296,0.039593828,4.461751173,0.054216007,0.100617163,341.0739469,0.01,0.097090067,4.162935341,0.349684277,4.037531349,2.0,0.92,0.0,0.7,1.38,0.0,16.95666667,96.32,0.1,75.0,25.6,10.0,60.0,27.5,8.0,118.8725,133.0,42.76315789,538.0,405.0,87.21804511
2024-11-04 02:00:00,2.74,1136.0,112972.0,2.513551006,3499.0,1281.0,2229.0,669.0,1.27,242.0,1.47,7.0,1.3,10.88,87.76,0.4,3.7,285.9533333,0.96,11.01,87.52,0.44,8.4,19.528666663,1.03,11.02,69.62,1.18,99.44,18.18,946.9066667,2.59,1.937809399,11.685,5.044444444,78.82222222,53.51,8.57,28.69571429,66.42,0.119,2.18,0.255,0.047,0.073,6.03,0.195,4.433240105,0.107018319,60.10873296,0.039593828,4.461751173,0.054216007,0.100617163,341.0739469,0.01,0.097090067,4.162935341,0.349684277,4.037531349,2.0,0.92,0.0,0.7,1.38,0.0,16.95666667,96.32,0.1,75.0,25.6,10.0,60.0,27.5,8.0,118.74000000000001,132.0,42.04971857,537.0,405.0,85.90909091
2024-11-04 03:00:00,2.7,1143.0,105436.0,2.703903998,3501.0,1253.0,2209.0,913.0,1.3,229.0,1.4,8.0,1.3,10.88,87.76,0.4,3.7,285.9533333,0.96,11.01,87.52,0.44,8.4,19.528666663,1.03,11.02,69.62,1.18,99.44,18.18,946.9066667,2.59,1.937809399,11.685,5.044444444,78.82222222,53.51,8.57,28.69571429,66.42,0.119,2.18,0.255,0.047,0.073,6.03,0.195,4.433240105,0.107018319,60.10873296,0.039593828,4.461751173,0.054216007,0.100617163,341.0739469,0.01,0.097090067,4.162935341,0.349684277,4.037531349,2.0,0.92,0.0,0.7,1.38,0.0,16.95666667,96.32,0.1,75.0,25.6,10.0,60.0,27.5,8.0,118.475,130.0,41.63942083,535.0,405.0,86.92307692
2024-11-04 04:00:00,2.72,1148.0,105728.0,2.680165943,3500.0,1235.0,2235.0,429.0,1.3,230.0,1.42,7.0,1.3,10.88,87.76,0.4,3.7,285.9533333,0.96,11.01,87.52,0.44,8.4,19.528666663,1.03,11.02,69.62,1.18,99.44,18.18,946.9066667,2.59,1.937809399,11.685,5.044444444,78.82222222,53.51,8.57,28.69571429,66.42,0.119,2.18,0.255,0.047,0.073,6.03,0.195,4.433240105,0.107018319,60.10873296,0.039593828,4.461751173,0.054216007,0.100617163,341.0739469,0.01,0.097090067,4.162935341,0.349684277,4.037531349,2.0,0.92,0.0,0.7,1.38,0.0,16.95666667,96.32,0.1,75.0,25.6,10.0,60.0,27.5,8.0,118.475,130.0,41.4913511,535.0,405.0,88.15384615
