Repository: saikumar-voptimai/evonith_bf_webapp

# Evonith BF2 — Blast Furnace Intelligence Platform

Monitoring, modelling and optimisation of **Blast Furnace 2 (BF2)** at Evonith Steel: live telemetry from InfluxDB,
manual plant reports from Neon PostgreSQL, a two-zone energy model of the furnace, blend and fuel optimisers, a
conversational assistant (FurnaceMind) and a live digital twin evaluated every hour.

The platform has three deployable parts that share one Python service layer, plus the shared data library:

| Part | Path | What it is |
|---|---|---|
| **Streamlit app** (legacy) | `src/app.py`, `src/custom_pages/` | The original 11-page dashboard; still the home of the model pages. Served under `/legacy` in production |

File: src/assets/data/V10_df_filtered.csv (part 91 of 166)
datetime,Hot Blast PressureBar,Hot Blast Temp.oC,Hot Blast VolumeNm3/Hr.,O2 Enrichment %,OxygenFlowNm3/Hr.,PermeabilityKgs/Hr.,RAFToC,SteamKgs/Hr.,TopPressureBar,TuyereVelocitym/s,Differential PressureTotalBar,Charges/Hrs.,StockRodLevel,COKE_ASH%,COKE_FC%,COKE_IM%,COKE_MOIST%,COKE_MT,COKE_VM%,NUTCOKE_ASH%,NUTCOKE_FC%,NUTCOKE_IM%,NUTCOKE_MOIST%,NUTCOKE_MT,NUTCOKE_VM%,PCI_2_%Ash,PCI_2_%FC,PCI_2_%IM,PCI_2_MT,PCI_2_%VM,Sinter_SP_MT,Sinter_SP_02_Al2O3%,Sinter_SP_02_Basicity,Sinter_SP_02_CaO%,Sinter_SP_02_Cold_Strength_AI,Sinter_SP_02_Cold_strength_TI,Sinter_SP_02_Fe(T)%,Sinter_SP_02_FeO%,Sinter_SP_02_Hot_strength_RDI,Sinter_SP_02_Hot_strength_RI,Sinter_SP_02_K2O%,Sinter_SP_02_MgO%,Sinter_SP_02_MnO%,Sinter_SP_02_Na2O%,Sinter_SP_02_P%,Sinter_SP_02_SiO2%,Sinter_SP_02_TiO2%,ORE_%Al2O3,ORE_%CaO,ORE_%Fe(T),ORE_%K2O,ORE_%LOI,ORE_%MgO,ORE_%MnO,ORE_MT,ORE_%Na2O,ORE_%P,ORE_%SiO2,ORE_%TiO2,ORE_%TM,Geomin Type,FLUX_Al2O3%,FLUX_CaO%,FLUX_Fe2O3%,FLUX_LOI%,FLUX_MgO%,FLUX_MT,FLUX_SiO2%,FLUX_TM%,COKE_DISCHARGE_TIME,WEIGHTED_COKE_ANGLE,TOTAL_COKE_PORTIONS,NON_COKE_DISCHARGE_TIME,WEIGHTED_NON_COKE_ANGLE,TOTAL_NON_COKE_PORTIONS,UnitCost Lakhs/Thm,ActualKg/Thm.,FurnaceTopGasAnalysisCO2ETACO,Act. Fuel RateKg/Thm.,Coke Rate Kg/Thm,ProductionTonnesPerHr
2024-11-04 05:00:00,2.72,1144.0,107895.0,2.619626015,3498.0,1256.0,2253.0,265.0,1.29,233.0,1.43,7.0,1.3,10.88,87.76,0.4,3.7,285.9533333,0.96,11.01,87.52,0.44,8.4,19.528666663,1.03,11.02,69.62,1.18,99.44,18.18,946.9066667,2.59,1.937809399,11.685,5.044444444,78.82222222,53.51,8.57,28.69571429,66.42,0.119,2.18,0.255,0.047,0.073,6.03,0.195,4.433240105,0.107018319,60.10873296,0.039593828,4.461751173,0.054216007,0.100617163,341.0739469,0.01,0.097090067,4.162935341,0.349684277,4.037531349,2.0,0.92,0.0,0.7,1.38,0.0,16.95666667,96.32,0.1,75.0,25.6,10.0,60.0,27.5,8.0,118.475,130.0,41.95590994,535.0,405.0,87.0
2024-11-04 06:00:00,2.7,1145.0,117967.0,2.396022182,3503.0,1395.0,2274.0,152.0,1.29,257.0,1.41,8.0,1.3,10.88,87.76,0.4,3.7,285.9533333,0.96,11.01,87.52,0.44,8.4,19.528666663,1.03,11.02,69.62,1.18,99.44,18.18,946.9066667,2.59,1.937809399,11.685,5.044444444,78.82222222,53.51,8.57,28.69571429,66.42,0.119,2.18,0.255,0.047,0.073,6.03,0.195,4.433240105,0.107018319,60.10873296,0.039593828,4.461751173,0.054216007,0.100617163,341.0739469,0.01,0.097090067,4.162935341,0.349684277,4.037531349,2.0,0.92,0.0,0.7,1.38,0.0,16.95666667,96.32,0.1,75.0,25.6,10.0,60.0,27.5,8.0,118.475,130.0,42.1641791,535.0,405.0,87.92307692
2024-11-04 07:00:00,2.66,1158.0,117183.0,2.405429674,3499.0,1443.0,2271.0,0.0,1.3,261.0,1.36,8.0,1.3,10.88,87.76,0.4,3.7,285.9533333,0.96,11.01,87.52,0.44,8.4,19.528666663,1.03,11.02,69.62,1.18,99.44,18.18,946.9066667,2.59,1.937809399,11.685,5.044444444,78.82222222,53.51,8.57,28.69571429,66.42,0.119,2.18,0.255,0.047,0.073,6.03,0.195,4.433240105,0.107018319,60.10873296,0.039593828,4.461751173,0.054216007,0.100617163,341.0739469,0.01,0.097090067,4.162935341,0.349684277,4.037531349,2.0,0.92,0.0,0.7,1.38,0.0,16.95666667,96.32,0.1,75.0,25.6,10.0,60.0,27.5,8.0,118.21000000000001,128.0,42.0269642,533.0,405.0,94.21875
2024-11-04 16:00:00,2.66,1149.0,109964.0,2.58951824,3502.0,1316.0,2204.0,822.0,1.26,243.0,1.4,7.0,1.3,10.36,88.26,0.4,4.1,285.9533333,0.98,10.61,87.91,0.45,10.7,19.528666663,1.03,11.26,69.49,1.2,99.44,18.05,946.9066667,2.57,1.884798808,11.45,5.044444444,78.82222222,53.685,9.05,28.56714286,66.42,0.1225,2.06,0.285,0.0485,0.0715,6.075,0.2,5.048894886,0.159691419,59.86585541,0.039467888,4.013782031,0.044061716,0.104678879,341.0739469,0.006203086,0.110462872,4.138590122,0.398344837,2.806171628,2.0,0.84,0.0,0.64,1.25,0.0,16.95666667,94.92,0.2,75.0,25.6,10.0,60.0,27.5,8.0,118.475,130.0,44.33701657,535.0,405.0,93.30769231
2024-11-04 17:00:00,2.7,1142.0,116822.0,2.421657207,3498.0,1371.0,2224.0,368.0,1.28,251.0,1.42,7.0,1.3,10.36,88.26,0.4,4.1,285.9533333,0.98,10.61,87.91,0.45,10.7,19.528666663,1.03,11.26,69.49,1.2,99.44,18.05,946.9066667,2.57,1.884798808,11.45,5.044444444,78.82222222,53.685,9.05,28.56714286,66.42,0.1225,2.06,0.285,0.0485,0.0715,6.075,0.2,5.048894886,0.159691419,59.86585541,0.039467888,4.013782031,0.044061716,0.104678879,341.0739469,0.006203086,0.110462872,4.138590122,0.398344837,2.806171628,2.0,0.84,0.0,0.64,1.25,0.0,16.95666667,94.92,0.2,75.0,25.6,10.0,60.0,27.5,8.0,119.1375,135.0,44.52369995,540.0,405.0,87.25925926
2024-11-04 18:00:00,2.71,1140.0,116930.0,2.415173249,3500.0,1355.0,2227.0,150.0,1.27,250.0,1.44,7.0,1.3,10.36,88.26,0.4,4.1,285.9533333,0.98,10.61,87.91,0.45,10.7,19.528666663,1.03,11.26,69.49,1.2,99.44,18.05,946.9066667,2.57,1.884798808,11.45,5.044444444,78.82222222,53.685,9.05,28.56714286,66.42,0.1225,2.06,0.285,0.0485,0.0715,6.075,0.2,5.048894886,0.159691419,59.86585541,0.039467888,4.013782031,0.044061716,0.104678879,341.0739469,0.006203086,0.110462872,4.138590122,0.398344837,2.806171628,2.0,0.84,0.0,0.64,1.25,0.0,16.95666667,94.92,0.2,75.0,25.6,10.0,60.0,27.5,8.0,119.27,136.0,44.04845097,541.0,405.0,92.13235294
2024-11-04 19:00:00,2.71,1147.0,117192.0,2.405245049,3499.0,1375.0,2263.0,0.0,1.3,253.0,1.41,7.0,1.3,10.36,88.26,0.4,4.1,285.9533333,0.98,10.61,87.91,0.45,10.7,19.528666663,1.03,11.26,69.49,1.2,99.44,18.05,946.9066667,2.57,1.884798808,11.45,5.044444444,78.82222222,53.685,9.05,28.56714286,66.42,0.1225,2.06,0.285,0.0485,0.0715,6.075,0.2,5.048894886,0.159691419,59.86585541,0.039467888,4.013782031,0.044061716,0.104678879,341.0739469,0.006203086,0.110462872,4.138590122,0.398344837,2.806171628,2.0,0.84,0.0,0.64,1.25,0.0,16.95666667,94.92,0.2,75.0,25.6,10.0,60.0,27.5,8.0,119.1375,135.0,43.21596244,540.0,405.0,91.85185185
2024-11-04 20:00:00,2.7,1145.0,118128.0,2.388242305,3502.0,1376.0,2243.0,0.0,1.27,255.0,1.43,8.0,1.3,10.36,88.26,0.4,4.1,285.9533333,0.98,10.61,87.91,0.45,10.7,19.528666663,1.03,11.26,69.49,1.2,99.44,18.05,946.9066667,2.57,1.884798808,11.45,5.044444444,78.82222222,53.685,9.05,28.56714286,66.42,0.1225,2.06,0.285,0.0485,0.0715,6.075,0.2,5.048894886,0.159691419,59.86585541,0.039467888,4.013782031,0.044061716,0.104678879,341.0739469,0.006203086,0.110462872,4.138590122,0.398344837,2.806171628,2.0,0.84,0.0,0.64,1.25,0.0,16.95666667,94.92,0.2,75.0,25.6,10.0,60.0,27.5,8.0,119.27,136.0,42.5357394,541.0,405.0,91.39705882
2024-11-04 21:00:00,2.69,1148.0,116719.0,2.415676472,3500.0,1402.0,2254.0,0.0,1.3,255.0,1.39,7.0,1.3,10.36,88.26,0.4,4.1,285.9533333,0.98,10.61,87.91,0.45,10.7,19.528666663,1.03,11.26,69.49,1.2,99.44,18.05,946.9066667,2.57,1.884798808,11.45,5.044444444,78.82222222,53.685,9.05,28.56714286,66.42,0.1225,2.06,0.285,0.0485,0.0715,6.075,0.2,5.048894886,0.159691419,59.86585541,0.039467888,4.013782031,0.044061716,0.104678879,341.0739469,0.006203086,0.110462872,4.138590122,0.398344837,2.806171628,2.0,0.84,0.0,0.64,1.25,0.0,16.95666667,94.92,0.2,75.0,25.6,10.0,60.0,27.5,8.0,119.27,136.0,41.81113139,541.0,405.0,90.44117647
2024-11-04 22:00:00,2.63,1152.0,116697.0,2.41820141,3503.0,1465.0,2267.0,0.0,1.3,260.0,1.33,7.0,1.3,10.36,88.26,0.4,4.1,285.9533333,0.98,10.61,87.91,0.45,10.7,19.528666663,1.03,11.26,69.49,1.2,99.44,18.05,946.9066667,2.57,1.884798808,11.45,5.044444444,78.82222222,53.685,9.05,28.56714286,66.42,0.1225,2.06,0.285,0.0485,0.0715,6.075,0.2,5.048894886,0.159691419,59.86585541,0.039467888,4.013782031,0.044061716,0.104678879,341.0739469,0.006203086,0.110462872,4.138590122,0.398344837,2.806171628,2.0,0.84,0.0,0.64,1.25,0.0,16.95666667,94.92,0.2,75.0,25.6,10.0,60.0,27.5,8.0,119.8,140.0,42.30232558,545.0,405.0,93.71428571
2024-11-04 23:00:00,2.67,1158.0,115976.0,2.429755191,3498.0,1408.0,2263.0,0.0,1.3,257.0,1.37,8.0,1.3,10.58,88.04,0.4,4.0,280.8393333,0.98,11.06,87.45,0.44,8.3,19.80466667,1.05,11.09,69.66,1.16,94.46333333,18.09,920.3896667,2.48,1.93662242,11.445,5.0,79.33333333,53.87,9.065,29.08142857,66.42,0.1215,2.105,0.28,0.049,0.0705,5.91,0.19,4.472387848,0.102467014,60.12205155,0.032205585,4.317163545,0.050822338,0.064986806,326.2873144,0.005791777,0.104066401,4.229883397,0.417842344,3.208223381,2.0,1.39,0.0,0.82,1.28,0.0,18.02666667,95.09,0.2,75.0,25.6,10.0,60.0,27.5,8.0,119.9325,141.0,42.19478099,546.0,405.0,95.46099291
2024-11-05 08:00:00,2.63,1172.0,115523.0,2.441368298,3501.0,1447.0,2272.0,0.0,1.3,261.0,1.33,8.0,1.3,10.34,88.34,0.37,3.5,291.0483333,0.95,10.49,88.07,0.42,6.9,19.79066667,1.02,10.41,69.64,1.04,96.57,18.91,915.864,2.466,1.851896559,10.2612,5.021111111,79.17888889,54.9236,10.32,31.28,70.15,0.121,1.925875,0.49,0.0505,0.083,5.5493,0.205,3.95,0.12,61.81,0.05,3.92,0.08,0.04,271.9033333,0.011,0.065,2.9,0.216,2.6,2.0,1.26,0.0,0.77,1.42,0.0,13.96666667,95.67,0.1,75.0,25.6,10.0,60.0,27.5,8.0,121.77,136.0,43.88261851,551.0,415.0,94.70588235
2024-11-05 09:00:00,2.65,1182.0,113697.0,2.478429944,3498.0,1409.0,2242.0,0.0,1.3,258.0,1.35,7.0,1.3,10.34,88.34,0.37,3.5,291.0483333,0.95,10.49,88.07,0.42,6.9,19.79066667,1.02,10.41,69.64,1.04,96.57,18.91,915.864,2.466,1.851896559,10.2612,5.021111111,79.17888889,54.9236,10.32,31.28,70.15,0.121,1.925875,0.49,0.0505,0.083,5.5493,0.205,3.95,0.12,61.81,0.05,3.92,0.08,0.04,271.9033333,0.011,0.065,2.9,0.216,2.6,2.0,1.26,0.0,0.77,1.42,0.0,13.96666667,95.67,0.1,75.0,25.6,10.0,60.0,27.5,8.0,122.035,138.0,43.93587361,553.0,415.0,100.0724638
2024-11-05 10:00:00,2.67,1152.0,114460.0,2.463324917,3500.0,1390.0,2258.0,0.0,1.3,252.0,1.37,7.0,1.3,10.34,88.34,0.37,3.5,291.0483333,0.95,10.49,88.07,0.42,6.9,19.79066667,1.02,10.41,69.64,1.04,96.57,18.91,915.864,2.466,1.851896559,10.2612,5.021111111,79.17888889,54.9236,10.32,31.28,70.15,0.121,1.925875,0.49,0.0505,0.083,5.5493,0.205,3.95,0.12,61.81,0.05,3.92,0.08,0.04,271.9033333,0.011,0.065,2.9,0.216,2.6,2.0,1.26,0.0,0.77,1.42,0.0,13.96666667,95.67,0.1,75.0,25.6,10.0,60.0,27.5,8.0,122.3,140.0,43.30188679,555.0,415.0,89.28571429
2024-11-05 11:00:00,2.67,1152.0,115815.0,2.43382615,3499.0,1408.0,2285.0,0.0,1.3,255.0,1.37,7.0,1.3,10.34,88.34,0.37,3.5,291.0483333,0.95,10.49,88.07,0.42,6.9,19.79066667,1.02,10.41,69.64,1.04,96.57,18.91,915.864,2.466,1.851896559,10.2612,5.021111111,79.17888889,54.9236,10.32,31.28,70.15,0.121,1.925875,0.49,0.0505,0.083,5.5493,0.205,3.95,0.12,61.81,0.05,3.92,0.08,0.04,271.9033333,0.011,0.065,2.9,0.216,2.6,2.0,1.26,0.0,0.77,1.42,0.0,13.96666667,95.67,0.1,75.0,25.6,10.0,60.0,27.5,8.0,121.6375,135.0,42.16725559,550.0,415.0,86.96296296
2024-11-05 12:00:00,2.67,1147.0,115805.0,2.434731433,3500.0,1411.0,2305.0,0.0,1.3,255.0,1.37,7.0,1.3,10.34,88.34,0.37,3.5,291.0483333,0.95,10.49,88.07,0.42,6.9,19.79066667,1.02,10.41,69.64,1.04,96.57,18.91,915.864,2.466,1.851896559,10.2612,5.021111111,79.17888889,54.9236,10.32,31.28,70.15,0.121,1.925875,0.49,0.0505,0.083,5.5493,0.205,3.95,0.12,61.81,0.05,3.92,0.08,0.04,271.9033333,0.011,0.065,2.9,0.216,2.6,2.0,1.26,0.0,0.77,1.42,0.0,13.96666667,95.67,0.1,75.0,25.6,10.0,60.0,27.5,8.0,120.445,126.0,41.68421053,541.0,415.0,86.11111111
2024-11-05 13:00:00,2.65,1160.0,115716.0,2.435907195,3499.0,1420.0,2275.0,0.0,1.3,257.0,1.35,7.0,1.3,10.34,88.34,0.37,3.5,291.0483333,0.95,10.49,88.07,0.42,6.9,19.79066667,1.02,10.41,69.64,1.04,96.57,18.91,915.864,2.466,1.851896559,10.2612,5.021111111,79.17888889,54.9236,10.32,31.28,70.15,0.121,1.925875,0.49,0.0505,0.083,5.5493,0.205,3.95,0.12,61.81,0.05,3.92,0.08,0.04,271.9033333,0.011,0.065,2.9,0.216,2.6,2.0,1.26,0.0,0.77,1.42,0.0,13.96666667,95.67,0.1,75.0,25.6,10.0,60.0,27.5,8.0,120.18,124.0,43.08830328,539.0,415.0,83.46774194
2024-11-05 14:00:00,2.62,1149.0,117668.0,2.396889146,3501.0,1434.0,2312.0,0.0,1.3,262.0,1.32,7.0,1.3,10.34,88.34,0.37,3.5,291.0483333,0.95,10.49,88.07,0.42,6.9,19.79066667,1.02,10.41,69.64,1.04,96.57,18.91,915.864,2.466,1.851896559,10.2612,5.021111111,79.17888889,54.9236,10.32,31.28,70.15,0.121,1.925875,0.49,0.0505,0.083,5.5493,0.205,3.95,0.12,61.81,0.05,3.92,0.08,0.04,271.9033333,0.011,0.065,2.9,0.216,2.6,2.0,1.26,0.0,0.77,1.42,0.0,13.96666667,95.67,0.1,75.0,25.6,10.0,60.0,27.5,8.0,120.445,126.0,42.52951862,541.0,415.0,86.11111111
2024-11-05 15:00:00,2.6,1163.0,117559.0,2.398425392,3500.0,1510.0,2288.0,0.0,1.3,267.0,1.3,7.0,1.3,10.34,88.34,0.37,3.5,291.0483333,0.95,10.49,88.07,0.42,6.9,19.79066667,1.02,10.41,69.64,1.04,96.57,18.91,915.864,2.466,1.851896559,10.2612,5.021111111,79.17888889,54.9236,10.32,31.28,70.15,0.121,1.925875,0.49,0.0505,0.083,5.5493,0.205,3.95,0.12,61.81,0.05,3.92,0.08,0.04,271.9033333,0.011,0.065,2.9,0.216,2.6,2.0,1.26,0.0,0.77,1.42,0.0,13.96666667,95.67,0.1,75.0,25.6,10.0,60.0,27.5,8.0,120.975,130.0,42.42282507,545.0,415.0,91.61538462
2024-11-05 16:00:00,2.6,1169.0,115561.0,2.440565964,3501.0,1476.0,2270.0,0.0,1.3,263.0,1.3,8.0,1.3,10.38,88.26,0.39,3.6,291.0483333,0.97,10.67,87.85,0.44,7.8,19.79066667,1.04,10.26,69.84,1.07,96.57,18.83,915.864,2.628,1.894549347,10.6131,5.021111111,79.17888889,54.504975,10.43,31.28,70.15,0.1075,1.98555,0.41,0.051,0.086,5.60205,0.23,3.79,0.1,61.94,0.03,3.88,0.04,0.04,271.9033333,0.011,0.081,3.18,0.221,2.9,2.0,0.72,0.0,0.71,1.38,0.0,13.96666667,96.63,0.1,75.0,25.6,10.0,60.0,27.5,8.0,121.9025,137.0,41.39736004,552.0,415.0,93.28467153
2024-11-05 17:00:00,2.65,1170.0,114158.0,2.468427223,3498.0,1407.0,2221.0,0.0,1.3,256.0,1.35,7.0,1.3,10.38,88.26,0.39,3.6,291.0483333,0.97,10.67,87.85,0.44,7.8,19.79066667,1.04,10.26,69.84,1.07,96.57,18.83,915.864,2.628,1.894549347,10.6131,5.021111111,79.17888889,54.504975,10.43,31.28,70.15,0.1075,1.98555,0.41,0.051,0.086,5.60205,0.23,3.79,0.1,61.94,0.03,3.88,0.04,0.04,271.9033333,0.011,0.081,3.18,0.221,2.9,2.0,0.72,0.0,0.71,1.38,0.0,13.96666667,96.63,0.1,75.0,25.6,10.0,60.0,27.5,8.0,122.3,140.0,41.63130599,555.0,415.0,100.0
2024-11-05 18:00:00,2.67,1150.0,114624.0,2.459802523,3500.0,1397.0,2275.0,0.0,1.3,253.0,1.37,7.0,1.3,10.38,88.26,0.39,3.6,291.0483333,0.97,10.67,87.85,0.44,7.8,19.79066667,1.04,10.26,69.84,1.07,96.57,18.83,915.864,2.628,1.894549347,10.6131,5.021111111,79.17888889,54.504975,10.43,31.28,70.15,0.1075,1.98555,0.41,0.051,0.086,5.60205,0.23,3.79,0.1,61.94,0.03,3.88,0.04,0.04,271.9033333,0.011,0.081,3.18,0.221,2.9,2.0,0.72,0.0,0.71,1.38,0.0,13.96666667,96.63,0.1,75.0,25.6,10.0,60.0,27.5,8.0,121.505,134.0,42.61444077,549.0,415.0,86.94029851
2024-11-05 19:00:00,2.68,1145.0,117156.0,2.469895142,3592.0,1413.0,2296.0,0.0,1.3,254.0,1.38,7.0,1.3,10.38,88.26,0.39,3.6,291.0483333,0.97,10.67,87.85,0.44,7.8,19.79066667,1.04,10.26,69.84,1.07,96.57,18.83,915.864,2.628,1.894549347,10.6131,5.021111111,79.17888889,54.504975,10.43,31.28,70.15,0.1075,1.98555,0.41,0.051,0.086,5.60205,0.23,3.79,0.1,61.94,0.03,3.88,0.04,0.04,271.9033333,0.011,0.081,3.18,0.221,2.9,2.0,0.72,0.0,0.71,1.38,0.0,13.96666667,96.63,0.1,75.0,25.6,10.0,60.0,27.5,8.0,121.3725,133.0,41.28354726,548.0,415.0,87.36842105
2024-11-05 20:00:00,2.68,1146.0,117233.0,2.472394377,3598.0,1419.0,2301.0,0.0,1.3,257.0,1.38,7.0,1.3,10.38,88.26,0.39,3.6,291.0483333,0.97,10.67,87.85,0.44,7.8,19.79066667,1.04,10.26,69.84,1.07,96.57,18.83,915.864,2.628,1.894549347,10.6131,5.021111111,79.17888889,54.504975,10.43,31.28,70.15,0.1075,1.98555,0.41,0.051,0.086,5.60205,0.23,3.79,0.1,61.94,0.03,3.88,0.04,0.04,271.9033333,0.011,0.081,3.18,0.221,2.9,2.0,0.72,0.0,0.71,1.38,0.0,13.96666667,96.63,0.1,75.0,25.6,10.0,60.0,27.5,8.0,120.975,130.0,42.1579786,545.0,415.0,87.0
2024-11-05 21:00:00,2.68,1158.0,117530.0,2.46683526,3599.0,1412.0,2325.0,0.0,1.3,258.0,1.38,7.0,1.3,10.38,88.26,0.39,3.6,291.0483333,0.97,10.67,87.85,0.44,7.8,19.79066667,1.04,10.26,69.84,1.07,96.57,18.83,915.864,2.628,1.894549347,10.6131,5.021111111,79.17888889,54.504975,10.43,31.28,70.15,0.1075,1.98555,0.41,0.051,0.086,5.60205,0.23,3.79,0.1,61.94,0.03,3.88,0.04,0.04,271.9033333,0.011,0.081,3.18,0.221,2.9,2.0,0.72,0.0,0.71,1.38,0.0,13.96666667,96.63,0.1,75.0,25.6,10.0,60.0,27.5,8.0,120.3125,125.0,43.01663249,540.0,415.0,87.2
2024-11-05 22:00:00,2.6,1150.0,118020.0,2.524816456,3699.0,1422.0,2295.0,0.0,1.3,260.0,1.3,7.0,1.3,10.38,88.26,0.39,3.6,291.0483333,0.97,10.67,87.85,0.44,7.8,19.79066667,1.04,10.26,69.84,1.07,96.57,18.83,915.864,2.628,1.894549347,10.6131,5.021111111,79.17888889,54.504975,10.43,31.28,70.15,0.1075,1.98555,0.41,0.051,0.086,5.60205,0.23,3.79,0.1,61.94,0.03,3.88,0.04,0.04,271.9033333,0.011,0.081,3.18,0.221,2.9,2.0,0.72,0.0,0.71,1.38,0.0,13.96666667,96.63,0.1,75.0,25.6,10.0,60.0,27.5,8.0,121.6375,135.0,43.30275229,550.0,415.0,87.03703704
2024-11-05 23:00:00,2.66,1159.0,116604.0,2.556839362,3701.0,1426.0,2282.0,0.0,1.3,259.0,1.36,8.0,1.3,10.22,88.41,0.4,3.8,300.064,0.97,10.6,87.93,0.44,6.9,19.450333337,1.03,10.32,69.68,1.22,94.22,18.78,935.8906667,2.52,1.93659761,10.5519,4.844444444,79.71111111,54.761075,10.005,28.2575,70.15,0.1125,1.969275,0.39,0.049,0.083,5.449075,0.22,4.64,0.05,61.17,0.031,3.94,0.04,0.04,281.88,0.008,0.081,3.25,0.318,2.5,2.0,0.72,0.0,0.75,1.37,0.0,18.15333333,96.26,0.1,75.0,25.6,10.0,60.0,27.5,8.0,121.6375,135.0,42.06147446,550.0,415.0,93.03703704
2024-11-06 00:00:00,2.61,1147.0,118524.0,2.731106731,4001.0,1486.0,2285.0,415.0,1.3,264.0,1.31,8.0,1.3,11.01,87.64,0.38,3.2,289.044,0.97,11.16,87.37,0.44,6.0,27.28333333,1.03,9.94,69.67,1.07,94.20666667,19.32,918.4253333,2.37,1.907708326,10.025,4.977777778,79.26777778,55.535,10.12,29.215,67.5,0.095,1.985,0.17,0.047,0.064,5.255,0.18,3.42,0.28,63.19,0.024,2.58,0.08,0.05,69.26,0.018,0.08,2.7,0.274,2.4,2.0,0.84,0.0,0.77,1.34,0.0,13.81333333,96.21,0.2,83.0,27.09090909,11.0,60.0,28.5,8.0,121.475,130.0,41.78266727,547.0,417.0,87.69230769
2024-11-06 01:00:00,2.64,1154.0,116689.0,2.773574025,3999.0,1472.0,2274.0,440.0,1.3,260.0,1.34,7.0,1.3,11.01,87.64,0.38,3.2,289.044,0.97,11.16,87.37,0.44,6.0,27.28333333,1.03,9.94,69.67,1.07,94.20666667,19.32,918.4253333,2.37,1.907708326,10.025,4.977777778,79.26777778,55.535,10.12,29.215,67.5,0.095,1.985,0.17,0.047,0.064,5.255,0.18,3.42,0.28,63.19,0.024,2.58,0.08,0.05,69.26,0.018,0.08,2.7,0.274,2.4,2.0,0.84,0.0,0.77,1.34,0.0,13.81333333,96.21,0.2,83.0,27.09090909,11.0,60.0,28.5,8.0,120.225,130.0,42.3400865,542.0,412.0,86.07692308
2024-11-06 02:00:00,2.63,1149.0,116520.0,2.764568989,3999.0,1478.0,2300.0,0.0,1.3,263.0,1.33,7.0,1.3,11.01,87.64,0.38,3.2,289.044,0.97,11.16,87.37,0.44,6.0,27.28333333,1.03,9.94,69.67,1.07,94.20666667,19.32,918.4253333,2.37,1.907708326,10.025,4.977777778,79.26777778,55.535,10.12,29.215,67.5,0.095,1.985,0.17,0.047,0.064,5.255,0.18,3.42,0.28,63.19,0.024,2.58,0.08,0.05,69.26,0.018,0.08,2.7,0.274,2.4,2.0,0.84,0.0,0.77,1.34,0.0,13.81333333,96.21,0.2,83.0,27.09090909,11.0,60.0,28.5,8.0,120.225,130.0,42.31818182,542.0,412.0,87.76923077
2024-11-06 03:00:00,2.65,1148.0,116490.0,2.775552003,4001.0,1450.0,2291.0,300.0,1.3,260.0,1.35,8.0,1.3,11.01,87.64,0.38,3.2,289.044,0.97,11.16,87.37,0.44,6.0,27.28333333,1.03,9.94,69.67,1.07,94.20666667,19.32,918.4253333,2.37,1.907708326,10.025,4.977777778,79.26777778,55.535,10.12,29.215,67.5,0.095,1.985,0.17,0.047,0.064,5.255,0.18,3.42,0.28,63.19,0.024,2.58,0.08,0.05,69.26,0.018,0.08,2.7,0.274,2.4,2.0,0.84,0.0,0.77,1.34,0.0,13.81333333,96.21,0.2,83.0,27.09090909,11.0,60.0,28.5,8.0,120.225,130.0,42.43103835,542.0,412.0,86.92307692
2024-11-06 04:00:00,2.6,1152.0,116532.0,2.765666076,4001.0,1495.0,2284.0,0.0,1.3,265.0,1.3,7.0,1.3,11.01,87.64,0.38,3.2,289.044,0.97,11.16,87.37,0.44,6.0,27.28333333,1.03,9.94,69.67,1.07,94.20666667,19.32,918.4253333,2.37,1.907708326,10.025,4.977777778,79.26777778,55.535,10.12,29.215,67.5,0.095,1.985,0.17,0.047,0.064,5.255,0.18,3.42,0.28,63.19,0.024,2.58,0.08,0.05,69.26,0.018,0.08,2.7,0.274,2.4,2.0,0.84,0.0,0.77,1.34,0.0,13.81333333,96.21,0.2,83.0,27.09090909,11.0,60.0,28.5,8.0,120.3575,131.0,42.17839534,543.0,412.0,93.81679389
2024-11-06 05:00:00,2.64,1143.0,116565.0,2.762811823,3998.0,1449.0,2291.0,0.0,1.3,258.0,1.34,7.0,1.3,11.01,87.64,0.38,3.2,289.044,0.97,11.16,87.37,0.44,6.0,27.28333333,1.03,9.94,69.67,1.07,94.20666667,19.32,918.4253333,2.37,1.907708326,10.025,4.977777778,79.26777778,55.535,10.12,29.215,67.5,0.095,1.985,0.17,0.047,0.064,5.255,0.18,3.42,0.28,63.19,0.024,2.58,0.08,0.05,69.26,0.018,0.08,2.7,0.274,2.4,2.0,0.84,0.0,0.77,1.34,0.0,13.81333333,96.21,0.2,83.0,27.09090909,11.0,60.0,28.5,8.0,120.225,130.0,42.17625899,542.0,412.0,92.30769231
2024-11-06 06:00:00,2.63,1153.0,116343.0,2.770155982,4001.0,1466.0,2293.0,0.0,1.3,262.0,1.33,7.0,1.3,11.01,87.64,0.38,3.2,289.044,0.97,11.16,87.37,0.44,6.0,27.28333333,1.03,9.94,69.67,1.07,94.20666667,19.32,918.4253333,2.37,1.907708326,10.025,4.977777778,79.26777778,55.535,10.12,29.215,67.5,0.095,1.985,0.17,0.047,0.064,5.255,0.18,3.42,0.28,63.19,0.024,2.58,0.08,0.05,69.26,0.018,0.08,2.7,0.274,2.4,2.0,0.84,0.0,0.77,1.34,0.0,13.81333333,96.21,0.2,83.0,27.09090909,11.0,60.0,28.5,8.0,121.285,138.0,42.11121157,550.0,412.0,89.63768116
2024-11-06 07:00:00,2.6,1184.0,114728.0,2.807721707,3999.0,1467.0,2287.0,0.0,1.3,264.0,1.3,7.0,1.3,11.01,87.64,0.38,3.2,289.044,0.97,11.16,87.37,0.44,6.0,27.28333333,1.03,9.94,69.67,1.07,94.20666667,19.32,918.4253333,2.37,1.907708326,10.025,4.977777778,79.26777778,55.535,10.12,29.215,67.5,0.095,1.985,0.17,0.047,0.064,5.255,0.18,3.42,0.28,63.19,0.024,2.58,0.08,0.05,69.26,0.018,0.08,2.7,0.274,2.4,2.0,0.84,0.0,0.77,1.34,0.0,13.81333333,96.21,0.2,83.0,27.09090909,11.0,60.0,28.5,8.0,122.2125,145.0,42.23630602,557.0,412.0,91.44827586
2024-11-06 08:00:00,2.59,1182.0,114225.0,2.820782259,4000.0,1480.0,2299.0,0.0,1.3,263.0,1.29,7.0,1.3,10.96,87.66,0.4,2.9,289.044,0.98,11.23,87.28,0.45,6.0,27.28333333,1.04,9.86,69.84,1.04,94.20666667,19.26,918.4253333,2.4,1.910457725,10.03,4.977777778,79.26777778,55.57,9.975,28.345,67.5,0.088,2.01,0.17,0.047,0.0625,5.25,0.18,3.92,0.24,63.31,0.042,2.45,0.08,0.05,69.26,0.031,0.095,2.12,0.259,3.1,2.0,0.82,0.0,0.76,1.26,0.0,13.81333333,96.08,0.3,83.0,27.09090909,11.0,60.0,28.5,8.0,121.9475,143.0,40.63492063,555.0,412.0,91.81818182
2024-11-06 09:00:00,2.59,1185.0,113884.0,2.828515984,3999.0,1475.0,2295.0,0.0,1.3,263.0,1.29,8.0,1.3,10.96,87.66,0.4,2.9,289.044,0.98,11.23,87.28,0.45,6.0,27.28333333,1.04,9.86,69.84,1.04,94.20666667,19.26,918.4253333,2.4,1.910457725,10.03,4.977777778,79.26777778,55.57,9.975,28.345,67.5,0.088,2.01,0.17,0.047,0.0625,5.25,0.18,3.92,0.24,63.31,0.042,2.45,0.08,0.05,69.26,0.031,0.095,2.12,0.259,3.1,2.0,0.82,0.0,0.76,1.26,0.0,13.81333333,96.08,0.3,83.0,27.09090909,11.0,60.0,28.5,8.0,121.55,140.0,39.65477024,552.0,412.0,90.0
2024-11-06 10:00:00,2.58,1150.0,114744.0,2.808733541,4001.0,1494.0,2289.0,0.0,1.3,259.0,1.28,7.0,1.3,10.96,87.66,0.4,2.9,289.044,0.98,11.23,87.28,0.45,6.0,27.28333333,1.04,9.86,69.84,1.04,94.20666667,19.26,918.4253333,2.4,1.910457725,10.03,4.977777778,79.26777778,55.57,9.975,28.345,67.5,0.088,2.01,0.17,0.047,0.0625,5.25,0.18,3.92,0.24,63.31,0.042,2.45,0.08,0.05,69.26,0.031,0.095,2.12,0.259,3.1,2.0,0.82,0.0,0.76,1.26,0.0,13.81333333,96.08,0.3,83.0,27.09090909,11.0,60.0,28.5,8.0,120.755,134.0,40.49336747,546.0,412.0,87.31343284
2024-11-06 11:00:00,2.62,1149.0,116373.0,2.767367119,3998.0,1485.0,2310.0,0.0,1.3,262.0,1.32,7.0,1.3,10.96,87.66,0.4,2.9,289.044,0.98,11.23,87.28,0.45,6.0,27.28333333,1.04,9.86,69.84,1.04,94.20666667,19.26,918.4253333,2.4,1.910457725,10.03,4.977777778,79.26777778,55.57,9.975,28.345,67.5,0.088,2.01,0.17,0.047,0.0625,5.25,0.18,3.92,0.24,63.31,0.042,2.45,0.08,0.05,69.26,0.031,0.095,2.12,0.259,3.1,2.0,0.82,0.0,0.76,1.26,0.0,13.81333333,96.08,0.3,83.0,27.09090909,11.0,60.0,28.5,8.0,120.8875,135.0,40.18539977,547.0,412.0,88.44444444
2024-11-06 12:00:00,2.69,1150.0,116905.0,2.756159022,4000.0,1404.0,2314.0,0.0,1.3,256.0,1.39,7.0,1.3,10.96,87.66,0.4,2.9,289.044,0.98,11.23,87.28,0.45,6.0,27.28333333,1.04,9.86,69.84,1.04,94.20666667,19.26,918.4253333,2.4,1.910457725,10.03,4.977777778,79.26777778,55.57,9.975,28.345,67.5,0.088,2.01,0.17,0.047,0.0625,5.25,0.18,3.92,0.24,63.31,0.042,2.45,0.08,0.05,69.26,0.031,0.095,2.12,0.259,3.1,2.0,0.82,0.0,0.76,1.26,0.0,13.81333333,96.08,0.3,83.0,27.09090909,11.0,60.0,28.5,8.0,120.9,120.0,40.19516729,540.0,420.0,88.33333333
2024-11-06 13:00:00,2.65,1148.0,119412.0,2.711097542,3999.0,1469.0,2320.0,476.0,1.3,264.0,1.35,7.0,1.3,10.96,87.66,0.4,2.9,289.044,0.98,11.23,87.28,0.45,6.0,27.28333333,1.04,9.86,69.84,1.04,94.20666667,19.26,918.4253333,2.4,1.910457725,10.03,4.977777778,79.26777778,55.57,9.975,28.345,67.5,0.088,2.01,0.17,0.047,0.0625,5.25,0.18,3.92,0.24,63.31,0.042,2.45,0.08,0.05,69.26,0.031,0.095,2.12,0.259,3.1,2.0,0.82,0.0,0.76,1.26,0.0,13.81333333,96.08,0.3,83.0,27.09090909,11.0,60.0,28.5,8.0,120.635,118.0,40.11907488,538.0,420.0,83.30508475
2024-11-06 14:00:00,2.67,1149.0,117201.0,2.752590795,4000.0,1424.0,2318.0,116.0,1.3,259.0,1.37,7.0,1.3,10.96,87.66,0.4,2.9,289.044,0.98,11.23,87.28,0.45,6.0,27.28333333,1.04,9.86,69.84,1.04,94.20666667,19.26,918.4253333,2.4,1.910457725,10.03,4.977777778,79.26777778,55.57,9.975,28.345,67.5,0.088,2.01,0.17,0.047,0.0625,5.25,0.18,3.92,0.24,63.31,0.042,2.45,0.08,0.05,69.26,0.031,0.095,2.12,0.259,3.1,2.0,0.82,0.0,0.76,1.26,0.0,13.81333333,96.08,0.3,83.0,27.09090909,11.0,60.0,28.5,8.0,120.8125,125.0,42.98056156,542.0,417.0,87.12
2024-11-06 15:00:00,2.63,1149.0,116980.0,2.783040973,4001.0,1480.0,2253.0,945.0,1.3,263.0,1.33,7.0,1.3,10.96,87.66,0.4,2.9,289.044,0.98,11.23,87.28,0.45,6.0,27.28333333,1.04,9.86,69.84,1.04,94.20666667,19.26,918.4253333,2.4,1.910457725,10.03,4.977777778,79.26777778,55.57,9.975,28.345,67.5,0.088,2.01,0.17,0.047,0.0625,5.25,0.18,3.92,0.24,63.31,0.042,2.45,0.08,0.05,69.26,0.031,0.095,2.12,0.259,3.1,2.0,0.82,0.0,0.76,1.26,0.0,13.81333333,96.08,0.3,83.0,27.09090909,11.0,60.0,28.5,8.0,121.21000000000001,128.0,41.86098655,545.0,417.0,87.96875
2024-11-06 16:00:00,2.65,1146.0,116276.0,2.78421356,3999.0,1445.0,2260.0,465.0,1.3,258.0,1.35,7.0,1.3,11.1,87.58,0.39,2.8,289.044,0.93,11.28,87.27,0.42,5.4,27.28333333,1.03,9.92,69.52,1.18,94.20666667,19.38,918.4253333,2.415,1.907656997,10.33,4.977777778,79.26777778,55.3,10.44,28.78,67.5,0.084,1.885,0.17,0.0475,0.063,5.415,0.18,3.62,0.11,63.36,0.026,2.62,0.06,0.05,69.26,0.044,0.083,2.47,0.182,2.3,2.0,0.8,0.0,0.68,1.32,0.0,13.81333333,95.31,0.1,83.0,27.09090909,11.0,60.0,28.5,8.0,121.0775,127.0,41.20498615,544.0,417.0,92.12598425
2024-11-06 17:00:00,2.67,1146.0,116956.0,2.754957949,4000.0,1432.0,2270.0,0.0,1.3,259.0,1.37,7.0,1.3,11.1,87.58,0.39,2.8,289.044,0.93,11.28,87.27,0.42,5.4,27.28333333,1.03,9.92,69.52,1.18,94.20666667,19.38,918.4253333,2.415,1.907656997,10.33,4.977777778,79.26777778,55.3,10.44,28.78,67.5,0.084,1.885,0.17,0.0475,0.063,5.415,0.18,3.62,0.11,63.36,0.026,2.62,0.06,0.05,69.26,0.044,0.083,2.47,0.182,2.3,2.0,0.8,0.0,0.68,1.32,0.0,13.81333333,95.31,0.1,83.0,27.09090909,11.0,60.0,28.5,8.0,121.475,130.0,40.77428119,547.0,417.0,89.0
2024-11-06 18:00:00,2.63,1165.0,117523.0,2.742359988,4001.0,1488.0,2280.0,0.0,1.3,268.0,1.33,7.0,1.3,11.1,87.58,0.39,2.8,289.044,0.93,11.28,87.27,0.42,5.4,27.28333333,1.03,9.92,69.52,1.18,94.20666667,19.38,918.4253333,2.415,1.907656997,10.33,4.977777778,79.26777778,55.3,10.44,28.78,67.5,0.084,1.885,0.17,0.0475,0.063,5.415,0.18,3.62,0.11,63.36,0.026,2.62,0.06,0.05,69.26,0.044,0.083,2.47,0.182,2.3,2.0,0.8,0.0,0.68,1.32,0.0,13.81333333,95.31,0.1,83.0,27.09090909,11.0,60.0,28.5,8.0,121.475,130.0,40.22106925,547.0,417.0,88.84615385
2024-11-06 19:00:00,2.6,1160.0,116464.0,2.766588619,4000.0,1501.0,2297.0,0.0,1.3,265.0,1.3,8.0,1.3,11.1,87.58,0.39,2.8,289.044,0.93,11.28,87.27,0.42,5.4,27.28333333,1.03,9.92,69.52,1.18,94.20666667,19.38,918.4253333,2.415,1.907656997,10.33,4.977777778,79.26777778,55.3,10.44,28.78,67.5,0.084,1.885,0.17,0.0475,0.063,5.415,0.18,3.62,0.11,63.36,0.026,2.62,0.06,0.05,69.26,0.044,0.083,2.47,0.182,2.3,2.0,0.8,0.0,0.68,1.32,0.0,13.81333333,95.31,0.1,83.0,27.09090909,11.0,60.0,28.5,8.0,121.6075,131.0,40.47673099,548.0,417.0,94.04580153
2024-11-06 20:00:00,2.61,1174.0,114130.0,2.821718045,3998.0,1451.0,2273.0,0.0,1.3,260.0,1.31,7.0,1.3,11.1,87.58,0.39,2.8,289.044,0.93,11.28,87.27,0.42,5.4,27.28333333,1.03,9.92,69.52,1.18,94.20666667,19.38,918.4253333,2.415,1.907656997,10.33,4.977777778,79.26777778,55.3,10.44,28.78,67.5,0.084,1.885,0.17,0.0475,0.063,5.415,0.18,3.62,0.11,63.36,0.026,2.62,0.06,0.05,69.26,0.044,0.083,2.47,0.182,2.3,2.0,0.8,0.0,0.68,1.32,0.0,13.81333333,95.31,0.1,83.0,27.09090909,11.0,60.0,28.5,8.0,122.8,140.0,41.84770181,557.0,417.0,100.7142857
2024-11-06 21:00:00,2.68,1142.0,115825.0,2.781841713,4000.0,1402.0,2292.0,0.0,1.3,253.0,1.38,6.0,1.3,11.1,87.58,0.39,2.8,289.044,0.93,11.28,87.27,0.42,5.4,27.28333333,1.03,9.92,69.52,1.18,94.20666667,19.38,918.4253333,2.415,1.907656997,10.33,4.977777778,79.26777778,55.3,10.44,28.78,67.5,0.084,1.885,0.17,0.0475,0.063,5.415,0.18,3.62,0.11,63.36,0.026,2.62,0.06,0.05,69.26,0.044,0.083,2.47,0.182,2.3,2.0,0.8,0.0,0.68,1.32,0.0,13.81333333,95.31,0.1,83.0,27.09090909,11.0,60.0,28.5,8.0,121.74000000000001,132.0,41.21590384,549.0,417.0,89.24242424
2024-11-06 22:00:00,2.61,1145.0,116644.0,2.781495802,4002.0,1499.0,2246.0,600.0,1.3,250.0,1.31,8.0,1.3,11.1,87.58,0.39,2.8,289.044,0.93,11.28,87.27,0.42,5.4,27.28333333,1.03,9.92,69.52,1.18,94.20666667,19.38,918.4253333,2.415,1.907656997,10.33,4.977777778,79.26777778,55.3,10.44,28.78,67.5,0.084,1.885,0.17,0.0475,0.063,5.415,0.18,3.62,0.11,63.36,0.026,2.62,0.06,0.05,69.26,0.044,0.083,2.47,0.182,2.3,2.0,0.8,0.0,0.68,1.32,0.0,13.81333333,95.31,0.1,83.0,27.09090909,11.0,60.0,28.5,8.0,120.8125,125.0,41.53951264,542.0,417.0,87.44
2024-11-06 23:00:00,2.61,1146.0,117563.0,2.740058038,3999.0,1476.0,2297.0,0.0,1.3,260.0,1.31,7.0,1.3,11.07,87.57,0.38,3.3,290.2056667,0.98,11.19,87.33,0.44,6.2,28.640666669999998,1.04,9.93,69.65,1.04,94.36333333,19.38,913.3973333,2.385,1.968125737,10.49,5.176666667,79.17777778,55.19,9.95,29.65,67.2,0.086,2.015,0.17,0.047,0.0635,5.33,0.18,3.21,0.26,62.84,0.038,2.94,0.13,0.05,68.80333333,0.052,0.088,2.84,0.27,3.3,2.0,0.74,0.0,0.73,1.34,0.0,20.20666667,96.35,0.1,83.0,27.09090909,11.0,60.0,28.5,8.0,121.1075,131.0,41.70616114,546.0,415.0,87.78625954
2024-11-07 00:00:00,2.32,1098.0,110911.0,1.742757299,2399.0,1398.0,2323.0,0.0,1.0,260.0,1.32,7.0,1.3,10.92,87.75,0.39,4.0,301.957,0.94,11.24,87.28,0.44,7.0,25.309333336999998,1.04,9.7,70.27,1.19,52.7,18.84,830.8566667,2.12,1.991412214,10.475,4.91,80.62222222,55.35,9.7,25.59769231,63.55,0.086,1.9,0.375,0.05,0.0715,5.26,0.185,3.582234614,0.043677774,60.09182715,0.020574317,3.040135299,0.039026416,0.065407137,291.6647956,0.015705093,0.069855035,2.981339133,0.272530721,4.193366254,2.0,0.61,0.0,1.05,1.34,0.0,15.60333333,95.89,0.4,83.0,27.09090909,11.0,60.0,28.5,8.0,129.7475,83.0,40.694732,558.0,475.0,81.92771084
2024-11-07 01:00:00,2.31,1099.0,110789.0,1.74467562,2399.0,1422.0,2332.0,0.0,1.0,263.0,1.31,7.0,1.3,10.92,87.75,0.39,4.0,301.957,0.94,11.24,87.28,0.44,7.0,25.309333336999998,1.04,9.7,70.27,1.19,52.7,18.84,830.8566667,2.12,1.991412214,10.475,4.91,80.62222222,55.35,9.7,25.59769231,63.55,0.086,1.9,0.375,0.05,0.0715,5.26,0.185,3.582234614,0.043677774,60.09182715,0.020574317,3.040135299,0.039026416,0.065407137,291.6647956,0.015705093,0.069855035,2.981339133,0.272530721,4.193366254,2.0,0.61,0.0,1.05,1.34,0.0,15.60333333,95.89,0.4,83.0,27.09090909,11.0,60.0,28.5,8.0,128.29,72.0,40.50195717,547.0,475.0,87.5
2024-11-07 02:00:00,2.32,1098.0,111736.0,1.730615742,2400.0,1416.0,2338.0,0.0,1.0,263.0,1.32,6.0,1.3,10.92,87.75,0.39,4.0,301.957,0.94,11.24,87.28,0.44,7.0,25.309333336999998,1.04,9.7,70.27,1.19,52.7,18.84,830.8566667,2.12,1.991412214,10.475,4.91,80.62222222,55.35,9.7,25.59769231,63.55,0.086,1.9,0.375,0.05,0.0715,5.26,0.185,3.582234614,0.043677774,60.09182715,0.020574317,3.040135299,0.039026416,0.065407137,291.6647956,0.015705093,0.069855035,2.981339133,0.272530721,4.193366254,2.0,0.61,0.0,1.05,1.34,0.0,15.60333333,95.89,0.4,83.0,27.09090909,11.0,60.0,28.5,8.0,129.35,80.0,41.68190128,555.0,475.0,76.5
2024-11-07 05:00:00,2.29,1098.0,111542.0,1.733624493,2400.0,1433.0,2327.0,0.0,1.0,264.0,1.29,6.0,1.3,10.92,87.75,0.39,4.0,301.957,0.94,11.24,87.28,0.44,7.0,25.309333336999998,1.04,9.7,70.27,1.19,52.7,18.84,830.8566667,2.12,1.991412214,10.475,4.91,80.62222222,55.35,9.7,25.59769231,63.55,0.086,1.9,0.375,0.05,0.0715,5.26,0.185,3.582234614,0.043677774,60.09182715,0.020574317,3.040135299,0.039026416,0.065407137,291.6647956,0.015705093,0.069855035,2.981339133,0.272530721,4.193366254,2.0,0.61,0.0,1.05,1.34,0.0,15.60333333,95.89,0.4,83.0,27.09090909,11.0,60.0,28.5,8.0,129.35,80.0,42.3853211,555.0,475.0,83.125
2024-11-07 06:00:00,2.3,1098.0,110360.0,1.752184631,2400.0,1416.0,2325.0,0.0,1.0,261.0,1.3,7.0,1.3,10.92,87.75,0.39,4.0,301.957,0.94,11.24,87.28,0.44,7.0,25.309333336999998,1.04,9.7,70.27,1.19,52.7,18.84,830.8566667,2.12,1.991412214,10.475,4.91,80.62222222,55.35,9.7,25.59769231,63.55,0.086,1.9,0.375,0.05,0.0715,5.26,0.185,3.582234614,0.043677774,60.09182715,0.020574317,3.040135299,0.039026416,0.065407137,291.6647956,0.015705093,0.069855035,2.981339133,0.272530721,4.193366254,2.0,0.61,0.0,1.05,1.34,0.0,15.60333333,95.89,0.4,83.0,27.09090909,11.0,60.0,28.5,8.0,128.82,76.0,42.73543633,551.0,475.0,81.97368421
2024-11-07 07:00:00,2.27,1100.0,110326.0,1.752724392,2400.0,1457.0,2322.0,0.0,1.01,263.0,1.26,7.0,1.3,10.92,87.75,0.39,4.0,301.957,0.94,11.24,87.28,0.44,7.0,25.309333336999998,1.04,9.7,70.27,1.19,52.7,18.84,830.8566667,2.12,1.991412214,10.475,4.91,80.62222222,55.35,9.7,25.59769231,63.55,0.086,1.9,0.375,0.05,0.0715,5.26,0.185,3.582234614,0.043677774,60.09182715,0.020574317,3.040135299,0.039026416,0.065407137,291.6647956,0.015705093,0.069855035,2.981339133,0.272530721,4.193366254,2.0,0.61,0.0,1.05,1.34,0.0,15.60333333,95.89,0.4,83.0,27.09090909,11.0,60.0,28.5,8.0,128.9525,77.0,41.6532721,552.0,475.0,88.05194805
2024-11-07 08:00:00,2.29,1099.0,110476.0,1.750345594,2400.0,1433.0,2317.0,0.0,1.01,262.0,1.28,6.0,1.3,10.91,87.73,0.39,4.1,301.957,0.97,11.19,87.34,0.42,6.5,25.309333336999998,1.05,9.97,70.23,1.13,52.7,18.67,830.8566667,2.08,2.029690041,10.605,4.91,80.62222222,55.28,9.855,25.11923077,63.55,0.0885,1.98,0.33,0.0525,0.0715,5.225,0.18,3.302138783,0.088663927,59.7035226,0.027638383,3.74072616,0.089972307,0.056686579,291.6647956,0.016395594,0.069963968,3.302715028,0.225175079,5.269690954,2.0,0.63,0.0,0.88,1.49,0.0,15.60333333,96.5,0.2,83.0,27.09090909,11.0,60.0,28.5,8.0,129.35,80.0,41.63424125,555.0,475.0,86.0
2024-11-07 09:00:00,2.26,1101.0,110002.0,1.757152578,2399.0,1441.0,2310.0,0.0,1.01,261.0,1.25,7.0,1.3,10.91,87.73,0.39,4.1,301.957,0.97,11.19,87.34,0.42,6.5,25.309333336999998,1.05,9.97,70.23,1.13,52.7,18.67,830.8566667,2.08,2.029690041,10.605,4.91,80.62222222,55.28,9.855,25.11923077,63.55,0.0885,1.98,0.33,0.0525,0.0715,5.225,0.18,3.302138783,0.088663927,59.7035226,0.027638383,3.74072616,0.089972307,0.056686579,291.6647956,0.016395594,0.069963968,3.302715028,0.225175079,5.269690954,2.0,0.63,0.0,0.88,1.49,0.0,15.60333333,96.5,0.2,83.0,27.09090909,11.0,60.0,28.5,8.0,129.4825,81.0,41.29684985,556.0,475.0,87.77777778
2024-11-07 10:00:00,2.27,1110.0,109637.0,1.763734584,2400.0,1456.0,2302.0,0.0,1.01,264.0,1.26,6.0,1.3,10.91,87.73,0.39,4.1,301.957,0.97,11.19,87.34,0.42,6.5,25.309333336999998,1.05,9.97,70.23,1.13,52.7,18.67,830.8566667,2.08,2.029690041,10.605,4.91,80.62222222,55.28,9.855,25.11923077,63.55,0.0885,1.98,0.33,0.0525,0.0715,5.225,0.18,3.302138783,0.088663927,59.7035226,0.027638383,3.74072616,0.089972307,0.056686579,291.6647956,0.016395594,0.069963968,3.302715028,0.225175079,5.269690954,2.0,0.63,0.0,0.88,1.49,0.0,15.60333333,96.5,0.2,83.0,27.09090909,11.0,60.0,28.5,8.0,130.0125,85.0,40.62646096,560.0,475.0,91.29411765
2024-11-07 11:00:00,2.28,1098.0,110829.0,1.744046197,2399.0,1458.0,2330.0,0.0,1.01,263.0,1.27,7.0,1.3,10.91,87.73,0.39,4.1,301.957,0.97,11.19,87.34,0.42,6.5,25.309333336999998,1.05,9.97,70.23,1.13,52.7,18.67,830.8566667,2.08,2.029690041,10.605,4.91,80.62222222,55.28,9.855,25.11923077,63.55,0.0885,1.98,0.33,0.0525,0.0715,5.225,0.18,3.302138783,0.088663927,59.7035226,0.027638383,3.74072616,0.089972307,0.056686579,291.6647956,0.016395594,0.069963968,3.302715028,0.225175079,5.269690954,2.0,0.63,0.0,0.88,1.49,0.0,15.60333333,96.5,0.2,83.0,27.09090909,11.0,60.0,28.5,8.0,129.35,80.0,42.31127679,555.0,475.0,90.0
2024-11-07 12:00:00,2.31,1100.0,110784.0,1.745481314,2400.0,1419.0,2336.0,0.0,1.01,261.0,1.3,6.0,1.3,10.91,87.73,0.39,4.1,301.957,0.97,11.19,87.34,0.42,6.5,25.309333336999998,1.05,9.97,70.23,1.13,52.7,18.67,830.8566667,2.08,2.029690041,10.605,4.91,80.62222222,55.28,9.855,25.11923077,63.55,0.0885,1.98,0.33,0.0525,0.0715,5.225,0.18,3.302138783,0.088663927,59.7035226,0.027638383,3.74072616,0.089972307,0.056686579,291.6647956,0.016395594,0.069963968,3.302715028,0.225175079,5.269690954,2.0,0.63,0.0,0.88,1.49,0.0,15.60333333,96.5,0.2,83.0,27.09090909,11.0,60.0,28.5,8.0,128.82,76.0,42.65863826,551.0,475.0,85.0
2024-11-07 13:00:00,2.28,1100.0,110827.0,1.74480436,2400.0,1459.0,2331.0,0.0,1.01,264.0,1.27,6.0,1.3,10.91,87.73,0.39,4.1,301.957,0.97,11.19,87.34,0.42,6.5,25.309333336999998,1.05,9.97,70.23,1.13,52.7,18.67,830.8566667,2.08,2.029690041,10.605,4.91,80.62222222,55.28,9.855,25.11923077,63.55,0.0885,1.98,0.33,0.0525,0.0715,5.225,0.18,3.302138783,0.088663927,59.7035226,0.027638383,3.74072616,0.089972307,0.056686579,291.6647956,0.016395594,0.069963968,3.302715028,0.225175079,5.269690954,2.0,0.63,0.0,0.88,1.49,0.0,15.60333333,96.5,0.2,83.0,27.09090909,11.0,60.0,28.5,8.0,128.6875,75.0,42.28438228,550.0,475.0,81.33333333
2024-11-07 14:00:00,2.3,1100.0,110271.0,1.753598239,2400.0,1436.0,2331.0,0.0,1.01,258.0,1.29,7.0,1.3,10.91,87.73,0.39,4.1,301.957,0.97,11.19,87.34,0.42,6.5,25.309333336999998,1.05,9.97,70.23,1.13,52.7,18.67,830.8566667,2.08,2.029690041,10.605,4.91,80.62222222,55.28,9.855,25.11923077,63.55,0.0885,1.98,0.33,0.0525,0.0715,5.225,0.18,3.302138783,0.088663927,59.7035226,0.027638383,3.74072616,0.089972307,0.056686579,291.6647956,0.016395594,0.069963968,3.302715028,0.225175079,5.269690954,2.0,0.63,0.0,0.88,1.49,0.0,15.60333333,96.5,0.2,83.0,27.09090909,11.0,60.0,28.5,8.0,128.29,72.0,41.67610419,547.0,475.0,81.66666667
2024-11-07 15:00:00,2.28,1098.0,110527.0,1.7488096,2399.0,1452.0,2330.0,0.0,1.01,262.0,1.27,7.0,1.3,10.91,87.73,0.39,4.1,301.957,0.97,11.19,87.34,0.42,6.5,25.309333336999998,1.05,9.97,70.23,1.13,52.7,18.67,830.8566667,2.08,2.029690041,10.605,4.91,80.62222222,55.28,9.855,25.11923077,63.55,0.0885,1.98,0.33,0.0525,0.0715,5.225,0.18,3.302138783,0.088663927,59.7035226,0.027638383,3.74072616,0.089972307,0.056686579,291.6647956,0.016395594,0.069963968,3.302715028,0.225175079,5.269690954,2.0,0.63,0.0,0.88,1.49,0.0,15.60333333,96.5,0.2,83.0,27.09090909,11.0,60.0,28.5,8.0,129.35,80.0,41.47180193,555.0,475.0,81.0
2024-11-07 16:00:00,2.27,1099.0,110650.0,1.747594266,2400.0,1456.0,2334.0,0.0,1.01,264.0,1.26,6.0,1.3,10.95,87.68,0.39,3.2,301.957,0.98,11.16,87.35,0.44,6.5,25.309333336999998,1.05,9.84,70.33,1.1,52.7,18.73,830.8566667,2.075,2.001856719,10.42,4.91,80.62222222,55.47,9.49,25.35846154,63.55,0.0905,1.92,0.33,0.0515,0.0705,5.205,0.17,2.921321402,0.121949655,60.58485929,0.022340334,3.432584032,0.057994959,0.065407137,291.6647956,0.017398488,0.083183732,2.956629902,0.206977158,4.819829421,2.0,0.59,0.0,1.06,1.38,0.0,15.60333333,94.96,0.2,83.0,27.09090909,11.0,60.0,28.5,8.0,128.6875,75.0,40.7493062,550.0,475.0,82.0
2024-11-07 17:00:00,2.27,1102.0,110810.0,1.781412312,2450.0,1470.0,2323.0,0.0,1.01,265.0,1.26,7.0,1.3,10.95,87.68,0.39,3.2,301.957,0.98,11.16,87.35,0.44,6.5,25.309333336999998,1.05,9.84,70.33,1.1,52.7,18.73,830.8566667,2.075,2.001856719,10.42,4.91,80.62222222,55.47,9.49,25.35846154,63.55,0.0905,1.92,0.33,0.0515,0.0705,5.205,0.17,2.921321402,0.121949655,60.58485929,0.022340334,3.432584032,0.057994959,0.065407137,291.6647956,0.017398488,0.083183732,2.956629902,0.206977158,4.819829421,2.0,0.59,0.0,1.06,1.38,0.0,15.60333333,94.96,0.2,83.0,27.09090909,11.0,60.0,28.5,8.0,129.615,82.0,40.84604716,557.0,475.0,81.58536585
2024-11-07 18:00:00,2.29,1105.0,110726.0,1.782035823,2449.0,1437.0,2331.0,0.0,1.01,263.0,1.28,6.0,1.3,10.95,87.68,0.39,3.2,301.957,0.98,11.16,87.35,0.44,6.5,25.309333336999998,1.05,9.84,70.33,1.1,52.7,18.73,830.8566667,2.075,2.001856719,10.42,4.91,80.62222222,55.47,9.49,25.35846154,63.55,0.0905,1.92,0.33,0.0515,0.0705,5.205,0.17,2.921321402,0.121949655,60.58485929,0.022340334,3.432584032,0.057994959,0.065407137,291.6647956,0.017398488,0.083183732,2.956629902,0.206977158,4.819829421,2.0,0.59,0.0,1.06,1.38,0.0,15.60333333,94.96,0.2,83.0,27.09090909,11.0,60.0,28.5,8.0,129.35,80.0,42.17142857,555.0,475.0,78.75
2024-11-07 19:00:00,2.28,1099.0,110955.0,1.779085276,2450.0,1451.0,2332.0,0.0,1.01,263.0,1.27,7.0,1.3,10.95,87.68,0.39,3.2,301.957,0.98,11.16,87.35,0.44,6.5,25.309333336999998,1.05,9.84,70.33,1.1,52.7,18.73,830.8566667,2.075,2.001856719,10.42,4.91,80.62222222,55.47,9.49,25.35846154,63.55,0.0905,1.92,0.33,0.0515,0.0705,5.205,0.17,2.921321402,0.121949655,60.58485929,0.022340334,3.432584032,0.057994959,0.065407137,291.6647956,0.017398488,0.083183732,2.956629902,0.206977158,4.819829421,2.0,0.59,0.0,1.06,1.38,0.0,15.60333333,94.96,0.2,83.0,27.09090909,11.0,60.0,28.5,8.0,129.35,80.0,42.61690855,555.0,475.0,77.125
2024-11-07 20:00:00,2.29,1107.0,110248.0,1.789758896,2449.0,1439.0,2326.0,0.0,1.0,265.0,1.29,6.0,1.3,10.95,87.68,0.39,3.2,301.957,0.98,11.16,87.35,0.44,6.5,25.309333336999998,1.05,9.84,70.33,1.1,52.7,18.73,830.8566667,2.075,2.001856719,10.42,4.91,80.62222222,55.47,9.49,25.35846154,63.55,0.0905,1.92,0.33,0.0515,0.0705,5.205,0.17,2.921321402,0.121949655,60.58485929,0.022340334,3.432584032,0.057994959,0.065407137,291.6647956,0.017398488,0.083183732,2.956629902,0.206977158,4.819829421,2.0,0.59,0.0,1.06,1.38,0.0,15.60333333,94.96,0.2,83.0,27.09090909,11.0,60.0,28.5,8.0,130.0125,85.0,41.749595,560.0,475.0,80.0
