Repository: saikumar-voptimai/evonith_bf_webapp

# Evonith BF2 — Blast Furnace Intelligence Platform

Monitoring, modelling and optimisation of **Blast Furnace 2 (BF2)** at Evonith Steel: live telemetry from InfluxDB,
manual plant reports from Neon PostgreSQL, a two-zone energy model of the furnace, blend and fuel optimisers, a
conversational assistant (FurnaceMind) and a live digital twin evaluated every hour.

The platform has three deployable parts that share one Python service layer, plus the shared data library:

| Part | Path | What it is |
|---|---|---|
| **Streamlit app** (legacy) | `src/app.py`, `src/custom_pages/` | The original 11-page dashboard; still the home of the model pages. Served under `/legacy` in production |

File: src/assets/data/furnace_dataset_20260525_002530_771382.csv (part 91 of 209)
GO%,ORE_NA2O%,ORE_P%,ORE_TIO2%,ORE_AL2O3%,ORE_SIO2%,ORE_MNO%,ORE_CAO%,ORE_K2O%,ORE_CALC_MT,PELLET_PCT_SIO2,PELLET_PCT_AL2O3,PELLET_PCT_FE2O3,PELLET_PCT_MGO,PELLET_PCT_TIO2,PELLET_PCT_NA2O,TOTAL_PELLET_CALC_MT,PELLET_PCT_K2O,PELLET_PCT_TM,PELLET_PCT_LOI,PELLET_PCT_MNO,PELLET_PCT_CAO,PELLET_PCT_P,CHARGES/HRS.,STOCKRODLEVEL,CHEM_PCT_C,CHEM_PCT_CR,CHEM_PCT_FE,CHEM_PCT_MN,CHEM_PCT_P,CHEM_PCT_S,CHEM_PCT_SI,CHEM_PCT_TI,SLAG_BASICITY,SLAG_PCT_AL2O3,SLAG_PCT_CAO,SLAG_PCT_FEO,SLAG_PCT_K2O,SLAG_PCT_MGO,SLAG_PCT_MNO,SLAG_PCT_NA2O,SLAG_PCT_S,SLAG_PCT_SIO2,SLAG_PCT_TIO2,SLAG_T_BASICITY,HMT_GT_1480C,COKE_DISCHARGE_TIME,WEIGHTED_COKE_ANGLE,TOTAL_COKE_PORTIONS,NON_COKE_DISCHARGE_TIME,WEIGHTED_NON_COKE_ANGLE,TOTAL_NON_COKE_PORTIONS,TOTAL HEAT LOAD,FTG_UPTAKE_TEMP_A,FTG_UPTAKE_TEMP_B,FTG_UPTAKE_TEMP_C,FTG_UPTAKE_TEMP_D,FTG_UPTAKE_TEMP_AVG,HEARTH_TEMP_A,HEARTH_TEMP_B,HEARTH_TEMP_C,HEARTH_TEMP_D,HEARTH_TEMP_AVG,BOSH_TEMP_A,BOSH_TEMP_C,BOSH_TEMP_D,BELLY_TEMP_A,BELLY_TEMP_C,BELLY_TEMP_D,LOWER_STACK_TEMP_A,LOWER_STACK_TEMP_B,LOWER_STACK_TEMP_C,LOWER_STACK_TEMP_D,PCI_KG/THM,ACT. FUEL RATEKG/THM.,FURNACETOPGASANALYSISCO2ETACO,COKE RATE KG/THM,PRODUCTIONTONNESPERHR,HOT BLAST PRESSUREBAR,TOPPRESSUREBAR,DIFFERENTIAL PRESSURETOTALBAR,HOT BLAST TEMP.OC,OXYGENFLOWNM3/HR.,STEAMKGS/HR.,RAFTOC,PERMEABILITYKGS/HR.,TUYEREVELOCITYM/S,HOT BLAST VOLUMENM3/HR.,O2 ENRICHMENT %,BOTTOMBAR,FURNACE TOP GAS ANALYSISH2%,UNITCOST LAKHS/THM,BOSH_TEMP_B,FURNACE TOP GAS ANALYSISCO2%,FURNACE TOP GAS ANALYSISONLINE (ANALYZER)CO%
2026-01-14 07:00:00,0.9523975294720388,11.953503649409516,0.459192027,87.09409882111845,0.4271925884161166,4.815857142857142,0.52,1.02,0.49,87.17999999999999,11.8,1.1357142857142857,69.98,9.0,19.55,1.69,12.33952387,4.887777778,79.73333333,71.48,34.7,0.048,5.29,2.3,8.79,2.9,0.03,0.18,54.42,10.62,0.052,2.007561437,0.22,17.20642857142857,0.1,72.39137634739376,0.5045285877050346,0.5723648227812393,12.316818030515389,22.390000000000004,29.860000000000003,0.4345714285714286,59.97500435932151,4.39409023461635,3.8926467461614185,0.04320855712518049,0.01596366286069448,0.057637328532474774,0.3912673902774406,4.132710950384629,4.797079553819222,0.05568178886650283,0.09091504776804646,0.01743197631245202,7.8547142857142855,0.0,0.0,0.0,0.0,0.0,0.0,0.0,0.0,0.0,0.0,0.0,0.0,0.0,7.0,0.254488152,4.315177684210526,0.01755,94.80692536842106,0.17829473684210526,0.12094277894736842,0.029267957894736844,0.45877894736842106,0.07306252631578947,1.062912942157895,20.098526315789474,35.3438947368421,0.27631578947368424,0.4618947368421053,8.277473684210525,0.25442105263157894,0.21063157894736842,0.3774736842105263,33.253578947368425,1.346421052631579,1.3118404048842105,1477.4315789473685,97.5,26.46153846153846,13.0,67.5,27.333333333333332,9.0,0.9618739379639862,178.9358333,167.05875,175.3394444,188.5638889,178.7632639,61.81727279277736,328.31927450990446,449.9256766926874,580.709732572272,356.5399270168673,56.45027777777751,59.85472222222217,82.88722222222219,53.59916666666674,52.39999999999988,54.30138888888896,47.53833333333327,50.33944444444432,46.84083333333327,42.217500000000136,164.79638555555584,544.4777777777778,42.28944902777774,300.0,93.76621311996766,2.6996968888888864,1.3484441583333329,1.351298197222223,1200.0,3998.296547,0.0,2281.827094444444,1377.399627777777,230.7413124999999,111494.95916666668,3.8811655694444407,1.1305233238888894,3.493931613888891,96.83552108611116,55.890555555555366,18.58246494444444,25.357879861111122
2026-01-14 08:00:00,0.9525948645281673,11.96119971659853,0.459192027,87.0862054188733,0.42778459358450244,4.527666666666667,0.52,1.02,0.49,87.18,11.800000000000002,1.1373333333333333,69.98,9.0,19.55,1.69,12.33952387,4.887777778,79.73333333,71.48,34.7,0.04800000000000001,5.29,2.3,8.79,2.9,0.03,0.18000000000000002,54.419999999999995,10.62,0.052,2.007561437,0.22,17.160833333333333,0.09999999999999999,75.96349144458839,0.5231502726253788,0.5734979881922136,10.666929192136822,22.39,29.86,0.41983333333333334,59.91808303531894,4.412260419374754,3.8897926930203757,0.04358490940027232,0.016015214869184866,0.05795801368364178,0.3945025170438905,4.154420037859814,4.834191610889864,0.05614908810258221,0.09150188068831612,0.017466407081548976,7.563666666666666,0.0,0.0,0.0,0.0,0.0,0.0,0.0,0.0,0.0,0.0,0.0,0.0,0.0,7.0,0.254488152,4.066954526315789,0.01755,95.30167905263157,0.16124210526315788,0.12037056842105263,0.04194753684210526,0.24656842105263158,0.043687789473684215,1.0356135737368422,19.88378947368421,34.88284210526316,0.3394736842105263,0.4808421052631579,8.252210526315789,0.2986315789473684,0.21694736842105264,0.3522105263157895,33.68936842105263,1.5106315789473685,1.2805907337263158,1471.7473684210527,97.5,26.46153846153846,13.0,67.5,27.333333333333332,9.0,0.9618739379639862,178.9358333,167.05875,175.3394444,188.5638889,178.7632639,61.81727279277736,328.31927450990446,449.9256766926874,580.709732572272,356.5399270168673,56.043888888888965,57.69861111111111,90.60027777777778,53.14222222222229,52.345277777777454,54.48083333333328,47.717499999999845,50.471666666666614,45.704722222222316,49.26722222222225,169.92048722222222,543.4527777777778,43.15699349999998,300.0,93.37967686891051,2.6824242000000016,1.3481294499999983,1.3343793527777792,1200.0,3998.296547,0.0,2277.7390444444445,1375.9303249999984,229.60498611111112,110026.24916666663,3.932785041666667,1.125058618611111,3.488490252777778,97.51446455694445,56.32527777777777,18.766155611111135,24.716651999999993
2026-01-14 09:00:00,0.9526116735744419,11.961855269403232,0.459192027,87.08553305702233,0.42783502072332563,4.528714285714286,0.52,1.02,0.49,87.17999999999999,11.8,1.1084285714285715,69.98,9.0,19.55,1.69,12.33952387,4.887777778,79.73333333,71.48,34.7,0.048,5.29,2.3,8.79,2.9,0.03,0.18,54.42,10.62,0.052,2.007561437,0.22,16.27657142857143,0.09999999999999999,81.98284424284665,0.5545295782142688,0.5754074794045193,7.886709987019752,22.39,29.860000000000003,0.3812857142857143,59.880999641165644,4.424562780742628,3.888397548425765,0.04379851765285401,0.01603964665022439,0.05815933811309806,0.39662869993574434,4.168592816138835,4.857926638843408,0.05643679014828452,0.09182496386789867,0.017478957054675063,7.540714285714286,0.0,0.0,0.0,0.0,0.0,0.0,0.0,0.0,0.0,0.0,0.0,0.0,0.0,7.0,0.254488152,4.060936,0.01755,95.40842588965516,0.15518068965517243,0.12095558620689656,0.04701793793103448,0.15939310344827584,0.030540793103448274,1.0210015579310345,19.720137931034483,34.67710344827586,0.3742758620689655,0.4750344827586207,8.237862068965518,0.3221379310344828,0.21144827586206896,0.34,33.96413793103448,1.5835862068965518,1.2635510481586207,1468.3586206896553,97.5,26.46153846153846,13.0,67.5,27.333333333333332,9.0,0.9618739379639862,178.9358333,167.05875,175.3394444,188.5638889,178.7632639,61.81727279277736,328.31927450990446,449.9256766926874,580.709732572272,356.5399270168673,56.33388888888888,56.90249999999986,95.61583333333323,52.56749999999996,52.18138888888917,54.630277777778154,47.72749999999979,50.7438888888889,44.35722222222226,44.28333333333338,176.80290888888882,542.5083333333333,42.77274661111115,300.0,94.77000000000024,2.686475152777777,1.3481650138888894,1.3384596113888896,1200.0,3998.296547,0.0,2284.3825666666676,1357.6150222222227,227.27423694444454,108890.89527777792,3.9766358416666656,1.1293835774999996,3.4862317027777783,98.42638542777777,57.14166666666693,18.337191333333344,24.52968288888892
2026-01-14 10:00:00,0.9525726103108553,11.960331802123358,0.459192027,87.08709558756578,0.427717830932566,4.532333333333333,0.52,1.02,0.49,87.18,11.800000000000002,1.133,69.98,9.0,19.55,1.69,12.33952387,4.887777778,79.73333333,71.48,34.7,0.04800000000000001,5.29,2.3,8.79,2.9,0.03,0.18000000000000002,54.419999999999995,10.62,0.052,2.007561437,0.22,17.3025,0.10000000000000002,96.46,0.63,0.58,1.2,22.39,29.860000000000003,0.2831666666666666,59.01202815288841,4.735325461739549,3.878162375266253,0.04727630929985025,0.016169348364284377,0.06250943956265284,0.4473484985108122,4.502135541775143,5.3926806820362,0.06236885612632578,0.09653049468798351,0.017295036981738208,8.073,0.0,0.0,0.0,0.0,0.0,0.0,0.0,0.0,0.0,0.0,0.0,0.0,0.0,7.0,0.254488152,4.281496000000001,0.01755,95.15219857931034,0.15940137931034484,0.1226231724137931,0.04497007586206896,0.18918620689655172,0.03257458620689655,1.018258355862069,19.604275862068967,34.710206896551725,0.38255172413793104,0.44606896551724134,8.233724137931034,0.3262758620689655,0.19489655172413792,0.34,34.08827586206897,1.5711724137931036,1.2598045749172413,1467.1172413793104,97.5,26.46153846153846,13.0,67.5,27.333333333333332,9.0,0.9618739379639862,178.9358333,167.05875,175.3394444,188.5638889,178.7632639,61.81727279277736,328.31927450990446,449.9256766926874,580.709732572272,356.5399270168673,56.90388888888883,56.338611111111284,110.25999999999993,53.58861111111127,52.1375000000002,54.83833333333312,47.92999999999986,51.15916666666666,44.04777777777783,39.68666666666659,184.15667499999992,545.6388888888889,43.0997918611111,300.0,94.77000000000024,2.6602646722222194,1.3478720083333342,1.3125549611111114,1200.0,3998.296547,0.0,2267.939672222222,1357.0946555555556,225.99439777777758,106624.80472222231,4.0615562999999995,1.1020044802777795,3.6330214777777834,99.4007594375,57.55333333333355,18.26053716666669,24.10727724999998
2026-01-14 11:00:00,0.9526120526177494,11.961870052092223,0.459192027,87.08551789529004,0.4278361578532479,4.561285714285715,0.52,1.02,0.49,87.17999999999999,11.8,1.1272857142857142,69.98,9.0,19.55,1.69,12.33952387,4.887777778,79.73333333,71.48,34.7,0.048,5.29,2.3,8.79,2.9,0.03,0.18,54.42,10.62,0.052,2.007561437,0.22,16.338428571428572,0.1,75.51879545697646,0.5208320414538373,0.5733569193582456,10.872325414394293,22.39,29.86,0.34228571428571425,59.13816782661802,4.6935235741583465,3.8829526911597236,0.04654667628854342,0.016085361693532578,0.061823900029830466,0.4401180445188476,4.453929496072499,5.311902998502694,0.061388621693059246,0.09542581807889867,0.017251396366685646,8.750285714285715,0.0,0.0,0.0,0.0,0.0,0.0,0.0,0.0,0.0,0.0,0.0,0.0,0.0,7.0,0.254488152,4.474923076923077,0.01755,94.91032392307692,0.16414153846153848,0.124124,0.0422786,0.23003076923076923,0.0366280923076923,1.0181651246615384,19.518923076923077,34.79169230769231,0.38353846153846155,0.4149230769230769,8.220307692307692,0.32446153846153847,0.17815384615384613,0.34184615384615386,34.1723076923077,1.5433846153846154,1.258718270476923,1466.876923076923,97.5,26.46153846153846,13.0,67.5,27.333333333333332,9.0,0.9618739379639862,178.9358333,167.05875,175.3394444,188.5638889,178.7632639,61.81727279277736,328.31927450990446,449.9256766926874,580.709732572272,356.5399270168673,56.9313888888888,56.701111111111146,130.06194444444452,55.0758333333332,52.072222222222386,55.09722222222225,48.095277777777916,51.33055555555541,43.48805555555541,37.48083333333334,178.17755361111116,543.6055555555556,43.10773788888893,300.0,94.77000000000024,2.6741294499999997,1.3482330722222233,1.3256889316666662,1200.0,3998.296547,0.0,2276.2610805555555,1348.5252861111103,224.0748883333334,106867.56611111117,4.049722894444444,1.1015093511111111,3.5970534583333373,98.60852585347223,57.5097222222221,18.26803644444446,24.110098388888904
2026-01-14 12:00:00,0.9526194525904917,11.962158651029178,0.459192027,87.08522189638033,0.42785835777147535,4.546166666666667,0.52,1.02,0.49,87.18,11.800000000000002,1.1271666666666667,69.98,9.0,19.55,1.69,12.33952387,4.887777778,79.73333333,71.48,34.7,0.04800000000000001,5.29,2.3,8.79,2.9,0.03,0.18000000000000002,54.419999999999995,10.62,0.052,2.007561437,0.22,16.266666666666666,0.09999999999999999,59.64413485843564,0.4380763295464605,0.5683210748202714,18.20451506168479,22.39,29.860000000000003,0.40416666666666673,59.11503767490445,4.701231111004369,3.882116597153699,0.04667759091058534,0.016099928148646105,0.06194891468023506,0.44144557828734726,4.462771708182277,5.326674789146849,0.06156684153654058,0.09562298457277324,0.017258498290355927,8.837666666666667,0.0,0.0,0.0,0.0,0.0,0.0,0.0,0.0,0.0,0.0,0.0,0.0,0.0,7.0,0.254488152,4.424153846153846,0.01755,94.79762315384615,0.17355692307692308,0.124124,0.0337946,0.37033846153846156,0.05885901538461538,1.041921631276923,19.708153846153845,35.308615384615386,0.3189230769230769,0.36415384615384616,8.123384615384616,0.2690769230769231,0.1596923076923077,0.36030769230769233,33.895384615384614,1.3772307692307693,1.2815734852461538,1475.6461538461538,97.5,26.46153846153846,13.0,67.5,27.333333333333332,9.0,0.9618739379639862,178.9358333,167.05875,175.3394444,188.5638889,178.7632639,61.81727279277736,328.31927450990446,449.9256766926874,580.709732572272,356.5399270168673,57.20444444444468,60.367777777777754,112.23083333333344,55.729999999999706,52.517500000000005,55.75555555555548,48.72499999999988,51.69222222222221,43.15055555555561,37.959166666666725,180.06246055555542,540.8,43.426685861111125,300.0,92.78550000000021,2.7035750027777787,1.348389230555556,1.3553049083333342,1200.0,3998.296547,0.0,2261.670658333333,1363.120744444444,224.75176111111114,110604.59944444454,3.9147066416666685,1.1263196616666664,3.5500016083333326,98.8582760236111,57.7711111111111,18.481940000000005,24.07511111111109
2026-01-14 13:00:00,0.9525506094029185,11.959473766713822,0.459192027,87.08797562388327,0.42765182820875575,4.563,0.52,1.02,0.49,87.18,11.800000000000002,1.1165,69.98,9.0,19.55,1.69,12.33952387,4.887777778,79.73333333,71.48,34.7,0.04800000000000001,5.29,2.3,8.79,2.9,0.03,0.18000000000000002,54.419999999999995,10.62,0.052,2.007561437,0.22,16.2245,0.09999999999999999,59.916406557711866,0.4394957008877229,0.5684074463014841,18.078758185039074,22.39,29.86,0.4080000000000001,59.14129662693523,4.694338797379543,3.884921493667742,0.046402731239620444,0.016046800807591678,0.06177662050510191,0.4400126056891763,4.4528518641864645,5.30813428574386,0.06129761184601509,0.09516238290763646,0.017210936795725072,9.137333333333332,0.0,0.0,0.0,0.0,0.0,0.0,0.0,0.0,0.0,0.0,0.0,0.0,0.0,7.0,0.254488152,4.373384615384616,0.01755,94.68492238461538,0.1829723076923077,0.124124,0.0253106,0.5106461538461539,0.08108993846153847,1.0656781378923077,19.897384615384617,35.825538461538464,0.25430769230769235,0.3133846153846154,8.026461538461538,0.21369230769230768,0.14123076923076924,0.37876923076923075,33.61846153846154,1.2110769230769232,1.3044287000153847,1484.4153846153847,97.5,26.46153846153846,13.0,67.5,27.333333333333332,9.0,0.9618739379639862,178.9358333,167.05875,175.3394444,188.5638889,178.7632639,61.81727279277736,328.31927450990446,449.9256766926874,580.709732572272,356.5399270168673,57.840833333333094,63.76138888888868,130.1586111111111,55.80083333333313,52.88083333333306,56.518333333333366,49.06472222222237,52.34999999999982,42.046388888888835,37.03138888888897,181.46733333333373,538.8333333333334,43.162829861111106,300.0,87.47999999999962,2.7221819805555576,1.3481058750000001,1.3740070583333328,1200.0,3998.296547,0.0,2289.061136111112,1336.1471861111106,223.21585472222225,110030.83777777774,3.941343341666667,1.144533586111111,3.4254356222222238,99.04442166666672,57.6391666666668,18.414714111111103,24.245949527777775
2026-01-14 14:00:00,0.9525776259734057,11.960527412962824,0.459192027,87.08689496106376,0.42773287792021736,4.574000000000001,0.52,1.02,0.49,87.18,11.800000000000002,1.1198333333333335,69.98,9.0,19.55,1.69,12.33952387,4.887777778,79.73333333,71.48,34.7,0.04800000000000001,5.29,2.3,8.79,2.9,0.03,0.18000000000000002,54.419999999999995,10.62,0.052,2.007561437,0.22,16.267333333333333,0.09999999999999999,65.92947070723152,0.47084222331252135,0.5703149425950823,15.301443581559974,22.39,29.859999999999996,0.3838333333333333,59.53099071254002,4.55737434784588,3.891907216961688,0.04468012918420902,0.015941397175306467,0.05978659215666677,0.4173627982617834,4.303426078735316,5.066035712804997,0.058550980064586866,0.0927465038046249,0.017242423479028404,9.062,0.0,0.0,0.0,0.0,0.0,0.0,0.0,0.0,0.0,0.0,0.0,0.0,0.0,7.0,0.254488152,4.3924,0.017344666666666668,94.68584297333334,0.17478933333333335,0.12109104,0.02782686666666667,0.5013333333333333,0.07937178666666667,1.0619589472933333,20.283333333333335,35.587466666666664,0.2574666666666667,0.3212,7.997599999999999,0.21,0.1474666666666667,0.3912,33.510400000000004,1.1813333333333333,1.3006190477733333,1479.4,97.5,26.46153846153846,13.0,67.5,27.333333333333332,9.0,0.9618739379639862,178.9358333,167.05875,175.3394444,188.5638889,178.7632639,61.81727279277736,328.31927450990446,449.9256766926874,580.709732572272,356.5399270168673,58.237777777778014,65.76305555555572,159.6222222222221,56.12750000000024,53.694444444444485,57.287222222222084,49.404999999999845,52.758333333333134,40.898055555555715,37.43861111111113,169.28130027777806,535.0,42.98757255555556,300.0,87.60449999999983,2.732365533333334,1.3484669972222225,1.3837586325000004,1200.0,3998.296547,0.0,2320.1604750000015,1321.9071833333342,221.88916472222223,109549.53416666662,3.955552325,1.1677604758333342,3.328510794444442,97.42977228680559,57.43722222222208,18.40048688888888,24.405647777777794
2026-01-14 15:00:00,0.9751412345534658,12.098587654465343,0.459192027,86.92627111098119,0.4727118518301987,4.9511666666666665,0.375,1.04,0.49,87.02,11.94,1.1383333333333334,69.98,9.0,19.55,1.69,12.33952387,4.887777778,79.73333333,71.48,34.7,0.04800000000000001,5.27,2.39,9.02,2.9,0.03,0.18000000000000002,54.51,10.49,0.052,1.990512334,0.22,16.563166666666667,0.1,95.39,0.8699999999999999,0.59,1.18,22.39,29.859999999999996,0.27,61.2211688098778,3.7413706305925687,3.923069207755413,0.03930944932724512,0.022389872826879532,0.05690152977435011,0.487099921555735,4.127137932531422,3.65534563685674,0.06815403741799396,0.04835711576620069,0.028264089056789277,8.5725,0.0,0.0,0.0,0.0,0.0,0.0,0.0,0.0,0.0,0.0,0.0,0.0,0.0,7.0,0.254488152,4.416399999999999,0.017124666666666667,94.69487937333334,0.16534933333333335,0.11784144,0.031128866666666668,0.48133333333333334,0.07594298666666667,1.0562772068933333,20.683333333333334,35.29546666666667,0.2654666666666667,0.3332,7.9736,0.21,0.15546666666666667,0.4032,33.4144,1.1613333333333333,1.2949047621733334,1473.4,97.5,26.46153846153846,13.0,67.5,27.333333333333332,9.0,0.9618739379639862,178.9358333,167.05875,175.3394444,188.5638889,178.7632639,61.81727279277736,328.31927450990446,449.9256766926874,580.709732572272,356.5399270168673,58.46027777777768,66.9552777777776,162.0369444444445,56.12499999999992,54.47944444444441,57.69555555555591,49.628611111111304,53.08527777777778,40.82500000000005,39.882500000000014,165.33459083333318,531.425,42.70701375,300.0,89.64858333333329,2.7546014833333325,1.348284333333333,1.406452661111111,1200.0,3998.296547,0.0,2318.7656611111115,1313.0310694444447,221.98559111111112,110545.89138888882,3.9219837361111143,1.1941606252777779,3.4105340361111143,96.90683328541665,57.80222222222213,18.229335388888884,24.45628400000001
2026-01-14 16:00:00,0.974856383380229,12.101436166197711,0.459192027,86.92370745042206,0.47228457507034355,4.586714285714286,0.375,1.04,0.49,87.02,11.94,1.152,69.98,9.0,19.55,1.69,12.33952387,4.887777778,79.73333333,71.48,34.7,0.048,5.2700000000000005,2.39,9.02,2.9,0.03,0.18,54.51,10.49,0.052,1.990512334,0.22,16.539571428571428,0.10000000000000002,95.39,0.87,0.59,1.18,22.39,29.859999999999996,0.2588333333333333,61.22953667094918,3.7382181055467725,3.922886094777134,0.039280995829005835,0.0223857903991757,0.056853652103092046,0.4866851230043758,4.123939629241056,3.650454943154522,0.06801423984054852,0.048307632651004476,0.028270918179167295,8.515857142857143,0.0,0.0,0.0,0.0,0.0,0.0,0.0,0.0,0.0,0.0,0.0,0.0,0.0,7.0,0.254488152,4.4196,0.017,94.66464,0.16,0.11938,0.03352,0.509,0.07686,1.05359329856,21.0478,35.0546,0.27,0.3582,7.9574,0.21,0.1678,0.41519999999999996,33.2716,1.1474,1.29276246742,1474.16,97.5,26.46153846153846,13.0,67.5,27.333333333333332,9.0,0.9618739379639862,178.9358333,167.05875,175.3394444,188.5638889,178.7632639,61.81727279277736,328.31927450990446,449.9256766926874,580.709732572272,356.5399270168673,58.48861111111122,64.77388888888895,177.64611111111108,55.86416666666634,54.59972222222241,57.61944444444462,49.62361111111132,53.096944444444446,41.41611111111111,37.61472222222217,150.1449916666668,524.7888888888889,43.03941747222219,300.0,94.96499999999999,2.738936263888891,1.348280699999999,1.390610634722222,1200.0,3998.296547,0.0,2292.1243111111103,1340.095911111111,216.90868305555563,111497.10055555559,3.8847410972222223,1.1781257377777772,3.2500401666666674,94.89421139583335,58.50777777777768,18.28964183333335,24.205753583333326
2026-01-14 17:00:00,0.9749219417477729,12.100780582522269,0.459192027,86.92429747572994,0.4723829126216595,4.497,0.375,1.04,0.49,87.02,11.94,1.1453333333333333,69.98,9.0,19.55,1.69,12.33952387,4.887777778,79.73333333,71.48,34.7,0.04800000000000001,5.27,2.39,9.02,2.9,0.03,0.18000000000000002,54.51,10.49,0.052,1.990512334,0.22,16.607499999999998,0.10000000000000002,95.39,0.87,0.59,1.18,22.39,29.859999999999996,0.244,61.191190512754275,3.75731429931869,3.9305671944377276,0.038910767880704474,0.022317871566405204,0.056985461039674924,0.491289444837141,4.144956097928122,3.661882200674557,0.06826717772088348,0.047071791133390224,0.028223620517028886,8.511333333333333,0.0,0.0,0.0,0.0,0.0,0.0,0.0,0.0,0.0,0.0,0.0,0.0,0.0,7.0,0.254488152,4.3956,0.017,94.58304,0.16,0.12718000000000002,0.03472,0.599,0.08346,1.05482963216,21.3658,34.8806,0.27,0.4002,7.9514000000000005,0.21,0.1858,0.42719999999999997,33.067600000000006,1.1414,1.29529123762,1483.76,97.5,26.46153846153846,13.0,67.5,27.333333333333332,9.0,0.9618739379639862,178.9358333,167.05875,175.3394444,188.5638889,178.7632639,61.81727279277736,328.31927450990446,449.9256766926874,580.709732572272,356.5399270168673,58.462222222222245,60.62277777777772,170.04583333333338,55.61722222222227,54.71500000000007,57.748333333333576,49.88527777777773,53.28972222222217,42.96527777777774,38.56999999999984,144.4807930555555,518.5833333333334,42.83315344444447,300.0,95.1655972222224,2.7533998583333323,1.3483590638888887,1.405084047222222,1200.0,3998.296547,0.0,2285.0154055555554,1330.9989972222224,213.14032027777773,112032.09472222214,3.8656373083333366,1.183408039999999,3.2115242611111103,94.1437050798611,59.12583333333346,18.209032666666662,24.304422222222207
2026-01-14 18:00:00,0.9750010166102853,12.099989833897146,0.459192027,86.92500914949257,0.4725015249154279,4.5202857142857145,0.375,1.04,0.49,87.02,11.94,1.0968571428571428,69.98,9.0,19.55,1.69,12.33952387,4.887777778,79.73333333,71.48,34.7,0.048,5.2700000000000005,2.39,9.02,2.9,0.03,0.18,54.51,10.49,0.052,1.990512334,0.22,16.830571428571428,0.1,95.39,0.87,0.59,1.18,22.39,29.859999999999996,0.2064285714285714,61.280070251425535,3.6372014952798777,3.8011469540055467,0.047935733528857445,0.023888484313228868,0.05810890178504493,0.436514018928693,3.992488233781264,3.814593445863358,0.07400553436939514,0.07379643841372477,0.028594311376687935,8.716857142857142,0.0,0.0,0.0,0.0,0.0,0.0,0.0,0.0,0.0,0.0,0.0,0.0,0.0,7.0,0.254488152,4.3946,0.01746,94.57733999999999,0.1646,0.12808,0.03178,0.6016,0.08454,1.0517281193,21.4078,34.7618,0.2562,0.41459999999999997,8.019,0.21459999999999999,0.1946,0.4254,33.052200000000006,1.1492,1.2943422275,1482.32,97.5,26.46153846153846,13.0,67.5,27.333333333333332,9.0,0.9618739379639862,178.9358333,167.05875,175.3394444,188.5638889,178.7632639,61.81727279277736,328.31927450990446,449.9256766926874,580.709732572272,356.5399270168673,58.741666666666646,59.567222222222085,158.31166666666667,55.47111111111115,61.86250000000026,57.79249999999975,49.96194444444439,53.53194444444436,43.92666666666678,39.65916666666668,135.38607083333355,515.0,42.45269794444445,300.0,95.68000000000025,2.7819291138888897,1.3483898444444453,1.4336928861111125,1200.0,3998.296547,0.0,2273.501430555555,1310.3367527777784,206.267326388889,112593.82972222232,3.8463016833333294,1.1954707583333328,3.029658541666666,92.9386543854167,59.101388888889,18.134380277777762,24.585889583333348
2026-01-14 19:00:00,0.974946413025911,12.10053586974089,0.459192027,86.9245177172332,0.47241961953886663,4.528666666666667,0.375,1.04,0.49,87.02,11.94,1.1111666666666666,69.98,9.0,19.55,1.69,12.33952387,4.887777778,79.73333333,71.48,34.7,0.04800000000000001,5.27,2.39,9.02,2.9,0.03,0.18000000000000002,54.51,10.49,0.052,1.990512334,0.22,16.900666666666666,0.10000000000000002,95.39,0.87,0.59,1.18,22.39,29.859999999999996,0.208,61.225468005442586,3.6515029015327105,3.793116007101785,0.0487964380527397,0.024031931691739918,0.0585394261959215,0.43557526312474976,4.004781903308157,3.861318131739772,0.07544051447490403,0.07609151545863789,0.028571328201733307,8.245,0.0,0.0,0.0,0.0,0.0,0.0,0.0,0.0,0.0,0.0,0.0,0.0,0.0,7.0,0.254488152,4.404615384615385,0.017880230769230766,94.60724298461538,0.1687446153846154,0.12668126153846154,0.028959215384615385,0.5639384615384615,0.08193784615384615,1.0473531033384615,21.359384615384617,34.66123076923077,0.2423076923076923,0.4218461538461538,8.101384615384616,0.22230769230769232,0.20046153846153847,0.4195384615384615,33.09415384615385,1.1678461538461538,1.2921511326153845,1478.0923076923077,97.5,26.46153846153846,13.0,67.5,27.333333333333332,9.0,0.9618739379639862,178.9358333,167.05875,175.3394444,188.5638889,178.7632639,61.81727279277736,328.31927450990446,449.9256766926874,580.709732572272,356.5399270168673,59.65833333333324,60.69805555555558,130.9522222222222,55.35305555555544,54.29888888888874,57.53083333333352,49.8774999999996,53.48111111111104,44.083333333333336,39.16999999999996,144.22038138888922,517.875,42.002883027777806,300.0,95.68000000000025,2.7582946722222217,1.3483139305555556,1.409873451388888,1200.0,3998.296547,0.0,2326.5992305555565,1346.4354416666665,223.27912333333353,113592.97666666667,3.8118605972222213,1.1758028783333339,3.168362572222221,94.10920053402782,59.26583333333335,18.236617500000005,25.179109305555528
2026-01-14 20:00:00,0.9749735053965194,12.100264946034807,0.459192027,86.92476154856867,0.4724602580947792,4.530857142857143,0.375,1.04,0.49,87.02,11.94,1.1125714285714285,69.98,9.0,19.55,1.69,12.33952387,4.887777778,79.73333333,71.48,34.7,0.048,5.2700000000000005,2.39,9.02,2.9,0.03,0.18,54.51,10.49,0.052,1.990512334,0.22,16.87357142857143,0.1,95.39,0.87,0.59,1.18,22.39,29.859999999999996,0.208,61.32522479453967,3.6101155288771523,3.7853341905046802,0.048866891825334394,0.024054150822544258,0.05804033447825229,0.4284179883223875,3.9614490765033223,3.8120029141263347,0.07409118047716348,0.07669846560043282,0.028665836319885535,8.252857142857142,0.0,0.0,0.0,0.0,0.0,0.0,0.0,0.0,0.0,0.0,0.0,0.0,0.0,7.0,0.254488152,4.450769230769231,0.01668253846153846,94.74967283076924,0.15619076923076924,0.12349387692307692,0.03855136923076923,0.4033230769230769,0.0613163076923077,1.043398486723077,21.25323076923077,34.57353846153846,0.2653846153846154,0.4403076923076923,8.11523076923077,0.2453846153846154,0.20507692307692307,0.4149230769230769,33.13569230769231,1.2463076923076923,1.2883073687692308,1479.0153846153846,97.5,26.46153846153846,13.0,67.5,27.333333333333332,9.0,0.9618739379639862,178.9358333,167.05875,175.3394444,188.5638889,178.7632639,61.81727279277736,328.31927450990446,449.9256766926874,580.709732572272,356.5399270168673,59.18527777777789,59.23083333333328,111.52000000000004,55.98277777777804,54.20305555555588,57.359444444444215,49.96527777777768,53.420833333333235,44.817222222222085,40.29111111111107,154.3795366666661,531.2416666666667,42.75658730555551,300.0,97.68355555555597,2.7494373111111114,1.3482789194444447,1.4012642277777787,1200.0,3998.296547,0.0,2325.8908277777787,1341.4547138888886,228.56416527777768,112585.51444444447,3.847169963888889,1.1813857430555565,3.343613394444446,95.45528860833326,59.53666666666683,18.662254944444435,24.987124083333306
2026-01-14 21:00:00,0.9749472792474715,12.100527207525287,0.459192027,86.92452551322724,0.4724209188712071,4.5407142857142855,0.375,1.04,0.49,87.02,11.94,1.099,69.98,9.0,19.55,1.69,12.33952387,4.887777778,79.73333333,71.48,34.7,0.048,5.2700000000000005,2.39,9.02,2.9,0.03,0.18,54.51,10.49,0.052,1.990512334,0.22,16.802,0.1,95.39,0.87,0.59,1.18,22.39,29.859999999999996,0.20714285714285713,61.11697228696614,3.691350162810211,3.793978014312728,0.04927600440188298,0.024104009475710446,0.05917955635571417,0.4403559273009095,4.044844666388393,3.927157499130556,0.07733878344761232,0.07705636142088583,0.028486320309598637,8.622857142857143,0.0,0.0,0.0,0.0,0.0,0.0,0.0,0.0,0.0,0.0,0.0,0.0,0.0,7.0,0.254488152,4.496923076923077,0.015484846153846155,94.89210267692309,0.14363692307692308,0.12030649230769232,0.04814352307692307,0.2427076923076923,0.040694769230769236,1.0394438701076925,21.147076923076924,34.485846153846154,0.28846153846153844,0.4587692307692308,8.129076923076925,0.2684615384615385,0.20969230769230768,0.41030769230769226,33.17723076923077,1.324769230769231,1.284463604923077,1479.9384615384615,97.5,26.46153846153846,13.0,67.5,27.333333333333332,9.0,0.9618739379639862,178.9358333,167.05875,175.3394444,188.5638889,178.7632639,61.81727279277736,328.31927450990446,449.9256766926874,580.709732572272,356.5399270168673,59.78916666666659,59.55444444444441,122.19750000000018,56.406111111111166,53.96166666666663,57.04388888888905,49.88055555555529,53.34611111111091,45.22611111111096,40.67722222222223,159.93540472222261,536.9472222222222,43.578505111111106,298.0833333333333,93.96715683650588,2.6865997305555585,1.3481812694444444,1.3380669586111107,1200.0,3998.296547,0.0,2303.613249999999,1379.3680444444446,230.01387277777778,110327.38138888893,3.9228162833333298,1.1270631425000004,3.4584619277777784,95.71227445902782,59.02444444444447,18.934437472222214,24.514419805555534
2026-01-14 22:00:00,0.9748820941028216,12.101179058971784,0.459192027,86.9239388469254,0.4723231411542323,4.543142857142857,0.375,1.04,0.49,87.02,11.94,1.132,69.98,9.0,19.55,1.69,12.33952387,4.887777778,79.73333333,71.48,34.7,0.048,5.2700000000000005,2.39,9.02,2.9,0.03,0.18,54.51,10.49,0.052,1.990512334,0.22,16.72357142857143,0.1,95.39,0.87,0.59,1.18,22.39,29.859999999999996,0.22199999999999998,61.24831327450402,3.6414667351979544,3.7905127002090144,0.04887265836759335,0.02404741730885396,0.058435642556788084,0.4336116969978548,3.9940949102502077,3.8513428769796825,0.07517803595027907,0.07640605888378507,0.028594892188010822,8.561857142857145,0.0,0.0,0.0,0.0,0.0,0.0,0.0,0.0,0.0,0.0,0.0,0.0,0.0,7.0,0.254488152,4.439333333333334,0.015496,94.99813686666667,0.14756,0.1234792,0.05406193333333333,0.1872,0.03473266666666667,1.0223970966666667,20.715333333333334,34.400666666666666,0.3973333333333333,0.4926666666666667,8.078666666666667,0.27,0.224,0.4053333333333333,33.656,1.2553333333333334,1.2625129278666667,1478.6,97.5,26.46153846153846,13.0,67.5,27.333333333333332,9.0,0.9618739379639862,178.9358333,167.05875,175.3394444,188.5638889,178.7632639,61.81727279277736,328.31927450990446,449.9256766926874,580.709732572272,356.5399270168673,71.24555555555554,59.23694444444432,101.29777777777781,98.24555555555548,53.77138888888902,56.864999999999775,49.950277777777735,53.23666666666686,45.86361111111101,41.010000000000055,170.43194000000014,543.9722222222222,43.20784588888888,297.0,97.7040000000004,2.6826412138888887,1.3484356722222233,1.3341609166666668,1200.0,3998.296547,0.0,2300.1719750000016,1382.0965194444443,232.49655638888905,110440.83611111107,3.9208560194444457,1.1140648141666665,3.5327932194444456,96.83223205000002,58.32055555555562,18.650752694444424,24.517819666666647
2026-01-14 23:00:00,0.9675937029418709,12.014595208802005,0.459192027,87.01781108825612,0.4424062970581292,4.887,0.375,1.04,0.49,87.02,11.94,1.1555,69.98,9.0,19.55,1.69,12.33952387,4.887777778,79.73333333,71.48,34.7,0.04900000000000001,5.2,2.26,9.2,2.74,0.031,0.17,54.84,10.28,0.051,1.9769230770000001,0.22,16.587666666666667,0.10000000000000002,95.39,0.87,0.59,1.18,22.39,29.859999999999996,0.3045,60.95884339306388,3.774483643140186,3.8321069664705725,0.04727704023438741,0.023742213555743703,0.05964047076655784,0.4618931467719772,4.137510384757829,3.9639182401228523,0.07801610805556682,0.07058038129219849,0.02827618194719771,8.083333333333334,0.0,0.0,0.0,0.0,0.0,0.0,0.0,0.0,0.0,0.0,0.0,0.0,0.0,7.0,0.254488152,4.374333333333333,0.0155935,95.10157136666668,0.15266,0.1271062,0.059717933333333334,0.1392,0.029817666666666666,1.0044151691666667,20.260333333333335,34.31566666666667,0.5123333333333333,0.5276666666666667,8.023666666666667,0.27,0.239,0.4003333333333334,34.166000000000004,1.1753333333333333,1.2392688998666668,1477.1,97.5,26.46153846153846,13.0,67.5,27.333333333333332,9.0,0.9618739379639862,178.9358333,167.05875,175.3394444,188.5638889,178.7632639,61.81727279277736,328.31927450990446,449.9256766926874,580.709732572272,356.5399270168673,148.1752777777778,58.912499999999866,100.29305555555555,231.3700000000003,53.55583333333365,56.68611111111114,50.16388888888888,53.17944444444443,45.841666666666626,40.831111111111085,177.8485158333336,550.0,41.79209272222222,297.0,92.64571051817681,2.6739405888888905,1.3461594472222227,1.3277155999999999,1200.0,3998.296547,0.0,2262.352636111112,1390.428988888888,233.22691805555542,110597.91250000002,3.91462188611111,1.1154850797222218,3.8321839111111085,97.8149283479167,57.28555555555574,18.08130805555555,25.188561166666634
2026-01-15 00:00:00,0.9674283305305663,12.019721753552444,0.459192027,87.01284991591699,0.4425716694694337,4.522428571428572,0.375,1.04,0.49,87.02,11.94,1.1815714285714287,69.98,9.0,19.55,1.69,12.33952387,5.11,78.75444444,71.48,34.7,0.049,5.2,2.26,9.2,2.7399999999999998,0.031,0.17,54.839999999999996,10.28,0.051,1.976923077,0.22,16.585285714285714,0.1,95.39,0.87,0.59,1.18,22.39,29.859999999999996,0.3028571428571429,60.30609854129193,4.075332929481917,3.9272259380903995,0.04358200470578249,0.023037209634280853,0.062340351003718986,0.5261905340359796,4.4621394140045165,4.21564416824945,0.08434076884524304,0.05716036654810408,0.027554401294363148,6.857285714285714,0.0,0.0,0.0,0.0,0.0,0.0,0.0,0.0,0.0,0.0,0.0,0.0,0.0,7.0,0.254488152,4.3966666666666665,0.015813333333333332,94.9316846,0.1514,0.1175624,0.053644333333333336,0.28746666666666665,0.045762,1.0142707057333333,20.203333333333333,34.486000000000004,0.5093333333333333,0.48733333333333334,8.084,0.26466666666666666,0.21866666666666668,0.4,34.00266666666667,1.234,1.2520333177333334,1478.6,97.5,26.46153846153846,13.0,67.5,27.333333333333332,9.0,0.9618739379639862,178.9358333,167.05875,175.3394444,188.5638889,178.7632639,61.81727279277736,328.31927450990446,449.9256766926874,580.709732572272,356.5399270168673,157.12944444444457,57.7497222222222,98.25277777777775,162.35138888888892,53.34083333333312,56.017222222221974,50.203888888888926,53.09388888888906,45.92055555555561,41.52666666666684,191.82049805555576,550.8194444444445,42.27788688888885,297.0,95.68000000000025,2.681954008333333,1.3480528916666674,1.3338534727777787,1200.0,3998.296547,0.0,2247.0708638888887,1369.1247416666663,230.08750611111108,109269.66611111106,3.9614446527777765,1.1239413736111112,3.9331516916666653,99.66621599236115,56.76472222222222,18.53841205555558,25.307147416666673
2026-01-15 01:00:00,0.9674400523240383,12.019358377954811,0.459192027,87.01320156972116,0.4425599476759617,4.576833333333333,0.375,1.04,0.49,87.02,11.94,1.1900000000000002,69.98,9.0,19.55,1.69,12.33952387,5.11,78.75444444,71.48,34.7,0.04900000000000001,5.2,2.26,9.2,2.74,0.031,0.17,54.84,10.28,0.051,1.9769230769999997,0.22,16.611166666666666,0.10000000000000002,95.39,0.87,0.59,1.18,22.39,29.859999999999996,0.30233333333333334,60.003046326183835,4.066391967909837,3.7526931532920504,0.05786802742899144,0.025478796616651558,0.06639361941169354,0.46962902589658273,4.40956525623285,4.683621035464,0.09966915939356798,0.09767975495009652,0.02773080608396768,6.829999999999999,0.0,0.0,0.0,0.0,0.0,0.0,0.0,0.0,0.0,0.0,0.0,0.0,0.0,7.0,0.254488152,4.475,0.01545,94.9211,0.1335,0.10295,0.0733,0.24400000000000002,0.034699999999999995,1.0002740267999999,19.7345,34.2385,0.5605,0.494,8.151,0.34249999999999997,0.2165,0.36150000000000004,34.237,1.4385000000000001,1.23837425095,1464.05,97.5,26.46153846153846,13.0,67.5,27.333333333333332,9.0,0.9618739379639862,178.9358333,167.05875,175.3394444,188.5638889,178.7632639,61.81727279277736,328.31927450990446,449.9256766926874,580.709732572272,356.5399270168673,121.5127777777778,56.554722222222104,84.1161111111112,130.4116666666667,53.19277777777799,55.68861111111114,50.0947222222225,53.03416666666659,45.91166666666655,41.31305555555546,203.0175336111111,555.0,43.53279358333329,297.0,93.65600000000009,2.6885689305555576,1.3477616972222226,1.340831072222223,1200.0,3998.296547,0.0,2227.601511111111,1331.2748944444434,225.5980505555555,106803.26972222216,4.051366472222223,1.1271483427777775,3.9340438638888915,101.14982320347222,56.38138888888865,18.572410277777774,24.08962688888886
2026-01-15 02:00:00,0.9674501948854152,12.019043958552126,0.459192027,87.01350584656245,0.4425498051145848,4.708833333333334,0.375,1.04,0.49,87.02,11.94,1.1623333333333334,69.98,9.0,19.55,1.69,12.33952387,5.11,78.75444444,71.48,34.7,0.04900000000000001,5.2,2.26,9.2,2.74,0.031,0.17,54.84,10.28,0.051,1.9769230769999997,0.22,16.629166666666666,0.10000000000000002,95.39,0.87,0.59,1.18,22.39,29.859999999999996,0.28099999999999997,60.449060442180006,3.9117997089513543,3.762710372797821,0.05490435503622303,0.02501079786907261,0.06358850400330418,0.4553345608210473,4.25747730215081,4.391190998649962,0.09109717423541042,0.09081449461801226,0.028048546538960082,6.936,0.0,0.0,0.0,0.0,0.0,0.0,0.0,0.0,0.0,0.0,0.0,0.0,0.0,7.0,0.254488152,4.498142857142857,0.015364285714285714,94.937,0.12728571428571428,0.10091428571428572,0.08088571428571428,0.2129285714285714,0.02747857142857143,0.9865978878642857,19.4975,34.09942857142857,0.5152857142857142,0.4935714285714286,8.119928571428572,0.3845,0.21542857142857144,0.3445714285714286,34.562714285714286,1.5272142857142856,1.221530665192857,1456.4642857142858,97.5,26.46153846153846,13.0,67.5,27.333333333333332,9.0,0.9618739379639862,178.9358333,167.05875,175.3394444,188.5638889,178.7632639,61.81727279277736,328.31927450990446,449.9256766926874,580.709732572272,356.5399270168673,80.83388888888898,58.15611111111131,82.13500000000003,105.41444444444437,53.160277777777914,55.68000000000009,50.14750000000025,53.02000000000001,46.26027777777768,42.677222222222206,202.35630444444428,552.6805555555555,42.942366916666664,297.0,88.31999999999977,2.71185368611111,1.3481674027777786,1.3637955499999992,1200.0,3998.296547,0.0,2231.5219472222216,1301.670833333334,218.4187555555556,106366.07527777784,4.066104600000001,1.124962109166666,3.828936825000001,101.06221033888886,55.910277777777374,18.29381244444446,24.30664102777775
2026-01-15 03:00:00,0.9674394780119565,12.01937618162935,0.459192027,87.0131843403587,0.4425605219880435,4.689166666666666,0.375,1.04,0.49,87.02,11.94,1.1558333333333335,69.98,9.0,19.55,1.69,12.33952387,5.11,78.75444444,71.48,34.7,0.04900000000000001,5.2,2.26,9.2,2.74,0.031,0.17,54.84,10.28,0.051,1.9769230769999997,0.22,16.548000000000002,0.10000000000000002,95.39,0.87,0.59,1.18,22.39,29.859999999999996,0.2805,60.9423932659877,3.7457584845449308,3.781077475218339,0.051093070429952446,0.024400885072789286,0.06039249515731834,0.4424029435658953,4.096027853349515,4.056037069597953,0.08120285055831088,0.08166312119176171,0.02838295279893563,8.182666666666666,0.0,0.0,0.0,0.0,0.0,0.0,0.0,0.0,0.0,0.0,0.0,0.0,0.0,7.0,0.254488152,4.472428571428571,0.015792857142857143,94.81700000000001,0.13585714285714287,0.10434285714285714,0.06545714285714285,0.34578571428571425,0.04333571428571428,0.9932915182928572,19.6475,34.32228571428571,0.40385714285714286,0.45071428571428573,8.072785714285715,0.35450000000000004,0.1982857142857143,0.3617142857142857,34.55414285714286,1.4886428571428572,1.2269183724785713,1462.892857142857,97.5,26.46153846153846,13.0,67.5,27.333333333333332,9.0,0.9618739379639862,178.9358333,167.05875,175.3394444,188.5638889,178.7632639,61.81727279277736,328.31927450990446,449.9256766926874,580.709732572272,356.5399270168673,71.55416666666643,59.209722222222325,140.2247222222223,95.28999999999984,53.155555555555516,55.63805555555561,50.26999999999974,52.99527777777791,47.29972222222233,50.04499999999997,179.14385527777782,542.7083333333334,43.63983483333329,297.0,88.31999999999977,2.7281940805555562,1.3479732972222238,1.380179303611112,1200.0,3998.296547,0.0,2288.181841666667,1321.1062611111108,220.9667238888891,108961.41194444445,3.9651685750000025,1.1582753577777776,3.4779128000000035,97.98656082430557,55.63833333333346,18.723766000000023,24.181110222222213
