Repository: saikumar-voptimai/evonith_bf_webapp

# Evonith BF2 — Blast Furnace Intelligence Platform

Monitoring, modelling and optimisation of **Blast Furnace 2 (BF2)** at Evonith Steel: live telemetry from InfluxDB,
manual plant reports from Neon PostgreSQL, a two-zone energy model of the furnace, blend and fuel optimisers, a
conversational assistant (FurnaceMind) and a live digital twin evaluated every hour.

The platform has three deployable parts that share one Python service layer, plus the shared data library:

| Part | Path | What it is |
|---|---|---|
| **Streamlit app** (legacy) | `src/app.py`, `src/custom_pages/` | The original 11-page dashboard; still the home of the model pages. Served under `/legacy` in production |

File: src/assets/data/V10_df_filtered.csv (part 92 of 166)
datetime,Hot Blast PressureBar,Hot Blast Temp.oC,Hot Blast VolumeNm3/Hr.,O2 Enrichment %,OxygenFlowNm3/Hr.,PermeabilityKgs/Hr.,RAFToC,SteamKgs/Hr.,TopPressureBar,TuyereVelocitym/s,Differential PressureTotalBar,Charges/Hrs.,StockRodLevel,COKE_ASH%,COKE_FC%,COKE_IM%,COKE_MOIST%,COKE_MT,COKE_VM%,NUTCOKE_ASH%,NUTCOKE_FC%,NUTCOKE_IM%,NUTCOKE_MOIST%,NUTCOKE_MT,NUTCOKE_VM%,PCI_2_%Ash,PCI_2_%FC,PCI_2_%IM,PCI_2_MT,PCI_2_%VM,Sinter_SP_MT,Sinter_SP_02_Al2O3%,Sinter_SP_02_Basicity,Sinter_SP_02_CaO%,Sinter_SP_02_Cold_Strength_AI,Sinter_SP_02_Cold_strength_TI,Sinter_SP_02_Fe(T)%,Sinter_SP_02_FeO%,Sinter_SP_02_Hot_strength_RDI,Sinter_SP_02_Hot_strength_RI,Sinter_SP_02_K2O%,Sinter_SP_02_MgO%,Sinter_SP_02_MnO%,Sinter_SP_02_Na2O%,Sinter_SP_02_P%,Sinter_SP_02_SiO2%,Sinter_SP_02_TiO2%,ORE_%Al2O3,ORE_%CaO,ORE_%Fe(T),ORE_%K2O,ORE_%LOI,ORE_%MgO,ORE_%MnO,ORE_MT,ORE_%Na2O,ORE_%P,ORE_%SiO2,ORE_%TiO2,ORE_%TM,Geomin Type,FLUX_Al2O3%,FLUX_CaO%,FLUX_Fe2O3%,FLUX_LOI%,FLUX_MgO%,FLUX_MT,FLUX_SiO2%,FLUX_TM%,COKE_DISCHARGE_TIME,WEIGHTED_COKE_ANGLE,TOTAL_COKE_PORTIONS,NON_COKE_DISCHARGE_TIME,WEIGHTED_NON_COKE_ANGLE,TOTAL_NON_COKE_PORTIONS,UnitCost Lakhs/Thm,ActualKg/Thm.,FurnaceTopGasAnalysisCO2ETACO,Act. Fuel RateKg/Thm.,Coke Rate Kg/Thm,ProductionTonnesPerHr
2024-11-07 21:00:00,2.35,1104.0,110827.0,1.780412482,2449.0,1395.0,2312.0,0.0,1.02,259.0,1.33,7.0,1.3,10.95,87.68,0.39,3.2,301.957,0.98,11.16,87.35,0.44,6.5,25.309333336999998,1.05,9.84,70.33,1.1,52.7,18.73,830.8566667,2.075,2.001856719,10.42,4.91,80.62222222,55.47,9.49,25.35846154,63.55,0.0905,1.92,0.33,0.0515,0.0705,5.205,0.17,2.921321402,0.121949655,60.58485929,0.022340334,3.432584032,0.057994959,0.065407137,291.6647956,0.017398488,0.083183732,2.956629902,0.206977158,4.819829421,2.0,0.59,0.0,1.06,1.38,0.0,15.60333333,94.96,0.2,83.0,27.09090909,11.0,60.0,28.5,8.0,130.94,92.0,40.72863148,567.0,475.0,81.30434783
2024-11-07 22:00:00,2.31,1110.0,110680.0,1.764584705,2424.0,1443.0,2314.0,0.0,1.03,262.0,1.28,7.0,1.3,10.95,87.68,0.39,3.2,301.957,0.98,11.16,87.35,0.44,6.5,25.309333336999998,1.05,9.84,70.33,1.1,52.7,18.73,830.8566667,2.075,2.001856719,10.42,4.91,80.62222222,55.47,9.49,25.35846154,63.55,0.0905,1.92,0.33,0.0515,0.0705,5.205,0.17,2.921321402,0.121949655,60.58485929,0.022340334,3.432584032,0.057994959,0.065407137,291.6647956,0.017398488,0.083183732,2.956629902,0.206977158,4.819829421,2.0,0.59,0.0,1.06,1.38,0.0,15.60333333,94.96,0.2,83.0,27.09090909,11.0,60.0,28.5,8.0,130.2775,87.0,39.95811031,562.0,475.0,81.83908046
2024-11-07 23:00:00,2.32,1098.0,110622.0,1.748036424,2400.0,1408.0,2322.0,0.0,1.01,259.0,1.31,6.0,1.3,10.88,87.82,0.36,3.7,300.947,0.94,11.12,87.42,0.42,6.1,25.338666670000002,1.04,9.69,70.24,1.16,50.64666667,18.91,872.8733333,2.075,1.981245169,10.57,4.755555556,81.06666667,55.29,9.46,26.31538462,63.55,0.09,1.88,0.35,0.0525,0.0715,5.335,0.18,3.468449635,0.082710603,59.5301817,0.022875729,3.650240515,0.067291281,0.07108117,252.6158628,0.016726892,0.071479051,3.137919971,0.249766991,4.346571734,2.0,0.55,0.0,1.09,1.3,0.0,17.82666667,96.18,0.2,83.0,27.09090909,11.0,60.0,28.5,8.0,129.88,84.0,40.46014409,559.0,475.0,75.35714286
2024-11-08 00:00:00,2.71,1153.0,113018.0,2.141374969,3004.0,1374.0,2267.0,0.0,1.33,252.0,1.38,7.0,1.3,10.86,87.78,0.41,3.2,288.9293333,0.95,11.04,87.46,0.45,6.0,22.823333337,1.05,10.1,70.12,1.2,81.66328,18.58,1009.698,1.965,1.876076894,9.765,4.801111111,81.53444444,55.99,9.585,34.035,69.06,0.104,1.88,0.39,0.0465,0.0685,5.205,0.18,2.567931714,0.185206829,62.48400525,0.022485227,2.275620486,0.065088641,0.054970453,121.84,0.014041366,0.03955023,5.171621799,0.141148391,3.698227183,2.0,0.63,0.0,1.2,1.24,0.0,19.45,94.59,0.6,97.0,26.69230769,13.0,60.0,28.5,8.0,122.0625,125.0,40.58005753,547.0,422.0,90.0
2024-11-08 01:00:00,2.73,1101.0,114422.0,2.129319429,2996.0,1408.0,2212.0,857.0,1.38,245.0,1.35,7.0,1.3,10.86,87.78,0.41,3.2,288.9293333,0.95,11.04,87.46,0.45,6.0,22.823333337,1.05,10.1,70.12,1.2,81.66328,18.58,1009.698,1.965,1.876076894,9.765,4.801111111,81.53444444,55.99,9.585,34.035,69.06,0.104,1.88,0.39,0.0465,0.0685,5.205,0.18,2.567931714,0.185206829,62.48400525,0.022485227,2.275620486,0.065088641,0.054970453,121.84,0.014041366,0.03955023,5.171621799,0.141148391,3.698227183,2.0,0.63,0.0,1.2,1.24,0.0,19.45,94.59,0.6,97.0,26.69230769,13.0,60.0,28.5,8.0,121.4575,111.0,42.93920536,538.0,427.0,89.81981982
2024-11-08 02:00:00,2.71,1093.0,114246.0,2.141291259,3005.0,1406.0,2198.0,953.0,1.36,243.0,1.35,7.0,1.3,10.86,87.78,0.41,3.2,288.9293333,0.95,11.04,87.46,0.45,6.0,22.823333337,1.05,10.1,70.12,1.2,81.66328,18.58,1009.698,1.965,1.876076894,9.765,4.801111111,81.53444444,55.99,9.585,34.035,69.06,0.104,1.88,0.39,0.0465,0.0685,5.205,0.18,2.567931714,0.185206829,62.48400525,0.022485227,2.275620486,0.065088641,0.054970453,121.84,0.014041366,0.03955023,5.171621799,0.141148391,3.698227183,2.0,0.63,0.0,1.2,1.24,0.0,19.45,94.59,0.6,97.0,26.69230769,13.0,60.0,28.5,8.0,121.09,112.0,42.81602303,537.0,425.0,88.75
2024-11-08 03:00:00,2.72,1099.0,114483.0,2.134463657,2998.0,1419.0,2194.0,1065.0,1.37,244.0,1.35,6.0,1.3,10.86,87.78,0.41,3.2,288.9293333,0.95,11.04,87.46,0.45,6.0,22.823333337,1.05,10.1,70.12,1.2,81.66328,18.58,1009.698,1.965,1.876076894,9.765,4.801111111,81.53444444,55.99,9.585,34.035,69.06,0.104,1.88,0.39,0.0465,0.0685,5.205,0.18,2.567931714,0.185206829,62.48400525,0.022485227,2.275620486,0.065088641,0.054970453,121.84,0.014041366,0.03955023,5.171621799,0.141148391,3.698227183,2.0,0.63,0.0,1.2,1.24,0.0,19.45,94.59,0.6,97.0,26.69230769,13.0,60.0,28.5,8.0,120.825,110.0,42.70582571,535.0,425.0,82.45454545
2024-11-08 04:00:00,2.71,1104.0,115166.0,2.126421824,3002.0,1430.0,2197.0,1148.0,1.37,247.0,1.34,7.0,1.3,10.86,87.78,0.41,3.2,288.9293333,0.95,11.04,87.46,0.45,6.0,22.823333337,1.05,10.1,70.12,1.2,81.66328,18.58,1009.698,1.965,1.876076894,9.765,4.801111111,81.53444444,55.99,9.585,34.035,69.06,0.104,1.88,0.39,0.0465,0.0685,5.205,0.18,2.567931714,0.185206829,62.48400525,0.022485227,2.275620486,0.065088641,0.054970453,121.84,0.014041366,0.03955023,5.171621799,0.141148391,3.698227183,2.0,0.63,0.0,1.2,1.24,0.0,19.45,94.59,0.6,97.0,26.69230769,13.0,60.0,28.5,8.0,121.09,112.0,42.81953088,537.0,425.0,88.39285714
2024-11-08 05:00:00,2.72,1108.0,114638.0,2.127355364,2997.0,1409.0,2213.0,916.0,1.37,246.0,1.35,7.0,1.3,10.86,87.78,0.41,3.2,288.9293333,0.95,11.04,87.46,0.45,6.0,22.823333337,1.05,10.1,70.12,1.2,81.66328,18.58,1009.698,1.965,1.876076894,9.765,4.801111111,81.53444444,55.99,9.585,34.035,69.06,0.104,1.88,0.39,0.0465,0.0685,5.205,0.18,2.567931714,0.185206829,62.48400525,0.022485227,2.275620486,0.065088641,0.054970453,121.84,0.014041366,0.03955023,5.171621799,0.141148391,3.698227183,2.0,0.63,0.0,1.2,1.24,0.0,19.45,94.59,0.6,97.0,26.69230769,13.0,60.0,28.5,8.0,121.2225,113.0,42.81971898,538.0,425.0,88.05309735
2024-11-08 06:00:00,2.69,1097.0,114212.0,2.138625414,2999.0,1429.0,2199.0,994.0,1.35,245.0,1.34,8.0,1.3,10.86,87.78,0.41,3.2,288.9293333,0.95,11.04,87.46,0.45,6.0,22.823333337,1.05,10.1,70.12,1.2,81.66328,18.58,1009.698,1.965,1.876076894,9.765,4.801111111,81.53444444,55.99,9.585,34.035,69.06,0.104,1.88,0.39,0.0465,0.0685,5.205,0.18,2.567931714,0.185206829,62.48400525,0.022485227,2.275620486,0.065088641,0.054970453,121.84,0.014041366,0.03955023,5.171621799,0.141148391,3.698227183,2.0,0.63,0.0,1.2,1.24,0.0,19.45,94.59,0.6,97.0,26.69230769,13.0,60.0,28.5,8.0,120.825,110.0,43.2425979,535.0,425.0,96.36363636
2024-11-08 07:00:00,2.69,1097.0,114115.0,2.133262069,3001.0,1453.0,2226.0,627.0,1.38,245.0,1.31,7.0,1.3,10.86,87.78,0.41,3.2,288.9293333,0.95,11.04,87.46,0.45,6.0,22.823333337,1.05,10.1,70.12,1.2,81.66328,18.58,1009.698,1.965,1.876076894,9.765,4.801111111,81.53444444,55.99,9.585,34.035,69.06,0.104,1.88,0.39,0.0465,0.0685,5.205,0.18,2.567931714,0.185206829,62.48400525,0.022485227,2.275620486,0.065088641,0.054970453,121.84,0.014041366,0.03955023,5.171621799,0.141148391,3.698227183,2.0,0.63,0.0,1.2,1.24,0.0,19.45,94.59,0.6,97.0,26.69230769,13.0,60.0,28.5,8.0,120.6925,109.0,43.08243728,534.0,425.0,87.79816514
2024-11-08 08:00:00,2.71,1093.0,113367.0,2.133215884,2998.0,1418.0,2253.0,115.0,1.38,242.0,1.33,7.0,1.3,10.9,87.74,0.42,3.0,288.9293333,0.94,11.08,87.42,0.46,8.8,22.823333337,1.04,9.92,70.42,1.14,81.66328,18.52,1009.698,1.935,1.877033855,10.125,4.801111111,81.53444444,55.575,9.32,32.465,69.06,0.1045,1.93,0.39,0.0475,0.0685,5.395,0.18,2.073965857,0.084970453,63.15797111,0.013976362,2.148161523,0.035029547,0.049940906,121.84,0.011520683,0.029,5.049789888,0.086319764,3.250295469,2.0,0.7,0.0,0.93,1.21,0.0,19.45,96.41,0.8,97.0,26.69230769,13.0,60.0,28.5,8.0,120.9575,111.0,43.21105288,536.0,425.0,88.10810811
2024-11-08 09:00:00,2.68,1106.0,112307.0,2.15277386,3001.0,1423.0,2248.0,0.0,1.37,242.0,1.31,7.0,1.3,10.9,87.74,0.42,3.0,288.9293333,0.94,11.08,87.42,0.46,8.8,22.823333337,1.04,9.92,70.42,1.14,81.66328,18.52,1009.698,1.935,1.877033855,10.125,4.801111111,81.53444444,55.575,9.32,32.465,69.06,0.1045,1.93,0.39,0.0475,0.0685,5.395,0.18,2.073965857,0.084970453,63.15797111,0.013976362,2.148161523,0.035029547,0.049940906,121.84,0.011520683,0.029,5.049789888,0.086319764,3.250295469,2.0,0.7,0.0,0.93,1.21,0.0,19.45,96.41,0.8,97.0,26.69230769,13.0,60.0,28.5,8.0,121.62,116.0,42.13040363,541.0,425.0,87.93103448
2024-11-08 10:00:00,2.71,1096.0,112658.0,2.143210996,2997.0,1432.0,2245.0,0.0,1.39,241.0,1.32,7.0,1.3,10.9,87.74,0.42,3.0,288.9293333,0.94,11.08,87.42,0.46,8.8,22.823333337,1.04,9.92,70.42,1.14,81.66328,18.52,1009.698,1.935,1.877033855,10.125,4.801111111,81.53444444,55.575,9.32,32.465,69.06,0.1045,1.93,0.39,0.0475,0.0685,5.395,0.18,2.073965857,0.084970453,63.15797111,0.013976362,2.148161523,0.035029547,0.049940906,121.84,0.011520683,0.029,5.049789888,0.086319764,3.250295469,2.0,0.7,0.0,0.93,1.21,0.0,19.45,96.41,0.8,97.0,26.69230769,13.0,60.0,28.5,8.0,121.62,116.0,41.61025145,541.0,425.0,87.93103448
2024-11-08 11:00:00,2.71,1099.0,113268.0,2.134518275,3001.0,1401.0,2299.0,0.0,1.36,242.0,1.35,7.0,1.3,10.9,87.74,0.42,3.0,288.9293333,0.94,11.08,87.42,0.46,8.8,22.823333337,1.04,9.92,70.42,1.14,81.66328,18.52,1009.698,1.935,1.877033855,10.125,4.801111111,81.53444444,55.575,9.32,32.465,69.06,0.1045,1.93,0.39,0.0475,0.0685,5.395,0.18,2.073965857,0.084970453,63.15797111,0.013976362,2.148161523,0.035029547,0.049940906,121.84,0.011520683,0.029,5.049789888,0.086319764,3.250295469,2.0,0.7,0.0,0.93,1.21,0.0,19.45,96.41,0.8,97.0,26.69230769,13.0,60.0,28.5,8.0,121.0025,117.0,41.67883212,539.0,422.0,86.75213675
2024-11-08 12:00:00,2.68,1117.0,113512.0,2.129932322,3001.0,1423.0,2257.0,0.0,1.35,248.0,1.33,7.0,1.3,10.9,87.74,0.42,3.0,288.9293333,0.94,11.08,87.42,0.46,8.8,22.823333337,1.04,9.92,70.42,1.14,81.66328,18.52,1009.698,1.935,1.877033855,10.125,4.801111111,81.53444444,55.575,9.32,32.465,69.06,0.1045,1.93,0.39,0.0475,0.0685,5.395,0.18,2.073965857,0.084970453,63.15797111,0.013976362,2.148161523,0.035029547,0.049940906,121.84,0.011520683,0.029,5.049789888,0.086319764,3.250295469,2.0,0.7,0.0,0.93,1.21,0.0,19.45,96.41,0.8,97.0,26.69230769,13.0,60.0,28.5,8.0,121.2675,119.0,42.93346285,541.0,422.0,87.39495798
2024-11-08 13:00:00,2.73,1105.0,113589.0,2.131684542,2998.0,1370.0,2241.0,228.0,1.34,243.0,1.39,7.0,1.3,10.9,87.74,0.42,3.0,288.9293333,0.94,11.08,87.42,0.46,8.8,22.823333337,1.04,9.92,70.42,1.14,81.66328,18.52,1009.698,1.935,1.877033855,10.125,4.801111111,81.53444444,55.575,9.32,32.465,69.06,0.1045,1.93,0.39,0.0475,0.0685,5.395,0.18,2.073965857,0.084970453,63.15797111,0.013976362,2.148161523,0.035029547,0.049940906,121.84,0.011520683,0.029,5.049789888,0.086319764,3.250295469,2.0,0.7,0.0,0.93,1.21,0.0,19.45,96.41,0.8,97.0,26.69230769,13.0,60.0,28.5,8.0,121.135,118.0,43.28143713,540.0,422.0,86.86440678
2024-11-08 14:00:00,2.72,1084.0,111860.0,2.171226716,3000.0,1352.0,2218.0,438.0,1.34,236.0,1.38,6.0,1.3,10.9,87.74,0.42,3.0,288.9293333,0.94,11.08,87.42,0.46,8.8,22.823333337,1.04,9.92,70.42,1.14,81.66328,18.52,1009.698,1.935,1.877033855,10.125,4.801111111,81.53444444,55.575,9.32,32.465,69.06,0.1045,1.93,0.39,0.0475,0.0685,5.395,0.18,2.073965857,0.084970453,63.15797111,0.013976362,2.148161523,0.035029547,0.049940906,121.84,0.011520683,0.029,5.049789888,0.086319764,3.250295469,2.0,0.7,0.0,0.93,1.21,0.0,19.45,96.41,0.8,97.0,26.69230769,13.0,60.0,28.5,8.0,121.4,120.0,42.44088846,542.0,422.0,81.91666667
2024-11-08 15:00:00,2.69,1094.0,111602.0,2.172880503,3001.0,1389.0,2238.0,269.0,1.35,240.0,1.34,7.0,1.3,10.9,87.74,0.42,3.0,288.9293333,0.94,11.08,87.42,0.46,8.8,22.823333337,1.04,9.92,70.42,1.14,81.66328,18.52,1009.698,1.935,1.877033855,10.125,4.801111111,81.53444444,55.575,9.32,32.465,69.06,0.1045,1.93,0.39,0.0475,0.0685,5.395,0.18,2.073965857,0.084970453,63.15797111,0.013976362,2.148161523,0.035029547,0.049940906,121.84,0.011520683,0.029,5.049789888,0.086319764,3.250295469,2.0,0.7,0.0,0.93,1.21,0.0,19.45,96.41,0.8,97.0,26.69230769,13.0,60.0,28.5,8.0,120.34,112.0,41.70079499,534.0,422.0,88.83928571
2024-11-08 16:00:00,2.71,1118.0,114364.0,2.109847831,2995.0,1401.0,2277.0,0.0,1.35,248.0,1.36,7.0,1.3,10.84,87.82,0.4,2.8,288.9293333,0.94,11.0,87.54,0.42,9.4,22.823333337,1.04,9.8,70.4,1.12,81.66328,18.68,1009.698,1.93,1.874531476,9.86,4.801111111,81.53444444,55.88,9.26,33.25,69.06,0.107,1.925,0.4,0.047,0.067,5.26,0.17,2.124024951,0.180472751,62.78885752,0.021514773,2.126979645,0.070118188,0.040059094,121.84,0.013485227,0.040491136,5.20996717,0.098858175,3.297636244,2.0,0.46,0.0,0.7,1.4,0.0,19.45,96.91,0.6,97.0,26.69230769,13.0,60.0,28.5,8.0,120.4725,113.0,41.15514741,535.0,422.0,89.02654867
2024-11-08 17:00:00,2.72,1102.0,114331.0,2.116795276,3004.0,1391.0,2278.0,0.0,1.35,244.0,1.37,8.0,1.3,10.84,87.82,0.4,2.8,288.9293333,0.94,11.0,87.54,0.42,9.4,22.823333337,1.04,9.8,70.4,1.12,81.66328,18.68,1009.698,1.93,1.874531476,9.86,4.801111111,81.53444444,55.88,9.26,33.25,69.06,0.107,1.925,0.4,0.047,0.067,5.26,0.17,2.124024951,0.180472751,62.78885752,0.021514773,2.126979645,0.070118188,0.040059094,121.84,0.013485227,0.040491136,5.20996717,0.098858175,3.297636244,2.0,0.46,0.0,0.7,1.4,0.0,19.45,96.91,0.6,97.0,26.69230769,13.0,60.0,28.5,8.0,120.4725,113.0,41.42581888,535.0,422.0,89.02654867
2024-11-08 18:00:00,2.7,1115.0,114062.0,2.118961089,3000.0,1439.0,2248.0,0.0,1.37,248.0,1.33,7.0,1.3,10.84,87.82,0.4,2.8,288.9293333,0.94,11.0,87.54,0.42,9.4,22.823333337,1.04,9.8,70.4,1.12,81.66328,18.68,1009.698,1.93,1.874531476,9.86,4.801111111,81.53444444,55.88,9.26,33.25,69.06,0.107,1.925,0.4,0.047,0.067,5.26,0.17,2.124024951,0.180472751,62.78885752,0.021514773,2.126979645,0.070118188,0.040059094,121.84,0.013485227,0.040491136,5.20996717,0.098858175,3.297636244,2.0,0.46,0.0,0.7,1.4,0.0,19.45,96.91,0.6,97.0,26.69230769,13.0,60.0,28.5,8.0,120.7375,115.0,42.83333333,537.0,422.0,94.43478261
2024-11-08 19:00:00,2.71,1143.0,114790.0,2.105529281,3000.0,1475.0,2270.0,0.0,1.41,254.0,1.3,7.0,1.3,10.84,87.82,0.4,2.8,288.9293333,0.94,11.0,87.54,0.42,9.4,22.823333337,1.04,9.8,70.4,1.12,81.66328,18.68,1009.698,1.93,1.874531476,9.86,4.801111111,81.53444444,55.88,9.26,33.25,69.06,0.107,1.925,0.4,0.047,0.067,5.26,0.17,2.124024951,0.180472751,62.78885752,0.021514773,2.126979645,0.070118188,0.040059094,121.84,0.013485227,0.040491136,5.20996717,0.098858175,3.297636244,2.0,0.46,0.0,0.7,1.4,0.0,19.45,96.91,0.6,97.0,26.69230769,13.0,60.0,28.5,8.0,121.4,120.0,42.5102188,542.0,422.0,90.41666667
2024-11-08 20:00:00,2.71,1098.0,115405.0,2.094314338,3000.0,1446.0,2247.0,0.0,1.38,247.0,1.33,7.0,1.3,10.84,87.82,0.4,2.8,288.9293333,0.94,11.0,87.54,0.42,9.4,22.823333337,1.04,9.8,70.4,1.12,81.66328,18.68,1009.698,1.93,1.874531476,9.86,4.801111111,81.53444444,55.88,9.26,33.25,69.06,0.107,1.925,0.4,0.047,0.067,5.26,0.17,2.124024951,0.180472751,62.78885752,0.021514773,2.126979645,0.070118188,0.040059094,121.84,0.013485227,0.040491136,5.20996717,0.098858175,3.297636244,2.0,0.46,0.0,0.7,1.4,0.0,19.45,96.91,0.6,97.0,26.69230769,13.0,60.0,28.5,8.0,121.4,120.0,41.22785732,542.0,422.0,85.83333333
2024-11-08 21:00:00,2.7,1130.0,115494.0,2.092004028,2999.0,1452.0,2266.0,0.0,1.37,254.0,1.33,7.0,1.3,10.84,87.82,0.4,2.8,288.9293333,0.94,11.0,87.54,0.42,9.4,22.823333337,1.04,9.8,70.4,1.12,81.66328,18.68,1009.698,1.93,1.874531476,9.86,4.801111111,81.53444444,55.88,9.26,33.25,69.06,0.107,1.925,0.4,0.047,0.067,5.26,0.17,2.124024951,0.180472751,62.78885752,0.021514773,2.126979645,0.070118188,0.040059094,121.84,0.013485227,0.040491136,5.20996717,0.098858175,3.297636244,2.0,0.46,0.0,0.7,1.4,0.0,19.45,96.91,0.6,97.0,26.69230769,13.0,60.0,28.5,8.0,121.4,120.0,40.93202018,542.0,422.0,87.83333333
2024-11-08 22:00:00,2.68,1152.0,113350.0,2.133685289,3002.0,1456.0,2255.0,0.0,1.38,254.0,1.3,7.0,1.3,10.84,87.82,0.4,2.8,288.9293333,0.94,11.0,87.54,0.42,9.4,22.823333337,1.04,9.8,70.4,1.12,81.66328,18.68,1009.698,1.93,1.874531476,9.86,4.801111111,81.53444444,55.88,9.26,33.25,69.06,0.107,1.925,0.4,0.047,0.067,5.26,0.17,2.124024951,0.180472751,62.78885752,0.021514773,2.126979645,0.070118188,0.040059094,121.84,0.013485227,0.040491136,5.20996717,0.098858175,3.297636244,2.0,0.46,0.0,0.7,1.4,0.0,19.45,96.91,0.6,97.0,26.69230769,13.0,60.0,28.5,8.0,122.3275,127.0,40.857896,549.0,422.0,94.40944882
2024-11-08 23:00:00,2.69,1162.0,113058.0,2.134207659,2995.0,1416.0,2261.0,0.0,1.36,255.0,1.33,8.0,1.3,10.65,87.99,0.41,3.7,284.5523333,0.95,11.02,87.52,0.44,8.0,23.115000000000002,1.02,9.75,70.35,1.18,83.24230567,18.72,998.3856667,1.9,1.798112543,9.44,4.933333333,80.26666667,56.22,10.265,34.82,69.06,0.104,1.85,0.425,0.046,0.067,5.25,0.17,2.064128502,0.142385506,63.20510587,0.01534313,1.941688308,0.039302802,0.0548257,123.7333333,0.012686261,0.03586056,5.121497037,0.087766918,3.179630927,2.0,0.44,0.0,0.77,1.38,0.0,13.17666667,96.29,0.4,97.0,26.69230769,13.0,60.0,28.5,8.0,122.0625,125.0,40.46367113,547.0,422.0,92.56
2024-11-09 00:00:00,2.71,1110.0,113514.0,2.34198631,3300.0,1340.0,2323.0,0.0,1.3,245.0,1.41,7.0,1.3,10.72,87.88,0.44,2.8,289.3686667,0.96,10.86,87.65,0.46,6.1,21.033000002999998,1.03,9.92,70.02,1.28,47.228248,18.78,876.9303333,1.955,1.966754065,10.945,4.8,82.2,54.975,9.66,27.82736842,66.16,0.084,1.875,0.325,0.051,0.063,5.565,0.17,1.023837966,0.048335698,26.38250279,0.007470062,0.922772416,0.013182463,0.021970772,126.1145197,0.001757662,0.009227724,4.055804476,0.051851021,1.669778658,1.0,0.5,0.0,0.81,1.28,0.0,21.78,96.24,0.2,97.0,26.69230769,13.0,60.0,28.5,8.0,125.0875,95.0,40.9489917,545.0,450.0,87.36842105
2024-11-09 08:00:00,2.7,1099.0,107079.0,2.266847842,3013.0,1277.0,2360.0,0.0,1.3,244.0,1.4,6.0,1.3,10.88,87.72,0.43,2.9,289.3686667,0.97,11.98,86.51,0.47,5.5,21.033000002999998,1.04,9.98,70.19,1.31,47.228248,18.52,876.9303333,1.865,1.843447933,12.13,4.8,82.2,53.37,8.92,28.35157895,66.16,0.098,2.065,0.335,0.049,0.052,6.58,0.165,1.001867195,0.07030647,26.4396268,0.01054597,0.962319805,0.017576617,0.035153235,126.1145197,0.001757662,0.011864217,3.928374,0.051411606,1.58189557,1.0,0.64,0.0,1.01,1.36,0.0,21.78,95.95,0.3,97.0,26.69230769,13.0,60.0,28.5,8.0,127.1725,73.0,39.09845789,543.0,470.0,85.34246575
2024-11-09 09:00:00,2.69,1099.0,107658.0,2.244940002,3000.0,1288.0,2335.0,0.0,1.3,245.0,1.39,7.0,1.3,10.88,87.72,0.43,2.9,289.3686667,0.97,11.98,86.51,0.47,5.5,21.033000002999998,1.04,9.98,70.19,1.31,47.228248,18.52,876.9303333,1.865,1.843447933,12.13,4.8,82.2,53.37,8.92,28.35157895,66.16,0.098,2.065,0.335,0.049,0.052,6.58,0.165,1.001867195,0.07030647,26.4396268,0.01054597,0.962319805,0.017576617,0.035153235,126.1145197,0.001757662,0.011864217,3.928374,0.051411606,1.58189557,1.0,0.64,0.0,1.01,1.36,0.0,21.78,95.95,0.3,97.0,26.69230769,13.0,60.0,28.5,8.0,127.57,76.0,38.91022564,546.0,470.0,86.84210526
2024-11-09 10:00:00,2.71,1098.0,109343.0,2.334075171,3168.0,1294.0,2327.0,0.0,1.3,248.0,1.41,7.0,1.3,10.88,87.72,0.43,2.9,289.3686667,0.97,11.98,86.51,0.47,5.5,21.033000002999998,1.04,9.98,70.19,1.31,47.228248,18.52,876.9303333,1.865,1.843447933,12.13,4.8,82.2,53.37,8.92,28.35157895,66.16,0.098,2.065,0.335,0.049,0.052,6.58,0.165,1.001867195,0.07030647,26.4396268,0.01054597,0.962319805,0.017576617,0.035153235,126.1145197,0.001757662,0.011864217,3.928374,0.051411606,1.58189557,1.0,0.64,0.0,1.01,1.36,0.0,21.78,95.95,0.3,97.0,26.69230769,13.0,60.0,28.5,8.0,128.895,86.0,40.16140517,556.0,470.0,86.97674419
2024-11-09 11:00:00,2.7,1100.0,109434.0,2.357886383,3203.0,1304.0,2339.0,0.0,1.3,249.0,1.4,7.0,1.3,10.88,87.72,0.43,2.9,289.3686667,0.97,11.98,86.51,0.47,5.5,21.033000002999998,1.04,9.98,70.19,1.31,47.228248,18.52,876.9303333,1.865,1.843447933,12.13,4.8,82.2,53.37,8.92,28.35157895,66.16,0.098,2.065,0.335,0.049,0.052,6.58,0.165,1.001867195,0.07030647,26.4396268,0.01054597,0.962319805,0.017576617,0.035153235,126.1145197,0.001757662,0.011864217,3.928374,0.051411606,1.58189557,1.0,0.64,0.0,1.01,1.36,0.0,21.78,95.95,0.3,97.0,26.69230769,13.0,60.0,28.5,8.0,128.365,82.0,39.26929591,552.0,470.0,88.7804878
2024-11-09 12:00:00,2.7,1109.0,109333.0,2.357854088,3200.0,1305.0,2337.0,0.0,1.3,250.0,1.4,7.0,1.3,10.88,87.72,0.43,2.9,289.3686667,0.97,11.98,86.51,0.47,5.5,21.033000002999998,1.04,9.98,70.19,1.31,47.228248,18.52,876.9303333,1.865,1.843447933,12.13,4.8,82.2,53.37,8.92,28.35157895,66.16,0.098,2.065,0.335,0.049,0.052,6.58,0.165,1.001867195,0.07030647,26.4396268,0.01054597,0.962319805,0.017576617,0.035153235,126.1145197,0.001757662,0.011864217,3.928374,0.051411606,1.58189557,1.0,0.64,0.0,1.01,1.36,0.0,21.78,95.95,0.3,97.0,26.69230769,13.0,60.0,28.5,8.0,128.4975,83.0,39.07603465,553.0,470.0,86.98795181
2024-11-09 13:00:00,2.69,1119.0,111416.0,2.314519094,3201.0,1340.0,2353.0,0.0,1.3,258.0,1.39,6.0,1.3,10.88,87.72,0.43,2.9,289.3686667,0.97,11.98,86.51,0.47,5.5,21.033000002999998,1.04,9.98,70.19,1.31,47.228248,18.52,876.9303333,1.865,1.843447933,12.13,4.8,82.2,53.37,8.92,28.35157895,66.16,0.098,2.065,0.335,0.049,0.052,6.58,0.165,1.001867195,0.07030647,26.4396268,0.01054597,0.962319805,0.017576617,0.035153235,126.1145197,0.001757662,0.011864217,3.928374,0.051411606,1.58189557,1.0,0.64,0.0,1.01,1.36,0.0,21.78,95.95,0.3,97.0,26.69230769,13.0,60.0,28.5,8.0,128.895,86.0,38.86874547,556.0,470.0,84.88372093
2024-11-09 14:00:00,2.72,1100.0,111994.0,2.30042355,3198.0,1308.0,2355.0,0.0,1.29,243.0,1.43,6.0,1.3,10.88,87.72,0.43,2.9,289.3686667,0.97,11.98,86.51,0.47,5.5,21.033000002999998,1.04,9.98,70.19,1.31,47.228248,18.52,876.9303333,1.865,1.843447933,12.13,4.8,82.2,53.37,8.92,28.35157895,66.16,0.098,2.065,0.335,0.049,0.052,6.58,0.165,1.001867195,0.07030647,26.4396268,0.01054597,0.962319805,0.017576617,0.035153235,126.1145197,0.001757662,0.011864217,3.928374,0.051411606,1.58189557,1.0,0.64,0.0,1.01,1.36,0.0,21.78,95.95,0.3,97.0,26.69230769,13.0,60.0,28.5,8.0,128.4975,83.0,39.9951842,553.0,470.0,80.36144578
2024-11-09 15:00:00,2.67,1099.0,105259.0,2.450590754,3202.0,1324.0,2360.0,0.0,1.3,237.0,1.37,7.0,1.3,10.88,87.72,0.43,2.9,289.3686667,0.97,11.98,86.51,0.47,5.5,21.033000002999998,1.04,9.98,70.19,1.31,47.228248,18.52,876.9303333,1.865,1.843447933,12.13,4.8,82.2,53.37,8.92,28.35157895,66.16,0.098,2.065,0.335,0.049,0.052,6.58,0.165,1.001867195,0.07030647,26.4396268,0.01054597,0.962319805,0.017576617,0.035153235,126.1145197,0.001757662,0.011864217,3.928374,0.051411606,1.58189557,1.0,0.64,0.0,1.01,1.36,0.0,21.78,95.95,0.3,97.0,26.69230769,13.0,60.0,28.5,8.0,128.1,80.0,41.05521472,550.0,470.0,83.125
2024-11-09 16:00:00,2.7,1091.0,112307.0,2.303308941,3201.0,1339.0,2352.0,280.0,1.3,240.0,1.4,7.0,1.3,10.78,87.86,0.4,2.7,289.3686667,0.96,10.84,87.67,0.46,5.4,21.033000002999998,1.03,10.14,70.16,1.38,47.228248,18.32,876.9303333,2.075,1.920242915,11.09,4.8,82.2,54.725,9.395,28.08947368,66.16,0.107,1.805,0.27,0.0495,0.0595,5.775,0.16,1.001867195,0.07030647,26.4396268,0.01054597,0.962319805,0.017576617,0.035153235,126.1145197,0.001757662,0.011864217,3.928374,0.051411606,1.58189557,1.0,0.49,0.0,0.75,1.27,0.0,21.78,95.17,0.1,97.0,26.69230769,13.0,60.0,28.5,8.0,127.83500000000001,78.0,41.16082225,548.0,470.0,83.33333333
2024-11-09 17:00:00,2.7,1097.0,112647.0,2.288525048,3200.0,1342.0,2364.0,0.0,1.3,241.0,1.4,7.0,1.3,10.78,87.86,0.4,2.7,289.3686667,0.96,10.84,87.67,0.46,5.4,21.033000002999998,1.03,10.14,70.16,1.38,47.228248,18.32,876.9303333,2.075,1.920242915,11.09,4.8,82.2,54.725,9.395,28.08947368,66.16,0.107,1.805,0.27,0.0495,0.0595,5.775,0.16,1.001867195,0.07030647,26.4396268,0.01054597,0.962319805,0.017576617,0.035153235,126.1145197,0.001757662,0.011864217,3.928374,0.051411606,1.58189557,1.0,0.49,0.0,0.75,1.27,0.0,21.78,95.17,0.1,97.0,26.69230769,13.0,60.0,28.5,8.0,127.83500000000001,78.0,41.70263789,548.0,470.0,84.61538462
2024-11-09 18:00:00,2.71,1090.0,113796.0,2.325572591,3285.0,1348.0,2334.0,0.0,1.3,242.0,1.41,7.0,1.3,10.78,87.86,0.4,2.7,289.3686667,0.96,10.84,87.67,0.46,5.4,21.033000002999998,1.03,10.14,70.16,1.38,47.228248,18.32,876.9303333,2.075,1.920242915,11.09,4.8,82.2,54.725,9.395,28.08947368,66.16,0.107,1.805,0.27,0.0495,0.0595,5.775,0.16,1.001867195,0.07030647,26.4396268,0.01054597,0.962319805,0.017576617,0.035153235,126.1145197,0.001757662,0.011864217,3.928374,0.051411606,1.58189557,1.0,0.49,0.0,0.75,1.27,0.0,21.78,95.17,0.1,97.0,26.69230769,13.0,60.0,28.5,8.0,126.395,86.0,40.70497344,546.0,460.0,86.97674419
2024-11-09 19:00:00,2.71,1098.0,112774.0,2.356631448,3299.0,1336.0,2346.0,0.0,1.3,241.0,1.41,7.0,1.3,10.78,87.86,0.4,2.7,289.3686667,0.96,10.84,87.67,0.46,5.4,21.033000002999998,1.03,10.14,70.16,1.38,47.228248,18.32,876.9303333,2.075,1.920242915,11.09,4.8,82.2,54.725,9.395,28.08947368,66.16,0.107,1.805,0.27,0.0495,0.0595,5.775,0.16,1.001867195,0.07030647,26.4396268,0.01054597,0.962319805,0.017576617,0.035153235,126.1145197,0.001757662,0.011864217,3.928374,0.051411606,1.58189557,1.0,0.49,0.0,0.75,1.27,0.0,21.78,95.17,0.1,97.0,26.69230769,13.0,60.0,28.5,8.0,126.13,84.0,39.56989247,544.0,460.0,85.5952381
2024-11-09 20:00:00,2.69,1099.0,111791.0,2.378062362,3300.0,1340.0,2350.0,0.0,1.3,240.0,1.39,7.0,1.3,10.78,87.86,0.4,2.7,289.3686667,0.96,10.84,87.67,0.46,5.4,21.033000002999998,1.03,10.14,70.16,1.38,47.228248,18.32,876.9303333,2.075,1.920242915,11.09,4.8,82.2,54.725,9.395,28.08947368,66.16,0.107,1.805,0.27,0.0495,0.0595,5.775,0.16,1.001867195,0.07030647,26.4396268,0.01054597,0.962319805,0.017576617,0.035153235,126.1145197,0.001757662,0.011864217,3.928374,0.051411606,1.58189557,1.0,0.49,0.0,0.75,1.27,0.0,21.78,95.17,0.1,97.0,26.69230769,13.0,60.0,28.5,8.0,126.13,84.0,40.41208148,544.0,460.0,85.71428571
2024-11-09 21:00:00,2.7,1099.0,112078.0,2.371257848,3299.0,1332.0,2346.0,0.0,1.3,240.0,1.4,6.0,1.3,10.78,87.86,0.4,2.7,289.3686667,0.96,10.84,87.67,0.46,5.4,21.033000002999998,1.03,10.14,70.16,1.38,47.228248,18.32,876.9303333,2.075,1.920242915,11.09,4.8,82.2,54.725,9.395,28.08947368,66.16,0.107,1.805,0.27,0.0495,0.0595,5.775,0.16,1.001867195,0.07030647,26.4396268,0.01054597,0.962319805,0.017576617,0.035153235,126.1145197,0.001757662,0.011864217,3.928374,0.051411606,1.58189557,1.0,0.49,0.0,0.75,1.27,0.0,21.78,95.17,0.1,97.0,26.69230769,13.0,60.0,28.5,8.0,126.13,84.0,40.87385483,544.0,460.0,83.33333333
2024-11-09 22:00:00,2.7,1100.0,112698.0,2.358219802,3299.0,1346.0,2334.0,0.0,1.3,242.0,1.4,7.0,1.3,10.78,87.86,0.4,2.7,289.3686667,0.96,10.84,87.67,0.46,5.4,21.033000002999998,1.03,10.14,70.16,1.38,47.228248,18.32,876.9303333,2.075,1.920242915,11.09,4.8,82.2,54.725,9.395,28.08947368,66.16,0.107,1.805,0.27,0.0495,0.0595,5.775,0.16,1.001867195,0.07030647,26.4396268,0.01054597,0.962319805,0.017576617,0.035153235,126.1145197,0.001757662,0.011864217,3.928374,0.051411606,1.58189557,1.0,0.49,0.0,0.75,1.27,0.0,21.78,95.17,0.1,97.0,26.69230769,13.0,60.0,28.5,8.0,125.0275,87.0,41.15980355,541.0,454.0,87.35632184
2024-11-09 23:00:00,2.7,1105.0,113511.0,2.342048173,3300.0,1348.0,2334.0,0.0,1.3,244.0,1.4,7.0,1.3,10.76,87.85,0.44,3.0,300.544,0.95,11.4,87.1,0.47,9.8,20.194666663,1.03,9.63,70.82,1.35,61.626655,18.2,868.3473333,2.005,1.953197088,11.27,4.71,82.6,54.52,9.365,27.04105263,66.16,0.099,1.93,0.29,0.0485,0.056,5.77,0.17,0.900993143,0.093744951,31.23269293,0.007812079,1.04161057,0.046872476,0.026040264,154.4147157,0.002083221,0.009374495,5.161180373,0.03645637,2.499865367,1.0,0.47,0.0,0.98,1.31,0.0,22.89,95.39,0.4,97.0,26.69230769,13.0,60.0,28.5,8.0,125.7325,81.0,41.13879004,541.0,460.0,87.65432099
2024-11-10 00:00:00,2.75,1134.0,114956.0,2.802156646,3999.0,1471.0,2310.0,0.0,1.45,217.0,1.3,7.0,1.2,10.71,87.93,0.42,2.8,281.477,0.94,10.88,87.63,0.46,6.9,29.93833334,1.03,9.68,69.05,1.12,89.6,20.15,947.307,2.0,1.880548005,10.785,4.866666667,82.89,55.045,10.12,27.15142857,65.92,0.081,1.76,0.195,0.0605,0.063,5.735,0.18,5.95,0.12,54.08,0.025,7.12,0.08,0.13,66.65687319,0.011,0.171,8.01,0.752,4.9,1.0,0.53,0.0,0.95,1.32,0.0,18.26333333,96.45,0.1,97.0,26.69230769,13.0,60.0,28.5,8.0,123.66499999999999,122.0,38.9748326,552.0,430.0,86.47540984
2024-11-10 01:00:00,2.71,1138.0,115463.0,2.789860429,3999.0,1522.0,2289.0,0.0,1.45,221.0,1.26,7.0,1.2,10.71,87.93,0.42,2.8,281.477,0.94,10.88,87.63,0.46,6.9,29.93833334,1.03,9.68,69.05,1.12,89.6,20.15,947.307,2.0,1.880548005,10.785,4.866666667,82.89,55.045,10.12,27.15142857,65.92,0.081,1.76,0.195,0.0605,0.063,5.735,0.18,5.95,0.12,54.08,0.025,7.12,0.08,0.13,66.65687319,0.011,0.171,8.01,0.752,4.9,1.0,0.53,0.0,0.95,1.32,0.0,18.26333333,96.45,0.1,97.0,26.69230769,13.0,60.0,28.5,8.0,124.725,130.0,39.99535208,560.0,430.0,89.07692308
2024-11-10 02:00:00,2.74,1140.0,114703.0,2.809736843,4001.0,1459.0,2282.0,0.0,1.43,218.0,1.31,7.0,1.2,10.71,87.93,0.42,2.8,281.477,0.94,10.88,87.63,0.46,6.9,29.93833334,1.03,9.68,69.05,1.12,89.6,20.15,947.307,2.0,1.880548005,10.785,4.866666667,82.89,55.045,10.12,27.15142857,65.92,0.081,1.76,0.195,0.0605,0.063,5.735,0.18,5.95,0.12,54.08,0.025,7.12,0.08,0.13,66.65687319,0.011,0.171,8.01,0.752,4.9,1.0,0.53,0.0,0.95,1.32,0.0,18.26333333,96.45,0.1,97.0,26.69230769,13.0,60.0,28.5,8.0,125.785,138.0,39.93888105,568.0,430.0,86.73913043
2024-11-10 03:00:00,2.74,1137.0,114288.0,2.819228368,4000.0,1451.0,2296.0,0.0,1.43,217.0,1.31,7.0,1.2,10.71,87.93,0.42,2.8,281.477,0.94,10.88,87.63,0.46,6.9,29.93833334,1.03,9.68,69.05,1.12,89.6,20.15,947.307,2.0,1.880548005,10.785,4.866666667,82.89,55.045,10.12,27.15142857,65.92,0.081,1.76,0.195,0.0605,0.063,5.735,0.18,5.95,0.12,54.08,0.025,7.12,0.08,0.13,66.65687319,0.011,0.171,8.01,0.752,4.9,1.0,0.53,0.0,0.95,1.32,0.0,18.26333333,96.45,0.1,97.0,26.69230769,13.0,60.0,28.5,8.0,124.5925,129.0,39.68179691,559.0,430.0,86.66666667
2024-11-10 04:00:00,2.74,1131.0,115089.0,2.798920536,3999.0,1472.0,2279.0,0.0,1.44,218.0,1.3,8.0,1.2,10.71,87.93,0.42,2.8,281.477,0.94,10.88,87.63,0.46,6.9,29.93833334,1.03,9.68,69.05,1.12,89.6,20.15,947.307,2.0,1.880548005,10.785,4.866666667,82.89,55.045,10.12,27.15142857,65.92,0.081,1.76,0.195,0.0605,0.063,5.735,0.18,5.95,0.12,54.08,0.025,7.12,0.08,0.13,66.65687319,0.011,0.171,8.01,0.752,4.9,1.0,0.53,0.0,0.95,1.32,0.0,18.26333333,96.45,0.1,97.0,26.69230769,13.0,60.0,28.5,8.0,124.195,126.0,39.7689769,556.0,430.0,92.85714286
2024-11-10 05:00:00,2.75,1131.0,115444.0,2.790319287,3999.0,1479.0,2290.0,0.0,1.45,218.0,1.3,7.0,1.2,10.71,87.93,0.42,2.8,281.477,0.94,10.88,87.63,0.46,6.9,29.93833334,1.03,9.68,69.05,1.12,89.6,20.15,947.307,2.0,1.880548005,10.785,4.866666667,82.89,55.045,10.12,27.15142857,65.92,0.081,1.76,0.195,0.0605,0.063,5.735,0.18,5.95,0.12,54.08,0.025,7.12,0.08,0.13,66.65687319,0.011,0.171,8.01,0.752,4.9,1.0,0.53,0.0,0.95,1.32,0.0,18.26333333,96.45,0.1,97.0,26.69230769,13.0,60.0,28.5,8.0,124.99000000000001,132.0,39.57588754,562.0,430.0,86.51515152
2024-11-10 06:00:00,2.74,1126.0,115655.0,2.785928023,4000.0,1463.0,2290.0,0.0,1.42,218.0,1.32,7.0,1.1,10.71,87.93,0.42,2.8,281.477,0.94,10.88,87.63,0.46,6.9,29.93833334,1.03,9.68,69.05,1.12,89.6,20.15,947.307,2.0,1.880548005,10.785,4.866666667,82.89,55.045,10.12,27.15142857,65.92,0.081,1.76,0.195,0.0605,0.063,5.735,0.18,5.95,0.12,54.08,0.025,7.12,0.08,0.13,66.65687319,0.011,0.171,8.01,0.752,4.9,1.0,0.53,0.0,0.95,1.32,0.0,18.26333333,96.45,0.1,97.0,26.69230769,13.0,60.0,28.5,8.0,124.195,126.0,39.50499762,556.0,430.0,88.0952381
2024-11-10 07:00:00,2.74,1120.0,115075.0,2.799260827,3999.0,1483.0,2301.0,0.0,1.45,216.0,1.29,7.0,1.1,10.71,87.93,0.42,2.8,281.477,0.94,10.88,87.63,0.46,6.9,29.93833334,1.03,9.68,69.05,1.12,89.6,20.15,947.307,2.0,1.880548005,10.785,4.866666667,82.89,55.045,10.12,27.15142857,65.92,0.081,1.76,0.195,0.0605,0.063,5.735,0.18,5.95,0.12,54.08,0.025,7.12,0.08,0.13,66.65687319,0.011,0.171,8.01,0.752,4.9,1.0,0.53,0.0,0.95,1.32,0.0,18.26333333,96.45,0.1,97.0,26.69230769,13.0,60.0,28.5,8.0,124.0625,125.0,39.96180473,555.0,430.0,84.64
2024-11-10 08:00:00,2.74,1126.0,115789.0,2.782010829,3999.0,1494.0,2313.0,0.0,1.45,218.0,1.29,7.0,1.1,10.4,88.18,0.46,2.9,281.477,0.96,10.8,87.7,0.47,6.4,29.93833334,1.03,9.88,68.63,1.5,89.6,19.99,947.307,1.98,1.872195487,10.69,4.866666667,82.89,55.135,9.37,27.31428571,65.92,0.076,1.785,0.19,0.06,0.0605,5.71,0.18,6.23,0.27,53.18,0.048,7.32,0.08,0.11,66.65687319,0.008,0.147,8.74,0.79,4.3,1.0,0.37,0.0,0.62,1.38,0.0,18.26333333,97.18,0.2,97.0,26.69230769,13.0,60.0,28.5,8.0,124.0625,125.0,39.34621809,555.0,430.0,83.76
2024-11-10 09:00:00,2.7,1128.0,116525.0,2.766522943,4002.0,1551.0,2303.0,0.0,1.45,222.0,1.25,7.0,1.1,10.4,88.18,0.46,2.9,281.477,0.96,10.8,87.7,0.47,6.4,29.93833334,1.03,9.88,68.63,1.5,89.6,19.99,947.307,1.98,1.872195487,10.69,4.866666667,82.89,55.135,9.37,27.31428571,65.92,0.076,1.785,0.19,0.06,0.0605,5.71,0.18,6.23,0.27,53.18,0.048,7.32,0.08,0.11,66.65687319,0.008,0.147,8.74,0.79,4.3,1.0,0.37,0.0,0.62,1.38,0.0,18.26333333,97.18,0.2,97.0,26.69230769,13.0,60.0,28.5,8.0,124.195,126.0,38.882283,556.0,430.0,86.50793651
2024-11-10 10:00:00,2.71,1169.0,116031.0,2.77621233,3999.0,1538.0,2315.0,0.0,1.45,227.0,1.26,7.0,1.1,10.4,88.18,0.46,2.9,281.477,0.96,10.8,87.7,0.47,6.4,29.93833334,1.03,9.88,68.63,1.5,89.6,19.99,947.307,1.98,1.872195487,10.69,4.866666667,82.89,55.135,9.37,27.31428571,65.92,0.076,1.785,0.19,0.06,0.0605,5.71,0.18,6.23,0.27,53.18,0.048,7.32,0.08,0.11,66.65687319,0.008,0.147,8.74,0.79,4.3,1.0,0.37,0.0,0.62,1.38,0.0,18.26333333,97.18,0.2,97.0,26.69230769,13.0,60.0,28.5,8.0,124.725,130.0,39.53653346,560.0,430.0,90.15384615
2024-11-10 11:00:00,2.74,1168.0,114241.0,2.81263654,3989.0,1476.0,2282.0,0.0,1.46,222.0,1.28,7.0,1.1,10.4,88.18,0.46,2.9,281.477,0.96,10.8,87.7,0.47,6.4,29.93833334,1.03,9.88,68.63,1.5,89.6,19.99,947.307,1.98,1.872195487,10.69,4.866666667,82.89,55.135,9.37,27.31428571,65.92,0.076,1.785,0.19,0.06,0.0605,5.71,0.18,6.23,0.27,53.18,0.048,7.32,0.08,0.11,66.65687319,0.008,0.147,8.74,0.79,4.3,1.0,0.37,0.0,0.62,1.38,0.0,18.26333333,97.18,0.2,97.0,26.69230769,13.0,60.0,28.5,8.0,125.3875,135.0,38.83518038,565.0,430.0,95.18518519
2024-11-10 12:00:00,2.76,1171.0,114567.0,2.813070007,4001.0,1452.0,2294.0,0.0,1.45,221.0,1.31,7.0,1.1,10.4,88.18,0.46,2.9,281.477,0.96,10.8,87.7,0.47,6.4,29.93833334,1.03,9.88,68.63,1.5,89.6,19.99,947.307,1.98,1.872195487,10.69,4.866666667,82.89,55.135,9.37,27.31428571,65.92,0.076,1.785,0.19,0.06,0.0605,5.71,0.18,6.23,0.27,53.18,0.048,7.32,0.08,0.11,66.65687319,0.008,0.147,8.74,0.79,4.3,1.0,0.37,0.0,0.62,1.38,0.0,18.26333333,97.18,0.2,97.0,26.69230769,13.0,60.0,28.5,8.0,125.3875,135.0,38.76525485,565.0,430.0,91.11111111
2024-11-10 13:00:00,2.75,1141.0,115862.0,2.780259145,3999.0,1454.0,2301.0,0.0,1.45,216.0,1.3,7.0,1.1,10.4,88.18,0.46,2.9,281.477,0.96,10.8,87.7,0.47,6.4,29.93833334,1.03,9.88,68.63,1.5,89.6,19.99,947.307,1.98,1.872195487,10.69,4.866666667,82.89,55.135,9.37,27.31428571,65.92,0.076,1.785,0.19,0.06,0.0605,5.71,0.18,6.23,0.27,53.18,0.048,7.32,0.08,0.11,66.65687319,0.008,0.147,8.74,0.79,4.3,1.0,0.37,0.0,0.62,1.38,0.0,18.26333333,97.18,0.2,97.0,26.69230769,13.0,60.0,28.5,8.0,124.46000000000001,128.0,39.03310312,558.0,430.0,87.1875
2024-11-10 14:00:00,2.73,1169.0,115588.0,2.78754181,4000.0,1507.0,2326.0,0.0,1.45,225.0,1.28,7.0,1.1,10.4,88.18,0.46,2.9,281.477,0.96,10.8,87.7,0.47,6.4,29.93833334,1.03,9.88,68.63,1.5,89.6,19.99,947.307,1.98,1.872195487,10.69,4.866666667,82.89,55.135,9.37,27.31428571,65.92,0.076,1.785,0.19,0.06,0.0605,5.71,0.18,6.23,0.27,53.18,0.048,7.32,0.08,0.11,66.65687319,0.008,0.147,8.74,0.79,4.3,1.0,0.37,0.0,0.62,1.38,0.0,18.26333333,97.18,0.2,97.0,26.69230769,13.0,60.0,28.5,8.0,124.46000000000001,128.0,38.76351669,558.0,430.0,87.8125
2024-11-10 15:00:00,2.71,1179.0,115010.0,2.801541757,4000.0,1524.0,2324.0,0.0,1.45,227.0,1.26,7.0,1.1,10.4,88.18,0.46,2.9,281.477,0.96,10.8,87.7,0.47,6.4,29.93833334,1.03,9.88,68.63,1.5,89.6,19.99,947.307,1.98,1.872195487,10.69,4.866666667,82.89,55.135,9.37,27.31428571,65.92,0.076,1.785,0.19,0.06,0.0605,5.71,0.18,6.23,0.27,53.18,0.048,7.32,0.08,0.11,66.65687319,0.008,0.147,8.74,0.79,4.3,1.0,0.37,0.0,0.62,1.38,0.0,18.26333333,97.18,0.2,97.0,26.69230769,13.0,60.0,28.5,8.0,124.46000000000001,128.0,38.41420118,558.0,430.0,87.96875
2024-11-10 17:00:00,2.7,1184.0,112354.0,2.869873511,4003.0,1455.0,2320.0,0.0,1.41,222.0,1.29,7.0,1.1,10.39,88.23,0.42,2.5,281.477,0.96,10.9,87.6,0.45,5.5,29.93833334,1.05,9.64,69.004,1.256,89.6,20.1,947.307,1.995,1.917796161,11.045,4.866666667,82.89,54.83,9.9,27.23285714,65.92,0.084,1.8,0.17,0.063,0.062,5.76,0.19,5.95,0.11,53.86,0.034,6.76,0.06,0.16,66.65687319,0.012,0.147,8.72,0.751,4.8,1.0,0.46,0.0,1.13,1.24,0.0,18.26333333,95.13,0.2,97.0,26.69230769,13.0,60.0,28.5,8.0,124.46000000000001,128.0,38.30645161,558.0,430.0,86.5625
2024-11-10 18:00:00,2.71,1151.0,114788.0,2.804852526,3997.0,1438.0,2321.0,0.0,1.37,222.0,1.34,7.0,1.1,10.39,88.23,0.42,2.5,281.477,0.96,10.9,87.6,0.45,5.5,29.93833334,1.05,9.64,69.004,1.256,89.6,20.1,947.307,1.995,1.917796161,11.045,4.866666667,82.89,54.83,9.9,27.23285714,65.92,0.084,1.8,0.17,0.063,0.062,5.76,0.19,5.95,0.11,53.86,0.034,6.76,0.06,0.16,66.65687319,0.012,0.147,8.72,0.751,4.8,1.0,0.46,0.0,1.13,1.24,0.0,18.26333333,95.13,0.2,97.0,26.69230769,13.0,60.0,28.5,8.0,124.195,126.0,38.92949776,556.0,430.0,86.42857143
2024-11-10 19:00:00,2.67,1176.0,115392.0,2.792971099,4001.0,1523.0,2328.0,0.0,1.41,229.0,1.26,7.0,1.1,10.39,88.23,0.42,2.5,281.477,0.96,10.9,87.6,0.45,5.5,29.93833334,1.05,9.64,69.004,1.256,89.6,20.1,947.307,1.995,1.917796161,11.045,4.866666667,82.89,54.83,9.9,27.23285714,65.92,0.084,1.8,0.17,0.063,0.062,5.76,0.19,5.95,0.11,53.86,0.034,6.76,0.06,0.16,66.65687319,0.012,0.147,8.72,0.751,4.8,1.0,0.46,0.0,1.13,1.24,0.0,18.26333333,95.13,0.2,97.0,26.69230769,13.0,60.0,28.5,8.0,124.725,130.0,38.53773585,560.0,430.0,86.92307692
2024-11-10 21:00:00,2.76,1147.0,115376.0,2.79266046,4000.0,1467.0,2328.0,0.0,1.45,219.0,1.31,7.0,1.1,10.39,88.23,0.42,2.5,281.477,0.96,10.9,87.6,0.45,5.5,29.93833334,1.05,9.64,69.004,1.256,89.6,20.1,947.307,1.995,1.917796161,11.045,4.866666667,82.89,54.83,9.9,27.23285714,65.92,0.084,1.8,0.17,0.063,0.062,5.76,0.19,5.95,0.11,53.86,0.034,6.76,0.06,0.16,66.65687319,0.012,0.147,8.72,0.751,4.8,1.0,0.46,0.0,1.13,1.24,0.0,18.26333333,95.13,0.2,97.0,26.69230769,13.0,60.0,28.5,8.0,123.66499999999999,122.0,38.25111059,552.0,430.0,86.31147541
2024-11-10 22:00:00,2.78,1135.0,116608.0,2.763174368,4000.0,1457.0,2319.0,0.0,1.45,219.0,1.33,8.0,1.1,10.39,88.23,0.42,2.5,281.477,0.96,10.9,87.6,0.45,5.5,29.93833334,1.05,9.64,69.004,1.256,89.6,20.1,947.307,1.995,1.917796161,11.045,4.866666667,82.89,54.83,9.9,27.23285714,65.92,0.084,1.8,0.17,0.063,0.062,5.76,0.19,5.95,0.11,53.86,0.034,6.76,0.06,0.16,66.65687319,0.012,0.147,8.72,0.751,4.8,1.0,0.46,0.0,1.13,1.24,0.0,18.26333333,95.13,0.2,97.0,26.69230769,13.0,60.0,28.5,8.0,123.7975,123.0,39.31743806,553.0,430.0,86.09756098
2024-11-10 23:00:00,2.76,1145.0,114780.0,2.808554507,4002.0,1465.0,2316.0,0.0,1.45,218.0,1.31,7.0,1.1,10.85,87.81,0.39,2.6,280.9966667,0.95,10.96,87.55,0.46,6.4,29.534,1.03,10.02,68.63,1.28,91.51666667,20.07,941.6093333,1.97,1.92233365,10.985,4.711111111,82.82222222,54.925,10.13,27.07,64.97,0.077,1.825,0.165,0.0605,0.059,5.715,0.18,6.47,0.19,53.9,0.055,6.58,0.08,0.24,62.55904784,0.01,0.179,8.02,0.785,4.5,1.0,0.52,0.0,0.7,1.22,0.0,18.83,95.59,0.2,97.0,26.69230769,13.0,60.0,28.5,8.0,123.4,120.0,39.36293885,550.0,430.0,85.83333333
2024-11-11 00:00:00,2.68,1149.0,107260.0,3.75711259,5004.0,1482.0,2353.0,0.0,1.45,225.0,1.23,7.0,1.3,11.08,87.53,0.41,3.8,277.12,0.98,11.18,87.35,0.48,6.2,24.885000003,0.99,9.45,68.84,1.25,82.81666667,20.46,930.218,2.505,1.971735056,10.895,5.134444444,81.35444444,54.82,9.69,31.67,69.08,0.07,1.835,0.06,0.055,0.051,5.525,0.205,1.474653559,0.072822398,13.95069082,0.00598184,2.039027144,0.054616798,0.054616798,271.8311863,0.00468144,0.043433359,1.901184748,0.167491515,1.118343969,1.0,0.44,0.0,0.68,1.26,0.0,18.38333333,94.51,0.1,97.0,26.69230769,13.0,60.0,28.5,8.0,124.46000000000001,128.0,38.8185654,558.0,430.0,86.71875
2024-11-11 01:00:00,2.56,1116.0,105309.0,2.28275469,2984.0,1575.0,2366.0,0.0,1.45,221.0,1.11,7.0,1.3,11.08,87.53,0.41,3.8,277.12,0.98,11.18,87.35,0.48,6.2,24.885000003,0.99,9.45,68.84,1.25,82.81666667,20.46,930.218,2.505,1.971735056,10.895,5.134444444,81.35444444,54.82,9.69,31.67,69.08,0.07,1.835,0.06,0.055,0.051,5.525,0.205,1.474653559,0.072822398,13.95069082,0.00598184,2.039027144,0.054616798,0.054616798,271.8311863,0.00468144,0.043433359,1.901184748,0.167491515,1.118343969,1.0,0.44,0.0,0.68,1.26,0.0,18.38333333,94.51,0.1,97.0,26.69230769,13.0,60.0,28.5,8.0,119.425,90.0,39.00536324,520.0,430.0,76.55555556
