Repository: saikumar-voptimai/evonith_bf_webapp

# Evonith BF2 — Blast Furnace Intelligence Platform

Monitoring, modelling and optimisation of **Blast Furnace 2 (BF2)** at Evonith Steel: live telemetry from InfluxDB,
manual plant reports from Neon PostgreSQL, a two-zone energy model of the furnace, blend and fuel optimisers, a
conversational assistant (FurnaceMind) and a live digital twin evaluated every hour.

The platform has three deployable parts that share one Python service layer, plus the shared data library:

| Part | Path | What it is |
|---|---|---|
| **Streamlit app** (legacy) | `src/app.py`, `src/custom_pages/` | The original 11-page dashboard; still the home of the model pages. Served under `/legacy` in production |

File: src/assets/data/V10_df_filtered.csv (part 93 of 166)
datetime,Hot Blast PressureBar,Hot Blast Temp.oC,Hot Blast VolumeNm3/Hr.,O2 Enrichment %,OxygenFlowNm3/Hr.,PermeabilityKgs/Hr.,RAFToC,SteamKgs/Hr.,TopPressureBar,TuyereVelocitym/s,Differential PressureTotalBar,Charges/Hrs.,StockRodLevel,COKE_ASH%,COKE_FC%,COKE_IM%,COKE_MOIST%,COKE_MT,COKE_VM%,NUTCOKE_ASH%,NUTCOKE_FC%,NUTCOKE_IM%,NUTCOKE_MOIST%,NUTCOKE_MT,NUTCOKE_VM%,PCI_2_%Ash,PCI_2_%FC,PCI_2_%IM,PCI_2_MT,PCI_2_%VM,Sinter_SP_MT,Sinter_SP_02_Al2O3%,Sinter_SP_02_Basicity,Sinter_SP_02_CaO%,Sinter_SP_02_Cold_Strength_AI,Sinter_SP_02_Cold_strength_TI,Sinter_SP_02_Fe(T)%,Sinter_SP_02_FeO%,Sinter_SP_02_Hot_strength_RDI,Sinter_SP_02_Hot_strength_RI,Sinter_SP_02_K2O%,Sinter_SP_02_MgO%,Sinter_SP_02_MnO%,Sinter_SP_02_Na2O%,Sinter_SP_02_P%,Sinter_SP_02_SiO2%,Sinter_SP_02_TiO2%,ORE_%Al2O3,ORE_%CaO,ORE_%Fe(T),ORE_%K2O,ORE_%LOI,ORE_%MgO,ORE_%MnO,ORE_MT,ORE_%Na2O,ORE_%P,ORE_%SiO2,ORE_%TiO2,ORE_%TM,Geomin Type,FLUX_Al2O3%,FLUX_CaO%,FLUX_Fe2O3%,FLUX_LOI%,FLUX_MgO%,FLUX_MT,FLUX_SiO2%,FLUX_TM%,COKE_DISCHARGE_TIME,WEIGHTED_COKE_ANGLE,TOTAL_COKE_PORTIONS,NON_COKE_DISCHARGE_TIME,WEIGHTED_NON_COKE_ANGLE,TOTAL_NON_COKE_PORTIONS,UnitCost Lakhs/Thm,ActualKg/Thm.,FurnaceTopGasAnalysisCO2ETACO,Act. Fuel RateKg/Thm.,Coke Rate Kg/Thm,ProductionTonnesPerHr
2024-11-11 03:00:00,2.64,1090.0,106951.0,1.981197331,2630.0,1494.0,2262.0,0.0,1.45,216.0,1.19,6.0,1.3,11.08,87.53,0.41,3.8,277.12,0.98,11.18,87.35,0.48,6.2,24.885000003,0.99,9.45,68.84,1.25,82.81666667,20.46,930.218,2.505,1.971735056,10.895,5.134444444,81.35444444,54.82,9.69,31.67,69.08,0.07,1.835,0.06,0.055,0.051,5.525,0.205,1.474653559,0.072822398,13.95069082,0.00598184,2.039027144,0.054616798,0.054616798,271.8311863,0.00468144,0.043433359,1.901184748,0.167491515,1.118343969,1.0,0.44,0.0,0.68,1.26,0.0,18.38333333,94.51,0.1,97.0,26.69230769,13.0,60.0,28.5,8.0,120.075,110.0,38.65768583,532.0,422.0,72.72727273
2024-11-11 05:00:00,2.67,1147.0,107667.0,3.73769131,4997.0,1475.0,2366.0,0.0,1.45,225.0,1.22,7.0,1.3,11.08,87.53,0.41,3.8,277.12,0.98,11.18,87.35,0.48,6.2,24.885000003,0.99,9.45,68.84,1.25,82.81666667,20.46,930.218,2.505,1.971735056,10.895,5.134444444,81.35444444,54.82,9.69,31.67,69.08,0.07,1.835,0.06,0.055,0.051,5.525,0.205,1.474653559,0.072822398,13.95069082,0.00598184,2.039027144,0.054616798,0.054616798,271.8311863,0.00468144,0.043433359,1.901184748,0.167491515,1.118343969,1.0,0.44,0.0,0.68,1.26,0.0,18.38333333,94.51,0.1,97.0,26.69230769,13.0,60.0,28.5,8.0,123.7975,123.0,38.35680751,553.0,430.0,85.77235772
2024-11-11 06:00:00,2.65,1110.0,107699.0,3.735834625,4996.0,1497.0,2349.0,0.0,1.45,220.0,1.2,7.0,1.3,11.08,87.53,0.41,3.8,277.12,0.98,11.18,87.35,0.48,6.2,24.885000003,0.99,9.45,68.84,1.25,82.81666667,20.46,930.218,2.505,1.971735056,10.895,5.134444444,81.35444444,54.82,9.69,31.67,69.08,0.07,1.835,0.06,0.055,0.051,5.525,0.205,1.474653559,0.072822398,13.95069082,0.00598184,2.039027144,0.054616798,0.054616798,271.8311863,0.00468144,0.043433359,1.901184748,0.167491515,1.118343969,1.0,0.44,0.0,0.68,1.26,0.0,18.38333333,94.51,0.1,97.0,26.69230769,13.0,60.0,28.5,8.0,123.0025,117.0,38.31213873,547.0,430.0,85.98290598
2024-11-11 08:00:00,2.63,1145.0,106348.0,3.787790191,5002.0,1498.0,2358.0,0.0,1.45,224.0,1.18,7.0,1.3,10.79,87.84,0.4,3.2,277.12,0.97,11.32,87.18,0.45,8.0,24.885000003,1.05,9.2,68.9,1.02,82.81666667,20.88,930.218,2.575,1.977554498,10.945,5.134444444,81.35444444,54.645,9.72,31.67,69.08,0.0695,1.935,0.065,0.053,0.05,5.535,0.21,1.268123471,0.029955673,13.47006742,0.00823781,1.707473335,0.014977836,0.067400263,271.8311863,0.017474142,0.045932031,2.249171747,0.154022083,1.747414232,1.0,0.43,0.0,0.69,1.32,0.0,18.38333333,96.75,0.1,97.0,26.69230769,13.0,60.0,28.5,8.0,123.7975,123.0,38.14480685,553.0,430.0,86.66666667
2024-11-11 09:00:00,2.61,1145.0,106042.0,3.799469383,5003.0,1519.0,2363.0,0.0,1.45,224.0,1.16,7.0,1.3,10.79,87.84,0.4,3.2,277.12,0.97,11.32,87.18,0.45,8.0,24.885000003,1.05,9.2,68.9,1.02,82.81666667,20.88,930.218,2.575,1.977554498,10.945,5.134444444,81.35444444,54.645,9.72,31.67,69.08,0.0695,1.935,0.065,0.053,0.05,5.535,0.21,1.268123471,0.029955673,13.47006742,0.00823781,1.707473335,0.014977836,0.067400263,271.8311863,0.017474142,0.045932031,2.249171747,0.154022083,1.747414232,1.0,0.43,0.0,0.69,1.32,0.0,18.38333333,96.75,0.1,97.0,26.69230769,13.0,60.0,28.5,8.0,123.4,120.0,38.58959538,550.0,430.0,86.41666667
2024-11-11 10:00:00,2.53,1161.0,105443.0,3.821033924,5003.0,1624.0,2356.0,0.0,1.45,231.0,1.08,7.0,1.3,10.79,87.84,0.4,3.2,277.12,0.97,11.32,87.18,0.45,8.0,24.885000003,1.05,9.2,68.9,1.02,82.81666667,20.88,930.218,2.575,1.977554498,10.945,5.134444444,81.35444444,54.645,9.72,31.67,69.08,0.0695,1.935,0.065,0.053,0.05,5.535,0.21,1.268123471,0.029955673,13.47006742,0.00823781,1.707473335,0.014977836,0.067400263,271.8311863,0.017474142,0.045932031,2.249171747,0.154022083,1.747414232,1.0,0.43,0.0,0.69,1.32,0.0,18.38333333,96.75,0.1,97.0,26.69230769,13.0,60.0,28.5,8.0,124.46000000000001,128.0,38.75543354,558.0,430.0,86.71875
2024-11-11 11:00:00,2.56,1151.0,103624.0,3.887269803,5002.0,1562.0,2367.0,0.0,1.45,230.0,1.11,7.0,1.3,10.79,87.84,0.4,3.2,277.12,0.97,11.32,87.18,0.45,8.0,24.885000003,1.05,9.2,68.9,1.02,82.81666667,20.88,930.218,2.575,1.977554498,10.945,5.134444444,81.35444444,54.645,9.72,31.67,69.08,0.0695,1.935,0.065,0.053,0.05,5.535,0.21,1.268123471,0.029955673,13.47006742,0.00823781,1.707473335,0.014977836,0.067400263,271.8311863,0.017474142,0.045932031,2.249171747,0.154022083,1.747414232,1.0,0.43,0.0,0.69,1.32,0.0,18.38333333,96.75,0.1,97.0,26.69230769,13.0,60.0,28.5,8.0,124.99000000000001,132.0,39.52040581,562.0,430.0,86.36363636
2024-11-11 12:00:00,2.63,1189.0,104038.0,3.871815264,5002.0,1460.0,2351.0,0.0,1.45,219.0,1.18,7.0,1.3,10.79,87.84,0.4,3.2,277.12,0.97,11.32,87.18,0.45,8.0,24.885000003,1.05,9.2,68.9,1.02,82.81666667,20.88,930.218,2.575,1.977554498,10.945,5.134444444,81.35444444,54.645,9.72,31.67,69.08,0.0695,1.935,0.065,0.053,0.05,5.535,0.21,1.268123471,0.029955673,13.47006742,0.00823781,1.707473335,0.014977836,0.067400263,271.8311863,0.017474142,0.045932031,2.249171747,0.154022083,1.747414232,1.0,0.43,0.0,0.69,1.32,0.0,18.38333333,96.75,0.1,97.0,26.69230769,13.0,60.0,28.5,8.0,124.195,126.0,39.84101005,556.0,430.0,86.58730159
2024-11-11 13:00:00,2.61,1145.0,104386.0,3.863543868,5008.0,1503.0,2342.0,0.0,1.45,221.0,1.16,7.0,1.3,10.79,87.84,0.4,3.2,277.12,0.97,11.32,87.18,0.45,8.0,24.885000003,1.05,9.2,68.9,1.02,82.81666667,20.88,930.218,2.575,1.977554498,10.945,5.134444444,81.35444444,54.645,9.72,31.67,69.08,0.0695,1.935,0.065,0.053,0.05,5.535,0.21,1.268123471,0.029955673,13.47006742,0.00823781,1.707473335,0.014977836,0.067400263,271.8311863,0.017474142,0.045932031,2.249171747,0.154022083,1.747414232,1.0,0.43,0.0,0.69,1.32,0.0,18.38333333,96.75,0.1,97.0,26.69230769,13.0,60.0,28.5,8.0,124.725,130.0,40.57904412,560.0,430.0,88.46153846
2024-11-11 14:00:00,2.65,1148.0,104231.0,3.868512112,5007.0,1443.0,2353.0,0.0,1.45,219.0,1.2,7.0,1.3,10.79,87.84,0.4,3.2,277.12,0.97,11.32,87.18,0.45,8.0,24.885000003,1.05,9.2,68.9,1.02,82.81666667,20.88,930.218,2.575,1.977554498,10.945,5.134444444,81.35444444,54.645,9.72,31.67,69.08,0.0695,1.935,0.065,0.053,0.05,5.535,0.21,1.268123471,0.029955673,13.47006742,0.00823781,1.707473335,0.014977836,0.067400263,271.8311863,0.017474142,0.045932031,2.249171747,0.154022083,1.747414232,1.0,0.43,0.0,0.69,1.32,0.0,18.38333333,96.75,0.1,97.0,26.69230769,13.0,60.0,28.5,8.0,123.7975,123.0,40.20930233,553.0,430.0,86.50406504
2024-11-11 15:00:00,2.66,1143.0,104037.0,3.875719211,5007.0,1433.0,2353.0,0.0,1.45,217.0,1.21,7.0,1.3,10.79,87.84,0.4,3.2,277.12,0.97,11.32,87.18,0.45,8.0,24.885000003,1.05,9.2,68.9,1.02,82.81666667,20.88,930.218,2.575,1.977554498,10.945,5.134444444,81.35444444,54.645,9.72,31.67,69.08,0.0695,1.935,0.065,0.053,0.05,5.535,0.21,1.268123471,0.029955673,13.47006742,0.00823781,1.707473335,0.014977836,0.067400263,271.8311863,0.017474142,0.045932031,2.249171747,0.154022083,1.747414232,1.0,0.43,0.0,0.69,1.32,0.0,18.38333333,96.75,0.1,97.0,26.69230769,13.0,60.0,28.5,8.0,123.66499999999999,122.0,39.48955916,552.0,430.0,86.31147541
2024-11-11 16:00:00,2.65,1139.0,105610.0,3.81956833,5009.0,1466.0,2353.0,0.0,1.45,220.0,1.2,7.0,1.3,11.2,87.42,0.42,3.5,277.12,0.96,11.35,87.19,0.43,5.4,24.885000003,1.03,9.52,68.74,1.0,82.81666667,20.74,930.218,2.45,1.952561852,10.73,5.134444444,81.35444444,55.05,9.765,31.67,69.08,0.069,1.76,0.05,0.056,0.0515,5.495,0.2,1.373222362,0.106632797,13.89347322,0.00442136,2.17426874,0.026007999,0.039011999,271.8311863,0.00052016,0.044473679,2.135256741,0.156828236,0.936287974,1.0,0.49,0.0,1.39,1.35,0.0,18.38333333,95.67,0.1,97.0,26.69230769,13.0,60.0,28.5,8.0,124.195,126.0,40.03219131,556.0,430.0,86.34920635
2024-11-11 17:00:00,2.69,1136.0,106600.0,3.78035351,5004.0,1437.0,2363.0,0.0,1.45,220.0,1.24,7.0,1.3,11.2,87.42,0.42,3.5,277.12,0.96,11.35,87.19,0.43,5.4,24.885000003,1.03,9.52,68.74,1.0,82.81666667,20.74,930.218,2.45,1.952561852,10.73,5.134444444,81.35444444,55.05,9.765,31.67,69.08,0.069,1.76,0.05,0.056,0.0515,5.495,0.2,1.373222362,0.106632797,13.89347322,0.00442136,2.17426874,0.026007999,0.039011999,271.8311863,0.00052016,0.044473679,2.135256741,0.156828236,0.936287974,1.0,0.49,0.0,1.39,1.35,0.0,18.38333333,95.67,0.1,97.0,26.69230769,13.0,60.0,28.5,8.0,124.0625,125.0,39.76958525,555.0,430.0,86.08
2024-11-11 18:00:00,2.68,1131.0,106811.0,3.772892252,5004.0,1443.0,2363.0,0.0,1.45,219.0,1.23,7.0,1.3,11.2,87.42,0.42,3.5,277.12,0.96,11.35,87.19,0.43,5.4,24.885000003,1.03,9.52,68.74,1.0,82.81666667,20.74,930.218,2.45,1.952561852,10.73,5.134444444,81.35444444,55.05,9.765,31.67,69.08,0.069,1.76,0.05,0.056,0.0515,5.495,0.2,1.373222362,0.106632797,13.89347322,0.00442136,2.17426874,0.026007999,0.039011999,271.8311863,0.00052016,0.044473679,2.135256741,0.156828236,0.936287974,1.0,0.49,0.0,1.39,1.35,0.0,18.38333333,95.67,0.1,97.0,26.69230769,13.0,60.0,28.5,8.0,124.0625,125.0,39.41149212,555.0,430.0,86.0
2024-11-11 19:00:00,2.66,1131.0,106935.0,3.768521162,5004.0,1465.0,2353.0,0.0,1.45,221.0,1.21,7.0,1.3,11.2,87.42,0.42,3.5,277.12,0.96,11.35,87.19,0.43,5.4,24.885000003,1.03,9.52,68.74,1.0,82.81666667,20.74,930.218,2.45,1.952561852,10.73,5.134444444,81.35444444,55.05,9.765,31.67,69.08,0.069,1.76,0.05,0.056,0.0515,5.495,0.2,1.373222362,0.106632797,13.89347322,0.00442136,2.17426874,0.026007999,0.039011999,271.8311863,0.00052016,0.044473679,2.135256741,0.156828236,0.936287974,1.0,0.49,0.0,1.39,1.35,0.0,18.38333333,95.67,0.1,97.0,26.69230769,13.0,60.0,28.5,8.0,123.5325,121.0,39.14338067,551.0,430.0,86.36363636
2024-11-11 20:00:00,2.65,1138.0,107209.0,3.761900334,5008.0,1490.0,2350.0,0.0,1.45,223.0,1.2,7.0,1.3,11.2,87.42,0.42,3.5,277.12,0.96,11.35,87.19,0.43,5.4,24.885000003,1.03,9.52,68.74,1.0,82.81666667,20.74,930.218,2.45,1.952561852,10.73,5.134444444,81.35444444,55.05,9.765,31.67,69.08,0.069,1.76,0.05,0.056,0.0515,5.495,0.2,1.373222362,0.106632797,13.89347322,0.00442136,2.17426874,0.026007999,0.039011999,271.8311863,0.00052016,0.044473679,2.135256741,0.156828236,0.936287974,1.0,0.49,0.0,1.39,1.35,0.0,18.38333333,95.67,0.1,97.0,26.69230769,13.0,60.0,28.5,8.0,123.93,124.0,39.36363636,554.0,430.0,86.29032258
2024-11-11 21:00:00,2.64,1168.0,107441.0,3.750788789,5004.0,1501.0,2325.0,0.0,1.45,228.0,1.19,7.0,1.3,11.2,87.42,0.42,3.5,277.12,0.96,11.35,87.19,0.43,5.4,24.885000003,1.03,9.52,68.74,1.0,82.81666667,20.74,930.218,2.45,1.952561852,10.73,5.134444444,81.35444444,55.05,9.765,31.67,69.08,0.069,1.76,0.05,0.056,0.0515,5.495,0.2,1.373222362,0.106632797,13.89347322,0.00442136,2.17426874,0.026007999,0.039011999,271.8311863,0.00052016,0.044473679,2.135256741,0.156828236,0.936287974,1.0,0.49,0.0,1.39,1.35,0.0,18.38333333,95.67,0.1,97.0,26.69230769,13.0,60.0,28.5,8.0,124.46000000000001,128.0,38.62542955,558.0,430.0,94.296875
2024-11-11 22:00:00,2.65,1167.0,106665.0,3.777297542,5003.0,1476.0,2335.0,0.0,1.45,227.0,1.2,7.0,1.3,11.2,87.42,0.42,3.5,277.12,0.96,11.35,87.19,0.43,5.4,24.885000003,1.03,9.52,68.74,1.0,82.81666667,20.74,930.218,2.45,1.952561852,10.73,5.134444444,81.35444444,55.05,9.765,31.67,69.08,0.069,1.76,0.05,0.056,0.0515,5.495,0.2,1.373222362,0.106632797,13.89347322,0.00442136,2.17426874,0.026007999,0.039011999,271.8311863,0.00052016,0.044473679,2.135256741,0.156828236,0.936287974,1.0,0.49,0.0,1.39,1.35,0.0,18.38333333,95.67,0.1,97.0,26.69230769,13.0,60.0,28.5,8.0,124.725,130.0,38.1588194,560.0,430.0,92.76923077
2024-11-11 23:00:00,2.68,1155.0,106883.0,3.769600169,5003.0,1450.0,2350.0,0.0,1.45,224.0,1.23,7.0,1.3,11.04,87.67,0.34,3.4,283.0953333,0.95,11.26,87.26,0.45,5.6,25.72566667,1.03,9.26,68.95,1.31,85.77666667,20.48,916.571,2.43,1.952967221,10.8,4.997777778,81.62111111,54.93,9.88,30.305,69.08,0.066,1.91,0.05,0.0535,0.051,5.53,0.195,1.464896798,0.07939126,13.71932193,0.004609815,2.117953937,0.020488067,0.048659159,288.928049,0.002304908,0.047890857,1.956610408,0.168258251,1.075623523,1.0,0.42,0.0,0.82,1.26,0.0,13.94,96.79,0.1,97.0,26.69230769,13.0,60.0,28.5,8.0,124.725,130.0,38.91487371,560.0,430.0,86.38461538
2024-11-12 00:00:00,2.53,1118.0,100822.0,3.430164674,4294.0,1466.0,2339.0,0.0,1.38,227.0,1.15,6.0,1.3,12.8,85.81,0.42,3.0,257.9563333,0.97,12.94,85.54,0.48,6.2,31.594666670000002,1.04,9.82,70.15,1.09,78.53666667,18.94,763.3433333,2.165,1.956921954,10.545,5.035,80.3,55.325,9.405,28.49526316,66.86,0.083,1.855,0.16,0.05,0.0605,5.39,0.17,3.399995049,0.079999955,56.28001188,0.036999878,4.789988612,0.054999977,0.194999302,228.4056386,0.004999977,0.103999622,10.29000248,0.26549903,2.999995049,1.0,0.25,0.0,0.83,1.26,0.0,0.503333333,96.64,0.1,97.0,26.69230769,13.0,60.0,28.5,8.0,122.075,110.0,42.77539342,540.0,430.0,83.45454545
2024-11-12 01:00:00,2.53,1138.0,101970.0,3.390788848,4293.0,1470.0,2345.0,0.0,1.38,233.0,1.15,7.0,1.3,12.8,85.81,0.42,3.0,257.9563333,0.97,12.94,85.54,0.48,6.2,31.594666670000002,1.04,9.82,70.15,1.09,78.53666667,18.94,763.3433333,2.165,1.956921954,10.545,5.035,80.3,55.325,9.405,28.49526316,66.86,0.083,1.855,0.16,0.05,0.0605,5.39,0.17,3.399995049,0.079999955,56.28001188,0.036999878,4.789988612,0.054999977,0.194999302,228.4056386,0.004999977,0.103999622,10.29000248,0.26549903,2.999995049,1.0,0.25,0.0,0.83,1.26,0.0,0.503333333,96.64,0.1,97.0,26.69230769,13.0,60.0,28.5,8.0,124.12,116.0,41.88518781,551.0,435.0,86.63793103
2024-11-12 02:00:00,2.54,1152.0,102204.0,3.385393919,4296.0,1472.0,2343.0,0.0,1.38,235.0,1.16,7.0,1.3,12.8,85.81,0.42,3.0,257.9563333,0.97,12.94,85.54,0.48,6.2,31.594666670000002,1.04,9.82,70.15,1.09,78.53666667,18.94,763.3433333,2.165,1.956921954,10.545,5.035,80.3,55.325,9.405,28.49526316,66.86,0.083,1.855,0.16,0.05,0.0605,5.39,0.17,3.399995049,0.079999955,56.28001188,0.036999878,4.789988612,0.054999977,0.194999302,228.4056386,0.004999977,0.103999622,10.29000248,0.26549903,2.999995049,1.0,0.25,0.0,0.83,1.26,0.0,0.503333333,96.64,0.1,97.0,26.69230769,13.0,60.0,28.5,8.0,124.2525,117.0,40.93497864,552.0,435.0,87.26495726
2024-11-12 03:00:00,2.54,1152.0,102459.0,3.371476922,4289.0,1461.0,2312.0,0.0,1.37,235.0,1.17,7.0,1.3,12.8,85.81,0.42,3.0,257.9563333,0.97,12.94,85.54,0.48,6.2,31.594666670000002,1.04,9.82,70.15,1.09,78.53666667,18.94,763.3433333,2.165,1.956921954,10.545,5.035,80.3,55.325,9.405,28.49526316,66.86,0.083,1.855,0.16,0.05,0.0605,5.39,0.17,3.399995049,0.079999955,56.28001188,0.036999878,4.789988612,0.054999977,0.194999302,228.4056386,0.004999977,0.103999622,10.29000248,0.26549903,2.999995049,1.0,0.25,0.0,0.83,1.26,0.0,0.503333333,96.64,0.1,97.0,26.69230769,13.0,60.0,28.5,8.0,125.3125,125.0,40.25142315,560.0,435.0,87.52
2024-11-12 04:00:00,2.55,1150.0,102647.0,3.336298198,4252.0,1438.0,2320.0,0.0,1.36,235.0,1.19,7.0,1.3,12.8,85.81,0.42,3.0,257.9563333,0.97,12.94,85.54,0.48,6.2,31.594666670000002,1.04,9.82,70.15,1.09,78.53666667,18.94,763.3433333,2.165,1.956921954,10.545,5.035,80.3,55.325,9.405,28.49526316,66.86,0.083,1.855,0.16,0.05,0.0605,5.39,0.17,3.399995049,0.079999955,56.28001188,0.036999878,4.789988612,0.054999977,0.194999302,228.4056386,0.004999977,0.103999622,10.29000248,0.26549903,2.999995049,1.0,0.25,0.0,0.83,1.26,0.0,0.503333333,96.64,0.1,97.0,26.69230769,13.0,60.0,28.5,8.0,125.3125,125.0,40.62573512,560.0,435.0,86.24
2024-11-12 05:00:00,2.54,1148.0,103000.0,3.277210689,4191.0,1452.0,2333.0,0.0,1.38,236.0,1.16,6.0,1.3,12.8,85.81,0.42,3.0,257.9563333,0.97,12.94,85.54,0.48,6.2,31.594666670000002,1.04,9.82,70.15,1.09,78.53666667,18.94,763.3433333,2.165,1.956921954,10.545,5.035,80.3,55.325,9.405,28.49526316,66.86,0.083,1.855,0.16,0.05,0.0605,5.39,0.17,3.399995049,0.079999955,56.28001188,0.036999878,4.789988612,0.054999977,0.194999302,228.4056386,0.004999977,0.103999622,10.29000248,0.26549903,2.999995049,1.0,0.25,0.0,0.83,1.26,0.0,0.503333333,96.64,0.1,97.0,26.69230769,13.0,60.0,28.5,8.0,124.385,118.0,41.04113409,553.0,435.0,85.25423729
2024-11-12 06:00:00,2.54,1146.0,103729.0,3.233247612,4164.0,1467.0,2330.0,0.0,1.37,235.0,1.17,7.0,1.3,12.8,85.81,0.42,3.0,257.9563333,0.97,12.94,85.54,0.48,6.2,31.594666670000002,1.04,9.82,70.15,1.09,78.53666667,18.94,763.3433333,2.165,1.956921954,10.545,5.035,80.3,55.325,9.405,28.49526316,66.86,0.083,1.855,0.16,0.05,0.0605,5.39,0.17,3.399995049,0.079999955,56.28001188,0.036999878,4.789988612,0.054999977,0.194999302,228.4056386,0.004999977,0.103999622,10.29000248,0.26549903,2.999995049,1.0,0.25,0.0,0.83,1.26,0.0,0.503333333,96.64,0.1,97.0,26.69230769,13.0,60.0,28.5,8.0,124.65,120.0,41.34727062,555.0,435.0,87.33333333
2024-11-12 07:00:00,2.55,1148.0,102673.0,3.263340779,4160.0,1439.0,2320.0,0.0,1.38,234.0,1.17,6.0,1.3,12.8,85.81,0.42,3.0,257.9563333,0.97,12.94,85.54,0.48,6.2,31.594666670000002,1.04,9.82,70.15,1.09,78.53666667,18.94,763.3433333,2.165,1.956921954,10.545,5.035,80.3,55.325,9.405,28.49526316,66.86,0.083,1.855,0.16,0.05,0.0605,5.39,0.17,3.399995049,0.079999955,56.28001188,0.036999878,4.789988612,0.054999977,0.194999302,228.4056386,0.004999977,0.103999622,10.29000248,0.26549903,2.999995049,1.0,0.25,0.0,0.83,1.26,0.0,0.503333333,96.64,0.1,97.0,26.69230769,13.0,60.0,28.5,8.0,125.3125,125.0,41.98882161,560.0,435.0,85.68
2024-11-12 08:00:00,2.54,1149.0,102592.0,3.292587153,4194.0,1418.0,2334.0,0.0,1.38,234.0,1.16,7.0,1.3,12.13,86.48,0.42,3.9,257.9563333,0.97,12.9,85.62,0.44,6.4,31.594666670000002,1.04,9.62,70.46,1.04,78.53666667,18.88,763.3433333,2.06,2.031019009,10.805,5.035,80.3,55.335,9.715,28.52684211,66.86,0.0725,1.875,0.085,0.055,0.0565,5.32,0.17,1.065004794,0.050000225,29.34513209,0.005000023,1.455006549,0.015000068,0.02000009,228.4056386,0.005000023,0.010000045,5.305023879,0.055000248,0.900004051,1.0,0.25,0.0,0.83,1.26,0.0,0.503333333,96.64,0.1,97.0,26.69230769,13.0,60.0,28.5,8.0,124.5175,119.0,42.37605239,554.0,435.0,86.55462185
2024-11-12 09:00:00,2.54,1148.0,102171.0,3.322685202,4215.0,1436.0,2327.0,0.0,1.36,233.0,1.18,7.0,1.3,12.13,86.48,0.42,3.9,257.9563333,0.97,12.9,85.62,0.44,6.4,31.594666670000002,1.04,9.62,70.46,1.04,78.53666667,18.88,763.3433333,2.06,2.031019009,10.805,5.035,80.3,55.335,9.715,28.52684211,66.86,0.0725,1.875,0.085,0.055,0.0565,5.32,0.17,1.065004794,0.050000225,29.34513209,0.005000023,1.455006549,0.015000068,0.02000009,228.4056386,0.005000023,0.010000045,5.305023879,0.055000248,0.900004051,1.0,0.25,0.0,0.83,1.26,0.0,0.503333333,96.64,0.1,97.0,26.69230769,13.0,60.0,28.5,8.0,125.3125,125.0,41.98508854,560.0,435.0,84.8
2024-11-12 10:00:00,2.52,1148.0,101201.0,3.399834599,4272.0,1464.0,2325.0,0.0,1.37,233.0,1.15,6.0,1.3,12.13,86.48,0.42,3.9,257.9563333,0.97,12.9,85.62,0.44,6.4,31.594666670000002,1.04,9.62,70.46,1.04,78.53666667,18.88,763.3433333,2.06,2.031019009,10.805,5.035,80.3,55.335,9.715,28.52684211,66.86,0.0725,1.875,0.085,0.055,0.0565,5.32,0.17,1.065004794,0.050000225,29.34513209,0.005000023,1.455006549,0.015000068,0.02000009,228.4056386,0.005000023,0.010000045,5.305023879,0.055000248,0.900004051,1.0,0.25,0.0,0.83,1.26,0.0,0.503333333,96.64,0.1,97.0,26.69230769,13.0,60.0,28.5,8.0,125.975,130.0,41.55935378,565.0,435.0,83.84615385
2024-11-12 11:00:00,2.51,1153.0,99605.0,3.489007177,4315.0,1466.0,2317.0,0.0,1.38,231.0,1.13,7.0,1.3,12.13,86.48,0.42,3.9,257.9563333,0.97,12.9,85.62,0.44,6.4,31.594666670000002,1.04,9.62,70.46,1.04,78.53666667,18.88,763.3433333,2.06,2.031019009,10.805,5.035,80.3,55.335,9.715,28.52684211,66.86,0.0725,1.875,0.085,0.055,0.0565,5.32,0.17,1.065004794,0.050000225,29.34513209,0.005000023,1.455006549,0.015000068,0.02000009,228.4056386,0.005000023,0.010000045,5.305023879,0.055000248,0.900004051,1.0,0.25,0.0,0.83,1.26,0.0,0.503333333,96.64,0.1,97.0,26.69230769,13.0,60.0,28.5,8.0,126.24000000000001,132.0,41.87456284,567.0,435.0,83.56060606
2024-11-12 12:00:00,2.53,1150.0,98755.0,3.522272088,4319.0,1422.0,2312.0,0.0,1.37,227.0,1.16,6.0,1.3,12.13,86.48,0.42,3.9,257.9563333,0.97,12.9,85.62,0.44,6.4,31.594666670000002,1.04,9.62,70.46,1.04,78.53666667,18.88,763.3433333,2.06,2.031019009,10.805,5.035,80.3,55.335,9.715,28.52684211,66.86,0.0725,1.875,0.085,0.055,0.0565,5.32,0.17,1.065004794,0.050000225,29.34513209,0.005000023,1.455006549,0.015000068,0.02000009,228.4056386,0.005000023,0.010000045,5.305023879,0.055000248,0.900004051,1.0,0.25,0.0,0.83,1.26,0.0,0.503333333,96.64,0.1,97.0,26.69230769,13.0,60.0,28.5,8.0,126.3725,133.0,41.03784813,568.0,435.0,84.36090226
2024-11-12 13:00:00,2.54,1148.0,98315.0,3.530656096,4310.0,1381.0,2337.0,0.0,1.36,225.0,1.18,6.0,1.3,12.13,86.48,0.42,3.9,257.9563333,0.97,12.9,85.62,0.44,6.4,31.594666670000002,1.04,9.62,70.46,1.04,78.53666667,18.88,763.3433333,2.06,2.031019009,10.805,5.035,80.3,55.335,9.715,28.52684211,66.86,0.0725,1.875,0.085,0.055,0.0565,5.32,0.17,1.065004794,0.050000225,29.34513209,0.005000023,1.455006549,0.015000068,0.02000009,228.4056386,0.005000023,0.010000045,5.305023879,0.055000248,0.900004051,1.0,0.25,0.0,0.83,1.26,0.0,0.503333333,96.64,0.1,97.0,26.69230769,13.0,60.0,28.5,8.0,125.3125,125.0,41.70382539,560.0,435.0,83.84
2024-11-12 14:00:00,2.56,1132.0,99085.0,3.505678112,4313.0,1343.0,2344.0,0.0,1.32,222.0,1.24,6.0,1.3,12.13,86.48,0.42,3.9,257.9563333,0.97,12.9,85.62,0.44,6.4,31.594666670000002,1.04,9.62,70.46,1.04,78.53666667,18.88,763.3433333,2.06,2.031019009,10.805,5.035,80.3,55.335,9.715,28.52684211,66.86,0.0725,1.875,0.085,0.055,0.0565,5.32,0.17,1.065004794,0.050000225,29.34513209,0.005000023,1.455006549,0.015000068,0.02000009,228.4056386,0.005000023,0.010000045,5.305023879,0.055000248,0.900004051,1.0,0.25,0.0,0.83,1.26,0.0,0.503333333,96.64,0.1,97.0,26.69230769,13.0,60.0,28.5,8.0,123.475,130.0,42.02289185,555.0,425.0,72.30769231
2024-11-12 15:00:00,2.49,1115.0,99278.0,3.499679142,4314.0,1460.0,2349.0,0.0,1.36,225.0,1.13,6.0,1.3,12.13,86.48,0.42,3.9,257.9563333,0.97,12.9,85.62,0.44,6.4,31.594666670000002,1.04,9.62,70.46,1.04,78.53666667,18.88,763.3433333,2.06,2.031019009,10.805,5.035,80.3,55.335,9.715,28.52684211,66.86,0.0725,1.875,0.085,0.055,0.0565,5.32,0.17,1.065004794,0.050000225,29.34513209,0.005000023,1.455006549,0.015000068,0.02000009,228.4056386,0.005000023,0.010000045,5.305023879,0.055000248,0.900004051,1.0,0.25,0.0,0.83,1.26,0.0,0.503333333,96.64,0.1,97.0,26.69230769,13.0,60.0,28.5,8.0,123.9875,115.0,40.49683618,550.0,435.0,78.69565217
2024-11-12 16:00:00,2.52,1109.0,98804.0,3.516454489,4314.0,1415.0,2360.0,0.0,1.36,221.0,1.16,6.0,1.3,12.37,86.26,0.41,3.4,257.9563333,0.96,12.84,85.68,0.45,8.0,31.594666670000002,1.03,9.52,70.79,1.01,78.53666667,18.68,763.3433333,2.265,1.988015949,10.815,5.035,80.3,55.175,9.955,28.51105263,66.86,0.0865,1.725,0.075,0.057,0.0565,5.44,0.18,2.909986901,0.029999865,26.63988009,0.012499944,3.764983053,0.044999797,0.109999505,228.4056386,0.023499894,0.093499579,4.449979969,0.329998515,1.949991223,1.0,0.25,0.0,0.83,1.26,0.0,0.503333333,96.64,0.1,97.0,26.69230769,13.0,60.0,28.5,8.0,123.9875,115.0,41.73358526,550.0,435.0,72.60869565
2024-11-12 17:00:00,2.52,1106.0,98813.0,3.518577598,4317.0,1392.0,2346.0,0.0,1.34,221.0,1.18,6.0,1.3,12.37,86.26,0.41,3.4,257.9563333,0.96,12.84,85.68,0.45,8.0,31.594666670000002,1.03,9.52,70.79,1.01,78.53666667,18.68,763.3433333,2.265,1.988015949,10.815,5.035,80.3,55.175,9.955,28.51105263,66.86,0.0865,1.725,0.075,0.057,0.0565,5.44,0.18,2.909986901,0.029999865,26.63988009,0.012499944,3.764983053,0.044999797,0.109999505,228.4056386,0.023499894,0.093499579,4.449979969,0.329998515,1.949991223,1.0,0.25,0.0,0.83,1.26,0.0,0.503333333,96.64,0.1,97.0,26.69230769,13.0,60.0,28.5,8.0,123.325,110.0,42.45260941,545.0,435.0,80.90909091
2024-11-12 18:00:00,2.53,1109.0,99291.0,3.498410852,4313.0,1444.0,2340.0,0.0,1.38,222.0,1.15,6.0,1.3,12.37,86.26,0.41,3.4,257.9563333,0.96,12.84,85.68,0.45,8.0,31.594666670000002,1.03,9.52,70.79,1.01,78.53666667,18.68,763.3433333,2.265,1.988015949,10.815,5.035,80.3,55.175,9.955,28.51105263,66.86,0.0865,1.725,0.075,0.057,0.0565,5.44,0.18,2.909986901,0.029999865,26.63988009,0.012499944,3.764983053,0.044999797,0.109999505,228.4056386,0.023499894,0.093499579,4.449979969,0.329998515,1.949991223,1.0,0.25,0.0,0.83,1.26,0.0,0.503333333,96.64,0.1,97.0,26.69230769,13.0,60.0,28.5,8.0,123.325,110.0,41.53701084,545.0,435.0,82.72727273
2024-11-12 19:00:00,2.54,1104.0,99673.0,3.483399383,4311.0,1434.0,2336.0,0.0,1.38,221.0,1.16,7.0,1.3,12.37,86.26,0.41,3.4,257.9563333,0.96,12.84,85.68,0.45,8.0,31.594666670000002,1.03,9.52,70.79,1.01,78.53666667,18.68,763.3433333,2.265,1.988015949,10.815,5.035,80.3,55.175,9.955,28.51105263,66.86,0.0865,1.725,0.075,0.057,0.0565,5.44,0.18,2.909986901,0.029999865,26.63988009,0.012499944,3.764983053,0.044999797,0.109999505,228.4056386,0.023499894,0.093499579,4.449979969,0.329998515,1.949991223,1.0,0.25,0.0,0.83,1.26,0.0,0.503333333,96.64,0.1,97.0,26.69230769,13.0,60.0,28.5,8.0,123.325,110.0,41.28071834,545.0,435.0,82.27272727
2024-11-12 20:00:00,2.55,1104.0,99917.0,3.47651059,4313.0,1419.0,2347.0,0.0,1.37,221.0,1.18,6.0,1.3,12.37,86.26,0.41,3.4,257.9563333,0.96,12.84,85.68,0.45,8.0,31.594666670000002,1.03,9.52,70.79,1.01,78.53666667,18.68,763.3433333,2.265,1.988015949,10.815,5.035,80.3,55.175,9.955,28.51105263,66.86,0.0865,1.725,0.075,0.057,0.0565,5.44,0.18,2.909986901,0.029999865,26.63988009,0.012499944,3.764983053,0.044999797,0.109999505,228.4056386,0.023499894,0.093499579,4.449979969,0.329998515,1.949991223,1.0,0.25,0.0,0.83,1.26,0.0,0.503333333,96.64,0.1,97.0,26.69230769,13.0,60.0,28.5,8.0,122.075,110.0,42.90413534,540.0,430.0,81.72727273
2024-11-12 21:00:00,2.55,1109.0,99861.0,3.476041013,4310.0,1389.0,2361.0,0.0,1.34,223.0,1.21,6.0,1.3,12.37,86.26,0.41,3.4,257.9563333,0.96,12.84,85.68,0.45,8.0,31.594666670000002,1.03,9.52,70.79,1.01,78.53666667,18.68,763.3433333,2.265,1.988015949,10.815,5.035,80.3,55.175,9.955,28.51105263,66.86,0.0865,1.725,0.075,0.057,0.0565,5.44,0.18,2.909986901,0.029999865,26.63988009,0.012499944,3.764983053,0.044999797,0.109999505,228.4056386,0.023499894,0.093499579,4.449979969,0.329998515,1.949991223,1.0,0.25,0.0,0.83,1.26,0.0,0.503333333,96.64,0.1,97.0,26.69230769,13.0,60.0,28.5,8.0,122.075,110.0,42.59825841,540.0,430.0,81.72727273
2024-11-12 22:00:00,2.61,1097.0,102688.0,3.377287184,4306.0,1318.0,2354.0,0.0,1.31,222.0,1.3,7.0,1.3,12.37,86.26,0.41,3.4,257.9563333,0.96,12.84,85.68,0.45,8.0,31.594666670000002,1.03,9.52,70.79,1.01,78.53666667,18.68,763.3433333,2.265,1.988015949,10.815,5.035,80.3,55.175,9.955,28.51105263,66.86,0.0865,1.725,0.075,0.057,0.0565,5.44,0.18,2.909986901,0.029999865,26.63988009,0.012499944,3.764983053,0.044999797,0.109999505,228.4056386,0.023499894,0.093499579,4.449979969,0.329998515,1.949991223,1.0,0.25,0.0,0.83,1.26,0.0,0.503333333,96.64,0.1,97.0,26.69230769,13.0,60.0,28.5,8.0,121.6775,107.0,42.14837351,537.0,430.0,79.62616822
2024-11-12 23:00:00,2.54,1112.0,100379.0,3.450100802,4300.0,1449.0,2348.0,0.0,1.38,224.0,1.16,7.0,1.3,12.68,85.97,0.43,2.9,259.798,0.92,12.24,86.28,0.44,8.1,32.76966667,1.04,9.32,70.66,1.12,82.02333333,18.9,802.764,2.325,2.016759777,10.9,5.288888889,80.44444444,55.125,9.655,28.44789474,66.86,0.0855,1.68,0.07,0.0535,0.0535,5.405,0.185,1.059995968,0.059999772,29.44988799,0.00249999,0.939996425,0.019999924,0.014999943,231.640881,0.004499983,0.009999962,5.539978929,0.029999886,0.999996197,1.0,0.25,0.0,0.83,1.26,0.0,4.22,96.64,0.1,97.0,26.69230769,13.0,60.0,28.5,8.0,122.075,110.0,42.15709261,540.0,430.0,81.0
2024-11-13 00:00:00,2.69,1124.0,108480.0,3.712670765,5001.0,1487.0,2354.0,0.0,1.45,223.0,1.24,6.0,1.3,10.98,87.68,0.38,3.1,284.3436667,0.96,11.12,87.43,0.42,5.3,26.105,1.03,9.2,69.06,1.36,86.81666667,20.38,875.8236667,2.31,1.950179862,10.93,4.888888889,81.35555556,54.88,10.245,29.85,67.17,0.066,1.835,0.085,0.0535,0.05,5.605,0.175,1.312236006,0.117549478,12.78170647,0.005517629,2.005538028,0.031186596,0.028787627,296.4641656,0.001679278,0.039103194,1.964755556,0.137221023,0.959587573,1.0,0.41,0.0,0.62,1.28,0.0,10.32666667,95.8,0.1,97.0,26.69230769,13.0,60.0,28.5,8.0,123.4,120.0,38.45433255,550.0,430.0,85.83333333
2024-11-13 01:00:00,2.63,1152.0,107623.0,3.642771297,4868.0,1533.0,2336.0,0.0,1.45,229.0,1.18,8.0,1.3,10.98,87.68,0.38,3.1,284.3436667,0.96,11.12,87.43,0.42,5.3,26.105,1.03,9.2,69.06,1.36,86.81666667,20.38,875.8236667,2.31,1.950179862,10.93,4.888888889,81.35555556,54.88,10.245,29.85,67.17,0.066,1.835,0.085,0.0535,0.05,5.605,0.175,1.312236006,0.117549478,12.78170647,0.005517629,2.005538028,0.031186596,0.028787627,296.4641656,0.001679278,0.039103194,1.964755556,0.137221023,0.959587573,1.0,0.41,0.0,0.62,1.28,0.0,10.32666667,95.8,0.1,97.0,26.69230769,13.0,60.0,28.5,8.0,124.0625,125.0,38.25046904,555.0,430.0,94.0
2024-11-13 02:00:00,2.69,1126.0,107599.0,3.65629624,4885.0,1491.0,2346.0,0.0,1.45,221.0,1.24,7.0,1.3,10.98,87.68,0.38,3.1,284.3436667,0.96,11.12,87.43,0.42,5.3,26.105,1.03,9.2,69.06,1.36,86.81666667,20.38,875.8236667,2.31,1.950179862,10.93,4.888888889,81.35555556,54.88,10.245,29.85,67.17,0.066,1.835,0.085,0.0535,0.05,5.605,0.175,1.312236006,0.117549478,12.78170647,0.005517629,2.005538028,0.031186596,0.028787627,296.4641656,0.001679278,0.039103194,1.964755556,0.137221023,0.959587573,1.0,0.41,0.0,0.62,1.28,0.0,10.32666667,95.8,0.1,97.0,26.69230769,13.0,60.0,28.5,8.0,124.0625,125.0,38.21042743,555.0,430.0,99.52
2024-11-13 05:00:00,2.69,1127.0,107642.0,3.746781118,5008.0,1440.0,2357.0,0.0,1.45,220.0,1.24,7.0,1.3,10.98,87.68,0.38,3.1,284.3436667,0.96,11.12,87.43,0.42,5.3,26.105,1.03,9.2,69.06,1.36,86.81666667,20.38,875.8236667,2.31,1.950179862,10.93,4.888888889,81.35555556,54.88,10.245,29.85,67.17,0.066,1.835,0.085,0.0535,0.05,5.605,0.175,1.312236006,0.117549478,12.78170647,0.005517629,2.005538028,0.031186596,0.028787627,296.4641656,0.001679278,0.039103194,1.964755556,0.137221023,0.959587573,1.0,0.41,0.0,0.62,1.28,0.0,10.32666667,95.8,0.1,97.0,26.69230769,13.0,60.0,28.5,8.0,123.4,120.0,38.20590286,550.0,430.0,86.25
2024-11-13 06:00:00,2.66,1113.0,107426.0,3.748316054,5000.0,1458.0,2357.0,0.0,1.45,219.0,1.21,7.0,1.3,10.98,87.68,0.38,3.1,284.3436667,0.96,11.12,87.43,0.42,5.3,26.105,1.03,9.2,69.06,1.36,86.81666667,20.38,875.8236667,2.31,1.950179862,10.93,4.888888889,81.35555556,54.88,10.245,29.85,67.17,0.066,1.835,0.085,0.0535,0.05,5.605,0.175,1.312236006,0.117549478,12.78170647,0.005517629,2.005538028,0.031186596,0.028787627,296.4641656,0.001679278,0.039103194,1.964755556,0.137221023,0.959587573,1.0,0.41,0.0,0.62,1.28,0.0,10.32666667,95.8,0.1,97.0,26.69230769,13.0,60.0,28.5,8.0,122.7375,115.0,38.27387802,545.0,430.0,87.30434783
2024-11-13 07:00:00,2.64,1125.0,107283.0,3.741307865,4984.0,1500.0,2348.0,0.0,1.45,222.0,1.19,7.0,1.3,10.98,87.68,0.38,3.1,284.3436667,0.96,11.12,87.43,0.42,5.3,26.105,1.03,9.2,69.06,1.36,86.81666667,20.38,875.8236667,2.31,1.950179862,10.93,4.888888889,81.35555556,54.88,10.245,29.85,67.17,0.066,1.835,0.085,0.0535,0.05,5.605,0.175,1.312236006,0.117549478,12.78170647,0.005517629,2.005538028,0.031186596,0.028787627,296.4641656,0.001679278,0.039103194,1.964755556,0.137221023,0.959587573,1.0,0.41,0.0,0.62,1.28,0.0,10.32666667,95.8,0.1,97.0,26.69230769,13.0,60.0,28.5,8.0,123.66499999999999,122.0,38.80597015,552.0,430.0,87.04918033
2024-11-13 08:00:00,2.65,1145.0,107193.0,3.760209479,5005.0,1484.0,2361.0,0.0,1.45,224.0,1.2,7.0,1.3,11.15,87.56,0.37,3.3,284.3436667,0.92,11.26,87.26,0.45,5.6,26.105,1.03,9.39,68.83,1.16,86.81666667,20.62,875.8236667,2.43,1.952967221,10.8,4.888888889,81.35555556,54.93,9.88,29.85,67.17,0.066,1.91,0.05,0.0535,0.051,5.53,0.195,1.464896798,0.07939126,13.71932193,0.004609815,2.117953937,0.020488067,0.048659159,296.4641656,0.002304908,0.047890857,1.956610408,0.168258251,1.075623523,1.0,0.42,0.0,0.82,1.26,0.0,10.32666667,96.79,0.1,97.0,26.69230769,13.0,60.0,28.5,8.0,123.7975,123.0,38.7275242,553.0,430.0,87.15447154
2024-11-13 09:00:00,2.66,1147.0,106523.0,3.778551667,4998.0,1461.0,2357.0,0.0,1.45,222.0,1.21,7.0,1.3,11.15,87.56,0.37,3.3,284.3436667,0.92,11.26,87.26,0.45,5.6,26.105,1.03,9.39,68.83,1.16,86.81666667,20.62,875.8236667,2.43,1.952967221,10.8,4.888888889,81.35555556,54.93,9.88,29.85,67.17,0.066,1.91,0.05,0.0535,0.051,5.53,0.195,1.464896798,0.07939126,13.71932193,0.004609815,2.117953937,0.020488067,0.048659159,296.4641656,0.002304908,0.047890857,1.956610408,0.168258251,1.075623523,1.0,0.42,0.0,0.82,1.26,0.0,10.32666667,96.79,0.1,97.0,26.69230769,13.0,60.0,28.5,8.0,123.7975,123.0,39.24756154,553.0,430.0,86.99186992
2024-11-13 10:00:00,2.64,1144.0,105327.0,3.823710555,5001.0,1480.0,2354.0,0.0,1.45,221.0,1.19,7.0,1.3,11.15,87.56,0.37,3.3,284.3436667,0.92,11.26,87.26,0.45,5.6,26.105,1.03,9.39,68.83,1.16,86.81666667,20.62,875.8236667,2.43,1.952967221,10.8,4.888888889,81.35555556,54.93,9.88,29.85,67.17,0.066,1.91,0.05,0.0535,0.051,5.53,0.195,1.464896798,0.07939126,13.71932193,0.004609815,2.117953937,0.020488067,0.048659159,296.4641656,0.002304908,0.047890857,1.956610408,0.168258251,1.075623523,1.0,0.42,0.0,0.82,1.26,0.0,10.32666667,96.79,0.1,97.0,26.69230769,13.0,60.0,28.5,8.0,124.0625,125.0,38.83225209,555.0,430.0,86.96
2024-11-13 11:00:00,2.63,1150.0,105136.0,3.828354934,4998.0,1479.0,2365.0,0.0,1.45,222.0,1.18,7.0,1.3,11.15,87.56,0.37,3.3,284.3436667,0.92,11.26,87.26,0.45,5.6,26.105,1.03,9.39,68.83,1.16,86.81666667,20.62,875.8236667,2.43,1.952967221,10.8,4.888888889,81.35555556,54.93,9.88,29.85,67.17,0.066,1.91,0.05,0.0535,0.051,5.53,0.195,1.464896798,0.07939126,13.71932193,0.004609815,2.117953937,0.020488067,0.048659159,296.4641656,0.002304908,0.047890857,1.956610408,0.168258251,1.075623523,1.0,0.42,0.0,0.82,1.26,0.0,10.32666667,96.79,0.1,97.0,26.69230769,13.0,60.0,28.5,8.0,123.66499999999999,122.0,38.78122811,552.0,430.0,86.72131148
2024-11-13 12:00:00,2.62,1145.0,105575.0,3.208773957,4206.0,1503.0,2350.0,0.0,1.45,223.0,1.17,7.0,1.3,11.15,87.56,0.37,3.3,284.3436667,0.92,11.26,87.26,0.45,5.6,26.105,1.03,9.39,68.83,1.16,86.81666667,20.62,875.8236667,2.43,1.952967221,10.8,4.888888889,81.35555556,54.93,9.88,29.85,67.17,0.066,1.91,0.05,0.0535,0.051,5.53,0.195,1.464896798,0.07939126,13.71932193,0.004609815,2.117953937,0.020488067,0.048659159,296.4641656,0.002304908,0.047890857,1.956610408,0.168258251,1.075623523,1.0,0.42,0.0,0.82,1.26,0.0,10.32666667,96.79,0.1,97.0,26.69230769,13.0,60.0,28.5,8.0,123.66499999999999,122.0,38.85394829,552.0,430.0,86.80327869
2024-11-13 13:00:00,2.62,1156.0,105146.0,3.539486315,4621.0,1507.0,2342.0,0.0,1.45,224.0,1.17,7.0,1.3,11.15,87.56,0.37,3.3,284.3436667,0.92,11.26,87.26,0.45,5.6,26.105,1.03,9.39,68.83,1.16,86.81666667,20.62,875.8236667,2.43,1.952967221,10.8,4.888888889,81.35555556,54.93,9.88,29.85,67.17,0.066,1.91,0.05,0.0535,0.051,5.53,0.195,1.464896798,0.07939126,13.71932193,0.004609815,2.117953937,0.020488067,0.048659159,296.4641656,0.002304908,0.047890857,1.956610408,0.168258251,1.075623523,1.0,0.42,0.0,0.82,1.26,0.0,10.32666667,96.79,0.1,97.0,26.69230769,13.0,60.0,28.5,8.0,124.46000000000001,128.0,39.51073159,558.0,430.0,86.40625
2024-11-13 16:00:00,2.62,1146.0,106336.0,3.716333009,4907.0,1546.0,2360.0,0.0,1.45,226.0,1.17,7.0,1.3,11.38,87.26,0.41,3.4,284.3436667,0.95,11.45,87.07,0.44,5.0,26.105,1.04,9.68,69.13,0.93,86.81666667,20.26,875.8236667,2.13,1.923351159,10.79,4.888888889,81.35555556,55.0,10.28,29.85,67.17,0.0785,1.84,0.19,0.0575,0.055,5.61,0.185,1.487360738,0.035984534,12.78170647,0.003358557,1.801625668,0.014393814,0.035984534,296.4641656,0.001919175,0.046539997,2.02233081,0.18376102,0.815649437,1.0,0.42,0.0,1.28,1.25,0.0,10.32666667,94.54,0.1,97.0,26.69230769,13.0,60.0,28.5,8.0,123.66499999999999,122.0,38.53736818,552.0,430.0,86.63934426
2024-11-13 17:00:00,2.65,1154.0,106210.0,3.787404386,4995.0,1492.0,2363.0,0.0,1.45,225.0,1.2,7.0,1.3,11.38,87.26,0.41,3.4,284.3436667,0.95,11.45,87.07,0.44,5.0,26.105,1.04,9.68,69.13,0.93,86.81666667,20.26,875.8236667,2.13,1.923351159,10.79,4.888888889,81.35555556,55.0,10.28,29.85,67.17,0.0785,1.84,0.19,0.0575,0.055,5.61,0.185,1.487360738,0.035984534,12.78170647,0.003358557,1.801625668,0.014393814,0.035984534,296.4641656,0.001919175,0.046539997,2.02233081,0.18376102,0.815649437,1.0,0.42,0.0,1.28,1.25,0.0,10.32666667,94.54,0.1,97.0,26.69230769,13.0,60.0,28.5,8.0,123.7975,123.0,38.85901333,553.0,430.0,87.39837398
2024-11-13 18:00:00,2.64,1158.0,106831.0,3.820388447,5068.0,1479.0,2364.0,0.0,1.45,226.0,1.19,7.0,1.3,11.38,87.26,0.41,3.4,284.3436667,0.95,11.45,87.07,0.44,5.0,26.105,1.04,9.68,69.13,0.93,86.81666667,20.26,875.8236667,2.13,1.923351159,10.79,4.888888889,81.35555556,55.0,10.28,29.85,67.17,0.0785,1.84,0.19,0.0575,0.055,5.61,0.185,1.487360738,0.035984534,12.78170647,0.003358557,1.801625668,0.014393814,0.035984534,296.4641656,0.001919175,0.046539997,2.02233081,0.18376102,0.815649437,1.0,0.42,0.0,1.28,1.25,0.0,10.32666667,94.54,0.1,97.0,26.69230769,13.0,60.0,28.5,8.0,123.93,124.0,39.06645206,554.0,430.0,86.77419355
2024-11-13 19:00:00,2.65,1159.0,108247.0,3.728088492,5011.0,1510.0,2368.0,0.0,1.45,229.0,1.2,7.0,1.3,11.38,87.26,0.41,3.4,284.3436667,0.95,11.45,87.07,0.44,5.0,26.105,1.04,9.68,69.13,0.93,86.81666667,20.26,875.8236667,2.13,1.923351159,10.79,4.888888889,81.35555556,55.0,10.28,29.85,67.17,0.0785,1.84,0.19,0.0575,0.055,5.61,0.185,1.487360738,0.035984534,12.78170647,0.003358557,1.801625668,0.014393814,0.035984534,296.4641656,0.001919175,0.046539997,2.02233081,0.18376102,0.815649437,1.0,0.42,0.0,1.28,1.25,0.0,10.32666667,94.54,0.1,97.0,26.69230769,13.0,60.0,28.5,8.0,123.7975,123.0,38.72291904,553.0,430.0,87.39837398
2024-11-13 20:00:00,2.62,1159.0,107398.0,3.748543227,4999.0,1539.0,2364.0,0.0,1.45,230.0,1.17,8.0,1.3,11.38,87.26,0.41,3.4,284.3436667,0.95,11.45,87.07,0.44,5.0,26.105,1.04,9.68,69.13,0.93,86.81666667,20.26,875.8236667,2.13,1.923351159,10.79,4.888888889,81.35555556,55.0,10.28,29.85,67.17,0.0785,1.84,0.19,0.0575,0.055,5.61,0.185,1.487360738,0.035984534,12.78170647,0.003358557,1.801625668,0.014393814,0.035984534,296.4641656,0.001919175,0.046539997,2.02233081,0.18376102,0.815649437,1.0,0.42,0.0,1.28,1.25,0.0,10.32666667,94.54,0.1,97.0,26.69230769,13.0,60.0,28.5,8.0,123.66499999999999,122.0,39.11664779,552.0,430.0,89.18032787
2024-11-13 22:00:00,2.66,1164.0,107672.0,3.738265188,4998.0,1528.0,2315.0,0.0,1.45,230.0,1.21,7.0,1.3,11.38,87.26,0.41,3.4,284.3436667,0.95,11.45,87.07,0.44,5.0,26.105,1.04,9.68,69.13,0.93,86.81666667,20.26,875.8236667,2.13,1.923351159,10.79,4.888888889,81.35555556,55.0,10.28,29.85,67.17,0.0785,1.84,0.19,0.0575,0.055,5.61,0.185,1.487360738,0.035984534,12.78170647,0.003358557,1.801625668,0.014393814,0.035984534,296.4641656,0.001919175,0.046539997,2.02233081,0.18376102,0.815649437,1.0,0.42,0.0,1.28,1.25,0.0,10.32666667,94.54,0.1,97.0,26.69230769,13.0,60.0,28.5,8.0,124.725,130.0,38.85111372,560.0,430.0,99.84615385
2024-11-13 23:00:00,2.63,1142.0,107783.0,3.734418739,4998.0,1453.0,2354.0,0.0,1.45,223.0,1.18,7.0,1.3,11.0,87.65,0.4,3.0,285.352,0.95,11.09,87.43,0.43,8.6,26.53533333,1.05,9.8,67.78,1.12,84.19333333,21.3,826.5766667,2.39,1.919173686,10.585,4.934444444,81.35666667,55.125,10.335,30.17571429,67.17,0.0615,1.9,0.035,0.052,0.0475,5.515,0.18,1.312236006,0.117549478,12.78170647,0.005517629,2.005538028,0.031186596,0.028787627,387.91,0.001679278,0.039103194,1.964755556,0.137221023,0.959587573,1.0,0.41,0.0,0.81,1.3,0.0,9.943333333,96.9,0.1,97.0,26.69230769,13.0,60.0,28.5,8.0,123.93,124.0,39.33459179,554.0,430.0,92.74193548
2024-11-14 00:00:00,2.62,1128.0,108284.0,3.719385005,5001.0,1537.0,2342.0,0.0,1.45,226.0,1.17,7.0,1.3,11.0,87.65,0.4,3.0,285.352,0.95,11.09,87.43,0.43,8.6,26.53533333,1.05,9.8,67.78,1.12,84.19333333,21.3,826.5766667,2.39,1.919173686,10.585,4.934444444,81.35666667,55.125,10.335,30.17571429,67.17,0.0615,1.9,0.035,0.052,0.0475,5.515,0.18,1.312236006,0.117549478,12.78170647,0.005517629,2.005538028,0.031186596,0.028787627,387.91,0.001679278,0.039103194,1.964755556,0.137221023,0.959587573,1.0,0.41,0.0,0.81,1.3,0.0,9.943333333,96.9,0.1,97.0,26.69230769,13.0,60.0,28.5,8.0,123.4,120.0,39.35453912,550.0,430.0,88.66666667
2024-11-14 01:00:00,2.65,1128.0,108856.0,3.698379653,4999.0,1506.0,2358.0,0.0,1.45,225.0,1.2,8.0,1.3,11.0,87.65,0.4,3.0,285.352,0.95,11.09,87.43,0.43,8.6,26.53533333,1.05,9.8,67.78,1.12,84.19333333,21.3,826.5766667,2.39,1.919173686,10.585,4.934444444,81.35666667,55.125,10.335,30.17571429,67.17,0.0615,1.9,0.035,0.052,0.0475,5.515,0.18,1.312236006,0.117549478,12.78170647,0.005517629,2.005538028,0.031186596,0.028787627,387.91,0.001679278,0.039103194,1.964755556,0.137221023,0.959587573,1.0,0.41,0.0,0.81,1.3,0.0,9.943333333,96.9,0.1,97.0,26.69230769,13.0,60.0,28.5,8.0,123.4,120.0,38.34184858,550.0,430.0,85.0
