Repository: saikumar-voptimai/evonith_bf_webapp

# Evonith BF2 — Blast Furnace Intelligence Platform

Monitoring, modelling and optimisation of **Blast Furnace 2 (BF2)** at Evonith Steel: live telemetry from InfluxDB,
manual plant reports from Neon PostgreSQL, a two-zone energy model of the furnace, blend and fuel optimisers, a
conversational assistant (FurnaceMind) and a live digital twin evaluated every hour.

The platform has three deployable parts that share one Python service layer, plus the shared data library:

| Part | Path | What it is |
|---|---|---|
| **Streamlit app** (legacy) | `src/app.py`, `src/custom_pages/` | The original 11-page dashboard; still the home of the model pages. Served under `/legacy` in production |

File: src/assets/data/furnace_dataset_20260525_002530_771382.csv (part 93 of 209)
GO%,ORE_NA2O%,ORE_P%,ORE_TIO2%,ORE_AL2O3%,ORE_SIO2%,ORE_MNO%,ORE_CAO%,ORE_K2O%,ORE_CALC_MT,PELLET_PCT_SIO2,PELLET_PCT_AL2O3,PELLET_PCT_FE2O3,PELLET_PCT_MGO,PELLET_PCT_TIO2,PELLET_PCT_NA2O,TOTAL_PELLET_CALC_MT,PELLET_PCT_K2O,PELLET_PCT_TM,PELLET_PCT_LOI,PELLET_PCT_MNO,PELLET_PCT_CAO,PELLET_PCT_P,CHARGES/HRS.,STOCKRODLEVEL,CHEM_PCT_C,CHEM_PCT_CR,CHEM_PCT_FE,CHEM_PCT_MN,CHEM_PCT_P,CHEM_PCT_S,CHEM_PCT_SI,CHEM_PCT_TI,SLAG_BASICITY,SLAG_PCT_AL2O3,SLAG_PCT_CAO,SLAG_PCT_FEO,SLAG_PCT_K2O,SLAG_PCT_MGO,SLAG_PCT_MNO,SLAG_PCT_NA2O,SLAG_PCT_S,SLAG_PCT_SIO2,SLAG_PCT_TIO2,SLAG_T_BASICITY,HMT_GT_1480C,COKE_DISCHARGE_TIME,WEIGHTED_COKE_ANGLE,TOTAL_COKE_PORTIONS,NON_COKE_DISCHARGE_TIME,WEIGHTED_NON_COKE_ANGLE,TOTAL_NON_COKE_PORTIONS,TOTAL HEAT LOAD,FTG_UPTAKE_TEMP_A,FTG_UPTAKE_TEMP_B,FTG_UPTAKE_TEMP_C,FTG_UPTAKE_TEMP_D,FTG_UPTAKE_TEMP_AVG,HEARTH_TEMP_A,HEARTH_TEMP_B,HEARTH_TEMP_C,HEARTH_TEMP_D,HEARTH_TEMP_AVG,BOSH_TEMP_A,BOSH_TEMP_C,BOSH_TEMP_D,BELLY_TEMP_A,BELLY_TEMP_C,BELLY_TEMP_D,LOWER_STACK_TEMP_A,LOWER_STACK_TEMP_B,LOWER_STACK_TEMP_C,LOWER_STACK_TEMP_D,PCI_KG/THM,ACT. FUEL RATEKG/THM.,FURNACETOPGASANALYSISCO2ETACO,COKE RATE KG/THM,PRODUCTIONTONNESPERHR,HOT BLAST PRESSUREBAR,TOPPRESSUREBAR,DIFFERENTIAL PRESSURETOTALBAR,HOT BLAST TEMP.OC,OXYGENFLOWNM3/HR.,STEAMKGS/HR.,RAFTOC,PERMEABILITYKGS/HR.,TUYEREVELOCITYM/S,HOT BLAST VOLUMENM3/HR.,O2 ENRICHMENT %,BOTTOMBAR,FURNACE TOP GAS ANALYSISH2%,UNITCOST LAKHS/THM,BOSH_TEMP_B,FURNACE TOP GAS ANALYSISCO2%,FURNACE TOP GAS ANALYSISONLINE (ANALYZER)CO%
2026-01-16 01:00:00,0.9674632790253049,12.055954745342072,0.459192027,86.97658197563263,0.4425367209746951,4.535714285714286,0.48,1.03,0.49,86.955,12.015,1.1027142857142858,69.98,9.0,19.55,1.69,12.33952387,4.978888889,79.42333333,71.48,34.7,0.052,5.14,2.07,9.17,2.7600000000000002,0.029,0.18,54.78000000000001,10.5,0.051,2.042801556,0.21,16.663142857142855,0.1,96.86,0.72,0.66,1.14,0.0,0.0,0.24328571428571427,60.62327613315117,3.8907581562426468,3.719751930231348,0.044989447907206444,0.01899948195416065,0.062478099628053216,0.40242894173493843,4.0512465975182534,4.532172267719772,0.06297463674209418,0.05199370697952516,0.024896870882665352,8.479571428571429,0.0,0.0,0.0,0.0,0.0,0.0,0.0,0.0,0.0,0.0,0.0,0.0,0.0,7.0,0.254488152,4.469703703703703,0.01405925925925926,94.76417037037037,0.16,0.106,0.048822222222222225,0.3811851851851852,0.05605925925925926,1.0500982503111111,19.962370370370373,34.999037037037034,0.4791111111111111,0.4126666666666666,8.504074074074074,0.2802962962962963,0.18148148148148147,0.4288148148148148,33.32948148148148,1.3126666666666666,1.3052522687037038,1495.7333333333333,97.5,26.46153846153846,13.0,67.5,27.333333333333332,9.0,0.9618739379639862,178.9358333,167.05875,175.3394444,188.5638889,178.7632639,61.81727279277736,328.31927450990446,449.9256766926874,580.709732572272,356.5399270168673,64.85638888888873,57.29388888888917,59.380555555555404,80.58694444444446,53.50749999999995,55.87777777777769,49.38416666666667,53.05527777777795,48.14777777777782,54.346388888888924,172.298850833333,540.0,43.60621702777779,295.0,98.41352777777813,2.7426295333333335,1.3481548249999993,1.3945373916666646,1200.0,3998.296547,0.0,2298.7859305555558,1338.2038499999985,229.70376305555575,111751.88083333337,4.088272508333333,1.1636315902777776,3.3966129694444462,96.57959773541663,57.16416666666663,18.906033611111127,24.452474416666664
2026-01-16 02:00:00,0.9674620234468908,12.055987390380835,0.459192027,86.97655058617228,0.44253797655310906,4.539666666666666,0.48,1.03,0.49,86.955,12.015,0.8928333333333334,69.98,9.0,19.55,1.69,12.33952387,4.978888889,79.42333333,71.48,34.7,0.052,5.14,2.07,9.17,2.76,0.029,0.18000000000000002,54.78,10.5,0.051,2.042801556,0.21,16.650833333333335,0.10000000000000002,96.86,0.7200000000000001,0.66,1.14,0.0,0.0,0.24766666666666667,60.54704381986874,3.9201229892726066,3.725940594757805,0.04526765481853998,0.01904831208871549,0.06303791907457623,0.40753193616676114,4.087134706145967,4.568740140938606,0.063502654173342,0.05230031028227796,0.024919578280228862,8.420333333333334,0.0,0.0,0.0,0.0,0.0,0.0,0.0,0.0,0.0,0.0,0.0,0.0,0.0,7.0,0.254488152,4.459818181818182,0.01501818181818182,94.8266,0.14981818181818182,0.10243636363636363,0.05205454545454546,0.34436363636363637,0.04989090909090909,1.0342016253818183,19.91418181818182,34.77581818181818,0.424,0.46599999999999997,8.362363636363636,0.3003636363636364,0.20545454545454545,0.40963636363636363,33.630545454545455,1.4118181818181819,1.2829150048545455,1483.2727272727273,97.5,26.46153846153846,13.0,67.5,27.333333333333332,9.0,0.9618739379639862,178.9358333,167.05875,175.3394444,188.5638889,178.7632639,61.81727279277736,328.31927450990446,449.9256766926874,580.709732572272,356.5399270168673,63.60416666666649,58.643888888888995,58.67638888888876,70.55444444444439,53.039166666666624,55.744444444444326,49.008611111111136,52.73361111111113,47.10722222222223,45.45277777777782,165.26475361111096,540.0,42.899219527777795,295.0,99.772944444445,2.756695238888888,1.3481638055555556,1.4083925361111123,1200.0,3998.296547,0.0,2292.5058499999996,1316.0262944444444,223.95184555555562,111058.54833333332,4.115803936111113,1.1708026774999996,3.388028858333328,95.64757985347221,57.4388888888889,18.646074749999983,24.817708499999977
2026-01-16 03:00:00,0.9674597456550939,12.056046612967558,0.459192027,86.97649364137733,0.4425402543449061,4.524500000000001,0.48,1.03,0.49,86.955,12.015,0.997,69.98,9.0,19.55,1.69,12.33952387,4.978888889,79.42333333,71.48,34.7,0.052,5.14,2.07,9.17,2.76,0.029,0.18000000000000002,54.78,10.5,0.051,2.042801556,0.21,16.628,0.10000000000000002,96.86,0.7200000000000001,0.66,1.14,0.0,0.0,0.25266666666666665,60.13750952472964,4.029947174841296,3.7474720776247765,0.046164673799597745,0.019048009356556966,0.06492181030087679,0.4331504466245602,4.249225337379606,4.857010184589357,0.0658361144527263,0.05265790694606695,0.025260960137700305,8.479833333333334,0.0,0.0,0.0,0.0,0.0,0.0,0.0,0.0,0.0,0.0,0.0,0.0,0.0,7.0,0.254488152,4.4452,0.016,94.86073999999999,0.14120000000000002,0.10026,0.05368,0.3364,0.04652,1.0209287950800001,19.915000000000003,34.5974,0.3616,0.5122,8.217,0.3128,0.22640000000000002,0.3924,33.8898,1.4836,1.26339489364,1471.84,97.5,26.46153846153846,13.0,67.5,27.333333333333332,9.0,0.9618739379639862,178.9358333,167.05875,175.3394444,188.5638889,178.7632639,61.81727279277736,328.31927450990446,449.9256766926874,580.709732572272,356.5399270168673,62.90861111111117,59.31472222222192,57.973333333332945,64.02472222222217,52.79722222222192,55.487222222222286,48.84499999999985,52.46916666666653,48.15138888888891,54.043888888888894,168.12164805555534,536.0277777777778,43.67143630555554,295.0,90.99852777777764,2.777564730555553,1.3469304555555557,1.4306249999999994,1200.0,3998.296547,0.0,2274.525952777779,1300.7961305555561,213.81703305555553,111430.52750000001,4.143104947222223,1.1892802155555544,3.1780076861111133,96.02611836736108,58.31083333333325,18.794897805555543,24.242573500000006
2026-01-16 04:00:00,0.967525355969458,12.054340744794093,0.459192027,86.97813389923645,0.44247464403054204,4.529285714285714,0.48,1.03,0.49,86.955,12.015,0.9749999999999999,69.98,9.0,19.55,1.69,12.33952387,4.978888889,79.42333333,71.48,34.7,0.052,5.14,2.07,9.17,2.7600000000000002,0.029,0.18,54.78000000000001,10.5,0.051,2.042801556,0.21,16.623,0.1,96.86,0.72,0.66,1.14,0.0,0.0,0.25442857142857145,60.53945145390845,3.9294903908372985,3.728131750549632,0.04537568902258489,0.01908847859924054,0.063244707647808,0.4082815580886974,4.094836729302112,4.560039289069967,0.06362287706175855,0.05250419000599611,0.024892348209873343,8.616857142857143,0.0,0.0,0.0,0.0,0.0,0.0,0.0,0.0,0.0,0.0,0.0,0.0,0.0,7.0,0.254488152,4.3972,0.016,94.60814,0.1532,0.11286,0.04048,0.6004,0.07171999999999999,1.0474875958799998,20.365000000000002,35.071400000000004,0.2776,0.43420000000000003,8.187,0.24080000000000001,0.1904,0.4164,33.4878,1.2196,1.29197985004,1480.24,97.5,26.46153846153846,13.0,67.5,27.333333333333332,9.0,0.9618739379639862,178.9358333,167.05875,175.3394444,188.5638889,178.7632639,61.81727279277736,328.31927450990446,449.9256766926874,580.709732572272,356.5399270168673,61.83999999999988,59.31194444444423,57.98388888888881,59.337222222222245,52.56916666666671,55.2030555555556,48.49638888888873,52.12888888888905,49.73888888888895,57.67472222222231,149.1032174999999,533.4722222222222,43.26002144444439,295.0,96.39500000000018,2.7606135250000006,1.3469268305555546,1.413576538888889,1200.0,3998.296547,0.0,2282.1522388888893,1325.3848888888888,212.34807833333312,112152.09694444448,4.149867886111109,1.1754122474999995,3.055258169444444,93.50617631875,58.51944444444455,18.780502750000014,24.62941269444444
2026-01-16 05:00:00,0.9675068872320032,12.05482093196792,0.459192027,86.97767218080008,0.4424931127679968,4.499833333333333,0.48,1.03,0.49,86.955,12.015,1.1398333333333335,69.98,9.0,19.55,1.69,12.33952387,4.978888889,79.42333333,71.48,34.7,0.052,5.14,2.07,9.17,2.76,0.029,0.18000000000000002,54.78,10.5,0.051,2.042801556,0.21,16.649833333333333,0.10000000000000002,96.86,0.7200000000000001,0.66,1.14,0.0,0.0,0.25366666666666665,60.500875702349795,3.9427743345656787,3.730878296662695,0.0454968269758907,0.019104555075868147,0.06349105911143639,0.4108047919839812,4.111987759540624,4.581561977323314,0.06387352983384322,0.05261695109382888,0.02491105062186261,8.658666666666667,0.0,0.0,0.0,0.0,0.0,0.0,0.0,0.0,0.0,0.0,0.0,0.0,0.0,7.0,0.254488152,4.374333333333333,0.015566666666666666,94.48406666666666,0.15566666666666668,0.11956666666666667,0.033433333333333336,0.7326666666666667,0.0847,1.0707719034666665,20.589666666666666,35.48733333333333,0.22133333333333333,0.39433333333333337,8.230666666666666,0.19133333333333333,0.17866666666666667,0.443,33.143,1.0050000000000001,1.3191224242000001,1488.4666666666667,97.5,26.46153846153846,13.0,67.5,27.333333333333332,9.0,0.9618739379639862,178.9358333,167.05875,175.3394444,188.5638889,178.7632639,61.81727279277736,328.31927450990446,449.9256766926874,580.709732572272,356.5399270168673,59.14049586776861,58.952892561983475,56.774380165289244,56.09256198347112,52.33801652892574,54.73471074380169,48.003305785123906,51.66776859504134,49.86363636363637,57.971074380165184,155.91213884297528,530.5702479338843,43.65299595041322,295.0,96.39500000000027,2.7379978512396685,1.3477782396694216,1.3901925950413223,1200.0,3998.296547,0.0,2295.265107438016,1352.271669421488,219.03741983471068,112639.20578512392,4.23483258677686,1.1603749537190087,3.0969496528925613,94.40835839669423,58.04545454545449,19.137755950413215,24.70529223140495
2026-01-16 06:00:00,0.9674622219490082,12.055982229325783,0.459192027,86.9765555487252,0.44253777805099165,4.561428571428571,0.48,1.03,0.49,86.955,12.015,1.1375714285714285,69.98,9.0,19.55,1.69,12.33952387,4.978888889,79.42333333,71.48,34.7,0.052,5.14,2.07,9.17,2.7600000000000002,0.029,0.18,54.78000000000001,10.5,0.051,2.042801556,0.21,16.630142857142857,0.1,96.86,0.72,0.66,1.14,0.0,0.0,0.25357142857142856,60.46933719955155,3.9563378639491433,3.7337844684693087,0.045629565123668676,0.01913250944987399,0.06375583203476723,0.41296898959182515,4.12774168307161,4.593980198833735,0.06410683152204259,0.05278186384896343,0.024913968682208316,8.637571428571428,0.0,0.0,0.0,0.0,0.0,0.0,0.0,0.0,0.0,0.0,0.0,0.0,0.0,7.0,0.254488152,4.3995,0.015,94.5662,0.14675,0.1162375,0.039850000000000003,0.6417499999999999,0.0747125,1.0724017204625,20.51425,35.4785,0.253875,0.42925,8.2905,0.19625,0.19975,0.4535,33.087500000000006,0.983375,1.3229845422375002,1487.9625,97.5,26.46153846153846,13.0,67.5,27.333333333333332,9.0,0.9618739379639862,178.9358333,167.05875,175.3394444,188.5638889,178.7632639,61.81727279277736,328.31927450990446,449.9256766926874,580.709732572272,356.5399270168673,56.92757660167131,57.45933147632316,55.735097493036285,55.42005571030643,52.287465181058366,54.5136490250695,47.76685236768803,51.39999999999991,50.219777158774285,57.65571030640691,160.2596016713095,537.6740947075209,42.88655147632313,295.0,98.41915041782765,2.7357974986072415,1.3481821643454026,1.3876441225626743,1200.0,3998.296547,0.0,2321.951214484679,1358.4793732590524,227.0370002785516,112928.77186629528,4.326655782729802,1.1677329401114205,3.214989222841221,94.98439722144852,56.33370473537586,19.011964178272972,25.31665871866296
2026-01-16 07:00:00,0.9676171203173881,11.994826469367494,0.459192027,87.03755641031512,0.45761712031738816,4.778571428571429,0.46,1.05,0.49,86.875,12.075,1.1128571428571428,69.98,9.0,19.55,1.69,12.33952387,4.978888889,79.42333333,71.48,34.7,0.05,5.08,2.08,8.83,2.755,0.0255,0.175,55.11,10.37,0.053,2.041387649,0.21,16.602857142857143,0.1,96.48,0.52,0.66,1.22,0.0,0.0,0.25485714285714284,60.42937641624245,4.074460802693535,3.4062309572133613,0.06092662675281956,0.016824710046741857,0.057225713851018024,0.3619899700108245,3.828063729216594,4.828874347039412,0.05237065070112783,0.07569096165002234,0.04144287365489808,8.764714285714286,0.0,0.0,0.0,0.0,0.0,0.0,0.0,0.0,0.0,0.0,0.0,0.0,0.0,7.0,0.254488152,4.4445,0.015,94.6982,0.13925,0.10986249999999999,0.05335000000000001,0.48424999999999996,0.0555875,1.0513137038375,20.43175,35.0135,0.355125,0.49674999999999997,8.2455,0.23375,0.22225,0.4385,33.3125,1.129625,1.2988695458625,1476.3375,97.5,26.46153846153846,13.0,67.5,27.333333333333332,9.0,0.9618739379639862,178.9358333,167.05875,175.3394444,188.5638889,178.7632639,61.81727279277736,328.31927450990446,449.9256766926874,580.709732572272,356.5399270168673,55.49111111111113,56.52722222222206,56.376111111111285,56.08166666666674,52.32222222222197,54.853888888888854,47.758333333333255,51.32638888888866,48.0702777777777,55.82499999999988,162.71352722222235,535.4166666666666,42.964510916666676,294.6666666666667,94.65745577847873,2.7044109083333345,1.3481162388888883,1.356359833333332,1200.0,3998.296547,0.0,2320.8311805555536,1368.5568166666667,229.88625277777783,111255.13249999995,4.393122408333332,1.1459401583333333,3.3550909694444475,95.22620902361113,55.774722222221975,18.904514055555545,25.096402805555524
2026-01-16 08:00:00,0.9675444442828008,11.997261116526172,0.459192027,87.03519443919103,0.45754444428280083,4.426857142857143,0.46,1.05,0.49,86.875,12.075,1.1172857142857144,69.98,9.0,19.55,1.69,12.33952387,4.978888889,79.42333333,71.48,34.7,0.05,5.08,2.08,8.83,2.755,0.0255,0.175,55.11,10.37,0.053,2.041387649,0.21,16.626,0.1,96.48,0.52,0.66,1.22,0.0,0.0,0.25542857142857145,60.45268266293436,4.071352151194526,3.4096418837586002,0.0607901841649211,0.016821071577731227,0.057119744822605775,0.36036576544291943,3.8119502325967862,4.817796549698151,0.052316073665968445,0.07526458892425635,0.04120240153747983,8.879714285714286,0.0,0.0,0.0,0.0,0.0,0.0,0.0,0.0,0.0,0.0,0.0,0.0,0.0,7.0,0.254488152,4.4895,0.015,94.8302,0.13175,0.1034875,0.06685,0.32675,0.0364625,1.0302256872125002,20.349249999999998,34.5485,0.45637500000000003,0.5642499999999999,8.2005,0.27125,0.24475,0.4235,33.5375,1.275875,1.2747545494874999,1464.7125,97.5,26.46153846153846,13.0,67.5,27.333333333333332,9.0,0.9618739379639862,178.9358333,167.05875,175.3394444,188.5638889,178.7632639,61.81727279277736,328.31927450990446,449.9256766926874,580.709732572272,356.5399270168673,55.22534818941481,55.68607242339853,57.18607242339843,61.295264623955404,52.14011142061296,54.76629526462384,47.51225626740941,51.13231197771598,47.005571030640574,52.57325905292482,176.97822284122526,539.7715877437325,42.6974328412256,295.0,98.39849582172738,2.6724262284122577,1.3482523036211695,1.3242600389972148,1200.0,3998.296547,0.0,2290.5033732590528,1374.390306406686,227.18386796657407,109086.07576601679,4.48069038718663,1.1249233559888574,3.518381515320334,97.19961452646234,58.14763231197777,18.501963871866327,24.83112855153202
2026-01-16 09:00:00,0.9674912169300026,11.99904423284491,0.459192027,87.03346455022509,0.45749121693000266,4.506571428571428,0.46,1.05,0.49,86.875,12.075,1.1461428571428571,69.98,9.0,19.55,1.69,12.33952387,4.978888889,79.42333333,71.48,34.7,0.05,5.08,2.08,8.83,2.755,0.0255,0.175,55.11,10.37,0.053,2.041387649,0.21,16.62442857142857,0.1,96.48,0.52,0.66,1.22,0.0,0.0,0.25057142857142856,60.43438379236001,4.084281650033307,3.4158046598995964,0.06118245069087514,0.016831532018423336,0.057264710764864946,0.36148217130363963,3.815159423229371,4.826090399765378,0.052472980276350056,0.07529271387112417,0.040975528530307614,8.859285714285715,0.0,0.0,0.0,0.0,0.0,0.0,0.0,0.0,0.0,0.0,0.0,0.0,0.0,7.0,0.254488152,4.480172413793103,0.015396551724137932,94.80310344827586,0.14189655172413793,0.10120689655172414,0.062068965517241385,0.3574137931034483,0.038741379310344826,1.0119389470517242,20.068275862068965,34.35672413793103,0.5236206896551724,0.5641379310344827,8.086896551724138,0.30379310344827587,0.23810344827586208,0.3803448275862069,33.95879310344828,1.4012068965517241,1.2501698702413793,1468.7413793103449,97.5,26.46153846153846,13.0,67.5,27.333333333333332,9.0,0.9618739379639862,178.9358333,167.05875,175.3394444,188.5638889,178.7632639,61.81727279277736,328.31927450990446,449.9256766926874,580.709732572272,356.5399270168673,57.81861111111105,55.204722222222124,57.6880555555557,118.47694444444444,52.09861111111125,54.68138888888914,47.63833333333334,51.268611111110985,45.467500000000015,45.57083333333331,162.1816863888884,539.3944444444444,43.41469875,295.0,94.19361639809293,2.68154408611111,1.3481897583333315,1.3333045249999995,1200.0,3998.296547,0.0,2296.948358333334,1376.0703305555553,226.23716333333343,109843.77361111103,4.452940469444444,1.1249621666666658,3.4338108055555576,95.23907344652771,59.88722222222223,18.808208444444425,24.510392999999976
2026-01-16 10:00:00,0.9675182031849111,11.998140193305481,0.459192027,87.03434160350962,0.45751820318491104,4.500166666666666,0.46,1.05,0.49,86.875,12.074999999999998,1.0576666666666668,69.98,9.0,19.55,1.69,12.33952387,4.978888889,79.42333333,71.48,34.7,0.05000000000000001,5.08,2.08,8.83,2.7550000000000003,0.0255,0.17499999999999996,55.10999999999999,10.37,0.053,2.041387649,0.21,16.648,0.10000000000000002,96.48,0.52,0.66,1.22,0.0,0.0,0.2021666666666667,60.48121788569545,4.0596997943758275,3.4072045561486015,0.06040982739398429,0.01681092873050625,0.056943796866012385,0.35849597498045327,3.799284964534382,4.8045354636908835,0.052163930957593724,0.07497194253133527,0.041218931924500324,8.946333333333333,0.0,0.0,0.0,0.0,0.0,0.0,0.0,0.0,0.0,0.0,0.0,0.0,0.0,7.0,0.254488152,4.4543103448275865,0.015913793103448277,94.72758620689656,0.15741379310344827,0.10017241379310346,0.05172413793103449,0.4453448275862069,0.04753448275862069,0.9945047692931035,19.72689655172414,34.248103448275856,0.5805172413793103,0.543448275862069,7.952413793103448,0.33482758620689657,0.22258620689655173,0.32862068965517244,34.4398275862069,1.5201724137931034,1.2254422440344828,1477.5344827586207,97.5,26.46153846153846,13.0,67.5,27.333333333333332,9.0,0.9618739379639862,178.9358333,167.05875,175.3394444,188.5638889,178.7632639,61.81727279277736,328.31927450990446,449.9256766926874,580.709732572272,356.5399270168673,63.03583333333328,57.3083333333334,56.47472222222227,143.3405555555556,52.40222222222219,55.139444444444536,48.13527777777809,51.988611111110906,44.87222222222215,43.402777777777814,131.40946466666648,540.0,44.74740611111107,295.0,97.81620833333359,2.5750626388888866,1.3162470861111106,1.2588098602777782,1200.0,3998.296547,0.0,2256.640713888888,1360.0393583333341,218.08917027777764,102464.40386111122,2.25618260277778,1.0624195402777772,2.8847013222222206,91.16175406833331,58.42250000000018,18.555243055555543,22.925395694444443
2026-01-16 11:00:00,0.9675391107127638,11.99743979112241,0.459192027,87.03502109816482,0.4575391107127638,4.5698333333333325,0.46,1.05,0.49,86.875,12.074999999999998,1.1321666666666665,69.98,9.0,19.55,1.69,12.33952387,4.978888889,79.42333333,71.48,34.7,0.05000000000000001,5.08,2.08,8.83,2.7550000000000003,0.0255,0.17499999999999996,55.10999999999999,10.37,0.053,2.041387649,0.21,16.627166666666668,0.10000000000000002,96.48,0.52,0.66,1.22,0.0,0.0,0.20350000000000001,60.4890825400918,4.057472878081675,3.4073627213553004,0.06033176341249768,0.01680884702433327,0.0569011015170291,0.3579657274727019,3.794907881013072,4.800842634564788,0.05213270536499908,0.0748625001639746,0.04118446663113199,8.929666666666668,0.0,0.0,0.0,0.0,0.0,0.0,0.0,0.0,0.0,0.0,0.0,0.0,0.0,7.0,0.254488152,4.469230769230769,0.01551923076923077,94.77942307692308,0.1503846153846154,0.09951923076923078,0.05096153846153846,0.3878846153846154,0.04707692307692308,0.9889100143461539,19.95365384615385,34.03288461538462,0.6525,0.5159615384615385,7.954038461538461,0.3255769230769231,0.21519230769230768,0.3392307692307692,34.41423076923077,1.4967307692307692,1.2200411263653848,1479.4807692307693,97.5,26.46153846153846,13.0,67.5,27.333333333333332,9.0,0.9618739379639862,178.9358333,167.05875,175.3394444,188.5638889,178.7632639,61.81727279277736,328.31927450990446,449.9256766926874,580.709732572272,356.5399270168673,65.54444444444452,59.36333333333335,55.68972222222234,101.19666666666657,52.5283333333332,55.24888888888893,48.370833333333195,52.32527777777759,43.85138888888889,41.99416666666663,186.8783394444444,540.1111111111111,43.27377180555554,295.0,83.80015008333405,2.696976236111115,1.3383800750000012,1.3586443277777767,1200.0,3998.296547,0.0,2246.230766666667,1333.0037027777773,218.26681222222223,108558.01611111108,3.563977841666666,1.1428601700000007,3.313593116666667,98.51137997638888,57.941666666666556,18.42353869444443,24.153983611111112
2026-01-16 12:00:00,0.9675010535901772,11.998714704729059,0.459192027,87.03378424168075,0.4575010535901774,4.605166666666666,0.46,1.05,0.49,86.875,12.074999999999998,1.219,69.98,9.0,19.55,1.69,12.33952387,4.978888889,79.42333333,71.48,34.7,0.05000000000000001,5.08,2.08,8.83,2.7550000000000003,0.0255,0.17499999999999996,55.10999999999999,10.37,0.053,2.041387649,0.21,16.657833333333333,0.10000000000000002,96.48,0.52,0.66,1.22,0.0,0.0,0.16016666666666668,60.45253957521607,4.0708011668086925,3.409140436225998,0.06077552437722824,0.01682068065005942,0.05711703847641356,0.3603843700319713,3.812562355677555,4.817886511884152,0.0523102097508913,0.07528387275458548,0.041226470339604325,8.772499999999999,0.0,0.0,0.0,0.0,0.0,0.0,0.0,0.0,0.0,0.0,0.0,0.0,0.0,7.0,0.254488152,4.490428571428572,0.014957142857142856,94.85193571428572,0.13961428571428572,0.09912857142857143,0.05281428571428571,0.30657142857142855,0.04455,0.9861564232857143,20.258714285714287,33.827285714285715,0.7028571428571428,0.4908571428571428,7.985571428571429,0.31042857142857144,0.2104285714285714,0.36042857142857143,34.302142857142854,1.4512857142857143,1.2189571665714287,1479.4857142857143,97.5,26.46153846153846,13.0,67.5,27.333333333333332,9.0,0.9618739379639862,178.9358333,167.05875,175.3394444,188.5638889,178.7632639,61.81727279277736,328.31927450990446,449.9256766926874,580.709732572272,356.5399270168673,65.84666666666674,59.75444444444417,55.50083333333316,84.6330555555555,52.8908333333333,55.36527777777751,48.62916666666684,52.568611111111224,44.320277777777875,42.05749999999999,177.54122777777752,536.6444444444444,43.46375308333331,295.0,91.40735380555549,2.709341980555559,1.3479353027777785,1.3614325166666659,1200.0,3998.296547,0.0,2277.685433333333,1353.7943083333319,220.79657472222235,110396.13277777776,4.246106383333334,1.1373753127777777,3.382418694444446,97.27421268055552,58.592222222222134,18.87266141666665,24.555001361111124
2026-01-16 13:00:00,0.9675124080964073,11.998334328770357,0.459192027,87.03415326313323,0.45751240809640725,4.525285714285714,0.46,1.05,0.49,86.875,12.075,1.2777142857142858,69.98,9.0,19.55,1.69,12.33952387,4.978888889,79.42333333,71.48,34.7,0.05,5.08,2.08,8.83,2.755,0.0255,0.175,55.11,10.37,0.053,2.041387649,0.21,16.706285714285713,0.1,96.48,0.52,0.66,1.22,0.0,0.0,0.16371428571428573,60.304307538271125,4.126907032208434,3.4180721124872173,0.06263107936004467,0.016870162116267857,0.058004980671418016,0.37016438324654405,3.882337911902773,4.886944301054,0.053052431744017865,0.07693344076351452,0.04131595432399952,8.953714285714286,0.0,0.0,0.0,0.0,0.0,0.0,0.0,0.0,0.0,0.0,0.0,0.0,0.0,7.0,0.254488152,4.494714285714286,0.014528571428571429,94.88129285714287,0.13575714285714285,0.10041428571428572,0.06095714285714285,0.2722857142857143,0.04005,0.9876623461428572,20.245857142857144,33.90014285714286,0.5314285714285714,0.49942857142857144,8.041285714285713,0.3147142857142857,0.21471428571428572,0.3647142857142857,34.32357142857143,1.4641428571428572,1.2219399122857144,1474.3428571428572,97.5,26.46153846153846,13.0,67.5,27.333333333333332,9.0,0.9618739379639862,178.9358333,167.05875,175.3394444,188.5638889,178.7632639,61.81727279277736,328.31927450990446,449.9256766926874,580.709732572272,356.5399270168673,70.21750000000006,59.766944444444654,55.43083333333315,77.55972222222229,53.54388888888901,56.19694444444456,49.01166666666682,52.633333333333375,44.32666666666663,40.36000000000019,161.24379250000004,535.9583333333334,43.37163580555557,295.0,96.84999999999935,2.7181993222222207,1.3483518583333327,1.3698719383333338,1200.0,3998.296547,0.0,2300.699588888889,1343.2192444444463,218.76140333333342,110143.04444444446,4.435973874999998,1.1434179686111106,3.270833341666664,95.11480250625002,61.33416666666668,18.783999499999993,24.52464347222223
2026-01-16 14:00:00,0.9675208689938882,11.998050888704745,0.459192027,87.03442824230137,0.4575208689938883,4.513833333333333,0.46,1.05,0.49,86.875,12.074999999999998,1.1773333333333333,69.98,9.0,19.55,1.69,12.33952387,4.978888889,79.42333333,71.48,34.7,0.05000000000000001,5.08,2.08,8.83,2.7550000000000003,0.0255,0.17499999999999996,55.10999999999999,10.37,0.053,2.041387649,0.21,16.730999999999998,0.09999999999999999,96.48,0.52,0.66,1.22,0.0,0.0,0.16216666666666668,60.361867444968226,4.106351914908061,3.415641727720453,0.061944023523924724,0.01685184062730466,0.057667435112062494,0.36634806476308857,3.854134925465368,4.860081094114263,0.05277760940956989,0.07625689982587194,0.0412324083013495,8.779166666666667,0.0,0.0,0.0,0.0,0.0,0.0,0.0,0.0,0.0,0.0,0.0,0.0,0.0,7.0,0.254488152,4.499,0.0141,94.91065,0.13190000000000002,0.1017,0.0691,0.23800000000000002,0.035550000000000005,0.989168269,20.233,33.973,0.36000000000000004,0.508,8.097,0.319,0.219,0.369,34.345,1.4769999999999999,1.224922658,1469.2,97.5,26.46153846153846,13.0,67.5,27.333333333333332,9.0,0.9618739379639862,178.9358333,167.05875,175.3394444,188.5638889,178.7632639,61.81727279277736,328.31927450990446,449.9256766926874,580.709732572272,356.5399270168673,76.14249999999987,60.64749999999978,56.61861111111133,72.01749999999988,54.28972222222219,57.26055555555544,49.56777777777805,51.72027777777774,43.372777777777664,38.913611111110995,166.71184416666654,539.75,43.38493288888886,298.4861111111111,96.84999999999935,2.7031852333333344,1.348138469444446,1.3550977027777775,1200.0,3998.296547,0.0,2304.728547222221,1367.7221666666667,224.26355916666682,110946.56500000006,4.422744530555558,1.1314661213888892,3.3018984499999986,96.7108471298611,88.46499999999996,18.760971722222223,24.479938361111095
2026-01-16 15:00:00,0.9714152075875058,12.101602301362425,0.459192027,86.92698249105008,0.4842456227625172,4.841285714285713,0.465,1.015,0.49,86.81499999999998,12.17,1.1204285714285713,69.98,9.0,19.55,1.69,12.33952387,4.978888889,79.42333333,71.48,34.7,0.0515,5.24,2.08,9.04,2.735,0.03,0.18,54.78265734,10.515,0.0525,2.006726833,0.225,16.71557142857143,0.1,96.83,0.82,0.55,1.02,0.0,0.0,0.15914285714285717,60.59303811304763,4.099141559707452,3.3225675271374775,0.05398696071894703,0.027729439618363615,0.05446088188129999,0.32874699926835454,3.9528083028452747,4.454021747429845,0.07268734217049556,0.10035786380642306,0.02593645272825385,8.764857142857142,0.0,0.0,0.0,0.0,0.0,0.0,0.0,0.0,0.0,0.0,0.0,0.0,0.0,7.0,0.254488152,4.5,0.014,94.90205714285715,0.13305357142857144,0.09994642857142857,0.06894642857142858,0.24642857142857144,0.035567857142857144,0.9959908024464286,20.188928571428573,34.11732142857143,0.33232142857142855,0.49357142857142855,8.126428571428571,0.32,0.21589285714285714,0.36589285714285713,34.25553571428571,1.4841071428571428,1.2332249385892857,1469.642857142857,97.5,26.46153846153846,13.0,67.5,27.333333333333332,9.0,0.9618739379639862,178.9358333,167.05875,175.3394444,188.5638889,178.7632639,61.81727279277736,328.31927450990446,449.9256766926874,580.709732572272,356.5399270168673,72.08416666666646,60.443333333333086,57.48722222222221,67.61722222222214,54.285555555555746,57.30555555555577,49.53000000000005,49.080000000000005,41.17472222222222,37.2152777777778,170.1790655555555,542.2222222222222,43.13161727777778,300.0,96.84999999999935,2.7260520444444443,1.3481818444444462,1.3780252419444459,1200.0,3998.296547,0.0,2313.154866666667,1339.2674000000002,225.5074116666668,110501.11166666665,4.43244772777778,1.1499918688888884,3.4549656055555538,97.54872618611111,103.38861111111106,18.582682499999994,24.504220250000007
2026-01-16 16:00:00,0.9711687787379839,12.10480587640621,0.459192027,86.9240253448558,0.4835063362139514,4.576833333333333,0.465,1.015,0.49,86.815,12.17,1.1141666666666667,69.98,9.0,19.55,1.69,12.33952387,4.978888889,79.42333333,71.48,34.7,0.0515,5.24,2.08,9.04,2.735,0.03,0.18000000000000002,54.78265733999999,10.515,0.0525,2.006726833,0.225,16.752,0.09999999999999999,96.83,0.82,0.55,1.02,0.0,0.0,0.16283333333333336,60.77842114656951,4.0302727179409885,3.3149732368867366,0.053033207056332556,0.02769102142898273,0.05338643855158826,0.31690205329404114,3.867056095868421,4.360743003335611,0.07163477766620785,0.09879454590414743,0.02602627596201414,8.541666666666666,0.0,0.0,0.0,0.0,0.0,0.0,0.0,0.0,0.0,0.0,0.0,0.0,0.0,7.0,0.254488152,4.5,0.014,94.88191428571429,0.13573214285714286,0.09726785714285714,0.06626785714285714,0.2678571428571429,0.036960714285714284,1.0044314347678571,20.135357142857142,34.28339285714286,0.3483928571428571,0.4721428571428571,8.147857142857143,0.32,0.21053571428571427,0.3605357142857143,34.13232142857142,1.4894642857142857,1.2431462080535713,1471.7857142857142,97.5,26.46153846153846,13.0,67.5,27.333333333333332,9.0,0.9618739379639862,178.9358333,167.05875,175.3394444,188.5638889,178.7632639,61.81727279277736,328.31927450990446,449.9256766926874,580.709732572272,356.5399270168673,71.80500000000005,59.97944444444425,57.457777777777835,65.4430555555556,54.189166666667006,57.05111111111113,49.45416666666659,47.48888888888885,40.39166666666655,35.67499999999984,163.40663499999977,532.8027777777778,43.404230083333346,297.06944444444446,96.84999999999935,2.7364044166666663,1.3480872166666682,1.3883997000000003,1200.0,3998.296547,0.0,2332.350044444446,1330.8066277777768,225.25865944444445,110733.96111111116,4.419850250000001,1.1625376777777776,3.254050941666668,95.91874024861109,97.9572222222223,18.92715577777777,24.675130166666687
2026-01-16 17:00:00,0.971241579724363,12.10385946358328,0.459192027,86.92489895669236,0.48372473917308917,4.569714285714285,0.46499999999999997,1.015,0.49,86.81499999999998,12.17,1.1242857142857143,69.98,9.0,19.55,1.69,12.33952387,4.978888889,79.42333333,71.48,34.7,0.0515,5.24,2.08,9.04,2.735,0.03,0.18,54.78265734,10.515,0.0525,2.006726833,0.225,16.813,0.1,96.83,0.82,0.55,1.02,0.0,0.0,0.16285714285714284,60.57425129070988,4.105981301143338,3.3260746983859986,0.05404834137819566,0.02770927389992458,0.054540091177301894,0.32994985011231154,3.9601884144846635,4.4652568196375,0.07284850946468673,0.1003758267703658,0.025922047906168887,8.748857142857142,0.0,0.0,0.0,0.0,0.0,0.0,0.0,0.0,0.0,0.0,0.0,0.0,0.0,7.0,0.254488152,4.490357142857143,0.014,94.91557857142858,0.13310714285714287,0.09458928571428571,0.07178571428571429,0.24589285714285716,0.034689285714285714,1.0032965243214287,19.98535714285714,34.25178571428572,0.4126785714285714,0.4844642857142857,8.178928571428573,0.3344642857142857,0.20517857142857143,0.3744642857142857,34.13928571428571,1.5092857142857143,1.2428713619285714,1467.1785714285713,97.5,26.46153846153846,13.0,67.5,27.333333333333332,9.0,0.9618739379639862,178.9358333,167.05875,175.3394444,188.5638889,178.7632639,61.81727279277736,328.31927450990446,449.9256766926874,580.709732572272,356.5399270168673,68.48333333333326,59.1544444444446,57.06833333333351,63.34833333333338,54.084722222222446,56.840277777777786,49.40749999999971,46.65166666666657,40.47305555555549,35.68805555555575,169.57171666666676,541.8361111111111,43.40587430555557,295.0,98.85736111111093,2.7546698000000016,1.3481577277777796,1.4065979361111112,1200.0,3998.296547,0.0,2303.6243222222206,1327.368327777777,225.79582083333335,111861.2513888889,4.376579999999998,1.1756252036111117,3.3709732083333317,96.21825245833335,90.33055555555555,18.79882800000002,24.509934749999992
2026-01-16 18:00:00,0.9712694174335753,12.10349757336352,0.459192027,86.9252330092029,0.48380825230072627,4.5745,0.465,1.015,0.49,86.815,12.17,1.1523333333333332,69.98,9.0,19.55,1.69,12.33952387,4.978888889,79.42333333,71.48,34.7,0.0515,5.24,2.08,9.04,2.735,0.03,0.18000000000000002,54.78265733999999,10.515,0.0525,2.006726833,0.225,17.374,0.1,96.83,0.82,0.55,1.02,0.0,0.0,0.15799999999999997,60.32521073632416,4.194414085312652,3.416450730839062,0.05429656258135316,0.027056275776842355,0.05511438794228535,0.34593470877398147,4.037019103432439,4.6427591902880385,0.07585862388141652,0.09836222716382441,0.025646100584648886,8.021666666666667,0.0,0.0,0.0,0.0,0.0,0.0,0.0,0.0,0.0,0.0,0.0,0.0,0.0,7.0,0.254488152,4.480493827160494,0.013975308641975309,94.9525987654321,0.12995061728395063,0.09212345679012346,0.07790123456790124,0.22074074074074074,0.03221604938271604,1.0013951991111112,19.842345679012343,34.20466666666667,0.47604938271604935,0.49876543209876545,8.207777777777778,0.3482716049382716,0.1997530864197531,0.39049382716049386,34.157037037037036,1.5255555555555556,1.2416904154444446,1462.2962962962963,97.5,26.46153846153846,13.0,67.5,27.333333333333332,9.0,0.9618739379639862,178.9358333,167.05875,175.3394444,188.5638889,178.7632639,61.81727279277736,328.31927450990446,449.9256766926874,580.709732572272,356.5399270168673,65.3480555555555,59.04277777777784,55.78749999999989,66.9869444444444,53.580277777777965,56.35999999999972,48.9449999999998,45.93166666666649,39.51111111111111,35.47166666666663,174.8134747222225,543.5138888888889,42.825297138888864,295.0,96.55953989490675,2.7611118638888863,1.3482168388888904,1.4128483136111105,1200.0,3998.296547,0.0,2289.41176388889,1304.6263000000006,223.9431722222222,110318.85249999989,4.440193000000002,1.1826942986111102,3.534698091666664,96.91278540069449,80.40444444444448,18.569686027777774,24.793306444444436
2026-01-16 19:00:00,0.9713031803480714,12.10305865547507,0.459192027,86.92563816417687,0.4839095410442142,4.595714285714286,0.46499999999999997,1.015,0.49,86.81499999999998,12.17,1.1161428571428573,69.98,9.0,19.55,1.69,12.33952387,4.978888889,79.42333333,71.48,34.7,0.0515,5.24,2.08,9.04,2.735,0.03,0.18,54.78265734,10.515,0.0525,2.006726833,0.225,16.821,0.09999999999999999,96.83000000000001,0.8200000000000001,0.55,1.02,0.0,0.0,0.16199999999999998,60.87531739563273,3.9950957525908577,3.2949181640964396,0.052741960633255716,0.027812309832602276,0.052999217243569416,0.310696365078916,3.8299328550195395,4.301516177627308,0.07076438562196612,0.09880278668292954,0.02610437948592048,8.563714285714285,0.0,0.0,0.0,0.0,0.0,0.0,0.0,0.0,0.0,0.0,0.0,0.0,0.0,7.0,0.254488152,4.495308641975309,0.013234567901234567,94.91356172839507,0.12846913580246913,0.09582716049382717,0.07493827160493827,0.24296296296296296,0.03569753086419753,1.0081223724444444,20.212716049382713,34.34466666666667,0.3575308641975309,0.4617283950617284,8.14111111111111,0.29641975308641977,0.19234567901234567,0.40530864197530864,34.06814814814815,1.3922222222222222,1.2470867087777777,1471.1851851851852,97.5,26.46153846153846,13.0,67.5,27.333333333333332,9.0,0.9618739379639862,178.9358333,167.05875,175.3394444,188.5638889,178.7632639,61.81727279277736,328.31927450990446,449.9256766926874,580.709732572272,356.5399270168673,63.84305555555511,60.13916666666635,54.32999999999998,70.8338888888889,53.13055555555559,56.10222222222243,48.5430555555555,45.517222222222195,40.22611111111101,35.30277777777791,176.35256527777773,539.7083333333334,42.81953163888889,295.0,93.4147149166669,2.7413997111111135,1.348392847222222,1.3930727611111116,1200.0,3998.296547,0.0,2314.023494444444,1325.6066694444442,224.57510166666688,110648.51694444453,4.420030355555557,1.1651297772222209,3.448929424999998,97.11671489930555,70.44638888888878,18.571325694444415,24.79894886111109
2026-01-16 20:00:00,0.9712496473583636,12.103754584341273,0.459192027,86.92499576830035,0.4837489420750909,4.642333333333333,0.4650000000000001,1.015,0.49,86.815,12.17,1.135,69.98,9.0,19.55,1.69,12.33952387,4.978888889,79.42333333,71.48,34.7,0.0515,5.24,2.08,9.04,2.735,0.03,0.18000000000000002,54.78265733999999,10.515,0.0525,2.006726833,0.225,16.8385,0.10000000000000002,96.83,0.82,0.55,1.02,0.0,0.0,0.163,60.79911830291372,4.024269706783463,3.2810335766592638,0.053353110219385436,0.027977559196994062,0.0536251998301882,0.3155496746820649,3.8733184075876426,4.328786124637769,0.07085846708464094,0.10031795199890264,0.02610039619387457,8.343666666666667,0.0,0.0,0.0,0.0,0.0,0.0,0.0,0.0,0.0,0.0,0.0,0.0,0.0,7.0,0.254488152,4.4774015748031495,0.013322834645669291,94.8183283464567,0.13994488188976378,0.10377952755905512,0.062377952755905505,0.33716535433070866,0.047679527559055114,1.0252933361338583,20.38811023622047,34.63144881889764,0.2941732283464567,0.4274015748031496,8.181338582677165,0.2670866141732284,0.18354330708661418,0.4132283464566929,33.78496062992126,1.311259842519685,1.267510705566929,1478.8425196850394,97.5,26.46153846153846,13.0,67.5,27.333333333333332,9.0,0.9618739379639862,178.9358333,167.05875,175.3394444,188.5638889,178.7632639,61.81727279277736,328.31927450990446,449.9256766926874,580.709732572272,356.5399270168673,63.35638888888886,59.332777777777814,53.92805555555548,68.45305555555547,53.078055555555714,57.23694444444458,48.48361111111114,45.279444444444636,40.13472222222212,34.82361111111108,164.35292944444447,536.0277777777778,42.014706555555556,295.0,95.50664761168329,2.740041399999999,1.348066158333334,1.3918552499999999,1200.0,3998.296547,0.0,2308.6851972222235,1332.201897222221,224.54875777777767,111089.65444444449,4.4056318555555505,1.170669278888888,3.4953944750000003,95.52676315138889,63.36527777777777,18.215253388888865,25.140432666666644
2026-01-16 21:00:00,0.9712359553030956,12.103932581059755,0.459192027,86.92483146363715,0.483707865909287,4.661428571428572,0.46499999999999997,1.015,0.49,86.81499999999998,12.17,1.1472857142857145,69.98,9.0,19.55,1.69,12.33952387,4.978888889,79.42333333,71.48,34.7,0.0515,5.24,2.08,9.04,2.735,0.03,0.18,54.78265734,10.515,0.0525,2.006726833,0.225,16.80857142857143,0.1,96.83,0.82,0.55,1.02,0.0,0.0,0.1635,60.80326943834176,4.021617990193349,3.302643515787825,0.05305111995995247,0.027785285627586562,0.05336504367524047,0.31530414925821176,3.860975364665119,4.3408761706682375,0.07126849735910622,0.09916541223143559,0.026060224243466757,8.31342857142857,0.0,0.0,0.0,0.0,0.0,0.0,0.0,0.0,0.0,0.0,0.0,0.0,0.0,7.0,0.254488152,4.444330708661417,0.013795275590551182,94.6970527559055,0.15742519685039372,0.1137007874015748,0.04537007874015748,0.46472440944881893,0.0636007874015748,1.0473041051102363,20.473149606299213,34.986251968503936,0.2563779527559055,0.39433070866141734,8.271102362204724,0.24818897637795276,0.17409448818897638,0.4179527559055118,33.411732283464566,1.2545669291338584,1.294898760055118,1485.9291338582677,97.5,26.46153846153846,13.0,67.5,27.333333333333332,9.0,0.9618739379639862,178.9358333,167.05875,175.3394444,188.5638889,178.7632639,61.81727279277736,328.31927450990446,449.9256766926874,580.709732572272,356.5399270168673,62.34361111111089,58.25000000000013,53.93249999999981,64.96388888888887,52.77333333333316,57.373055555555624,48.19666666666683,44.77222222222249,39.92611111111092,36.28250000000005,172.25025777777785,534.0555555555555,42.771793249999966,295.0,91.46870833333315,2.737047425000001,1.348392913888889,1.3886882533333331,1200.0,3998.296547,0.0,2335.9193000000005,1336.7259416666664,226.1363177777777,111097.3474999999,4.403971152777782,1.1688905630555562,3.4119566722222214,96.57315915555557,60.03277777777787,18.79928666666667,25.152608833333343
