Repository: saikumar-voptimai/evonith_bf_webapp

# Evonith BF2 — Blast Furnace Intelligence Platform

Monitoring, modelling and optimisation of **Blast Furnace 2 (BF2)** at Evonith Steel: live telemetry from InfluxDB,
manual plant reports from Neon PostgreSQL, a two-zone energy model of the furnace, blend and fuel optimisers, a
conversational assistant (FurnaceMind) and a live digital twin evaluated every hour.

The platform has three deployable parts that share one Python service layer, plus the shared data library:

| Part | Path | What it is |
|---|---|---|
| **Streamlit app** (legacy) | `src/app.py`, `src/custom_pages/` | The original 11-page dashboard; still the home of the model pages. Served under `/legacy` in production |

File: src/assets/data/V10_df_filtered.csv (part 94 of 166)
datetime,Hot Blast PressureBar,Hot Blast Temp.oC,Hot Blast VolumeNm3/Hr.,O2 Enrichment %,OxygenFlowNm3/Hr.,PermeabilityKgs/Hr.,RAFToC,SteamKgs/Hr.,TopPressureBar,TuyereVelocitym/s,Differential PressureTotalBar,Charges/Hrs.,StockRodLevel,COKE_ASH%,COKE_FC%,COKE_IM%,COKE_MOIST%,COKE_MT,COKE_VM%,NUTCOKE_ASH%,NUTCOKE_FC%,NUTCOKE_IM%,NUTCOKE_MOIST%,NUTCOKE_MT,NUTCOKE_VM%,PCI_2_%Ash,PCI_2_%FC,PCI_2_%IM,PCI_2_MT,PCI_2_%VM,Sinter_SP_MT,Sinter_SP_02_Al2O3%,Sinter_SP_02_Basicity,Sinter_SP_02_CaO%,Sinter_SP_02_Cold_Strength_AI,Sinter_SP_02_Cold_strength_TI,Sinter_SP_02_Fe(T)%,Sinter_SP_02_FeO%,Sinter_SP_02_Hot_strength_RDI,Sinter_SP_02_Hot_strength_RI,Sinter_SP_02_K2O%,Sinter_SP_02_MgO%,Sinter_SP_02_MnO%,Sinter_SP_02_Na2O%,Sinter_SP_02_P%,Sinter_SP_02_SiO2%,Sinter_SP_02_TiO2%,ORE_%Al2O3,ORE_%CaO,ORE_%Fe(T),ORE_%K2O,ORE_%LOI,ORE_%MgO,ORE_%MnO,ORE_MT,ORE_%Na2O,ORE_%P,ORE_%SiO2,ORE_%TiO2,ORE_%TM,Geomin Type,FLUX_Al2O3%,FLUX_CaO%,FLUX_Fe2O3%,FLUX_LOI%,FLUX_MgO%,FLUX_MT,FLUX_SiO2%,FLUX_TM%,COKE_DISCHARGE_TIME,WEIGHTED_COKE_ANGLE,TOTAL_COKE_PORTIONS,NON_COKE_DISCHARGE_TIME,WEIGHTED_NON_COKE_ANGLE,TOTAL_NON_COKE_PORTIONS,UnitCost Lakhs/Thm,ActualKg/Thm.,FurnaceTopGasAnalysisCO2ETACO,Act. Fuel RateKg/Thm.,Coke Rate Kg/Thm,ProductionTonnesPerHr
2024-11-14 02:00:00,2.62,1131.0,108994.0,3.695915855,5002.0,1551.0,2349.0,0.0,1.45,228.0,1.17,7.0,1.3,11.0,87.65,0.4,3.0,285.352,0.95,11.09,87.43,0.43,8.6,26.53533333,1.05,9.8,67.78,1.12,84.19333333,21.3,826.5766667,2.39,1.919173686,10.585,4.934444444,81.35666667,55.125,10.335,30.17571429,67.17,0.0615,1.9,0.035,0.052,0.0475,5.515,0.18,1.312236006,0.117549478,12.78170647,0.005517629,2.005538028,0.031186596,0.028787627,387.91,0.001679278,0.039103194,1.964755556,0.137221023,0.959587573,1.0,0.41,0.0,0.81,1.3,0.0,9.943333333,96.9,0.1,97.0,26.69230769,13.0,60.0,28.5,8.0,123.66499999999999,122.0,38.7560919,552.0,430.0,87.04918033
2024-11-14 03:00:00,2.65,1131.0,108520.0,3.709079101,4998.0,1502.0,2355.0,0.0,1.45,220.0,1.2,7.0,1.3,11.0,87.65,0.4,3.0,285.352,0.95,11.09,87.43,0.43,8.6,26.53533333,1.05,9.8,67.78,1.12,84.19333333,21.3,826.5766667,2.39,1.919173686,10.585,4.934444444,81.35666667,55.125,10.335,30.17571429,67.17,0.0615,1.9,0.035,0.052,0.0475,5.515,0.18,1.312236006,0.117549478,12.78170647,0.005517629,2.005538028,0.031186596,0.028787627,387.91,0.001679278,0.039103194,1.964755556,0.137221023,0.959587573,1.0,0.41,0.0,0.81,1.3,0.0,9.943333333,96.9,0.1,97.0,26.69230769,13.0,60.0,28.5,8.0,123.4,120.0,39.49814126,550.0,430.0,87.41666667
2024-11-14 04:00:00,2.68,1139.0,108702.0,3.705835301,5002.0,1476.0,2353.0,0.0,1.45,223.0,1.23,8.0,1.3,11.0,87.65,0.4,3.0,285.352,0.95,11.09,87.43,0.43,8.6,26.53533333,1.05,9.8,67.78,1.12,84.19333333,21.3,826.5766667,2.39,1.919173686,10.585,4.934444444,81.35666667,55.125,10.335,30.17571429,67.17,0.0615,1.9,0.035,0.052,0.0475,5.515,0.18,1.312236006,0.117549478,12.78170647,0.005517629,2.005538028,0.031186596,0.028787627,387.91,0.001679278,0.039103194,1.964755556,0.137221023,0.959587573,1.0,0.41,0.0,0.81,1.3,0.0,9.943333333,96.9,0.1,97.0,26.69230769,13.0,60.0,28.5,8.0,123.4,120.0,39.07269338,550.0,430.0,86.08333333
2024-11-14 05:00:00,2.65,1135.0,107786.0,3.458090611,4628.0,1500.0,2334.0,0.0,1.45,224.0,1.2,7.0,1.3,11.0,87.65,0.4,3.0,285.352,0.95,11.09,87.43,0.43,8.6,26.53533333,1.05,9.8,67.78,1.12,84.19333333,21.3,826.5766667,2.39,1.919173686,10.585,4.934444444,81.35666667,55.125,10.335,30.17571429,67.17,0.0615,1.9,0.035,0.052,0.0475,5.515,0.18,1.312236006,0.117549478,12.78170647,0.005517629,2.005538028,0.031186596,0.028787627,387.91,0.001679278,0.039103194,1.964755556,0.137221023,0.959587573,1.0,0.41,0.0,0.81,1.3,0.0,9.943333333,96.9,0.1,97.0,26.69230769,13.0,60.0,28.5,8.0,123.66499999999999,122.0,39.18539326,552.0,430.0,86.2295082
2024-11-14 06:00:00,2.65,1132.0,107531.0,3.248498041,4337.0,1489.0,2321.0,0.0,1.45,223.0,1.2,7.0,1.3,11.0,87.65,0.4,3.0,285.352,0.95,11.09,87.43,0.43,8.6,26.53533333,1.05,9.8,67.78,1.12,84.19333333,21.3,826.5766667,2.39,1.919173686,10.585,4.934444444,81.35666667,55.125,10.335,30.17571429,67.17,0.0615,1.9,0.035,0.052,0.0475,5.515,0.18,1.312236006,0.117549478,12.78170647,0.005517629,2.005538028,0.031186596,0.028787627,387.91,0.001679278,0.039103194,1.964755556,0.137221023,0.959587573,1.0,0.41,0.0,0.81,1.3,0.0,9.943333333,96.9,0.1,97.0,26.69230769,13.0,60.0,28.5,8.0,123.5325,121.0,39.77059925,551.0,430.0,86.36363636
2024-11-14 07:00:00,2.62,1137.0,106404.0,3.028726164,4001.0,1520.0,2298.0,0.0,1.45,224.0,1.17,7.0,1.3,11.0,87.65,0.4,3.0,285.352,0.95,11.09,87.43,0.43,8.6,26.53533333,1.05,9.8,67.78,1.12,84.19333333,21.3,826.5766667,2.39,1.919173686,10.585,4.934444444,81.35666667,55.125,10.335,30.17571429,67.17,0.0615,1.9,0.035,0.052,0.0475,5.515,0.18,1.312236006,0.117549478,12.78170647,0.005517629,2.005538028,0.031186596,0.028787627,387.91,0.001679278,0.039103194,1.964755556,0.137221023,0.959587573,1.0,0.41,0.0,0.81,1.3,0.0,9.943333333,96.9,0.1,97.0,26.69230769,13.0,60.0,28.5,8.0,123.93,124.0,40.05648388,554.0,430.0,86.69354839
2024-11-14 08:00:00,2.66,1152.0,105401.0,3.001016783,3927.0,1448.0,2300.0,0.0,1.45,221.0,1.21,7.0,1.3,11.03,87.62,0.41,2.4,285.352,0.94,11.09,87.43,0.43,8.6,26.53533333,1.05,9.2,69.06,1.36,84.19333333,20.38,826.5766667,2.39,1.919173686,10.585,4.934444444,81.35666667,55.125,10.335,29.95857143,67.17,0.0615,1.9,0.035,0.052,0.0475,5.515,0.18,1.312236006,0.117549478,12.78170647,0.005517629,2.005538028,0.031186596,0.028787627,387.91,0.001679278,0.039103194,1.964755556,0.137221023,0.959587573,1.0,0.41,0.0,0.81,1.3,0.0,9.943333333,96.9,0.1,97.0,26.69230769,13.0,60.0,28.5,8.0,124.0625,125.0,40.99173554,555.0,430.0,87.52
2024-11-14 09:00:00,2.62,1156.0,105141.0,3.058192505,3992.0,1496.0,2315.0,0.0,1.45,224.0,1.17,6.0,1.3,11.03,87.62,0.41,2.4,285.352,0.94,11.09,87.43,0.43,8.6,26.53533333,1.05,9.2,69.06,1.36,84.19333333,20.38,826.5766667,2.39,1.919173686,10.585,4.934444444,81.35666667,55.125,10.335,29.95857143,67.17,0.0615,1.9,0.035,0.052,0.0475,5.515,0.18,1.312236006,0.117549478,12.78170647,0.005517629,2.005538028,0.031186596,0.028787627,387.91,0.001679278,0.039103194,1.964755556,0.137221023,0.959587573,1.0,0.41,0.0,0.81,1.3,0.0,9.943333333,96.9,0.1,97.0,26.69230769,13.0,60.0,28.5,8.0,123.66499999999999,122.0,40.12331041,552.0,430.0,87.45901639
2024-11-14 10:00:00,2.58,1160.0,104423.0,3.095391379,4013.0,1545.0,2303.0,0.0,1.45,225.0,1.13,7.0,1.3,11.03,87.62,0.41,2.4,285.352,0.94,11.09,87.43,0.43,8.6,26.53533333,1.05,9.2,69.06,1.36,84.19333333,20.38,826.5766667,2.39,1.919173686,10.585,4.934444444,81.35666667,55.125,10.335,29.95857143,67.17,0.0615,1.9,0.035,0.052,0.0475,5.515,0.18,1.312236006,0.117549478,12.78170647,0.005517629,2.005538028,0.031186596,0.028787627,387.91,0.001679278,0.039103194,1.964755556,0.137221023,0.959587573,1.0,0.41,0.0,0.81,1.3,0.0,9.943333333,96.9,0.1,97.0,26.69230769,13.0,60.0,28.5,8.0,124.5925,129.0,39.82113438,559.0,430.0,87.20930233
2024-11-14 11:00:00,2.63,1160.0,104146.0,3.37718048,4367.0,1475.0,2332.0,0.0,1.45,222.0,1.18,7.0,1.3,11.03,87.62,0.41,2.4,285.352,0.94,11.09,87.43,0.43,8.6,26.53533333,1.05,9.2,69.06,1.36,84.19333333,20.38,826.5766667,2.39,1.919173686,10.585,4.934444444,81.35666667,55.125,10.335,29.95857143,67.17,0.0615,1.9,0.035,0.052,0.0475,5.515,0.18,1.312236006,0.117549478,12.78170647,0.005517629,2.005538028,0.031186596,0.028787627,387.91,0.001679278,0.039103194,1.964755556,0.137221023,0.959587573,1.0,0.41,0.0,0.81,1.3,0.0,9.943333333,96.9,0.1,97.0,26.69230769,13.0,60.0,28.5,8.0,124.0625,125.0,40.61904762,555.0,430.0,87.36
2024-11-14 12:00:00,2.67,1163.0,105426.0,3.368270459,4409.0,1443.0,2350.0,0.0,1.45,222.0,1.22,7.0,1.3,11.03,87.62,0.41,2.4,285.352,0.94,11.09,87.43,0.43,8.6,26.53533333,1.05,9.2,69.06,1.36,84.19333333,20.38,826.5766667,2.39,1.919173686,10.585,4.934444444,81.35666667,55.125,10.335,29.95857143,67.17,0.0615,1.9,0.035,0.052,0.0475,5.515,0.18,1.312236006,0.117549478,12.78170647,0.005517629,2.005538028,0.031186596,0.028787627,387.91,0.001679278,0.039103194,1.964755556,0.137221023,0.959587573,1.0,0.41,0.0,0.81,1.3,0.0,9.943333333,96.9,0.1,97.0,26.69230769,13.0,60.0,28.5,8.0,123.5325,121.0,41.14730878,551.0,430.0,87.02479339
2024-11-14 13:00:00,2.63,1159.0,105482.0,3.342069408,4377.0,1489.0,2346.0,0.0,1.45,222.0,1.18,7.0,1.3,11.03,87.62,0.41,2.4,285.352,0.94,11.09,87.43,0.43,8.6,26.53533333,1.05,9.2,69.06,1.36,84.19333333,20.38,826.5766667,2.39,1.919173686,10.585,4.934444444,81.35666667,55.125,10.335,29.95857143,67.17,0.0615,1.9,0.035,0.052,0.0475,5.515,0.18,1.312236006,0.117549478,12.78170647,0.005517629,2.005538028,0.031186596,0.028787627,387.91,0.001679278,0.039103194,1.964755556,0.137221023,0.959587573,1.0,0.41,0.0,0.81,1.3,0.0,9.943333333,96.9,0.1,97.0,26.69230769,13.0,60.0,28.5,8.0,123.0025,117.0,40.79497908,547.0,430.0,87.60683761
2024-11-14 14:00:00,2.63,1148.0,105441.0,3.351763618,4388.0,1443.0,2347.0,0.0,1.45,223.0,1.18,7.0,1.3,11.03,87.62,0.41,2.4,285.352,0.94,11.09,87.43,0.43,8.6,26.53533333,1.05,9.2,69.06,1.36,84.19333333,20.38,826.5766667,2.39,1.919173686,10.585,4.934444444,81.35666667,55.125,10.335,29.95857143,67.17,0.0615,1.9,0.035,0.052,0.0475,5.515,0.18,1.312236006,0.117549478,12.78170647,0.005517629,2.005538028,0.031186596,0.028787627,387.91,0.001679278,0.039103194,1.964755556,0.137221023,0.959587573,1.0,0.41,0.0,0.81,1.3,0.0,9.943333333,96.9,0.1,97.0,26.69230769,13.0,60.0,28.5,8.0,123.135,118.0,40.90169649,548.0,430.0,86.94915254
2024-11-14 15:00:00,2.64,1147.0,105931.0,3.801927988,5001.0,1474.0,2371.0,0.0,1.45,221.0,1.19,7.0,1.3,11.03,87.62,0.41,2.4,285.352,0.94,11.09,87.43,0.43,8.6,26.53533333,1.05,9.2,69.06,1.36,84.19333333,20.38,826.5766667,2.39,1.919173686,10.585,4.934444444,81.35666667,55.125,10.335,29.95857143,67.17,0.0615,1.9,0.035,0.052,0.0475,5.515,0.18,1.312236006,0.117549478,12.78170647,0.005517629,2.005538028,0.031186596,0.028787627,387.91,0.001679278,0.039103194,1.964755556,0.137221023,0.959587573,1.0,0.41,0.0,0.81,1.3,0.0,9.943333333,96.9,0.1,97.0,26.69230769,13.0,60.0,28.5,8.0,123.0025,117.0,40.2476057,547.0,430.0,87.17948718
2024-11-14 16:00:00,2.62,1141.0,105445.0,3.824013695,5007.0,1503.0,2371.0,0.0,1.45,223.0,1.17,6.0,1.3,10.98,87.66,0.42,2.4,285.352,0.94,11.09,87.43,0.43,8.6,26.53533333,1.05,9.39,68.5,0.98,84.19333333,21.13,826.5766667,2.39,1.919173686,10.585,4.934444444,81.35666667,55.125,10.335,30.06714286,67.17,0.0615,1.9,0.035,0.052,0.0475,5.515,0.18,1.312236006,0.117549478,12.78170647,0.005517629,2.005538028,0.031186596,0.028787627,387.91,0.001679278,0.039103194,1.964755556,0.137221023,0.959587573,1.0,0.41,0.0,0.81,1.3,0.0,9.943333333,96.9,0.1,97.0,26.69230769,13.0,60.0,28.5,8.0,122.87,116.0,40.48394602,546.0,430.0,88.79310345
2024-11-14 17:00:00,2.66,1144.0,106447.0,3.78578229,5004.0,1472.0,2369.0,0.0,1.45,222.0,1.21,7.0,1.3,10.98,87.66,0.42,2.4,285.352,0.94,11.09,87.43,0.43,8.6,26.53533333,1.05,9.39,68.5,0.98,84.19333333,21.13,826.5766667,2.39,1.919173686,10.585,4.934444444,81.35666667,55.125,10.335,30.06714286,67.17,0.0615,1.9,0.035,0.052,0.0475,5.515,0.18,1.312236006,0.117549478,12.78170647,0.005517629,2.005538028,0.031186596,0.028787627,387.91,0.001679278,0.039103194,1.964755556,0.137221023,0.959587573,1.0,0.41,0.0,0.81,1.3,0.0,9.943333333,96.9,0.1,97.0,26.69230769,13.0,60.0,28.5,8.0,122.7375,115.0,39.57367933,545.0,430.0,89.30434783
2024-11-14 18:00:00,2.65,1141.0,106408.0,3.788680895,5006.0,1474.0,2366.0,0.0,1.45,222.0,1.2,7.0,1.3,10.98,87.66,0.42,2.4,285.352,0.94,11.09,87.43,0.43,8.6,26.53533333,1.05,9.39,68.5,0.98,84.19333333,21.13,826.5766667,2.39,1.919173686,10.585,4.934444444,81.35666667,55.125,10.335,30.06714286,67.17,0.0615,1.9,0.035,0.052,0.0475,5.515,0.18,1.312236006,0.117549478,12.78170647,0.005517629,2.005538028,0.031186596,0.028787627,387.91,0.001679278,0.039103194,1.964755556,0.137221023,0.959587573,1.0,0.41,0.0,0.81,1.3,0.0,9.943333333,96.9,0.1,97.0,26.69230769,13.0,60.0,28.5,8.0,122.87,116.0,40.13808976,546.0,430.0,88.79310345
2024-11-14 19:00:00,2.64,1139.0,107178.0,3.75923381,5003.0,1497.0,2364.0,0.0,1.45,224.0,1.19,7.0,1.3,10.98,87.66,0.42,2.4,285.352,0.94,11.09,87.43,0.43,8.6,26.53533333,1.05,9.39,68.5,0.98,84.19333333,21.13,826.5766667,2.39,1.919173686,10.585,4.934444444,81.35666667,55.125,10.335,30.06714286,67.17,0.0615,1.9,0.035,0.052,0.0475,5.515,0.18,1.312236006,0.117549478,12.78170647,0.005517629,2.005538028,0.031186596,0.028787627,387.91,0.001679278,0.039103194,1.964755556,0.137221023,0.959587573,1.0,0.41,0.0,0.81,1.3,0.0,9.943333333,96.9,0.1,97.0,26.69230769,13.0,60.0,28.5,8.0,123.4,120.0,39.73919012,550.0,430.0,87.5
2024-11-14 20:00:00,2.61,1137.0,107496.0,3.748122895,5003.0,1548.0,2356.0,0.0,1.45,226.0,1.16,7.0,1.3,10.98,87.66,0.42,2.4,285.352,0.94,11.09,87.43,0.43,8.6,26.53533333,1.05,9.39,68.5,0.98,84.19333333,21.13,826.5766667,2.39,1.919173686,10.585,4.934444444,81.35666667,55.125,10.335,30.06714286,67.17,0.0615,1.9,0.035,0.052,0.0475,5.515,0.18,1.312236006,0.117549478,12.78170647,0.005517629,2.005538028,0.031186596,0.028787627,387.91,0.001679278,0.039103194,1.964755556,0.137221023,0.959587573,1.0,0.41,0.0,0.81,1.3,0.0,9.943333333,96.9,0.1,97.0,26.69230769,13.0,60.0,28.5,8.0,123.2675,119.0,40.05009107,549.0,430.0,89.07563025
2024-11-14 21:00:00,2.62,1135.0,108541.0,3.710586072,5001.0,1541.0,2358.0,0.0,1.45,227.0,1.17,7.0,1.3,10.98,87.66,0.42,2.4,285.352,0.94,11.09,87.43,0.43,8.6,26.53533333,1.05,9.39,68.5,0.98,84.19333333,21.13,826.5766667,2.39,1.919173686,10.585,4.934444444,81.35666667,55.125,10.335,30.06714286,67.17,0.0615,1.9,0.035,0.052,0.0475,5.515,0.18,1.312236006,0.117549478,12.78170647,0.005517629,2.005538028,0.031186596,0.028787627,387.91,0.001679278,0.039103194,1.964755556,0.137221023,0.959587573,1.0,0.41,0.0,0.81,1.3,0.0,9.943333333,96.9,0.1,97.0,26.69230769,13.0,60.0,28.5,8.0,123.0025,117.0,39.47308133,547.0,430.0,89.14529915
2024-11-14 22:00:00,2.67,1130.0,107265.0,3.756187491,5003.0,1469.0,2356.0,0.0,1.45,221.0,1.22,7.0,1.3,10.98,87.66,0.42,2.4,285.352,0.94,11.09,87.43,0.43,8.6,26.53533333,1.05,9.39,68.5,0.98,84.19333333,21.13,826.5766667,2.39,1.919173686,10.585,4.934444444,81.35666667,55.125,10.335,30.06714286,67.17,0.0615,1.9,0.035,0.052,0.0475,5.515,0.18,1.312236006,0.117549478,12.78170647,0.005517629,2.005538028,0.031186596,0.028787627,387.91,0.001679278,0.039103194,1.964755556,0.137221023,0.959587573,1.0,0.41,0.0,0.81,1.3,0.0,9.943333333,96.9,0.1,97.0,26.69230769,13.0,60.0,28.5,8.0,123.0025,117.0,39.01251739,547.0,430.0,89.31623932
2024-11-14 23:00:00,2.64,1130.0,107661.0,3.742383638,5003.0,1506.0,2352.0,0.0,1.45,224.0,1.19,7.0,1.3,11.1,87.56,0.39,3.2,291.0826667,0.95,11.32,87.43,0.45,5.6,26.593000000000004,1.03,9.2,69.04,0.94,85.94333333,20.82,835.6903333,2.325,1.957911873,10.665,4.934444444,81.75444444,55.165,9.46,30.50142857,67.17,0.066,1.88,0.04,0.0505,0.048,5.445,0.17,1.312236006,0.117549478,12.78170647,0.005517629,2.005538028,0.031186596,0.028787627,389.02,0.001679278,0.039103194,1.964755556,0.137221023,0.959587573,1.0,0.44,0.0,0.86,1.21,0.0,15.57666667,96.3,0.1,97.0,26.69230769,13.0,60.0,28.5,8.0,124.9,120.0,39.18887601,556.0,436.0,89.25
2024-11-15 00:00:00,2.68,1131.0,108251.0,3.720517853,5001.0,1460.0,2348.0,0.0,1.45,222.0,1.23,7.0,1.3,11.1,87.56,0.39,3.2,291.0826667,0.95,11.32,87.43,0.45,5.6,26.593000000000004,1.03,9.2,69.04,0.94,85.94333333,20.82,835.6903333,2.325,1.957911873,10.665,4.934444444,81.75444444,55.165,9.46,30.50142857,67.17,0.066,1.88,0.04,0.0505,0.048,5.445,0.17,1.312236006,0.117549478,12.78170647,0.005517629,2.005538028,0.031186596,0.028787627,389.02,0.001679278,0.039103194,1.964755556,0.137221023,0.959587573,1.0,0.44,0.0,0.86,1.21,0.0,15.57666667,96.3,0.1,97.0,26.69230769,13.0,60.0,28.5,8.0,123.5325,121.0,39.39747781,551.0,430.0,89.00826446
2024-11-15 01:00:00,2.66,1130.0,107194.0,3.757171962,5001.0,1493.0,2336.0,0.0,1.45,224.0,1.21,7.0,1.3,11.1,87.56,0.39,3.2,291.0826667,0.95,11.32,87.43,0.45,5.6,26.593000000000004,1.03,9.2,69.04,0.94,85.94333333,20.82,835.6903333,2.325,1.957911873,10.665,4.934444444,81.75444444,55.165,9.46,30.50142857,67.17,0.066,1.88,0.04,0.0505,0.048,5.445,0.17,1.312236006,0.117549478,12.78170647,0.005517629,2.005538028,0.031186596,0.028787627,389.02,0.001679278,0.039103194,1.964755556,0.137221023,0.959587573,1.0,0.44,0.0,0.86,1.21,0.0,15.57666667,96.3,0.1,97.0,26.69230769,13.0,60.0,28.5,8.0,123.66499999999999,122.0,39.47245565,552.0,430.0,84.01639344
2024-11-15 02:00:00,2.65,1133.0,108001.0,3.728377485,5000.0,1507.0,2351.0,0.0,1.45,224.0,1.2,7.0,1.3,11.1,87.56,0.39,3.2,291.0826667,0.95,11.32,87.43,0.45,5.6,26.593000000000004,1.03,9.2,69.04,0.94,85.94333333,20.82,835.6903333,2.325,1.957911873,10.665,4.934444444,81.75444444,55.165,9.46,30.50142857,67.17,0.066,1.88,0.04,0.0505,0.048,5.445,0.17,1.312236006,0.117549478,12.78170647,0.005517629,2.005538028,0.031186596,0.028787627,389.02,0.001679278,0.039103194,1.964755556,0.137221023,0.959587573,1.0,0.44,0.0,0.86,1.21,0.0,15.57666667,96.3,0.1,97.0,26.69230769,13.0,60.0,28.5,8.0,123.2675,119.0,39.31226766,549.0,430.0,89.83193277
2024-11-15 03:00:00,2.63,1133.0,108129.0,3.726944371,5004.0,1521.0,2352.0,0.0,1.45,225.0,1.18,7.0,1.3,11.1,87.56,0.39,3.2,291.0826667,0.95,11.32,87.43,0.45,5.6,26.593000000000004,1.03,9.2,69.04,0.94,85.94333333,20.82,835.6903333,2.325,1.957911873,10.665,4.934444444,81.75444444,55.165,9.46,30.50142857,67.17,0.066,1.88,0.04,0.0505,0.048,5.445,0.17,1.312236006,0.117549478,12.78170647,0.005517629,2.005538028,0.031186596,0.028787627,389.02,0.001679278,0.039103194,1.964755556,0.137221023,0.959587573,1.0,0.44,0.0,0.86,1.21,0.0,15.57666667,96.3,0.1,97.0,26.69230769,13.0,60.0,28.5,8.0,123.2675,119.0,39.14557697,549.0,430.0,89.07563025
2024-11-15 04:00:00,2.61,1130.0,108467.0,3.712373522,5000.0,1562.0,2343.0,0.0,1.45,227.0,1.16,7.0,1.3,11.1,87.56,0.39,3.2,291.0826667,0.95,11.32,87.43,0.45,5.6,26.593000000000004,1.03,9.2,69.04,0.94,85.94333333,20.82,835.6903333,2.325,1.957911873,10.665,4.934444444,81.75444444,55.165,9.46,30.50142857,67.17,0.066,1.88,0.04,0.0505,0.048,5.445,0.17,1.312236006,0.117549478,12.78170647,0.005517629,2.005538028,0.031186596,0.028787627,389.02,0.001679278,0.039103194,1.964755556,0.137221023,0.959587573,1.0,0.44,0.0,0.86,1.21,0.0,15.57666667,96.3,0.1,97.0,26.69230769,13.0,60.0,28.5,8.0,123.4,120.0,38.98383372,550.0,430.0,92.08333333
2024-11-15 05:00:00,2.65,1130.0,108564.0,3.708318323,4999.0,1509.0,2337.0,0.0,1.45,225.0,1.2,7.0,1.3,11.1,87.56,0.39,3.2,291.0826667,0.95,11.32,87.43,0.45,5.6,26.593000000000004,1.03,9.2,69.04,0.94,85.94333333,20.82,835.6903333,2.325,1.957911873,10.665,4.934444444,81.75444444,55.165,9.46,30.50142857,67.17,0.066,1.88,0.04,0.0505,0.048,5.445,0.17,1.312236006,0.117549478,12.78170647,0.005517629,2.005538028,0.031186596,0.028787627,389.02,0.001679278,0.039103194,1.964755556,0.137221023,0.959587573,1.0,0.44,0.0,0.86,1.21,0.0,15.57666667,96.3,0.1,97.0,26.69230769,13.0,60.0,28.5,8.0,123.4,120.0,39.62920046,550.0,430.0,91.66666667
2024-11-15 06:00:00,2.66,1116.0,107803.0,3.734472913,4999.0,1489.0,2329.0,0.0,1.45,221.0,1.21,7.0,1.3,11.1,87.56,0.39,3.2,291.0826667,0.95,11.32,87.43,0.45,5.6,26.593000000000004,1.03,9.2,69.04,0.94,85.94333333,20.82,835.6903333,2.325,1.957911873,10.665,4.934444444,81.75444444,55.165,9.46,30.50142857,67.17,0.066,1.88,0.04,0.0505,0.048,5.445,0.17,1.312236006,0.117549478,12.78170647,0.005517629,2.005538028,0.031186596,0.028787627,389.02,0.001679278,0.039103194,1.964755556,0.137221023,0.959587573,1.0,0.44,0.0,0.86,1.21,0.0,15.57666667,96.3,0.1,97.0,26.69230769,13.0,60.0,28.5,8.0,123.5325,121.0,40.36548693,551.0,430.0,89.17355372
2024-11-15 07:00:00,2.65,1129.0,107427.0,3.749030186,5001.0,1491.0,2335.0,0.0,1.45,222.0,1.2,8.0,1.3,11.1,87.56,0.39,3.2,291.0826667,0.95,11.32,87.43,0.45,5.6,26.593000000000004,1.03,9.2,69.04,0.94,85.94333333,20.82,835.6903333,2.325,1.957911873,10.665,4.934444444,81.75444444,55.165,9.46,30.50142857,67.17,0.066,1.88,0.04,0.0505,0.048,5.445,0.17,1.312236006,0.117549478,12.78170647,0.005517629,2.005538028,0.031186596,0.028787627,389.02,0.001679278,0.039103194,1.964755556,0.137221023,0.959587573,1.0,0.44,0.0,0.86,1.21,0.0,15.57666667,96.3,0.1,97.0,26.69230769,13.0,60.0,28.5,8.0,124.0625,125.0,39.80248048,555.0,430.0,88.0
2024-11-15 08:00:00,2.69,1129.0,107829.0,3.734319446,5000.0,1451.0,2355.0,0.0,1.45,221.0,1.24,7.0,1.3,10.99,87.71,0.36,3.5,291.0826667,0.94,11.09,87.43,0.43,8.6,26.593000000000004,1.05,9.09,68.51,1.14,85.94333333,21.26,835.6903333,2.425,1.895555037,10.53,4.934444444,81.75444444,55.08,9.355,30.28428571,67.17,0.0745,1.895,0.06,0.053,0.051,5.555,0.18,1.312236006,0.117549478,12.78170647,0.005517629,2.005538028,0.031186596,0.028787627,389.02,0.001679278,0.039103194,1.964755556,0.137221023,0.959587573,1.0,0.41,0.0,1.17,1.34,0.0,15.57666667,95.91,0.1,97.0,26.69230769,13.0,60.0,28.5,8.0,123.0025,117.0,40.32220944,547.0,430.0,87.60683761
2024-11-15 09:00:00,2.65,1134.0,107252.0,3.753641523,4999.0,1494.0,2362.0,0.0,1.45,223.0,1.2,7.0,1.3,10.99,87.71,0.36,3.5,291.0826667,0.94,11.09,87.43,0.43,8.6,26.593000000000004,1.05,9.09,68.51,1.14,85.94333333,21.26,835.6903333,2.425,1.895555037,10.53,4.934444444,81.75444444,55.08,9.355,30.28428571,67.17,0.0745,1.895,0.06,0.053,0.051,5.555,0.18,1.312236006,0.117549478,12.78170647,0.005517629,2.005538028,0.031186596,0.028787627,389.02,0.001679278,0.039103194,1.964755556,0.137221023,0.959587573,1.0,0.41,0.0,1.17,1.34,0.0,15.57666667,95.91,0.1,97.0,26.69230769,13.0,60.0,28.5,8.0,123.0025,117.0,39.67779056,547.0,430.0,88.03418803
2024-11-15 10:00:00,2.63,1139.0,106348.0,3.788546769,5003.0,1502.0,2355.0,0.0,1.45,223.0,1.18,7.0,1.3,10.99,87.71,0.36,3.5,291.0826667,0.94,11.09,87.43,0.43,8.6,26.593000000000004,1.05,9.09,68.51,1.14,85.94333333,21.26,835.6903333,2.425,1.895555037,10.53,4.934444444,81.75444444,55.08,9.355,30.28428571,67.17,0.0745,1.895,0.06,0.053,0.051,5.555,0.18,1.312236006,0.117549478,12.78170647,0.005517629,2.005538028,0.031186596,0.028787627,389.02,0.001679278,0.039103194,1.964755556,0.137221023,0.959587573,1.0,0.41,0.0,1.17,1.34,0.0,15.57666667,95.91,0.1,97.0,26.69230769,13.0,60.0,28.5,8.0,123.4,120.0,39.95354239,550.0,430.0,88.33333333
2024-11-15 11:00:00,2.67,1137.0,105308.0,3.815231356,4989.0,1442.0,2360.0,0.0,1.45,218.0,1.22,6.0,1.3,10.99,87.71,0.36,3.5,291.0826667,0.94,11.09,87.43,0.43,8.6,26.593000000000004,1.05,9.09,68.51,1.14,85.94333333,21.26,835.6903333,2.425,1.895555037,10.53,4.934444444,81.75444444,55.08,9.355,30.28428571,67.17,0.0745,1.895,0.06,0.053,0.051,5.555,0.18,1.312236006,0.117549478,12.78170647,0.005517629,2.005538028,0.031186596,0.028787627,389.02,0.001679278,0.039103194,1.964755556,0.137221023,0.959587573,1.0,0.41,0.0,1.17,1.34,0.0,15.57666667,95.91,0.1,97.0,26.69230769,13.0,60.0,28.5,8.0,123.4,120.0,40.14887183,550.0,430.0,87.91666667
2024-11-15 12:00:00,2.69,1129.0,107346.0,3.752606141,5002.0,1436.0,2382.0,0.0,1.45,219.0,1.24,7.0,1.3,10.99,87.71,0.36,3.5,291.0826667,0.94,11.09,87.43,0.43,8.6,26.593000000000004,1.05,9.09,68.51,1.14,85.94333333,21.26,835.6903333,2.425,1.895555037,10.53,4.934444444,81.75444444,55.08,9.355,30.28428571,67.17,0.0745,1.895,0.06,0.053,0.051,5.555,0.18,1.312236006,0.117549478,12.78170647,0.005517629,2.005538028,0.031186596,0.028787627,389.02,0.001679278,0.039103194,1.964755556,0.137221023,0.959587573,1.0,0.41,0.0,1.17,1.34,0.0,15.57666667,95.91,0.1,97.0,26.69230769,13.0,60.0,28.5,8.0,122.7375,115.0,39.85171455,545.0,430.0,86.86956522
2024-11-15 13:00:00,2.66,1129.0,109211.0,3.690052096,5004.0,1503.0,2381.0,0.0,1.45,225.0,1.21,8.0,1.3,10.99,87.71,0.36,3.5,291.0826667,0.94,11.09,87.43,0.43,8.6,26.593000000000004,1.05,9.09,68.51,1.14,85.94333333,21.26,835.6903333,2.425,1.895555037,10.53,4.934444444,81.75444444,55.08,9.355,30.28428571,67.17,0.0745,1.895,0.06,0.053,0.051,5.555,0.18,1.312236006,0.117549478,12.78170647,0.005517629,2.005538028,0.031186596,0.028787627,389.02,0.001679278,0.039103194,1.964755556,0.137221023,0.959587573,1.0,0.41,0.0,1.17,1.34,0.0,15.57666667,95.91,0.1,97.0,26.69230769,13.0,60.0,28.5,8.0,122.7375,115.0,40.75256556,545.0,430.0,95.2173913
2024-11-15 14:00:00,2.68,1136.0,107740.0,3.74113561,5005.0,1474.0,2362.0,0.0,1.45,224.0,1.23,7.0,1.3,10.99,87.71,0.36,3.5,291.0826667,0.94,11.09,87.43,0.43,8.6,26.593000000000004,1.05,9.09,68.51,1.14,85.94333333,21.26,835.6903333,2.425,1.895555037,10.53,4.934444444,81.75444444,55.08,9.355,30.28428571,67.17,0.0745,1.895,0.06,0.053,0.051,5.555,0.18,1.312236006,0.117549478,12.78170647,0.005517629,2.005538028,0.031186596,0.028787627,389.02,0.001679278,0.039103194,1.964755556,0.137221023,0.959587573,1.0,0.41,0.0,1.17,1.34,0.0,15.57666667,95.91,0.1,97.0,26.69230769,13.0,60.0,28.5,8.0,122.7375,115.0,40.8679508,545.0,430.0,88.17391304
2024-11-15 16:00:00,2.66,1142.0,107359.0,3.755899471,5007.0,1438.0,2343.0,0.0,1.45,222.0,1.21,8.0,1.3,10.95,87.71,0.4,3.6,291.0826667,0.94,11.23,87.31,0.43,5.5,26.593000000000004,1.03,9.3,68.6,1.12,85.94333333,20.98,835.6903333,2.425,1.895555037,10.53,4.934444444,81.75444444,55.08,9.355,30.39285714,67.17,0.0745,1.895,0.06,0.053,0.051,5.555,0.18,1.312236006,0.117549478,12.78170647,0.005517629,2.005538028,0.031186596,0.028787627,389.02,0.001679278,0.039103194,1.964755556,0.137221023,0.959587573,1.0,0.41,0.0,1.17,1.34,0.0,15.57666667,95.91,0.1,97.0,26.69230769,13.0,60.0,28.5,8.0,123.93,124.0,40.61205706,554.0,430.0,87.74193548
2024-11-15 17:00:00,2.66,1147.0,106810.0,3.775940786,5008.0,1477.0,2350.0,0.0,1.45,224.0,1.21,7.0,1.3,10.95,87.71,0.4,3.6,291.0826667,0.94,11.23,87.31,0.43,5.5,26.593000000000004,1.03,9.3,68.6,1.12,85.94333333,20.98,835.6903333,2.425,1.895555037,10.53,4.934444444,81.75444444,55.08,9.355,30.39285714,67.17,0.0745,1.895,0.06,0.053,0.051,5.555,0.18,1.312236006,0.117549478,12.78170647,0.005517629,2.005538028,0.031186596,0.028787627,389.02,0.001679278,0.039103194,1.964755556,0.137221023,0.959587573,1.0,0.41,0.0,1.17,1.34,0.0,15.57666667,95.91,0.1,97.0,26.69230769,13.0,60.0,28.5,8.0,123.5325,121.0,39.99073216,551.0,430.0,91.48760331
2024-11-15 18:00:00,2.62,1151.0,107270.0,3.75901291,5007.0,1521.0,2355.0,0.0,1.45,226.0,1.17,7.0,1.3,10.95,87.71,0.4,3.6,291.0826667,0.94,11.23,87.31,0.43,5.5,26.593000000000004,1.03,9.3,68.6,1.12,85.94333333,20.98,835.6903333,2.425,1.895555037,10.53,4.934444444,81.75444444,55.08,9.355,30.39285714,67.17,0.0745,1.895,0.06,0.053,0.051,5.555,0.18,1.312236006,0.117549478,12.78170647,0.005517629,2.005538028,0.031186596,0.028787627,389.02,0.001679278,0.039103194,1.964755556,0.137221023,0.959587573,1.0,0.41,0.0,1.17,1.34,0.0,15.57666667,95.91,0.1,97.0,26.69230769,13.0,60.0,28.5,8.0,124.0625,125.0,40.5985835,555.0,430.0,94.4
2024-11-15 19:00:00,2.63,1148.0,107677.0,3.741828039,5003.0,1509.0,2351.0,0.0,1.43,226.0,1.2,7.0,1.3,10.95,87.71,0.4,3.6,291.0826667,0.94,11.23,87.31,0.43,5.5,26.593000000000004,1.03,9.3,68.6,1.12,85.94333333,20.98,835.6903333,2.425,1.895555037,10.53,4.934444444,81.75444444,55.08,9.355,30.39285714,67.17,0.0745,1.895,0.06,0.053,0.051,5.555,0.18,1.312236006,0.117549478,12.78170647,0.005517629,2.005538028,0.031186596,0.028787627,389.02,0.001679278,0.039103194,1.964755556,0.137221023,0.959587573,1.0,0.41,0.0,1.17,1.34,0.0,15.57666667,95.91,0.1,97.0,26.69230769,13.0,60.0,28.5,8.0,124.3275,127.0,38.80353818,557.0,430.0,88.11023622
2024-11-15 20:00:00,2.66,1150.0,107384.0,3.7999828,5067.0,1477.0,2354.0,0.0,1.42,225.0,1.24,7.0,1.3,10.95,87.71,0.4,3.6,291.0826667,0.94,11.23,87.31,0.43,5.5,26.593000000000004,1.03,9.3,68.6,1.12,85.94333333,20.98,835.6903333,2.425,1.895555037,10.53,4.934444444,81.75444444,55.08,9.355,30.39285714,67.17,0.0745,1.895,0.06,0.053,0.051,5.555,0.18,1.312236006,0.117549478,12.78170647,0.005517629,2.005538028,0.031186596,0.028787627,389.02,0.001679278,0.039103194,1.964755556,0.137221023,0.959587573,1.0,0.41,0.0,1.17,1.34,0.0,15.57666667,95.91,0.1,97.0,26.69230769,13.0,60.0,28.5,8.0,124.195,126.0,39.04252847,556.0,430.0,88.25396825
2024-11-15 21:00:00,2.7,1140.0,107608.0,3.743477505,5002.0,1420.0,2341.0,0.0,1.43,221.0,1.27,6.0,1.3,10.95,87.71,0.4,3.6,291.0826667,0.94,11.23,87.31,0.43,5.5,26.593000000000004,1.03,9.3,68.6,1.12,85.94333333,20.98,835.6903333,2.425,1.895555037,10.53,4.934444444,81.75444444,55.08,9.355,30.39285714,67.17,0.0745,1.895,0.06,0.053,0.051,5.555,0.18,1.312236006,0.117549478,12.78170647,0.005517629,2.005538028,0.031186596,0.028787627,389.02,0.001679278,0.039103194,1.964755556,0.137221023,0.959587573,1.0,0.41,0.0,1.17,1.34,0.0,15.57666667,95.91,0.1,97.0,26.69230769,13.0,60.0,28.5,8.0,123.66499999999999,122.0,39.37908497,552.0,430.0,88.19672131
2024-11-15 22:00:00,2.69,1130.0,108081.0,3.728598093,5004.0,1414.0,2342.0,0.0,1.43,219.0,1.26,7.0,1.3,10.95,87.71,0.4,3.6,291.0826667,0.94,11.23,87.31,0.43,5.5,26.593000000000004,1.03,9.3,68.6,1.12,85.94333333,20.98,835.6903333,2.425,1.895555037,10.53,4.934444444,81.75444444,55.08,9.355,30.39285714,67.17,0.0745,1.895,0.06,0.053,0.051,5.555,0.18,1.312236006,0.117549478,12.78170647,0.005517629,2.005538028,0.031186596,0.028787627,389.02,0.001679278,0.039103194,1.964755556,0.137221023,0.959587573,1.0,0.41,0.0,1.17,1.34,0.0,15.57666667,95.91,0.1,97.0,26.69230769,13.0,60.0,28.5,8.0,123.4,120.0,39.21889616,550.0,430.0,87.5
2024-11-15 23:00:00,2.67,1135.0,108128.0,3.726978809,5004.0,1466.0,2348.0,0.0,1.45,223.0,1.22,7.0,1.3,11.08,87.55,0.41,3.8,274.3656667,0.96,11.05,87.5,0.42,6.3,25.317999997,1.03,9.57,68.41,1.22,80.57333333,20.8,785.6833333,2.37,2.016875111,10.81,4.955555556,82.37777778,55.09,9.43,30.61,67.17,0.0635,1.92,0.045,0.0525,0.054,5.36,0.195,1.312236006,0.117549478,12.78170647,0.005517629,2.005538028,0.031186596,0.028787627,382.5233333,0.001679278,0.039103194,1.964755556,0.137221023,0.959587573,1.0,0.48,0.0,0.87,1.28,0.0,16.43,96.76,0.1,97.0,26.69230769,13.0,60.0,28.5,8.0,123.66499999999999,122.0,39.39606742,552.0,430.0,89.09836066
2024-11-16 00:00:00,2.44,1176.0,98096.0,3.819062395,4652.0,1449.0,2331.0,0.0,1.3,225.0,1.14,7.0,1.3,11.08,87.55,0.41,3.8,274.3656667,0.96,11.05,87.5,0.42,6.3,25.317999997,1.03,9.57,68.41,1.22,80.57333333,20.8,785.6833333,2.37,2.016875111,10.81,4.955555556,82.37777778,55.09,9.43,30.61,67.17,0.0635,1.92,0.045,0.0525,0.054,5.36,0.195,1.312236006,0.117549478,12.78170647,0.005517629,2.005538028,0.031186596,0.028787627,382.5233333,0.001679278,0.039103194,1.964755556,0.137221023,0.959587573,1.0,0.48,0.0,0.87,1.28,0.0,16.43,96.76,0.1,97.0,26.69230769,13.0,60.0,28.5,8.0,124.0625,125.0,40.39087948,555.0,430.0,90.56
2024-11-16 01:00:00,2.68,1138.0,107615.0,3.745477278,5005.0,1455.0,2353.0,0.0,1.45,222.0,1.23,7.0,1.3,11.08,87.55,0.41,3.8,274.3656667,0.96,11.05,87.5,0.42,6.3,25.317999997,1.03,9.57,68.41,1.22,80.57333333,20.8,785.6833333,2.37,2.016875111,10.81,4.955555556,82.37777778,55.09,9.43,30.61,67.17,0.0635,1.92,0.045,0.0525,0.054,5.36,0.195,1.312236006,0.117549478,12.78170647,0.005517629,2.005538028,0.031186596,0.028787627,382.5233333,0.001679278,0.039103194,1.964755556,0.137221023,0.959587573,1.0,0.48,0.0,0.87,1.28,0.0,16.43,96.76,0.1,97.0,26.69230769,13.0,60.0,28.5,8.0,123.66499999999999,122.0,38.9380531,552.0,430.0,88.52459016
2024-11-16 02:00:00,2.65,1146.0,107848.0,3.735900359,5003.0,1500.0,2361.0,0.0,1.45,226.0,1.2,7.0,1.3,11.08,87.55,0.41,3.8,274.3656667,0.96,11.05,87.5,0.42,6.3,25.317999997,1.03,9.57,68.41,1.22,80.57333333,20.8,785.6833333,2.37,2.016875111,10.81,4.955555556,82.37777778,55.09,9.43,30.61,67.17,0.0635,1.92,0.045,0.0525,0.054,5.36,0.195,1.312236006,0.117549478,12.78170647,0.005517629,2.005538028,0.031186596,0.028787627,382.5233333,0.001679278,0.039103194,1.964755556,0.137221023,0.959587573,1.0,0.48,0.0,0.87,1.28,0.0,16.43,96.76,0.1,97.0,26.69230769,13.0,60.0,28.5,8.0,123.66499999999999,122.0,38.66914844,552.0,430.0,88.60655738
2024-11-16 03:00:00,2.66,1148.0,108068.0,3.723834321,4997.0,1482.0,2356.0,0.0,1.45,226.0,1.21,7.0,1.3,11.08,87.55,0.41,3.8,274.3656667,0.96,11.05,87.5,0.42,6.3,25.317999997,1.03,9.57,68.41,1.22,80.57333333,20.8,785.6833333,2.37,2.016875111,10.81,4.955555556,82.37777778,55.09,9.43,30.61,67.17,0.0635,1.92,0.045,0.0525,0.054,5.36,0.195,1.312236006,0.117549478,12.78170647,0.005517629,2.005538028,0.031186596,0.028787627,382.5233333,0.001679278,0.039103194,1.964755556,0.137221023,0.959587573,1.0,0.48,0.0,0.87,1.28,0.0,16.43,96.76,0.1,97.0,26.69230769,13.0,60.0,28.5,8.0,124.195,126.0,38.90315053,556.0,430.0,88.0952381
2024-11-16 04:00:00,2.7,1144.0,107209.0,3.757397261,5002.0,1410.0,2358.0,0.0,1.43,221.0,1.27,7.0,1.3,11.08,87.55,0.41,3.8,274.3656667,0.96,11.05,87.5,0.42,6.3,25.317999997,1.03,9.57,68.41,1.22,80.57333333,20.8,785.6833333,2.37,2.016875111,10.81,4.955555556,82.37777778,55.09,9.43,30.61,67.17,0.0635,1.92,0.045,0.0525,0.054,5.36,0.195,1.312236006,0.117549478,12.78170647,0.005517629,2.005538028,0.031186596,0.028787627,382.5233333,0.001679278,0.039103194,1.964755556,0.137221023,0.959587573,1.0,0.48,0.0,0.87,1.28,0.0,16.43,96.76,0.1,97.0,26.69230769,13.0,60.0,28.5,8.0,123.66499999999999,122.0,39.18386274,552.0,430.0,88.19672131
2024-11-16 05:00:00,2.61,1127.0,103392.0,3.900653389,5008.0,1436.0,2341.0,0.0,1.41,216.0,1.2,7.0,1.3,11.08,87.55,0.41,3.8,274.3656667,0.96,11.05,87.5,0.42,6.3,25.317999997,1.03,9.57,68.41,1.22,80.57333333,20.8,785.6833333,2.37,2.016875111,10.81,4.955555556,82.37777778,55.09,9.43,30.61,67.17,0.0635,1.92,0.045,0.0525,0.054,5.36,0.195,1.312236006,0.117549478,12.78170647,0.005517629,2.005538028,0.031186596,0.028787627,382.5233333,0.001679278,0.039103194,1.964755556,0.137221023,0.959587573,1.0,0.48,0.0,0.87,1.28,0.0,16.43,96.76,0.1,97.0,26.69230769,13.0,60.0,28.5,8.0,123.66499999999999,122.0,39.60100894,552.0,430.0,88.27868852
2024-11-16 06:00:00,2.58,1120.0,105946.0,3.799871299,4999.0,1525.0,2337.0,0.0,1.43,220.0,1.15,6.0,1.3,11.08,87.55,0.41,3.8,274.3656667,0.96,11.05,87.5,0.42,6.3,25.317999997,1.03,9.57,68.41,1.22,80.57333333,20.8,785.6833333,2.37,2.016875111,10.81,4.955555556,82.37777778,55.09,9.43,30.61,67.17,0.0635,1.92,0.045,0.0525,0.054,5.36,0.195,1.312236006,0.117549478,12.78170647,0.005517629,2.005538028,0.031186596,0.028787627,382.5233333,0.001679278,0.039103194,1.964755556,0.137221023,0.959587573,1.0,0.48,0.0,0.87,1.28,0.0,16.43,96.76,0.1,97.0,26.69230769,13.0,60.0,28.5,8.0,123.5325,121.0,39.24136374,551.0,430.0,88.26446281
2024-11-16 07:00:00,2.63,1119.0,107535.0,3.745268272,5001.0,1516.0,2341.0,0.0,1.45,222.0,1.18,8.0,1.3,11.08,87.55,0.41,3.8,274.3656667,0.96,11.05,87.5,0.42,6.3,25.317999997,1.03,9.57,68.41,1.22,80.57333333,20.8,785.6833333,2.37,2.016875111,10.81,4.955555556,82.37777778,55.09,9.43,30.61,67.17,0.0635,1.92,0.045,0.0525,0.054,5.36,0.195,1.312236006,0.117549478,12.78170647,0.005517629,2.005538028,0.031186596,0.028787627,382.5233333,0.001679278,0.039103194,1.964755556,0.137221023,0.959587573,1.0,0.48,0.0,0.87,1.28,0.0,16.43,96.76,0.1,97.0,26.69230769,13.0,60.0,28.5,8.0,123.4,120.0,39.64727439,550.0,430.0,83.33333333
2024-11-16 08:00:00,2.67,1120.0,106260.0,3.788652658,4999.0,1447.0,2348.0,0.0,1.45,217.0,1.22,7.0,1.3,10.84,87.81,0.4,3.9,274.3656667,0.95,11.05,87.5,0.42,6.3,25.317999997,1.03,9.22,68.5,1.18,80.57333333,21.1,785.6833333,2.37,2.016875111,10.81,4.955555556,82.37777778,55.09,9.43,30.61,67.17,0.0635,1.92,0.045,0.0525,0.054,5.36,0.195,1.312236006,0.117549478,12.78170647,0.005517629,2.005538028,0.031186596,0.028787627,382.5233333,0.001679278,0.039103194,1.964755556,0.137221023,0.959587573,1.0,0.48,0.0,0.87,1.28,0.0,16.43,96.76,0.1,97.0,26.69230769,13.0,60.0,28.5,8.0,123.4,120.0,41.23309649,550.0,430.0,87.5
2024-11-16 09:00:00,2.64,1120.0,104651.0,3.849156457,5002.0,1467.0,2350.0,0.0,1.45,216.0,1.19,7.0,1.3,10.84,87.81,0.4,3.9,274.3656667,0.95,11.05,87.5,0.42,6.3,25.317999997,1.03,9.22,68.5,1.18,80.57333333,21.1,785.6833333,2.37,2.016875111,10.81,4.955555556,82.37777778,55.09,9.43,30.61,67.17,0.0635,1.92,0.045,0.0525,0.054,5.36,0.195,1.312236006,0.117549478,12.78170647,0.005517629,2.005538028,0.031186596,0.028787627,382.5233333,0.001679278,0.039103194,1.964755556,0.137221023,0.959587573,1.0,0.48,0.0,0.87,1.28,0.0,16.43,96.76,0.1,97.0,26.69230769,13.0,60.0,28.5,8.0,123.0025,117.0,40.51246537,547.0,430.0,87.43589744
2024-11-16 10:00:00,2.58,1137.0,102001.0,3.755809507,4757.0,1472.0,2349.0,0.0,1.42,217.0,1.16,6.0,1.3,10.84,87.81,0.4,3.9,274.3656667,0.95,11.05,87.5,0.42,6.3,25.317999997,1.03,9.22,68.5,1.18,80.57333333,21.1,785.6833333,2.37,2.016875111,10.81,4.955555556,82.37777778,55.09,9.43,30.61,67.17,0.0635,1.92,0.045,0.0525,0.054,5.36,0.195,1.312236006,0.117549478,12.78170647,0.005517629,2.005538028,0.031186596,0.028787627,382.5233333,0.001679278,0.039103194,1.964755556,0.137221023,0.959587573,1.0,0.48,0.0,0.87,1.28,0.0,16.43,96.76,0.1,97.0,26.69230769,13.0,60.0,28.5,8.0,123.135,118.0,39.7729905,548.0,430.0,87.71186441
2024-11-16 11:00:00,2.43,1147.0,96506.0,3.778545061,4528.0,1486.0,2334.0,0.0,1.35,215.0,1.08,7.0,1.3,10.84,87.81,0.4,3.9,274.3656667,0.95,11.05,87.5,0.42,6.3,25.317999997,1.03,9.22,68.5,1.18,80.57333333,21.1,785.6833333,2.37,2.016875111,10.81,4.955555556,82.37777778,55.09,9.43,30.61,67.17,0.0635,1.92,0.045,0.0525,0.054,5.36,0.195,1.312236006,0.117549478,12.78170647,0.005517629,2.005538028,0.031186596,0.028787627,382.5233333,0.001679278,0.039103194,1.964755556,0.137221023,0.959587573,1.0,0.48,0.0,0.87,1.28,0.0,16.43,96.76,0.1,97.0,26.69230769,13.0,60.0,28.5,8.0,123.135,118.0,40.42850489,548.0,430.0,88.55932203
2024-11-16 12:00:00,2.43,1143.0,95379.0,3.749759931,4441.0,1412.0,2330.0,0.0,1.3,212.0,1.13,6.0,1.3,10.84,87.81,0.4,3.9,274.3656667,0.95,11.05,87.5,0.42,6.3,25.317999997,1.03,9.22,68.5,1.18,80.57333333,21.1,785.6833333,2.37,2.016875111,10.81,4.955555556,82.37777778,55.09,9.43,30.61,67.17,0.0635,1.92,0.045,0.0525,0.054,5.36,0.195,1.312236006,0.117549478,12.78170647,0.005517629,2.005538028,0.031186596,0.028787627,382.5233333,0.001679278,0.039103194,1.964755556,0.137221023,0.959587573,1.0,0.48,0.0,0.87,1.28,0.0,16.43,96.76,0.1,97.0,26.69230769,13.0,60.0,28.5,8.0,123.0025,117.0,40.91862905,547.0,430.0,88.03418803
2024-11-16 13:00:00,2.47,1136.0,95625.0,3.651769295,4336.0,1363.0,2333.0,0.0,1.3,209.0,1.17,6.0,1.3,10.84,87.81,0.4,3.9,274.3656667,0.95,11.05,87.5,0.42,6.3,25.317999997,1.03,9.22,68.5,1.18,80.57333333,21.1,785.6833333,2.37,2.016875111,10.81,4.955555556,82.37777778,55.09,9.43,30.61,67.17,0.0635,1.92,0.045,0.0525,0.054,5.36,0.195,1.312236006,0.117549478,12.78170647,0.005517629,2.005538028,0.031186596,0.028787627,382.5233333,0.001679278,0.039103194,1.964755556,0.137221023,0.959587573,1.0,0.48,0.0,0.87,1.28,0.0,16.43,96.76,0.1,97.0,26.69230769,13.0,60.0,28.5,8.0,123.93,124.0,42.42073594,554.0,430.0,81.61290323
2024-11-16 14:00:00,2.48,1126.0,96220.0,3.631715854,4339.0,1363.0,2349.0,0.0,1.3,209.0,1.18,6.0,1.3,10.84,87.81,0.4,3.9,274.3656667,0.95,11.05,87.5,0.42,6.3,25.317999997,1.03,9.22,68.5,1.18,80.57333333,21.1,785.6833333,2.37,2.016875111,10.81,4.955555556,82.37777778,55.09,9.43,30.61,67.17,0.0635,1.92,0.045,0.0525,0.054,5.36,0.195,1.312236006,0.117549478,12.78170647,0.005517629,2.005538028,0.031186596,0.028787627,382.5233333,0.001679278,0.039103194,1.964755556,0.137221023,0.959587573,1.0,0.48,0.0,0.87,1.28,0.0,16.43,96.76,0.1,97.0,26.69230769,13.0,60.0,28.5,8.0,122.075,110.0,42.08548614,540.0,430.0,84.0
2024-11-16 15:00:00,2.42,1129.0,96053.0,3.66148087,4367.0,1429.0,2356.0,0.0,1.3,213.0,1.12,6.0,1.3,10.84,87.81,0.4,3.9,274.3656667,0.95,11.05,87.5,0.42,6.3,25.317999997,1.03,9.22,68.5,1.18,80.57333333,21.1,785.6833333,2.37,2.016875111,10.81,4.955555556,82.37777778,55.09,9.43,30.61,67.17,0.0635,1.92,0.045,0.0525,0.054,5.36,0.195,1.312236006,0.117549478,12.78170647,0.005517629,2.005538028,0.031186596,0.028787627,382.5233333,0.001679278,0.039103194,1.964755556,0.137221023,0.959587573,1.0,0.48,0.0,0.87,1.28,0.0,16.43,96.76,0.1,97.0,26.69230769,13.0,60.0,28.5,8.0,122.34,112.0,41.51733768,542.0,430.0,81.78571429
2024-11-16 16:00:00,2.42,1127.0,96187.0,3.810304651,4551.0,1426.0,2364.0,0.0,1.3,210.0,1.12,6.0,1.3,10.86,87.8,0.4,3.8,274.3656667,0.94,11.05,87.5,0.42,6.3,25.317999997,1.03,9.36,68.44,1.12,80.57333333,21.08,785.6833333,2.37,2.016875111,10.81,4.955555556,82.37777778,55.09,9.43,30.61,67.17,0.0635,1.92,0.045,0.0525,0.054,5.36,0.195,1.312236006,0.117549478,12.78170647,0.005517629,2.005538028,0.031186596,0.028787627,382.5233333,0.001679278,0.039103194,1.964755556,0.137221023,0.959587573,1.0,0.48,0.0,0.87,1.28,0.0,16.43,96.76,0.1,97.0,26.69230769,13.0,60.0,28.5,8.0,122.075,110.0,41.04339797,540.0,430.0,80.0
2024-11-16 17:00:00,2.42,1127.0,96591.0,4.020113048,4822.0,1433.0,2381.0,0.0,1.3,214.0,1.12,7.0,1.3,10.86,87.8,0.4,3.8,274.3656667,0.94,11.05,87.5,0.42,6.3,25.317999997,1.03,9.36,68.44,1.12,80.57333333,21.08,785.6833333,2.37,2.016875111,10.81,4.955555556,82.37777778,55.09,9.43,30.61,67.17,0.0635,1.92,0.045,0.0525,0.054,5.36,0.195,1.312236006,0.117549478,12.78170647,0.005517629,2.005538028,0.031186596,0.028787627,382.5233333,0.001679278,0.039103194,1.964755556,0.137221023,0.959587573,1.0,0.48,0.0,0.87,1.28,0.0,16.43,96.76,0.1,97.0,26.69230769,13.0,60.0,28.5,8.0,122.2075,111.0,41.50552486,541.0,430.0,80.81081081
