Repository: saikumar-voptimai/evonith_bf_webapp

# Evonith BF2 — Blast Furnace Intelligence Platform

Monitoring, modelling and optimisation of **Blast Furnace 2 (BF2)** at Evonith Steel: live telemetry from InfluxDB,
manual plant reports from Neon PostgreSQL, a two-zone energy model of the furnace, blend and fuel optimisers, a
conversational assistant (FurnaceMind) and a live digital twin evaluated every hour.

The platform has three deployable parts that share one Python service layer, plus the shared data library:

| Part | Path | What it is |
|---|---|---|
| **Streamlit app** (legacy) | `src/app.py`, `src/custom_pages/` | The original 11-page dashboard; still the home of the model pages. Served under `/legacy` in production |

File: src/assets/data/V10_df_filtered.csv (part 95 of 166)
datetime,Hot Blast PressureBar,Hot Blast Temp.oC,Hot Blast VolumeNm3/Hr.,O2 Enrichment %,OxygenFlowNm3/Hr.,PermeabilityKgs/Hr.,RAFToC,SteamKgs/Hr.,TopPressureBar,TuyereVelocitym/s,Differential PressureTotalBar,Charges/Hrs.,StockRodLevel,COKE_ASH%,COKE_FC%,COKE_IM%,COKE_MOIST%,COKE_MT,COKE_VM%,NUTCOKE_ASH%,NUTCOKE_FC%,NUTCOKE_IM%,NUTCOKE_MOIST%,NUTCOKE_MT,NUTCOKE_VM%,PCI_2_%Ash,PCI_2_%FC,PCI_2_%IM,PCI_2_MT,PCI_2_%VM,Sinter_SP_MT,Sinter_SP_02_Al2O3%,Sinter_SP_02_Basicity,Sinter_SP_02_CaO%,Sinter_SP_02_Cold_Strength_AI,Sinter_SP_02_Cold_strength_TI,Sinter_SP_02_Fe(T)%,Sinter_SP_02_FeO%,Sinter_SP_02_Hot_strength_RDI,Sinter_SP_02_Hot_strength_RI,Sinter_SP_02_K2O%,Sinter_SP_02_MgO%,Sinter_SP_02_MnO%,Sinter_SP_02_Na2O%,Sinter_SP_02_P%,Sinter_SP_02_SiO2%,Sinter_SP_02_TiO2%,ORE_%Al2O3,ORE_%CaO,ORE_%Fe(T),ORE_%K2O,ORE_%LOI,ORE_%MgO,ORE_%MnO,ORE_MT,ORE_%Na2O,ORE_%P,ORE_%SiO2,ORE_%TiO2,ORE_%TM,Geomin Type,FLUX_Al2O3%,FLUX_CaO%,FLUX_Fe2O3%,FLUX_LOI%,FLUX_MgO%,FLUX_MT,FLUX_SiO2%,FLUX_TM%,COKE_DISCHARGE_TIME,WEIGHTED_COKE_ANGLE,TOTAL_COKE_PORTIONS,NON_COKE_DISCHARGE_TIME,WEIGHTED_NON_COKE_ANGLE,TOTAL_NON_COKE_PORTIONS,UnitCost Lakhs/Thm,ActualKg/Thm.,FurnaceTopGasAnalysisCO2ETACO,Act. Fuel RateKg/Thm.,Coke Rate Kg/Thm,ProductionTonnesPerHr
2024-11-16 18:00:00,2.44,1118.0,96756.0,4.005780502,4813.0,1409.0,2376.0,0.0,1.3,213.0,1.14,6.0,1.3,10.86,87.8,0.4,3.8,274.3656667,0.94,11.05,87.5,0.42,6.3,25.317999997,1.03,9.36,68.44,1.12,80.57333333,21.08,785.6833333,2.37,2.016875111,10.81,4.955555556,82.37777778,55.09,9.43,30.61,67.17,0.0635,1.92,0.045,0.0525,0.054,5.36,0.195,1.312236006,0.117549478,12.78170647,0.005517629,2.005538028,0.031186596,0.028787627,382.5233333,0.001679278,0.039103194,1.964755556,0.137221023,0.959587573,1.0,0.48,0.0,0.87,1.28,0.0,16.43,96.76,0.1,97.0,26.69230769,13.0,60.0,28.5,8.0,122.075,110.0,41.40214661,540.0,430.0,80.36363636
2024-11-16 20:00:00,2.44,1119.0,97844.0,3.966212499,4819.0,1429.0,2373.0,0.0,1.3,213.0,1.14,7.0,1.3,10.86,87.8,0.4,3.8,274.3656667,0.94,11.05,87.5,0.42,6.3,25.317999997,1.03,9.36,68.44,1.12,80.57333333,21.08,785.6833333,2.37,2.016875111,10.81,4.955555556,82.37777778,55.09,9.43,30.61,67.17,0.0635,1.92,0.045,0.0525,0.054,5.36,0.195,1.312236006,0.117549478,12.78170647,0.005517629,2.005538028,0.031186596,0.028787627,382.5233333,0.001679278,0.039103194,1.964755556,0.137221023,0.959587573,1.0,0.48,0.0,0.87,1.28,0.0,16.43,96.76,0.1,97.0,26.69230769,13.0,60.0,28.5,8.0,122.075,110.0,40.80499653,540.0,430.0,82.72727273
2024-11-16 21:00:00,2.4,1122.0,98249.0,3.868807344,4720.0,1494.0,2355.0,0.0,1.3,217.0,1.1,6.0,1.3,10.86,87.8,0.4,3.8,274.3656667,0.94,11.05,87.5,0.42,6.3,25.317999997,1.03,9.36,68.44,1.12,80.57333333,21.08,785.6833333,2.37,2.016875111,10.81,4.955555556,82.37777778,55.09,9.43,30.61,67.17,0.0635,1.92,0.045,0.0525,0.054,5.36,0.195,1.312236006,0.117549478,12.78170647,0.005517629,2.005538028,0.031186596,0.028787627,382.5233333,0.001679278,0.039103194,1.964755556,0.137221023,0.959587573,1.0,0.48,0.0,0.87,1.28,0.0,16.43,96.76,0.1,97.0,26.69230769,13.0,60.0,28.5,8.0,122.34,112.0,40.5337014,542.0,430.0,85.08928571
2024-11-16 22:00:00,2.39,1140.0,98172.0,3.961168672,4829.0,1528.0,2360.0,0.0,1.3,225.0,1.09,7.0,1.3,10.86,87.8,0.4,3.8,274.3656667,0.94,11.05,87.5,0.42,6.3,25.317999997,1.03,9.36,68.44,1.12,80.57333333,21.08,785.6833333,2.37,2.016875111,10.81,4.955555556,82.37777778,55.09,9.43,30.61,67.17,0.0635,1.92,0.045,0.0525,0.054,5.36,0.195,1.312236006,0.117549478,12.78170647,0.005517629,2.005538028,0.031186596,0.028787627,382.5233333,0.001679278,0.039103194,1.964755556,0.137221023,0.959587573,1.0,0.48,0.0,0.87,1.28,0.0,16.43,96.76,0.1,97.0,26.69230769,13.0,60.0,28.5,8.0,122.4725,113.0,40.4323827,543.0,430.0,88.31858407
2024-11-16 23:00:00,2.42,1158.0,98914.0,3.921721031,4817.0,1471.0,2370.0,0.0,1.3,223.0,1.12,7.0,1.3,10.83,87.8,0.42,3.5,266.77,0.95,10.98,87.53,0.46,6.1,23.418333337,1.03,9.57,67.51,1.48,80.64,21.44,761.408,2.435,1.965753915,10.645,5.111111111,81.37777778,55.065,9.85,31.6825,67.17,0.066,1.97,0.04,0.0525,0.052,5.415,0.18,1.736392081,0.028517388,17.22450247,0.004436038,2.629936911,0.015842993,0.050697579,376.9260823,0.002534879,0.058619076,2.230693476,0.195502539,1.204067501,1.0,0.42,0.0,1.37,1.19,0.0,11.06333333,95.63,0.1,97.0,26.69230769,13.0,60.0,28.5,8.0,123.135,118.0,40.63153007,548.0,430.0,87.79661017
2024-11-17 00:00:00,2.43,1160.0,99589.0,3.551785444,4392.0,1471.0,2277.0,0.0,1.3,224.0,1.13,7.0,1.3,10.83,87.8,0.42,3.5,266.77,0.95,10.98,87.53,0.46,6.1,23.418333337,1.03,9.57,67.51,1.48,80.64,21.44,761.408,2.435,1.965753915,10.645,5.111111111,81.37777778,55.065,9.85,31.6825,67.17,0.066,1.97,0.04,0.0525,0.052,5.415,0.18,1.736392081,0.028517388,17.22450247,0.004436038,2.629936911,0.015842993,0.050697579,376.9260823,0.002534879,0.058619076,2.230693476,0.195502539,1.204067501,1.0,0.42,0.0,1.37,1.19,0.0,11.06333333,95.63,0.1,97.0,26.69230769,13.0,60.0,28.5,8.0,126.7125,145.0,40.13793103,575.0,430.0,86.68965517
2024-11-17 01:00:00,2.42,1146.0,98038.0,3.521744825,4287.0,1480.0,2305.0,0.0,1.3,222.0,1.12,7.0,1.3,10.83,87.8,0.42,3.5,266.77,0.95,10.98,87.53,0.46,6.1,23.418333337,1.03,9.57,67.51,1.48,80.64,21.44,761.408,2.435,1.965753915,10.645,5.111111111,81.37777778,55.065,9.85,31.6825,67.17,0.066,1.97,0.04,0.0525,0.052,5.415,0.18,1.736392081,0.028517388,17.22450247,0.004436038,2.629936911,0.015842993,0.050697579,376.9260823,0.002534879,0.058619076,2.230693476,0.195502539,1.204067501,1.0,0.42,0.0,1.37,1.19,0.0,11.06333333,95.63,0.1,97.0,26.69230769,13.0,60.0,28.5,8.0,124.3275,127.0,40.10707635,557.0,430.0,89.4488189
2024-11-17 02:00:00,2.43,1157.0,99251.0,3.559817081,4387.0,1464.0,2307.0,0.0,1.3,223.0,1.13,6.0,1.3,10.83,87.8,0.42,3.5,266.77,0.95,10.98,87.53,0.46,6.1,23.418333337,1.03,9.57,67.51,1.48,80.64,21.44,761.408,2.435,1.965753915,10.645,5.111111111,81.37777778,55.065,9.85,31.6825,67.17,0.066,1.97,0.04,0.0525,0.052,5.415,0.18,1.736392081,0.028517388,17.22450247,0.004436038,2.629936911,0.015842993,0.050697579,376.9260823,0.002534879,0.058619076,2.230693476,0.195502539,1.204067501,1.0,0.42,0.0,1.37,1.19,0.0,11.06333333,95.63,0.1,97.0,26.69230769,13.0,60.0,28.5,8.0,124.3275,127.0,40.24702866,557.0,430.0,89.52755906
2024-11-17 03:00:00,2.45,1161.0,99278.0,3.508595368,4325.0,1440.0,2314.0,0.0,1.3,222.0,1.15,7.0,1.3,10.83,87.8,0.42,3.5,266.77,0.95,10.98,87.53,0.46,6.1,23.418333337,1.03,9.57,67.51,1.48,80.64,21.44,761.408,2.435,1.965753915,10.645,5.111111111,81.37777778,55.065,9.85,31.6825,67.17,0.066,1.97,0.04,0.0525,0.052,5.415,0.18,1.736392081,0.028517388,17.22450247,0.004436038,2.629936911,0.015842993,0.050697579,376.9260823,0.002534879,0.058619076,2.230693476,0.195502539,1.204067501,1.0,0.42,0.0,1.37,1.19,0.0,11.06333333,95.63,0.1,97.0,26.69230769,13.0,60.0,28.5,8.0,124.195,126.0,40.8806489,556.0,430.0,89.20634921
2024-11-17 04:00:00,2.49,1133.0,99678.0,3.618850407,4479.0,1400.0,2334.0,0.0,1.3,217.0,1.19,6.0,1.3,10.83,87.8,0.42,3.5,266.77,0.95,10.98,87.53,0.46,6.1,23.418333337,1.03,9.57,67.51,1.48,80.64,21.44,761.408,2.435,1.965753915,10.645,5.111111111,81.37777778,55.065,9.85,31.6825,67.17,0.066,1.97,0.04,0.0525,0.052,5.415,0.18,1.736392081,0.028517388,17.22450247,0.004436038,2.629936911,0.015842993,0.050697579,376.9260823,0.002534879,0.058619076,2.230693476,0.195502539,1.204067501,1.0,0.42,0.0,1.37,1.19,0.0,11.06333333,95.63,0.1,97.0,26.69230769,13.0,60.0,28.5,8.0,124.0625,125.0,41.13294798,555.0,430.0,82.56
2024-11-17 05:00:00,2.49,1119.0,98871.0,3.782643101,4644.0,1404.0,2352.0,0.0,1.3,215.0,1.19,6.0,1.3,10.83,87.8,0.42,3.5,266.77,0.95,10.98,87.53,0.46,6.1,23.418333337,1.03,9.57,67.51,1.48,80.64,21.44,761.408,2.435,1.965753915,10.645,5.111111111,81.37777778,55.065,9.85,31.6825,67.17,0.066,1.97,0.04,0.0525,0.052,5.415,0.18,1.736392081,0.028517388,17.22450247,0.004436038,2.629936911,0.015842993,0.050697579,376.9260823,0.002534879,0.058619076,2.230693476,0.195502539,1.204067501,1.0,0.42,0.0,1.37,1.19,0.0,11.06333333,95.63,0.1,97.0,26.69230769,13.0,60.0,28.5,8.0,122.87,116.0,41.61889475,546.0,430.0,80.86206897
2024-11-17 06:00:00,2.43,1122.0,99750.0,3.872751699,4797.0,1484.0,2368.0,0.0,1.3,220.0,1.13,6.0,1.3,10.83,87.8,0.42,3.5,266.77,0.95,10.98,87.53,0.46,6.1,23.418333337,1.03,9.57,67.51,1.48,80.64,21.44,761.408,2.435,1.965753915,10.645,5.111111111,81.37777778,55.065,9.85,31.6825,67.17,0.066,1.97,0.04,0.0525,0.052,5.415,0.18,1.736392081,0.028517388,17.22450247,0.004436038,2.629936911,0.015842993,0.050697579,376.9260823,0.002534879,0.058619076,2.230693476,0.195502539,1.204067501,1.0,0.42,0.0,1.37,1.19,0.0,11.06333333,95.63,0.1,97.0,26.69230769,13.0,60.0,28.5,8.0,122.7375,115.0,41.72483675,545.0,430.0,79.91304348
2024-11-17 07:00:00,2.42,1135.0,99688.0,3.744405378,4635.0,1478.0,2364.0,0.0,1.3,221.0,1.12,7.0,1.3,10.83,87.8,0.42,3.5,266.77,0.95,10.98,87.53,0.46,6.1,23.418333337,1.03,9.57,67.51,1.48,80.64,21.44,761.408,2.435,1.965753915,10.645,5.111111111,81.37777778,55.065,9.85,31.6825,67.17,0.066,1.97,0.04,0.0525,0.052,5.415,0.18,1.736392081,0.028517388,17.22450247,0.004436038,2.629936911,0.015842993,0.050697579,376.9260823,0.002534879,0.058619076,2.230693476,0.195502539,1.204067501,1.0,0.42,0.0,1.37,1.19,0.0,11.06333333,95.63,0.1,97.0,26.69230769,13.0,60.0,28.5,8.0,122.7375,115.0,42.04211003,545.0,430.0,81.82608696
2024-11-17 08:00:00,2.46,1135.0,99521.0,3.591404033,4438.0,1428.0,2358.0,0.0,1.3,218.0,1.16,6.0,1.3,10.88,87.76,0.4,3.7,266.77,0.96,11.05,87.5,0.42,6.3,23.418333337,1.03,9.32,68.18,1.3,80.64,21.2,761.408,2.37,2.016875111,10.81,5.111111111,81.37777778,55.09,9.43,30.9675,67.17,0.0635,1.92,0.045,0.0525,0.054,5.36,0.195,1.749066476,0.088720763,16.92665419,0.006337197,2.566564937,0.038023184,0.050697579,376.9260823,0.001267439,0.065273133,2.617262516,0.189799061,1.140695528,1.0,0.48,0.0,0.87,1.28,0.0,11.06333333,96.76,0.1,97.0,26.69230769,13.0,60.0,28.5,8.0,122.4725,113.0,42.19785241,543.0,430.0,80.97345133
2024-11-17 09:00:00,2.38,1147.0,98848.0,3.545825628,4352.0,1532.0,2331.0,0.0,1.3,224.0,1.08,7.0,1.3,10.88,87.76,0.4,3.7,266.77,0.96,11.05,87.5,0.42,6.3,23.418333337,1.03,9.32,68.18,1.3,80.64,21.2,761.408,2.37,2.016875111,10.81,5.111111111,81.37777778,55.09,9.43,30.9675,67.17,0.0635,1.92,0.045,0.0525,0.054,5.36,0.195,1.749066476,0.088720763,16.92665419,0.006337197,2.566564937,0.038023184,0.050697579,376.9260823,0.001267439,0.065273133,2.617262516,0.189799061,1.140695528,1.0,0.48,0.0,0.87,1.28,0.0,11.06333333,96.76,0.1,97.0,26.69230769,13.0,60.0,28.5,8.0,123.4,120.0,41.28081087,550.0,430.0,86.5
2024-11-17 10:00:00,2.36,1183.0,97122.0,3.57978812,4317.0,1525.0,2309.0,0.0,1.3,219.0,1.06,6.0,1.3,10.88,87.76,0.4,3.7,266.77,0.96,11.05,87.5,0.42,6.3,23.418333337,1.03,9.32,68.18,1.3,80.64,21.2,761.408,2.37,2.016875111,10.81,5.111111111,81.37777778,55.09,9.43,30.9675,67.17,0.0635,1.92,0.045,0.0525,0.054,5.36,0.195,1.749066476,0.088720763,16.92665419,0.006337197,2.566564937,0.038023184,0.050697579,376.9260823,0.001267439,0.065273133,2.617262516,0.189799061,1.140695528,1.0,0.48,0.0,0.87,1.28,0.0,11.06333333,96.76,0.1,97.0,26.69230769,13.0,60.0,28.5,8.0,123.4,120.0,42.2570967,550.0,430.0,87.08333333
2024-11-17 13:00:00,2.34,1141.0,95071.0,3.659488614,4320.0,1527.0,2225.0,0.0,1.3,217.0,1.04,6.0,1.3,10.88,87.76,0.4,3.7,266.77,0.96,11.05,87.5,0.42,6.3,23.418333337,1.03,9.32,68.18,1.3,80.64,21.2,761.408,2.37,2.016875111,10.81,5.111111111,81.37777778,55.09,9.43,30.9675,67.17,0.0635,1.92,0.045,0.0525,0.054,5.36,0.195,1.749066476,0.088720763,16.92665419,0.006337197,2.566564937,0.038023184,0.050697579,376.9260823,0.001267439,0.065273133,2.617262516,0.189799061,1.140695528,1.0,0.48,0.0,0.87,1.28,0.0,11.06333333,96.76,0.1,97.0,26.69230769,13.0,60.0,28.5,8.0,127.375,150.0,42.75446325,580.0,430.0,87.4
2024-11-17 14:00:00,2.36,1167.0,94920.0,3.629700754,4278.0,1481.0,2249.0,0.0,1.3,218.0,1.06,6.0,1.3,10.88,87.76,0.4,3.7,266.77,0.96,11.05,87.5,0.42,6.3,23.418333337,1.03,9.32,68.18,1.3,80.64,21.2,761.408,2.37,2.016875111,10.81,5.111111111,81.37777778,55.09,9.43,30.9675,67.17,0.0635,1.92,0.045,0.0525,0.054,5.36,0.195,1.749066476,0.088720763,16.92665419,0.006337197,2.566564937,0.038023184,0.050697579,376.9260823,0.001267439,0.065273133,2.617262516,0.189799061,1.140695528,1.0,0.48,0.0,0.87,1.28,0.0,11.06333333,96.76,0.1,97.0,26.69230769,13.0,60.0,28.5,8.0,127.375,150.0,41.90273843,580.0,430.0,86.46666667
2024-11-17 15:00:00,2.41,1162.0,95460.0,3.594012645,4260.0,1438.0,2279.0,0.0,1.3,217.0,1.11,6.0,1.3,10.88,87.76,0.4,3.7,266.77,0.96,11.05,87.5,0.42,6.3,23.418333337,1.03,9.32,68.18,1.3,80.64,21.2,761.408,2.37,2.016875111,10.81,5.111111111,81.37777778,55.09,9.43,30.9675,67.17,0.0635,1.92,0.045,0.0525,0.054,5.36,0.195,1.749066476,0.088720763,16.92665419,0.006337197,2.566564937,0.038023184,0.050697579,376.9260823,0.001267439,0.065273133,2.617262516,0.189799061,1.140695528,1.0,0.48,0.0,0.87,1.28,0.0,11.06333333,96.76,0.1,97.0,26.69230769,13.0,60.0,28.5,8.0,126.05,140.0,41.22410098,570.0,430.0,88.57142857
2024-11-17 16:00:00,2.33,1135.0,95280.0,3.654001871,4323.0,1453.0,2300.0,0.0,1.3,213.0,1.03,6.0,1.3,10.9,87.74,0.41,3.9,266.77,0.95,10.99,87.52,0.44,8.5,23.418333337,1.05,9.49,68.56,1.08,80.64,20.87,761.408,2.33,2.071866323,10.825,5.111111111,81.37777778,55.065,9.46,31.325,67.17,0.059,2.07,0.055,0.051,0.0565,5.225,0.17,1.736392081,0.028517388,17.22450247,0.004436038,2.629936911,0.015842993,0.050697579,376.9260823,0.002534879,0.058619076,2.230693476,0.195502539,1.204067501,1.0,0.46,0.0,0.62,1.28,0.0,11.06333333,96.22,0.1,97.0,26.69230769,13.0,60.0,28.5,8.0,124.0625,125.0,42.10526316,555.0,430.0,87.12
2024-11-17 17:00:00,2.39,1142.0,95623.0,3.599672616,4274.0,1466.0,2334.0,0.0,1.3,215.0,1.09,6.0,1.3,10.9,87.74,0.41,3.9,266.77,0.95,10.99,87.52,0.44,8.5,23.418333337,1.05,9.49,68.56,1.08,80.64,20.87,761.408,2.33,2.071866323,10.825,5.111111111,81.37777778,55.065,9.46,31.325,67.17,0.059,2.07,0.055,0.051,0.0565,5.225,0.17,1.736392081,0.028517388,17.22450247,0.004436038,2.629936911,0.015842993,0.050697579,376.9260823,0.002534879,0.058619076,2.230693476,0.195502539,1.204067501,1.0,0.46,0.0,0.62,1.28,0.0,11.06333333,96.22,0.1,97.0,26.69230769,13.0,60.0,28.5,8.0,125.9175,139.0,41.77068886,569.0,430.0,74.46043165
2024-11-17 18:00:00,2.44,1130.0,96488.0,3.519057944,4216.0,1415.0,2338.0,0.0,1.3,212.0,1.14,7.0,1.3,10.9,87.74,0.41,3.9,266.77,0.95,10.99,87.52,0.44,8.5,23.418333337,1.05,9.49,68.56,1.08,80.64,20.87,761.408,2.33,2.071866323,10.825,5.111111111,81.37777778,55.065,9.46,31.325,67.17,0.059,2.07,0.055,0.051,0.0565,5.225,0.17,1.736392081,0.028517388,17.22450247,0.004436038,2.629936911,0.015842993,0.050697579,376.9260823,0.002534879,0.058619076,2.230693476,0.195502539,1.204067501,1.0,0.46,0.0,0.62,1.28,0.0,11.06333333,96.22,0.1,97.0,26.69230769,13.0,60.0,28.5,8.0,124.195,126.0,41.96060467,556.0,430.0,74.6031746
2024-11-17 19:00:00,2.42,1128.0,97833.0,3.578469295,4347.0,1459.0,2330.0,0.0,1.3,216.0,1.12,6.0,1.3,10.9,87.74,0.41,3.9,266.77,0.95,10.99,87.52,0.44,8.5,23.418333337,1.05,9.49,68.56,1.08,80.64,20.87,761.408,2.33,2.071866323,10.825,5.111111111,81.37777778,55.065,9.46,31.325,67.17,0.059,2.07,0.055,0.051,0.0565,5.225,0.17,1.736392081,0.028517388,17.22450247,0.004436038,2.629936911,0.015842993,0.050697579,376.9260823,0.002534879,0.058619076,2.230693476,0.195502539,1.204067501,1.0,0.46,0.0,0.62,1.28,0.0,11.06333333,96.22,0.1,97.0,26.69230769,13.0,60.0,28.5,8.0,124.0625,125.0,40.88589981,555.0,430.0,78.4
2024-11-17 20:00:00,2.41,1130.0,98387.0,3.587780155,4383.0,1476.0,2336.0,0.0,1.3,218.0,1.11,6.0,1.3,10.9,87.74,0.41,3.9,266.77,0.95,10.99,87.52,0.44,8.5,23.418333337,1.05,9.49,68.56,1.08,80.64,20.87,761.408,2.33,2.071866323,10.825,5.111111111,81.37777778,55.065,9.46,31.325,67.17,0.059,2.07,0.055,0.051,0.0565,5.225,0.17,1.736392081,0.028517388,17.22450247,0.004436038,2.629936911,0.015842993,0.050697579,376.9260823,0.002534879,0.058619076,2.230693476,0.195502539,1.204067501,1.0,0.46,0.0,0.62,1.28,0.0,11.06333333,96.22,0.1,97.0,26.69230769,13.0,60.0,28.5,8.0,123.5325,121.0,40.83987079,551.0,430.0,80.49586777
2024-11-17 21:00:00,2.4,1128.0,98333.0,3.550468885,4335.0,1486.0,2319.0,0.0,1.3,218.0,1.1,6.0,1.3,10.9,87.74,0.41,3.9,266.77,0.95,10.99,87.52,0.44,8.5,23.418333337,1.05,9.49,68.56,1.08,80.64,20.87,761.408,2.33,2.071866323,10.825,5.111111111,81.37777778,55.065,9.46,31.325,67.17,0.059,2.07,0.055,0.051,0.0565,5.225,0.17,1.736392081,0.028517388,17.22450247,0.004436038,2.629936911,0.015842993,0.050697579,376.9260823,0.002534879,0.058619076,2.230693476,0.195502539,1.204067501,1.0,0.46,0.0,0.62,1.28,0.0,11.06333333,96.22,0.1,97.0,26.69230769,13.0,60.0,28.5,8.0,124.5925,129.0,41.12106593,559.0,430.0,79.76744186
2024-11-17 22:00:00,2.39,1129.0,99324.0,3.247695272,4005.0,1486.0,2286.0,0.0,1.3,219.0,1.09,6.0,1.3,10.9,87.74,0.41,3.9,266.77,0.95,10.99,87.52,0.44,8.5,23.418333337,1.05,9.49,68.56,1.08,80.64,20.87,761.408,2.33,2.071866323,10.825,5.111111111,81.37777778,55.065,9.46,31.325,67.17,0.059,2.07,0.055,0.051,0.0565,5.225,0.17,1.736392081,0.028517388,17.22450247,0.004436038,2.629936911,0.015842993,0.050697579,376.9260823,0.002534879,0.058619076,2.230693476,0.195502539,1.204067501,1.0,0.46,0.0,0.62,1.28,0.0,11.06333333,96.22,0.1,97.0,26.69230769,13.0,60.0,28.5,8.0,125.1225,133.0,40.6112526,563.0,430.0,80.15037594
2024-11-17 23:00:00,2.42,1161.0,99124.0,3.511606369,4322.0,1503.0,2308.0,0.0,1.3,224.0,1.12,7.0,1.3,10.97,87.66,0.39,4.0,259.592,0.98,11.08,87.45,0.44,7.0,24.29733333,1.03,9.79,68.24,1.16,80.43666667,20.81,750.3876667,2.32,2.050568714,10.745,4.866666667,81.57777778,55.22,9.29,32.04,67.17,0.061,1.91,0.055,0.0535,0.0565,5.24,0.17,1.772259684,0.066129093,17.61679029,0.008266137,2.698066982,0.04298391,0.04298391,361.1389582,0.001653227,0.054556501,2.724518619,0.196403405,1.058065483,1.0,0.71,0.0,1.02,1.35,0.0,12.01333333,96.07,0.1,97.0,26.69230769,13.0,60.0,28.5,8.0,126.05,140.0,40.90480679,570.0,430.0,80.57142857
2024-11-18 00:00:00,2.45,1133.0,98586.0,3.430353269,4199.0,1437.0,2351.0,0.0,1.3,216.0,1.15,6.0,1.3,10.97,87.66,0.39,4.0,259.592,0.98,11.08,87.45,0.44,7.0,24.29733333,1.03,9.79,68.24,1.16,80.43666667,20.81,750.3876667,2.32,2.050568714,10.745,4.866666667,81.57777778,55.22,9.29,32.04,67.17,0.061,1.91,0.055,0.0535,0.0565,5.24,0.17,1.772259684,0.066129093,17.61679029,0.008266137,2.698066982,0.04298391,0.04298391,361.1389582,0.001653227,0.054556501,2.724518619,0.196403405,1.058065483,1.0,0.71,0.0,1.02,1.35,0.0,12.01333333,96.07,0.1,97.0,26.69230769,13.0,60.0,28.5,8.0,122.7375,115.0,40.43209877,545.0,430.0,80.86956522
2024-11-18 01:00:00,2.39,1163.0,98951.0,3.489277186,4287.0,1508.0,2227.0,0.0,1.3,222.0,1.09,7.0,1.3,10.97,87.66,0.39,4.0,259.592,0.98,11.08,87.45,0.44,7.0,24.29733333,1.03,9.79,68.24,1.16,80.43666667,20.81,750.3876667,2.32,2.050568714,10.745,4.866666667,81.57777778,55.22,9.29,32.04,67.17,0.061,1.91,0.055,0.0535,0.0565,5.24,0.17,1.772259684,0.066129093,17.61679029,0.008266137,2.698066982,0.04298391,0.04298391,361.1389582,0.001653227,0.054556501,2.724518619,0.196403405,1.058065483,1.0,0.71,0.0,1.02,1.35,0.0,12.01333333,96.07,0.1,97.0,26.69230769,13.0,60.0,28.5,8.0,126.7125,145.0,40.23228804,575.0,430.0,86.82758621
2024-11-18 02:00:00,2.44,1184.0,98911.0,3.465466013,4256.0,1452.0,2258.0,0.0,1.3,226.0,1.14,6.0,1.3,10.97,87.66,0.39,4.0,259.592,0.98,11.08,87.45,0.44,7.0,24.29733333,1.03,9.79,68.24,1.16,80.43666667,20.81,750.3876667,2.32,2.050568714,10.745,4.866666667,81.57777778,55.22,9.29,32.04,67.17,0.061,1.91,0.055,0.0535,0.0565,5.24,0.17,1.772259684,0.066129093,17.61679029,0.008266137,2.698066982,0.04298391,0.04298391,361.1389582,0.001653227,0.054556501,2.724518619,0.196403405,1.058065483,1.0,0.71,0.0,1.02,1.35,0.0,12.01333333,96.07,0.1,97.0,26.69230769,13.0,60.0,28.5,8.0,128.0375,155.0,41.01964453,585.0,430.0,80.58064516
2024-11-18 03:00:00,2.49,1158.0,98991.0,3.408200532,4189.0,1390.0,2253.0,0.0,1.3,219.0,1.19,6.0,1.3,10.97,87.66,0.39,4.0,259.592,0.98,11.08,87.45,0.44,7.0,24.29733333,1.03,9.79,68.24,1.16,80.43666667,20.81,750.3876667,2.32,2.050568714,10.745,4.866666667,81.57777778,55.22,9.29,32.04,67.17,0.061,1.91,0.055,0.0535,0.0565,5.24,0.17,1.772259684,0.066129093,17.61679029,0.008266137,2.698066982,0.04298391,0.04298391,361.1389582,0.001653227,0.054556501,2.724518619,0.196403405,1.058065483,1.0,0.71,0.0,1.02,1.35,0.0,12.01333333,96.07,0.1,97.0,26.69230769,13.0,60.0,28.5,8.0,130.14,152.0,41.44441822,592.0,440.0,80.85526316
2024-11-18 04:00:00,2.5,1133.0,99244.0,3.347621878,4125.0,1376.0,2311.0,0.0,1.29,215.0,1.21,6.0,1.3,10.97,87.66,0.39,4.0,259.592,0.98,11.08,87.45,0.44,7.0,24.29733333,1.03,9.79,68.24,1.16,80.43666667,20.81,750.3876667,2.32,2.050568714,10.745,4.866666667,81.57777778,55.22,9.29,32.04,67.17,0.061,1.91,0.055,0.0535,0.0565,5.24,0.17,1.772259684,0.066129093,17.61679029,0.008266137,2.698066982,0.04298391,0.04298391,361.1389582,0.001653227,0.054556501,2.724518619,0.196403405,1.058065483,1.0,0.71,0.0,1.02,1.35,0.0,12.01333333,96.07,0.1,97.0,26.69230769,13.0,60.0,28.5,8.0,126.8275,127.0,41.03641457,567.0,440.0,80.70866142
2024-11-18 05:00:00,2.44,1139.0,99750.0,3.333880989,4129.0,1447.0,2324.0,0.0,1.29,219.0,1.15,6.0,1.3,10.97,87.66,0.39,4.0,259.592,0.98,11.08,87.45,0.44,7.0,24.29733333,1.03,9.79,68.24,1.16,80.43666667,20.81,750.3876667,2.32,2.050568714,10.745,4.866666667,81.57777778,55.22,9.29,32.04,67.17,0.061,1.91,0.055,0.0535,0.0565,5.24,0.17,1.772259684,0.066129093,17.61679029,0.008266137,2.698066982,0.04298391,0.04298391,361.1389582,0.001653227,0.054556501,2.724518619,0.196403405,1.058065483,1.0,0.71,0.0,1.02,1.35,0.0,12.01333333,96.07,0.1,97.0,26.69230769,13.0,60.0,28.5,8.0,126.0325,121.0,40.65755962,561.0,440.0,80.41322314
2024-11-18 06:00:00,2.41,1142.0,99988.0,3.428973502,4257.0,1490.0,2298.0,0.0,1.29,224.0,1.12,7.0,1.3,10.97,87.66,0.39,4.0,259.592,0.98,11.08,87.45,0.44,7.0,24.29733333,1.03,9.79,68.24,1.16,80.43666667,20.81,750.3876667,2.32,2.050568714,10.745,4.866666667,81.57777778,55.22,9.29,32.04,67.17,0.061,1.91,0.055,0.0535,0.0565,5.24,0.17,1.772259684,0.066129093,17.61679029,0.008266137,2.698066982,0.04298391,0.04298391,361.1389582,0.001653227,0.054556501,2.724518619,0.196403405,1.058065483,1.0,0.71,0.0,1.02,1.35,0.0,12.01333333,96.07,0.1,97.0,26.69230769,13.0,60.0,28.5,8.0,126.5625,125.0,40.79161816,565.0,440.0,84.32
2024-11-18 07:00:00,2.45,1145.0,99532.0,3.461649226,4278.0,1446.0,2292.0,0.0,1.3,221.0,1.15,6.0,1.3,10.97,87.66,0.39,4.0,259.592,0.98,11.08,87.45,0.44,7.0,24.29733333,1.03,9.79,68.24,1.16,80.43666667,20.81,750.3876667,2.32,2.050568714,10.745,4.866666667,81.57777778,55.22,9.29,32.04,67.17,0.061,1.91,0.055,0.0535,0.0565,5.24,0.17,1.772259684,0.066129093,17.61679029,0.008266137,2.698066982,0.04298391,0.04298391,361.1389582,0.001653227,0.054556501,2.724518619,0.196403405,1.058065483,1.0,0.71,0.0,1.02,1.35,0.0,12.01333333,96.07,0.1,97.0,26.69230769,13.0,60.0,28.5,8.0,126.5625,125.0,41.13242864,565.0,440.0,90.4
2024-11-18 08:00:00,2.48,1148.0,100333.0,3.498200419,4358.0,1416.0,2306.0,0.0,1.3,221.0,1.18,7.0,1.3,10.92,87.71,0.4,3.6,259.592,0.97,11.08,87.45,0.44,7.0,24.29733333,1.03,9.38,68.58,1.12,80.43666667,20.92,750.3876667,2.32,2.050568714,10.745,4.866666667,81.57777778,55.22,9.29,32.04,67.17,0.061,1.91,0.055,0.0535,0.0565,5.24,0.17,1.772259684,0.066129093,17.61679029,0.008266137,2.698066982,0.04298391,0.04298391,361.1389582,0.001653227,0.054556501,2.724518619,0.196403405,1.058065483,1.0,0.71,0.0,1.02,1.35,0.0,12.01333333,96.07,0.1,97.0,26.69230769,13.0,60.0,28.5,8.0,125.445,126.0,41.53520132,561.0,435.0,86.9047619
2024-11-18 09:00:00,2.48,1146.0,99255.0,3.487517318,4298.0,1407.0,2313.0,0.0,1.3,218.0,1.18,6.0,1.3,10.92,87.71,0.4,3.6,259.592,0.97,11.08,87.45,0.44,7.0,24.29733333,1.03,9.38,68.58,1.12,80.43666667,20.92,750.3876667,2.32,2.050568714,10.745,4.866666667,81.57777778,55.22,9.29,32.04,67.17,0.061,1.91,0.055,0.0535,0.0565,5.24,0.17,1.772259684,0.066129093,17.61679029,0.008266137,2.698066982,0.04298391,0.04298391,361.1389582,0.001653227,0.054556501,2.724518619,0.196403405,1.058065483,1.0,0.71,0.0,1.02,1.35,0.0,12.01333333,96.07,0.1,97.0,26.69230769,13.0,60.0,28.5,8.0,124.65,120.0,40.78357328,555.0,435.0,83.75
2024-11-18 10:00:00,2.43,1140.0,98765.0,3.496657754,4288.0,1461.0,2354.0,0.0,1.3,219.0,1.13,6.0,1.3,10.92,87.71,0.4,3.6,259.592,0.97,11.08,87.45,0.44,7.0,24.29733333,1.03,9.38,68.58,1.12,80.43666667,20.92,750.3876667,2.32,2.050568714,10.745,4.866666667,81.57777778,55.22,9.29,32.04,67.17,0.061,1.91,0.055,0.0535,0.0565,5.24,0.17,1.772259684,0.066129093,17.61679029,0.008266137,2.698066982,0.04298391,0.04298391,361.1389582,0.001653227,0.054556501,2.724518619,0.196403405,1.058065483,1.0,0.71,0.0,1.02,1.35,0.0,12.01333333,96.07,0.1,97.0,26.69230769,13.0,60.0,28.5,8.0,124.12,116.0,40.0942285,551.0,435.0,81.89655172
2024-11-18 11:00:00,2.41,1128.0,97644.0,3.475781988,4214.0,1469.0,2336.0,0.0,1.3,216.0,1.11,6.0,1.3,10.92,87.71,0.4,3.6,259.592,0.97,11.08,87.45,0.44,7.0,24.29733333,1.03,9.38,68.58,1.12,80.43666667,20.92,750.3876667,2.32,2.050568714,10.745,4.866666667,81.57777778,55.22,9.29,32.04,67.17,0.061,1.91,0.055,0.0535,0.0565,5.24,0.17,1.772259684,0.066129093,17.61679029,0.008266137,2.698066982,0.04298391,0.04298391,361.1389582,0.001653227,0.054556501,2.724518619,0.196403405,1.058065483,1.0,0.71,0.0,1.02,1.35,0.0,12.01333333,96.07,0.1,97.0,26.69230769,13.0,60.0,28.5,8.0,123.9875,115.0,40.50424128,550.0,435.0,82.52173913
2024-11-18 12:00:00,2.38,1131.0,97266.0,3.493415313,4219.0,1498.0,2358.0,0.0,1.3,218.0,1.08,7.0,1.3,10.92,87.71,0.4,3.6,259.592,0.97,11.08,87.45,0.44,7.0,24.29733333,1.03,9.38,68.58,1.12,80.43666667,20.92,750.3876667,2.32,2.050568714,10.745,4.866666667,81.57777778,55.22,9.29,32.04,67.17,0.061,1.91,0.055,0.0535,0.0565,5.24,0.17,1.772259684,0.066129093,17.61679029,0.008266137,2.698066982,0.04298391,0.04298391,361.1389582,0.001653227,0.054556501,2.724518619,0.196403405,1.058065483,1.0,0.71,0.0,1.02,1.35,0.0,12.01333333,96.07,0.1,97.0,26.69230769,13.0,60.0,28.5,8.0,123.9875,115.0,39.67847158,550.0,435.0,80.52173913
2024-11-18 13:00:00,2.43,1140.0,98448.0,3.374667474,4125.0,1459.0,2328.0,0.0,1.3,214.0,1.13,6.0,1.3,10.92,87.71,0.4,3.6,259.592,0.97,11.08,87.45,0.44,7.0,24.29733333,1.03,9.38,68.58,1.12,80.43666667,20.92,750.3876667,2.32,2.050568714,10.745,4.866666667,81.57777778,55.22,9.29,32.04,67.17,0.061,1.91,0.055,0.0535,0.0565,5.24,0.17,1.772259684,0.066129093,17.61679029,0.008266137,2.698066982,0.04298391,0.04298391,361.1389582,0.001653227,0.054556501,2.724518619,0.196403405,1.058065483,1.0,0.71,0.0,1.02,1.35,0.0,12.01333333,96.07,0.1,97.0,26.69230769,13.0,60.0,28.5,8.0,123.9875,115.0,40.70422535,550.0,435.0,86.52173913
2024-11-18 14:00:00,2.4,1138.0,96502.0,3.527720471,4227.0,1466.0,2338.0,0.0,1.3,216.0,1.1,7.0,1.3,10.92,87.71,0.4,3.6,259.592,0.97,11.08,87.45,0.44,7.0,24.29733333,1.03,9.38,68.58,1.12,80.43666667,20.92,750.3876667,2.32,2.050568714,10.745,4.866666667,81.57777778,55.22,9.29,32.04,67.17,0.061,1.91,0.055,0.0535,0.0565,5.24,0.17,1.772259684,0.066129093,17.61679029,0.008266137,2.698066982,0.04298391,0.04298391,361.1389582,0.001653227,0.054556501,2.724518619,0.196403405,1.058065483,1.0,0.71,0.0,1.02,1.35,0.0,12.01333333,96.07,0.1,97.0,26.69230769,13.0,60.0,28.5,8.0,123.9875,115.0,40.48295455,550.0,435.0,86.34782609
2024-11-18 15:00:00,2.38,1135.0,96336.0,3.578900298,4281.0,1491.0,2337.0,0.0,1.3,216.0,1.08,6.0,1.3,10.92,87.71,0.4,3.6,259.592,0.97,11.08,87.45,0.44,7.0,24.29733333,1.03,9.38,68.58,1.12,80.43666667,20.92,750.3876667,2.32,2.050568714,10.745,4.866666667,81.57777778,55.22,9.29,32.04,67.17,0.061,1.91,0.055,0.0535,0.0565,5.24,0.17,1.772259684,0.066129093,17.61679029,0.008266137,2.698066982,0.04298391,0.04298391,361.1389582,0.001653227,0.054556501,2.724518619,0.196403405,1.058065483,1.0,0.71,0.0,1.02,1.35,0.0,12.01333333,96.07,0.1,97.0,26.69230769,13.0,60.0,28.5,8.0,124.65,120.0,40.76074196,555.0,435.0,81.66666667
2024-11-18 16:00:00,2.38,1131.0,96298.0,3.586996313,4289.0,1484.0,2345.0,0.0,1.3,215.0,1.08,6.0,1.3,11.18,87.51,0.33,3.5,259.592,0.98,11.08,87.45,0.44,7.0,24.29733333,1.03,9.17,68.28,1.13,80.43666667,21.42,750.3876667,2.32,2.050568714,10.745,4.866666667,81.57777778,55.22,9.29,32.04,67.17,0.061,1.91,0.055,0.0535,0.0565,5.24,0.17,1.772259684,0.066129093,17.61679029,0.008266137,2.698066982,0.04298391,0.04298391,361.1389582,0.001653227,0.054556501,2.724518619,0.196403405,1.058065483,1.0,0.71,0.0,1.02,1.35,0.0,12.01333333,96.07,0.1,97.0,26.69230769,13.0,60.0,28.5,8.0,124.65,120.0,40.22191401,555.0,435.0,81.25
2024-11-18 17:00:00,2.44,1128.0,96378.0,3.568992702,4271.0,1421.0,2352.0,0.0,1.3,211.0,1.14,6.0,1.3,11.18,87.51,0.33,3.5,259.592,0.98,11.08,87.45,0.44,7.0,24.29733333,1.03,9.17,68.28,1.13,80.43666667,21.42,750.3876667,2.32,2.050568714,10.745,4.866666667,81.57777778,55.22,9.29,32.04,67.17,0.061,1.91,0.055,0.0535,0.0565,5.24,0.17,1.772259684,0.066129093,17.61679029,0.008266137,2.698066982,0.04298391,0.04298391,361.1389582,0.001653227,0.054556501,2.724518619,0.196403405,1.058065483,1.0,0.71,0.0,1.02,1.35,0.0,12.01333333,96.07,0.1,97.0,26.69230769,13.0,60.0,28.5,8.0,122.7375,115.0,40.00932618,545.0,430.0,78.17391304
2024-11-18 18:00:00,2.41,1122.0,96769.0,3.540447499,4254.0,1452.0,2341.0,0.0,1.3,213.0,1.11,6.0,1.3,11.18,87.51,0.33,3.5,259.592,0.98,11.08,87.45,0.44,7.0,24.29733333,1.03,9.17,68.28,1.13,80.43666667,21.42,750.3876667,2.32,2.050568714,10.745,4.866666667,81.57777778,55.22,9.29,32.04,67.17,0.061,1.91,0.055,0.0535,0.0565,5.24,0.17,1.772259684,0.066129093,17.61679029,0.008266137,2.698066982,0.04298391,0.04298391,361.1389582,0.001653227,0.054556501,2.724518619,0.196403405,1.058065483,1.0,0.71,0.0,1.02,1.35,0.0,12.01333333,96.07,0.1,97.0,26.69230769,13.0,60.0,28.5,8.0,123.135,118.0,43.29997559,548.0,430.0,79.91525424
2024-11-18 19:00:00,2.39,1134.0,97677.0,3.510034487,4257.0,1496.0,2355.0,0.0,1.3,218.0,1.09,7.0,1.3,11.18,87.51,0.33,3.5,259.592,0.98,11.08,87.45,0.44,7.0,24.29733333,1.03,9.17,68.28,1.13,80.43666667,21.42,750.3876667,2.32,2.050568714,10.745,4.866666667,81.57777778,55.22,9.29,32.04,67.17,0.061,1.91,0.055,0.0535,0.0565,5.24,0.17,1.772259684,0.066129093,17.61679029,0.008266137,2.698066982,0.04298391,0.04298391,361.1389582,0.001653227,0.054556501,2.724518619,0.196403405,1.058065483,1.0,0.71,0.0,1.02,1.35,0.0,12.01333333,96.07,0.1,97.0,26.69230769,13.0,60.0,28.5,8.0,122.7375,115.0,38.98265354,545.0,430.0,77.39130435
2024-11-18 20:00:00,2.4,1134.0,97694.0,3.489655158,4233.0,1482.0,2352.0,0.0,1.3,218.0,1.1,6.0,1.3,11.18,87.51,0.33,3.5,259.592,0.98,11.08,87.45,0.44,7.0,24.29733333,1.03,9.17,68.28,1.13,80.43666667,21.42,750.3876667,2.32,2.050568714,10.745,4.866666667,81.57777778,55.22,9.29,32.04,67.17,0.061,1.91,0.055,0.0535,0.0565,5.24,0.17,1.772259684,0.066129093,17.61679029,0.008266137,2.698066982,0.04298391,0.04298391,361.1389582,0.001653227,0.054556501,2.724518619,0.196403405,1.058065483,1.0,0.71,0.0,1.02,1.35,0.0,12.01333333,96.07,0.1,97.0,26.69230769,13.0,60.0,28.5,8.0,122.87,116.0,39.38756428,546.0,430.0,79.9137931
2024-11-18 21:00:00,2.4,1133.0,97640.0,3.45531979,4189.0,1473.0,2353.0,0.0,1.3,218.0,1.1,7.0,1.3,11.18,87.51,0.33,3.5,259.592,0.98,11.08,87.45,0.44,7.0,24.29733333,1.03,9.17,68.28,1.13,80.43666667,21.42,750.3876667,2.32,2.050568714,10.745,4.866666667,81.57777778,55.22,9.29,32.04,67.17,0.061,1.91,0.055,0.0535,0.0565,5.24,0.17,1.772259684,0.066129093,17.61679029,0.008266137,2.698066982,0.04298391,0.04298391,361.1389582,0.001653227,0.054556501,2.724518619,0.196403405,1.058065483,1.0,0.71,0.0,1.02,1.35,0.0,12.01333333,96.07,0.1,97.0,26.69230769,13.0,60.0,28.5,8.0,122.605,114.0,39.58575751,544.0,430.0,79.21052632
2024-11-18 22:00:00,2.41,1133.0,97800.0,3.439797453,4177.0,1480.0,2349.0,0.0,1.3,217.0,1.11,6.0,1.3,11.18,87.51,0.33,3.5,259.592,0.98,11.08,87.45,0.44,7.0,24.29733333,1.03,9.17,68.28,1.13,80.43666667,21.42,750.3876667,2.32,2.050568714,10.745,4.866666667,81.57777778,55.22,9.29,32.04,67.17,0.061,1.91,0.055,0.0535,0.0565,5.24,0.17,1.772259684,0.066129093,17.61679029,0.008266137,2.698066982,0.04298391,0.04298391,361.1389582,0.001653227,0.054556501,2.724518619,0.196403405,1.058065483,1.0,0.71,0.0,1.02,1.35,0.0,12.01333333,96.07,0.1,97.0,26.69230769,13.0,60.0,28.5,8.0,122.7375,115.0,39.41162736,545.0,430.0,81.04347826
2024-11-18 23:00:00,2.45,1133.0,98377.0,3.421274706,4179.0,1445.0,2354.0,0.0,1.3,216.0,1.15,7.0,1.3,11.12,87.5,0.42,3.5,265.4343333,0.96,11.32,87.2,0.44,9.0,24.468333333,1.04,9.22,68.74,1.02,76.4,21.02,767.6273333,2.46,1.997282697,10.525,4.911111111,82.04444444,55.28,9.235,32.05153846,67.17,0.066,1.855,0.055,0.0535,0.058,5.27,0.185,1.699187167,0.036865994,18.01741659,0.007038053,2.661054459,0.020108724,0.063677626,374.8037529,0.002346018,0.079764605,2.885601875,0.183324533,1.57518337,1.0,0.42,0.0,0.87,1.18,0.0,7.216666667,96.59,0.1,97.0,26.69230769,13.0,60.0,28.5,8.0,122.605,114.0,40.03754987,544.0,430.0,76.84210526
2024-11-19 00:00:00,2.49,1120.0,99366.0,3.3751012,4164.0,1418.0,2334.0,0.0,1.3,216.0,1.19,6.0,1.3,11.12,87.5,0.42,3.5,265.4343333,0.96,11.32,87.2,0.44,9.0,24.468333333,1.04,9.22,68.74,1.02,76.4,21.02,767.6273333,2.46,1.997282697,10.525,4.911111111,82.04444444,55.28,9.235,32.05153846,67.17,0.066,1.855,0.055,0.0535,0.058,5.27,0.185,1.699187167,0.036865994,18.01741659,0.007038053,2.661054459,0.020108724,0.063677626,374.8037529,0.002346018,0.079764605,2.885601875,0.183324533,1.57518337,1.0,0.42,0.0,0.87,1.18,0.0,7.216666667,96.59,0.1,97.0,26.69230769,13.0,60.0,28.5,8.0,123.0025,117.0,41.24189064,547.0,430.0,79.48717949
2024-11-19 01:00:00,2.47,1130.0,97369.0,3.471540639,4197.0,1389.0,2351.0,0.0,1.29,214.0,1.18,6.0,1.3,11.12,87.5,0.42,3.5,265.4343333,0.96,11.32,87.2,0.44,9.0,24.468333333,1.04,9.22,68.74,1.02,76.4,21.02,767.6273333,2.46,1.997282697,10.525,4.911111111,82.04444444,55.28,9.235,32.05153846,67.17,0.066,1.855,0.055,0.0535,0.058,5.27,0.185,1.699187167,0.036865994,18.01741659,0.007038053,2.661054459,0.020108724,0.063677626,374.8037529,0.002346018,0.079764605,2.885601875,0.183324533,1.57518337,1.0,0.42,0.0,0.87,1.18,0.0,7.216666667,96.59,0.1,97.0,26.69230769,13.0,60.0,28.5,8.0,122.87,116.0,39.502437,546.0,430.0,78.53448276
2024-11-19 02:00:00,2.46,1130.0,97910.0,3.440867541,4183.0,1401.0,2341.0,0.0,1.27,218.0,1.19,7.0,1.3,11.12,87.5,0.42,3.5,265.4343333,0.96,11.32,87.2,0.44,9.0,24.468333333,1.04,9.22,68.74,1.02,76.4,21.02,767.6273333,2.46,1.997282697,10.525,4.911111111,82.04444444,55.28,9.235,32.05153846,67.17,0.066,1.855,0.055,0.0535,0.058,5.27,0.185,1.699187167,0.036865994,18.01741659,0.007038053,2.661054459,0.020108724,0.063677626,374.8037529,0.002346018,0.079764605,2.885601875,0.183324533,1.57518337,1.0,0.42,0.0,0.87,1.18,0.0,7.216666667,96.59,0.1,97.0,26.69230769,13.0,60.0,28.5,8.0,122.605,114.0,40.07395424,544.0,430.0,84.56140351
2024-11-19 03:00:00,2.45,1128.0,97013.0,3.466020328,4175.0,1442.0,2336.0,0.0,1.3,218.0,1.15,7.0,1.3,11.12,87.5,0.42,3.5,265.4343333,0.96,11.32,87.2,0.44,9.0,24.468333333,1.04,9.22,68.74,1.02,76.4,21.02,767.6273333,2.46,1.997282697,10.525,4.911111111,82.04444444,55.28,9.235,32.05153846,67.17,0.066,1.855,0.055,0.0535,0.058,5.27,0.185,1.699187167,0.036865994,18.01741659,0.007038053,2.661054459,0.020108724,0.063677626,374.8037529,0.002346018,0.079764605,2.885601875,0.183324533,1.57518337,1.0,0.42,0.0,0.87,1.18,0.0,7.216666667,96.59,0.1,97.0,26.69230769,13.0,60.0,28.5,8.0,122.7375,115.0,41.30685754,545.0,430.0,84.08695652
2024-11-19 04:00:00,2.45,1129.0,97816.0,3.425249202,4160.0,1434.0,2345.0,0.0,1.3,217.0,1.15,6.0,1.3,11.12,87.5,0.42,3.5,265.4343333,0.96,11.32,87.2,0.44,9.0,24.468333333,1.04,9.22,68.74,1.02,76.4,21.02,767.6273333,2.46,1.997282697,10.525,4.911111111,82.04444444,55.28,9.235,32.05153846,67.17,0.066,1.855,0.055,0.0535,0.058,5.27,0.185,1.699187167,0.036865994,18.01741659,0.007038053,2.661054459,0.020108724,0.063677626,374.8037529,0.002346018,0.079764605,2.885601875,0.183324533,1.57518337,1.0,0.42,0.0,0.87,1.18,0.0,7.216666667,96.59,0.1,97.0,26.69230769,13.0,60.0,28.5,8.0,122.87,116.0,41.38010087,546.0,430.0,77.67241379
2024-11-19 05:00:00,2.47,1129.0,97981.0,3.423592375,4165.0,1417.0,2347.0,0.0,1.3,216.0,1.17,7.0,1.3,11.12,87.5,0.42,3.5,265.4343333,0.96,11.32,87.2,0.44,9.0,24.468333333,1.04,9.22,68.74,1.02,76.4,21.02,767.6273333,2.46,1.997282697,10.525,4.911111111,82.04444444,55.28,9.235,32.05153846,67.17,0.066,1.855,0.055,0.0535,0.058,5.27,0.185,1.699187167,0.036865994,18.01741659,0.007038053,2.661054459,0.020108724,0.063677626,374.8037529,0.002346018,0.079764605,2.885601875,0.183324533,1.57518337,1.0,0.42,0.0,0.87,1.18,0.0,7.216666667,96.59,0.1,97.0,26.69230769,13.0,60.0,28.5,8.0,122.7375,115.0,41.91109074,545.0,430.0,81.04347826
2024-11-19 06:00:00,2.43,1143.0,98653.0,3.40518486,4171.0,1459.0,2319.0,0.0,1.3,220.0,1.13,7.0,1.3,11.12,87.5,0.42,3.5,265.4343333,0.96,11.32,87.2,0.44,9.0,24.468333333,1.04,9.22,68.74,1.02,76.4,21.02,767.6273333,2.46,1.997282697,10.525,4.911111111,82.04444444,55.28,9.235,32.05153846,67.17,0.066,1.855,0.055,0.0535,0.058,5.27,0.185,1.699187167,0.036865994,18.01741659,0.007038053,2.661054459,0.020108724,0.063677626,374.8037529,0.002346018,0.079764605,2.885601875,0.183324533,1.57518337,1.0,0.42,0.0,0.87,1.18,0.0,7.216666667,96.59,0.1,97.0,26.69230769,13.0,60.0,28.5,8.0,122.8125,125.0,42.07119741,550.0,425.0,83.36
2024-11-19 07:00:00,2.46,1138.0,99211.0,3.361713225,4141.0,1420.0,2325.0,0.0,1.3,218.0,1.16,6.0,1.3,11.12,87.5,0.42,3.5,265.4343333,0.96,11.32,87.2,0.44,9.0,24.468333333,1.04,9.22,68.74,1.02,76.4,21.02,767.6273333,2.46,1.997282697,10.525,4.911111111,82.04444444,55.28,9.235,32.05153846,67.17,0.066,1.855,0.055,0.0535,0.058,5.27,0.185,1.699187167,0.036865994,18.01741659,0.007038053,2.661054459,0.020108724,0.063677626,374.8037529,0.002346018,0.079764605,2.885601875,0.183324533,1.57518337,1.0,0.42,0.0,0.87,1.18,0.0,7.216666667,96.59,0.1,97.0,26.69230769,13.0,60.0,28.5,8.0,122.945,126.0,41.97848457,551.0,425.0,80.95238095
2024-11-19 08:00:00,2.47,1130.0,99765.0,3.237383711,4010.0,1426.0,2326.0,0.0,1.3,218.0,1.17,7.0,1.3,11.08,87.55,0.4,3.6,265.4343333,0.97,11.08,87.45,0.44,7.0,24.468333333,1.03,9.18,68.5,1.22,76.4,21.1,767.6273333,2.32,2.050568714,10.745,4.911111111,82.04444444,55.22,9.29,32.04384615,67.17,0.061,1.91,0.055,0.0535,0.0565,5.24,0.17,1.772259684,0.066129093,17.61679029,0.008266137,2.698066982,0.04298391,0.04298391,374.8037529,0.001653227,0.054556501,2.724518619,0.196403405,1.058065483,1.0,0.71,0.0,1.02,1.35,0.0,7.216666667,96.07,0.1,97.0,26.69230769,13.0,60.0,28.5,8.0,123.4,120.0,41.86761229,550.0,430.0,79.25
2024-11-19 09:00:00,2.46,1137.0,99335.0,3.260299056,4021.0,1432.0,2327.0,0.0,1.3,218.0,1.16,6.0,1.3,11.08,87.55,0.4,3.6,265.4343333,0.97,11.08,87.45,0.44,7.0,24.468333333,1.03,9.18,68.5,1.22,76.4,21.1,767.6273333,2.32,2.050568714,10.745,4.911111111,82.04444444,55.22,9.29,32.04384615,67.17,0.061,1.91,0.055,0.0535,0.0565,5.24,0.17,1.772259684,0.066129093,17.61679029,0.008266137,2.698066982,0.04298391,0.04298391,374.8037529,0.001653227,0.054556501,2.724518619,0.196403405,1.058065483,1.0,0.71,0.0,1.02,1.35,0.0,7.216666667,96.07,0.1,97.0,26.69230769,13.0,60.0,28.5,8.0,123.4,120.0,41.81561618,550.0,430.0,80.83333333
2024-11-19 10:00:00,2.44,1135.0,98094.0,3.308076803,4029.0,1429.0,2332.0,0.0,1.3,216.0,1.14,7.0,1.3,11.08,87.55,0.4,3.6,265.4343333,0.97,11.08,87.45,0.44,7.0,24.468333333,1.03,9.18,68.5,1.22,76.4,21.1,767.6273333,2.32,2.050568714,10.745,4.911111111,82.04444444,55.22,9.29,32.04384615,67.17,0.061,1.91,0.055,0.0535,0.0565,5.24,0.17,1.772259684,0.066129093,17.61679029,0.008266137,2.698066982,0.04298391,0.04298391,374.8037529,0.001653227,0.054556501,2.724518619,0.196403405,1.058065483,1.0,0.71,0.0,1.02,1.35,0.0,7.216666667,96.07,0.1,97.0,26.69230769,13.0,60.0,28.5,8.0,123.0025,117.0,40.68432154,547.0,430.0,81.02564103
2024-11-19 11:00:00,2.44,1138.0,97414.0,3.340238292,4040.0,1419.0,2334.0,0.0,1.3,215.0,1.14,6.0,1.3,11.08,87.55,0.4,3.6,265.4343333,0.97,11.08,87.45,0.44,7.0,24.468333333,1.03,9.18,68.5,1.22,76.4,21.1,767.6273333,2.32,2.050568714,10.745,4.911111111,82.04444444,55.22,9.29,32.04384615,67.17,0.061,1.91,0.055,0.0535,0.0565,5.24,0.17,1.772259684,0.066129093,17.61679029,0.008266137,2.698066982,0.04298391,0.04298391,374.8037529,0.001653227,0.054556501,2.724518619,0.196403405,1.058065483,1.0,0.71,0.0,1.02,1.35,0.0,7.216666667,96.07,0.1,97.0,26.69230769,13.0,60.0,28.5,8.0,123.0025,117.0,40.96834264,547.0,430.0,81.70940171
2024-11-19 12:00:00,2.4,1143.0,94744.0,3.608410461,4245.0,1439.0,2328.0,0.0,1.3,213.0,1.1,7.0,1.3,11.08,87.55,0.4,3.6,265.4343333,0.97,11.08,87.45,0.44,7.0,24.468333333,1.03,9.18,68.5,1.22,76.4,21.1,767.6273333,2.32,2.050568714,10.745,4.911111111,82.04444444,55.22,9.29,32.04384615,67.17,0.061,1.91,0.055,0.0535,0.0565,5.24,0.17,1.772259684,0.066129093,17.61679029,0.008266137,2.698066982,0.04298391,0.04298391,374.8037529,0.001653227,0.054556501,2.724518619,0.196403405,1.058065483,1.0,0.71,0.0,1.02,1.35,0.0,7.216666667,96.07,0.1,97.0,26.69230769,13.0,60.0,28.5,8.0,123.66499999999999,122.0,40.58343057,552.0,430.0,82.13114754
