Repository: saikumar-voptimai/evonith_bf_webapp

# Evonith BF2 — Blast Furnace Intelligence Platform

Monitoring, modelling and optimisation of **Blast Furnace 2 (BF2)** at Evonith Steel: live telemetry from InfluxDB,
manual plant reports from Neon PostgreSQL, a two-zone energy model of the furnace, blend and fuel optimisers, a
conversational assistant (FurnaceMind) and a live digital twin evaluated every hour.

The platform has three deployable parts that share one Python service layer, plus the shared data library:

| Part | Path | What it is |
|---|---|---|
| **Streamlit app** (legacy) | `src/app.py`, `src/custom_pages/` | The original 11-page dashboard; still the home of the model pages. Served under `/legacy` in production |

File: src/assets/data/V10_df_filtered.csv (part 96 of 166)
datetime,Hot Blast PressureBar,Hot Blast Temp.oC,Hot Blast VolumeNm3/Hr.,O2 Enrichment %,OxygenFlowNm3/Hr.,PermeabilityKgs/Hr.,RAFToC,SteamKgs/Hr.,TopPressureBar,TuyereVelocitym/s,Differential PressureTotalBar,Charges/Hrs.,StockRodLevel,COKE_ASH%,COKE_FC%,COKE_IM%,COKE_MOIST%,COKE_MT,COKE_VM%,NUTCOKE_ASH%,NUTCOKE_FC%,NUTCOKE_IM%,NUTCOKE_MOIST%,NUTCOKE_MT,NUTCOKE_VM%,PCI_2_%Ash,PCI_2_%FC,PCI_2_%IM,PCI_2_MT,PCI_2_%VM,Sinter_SP_MT,Sinter_SP_02_Al2O3%,Sinter_SP_02_Basicity,Sinter_SP_02_CaO%,Sinter_SP_02_Cold_Strength_AI,Sinter_SP_02_Cold_strength_TI,Sinter_SP_02_Fe(T)%,Sinter_SP_02_FeO%,Sinter_SP_02_Hot_strength_RDI,Sinter_SP_02_Hot_strength_RI,Sinter_SP_02_K2O%,Sinter_SP_02_MgO%,Sinter_SP_02_MnO%,Sinter_SP_02_Na2O%,Sinter_SP_02_P%,Sinter_SP_02_SiO2%,Sinter_SP_02_TiO2%,ORE_%Al2O3,ORE_%CaO,ORE_%Fe(T),ORE_%K2O,ORE_%LOI,ORE_%MgO,ORE_%MnO,ORE_MT,ORE_%Na2O,ORE_%P,ORE_%SiO2,ORE_%TiO2,ORE_%TM,Geomin Type,FLUX_Al2O3%,FLUX_CaO%,FLUX_Fe2O3%,FLUX_LOI%,FLUX_MgO%,FLUX_MT,FLUX_SiO2%,FLUX_TM%,COKE_DISCHARGE_TIME,WEIGHTED_COKE_ANGLE,TOTAL_COKE_PORTIONS,NON_COKE_DISCHARGE_TIME,WEIGHTED_NON_COKE_ANGLE,TOTAL_NON_COKE_PORTIONS,UnitCost Lakhs/Thm,ActualKg/Thm.,FurnaceTopGasAnalysisCO2ETACO,Act. Fuel RateKg/Thm.,Coke Rate Kg/Thm,ProductionTonnesPerHr
2024-11-19 13:00:00,2.41,1144.0,94933.0,3.566479713,4204.0,1425.0,2336.0,0.0,1.3,216.0,1.11,6.0,1.3,11.08,87.55,0.4,3.6,265.4343333,0.97,11.08,87.45,0.44,7.0,24.468333333,1.03,9.18,68.5,1.22,76.4,21.1,767.6273333,2.32,2.050568714,10.745,4.911111111,82.04444444,55.22,9.29,32.04384615,67.17,0.061,1.91,0.055,0.0535,0.0565,5.24,0.17,1.772259684,0.066129093,17.61679029,0.008266137,2.698066982,0.04298391,0.04298391,374.8037529,0.001653227,0.054556501,2.724518619,0.196403405,1.058065483,1.0,0.71,0.0,1.02,1.35,0.0,7.216666667,96.07,0.1,97.0,26.69230769,13.0,60.0,28.5,8.0,123.66499999999999,122.0,41.21779859,552.0,430.0,81.55737705
2024-11-19 14:00:00,2.4,1149.0,96330.0,3.550721199,4247.0,1451.0,2341.0,0.0,1.3,217.0,1.1,7.0,1.3,11.08,87.55,0.4,3.6,265.4343333,0.97,11.08,87.45,0.44,7.0,24.468333333,1.03,9.18,68.5,1.22,76.4,21.1,767.6273333,2.32,2.050568714,10.745,4.911111111,82.04444444,55.22,9.29,32.04384615,67.17,0.061,1.91,0.055,0.0535,0.0565,5.24,0.17,1.772259684,0.066129093,17.61679029,0.008266137,2.698066982,0.04298391,0.04298391,374.8037529,0.001653227,0.054556501,2.724518619,0.196403405,1.058065483,1.0,0.71,0.0,1.02,1.35,0.0,7.216666667,96.07,0.1,97.0,26.69230769,13.0,60.0,28.5,8.0,120.9,120.0,40.52272192,540.0,420.0,80.0
2024-11-19 15:00:00,2.4,1136.0,97305.0,3.523442298,4257.0,1472.0,2341.0,0.0,1.3,217.0,1.1,6.0,1.3,11.08,87.55,0.4,3.6,265.4343333,0.97,11.08,87.45,0.44,7.0,24.468333333,1.03,9.18,68.5,1.22,76.4,21.1,767.6273333,2.32,2.050568714,10.745,4.911111111,82.04444444,55.22,9.29,32.04384615,67.17,0.061,1.91,0.055,0.0535,0.0565,5.24,0.17,1.772259684,0.066129093,17.61679029,0.008266137,2.698066982,0.04298391,0.04298391,374.8037529,0.001653227,0.054556501,2.724518619,0.196403405,1.058065483,1.0,0.71,0.0,1.02,1.35,0.0,7.216666667,96.07,0.1,97.0,26.69230769,13.0,60.0,28.5,8.0,122.87,116.0,41.69758813,546.0,430.0,82.5
2024-11-19 16:00:00,2.43,1130.0,98579.0,3.550595505,4346.0,1455.0,2342.0,0.0,1.3,216.0,1.13,6.0,1.3,11.0,87.61,0.42,3.1,265.4343333,0.97,11.48,87.0,0.48,6.5,24.468333333,1.04,9.22,68.92,0.92,76.4,20.94,767.6273333,2.3,1.984340586,10.13,4.911111111,82.04444444,55.935,9.545,32.04769231,67.17,0.06,1.72,0.05,0.048,0.0595,5.105,0.18,1.806433694,0.053623264,18.05093113,0.008378635,2.389586687,0.026811632,0.077083442,374.8037529,0.002681163,0.05898559,2.972739679,0.19371404,1.307067052,1.0,0.39,0.0,0.78,1.28,0.0,7.216666667,95.37,0.1,97.0,26.69230769,13.0,60.0,28.5,8.0,123.135,118.0,40.40215104,548.0,430.0,81.69491525
2024-11-19 17:00:00,2.44,1128.0,98479.0,3.53867252,4327.0,1445.0,2339.0,0.0,1.3,216.0,1.14,6.0,1.3,11.0,87.61,0.42,3.1,265.4343333,0.97,11.48,87.0,0.48,6.5,24.468333333,1.04,9.22,68.92,0.92,76.4,20.94,767.6273333,2.3,1.984340586,10.13,4.911111111,82.04444444,55.935,9.545,32.04769231,67.17,0.06,1.72,0.05,0.048,0.0595,5.105,0.18,1.806433694,0.053623264,18.05093113,0.008378635,2.389586687,0.026811632,0.077083442,374.8037529,0.002681163,0.05898559,2.972739679,0.19371404,1.307067052,1.0,0.39,0.0,0.78,1.28,0.0,7.216666667,95.37,0.1,97.0,26.69230769,13.0,60.0,28.5,8.0,123.0025,117.0,41.37194398,547.0,430.0,81.1965812
2024-11-19 18:00:00,2.45,1129.0,98320.0,3.551756385,4336.0,1427.0,2341.0,0.0,1.3,215.0,1.15,6.0,1.3,11.0,87.61,0.42,3.1,265.4343333,0.97,11.48,87.0,0.48,6.5,24.468333333,1.04,9.22,68.92,0.92,76.4,20.94,767.6273333,2.3,1.984340586,10.13,4.911111111,82.04444444,55.935,9.545,32.04769231,67.17,0.06,1.72,0.05,0.048,0.0595,5.105,0.18,1.806433694,0.053623264,18.05093113,0.008378635,2.389586687,0.026811632,0.077083442,374.8037529,0.002681163,0.05898559,2.972739679,0.19371404,1.307067052,1.0,0.39,0.0,0.78,1.28,0.0,7.216666667,95.37,0.1,97.0,26.69230769,13.0,60.0,28.5,8.0,123.135,118.0,41.36480486,548.0,430.0,82.03389831
2024-11-19 19:00:00,2.44,1120.0,98662.0,3.536192475,4332.0,1446.0,2348.0,0.0,1.3,215.0,1.14,7.0,1.3,11.0,87.61,0.42,3.1,265.4343333,0.97,11.48,87.0,0.48,6.5,24.468333333,1.04,9.22,68.92,0.92,76.4,20.94,767.6273333,2.3,1.984340586,10.13,4.911111111,82.04444444,55.935,9.545,32.04769231,67.17,0.06,1.72,0.05,0.048,0.0595,5.105,0.18,1.806433694,0.053623264,18.05093113,0.008378635,2.389586687,0.026811632,0.077083442,374.8037529,0.002681163,0.05898559,2.972739679,0.19371404,1.307067052,1.0,0.39,0.0,0.78,1.28,0.0,7.216666667,95.37,0.1,97.0,26.69230769,13.0,60.0,28.5,8.0,122.7375,115.0,40.08945386,545.0,430.0,82.0
2024-11-19 20:00:00,2.43,1128.0,99293.0,3.513738856,4332.0,1458.0,2347.0,0.0,1.3,218.0,1.13,6.0,1.3,11.0,87.61,0.42,3.1,265.4343333,0.97,11.48,87.0,0.48,6.5,24.468333333,1.04,9.22,68.92,0.92,76.4,20.94,767.6273333,2.3,1.984340586,10.13,4.911111111,82.04444444,55.935,9.545,32.04769231,67.17,0.06,1.72,0.05,0.048,0.0595,5.105,0.18,1.806433694,0.053623264,18.05093113,0.008378635,2.389586687,0.026811632,0.077083442,374.8037529,0.002681163,0.05898559,2.972739679,0.19371404,1.307067052,1.0,0.39,0.0,0.78,1.28,0.0,7.216666667,95.37,0.1,97.0,26.69230769,13.0,60.0,28.5,8.0,122.4725,113.0,40.15839739,543.0,430.0,80.97345133
2024-11-19 21:00:00,2.45,1128.0,99662.0,3.490243135,4319.0,1452.0,2358.0,0.0,1.3,220.0,1.15,7.0,1.3,11.0,87.61,0.42,3.1,265.4343333,0.97,11.48,87.0,0.48,6.5,24.468333333,1.04,9.22,68.92,0.92,76.4,20.94,767.6273333,2.3,1.984340586,10.13,4.911111111,82.04444444,55.935,9.545,32.04769231,67.17,0.06,1.72,0.05,0.048,0.0595,5.105,0.18,1.806433694,0.053623264,18.05093113,0.008378635,2.389586687,0.026811632,0.077083442,374.8037529,0.002681163,0.05898559,2.972739679,0.19371404,1.307067052,1.0,0.39,0.0,0.78,1.28,0.0,7.216666667,95.37,0.1,97.0,26.69230769,13.0,60.0,28.5,8.0,122.4725,113.0,40.22346369,543.0,430.0,80.61946903
2024-11-19 22:00:00,2.46,1127.0,99627.0,3.40503927,4212.0,1450.0,2337.0,0.0,1.3,220.0,1.16,7.0,1.3,11.0,87.61,0.42,3.1,265.4343333,0.97,11.48,87.0,0.48,6.5,24.468333333,1.04,9.22,68.92,0.92,76.4,20.94,767.6273333,2.3,1.984340586,10.13,4.911111111,82.04444444,55.935,9.545,32.04769231,67.17,0.06,1.72,0.05,0.048,0.0595,5.105,0.18,1.806433694,0.053623264,18.05093113,0.008378635,2.389586687,0.026811632,0.077083442,374.8037529,0.002681163,0.05898559,2.972739679,0.19371404,1.307067052,1.0,0.39,0.0,0.78,1.28,0.0,7.216666667,95.37,0.1,97.0,26.69230769,13.0,60.0,28.5,8.0,122.7375,115.0,40.55927895,545.0,430.0,82.52173913
2024-11-19 23:00:00,2.49,1119.0,99394.0,3.387915506,4181.0,1418.0,2338.0,0.0,1.3,217.0,1.19,6.0,1.3,11.06,87.56,0.43,2.9,269.819,0.95,11.48,87.0,0.48,6.5,24.986000003,1.04,9.93,67.35,1.36,77.74,21.36,783.929,2.44,2.0,10.44,5.0,81.02222222,55.5,9.58,32.06307692,67.17,0.065,1.7,0.06,0.046,0.061,5.22,0.19,1.546219245,0.029991322,17.88815712,0.022993347,2.559259439,0.019994214,0.073312119,376.6405224,0.000999711,0.0559838,3.172415347,0.173949665,1.299623934,1.0,0.4,0.0,0.66,1.32,0.0,7.816666667,96.73,0.1,97.0,26.69230769,13.0,60.0,28.5,8.0,122.87,116.0,41.102582,546.0,430.0,79.39655172
2024-11-20 00:00:00,2.49,1128.0,102961.0,3.672368377,4695.0,1447.0,2354.0,0.0,1.3,223.0,1.19,6.0,1.3,11.06,87.56,0.43,2.9,269.819,0.95,11.48,87.0,0.48,6.5,24.986000003,1.04,9.93,67.35,1.36,77.74,21.36,783.929,2.44,2.0,10.44,5.0,81.02222222,55.5,9.58,32.06307692,67.17,0.065,1.7,0.06,0.046,0.061,5.22,0.19,1.546219245,0.029991322,17.88815712,0.022993347,2.559259439,0.019994214,0.073312119,376.6405224,0.000999711,0.0559838,3.172415347,0.173949665,1.299623934,1.0,0.4,0.0,0.66,1.32,0.0,7.816666667,96.73,0.1,97.0,26.69230769,13.0,60.0,28.5,8.0,121.7525,117.0,40.606339,542.0,425.0,85.21367521
2024-11-20 01:00:00,2.42,1125.0,99476.0,3.380271019,4175.0,1485.0,2327.0,0.0,1.3,219.0,1.12,7.0,1.3,11.06,87.56,0.43,2.9,269.819,0.95,11.48,87.0,0.48,6.5,24.986000003,1.04,9.93,67.35,1.36,77.74,21.36,783.929,2.44,2.0,10.44,5.0,81.02222222,55.5,9.58,32.06307692,67.17,0.065,1.7,0.06,0.046,0.061,5.22,0.19,1.546219245,0.029991322,17.88815712,0.022993347,2.559259439,0.019994214,0.073312119,376.6405224,0.000999711,0.0559838,3.172415347,0.173949665,1.299623934,1.0,0.4,0.0,0.66,1.32,0.0,7.816666667,96.73,0.1,97.0,26.69230769,13.0,60.0,28.5,8.0,123.0025,117.0,40.82008754,547.0,430.0,82.73504274
2024-11-20 02:00:00,2.45,1129.0,99564.0,3.382135446,4181.0,1446.0,2324.0,0.0,1.3,218.0,1.15,7.0,1.3,11.06,87.56,0.43,2.9,269.819,0.95,11.48,87.0,0.48,6.5,24.986000003,1.04,9.93,67.35,1.36,77.74,21.36,783.929,2.44,2.0,10.44,5.0,81.02222222,55.5,9.58,32.06307692,67.17,0.065,1.7,0.06,0.046,0.061,5.22,0.19,1.546219245,0.029991322,17.88815712,0.022993347,2.559259439,0.019994214,0.073312119,376.6405224,0.000999711,0.0559838,3.172415347,0.173949665,1.299623934,1.0,0.4,0.0,0.66,1.32,0.0,7.816666667,96.73,0.1,97.0,26.69230769,13.0,60.0,28.5,8.0,123.135,118.0,41.83036746,548.0,430.0,83.98305085
2024-11-20 03:00:00,2.46,1126.0,98697.0,3.40040651,4167.0,1415.0,2338.0,0.0,1.3,215.0,1.16,6.0,1.3,11.06,87.56,0.43,2.9,269.819,0.95,11.48,87.0,0.48,6.5,24.986000003,1.04,9.93,67.35,1.36,77.74,21.36,783.929,2.44,2.0,10.44,5.0,81.02222222,55.5,9.58,32.06307692,67.17,0.065,1.7,0.06,0.046,0.061,5.22,0.19,1.546219245,0.029991322,17.88815712,0.022993347,2.559259439,0.019994214,0.073312119,376.6405224,0.000999711,0.0559838,3.172415347,0.173949665,1.299623934,1.0,0.4,0.0,0.66,1.32,0.0,7.816666667,96.73,0.1,97.0,26.69230769,13.0,60.0,28.5,8.0,122.87,116.0,42.55614726,546.0,430.0,79.9137931
2024-11-20 04:00:00,2.44,1124.0,98852.0,3.384495603,4154.0,1443.0,2335.0,0.0,1.3,216.0,1.14,7.0,1.3,11.06,87.56,0.43,2.9,269.819,0.95,11.48,87.0,0.48,6.5,24.986000003,1.04,9.93,67.35,1.36,77.74,21.36,783.929,2.44,2.0,10.44,5.0,81.02222222,55.5,9.58,32.06307692,67.17,0.065,1.7,0.06,0.046,0.061,5.22,0.19,1.546219245,0.029991322,17.88815712,0.022993347,2.559259439,0.019994214,0.073312119,376.6405224,0.000999711,0.0559838,3.172415347,0.173949665,1.299623934,1.0,0.4,0.0,0.66,1.32,0.0,7.816666667,96.73,0.1,97.0,26.69230769,13.0,60.0,28.5,8.0,122.4725,113.0,41.94514865,543.0,430.0,81.23893805
2024-11-20 05:00:00,2.42,1126.0,99125.0,3.469356213,4270.0,1476.0,2336.0,0.0,1.3,218.0,1.12,7.0,1.3,11.06,87.56,0.43,2.9,269.819,0.95,11.48,87.0,0.48,6.5,24.986000003,1.04,9.93,67.35,1.36,77.74,21.36,783.929,2.44,2.0,10.44,5.0,81.02222222,55.5,9.58,32.06307692,67.17,0.065,1.7,0.06,0.046,0.061,5.22,0.19,1.546219245,0.029991322,17.88815712,0.022993347,2.559259439,0.019994214,0.073312119,376.6405224,0.000999711,0.0559838,3.172415347,0.173949665,1.299623934,1.0,0.4,0.0,0.66,1.32,0.0,7.816666667,96.73,0.1,97.0,26.69230769,13.0,60.0,28.5,8.0,122.87,116.0,42.12344542,546.0,430.0,81.63793103
2024-11-20 06:00:00,2.43,1129.0,99432.0,3.503975068,4326.0,1470.0,2338.0,0.0,1.3,219.0,1.13,6.0,1.3,11.06,87.56,0.43,2.9,269.819,0.95,11.48,87.0,0.48,6.5,24.986000003,1.04,9.93,67.35,1.36,77.74,21.36,783.929,2.44,2.0,10.44,5.0,81.02222222,55.5,9.58,32.06307692,67.17,0.065,1.7,0.06,0.046,0.061,5.22,0.19,1.546219245,0.029991322,17.88815712,0.022993347,2.559259439,0.019994214,0.073312119,376.6405224,0.000999711,0.0559838,3.172415347,0.173949665,1.299623934,1.0,0.4,0.0,0.66,1.32,0.0,7.816666667,96.73,0.1,97.0,26.69230769,13.0,60.0,28.5,8.0,122.87,116.0,42.71345029,546.0,430.0,81.89655172
2024-11-20 07:00:00,2.43,1129.0,100244.0,3.469995957,4319.0,1475.0,2329.0,0.0,1.3,220.0,1.13,7.0,1.3,11.06,87.56,0.43,2.9,269.819,0.95,11.48,87.0,0.48,6.5,24.986000003,1.04,9.93,67.35,1.36,77.74,21.36,783.929,2.44,2.0,10.44,5.0,81.02222222,55.5,9.58,32.06307692,67.17,0.065,1.7,0.06,0.046,0.061,5.22,0.19,1.546219245,0.029991322,17.88815712,0.022993347,2.559259439,0.019994214,0.073312119,376.6405224,0.000999711,0.0559838,3.172415347,0.173949665,1.299623934,1.0,0.4,0.0,0.66,1.32,0.0,7.816666667,96.73,0.1,97.0,26.69230769,13.0,60.0,28.5,8.0,123.0025,117.0,42.01114724,547.0,430.0,85.04273504
2024-11-20 08:00:00,2.47,1129.0,99983.0,3.462949488,4299.0,1425.0,2336.0,0.0,1.3,218.0,1.17,7.0,1.3,11.2,87.44,0.4,3.1,269.819,0.96,11.32,87.2,0.44,9.0,24.986000003,1.04,9.4,68.29,1.33,77.74,20.98,783.929,2.38,1.986407767,10.23,5.0,81.02222222,55.78,9.34,32.05538462,67.17,0.063,1.65,0.06,0.046,0.06,5.15,0.18,1.546219245,0.029991322,17.88815712,0.022993347,2.559259439,0.019994214,0.073312119,376.6405224,0.000999711,0.0559838,3.172415347,0.173949665,1.299623934,1.0,0.4,0.0,0.66,1.32,0.0,7.816666667,96.73,0.1,97.0,26.69230769,13.0,60.0,28.5,8.0,122.87,116.0,41.85610499,546.0,430.0,82.4137931
2024-11-20 09:00:00,2.46,1130.0,99073.0,3.44355879,4236.0,1433.0,2337.0,0.0,1.3,217.0,1.16,6.0,1.3,11.2,87.44,0.4,3.1,269.819,0.96,11.32,87.2,0.44,9.0,24.986000003,1.04,9.4,68.29,1.33,77.74,20.98,783.929,2.38,1.986407767,10.23,5.0,81.02222222,55.78,9.34,32.05538462,67.17,0.063,1.65,0.06,0.046,0.06,5.15,0.18,1.546219245,0.029991322,17.88815712,0.022993347,2.559259439,0.019994214,0.073312119,376.6405224,0.000999711,0.0559838,3.172415347,0.173949665,1.299623934,1.0,0.4,0.0,0.66,1.32,0.0,7.816666667,96.73,0.1,97.0,26.69230769,13.0,60.0,28.5,8.0,122.7375,115.0,41.74618321,545.0,430.0,83.2173913
2024-11-20 10:00:00,2.47,1121.0,98542.0,3.634402694,4447.0,1329.0,2343.0,0.0,1.3,224.0,1.17,7.0,1.3,11.2,87.44,0.4,3.1,269.819,0.96,11.32,87.2,0.44,9.0,24.986000003,1.04,9.4,68.29,1.33,77.74,20.98,783.929,2.38,1.986407767,10.23,5.0,81.02222222,55.78,9.34,32.05538462,67.17,0.063,1.65,0.06,0.046,0.06,5.15,0.18,1.546219245,0.029991322,17.88815712,0.022993347,2.559259439,0.019994214,0.073312119,376.6405224,0.000999711,0.0559838,3.172415347,0.173949665,1.299623934,1.0,0.4,0.0,0.66,1.32,0.0,7.816666667,96.73,0.1,97.0,26.69230769,13.0,60.0,28.5,8.0,122.7375,115.0,41.99237369,545.0,430.0,82.7826087
2024-11-20 11:00:00,2.45,1119.0,102560.0,3.434071258,4373.0,1409.0,2351.0,0.0,1.3,214.0,1.15,6.0,1.3,11.2,87.44,0.4,3.1,269.819,0.96,11.32,87.2,0.44,9.0,24.986000003,1.04,9.4,68.29,1.33,77.74,20.98,783.929,2.38,1.986407767,10.23,5.0,81.02222222,55.78,9.34,32.05538462,67.17,0.063,1.65,0.06,0.046,0.06,5.15,0.18,1.546219245,0.029991322,17.88815712,0.022993347,2.559259439,0.019994214,0.073312119,376.6405224,0.000999711,0.0559838,3.172415347,0.173949665,1.299623934,1.0,0.4,0.0,0.66,1.32,0.0,7.816666667,96.73,0.1,97.0,26.69230769,13.0,60.0,28.5,8.0,123.135,118.0,41.45480226,548.0,430.0,79.57627119
2024-11-20 12:00:00,2.41,1127.0,93180.0,3.915020126,4530.0,1424.0,2362.0,0.0,1.3,212.0,1.11,7.0,1.3,11.2,87.44,0.4,3.1,269.819,0.96,11.32,87.2,0.44,9.0,24.986000003,1.04,9.4,68.29,1.33,77.74,20.98,783.929,2.38,1.986407767,10.23,5.0,81.02222222,55.78,9.34,32.05538462,67.17,0.063,1.65,0.06,0.046,0.06,5.15,0.18,1.546219245,0.029991322,17.88815712,0.022993347,2.559259439,0.019994214,0.073312119,376.6405224,0.000999711,0.0559838,3.172415347,0.173949665,1.299623934,1.0,0.4,0.0,0.66,1.32,0.0,7.816666667,96.73,0.1,97.0,26.69230769,13.0,60.0,28.5,8.0,122.4725,113.0,42.46445498,543.0,430.0,78.14159292
2024-11-20 14:00:00,2.43,1138.0,97285.0,3.749142575,4529.0,1423.0,2349.0,0.0,1.3,214.0,1.13,7.0,1.3,11.2,87.44,0.4,3.1,269.819,0.96,11.32,87.2,0.44,9.0,24.986000003,1.04,9.4,68.29,1.33,77.74,20.98,783.929,2.38,1.986407767,10.23,5.0,81.02222222,55.78,9.34,32.05538462,67.17,0.063,1.65,0.06,0.046,0.06,5.15,0.18,1.546219245,0.029991322,17.88815712,0.022993347,2.559259439,0.019994214,0.073312119,376.6405224,0.000999711,0.0559838,3.172415347,0.173949665,1.299623934,1.0,0.4,0.0,0.66,1.32,0.0,7.816666667,96.73,0.1,97.0,26.69230769,13.0,60.0,28.5,8.0,122.37,116.0,41.94152047,544.0,428.0,81.55172414
2024-11-20 15:00:00,2.45,1149.0,96895.0,3.655434356,4398.0,1407.0,2341.0,0.0,1.3,213.0,1.15,6.0,1.3,11.2,87.44,0.4,3.1,269.819,0.96,11.32,87.2,0.44,9.0,24.986000003,1.04,9.4,68.29,1.33,77.74,20.98,783.929,2.38,1.986407767,10.23,5.0,81.02222222,55.78,9.34,32.05538462,67.17,0.063,1.65,0.06,0.046,0.06,5.15,0.18,1.546219245,0.029991322,17.88815712,0.022993347,2.559259439,0.019994214,0.073312119,376.6405224,0.000999711,0.0559838,3.172415347,0.173949665,1.299623934,1.0,0.4,0.0,0.66,1.32,0.0,7.816666667,96.73,0.1,97.0,26.69230769,13.0,60.0,28.5,8.0,122.2525,117.0,41.69483341,544.0,427.0,84.52991453
2024-11-20 16:00:00,2.47,1147.0,96416.0,3.78039998,4526.0,1449.0,2341.0,0.0,1.3,216.0,1.17,6.0,1.3,11.22,87.4,0.43,3.8,269.819,0.95,11.36,87.18,0.48,6.4,24.986000003,0.98,9.28,68.41,1.21,77.74,21.1,783.929,2.38,1.986407767,10.23,5.0,81.02222222,55.78,9.34,32.05923077,67.17,0.063,1.65,0.06,0.046,0.06,5.15,0.18,1.546219245,0.029991322,17.88815712,0.022993347,2.559259439,0.019994214,0.073312119,376.6405224,0.000999711,0.0559838,3.172415347,0.173949665,1.299623934,1.0,0.4,0.0,0.66,1.32,0.0,7.816666667,96.73,0.1,97.0,26.69230769,13.0,60.0,28.5,8.0,121.9875,115.0,41.36967156,542.0,427.0,83.73913043
2024-11-20 17:00:00,2.43,1157.0,97304.0,3.747584234,4528.0,1435.0,2359.0,0.0,1.3,217.0,1.13,7.0,1.3,11.22,87.4,0.43,3.8,269.819,0.95,11.36,87.18,0.48,6.4,24.986000003,0.98,9.28,68.41,1.21,77.74,21.1,783.929,2.38,1.986407767,10.23,5.0,81.02222222,55.78,9.34,32.05923077,67.17,0.063,1.65,0.06,0.046,0.06,5.15,0.18,1.546219245,0.029991322,17.88815712,0.022993347,2.559259439,0.019994214,0.073312119,376.6405224,0.000999711,0.0559838,3.172415347,0.173949665,1.299623934,1.0,0.4,0.0,0.66,1.32,0.0,7.816666667,96.73,0.1,97.0,26.69230769,13.0,60.0,28.5,8.0,122.65,120.0,40.62573512,547.0,427.0,85.83333333
2024-11-20 18:00:00,2.48,1147.0,97527.0,3.852873475,4666.0,1385.0,2364.0,0.0,1.3,215.0,1.18,6.0,1.3,11.22,87.4,0.43,3.8,269.819,0.95,11.36,87.18,0.48,6.4,24.986000003,0.98,9.28,68.41,1.21,77.74,21.1,783.929,2.38,1.986407767,10.23,5.0,81.02222222,55.78,9.34,32.05923077,67.17,0.063,1.65,0.06,0.046,0.06,5.15,0.18,1.546219245,0.029991322,17.88815712,0.022993347,2.559259439,0.019994214,0.073312119,376.6405224,0.000999711,0.0559838,3.172415347,0.173949665,1.299623934,1.0,0.4,0.0,0.66,1.32,0.0,7.816666667,96.73,0.1,97.0,26.69230769,13.0,60.0,28.5,8.0,122.91499999999999,122.0,42.06275958,549.0,427.0,81.39344262
2024-11-20 19:00:00,2.41,1157.0,101479.0,3.838541646,4837.0,1433.0,2364.0,0.0,1.3,220.0,1.11,7.0,1.3,11.22,87.4,0.43,3.8,269.819,0.95,11.36,87.18,0.48,6.4,24.986000003,0.98,9.28,68.41,1.21,77.74,21.1,783.929,2.38,1.986407767,10.23,5.0,81.02222222,55.78,9.34,32.05923077,67.17,0.063,1.65,0.06,0.046,0.06,5.15,0.18,1.546219245,0.029991322,17.88815712,0.022993347,2.559259439,0.019994214,0.073312119,376.6405224,0.000999711,0.0559838,3.172415347,0.173949665,1.299623934,1.0,0.4,0.0,0.66,1.32,0.0,7.816666667,96.73,0.1,97.0,26.69230769,13.0,60.0,28.5,8.0,121.62,116.0,39.99066729,541.0,425.0,87.93103448
2024-11-20 20:00:00,2.51,1133.0,101471.0,3.739726366,4712.0,1414.0,2358.0,0.0,1.3,221.0,1.21,6.0,1.3,11.22,87.4,0.43,3.8,269.819,0.95,11.36,87.18,0.48,6.4,24.986000003,0.98,9.28,68.41,1.21,77.74,21.1,783.929,2.38,1.986407767,10.23,5.0,81.02222222,55.78,9.34,32.05923077,67.17,0.063,1.65,0.06,0.046,0.06,5.15,0.18,1.546219245,0.029991322,17.88815712,0.022993347,2.559259439,0.019994214,0.073312119,376.6405224,0.000999711,0.0559838,3.172415347,0.173949665,1.299623934,1.0,0.4,0.0,0.66,1.32,0.0,7.816666667,96.73,0.1,97.0,26.69230769,13.0,60.0,28.5,8.0,122.41499999999999,122.0,39.93055556,547.0,425.0,81.8852459
2024-11-20 21:00:00,2.51,1129.0,102258.0,3.692084911,4688.0,1408.0,2341.0,0.0,1.3,222.0,1.21,7.0,1.3,11.22,87.4,0.43,3.8,269.819,0.95,11.36,87.18,0.48,6.4,24.986000003,0.98,9.28,68.41,1.21,77.74,21.1,783.929,2.38,1.986407767,10.23,5.0,81.02222222,55.78,9.34,32.05923077,67.17,0.063,1.65,0.06,0.046,0.06,5.15,0.18,1.546219245,0.029991322,17.88815712,0.022993347,2.559259439,0.019994214,0.073312119,376.6405224,0.000999711,0.0559838,3.172415347,0.173949665,1.299623934,1.0,0.4,0.0,0.66,1.32,0.0,7.816666667,96.73,0.1,97.0,26.69230769,13.0,60.0,28.5,8.0,122.15,120.0,40.29677719,545.0,425.0,87.5
2024-11-20 22:00:00,2.47,1130.0,102658.0,3.680062876,4691.0,1479.0,2345.0,0.0,1.3,226.0,1.17,7.0,1.3,11.22,87.4,0.43,3.8,269.819,0.95,11.36,87.18,0.48,6.4,24.986000003,0.98,9.28,68.41,1.21,77.74,21.1,783.929,2.38,1.986407767,10.23,5.0,81.02222222,55.78,9.34,32.05923077,67.17,0.063,1.65,0.06,0.046,0.06,5.15,0.18,1.546219245,0.029991322,17.88815712,0.022993347,2.559259439,0.019994214,0.073312119,376.6405224,0.000999711,0.0559838,3.172415347,0.173949665,1.299623934,1.0,0.4,0.0,0.66,1.32,0.0,7.816666667,96.73,0.1,97.0,26.69230769,13.0,60.0,28.5,8.0,122.0175,119.0,39.81588032,544.0,425.0,87.64705882
2024-11-20 23:00:00,2.49,1130.0,103330.0,3.667831307,4706.0,1443.0,2359.0,0.0,1.3,223.0,1.19,7.0,1.3,11.47,87.1,0.45,4.2,277.9803333,0.98,11.59,86.9,0.48,6.1,28.823333336999998,1.03,9.66,68.58,0.74,83.24333333,21.02,829.118,2.44,2.020439668,10.8,4.977777778,80.82222222,55.005,9.1,32.07461538,67.17,0.066,1.935,0.05,0.0475,0.057,5.345,0.185,1.758577204,0.081321489,18.19568321,0.013892421,2.493859003,0.04404914,0.108428652,401.5364128,0.002710716,0.062007636,2.761542238,0.261584124,1.457010015,1.0,0.3,0.0,0.77,1.32,0.0,12.15,96.33,0.1,97.0,26.69230769,13.0,60.0,28.5,8.0,121.885,118.0,40.08302583,543.0,425.0,81.94915254
2024-11-21 00:00:00,2.52,1140.0,103424.0,3.886222811,4991.0,1416.0,2360.0,0.0,1.3,224.0,1.22,7.0,1.3,11.47,87.1,0.45,4.2,277.9803333,0.98,11.59,86.9,0.48,6.1,28.823333336999998,1.03,9.66,68.58,0.74,83.24333333,21.02,829.118,2.44,2.020439668,10.8,4.977777778,80.82222222,55.005,9.1,32.07461538,67.17,0.066,1.935,0.05,0.0475,0.057,5.345,0.185,1.758577204,0.081321489,18.19568321,0.013892421,2.493859003,0.04404914,0.108428652,401.5364128,0.002710716,0.062007636,2.761542238,0.261584124,1.457010015,1.0,0.3,0.0,0.77,1.32,0.0,12.15,96.33,0.1,97.0,26.69230769,13.0,60.0,28.5,8.0,122.15,120.0,40.27366021,545.0,425.0,86.66666667
2024-11-21 01:00:00,2.49,1130.0,103345.0,3.647055516,4680.0,1449.0,2359.0,0.0,1.3,224.0,1.19,7.0,1.3,11.47,87.1,0.45,4.2,277.9803333,0.98,11.59,86.9,0.48,6.1,28.823333336999998,1.03,9.66,68.58,0.74,83.24333333,21.02,829.118,2.44,2.020439668,10.8,4.977777778,80.82222222,55.005,9.1,32.07461538,67.17,0.066,1.935,0.05,0.0475,0.057,5.345,0.185,1.758577204,0.081321489,18.19568321,0.013892421,2.493859003,0.04404914,0.108428652,401.5364128,0.002710716,0.062007636,2.761542238,0.261584124,1.457010015,1.0,0.3,0.0,0.77,1.32,0.0,12.15,96.33,0.1,97.0,26.69230769,13.0,60.0,28.5,8.0,121.62,116.0,40.19607843,541.0,425.0,84.05172414
2024-11-21 02:00:00,2.45,1140.0,103460.0,3.630561103,4664.0,1438.0,2351.0,0.0,1.3,225.0,1.15,8.0,1.3,11.47,87.1,0.45,4.2,277.9803333,0.98,11.59,86.9,0.48,6.1,28.823333336999998,1.03,9.66,68.58,0.74,83.24333333,21.02,829.118,2.44,2.020439668,10.8,4.977777778,80.82222222,55.005,9.1,32.07461538,67.17,0.066,1.935,0.05,0.0475,0.057,5.345,0.185,1.758577204,0.081321489,18.19568321,0.013892421,2.493859003,0.04404914,0.108428652,401.5364128,0.002710716,0.062007636,2.761542238,0.261584124,1.457010015,1.0,0.3,0.0,0.77,1.32,0.0,12.15,96.33,0.1,97.0,26.69230769,13.0,60.0,28.5,8.0,121.4875,115.0,40.67719057,540.0,425.0,91.73913043
2024-11-21 03:00:00,2.49,1139.0,103408.0,3.633163357,4665.0,1455.0,2330.0,0.0,1.3,226.0,1.19,7.0,1.3,11.47,87.1,0.45,4.2,277.9803333,0.98,11.59,86.9,0.48,6.1,28.823333336999998,1.03,9.66,68.58,0.74,83.24333333,21.02,829.118,2.44,2.020439668,10.8,4.977777778,80.82222222,55.005,9.1,32.07461538,67.17,0.066,1.935,0.05,0.0475,0.057,5.345,0.185,1.758577204,0.081321489,18.19568321,0.013892421,2.493859003,0.04404914,0.108428652,401.5364128,0.002710716,0.062007636,2.761542238,0.261584124,1.457010015,1.0,0.3,0.0,0.77,1.32,0.0,12.15,96.33,0.1,97.0,26.69230769,13.0,60.0,28.5,8.0,122.15,120.0,41.49862511,545.0,425.0,89.91666667
2024-11-21 04:00:00,2.54,1141.0,102880.0,3.654139778,4668.0,1382.0,2333.0,0.0,1.3,221.0,1.24,6.0,1.3,11.47,87.1,0.45,4.2,277.9803333,0.98,11.59,86.9,0.48,6.1,28.823333336999998,1.03,9.66,68.58,0.74,83.24333333,21.02,829.118,2.44,2.020439668,10.8,4.977777778,80.82222222,55.005,9.1,32.07461538,67.17,0.066,1.935,0.05,0.0475,0.057,5.345,0.185,1.758577204,0.081321489,18.19568321,0.013892421,2.493859003,0.04404914,0.108428652,401.5364128,0.002710716,0.062007636,2.761542238,0.261584124,1.457010015,1.0,0.3,0.0,0.77,1.32,0.0,12.15,96.33,0.1,97.0,26.69230769,13.0,60.0,28.5,8.0,122.41499999999999,122.0,41.37061655,547.0,425.0,86.8852459
2024-11-21 05:00:00,2.53,1140.0,103482.0,3.643786494,4682.0,1402.0,2338.0,0.0,1.3,223.0,1.23,7.0,1.3,11.47,87.1,0.45,4.2,277.9803333,0.98,11.59,86.9,0.48,6.1,28.823333336999998,1.03,9.66,68.58,0.74,83.24333333,21.02,829.118,2.44,2.020439668,10.8,4.977777778,80.82222222,55.005,9.1,32.07461538,67.17,0.066,1.935,0.05,0.0475,0.057,5.345,0.185,1.758577204,0.081321489,18.19568321,0.013892421,2.493859003,0.04404914,0.108428652,401.5364128,0.002710716,0.062007636,2.761542238,0.261584124,1.457010015,1.0,0.3,0.0,0.77,1.32,0.0,12.15,96.33,0.1,97.0,26.69230769,13.0,60.0,28.5,8.0,122.2825,121.0,41.38324583,546.0,425.0,88.42975207
2024-11-21 06:00:00,2.54,1134.0,103607.0,3.627744346,4667.0,1382.0,2334.0,0.0,1.3,222.0,1.24,7.0,1.3,11.47,87.1,0.45,4.2,277.9803333,0.98,11.59,86.9,0.48,6.1,28.823333336999998,1.03,9.66,68.58,0.74,83.24333333,21.02,829.118,2.44,2.020439668,10.8,4.977777778,80.82222222,55.005,9.1,32.07461538,67.17,0.066,1.935,0.05,0.0475,0.057,5.345,0.185,1.758577204,0.081321489,18.19568321,0.013892421,2.493859003,0.04404914,0.108428652,401.5364128,0.002710716,0.062007636,2.761542238,0.261584124,1.457010015,1.0,0.3,0.0,0.77,1.32,0.0,12.15,96.33,0.1,97.0,26.69230769,13.0,60.0,28.5,8.0,122.15,120.0,41.60499537,545.0,425.0,87.41666667
2024-11-21 07:00:00,2.53,1128.0,103483.0,3.63364278,4669.0,1413.0,2337.0,0.0,1.3,222.0,1.23,8.0,1.3,11.47,87.1,0.45,4.2,277.9803333,0.98,11.59,86.9,0.48,6.1,28.823333336999998,1.03,9.66,68.58,0.74,83.24333333,21.02,829.118,2.44,2.020439668,10.8,4.977777778,80.82222222,55.005,9.1,32.07461538,67.17,0.066,1.935,0.05,0.0475,0.057,5.345,0.185,1.758577204,0.081321489,18.19568321,0.013892421,2.493859003,0.04404914,0.108428652,401.5364128,0.002710716,0.062007636,2.761542238,0.261584124,1.457010015,1.0,0.3,0.0,0.77,1.32,0.0,12.15,96.33,0.1,97.0,26.69230769,13.0,60.0,28.5,8.0,121.4875,115.0,40.91755939,540.0,425.0,92.60869565
2024-11-21 08:00:00,2.5,1114.0,102408.0,3.648180884,4639.0,1442.0,2337.0,0.0,1.3,222.0,1.2,7.0,1.3,11.27,87.35,0.42,3.0,277.9803333,0.96,11.48,87.0,0.48,6.5,28.823333336999998,1.04,9.09,68.69,0.91,83.24333333,21.31,829.118,2.44,2.0,10.44,4.977777778,80.82222222,55.5,9.58,32.06692308,67.17,0.065,1.7,0.06,0.046,0.061,5.22,0.19,1.546219245,0.029991322,17.88815712,0.022993347,2.559259439,0.019994214,0.073312119,401.5364128,0.000999711,0.0559838,3.172415347,0.173949665,1.299623934,1.0,0.4,0.0,0.66,1.32,0.0,12.15,96.73,0.1,97.0,26.69230769,13.0,60.0,28.5,8.0,121.4875,115.0,41.04477612,540.0,425.0,85.30434783
2024-11-21 09:00:00,2.49,1117.0,103690.0,3.506882777,4515.0,1460.0,2314.0,0.0,1.3,223.0,1.19,7.0,1.3,11.27,87.35,0.42,3.0,277.9803333,0.96,11.48,87.0,0.48,6.5,28.823333336999998,1.04,9.09,68.69,0.91,83.24333333,21.31,829.118,2.44,2.0,10.44,4.977777778,80.82222222,55.5,9.58,32.06692308,67.17,0.065,1.7,0.06,0.046,0.061,5.22,0.19,1.546219245,0.029991322,17.88815712,0.022993347,2.559259439,0.019994214,0.073312119,401.5364128,0.000999711,0.0559838,3.172415347,0.173949665,1.299623934,1.0,0.4,0.0,0.66,1.32,0.0,12.15,96.73,0.1,97.0,26.69230769,13.0,60.0,28.5,8.0,122.15,120.0,40.78212291,545.0,425.0,87.16666667
2024-11-21 10:00:00,2.52,1121.0,102911.0,3.65225809,4667.0,1401.0,2322.0,0.0,1.3,219.0,1.22,7.0,1.3,11.27,87.35,0.42,3.0,277.9803333,0.96,11.48,87.0,0.48,6.5,28.823333336999998,1.04,9.09,68.69,0.91,83.24333333,21.31,829.118,2.44,2.0,10.44,4.977777778,80.82222222,55.5,9.58,32.06692308,67.17,0.065,1.7,0.06,0.046,0.061,5.22,0.19,1.546219245,0.029991322,17.88815712,0.022993347,2.559259439,0.019994214,0.073312119,401.5364128,0.000999711,0.0559838,3.172415347,0.173949665,1.299623934,1.0,0.4,0.0,0.66,1.32,0.0,12.15,96.73,0.1,97.0,26.69230769,13.0,60.0,28.5,8.0,122.41499999999999,122.0,40.66573557,547.0,425.0,87.13114754
2024-11-21 11:00:00,2.52,1126.0,101844.0,3.743423057,4734.0,1394.0,2333.0,0.0,1.3,218.0,1.22,6.0,1.3,11.27,87.35,0.42,3.0,277.9803333,0.96,11.48,87.0,0.48,6.5,28.823333336999998,1.04,9.09,68.69,0.91,83.24333333,21.31,829.118,2.44,2.0,10.44,4.977777778,80.82222222,55.5,9.58,32.06692308,67.17,0.065,1.7,0.06,0.046,0.061,5.22,0.19,1.546219245,0.029991322,17.88815712,0.022993347,2.559259439,0.019994214,0.073312119,401.5364128,0.000999711,0.0559838,3.172415347,0.173949665,1.299623934,1.0,0.4,0.0,0.66,1.32,0.0,12.15,96.73,0.1,97.0,26.69230769,13.0,60.0,28.5,8.0,122.41499999999999,122.0,40.68901304,547.0,425.0,88.68852459
2024-11-21 12:00:00,2.478,1124.0,100816.0,3.774377034,4725.0,1425.0,2345.0,0.0,1.3,219.0,1.178,7.0,1.3,11.27,87.35,0.42,3.0,277.9803333,0.96,11.48,87.0,0.48,6.5,28.823333336999998,1.04,9.09,68.69,0.91,83.24333333,21.31,829.118,2.44,2.0,10.44,4.977777778,80.82222222,55.5,9.58,32.06692308,67.17,0.065,1.7,0.06,0.046,0.061,5.22,0.19,1.546219245,0.029991322,17.88815712,0.022993347,2.559259439,0.019994214,0.073312119,401.5364128,0.000999711,0.0559838,3.172415347,0.173949665,1.299623934,1.0,0.4,0.0,0.66,1.32,0.0,12.15,96.73,0.1,97.0,26.69230769,13.0,60.0,28.5,8.0,122.15,120.0,40.74416455,545.0,425.0,84.58333333
2024-11-21 13:00:00,2.46,1127.0,100826.0,3.770810942,4721.0,1454.0,2339.0,0.0,1.3,220.0,1.16,7.0,1.3,11.27,87.35,0.42,3.0,277.9803333,0.96,11.48,87.0,0.48,6.5,28.823333336999998,1.04,9.09,68.69,0.91,83.24333333,21.31,829.118,2.44,2.0,10.44,4.977777778,80.82222222,55.5,9.58,32.06692308,67.17,0.065,1.7,0.06,0.046,0.061,5.22,0.19,1.546219245,0.029991322,17.88815712,0.022993347,2.559259439,0.019994214,0.073312119,401.5364128,0.000999711,0.0559838,3.172415347,0.173949665,1.299623934,1.0,0.4,0.0,0.66,1.32,0.0,12.15,96.73,0.1,97.0,26.69230769,13.0,60.0,28.5,8.0,122.0175,119.0,42.09183673,544.0,425.0,84.95798319
2024-11-21 14:00:00,2.5,1126.0,100612.0,3.966748919,4956.0,1399.0,2354.0,0.0,1.3,217.0,1.2,7.0,1.3,11.27,87.35,0.42,3.0,277.9803333,0.96,11.48,87.0,0.48,6.5,28.823333336999998,1.04,9.09,68.69,0.91,83.24333333,21.31,829.118,2.44,2.0,10.44,4.977777778,80.82222222,55.5,9.58,32.06692308,67.17,0.065,1.7,0.06,0.046,0.061,5.22,0.19,1.546219245,0.029991322,17.88815712,0.022993347,2.559259439,0.019994214,0.073312119,401.5364128,0.000999711,0.0559838,3.172415347,0.173949665,1.299623934,1.0,0.4,0.0,0.66,1.32,0.0,12.15,96.73,0.1,97.0,26.69230769,13.0,60.0,28.5,8.0,122.0175,119.0,41.50987224,544.0,425.0,85.6302521
2024-11-21 15:00:00,2.48,1120.0,100945.0,3.9608486,4965.0,1416.0,2356.0,0.0,1.3,223.0,1.18,7.0,1.3,11.27,87.35,0.42,3.0,277.9803333,0.96,11.48,87.0,0.48,6.5,28.823333336999998,1.04,9.09,68.69,0.91,83.24333333,21.31,829.118,2.44,2.0,10.44,4.977777778,80.82222222,55.5,9.58,32.06692308,67.17,0.065,1.7,0.06,0.046,0.061,5.22,0.19,1.546219245,0.029991322,17.88815712,0.022993347,2.559259439,0.019994214,0.073312119,401.5364128,0.000999711,0.0559838,3.172415347,0.173949665,1.299623934,1.0,0.4,0.0,0.66,1.32,0.0,12.15,96.73,0.1,97.0,26.69230769,13.0,60.0,28.5,8.0,122.15,120.0,41.2511542,545.0,425.0,87.16666667
2024-11-21 16:00:00,2.42,1128.0,100256.0,3.991253444,4969.0,1501.0,2364.0,0.0,1.3,223.0,1.12,7.0,1.3,11.53,87.09,0.4,4.2,277.9803333,0.98,11.71,86.79,0.45,6.5,28.823333336999998,1.05,9.33,68.64,0.87,83.24333333,21.16,829.118,2.415,2.026499593,10.7,4.977777778,80.82222222,55.165,9.395,32.07076923,67.17,0.069,1.895,0.055,0.048,0.054,5.28,0.18,1.792461158,0.077933094,18.2770047,0.012875902,2.551461724,0.030495558,0.054214326,401.5364128,0.005421433,0.064379512,2.856417309,0.196526932,1.185938385,1.0,0.42,0.0,0.63,1.08,0.0,12.15,94.67,0.1,97.0,26.69230769,13.0,60.0,28.5,8.0,122.15,120.0,40.62004979,545.0,425.0,84.75
2024-11-21 17:00:00,2.49,1141.0,100778.0,3.942657739,4934.0,1417.0,2370.0,0.0,1.3,220.0,1.19,7.0,1.3,11.53,87.09,0.4,4.2,277.9803333,0.98,11.71,86.79,0.45,6.5,28.823333336999998,1.05,9.33,68.64,0.87,83.24333333,21.16,829.118,2.415,2.026499593,10.7,4.977777778,80.82222222,55.165,9.395,32.07076923,67.17,0.069,1.895,0.055,0.048,0.054,5.28,0.18,1.792461158,0.077933094,18.2770047,0.012875902,2.551461724,0.030495558,0.054214326,401.5364128,0.005421433,0.064379512,2.856417309,0.196526932,1.185938385,1.0,0.42,0.0,0.63,1.08,0.0,12.15,94.67,0.1,97.0,26.69230769,13.0,60.0,28.5,8.0,121.7525,117.0,40.2173913,542.0,425.0,84.01709402
2024-11-21 18:00:00,2.51,1146.0,101255.0,3.932841942,4945.0,1393.0,2333.0,0.0,1.3,220.0,1.21,7.0,1.3,11.53,87.09,0.4,4.2,277.9803333,0.98,11.71,86.79,0.45,6.5,28.823333336999998,1.05,9.33,68.64,0.87,83.24333333,21.16,829.118,2.415,2.026499593,10.7,4.977777778,80.82222222,55.165,9.395,32.07076923,67.17,0.069,1.895,0.055,0.048,0.054,5.28,0.18,1.792461158,0.077933094,18.2770047,0.012875902,2.551461724,0.030495558,0.054214326,401.5364128,0.005421433,0.064379512,2.856417309,0.196526932,1.185938385,1.0,0.42,0.0,0.63,1.08,0.0,12.15,94.67,0.1,97.0,26.69230769,13.0,60.0,28.5,8.0,122.68,124.0,39.81227106,549.0,425.0,87.17741935
2024-11-21 19:00:00,2.51,1135.0,100389.0,4.008410065,4997.0,1389.0,2354.0,0.0,1.3,217.0,1.21,7.0,1.3,11.53,87.09,0.4,4.2,277.9803333,0.98,11.71,86.79,0.45,6.5,28.823333336999998,1.05,9.33,68.64,0.87,83.24333333,21.16,829.118,2.415,2.026499593,10.7,4.977777778,80.82222222,55.165,9.395,32.07076923,67.17,0.069,1.895,0.055,0.048,0.054,5.28,0.18,1.792461158,0.077933094,18.2770047,0.012875902,2.551461724,0.030495558,0.054214326,401.5364128,0.005421433,0.064379512,2.856417309,0.196526932,1.185938385,1.0,0.42,0.0,0.63,1.08,0.0,12.15,94.67,0.1,97.0,26.69230769,13.0,60.0,28.5,8.0,122.41499999999999,122.0,39.81693364,547.0,425.0,86.72131148
2024-11-21 20:00:00,2.51,1134.0,101644.0,3.962130514,5001.0,1402.0,2354.0,0.0,1.3,220.0,1.21,7.0,1.3,11.53,87.09,0.4,4.2,277.9803333,0.98,11.71,86.79,0.45,6.5,28.823333336999998,1.05,9.33,68.64,0.87,83.24333333,21.16,829.118,2.415,2.026499593,10.7,4.977777778,80.82222222,55.165,9.395,32.07076923,67.17,0.069,1.895,0.055,0.048,0.054,5.28,0.18,1.792461158,0.077933094,18.2770047,0.012875902,2.551461724,0.030495558,0.054214326,401.5364128,0.005421433,0.064379512,2.856417309,0.196526932,1.185938385,1.0,0.42,0.0,0.63,1.08,0.0,12.15,94.67,0.1,97.0,26.69230769,13.0,60.0,28.5,8.0,122.15,120.0,40.41570439,545.0,425.0,86.41666667
2024-11-21 21:00:00,2.51,1138.0,102407.0,3.931851773,5000.0,1413.0,2354.0,0.0,1.3,222.0,1.21,7.0,1.3,11.53,87.09,0.4,4.2,277.9803333,0.98,11.71,86.79,0.45,6.5,28.823333336999998,1.05,9.33,68.64,0.87,83.24333333,21.16,829.118,2.415,2.026499593,10.7,4.977777778,80.82222222,55.165,9.395,32.07076923,67.17,0.069,1.895,0.055,0.048,0.054,5.28,0.18,1.792461158,0.077933094,18.2770047,0.012875902,2.551461724,0.030495558,0.054214326,401.5364128,0.005421433,0.064379512,2.856417309,0.196526932,1.185938385,1.0,0.42,0.0,0.63,1.08,0.0,12.15,94.67,0.1,97.0,26.69230769,13.0,60.0,28.5,8.0,122.5475,123.0,40.22883295,548.0,425.0,82.92682927
2024-11-21 22:00:00,2.51,1139.0,103100.0,3.90544768,5000.0,1423.0,2356.0,0.0,1.3,224.0,1.21,7.0,1.3,11.53,87.09,0.4,4.2,277.9803333,0.98,11.71,86.79,0.45,6.5,28.823333336999998,1.05,9.33,68.64,0.87,83.24333333,21.16,829.118,2.415,2.026499593,10.7,4.977777778,80.82222222,55.165,9.395,32.07076923,67.17,0.069,1.895,0.055,0.048,0.054,5.28,0.18,1.792461158,0.077933094,18.2770047,0.012875902,2.551461724,0.030495558,0.054214326,401.5364128,0.005421433,0.064379512,2.856417309,0.196526932,1.185938385,1.0,0.42,0.0,0.63,1.08,0.0,12.15,94.67,0.1,97.0,26.69230769,13.0,60.0,28.5,8.0,122.8125,125.0,40.0776433,550.0,425.0,86.32
2024-11-21 23:00:00,2.5,1138.0,103377.0,3.896549166,5002.0,1433.0,2362.0,0.0,1.3,224.0,1.2,7.0,1.3,11.23,87.38,0.44,3.7,271.2853333,0.95,11.64,86.85,0.46,6.5,28.69166667,1.05,9.28,68.9,1.24,81.36666667,20.58,810.2823333,2.405,2.028850813,10.905,4.888888889,81.4,55.015,9.815,32.08615385,67.17,0.0665,1.835,0.04,0.049,0.055,5.375,0.18,2.618587631,0.182807061,26.49220166,0.021739218,3.517800743,0.093873896,0.123518285,367.3719411,0.001976293,0.091403531,4.417013854,0.298420175,1.976292552,1.0,0.38,0.0,0.93,1.26,0.0,8.13,96.78,0.1,97.0,26.69230769,13.0,60.0,28.5,8.0,121.885,118.0,39.97259022,543.0,425.0,87.20338983
2024-11-22 00:00:00,2.56,1135.0,104686.0,3.212169629,4175.0,1415.0,2313.0,0.0,1.35,222.0,1.21,7.0,1.3,11.23,87.38,0.44,3.7,271.2853333,0.95,11.64,86.85,0.46,6.5,28.69166667,1.05,9.28,68.9,1.24,81.36666667,20.58,810.2823333,2.405,2.028850813,10.905,4.888888889,81.4,55.015,9.815,32.08615385,67.17,0.0665,1.835,0.04,0.049,0.055,5.375,0.18,2.618587631,0.182807061,26.49220166,0.021739218,3.517800743,0.093873896,0.123518285,367.3719411,0.001976293,0.091403531,4.417013854,0.298420175,1.976292552,1.0,0.38,0.0,0.93,1.26,0.0,8.13,96.78,0.1,97.0,26.69230769,13.0,60.0,28.5,8.0,122.0175,119.0,42.20870379,544.0,425.0,86.97478992
2024-11-22 01:00:00,2.51,1139.0,103320.0,3.756966798,4820.0,1419.0,2352.0,0.0,1.3,224.0,1.21,7.0,1.3,11.23,87.38,0.44,3.7,271.2853333,0.95,11.64,86.85,0.46,6.5,28.69166667,1.05,9.28,68.9,1.24,81.36666667,20.58,810.2823333,2.405,2.028850813,10.905,4.888888889,81.4,55.015,9.815,32.08615385,67.17,0.0665,1.835,0.04,0.049,0.055,5.375,0.18,2.618587631,0.182807061,26.49220166,0.021739218,3.517800743,0.093873896,0.123518285,367.3719411,0.001976293,0.091403531,4.417013854,0.298420175,1.976292552,1.0,0.38,0.0,0.93,1.26,0.0,8.13,96.78,0.1,97.0,26.69230769,13.0,60.0,28.5,8.0,122.15,120.0,40.39554444,545.0,425.0,87.5
2024-11-22 02:00:00,2.5,1138.0,103454.0,3.6961057,4748.0,1430.0,2343.0,0.0,1.3,224.0,1.2,7.0,1.3,11.23,87.38,0.44,3.7,271.2853333,0.95,11.64,86.85,0.46,6.5,28.69166667,1.05,9.28,68.9,1.24,81.36666667,20.58,810.2823333,2.405,2.028850813,10.905,4.888888889,81.4,55.015,9.815,32.08615385,67.17,0.0665,1.835,0.04,0.049,0.055,5.375,0.18,2.618587631,0.182807061,26.49220166,0.021739218,3.517800743,0.093873896,0.123518285,367.3719411,0.001976293,0.091403531,4.417013854,0.298420175,1.976292552,1.0,0.38,0.0,0.93,1.26,0.0,8.13,96.78,0.1,97.0,26.69230769,13.0,60.0,28.5,8.0,122.15,120.0,40.61075661,545.0,425.0,87.5
2024-11-22 03:00:00,2.59,1139.0,103846.0,3.652721358,4710.0,1366.0,2348.0,0.0,1.3,222.0,1.29,7.0,1.3,11.23,87.38,0.44,3.7,271.2853333,0.95,11.64,86.85,0.46,6.5,28.69166667,1.05,9.28,68.9,1.24,81.36666667,20.58,810.2823333,2.405,2.028850813,10.905,4.888888889,81.4,55.015,9.815,32.08615385,67.17,0.0665,1.835,0.04,0.049,0.055,5.375,0.18,2.618587631,0.182807061,26.49220166,0.021739218,3.517800743,0.093873896,0.123518285,367.3719411,0.001976293,0.091403531,4.417013854,0.298420175,1.976292552,1.0,0.38,0.0,0.93,1.26,0.0,8.13,96.78,0.1,97.0,26.69230769,13.0,60.0,28.5,8.0,122.15,120.0,40.83219021,545.0,425.0,87.5
2024-11-22 04:00:00,2.56,1139.0,104638.0,3.585878303,4659.0,1387.0,2346.0,0.0,1.3,224.0,1.26,7.0,1.3,11.23,87.38,0.44,3.7,271.2853333,0.95,11.64,86.85,0.46,6.5,28.69166667,1.05,9.28,68.9,1.24,81.36666667,20.58,810.2823333,2.405,2.028850813,10.905,4.888888889,81.4,55.015,9.815,32.08615385,67.17,0.0665,1.835,0.04,0.049,0.055,5.375,0.18,2.618587631,0.182807061,26.49220166,0.021739218,3.517800743,0.093873896,0.123518285,367.3719411,0.001976293,0.091403531,4.417013854,0.298420175,1.976292552,1.0,0.38,0.0,0.93,1.26,0.0,8.13,96.78,0.1,97.0,26.69230769,13.0,60.0,28.5,8.0,122.41499999999999,122.0,40.61503417,547.0,425.0,86.80327869
2024-11-22 05:00:00,2.56,1149.0,103945.0,3.615958005,4667.0,1390.0,2343.0,0.0,1.3,223.0,1.26,7.0,1.3,11.23,87.38,0.44,3.7,271.2853333,0.95,11.64,86.85,0.46,6.5,28.69166667,1.05,9.28,68.9,1.24,81.36666667,20.58,810.2823333,2.405,2.028850813,10.905,4.888888889,81.4,55.015,9.815,32.08615385,67.17,0.0665,1.835,0.04,0.049,0.055,5.375,0.18,2.618587631,0.182807061,26.49220166,0.021739218,3.517800743,0.093873896,0.123518285,367.3719411,0.001976293,0.091403531,4.417013854,0.298420175,1.976292552,1.0,0.38,0.0,0.93,1.26,0.0,8.13,96.78,0.1,97.0,26.69230769,13.0,60.0,28.5,8.0,122.5475,123.0,41.55545329,548.0,425.0,87.4796748
2024-11-22 06:00:00,2.58,1138.0,103045.0,3.707639779,4744.0,1338.0,2342.0,0.0,1.3,219.0,1.28,7.0,1.3,11.23,87.38,0.44,3.7,271.2853333,0.95,11.64,86.85,0.46,6.5,28.69166667,1.05,9.28,68.9,1.24,81.36666667,20.58,810.2823333,2.405,2.028850813,10.905,4.888888889,81.4,55.015,9.815,32.08615385,67.17,0.0665,1.835,0.04,0.049,0.055,5.375,0.18,2.618587631,0.182807061,26.49220166,0.021739218,3.517800743,0.093873896,0.123518285,367.3719411,0.001976293,0.091403531,4.417013854,0.298420175,1.976292552,1.0,0.38,0.0,0.93,1.26,0.0,8.13,96.78,0.1,97.0,26.69230769,13.0,60.0,28.5,8.0,122.5475,123.0,41.53457386,548.0,425.0,87.39837398
