Repository: saikumar-voptimai/evonith_bf_webapp

# Evonith BF2 — Blast Furnace Intelligence Platform

Monitoring, modelling and optimisation of **Blast Furnace 2 (BF2)** at Evonith Steel: live telemetry from InfluxDB,
manual plant reports from Neon PostgreSQL, a two-zone energy model of the furnace, blend and fuel optimisers, a
conversational assistant (FurnaceMind) and a live digital twin evaluated every hour.

The platform has three deployable parts that share one Python service layer, plus the shared data library:

| Part | Path | What it is |
|---|---|---|
| **Streamlit app** (legacy) | `src/app.py`, `src/custom_pages/` | The original 11-page dashboard; still the home of the model pages. Served under `/legacy` in production |

File: src/assets/data/furnace_dataset_20260525_002530_771382.csv (part 96 of 209)
GO%,ORE_NA2O%,ORE_P%,ORE_TIO2%,ORE_AL2O3%,ORE_SIO2%,ORE_MNO%,ORE_CAO%,ORE_K2O%,ORE_CALC_MT,PELLET_PCT_SIO2,PELLET_PCT_AL2O3,PELLET_PCT_FE2O3,PELLET_PCT_MGO,PELLET_PCT_TIO2,PELLET_PCT_NA2O,TOTAL_PELLET_CALC_MT,PELLET_PCT_K2O,PELLET_PCT_TM,PELLET_PCT_LOI,PELLET_PCT_MNO,PELLET_PCT_CAO,PELLET_PCT_P,CHARGES/HRS.,STOCKRODLEVEL,CHEM_PCT_C,CHEM_PCT_CR,CHEM_PCT_FE,CHEM_PCT_MN,CHEM_PCT_P,CHEM_PCT_S,CHEM_PCT_SI,CHEM_PCT_TI,SLAG_BASICITY,SLAG_PCT_AL2O3,SLAG_PCT_CAO,SLAG_PCT_FEO,SLAG_PCT_K2O,SLAG_PCT_MGO,SLAG_PCT_MNO,SLAG_PCT_NA2O,SLAG_PCT_S,SLAG_PCT_SIO2,SLAG_PCT_TIO2,SLAG_T_BASICITY,HMT_GT_1480C,COKE_DISCHARGE_TIME,WEIGHTED_COKE_ANGLE,TOTAL_COKE_PORTIONS,NON_COKE_DISCHARGE_TIME,WEIGHTED_NON_COKE_ANGLE,TOTAL_NON_COKE_PORTIONS,TOTAL HEAT LOAD,FTG_UPTAKE_TEMP_A,FTG_UPTAKE_TEMP_B,FTG_UPTAKE_TEMP_C,FTG_UPTAKE_TEMP_D,FTG_UPTAKE_TEMP_AVG,HEARTH_TEMP_A,HEARTH_TEMP_B,HEARTH_TEMP_C,HEARTH_TEMP_D,HEARTH_TEMP_AVG,BOSH_TEMP_A,BOSH_TEMP_C,BOSH_TEMP_D,BELLY_TEMP_A,BELLY_TEMP_C,BELLY_TEMP_D,LOWER_STACK_TEMP_A,LOWER_STACK_TEMP_B,LOWER_STACK_TEMP_C,LOWER_STACK_TEMP_D,PCI_KG/THM,ACT. FUEL RATEKG/THM.,FURNACETOPGASANALYSISCO2ETACO,COKE RATE KG/THM,PRODUCTIONTONNESPERHR,HOT BLAST PRESSUREBAR,TOPPRESSUREBAR,DIFFERENTIAL PRESSURETOTALBAR,HOT BLAST TEMP.OC,OXYGENFLOWNM3/HR.,STEAMKGS/HR.,RAFTOC,PERMEABILITYKGS/HR.,TUYEREVELOCITYM/S,HOT BLAST VOLUMENM3/HR.,O2 ENRICHMENT %,BOTTOMBAR,FURNACE TOP GAS ANALYSISH2%,UNITCOST LAKHS/THM,BOSH_TEMP_B,FURNACE TOP GAS ANALYSISCO2%,FURNACE TOP GAS ANALYSISONLINE (ANALYZER)CO%
2026-01-18 16:00:00,0.9190022630479993,11.752624717119,0.459192027,87.32837301983301,0.3921258486429997,4.624,0.48,1.03,0.49,86.75,12.22,1.1601666666666668,69.98,9.0,19.55,1.69,12.33952387,5.177777778,79.04444444,70.23,36.71,0.04800000000000001,5.07,2.28,9.13,2.59,0.028,0.16,55.0,10.34,0.052,2.039447732,0.22,16.788,0.10000000000000002,95.64,0.65,0.6999999999999998,1.12,0.0,0.0,0.13883333333333334,60.667786352308376,3.696470252854345,3.1251196839781237,0.1722698988885374,0.022173926125607122,0.05988611693025015,0.3266049170287339,4.106451321604713,4.738584453801755,0.043793742782598934,0.04507990103435699,0.023999123226605714,8.847166666666666,0.0,0.0,0.0,0.0,0.0,0.0,0.0,0.0,0.0,0.0,0.0,0.0,0.0,7.0,0.254488152,4.442545454545455,0.016,94.69573090909091,0.15971272727272728,0.11065454545454545,0.04843636363636364,0.4681818181818182,0.058738181818181814,1.0450449369454546,19.655636363636365,35.10436363636364,0.32836363636363636,0.4009090909090909,8.815090909090909,0.26,0.18836363636363637,0.44,33.592363636363636,1.1149818181818183,1.3074644800000002,1488.7818181818182,90.0,27.0,12.0,60.0,28.75,8.0,0.9618739379639862,178.9358333,167.05875,175.3394444,188.5638889,178.7632639,61.81727279277736,328.31927450990446,449.9256766926874,580.709732572272,356.5399270168673,54.036944444444394,62.38027777777772,52.35555555555536,57.772777777777726,51.1775,54.18583333333335,55.49805555555555,37.81833333333345,30.027222222222246,29.125833333333322,157.63904055555557,531.4166666666666,42.82891225000003,299.0,97.30500000000025,2.6996607111111124,1.3482933805555568,1.3512083449999988,1200.0,3998.296547,0.0,2303.268258333333,1389.7020916666665,227.8121097222221,112408.03249999999,3.918150630555557,1.109909402777777,3.2680764388888903,95.63717287361112,56.41249999999993,18.285108250000004,24.406467416666647
2026-01-18 17:00:00,0.9193625548989639,11.752579680637629,0.459192027,87.32805776446341,0.3922609580871114,4.611285714285715,0.48,1.03,0.49,86.75,12.22,1.126857142857143,69.98,9.0,19.55,1.69,12.33952387,5.177777778,79.04444444,70.23,36.71,0.048,5.07,2.28,9.13,2.59,0.028,0.16,55.0,10.34,0.052,2.039447732,0.22,16.77942857142857,0.1,95.64,0.65,0.7,1.12,0.0,0.0,0.1482857142857143,60.531334891451216,3.750736365426271,3.136001997549322,0.16948150579834162,0.022114829813103448,0.06051648899529797,0.33411218228460776,4.1439794200941975,4.832194804212479,0.04427952770278188,0.04567469193002715,0.023856832744120877,8.389285714285714,0.0,0.0,0.0,0.0,0.0,0.0,0.0,0.0,0.0,0.0,0.0,0.0,0.0,7.0,0.254488152,4.458909090909091,0.016,94.74885818181818,0.14629454545454545,0.10629090909090909,0.05552727272727273,0.41363636363636364,0.05448363636363636,1.039362857309091,19.284727272727274,35.17527272727273,0.3392727272727273,0.42818181818181816,8.847818181818182,0.26,0.19927272727272727,0.44,33.843272727272726,1.1084363636363637,1.30079878,1500.2363636363636,90.0,27.0,12.0,60.0,28.75,8.0,0.9618739379639862,178.9358333,167.05875,175.3394444,188.5638889,178.7632639,61.81727279277736,328.31927450990446,449.9256766926874,580.709732572272,356.5399270168673,53.54916666666694,61.155555555555374,52.20861111111109,61.80916666666675,51.0902777777779,54.02527777777785,58.821666666666644,37.165277777777746,30.840277777777782,29.292222222222225,160.42242500000015,534.5277777777778,43.56451011111107,299.0,97.29777777777818,2.7503254416666683,1.3481089027777793,1.4021620305555553,1200.0,3998.296547,0.0,2280.340769444444,1342.0604805555554,222.55302694444467,112809.99000000006,3.9025983138888902,1.1432885713888885,3.2445746777777766,96.00597131250002,55.50138888888872,18.56886613888886,24.052493500000008
2026-01-18 18:00:00,0.9194543208455151,11.752568209894312,0.459192027,87.32797746926018,0.3922953703170682,4.619833333333333,0.48,1.03,0.49,86.75,12.22,1.1283333333333334,69.98,9.0,19.55,1.69,12.33952387,5.177777778,79.04444444,70.23,36.71,0.04800000000000001,5.07,2.28,9.13,2.59,0.028,0.16,55.0,10.34,0.052,2.039447732,0.22,16.82283333333333,0.10000000000000002,95.64,0.65,0.6999999999999998,1.12,0.0,0.0,0.13833333333333334,60.46604652736736,3.7769245300252283,3.141164525900447,0.1678116602287734,0.022082635436010464,0.06081059593510372,0.3376782797189191,4.160168275635921,4.878751743665002,0.044503483307227615,0.045986753520869304,0.023780752100708236,8.468166666666667,0.0,0.0,0.0,0.0,0.0,0.0,0.0,0.0,0.0,0.0,0.0,0.0,0.0,7.0,0.254488152,4.443649635036496,0.01559124087591241,94.71369051094891,0.1534116788321168,0.10804379562043795,0.05191240875912409,0.454963503649635,0.05873722627737226,1.0509216958540146,19.41124087591241,35.33532846715328,0.3195620437956204,0.4136496350364964,8.841824817518248,0.24773722627737227,0.1959124087591241,0.45226277372262774,33.62700729927007,1.072029197080292,1.3138757692262775,1498.5474452554745,90.0,27.0,12.0,60.0,28.75,8.0,0.9618739379639862,178.9358333,167.05875,175.3394444,188.5638889,178.7632639,61.81727279277736,328.31927450990446,449.9256766926874,580.709732572272,356.5399270168673,53.136388888888895,64.15361111111109,52.03277777777784,64.44027777777791,50.72111111111106,53.98555555555559,62.55666666666658,36.997777777777806,31.963055555555638,29.219166666666716,163.79117777777788,530.4166666666666,43.80531447222225,295.3333333333333,95.18166666666637,2.7328558305555544,1.3482354722222245,1.384419699999999,1200.0,3998.296547,0.0,2215.604841666668,1366.142352777777,212.17106333333354,113072.66638888886,3.891777213888887,1.1268598347222225,3.2507555305555553,95.5356643888889,55.15861111111136,18.55594197222223,23.803915999999965
2026-01-18 19:00:00,0.9192987227492454,11.752587659656344,0.459192027,87.32811361759441,0.392237021030967,4.586285714285714,0.48,1.03,0.49,86.75,12.22,1.1235714285714287,69.98,9.0,19.55,1.69,12.33952387,5.177777778,79.04444444,70.23,36.71,0.048,5.07,2.28,9.13,2.59,0.028,0.16,55.0,10.34,0.052,2.039447732,0.22,16.803571428571427,0.1,95.64,0.65,0.7,1.12,0.0,0.0,0.1442857142857143,60.40454929397963,3.8016912783959724,3.146007555387879,0.16608954988222,0.02205056853830989,0.06108428651733771,0.3410257763908636,4.174631393555428,4.923390737068409,0.04471066472109027,0.04629290668383328,0.023705533443911873,8.419285714285715,0.0,0.0,0.0,0.0,0.0,0.0,0.0,0.0,0.0,0.0,0.0,0.0,0.0,7.0,0.254488152,4.4261313868613135,0.015153284671532846,94.67221605839417,0.1619956204379562,0.11023357664233577,0.04753284671532847,0.5031386861313869,0.0635985401459854,1.0637120285547446,19.573284671532846,35.50175182481752,0.29766423357664235,0.3961313868613139,8.833065693430656,0.2345985401459854,0.19153284671532847,0.4654014598540146,33.37737226277372,1.0334890510948904,1.328362950540146,1495.9197080291972,90.0,27.0,12.0,60.0,28.75,8.0,0.9618739379639862,178.9358333,167.05875,175.3394444,188.5638889,178.7632639,61.81727279277736,328.31927450990446,449.9256766926874,580.709732572272,356.5399270168673,52.66388888888903,66.7433333333334,52.423888888888975,63.201944444444464,50.016944444444306,53.60333333333353,61.389166666666654,37.06694444444452,32.01055555555568,29.153888888888872,160.69276027777772,527.0,42.70992102777779,295.0,93.68666666666736,2.7282020888888883,1.3482662583333356,1.3799414055555557,1200.0,3998.296547,0.0,2213.9466222222213,1373.3828250000006,210.00016805555538,113591.9894444445,3.857266397222219,1.1152881330555555,3.2043386527777824,95.04179073680555,54.794444444444444,18.161145250000025,24.358241861111107
2026-01-18 20:00:00,0.9194373385563473,11.752570332680456,0.459192027,87.32799232876319,0.3922890019586303,4.594666666666667,0.48,1.03,0.49,86.75,12.22,1.127,69.98,9.0,19.55,1.69,12.33952387,5.177777778,79.04444444,70.23,36.71,0.04800000000000001,5.07,2.28,9.13,2.59,0.028,0.16,55.0,10.34,0.052,2.039447732,0.22,16.774666666666665,0.10000000000000002,95.64,0.65,0.6999999999999998,1.12,0.0,0.0,0.15466666666666665,60.4721039926308,3.7741077183294744,3.1407624563951964,0.16854848675548437,0.022092415019058342,0.06079632596557255,0.3373923626637749,4.161729977617828,4.871369231133581,0.04449740396327346,0.04591018043169314,0.023801676371066827,8.290999999999999,0.0,0.0,0.0,0.0,0.0,0.0,0.0,0.0,0.0,0.0,0.0,0.0,0.0,7.0,0.254488152,4.434096385542169,0.015469879518072289,94.68227469879518,0.16640963855421687,0.10395180722891567,0.042240963855421684,0.49180722891566264,0.06374939759036144,1.0637964668795181,19.756867469879516,35.423734939759036,0.2853012048192771,0.39469879518072293,8.806506024096386,0.23,0.1946987951807229,0.4606024096385542,33.299397590361444,1.0340963855421688,1.3282611402168676,1490.7710843373493,90.0,27.0,12.0,60.0,28.75,8.0,0.9618739379639862,178.9358333,167.05875,175.3394444,188.5638889,178.7632639,61.81727279277736,328.31927450990446,449.9256766926874,580.709732572272,356.5399270168673,52.90083333333324,66.7533333333334,52.08416666666665,56.3672222222222,49.743055555555486,53.36999999999977,39.1738888888889,37.89833333333323,32.38416666666662,36.630555555555574,152.12432166666707,528.275,44.05133855555553,295.0,93.11635784236472,2.7409857972222254,1.348135463888889,1.3927434250000015,1200.0,3998.296547,0.0,2181.8582944444424,1355.4328805555558,212.4184680555555,113101.18583333337,3.8591706138888875,1.1227871566666665,3.5911860138888843,93.90647262083338,54.51888888888879,18.93759658333334,24.05280686111109
2026-01-18 21:00:00,0.9199214673955508,11.752509816575555,0.459192027,87.32756871602889,0.39247055027333166,4.503,0.48,1.03,0.49,86.75,12.22,1.1256666666666666,69.98,9.0,19.55,1.69,12.33952387,5.177777778,79.04444444,70.23,36.71,0.04800000000000001,5.07,2.28,9.13,2.59,0.028,0.16,55.0,10.34,0.052,2.039447732,0.22,16.83966666666667,0.10000000000000002,95.64,0.65,0.6999999999999998,1.12,0.0,0.0,0.14933333333333332,60.54938676846728,3.7430468696895196,3.1346637256068157,0.1706176248615661,0.02213160394166561,0.060450257016666654,0.3331782679492863,4.143054105261833,4.815772123260367,0.044234641581714584,0.04553321738188493,0.02389393864417254,8.485999999999999,0.0,0.0,0.0,0.0,0.0,0.0,0.0,0.0,0.0,0.0,0.0,0.0,0.0,7.0,0.254488152,4.455333333333334,0.016,94.72533333333332,0.16693333333333335,0.09613333333333333,0.039466666666666664,0.44133333333333336,0.05946666666666667,1.0593968628666666,19.852,35.26866666666667,0.2866666666666667,0.4053333333333334,8.806666666666667,0.23800000000000002,0.20133333333333334,0.45,33.291333333333334,1.074,1.3239336453333332,1487.0666666666666,90.0,27.0,12.0,60.0,28.75,8.0,0.9618739379639862,178.9358333,167.05875,175.3394444,188.5638889,178.7632639,61.81727279277736,328.31927450990446,449.9256766926874,580.709732572272,356.5399270168673,52.8944444444441,64.53694444444459,51.2522222222223,53.079999999999885,49.48083333333326,52.999722222222125,46.13166666666664,38.474999999999945,33.180000000000035,33.691944444444516,160.91414075,532.2916666666666,44.030936000000004,295.0,91.71409722222235,2.6989413361111096,1.348202991666667,1.3507689408333325,1200.0,3998.296547,0.0,2287.735944444444,1374.810163888889,221.50368055555563,111183.81555555561,3.9239395944444433,1.087434008055554,3.3036988555555538,95.071123649375,54.58944444444454,18.998963694444434,24.151379333333296
2026-01-18 22:00:00,0.9190372458900874,11.752620344263738,0.459192027,87.32834240984617,0.39213896720878283,4.469285714285714,0.48,1.03,0.49,86.75,12.22,1.1325714285714286,69.98,9.0,19.55,1.69,12.33952387,5.177777778,79.04444444,70.23,36.71,0.048,5.07,2.28,9.13,2.59,0.028,0.16,55.0,10.34,0.052,2.039447732,0.22,16.886,0.1,95.64,0.65,0.7,1.12,0.0,0.0,0.14657142857142857,60.595920975948125,3.7258343184108966,3.1306954215161915,0.1696233984389768,0.02212905153351882,0.060191766456158445,0.3304678114864875,4.120014562246333,4.794086838818359,0.04401983728917085,0.04548955806402398,0.023896114872539707,8.666857142857143,0.0,0.0,0.0,0.0,0.0,0.0,0.0,0.0,0.0,0.0,0.0,0.0,0.0,7.0,0.254488152,4.475333333333333,0.016,94.78283333333333,0.16293333333333335,0.09663333333333333,0.04496666666666667,0.37133333333333335,0.049966666666666666,1.0614806398666665,19.672,35.263666666666666,0.3116666666666667,0.42533333333333334,8.906666666666666,0.268,0.20633333333333334,0.45,33.221333333333334,1.164,1.3295884478333333,1491.0666666666666,90.0,27.0,12.0,60.0,28.75,8.0,0.9618739379639862,178.9358333,167.05875,175.3394444,188.5638889,178.7632639,61.81727279277736,328.31927450990446,449.9256766926874,580.709732572272,356.5399270168673,52.80499999999972,60.3699999999999,50.34444444444439,61.5452777777778,49.27722222222234,52.859166666666475,58.35111111111114,38.32638888888888,33.138055555555596,30.461388888888894,161.6462769444444,536.9166666666666,43.33045930555553,295.0,97.1749999999997,2.6868770555555614,1.3480438861111124,1.3390547833333317,1200.0,3998.296547,0.0,2298.089269444442,1384.962544444444,227.22897694444436,111042.22916666669,3.9582363361111117,1.0928778719444443,3.2230822444444454,95.16813169513888,53.98999999999986,18.61304063888891,24.3446185
2026-01-18 23:00:00,0.8928958470932872,11.676291363947684,0.459192027,87.43081278895903,0.3571041529067129,4.924166666666666,0.48,1.03,0.49,86.75,12.22,1.1611666666666667,69.98,9.0,19.55,1.69,12.33952387,5.177777778,79.04444444,70.23,36.71,0.051,5.11,2.2,9.39,2.76,0.029,0.17,55.0,10.19,0.05000000000000001,1.994129159,0.22,16.867166666666666,0.10000000000000002,95.64,0.65,0.6999999999999998,1.12,0.0,0.0,0.13383333333333333,60.640227729684234,3.7069091051273095,3.127421086097262,0.17249010473328386,0.02217113502211698,0.060030955256275165,0.3281816407191214,4.118155190087065,4.7533671736077645,0.04391164367097483,0.04513592149880394,0.0239890514466839,8.798833333333334,0.0,0.0,0.0,0.0,0.0,0.0,0.0,0.0,0.0,0.0,0.0,0.0,0.0,7.0,0.254488152,4.489111111111112,0.016,94.82633333333334,0.15822222222222224,0.09753333333333333,0.04962222222222223,0.3208888888888889,0.04228888888888888,1.062698331711111,19.53911111111111,35.24311111111111,0.33622222222222226,0.44266666666666665,8.98,0.2935555555555555,0.21088888888888888,0.4508888888888889,33.16377777777778,1.237111111111111,1.3334757836222224,1493.7333333333333,90.0,27.0,12.0,60.0,28.75,8.0,0.9618739379639862,178.9358333,167.05875,175.3394444,188.5638889,178.7632639,61.81727279277736,328.31927450990446,449.9256766926874,580.709732572272,356.5399270168673,52.62138888888914,58.719444444444434,49.7161111111111,62.970277777777696,49.15388888888897,52.78249999999987,59.729722222222165,38.42527777777774,33.44444444444442,30.489166666666588,173.07433166666667,540.0,42.62682855555558,295.0,97.1749999999997,2.701236080555555,1.3482735194444455,1.353009224444444,1200.0,3998.296547,0.0,2284.0278888888884,1370.0502833333346,229.7977027777777,110980.11972222227,3.938684061111109,1.1159673438888889,3.538644569444443,96.68234894583333,53.58416666666668,18.370539611111152,24.72646619444444
2026-01-19 00:00:00,0.8922895050739353,11.689630888373422,0.459192027,87.41807960655264,0.3577104949260646,4.5775,0.48,1.03,0.49,86.75,12.22,1.1961666666666666,69.98,9.0,19.55,1.69,12.33952387,5.133333333,79.28888889,70.23,37.71,0.051,5.11,2.2,9.39,2.76,0.029,0.17,55.0,10.19,0.05000000000000001,1.994129159,0.22,16.818,0.10000000000000002,95.64,0.65,0.6999999999999998,1.12,0.0,0.0,0.135,60.648048326150764,3.7032309702105457,3.126910221544254,0.17350369739920501,0.02218448835994223,0.06001392543934278,0.327817314575949,4.120499463157842,4.743507922081691,0.04390536858194825,0.04503196212454419,0.024017550576985375,8.72,0.0,0.0,0.0,0.0,0.0,0.0,0.0,0.0,0.0,0.0,0.0,0.0,0.0,7.0,0.254488152,4.485777777777778,0.016,94.83133333333333,0.15155555555555555,0.09953333333333333,0.05195555555555556,0.32422222222222224,0.03962222222222222,1.0615342893777777,19.535777777777778,35.17977777777778,0.3595555555555556,0.45266666666666666,8.98,0.3068888888888889,0.21422222222222223,0.45422222222222225,33.14044444444445,1.2637777777777779,1.3325025859555557,1492.7333333333333,90.0,27.0,12.0,60.0,28.75,8.0,0.9618739379639862,178.9358333,167.05875,175.3394444,188.5638889,178.7632639,61.81727279277736,328.31927450990446,449.9256766926874,580.709732572272,356.5399270168673,52.188611111111214,62.50500000000001,49.35555555555567,59.90500000000003,48.844444444444456,52.506666666666476,56.497222222222256,38.47111111111104,34.06527777777789,32.67138888888891,173.07175111111064,540.2944444444445,43.331090944444426,294.175,97.1749999999997,2.7062274138888904,1.3481807166666668,1.357911088888889,1200.0,3998.296547,0.0,2279.404072222222,1373.5335611111116,230.0168719444446,111759.74694444452,3.90414535277778,1.1179630286111097,3.4888680138888857,96.47575702222217,53.35416666666654,18.88872033333333,24.704138222222223
2026-01-19 01:00:00,0.892387502592962,11.687474942954838,0.459192027,87.42013755445221,0.357612497407038,4.549428571428572,0.48,1.03,0.49,86.75,12.22,1.1427142857142858,69.98,9.0,19.55,1.69,12.33952387,5.133333333,79.28888889,70.23,37.71,0.051,5.11,2.2,9.39,2.7600000000000002,0.029,0.17,55.0,10.19,0.05,1.994129159,0.22,16.810714285714287,0.1,95.64,0.65,0.7,1.12,0.0,0.0,0.13128571428571428,60.39008471846001,3.8144854728694573,3.1457619516706354,0.15520787787073506,0.02192073100986461,0.060914293713011394,0.3410039120686994,4.122873567173672,4.989036201307526,0.04449474588541597,0.04722227636145177,0.023438204048463324,8.028142857142857,0.0,0.0,0.0,0.0,0.0,0.0,0.0,0.0,0.0,0.0,0.0,0.0,0.0,7.0,0.254488152,4.482444444444445,0.016,94.83633333333334,0.1448888888888889,0.10153333333333334,0.054288888888888887,0.32755555555555554,0.036955555555555554,1.0603702470444445,19.532444444444444,35.11644444444445,0.3828888888888889,0.46266666666666667,8.98,0.32022222222222224,0.21755555555555556,0.45755555555555555,33.117111111111114,1.2904444444444445,1.331529388288889,1491.7333333333333,90.0,27.0,12.0,60.0,28.75,8.0,0.9618739379639862,178.9358333,167.05875,175.3394444,188.5638889,178.7632639,61.81727279277736,328.31927450990446,449.9256766926874,580.709732572272,356.5399270168673,53.2619444444446,60.36222222222212,50.92638888888902,54.90666666666667,50.23888888888898,53.99861111111121,50.22527777777781,41.41944444444447,37.969444444444456,37.51722222222214,174.97588361111113,543.0,44.12688813888892,292.0,99.18909722222227,2.731835041666666,1.3479848027777792,1.3838357861111121,1200.0,3998.296547,0.0,2267.010761111112,1355.402863888889,230.0280936111112,112316.138611111,3.867950494444446,1.125864747222222,3.5323189972222204,96.18430457847222,53.52222222222233,19.042535277777752,24.11140088888891
2026-01-19 02:00:00,0.8923240669466962,11.688870527172684,0.459192027,87.41880540588062,0.35767593305330375,4.520666666666666,0.48,1.03,0.49,86.75,12.22,1.173,69.98,9.0,19.55,1.69,12.33952387,5.133333333,79.28888889,70.23,37.71,0.051,5.11,2.2,9.39,2.76,0.029,0.17,55.0,10.19,0.05000000000000001,1.994129159,0.22,16.793166666666668,0.10000000000000002,95.64,0.65,0.6999999999999998,1.12,0.0,0.0,0.13033333333333333,60.70713196548221,3.6780660175279145,3.122529532174157,0.1772181445563256,0.02223934253674353,0.0597970578960943,0.32476030727024335,4.117449535216243,4.689778002685485,0.043758354110413865,0.04456924945737706,0.02413890110920699,8.84,0.0,0.0,0.0,0.0,0.0,0.0,0.0,0.0,0.0,0.0,0.0,0.0,0.0,7.0,0.254488152,4.474181818181819,0.016,94.82021818181818,0.14290909090909093,0.10329090909090909,0.053963636363636366,0.3503636363636364,0.03907272727272727,1.0596193371636364,19.557636363636366,35.090363636363634,0.3854545454545455,0.45836363636363636,8.987272727272728,0.3183636363636364,0.21563636363636363,0.46145454545454545,33.116,1.2823636363636364,1.3310067161090908,1491.1454545454546,90.0,27.0,12.0,60.0,28.75,8.0,0.9618739379639862,178.9358333,167.05875,175.3394444,188.5638889,178.7632639,61.81727279277736,328.31927450990446,449.9256766926874,580.709732572272,356.5399270168673,54.28611111111113,58.82305555555578,51.927777777777685,51.47638888888889,50.78222222222223,54.460833333333156,50.734166666666674,43.95944444444458,40.197222222222265,38.48083333333333,168.31585249999972,541.8833333333333,43.80694461111112,292.0,93.6872337497282,2.755501683333332,1.3479202750000012,1.407539732777777,1200.0,3998.296547,0.0,2257.509708333333,1331.3664611111114,224.07575833333334,112208.78555555554,3.867963347222222,1.1381187924999996,3.4625209111111093,95.30185045624997,53.892777777777546,18.946035888888872,24.30254169444442
2026-01-19 03:00:00,0.8923984156842506,11.687234854946489,0.459192027,87.42036672936926,0.35760158431574945,4.550333333333334,0.48,1.03,0.49,86.75,12.22,1.1626666666666667,69.98,9.0,19.55,1.69,12.33952387,5.133333333,79.28888889,70.23,37.71,0.051,5.11,2.2,9.39,2.76,0.029,0.17,55.0,10.19,0.05000000000000001,1.994129159,0.22,16.485833333333336,0.10000000000000002,95.64,0.65,0.6999999999999998,1.12,0.0,0.0,0.13083333333333333,60.721016304834414,3.67288218203401,3.1213550834893566,0.1769938895935126,0.022239426007868712,0.059721551883971435,0.3239571840769954,4.110956401941782,4.682926752412684,0.04369609194766694,0.044550298747964845,0.02414127535968667,8.824666666666667,0.0,0.0,0.0,0.0,0.0,0.0,0.0,0.0,0.0,0.0,0.0,0.0,0.0,7.0,0.254488152,4.4523636363636365,0.016,94.74603636363636,0.15381818181818183,0.10438181818181817,0.04632727272727273,0.42672727272727273,0.054345454545454544,1.0600045415272727,19.661272727272728,35.16672727272727,0.33090909090909093,0.4147272727272727,9.014545454545454,0.2747272727272727,0.19927272727272727,0.4669090909090909,33.176,1.1787272727272728,1.3317229890181819,1491.6909090909091,90.0,27.0,12.0,60.0,28.75,8.0,0.9618739379639862,178.9358333,167.05875,175.3394444,188.5638889,178.7632639,61.81727279277736,328.31927450990446,449.9256766926874,580.709732572272,356.5399270168673,55.21305555555536,58.06500000000017,52.832222222222086,52.48333333333338,51.01944444444455,54.81972222222212,55.78194444444451,45.5644444444445,41.00083333333329,38.31999999999995,174.61190055555565,533.875,43.272795722222206,292.0,89.7000000000005,2.7711145666666654,1.3480101444444441,1.4230820999999998,1200.0,3998.296547,0.0,2250.903686111112,1322.132466666667,216.83203972222225,112487.58000000007,3.8443888833333335,1.1466450302777764,3.325143061111108,96.13607682361112,53.98305555555554,18.542800083333326,24.307508916666666
2026-01-19 04:00:00,0.8925333590710333,11.68426610043727,0.459192027,87.42320054049169,0.3574666409289668,4.509333333333333,0.48,1.03,0.49,86.75,12.22,1.1475,69.98,9.0,19.55,1.69,12.33952387,5.133333333,79.28888889,70.23,37.71,0.051,5.11,2.2,9.39,2.76,0.029,0.17,55.0,10.19,0.05000000000000001,1.994129159,0.22,16.886666666666667,0.10000000000000002,95.64,0.65,0.6999999999999998,1.12,0.0,0.0,0.13133333333333333,60.67856448554533,3.689750945274962,3.124743519668437,0.17614762390405744,0.022221288311242954,0.05991814394825667,0.32629443222314575,4.122743706958926,4.711938347301535,0.043847762468702846,0.04473360775776061,0.024097513042560265,8.675666666666666,0.0,0.0,0.0,0.0,0.0,0.0,0.0,0.0,0.0,0.0,0.0,0.0,0.0,7.0,0.254488152,4.435666666666667,0.016,94.69793333333332,0.15566666666666668,0.10629999999999999,0.04243333333333333,0.483,0.063,1.0709324588666667,19.954,35.339999999999996,0.29133333333333333,0.37266666666666665,8.999666666666666,0.22833333333333333,0.18566666666666667,0.483,33.002,1.0333333333333334,1.3436397070666666,1495.9,90.0,27.0,12.0,60.0,28.75,8.0,0.9618739379639862,178.9358333,167.05875,175.3394444,188.5638889,178.7632639,61.81727279277736,328.31927450990446,449.9256766926874,580.709732572272,356.5399270168673,55.19916666666679,57.632499999999965,54.17638888888889,56.69166666666673,51.65555555555556,55.426944444444466,60.32611111111112,46.14305555555529,41.112777777777794,37.48138888888895,166.68339305555557,530.8888888888889,43.40740380555559,292.0,89.7000000000005,2.7722157305555575,1.3361093138888895,1.4360515249999988,1200.0,3998.296547,0.0,2264.2374111111094,1309.6339527777784,215.44582138888885,112562.74444444444,3.8484839250000005,1.171752759444445,3.1774048138888884,95.08554957986111,53.51416666666654,18.723813888888873,24.410469694444433
2026-01-19 05:00:00,0.8922691346109081,11.690079038560024,0.459192027,87.41765182682907,0.35773086538909193,4.506428571428572,0.48,1.03,0.49,86.75,12.22,1.126,69.98,9.0,19.55,1.69,12.33952387,5.133333333,79.28888889,70.23,37.71,0.051,5.11,2.2,9.39,2.7600000000000002,0.029,0.17,55.0,10.19,0.05,1.994129159,0.22,16.82314285714286,0.1,95.64,0.65,0.7,1.12,0.0,0.0,0.13171428571428573,60.67487656092,3.690768760553427,3.1251268275991153,0.17674704415208958,0.022227567939697546,0.05995027645508388,0.32654945443873534,4.127310742442694,4.710916514888609,0.04387793762198041,0.044694462114660084,0.02410974607387784,8.556428571428572,0.0,0.0,0.0,0.0,0.0,0.0,0.0,0.0,0.0,0.0,0.0,0.0,0.0,7.0,0.254488152,4.42584,0.015792,94.675232,0.15,0.106752,0.043831999999999996,0.51872,0.063832,1.081830393872,20.26208,35.441359999999996,0.27376,0.36872,8.94752,0.20208,0.18832,0.5,32.786159999999995,0.92,1.3548043261520002,1501.416,90.0,27.0,12.0,60.0,28.75,8.0,0.9618739379639862,178.9358333,167.05875,175.3394444,188.5638889,178.7632639,61.81727279277736,328.31927450990446,449.9256766926874,580.709732572272,356.5399270168673,54.85200000000004,61.85679999999998,56.26959999999989,46.84560000000004,51.94959999999996,55.05599999999997,48.3744,46.16960000000003,41.219199999999994,37.15919999999999,162.74557439999987,530.0,44.40251607999998,292.0,91.73319999999973,2.7766550640000016,1.3478715200000007,1.4290513679999999,1200.0,3998.296547,0.0,2252.5359360000016,1320.8408640000005,213.79556080000003,113220.7344,3.817428663999999,1.172983696,3.0854398160000014,94.56378860799998,53.955200000000026,19.142153040000007,23.966944240000007
2026-01-19 06:00:00,0.8922527252561988,11.690440044363626,0.459192027,87.41730723038017,0.35774727474380114,4.4875,0.48,1.03,0.49,86.75,12.22,1.1336666666666666,69.98,9.0,19.55,1.69,12.33952387,5.133333333,79.28888889,70.23,37.71,0.051,5.11,2.2,9.39,2.76,0.029,0.17,55.0,10.19,0.05000000000000001,1.994129159,0.22,16.792666666666666,0.10000000000000002,95.64,0.65,0.6999999999999998,1.12,0.0,0.0,0.13033333333333333,60.66219184293353,3.6953138161329533,3.1262377327817212,0.17723889803043022,0.022230841580692478,0.06002567842489565,0.32730535301122327,4.1347537912747105,4.715665253192584,0.04394206952386096,0.044688290713487205,0.024114415011212507,8.724666666666666,0.0,0.0,0.0,0.0,0.0,0.0,0.0,0.0,0.0,0.0,0.0,0.0,0.0,7.0,0.254488152,4.41624,0.015312,94.641152,0.15,0.10387199999999999,0.045752,0.56192,0.065752,1.074660458192,20.26688,35.282959999999996,0.25936000000000003,0.41192,8.91872,0.20688,0.20752,0.5,32.91576,0.92,1.345832007272,1502.376,90.0,27.0,12.0,60.0,28.75,8.0,0.9618739379639862,178.9358333,167.05875,175.3394444,188.5638889,178.7632639,61.81727279277736,328.31927450990446,449.9256766926874,580.709732572272,356.5399270168673,54.82194444444411,80.5233333333333,56.02777777777775,48.435000000000144,51.959166666666626,54.31055555555562,50.5169444444445,46.42194444444448,41.39527777777771,37.29999999999991,159.58744722222215,527.75,43.558549750000005,292.0,97.20406944444474,2.7454828555555584,1.3478340916666667,1.3978078666666671,1200.0,3998.296547,0.0,2220.595197222223,1353.9326999999994,213.15638277777774,113329.6294444444,3.8205644944444406,1.1411087352777791,3.1496029500000002,94.14533675694443,54.5188888888891,18.72909458333332,24.269410972222225
2026-01-19 07:00:00,0.9,11.641692155778378,0.459192027,87.45830784422162,0.3584125666970516,4.498714285714286,0.45000000000000007,1.015,0.49,87.155,11.83,1.135,69.98,9.0,19.55,1.69,12.33952387,5.133333333,79.28888889,70.23,37.71,0.048,5.05,2.18,9.55,2.71,0.028,0.16,55.52,9.97,0.052,1.974257426,0.021,16.807285714285715,0.1,96.81000000000002,0.75,0.59,1.15,0.0,0.0,0.12871428571428573,60.61708225944817,3.7604647713275776,3.373905489843225,0.04052750834547821,0.02292458594845152,0.0623394746230908,0.35784630603017653,4.203937895862701,4.536970152347084,0.07158252503643465,0.03723662882576491,0.03644170762281027,8.628285714285713,0.0,0.0,0.0,0.0,0.0,0.0,0.0,0.0,0.0,0.0,0.0,0.0,0.0,7.0,0.254488152,4.4205000000000005,0.015349999999999999,94.6491,0.15,0.1006,0.0442,0.5549999999999999,0.06525,1.0630000000000002,20.2735,35.075,0.25,0.4505,8.921000000000001,0.2135,0.2235,0.493,33.0525,0.9410000000000001,1.3330000000000002,1499.5,90.0,27.0,12.0,60.0,28.75,8.0,0.9618739379639862,178.9358333,167.05875,175.3394444,188.5638889,178.7632639,61.81727279277736,328.31927450990446,449.9256766926874,580.709732572272,356.5399270168673,54.41111111111121,79.02555555555554,53.73249999999998,47.051666666666655,51.75361111111144,53.92444444444421,34.7338888888889,46.737777777777765,41.775833333333395,44.26916666666665,160.01181861111124,528.625,43.431136388888916,290.97777777777776,99.25544444444509,2.724368133333331,1.3480697750000008,1.3762491419444438,1200.0,3998.296547,0.0,2215.012833333334,1375.3716750000006,214.75606500000015,113305.20555555556,3.8500536972222204,1.117017034166667,3.223677038888887,93.94601041041668,54.67500000000015,18.771074166666654,24.448592249999997
2026-01-19 08:00:00,0.9,11.63738035693792,0.459192027,87.46261964306207,0.35782459412789813,4.547833333333333,0.45,1.015,0.49,87.15500000000002,11.83,1.1408333333333334,69.98,9.0,19.55,1.69,12.33952387,5.133333333,79.28888889,70.23,37.71,0.04800000000000001,5.05,2.18,9.55,2.7099999999999995,0.028,0.16,55.52,9.97,0.052,1.974257426,0.021,16.796333333333333,0.10000000000000002,96.81,0.75,0.59,1.15,0.0,0.0,0.1305,60.27095480741699,3.936989802879166,3.4439645299430826,0.04062833471654359,0.022910783766236297,0.06353097914497043,0.38129334915503993,4.354949210668786,4.67921847490629,0.07188500414963078,0.03859532708289687,0.03521144010117413,7.970666666666666,0.0,0.0,0.0,0.0,0.0,0.0,0.0,0.0,0.0,0.0,0.0,0.0,0.0,7.0,0.254488152,4.4514545454545456,0.015809090909090908,94.74247545454546,0.14579999999999999,0.09780909090909091,0.0453,0.4460909090909091,0.05526090909090909,1.0440277103454545,20.175,34.76736363636364,0.2786363636363636,0.4757272727272727,8.965727272727273,0.2371818181818182,0.23190909090909093,0.47045454545454546,33.24736363636364,0.98,1.3134707502545455,1491.2818181818182,90.0,27.0,12.0,60.0,28.75,8.0,0.9618739379639862,178.9358333,167.05875,175.3394444,188.5638889,178.7632639,61.81727279277736,328.31927450990446,449.9256766926874,580.709732572272,356.5399270168673,53.34555555555543,63.26194444444439,51.21916666666656,45.51444444444438,51.197500000000055,53.47277777777783,35.17944444444448,46.64111111111119,41.38000000000004,44.58333333333337,165.76592944444442,532.3138888888889,42.919315083333316,290.0,94.02814323335579,2.730291841666667,1.347832311111111,1.382423586111111,1200.0,3998.296547,0.0,2238.0263861111116,1366.1605,222.1272341666669,112964.88249999996,3.8728307611111097,1.130384287222223,3.3534593694444426,94.4639856513889,54.189722222222485,18.596354611111092,24.728443638888873
2026-01-19 09:00:00,0.9,11.638420015057577,0.459192027,87.46157998494242,0.3579663656896696,4.468571428571429,0.45000000000000007,1.015,0.49,87.155,11.83,1.1441428571428571,69.98,9.0,19.55,1.69,12.33952387,5.133333333,79.28888889,70.23,37.71,0.048,5.05,2.18,9.55,2.71,0.028,0.16,55.52,9.97,0.052,1.974257426,0.021,16.818428571428573,0.1,96.81000000000002,0.75,0.59,1.15,0.0,0.0,0.12985714285714287,60.55169656218728,3.786539970329939,3.375993703326587,0.04066423234132536,0.022946267211468283,0.06262207811322182,0.3622113982620565,4.233793243241788,4.569081705943998,0.07199269702397608,0.037463170271871585,0.036308527646517215,8.75057142857143,0.0,0.0,0.0,0.0,0.0,0.0,0.0,0.0,0.0,0.0,0.0,0.0,0.0,7.0,0.254488152,4.484181818181819,0.015263636363636363,94.8495481818182,0.1338,0.09726363636363637,0.0633,0.3206363636363636,0.03600636363636364,1.0269640256181818,19.875,34.44554545454545,0.36045454545454547,0.4920909090909091,8.982090909090909,0.2862727272727273,0.23736363636363636,0.4431818181818182,33.52554545454545,0.98,1.2948157509818183,1486.3727272727272,90.0,27.0,12.0,60.0,28.75,8.0,0.9618739379639862,178.9358333,167.05875,175.3394444,188.5638889,178.7632639,61.81727279277736,328.31927450990446,449.9256766926874,580.709732572272,356.5399270168673,53.016666666666424,57.74694444444445,50.503055555555356,55.46083333333332,51.07611111111119,53.60583333333354,53.4747222222222,47.48694444444433,40.536111111111026,38.762222222222256,175.534376388889,539.55,43.72252519444446,290.0,94.16705555555535,2.73089868888889,1.3679778777777767,1.362905824444444,1200.0,3998.296547,0.0,2293.400688888889,1353.9065222222225,226.62952666666655,110458.7602777777,3.9825991194444454,1.116472079166667,3.360202855555554,95.7583048715278,53.76916666666667,18.768204888888878,24.15871002777775
2026-01-19 10:00:00,0.9,11.637272182804237,0.459192027,87.46272781719576,0.3578098431096685,4.487666666666667,0.45,1.015,0.49,87.15500000000002,11.83,1.1609999999999998,69.98,9.0,19.55,1.69,12.33952387,5.133333333,79.28888889,70.23,37.71,0.04800000000000001,5.05,2.18,9.55,2.7099999999999995,0.028,0.16,55.52,9.97,0.052,1.974257426,0.021,16.827166666666667,0.10000000000000002,96.81,0.75,0.59,1.15,0.0,0.0,0.13266666666666668,60.596969355220715,3.770613856186506,3.377810191851489,0.040535123062159506,0.022924146335551798,0.06240956928055524,0.3592078176377997,4.21273273831509,4.545314156333997,0.07160536918647853,0.03731513107520434,0.03637169931585159,8.695500000000001,0.0,0.0,0.0,0.0,0.0,0.0,0.0,0.0,0.0,0.0,0.0,0.0,0.0,7.0,0.254488152,4.5,0.014761538461538461,94.89107,0.1291923076923077,0.09771538461538462,0.07319230769230768,0.26476923076923076,0.029299230769230772,1.0198401265,19.710923076923077,34.342461538461535,0.38330769230769235,0.49046153846153845,8.994769230769231,0.3076153846153846,0.23284615384615384,0.43715384615384617,33.67430769230769,1.042,1.2869508273,1483.0461538461539,90.0,27.0,12.0,60.0,28.75,8.0,0.9618739379639862,178.9358333,167.05875,175.3394444,188.5638889,178.7632639,61.81727279277736,328.31927450990446,449.9256766926874,580.709732572272,356.5399270168673,53.1455555555558,54.33055555555553,50.89249999999995,59.403888888888844,51.211944444444505,54.09083333333362,56.578333333333276,48.25194444444431,40.43555555555549,38.205277777777724,173.16361694444464,543.0277777777778,44.406923,290.0,93.00245956669144,2.730315961111109,1.3690930999999993,1.3612056694444448,1200.0,3998.296547,0.0,2264.475177777779,1338.0976138888886,224.11806916666674,109176.18666666654,4.038790244444443,1.1195263505555557,3.478523680555557,95.44417924513891,53.56583333333363,19.055820916666697,23.856167805555565
2026-01-19 11:00:00,0.9,11.63462792493603,0.459192027,87.46537207506397,0.35744926249127673,4.4672857142857145,0.45000000000000007,1.015,0.49,87.155,11.83,1.145857142857143,69.98,9.0,19.55,1.69,12.33952387,5.133333333,79.28888889,70.23,37.71,0.048,5.05,2.18,9.55,2.71,0.028,0.16,55.52,9.97,0.052,1.9742574259999999,0.021,16.84614285714286,0.1,96.81000000000002,0.75,0.59,1.15,0.0,0.0,0.13271428571428573,60.609251881970636,3.7650952362254357,3.376466826608977,0.04051948100229917,0.02292214606707161,0.062361391103420746,0.3583823683793396,4.207237836660669,4.5397292010460655,0.07155844300689751,0.037270005335528884,0.03640518353262706,8.618571428571428,0.0,0.0,0.0,0.0,0.0,0.0,0.0,0.0,0.0,0.0,0.0,0.0,0.0,7.0,0.254488152,4.5,0.0143,94.87127000000001,0.1315,0.09910000000000001,0.0755,0.274,0.03433,1.0220147365,19.674,34.443999999999996,0.35100000000000003,0.47200000000000003,9.004,0.303,0.219,0.451,33.702,1.162,1.2891798453,1481.2,90.0,27.0,12.0,60.0,28.75,8.0,0.9618739379639862,178.9358333,167.05875,175.3394444,188.5638889,178.7632639,61.81727279277736,328.31927450990446,449.9256766926874,580.709732572272,356.5399270168673,53.834999999999965,55.215833333333315,51.806111111111115,63.38833333333328,51.42055555555542,54.655277777777975,66.1052777777778,47.33361111111119,39.77361111111111,35.97555555555553,189.12596888888916,544.5,44.4734521111111,290.0,93.97897222222208,2.6913097305555578,1.3691105916666657,1.322267561111111,1200.0,3998.296547,0.0,2252.365888888889,1369.0521888888882,224.64139194444442,108376.66916666662,4.0690584749999985,1.079254208888889,3.532077872222222,97.55919087777781,53.40500000000001,19.005835444444426,23.730203888888873
2026-01-19 12:00:00,0.9,11.637101651429836,0.459192027,87.46289834857015,0.35778658883134123,4.480833333333333,0.45,1.015,0.49,87.15500000000002,11.83,1.1588333333333334,69.98,9.0,19.55,1.69,12.33952387,5.133333333,79.28888889,70.23,37.71,0.04800000000000001,5.05,2.18,9.55,2.7099999999999995,0.028,0.16,55.52,9.97,0.052,1.974257426,0.021,16.8525,0.09999999999999999,96.81,0.75,0.59,1.15,0.0,0.0,0.14300000000000002,60.64749576185991,3.749444499427628,3.374633144425971,0.04044597582713525,0.022910798986906705,0.06219925697016601,0.35582571335842733,4.1898485102513625,4.521235098410435,0.07133792748140574,0.03713584714081375,0.03648853071250808,8.591333333333333,0.0,0.0,0.0,0.0,0.0,0.0,0.0,0.0,0.0,0.0,0.0,0.0,0.0,7.0,0.254488152,4.5,0.014182608695652174,94.86563130434783,0.13427826086956524,0.09963478260869565,0.07499130434782608,0.2745217391304348,0.03676,1.0252060736434783,19.646347826086956,34.52278260869565,0.36286956521739133,0.45817391304347826,9.002695652173912,0.30182608695652174,0.21182608695652172,0.4545217391304348,33.67434782608696,1.2564347826086957,1.2925527664434782,1478.5391304347827,90.0,27.0,12.0,60.0,28.75,8.0,0.9618739379639862,178.9358333,167.05875,175.3394444,188.5638889,178.7632639,61.81727279277736,328.31927450990446,449.9256766926874,580.709732572272,356.5399270168673,58.4075,76.83166666666668,52.26999999999996,-3.69944444444445,51.84555555555538,54.99611111111117,68.50305555555536,46.83138888888889,39.89499999999992,36.03611111111113,177.2604924999999,542.8611111111111,44.39264905555553,290.0,92.43958685391303,2.7157680027777786,1.3693155472222236,1.3464302438888884,1200.0,3998.296547,0.0,2252.0155111111126,1333.2134111111113,222.1561977777776,107412.13527777772,4.106917925000002,1.097066213888889,3.5926890416666697,95.98701525624999,53.89944444444453,19.062765583333338,23.87967805555555
2026-01-19 13:00:00,0.9,11.63704938323468,0.459192027,87.46295061676533,0.3577794613501837,4.508,0.45,1.015,0.49,87.15500000000002,11.83,1.1521666666666668,69.98,9.0,19.55,1.69,12.33952387,5.133333333,79.28888889,70.23,37.71,0.04800000000000001,5.05,2.18,9.55,2.7099999999999995,0.028,0.16,55.52,9.97,0.052,1.974257426,0.021,16.9245,0.09999999999999999,96.81,0.75,0.59,1.15,0.0,0.0,0.17566666666666667,60.625257815078385,3.757296561747593,3.37378560507085,0.04050892205934463,0.022921567294556567,0.06230341031284901,0.35730132648059976,4.200188078276945,4.532888671057303,0.07152676617803388,0.03720868469249427,0.03645710277773722,8.4655,0.0,0.0,0.0,0.0,0.0,0.0,0.0,0.0,0.0,0.0,0.0,0.0,0.0,7.0,0.254488152,4.5,0.014704347826086955,94.88629217391305,0.13793043478260872,0.09859130434782609,0.06925217391304347,0.2588695652173913,0.03436,1.0302856183391305,19.63591304347826,34.559304347826085,0.4567826086956522,0.4529565217391304,8.981826086956522,0.3070434782608696,0.21704347826086956,0.4388695652173913,33.54391304347826,1.303391304347826,1.2980500791391303,1474.3652173913044,90.0,27.0,12.0,60.0,28.75,8.0,0.9618739379639862,178.9358333,167.05875,175.3394444,188.5638889,178.7632639,61.81727279277736,328.31927450990446,449.9256766926874,580.709732572272,356.5399270168673,67.04444444444451,67.6338888888887,52.494722222222286,21.039722222222224,52.50027777777787,55.13333333333355,70.1672222222221,46.817222222222135,40.104166666666806,35.14555555555552,187.34283249999984,541.0277777777778,43.618894000000004,289.875,89.93999999999944,2.721446558333336,1.3690364249999993,1.3524776999999981,1200.0,3998.296547,0.0,2271.992663888889,1342.4399083333337,222.29621472222212,108553.16250000003,4.053696850000002,1.1019924249999988,3.466547705555555,97.29167530624999,55.40138888888899,18.66237449999999,24.119936805555543
