Repository: saikumar-voptimai/evonith_bf_webapp

# Evonith BF2 — Blast Furnace Intelligence Platform

Monitoring, modelling and optimisation of **Blast Furnace 2 (BF2)** at Evonith Steel: live telemetry from InfluxDB,
manual plant reports from Neon PostgreSQL, a two-zone energy model of the furnace, blend and fuel optimisers, a
conversational assistant (FurnaceMind) and a live digital twin evaluated every hour.

The platform has three deployable parts that share one Python service layer, plus the shared data library:

| Part | Path | What it is |
|---|---|---|
| **Streamlit app** (legacy) | `src/app.py`, `src/custom_pages/` | The original 11-page dashboard; still the home of the model pages. Served under `/legacy` in production |

File: src/assets/data/V10_df_filtered.csv (part 97 of 166)
datetime,Hot Blast PressureBar,Hot Blast Temp.oC,Hot Blast VolumeNm3/Hr.,O2 Enrichment %,OxygenFlowNm3/Hr.,PermeabilityKgs/Hr.,RAFToC,SteamKgs/Hr.,TopPressureBar,TuyereVelocitym/s,Differential PressureTotalBar,Charges/Hrs.,StockRodLevel,COKE_ASH%,COKE_FC%,COKE_IM%,COKE_MOIST%,COKE_MT,COKE_VM%,NUTCOKE_ASH%,NUTCOKE_FC%,NUTCOKE_IM%,NUTCOKE_MOIST%,NUTCOKE_MT,NUTCOKE_VM%,PCI_2_%Ash,PCI_2_%FC,PCI_2_%IM,PCI_2_MT,PCI_2_%VM,Sinter_SP_MT,Sinter_SP_02_Al2O3%,Sinter_SP_02_Basicity,Sinter_SP_02_CaO%,Sinter_SP_02_Cold_Strength_AI,Sinter_SP_02_Cold_strength_TI,Sinter_SP_02_Fe(T)%,Sinter_SP_02_FeO%,Sinter_SP_02_Hot_strength_RDI,Sinter_SP_02_Hot_strength_RI,Sinter_SP_02_K2O%,Sinter_SP_02_MgO%,Sinter_SP_02_MnO%,Sinter_SP_02_Na2O%,Sinter_SP_02_P%,Sinter_SP_02_SiO2%,Sinter_SP_02_TiO2%,ORE_%Al2O3,ORE_%CaO,ORE_%Fe(T),ORE_%K2O,ORE_%LOI,ORE_%MgO,ORE_%MnO,ORE_MT,ORE_%Na2O,ORE_%P,ORE_%SiO2,ORE_%TiO2,ORE_%TM,Geomin Type,FLUX_Al2O3%,FLUX_CaO%,FLUX_Fe2O3%,FLUX_LOI%,FLUX_MgO%,FLUX_MT,FLUX_SiO2%,FLUX_TM%,COKE_DISCHARGE_TIME,WEIGHTED_COKE_ANGLE,TOTAL_COKE_PORTIONS,NON_COKE_DISCHARGE_TIME,WEIGHTED_NON_COKE_ANGLE,TOTAL_NON_COKE_PORTIONS,UnitCost Lakhs/Thm,ActualKg/Thm.,FurnaceTopGasAnalysisCO2ETACO,Act. Fuel RateKg/Thm.,Coke Rate Kg/Thm,ProductionTonnesPerHr
2024-11-22 07:00:00,2.57,1131.0,102974.0,3.690658933,4719.0,1351.0,2340.0,0.0,1.3,218.0,1.27,7.0,1.3,11.23,87.38,0.44,3.7,271.2853333,0.95,11.64,86.85,0.46,6.5,28.69166667,1.05,9.28,68.9,1.24,81.36666667,20.58,810.2823333,2.405,2.028850813,10.905,4.888888889,81.4,55.015,9.815,32.08615385,67.17,0.0665,1.835,0.04,0.049,0.055,5.375,0.18,2.618587631,0.182807061,26.49220166,0.021739218,3.517800743,0.093873896,0.123518285,367.3719411,0.001976293,0.091403531,4.417013854,0.298420175,1.976292552,1.0,0.38,0.0,0.93,1.26,0.0,8.13,96.78,0.1,97.0,26.69230769,13.0,60.0,28.5,8.0,122.0175,119.0,41.64938954,544.0,425.0,87.22689076
2024-11-22 08:00:00,2.54,1128.0,103232.0,3.67988425,4717.0,1387.0,2341.0,0.0,1.3,220.0,1.24,7.0,1.3,11.39,87.21,0.45,3.9,271.2853333,0.95,11.64,86.85,0.46,6.5,28.69166667,1.05,9.16,68.99,0.9,81.36666667,20.95,810.2823333,2.405,2.028850813,10.905,4.888888889,81.4,55.015,9.815,32.07846154,67.17,0.0665,1.835,0.04,0.049,0.055,5.375,0.18,2.618587631,0.182807061,26.49220166,0.021739218,3.517800743,0.093873896,0.123518285,367.3719411,0.001976293,0.091403531,4.417013854,0.298420175,1.976292552,1.0,0.38,0.0,0.93,1.26,0.0,8.13,96.78,0.1,97.0,26.69230769,13.0,60.0,28.5,8.0,122.0175,119.0,41.05990783,544.0,425.0,86.13445378
2024-11-22 09:00:00,2.53,1136.0,103053.0,3.709694601,4747.0,1402.0,2340.0,0.0,1.3,222.0,1.23,7.0,1.3,11.39,87.21,0.45,3.9,271.2853333,0.95,11.64,86.85,0.46,6.5,28.69166667,1.05,9.16,68.99,0.9,81.36666667,20.95,810.2823333,2.405,2.028850813,10.905,4.888888889,81.4,55.015,9.815,32.07846154,67.17,0.0665,1.835,0.04,0.049,0.055,5.375,0.18,2.618587631,0.182807061,26.49220166,0.021739218,3.517800743,0.093873896,0.123518285,367.3719411,0.001976293,0.091403531,4.417013854,0.298420175,1.976292552,1.0,0.38,0.0,0.93,1.26,0.0,8.13,96.78,0.1,97.0,26.69230769,13.0,60.0,28.5,8.0,122.41499999999999,122.0,40.74074074,547.0,425.0,86.63934426
2024-11-22 10:00:00,2.54,1135.0,102676.0,3.698226427,4715.0,1381.0,2336.0,0.0,1.3,220.0,1.24,6.0,1.3,11.39,87.21,0.45,3.9,271.2853333,0.95,11.64,86.85,0.46,6.5,28.69166667,1.05,9.16,68.99,0.9,81.36666667,20.95,810.2823333,2.405,2.028850813,10.905,4.888888889,81.4,55.015,9.815,32.07846154,67.17,0.0665,1.835,0.04,0.049,0.055,5.375,0.18,2.618587631,0.182807061,26.49220166,0.021739218,3.517800743,0.093873896,0.123518285,367.3719411,0.001976293,0.091403531,4.417013854,0.298420175,1.976292552,1.0,0.38,0.0,0.93,1.26,0.0,8.13,96.78,0.1,97.0,26.69230769,13.0,60.0,28.5,8.0,122.68,124.0,40.54117098,549.0,425.0,84.59677419
2024-11-22 11:00:00,2.58,1133.0,101422.0,3.469397716,4369.0,1355.0,2335.0,0.0,1.33,215.0,1.25,7.0,1.3,11.39,87.21,0.45,3.9,271.2853333,0.95,11.64,86.85,0.46,6.5,28.69166667,1.05,9.16,68.99,0.9,81.36666667,20.95,810.2823333,2.405,2.028850813,10.905,4.888888889,81.4,55.015,9.815,32.07846154,67.17,0.0665,1.835,0.04,0.049,0.055,5.375,0.18,2.618587631,0.182807061,26.49220166,0.021739218,3.517800743,0.093873896,0.123518285,367.3719411,0.001976293,0.091403531,4.417013854,0.298420175,1.976292552,1.0,0.38,0.0,0.93,1.26,0.0,8.13,96.78,0.1,97.0,26.69230769,13.0,60.0,28.5,8.0,122.2825,121.0,40.23042558,546.0,425.0,88.76033058
2024-11-22 12:00:00,2.56,1135.0,101009.0,3.462857678,4343.0,1343.0,2350.0,0.0,1.35,216.0,1.21,6.0,1.3,11.39,87.21,0.45,3.9,271.2853333,0.95,11.64,86.85,0.46,6.5,28.69166667,1.05,9.16,68.99,0.9,81.36666667,20.95,810.2823333,2.405,2.028850813,10.905,4.888888889,81.4,55.015,9.815,32.07846154,67.17,0.0665,1.835,0.04,0.049,0.055,5.375,0.18,2.618587631,0.182807061,26.49220166,0.021739218,3.517800743,0.093873896,0.123518285,367.3719411,0.001976293,0.091403531,4.417013854,0.298420175,1.976292552,1.0,0.38,0.0,0.93,1.26,0.0,8.13,96.78,0.1,97.0,26.69230769,13.0,60.0,28.5,8.0,122.41499999999999,122.0,41.04219507,547.0,425.0,80.90163934
2024-11-22 13:00:00,2.53,1134.0,100780.0,3.475510786,4349.0,1427.0,2342.0,0.0,1.35,217.0,1.18,7.0,1.3,11.39,87.21,0.45,3.9,271.2853333,0.95,11.64,86.85,0.46,6.5,28.69166667,1.05,9.16,68.99,0.9,81.36666667,20.95,810.2823333,2.405,2.028850813,10.905,4.888888889,81.4,55.015,9.815,32.07846154,67.17,0.0665,1.835,0.04,0.049,0.055,5.375,0.18,2.618587631,0.182807061,26.49220166,0.021739218,3.517800743,0.093873896,0.123518285,367.3719411,0.001976293,0.091403531,4.417013854,0.298420175,1.976292552,1.0,0.38,0.0,0.93,1.26,0.0,8.13,96.78,0.1,97.0,26.69230769,13.0,60.0,28.5,8.0,122.15,120.0,41.93100255,545.0,425.0,80.91666667
2024-11-22 14:00:00,2.51,1133.0,100568.0,3.511637399,4385.0,1446.0,2336.0,0.0,1.35,217.0,1.16,6.0,1.3,11.39,87.21,0.45,3.9,271.2853333,0.95,11.64,86.85,0.46,6.5,28.69166667,1.05,9.16,68.99,0.9,81.36666667,20.95,810.2823333,2.405,2.028850813,10.905,4.888888889,81.4,55.015,9.815,32.07846154,67.17,0.0665,1.835,0.04,0.049,0.055,5.375,0.18,2.618587631,0.182807061,26.49220166,0.021739218,3.517800743,0.093873896,0.123518285,367.3719411,0.001976293,0.091403531,4.417013854,0.298420175,1.976292552,1.0,0.38,0.0,0.93,1.26,0.0,8.13,96.78,0.1,97.0,26.69230769,13.0,60.0,28.5,8.0,122.41499999999999,122.0,41.62377164,547.0,425.0,81.72131148
2024-11-22 15:00:00,2.52,1134.0,100498.0,3.507675548,4377.0,1430.0,2344.0,0.0,1.35,216.0,1.17,7.0,1.3,11.39,87.21,0.45,3.9,271.2853333,0.95,11.64,86.85,0.46,6.5,28.69166667,1.05,9.16,68.99,0.9,81.36666667,20.95,810.2823333,2.405,2.028850813,10.905,4.888888889,81.4,55.015,9.815,32.07846154,67.17,0.0665,1.835,0.04,0.049,0.055,5.375,0.18,2.618587631,0.182807061,26.49220166,0.021739218,3.517800743,0.093873896,0.123518285,367.3719411,0.001976293,0.091403531,4.417013854,0.298420175,1.976292552,1.0,0.38,0.0,0.93,1.26,0.0,8.13,96.78,0.1,97.0,26.69230769,13.0,60.0,28.5,8.0,122.15,120.0,41.73892665,545.0,425.0,81.33333333
2024-11-22 16:00:00,2.56,1134.0,100805.0,3.466666553,4339.0,1384.0,2344.0,0.0,1.35,214.0,1.21,7.0,1.3,11.49,87.13,0.4,3.8,271.2853333,0.98,11.64,86.85,0.46,6.5,28.69166667,1.05,9.67,69.15,0.88,81.36666667,20.3,810.2823333,2.405,2.028850813,10.905,4.888888889,81.4,55.015,9.815,32.08230769,67.17,0.0665,1.835,0.04,0.049,0.055,5.375,0.18,2.618587631,0.182807061,26.49220166,0.021739218,3.517800743,0.093873896,0.123518285,367.3719411,0.001976293,0.091403531,4.417013854,0.298420175,1.976292552,1.0,0.38,0.0,0.93,1.26,0.0,8.13,96.78,0.1,97.0,26.69230769,13.0,60.0,28.5,8.0,122.0175,119.0,41.27314815,544.0,425.0,79.83193277
2024-11-22 17:00:00,2.55,1133.0,102164.0,3.394595441,4306.0,1419.0,2343.0,0.0,1.35,218.0,1.2,7.0,1.3,11.49,87.13,0.4,3.8,271.2853333,0.98,11.64,86.85,0.46,6.5,28.69166667,1.05,9.67,69.15,0.88,81.36666667,20.3,810.2823333,2.405,2.028850813,10.905,4.888888889,81.4,55.015,9.815,32.08230769,67.17,0.0665,1.835,0.04,0.049,0.055,5.375,0.18,2.618587631,0.182807061,26.49220166,0.021739218,3.517800743,0.093873896,0.123518285,367.3719411,0.001976293,0.091403531,4.417013854,0.298420175,1.976292552,1.0,0.38,0.0,0.93,1.26,0.0,8.13,96.78,0.1,97.0,26.69230769,13.0,60.0,28.5,8.0,122.15,120.0,40.48394602,545.0,425.0,80.66666667
2024-11-22 18:00:00,2.55,1135.0,102586.0,3.36495296,4286.0,1429.0,2340.0,0.0,1.35,219.0,1.2,6.0,1.3,11.49,87.13,0.4,3.8,271.2853333,0.98,11.64,86.85,0.46,6.5,28.69166667,1.05,9.67,69.15,0.88,81.36666667,20.3,810.2823333,2.405,2.028850813,10.905,4.888888889,81.4,55.015,9.815,32.08230769,67.17,0.0665,1.835,0.04,0.049,0.055,5.375,0.18,2.618587631,0.182807061,26.49220166,0.021739218,3.517800743,0.093873896,0.123518285,367.3719411,0.001976293,0.091403531,4.417013854,0.298420175,1.976292552,1.0,0.38,0.0,0.93,1.26,0.0,8.13,96.78,0.1,97.0,26.69230769,13.0,60.0,28.5,8.0,122.15,120.0,41.62779851,545.0,425.0,81.08333333
2024-11-22 19:00:00,2.55,1134.0,102711.0,3.342839846,4263.0,1429.0,2335.0,0.0,1.35,220.0,1.2,7.0,1.3,11.49,87.13,0.4,3.8,271.2853333,0.98,11.64,86.85,0.46,6.5,28.69166667,1.05,9.67,69.15,0.88,81.36666667,20.3,810.2823333,2.405,2.028850813,10.905,4.888888889,81.4,55.015,9.815,32.08230769,67.17,0.0665,1.835,0.04,0.049,0.055,5.375,0.18,2.618587631,0.182807061,26.49220166,0.021739218,3.517800743,0.093873896,0.123518285,367.3719411,0.001976293,0.091403531,4.417013854,0.298420175,1.976292552,1.0,0.38,0.0,0.93,1.26,0.0,8.13,96.78,0.1,97.0,26.69230769,13.0,60.0,28.5,8.0,122.15,120.0,40.59083508,545.0,425.0,83.33333333
2024-11-22 20:00:00,2.55,1133.0,103136.0,3.325954344,4259.0,1434.0,2331.0,0.0,1.35,221.0,1.2,7.0,1.3,11.49,87.13,0.4,3.8,271.2853333,0.98,11.64,86.85,0.46,6.5,28.69166667,1.05,9.67,69.15,0.88,81.36666667,20.3,810.2823333,2.405,2.028850813,10.905,4.888888889,81.4,55.015,9.815,32.08230769,67.17,0.0665,1.835,0.04,0.049,0.055,5.375,0.18,2.618587631,0.182807061,26.49220166,0.021739218,3.517800743,0.093873896,0.123518285,367.3719411,0.001976293,0.091403531,4.417013854,0.298420175,1.976292552,1.0,0.38,0.0,0.93,1.26,0.0,8.13,96.78,0.1,97.0,26.69230769,13.0,60.0,28.5,8.0,122.0175,119.0,41.80138568,544.0,425.0,84.87394958
2024-11-22 21:00:00,2.56,1131.0,103858.0,3.284253443,4235.0,1427.0,2331.0,0.0,1.35,221.0,1.21,7.0,1.3,11.49,87.13,0.4,3.8,271.2853333,0.98,11.64,86.85,0.46,6.5,28.69166667,1.05,9.67,69.15,0.88,81.36666667,20.3,810.2823333,2.405,2.028850813,10.905,4.888888889,81.4,55.015,9.815,32.08230769,67.17,0.0665,1.835,0.04,0.049,0.055,5.375,0.18,2.618587631,0.182807061,26.49220166,0.021739218,3.517800743,0.093873896,0.123518285,367.3719411,0.001976293,0.091403531,4.417013854,0.298420175,1.976292552,1.0,0.38,0.0,0.93,1.26,0.0,8.13,96.78,0.1,97.0,26.69230769,13.0,60.0,28.5,8.0,121.885,118.0,41.98614319,543.0,425.0,84.3220339
2024-11-22 22:00:00,2.55,1139.0,104405.0,3.267830654,4236.0,1449.0,2320.0,0.0,1.35,224.0,1.2,7.0,1.3,11.49,87.13,0.4,3.8,271.2853333,0.98,11.64,86.85,0.46,6.5,28.69166667,1.05,9.67,69.15,0.88,81.36666667,20.3,810.2823333,2.405,2.028850813,10.905,4.888888889,81.4,55.015,9.815,32.08230769,67.17,0.0665,1.835,0.04,0.049,0.055,5.375,0.18,2.618587631,0.182807061,26.49220166,0.021739218,3.517800743,0.093873896,0.123518285,367.3719411,0.001976293,0.091403531,4.417013854,0.298420175,1.976292552,1.0,0.38,0.0,0.93,1.26,0.0,8.13,96.78,0.1,97.0,26.69230769,13.0,60.0,28.5,8.0,122.5475,123.0,41.91907514,548.0,425.0,86.58536585
2024-11-22 23:00:00,2.57,1136.0,104795.0,3.224191048,4195.0,1426.0,2317.0,0.0,1.35,223.0,1.22,7.0,1.3,11.56,87.11,0.4,3.9,264.3356667,0.93,11.8,86.73,0.43,6.2,28.319333333,1.04,9.6,69.06,1.0,84.10333333,20.34,795.5146667,2.395,2.036659233,10.825,4.866666667,80.86666667,55.09,9.48,32.09,68.62,0.0665,1.865,0.055,0.0485,0.053,5.315,0.19,2.694104579,0.19173372,26.31176589,0.025072871,3.436458213,0.113073732,0.196649969,366.1141976,0.001474875,0.094391985,3.918250638,0.38445069,1.769849723,1.0,0.49,0.0,1.31,1.3,0.0,9.516666667,94.08,0.1,97.0,26.69230769,13.0,60.0,28.5,8.0,122.15,120.0,42.32730644,545.0,425.0,87.08333333
2024-11-23 00:00:00,2.59,1136.0,104131.0,3.325885936,4300.0,1464.0,2315.0,0.0,1.4,223.0,1.19,6.0,1.3,11.56,87.11,0.4,3.9,264.3356667,0.93,11.8,86.73,0.43,6.2,28.319333333,1.04,9.6,69.06,1.0,84.10333333,20.34,795.5146667,2.395,2.036659233,10.825,4.866666667,80.86666667,55.09,9.48,32.09,68.62,0.0665,1.865,0.055,0.0485,0.053,5.315,0.19,2.694104579,0.19173372,26.31176589,0.025072871,3.436458213,0.113073732,0.196649969,366.1141976,0.001474875,0.094391985,3.918250638,0.38445069,1.769849723,1.0,0.49,0.0,1.31,1.3,0.0,9.516666667,94.08,0.1,97.0,26.69230769,13.0,60.0,28.5,8.0,121.695,126.0,41.13441373,546.0,420.0,87.22222222
2024-11-23 01:00:00,2.58,1136.0,103437.0,3.243924145,4166.0,1425.0,2313.0,0.0,1.35,223.0,1.23,8.0,1.3,11.56,87.11,0.4,3.9,264.3356667,0.93,11.8,86.73,0.43,6.2,28.319333333,1.04,9.6,69.06,1.0,84.10333333,20.34,795.5146667,2.395,2.036659233,10.825,4.866666667,80.86666667,55.09,9.48,32.09,68.62,0.0665,1.865,0.055,0.0485,0.053,5.315,0.19,2.694104579,0.19173372,26.31176589,0.025072871,3.436458213,0.113073732,0.196649969,366.1141976,0.001474875,0.094391985,3.918250638,0.38445069,1.769849723,1.0,0.49,0.0,1.31,1.3,0.0,9.516666667,94.08,0.1,97.0,26.69230769,13.0,60.0,28.5,8.0,121.5625,125.0,40.68949343,545.0,420.0,87.2
2024-11-23 02:00:00,2.58,1135.0,103637.0,3.305229365,4253.0,1421.0,2312.0,0.0,1.35,224.0,1.23,7.0,1.3,11.56,87.11,0.4,3.9,264.3356667,0.93,11.8,86.73,0.43,6.2,28.319333333,1.04,9.6,69.06,1.0,84.10333333,20.34,795.5146667,2.395,2.036659233,10.825,4.866666667,80.86666667,55.09,9.48,32.09,68.62,0.0665,1.865,0.055,0.0485,0.053,5.315,0.19,2.694104579,0.19173372,26.31176589,0.025072871,3.436458213,0.113073732,0.196649969,366.1141976,0.001474875,0.094391985,3.918250638,0.38445069,1.769849723,1.0,0.49,0.0,1.31,1.3,0.0,9.516666667,94.08,0.1,97.0,26.69230769,13.0,60.0,28.5,8.0,121.5625,125.0,41.08527132,545.0,420.0,87.12
2024-11-23 03:00:00,2.58,1151.0,103507.0,3.344365452,4298.0,1399.0,2298.0,0.0,1.35,222.0,1.23,7.0,1.3,11.56,87.11,0.4,3.9,264.3356667,0.93,11.8,86.73,0.43,6.2,28.319333333,1.04,9.6,69.06,1.0,84.10333333,20.34,795.5146667,2.395,2.036659233,10.825,4.866666667,80.86666667,55.09,9.48,32.09,68.62,0.0665,1.865,0.055,0.0485,0.053,5.315,0.19,2.694104579,0.19173372,26.31176589,0.025072871,3.436458213,0.113073732,0.196649969,366.1141976,0.001474875,0.094391985,3.918250638,0.38445069,1.769849723,1.0,0.49,0.0,1.31,1.3,0.0,9.516666667,94.08,0.1,97.0,26.69230769,13.0,60.0,28.5,8.0,121.5625,125.0,41.46341463,545.0,420.0,92.0
2024-11-23 04:00:00,2.59,1147.0,103872.0,3.294658264,4249.0,1391.0,2305.0,0.0,1.35,222.0,1.24,7.0,1.3,11.56,87.11,0.4,3.9,264.3356667,0.93,11.8,86.73,0.43,6.2,28.319333333,1.04,9.6,69.06,1.0,84.10333333,20.34,795.5146667,2.395,2.036659233,10.825,4.866666667,80.86666667,55.09,9.48,32.09,68.62,0.0665,1.865,0.055,0.0485,0.053,5.315,0.19,2.694104579,0.19173372,26.31176589,0.025072871,3.436458213,0.113073732,0.196649969,366.1141976,0.001474875,0.094391985,3.918250638,0.38445069,1.769849723,1.0,0.49,0.0,1.31,1.3,0.0,9.516666667,94.08,0.1,97.0,26.69230769,13.0,60.0,28.5,8.0,121.5625,125.0,40.96185738,545.0,420.0,90.0
2024-11-23 05:00:00,2.6,1148.0,104289.0,3.225931626,4177.0,1387.0,2314.0,0.0,1.35,222.0,1.25,7.0,1.3,11.56,87.11,0.4,3.9,264.3356667,0.93,11.8,86.73,0.43,6.2,28.319333333,1.04,9.6,69.06,1.0,84.10333333,20.34,795.5146667,2.395,2.036659233,10.825,4.866666667,80.86666667,55.09,9.48,32.09,68.62,0.0665,1.865,0.055,0.0485,0.053,5.315,0.19,2.694104579,0.19173372,26.31176589,0.025072871,3.436458213,0.113073732,0.196649969,366.1141976,0.001474875,0.094391985,3.918250638,0.38445069,1.769849723,1.0,0.49,0.0,1.31,1.3,0.0,9.516666667,94.08,0.1,97.0,26.69230769,13.0,60.0,28.5,8.0,121.5625,125.0,41.03122731,545.0,420.0,88.64
2024-11-23 06:00:00,2.58,1148.0,103785.0,3.229953424,4162.0,1401.0,2306.0,0.0,1.35,222.0,1.23,6.0,1.3,11.56,87.11,0.4,3.9,264.3356667,0.93,11.8,86.73,0.43,6.2,28.319333333,1.04,9.6,69.06,1.0,84.10333333,20.34,795.5146667,2.395,2.036659233,10.825,4.866666667,80.86666667,55.09,9.48,32.09,68.62,0.0665,1.865,0.055,0.0485,0.053,5.315,0.19,2.694104579,0.19173372,26.31176589,0.025072871,3.436458213,0.113073732,0.196649969,366.1141976,0.001474875,0.094391985,3.918250638,0.38445069,1.769849723,1.0,0.49,0.0,1.31,1.3,0.0,9.516666667,94.08,0.1,97.0,26.69230769,13.0,60.0,28.5,8.0,121.8275,127.0,40.14218009,547.0,420.0,87.24409449
2024-11-23 07:00:00,2.6,1143.0,104005.0,3.214614224,4151.0,1386.0,2301.0,0.0,1.34,221.0,1.26,7.0,1.3,11.56,87.11,0.4,3.9,264.3356667,0.93,11.8,86.73,0.43,6.2,28.319333333,1.04,9.6,69.06,1.0,84.10333333,20.34,795.5146667,2.395,2.036659233,10.825,4.866666667,80.86666667,55.09,9.48,32.09,68.62,0.0665,1.865,0.055,0.0485,0.053,5.315,0.19,2.694104579,0.19173372,26.31176589,0.025072871,3.436458213,0.113073732,0.196649969,366.1141976,0.001474875,0.094391985,3.918250638,0.38445069,1.769849723,1.0,0.49,0.0,1.31,1.3,0.0,9.516666667,94.08,0.1,97.0,26.69230769,13.0,60.0,28.5,8.0,121.695,126.0,39.92413466,546.0,420.0,86.9047619
2024-11-23 08:00:00,2.6,1138.0,103579.0,3.224717187,4147.0,1382.0,2310.0,0.0,1.35,219.0,1.25,7.0,1.3,11.76,86.88,0.42,3.3,264.3356667,0.94,11.64,86.85,0.46,6.5,28.319333333,1.05,9.71,69.47,0.9,84.10333333,19.92,795.5146667,2.405,2.028850813,10.905,4.866666667,80.86666667,55.015,9.815,32.09,68.62,0.0665,1.835,0.04,0.049,0.055,5.375,0.18,2.618587631,0.182807061,26.49220166,0.021739218,3.517800743,0.093873896,0.123518285,366.1141976,0.001976293,0.091403531,4.417013854,0.298420175,1.976292552,1.0,0.38,0.0,0.93,1.26,0.0,9.516666667,96.78,0.1,97.0,26.69230769,13.0,60.0,28.5,8.0,121.16499999999999,122.0,40.05223172,542.0,420.0,85.24590164
2024-11-23 09:00:00,2.6,1132.0,103562.0,3.233794631,4158.0,1392.0,2312.0,0.0,1.32,218.0,1.28,6.0,1.3,11.76,86.88,0.42,3.3,264.3356667,0.94,11.64,86.85,0.46,6.5,28.319333333,1.05,9.71,69.47,0.9,84.10333333,19.92,795.5146667,2.405,2.028850813,10.905,4.866666667,80.86666667,55.015,9.815,32.09,68.62,0.0665,1.835,0.04,0.049,0.055,5.375,0.18,2.618587631,0.182807061,26.49220166,0.021739218,3.517800743,0.093873896,0.123518285,366.1141976,0.001976293,0.091403531,4.417013854,0.298420175,1.976292552,1.0,0.38,0.0,0.93,1.26,0.0,9.516666667,96.78,0.1,97.0,26.69230769,13.0,60.0,28.5,8.0,121.5625,125.0,40.00948092,545.0,420.0,82.72
2024-11-23 10:00:00,2.59,1117.0,103716.0,3.258483813,4196.0,1368.0,2297.0,0.0,1.32,216.0,1.27,7.0,1.3,11.76,86.88,0.42,3.3,264.3356667,0.94,11.64,86.85,0.46,6.5,28.319333333,1.05,9.71,69.47,0.9,84.10333333,19.92,795.5146667,2.405,2.028850813,10.905,4.866666667,80.86666667,55.015,9.815,32.09,68.62,0.0665,1.835,0.04,0.049,0.055,5.375,0.18,2.618587631,0.182807061,26.49220166,0.021739218,3.517800743,0.093873896,0.123518285,366.1141976,0.001976293,0.091403531,4.417013854,0.298420175,1.976292552,1.0,0.38,0.0,0.93,1.26,0.0,9.516666667,96.78,0.1,97.0,26.69230769,13.0,60.0,28.5,8.0,121.2975,123.0,40.96131301,543.0,420.0,84.22764228
2024-11-23 11:00:00,2.56,1135.0,103172.0,3.299833328,4227.0,1417.0,2304.0,0.0,1.34,220.0,1.22,7.0,1.3,11.76,86.88,0.42,3.3,264.3356667,0.94,11.64,86.85,0.46,6.5,28.319333333,1.05,9.71,69.47,0.9,84.10333333,19.92,795.5146667,2.405,2.028850813,10.905,4.866666667,80.86666667,55.015,9.815,32.09,68.62,0.0665,1.835,0.04,0.049,0.055,5.375,0.18,2.618587631,0.182807061,26.49220166,0.021739218,3.517800743,0.093873896,0.123518285,366.1141976,0.001976293,0.091403531,4.417013854,0.298420175,1.976292552,1.0,0.38,0.0,0.93,1.26,0.0,9.516666667,96.78,0.1,97.0,26.69230769,13.0,60.0,28.5,8.0,121.43,124.0,40.85794655,544.0,420.0,86.20967742
2024-11-23 12:00:00,2.56,1144.0,102256.0,3.341175051,4242.0,1412.0,2308.0,0.0,1.35,220.0,1.21,7.0,1.3,11.76,86.88,0.42,3.3,264.3356667,0.94,11.64,86.85,0.46,6.5,28.319333333,1.05,9.71,69.47,0.9,84.10333333,19.92,795.5146667,2.405,2.028850813,10.905,4.866666667,80.86666667,55.015,9.815,32.09,68.62,0.0665,1.835,0.04,0.049,0.055,5.375,0.18,2.618587631,0.182807061,26.49220166,0.021739218,3.517800743,0.093873896,0.123518285,366.1141976,0.001976293,0.091403531,4.417013854,0.298420175,1.976292552,1.0,0.38,0.0,0.93,1.26,0.0,9.516666667,96.78,0.1,97.0,26.69230769,13.0,60.0,28.5,8.0,121.43,124.0,41.55597723,544.0,420.0,87.09677419
2024-11-23 13:00:00,2.59,1126.0,101701.0,3.410828397,4307.0,1369.0,2312.0,0.0,1.35,214.0,1.24,6.0,1.3,11.76,86.88,0.42,3.3,264.3356667,0.94,11.64,86.85,0.46,6.5,28.319333333,1.05,9.71,69.47,0.9,84.10333333,19.92,795.5146667,2.405,2.028850813,10.905,4.866666667,80.86666667,55.015,9.815,32.09,68.62,0.0665,1.835,0.04,0.049,0.055,5.375,0.18,2.618587631,0.182807061,26.49220166,0.021739218,3.517800743,0.093873896,0.123518285,366.1141976,0.001976293,0.091403531,4.417013854,0.298420175,1.976292552,1.0,0.38,0.0,0.93,1.26,0.0,9.516666667,96.78,0.1,97.0,26.69230769,13.0,60.0,28.5,8.0,121.2975,123.0,39.92848629,543.0,420.0,84.79674797
2024-11-23 14:00:00,2.59,1123.0,101762.0,3.418275229,4319.0,1385.0,2324.0,0.0,1.36,213.0,1.23,7.0,1.3,11.76,86.88,0.42,3.3,264.3356667,0.94,11.64,86.85,0.46,6.5,28.319333333,1.05,9.71,69.47,0.9,84.10333333,19.92,795.5146667,2.405,2.028850813,10.905,4.866666667,80.86666667,55.015,9.815,32.09,68.62,0.0665,1.835,0.04,0.049,0.055,5.375,0.18,2.618587631,0.182807061,26.49220166,0.021739218,3.517800743,0.093873896,0.123518285,366.1141976,0.001976293,0.091403531,4.417013854,0.298420175,1.976292552,1.0,0.38,0.0,0.93,1.26,0.0,9.516666667,96.78,0.1,97.0,26.69230769,13.0,60.0,28.5,8.0,121.16499999999999,122.0,40.31992472,542.0,420.0,81.31147541
2024-11-23 15:00:00,2.59,1125.0,101261.0,3.424047726,4305.0,1433.0,2328.0,0.0,1.4,213.0,1.19,6.0,1.3,11.76,86.88,0.42,3.3,264.3356667,0.94,11.64,86.85,0.46,6.5,28.319333333,1.05,9.71,69.47,0.9,84.10333333,19.92,795.5146667,2.405,2.028850813,10.905,4.866666667,80.86666667,55.015,9.815,32.09,68.62,0.0665,1.835,0.04,0.049,0.055,5.375,0.18,2.618587631,0.182807061,26.49220166,0.021739218,3.517800743,0.093873896,0.123518285,366.1141976,0.001976293,0.091403531,4.417013854,0.298420175,1.976292552,1.0,0.38,0.0,0.93,1.26,0.0,9.516666667,96.78,0.1,97.0,26.69230769,13.0,60.0,28.5,8.0,121.0325,121.0,40.12287335,541.0,420.0,80.66115702
2024-11-23 16:00:00,2.59,1127.0,102078.0,3.398241443,4307.0,1433.0,2333.0,0.0,1.4,215.0,1.19,7.0,1.3,11.65,86.94,0.45,3.7,264.3356667,0.96,12.1,86.39,0.48,6.0,28.319333333,1.03,9.35,70.71,1.12,84.10333333,18.82,795.5146667,2.41,2.013795228,10.945,4.866666667,80.86666667,54.8,9.61,32.09,68.62,0.068,2.025,0.05,0.0515,0.0555,5.435,0.185,2.531868354,0.12782248,26.36092838,0.014748748,3.490536954,0.054078742,0.098324985,366.1141976,0.0019665,0.086525986,4.60652553,0.304807452,2.015662185,1.0,0.53,0.0,0.58,1.32,0.0,9.516666667,94.72,0.1,97.0,26.69230769,13.0,60.0,28.5,8.0,120.9,120.0,41.01775148,540.0,420.0,81.25
2024-11-23 17:00:00,2.59,1124.0,102777.0,3.375147961,4307.0,1436.0,2330.0,0.0,1.4,215.0,1.19,6.0,1.3,11.65,86.94,0.45,3.7,264.3356667,0.96,12.1,86.39,0.48,6.0,28.319333333,1.03,9.35,70.71,1.12,84.10333333,18.82,795.5146667,2.41,2.013795228,10.945,4.866666667,80.86666667,54.8,9.61,32.09,68.62,0.068,2.025,0.05,0.0515,0.0555,5.435,0.185,2.531868354,0.12782248,26.36092838,0.014748748,3.490536954,0.054078742,0.098324985,366.1141976,0.0019665,0.086525986,4.60652553,0.304807452,2.015662185,1.0,0.53,0.0,0.58,1.32,0.0,9.516666667,94.72,0.1,97.0,26.69230769,13.0,60.0,28.5,8.0,120.9,120.0,41.13242864,540.0,420.0,80.41666667
2024-11-23 18:00:00,2.62,1124.0,103121.0,3.363897787,4307.0,1406.0,2330.0,0.0,1.4,215.0,1.22,6.0,1.3,11.65,86.94,0.45,3.7,264.3356667,0.96,12.1,86.39,0.48,6.0,28.319333333,1.03,9.35,70.71,1.12,84.10333333,18.82,795.5146667,2.41,2.013795228,10.945,4.866666667,80.86666667,54.8,9.61,32.09,68.62,0.068,2.025,0.05,0.0515,0.0555,5.435,0.185,2.531868354,0.12782248,26.36092838,0.014748748,3.490536954,0.054078742,0.098324985,366.1141976,0.0019665,0.086525986,4.60652553,0.304807452,2.015662185,1.0,0.53,0.0,0.58,1.32,0.0,9.516666667,94.72,0.1,97.0,26.69230769,13.0,60.0,28.5,8.0,120.9,120.0,40.89940828,540.0,420.0,80.83333333
2024-11-23 19:00:00,2.65,1125.0,104395.0,3.321336345,4305.0,1390.0,2333.0,0.0,1.4,216.0,1.25,7.0,1.3,11.65,86.94,0.45,3.7,264.3356667,0.96,12.1,86.39,0.48,6.0,28.319333333,1.03,9.35,70.71,1.12,84.10333333,18.82,795.5146667,2.41,2.013795228,10.945,4.866666667,80.86666667,54.8,9.61,32.09,68.62,0.068,2.025,0.05,0.0515,0.0555,5.435,0.185,2.531868354,0.12782248,26.36092838,0.014748748,3.490536954,0.054078742,0.098324985,366.1141976,0.0019665,0.086525986,4.60652553,0.304807452,2.015662185,1.0,0.53,0.0,0.58,1.32,0.0,9.516666667,94.72,0.1,97.0,26.69230769,13.0,60.0,28.5,8.0,120.9,120.0,41.98455418,540.0,420.0,82.0
2024-11-23 20:00:00,2.64,1124.0,104886.0,3.305800392,4305.0,1403.0,2329.0,0.0,1.39,217.0,1.25,7.0,1.3,11.65,86.94,0.45,3.7,264.3356667,0.96,12.1,86.39,0.48,6.0,28.319333333,1.03,9.35,70.71,1.12,84.10333333,18.82,795.5146667,2.41,2.013795228,10.945,4.866666667,80.86666667,54.8,9.61,32.09,68.62,0.068,2.025,0.05,0.0515,0.0555,5.435,0.185,2.531868354,0.12782248,26.36092838,0.014748748,3.490536954,0.054078742,0.098324985,366.1141976,0.0019665,0.086525986,4.60652553,0.304807452,2.015662185,1.0,0.53,0.0,0.58,1.32,0.0,9.516666667,94.72,0.1,97.0,26.69230769,13.0,60.0,28.5,8.0,120.9,120.0,42.11147851,540.0,420.0,84.33333333
2024-11-23 21:00:00,2.63,1126.0,103817.0,3.340588461,4306.0,1428.0,2329.0,0.0,1.4,220.0,1.23,7.0,1.3,11.65,86.94,0.45,3.7,264.3356667,0.96,12.1,86.39,0.48,6.0,28.319333333,1.03,9.35,70.71,1.12,84.10333333,18.82,795.5146667,2.41,2.013795228,10.945,4.866666667,80.86666667,54.8,9.61,32.09,68.62,0.068,2.025,0.05,0.0515,0.0555,5.435,0.185,2.531868354,0.12782248,26.36092838,0.014748748,3.490536954,0.054078742,0.098324985,366.1141976,0.0019665,0.086525986,4.60652553,0.304807452,2.015662185,1.0,0.53,0.0,0.58,1.32,0.0,9.516666667,94.72,0.1,97.0,26.69230769,13.0,60.0,28.5,8.0,120.9,120.0,41.4241779,540.0,420.0,86.5
2024-11-23 22:00:00,2.62,1131.0,103263.0,3.356937641,4304.0,1412.0,2307.0,0.0,1.4,216.0,1.22,7.0,1.3,11.65,86.94,0.45,3.7,264.3356667,0.96,12.1,86.39,0.48,6.0,28.319333333,1.03,9.35,70.71,1.12,84.10333333,18.82,795.5146667,2.41,2.013795228,10.945,4.866666667,80.86666667,54.8,9.61,32.09,68.62,0.068,2.025,0.05,0.0515,0.0555,5.435,0.185,2.531868354,0.12782248,26.36092838,0.014748748,3.490536954,0.054078742,0.098324985,366.1141976,0.0019665,0.086525986,4.60652553,0.304807452,2.015662185,1.0,0.53,0.0,0.58,1.32,0.0,9.516666667,94.72,0.1,97.0,26.69230769,13.0,60.0,28.5,8.0,121.16499999999999,122.0,41.4703783,542.0,420.0,87.21311475
2024-11-23 23:00:00,2.62,1129.0,103882.0,3.337725165,4305.0,1422.0,2310.0,0.0,1.4,217.0,1.22,7.0,1.3,11.4,87.22,0.41,3.1,265.16,0.97,11.98,86.57,0.42,6.3,28.398666667,1.03,9.62,70.95,0.91,85.10333333,18.52,806.035,2.335,1.944501366,10.935,4.911111111,81.11111111,54.77,10.125,29.135,68.62,0.0675,1.975,0.07,0.0515,0.0545,5.625,0.18,2.395434989,0.129482972,26.85775654,0.018924434,4.053813058,0.054781258,0.089642058,370.5064456,0.001494034,0.077191772,4.11357443,0.311755157,1.992045729,1.0,0.46,0.0,0.83,1.16,0.0,5.676666667,96.85,0.1,97.0,26.69230769,13.0,60.0,28.5,8.0,121.43,124.0,41.22974261,544.0,420.0,87.09677419
2024-11-24 00:00:00,2.65,1136.0,104752.0,3.22397693,4193.0,1391.0,2310.0,0.0,1.39,220.0,1.26,7.0,1.3,11.4,87.22,0.41,3.1,265.16,0.97,11.98,86.57,0.42,6.3,28.398666667,1.03,9.62,70.95,0.91,85.10333333,18.52,806.035,2.335,1.944501366,10.935,4.911111111,81.11111111,54.77,10.125,29.135,68.62,0.0675,1.975,0.07,0.0515,0.0545,5.625,0.18,2.395434989,0.129482972,26.85775654,0.018924434,4.053813058,0.054781258,0.089642058,370.5064456,0.001494034,0.077191772,4.11357443,0.311755157,1.992045729,1.0,0.46,0.0,0.83,1.16,0.0,5.676666667,96.85,0.1,97.0,26.69230769,13.0,60.0,28.5,8.0,121.43,124.0,39.62354062,544.0,420.0,85.48387097
2024-11-24 01:00:00,2.58,1138.0,104016.0,3.329560143,4300.0,1464.0,2310.0,0.0,1.4,221.0,1.18,7.0,1.3,11.4,87.22,0.41,3.1,265.16,0.97,11.98,86.57,0.42,6.3,28.398666667,1.03,9.62,70.95,0.91,85.10333333,18.52,806.035,2.335,1.944501366,10.935,4.911111111,81.11111111,54.77,10.125,29.135,68.62,0.0675,1.975,0.07,0.0515,0.0545,5.625,0.18,2.395434989,0.129482972,26.85775654,0.018924434,4.053813058,0.054781258,0.089642058,370.5064456,0.001494034,0.077191772,4.11357443,0.311755157,1.992045729,1.0,0.46,0.0,0.83,1.16,0.0,5.676666667,96.85,0.1,97.0,26.69230769,13.0,60.0,28.5,8.0,121.695,126.0,41.17087101,546.0,420.0,86.98412698
2024-11-24 02:00:00,2.64,1142.0,104158.0,3.325024471,4300.0,1402.0,2310.0,0.0,1.4,218.0,1.24,7.0,1.3,11.4,87.22,0.41,3.1,265.16,0.97,11.98,86.57,0.42,6.3,28.398666667,1.03,9.62,70.95,0.91,85.10333333,18.52,806.035,2.335,1.944501366,10.935,4.911111111,81.11111111,54.77,10.125,29.135,68.62,0.0675,1.975,0.07,0.0515,0.0545,5.625,0.18,2.395434989,0.129482972,26.85775654,0.018924434,4.053813058,0.054781258,0.089642058,370.5064456,0.001494034,0.077191772,4.11357443,0.311755157,1.992045729,1.0,0.46,0.0,0.83,1.16,0.0,5.676666667,96.85,0.1,97.0,26.69230769,13.0,60.0,28.5,8.0,121.16499999999999,122.0,41.47388505,542.0,420.0,87.62295082
2024-11-24 03:00:00,2.64,1125.0,104708.0,3.309878544,4303.0,1395.0,2315.0,0.0,1.39,216.0,1.25,7.0,1.3,11.4,87.22,0.41,3.1,265.16,0.97,11.98,86.57,0.42,6.3,28.398666667,1.03,9.62,70.95,0.91,85.10333333,18.52,806.035,2.335,1.944501366,10.935,4.911111111,81.11111111,54.77,10.125,29.135,68.62,0.0675,1.975,0.07,0.0515,0.0545,5.625,0.18,2.395434989,0.129482972,26.85775654,0.018924434,4.053813058,0.054781258,0.089642058,370.5064456,0.001494034,0.077191772,4.11357443,0.311755157,1.992045729,1.0,0.46,0.0,0.83,1.16,0.0,5.676666667,96.85,0.1,97.0,26.69230769,13.0,60.0,28.5,8.0,120.9,120.0,41.08840304,540.0,420.0,85.83333333
2024-11-24 04:00:00,2.61,1128.0,104894.0,3.300945016,4299.0,1444.0,2319.0,0.0,1.4,219.0,1.21,7.0,1.3,11.4,87.22,0.41,3.1,265.16,0.97,11.98,86.57,0.42,6.3,28.398666667,1.03,9.62,70.95,0.91,85.10333333,18.52,806.035,2.335,1.944501366,10.935,4.911111111,81.11111111,54.77,10.125,29.135,68.62,0.0675,1.975,0.07,0.0515,0.0545,5.625,0.18,2.395434989,0.129482972,26.85775654,0.018924434,4.053813058,0.054781258,0.089642058,370.5064456,0.001494034,0.077191772,4.11357443,0.311755157,1.992045729,1.0,0.46,0.0,0.83,1.16,0.0,5.676666667,96.85,0.1,97.0,26.69230769,13.0,60.0,28.5,8.0,121.16499999999999,122.0,40.26465028,542.0,420.0,86.96721311
2024-11-24 05:00:00,2.57,1148.0,102949.0,3.363259777,4299.0,1460.0,2301.0,0.0,1.4,221.0,1.17,7.0,1.3,11.4,87.22,0.41,3.1,265.16,0.97,11.98,86.57,0.42,6.3,28.398666667,1.03,9.62,70.95,0.91,85.10333333,18.52,806.035,2.335,1.944501366,10.935,4.911111111,81.11111111,54.77,10.125,29.135,68.62,0.0675,1.975,0.07,0.0515,0.0545,5.625,0.18,2.395434989,0.129482972,26.85775654,0.018924434,4.053813058,0.054781258,0.089642058,370.5064456,0.001494034,0.077191772,4.11357443,0.311755157,1.992045729,1.0,0.46,0.0,0.83,1.16,0.0,5.676666667,96.85,0.1,97.0,26.69230769,13.0,60.0,28.5,8.0,121.8275,127.0,39.96247655,547.0,420.0,89.76377953
2024-11-24 06:00:00,2.58,1156.0,102802.0,3.368848022,4300.0,1448.0,2285.0,0.0,1.4,221.0,1.18,6.0,1.3,11.4,87.22,0.41,3.1,265.16,0.97,11.98,86.57,0.42,6.3,28.398666667,1.03,9.62,70.95,0.91,85.10333333,18.52,806.035,2.335,1.944501366,10.935,4.911111111,81.11111111,54.77,10.125,29.135,68.62,0.0675,1.975,0.07,0.0515,0.0545,5.625,0.18,2.395434989,0.129482972,26.85775654,0.018924434,4.053813058,0.054781258,0.089642058,370.5064456,0.001494034,0.077191772,4.11357443,0.311755157,1.992045729,1.0,0.46,0.0,0.83,1.16,0.0,5.676666667,96.85,0.1,97.0,26.69230769,13.0,60.0,28.5,8.0,122.225,130.0,40.33593565,550.0,420.0,93.84615385
2024-11-24 07:00:00,2.57,1125.0,103200.0,3.355866048,4300.0,1416.0,2305.0,0.0,1.39,217.0,1.18,7.0,1.3,11.4,87.22,0.41,3.1,265.16,0.97,11.98,86.57,0.42,6.3,28.398666667,1.03,9.62,70.95,0.91,85.10333333,18.52,806.035,2.335,1.944501366,10.935,4.911111111,81.11111111,54.77,10.125,29.135,68.62,0.0675,1.975,0.07,0.0515,0.0545,5.625,0.18,2.395434989,0.129482972,26.85775654,0.018924434,4.053813058,0.054781258,0.089642058,370.5064456,0.001494034,0.077191772,4.11357443,0.311755157,1.992045729,1.0,0.46,0.0,0.83,1.16,0.0,5.676666667,96.85,0.1,97.0,26.69230769,13.0,60.0,28.5,8.0,121.2975,123.0,40.19699812,543.0,420.0,84.3902439
2024-11-24 08:00:00,2.52,1120.0,103590.0,3.34324171,4300.0,1482.0,2308.0,0.0,1.35,221.0,1.17,6.0,1.3,11.92,86.72,0.4,3.5,265.16,0.96,11.98,86.57,0.42,6.3,28.398666667,1.03,9.59,70.94,0.88,85.10333333,18.59,806.035,2.335,1.944501366,10.935,4.911111111,81.11111111,54.77,10.125,31.105,68.62,0.0675,1.975,0.07,0.0515,0.0545,5.625,0.18,2.395434989,0.129482972,26.85775654,0.018924434,4.053813058,0.054781258,0.089642058,370.5064456,0.001494034,0.077191772,4.11357443,0.311755157,1.992045729,1.0,0.46,0.0,0.83,1.16,0.0,5.676666667,96.85,0.1,97.0,26.69230769,13.0,60.0,28.5,8.0,121.5625,125.0,39.23569903,545.0,420.0,82.64
2024-11-24 09:00:00,2.48,1130.0,97860.0,3.364500902,4088.0,1441.0,2280.0,0.0,1.38,212.0,1.1,6.0,1.3,11.92,86.72,0.4,3.5,265.16,0.96,11.98,86.57,0.42,6.3,28.398666667,1.03,9.59,70.94,0.88,85.10333333,18.59,806.035,2.335,1.944501366,10.935,4.911111111,81.11111111,54.77,10.125,31.105,68.62,0.0675,1.975,0.07,0.0515,0.0545,5.625,0.18,2.395434989,0.129482972,26.85775654,0.018924434,4.053813058,0.054781258,0.089642058,370.5064456,0.001494034,0.077191772,4.11357443,0.311755157,1.992045729,1.0,0.46,0.0,0.83,1.16,0.0,5.676666667,96.85,0.1,97.0,26.69230769,13.0,60.0,28.5,8.0,121.695,126.0,39.22638823,546.0,420.0,84.28571429
2024-11-24 10:00:00,2.58,1138.0,100800.0,3.359857959,4205.0,1401.0,2290.0,0.0,1.4,214.0,1.18,7.0,1.3,11.92,86.72,0.4,3.5,265.16,0.96,11.98,86.57,0.42,6.3,28.398666667,1.03,9.59,70.94,0.88,85.10333333,18.59,806.035,2.335,1.944501366,10.935,4.911111111,81.11111111,54.77,10.125,31.105,68.62,0.0675,1.975,0.07,0.0515,0.0545,5.625,0.18,2.395434989,0.129482972,26.85775654,0.018924434,4.053813058,0.054781258,0.089642058,370.5064456,0.001494034,0.077191772,4.11357443,0.311755157,1.992045729,1.0,0.46,0.0,0.83,1.16,0.0,5.676666667,96.85,0.1,97.0,26.69230769,13.0,60.0,28.5,8.0,121.695,126.0,39.53268822,546.0,420.0,87.3015873
2024-11-24 11:00:00,2.6,1130.0,101603.0,3.337285252,4210.0,1388.0,2310.0,0.0,1.39,214.0,1.21,7.0,1.3,11.92,86.72,0.4,3.5,265.16,0.96,11.98,86.57,0.42,6.3,28.398666667,1.03,9.59,70.94,0.88,85.10333333,18.59,806.035,2.335,1.944501366,10.935,4.911111111,81.11111111,54.77,10.125,31.105,68.62,0.0675,1.975,0.07,0.0515,0.0545,5.625,0.18,2.395434989,0.129482972,26.85775654,0.018924434,4.053813058,0.054781258,0.089642058,370.5064456,0.001494034,0.077191772,4.11357443,0.311755157,1.992045729,1.0,0.46,0.0,0.83,1.16,0.0,5.676666667,96.85,0.1,97.0,26.69230769,13.0,60.0,28.5,8.0,120.9,120.0,41.78049929,540.0,420.0,83.41666667
2024-11-24 12:00:00,2.6,1129.0,102184.0,3.438034204,4362.0,1405.0,2330.0,0.0,1.39,214.0,1.21,7.0,1.3,11.92,86.72,0.4,3.5,265.16,0.96,11.98,86.57,0.42,6.3,28.398666667,1.03,9.59,70.94,0.88,85.10333333,18.59,806.035,2.335,1.944501366,10.935,4.911111111,81.11111111,54.77,10.125,31.105,68.62,0.0675,1.975,0.07,0.0515,0.0545,5.625,0.18,2.395434989,0.129482972,26.85775654,0.018924434,4.053813058,0.054781258,0.089642058,370.5064456,0.001494034,0.077191772,4.11357443,0.311755157,1.992045729,1.0,0.46,0.0,0.83,1.16,0.0,5.676666667,96.85,0.1,97.0,26.69230769,13.0,60.0,28.5,8.0,120.9,120.0,41.15824595,540.0,420.0,84.08333333
2024-11-24 13:00:00,2.58,1132.0,102566.0,3.426024443,4363.0,1427.0,2324.0,0.0,1.39,216.0,1.19,7.0,1.3,11.92,86.72,0.4,3.5,265.16,0.96,11.98,86.57,0.42,6.3,28.398666667,1.03,9.59,70.94,0.88,85.10333333,18.59,806.035,2.335,1.944501366,10.935,4.911111111,81.11111111,54.77,10.125,31.105,68.62,0.0675,1.975,0.07,0.0515,0.0545,5.625,0.18,2.395434989,0.129482972,26.85775654,0.018924434,4.053813058,0.054781258,0.089642058,370.5064456,0.001494034,0.077191772,4.11357443,0.311755157,1.992045729,1.0,0.46,0.0,0.83,1.16,0.0,5.676666667,96.85,0.1,97.0,26.69230769,13.0,60.0,28.5,8.0,120.9,120.0,40.21201413,540.0,420.0,81.33333333
2024-11-24 14:00:00,2.56,1142.0,101566.0,3.456559611,4359.0,1450.0,2317.0,0.0,1.39,218.0,1.17,7.0,1.3,11.92,86.72,0.4,3.5,265.16,0.96,11.98,86.57,0.42,6.3,28.398666667,1.03,9.59,70.94,0.88,85.10333333,18.59,806.035,2.335,1.944501366,10.935,4.911111111,81.11111111,54.77,10.125,31.105,68.62,0.0675,1.975,0.07,0.0515,0.0545,5.625,0.18,2.395434989,0.129482972,26.85775654,0.018924434,4.053813058,0.054781258,0.089642058,370.5064456,0.001494034,0.077191772,4.11357443,0.311755157,1.992045729,1.0,0.46,0.0,0.83,1.16,0.0,5.676666667,96.85,0.1,97.0,26.69230769,13.0,60.0,28.5,8.0,120.9,120.0,40.64258912,540.0,420.0,90.08333333
2024-11-24 15:00:00,2.59,1131.0,102211.0,3.446574705,4374.0,1422.0,2311.0,0.0,1.4,215.0,1.19,6.0,1.3,11.92,86.72,0.4,3.5,265.16,0.96,11.98,86.57,0.42,6.3,28.398666667,1.03,9.59,70.94,0.88,85.10333333,18.59,806.035,2.335,1.944501366,10.935,4.911111111,81.11111111,54.77,10.125,31.105,68.62,0.0675,1.975,0.07,0.0515,0.0545,5.625,0.18,2.395434989,0.129482972,26.85775654,0.018924434,4.053813058,0.054781258,0.089642058,370.5064456,0.001494034,0.077191772,4.11357443,0.311755157,1.992045729,1.0,0.46,0.0,0.83,1.16,0.0,5.676666667,96.85,0.1,97.0,26.69230769,13.0,60.0,28.5,8.0,121.5625,125.0,40.20374319,545.0,420.0,86.4
2024-11-24 16:00:00,2.59,1130.0,102747.0,3.429392743,4375.0,1444.0,2316.0,0.0,1.4,217.0,1.19,7.0,1.3,11.7,86.91,0.43,3.3,265.16,0.96,11.98,86.57,0.42,6.3,28.398666667,1.03,9.02,70.84,1.12,85.10333333,19.02,806.035,2.335,1.944501366,10.935,4.911111111,81.11111111,54.77,10.125,30.12,68.62,0.0675,1.975,0.07,0.0515,0.0545,5.625,0.18,2.395434989,0.129482972,26.85775654,0.018924434,4.053813058,0.054781258,0.089642058,370.5064456,0.001494034,0.077191772,4.11357443,0.311755157,1.992045729,1.0,0.46,0.0,0.83,1.16,0.0,5.676666667,96.85,0.1,97.0,26.69230769,13.0,60.0,28.5,8.0,122.15,120.0,40.87608339,545.0,425.0,86.75
2024-11-24 17:00:00,2.56,1140.0,102900.0,3.400835712,4345.0,1483.0,2319.0,0.0,1.4,221.0,1.16,7.0,1.3,11.7,86.91,0.43,3.3,265.16,0.96,11.98,86.57,0.42,6.3,28.398666667,1.03,9.02,70.84,1.12,85.10333333,19.02,806.035,2.335,1.944501366,10.935,4.911111111,81.11111111,54.77,10.125,30.12,68.62,0.0675,1.975,0.07,0.0515,0.0545,5.625,0.18,2.395434989,0.129482972,26.85775654,0.018924434,4.053813058,0.054781258,0.089642058,370.5064456,0.001494034,0.077191772,4.11357443,0.311755157,1.992045729,1.0,0.46,0.0,0.83,1.16,0.0,5.676666667,96.85,0.1,97.0,26.69230769,13.0,60.0,28.5,8.0,121.0325,121.0,40.17213305,541.0,420.0,87.19008264
2024-11-24 18:00:00,2.58,1139.0,103387.0,3.321778103,4264.0,1456.0,2311.0,0.0,1.4,219.0,1.18,6.0,1.3,11.7,86.91,0.43,3.3,265.16,0.96,11.98,86.57,0.42,6.3,28.398666667,1.03,9.02,70.84,1.12,85.10333333,19.02,806.035,2.335,1.944501366,10.935,4.911111111,81.11111111,54.77,10.125,30.12,68.62,0.0675,1.975,0.07,0.0515,0.0545,5.625,0.18,2.395434989,0.129482972,26.85775654,0.018924434,4.053813058,0.054781258,0.089642058,370.5064456,0.001494034,0.077191772,4.11357443,0.311755157,1.992045729,1.0,0.46,0.0,0.83,1.16,0.0,5.676666667,96.85,0.1,97.0,26.69230769,13.0,60.0,28.5,8.0,121.5625,125.0,40.93912223,545.0,420.0,85.6
2024-11-24 19:00:00,2.63,1137.0,103666.0,3.293436827,4239.0,1403.0,2320.0,0.0,1.4,217.0,1.23,7.0,1.3,11.7,86.91,0.43,3.3,265.16,0.96,11.98,86.57,0.42,6.3,28.398666667,1.03,9.02,70.84,1.12,85.10333333,19.02,806.035,2.335,1.944501366,10.935,4.911111111,81.11111111,54.77,10.125,30.12,68.62,0.0675,1.975,0.07,0.0515,0.0545,5.625,0.18,2.395434989,0.129482972,26.85775654,0.018924434,4.053813058,0.054781258,0.089642058,370.5064456,0.001494034,0.077191772,4.11357443,0.311755157,1.992045729,1.0,0.46,0.0,0.83,1.16,0.0,5.676666667,96.85,0.1,97.0,26.69230769,13.0,60.0,28.5,8.0,120.9,120.0,40.82249071,540.0,420.0,87.08333333
2024-11-24 20:00:00,2.63,1138.0,104287.0,3.287731353,4257.0,1408.0,2324.0,0.0,1.4,218.0,1.23,7.0,1.3,11.7,86.91,0.43,3.3,265.16,0.96,11.98,86.57,0.42,6.3,28.398666667,1.03,9.02,70.84,1.12,85.10333333,19.02,806.035,2.335,1.944501366,10.935,4.911111111,81.11111111,54.77,10.125,30.12,68.62,0.0675,1.975,0.07,0.0515,0.0545,5.625,0.18,2.395434989,0.129482972,26.85775654,0.018924434,4.053813058,0.054781258,0.089642058,370.5064456,0.001494034,0.077191772,4.11357443,0.311755157,1.992045729,1.0,0.46,0.0,0.83,1.16,0.0,5.676666667,96.85,0.1,97.0,26.69230769,13.0,60.0,28.5,8.0,120.9,120.0,40.61329588,540.0,420.0,85.83333333
2024-11-24 21:00:00,2.66,1149.0,104640.0,3.262804779,4239.0,1388.0,2316.0,0.0,1.4,220.0,1.26,7.0,1.3,11.7,86.91,0.43,3.3,265.16,0.96,11.98,86.57,0.42,6.3,28.398666667,1.03,9.02,70.84,1.12,85.10333333,19.02,806.035,2.335,1.944501366,10.935,4.911111111,81.11111111,54.77,10.125,30.12,68.62,0.0675,1.975,0.07,0.0515,0.0545,5.625,0.18,2.395434989,0.129482972,26.85775654,0.018924434,4.053813058,0.054781258,0.089642058,370.5064456,0.001494034,0.077191772,4.11357443,0.311755157,1.992045729,1.0,0.46,0.0,0.83,1.16,0.0,5.676666667,96.85,0.1,97.0,26.69230769,13.0,60.0,28.5,8.0,121.5625,125.0,40.23096865,545.0,420.0,85.44
2024-11-24 22:00:00,2.64,1139.0,104286.0,3.297023475,4269.0,1369.0,2320.0,0.0,1.38,218.0,1.26,7.0,1.3,11.7,86.91,0.43,3.3,265.16,0.96,11.98,86.57,0.42,6.3,28.398666667,1.03,9.02,70.84,1.12,85.10333333,19.02,806.035,2.335,1.944501366,10.935,4.911111111,81.11111111,54.77,10.125,30.12,68.62,0.0675,1.975,0.07,0.0515,0.0545,5.625,0.18,2.395434989,0.129482972,26.85775654,0.018924434,4.053813058,0.054781258,0.089642058,370.5064456,0.001494034,0.077191772,4.11357443,0.311755157,1.992045729,1.0,0.46,0.0,0.83,1.16,0.0,5.676666667,96.85,0.1,97.0,26.69230769,13.0,60.0,28.5,8.0,121.43,124.0,40.59266228,544.0,420.0,87.5
