Repository: saikumar-voptimai/evonith_bf_webapp

# Evonith BF2 — Blast Furnace Intelligence Platform

Monitoring, modelling and optimisation of **Blast Furnace 2 (BF2)** at Evonith Steel: live telemetry from InfluxDB,
manual plant reports from Neon PostgreSQL, a two-zone energy model of the furnace, blend and fuel optimisers, a
conversational assistant (FurnaceMind) and a live digital twin evaluated every hour.

The platform has three deployable parts that share one Python service layer, plus the shared data library:

| Part | Path | What it is |
|---|---|---|
| **Streamlit app** (legacy) | `src/app.py`, `src/custom_pages/` | The original 11-page dashboard; still the home of the model pages. Served under `/legacy` in production |

File: src/assets/data/furnace_dataset_20260525_002530_771382.csv (part 97 of 209)
GO%,ORE_NA2O%,ORE_P%,ORE_TIO2%,ORE_AL2O3%,ORE_SIO2%,ORE_MNO%,ORE_CAO%,ORE_K2O%,ORE_CALC_MT,PELLET_PCT_SIO2,PELLET_PCT_AL2O3,PELLET_PCT_FE2O3,PELLET_PCT_MGO,PELLET_PCT_TIO2,PELLET_PCT_NA2O,TOTAL_PELLET_CALC_MT,PELLET_PCT_K2O,PELLET_PCT_TM,PELLET_PCT_LOI,PELLET_PCT_MNO,PELLET_PCT_CAO,PELLET_PCT_P,CHARGES/HRS.,STOCKRODLEVEL,CHEM_PCT_C,CHEM_PCT_CR,CHEM_PCT_FE,CHEM_PCT_MN,CHEM_PCT_P,CHEM_PCT_S,CHEM_PCT_SI,CHEM_PCT_TI,SLAG_BASICITY,SLAG_PCT_AL2O3,SLAG_PCT_CAO,SLAG_PCT_FEO,SLAG_PCT_K2O,SLAG_PCT_MGO,SLAG_PCT_MNO,SLAG_PCT_NA2O,SLAG_PCT_S,SLAG_PCT_SIO2,SLAG_PCT_TIO2,SLAG_T_BASICITY,HMT_GT_1480C,COKE_DISCHARGE_TIME,WEIGHTED_COKE_ANGLE,TOTAL_COKE_PORTIONS,NON_COKE_DISCHARGE_TIME,WEIGHTED_NON_COKE_ANGLE,TOTAL_NON_COKE_PORTIONS,TOTAL HEAT LOAD,FTG_UPTAKE_TEMP_A,FTG_UPTAKE_TEMP_B,FTG_UPTAKE_TEMP_C,FTG_UPTAKE_TEMP_D,FTG_UPTAKE_TEMP_AVG,HEARTH_TEMP_A,HEARTH_TEMP_B,HEARTH_TEMP_C,HEARTH_TEMP_D,HEARTH_TEMP_AVG,BOSH_TEMP_A,BOSH_TEMP_C,BOSH_TEMP_D,BELLY_TEMP_A,BELLY_TEMP_C,BELLY_TEMP_D,LOWER_STACK_TEMP_A,LOWER_STACK_TEMP_B,LOWER_STACK_TEMP_C,LOWER_STACK_TEMP_D,PCI_KG/THM,ACT. FUEL RATEKG/THM.,FURNACETOPGASANALYSISCO2ETACO,COKE RATE KG/THM,PRODUCTIONTONNESPERHR,HOT BLAST PRESSUREBAR,TOPPRESSUREBAR,DIFFERENTIAL PRESSURETOTALBAR,HOT BLAST TEMP.OC,OXYGENFLOWNM3/HR.,STEAMKGS/HR.,RAFTOC,PERMEABILITYKGS/HR.,TUYEREVELOCITYM/S,HOT BLAST VOLUMENM3/HR.,O2 ENRICHMENT %,BOTTOMBAR,FURNACE TOP GAS ANALYSISH2%,UNITCOST LAKHS/THM,BOSH_TEMP_B,FURNACE TOP GAS ANALYSISCO2%,FURNACE TOP GAS ANALYSISONLINE (ANALYZER)CO%
2026-01-19 14:00:00,0.9,11.636703479507771,0.459192027,87.46329652049224,0.3577322926601505,4.477166666666666,0.45,1.015,0.49,87.15500000000002,11.83,1.1665,69.98,9.0,19.55,1.69,12.33952387,5.133333333,79.28888889,70.23,37.71,0.04800000000000001,5.05,2.18,9.55,2.7099999999999995,0.028,0.16,55.52,9.97,0.052,1.974257426,0.021,16.988166666666668,0.1,96.81,0.75,0.59,1.15,0.0,0.0,0.1782,60.675831329559315,3.733345341001563,3.366371573956043,0.0404643921056304,0.022917433663558046,0.062114751473686364,0.35389168039008995,4.177787092389168,4.5107775825148995,0.0713931763168912,0.03701779030272132,0.03661173447579298,8.374,0.0,0.0,0.0,0.0,0.0,0.0,0.0,0.0,0.0,0.0,0.0,0.0,0.0,7.0,0.254488152,4.488444444444444,0.015,94.90233333333333,0.1428888888888889,0.09771111111111111,0.06282222222222222,0.25577777777777777,0.035022222222222225,1.0266340562222223,19.5,34.54244444444444,0.458,0.43844444444444447,9.030666666666667,0.3071111111111111,0.21711111111111112,0.4242222222222222,33.64911111111111,1.335777777777778,1.295006759,1474.6,90.0,27.0,12.0,60.0,28.75,8.0,0.9618739379639862,178.9358333,167.05875,175.3394444,188.5638889,178.7632639,61.81727279277736,328.31927450990446,449.9256766926874,580.709732572272,356.5399270168673,66.77999999999994,69.45861111111105,52.99805555555565,41.28749999999999,52.84194444444435,55.393333333333004,72.27250000000018,46.71583333333332,39.84888888888883,35.70749999999986,186.61950944444442,540.0,43.62241963888886,289.0,91.95948611111122,2.718440477777778,1.3691509500000005,1.3492091780555564,1200.0,3998.296547,0.0,2241.454266666665,1350.569022222222,219.2187533333333,109092.5244444446,4.050136591666667,1.1057516163888894,3.549374683333334,96.97708500138889,56.8866666666667,18.564767083333336,23.99563566666667
2026-01-19 15:00:00,0.9282904066248175,11.878735349400293,0.459192027,87.1929742439749,0.3353161626499271,4.810666666666666,0.45,1.015,0.49,87.15500000000002,11.83,1.1826666666666668,69.98,9.0,19.55,1.69,12.33952387,5.133333333,79.28888889,70.23,37.71,0.05000000000000001,5.05,2.22,9.17,2.59,0.027,0.15,55.29,10.11,0.054,2.001980198,0.19000000000000003,16.941833333333335,0.09999999999999999,96.81,0.75,0.59,1.15,0.0,0.0,0.16933333333333334,60.7394257708598,3.7092311343140945,3.366251547757182,0.04031123865018016,0.022892182234483166,0.06183002840837073,0.3496571783510814,4.148521903100941,4.478647377813023,0.07093371595054047,0.03680261982211469,0.03672425435909914,8.340833333333334,0.0,0.0,0.0,0.0,0.0,0.0,0.0,0.0,0.0,0.0,0.0,0.0,0.0,7.0,0.254488152,4.461777777777778,0.015,94.91233333333334,0.14955555555555555,0.09704444444444445,0.05548888888888889,0.26911111111111113,0.03968888888888889,1.0115648928888887,19.2,34.45577777777778,0.33799999999999997,0.41177777777777774,9.170666666666666,0.30044444444444446,0.21044444444444443,0.41088888888888886,34.062444444444445,1.3491111111111111,1.280794919,1480.6,90.0,27.0,12.0,60.0,28.75,8.0,0.9618739379639862,178.9358333,167.05875,175.3394444,188.5638889,178.7632639,61.81727279277736,328.31927450990446,449.9256766926874,580.709732572272,356.5399270168673,62.662777777777755,65.77749999999999,54.06916666666656,52.241388888888885,52.71250000000016,55.71027777777762,70.34527777777775,46.845,39.393055555555634,36.662777777777805,183.58190222222245,544.2222222222222,42.54938186111108,285.0,95.41551388888898,2.7321605416666612,1.3690424555555567,1.362942788888889,1200.0,3998.296547,0.0,2249.803816666667,1340.4613666666676,222.52067361111114,109449.73583333328,4.030050325000001,1.128157858888889,3.687998330555557,95.57460204444448,57.350555555555374,18.006872111111093,24.311993999999984
2026-01-19 16:00:00,0.9271335087041433,11.88058638607337,0.459192027,87.1922801052225,0.33485340348165743,4.483833333333333,0.45,1.015,0.49,87.15500000000002,11.83,1.183,69.98,9.0,19.55,1.69,12.33952387,5.133333333,79.28888889,70.23,37.71,0.05000000000000001,5.05,2.22,9.17,2.59,0.027,0.15,55.29,10.11,0.054,2.001980198,0.19000000000000003,16.8445,0.09999999999999999,96.81,0.75,0.59,1.15,0.0,0.0,0.16983333333333336,60.67421296869464,3.7350042763306046,3.3679769117895972,0.04045137357908189,0.02291458480359197,0.062113728608762936,0.35400867000088726,4.1783408895158995,4.510842001188894,0.07135412073724569,0.0370275964889765,0.03659460748292146,8.132666666666667,0.0,0.0,0.0,0.0,0.0,0.0,0.0,0.0,0.0,0.0,0.0,0.0,0.0,7.0,0.254488152,4.425,0.0157,94.9781,0.14300000000000002,0.0984,0.0613,0.24200000000000002,0.036500000000000005,1.0182551825,19.278,34.555,0.323,0.417,9.123999999999999,0.3,0.203,0.417,33.936,1.343,1.2871133769,1481.7,90.0,27.0,12.0,60.0,28.75,8.0,0.9618739379639862,178.9358333,167.05875,175.3394444,188.5638889,178.7632639,61.81727279277736,328.31927450990446,449.9256766926874,580.709732572272,356.5399270168673,61.40194444444416,68.32499999999989,55.05777777777795,50.67583333333342,52.42722222222215,55.51611111111132,57.26027777777782,49.31805555555548,40.69333333333348,41.555277777777775,201.0249772222219,540.0,42.842363083333346,285.0,87.9205138888886,2.744373616666667,1.3691485416666678,1.3752102888888893,1200.0,3998.296547,0.0,2217.3252694444445,1343.2288027777781,218.6031852777778,110612.0383333334,3.988842997222223,1.139028653611111,3.757056958333333,97.8858094819444,57.470277777777625,18.19449283333336,24.274546499999996
2026-01-19 17:00:00,0.9271237413759176,11.880602013798532,0.459192027,87.19227424482555,0.33484949655036705,4.498,0.45,1.015,0.49,87.15500000000002,11.83,1.1695,69.98,9.0,19.55,1.69,12.33952387,5.133333333,79.28888889,70.23,37.71,0.05000000000000001,5.05,2.22,9.17,2.59,0.027,0.15,55.29,10.11,0.054,2.001980198,0.19000000000000003,16.927833333333336,0.10000000000000002,96.81,0.75,0.59,1.15,0.0,0.0,0.16633333333333333,60.68263819105136,3.7289946929329627,3.3636461767583015,0.0404766368169329,0.022920641658120088,0.06209827404564731,0.35342281378029394,4.1749779396642985,4.5086136841459465,0.07142991045079872,0.03698742821065972,0.036647925290033,8.362833333333333,0.0,0.0,0.0,0.0,0.0,0.0,0.0,0.0,0.0,0.0,0.0,0.0,0.0,7.0,0.254488152,4.406000000000001,0.016,94.8412,0.14800000000000002,0.1038,0.052000000000000005,0.382,0.051000000000000004,1.0334140846,19.451999999999998,34.884,0.316,0.39199999999999996,8.972,0.268,0.188,0.42,33.758,1.24,1.2991736176,1484.0,90.0,27.0,12.0,60.0,28.75,8.0,0.9618739379639862,178.9358333,167.05875,175.3394444,188.5638889,178.7632639,61.81727279277736,328.31927450990446,449.9256766926874,580.709732572272,356.5399270168673,61.05000000000014,72.41527777777775,54.95916666666673,54.2269444444446,52.46083333333328,55.29333333333318,58.315555555555534,50.303611111110946,40.49083333333333,40.46361111111125,195.94776583333328,536.875,43.07518091666664,285.0,86.48397222222242,2.7696235999999983,1.3692293444444446,1.400409001388889,1200.0,3998.296547,0.0,2229.7626027777783,1324.7828277777755,215.84444638888894,111062.78527777783,3.9572539083333305,1.1421335549999985,3.615869322222223,97.21307897291666,58.20222222222214,18.19321508333334,24.042535027777767
2026-01-19 18:00:00,0.9271520910782464,11.880556654274804,0.459192027,87.19229125464695,0.3348608364312986,4.485166666666667,0.45,1.015,0.49,87.15500000000002,11.83,1.1561666666666668,69.98,9.0,19.55,1.69,12.33952387,5.133333333,79.28888889,70.23,37.71,0.05000000000000001,5.05,2.22,9.17,2.59,0.027,0.15,55.29,10.11,0.054,2.001980198,0.19000000000000003,16.912333333333333,0.09999999999999999,96.81,0.75,0.59,1.15,0.0,0.0,0.16066666666666665,60.529545653402174,3.7948980091055087,3.3759721940424545,0.040718246470386896,0.02295520063682807,0.06272157821849796,0.3636859748597498,4.243994298234589,4.580302908779324,0.0721547394111607,0.037537946289972285,0.03626989890675847,8.549,0.0,0.0,0.0,0.0,0.0,0.0,0.0,0.0,0.0,0.0,0.0,0.0,0.0,7.0,0.254488152,4.397,0.0159,94.58435,0.16,0.11115,0.0334,0.622,0.0762,1.05519177465,19.634999999999998,35.393,0.3105,0.3485,8.771999999999998,0.217,0.169,0.4215,33.545,1.08,1.31669418685,1487.4,90.0,27.0,12.0,60.0,28.75,8.0,0.9618739379639862,178.9358333,167.05875,175.3394444,188.5638889,178.7632639,61.81727279277736,328.31927450990446,449.9256766926874,580.709732572272,356.5399270168673,60.25083333333332,67.92249999999997,54.773611111111215,57.06944444444435,52.59972222222253,54.885555555555584,59.249444444444414,50.59111111111122,41.403055555555426,39.83138888888889,159.12883944444428,532.375,42.29019319444448,285.0,95.41551388888898,2.7812177638888884,1.3694191944444436,1.4117996472222225,1200.0,3998.296547,0.0,2256.485977777777,1322.7026777777778,213.15747694444443,111708.73527777777,3.8905173583333306,1.153808088055555,3.35090342777778,92.33457122638887,59.219444444444434,17.901789444444432,24.428722666666655
2026-01-19 19:00:00,0.9271501711820079,11.880559726108785,0.459192027,87.19229010270921,0.3348600684728032,4.481833333333333,0.45,1.015,0.49,87.15500000000002,11.83,1.1458333333333333,69.98,9.0,19.55,1.69,12.33952387,5.133333333,79.28888889,70.23,37.71,0.05000000000000001,5.05,2.22,9.17,2.59,0.027,0.15,55.29,10.11,0.054,2.001980198,0.19000000000000003,16.831,0.10000000000000002,96.81,0.75,0.59,1.15,0.0,0.0,0.167,60.42087680294372,3.8473253243367114,3.393378499911933,0.040798351302903435,0.02296086738921364,0.06311934066714495,0.3710208846092579,4.291952133832547,4.627120019244088,0.07239505390871032,0.037952114854681876,0.03592450166979428,8.5755,0.0,0.0,0.0,0.0,0.0,0.0,0.0,0.0,0.0,0.0,0.0,0.0,0.0,7.0,0.254488152,4.367,0.0149,94.48785,0.16,0.11265,0.0274,0.742,0.0882,1.0950523611499998,19.485,36.223,0.3155,0.3335,8.692,0.187,0.159,0.4365,33.095,0.98,1.35770571535,1491.4,90.0,27.0,12.0,60.0,28.75,8.0,0.9618739379639862,178.9358333,167.05875,175.3394444,188.5638889,178.7632639,61.81727279277736,328.31927450990446,449.9256766926874,580.709732572272,356.5399270168673,59.28277777777777,63.09749999999997,54.59611111111117,60.48333333333331,52.518055555555435,54.12583333333323,61.33388888888873,50.73555555555587,41.98138888888898,39.83083333333317,160.4136763888889,530.0,42.952379805555594,285.0,89.93999999999944,2.785690661111109,1.3577426555555556,1.4278651138888891,1200.0,3998.296547,0.0,2251.3989444444423,1313.299077777779,209.22689722222216,112270.59500000015,3.8559619861111076,1.164238458888889,3.1704202250000004,92.50481212152778,61.03388888888875,18.451389277777782,24.50793352777775
2026-01-19 20:00:00,0.9273294924410457,11.880272812094328,0.459192027,87.19239769546462,0.3349317969764183,4.389428571428572,0.45000000000000007,1.015,0.49,87.155,11.83,1.167142857142857,69.98,9.0,19.55,1.69,12.33952387,5.133333333,79.28888889,70.23,37.71,0.05,5.05,2.22,9.17,2.59,0.027,0.15,55.29,10.11,0.054,2.001980198,0.19,16.811857142857143,0.09999999999999999,96.80999999999999,0.75,0.59,1.15,0.0,0.0,0.17071428571428574,60.448808149291104,3.8333488053099534,3.388136499604805,0.04078587020754058,0.02296108442576548,0.06302106646478521,0.36913115587790035,4.279716974259673,4.61544758518351,0.07235761062262171,0.037843584629705225,0.03602011672630438,8.629285714285714,0.0,0.0,0.0,0.0,0.0,0.0,0.0,0.0,0.0,0.0,0.0,0.0,0.0,7.0,0.254488152,4.339294117647059,0.014,94.40029411764705,0.16,0.11421176470588236,0.021858823529411764,0.8514117647058823,0.09892941176470589,1.130116959517647,19.357058823529414,36.96011764705882,0.3207058823529412,0.32,8.607294117647058,0.15929411764705884,0.15141176470588236,0.45,32.70482352941176,0.8871764705882353,1.3933011557764707,1495.4235294117648,90.0,27.0,12.0,60.0,28.75,8.0,0.9618739379639862,178.9358333,167.05875,175.3394444,188.5638889,178.7632639,61.81727279277736,328.31927450990446,449.9256766926874,580.709732572272,356.5399270168673,59.682222222222116,59.150277777777895,54.59972222222257,58.46083333333334,53.01666666666687,53.632777777777754,58.612222222222165,50.93472222222219,42.086944444444576,40.62638888888889,153.26470388888862,530.0,43.246609083333354,285.0,91.95948611111122,2.7989767805555545,1.3483102833333345,1.4508356083333331,1200.0,3998.296547,0.0,2252.1852416666684,1298.4422805555546,208.40786777777785,112890.78500000009,3.783791872222223,1.1887304833333334,3.0782535555555555,91.55757326527774,60.542222222222215,18.67544405555554,24.50749963888892
2026-01-19 21:00:00,0.9274494324823545,11.880080908028233,0.459192027,87.19246965948942,0.3349797729929418,4.4165,0.45,1.015,0.49,87.15500000000002,11.83,1.1841666666666668,69.98,9.0,19.55,1.69,12.33952387,5.133333333,79.28888889,70.23,37.71,0.05000000000000001,5.05,2.22,9.17,2.59,0.027,0.15,55.29,10.11,0.054,2.001980198,0.19000000000000003,16.762333333333334,0.10000000000000002,96.81,0.75,0.59,1.15,0.0,0.0,0.1525,60.49615698471442,3.8148981310627126,3.3872859112350526,0.04067987734671274,0.02294394238283295,0.0628130059975156,0.3659739996575245,4.25801848110835,4.591883098578086,0.07203963204013823,0.037681323460383866,0.03611066912066297,8.384333333333332,0.0,0.0,0.0,0.0,0.0,0.0,0.0,0.0,0.0,0.0,0.0,0.0,0.0,7.0,0.254488152,4.332235294117647,0.014,94.39323529411764,0.16,0.11632941176470589,0.020447058823529412,0.8655294117647059,0.09822352941176471,1.1220176646941178,19.427647058823528,36.861294117647056,0.32776470588235296,0.32,8.480235294117646,0.15223529411764705,0.1655294117647059,0.45,32.85305882352941,0.8589411764705882,1.3801518035411764,1499.6588235294118,90.0,27.0,12.0,60.0,28.75,8.0,0.9618739379639862,178.9358333,167.05875,175.3394444,188.5638889,178.7632639,61.81727279277736,328.31927450990446,449.9256766926874,580.709732572272,356.5399270168673,61.47777777777769,57.263611111111025,54.42611111111099,55.013611111111146,53.64527777777805,53.4036111111111,55.14416666666667,51.12055555555556,43.642222222222216,41.09500000000009,170.62264888888888,529.4444444444445,42.81068772222223,285.0,95.41551388888898,2.7735017416666676,1.3543662277777782,1.4192681249999997,1200.0,3998.296547,0.0,2253.5783527777785,1334.166874999999,221.72040611111112,113360.0091666667,3.782194941666669,1.162778848888889,3.434116169444446,93.85750097777778,60.03888888888878,18.342906499999998,24.503979055555547
2026-01-19 22:00:00,0.9279095427021603,11.879344731676545,0.459192027,87.19274572562131,0.3351638170808642,4.799833333333333,0.45,1.015,0.49,87.15500000000002,11.83,1.1931666666666667,69.98,9.0,19.55,1.69,12.33952387,5.133333333,79.28888889,70.23,37.71,0.05000000000000001,5.05,2.22,9.17,2.59,0.027,0.15,55.29,10.11,0.054,2.001980198,0.19000000000000003,16.764,0.09999999999999999,96.81,0.75,0.59,1.15,0.0,0.0,0.14816666666666667,60.524242384572936,3.802147157854328,3.3840117840444255,0.04064624648969381,0.0229398095139301,0.06270388541507163,0.3640853500027205,4.24547787785558,4.579207594633056,0.07193873946908146,0.03757759136034663,0.03618903610148699,8.363166666666666,0.0,0.0,0.0,0.0,0.0,0.0,0.0,0.0,0.0,0.0,0.0,0.0,0.0,7.0,0.254488152,4.3975294117647055,0.014,94.59021176470588,0.14552941176470588,0.10687058823529412,0.03254117647058823,0.6384705882352941,0.07484705882352942,1.1198059761411765,19.652588235294118,36.598470588235294,0.30105882352941177,0.3634117647058823,8.565411764705882,0.17411764705882354,0.18929411764705883,0.47894117647058826,32.68294117647059,0.8934117647058823,1.3819216678117647,1503.4117647058824,90.0,27.0,12.0,60.0,28.75,8.0,0.9618739379639862,178.9358333,167.05875,175.3394444,188.5638889,178.7632639,61.81727279277736,328.31927450990446,449.9256766926874,580.709732572272,356.5399270168673,65.19611111111102,55.918611111111105,53.80083333333314,54.64250000000005,54.03777777777795,53.18805555555577,56.71500000000002,51.16583333333353,44.22861111111105,41.243333333333325,173.42296277777788,525.0,41.78467280555556,285.0,93.81886111111176,2.759713361111111,1.3689158138888882,1.3909534327777775,1200.0,3998.296547,0.0,2258.313769444445,1362.273441666666,223.22287166666652,113415.17749999999,3.7753865138888894,1.1384282563888892,3.477535030555554,94.22854256805557,58.20222222222231,17.973717694444428,25.043571750000027
2026-01-19 23:00:00,0.8898096656685699,11.723499255240009,0.459192027,87.38669107909143,0.3774524164171425,4.394571428571429,0.46,1.005,0.49,87.17999999999999,11.815,1.1537142857142857,69.98,9.0,19.55,1.69,12.33952387,5.133333333,79.28888889,70.23,37.71,0.047,5.0200000000000005,2.18,9.28,2.5800000000000005,0.029,0.16,55.24,10.179999999999998,0.053,2.027888446,0.2,16.739,0.1,95.21,0.74,0.64,1.1,0.0,0.0,0.16157142857142856,60.736475622169756,3.562252037629947,3.449895381568701,0.0532057663875496,0.020304284470913946,0.062235767731617056,0.3867684810945817,3.9892374065739484,4.668053370267623,0.07930069109148684,0.04882945865715836,0.036648007865623146,7.940714285714286,0.0,0.0,0.0,0.0,0.0,0.0,0.0,0.0,0.0,0.0,0.0,0.0,0.0,7.0,0.254488152,4.4475999999999996,0.01384,94.73472,0.1364,0.09616,0.04568,0.4732,0.0524,1.11294293216,19.9612,36.0892,0.29400000000000004,0.41319999999999996,8.786399999999999,0.2112,0.21159999999999998,0.5068,32.426,1.0088,1.38392184176,1503.44,90.0,27.0,12.0,60.0,28.75,8.0,0.9618739379639862,178.9358333,167.05875,175.3394444,188.5638889,178.7632639,61.81727279277736,328.31927450990446,449.9256766926874,580.709732572272,356.5399270168673,65.72305555555548,54.65527777777788,53.095833333333175,-17.00527777777779,54.16833333333344,53.259999999999735,55.876388888888876,51.46333333333338,44.73333333333353,40.894722222222256,150.65353583333365,523.4861111111111,43.11984172222225,285.0,94.7469620393166,2.787382613888889,1.3693251277777778,1.4178981222222218,1200.0,3998.296547,0.0,2262.6590388888876,1337.0432666666666,218.38540638888864,113389.7780555556,3.806496077777783,1.1449314572222227,3.369847936111112,91.21159349791671,57.02777777777798,18.67503416666663,24.63507938888891
2026-01-20 00:00:00,0.8897339106210495,11.72389696923949,0.459192027,87.38636912013946,0.37743347765526236,4.429,0.46,1.005,0.49,87.17999999999999,11.815,1.1288571428571428,69.98,9.0,19.55,1.69,12.33952387,5.0,79.62222222,70.23,37.71,0.047,5.0200000000000005,2.18,9.28,2.5800000000000005,0.029,0.16,55.24,10.179999999999998,0.053,2.027888446,0.2,16.693285714285715,0.10000000000000002,95.21,0.7399999999999999,0.64,1.1,0.0,0.0,0.167,60.97553652064571,3.495701270856497,3.393862632819677,0.050220405602789495,0.01988842250967973,0.06066166840874355,0.37121066609855585,3.876512811140351,4.533057512821873,0.07934452763532147,0.045143688513035456,0.03669790349823532,8.490714285714285,0.0,0.0,0.0,0.0,0.0,0.0,0.0,0.0,0.0,0.0,0.0,0.0,0.0,7.0,0.254488152,4.3636,0.01324,94.47492,0.16040000000000001,0.09676,0.04448,0.7852000000000001,0.0614,1.08578555276,20.3032,35.1112,0.384,0.42519999999999997,9.1104,0.25320000000000004,0.2176,0.4948,32.336,1.2668000000000001,1.36754246336,1493.84,90.0,27.0,12.0,60.0,28.75,8.0,0.9618739379639862,178.9358333,167.05875,175.3394444,188.5638889,178.7632639,61.81727279277736,328.31927450990446,449.9256766926874,580.709732572272,356.5399270168673,66.1199999999999,54.153055555555625,53.00083333333332,89.33055555555555,56.39694444444465,53.32555555555559,63.51694444444438,51.64527777777774,44.58555555555566,39.19638888888891,150.20080133333343,521.2777777777778,42.934655000000014,285.0,99.19415277777782,2.7564742166666667,1.3691388777777775,1.387341803055556,1200.0,3998.296547,0.0,2323.015052777776,1365.5011472222209,227.482935,113467.7041666667,3.865894241666665,1.1426640494444427,3.2372926472222225,91.15160617666669,57.85666666666665,18.510633944444457,24.60315411111109
2026-01-20 01:00:00,0.8899886746034099,11.722559458332098,0.459192027,87.38745186706448,0.3774971686508525,4.406285714285715,0.46,1.005,0.49,87.17999999999999,11.815,1.097,69.98,9.0,19.55,1.69,12.33952387,5.0,79.62222222,70.23,37.71,0.047,5.0200000000000005,2.18,9.28,2.5800000000000005,0.029,0.16,55.24,10.179999999999998,0.053,2.027888446,0.2,16.697,0.1,95.21,0.74,0.64,1.1,0.0,0.0,0.16485714285714287,61.009232750578306,3.480286799997791,3.4008362176440636,0.05002773401247758,0.01991453263424203,0.06056007793385181,0.36934615643683694,3.8640751393929214,4.516005519353954,0.07908261001911547,0.04503818673302838,0.03672759837967977,8.469857142857142,0.0,0.0,0.0,0.0,0.0,0.0,0.0,0.0,0.0,0.0,0.0,0.0,0.0,7.0,0.254488152,4.483030303030303,0.016,94.83118989898989,0.14923232323232322,0.0986969696969697,0.04644444444444445,0.3332323232323232,0.04217373737373737,1.0595510410606062,19.746060606060606,35.31393939393939,0.34373737373737373,0.4576767676767677,8.54969696969697,0.26232323232323235,0.22,0.44232323232323234,33.32959595959596,1.2323232323232323,1.3160860827474747,1486.8181818181818,90.0,27.0,12.0,60.0,28.75,8.0,0.9618739379639862,178.9358333,167.05875,175.3394444,188.5638889,178.7632639,61.81727279277736,328.31927450990446,449.9256766926874,580.709732572272,356.5399270168673,69.60722222222212,54.42750000000017,53.04083333333332,169.72361111111104,54.126666666666885,53.18055555555554,57.679166666666674,49.38999999999999,43.15222222222229,38.93972222222206,158.32699361111102,529.1388888888889,42.5030645833333,285.0,93.14337963160962,2.7848507861111123,1.36900023611111,1.4156872055555547,1200.0,3998.296547,0.0,2273.112258333335,1336.7877000000008,223.7475438888888,113444.34861111105,3.855352322222223,1.1709088069444442,3.3955680833333344,92.22832665347221,60.66722222222215,18.242694416666673,24.67754219444445
2026-01-20 02:00:00,0.8896157331854928,11.724517400776163,0.459192027,87.38586686603834,0.37740393329637323,4.39,0.46,1.005,0.49,87.18,11.815,1.0975,69.98,9.0,19.55,1.69,12.33952387,5.0,79.62222222,70.23,37.71,0.04700000000000001,5.02,2.18,9.28,2.58,0.029,0.16,55.24,10.18,0.053,2.027888446,0.20000000000000004,16.734166666666667,0.09999999999999999,95.21,0.7399999999999999,0.64,1.1,0.0,0.0,0.16533333333333333,61.00530141873528,3.4815190791429966,3.4014178992716015,0.05007161603281377,0.019919435679667728,0.06058321572639272,0.3695945000506824,3.865850035280722,4.51818036629244,0.07908801435130712,0.04508933977370879,0.0367262600915454,8.477500000000001,0.0,0.0,0.0,0.0,0.0,0.0,0.0,0.0,0.0,0.0,0.0,0.0,0.0,7.0,0.254488152,4.464848484848485,0.016,94.7852505050505,0.14983838383838383,0.10051515151515152,0.03977777777777777,0.3938383838383838,0.04993131313131313,1.0656770046969697,19.70969696969697,35.35030303030303,0.3013131313131313,0.45161616161616164,8.73151515151515,0.2683838383838384,0.22,0.4483838383838384,33.17202020202021,1.2383838383838384,1.3289080142626264,1475.909090909091,90.0,27.0,12.0,60.0,28.75,8.0,0.9618739379639862,178.9358333,167.05875,175.3394444,188.5638889,178.7632639,61.81727279277736,328.31927450990446,449.9256766926874,580.709732572272,356.5399270168673,71.18388888888865,55.137222222222526,52.99861111111123,113.27111111111115,53.92416666666641,52.85277777777755,52.860555555555514,48.33444444444431,41.30083333333331,38.28472222222226,172.56356222222215,530.0,43.75095294444442,285.0,95.22455555555563,2.78924729722222,1.3691021250000002,1.420080333333334,1200.0,3998.296547,0.0,2289.7344000000007,1333.8850388888886,227.64396416666654,113466.53749999998,3.8326887249999997,1.1666038813888888,3.382032861111112,94.11467199444444,60.32666666666664,19.026885722222254,24.46284300000001
2026-01-20 03:00:00,0.8895925047343071,11.724639350144887,0.459192027,87.3857681451208,0.37739812618357677,4.378714285714286,0.46,1.005,0.49,87.17999999999999,11.815,1.107,69.98,9.0,19.55,1.69,12.33952387,5.0,79.62222222,70.23,37.71,0.047,5.0200000000000005,2.18,9.28,2.5800000000000005,0.029,0.16,55.24,10.179999999999998,0.053,2.027888446,0.2,16.77942857142857,0.1,95.21,0.74,0.64,1.1,0.0,0.0,0.16514285714285717,61.03094028592049,3.472887815996665,3.399090176363545,0.04980791669472351,0.01989581073157789,0.060444174257217854,0.3680072529049176,3.8546149039752566,4.504191487797119,0.07902634408851296,0.044796543899267814,0.03673722165124464,8.486142857142857,0.0,0.0,0.0,0.0,0.0,0.0,0.0,0.0,0.0,0.0,0.0,0.0,0.0,7.0,0.254488152,4.4711864406779664,0.016,94.79798305084746,0.15372881355932203,0.09913559322033899,0.04023728813559322,0.37271186440677967,0.04901694915254237,1.071756973237288,19.71864406779661,35.43084745762712,0.3049152542372881,0.43135593220338986,8.794915254237289,0.26254237288135596,0.21254237288135594,0.45,33.059152542372885,1.2250847457627119,1.3377963736271186,1480.084745762712,90.0,27.0,12.0,60.0,28.75,8.0,0.9618739379639862,178.9358333,167.05875,175.3394444,188.5638889,178.7632639,61.81727279277736,328.31927450990446,449.9256766926874,580.709732572272,356.5399270168673,68.67249999999989,55.18527777777782,52.799166666666494,63.924166666666615,53.337222222221996,52.181111111111356,52.92305555555559,47.72277777777795,41.49888888888897,37.02194444444438,178.8056241666667,530.0,43.06115577777774,285.0,93.79088888888893,2.8008374055555567,1.3689206416666662,1.4319909861111102,1200.0,3998.296547,0.0,2266.2675222222206,1324.7360888888886,224.57194027777794,113454.72333333342,3.8250344361111117,1.167012231944444,3.4333124166666646,94.94174520208334,58.935555555555645,18.568649361111085,24.55396452777778
2026-01-20 04:00:00,0.8897165904598954,11.723987900085548,0.459192027,87.38629550945457,0.3774291476149738,4.392142857142857,0.46,1.005,0.49,87.17999999999999,11.815,1.1404285714285716,69.98,9.0,19.55,1.69,12.33952387,5.0,79.62222222,70.23,37.71,0.047,5.0200000000000005,2.18,9.28,2.5800000000000005,0.029,0.16,55.24,10.179999999999998,0.053,2.027888446,0.2,16.83157142857143,0.1,95.21000000000001,0.74,0.64,1.1,0.0,0.0,0.1602857142857143,61.04354331169803,3.4693619936427575,3.3961789277932333,0.04965118732918221,0.019874130426656266,0.060361535137205165,0.3671880058524727,3.848682105596982,4.497080334113761,0.07902788468207018,0.04460342392659762,0.03673991721671694,8.49342857142857,0.0,0.0,0.0,0.0,0.0,0.0,0.0,0.0,0.0,0.0,0.0,0.0,0.0,7.0,0.254488152,4.486440677966102,0.016,94.83205084745762,0.1588135593220339,0.09659322033898306,0.04328813559322034,0.321864406779661,0.04494915254237288,1.0778202162881356,19.74406779661017,35.52745762711864,0.32525423728813563,0.40593220338983055,8.815254237288135,0.2523728813559322,0.2023728813559322,0.45,32.96254237288135,1.2047457627118643,1.3452543431186441,1489.7457627118645,90.0,27.0,12.0,60.0,28.75,8.0,0.9618739379639862,178.9358333,167.05875,175.3394444,188.5638889,178.7632639,61.81727279277736,328.31927450990446,449.9256766926874,580.709732572272,356.5399270168673,65.71277777777769,54.976111111111216,52.90444444444438,45.278333333333435,52.69583333333355,51.61250000000018,40.657499999999985,47.2736111111112,41.625555555555536,42.16972222222222,163.41993944444422,530.7083333333334,43.489545694444466,285.0,94.60317161330876,2.791156230555555,1.3688995416666656,1.4222327861111097,1200.0,3998.296547,0.0,2273.7010694444434,1314.531358333333,224.21218972222206,111984.13055555556,3.876988977777779,1.164006151666667,3.482389736111112,92.90314197638887,59.57444444444441,18.991898944444454,24.678216833333337
2026-01-20 05:00:00,0.8899357351173491,11.722837390633918,0.459192027,87.38722687424873,0.37748393377933726,4.348,0.46,1.005,0.49,87.18,11.815,1.1128333333333333,69.98,9.0,19.55,1.69,12.33952387,5.0,79.62222222,70.23,37.71,0.04700000000000001,5.02,2.18,9.28,2.58,0.029,0.16,55.24,10.18,0.053,2.027888446,0.20000000000000004,16.788666666666668,0.09999999999999999,95.21,0.7399999999999999,0.64,1.1,0.0,0.0,0.16433333333333333,61.00392711571362,3.482574500005152,3.4000817215260626,0.050063340657321855,0.019912378637508582,0.060578852346587886,0.36964731855396643,3.866113231590415,4.5187360837375365,0.0791176572606311,0.04506436217639764,0.036723446261985586,8.418,0.0,0.0,0.0,0.0,0.0,0.0,0.0,0.0,0.0,0.0,0.0,0.0,0.0,7.0,0.254488152,4.4854,0.01508,94.89658,0.1462,0.09922,0.05182,0.2686,0.0371,1.05890327476,19.5752,35.2326,0.3438,0.42300000000000004,8.8798,0.26380000000000003,0.2092,0.4362,33.2804,1.246,1.3257321561,1479.12,90.0,27.0,12.0,60.0,28.75,8.0,0.9618739379639862,178.9358333,167.05875,175.3394444,188.5638889,178.7632639,61.81727279277736,328.31927450990446,449.9256766926874,580.709732572272,356.5399270168673,61.22800000000002,54.41279999999998,55.27440000000003,39.85040000000001,52.066400000000016,50.8864000000001,26.8056,46.71280000000001,41.48080000000002,49.00399999999994,171.00500720000002,535.0,43.290258480000006,285.0,99.27455999999971,2.7395369840000017,1.3686111839999995,1.371327447999999,1200.0,3998.296547,0.0,2273.472128,1355.8445759999997,226.88330319999997,111352.2432,3.9354717280000004,1.1243378408,3.4985416959999998,93.908163454,59.196799999999946,18.7520832,24.56493095999999
2026-01-20 06:00:00,0.8898043635547943,11.72352709133733,0.459192027,87.38666854510788,0.3774510908886986,4.3831428571428575,0.46,1.005,0.49,87.17999999999999,11.815,1.075,69.98,9.0,19.55,1.69,12.33952387,5.0,79.62222222,70.23,37.71,0.047,5.0200000000000005,2.18,9.28,2.5800000000000005,0.029,0.16,55.24,10.179999999999998,0.053,2.027888446,0.2,16.840571428571426,0.1,95.21,0.74,0.64,1.1,0.0,0.0,0.164,61.03313408462872,3.4709434215353623,3.401863001518799,0.049830942217383385,0.019910721472020516,0.0604563149873476,0.3679370691546074,3.8543432580477512,4.503389419346948,0.07896748960629518,0.04485422973636838,0.03674268845359987,8.383571428571429,0.0,0.0,0.0,0.0,0.0,0.0,0.0,0.0,0.0,0.0,0.0,0.0,0.0,7.0,0.254488152,4.4809230769230775,0.013953846153846153,94.96550153846154,0.12935384615384615,0.10276923076923077,0.06215384615384615,0.21676923076923077,0.028575384615384617,1.0343294416923077,19.37046153846154,34.84892307692308,0.36046153846153844,0.45046153846153847,8.945846153846153,0.28092307692307694,0.21953846153846154,0.42,33.69246153846154,1.300923076923077,1.2998458918153848,1463.8615384615384,90.0,27.0,12.0,60.0,28.75,8.0,0.9618739379639862,178.9358333,167.05875,175.3394444,188.5638889,178.7632639,61.81727279277736,328.31927450990446,449.9256766926874,580.709732572272,356.5399270168673,58.41722222222227,54.13111111111132,56.53833333333334,35.74805555555557,53.043611111111126,50.590000000000124,25.135277777777745,46.523055555555594,41.9366666666666,50.088611111111106,165.82417333333328,535.0,43.07114197222219,285.0,94.35329201647995,2.729877944444447,1.3688989777777774,1.3609424500000005,1200.0,3998.296547,0.0,2269.911952777776,1347.274575,224.42610194444435,109871.9833333334,4.000674797222221,1.118152696388888,3.6300154000000022,93.22170296666667,58.623055555555865,18.816430444444464,24.869840666666683
2026-01-20 07:00:00,0.9149699530080415,11.697905634391441,0.459192027,87.38712441260053,0.4050300469919585,4.7377142857142855,0.46,1.005,0.49,87.17999999999999,11.815,1.1098571428571429,69.98,9.0,19.55,1.69,12.33952387,5.0,79.62222222,70.23,37.71,0.046,4.94,2.37,9.56,2.47,0.027,0.15,55.36,10.19,0.055,2.062753036,0.19,16.745571428571427,0.1,95.21000000000001,0.74,0.64,1.1,0.0,0.0,0.16914285714285718,60.77340515342065,3.576372876375804,3.381098966014723,0.05182206644503009,0.019897406941211348,0.06150618048919769,0.3830370838819155,3.957867552761961,4.63920855096521,0.08039164696100923,0.04658580352021414,0.03656407045944399,7.890142857142857,0.0,0.0,0.0,0.0,0.0,0.0,0.0,0.0,0.0,0.0,0.0,0.0,0.0,7.0,0.254488152,4.490153846153846,0.013492307692307692,94.99051692307692,0.1228923076923077,0.10046153846153846,0.0736923076923077,0.18446153846153845,0.02432923076923077,1.0272675686153847,19.37507692307692,34.73815384615384,0.3650769230769231,0.4550769230769231,8.904307692307691,0.29015384615384615,0.2149230769230769,0.42,33.817076923076925,1.3101538461538462,1.2905850999692308,1462.4769230769232,90.0,27.0,12.0,60.0,28.75,8.0,0.9618739379639862,178.9358333,167.05875,175.3394444,188.5638889,178.7632639,61.81727279277736,328.31927450990446,449.9256766926874,580.709732572272,356.5399270168673,57.126666666666594,54.410555555555625,55.03722222222237,30.398333333333323,54.423611111111285,50.47944444444444,45.51833333333335,46.4094444444441,41.13388888888885,42.23388888888884,182.8685275000003,546.2916666666666,42.877199583333315,285.0,97.30500000000025,2.6707054305555533,1.3690991222222215,1.3016622780555558,1200.0,3998.296547,0.0,2266.5757694444433,1401.3868166666657,230.19105472222213,109044.25194444445,4.035044955555555,1.0791778305555564,3.8669543944444467,95.48007989375004,58.705555555555556,18.516927250000016,24.667462722222222
2026-01-20 08:00:00,0.914732677848037,11.7011088490515,0.459192027,87.38415847310046,0.4052673221519631,4.4665,0.45999999999999996,1.005,0.49,87.18,11.815,1.1263333333333334,69.98,9.0,19.55,1.69,12.33952387,5.0,79.62222222,70.23,37.71,0.046000000000000006,4.94,2.37,9.56,2.47,0.027,0.15,55.35999999999999,10.19,0.055,2.062753036,0.19000000000000003,16.744,0.1,95.21,0.74,0.64,1.1,0.0,0.0,0.145,60.96057258189012,3.4968591232250965,3.404783286984103,0.0505209898704382,0.019956688701758617,0.06082015829532197,0.37234820787794803,3.8852891269721685,4.542492553726311,0.07920814049377843,0.045580780957739486,0.03670607704388692,8.366166666666667,0.0,0.0,0.0,0.0,0.0,0.0,0.0,0.0,0.0,0.0,0.0,0.0,0.0,7.0,0.254488152,4.499384615384615,0.01303076923076923,95.01553230769231,0.11643076923076924,0.09815384615384616,0.08523076923076922,0.15215384615384614,0.020083076923076926,1.0202056955384617,19.379692307692306,34.627384615384614,0.3696923076923077,0.45969230769230773,8.86276923076923,0.29938461538461536,0.2103076923076923,0.42,33.94169230769231,1.3193846153846154,1.281324308123077,1461.0923076923077,90.0,27.0,12.0,60.0,28.75,8.0,0.9618739379639862,178.9358333,167.05875,175.3394444,188.5638889,178.7632639,61.81727279277736,328.31927450990446,449.9256766926874,580.709732572272,356.5399270168673,57.90527777777772,55.821111111111186,53.63222222222244,28.618055555555596,55.521944444444344,50.30527777777761,48.59111111111106,46.40666666666665,41.31472222222221,39.43861111111114,193.10574722222202,550.0,42.785771222222195,285.0,97.30500000000025,2.6571702638888928,1.3689038111111098,1.288243366666666,1200.0,3998.296547,0.0,2220.8671305555554,1369.070330555555,222.75519833333325,105711.40583333332,4.160045769444446,1.0566533897222223,4.01068192222222,96.83651150694442,58.21555555555566,18.380377305555555,24.579668250000015
2026-01-20 09:00:00,0.9147830112664525,11.700429347902892,0.459192027,87.38478764083067,0.40521698873354756,4.525333333333333,0.46,1.005,0.49,87.18,11.815,1.1071666666666666,69.98,9.0,19.55,1.69,12.33952387,5.0,79.62222222,70.23,37.71,0.046000000000000006,4.94,2.37,9.56,2.47,0.027,0.15,55.35999999999999,10.19,0.055,2.062753036,0.19000000000000003,16.737333333333336,0.1,95.21,0.74,0.64,1.1,0.0,0.0,0.132,60.48995554118944,3.6963488981949877,3.3463178977949366,0.05380911168761122,0.019813821838411558,0.06255389525346773,0.399248504990706,4.068033809443822,4.78582135674316,0.08216437604949532,0.04813808541004794,0.036350669455275715,7.503333333333333,0.0,0.0,0.0,0.0,0.0,0.0,0.0,0.0,0.0,0.0,0.0,0.0,0.0,7.0,0.254488152,4.5,0.013373333333333333,95.02952,0.11637333333333334,0.09874666666666668,0.08861333333333332,0.13506666666666667,0.01830666666666667,1.0215078162133335,19.271733333333334,34.66106666666666,0.426,0.44506666666666667,8.852533333333334,0.3112,0.20626666666666665,0.4125333333333333,33.931333333333335,1.3685333333333334,1.2824032796,1460.2533333333333,90.0,27.0,12.0,60.0,28.75,8.0,0.9618739379639862,178.9358333,167.05875,175.3394444,188.5638889,178.7632639,61.81727279277736,328.31927450990446,449.9256766926874,580.709732572272,356.5399270168673,61.45472222222227,55.78194444444453,53.51861111111106,21.503611111111116,56.67972222222223,50.48916666666655,55.43194444444438,47.08444444444426,40.88666666666669,37.99777777777778,185.7061530555559,545.2361111111111,43.16200152777781,285.0,97.30500000000025,2.741287238888889,1.3689200777777772,1.3723390972222227,1200.0,3998.296547,0.0,2255.025274999999,1328.3613972222229,225.5118805555555,109194.16555555566,4.030836024999999,1.1107179772222222,3.885722122222219,95.85606527986116,58.054166666666816,18.456597555555543,24.309220944444437
2026-01-20 10:00:00,0.9147971595082982,11.700238346637976,0.459192027,87.38496449385373,0.4052028404917018,4.575571428571428,0.46,1.005,0.49,87.17999999999999,11.815,1.124,69.98,9.0,19.55,1.69,12.33952387,5.0,79.62222222,70.23,37.71,0.046,4.94,2.37,9.56,2.47,0.027,0.15,55.36,10.19,0.055,2.062753036,0.19,16.766571428571428,0.1,95.21,0.74,0.64,1.1,0.0,0.0,0.15214285714285714,60.906781548079344,3.5191678155747357,3.3993152757947636,0.05091544893236281,0.01994727860317213,0.06102814580070039,0.3754497034678649,3.9064584984227078,4.570466156253391,0.079524140347114,0.04590688987979735,0.03666730507560927,8.39557142857143,0.0,0.0,0.0,0.0,0.0,0.0,0.0,0.0,0.0,0.0,0.0,0.0,0.0,7.0,0.254488152,4.5,0.013773333333333334,95.04272,0.11677333333333334,0.09954666666666667,0.09141333333333333,0.11906666666666667,0.01670666666666667,1.0234073650133335,19.155733333333334,34.70506666666667,0.486,0.42906666666666665,8.844533333333333,0.3232,0.20226666666666668,0.40453333333333336,33.91133333333333,1.4205333333333332,1.2842208056,1459.4533333333334,90.0,27.0,12.0,60.0,28.75,8.0,0.9618739379639862,178.9358333,167.05875,175.3394444,188.5638889,178.7632639,61.81727279277736,328.31927450990446,449.9256766926874,580.709732572272,356.5399270168673,62.57833333333333,55.90972222222207,53.707500000000195,10.066944444444434,57.25000000000022,50.85166666666641,64.7524999999999,47.16750000000014,40.183333333333316,35.73444444444444,182.54591055555554,534.8333333333334,42.120493361111095,285.0,95.28820833333343,2.7529899638888917,1.3690490749999988,1.383914775555556,1200.0,3998.296547,0.0,2221.132341666666,1325.3168222222218,216.25720777777786,109779.55055555556,4.010318083333332,1.1295419424999993,3.828430391666667,95.43733314861112,58.68666666666666,17.84809108333333,24.526403972222234
2026-01-20 11:00:00,0.9147742686086718,11.70054737378293,0.459192027,87.3846783576084,0.40522573139132817,4.562666666666667,0.46,1.005,0.49,87.18,11.815,1.1888333333333334,69.98,9.0,19.55,1.69,12.33952387,5.0,79.62222222,70.23,37.71,0.04599999999999999,4.94,2.37,9.56,2.47,0.027,0.15,55.35999999999999,10.19,0.055,2.062753036,0.19000000000000003,15.836999999999998,0.1,95.20999999999998,0.7399999999999999,0.64,1.1,0.0,0.0,0.179,59.782568357598876,3.9806506084662807,3.2967695081022703,0.05933949028508726,0.019817460735288044,0.06546991305940965,0.4405289529325966,4.351613681809691,5.156663429474698,0.08591689424521019,0.053049109136365645,0.0358748652975683,7.773000000000001,0.0,0.0,0.0,0.0,0.0,0.0,0.0,0.0,0.0,0.0,0.0,0.0,0.0,7.0,0.254488152,4.5,0.014,95.015207518797,0.12012781954887218,0.10039097744360903,0.08654887218045113,0.14323308270676693,0.020491729323308273,1.0289010549924813,19.179924812030077,34.81015037593985,0.4906766917293233,0.41413533834586463,8.832180451127819,0.3163157894736842,0.19804511278195489,0.40781954887218047,33.83353383458647,1.4030827067669172,1.2899514676015038,1463.3007518796992,90.0,27.0,12.0,60.0,28.75,8.0,0.9618739379639862,178.9358333,167.05875,175.3394444,188.5638889,178.7632639,61.81727279277736,328.31927450990446,449.9256766926874,580.709732572272,356.5399270168673,65.81086350974935,56.39359331476316,53.99247910863516,5.137325905292478,57.42005571030629,51.286629526462285,68.4930362116991,46.678551532033595,39.817548746518085,34.938718662952695,176.23068662952676,530.0,41.7891579665738,285.0,91.82155988857929,2.6970130640668546,1.3691117075208918,1.328235913649026,1200.0,3998.296547,0.0,2203.819740947074,1379.3622534818933,209.67299052924787,109591.6122562674,4.021049264623955,1.089459619498606,3.7400217966573797,94.6005659784123,59.70640668523643,17.671507910863507,24.615734512534818
