Repository: saikumar-voptimai/evonith_bf_webapp

# Evonith BF2 — Blast Furnace Intelligence Platform

Monitoring, modelling and optimisation of **Blast Furnace 2 (BF2)** at Evonith Steel: live telemetry from InfluxDB,
manual plant reports from Neon PostgreSQL, a two-zone energy model of the furnace, blend and fuel optimisers, a
conversational assistant (FurnaceMind) and a live digital twin evaluated every hour.

The platform has three deployable parts that share one Python service layer, plus the shared data library:

| Part | Path | What it is |
|---|---|---|
| **Streamlit app** (legacy) | `src/app.py`, `src/custom_pages/` | The original 11-page dashboard; still the home of the model pages. Served under `/legacy` in production |

File: src/assets/data/V10_df_filtered.csv (part 98 of 166)
datetime,Hot Blast PressureBar,Hot Blast Temp.oC,Hot Blast VolumeNm3/Hr.,O2 Enrichment %,OxygenFlowNm3/Hr.,PermeabilityKgs/Hr.,RAFToC,SteamKgs/Hr.,TopPressureBar,TuyereVelocitym/s,Differential PressureTotalBar,Charges/Hrs.,StockRodLevel,COKE_ASH%,COKE_FC%,COKE_IM%,COKE_MOIST%,COKE_MT,COKE_VM%,NUTCOKE_ASH%,NUTCOKE_FC%,NUTCOKE_IM%,NUTCOKE_MOIST%,NUTCOKE_MT,NUTCOKE_VM%,PCI_2_%Ash,PCI_2_%FC,PCI_2_%IM,PCI_2_MT,PCI_2_%VM,Sinter_SP_MT,Sinter_SP_02_Al2O3%,Sinter_SP_02_Basicity,Sinter_SP_02_CaO%,Sinter_SP_02_Cold_Strength_AI,Sinter_SP_02_Cold_strength_TI,Sinter_SP_02_Fe(T)%,Sinter_SP_02_FeO%,Sinter_SP_02_Hot_strength_RDI,Sinter_SP_02_Hot_strength_RI,Sinter_SP_02_K2O%,Sinter_SP_02_MgO%,Sinter_SP_02_MnO%,Sinter_SP_02_Na2O%,Sinter_SP_02_P%,Sinter_SP_02_SiO2%,Sinter_SP_02_TiO2%,ORE_%Al2O3,ORE_%CaO,ORE_%Fe(T),ORE_%K2O,ORE_%LOI,ORE_%MgO,ORE_%MnO,ORE_MT,ORE_%Na2O,ORE_%P,ORE_%SiO2,ORE_%TiO2,ORE_%TM,Geomin Type,FLUX_Al2O3%,FLUX_CaO%,FLUX_Fe2O3%,FLUX_LOI%,FLUX_MgO%,FLUX_MT,FLUX_SiO2%,FLUX_TM%,COKE_DISCHARGE_TIME,WEIGHTED_COKE_ANGLE,TOTAL_COKE_PORTIONS,NON_COKE_DISCHARGE_TIME,WEIGHTED_NON_COKE_ANGLE,TOTAL_NON_COKE_PORTIONS,UnitCost Lakhs/Thm,ActualKg/Thm.,FurnaceTopGasAnalysisCO2ETACO,Act. Fuel RateKg/Thm.,Coke Rate Kg/Thm,ProductionTonnesPerHr
2024-11-24 23:00:00,2.65,1149.0,104525.0,3.265621836,4238.0,1392.0,2322.0,0.0,1.38,222.0,1.27,7.0,1.3,11.48,87.15,0.4,3.3,262.2436667,0.97,11.8,86.71,0.44,6.0,28.659,1.05,9.71,70.92,0.7,84.38,18.67,802.634,2.245,1.889988664,11.255,4.866666667,81.68888889,54.385,10.475,28.15,68.62,0.068,1.935,0.08,0.0495,0.0555,5.955,0.175,2.199881686,0.1420859,26.36918315,0.018618152,3.615841168,0.068593193,0.122487844,370.4418071,0.001959806,0.099950081,4.615341978,0.244485737,2.106790924,1.0,0.48,0.0,0.86,1.38,0.0,4.883333333,96.56,0.1,97.0,26.69230769,13.0,60.0,28.5,8.0,121.43,124.0,39.81109799,544.0,420.0,86.29032258
2024-11-25 00:00:00,2.7,1123.0,104588.0,3.255961242,4228.0,1367.0,2302.0,0.0,1.4,219.0,1.3,7.0,1.3,11.48,87.15,0.4,3.3,262.2436667,0.97,11.8,86.71,0.44,6.0,28.659,1.05,9.71,70.92,0.7,84.38,18.67,802.634,2.245,1.889988664,11.255,4.866666667,81.68888889,54.385,10.475,28.15,68.62,0.068,1.935,0.08,0.0495,0.0555,5.955,0.175,2.199881686,0.1420859,26.36918315,0.018618152,3.615841168,0.068593193,0.122487844,370.4418071,0.001959806,0.099950081,4.615341978,0.244485737,2.106790924,1.0,0.48,0.0,0.86,1.38,0.0,4.883333333,96.56,0.1,97.0,26.69230769,13.0,60.0,28.5,8.0,121.8275,127.0,40.29217719,547.0,420.0,83.38582677
2024-11-25 01:00:00,2.65,1156.0,104361.0,3.271520868,4239.0,1389.0,2302.0,0.0,1.4,220.0,1.25,6.0,1.3,11.48,87.15,0.4,3.3,262.2436667,0.97,11.8,86.71,0.44,6.0,28.659,1.05,9.71,70.92,0.7,84.38,18.67,802.634,2.245,1.889988664,11.255,4.866666667,81.68888889,54.385,10.475,28.15,68.62,0.068,1.935,0.08,0.0495,0.0555,5.955,0.175,2.199881686,0.1420859,26.36918315,0.018618152,3.615841168,0.068593193,0.122487844,370.4418071,0.001959806,0.099950081,4.615341978,0.244485737,2.106790924,1.0,0.48,0.0,0.86,1.38,0.0,4.883333333,96.56,0.1,97.0,26.69230769,13.0,60.0,28.5,8.0,121.96000000000001,128.0,39.14489311,548.0,420.0,87.5
2024-11-25 02:00:00,2.66,1153.0,105109.0,3.238303175,4226.0,1384.0,2302.0,0.0,1.39,221.0,1.27,7.0,1.3,11.48,87.15,0.4,3.3,262.2436667,0.97,11.8,86.71,0.44,6.0,28.659,1.05,9.71,70.92,0.7,84.38,18.67,802.634,2.245,1.889988664,11.255,4.866666667,81.68888889,54.385,10.475,28.15,68.62,0.068,1.935,0.08,0.0495,0.0555,5.955,0.175,2.199881686,0.1420859,26.36918315,0.018618152,3.615841168,0.068593193,0.122487844,370.4418071,0.001959806,0.099950081,4.615341978,0.244485737,2.106790924,1.0,0.48,0.0,0.86,1.38,0.0,4.883333333,96.56,0.1,97.0,26.69230769,13.0,60.0,28.5,8.0,121.8275,127.0,38.67835149,547.0,420.0,86.77165354
2024-11-25 03:00:00,2.68,1126.0,105256.0,3.216197521,4203.0,1339.0,2300.0,0.0,1.39,216.0,1.29,6.0,1.3,11.48,87.15,0.4,3.3,262.2436667,0.97,11.8,86.71,0.44,6.0,28.659,1.05,9.71,70.92,0.7,84.38,18.67,802.634,2.245,1.889988664,11.255,4.866666667,81.68888889,54.385,10.475,28.15,68.62,0.068,1.935,0.08,0.0495,0.0555,5.955,0.175,2.199881686,0.1420859,26.36918315,0.018618152,3.615841168,0.068593193,0.122487844,370.4418071,0.001959806,0.099950081,4.615341978,0.244485737,2.106790924,1.0,0.48,0.0,0.86,1.38,0.0,4.883333333,96.56,0.1,97.0,26.69230769,13.0,60.0,28.5,8.0,121.5625,125.0,39.2124105,545.0,420.0,86.24
2024-11-25 04:00:00,2.65,1115.0,104147.0,3.236508852,4185.0,1351.0,2302.0,0.0,1.38,214.0,1.27,7.0,1.3,11.48,87.15,0.4,3.3,262.2436667,0.97,11.8,86.71,0.44,6.0,28.659,1.05,9.71,70.92,0.7,84.38,18.67,802.634,2.245,1.889988664,11.255,4.866666667,81.68888889,54.385,10.475,28.15,68.62,0.068,1.935,0.08,0.0495,0.0555,5.955,0.175,2.199881686,0.1420859,26.36918315,0.018618152,3.615841168,0.068593193,0.122487844,370.4418071,0.001959806,0.099950081,4.615341978,0.244485737,2.106790924,1.0,0.48,0.0,0.86,1.38,0.0,4.883333333,96.56,0.1,97.0,26.69230769,13.0,60.0,28.5,8.0,121.8275,127.0,39.10271547,547.0,420.0,82.28346457
2024-11-25 05:00:00,2.69,1130.0,103744.0,3.260708089,4200.0,1394.0,2317.0,0.0,1.4,216.0,1.29,7.0,1.3,11.48,87.15,0.4,3.3,262.2436667,0.97,11.8,86.71,0.44,6.0,28.659,1.05,9.71,70.92,0.7,84.38,18.67,802.634,2.245,1.889988664,11.255,4.866666667,81.68888889,54.385,10.475,28.15,68.62,0.068,1.935,0.08,0.0495,0.0555,5.955,0.175,2.199881686,0.1420859,26.36918315,0.018618152,3.615841168,0.068593193,0.122487844,370.4418071,0.001959806,0.099950081,4.615341978,0.244485737,2.106790924,1.0,0.48,0.0,0.86,1.38,0.0,4.883333333,96.56,0.1,97.0,26.69230769,13.0,60.0,28.5,8.0,121.5625,125.0,39.52662722,545.0,420.0,81.84
2024-11-25 06:00:00,2.65,1119.0,103559.0,3.271968607,4207.0,1373.0,2304.0,0.0,1.39,213.0,1.26,6.0,1.3,11.48,87.15,0.4,3.3,262.2436667,0.97,11.8,86.71,0.44,6.0,28.659,1.05,9.71,70.92,0.7,84.38,18.67,802.634,2.245,1.889988664,11.255,4.866666667,81.68888889,54.385,10.475,28.15,68.62,0.068,1.935,0.08,0.0495,0.0555,5.955,0.175,2.199881686,0.1420859,26.36918315,0.018618152,3.615841168,0.068593193,0.122487844,370.4418071,0.001959806,0.099950081,4.615341978,0.244485737,2.106790924,1.0,0.48,0.0,0.86,1.38,0.0,4.883333333,96.56,0.1,97.0,26.69230769,13.0,60.0,28.5,8.0,122.0925,129.0,40.25912839,549.0,420.0,80.85271318
2024-11-25 07:00:00,2.69,1096.0,103761.0,3.257847366,4197.0,1337.0,2302.0,0.0,1.35,210.0,1.34,7.0,1.3,11.48,87.15,0.4,3.3,262.2436667,0.97,11.8,86.71,0.44,6.0,28.659,1.05,9.71,70.92,0.7,84.38,18.67,802.634,2.245,1.889988664,11.255,4.866666667,81.68888889,54.385,10.475,28.15,68.62,0.068,1.935,0.08,0.0495,0.0555,5.955,0.175,2.199881686,0.1420859,26.36918315,0.018618152,3.615841168,0.068593193,0.122487844,370.4418071,0.001959806,0.099950081,4.615341978,0.244485737,2.106790924,1.0,0.48,0.0,0.86,1.38,0.0,4.883333333,96.56,0.1,97.0,26.69230769,13.0,60.0,28.5,8.0,121.2975,123.0,40.54685674,543.0,420.0,80.48780488
2024-11-25 08:00:00,2.6,1130.0,104455.0,3.246235077,4210.0,1390.0,2325.0,0.0,1.35,220.0,1.25,7.0,1.3,11.56,87.1,0.38,3.2,262.2436667,0.96,11.98,86.57,0.42,6.3,28.659,1.03,9.62,71.22,0.84,84.38,18.32,802.634,2.335,1.944501366,10.935,4.866666667,81.68888889,54.77,10.125,28.15,68.62,0.0675,1.975,0.07,0.0515,0.0545,5.625,0.18,2.395434989,0.129482972,26.85775654,0.018924434,4.053813058,0.054781258,0.089642058,370.4418071,0.001494034,0.077191772,4.11357443,0.311755157,1.992045729,1.0,0.46,0.0,0.83,1.16,0.0,4.883333333,96.85,0.1,97.0,26.69230769,13.0,60.0,28.5,8.0,121.0325,121.0,40.19060902,541.0,420.0,86.94214876
2024-11-25 09:00:00,2.59,1128.0,104124.0,3.278188596,4238.0,1401.0,2311.0,0.0,1.35,219.0,1.24,7.0,1.3,11.56,87.1,0.38,3.2,262.2436667,0.96,11.98,86.57,0.42,6.3,28.659,1.03,9.62,71.22,0.84,84.38,18.32,802.634,2.335,1.944501366,10.935,4.866666667,81.68888889,54.77,10.125,28.15,68.62,0.0675,1.975,0.07,0.0515,0.0545,5.625,0.18,2.395434989,0.129482972,26.85775654,0.018924434,4.053813058,0.054781258,0.089642058,370.4418071,0.001494034,0.077191772,4.11357443,0.311755157,1.992045729,1.0,0.46,0.0,0.83,1.16,0.0,4.883333333,96.85,0.1,97.0,26.69230769,13.0,60.0,28.5,8.0,121.2975,123.0,41.49184149,543.0,420.0,86.74796748
2024-11-25 10:00:00,2.62,1134.0,103183.0,3.328340332,4264.0,1379.0,2310.0,0.0,1.37,216.0,1.25,7.0,1.3,11.56,87.1,0.38,3.2,262.2436667,0.96,11.98,86.57,0.42,6.3,28.659,1.03,9.62,71.22,0.84,84.38,18.32,802.634,2.335,1.944501366,10.935,4.866666667,81.68888889,54.77,10.125,28.15,68.62,0.0675,1.975,0.07,0.0515,0.0545,5.625,0.18,2.395434989,0.129482972,26.85775654,0.018924434,4.053813058,0.054781258,0.089642058,370.4418071,0.001494034,0.077191772,4.11357443,0.311755157,1.992045729,1.0,0.46,0.0,0.83,1.16,0.0,4.883333333,96.85,0.1,97.0,26.69230769,13.0,60.0,28.5,8.0,121.0325,121.0,40.79379991,541.0,420.0,86.7768595
2024-11-25 11:00:00,2.61,1115.0,102643.0,3.378766649,4306.0,1369.0,2303.0,0.0,1.36,212.0,1.25,6.0,1.3,11.56,87.1,0.38,3.2,262.2436667,0.96,11.98,86.57,0.42,6.3,28.659,1.03,9.62,71.22,0.84,84.38,18.32,802.634,2.335,1.944501366,10.935,4.866666667,81.68888889,54.77,10.125,28.15,68.62,0.0675,1.975,0.07,0.0515,0.0545,5.625,0.18,2.395434989,0.129482972,26.85775654,0.018924434,4.053813058,0.054781258,0.089642058,370.4418071,0.001494034,0.077191772,4.11357443,0.311755157,1.992045729,1.0,0.46,0.0,0.83,1.16,0.0,4.883333333,96.85,0.1,97.0,26.69230769,13.0,60.0,28.5,8.0,121.16499999999999,122.0,40.23419204,542.0,420.0,87.21311475
2024-11-25 12:00:00,2.59,1140.0,102255.0,3.408891035,4328.0,1427.0,2323.0,0.0,1.4,216.0,1.19,7.0,1.3,11.56,87.1,0.38,3.2,262.2436667,0.96,11.98,86.57,0.42,6.3,28.659,1.03,9.62,71.22,0.84,84.38,18.32,802.634,2.335,1.944501366,10.935,4.866666667,81.68888889,54.77,10.125,28.15,68.62,0.0675,1.975,0.07,0.0515,0.0545,5.625,0.18,2.395434989,0.129482972,26.85775654,0.018924434,4.053813058,0.054781258,0.089642058,370.4418071,0.001494034,0.077191772,4.11357443,0.311755157,1.992045729,1.0,0.46,0.0,0.83,1.16,0.0,4.883333333,96.85,0.1,97.0,26.69230769,13.0,60.0,28.5,8.0,120.9,120.0,40.07490637,540.0,420.0,87.08333333
2024-11-25 13:00:00,2.59,1148.0,101626.0,3.463230929,4370.0,1426.0,2339.0,0.0,1.4,217.0,1.19,7.0,1.3,11.56,87.1,0.38,3.2,262.2436667,0.96,11.98,86.57,0.42,6.3,28.659,1.03,9.62,71.22,0.84,84.38,18.32,802.634,2.335,1.944501366,10.935,4.866666667,81.68888889,54.77,10.125,28.15,68.62,0.0675,1.975,0.07,0.0515,0.0545,5.625,0.18,2.395434989,0.129482972,26.85775654,0.018924434,4.053813058,0.054781258,0.089642058,370.4418071,0.001494034,0.077191772,4.11357443,0.311755157,1.992045729,1.0,0.46,0.0,0.83,1.16,0.0,4.883333333,96.85,0.1,97.0,26.69230769,13.0,60.0,28.5,8.0,121.16499999999999,122.0,39.95327103,542.0,420.0,86.72131148
2024-11-25 14:00:00,2.61,1143.0,102447.0,3.44178358,4378.0,1409.0,2341.0,0.0,1.4,216.0,1.21,7.0,1.3,11.56,87.1,0.38,3.2,262.2436667,0.96,11.98,86.57,0.42,6.3,28.659,1.03,9.62,71.22,0.84,84.38,18.32,802.634,2.335,1.944501366,10.935,4.866666667,81.68888889,54.77,10.125,28.15,68.62,0.0675,1.975,0.07,0.0515,0.0545,5.625,0.18,2.395434989,0.129482972,26.85775654,0.018924434,4.053813058,0.054781258,0.089642058,370.4418071,0.001494034,0.077191772,4.11357443,0.311755157,1.992045729,1.0,0.46,0.0,0.83,1.16,0.0,4.883333333,96.85,0.1,97.0,26.69230769,13.0,60.0,28.5,8.0,120.9,120.0,39.981404,540.0,420.0,82.91666667
2024-11-25 15:00:00,2.61,1139.0,101916.0,3.439171482,4352.0,1398.0,2332.0,0.0,1.4,214.0,1.21,7.0,1.3,11.56,87.1,0.38,3.2,262.2436667,0.96,11.98,86.57,0.42,6.3,28.659,1.03,9.62,71.22,0.84,84.38,18.32,802.634,2.335,1.944501366,10.935,4.866666667,81.68888889,54.77,10.125,28.15,68.62,0.0675,1.975,0.07,0.0515,0.0545,5.625,0.18,2.395434989,0.129482972,26.85775654,0.018924434,4.053813058,0.054781258,0.089642058,370.4418071,0.001494034,0.077191772,4.11357443,0.311755157,1.992045729,1.0,0.46,0.0,0.83,1.16,0.0,4.883333333,96.85,0.1,97.0,26.69230769,13.0,60.0,28.5,8.0,120.9,120.0,39.76580796,540.0,420.0,84.16666667
2024-11-25 16:00:00,2.61,1139.0,101772.0,3.436126442,4342.0,1398.0,2328.0,0.0,1.4,214.0,1.21,7.0,1.3,11.9,86.65,0.48,3.1,262.2436667,0.97,12.02,86.48,0.47,5.6,28.659,1.03,9.57,70.89,0.92,84.38,18.62,802.634,2.19,1.914932614,11.355,4.866666667,81.68888889,54.325,10.68,28.15,68.62,0.0655,2.02,0.08,0.0505,0.055,5.93,0.16,2.72412966,0.127387358,26.02621718,0.01420859,3.713831443,0.058794165,0.097990276,370.4418071,0.002939708,0.095540519,4.458557537,0.321898055,1.714829822,1.0,0.44,0.0,0.54,1.34,0.0,4.883333333,96.97,0.1,97.0,26.69230769,13.0,60.0,28.5,8.0,120.9,120.0,40.62207671,540.0,420.0,84.75
2024-11-25 17:00:00,2.62,1136.0,101981.0,3.413307881,4322.0,1397.0,2327.0,0.0,1.4,214.0,1.22,7.0,1.3,11.9,86.65,0.48,3.1,262.2436667,0.97,12.02,86.48,0.47,5.6,28.659,1.03,9.57,70.89,0.92,84.38,18.62,802.634,2.19,1.914932614,11.355,4.866666667,81.68888889,54.325,10.68,28.15,68.62,0.0655,2.02,0.08,0.0505,0.055,5.93,0.16,2.72412966,0.127387358,26.02621718,0.01420859,3.713831443,0.058794165,0.097990276,370.4418071,0.002939708,0.095540519,4.458557537,0.321898055,1.714829822,1.0,0.44,0.0,0.54,1.34,0.0,4.883333333,96.97,0.1,97.0,26.69230769,13.0,60.0,28.5,8.0,121.0325,121.0,39.95271868,541.0,420.0,84.29752066
2024-11-25 18:00:00,2.59,1139.0,102292.0,3.39113784,4307.0,1435.0,2320.0,0.0,1.4,217.0,1.19,7.0,1.3,11.9,86.65,0.48,3.1,262.2436667,0.97,12.02,86.48,0.47,5.6,28.659,1.03,9.57,70.89,0.92,84.38,18.62,802.634,2.19,1.914932614,11.355,4.866666667,81.68888889,54.325,10.68,28.15,68.62,0.0655,2.02,0.08,0.0505,0.055,5.93,0.16,2.72412966,0.127387358,26.02621718,0.01420859,3.713831443,0.058794165,0.097990276,370.4418071,0.002939708,0.095540519,4.458557537,0.321898055,1.714829822,1.0,0.44,0.0,0.54,1.34,0.0,4.883333333,96.97,0.1,97.0,26.69230769,13.0,60.0,28.5,8.0,120.9,120.0,40.35414725,540.0,420.0,86.5
2024-11-25 19:00:00,2.61,1139.0,102445.0,3.36643839,4282.0,1410.0,2310.0,0.0,1.4,216.0,1.21,6.0,1.3,11.9,86.65,0.48,3.1,262.2436667,0.97,12.02,86.48,0.47,5.6,28.659,1.03,9.57,70.89,0.92,84.38,18.62,802.634,2.19,1.914932614,11.355,4.866666667,81.68888889,54.325,10.68,28.15,68.62,0.0655,2.02,0.08,0.0505,0.055,5.93,0.16,2.72412966,0.127387358,26.02621718,0.01420859,3.713831443,0.058794165,0.097990276,370.4418071,0.002939708,0.095540519,4.458557537,0.321898055,1.714829822,1.0,0.44,0.0,0.54,1.34,0.0,4.883333333,96.97,0.1,97.0,26.69230769,13.0,60.0,28.5,8.0,121.43,124.0,40.39981404,544.0,420.0,86.29032258
2024-11-25 20:00:00,2.63,1139.0,102941.0,3.329904347,4256.0,1390.0,2307.0,0.0,1.4,216.0,1.23,7.0,1.3,11.9,86.65,0.48,3.1,262.2436667,0.97,12.02,86.48,0.47,5.6,28.659,1.03,9.57,70.89,0.92,84.38,18.62,802.634,2.19,1.914932614,11.355,4.866666667,81.68888889,54.325,10.68,28.15,68.62,0.0655,2.02,0.08,0.0505,0.055,5.93,0.16,2.72412966,0.127387358,26.02621718,0.01420859,3.713831443,0.058794165,0.097990276,370.4418071,0.002939708,0.095540519,4.458557537,0.321898055,1.714829822,1.0,0.44,0.0,0.54,1.34,0.0,4.883333333,96.97,0.1,97.0,26.69230769,13.0,60.0,28.5,8.0,121.5625,125.0,40.72608797,545.0,420.0,86.4
2024-11-25 21:00:00,2.61,1146.0,103595.0,3.341526781,4298.0,1428.0,2310.0,0.0,1.4,219.0,1.21,7.0,1.3,11.9,86.65,0.48,3.1,262.2436667,0.97,12.02,86.48,0.47,5.6,28.659,1.03,9.57,70.89,0.92,84.38,18.62,802.634,2.19,1.914932614,11.355,4.866666667,81.68888889,54.325,10.68,28.15,68.62,0.0655,2.02,0.08,0.0505,0.055,5.93,0.16,2.72412966,0.127387358,26.02621718,0.01420859,3.713831443,0.058794165,0.097990276,370.4418071,0.002939708,0.095540519,4.458557537,0.321898055,1.714829822,1.0,0.44,0.0,0.54,1.34,0.0,4.883333333,96.97,0.1,97.0,26.69230769,13.0,60.0,28.5,8.0,121.695,126.0,40.26247949,546.0,420.0,86.26984127
2024-11-25 22:00:00,2.7,1119.0,104616.0,3.248166779,4219.0,1329.0,2299.0,0.0,1.4,214.0,1.3,6.0,1.3,11.9,86.65,0.48,3.1,262.2436667,0.97,12.02,86.48,0.47,5.6,28.659,1.03,9.57,70.89,0.92,84.38,18.62,802.634,2.19,1.914932614,11.355,4.866666667,81.68888889,54.325,10.68,28.15,68.62,0.0655,2.02,0.08,0.0505,0.055,5.93,0.16,2.72412966,0.127387358,26.02621718,0.01420859,3.713831443,0.058794165,0.097990276,370.4418071,0.002939708,0.095540519,4.458557537,0.321898055,1.714829822,1.0,0.44,0.0,0.54,1.34,0.0,4.883333333,96.97,0.1,97.0,26.69230769,13.0,60.0,28.5,8.0,121.8275,127.0,40.42050555,547.0,420.0,87.63779528
2024-11-25 23:00:00,2.64,1138.0,104003.0,3.277356642,4232.0,1403.0,2298.0,0.0,1.4,218.0,1.24,7.0,1.3,11.49,87.12,0.41,2.9,263.899,0.98,11.9,86.64,0.42,8.0,28.624333333000003,1.04,9.78,70.86,0.96,86.81333333,18.4,802.5856667,2.24,1.935174905,11.17,5.088888889,81.64444444,54.575,10.7,27.63052632,68.62,0.068,1.925,0.09,0.0485,0.0565,5.775,0.175,2.575213536,0.160324578,26.79925526,0.022545644,3.927952164,0.06513186,0.13026372,366.6504587,0.002004057,0.091685618,4.318743324,0.327663357,1.803651504,1.0,0.46,0.0,0.79,1.32,0.0,4.286666667,96.13,0.1,97.0,26.69230769,13.0,60.0,28.5,8.0,121.16499999999999,122.0,39.83372922,542.0,420.0,86.39344262
2024-11-26 00:00:00,2.65,1124.0,104632.0,3.287667578,4271.0,1471.0,2312.0,0.0,1.4,218.0,1.25,7.0,1.3,11.49,87.12,0.41,2.9,263.899,0.98,11.9,86.64,0.42,8.0,28.624333333000003,1.04,9.78,70.86,0.96,86.81333333,18.4,802.5856667,2.24,1.935174905,11.17,5.088888889,81.64444444,54.575,10.7,27.63052632,68.62,0.068,1.925,0.09,0.0485,0.0565,5.775,0.175,2.575213536,0.160324578,26.79925526,0.022545644,3.927952164,0.06513186,0.13026372,366.6504587,0.002004057,0.091685618,4.318743324,0.327663357,1.803651504,1.0,0.46,0.0,0.79,1.32,0.0,4.286666667,96.13,0.1,97.0,26.69230769,13.0,60.0,28.5,8.0,120.9,120.0,40.93471113,540.0,420.0,85.83333333
2024-11-26 01:00:00,2.66,1145.0,104643.0,3.26271131,4239.0,1399.0,2311.0,0.0,1.39,222.0,1.27,7.0,1.3,11.49,87.12,0.41,2.9,263.899,0.98,11.9,86.64,0.42,8.0,28.624333333000003,1.04,9.78,70.86,0.96,86.81333333,18.4,802.5856667,2.24,1.935174905,11.17,5.088888889,81.64444444,54.575,10.7,27.63052632,68.62,0.068,1.925,0.09,0.0485,0.0565,5.775,0.175,2.575213536,0.160324578,26.79925526,0.022545644,3.927952164,0.06513186,0.13026372,366.6504587,0.002004057,0.091685618,4.318743324,0.327663357,1.803651504,1.0,0.46,0.0,0.79,1.32,0.0,4.286666667,96.13,0.1,97.0,26.69230769,13.0,60.0,28.5,8.0,121.96000000000001,128.0,39.02323376,548.0,420.0,86.875
2024-11-26 02:00:00,2.66,1156.0,104503.0,3.263228283,4234.0,1387.0,2311.0,0.0,1.4,221.0,1.26,6.0,1.3,11.49,87.12,0.41,2.9,263.899,0.98,11.9,86.64,0.42,8.0,28.624333333000003,1.04,9.78,70.86,0.96,86.81333333,18.4,802.5856667,2.24,1.935174905,11.17,5.088888889,81.64444444,54.575,10.7,27.63052632,68.62,0.068,1.925,0.09,0.0485,0.0565,5.775,0.175,2.575213536,0.160324578,26.79925526,0.022545644,3.927952164,0.06513186,0.13026372,366.6504587,0.002004057,0.091685618,4.318743324,0.327663357,1.803651504,1.0,0.46,0.0,0.79,1.32,0.0,4.286666667,96.13,0.1,97.0,26.69230769,13.0,60.0,28.5,8.0,122.225,130.0,38.97862233,550.0,420.0,87.76923077
2024-11-26 03:00:00,2.66,1152.0,104625.0,3.254041444,4227.0,1365.0,2310.0,0.0,1.4,219.0,1.26,7.0,1.3,11.49,87.12,0.41,2.9,263.899,0.98,11.9,86.64,0.42,8.0,28.624333333000003,1.04,9.78,70.86,0.96,86.81333333,18.4,802.5856667,2.24,1.935174905,11.17,5.088888889,81.64444444,54.575,10.7,27.63052632,68.62,0.068,1.925,0.09,0.0485,0.0565,5.775,0.175,2.575213536,0.160324578,26.79925526,0.022545644,3.927952164,0.06513186,0.13026372,366.6504587,0.002004057,0.091685618,4.318743324,0.327663357,1.803651504,1.0,0.46,0.0,0.79,1.32,0.0,4.286666667,96.13,0.1,97.0,26.69230769,13.0,60.0,28.5,8.0,122.225,130.0,39.10879355,550.0,420.0,85.84615385
2024-11-26 04:00:00,2.67,1151.0,104621.0,3.246473136,4217.0,1331.0,2309.0,0.0,1.38,220.0,1.29,6.0,1.3,11.49,87.12,0.41,2.9,263.899,0.98,11.9,86.64,0.42,8.0,28.624333333000003,1.04,9.78,70.86,0.96,86.81333333,18.4,802.5856667,2.24,1.935174905,11.17,5.088888889,81.64444444,54.575,10.7,27.63052632,68.62,0.068,1.925,0.09,0.0485,0.0565,5.775,0.175,2.575213536,0.160324578,26.79925526,0.022545644,3.927952164,0.06513186,0.13026372,366.6504587,0.002004057,0.091685618,4.318743324,0.327663357,1.803651504,1.0,0.46,0.0,0.79,1.32,0.0,4.286666667,96.13,0.1,97.0,26.69230769,13.0,60.0,28.5,8.0,122.225,130.0,38.76734886,550.0,420.0,85.92307692
2024-11-26 05:00:00,2.64,1153.0,104812.0,3.245936621,4224.0,1391.0,2296.0,0.0,1.38,221.0,1.26,7.0,1.3,11.49,87.12,0.41,2.9,263.899,0.98,11.9,86.64,0.42,8.0,28.624333333000003,1.04,9.78,70.86,0.96,86.81333333,18.4,802.5856667,2.24,1.935174905,11.17,5.088888889,81.64444444,54.575,10.7,27.63052632,68.62,0.068,1.925,0.09,0.0485,0.0565,5.775,0.175,2.575213536,0.160324578,26.79925526,0.022545644,3.927952164,0.06513186,0.13026372,366.6504587,0.002004057,0.091685618,4.318743324,0.327663357,1.803651504,1.0,0.46,0.0,0.79,1.32,0.0,4.286666667,96.13,0.1,97.0,26.69230769,13.0,60.0,28.5,8.0,123.02,136.0,38.30086834,556.0,420.0,86.47058824
2024-11-26 06:00:00,2.63,1161.0,103978.0,3.270403916,4222.0,1401.0,2286.0,0.0,1.4,221.0,1.23,7.0,1.3,11.49,87.12,0.41,2.9,263.899,0.98,11.9,86.64,0.42,8.0,28.624333333000003,1.04,9.78,70.86,0.96,86.81333333,18.4,802.5856667,2.24,1.935174905,11.17,5.088888889,81.64444444,54.575,10.7,27.63052632,68.62,0.068,1.925,0.09,0.0485,0.0565,5.775,0.175,2.575213536,0.160324578,26.79925526,0.022545644,3.927952164,0.06513186,0.13026372,366.6504587,0.002004057,0.091685618,4.318743324,0.327663357,1.803651504,1.0,0.46,0.0,0.79,1.32,0.0,4.286666667,96.13,0.1,97.0,26.69230769,13.0,60.0,28.5,8.0,123.55,140.0,38.81936246,560.0,420.0,87.71428571
2024-11-26 07:00:00,2.64,1130.0,103887.0,3.258547272,4203.0,1360.0,2271.0,0.0,1.37,216.0,1.27,7.0,1.3,11.49,87.12,0.41,2.9,263.899,0.98,11.9,86.64,0.42,8.0,28.624333333000003,1.04,9.78,70.86,0.96,86.81333333,18.4,802.5856667,2.24,1.935174905,11.17,5.088888889,81.64444444,54.575,10.7,27.63052632,68.62,0.068,1.925,0.09,0.0485,0.0565,5.775,0.175,2.575213536,0.160324578,26.79925526,0.022545644,3.927952164,0.06513186,0.13026372,366.6504587,0.002004057,0.091685618,4.318743324,0.327663357,1.803651504,1.0,0.46,0.0,0.79,1.32,0.0,4.286666667,96.13,0.1,97.0,26.69230769,13.0,60.0,28.5,8.0,123.55,140.0,39.18664786,560.0,420.0,87.0
2024-11-26 08:00:00,2.62,1130.0,104357.0,3.244653968,4204.0,1395.0,2303.0,0.0,1.37,218.0,1.25,7.0,1.3,11.74,86.94,0.37,3.3,263.899,0.95,11.9,86.64,0.42,8.0,28.624333333000003,1.04,9.64,70.99,0.99,86.81333333,18.38,802.5856667,2.245,1.889988664,11.255,5.088888889,81.64444444,54.385,10.475,27.97684211,68.62,0.068,1.935,0.08,0.0495,0.0555,5.955,0.175,2.575213536,0.160324578,26.79925526,0.022545644,3.927952164,0.06513186,0.13026372,366.6504587,0.002004057,0.091685618,4.318743324,0.327663357,1.803651504,1.0,0.46,0.0,0.79,1.32,0.0,4.286666667,96.13,0.1,97.0,26.69230769,13.0,60.0,28.5,8.0,122.49000000000001,132.0,39.38187778,552.0,420.0,86.89393939
2024-11-26 09:00:00,2.62,1129.0,104033.0,3.287242666,4246.0,1420.0,2324.0,0.0,1.4,217.0,1.22,7.0,1.3,11.74,86.94,0.37,3.3,263.899,0.95,11.9,86.64,0.42,8.0,28.624333333000003,1.04,9.64,70.99,0.99,86.81333333,18.38,802.5856667,2.245,1.889988664,11.255,5.088888889,81.64444444,54.385,10.475,27.97684211,68.62,0.068,1.935,0.08,0.0495,0.0555,5.955,0.175,2.575213536,0.160324578,26.79925526,0.022545644,3.927952164,0.06513186,0.13026372,366.6504587,0.002004057,0.091685618,4.318743324,0.327663357,1.803651504,1.0,0.46,0.0,0.79,1.32,0.0,4.286666667,96.13,0.1,97.0,26.69230769,13.0,60.0,28.5,8.0,121.16499999999999,122.0,39.45257197,542.0,420.0,84.26229508
2024-11-26 10:00:00,2.61,1135.0,106891.0,3.230286801,4287.0,1399.0,2330.0,0.0,1.39,216.0,1.22,7.0,1.3,11.74,86.94,0.37,3.3,263.899,0.95,11.9,86.64,0.42,8.0,28.624333333000003,1.04,9.64,70.99,0.99,86.81333333,18.38,802.5856667,2.245,1.889988664,11.255,5.088888889,81.64444444,54.385,10.475,27.97684211,68.62,0.068,1.935,0.08,0.0495,0.0555,5.955,0.175,2.575213536,0.160324578,26.79925526,0.022545644,3.927952164,0.06513186,0.13026372,366.6504587,0.002004057,0.091685618,4.318743324,0.327663357,1.803651504,1.0,0.46,0.0,0.79,1.32,0.0,4.286666667,96.13,0.1,97.0,26.69230769,13.0,60.0,28.5,8.0,121.16499999999999,122.0,39.75535168,542.0,420.0,86.80327869
2024-11-26 11:00:00,2.6,1132.0,102213.0,3.394544069,4308.0,1367.0,2319.0,0.0,1.38,214.0,1.22,7.0,1.3,11.74,86.94,0.37,3.3,263.899,0.95,11.9,86.64,0.42,8.0,28.624333333000003,1.04,9.64,70.99,0.99,86.81333333,18.38,802.5856667,2.245,1.889988664,11.255,5.088888889,81.64444444,54.385,10.475,27.97684211,68.62,0.068,1.935,0.08,0.0495,0.0555,5.955,0.175,2.575213536,0.160324578,26.79925526,0.022545644,3.927952164,0.06513186,0.13026372,366.6504587,0.002004057,0.091685618,4.318743324,0.327663357,1.803651504,1.0,0.46,0.0,0.79,1.32,0.0,4.286666667,96.13,0.1,97.0,26.69230769,13.0,60.0,28.5,8.0,121.43,124.0,39.62621244,544.0,420.0,80.64516129
2024-11-26 12:00:00,2.63,1134.0,101221.0,3.481846547,4376.0,1358.0,2318.0,0.0,1.39,211.0,1.24,7.0,1.3,11.74,86.94,0.37,3.3,263.899,0.95,11.9,86.64,0.42,8.0,28.624333333000003,1.04,9.64,70.99,0.99,86.81333333,18.38,802.5856667,2.245,1.889988664,11.255,5.088888889,81.64444444,54.385,10.475,27.97684211,68.62,0.068,1.935,0.08,0.0495,0.0555,5.955,0.175,2.575213536,0.160324578,26.79925526,0.022545644,3.927952164,0.06513186,0.13026372,366.6504587,0.002004057,0.091685618,4.318743324,0.327663357,1.803651504,1.0,0.46,0.0,0.79,1.32,0.0,4.286666667,96.13,0.1,97.0,26.69230769,13.0,60.0,28.5,8.0,120.9,120.0,39.49075186,540.0,420.0,86.75
2024-11-26 13:00:00,2.61,1134.0,101984.0,3.403738422,4310.0,1387.0,2317.0,0.0,1.39,212.0,1.22,7.0,1.3,11.74,86.94,0.37,3.3,263.899,0.95,11.9,86.64,0.42,8.0,28.624333333000003,1.04,9.64,70.99,0.99,86.81333333,18.38,802.5856667,2.245,1.889988664,11.255,5.088888889,81.64444444,54.385,10.475,27.97684211,68.62,0.068,1.935,0.08,0.0495,0.0555,5.955,0.175,2.575213536,0.160324578,26.79925526,0.022545644,3.927952164,0.06513186,0.13026372,366.6504587,0.002004057,0.091685618,4.318743324,0.327663357,1.803651504,1.0,0.46,0.0,0.79,1.32,0.0,4.286666667,96.13,0.1,97.0,26.69230769,13.0,60.0,28.5,8.0,121.16499999999999,122.0,40.00962927,542.0,420.0,87.04918033
2024-11-26 14:00:00,2.64,1136.0,103156.0,3.359636763,4303.0,1390.0,2337.0,0.0,1.4,215.0,1.24,7.0,1.3,11.74,86.94,0.37,3.3,263.899,0.95,11.9,86.64,0.42,8.0,28.624333333000003,1.04,9.64,70.99,0.99,86.81333333,18.38,802.5856667,2.245,1.889988664,11.255,5.088888889,81.64444444,54.385,10.475,27.97684211,68.62,0.068,1.935,0.08,0.0495,0.0555,5.955,0.175,2.575213536,0.160324578,26.79925526,0.022545644,3.927952164,0.06513186,0.13026372,366.6504587,0.002004057,0.091685618,4.318743324,0.327663357,1.803651504,1.0,0.46,0.0,0.79,1.32,0.0,4.286666667,96.13,0.1,97.0,26.69230769,13.0,60.0,28.5,8.0,121.445,126.0,39.07749941,545.0,419.0,84.28571429
2024-11-26 15:00:00,2.66,1128.0,102854.0,3.370275921,4304.0,1360.0,2298.0,0.0,1.4,212.0,1.26,7.0,1.3,11.74,86.94,0.37,3.3,263.899,0.95,11.9,86.64,0.42,8.0,28.624333333000003,1.04,9.64,70.99,0.99,86.81333333,18.38,802.5856667,2.245,1.889988664,11.255,5.088888889,81.64444444,54.385,10.475,27.97684211,68.62,0.068,1.935,0.08,0.0495,0.0555,5.955,0.175,2.575213536,0.160324578,26.79925526,0.022545644,3.927952164,0.06513186,0.13026372,366.6504587,0.002004057,0.091685618,4.318743324,0.327663357,1.803651504,1.0,0.46,0.0,0.79,1.32,0.0,4.286666667,96.13,0.1,97.0,26.69230769,13.0,60.0,28.5,8.0,120.9,120.0,39.46748351,540.0,420.0,82.41666667
2024-11-26 16:00:00,2.64,1123.0,102974.0,3.38823406,4332.0,1358.0,2297.0,0.0,1.38,213.0,1.26,7.0,1.3,11.8,86.85,0.4,2.8,263.899,0.95,11.9,86.64,0.42,8.0,28.624333333000003,1.04,9.62,70.98,1.02,86.81333333,18.38,802.5856667,2.205,1.947803379,11.035,5.088888889,81.64444444,54.875,10.715,27.80368421,68.62,0.0695,1.8,0.085,0.0505,0.056,5.665,0.17,2.575213536,0.160324578,26.79925526,0.022545644,3.927952164,0.06513186,0.13026372,366.6504587,0.002004057,0.091685618,4.318743324,0.327663357,1.803651504,1.0,0.46,0.0,0.79,1.32,0.0,4.286666667,96.13,0.1,97.0,26.69230769,13.0,60.0,28.5,8.0,121.43,124.0,40.38775987,544.0,420.0,86.29032258
2024-11-26 17:00:00,2.63,1125.0,103172.0,3.386416906,4338.0,1398.0,2297.0,0.0,1.4,214.0,1.23,6.0,1.3,11.8,86.85,0.4,2.8,263.899,0.95,11.9,86.64,0.42,8.0,28.624333333000003,1.04,9.62,70.98,1.02,86.81333333,18.38,802.5856667,2.205,1.947803379,11.035,5.088888889,81.64444444,54.875,10.715,27.80368421,68.62,0.0695,1.8,0.085,0.0505,0.056,5.665,0.17,2.575213536,0.160324578,26.79925526,0.022545644,3.927952164,0.06513186,0.13026372,366.6504587,0.002004057,0.091685618,4.318743324,0.327663357,1.803651504,1.0,0.46,0.0,0.79,1.32,0.0,4.286666667,96.13,0.1,97.0,26.69230769,13.0,60.0,28.5,8.0,121.8275,127.0,39.10482921,547.0,420.0,87.00787402
2024-11-26 18:00:00,2.621,1143.0,103106.0,3.358923109,4300.0,1403.0,2312.0,0.0,1.4,216.0,1.221,6.0,1.3,11.8,86.85,0.4,2.8,263.899,0.95,11.9,86.64,0.42,8.0,28.624333333000003,1.04,9.62,70.98,1.02,86.81333333,18.38,802.5856667,2.205,1.947803379,11.035,5.088888889,81.64444444,54.875,10.715,27.80368421,68.62,0.0695,1.8,0.085,0.0505,0.056,5.665,0.17,2.575213536,0.160324578,26.79925526,0.022545644,3.927952164,0.06513186,0.13026372,366.6504587,0.002004057,0.091685618,4.318743324,0.327663357,1.803651504,1.0,0.46,0.0,0.79,1.32,0.0,4.286666667,96.13,0.1,97.0,26.69230769,13.0,60.0,28.5,8.0,121.43,124.0,40.35128806,544.0,420.0,87.17741935
2024-11-26 19:00:00,2.64,1133.0,103528.0,3.342910254,4297.0,1387.0,2308.0,0.0,1.39,217.0,1.25,7.0,1.3,11.8,86.85,0.4,2.8,263.899,0.95,11.9,86.64,0.42,8.0,28.624333333000003,1.04,9.62,70.98,1.02,86.81333333,18.38,802.5856667,2.205,1.947803379,11.035,5.088888889,81.64444444,54.875,10.715,27.80368421,68.62,0.0695,1.8,0.085,0.0505,0.056,5.665,0.17,2.575213536,0.160324578,26.79925526,0.022545644,3.927952164,0.06513186,0.13026372,366.6504587,0.002004057,0.091685618,4.318743324,0.327663357,1.803651504,1.0,0.46,0.0,0.79,1.32,0.0,4.286666667,96.13,0.1,97.0,26.69230769,13.0,60.0,28.5,8.0,121.43,124.0,40.11641444,544.0,420.0,85.48387097
2024-11-26 20:00:00,2.63,1127.0,103752.0,3.320185066,4277.0,1464.0,2307.0,0.0,1.32,216.0,1.31,7.0,1.3,11.8,86.85,0.4,2.8,263.899,0.95,11.9,86.64,0.42,8.0,28.624333333000003,1.04,9.62,70.98,1.02,86.81333333,18.38,802.5856667,2.205,1.947803379,11.035,5.088888889,81.64444444,54.875,10.715,27.80368421,68.62,0.0695,1.8,0.085,0.0505,0.056,5.665,0.17,2.575213536,0.160324578,26.79925526,0.022545644,3.927952164,0.06513186,0.13026372,366.6504587,0.002004057,0.091685618,4.318743324,0.327663357,1.803651504,1.0,0.46,0.0,0.79,1.32,0.0,4.286666667,96.13,0.1,97.0,26.69230769,13.0,60.0,28.5,8.0,120.9,120.0,40.74925305,540.0,420.0,87.25
2024-11-26 21:00:00,2.69,1128.0,104005.0,3.304376803,4267.0,1381.0,2307.0,0.0,1.39,216.0,1.3,6.0,1.3,11.8,86.85,0.4,2.8,263.899,0.95,11.9,86.64,0.42,8.0,28.624333333000003,1.04,9.62,70.98,1.02,86.81333333,18.38,802.5856667,2.205,1.947803379,11.035,5.088888889,81.64444444,54.875,10.715,27.80368421,68.62,0.0695,1.8,0.085,0.0505,0.056,5.665,0.17,2.575213536,0.160324578,26.79925526,0.022545644,3.927952164,0.06513186,0.13026372,366.6504587,0.002004057,0.091685618,4.318743324,0.327663357,1.803651504,1.0,0.46,0.0,0.79,1.32,0.0,4.286666667,96.13,0.1,97.0,26.69230769,13.0,60.0,28.5,8.0,121.43,124.0,41.18473425,544.0,420.0,87.01612903
2024-11-26 22:00:00,2.64,1129.0,104724.0,3.284781602,4271.0,1391.0,2313.0,0.0,1.4,215.0,1.24,7.0,1.3,11.8,86.85,0.4,2.8,263.899,0.95,11.9,86.64,0.42,8.0,28.624333333000003,1.04,9.62,70.98,1.02,86.81333333,18.38,802.5856667,2.205,1.947803379,11.035,5.088888889,81.64444444,54.875,10.715,27.80368421,68.62,0.0695,1.8,0.085,0.0505,0.056,5.665,0.17,2.575213536,0.160324578,26.79925526,0.022545644,3.927952164,0.06513186,0.13026372,366.6504587,0.002004057,0.091685618,4.318743324,0.327663357,1.803651504,1.0,0.46,0.0,0.79,1.32,0.0,4.286666667,96.13,0.1,97.0,26.69230769,13.0,60.0,28.5,8.0,121.2975,123.0,41.30077483,543.0,420.0,86.42276423
2024-11-26 23:00:00,2.64,1125.0,104897.0,3.283971774,4277.0,1420.0,2307.0,0.0,1.4,217.0,1.24,7.0,1.3,11.69,86.94,0.39,3.3,265.1746667,0.98,11.97,86.56,0.44,5.2,28.76533333,1.03,9.81,70.83,0.9,85.16333333,18.46,812.487,2.24,1.935174905,11.17,4.934444444,81.08888889,54.575,10.7,27.11105263,68.62,0.068,1.925,0.09,0.0485,0.0565,5.775,0.175,2.842579659,0.190507984,27.01202682,0.014538767,3.629678436,0.05013368,0.10026736,372.3688993,0.00150401,0.096758003,4.055814717,0.357954476,1.704545122,1.0,0.51,0.0,1.51,1.38,0.0,7.363333333,95.54,0.1,97.0,26.69230769,13.0,60.0,28.5,8.0,120.9,120.0,40.56338028,540.0,420.0,86.16666667
2024-11-27 00:00:00,2.65,1138.0,104862.0,3.239785102,4218.0,1441.0,2295.0,0.0,1.44,216.0,1.21,7.0,1.3,11.69,86.94,0.39,3.3,265.1746667,0.98,11.97,86.56,0.44,5.2,28.76533333,1.03,9.81,70.83,0.9,85.16333333,18.46,812.487,2.24,1.935174905,11.17,4.934444444,81.08888889,54.575,10.7,27.11105263,68.62,0.068,1.925,0.09,0.0485,0.0565,5.775,0.175,2.842579659,0.190507984,27.01202682,0.014538767,3.629678436,0.05013368,0.10026736,372.3688993,0.00150401,0.096758003,4.055814717,0.357954476,1.704545122,1.0,0.51,0.0,1.51,1.38,0.0,7.363333333,95.54,0.1,97.0,26.69230769,13.0,60.0,28.5,8.0,122.225,130.0,42.19517903,550.0,420.0,87.23076923
2024-11-27 01:00:00,2.66,1123.0,104612.0,3.282141107,4263.0,1383.0,2311.0,0.0,1.4,216.0,1.26,7.0,1.3,11.69,86.94,0.39,3.3,265.1746667,0.98,11.97,86.56,0.44,5.2,28.76533333,1.03,9.81,70.83,0.9,85.16333333,18.46,812.487,2.24,1.935174905,11.17,4.934444444,81.08888889,54.575,10.7,27.11105263,68.62,0.068,1.925,0.09,0.0485,0.0565,5.775,0.175,2.842579659,0.190507984,27.01202682,0.014538767,3.629678436,0.05013368,0.10026736,372.3688993,0.00150401,0.096758003,4.055814717,0.357954476,1.704545122,1.0,0.51,0.0,1.51,1.38,0.0,7.363333333,95.54,0.1,97.0,26.69230769,13.0,60.0,28.5,8.0,121.0325,121.0,41.12412178,541.0,420.0,86.94214876
2024-11-27 02:00:00,2.66,1126.0,104967.0,3.266449103,4257.0,1392.0,2313.0,0.0,1.4,216.0,1.26,7.0,1.3,11.69,86.94,0.39,3.3,265.1746667,0.98,11.97,86.56,0.44,5.2,28.76533333,1.03,9.81,70.83,0.9,85.16333333,18.46,812.487,2.24,1.935174905,11.17,4.934444444,81.08888889,54.575,10.7,27.11105263,68.62,0.068,1.925,0.09,0.0485,0.0565,5.775,0.175,2.842579659,0.190507984,27.01202682,0.014538767,3.629678436,0.05013368,0.10026736,372.3688993,0.00150401,0.096758003,4.055814717,0.357954476,1.704545122,1.0,0.51,0.0,1.51,1.38,0.0,7.363333333,95.54,0.1,97.0,26.69230769,13.0,60.0,28.5,8.0,121.16499999999999,122.0,40.93457944,542.0,420.0,86.55737705
2024-11-27 03:00:00,2.66,1130.0,104883.0,3.269830493,4258.0,1392.0,2306.0,0.0,1.4,217.0,1.26,7.0,1.3,11.69,86.94,0.39,3.3,265.1746667,0.98,11.97,86.56,0.44,5.2,28.76533333,1.03,9.81,70.83,0.9,85.16333333,18.46,812.487,2.24,1.935174905,11.17,4.934444444,81.08888889,54.575,10.7,27.11105263,68.62,0.068,1.925,0.09,0.0485,0.0565,5.775,0.175,2.842579659,0.190507984,27.01202682,0.014538767,3.629678436,0.05013368,0.10026736,372.3688993,0.00150401,0.096758003,4.055814717,0.357954476,1.704545122,1.0,0.51,0.0,1.51,1.38,0.0,7.363333333,95.54,0.1,97.0,26.69230769,13.0,60.0,28.5,8.0,121.43,124.0,40.56110319,544.0,420.0,87.01612903
2024-11-27 04:00:00,2.67,1133.0,104862.0,3.279694641,4270.0,1382.0,2305.0,0.0,1.4,217.0,1.27,7.0,1.3,11.69,86.94,0.39,3.3,265.1746667,0.98,11.97,86.56,0.44,5.2,28.76533333,1.03,9.81,70.83,0.9,85.16333333,18.46,812.487,2.24,1.935174905,11.17,4.934444444,81.08888889,54.575,10.7,27.11105263,68.62,0.068,1.925,0.09,0.0485,0.0565,5.775,0.175,2.842579659,0.190507984,27.01202682,0.014538767,3.629678436,0.05013368,0.10026736,372.3688993,0.00150401,0.096758003,4.055814717,0.357954476,1.704545122,1.0,0.51,0.0,1.51,1.38,0.0,7.363333333,95.54,0.1,97.0,26.69230769,13.0,60.0,28.5,8.0,121.43,124.0,40.06189003,544.0,420.0,87.25806452
2024-11-27 05:00:00,2.65,1132.0,104790.0,3.276570257,4263.0,1376.0,2306.0,0.0,1.38,219.0,1.27,7.0,1.3,11.69,86.94,0.39,3.3,265.1746667,0.98,11.97,86.56,0.44,5.2,28.76533333,1.03,9.81,70.83,0.9,85.16333333,18.46,812.487,2.24,1.935174905,11.17,4.934444444,81.08888889,54.575,10.7,27.11105263,68.62,0.068,1.925,0.09,0.0485,0.0565,5.775,0.175,2.842579659,0.190507984,27.01202682,0.014538767,3.629678436,0.05013368,0.10026736,372.3688993,0.00150401,0.096758003,4.055814717,0.357954476,1.704545122,1.0,0.51,0.0,1.51,1.38,0.0,7.363333333,95.54,0.1,97.0,26.69230769,13.0,60.0,28.5,8.0,121.43,124.0,39.70345964,544.0,420.0,87.58064516
2024-11-27 06:00:00,2.66,1131.0,105226.0,3.249237289,4245.0,1394.0,2303.0,0.0,1.4,218.0,1.26,6.0,1.3,11.69,86.94,0.39,3.3,265.1746667,0.98,11.97,86.56,0.44,5.2,28.76533333,1.03,9.81,70.83,0.9,85.16333333,18.46,812.487,2.24,1.935174905,11.17,4.934444444,81.08888889,54.575,10.7,27.11105263,68.62,0.068,1.925,0.09,0.0485,0.0565,5.775,0.175,2.842579659,0.190507984,27.01202682,0.014538767,3.629678436,0.05013368,0.10026736,372.3688993,0.00150401,0.096758003,4.055814717,0.357954476,1.704545122,1.0,0.51,0.0,1.51,1.38,0.0,7.363333333,95.54,0.1,97.0,26.69230769,13.0,60.0,28.5,8.0,121.43,124.0,39.27038627,544.0,420.0,87.58064516
2024-11-27 07:00:00,2.65,1134.0,105665.0,3.227369831,4234.0,1402.0,2303.0,0.0,1.39,219.0,1.26,7.0,1.3,11.69,86.94,0.39,3.3,265.1746667,0.98,11.97,86.56,0.44,5.2,28.76533333,1.03,9.81,70.83,0.9,85.16333333,18.46,812.487,2.24,1.935174905,11.17,4.934444444,81.08888889,54.575,10.7,27.11105263,68.62,0.068,1.925,0.09,0.0485,0.0565,5.775,0.175,2.842579659,0.190507984,27.01202682,0.014538767,3.629678436,0.05013368,0.10026736,372.3688993,0.00150401,0.096758003,4.055814717,0.357954476,1.704545122,1.0,0.51,0.0,1.51,1.38,0.0,7.363333333,95.54,0.1,97.0,26.69230769,13.0,60.0,28.5,8.0,121.43,124.0,39.63429114,544.0,420.0,87.33870968
2024-11-27 08:00:00,2.63,1134.0,105139.0,3.248096529,4240.0,1378.0,2301.0,0.0,1.36,219.0,1.27,7.0,1.3,11.77,86.85,0.4,3.1,265.1746667,0.98,11.9,86.64,0.42,8.0,28.76533333,1.04,9.64,70.89,0.96,85.16333333,18.51,812.487,2.24,1.935174905,11.17,4.934444444,81.08888889,54.575,10.7,27.45736842,68.62,0.068,1.925,0.09,0.0485,0.0565,5.775,0.175,2.575213536,0.160324578,26.79925526,0.022545644,3.927952164,0.06513186,0.13026372,372.3688993,0.002004057,0.091685618,4.318743324,0.327663357,1.803651504,1.0,0.46,0.0,0.79,1.32,0.0,7.363333333,96.13,0.1,97.0,26.69230769,13.0,60.0,28.5,8.0,121.5625,125.0,39.8364486,545.0,420.0,87.28
2024-11-27 09:00:00,2.63,1137.0,104051.0,3.279713258,4237.0,1406.0,2301.0,0.0,1.39,218.0,1.24,7.0,1.3,11.77,86.85,0.4,3.1,265.1746667,0.98,11.9,86.64,0.42,8.0,28.76533333,1.04,9.64,70.89,0.96,85.16333333,18.51,812.487,2.24,1.935174905,11.17,4.934444444,81.08888889,54.575,10.7,27.45736842,68.62,0.068,1.925,0.09,0.0485,0.0565,5.775,0.175,2.575213536,0.160324578,26.79925526,0.022545644,3.927952164,0.06513186,0.13026372,372.3688993,0.002004057,0.091685618,4.318743324,0.327663357,1.803651504,1.0,0.46,0.0,0.79,1.32,0.0,7.363333333,96.13,0.1,97.0,26.69230769,13.0,60.0,28.5,8.0,121.8275,127.0,40.0140812,547.0,420.0,87.24409449
2024-11-27 10:00:00,2.63,1145.0,103205.0,3.33620905,4275.0,1401.0,2308.0,0.0,1.4,217.0,1.23,7.0,1.3,11.77,86.85,0.4,3.1,265.1746667,0.98,11.9,86.64,0.42,8.0,28.76533333,1.04,9.64,70.89,0.96,85.16333333,18.51,812.487,2.24,1.935174905,11.17,4.934444444,81.08888889,54.575,10.7,27.45736842,68.62,0.068,1.925,0.09,0.0485,0.0565,5.775,0.175,2.575213536,0.160324578,26.79925526,0.022545644,3.927952164,0.06513186,0.13026372,372.3688993,0.002004057,0.091685618,4.318743324,0.327663357,1.803651504,1.0,0.46,0.0,0.79,1.32,0.0,7.363333333,96.13,0.1,97.0,26.69230769,13.0,60.0,28.5,8.0,121.96000000000001,128.0,40.90493601,548.0,420.0,88.515625
2024-11-27 11:00:00,2.63,1151.0,102026.0,3.390506755,4295.0,1388.0,2316.0,0.0,1.4,216.0,1.23,7.0,1.3,11.77,86.85,0.4,3.1,265.1746667,0.98,11.9,86.64,0.42,8.0,28.76533333,1.04,9.64,70.89,0.96,85.16333333,18.51,812.487,2.24,1.935174905,11.17,4.934444444,81.08888889,54.575,10.7,27.45736842,68.62,0.068,1.925,0.09,0.0485,0.0565,5.775,0.175,2.575213536,0.160324578,26.79925526,0.022545644,3.927952164,0.06513186,0.13026372,372.3688993,0.002004057,0.091685618,4.318743324,0.327663357,1.803651504,1.0,0.46,0.0,0.79,1.32,0.0,7.363333333,96.13,0.1,97.0,26.69230769,13.0,60.0,28.5,8.0,121.5625,125.0,40.29605263,545.0,420.0,87.76
2024-11-27 12:00:00,2.62,1139.0,101446.0,3.445573033,4340.0,1359.0,2319.0,0.0,1.37,213.0,1.25,7.0,1.3,11.77,86.85,0.4,3.1,265.1746667,0.98,11.9,86.64,0.42,8.0,28.76533333,1.04,9.64,70.89,0.96,85.16333333,18.51,812.487,2.24,1.935174905,11.17,4.934444444,81.08888889,54.575,10.7,27.45736842,68.62,0.068,1.925,0.09,0.0485,0.0565,5.775,0.175,2.575213536,0.160324578,26.79925526,0.022545644,3.927952164,0.06513186,0.13026372,372.3688993,0.002004057,0.091685618,4.318743324,0.327663357,1.803651504,1.0,0.46,0.0,0.79,1.32,0.0,7.363333333,96.13,0.1,97.0,26.69230769,13.0,60.0,28.5,8.0,120.9,120.0,41.15566038,540.0,420.0,86.66666667
2024-11-27 13:00:00,2.64,1136.0,102479.0,3.428145353,4362.0,1377.0,2333.0,0.0,1.4,214.0,1.24,6.0,1.3,11.77,86.85,0.4,3.1,265.1746667,0.98,11.9,86.64,0.42,8.0,28.76533333,1.04,9.64,70.89,0.96,85.16333333,18.51,812.487,2.24,1.935174905,11.17,4.934444444,81.08888889,54.575,10.7,27.45736842,68.62,0.068,1.925,0.09,0.0485,0.0565,5.775,0.175,2.575213536,0.160324578,26.79925526,0.022545644,3.927952164,0.06513186,0.13026372,372.3688993,0.002004057,0.091685618,4.318743324,0.327663357,1.803651504,1.0,0.46,0.0,0.79,1.32,0.0,7.363333333,96.13,0.1,97.0,26.69230769,13.0,60.0,28.5,8.0,121.96000000000001,128.0,40.0615239,548.0,420.0,78.75
2024-11-27 14:00:00,2.59,1133.0,102569.0,3.428278079,4366.0,1430.0,2330.0,0.0,1.4,216.0,1.19,7.0,1.3,11.77,86.85,0.4,3.1,265.1746667,0.98,11.9,86.64,0.42,8.0,28.76533333,1.04,9.64,70.89,0.96,85.16333333,18.51,812.487,2.24,1.935174905,11.17,4.934444444,81.08888889,54.575,10.7,27.45736842,68.62,0.068,1.925,0.09,0.0485,0.0565,5.775,0.175,2.575213536,0.160324578,26.79925526,0.022545644,3.927952164,0.06513186,0.13026372,372.3688993,0.002004057,0.091685618,4.318743324,0.327663357,1.803651504,1.0,0.46,0.0,0.79,1.32,0.0,7.363333333,96.13,0.1,97.0,26.69230769,13.0,60.0,28.5,8.0,121.16499999999999,122.0,40.02352941,542.0,420.0,86.8852459
