Repository: saikumar-voptimai/evonith_bf_webapp

# Evonith BF2 — Blast Furnace Intelligence Platform

Monitoring, modelling and optimisation of **Blast Furnace 2 (BF2)** at Evonith Steel: live telemetry from InfluxDB,
manual plant reports from Neon PostgreSQL, a two-zone energy model of the furnace, blend and fuel optimisers, a
conversational assistant (FurnaceMind) and a live digital twin evaluated every hour.

The platform has three deployable parts that share one Python service layer, plus the shared data library:

| Part | Path | What it is |
|---|---|---|
| **Streamlit app** (legacy) | `src/app.py`, `src/custom_pages/` | The original 11-page dashboard; still the home of the model pages. Served under `/legacy` in production |

File: src/assets/data/V10_df_filtered.csv (part 99 of 166)
datetime,Hot Blast PressureBar,Hot Blast Temp.oC,Hot Blast VolumeNm3/Hr.,O2 Enrichment %,OxygenFlowNm3/Hr.,PermeabilityKgs/Hr.,RAFToC,SteamKgs/Hr.,TopPressureBar,TuyereVelocitym/s,Differential PressureTotalBar,Charges/Hrs.,StockRodLevel,COKE_ASH%,COKE_FC%,COKE_IM%,COKE_MOIST%,COKE_MT,COKE_VM%,NUTCOKE_ASH%,NUTCOKE_FC%,NUTCOKE_IM%,NUTCOKE_MOIST%,NUTCOKE_MT,NUTCOKE_VM%,PCI_2_%Ash,PCI_2_%FC,PCI_2_%IM,PCI_2_MT,PCI_2_%VM,Sinter_SP_MT,Sinter_SP_02_Al2O3%,Sinter_SP_02_Basicity,Sinter_SP_02_CaO%,Sinter_SP_02_Cold_Strength_AI,Sinter_SP_02_Cold_strength_TI,Sinter_SP_02_Fe(T)%,Sinter_SP_02_FeO%,Sinter_SP_02_Hot_strength_RDI,Sinter_SP_02_Hot_strength_RI,Sinter_SP_02_K2O%,Sinter_SP_02_MgO%,Sinter_SP_02_MnO%,Sinter_SP_02_Na2O%,Sinter_SP_02_P%,Sinter_SP_02_SiO2%,Sinter_SP_02_TiO2%,ORE_%Al2O3,ORE_%CaO,ORE_%Fe(T),ORE_%K2O,ORE_%LOI,ORE_%MgO,ORE_%MnO,ORE_MT,ORE_%Na2O,ORE_%P,ORE_%SiO2,ORE_%TiO2,ORE_%TM,Geomin Type,FLUX_Al2O3%,FLUX_CaO%,FLUX_Fe2O3%,FLUX_LOI%,FLUX_MgO%,FLUX_MT,FLUX_SiO2%,FLUX_TM%,COKE_DISCHARGE_TIME,WEIGHTED_COKE_ANGLE,TOTAL_COKE_PORTIONS,NON_COKE_DISCHARGE_TIME,WEIGHTED_NON_COKE_ANGLE,TOTAL_NON_COKE_PORTIONS,UnitCost Lakhs/Thm,ActualKg/Thm.,FurnaceTopGasAnalysisCO2ETACO,Act. Fuel RateKg/Thm.,Coke Rate Kg/Thm,ProductionTonnesPerHr
2024-11-27 15:00:00,2.64,1139.0,102406.0,3.425872112,4356.0,1373.0,2321.0,0.0,1.4,214.0,1.24,7.0,1.3,11.77,86.85,0.4,3.1,265.1746667,0.98,11.9,86.64,0.42,8.0,28.76533333,1.04,9.64,70.89,0.96,85.16333333,18.51,812.487,2.24,1.935174905,11.17,4.934444444,81.08888889,54.575,10.7,27.45736842,68.62,0.068,1.925,0.09,0.0485,0.0565,5.775,0.175,2.575213536,0.160324578,26.79925526,0.022545644,3.927952164,0.06513186,0.13026372,372.3688993,0.002004057,0.091685618,4.318743324,0.327663357,1.803651504,1.0,0.46,0.0,0.79,1.32,0.0,7.363333333,96.13,0.1,97.0,26.69230769,13.0,60.0,28.5,8.0,121.0325,121.0,41.04689721,541.0,420.0,87.19008264
2024-11-27 16:00:00,2.61,1145.0,102982.0,3.406725893,4356.0,1428.0,2335.0,0.0,1.4,218.0,1.21,6.0,1.3,12.1,86.53,0.42,3.0,265.1746667,0.95,12.24,86.29,0.43,5.8,28.76533333,1.04,9.58,70.92,1.08,85.16333333,18.42,812.487,2.205,1.947803379,11.035,4.934444444,81.08888889,54.875,10.715,27.28421053,68.62,0.0695,1.8,0.085,0.0505,0.056,5.665,0.17,2.466577059,0.035093576,27.04712039,0.010528073,3.609624964,0.02506684,0.065173784,372.3688993,0.002506684,0.08622993,4.687499085,0.30080208,1.504010402,1.0,0.42,0.0,0.86,1.27,0.0,7.363333333,96.71,0.1,97.0,26.69230769,13.0,60.0,28.5,8.0,121.695,126.0,40.79286887,546.0,420.0,82.14285714
2024-11-27 17:00:00,2.63,1153.0,101937.0,3.438463555,4352.0,1426.0,2337.0,0.0,1.44,216.0,1.19,7.0,1.3,12.1,86.53,0.42,3.0,265.1746667,0.95,12.24,86.29,0.43,5.8,28.76533333,1.04,9.58,70.92,1.08,85.16333333,18.42,812.487,2.205,1.947803379,11.035,4.934444444,81.08888889,54.875,10.715,27.28421053,68.62,0.0695,1.8,0.085,0.0505,0.056,5.665,0.17,2.466577059,0.035093576,27.04712039,0.010528073,3.609624964,0.02506684,0.065173784,372.3688993,0.002506684,0.08622993,4.687499085,0.30080208,1.504010402,1.0,0.42,0.0,0.86,1.27,0.0,7.363333333,96.71,0.1,97.0,26.69230769,13.0,60.0,28.5,8.0,121.5625,125.0,41.20315111,545.0,420.0,84.8
2024-11-27 18:00:00,2.64,1144.0,103431.0,3.528883247,4532.0,1441.0,2358.0,0.0,1.44,217.0,1.2,6.0,1.3,12.1,86.53,0.42,3.0,265.1746667,0.95,12.24,86.29,0.43,5.8,28.76533333,1.04,9.58,70.92,1.08,85.16333333,18.42,812.487,2.205,1.947803379,11.035,4.934444444,81.08888889,54.875,10.715,27.28421053,68.62,0.0695,1.8,0.085,0.0505,0.056,5.665,0.17,2.466577059,0.035093576,27.04712039,0.010528073,3.609624964,0.02506684,0.065173784,372.3688993,0.002506684,0.08622993,4.687499085,0.30080208,1.504010402,1.0,0.42,0.0,0.86,1.27,0.0,7.363333333,96.71,0.1,97.0,26.69230769,13.0,60.0,28.5,8.0,121.43,124.0,40.78330206,544.0,420.0,80.24193548
2024-11-27 19:00:00,2.63,1141.0,104707.0,3.422892647,4450.0,1468.0,2356.0,0.0,1.44,220.0,1.19,7.0,1.3,12.1,86.53,0.42,3.0,265.1746667,0.95,12.24,86.29,0.43,5.8,28.76533333,1.04,9.58,70.92,1.08,85.16333333,18.42,812.487,2.205,1.947803379,11.035,4.934444444,81.08888889,54.875,10.715,27.28421053,68.62,0.0695,1.8,0.085,0.0505,0.056,5.665,0.17,2.466577059,0.035093576,27.04712039,0.010528073,3.609624964,0.02506684,0.065173784,372.3688993,0.002506684,0.08622993,4.687499085,0.30080208,1.504010402,1.0,0.42,0.0,0.86,1.27,0.0,7.363333333,96.71,0.1,97.0,26.69230769,13.0,60.0,28.5,8.0,121.2975,123.0,40.19676739,543.0,420.0,80.48780488
2024-11-27 20:00:00,2.64,1142.0,105168.0,3.349744253,4374.0,1460.0,2344.0,0.0,1.44,220.0,1.2,7.0,1.3,12.1,86.53,0.42,3.0,265.1746667,0.95,12.24,86.29,0.43,5.8,28.76533333,1.04,9.58,70.92,1.08,85.16333333,18.42,812.487,2.205,1.947803379,11.035,4.934444444,81.08888889,54.875,10.715,27.28421053,68.62,0.0695,1.8,0.085,0.0505,0.056,5.665,0.17,2.466577059,0.035093576,27.04712039,0.010528073,3.609624964,0.02506684,0.065173784,372.3688993,0.002506684,0.08622993,4.687499085,0.30080208,1.504010402,1.0,0.42,0.0,0.86,1.27,0.0,7.363333333,96.71,0.1,97.0,26.69230769,13.0,60.0,28.5,8.0,121.0325,121.0,41.7938049,541.0,420.0,82.39669421
2024-11-27 21:00:00,2.67,1135.0,104901.0,3.265433839,4253.0,1426.0,2324.0,0.0,1.44,217.0,1.23,7.0,1.3,12.1,86.53,0.42,3.0,265.1746667,0.95,12.24,86.29,0.43,5.8,28.76533333,1.04,9.58,70.92,1.08,85.16333333,18.42,812.487,2.205,1.947803379,11.035,4.934444444,81.08888889,54.875,10.715,27.28421053,68.62,0.0695,1.8,0.085,0.0505,0.056,5.665,0.17,2.466577059,0.035093576,27.04712039,0.010528073,3.609624964,0.02506684,0.065173784,372.3688993,0.002506684,0.08622993,4.687499085,0.30080208,1.504010402,1.0,0.42,0.0,0.86,1.27,0.0,7.363333333,96.71,0.1,97.0,26.69230769,13.0,60.0,28.5,8.0,120.9,120.0,42.49883883,540.0,420.0,85.5
2024-11-27 22:00:00,2.68,1135.0,104964.0,3.248140482,4233.0,1407.0,2294.0,0.0,1.44,216.0,1.24,7.0,1.3,12.1,86.53,0.42,3.0,265.1746667,0.95,12.24,86.29,0.43,5.8,28.76533333,1.04,9.58,70.92,1.08,85.16333333,18.42,812.487,2.205,1.947803379,11.035,4.934444444,81.08888889,54.875,10.715,27.28421053,68.62,0.0695,1.8,0.085,0.0505,0.056,5.665,0.17,2.466577059,0.035093576,27.04712039,0.010528073,3.609624964,0.02506684,0.065173784,372.3688993,0.002506684,0.08622993,4.687499085,0.30080208,1.504010402,1.0,0.42,0.0,0.86,1.27,0.0,7.363333333,96.71,0.1,97.0,26.69230769,13.0,60.0,28.5,8.0,121.43,124.0,42.10649229,544.0,420.0,87.90322581
2024-11-27 23:00:00,2.66,1130.0,104987.0,3.245129695,4230.0,1433.0,2291.0,0.0,1.44,218.0,1.22,7.0,1.3,11.86,86.76,0.4,2.9,265.7033333,0.98,12.03,86.49,0.45,6.5,28.741333337,1.03,9.76,70.28,0.95,85.04,19.01,806.1753333,2.205,1.938878412,10.79,4.888888889,81.48888889,55.095,10.505,26.59157895,68.62,0.064,1.82,0.08,0.05,0.055,5.565,0.17,2.68484447,0.079698537,26.4997636,0.018430287,3.755793562,0.03486811,0.089660854,370.6565933,0.000996232,0.06126825,4.776931069,0.297873283,1.693593914,1.0,0.52,0.0,0.66,1.28,0.0,5.053333333,96.69,0.1,97.0,26.69230769,13.0,60.0,28.5,8.0,121.96000000000001,128.0,41.65885661,548.0,420.0,86.875
2024-11-28 00:00:00,2.65,1130.0,104825.0,3.280083622,4269.0,1461.0,2312.0,0.0,1.46,217.0,1.19,6.0,1.3,11.86,86.76,0.4,2.9,265.7033333,0.98,12.03,86.49,0.45,6.5,28.741333337,1.03,9.76,70.28,0.95,85.04,19.01,806.1753333,2.205,1.938878412,10.79,4.888888889,81.48888889,55.095,10.505,26.59157895,68.62,0.064,1.82,0.08,0.05,0.055,5.565,0.17,2.68484447,0.079698537,26.4997636,0.018430287,3.755793562,0.03486811,0.089660854,370.6565933,0.000996232,0.06126825,4.776931069,0.297873283,1.693593914,1.0,0.52,0.0,0.66,1.28,0.0,5.053333333,96.69,0.1,97.0,26.69230769,13.0,60.0,28.5,8.0,121.16499999999999,122.0,41.0887574,542.0,420.0,87.29508197
2024-11-28 01:00:00,2.64,1144.0,104932.0,3.2429944,4225.0,1457.0,2290.0,0.0,1.44,220.0,1.2,6.0,1.3,11.86,86.76,0.4,2.9,265.7033333,0.98,12.03,86.49,0.45,6.5,28.741333337,1.03,9.76,70.28,0.95,85.04,19.01,806.1753333,2.205,1.938878412,10.79,4.888888889,81.48888889,55.095,10.505,26.59157895,68.62,0.064,1.82,0.08,0.05,0.055,5.565,0.17,2.68484447,0.079698537,26.4997636,0.018430287,3.755793562,0.03486811,0.089660854,370.6565933,0.000996232,0.06126825,4.776931069,0.297873283,1.693593914,1.0,0.52,0.0,0.66,1.28,0.0,5.053333333,96.69,0.1,97.0,26.69230769,13.0,60.0,28.5,8.0,122.225,130.0,41.07864101,550.0,420.0,87.46153846
2024-11-28 02:00:00,2.66,1150.0,104206.0,3.26479851,4224.0,1420.0,2236.0,0.0,1.44,218.0,1.22,7.0,1.3,11.86,86.76,0.4,2.9,265.7033333,0.98,12.03,86.49,0.45,6.5,28.741333337,1.03,9.76,70.28,0.95,85.04,19.01,806.1753333,2.205,1.938878412,10.79,4.888888889,81.48888889,55.095,10.505,26.59157895,68.62,0.064,1.82,0.08,0.05,0.055,5.565,0.17,2.68484447,0.079698537,26.4997636,0.018430287,3.755793562,0.03486811,0.089660854,370.6565933,0.000996232,0.06126825,4.776931069,0.297873283,1.693593914,1.0,0.52,0.0,0.66,1.28,0.0,5.053333333,96.69,0.1,97.0,26.69230769,13.0,60.0,28.5,8.0,122.225,130.0,40.99928281,550.0,420.0,87.84615385
2024-11-28 03:00:00,2.66,1143.0,104346.0,3.244224461,4203.0,1417.0,2298.0,0.0,1.43,218.0,1.23,7.0,1.3,11.86,86.76,0.4,2.9,265.7033333,0.98,12.03,86.49,0.45,6.5,28.741333337,1.03,9.76,70.28,0.95,85.04,19.01,806.1753333,2.205,1.938878412,10.79,4.888888889,81.48888889,55.095,10.505,26.59157895,68.62,0.064,1.82,0.08,0.05,0.055,5.565,0.17,2.68484447,0.079698537,26.4997636,0.018430287,3.755793562,0.03486811,0.089660854,370.6565933,0.000996232,0.06126825,4.776931069,0.297873283,1.693593914,1.0,0.52,0.0,0.66,1.28,0.0,5.053333333,96.69,0.1,97.0,26.69230769,13.0,60.0,28.5,8.0,121.695,126.0,40.48525214,546.0,420.0,88.17460317
2024-11-28 04:00:00,2.62,1146.0,104168.0,3.255944724,4211.0,1426.0,2309.0,0.0,1.44,220.0,1.18,7.0,1.3,11.86,86.76,0.4,2.9,265.7033333,0.98,12.03,86.49,0.45,6.5,28.741333337,1.03,9.76,70.28,0.95,85.04,19.01,806.1753333,2.205,1.938878412,10.79,4.888888889,81.48888889,55.095,10.505,26.59157895,68.62,0.064,1.82,0.08,0.05,0.055,5.565,0.17,2.68484447,0.079698537,26.4997636,0.018430287,3.755793562,0.03486811,0.089660854,370.6565933,0.000996232,0.06126825,4.776931069,0.297873283,1.693593914,1.0,0.52,0.0,0.66,1.28,0.0,5.053333333,96.69,0.1,97.0,26.69230769,13.0,60.0,28.5,8.0,121.43,124.0,39.91010173,544.0,420.0,88.30645161
2024-11-28 05:00:00,2.58,1149.0,102893.0,3.286091258,4198.0,1483.0,2317.0,0.0,1.42,220.0,1.16,7.0,1.3,11.86,86.76,0.4,2.9,265.7033333,0.98,12.03,86.49,0.45,6.5,28.741333337,1.03,9.76,70.28,0.95,85.04,19.01,806.1753333,2.205,1.938878412,10.79,4.888888889,81.48888889,55.095,10.505,26.59157895,68.62,0.064,1.82,0.08,0.05,0.055,5.565,0.17,2.68484447,0.079698537,26.4997636,0.018430287,3.755793562,0.03486811,0.089660854,370.6565933,0.000996232,0.06126825,4.776931069,0.297873283,1.693593914,1.0,0.52,0.0,0.66,1.28,0.0,5.053333333,96.69,0.1,97.0,26.69230769,13.0,60.0,28.5,8.0,121.16499999999999,122.0,40.0656045,542.0,420.0,87.29508197
2024-11-28 06:00:00,2.62,1143.0,102955.0,3.277860298,4190.0,1455.0,2291.0,0.0,1.44,217.0,1.18,6.0,1.3,11.86,86.76,0.4,2.9,265.7033333,0.98,12.03,86.49,0.45,6.5,28.741333337,1.03,9.76,70.28,0.95,85.04,19.01,806.1753333,2.205,1.938878412,10.79,4.888888889,81.48888889,55.095,10.505,26.59157895,68.62,0.064,1.82,0.08,0.05,0.055,5.565,0.17,2.68484447,0.079698537,26.4997636,0.018430287,3.755793562,0.03486811,0.089660854,370.6565933,0.000996232,0.06126825,4.776931069,0.297873283,1.693593914,1.0,0.52,0.0,0.66,1.28,0.0,5.053333333,96.69,0.1,97.0,26.69230769,13.0,60.0,28.5,8.0,121.5625,125.0,41.26021004,545.0,420.0,88.32
2024-11-28 07:00:00,2.64,1135.0,103856.0,3.244020602,4183.0,1422.0,2364.0,0.0,1.44,217.0,1.2,7.0,1.3,11.86,86.76,0.4,2.9,265.7033333,0.98,12.03,86.49,0.45,6.5,28.741333337,1.03,9.76,70.28,0.95,85.04,19.01,806.1753333,2.205,1.938878412,10.79,4.888888889,81.48888889,55.095,10.505,26.59157895,68.62,0.064,1.82,0.08,0.05,0.055,5.565,0.17,2.68484447,0.079698537,26.4997636,0.018430287,3.755793562,0.03486811,0.089660854,370.6565933,0.000996232,0.06126825,4.776931069,0.297873283,1.693593914,1.0,0.52,0.0,0.66,1.28,0.0,5.053333333,96.69,0.1,97.0,26.69230769,13.0,60.0,28.5,8.0,121.0325,121.0,41.40186916,541.0,420.0,87.3553719
2024-11-28 08:00:00,2.61,1141.0,103650.0,3.25046301,4183.0,1467.0,2320.0,0.0,1.44,219.0,1.17,7.0,1.3,11.82,86.82,0.39,3.0,265.7033333,0.97,12.03,86.49,0.45,6.5,28.741333337,1.03,9.64,70.89,0.96,85.04,18.51,806.1753333,2.205,1.938878412,10.79,4.888888889,81.48888889,55.095,10.505,26.93789474,68.62,0.064,1.82,0.08,0.05,0.055,5.565,0.17,2.68484447,0.079698537,26.4997636,0.018430287,3.755793562,0.03486811,0.089660854,370.6565933,0.000996232,0.06126825,4.776931069,0.297873283,1.693593914,1.0,0.52,0.0,0.66,1.28,0.0,5.053333333,96.69,0.1,97.0,26.69230769,13.0,60.0,28.5,8.0,121.16499999999999,122.0,41.38811513,542.0,420.0,86.96721311
2024-11-28 09:00:00,2.61,1141.0,103407.0,3.298566258,4235.0,1470.0,2309.0,0.0,1.44,218.0,1.17,7.0,1.3,11.82,86.82,0.39,3.0,265.7033333,0.97,12.03,86.49,0.45,6.5,28.741333337,1.03,9.64,70.89,0.96,85.04,18.51,806.1753333,2.205,1.938878412,10.79,4.888888889,81.48888889,55.095,10.505,26.93789474,68.62,0.064,1.82,0.08,0.05,0.055,5.565,0.17,2.68484447,0.079698537,26.4997636,0.018430287,3.755793562,0.03486811,0.089660854,370.6565933,0.000996232,0.06126825,4.776931069,0.297873283,1.693593914,1.0,0.52,0.0,0.66,1.28,0.0,5.053333333,96.69,0.1,97.0,26.69230769,13.0,60.0,28.5,8.0,121.43,124.0,41.09107937,544.0,420.0,87.90322581
2024-11-28 10:00:00,2.6,1140.0,102419.0,3.362577758,4276.0,1466.0,2314.0,0.0,1.44,216.0,1.16,7.0,1.3,11.82,86.82,0.39,3.0,265.7033333,0.97,12.03,86.49,0.45,6.5,28.741333337,1.03,9.64,70.89,0.96,85.04,18.51,806.1753333,2.205,1.938878412,10.79,4.888888889,81.48888889,55.095,10.505,26.93789474,68.62,0.064,1.82,0.08,0.05,0.055,5.565,0.17,2.68484447,0.079698537,26.4997636,0.018430287,3.755793562,0.03486811,0.089660854,370.6565933,0.000996232,0.06126825,4.776931069,0.297873283,1.693593914,1.0,0.52,0.0,0.66,1.28,0.0,5.053333333,96.69,0.1,97.0,26.69230769,13.0,60.0,28.5,8.0,121.16499999999999,122.0,41.09750353,542.0,420.0,87.70491803
2024-11-28 11:00:00,2.61,1147.0,101380.0,3.417650442,4302.0,1448.0,2327.0,0.0,1.44,215.0,1.17,6.0,1.3,11.82,86.82,0.39,3.0,265.7033333,0.97,12.03,86.49,0.45,6.5,28.741333337,1.03,9.64,70.89,0.96,85.04,18.51,806.1753333,2.205,1.938878412,10.79,4.888888889,81.48888889,55.095,10.505,26.93789474,68.62,0.064,1.82,0.08,0.05,0.055,5.565,0.17,2.68484447,0.079698537,26.4997636,0.018430287,3.755793562,0.03486811,0.089660854,370.6565933,0.000996232,0.06126825,4.776931069,0.297873283,1.693593914,1.0,0.52,0.0,0.66,1.28,0.0,5.053333333,96.69,0.1,97.0,26.69230769,13.0,60.0,28.5,8.0,121.5625,125.0,41.03170847,545.0,420.0,85.6
2024-11-28 12:00:00,2.62,1146.0,102022.0,3.401682852,4309.0,1433.0,2328.0,0.0,1.44,215.0,1.18,7.0,1.3,11.82,86.82,0.39,3.0,265.7033333,0.97,12.03,86.49,0.45,6.5,28.741333337,1.03,9.64,70.89,0.96,85.04,18.51,806.1753333,2.205,1.938878412,10.79,4.888888889,81.48888889,55.095,10.505,26.93789474,68.62,0.064,1.82,0.08,0.05,0.055,5.565,0.17,2.68484447,0.079698537,26.4997636,0.018430287,3.755793562,0.03486811,0.089660854,370.6565933,0.000996232,0.06126825,4.776931069,0.297873283,1.693593914,1.0,0.52,0.0,0.66,1.28,0.0,5.053333333,96.69,0.1,97.0,26.69230769,13.0,60.0,28.5,8.0,121.16499999999999,122.0,41.96281478,542.0,420.0,84.83606557
2024-11-28 13:00:00,2.64,1139.0,102079.0,3.409245244,4321.0,1431.0,2322.0,0.0,1.45,213.0,1.19,7.0,1.3,11.82,86.82,0.39,3.0,265.7033333,0.97,12.03,86.49,0.45,6.5,28.741333337,1.03,9.64,70.89,0.96,85.04,18.51,806.1753333,2.205,1.938878412,10.79,4.888888889,81.48888889,55.095,10.505,26.93789474,68.62,0.064,1.82,0.08,0.05,0.055,5.565,0.17,2.68484447,0.079698537,26.4997636,0.018430287,3.755793562,0.03486811,0.089660854,370.6565933,0.000996232,0.06126825,4.776931069,0.297873283,1.693593914,1.0,0.52,0.0,0.66,1.28,0.0,5.053333333,96.69,0.1,97.0,26.69230769,13.0,60.0,28.5,8.0,121.0325,121.0,41.03107345,541.0,420.0,85.04132231
2024-11-28 14:00:00,2.63,1141.0,100906.0,3.435286675,4304.0,1422.0,2321.0,0.0,1.45,212.0,1.18,7.0,1.3,11.82,86.82,0.39,3.0,265.7033333,0.97,12.03,86.49,0.45,6.5,28.741333337,1.03,9.64,70.89,0.96,85.04,18.51,806.1753333,2.205,1.938878412,10.79,4.888888889,81.48888889,55.095,10.505,26.93789474,68.62,0.064,1.82,0.08,0.05,0.055,5.565,0.17,2.68484447,0.079698537,26.4997636,0.018430287,3.755793562,0.03486811,0.089660854,370.6565933,0.000996232,0.06126825,4.776931069,0.297873283,1.693593914,1.0,0.52,0.0,0.66,1.28,0.0,5.053333333,96.69,0.1,97.0,26.69230769,13.0,60.0,28.5,8.0,121.0325,121.0,41.39134481,541.0,420.0,87.60330579
2024-11-28 15:00:00,2.63,1138.0,100953.0,3.450428578,4325.0,1433.0,2315.0,0.0,1.45,212.0,1.18,7.0,1.3,11.82,86.82,0.39,3.0,265.7033333,0.97,12.03,86.49,0.45,6.5,28.741333337,1.03,9.64,70.89,0.96,85.04,18.51,806.1753333,2.205,1.938878412,10.79,4.888888889,81.48888889,55.095,10.505,26.93789474,68.62,0.064,1.82,0.08,0.05,0.055,5.565,0.17,2.68484447,0.079698537,26.4997636,0.018430287,3.755793562,0.03486811,0.089660854,370.6565933,0.000996232,0.06126825,4.776931069,0.297873283,1.693593914,1.0,0.52,0.0,0.66,1.28,0.0,5.053333333,96.69,0.1,97.0,26.69230769,13.0,60.0,28.5,8.0,121.0325,121.0,41.73728814,541.0,420.0,88.01652893
2024-11-28 16:00:00,2.62,1135.0,101955.0,3.419702833,4329.0,1461.0,2309.0,0.0,1.46,213.0,1.16,7.0,1.3,11.92,86.71,0.39,2.8,265.7033333,0.98,12.03,86.49,0.45,6.5,28.741333337,1.03,9.86,70.16,0.82,85.04,19.16,806.1753333,2.205,1.938878412,10.79,4.888888889,81.48888889,55.095,10.505,26.76473684,68.62,0.064,1.82,0.08,0.05,0.055,5.565,0.17,2.68484447,0.079698537,26.4997636,0.018430287,3.755793562,0.03486811,0.089660854,370.6565933,0.000996232,0.06126825,4.776931069,0.297873283,1.693593914,1.0,0.52,0.0,0.66,1.28,0.0,5.053333333,96.69,0.1,97.0,26.69230769,13.0,60.0,28.5,8.0,121.0325,121.0,41.60979054,541.0,420.0,87.76859504
2024-11-28 17:00:00,2.61,1138.0,102579.0,3.406762262,4339.0,1487.0,2325.0,0.0,1.46,216.0,1.15,7.0,1.3,11.92,86.71,0.39,2.8,265.7033333,0.98,12.03,86.49,0.45,6.5,28.741333337,1.03,9.86,70.16,0.82,85.04,19.16,806.1753333,2.205,1.938878412,10.79,4.888888889,81.48888889,55.095,10.505,26.76473684,68.62,0.064,1.82,0.08,0.05,0.055,5.565,0.17,2.68484447,0.079698537,26.4997636,0.018430287,3.755793562,0.03486811,0.089660854,370.6565933,0.000996232,0.06126825,4.776931069,0.297873283,1.693593914,1.0,0.52,0.0,0.66,1.28,0.0,5.053333333,96.69,0.1,97.0,26.69230769,13.0,60.0,28.5,8.0,120.9,120.0,40.83411876,540.0,420.0,85.66666667
2024-11-28 18:00:00,2.62,1133.0,103443.0,3.329317177,4276.0,1487.0,2332.0,0.0,1.46,216.0,1.16,6.0,1.3,11.92,86.71,0.39,2.8,265.7033333,0.98,12.03,86.49,0.45,6.5,28.741333337,1.03,9.86,70.16,0.82,85.04,19.16,806.1753333,2.205,1.938878412,10.79,4.888888889,81.48888889,55.095,10.505,26.76473684,68.62,0.064,1.82,0.08,0.05,0.055,5.565,0.17,2.68484447,0.079698537,26.4997636,0.018430287,3.755793562,0.03486811,0.089660854,370.6565933,0.000996232,0.06126825,4.776931069,0.297873283,1.693593914,1.0,0.52,0.0,0.66,1.28,0.0,5.053333333,96.69,0.1,97.0,26.69230769,13.0,60.0,28.5,8.0,120.635,118.0,41.56088387,538.0,420.0,85.59322034
2024-11-28 19:00:00,2.63,1123.0,103968.0,3.324129535,4291.0,1481.0,2329.0,0.0,1.46,215.0,1.17,7.0,1.3,11.92,86.71,0.39,2.8,265.7033333,0.98,12.03,86.49,0.45,6.5,28.741333337,1.03,9.86,70.16,0.82,85.04,19.16,806.1753333,2.205,1.938878412,10.79,4.888888889,81.48888889,55.095,10.505,26.76473684,68.62,0.064,1.82,0.08,0.05,0.055,5.565,0.17,2.68484447,0.079698537,26.4997636,0.018430287,3.755793562,0.03486811,0.089660854,370.6565933,0.000996232,0.06126825,4.776931069,0.297873283,1.693593914,1.0,0.52,0.0,0.66,1.28,0.0,5.053333333,96.69,0.1,97.0,26.69230769,13.0,60.0,28.5,8.0,120.635,118.0,41.31960693,538.0,420.0,82.96610169
2024-11-28 20:00:00,2.63,1132.0,103422.0,3.340886762,4290.0,1493.0,2328.0,0.0,1.46,218.0,1.17,7.0,1.3,11.92,86.71,0.39,2.8,265.7033333,0.98,12.03,86.49,0.45,6.5,28.741333337,1.03,9.86,70.16,0.82,85.04,19.16,806.1753333,2.205,1.938878412,10.79,4.888888889,81.48888889,55.095,10.505,26.76473684,68.62,0.064,1.82,0.08,0.05,0.055,5.565,0.17,2.68484447,0.079698537,26.4997636,0.018430287,3.755793562,0.03486811,0.089660854,370.6565933,0.000996232,0.06126825,4.776931069,0.297873283,1.693593914,1.0,0.52,0.0,0.66,1.28,0.0,5.053333333,96.69,0.1,97.0,26.69230769,13.0,60.0,28.5,8.0,120.635,118.0,42.04651163,538.0,420.0,85.93220339
2024-11-28 21:00:00,2.59,1146.0,103993.0,3.332617594,4303.0,1534.0,2320.0,0.0,1.46,221.0,1.13,7.0,1.3,11.92,86.71,0.39,2.8,265.7033333,0.98,12.03,86.49,0.45,6.5,28.741333337,1.03,9.86,70.16,0.82,85.04,19.16,806.1753333,2.205,1.938878412,10.79,4.888888889,81.48888889,55.095,10.505,26.76473684,68.62,0.064,1.82,0.08,0.05,0.055,5.565,0.17,2.68484447,0.079698537,26.4997636,0.018430287,3.755793562,0.03486811,0.089660854,370.6565933,0.000996232,0.06126825,4.776931069,0.297873283,1.693593914,1.0,0.52,0.0,0.66,1.28,0.0,5.053333333,96.69,0.1,97.0,26.69230769,13.0,60.0,28.5,8.0,120.9,120.0,41.97647059,540.0,420.0,88.33333333
2024-11-28 22:00:00,2.63,1140.0,104080.0,3.274160624,4231.0,1481.0,2321.0,0.0,1.46,218.0,1.17,7.0,1.3,11.92,86.71,0.39,2.8,265.7033333,0.98,12.03,86.49,0.45,6.5,28.741333337,1.03,9.86,70.16,0.82,85.04,19.16,806.1753333,2.205,1.938878412,10.79,4.888888889,81.48888889,55.095,10.505,26.76473684,68.62,0.064,1.82,0.08,0.05,0.055,5.565,0.17,2.68484447,0.079698537,26.4997636,0.018430287,3.755793562,0.03486811,0.089660854,370.6565933,0.000996232,0.06126825,4.776931069,0.297873283,1.693593914,1.0,0.52,0.0,0.66,1.28,0.0,5.053333333,96.69,0.1,97.0,26.69230769,13.0,60.0,28.5,8.0,120.7675,119.0,42.26317033,539.0,420.0,88.90756303
2024-11-28 23:00:00,2.66,1130.0,104138.0,3.322571336,4296.0,1444.0,2308.0,0.0,1.46,214.0,1.2,7.0,1.3,11.98,86.65,0.41,3.2,264.7803333,0.96,11.92,86.59,0.44,5.7,28.981333330000002,1.05,9.84,70.26,0.82,84.73666667,19.08,808.4683333,2.155,1.873384311,10.135,4.934444444,81.31,55.535,10.05,26.07210526,68.62,0.0675,1.785,0.09,0.048,0.0545,5.41,0.17,2.803310582,0.219167918,27.20740343,0.010703549,4.03167031,0.056066212,0.066260068,358.8090866,0.002038771,0.080021775,4.312001368,0.338436041,1.987802049,1.0,0.57,0.0,1.07,1.29,0.0,3.103333333,96.17,0.1,97.0,26.69230769,13.0,60.0,28.5,8.0,120.9,120.0,42.07173195,540.0,420.0,86.16666667
2024-11-29 00:00:00,2.68,1129.0,104256.0,3.256286385,4215.0,1444.0,2304.0,0.0,1.46,216.0,1.22,7.0,1.3,11.98,86.65,0.41,3.2,264.7803333,0.96,11.92,86.59,0.44,5.7,28.981333330000002,1.05,9.84,70.26,0.82,84.73666667,19.08,808.4683333,2.155,1.873384311,10.135,4.934444444,81.31,55.535,10.05,26.07210526,68.62,0.0675,1.785,0.09,0.048,0.0545,5.41,0.17,2.803310582,0.219167918,27.20740343,0.010703549,4.03167031,0.056066212,0.066260068,358.8090866,0.002038771,0.080021775,4.312001368,0.338436041,1.987802049,1.0,0.57,0.0,1.07,1.29,0.0,3.103333333,96.17,0.1,97.0,26.69230769,13.0,60.0,28.5,8.0,120.68,124.0,42.44199672,541.0,417.0,86.12903226
2024-11-29 01:00:00,2.65,1139.0,104684.0,3.282960602,4267.0,1460.0,2305.0,0.0,1.45,218.0,1.2,7.0,1.3,11.98,86.65,0.41,3.2,264.7803333,0.96,11.92,86.59,0.44,5.7,28.981333330000002,1.05,9.84,70.26,0.82,84.73666667,19.08,808.4683333,2.155,1.873384311,10.135,4.934444444,81.31,55.535,10.05,26.07210526,68.62,0.0675,1.785,0.09,0.048,0.0545,5.41,0.17,2.803310582,0.219167918,27.20740343,0.010703549,4.03167031,0.056066212,0.066260068,358.8090866,0.002038771,0.080021775,4.312001368,0.338436041,1.987802049,1.0,0.57,0.0,1.07,1.29,0.0,3.103333333,96.17,0.1,97.0,26.69230769,13.0,60.0,28.5,8.0,121.5625,125.0,40.7907197,545.0,420.0,87.04
2024-11-29 02:00:00,2.66,1129.0,104598.0,3.227181106,4191.0,1436.0,2290.0,0.0,1.45,216.0,1.21,7.0,1.3,11.98,86.65,0.41,3.2,264.7803333,0.96,11.92,86.59,0.44,5.7,28.981333330000002,1.05,9.84,70.26,0.82,84.73666667,19.08,808.4683333,2.155,1.873384311,10.135,4.934444444,81.31,55.535,10.05,26.07210526,68.62,0.0675,1.785,0.09,0.048,0.0545,5.41,0.17,2.803310582,0.219167918,27.20740343,0.010703549,4.03167031,0.056066212,0.066260068,358.8090866,0.002038771,0.080021775,4.312001368,0.338436041,1.987802049,1.0,0.57,0.0,1.07,1.29,0.0,3.103333333,96.17,0.1,97.0,26.69230769,13.0,60.0,28.5,8.0,121.695,126.0,40.44360547,546.0,420.0,88.33333333
2024-11-29 03:00:00,2.67,1139.0,105267.0,3.205922468,4190.0,1419.0,2296.0,0.0,1.46,217.0,1.21,7.0,1.3,11.98,86.65,0.41,3.2,264.7803333,0.96,11.92,86.59,0.44,5.7,28.981333330000002,1.05,9.84,70.26,0.82,84.73666667,19.08,808.4683333,2.155,1.873384311,10.135,4.934444444,81.31,55.535,10.05,26.07210526,68.62,0.0675,1.785,0.09,0.048,0.0545,5.41,0.17,2.803310582,0.219167918,27.20740343,0.010703549,4.03167031,0.056066212,0.066260068,358.8090866,0.002038771,0.080021775,4.312001368,0.338436041,1.987802049,1.0,0.57,0.0,1.07,1.29,0.0,3.103333333,96.17,0.1,97.0,26.69230769,13.0,60.0,28.5,8.0,122.225,130.0,40.85494043,550.0,420.0,87.38461538
2024-11-29 04:00:00,2.66,1143.0,105716.0,3.183180637,4178.0,1441.0,2290.0,0.0,1.44,220.0,1.22,7.0,1.3,11.98,86.65,0.41,3.2,264.7803333,0.96,11.92,86.59,0.44,5.7,28.981333330000002,1.05,9.84,70.26,0.82,84.73666667,19.08,808.4683333,2.155,1.873384311,10.135,4.934444444,81.31,55.535,10.05,26.07210526,68.62,0.0675,1.785,0.09,0.048,0.0545,5.41,0.17,2.803310582,0.219167918,27.20740343,0.010703549,4.03167031,0.056066212,0.066260068,358.8090866,0.002038771,0.080021775,4.312001368,0.338436041,1.987802049,1.0,0.57,0.0,1.07,1.29,0.0,3.103333333,96.17,0.1,97.0,26.69230769,13.0,60.0,28.5,8.0,122.225,130.0,41.70737381,550.0,420.0,87.69230769
2024-11-29 05:00:00,2.66,1138.0,105678.0,3.17518527,4166.0,1429.0,2286.0,0.0,1.46,219.0,1.2,6.0,1.3,11.98,86.65,0.41,3.2,264.7803333,0.96,11.92,86.59,0.44,5.7,28.981333330000002,1.05,9.84,70.26,0.82,84.73666667,19.08,808.4683333,2.155,1.873384311,10.135,4.934444444,81.31,55.535,10.05,26.07210526,68.62,0.0675,1.785,0.09,0.048,0.0545,5.41,0.17,2.803310582,0.219167918,27.20740343,0.010703549,4.03167031,0.056066212,0.066260068,358.8090866,0.002038771,0.080021775,4.312001368,0.338436041,1.987802049,1.0,0.57,0.0,1.07,1.29,0.0,3.103333333,96.17,0.1,97.0,26.69230769,13.0,60.0,28.5,8.0,122.49000000000001,132.0,41.67825684,552.0,420.0,87.12121212
2024-11-29 07:00:00,2.71,1123.0,106179.0,3.179164592,4191.0,1358.0,2299.0,0.0,1.39,217.0,1.32,7.0,1.3,11.98,86.65,0.41,3.2,264.7803333,0.96,11.92,86.59,0.44,5.7,28.981333330000002,1.05,9.84,70.26,0.82,84.73666667,19.08,808.4683333,2.155,1.873384311,10.135,4.934444444,81.31,55.535,10.05,26.07210526,68.62,0.0675,1.785,0.09,0.048,0.0545,5.41,0.17,2.803310582,0.219167918,27.20740343,0.010703549,4.03167031,0.056066212,0.066260068,358.8090866,0.002038771,0.080021775,4.312001368,0.338436041,1.987802049,1.0,0.57,0.0,1.07,1.29,0.0,3.103333333,96.17,0.1,97.0,26.69230769,13.0,60.0,28.5,8.0,121.41499999999999,122.0,42.61721484,543.0,421.0,88.44262295
2024-11-29 08:00:00,2.69,1122.0,106317.0,3.17125602,4186.0,1397.0,2293.0,0.0,1.41,219.0,1.28,7.0,1.3,12.04,86.64,0.38,3.5,264.7803333,0.94,12.03,86.49,0.45,6.5,28.981333330000002,1.03,9.84,70.4,0.8,84.73666667,18.96,808.4683333,2.205,1.938878412,10.79,4.934444444,81.31,55.095,10.505,26.41842105,68.62,0.064,1.82,0.08,0.05,0.055,5.565,0.17,2.68484447,0.079698537,26.4997636,0.018430287,3.755793562,0.03486811,0.089660854,358.8090866,0.000996232,0.06126825,4.776931069,0.297873283,1.693593914,1.0,0.52,0.0,0.66,1.28,0.0,3.103333333,96.69,0.1,97.0,26.69230769,13.0,60.0,28.5,8.0,121.16499999999999,122.0,42.4455376,542.0,420.0,85.32786885
2024-11-29 09:00:00,2.67,1129.0,105161.0,3.23746844,4227.0,1433.0,2297.0,0.0,1.44,216.0,1.23,7.0,1.3,12.04,86.64,0.38,3.5,264.7803333,0.94,12.03,86.49,0.45,6.5,28.981333330000002,1.03,9.84,70.4,0.8,84.73666667,18.96,808.4683333,2.205,1.938878412,10.79,4.934444444,81.31,55.095,10.505,26.41842105,68.62,0.064,1.82,0.08,0.05,0.055,5.565,0.17,2.68484447,0.079698537,26.4997636,0.018430287,3.755793562,0.03486811,0.089660854,358.8090866,0.000996232,0.06126825,4.776931069,0.297873283,1.693593914,1.0,0.52,0.0,0.66,1.28,0.0,3.103333333,96.69,0.1,97.0,26.69230769,13.0,60.0,28.5,8.0,121.2975,123.0,42.03405645,543.0,420.0,87.88617886
2024-11-29 10:00:00,2.66,1141.0,103814.0,3.325180678,4286.0,1429.0,2316.0,0.0,1.44,216.0,1.22,6.0,1.3,12.04,86.64,0.38,3.5,264.7803333,0.94,12.03,86.49,0.45,6.5,28.981333330000002,1.03,9.84,70.4,0.8,84.73666667,18.96,808.4683333,2.205,1.938878412,10.79,4.934444444,81.31,55.095,10.505,26.41842105,68.62,0.064,1.82,0.08,0.05,0.055,5.565,0.17,2.68484447,0.079698537,26.4997636,0.018430287,3.755793562,0.03486811,0.089660854,358.8090866,0.000996232,0.06126825,4.776931069,0.297873283,1.693593914,1.0,0.52,0.0,0.66,1.28,0.0,3.103333333,96.69,0.1,97.0,26.69230769,13.0,60.0,28.5,8.0,121.16499999999999,122.0,41.52542373,542.0,420.0,87.45901639
2024-11-29 11:00:00,2.63,1137.0,102497.0,3.388286549,4312.0,1431.0,2313.0,0.0,1.44,214.0,1.19,7.0,1.3,12.04,86.64,0.38,3.5,264.7803333,0.94,12.03,86.49,0.45,6.5,28.981333330000002,1.03,9.84,70.4,0.8,84.73666667,18.96,808.4683333,2.205,1.938878412,10.79,4.934444444,81.31,55.095,10.505,26.41842105,68.62,0.064,1.82,0.08,0.05,0.055,5.565,0.17,2.68484447,0.079698537,26.4997636,0.018430287,3.755793562,0.03486811,0.089660854,358.8090866,0.000996232,0.06126825,4.776931069,0.297873283,1.693593914,1.0,0.52,0.0,0.66,1.28,0.0,3.103333333,96.69,0.1,97.0,26.69230769,13.0,60.0,28.5,8.0,121.2975,123.0,41.9565725,543.0,420.0,87.96747967
2024-11-29 12:00:00,2.65,1134.0,101669.0,3.419816445,4317.0,1412.0,2317.0,0.0,1.45,211.0,1.2,6.0,1.3,12.04,86.64,0.38,3.5,264.7803333,0.94,12.03,86.49,0.45,6.5,28.981333330000002,1.03,9.84,70.4,0.8,84.73666667,18.96,808.4683333,2.205,1.938878412,10.79,4.934444444,81.31,55.095,10.505,26.41842105,68.62,0.064,1.82,0.08,0.05,0.055,5.565,0.17,2.68484447,0.079698537,26.4997636,0.018430287,3.755793562,0.03486811,0.089660854,358.8090866,0.000996232,0.06126825,4.776931069,0.297873283,1.693593914,1.0,0.52,0.0,0.66,1.28,0.0,3.103333333,96.69,0.1,97.0,26.69230769,13.0,60.0,28.5,8.0,121.16499999999999,122.0,41.0004787,542.0,420.0,86.8852459
2024-11-29 13:00:00,2.67,1133.0,101621.0,3.416679013,4311.0,1373.0,2326.0,0.0,1.44,210.0,1.23,7.0,1.3,12.04,86.64,0.38,3.5,264.7803333,0.94,12.03,86.49,0.45,6.5,28.981333330000002,1.03,9.84,70.4,0.8,84.73666667,18.96,808.4683333,2.205,1.938878412,10.79,4.934444444,81.31,55.095,10.505,26.41842105,68.62,0.064,1.82,0.08,0.05,0.055,5.565,0.17,2.68484447,0.079698537,26.4997636,0.018430287,3.755793562,0.03486811,0.089660854,358.8090866,0.000996232,0.06126825,4.776931069,0.297873283,1.693593914,1.0,0.52,0.0,0.66,1.28,0.0,3.103333333,96.69,0.1,97.0,26.69230769,13.0,60.0,28.5,8.0,121.2975,123.0,40.10416667,543.0,420.0,83.98373984
2024-11-29 14:00:00,2.65,1134.0,101820.0,3.405264535,4305.0,1422.0,2334.0,0.0,1.45,212.0,1.2,7.0,1.3,12.04,86.64,0.38,3.5,264.7803333,0.94,12.03,86.49,0.45,6.5,28.981333330000002,1.03,9.84,70.4,0.8,84.73666667,18.96,808.4683333,2.205,1.938878412,10.79,4.934444444,81.31,55.095,10.505,26.41842105,68.62,0.064,1.82,0.08,0.05,0.055,5.565,0.17,2.68484447,0.079698537,26.4997636,0.018430287,3.755793562,0.03486811,0.089660854,358.8090866,0.000996232,0.06126825,4.776931069,0.297873283,1.693593914,1.0,0.52,0.0,0.66,1.28,0.0,3.103333333,96.69,0.1,97.0,26.69230769,13.0,60.0,28.5,8.0,120.9,120.0,40.75984991,540.0,420.0,87.33333333
2024-11-29 15:00:00,2.62,1132.0,102248.0,3.391808905,4306.0,1472.0,2322.0,0.0,1.46,214.0,1.16,6.0,1.3,12.04,86.64,0.38,3.5,264.7803333,0.94,12.03,86.49,0.45,6.5,28.981333330000002,1.03,9.84,70.4,0.8,84.73666667,18.96,808.4683333,2.205,1.938878412,10.79,4.934444444,81.31,55.095,10.505,26.41842105,68.62,0.064,1.82,0.08,0.05,0.055,5.565,0.17,2.68484447,0.079698537,26.4997636,0.018430287,3.755793562,0.03486811,0.089660854,358.8090866,0.000996232,0.06126825,4.776931069,0.297873283,1.693593914,1.0,0.52,0.0,0.66,1.28,0.0,3.103333333,96.69,0.1,97.0,26.69230769,13.0,60.0,28.5,8.0,120.9,120.0,40.49137727,540.0,420.0,87.5
2024-11-29 16:00:00,2.62,1137.0,102001.0,3.422895623,4335.0,1462.0,2315.0,0.0,1.46,214.0,1.16,7.0,1.3,11.82,86.86,0.38,3.7,264.7803333,0.94,11.98,86.5,0.4,7.0,28.981333330000002,1.03,9.42,70.96,1.0,84.73666667,18.62,808.4683333,2.115,2.002830109,10.675,4.934444444,81.31,55.42,10.225,26.24526316,68.62,0.0625,1.86,0.07,0.047,0.0525,5.33,0.165,2.854279866,0.066260068,27.2736635,0.009174471,3.741145395,0.040775427,0.127423208,358.8090866,0.002038771,0.099899795,4.577041642,0.286957065,2.089740616,1.0,0.41,0.0,0.71,1.3,0.0,3.103333333,95.67,0.1,97.0,26.69230769,13.0,60.0,28.5,8.0,120.9,120.0,41.78259844,540.0,420.0,87.91666667
2024-11-29 17:00:00,2.64,1128.0,101957.0,3.37859185,4277.0,1438.0,2324.0,0.0,1.46,211.0,1.18,7.0,1.3,11.82,86.86,0.38,3.7,264.7803333,0.94,11.98,86.5,0.4,7.0,28.981333330000002,1.03,9.42,70.96,1.0,84.73666667,18.62,808.4683333,2.115,2.002830109,10.675,4.934444444,81.31,55.42,10.225,26.24526316,68.62,0.0625,1.86,0.07,0.047,0.0525,5.33,0.165,2.854279866,0.066260068,27.2736635,0.009174471,3.741145395,0.040775427,0.127423208,358.8090866,0.002038771,0.099899795,4.577041642,0.286957065,2.089740616,1.0,0.41,0.0,0.71,1.3,0.0,3.103333333,95.67,0.1,97.0,26.69230769,13.0,60.0,28.5,8.0,120.7675,119.0,40.80283353,539.0,420.0,85.71428571
2024-11-29 18:00:00,2.63,1130.0,102791.0,3.327713408,4247.0,1460.0,2324.0,0.0,1.45,213.0,1.18,7.0,1.3,11.82,86.86,0.38,3.7,264.7803333,0.94,11.98,86.5,0.4,7.0,28.981333330000002,1.03,9.42,70.96,1.0,84.73666667,18.62,808.4683333,2.115,2.002830109,10.675,4.934444444,81.31,55.42,10.225,26.24526316,68.62,0.0625,1.86,0.07,0.047,0.0525,5.33,0.165,2.854279866,0.066260068,27.2736635,0.009174471,3.741145395,0.040775427,0.127423208,358.8090866,0.002038771,0.099899795,4.577041642,0.286957065,2.089740616,1.0,0.41,0.0,0.71,1.3,0.0,3.103333333,95.67,0.1,97.0,26.69230769,13.0,60.0,28.5,8.0,120.635,118.0,40.98243949,538.0,420.0,83.47457627
2024-11-29 19:00:00,2.64,1133.0,103395.0,3.306732438,4245.0,1465.0,2324.0,0.0,1.46,214.0,1.18,7.0,1.3,11.82,86.86,0.38,3.7,264.7803333,0.94,11.98,86.5,0.4,7.0,28.981333330000002,1.03,9.42,70.96,1.0,84.73666667,18.62,808.4683333,2.115,2.002830109,10.675,4.934444444,81.31,55.42,10.225,26.24526316,68.62,0.0625,1.86,0.07,0.047,0.0525,5.33,0.165,2.854279866,0.066260068,27.2736635,0.009174471,3.741145395,0.040775427,0.127423208,358.8090866,0.002038771,0.099899795,4.577041642,0.286957065,2.089740616,1.0,0.41,0.0,0.71,1.3,0.0,3.103333333,95.67,0.1,97.0,26.69230769,13.0,60.0,28.5,8.0,120.635,118.0,42.004662,538.0,420.0,84.74576271
2024-11-29 20:00:00,2.63,1114.0,103952.0,3.285156918,4240.0,1485.0,2322.0,0.0,1.46,214.0,1.17,7.0,1.3,11.82,86.86,0.38,3.7,264.7803333,0.94,11.98,86.5,0.4,7.0,28.981333330000002,1.03,9.42,70.96,1.0,84.73666667,18.62,808.4683333,2.115,2.002830109,10.675,4.934444444,81.31,55.42,10.225,26.24526316,68.62,0.0625,1.86,0.07,0.047,0.0525,5.33,0.165,2.854279866,0.066260068,27.2736635,0.009174471,3.741145395,0.040775427,0.127423208,358.8090866,0.002038771,0.099899795,4.577041642,0.286957065,2.089740616,1.0,0.41,0.0,0.71,1.3,0.0,3.103333333,95.67,0.1,97.0,26.69230769,13.0,60.0,28.5,8.0,120.635,118.0,41.94915254,538.0,420.0,82.79661017
2024-11-29 21:00:00,2.66,1127.0,104144.0,3.255921697,4210.0,1449.0,2331.0,0.0,1.46,215.0,1.2,7.0,1.3,11.82,86.86,0.38,3.7,264.7803333,0.94,11.98,86.5,0.4,7.0,28.981333330000002,1.03,9.42,70.96,1.0,84.73666667,18.62,808.4683333,2.115,2.002830109,10.675,4.934444444,81.31,55.42,10.225,26.24526316,68.62,0.0625,1.86,0.07,0.047,0.0525,5.33,0.165,2.854279866,0.066260068,27.2736635,0.009174471,3.741145395,0.040775427,0.127423208,358.8090866,0.002038771,0.099899795,4.577041642,0.286957065,2.089740616,1.0,0.41,0.0,0.71,1.3,0.0,3.103333333,95.67,0.1,97.0,26.69230769,13.0,60.0,28.5,8.0,120.635,118.0,42.49118684,538.0,420.0,82.88135593
2024-11-29 22:00:00,2.66,1129.0,104536.0,3.241411976,4207.0,1451.0,2313.0,0.0,1.46,216.0,1.2,7.0,1.3,11.82,86.86,0.38,3.7,264.7803333,0.94,11.98,86.5,0.4,7.0,28.981333330000002,1.03,9.42,70.96,1.0,84.73666667,18.62,808.4683333,2.115,2.002830109,10.675,4.934444444,81.31,55.42,10.225,26.24526316,68.62,0.0625,1.86,0.07,0.047,0.0525,5.33,0.165,2.854279866,0.066260068,27.2736635,0.009174471,3.741145395,0.040775427,0.127423208,358.8090866,0.002038771,0.099899795,4.577041642,0.286957065,2.089740616,1.0,0.41,0.0,0.71,1.3,0.0,3.103333333,95.67,0.1,97.0,26.69230769,13.0,60.0,28.5,8.0,120.15,120.0,43.10954064,537.0,417.0,81.83333333
2024-11-29 23:00:00,2.69,1130.0,104631.0,3.246163095,4217.0,1396.0,2304.0,0.0,1.44,211.0,1.25,6.0,1.3,12.03,86.63,0.39,3.5,261.9043333,0.95,12.12,86.47,0.43,6.3,28.84866667,1.03,9.52,70.62,1.0,85.95,18.86,806.4413333,2.2,1.96588825,10.95,4.911111111,81.53555556,54.98,10.13,25.55263158,68.62,0.073,1.885,0.08,0.049,0.0545,5.57,0.17,2.546300831,0.044155506,26.49330344,0.016190352,3.552065129,0.029437004,0.122654183,359.9843398,0.00147185,0.086839161,4.312521061,0.313994707,1.913405249,1.0,0.46,0.0,0.86,1.34,0.0,6.563333333,96.25,0.1,97.0,26.69230769,13.0,60.0,28.5,8.0,120.5475,123.0,42.90755116,540.0,417.0,81.38211382
2024-11-30 00:00:00,2.62,1139.0,104103.0,3.261068461,4215.0,1497.0,2288.0,0.0,1.46,219.0,1.16,7.0,1.3,12.03,86.63,0.39,3.5,261.9043333,0.95,12.12,86.47,0.43,6.3,28.84866667,1.03,9.52,70.62,1.0,85.95,18.86,806.4413333,2.2,1.96588825,10.95,4.911111111,81.53555556,54.98,10.13,25.55263158,68.62,0.073,1.885,0.08,0.049,0.0545,5.57,0.17,2.546300831,0.044155506,26.49330344,0.016190352,3.552065129,0.029437004,0.122654183,359.9843398,0.00147185,0.086839161,4.312521061,0.313994707,1.913405249,1.0,0.46,0.0,0.86,1.34,0.0,6.563333333,96.25,0.1,97.0,26.69230769,13.0,60.0,28.5,8.0,121.475,130.0,40.9550694,547.0,417.0,88.07692308
2024-11-30 01:00:00,2.65,1140.0,104825.0,3.225572339,4198.0,1442.0,2291.0,0.0,1.46,218.0,1.19,7.0,1.3,12.03,86.63,0.39,3.5,261.9043333,0.95,12.12,86.47,0.43,6.3,28.84866667,1.03,9.52,70.62,1.0,85.95,18.86,806.4413333,2.2,1.96588825,10.95,4.911111111,81.53555556,54.98,10.13,25.55263158,68.62,0.073,1.885,0.08,0.049,0.0545,5.57,0.17,2.546300831,0.044155506,26.49330344,0.016190352,3.552065129,0.029437004,0.122654183,359.9843398,0.00147185,0.086839161,4.312521061,0.313994707,1.913405249,1.0,0.46,0.0,0.86,1.34,0.0,6.563333333,96.25,0.1,97.0,26.69230769,13.0,60.0,28.5,8.0,121.475,130.0,42.45994345,547.0,417.0,87.92307692
2024-11-30 02:00:00,2.66,1138.0,104460.0,3.232211674,4192.0,1445.0,2288.0,0.0,1.46,217.0,1.2,7.0,1.3,12.03,86.63,0.39,3.5,261.9043333,0.95,12.12,86.47,0.43,6.3,28.84866667,1.03,9.52,70.62,1.0,85.95,18.86,806.4413333,2.2,1.96588825,10.95,4.911111111,81.53555556,54.98,10.13,25.55263158,68.62,0.073,1.885,0.08,0.049,0.0545,5.57,0.17,2.546300831,0.044155506,26.49330344,0.016190352,3.552065129,0.029437004,0.122654183,359.9843398,0.00147185,0.086839161,4.312521061,0.313994707,1.913405249,1.0,0.46,0.0,0.86,1.34,0.0,6.563333333,96.25,0.1,97.0,26.69230769,13.0,60.0,28.5,8.0,121.74000000000001,132.0,42.00664137,549.0,417.0,87.1969697
2024-11-30 03:00:00,2.66,1135.0,104095.0,3.23425862,4180.0,1451.0,2271.0,0.0,1.46,216.0,1.2,7.0,1.3,12.03,86.63,0.39,3.5,261.9043333,0.95,12.12,86.47,0.43,6.3,28.84866667,1.03,9.52,70.62,1.0,85.95,18.86,806.4413333,2.2,1.96588825,10.95,4.911111111,81.53555556,54.98,10.13,25.55263158,68.62,0.073,1.885,0.08,0.049,0.0545,5.57,0.17,2.546300831,0.044155506,26.49330344,0.016190352,3.552065129,0.029437004,0.122654183,359.9843398,0.00147185,0.086839161,4.312521061,0.313994707,1.913405249,1.0,0.46,0.0,0.86,1.34,0.0,6.563333333,96.25,0.1,97.0,26.69230769,13.0,60.0,28.5,8.0,122.1375,135.0,41.49367693,552.0,417.0,86.66666667
2024-11-30 04:00:00,2.66,1141.0,104122.0,3.24115012,4190.0,1432.0,2285.0,0.0,1.45,217.0,1.21,7.0,1.3,12.03,86.63,0.39,3.5,261.9043333,0.95,12.12,86.47,0.43,6.3,28.84866667,1.03,9.52,70.62,1.0,85.95,18.86,806.4413333,2.2,1.96588825,10.95,4.911111111,81.53555556,54.98,10.13,25.55263158,68.62,0.073,1.885,0.08,0.049,0.0545,5.57,0.17,2.546300831,0.044155506,26.49330344,0.016190352,3.552065129,0.029437004,0.122654183,359.9843398,0.00147185,0.086839161,4.312521061,0.313994707,1.913405249,1.0,0.46,0.0,0.86,1.34,0.0,6.563333333,96.25,0.1,97.0,26.69230769,13.0,60.0,28.5,8.0,121.475,130.0,41.00976423,547.0,417.0,87.76923077
2024-11-30 05:00:00,2.66,1138.0,103835.0,3.24545127,4184.0,1432.0,2288.0,0.0,1.45,216.0,1.21,6.0,1.3,12.03,86.63,0.39,3.5,261.9043333,0.95,12.12,86.47,0.43,6.3,28.84866667,1.03,9.52,70.62,1.0,85.95,18.86,806.4413333,2.2,1.96588825,10.95,4.911111111,81.53555556,54.98,10.13,25.55263158,68.62,0.073,1.885,0.08,0.049,0.0545,5.57,0.17,2.546300831,0.044155506,26.49330344,0.016190352,3.552065129,0.029437004,0.122654183,359.9843398,0.00147185,0.086839161,4.312521061,0.313994707,1.913405249,1.0,0.46,0.0,0.86,1.34,0.0,6.563333333,96.25,0.1,97.0,26.69230769,13.0,60.0,28.5,8.0,121.475,130.0,40.5072292,547.0,417.0,88.07692308
2024-11-30 06:00:00,2.66,1130.0,104522.0,3.216435846,4174.0,1434.0,2295.0,0.0,1.44,216.0,1.22,7.0,1.3,12.03,86.63,0.39,3.5,261.9043333,0.95,12.12,86.47,0.43,6.3,28.84866667,1.03,9.52,70.62,1.0,85.95,18.86,806.4413333,2.2,1.96588825,10.95,4.911111111,81.53555556,54.98,10.13,25.55263158,68.62,0.073,1.885,0.08,0.049,0.0545,5.57,0.17,2.546300831,0.044155506,26.49330344,0.016190352,3.552065129,0.029437004,0.122654183,359.9843398,0.00147185,0.086839161,4.312521061,0.313994707,1.913405249,1.0,0.46,0.0,0.86,1.34,0.0,6.563333333,96.25,0.1,97.0,26.69230769,13.0,60.0,28.5,8.0,120.8125,125.0,41.34842056,542.0,417.0,87.52
