Repository: saikumar-voptimai/evonith_bf_webapp

# Evonith BF2 — Blast Furnace Intelligence Platform

Monitoring, modelling and optimisation of **Blast Furnace 2 (BF2)** at Evonith Steel: live telemetry from InfluxDB,
manual plant reports from Neon PostgreSQL, a two-zone energy model of the furnace, blend and fuel optimisers, a
conversational assistant (FurnaceMind) and a live digital twin evaluated every hour.

The platform has three deployable parts that share one Python service layer, plus the shared data library:

| Part | Path | What it is |
|---|---|---|
| **Streamlit app** (legacy) | `src/app.py`, `src/custom_pages/` | The original 11-page dashboard; still the home of the model pages. Served under `/legacy` in production |

File: src/assets/data/V10_df_filtered.csv (part 100 of 166)
datetime,Hot Blast PressureBar,Hot Blast Temp.oC,Hot Blast VolumeNm3/Hr.,O2 Enrichment %,OxygenFlowNm3/Hr.,PermeabilityKgs/Hr.,RAFToC,SteamKgs/Hr.,TopPressureBar,TuyereVelocitym/s,Differential PressureTotalBar,Charges/Hrs.,StockRodLevel,COKE_ASH%,COKE_FC%,COKE_IM%,COKE_MOIST%,COKE_MT,COKE_VM%,NUTCOKE_ASH%,NUTCOKE_FC%,NUTCOKE_IM%,NUTCOKE_MOIST%,NUTCOKE_MT,NUTCOKE_VM%,PCI_2_%Ash,PCI_2_%FC,PCI_2_%IM,PCI_2_MT,PCI_2_%VM,Sinter_SP_MT,Sinter_SP_02_Al2O3%,Sinter_SP_02_Basicity,Sinter_SP_02_CaO%,Sinter_SP_02_Cold_Strength_AI,Sinter_SP_02_Cold_strength_TI,Sinter_SP_02_Fe(T)%,Sinter_SP_02_FeO%,Sinter_SP_02_Hot_strength_RDI,Sinter_SP_02_Hot_strength_RI,Sinter_SP_02_K2O%,Sinter_SP_02_MgO%,Sinter_SP_02_MnO%,Sinter_SP_02_Na2O%,Sinter_SP_02_P%,Sinter_SP_02_SiO2%,Sinter_SP_02_TiO2%,ORE_%Al2O3,ORE_%CaO,ORE_%Fe(T),ORE_%K2O,ORE_%LOI,ORE_%MgO,ORE_%MnO,ORE_MT,ORE_%Na2O,ORE_%P,ORE_%SiO2,ORE_%TiO2,ORE_%TM,Geomin Type,FLUX_Al2O3%,FLUX_CaO%,FLUX_Fe2O3%,FLUX_LOI%,FLUX_MgO%,FLUX_MT,FLUX_SiO2%,FLUX_TM%,COKE_DISCHARGE_TIME,WEIGHTED_COKE_ANGLE,TOTAL_COKE_PORTIONS,NON_COKE_DISCHARGE_TIME,WEIGHTED_NON_COKE_ANGLE,TOTAL_NON_COKE_PORTIONS,UnitCost Lakhs/Thm,ActualKg/Thm.,FurnaceTopGasAnalysisCO2ETACO,Act. Fuel RateKg/Thm.,Coke Rate Kg/Thm,ProductionTonnesPerHr
2024-11-30 07:00:00,2.65,1125.0,104741.0,3.223546867,4192.0,1431.0,2295.0,0.0,1.44,216.0,1.21,7.0,1.3,12.03,86.63,0.39,3.5,261.9043333,0.95,12.12,86.47,0.43,6.3,28.84866667,1.03,9.52,70.62,1.0,85.95,18.86,806.4413333,2.2,1.96588825,10.95,4.911111111,81.53555556,54.98,10.13,25.55263158,68.62,0.073,1.885,0.08,0.049,0.0545,5.57,0.17,2.546300831,0.044155506,26.49330344,0.016190352,3.552065129,0.029437004,0.122654183,359.9843398,0.00147185,0.086839161,4.312521061,0.313994707,1.913405249,1.0,0.46,0.0,0.86,1.34,0.0,6.563333333,96.25,0.1,97.0,26.69230769,13.0,60.0,28.5,8.0,120.5475,123.0,41.77570093,540.0,417.0,87.31707317
2024-11-30 08:00:00,2.64,1130.0,104812.0,3.226739977,4199.0,1460.0,2294.0,0.0,1.45,216.0,1.19,7.0,1.3,12.06,86.58,0.4,4.1,261.9043333,0.96,12.12,86.47,0.43,6.3,28.84866667,1.03,9.59,70.48,1.09,85.95,18.84,806.4413333,2.2,1.96588825,10.95,4.911111111,81.53555556,54.98,10.13,25.89894737,68.62,0.073,1.885,0.08,0.049,0.0545,5.57,0.17,2.546300831,0.044155506,26.49330344,0.016190352,3.552065129,0.029437004,0.122654183,359.9843398,0.00147185,0.086839161,4.312521061,0.313994707,1.913405249,1.0,0.46,0.0,0.86,1.34,0.0,6.563333333,96.25,0.1,97.0,26.69230769,13.0,60.0,28.5,8.0,120.5475,123.0,41.86859273,540.0,417.0,87.80487805
2024-11-30 09:00:00,2.66,1125.0,104076.0,3.254954224,4206.0,1442.0,2302.0,0.0,1.45,214.0,1.21,6.0,1.3,12.06,86.58,0.4,4.1,261.9043333,0.96,12.12,86.47,0.43,6.3,28.84866667,1.03,9.59,70.48,1.09,85.95,18.84,806.4413333,2.2,1.96588825,10.95,4.911111111,81.53555556,54.98,10.13,25.89894737,68.62,0.073,1.885,0.08,0.049,0.0545,5.57,0.17,2.546300831,0.044155506,26.49330344,0.016190352,3.552065129,0.029437004,0.122654183,359.9843398,0.00147185,0.086839161,4.312521061,0.313994707,1.913405249,1.0,0.46,0.0,0.86,1.34,0.0,6.563333333,96.25,0.1,97.0,26.69230769,13.0,60.0,28.5,8.0,120.5475,123.0,41.84680451,540.0,417.0,87.80487805
2024-11-30 10:00:00,2.65,1130.0,103167.0,3.314034631,4245.0,1431.0,2305.0,0.0,1.45,214.0,1.2,6.0,1.3,12.06,86.58,0.4,4.1,261.9043333,0.96,12.12,86.47,0.43,6.3,28.84866667,1.03,9.59,70.48,1.09,85.95,18.84,806.4413333,2.2,1.96588825,10.95,4.911111111,81.53555556,54.98,10.13,25.89894737,68.62,0.073,1.885,0.08,0.049,0.0545,5.57,0.17,2.546300831,0.044155506,26.49330344,0.016190352,3.552065129,0.029437004,0.122654183,359.9843398,0.00147185,0.086839161,4.312521061,0.313994707,1.913405249,1.0,0.46,0.0,0.86,1.34,0.0,6.563333333,96.25,0.1,97.0,26.69230769,13.0,60.0,28.5,8.0,120.8125,125.0,42.26119934,542.0,417.0,84.0
2024-11-30 11:00:00,2.64,1124.0,102341.0,3.376147519,4290.0,1443.0,2321.0,0.0,1.46,211.0,1.18,7.0,1.3,12.06,86.58,0.4,4.1,261.9043333,0.96,12.12,86.47,0.43,6.3,28.84866667,1.03,9.59,70.48,1.09,85.95,18.84,806.4413333,2.2,1.96588825,10.95,4.911111111,81.53555556,54.98,10.13,25.89894737,68.62,0.073,1.885,0.08,0.049,0.0545,5.57,0.17,2.546300831,0.044155506,26.49330344,0.016190352,3.552065129,0.029437004,0.122654183,359.9843398,0.00147185,0.086839161,4.312521061,0.313994707,1.913405249,1.0,0.46,0.0,0.86,1.34,0.0,6.563333333,96.25,0.1,97.0,26.69230769,13.0,60.0,28.5,8.0,120.5475,123.0,41.97242346,540.0,417.0,83.65853659
2024-11-30 12:00:00,2.61,1146.0,101684.0,3.430392203,4331.0,1470.0,2319.0,0.0,1.46,213.0,1.15,7.0,1.3,12.06,86.58,0.4,4.1,261.9043333,0.96,12.12,86.47,0.43,6.3,28.84866667,1.03,9.59,70.48,1.09,85.95,18.84,806.4413333,2.2,1.96588825,10.95,4.911111111,81.53555556,54.98,10.13,25.89894737,68.62,0.073,1.885,0.08,0.049,0.0545,5.57,0.17,2.546300831,0.044155506,26.49330344,0.016190352,3.552065129,0.029437004,0.122654183,359.9843398,0.00147185,0.086839161,4.312521061,0.313994707,1.913405249,1.0,0.46,0.0,0.86,1.34,0.0,6.563333333,96.25,0.1,97.0,26.69230769,13.0,60.0,28.5,8.0,120.5475,123.0,41.52522113,540.0,417.0,84.71544715
2024-11-30 13:00:00,2.64,1130.0,102086.0,3.405070129,4316.0,1446.0,2317.0,0.0,1.46,213.0,1.18,6.0,1.3,12.06,86.58,0.4,4.1,261.9043333,0.96,12.12,86.47,0.43,6.3,28.84866667,1.03,9.59,70.48,1.09,85.95,18.84,806.4413333,2.2,1.96588825,10.95,4.911111111,81.53555556,54.98,10.13,25.89894737,68.62,0.073,1.885,0.08,0.049,0.0545,5.57,0.17,2.546300831,0.044155506,26.49330344,0.016190352,3.552065129,0.029437004,0.122654183,359.9843398,0.00147185,0.086839161,4.312521061,0.313994707,1.913405249,1.0,0.46,0.0,0.86,1.34,0.0,6.563333333,96.25,0.1,97.0,26.69230769,13.0,60.0,28.5,8.0,120.41499999999999,122.0,41.58999764,539.0,417.0,84.3442623
2024-11-30 14:00:00,2.62,1138.0,101920.0,3.4106116,4316.0,1463.0,2323.0,0.0,1.46,214.0,1.16,7.0,1.3,12.06,86.58,0.4,4.1,261.9043333,0.96,12.12,86.47,0.43,6.3,28.84866667,1.03,9.59,70.48,1.09,85.95,18.84,806.4413333,2.2,1.96588825,10.95,4.911111111,81.53555556,54.98,10.13,25.89894737,68.62,0.073,1.885,0.08,0.049,0.0545,5.57,0.17,2.546300831,0.044155506,26.49330344,0.016190352,3.552065129,0.029437004,0.122654183,359.9843398,0.00147185,0.086839161,4.312521061,0.313994707,1.913405249,1.0,0.46,0.0,0.86,1.34,0.0,6.563333333,96.25,0.1,97.0,26.69230769,13.0,60.0,28.5,8.0,120.5475,123.0,41.23445201,540.0,417.0,83.00813008
2024-11-30 15:00:00,2.6,1135.0,101562.0,3.419454618,4312.0,1489.0,2314.0,0.0,1.46,214.0,1.14,7.0,1.3,12.06,86.58,0.4,4.1,261.9043333,0.96,12.12,86.47,0.43,6.3,28.84866667,1.03,9.59,70.48,1.09,85.95,18.84,806.4413333,2.2,1.96588825,10.95,4.911111111,81.53555556,54.98,10.13,25.89894737,68.62,0.073,1.885,0.08,0.049,0.0545,5.57,0.17,2.546300831,0.044155506,26.49330344,0.016190352,3.552065129,0.029437004,0.122654183,359.9843398,0.00147185,0.086839161,4.312521061,0.313994707,1.913405249,1.0,0.46,0.0,0.86,1.34,0.0,6.563333333,96.25,0.1,97.0,26.69230769,13.0,60.0,28.5,8.0,120.8125,125.0,41.27729514,542.0,417.0,84.8
2024-11-30 16:00:00,2.6,1137.0,101329.0,3.423340147,4307.0,1481.0,2308.0,0.0,1.46,214.0,1.14,6.0,1.3,11.96,86.68,0.39,3.4,261.9043333,0.97,12.12,86.47,0.43,6.3,28.84866667,1.03,9.83,70.31,1.1,85.95,18.76,806.4413333,2.2,1.96588825,10.95,4.911111111,81.53555556,54.98,10.13,25.72578947,68.62,0.073,1.885,0.08,0.049,0.0545,5.57,0.17,2.546300831,0.044155506,26.49330344,0.016190352,3.552065129,0.029437004,0.122654183,359.9843398,0.00147185,0.086839161,4.312521061,0.313994707,1.913405249,1.0,0.46,0.0,0.86,1.34,0.0,6.563333333,96.25,0.1,97.0,26.69230769,13.0,60.0,28.5,8.0,120.8125,125.0,42.27794704,542.0,417.0,87.12
2024-11-30 17:00:00,2.6,1138.0,101476.0,3.418385034,4307.0,1479.0,2318.0,0.0,1.46,214.0,1.14,7.0,1.3,11.96,86.68,0.39,3.4,261.9043333,0.97,12.12,86.47,0.43,6.3,28.84866667,1.03,9.83,70.31,1.1,85.95,18.76,806.4413333,2.2,1.96588825,10.95,4.911111111,81.53555556,54.98,10.13,25.72578947,68.62,0.073,1.885,0.08,0.049,0.0545,5.57,0.17,2.546300831,0.044155506,26.49330344,0.016190352,3.552065129,0.029437004,0.122654183,359.9843398,0.00147185,0.086839161,4.312521061,0.313994707,1.913405249,1.0,0.46,0.0,0.86,1.34,0.0,6.563333333,96.25,0.1,97.0,26.69230769,13.0,60.0,28.5,8.0,120.8125,125.0,41.69007491,542.0,417.0,85.04
2024-11-30 18:00:00,2.61,1138.0,101983.0,3.393513396,4297.0,1477.0,2319.0,0.0,1.46,215.0,1.15,6.0,1.3,11.96,86.68,0.39,3.4,261.9043333,0.97,12.12,86.47,0.43,6.3,28.84866667,1.03,9.83,70.31,1.1,85.95,18.76,806.4413333,2.2,1.96588825,10.95,4.911111111,81.53555556,54.98,10.13,25.72578947,68.62,0.073,1.885,0.08,0.049,0.0545,5.57,0.17,2.546300831,0.044155506,26.49330344,0.016190352,3.552065129,0.029437004,0.122654183,359.9843398,0.00147185,0.086839161,4.312521061,0.313994707,1.913405249,1.0,0.46,0.0,0.86,1.34,0.0,6.563333333,96.25,0.1,97.0,26.69230769,13.0,60.0,28.5,8.0,120.68,124.0,42.03550296,541.0,417.0,83.87096774
2024-11-30 19:00:00,2.62,1138.0,102563.0,3.335889839,4248.0,1480.0,2329.0,0.0,1.46,216.0,1.16,7.0,1.3,11.96,86.68,0.39,3.4,261.9043333,0.97,12.12,86.47,0.43,6.3,28.84866667,1.03,9.83,70.31,1.1,85.95,18.76,806.4413333,2.2,1.96588825,10.95,4.911111111,81.53555556,54.98,10.13,25.72578947,68.62,0.073,1.885,0.08,0.049,0.0545,5.57,0.17,2.546300831,0.044155506,26.49330344,0.016190352,3.552065129,0.029437004,0.122654183,359.9843398,0.00147185,0.086839161,4.312521061,0.313994707,1.913405249,1.0,0.46,0.0,0.86,1.34,0.0,6.563333333,96.25,0.1,97.0,26.69230769,13.0,60.0,28.5,8.0,121.0775,127.0,41.0002359,544.0,417.0,80.78740157
2024-11-30 20:00:00,2.61,1125.0,103349.0,3.316768878,4256.0,1489.0,2330.0,0.0,1.46,215.0,1.15,6.0,1.3,11.96,86.68,0.39,3.4,261.9043333,0.97,12.12,86.47,0.43,6.3,28.84866667,1.03,9.83,70.31,1.1,85.95,18.76,806.4413333,2.2,1.96588825,10.95,4.911111111,81.53555556,54.98,10.13,25.72578947,68.62,0.073,1.885,0.08,0.049,0.0545,5.57,0.17,2.546300831,0.044155506,26.49330344,0.016190352,3.552065129,0.029437004,0.122654183,359.9843398,0.00147185,0.086839161,4.312521061,0.313994707,1.913405249,1.0,0.46,0.0,0.86,1.34,0.0,6.563333333,96.25,0.1,97.0,26.69230769,13.0,60.0,28.5,8.0,120.8125,125.0,41.41956572,542.0,417.0,78.4
2024-11-30 21:00:00,2.61,1140.0,103639.0,3.301282972,4248.0,1498.0,2324.0,0.0,1.46,218.0,1.15,7.0,1.3,11.96,86.68,0.39,3.4,261.9043333,0.97,12.12,86.47,0.43,6.3,28.84866667,1.03,9.83,70.31,1.1,85.95,18.76,806.4413333,2.2,1.96588825,10.95,4.911111111,81.53555556,54.98,10.13,25.72578947,68.62,0.073,1.885,0.08,0.049,0.0545,5.57,0.17,2.546300831,0.044155506,26.49330344,0.016190352,3.552065129,0.029437004,0.122654183,359.9843398,0.00147185,0.086839161,4.312521061,0.313994707,1.913405249,1.0,0.46,0.0,0.86,1.34,0.0,6.563333333,96.25,0.1,97.0,26.69230769,13.0,60.0,28.5,8.0,121.0775,127.0,41.29213483,544.0,417.0,81.65354331
2024-11-30 22:00:00,2.65,1125.0,104170.0,3.279059863,4241.0,1455.0,2319.0,0.0,1.46,215.0,1.19,7.0,1.3,11.96,86.68,0.39,3.4,261.9043333,0.97,12.12,86.47,0.43,6.3,28.84866667,1.03,9.83,70.31,1.1,85.95,18.76,806.4413333,2.2,1.96588825,10.95,4.911111111,81.53555556,54.98,10.13,25.72578947,68.62,0.073,1.885,0.08,0.049,0.0545,5.57,0.17,2.546300831,0.044155506,26.49330344,0.016190352,3.552065129,0.029437004,0.122654183,359.9843398,0.00147185,0.086839161,4.312521061,0.313994707,1.913405249,1.0,0.46,0.0,0.86,1.34,0.0,6.563333333,96.25,0.1,97.0,26.69230769,13.0,60.0,28.5,8.0,120.8125,125.0,41.3509061,542.0,417.0,81.6
2024-11-30 23:00:00,2.6,1135.0,104232.0,3.277110898,4241.0,1518.0,2292.0,0.0,1.46,219.0,1.14,7.0,1.3,12.01,86.66,0.38,2.8,256.6293333,0.95,12.06,86.48,0.44,5.2,28.275333330000002,1.02,9.56,70.93,0.96,88.06,18.55,793.2433333,2.13,1.99250587,10.66,4.911111111,81.51111111,55.465,9.84,25.03315789,68.62,0.0615,1.74,0.065,0.047,0.054,5.35,0.16,2.467821188,0.128583869,26.60202438,0.010880174,3.862461618,0.049455334,0.123638336,355.3556667,0.000494553,0.082590408,4.347123896,0.210679725,2.274945383,1.0,0.51,0.0,0.84,1.19,0.0,9.943333333,95.88,0.1,97.0,26.69230769,13.0,60.0,28.5,8.0,120.41499999999999,122.0,40.97205917,539.0,417.0,87.70491803
2024-12-01 01:00:00,2.65,1136.0,121493.0,2.652141974,4000.0,1492.0,2354.0,0.0,1.3,236.0,1.35,8.0,1.5,10.96,87.64,0.42,3.6,324.9823333,0.98,11.2,87.32,0.44,7.0,20.170333333000002,1.04,10.35,70.78,1.24,81.35,17.63,946.4713333,2.385,1.915952026,11.4,5.355555556,80.22222222,53.905,9.705,30.04428571,67.3,0.1295,2.15,0.38,0.046,0.0845,5.95,0.245,3.267203085,0.21450004,59.7260926,0.020660011,4.84180256,0.089299976,0.123500119,214.6349591,0.008929998,0.109700103,5.142404739,0.339120356,2.897001034,1.0,0.54,0.0,1.02,0.96,0.0,13.80333333,94.81,0.1,97.0,26.69230769,13.0,60.0,28.5,8.0,124.6325,101.0,42.7482679,546.0,445.0,95.04950495
2024-12-01 02:00:00,2.66,1136.0,119524.0,2.695804714,4000.0,1452.0,2352.0,0.0,1.3,232.0,1.36,8.0,1.5,10.96,87.64,0.42,3.6,324.9823333,0.98,11.2,87.32,0.44,7.0,20.170333333000002,1.04,10.35,70.78,1.24,81.35,17.63,946.4713333,2.385,1.915952026,11.4,5.355555556,80.22222222,53.905,9.705,30.04428571,67.3,0.1295,2.15,0.38,0.046,0.0845,5.95,0.245,3.267203085,0.21450004,59.7260926,0.020660011,4.84180256,0.089299976,0.123500119,214.6349591,0.008929998,0.109700103,5.142404739,0.339120356,2.897001034,1.0,0.54,0.0,1.02,0.96,0.0,13.80333333,94.81,0.1,97.0,26.69230769,13.0,60.0,28.5,8.0,124.5,100.0,41.96387216,545.0,445.0,95.0
2024-12-01 03:00:00,2.666,1136.0,117850.0,2.741014616,4000.0,1451.0,2339.0,240.0,1.3,229.0,1.366,8.0,1.5,10.96,87.64,0.42,3.6,324.9823333,0.98,11.2,87.32,0.44,7.0,20.170333333000002,1.04,10.35,70.78,1.24,81.35,17.63,946.4713333,2.385,1.915952026,11.4,5.355555556,80.22222222,53.905,9.705,30.04428571,67.3,0.1295,2.15,0.38,0.046,0.0845,5.95,0.245,3.267203085,0.21450004,59.7260926,0.020660011,4.84180256,0.089299976,0.123500119,214.6349591,0.008929998,0.109700103,5.142404739,0.339120356,2.897001034,1.0,0.54,0.0,1.02,0.96,0.0,13.80333333,94.81,0.1,97.0,26.69230769,13.0,60.0,28.5,8.0,124.6325,101.0,42.15989399,546.0,445.0,94.55445545
2024-12-01 05:00:00,2.65,1138.0,121368.0,2.654871771,4000.0,1485.0,2322.0,0.0,1.3,236.0,1.35,8.0,1.5,10.96,87.64,0.42,3.6,324.9823333,0.98,11.2,87.32,0.44,7.0,20.170333333000002,1.04,10.35,70.78,1.24,81.35,17.63,946.4713333,2.385,1.915952026,11.4,5.355555556,80.22222222,53.905,9.705,30.04428571,67.3,0.1295,2.15,0.38,0.046,0.0845,5.95,0.245,3.267203085,0.21450004,59.7260926,0.020660011,4.84180256,0.089299976,0.123500119,214.6349591,0.008929998,0.109700103,5.142404739,0.339120356,2.897001034,1.0,0.54,0.0,1.02,0.96,0.0,13.80333333,94.81,0.1,97.0,26.69230769,13.0,60.0,28.5,8.0,126.62,116.0,42.5831793,561.0,445.0,95.25862069
2024-12-01 06:00:00,2.67,1145.0,118367.0,2.722138426,4000.0,1442.0,2323.0,0.0,1.3,230.0,1.37,7.0,1.5,10.96,87.64,0.42,3.6,324.9823333,0.98,11.2,87.32,0.44,7.0,20.170333333000002,1.04,10.35,70.78,1.24,81.35,17.63,946.4713333,2.385,1.915952026,11.4,5.355555556,80.22222222,53.905,9.705,30.04428571,67.3,0.1295,2.15,0.38,0.046,0.0845,5.95,0.245,3.267203085,0.21450004,59.7260926,0.020660011,4.84180256,0.089299976,0.123500119,214.6349591,0.008929998,0.109700103,5.142404739,0.339120356,2.897001034,1.0,0.54,0.0,1.02,0.96,0.0,13.80333333,94.81,0.1,97.0,26.69230769,13.0,60.0,28.5,8.0,126.7525,117.0,42.66635966,562.0,445.0,89.91452991
2024-12-01 07:00:00,2.65,1135.0,117299.0,2.746907258,4000.0,1446.0,2329.0,0.0,1.3,230.0,1.35,8.0,1.5,10.96,87.64,0.42,3.6,324.9823333,0.98,11.2,87.32,0.44,7.0,20.170333333000002,1.04,10.35,70.78,1.24,81.35,17.63,946.4713333,2.385,1.915952026,11.4,5.355555556,80.22222222,53.905,9.705,30.04428571,67.3,0.1295,2.15,0.38,0.046,0.0845,5.95,0.245,3.267203085,0.21450004,59.7260926,0.020660011,4.84180256,0.089299976,0.123500119,214.6349591,0.008929998,0.109700103,5.142404739,0.339120356,2.897001034,1.0,0.54,0.0,1.02,0.96,0.0,13.80333333,94.81,0.1,97.0,26.69230769,13.0,60.0,28.5,8.0,125.825,110.0,43.66913124,555.0,445.0,95.45454545
2024-12-01 08:00:00,2.66,1134.0,117999.0,2.730622408,4000.0,1450.0,2332.0,0.0,1.3,232.0,1.36,7.0,1.5,10.79,87.84,0.41,4.6,324.9823333,0.96,11.1,87.42,0.45,7.9,20.170333333000002,1.03,11.34,67.93,3.15,81.35,17.58,946.4713333,2.31,1.910097098,11.37,5.355555556,80.22222222,54.0,9.555,30.19285714,67.3,0.1315,2.115,0.37,0.0465,0.09,5.955,0.235,2.912102457,0.135799857,60.21049241,0.022630021,4.663702966,0.069299976,0.421200382,214.6349591,0.007520006,0.149270145,5.082504174,0.302210325,3.38000159,1.0,0.73,0.0,0.72,1.32,0.0,13.80333333,96.63,0.1,97.0,26.69230769,13.0,60.0,28.5,8.0,124.89750000000001,103.0,43.70421245,548.0,445.0,95.9223301
2024-12-01 09:00:00,2.67,1133.0,118049.0,2.72946659,4000.0,1436.0,2330.0,0.0,1.3,229.0,1.37,8.0,1.5,10.79,87.84,0.41,4.6,324.9823333,0.96,11.1,87.42,0.45,7.9,20.170333333000002,1.03,11.34,67.93,3.15,81.35,17.58,946.4713333,2.31,1.910097098,11.37,5.355555556,80.22222222,54.0,9.555,30.19285714,67.3,0.1315,2.115,0.37,0.0465,0.09,5.955,0.235,2.912102457,0.135799857,60.21049241,0.022630021,4.663702966,0.069299976,0.421200382,214.6349591,0.007520006,0.149270145,5.082504174,0.302210325,3.38000159,1.0,0.73,0.0,0.72,1.32,0.0,13.80333333,96.63,0.1,97.0,26.69230769,13.0,60.0,28.5,8.0,124.235,98.0,42.86038078,543.0,445.0,89.28571429
2024-12-01 10:00:00,2.59,1135.0,120158.0,2.681589609,4000.0,1549.0,2339.0,0.0,1.3,237.0,1.29,8.0,1.5,10.79,87.84,0.41,4.6,324.9823333,0.96,11.1,87.42,0.45,7.9,20.170333333000002,1.03,11.34,67.93,3.15,81.35,17.58,946.4713333,2.31,1.910097098,11.37,5.355555556,80.22222222,54.0,9.555,30.19285714,67.3,0.1315,2.115,0.37,0.0465,0.09,5.955,0.235,2.912102457,0.135799857,60.21049241,0.022630021,4.663702966,0.069299976,0.421200382,214.6349591,0.007520006,0.149270145,5.082504174,0.302210325,3.38000159,1.0,0.73,0.0,0.72,1.32,0.0,13.80333333,96.63,0.1,97.0,26.69230769,13.0,60.0,28.5,8.0,125.1625,105.0,42.81767956,550.0,445.0,95.23809524
2024-12-01 11:00:00,2.58,1148.0,119500.0,2.696345787,4000.0,1505.0,2335.0,0.0,1.25,239.0,1.33,8.0,1.5,10.79,87.84,0.41,4.6,324.9823333,0.96,11.1,87.42,0.45,7.9,20.170333333000002,1.03,11.34,67.93,3.15,81.35,17.58,946.4713333,2.31,1.910097098,11.37,5.355555556,80.22222222,54.0,9.555,30.19285714,67.3,0.1315,2.115,0.37,0.0465,0.09,5.955,0.235,2.912102457,0.135799857,60.21049241,0.022630021,4.663702966,0.069299976,0.421200382,214.6349591,0.007520006,0.149270145,5.082504174,0.302210325,3.38000159,1.0,0.73,0.0,0.72,1.32,0.0,13.80333333,96.63,0.1,97.0,26.69230769,13.0,60.0,28.5,8.0,125.9575,111.0,43.76555782,556.0,445.0,95.76576577
2024-12-01 12:00:00,2.6,1146.0,117441.0,2.743588074,4000.0,1458.0,2318.0,0.0,1.25,234.0,1.35,8.0,1.5,10.79,87.84,0.41,4.6,324.9823333,0.96,11.1,87.42,0.45,7.9,20.170333333000002,1.03,11.34,67.93,3.15,81.35,17.58,946.4713333,2.31,1.910097098,11.37,5.355555556,80.22222222,54.0,9.555,30.19285714,67.3,0.1315,2.115,0.37,0.0465,0.09,5.955,0.235,2.912102457,0.135799857,60.21049241,0.022630021,4.663702966,0.069299976,0.421200382,214.6349591,0.007520006,0.149270145,5.082504174,0.302210325,3.38000159,1.0,0.73,0.0,0.72,1.32,0.0,13.80333333,96.63,0.1,97.0,26.69230769,13.0,60.0,28.5,8.0,126.4875,115.0,43.72801876,560.0,445.0,95.91304348
2024-12-01 13:00:00,2.61,1143.0,118657.0,2.71548973,4000.0,1457.0,2314.0,0.0,1.25,234.0,1.36,7.0,1.5,10.79,87.84,0.41,4.6,324.9823333,0.96,11.1,87.42,0.45,7.9,20.170333333000002,1.03,11.34,67.93,3.15,81.35,17.58,946.4713333,2.31,1.910097098,11.37,5.355555556,80.22222222,54.0,9.555,30.19285714,67.3,0.1315,2.115,0.37,0.0465,0.09,5.955,0.235,2.912102457,0.135799857,60.21049241,0.022630021,4.663702966,0.069299976,0.421200382,214.6349591,0.007520006,0.149270145,5.082504174,0.302210325,3.38000159,1.0,0.73,0.0,0.72,1.32,0.0,13.80333333,96.63,0.1,97.0,26.69230769,13.0,60.0,28.5,8.0,126.7525,117.0,42.06115515,562.0,445.0,96.58119658
2024-12-01 14:00:00,2.61,1136.0,117784.0,2.735603601,4000.0,1441.0,2331.0,0.0,1.25,231.0,1.36,8.0,1.5,10.79,87.84,0.41,4.6,324.9823333,0.96,11.1,87.42,0.45,7.9,20.170333333000002,1.03,11.34,67.93,3.15,81.35,17.58,946.4713333,2.31,1.910097098,11.37,5.355555556,80.22222222,54.0,9.555,30.19285714,67.3,0.1315,2.115,0.37,0.0465,0.09,5.955,0.235,2.912102457,0.135799857,60.21049241,0.022630021,4.663702966,0.069299976,0.421200382,214.6349591,0.007520006,0.149270145,5.082504174,0.302210325,3.38000159,1.0,0.73,0.0,0.72,1.32,0.0,13.80333333,96.63,0.1,97.0,26.69230769,13.0,60.0,28.5,8.0,126.2225,113.0,43.13121743,558.0,445.0,89.73451327
2024-12-01 15:00:00,2.6,1144.0,118967.0,2.708418326,4000.0,1466.0,2326.0,0.0,1.25,236.0,1.35,8.0,1.5,10.79,87.84,0.41,4.6,324.9823333,0.96,11.1,87.42,0.45,7.9,20.170333333000002,1.03,11.34,67.93,3.15,81.35,17.58,946.4713333,2.31,1.910097098,11.37,5.355555556,80.22222222,54.0,9.555,30.19285714,67.3,0.1315,2.115,0.37,0.0465,0.09,5.955,0.235,2.912102457,0.135799857,60.21049241,0.022630021,4.663702966,0.069299976,0.421200382,214.6349591,0.007520006,0.149270145,5.082504174,0.302210325,3.38000159,1.0,0.73,0.0,0.72,1.32,0.0,13.80333333,96.63,0.1,97.0,26.69230769,13.0,60.0,28.5,8.0,127.15,120.0,42.79825967,565.0,445.0,90.58333333
2024-12-01 16:00:00,2.63,1152.0,118942.0,2.708987235,4000.0,1439.0,2318.0,0.0,1.25,235.0,1.38,7.0,1.5,10.75,87.89,0.39,4.2,324.9823333,0.97,10.98,87.53,0.45,6.8,20.170333333000002,1.04,10.4,70.62,1.29,81.35,17.69,946.4713333,2.32,1.954216219,11.305,5.355555556,80.22222222,54.15,9.73,30.11857143,67.3,0.13,2.16,0.355,0.0475,0.087,5.785,0.225,2.696602497,0.152699865,59.17849177,0.035150028,4.942003021,0.079299976,0.130400127,214.6349591,0.008239997,0.118430117,6.470606154,0.304620316,3.211001511,1.0,0.6,0.0,0.73,1.3,0.0,13.80333333,96.54,0.1,97.0,26.69230769,13.0,60.0,28.5,8.0,127.2825,121.0,42.93603313,566.0,445.0,92.31404959
2024-12-01 17:00:00,2.62,1155.0,119205.0,2.703689576,4001.0,1452.0,2344.0,0.0,1.25,237.0,1.37,8.0,1.5,10.75,87.89,0.39,4.2,324.9823333,0.97,10.98,87.53,0.45,6.8,20.170333333000002,1.04,10.4,70.62,1.29,81.35,17.69,946.4713333,2.32,1.954216219,11.305,5.355555556,80.22222222,54.15,9.73,30.11857143,67.3,0.13,2.16,0.355,0.0475,0.087,5.785,0.225,2.696602497,0.152699865,59.17849177,0.035150028,4.942003021,0.079299976,0.130400127,214.6349591,0.008239997,0.118430117,6.470606154,0.304620316,3.211001511,1.0,0.6,0.0,0.73,1.3,0.0,13.80333333,96.54,0.1,97.0,26.69230769,13.0,60.0,28.5,8.0,126.4875,115.0,42.89667897,560.0,445.0,88.60869565
2024-12-01 18:00:00,2.65,1140.0,118973.0,2.707605185,3999.0,1474.0,2397.0,0.0,1.25,232.0,1.4,7.0,1.5,10.75,87.89,0.39,4.2,324.9823333,0.97,10.98,87.53,0.45,6.8,20.170333333000002,1.04,10.4,70.62,1.29,81.35,17.69,946.4713333,2.32,1.954216219,11.305,5.355555556,80.22222222,54.15,9.73,30.11857143,67.3,0.13,2.16,0.355,0.0475,0.087,5.785,0.225,2.696602497,0.152699865,59.17849177,0.035150028,4.942003021,0.079299976,0.130400127,214.6349591,0.008239997,0.118430117,6.470606154,0.304620316,3.211001511,1.0,0.6,0.0,0.73,1.3,0.0,13.80333333,96.54,0.1,97.0,26.69230769,13.0,60.0,28.5,8.0,125.1625,105.0,43.65904366,550.0,445.0,88.0952381
2024-12-01 19:00:00,2.61,1133.0,120543.0,2.672362498,3999.0,1420.0,2359.0,0.0,1.25,236.0,1.36,8.0,1.5,10.75,87.89,0.39,4.2,324.9823333,0.97,10.98,87.53,0.45,6.8,20.170333333000002,1.04,10.4,70.62,1.29,81.35,17.69,946.4713333,2.32,1.954216219,11.305,5.355555556,80.22222222,54.15,9.73,30.11857143,67.3,0.13,2.16,0.355,0.0475,0.087,5.785,0.225,2.696602497,0.152699865,59.17849177,0.035150028,4.942003021,0.079299976,0.130400127,214.6349591,0.008239997,0.118430117,6.470606154,0.304620316,3.211001511,1.0,0.6,0.0,0.73,1.3,0.0,13.80333333,96.54,0.1,97.0,26.69230769,13.0,60.0,28.5,8.0,124.89750000000001,103.0,42.84731774,548.0,445.0,90.67961165
2024-12-01 20:00:00,2.65,1134.0,121033.0,2.66155028,3999.0,1444.0,2371.0,0.0,1.25,235.0,1.4,8.0,1.5,10.75,87.89,0.39,4.2,324.9823333,0.97,10.98,87.53,0.45,6.8,20.170333333000002,1.04,10.4,70.62,1.29,81.35,17.69,946.4713333,2.32,1.954216219,11.305,5.355555556,80.22222222,54.15,9.73,30.11857143,67.3,0.13,2.16,0.355,0.0475,0.087,5.785,0.225,2.696602497,0.152699865,59.17849177,0.035150028,4.942003021,0.079299976,0.130400127,214.6349591,0.008239997,0.118430117,6.470606154,0.304620316,3.211001511,1.0,0.6,0.0,0.73,1.3,0.0,13.80333333,96.54,0.1,97.0,26.69230769,13.0,60.0,28.5,8.0,124.5,100.0,42.47990815,545.0,445.0,90.2
2024-12-01 21:00:00,2.64,1133.0,120253.0,2.67947249,4000.0,1444.0,2342.0,0.0,1.25,234.0,1.39,8.0,1.5,10.75,87.89,0.39,4.2,324.9823333,0.97,10.98,87.53,0.45,6.8,20.170333333000002,1.04,10.4,70.62,1.29,81.35,17.69,946.4713333,2.32,1.954216219,11.305,5.355555556,80.22222222,54.15,9.73,30.11857143,67.3,0.13,2.16,0.355,0.0475,0.087,5.785,0.225,2.696602497,0.152699865,59.17849177,0.035150028,4.942003021,0.079299976,0.130400127,214.6349591,0.008239997,0.118430117,6.470606154,0.304620316,3.211001511,1.0,0.6,0.0,0.73,1.3,0.0,13.80333333,96.54,0.1,97.0,26.69230769,13.0,60.0,28.5,8.0,124.5,100.0,43.86889755,545.0,445.0,95.4
2024-12-01 22:00:00,2.6,1132.0,120465.0,2.675428272,4001.0,1490.0,2342.0,0.0,1.25,237.0,1.35,7.0,1.5,10.75,87.89,0.39,4.2,324.9823333,0.97,10.98,87.53,0.45,6.8,20.170333333000002,1.04,10.4,70.62,1.29,81.35,17.69,946.4713333,2.32,1.954216219,11.305,5.355555556,80.22222222,54.15,9.73,30.11857143,67.3,0.13,2.16,0.355,0.0475,0.087,5.785,0.225,2.696602497,0.152699865,59.17849177,0.035150028,4.942003021,0.079299976,0.130400127,214.6349591,0.008239997,0.118430117,6.470606154,0.304620316,3.211001511,1.0,0.6,0.0,0.73,1.3,0.0,13.80333333,96.54,0.1,97.0,26.69230769,13.0,60.0,28.5,8.0,125.6925,109.0,42.5433526,554.0,445.0,89.44954128
2024-12-02 00:00:00,2.68,1133.0,110785.0,2.948657239,4001.0,1384.0,2280.0,1197.0,1.35,248.0,1.33,7.0,1.2,11.01,87.57,0.44,3.8,591.718,0.98,11.21,87.3,0.44,8.2,18.561999999999998,1.05,9.72,70.12,1.2,79.83,18.96,876.277,2.22,1.855272412,11.28,4.777777778,81.64444444,54.165,10.36,28.02,64.58,0.12,2.22,0.22,0.0425,0.0635,6.08,0.175,3.139862274,0.052020458,61.89954033,0.020129622,3.699334615,0.063907934,0.070321195,305.4937368,0.01043171,0.069777371,3.918148544,0.250373351,2.693371386,2.0,0.86,0.0,0.67,1.23,0.0,18.17333333,95.77,0.1,97.0,26.69230769,13.0,60.0,28.5,8.0,124.575,110.0,42.42977849,550.0,440.0,86.18181818
2024-12-02 01:00:00,2.66,1133.0,104675.0,3.092986743,3983.0,1280.0,2280.0,765.0,1.3,235.0,1.36,8.0,1.2,11.01,87.57,0.44,3.8,591.718,0.98,11.21,87.3,0.44,8.2,18.561999999999998,1.05,9.72,70.12,1.2,79.83,18.96,876.277,2.22,1.855272412,11.28,4.777777778,81.64444444,54.165,10.36,28.02,64.58,0.12,2.22,0.22,0.0425,0.0635,6.08,0.175,3.139862274,0.052020458,61.89954033,0.020129622,3.699334615,0.063907934,0.070321195,305.4937368,0.01043171,0.069777371,3.918148544,0.250373351,2.693371386,2.0,0.86,0.0,0.67,1.23,0.0,18.17333333,95.77,0.1,97.0,26.69230769,13.0,60.0,28.5,8.0,124.7075,111.0,41.37852072,551.0,440.0,89.00900901
2024-12-02 02:00:00,2.67,1132.0,110472.0,2.923608014,3990.0,1347.0,2280.0,436.0,1.3,248.0,1.37,7.0,1.2,11.01,87.57,0.44,3.8,591.718,0.98,11.21,87.3,0.44,8.2,18.561999999999998,1.05,9.72,70.12,1.2,79.83,18.96,876.277,2.22,1.855272412,11.28,4.777777778,81.64444444,54.165,10.36,28.02,64.58,0.12,2.22,0.22,0.0425,0.0635,6.08,0.175,3.139862274,0.052020458,61.89954033,0.020129622,3.699334615,0.063907934,0.070321195,305.4937368,0.01043171,0.069777371,3.918148544,0.250373351,2.693371386,2.0,0.86,0.0,0.67,1.23,0.0,18.17333333,95.77,0.1,97.0,26.69230769,13.0,60.0,28.5,8.0,126.0325,121.0,40.84278768,561.0,440.0,89.4214876
2024-12-02 03:00:00,2.68,1139.0,108158.0,2.960824066,3971.0,1307.0,2277.0,103.0,1.3,243.0,1.38,7.0,1.2,11.01,87.57,0.44,3.8,591.718,0.98,11.21,87.3,0.44,8.2,18.561999999999998,1.05,9.72,70.12,1.2,79.83,18.96,876.277,2.22,1.855272412,11.28,4.777777778,81.64444444,54.165,10.36,28.02,64.58,0.12,2.22,0.22,0.0425,0.0635,6.08,0.175,3.139862274,0.052020458,61.89954033,0.020129622,3.699334615,0.063907934,0.070321195,305.4937368,0.01043171,0.069777371,3.918148544,0.250373351,2.693371386,2.0,0.86,0.0,0.67,1.23,0.0,18.17333333,95.77,0.1,97.0,26.69230769,13.0,60.0,28.5,8.0,127.0925,129.0,40.85921083,569.0,440.0,92.55813953
2024-12-02 04:00:00,2.68,1134.0,104001.0,3.005436962,3876.0,1253.0,2275.0,98.0,1.29,233.0,1.39,7.0,1.2,11.01,87.57,0.44,3.8,591.718,0.98,11.21,87.3,0.44,8.2,18.561999999999998,1.05,9.72,70.12,1.2,79.83,18.96,876.277,2.22,1.855272412,11.28,4.777777778,81.64444444,54.165,10.36,28.02,64.58,0.12,2.22,0.22,0.0425,0.0635,6.08,0.175,3.139862274,0.052020458,61.89954033,0.020129622,3.699334615,0.063907934,0.070321195,305.4937368,0.01043171,0.069777371,3.918148544,0.250373351,2.693371386,2.0,0.86,0.0,0.67,1.23,0.0,18.17333333,95.77,0.1,97.0,26.69230769,13.0,60.0,28.5,8.0,126.5625,125.0,41.5890028,565.0,440.0,88.8
2024-12-02 05:00:00,2.67,1142.0,105092.0,2.970772994,3876.0,1278.0,2278.0,0.0,1.3,237.0,1.37,7.0,1.2,11.01,87.57,0.44,3.8,591.718,0.98,11.21,87.3,0.44,8.2,18.561999999999998,1.05,9.72,70.12,1.2,79.83,18.96,876.277,2.22,1.855272412,11.28,4.777777778,81.64444444,54.165,10.36,28.02,64.58,0.12,2.22,0.22,0.0425,0.0635,6.08,0.175,3.139862274,0.052020458,61.89954033,0.020129622,3.699334615,0.063907934,0.070321195,305.4937368,0.01043171,0.069777371,3.918148544,0.250373351,2.693371386,2.0,0.86,0.0,0.67,1.23,0.0,18.17333333,95.77,0.1,97.0,26.69230769,13.0,60.0,28.5,8.0,126.695,126.0,41.97215777,566.0,440.0,92.6984127
2024-12-02 06:00:00,2.68,1142.0,105603.0,2.943796784,3859.0,1267.0,2281.0,10.0,1.29,238.0,1.39,7.0,1.2,11.01,87.57,0.44,3.8,591.718,0.98,11.21,87.3,0.44,8.2,18.561999999999998,1.05,9.72,70.12,1.2,79.83,18.96,876.277,2.22,1.855272412,11.28,4.777777778,81.64444444,54.165,10.36,28.02,64.58,0.12,2.22,0.22,0.0425,0.0635,6.08,0.175,3.139862274,0.052020458,61.89954033,0.020129622,3.699334615,0.063907934,0.070321195,305.4937368,0.01043171,0.069777371,3.918148544,0.250373351,2.693371386,2.0,0.86,0.0,0.67,1.23,0.0,18.17333333,95.77,0.1,97.0,26.69230769,13.0,60.0,28.5,8.0,126.5625,125.0,41.84858337,565.0,440.0,95.92
2024-12-02 07:00:00,2.69,1139.0,105850.0,2.947380587,3866.0,1250.0,2281.0,158.0,1.27,238.0,1.42,8.0,1.2,11.01,87.57,0.44,3.8,591.718,0.98,11.21,87.3,0.44,8.2,18.561999999999998,1.05,9.72,70.12,1.2,79.83,18.96,876.277,2.22,1.855272412,11.28,4.777777778,81.64444444,54.165,10.36,28.02,64.58,0.12,2.22,0.22,0.0425,0.0635,6.08,0.175,3.139862274,0.052020458,61.89954033,0.020129622,3.699334615,0.063907934,0.070321195,305.4937368,0.01043171,0.069777371,3.918148544,0.250373351,2.693371386,2.0,0.86,0.0,0.67,1.23,0.0,18.17333333,95.77,0.1,97.0,26.69230769,13.0,60.0,28.5,8.0,125.2375,115.0,42.36544237,555.0,440.0,98.52173913
2024-12-02 08:00:00,2.68,1123.0,105128.0,2.992638142,3875.0,1255.0,2275.0,668.0,1.28,233.0,1.4,7.0,1.2,10.81,87.83,0.4,3.9,591.718,0.96,11.39,87.15,0.43,8.9,18.561999999999998,1.03,9.56,69.14,3.16,79.83,18.14,876.277,2.245,1.925347772,11.35,4.777777778,81.64444444,54.18,9.835,28.02,64.58,0.122,2.28,0.215,0.0435,0.062,5.895,0.17,3.183514464,0.080175943,61.96909641,0.028737191,3.494849741,0.058141164,0.072327333,305.4937368,0.006024959,0.070091037,3.84800121,0.234773761,2.696747043,2.0,0.4,0.0,0.71,1.32,0.0,18.17333333,97.1,0.1,97.0,26.69230769,13.0,60.0,28.5,8.0,126.16499999999999,122.0,42.9196408,562.0,440.0,86.72131148
2024-12-02 09:00:00,2.68,1119.0,103613.0,3.041302432,3870.0,1231.0,2272.0,899.0,1.28,229.0,1.4,7.0,1.2,10.81,87.83,0.4,3.9,591.718,0.96,11.39,87.15,0.43,8.9,18.561999999999998,1.03,9.56,69.14,3.16,79.83,18.14,876.277,2.245,1.925347772,11.35,4.777777778,81.64444444,54.18,9.835,28.02,64.58,0.122,2.28,0.215,0.0435,0.062,5.895,0.17,3.183514464,0.080175943,61.96909641,0.028737191,3.494849741,0.058141164,0.072327333,305.4937368,0.006024959,0.070091037,3.84800121,0.234773761,2.696747043,2.0,0.4,0.0,0.71,1.32,0.0,18.17333333,97.1,0.1,97.0,26.69230769,13.0,60.0,28.5,8.0,124.4425,109.0,42.44225932,549.0,440.0,86.51376147
2024-12-02 10:00:00,2.67,1132.0,102813.0,3.066804942,3875.0,1250.0,2274.0,836.0,1.3,231.0,1.37,7.0,1.2,10.81,87.83,0.4,3.9,591.718,0.96,11.39,87.15,0.43,8.9,18.561999999999998,1.03,9.56,69.14,3.16,79.83,18.14,876.277,2.245,1.925347772,11.35,4.777777778,81.64444444,54.18,9.835,28.02,64.58,0.122,2.28,0.215,0.0435,0.062,5.895,0.17,3.183514464,0.080175943,61.96909641,0.028737191,3.494849741,0.058141164,0.072327333,305.4937368,0.006024959,0.070091037,3.84800121,0.234773761,2.696747043,2.0,0.4,0.0,0.71,1.32,0.0,18.17333333,97.1,0.1,97.0,26.69230769,13.0,60.0,28.5,8.0,124.1775,107.0,41.31282993,547.0,440.0,86.72897196
2024-12-02 11:00:00,2.66,1134.0,102282.0,3.097161864,3890.0,1230.0,2269.0,898.0,1.28,230.0,1.38,8.0,1.2,10.81,87.83,0.4,3.9,591.718,0.96,11.39,87.15,0.43,8.9,18.561999999999998,1.03,9.56,69.14,3.16,79.83,18.14,876.277,2.245,1.925347772,11.35,4.777777778,81.64444444,54.18,9.835,28.02,64.58,0.122,2.28,0.215,0.0435,0.062,5.895,0.17,3.183514464,0.080175943,61.96909641,0.028737191,3.494849741,0.058141164,0.072327333,305.4937368,0.006024959,0.070091037,3.84800121,0.234773761,2.696747043,2.0,0.4,0.0,0.71,1.32,0.0,18.17333333,97.1,0.1,97.0,26.69230769,13.0,60.0,28.5,8.0,124.575,110.0,42.16290212,550.0,440.0,91.54545455
2024-12-02 12:00:00,2.64,1134.0,106199.0,2.981283271,3902.0,1322.0,2275.0,623.0,1.3,241.0,1.34,7.0,1.2,10.81,87.83,0.4,3.9,591.718,0.96,11.39,87.15,0.43,8.9,18.561999999999998,1.03,9.56,69.14,3.16,79.83,18.14,876.277,2.245,1.925347772,11.35,4.777777778,81.64444444,54.18,9.835,28.02,64.58,0.122,2.28,0.215,0.0435,0.062,5.895,0.17,3.183514464,0.080175943,61.96909641,0.028737191,3.494849741,0.058141164,0.072327333,305.4937368,0.006024959,0.070091037,3.84800121,0.234773761,2.696747043,2.0,0.4,0.0,0.71,1.32,0.0,18.17333333,97.1,0.1,97.0,26.69230769,13.0,60.0,28.5,8.0,125.7675,119.0,42.68069533,559.0,440.0,86.21848739
2024-12-02 13:00:00,2.63,1133.0,106749.0,2.972184635,3900.0,1337.0,2274.0,849.0,1.3,242.0,1.33,7.0,1.2,10.81,87.83,0.4,3.9,591.718,0.96,11.39,87.15,0.43,8.9,18.561999999999998,1.03,9.56,69.14,3.16,79.83,18.14,876.277,2.245,1.925347772,11.35,4.777777778,81.64444444,54.18,9.835,28.02,64.58,0.122,2.28,0.215,0.0435,0.062,5.895,0.17,3.183514464,0.080175943,61.96909641,0.028737191,3.494849741,0.058141164,0.072327333,305.4937368,0.006024959,0.070091037,3.84800121,0.234773761,2.696747043,2.0,0.4,0.0,0.71,1.32,0.0,18.17333333,97.1,0.1,97.0,26.69230769,13.0,60.0,28.5,8.0,124.9725,113.0,41.55783582,553.0,440.0,85.13274336
2024-12-02 16:00:00,2.5,1124.0,108386.0,2.658284293,3556.0,1436.0,2204.0,505.0,1.04,253.0,1.46,8.0,1.2,10.95,87.71,0.39,4.0,591.718,0.95,11.24,87.27,0.45,8.1,18.561999999999998,1.04,10.2,69.98,1.08,79.83,18.74,876.277,2.185,1.816473887,11.48,4.777777778,81.64444444,53.71,9.795,28.02,64.58,0.127,2.375,0.28,0.0465,0.0665,6.32,0.18,3.123837709,0.062020458,61.86218274,0.022759286,3.491050249,0.074114568,0.090540099,305.4937368,0.004632529,0.082103516,4.158135407,0.212856787,2.656624281,2.0,0.52,0.0,0.92,1.15,0.0,18.17333333,96.85,0.1,97.0,26.69230769,13.0,60.0,28.5,8.0,127.0925,129.0,43.09780066,569.0,440.0,85.96899225
2024-12-02 17:00:00,2.53,1137.0,106095.0,2.376652604,3130.0,1412.0,2226.0,0.0,1.28,253.0,1.25,7.0,1.2,10.95,87.71,0.39,4.0,591.718,0.95,11.24,87.27,0.45,8.1,18.561999999999998,1.04,10.2,69.98,1.08,79.83,18.74,876.277,2.185,1.816473887,11.48,4.777777778,81.64444444,53.71,9.795,28.02,64.58,0.127,2.375,0.28,0.0465,0.0665,6.32,0.18,3.123837709,0.062020458,61.86218274,0.022759286,3.491050249,0.074114568,0.090540099,305.4937368,0.004632529,0.082103516,4.158135407,0.212856787,2.656624281,2.0,0.52,0.0,0.92,1.15,0.0,18.17333333,96.85,0.1,97.0,26.69230769,13.0,60.0,28.5,8.0,127.6225,133.0,43.7037037,573.0,440.0,92.10526316
2024-12-02 18:00:00,2.59,1144.0,110099.0,2.929182198,3995.0,1418.0,2298.0,194.0,1.3,254.0,1.29,6.0,1.2,10.95,87.71,0.39,4.0,591.718,0.95,11.24,87.27,0.45,8.1,18.561999999999998,1.04,10.2,69.98,1.08,79.83,18.74,876.277,2.185,1.816473887,11.48,4.777777778,81.64444444,53.71,9.795,28.02,64.58,0.127,2.375,0.28,0.0465,0.0665,6.32,0.18,3.123837709,0.062020458,61.86218274,0.022759286,3.491050249,0.074114568,0.090540099,305.4937368,0.004632529,0.082103516,4.158135407,0.212856787,2.656624281,2.0,0.52,0.0,0.92,1.15,0.0,18.17333333,96.85,0.1,97.0,26.69230769,13.0,60.0,28.5,8.0,126.43,124.0,42.59043174,564.0,440.0,88.79032258
2024-12-02 19:00:00,2.64,1136.0,110354.0,2.933942649,3999.0,1404.0,2296.0,454.0,1.33,250.0,1.31,7.0,1.2,10.95,87.71,0.39,4.0,591.718,0.95,11.24,87.27,0.45,8.1,18.561999999999998,1.04,10.2,69.98,1.08,79.83,18.74,876.277,2.185,1.816473887,11.48,4.777777778,81.64444444,53.71,9.795,28.02,64.58,0.127,2.375,0.28,0.0465,0.0665,6.32,0.18,3.123837709,0.062020458,61.86218274,0.022759286,3.491050249,0.074114568,0.090540099,305.4937368,0.004632529,0.082103516,4.158135407,0.212856787,2.656624281,2.0,0.52,0.0,0.92,1.15,0.0,18.17333333,96.85,0.1,97.0,26.69230769,13.0,60.0,28.5,8.0,125.5025,117.0,42.29885057,557.0,440.0,88.54700855
2024-12-02 20:00:00,2.63,1131.0,112057.0,2.901921317,4000.0,1403.0,2287.0,826.0,1.3,254.0,1.33,7.0,1.2,10.95,87.71,0.39,4.0,591.718,0.95,11.24,87.27,0.45,8.1,18.561999999999998,1.04,10.2,69.98,1.08,79.83,18.74,876.277,2.185,1.816473887,11.48,4.777777778,81.64444444,53.71,9.795,28.02,64.58,0.127,2.375,0.28,0.0465,0.0665,6.32,0.18,3.123837709,0.062020458,61.86218274,0.022759286,3.491050249,0.074114568,0.090540099,305.4937368,0.004632529,0.082103516,4.158135407,0.212856787,2.656624281,2.0,0.52,0.0,0.92,1.15,0.0,18.17333333,96.85,0.1,97.0,26.69230769,13.0,60.0,28.5,8.0,124.7075,111.0,43.00458716,551.0,440.0,88.55855856
2024-12-02 21:00:00,2.64,1134.0,112845.0,2.89672316,4000.0,1408.0,2275.0,1299.0,1.3,256.0,1.34,7.0,1.2,10.95,87.71,0.39,4.0,591.718,0.95,11.24,87.27,0.45,8.1,18.561999999999998,1.04,10.2,69.98,1.08,79.83,18.74,876.277,2.185,1.816473887,11.48,4.777777778,81.64444444,53.71,9.795,28.02,64.58,0.127,2.375,0.28,0.0465,0.0665,6.32,0.18,3.123837709,0.062020458,61.86218274,0.022759286,3.491050249,0.074114568,0.090540099,305.4937368,0.004632529,0.082103516,4.158135407,0.212856787,2.656624281,2.0,0.52,0.0,0.92,1.15,0.0,18.17333333,96.85,0.1,97.0,26.69230769,13.0,60.0,28.5,8.0,124.045,106.0,42.0968112,546.0,440.0,88.39622642
2024-12-02 22:00:00,2.63,1154.0,112337.0,2.905273019,4000.0,1411.0,2282.0,1154.0,1.33,255.0,1.3,7.0,1.2,10.95,87.71,0.39,4.0,591.718,0.95,11.24,87.27,0.45,8.1,18.561999999999998,1.04,10.2,69.98,1.08,79.83,18.74,876.277,2.185,1.816473887,11.48,4.777777778,81.64444444,53.71,9.795,28.02,64.58,0.127,2.375,0.28,0.0465,0.0665,6.32,0.18,3.123837709,0.062020458,61.86218274,0.022759286,3.491050249,0.074114568,0.090540099,305.4937368,0.004632529,0.082103516,4.158135407,0.212856787,2.656624281,2.0,0.52,0.0,0.92,1.15,0.0,18.17333333,96.85,0.1,97.0,26.69230769,13.0,60.0,28.5,8.0,124.7075,111.0,42.02164402,551.0,440.0,86.30630631
2024-12-02 23:00:00,2.67,1131.0,110229.0,2.956205697,3995.0,1388.0,2279.0,1106.0,1.33,249.0,1.34,7.0,1.2,10.86,87.79,0.37,4.2,592.8796667,0.98,11.24,87.28,0.44,7.8,19.276999996999997,1.04,10.14,69.85,1.16,77.83,18.85,902.1156667,2.17,1.858497457,11.465,5.216666667,80.7,53.845,9.58,29.595,64.58,0.1235,2.4,0.255,0.046,0.064,6.17,0.17,3.179570217,0.045823019,61.68419458,0.023896481,3.587076018,0.051929267,0.065921252,316.375321,0.009775917,0.064797628,4.363985231,0.24016354,2.562817978,2.0,0.56,0.0,0.48,1.11,0.0,21.97666667,95.63,0.1,97.0,26.69230769,13.0,60.0,28.5,8.0,124.4425,109.0,42.56150839,549.0,440.0,85.41284404
2024-12-03 00:00:00,2.66,1146.0,104558.0,3.104956352,3999.0,1277.0,2313.0,659.0,1.3,237.0,1.36,7.0,1.3,11.2,87.41,0.41,3.4,305.353,0.98,11.36,87.15,0.45,6.6,19.07533333,1.04,11.14,69.78,1.12,74.81666667,17.96,899.88,2.335,1.909158462,11.14,5.044444444,80.93444444,54.355,9.7,26.74,64.71,0.1195,2.195,0.21,0.0425,0.075,5.835,0.18,4.115261521,0.04,60.02157638,0.037383794,4.114968716,0.056060774,0.0783849,335.9966565,0.004424309,0.099020811,4.796893216,0.282083244,2.679797421,2.0,0.6,0.0,0.85,1.26,0.0,22.70333333,95.81,0.1,97.0,26.69230769,13.0,60.0,28.5,8.0,125.295,106.0,43.3604336,551.0,445.0,86.13207547
2024-12-03 01:00:00,2.7,1144.0,103387.0,3.133502871,3999.0,1231.0,2318.0,478.0,1.3,232.0,1.4,7.0,1.3,11.2,87.41,0.41,3.4,305.353,0.98,11.36,87.15,0.45,6.6,19.07533333,1.04,11.14,69.78,1.12,74.81666667,17.96,899.88,2.335,1.909158462,11.14,5.044444444,80.93444444,54.355,9.7,26.74,64.71,0.1195,2.195,0.21,0.0425,0.075,5.835,0.18,4.115261521,0.04,60.02157638,0.037383794,4.114968716,0.056060774,0.0783849,335.9966565,0.004424309,0.099020811,4.796893216,0.282083244,2.679797421,2.0,0.6,0.0,0.85,1.26,0.0,22.70333333,95.81,0.1,97.0,26.69230769,13.0,60.0,28.5,8.0,125.4275,107.0,41.86635945,552.0,445.0,85.88785047
2024-12-03 02:00:00,2.67,1149.0,102379.0,3.178480638,4001.0,1242.0,2315.0,797.0,1.3,232.0,1.37,7.0,1.3,11.2,87.41,0.41,3.4,305.353,0.98,11.36,87.15,0.45,6.6,19.07533333,1.04,11.14,69.78,1.12,74.81666667,17.96,899.88,2.335,1.909158462,11.14,5.044444444,80.93444444,54.355,9.7,26.74,64.71,0.1195,2.195,0.21,0.0425,0.075,5.835,0.18,4.115261521,0.04,60.02157638,0.037383794,4.114968716,0.056060774,0.0783849,335.9966565,0.004424309,0.099020811,4.796893216,0.282083244,2.679797421,2.0,0.6,0.0,0.85,1.26,0.0,22.70333333,95.81,0.1,97.0,26.69230769,13.0,60.0,28.5,8.0,125.1625,105.0,42.57403189,550.0,445.0,87.71428571
2024-12-03 03:00:00,2.65,1151.0,103408.0,3.142082915,4000.0,1270.0,2319.0,700.0,1.3,236.0,1.35,7.0,1.3,11.2,87.41,0.41,3.4,305.353,0.98,11.36,87.15,0.45,6.6,19.07533333,1.04,11.14,69.78,1.12,74.81666667,17.96,899.88,2.335,1.909158462,11.14,5.044444444,80.93444444,54.355,9.7,26.74,64.71,0.1195,2.195,0.21,0.0425,0.075,5.835,0.18,4.115261521,0.04,60.02157638,0.037383794,4.114968716,0.056060774,0.0783849,335.9966565,0.004424309,0.099020811,4.796893216,0.282083244,2.679797421,2.0,0.6,0.0,0.85,1.26,0.0,22.70333333,95.81,0.1,97.0,26.69230769,13.0,60.0,28.5,8.0,125.1625,105.0,43.20903955,550.0,445.0,88.66666667
