Repository: saikumar-voptimai/evonith_bf_webapp

# Evonith BF2 — Blast Furnace Intelligence Platform

Monitoring, modelling and optimisation of **Blast Furnace 2 (BF2)** at Evonith Steel: live telemetry from InfluxDB,
manual plant reports from Neon PostgreSQL, a two-zone energy model of the furnace, blend and fuel optimisers, a
conversational assistant (FurnaceMind) and a live digital twin evaluated every hour.

The platform has three deployable parts that share one Python service layer, plus the shared data library:

| Part | Path | What it is |
|---|---|---|
| **Streamlit app** (legacy) | `src/app.py`, `src/custom_pages/` | The original 11-page dashboard; still the home of the model pages. Served under `/legacy` in production |

File: src/assets/data/furnace_dataset_20260525_002530_771382.csv (part 100 of 209)
GO%,ORE_NA2O%,ORE_P%,ORE_TIO2%,ORE_AL2O3%,ORE_SIO2%,ORE_MNO%,ORE_CAO%,ORE_K2O%,ORE_CALC_MT,PELLET_PCT_SIO2,PELLET_PCT_AL2O3,PELLET_PCT_FE2O3,PELLET_PCT_MGO,PELLET_PCT_TIO2,PELLET_PCT_NA2O,TOTAL_PELLET_CALC_MT,PELLET_PCT_K2O,PELLET_PCT_TM,PELLET_PCT_LOI,PELLET_PCT_MNO,PELLET_PCT_CAO,PELLET_PCT_P,CHARGES/HRS.,STOCKRODLEVEL,CHEM_PCT_C,CHEM_PCT_CR,CHEM_PCT_FE,CHEM_PCT_MN,CHEM_PCT_P,CHEM_PCT_S,CHEM_PCT_SI,CHEM_PCT_TI,SLAG_BASICITY,SLAG_PCT_AL2O3,SLAG_PCT_CAO,SLAG_PCT_FEO,SLAG_PCT_K2O,SLAG_PCT_MGO,SLAG_PCT_MNO,SLAG_PCT_NA2O,SLAG_PCT_S,SLAG_PCT_SIO2,SLAG_PCT_TIO2,SLAG_T_BASICITY,HMT_GT_1480C,COKE_DISCHARGE_TIME,WEIGHTED_COKE_ANGLE,TOTAL_COKE_PORTIONS,NON_COKE_DISCHARGE_TIME,WEIGHTED_NON_COKE_ANGLE,TOTAL_NON_COKE_PORTIONS,TOTAL HEAT LOAD,FTG_UPTAKE_TEMP_A,FTG_UPTAKE_TEMP_B,FTG_UPTAKE_TEMP_C,FTG_UPTAKE_TEMP_D,FTG_UPTAKE_TEMP_AVG,HEARTH_TEMP_A,HEARTH_TEMP_B,HEARTH_TEMP_C,HEARTH_TEMP_D,HEARTH_TEMP_AVG,BOSH_TEMP_A,BOSH_TEMP_C,BOSH_TEMP_D,BELLY_TEMP_A,BELLY_TEMP_C,BELLY_TEMP_D,LOWER_STACK_TEMP_A,LOWER_STACK_TEMP_B,LOWER_STACK_TEMP_C,LOWER_STACK_TEMP_D,PCI_KG/THM,ACT. FUEL RATEKG/THM.,FURNACETOPGASANALYSISCO2ETACO,COKE RATE KG/THM,PRODUCTIONTONNESPERHR,HOT BLAST PRESSUREBAR,TOPPRESSUREBAR,DIFFERENTIAL PRESSURETOTALBAR,HOT BLAST TEMP.OC,OXYGENFLOWNM3/HR.,STEAMKGS/HR.,RAFTOC,PERMEABILITYKGS/HR.,TUYEREVELOCITYM/S,HOT BLAST VOLUMENM3/HR.,O2 ENRICHMENT %,BOTTOMBAR,FURNACE TOP GAS ANALYSISH2%,UNITCOST LAKHS/THM,BOSH_TEMP_B,FURNACE TOP GAS ANALYSISCO2%,FURNACE TOP GAS ANALYSISONLINE (ANALYZER)CO%
2026-01-22 08:00:00,0.8845688118924109,11.897155940537944,0.459192027,87.21827524756964,0.43086237621517837,4.4558333333333335,0.435,1.04,0.49,87.04,11.92,1.1501666666666666,69.98,9.0,19.55,1.69,12.33952387,5.154444444,79.02222222,71.07,35.02,0.04700000000000001,5.03,2.12,9.02,2.7099999999999995,0.03,0.16,55.54999999999999,9.67,0.04900000000000001,1.922465209,0.19000000000000003,17.237666666666666,0.1,95.83,0.8399999999999999,0.6,1.2,0.0,0.0,0.1474,59.24526431852407,4.099195474789601,2.9333034668334377,0.07238009905238395,0.0253095024763096,0.0633321386733375,0.48450695628458273,5.208942232969416,4.850318324691028,0.06238009905238393,0.060950247630959846,0.02376199009476161,7.998166666666666,0.0,0.0,0.0,0.0,0.0,0.0,0.0,0.0,0.0,0.0,0.0,0.0,0.0,7.0,0.254488152,4.433565217391305,0.015,94.63563478260869,0.16,0.10665217391304348,0.040817391304347826,0.5211304347826087,0.0872,1.0362021054086956,19.459304347826087,34.52913043478261,0.26,0.38,9.054347826086957,0.24817391304347827,0.19,0.43817391304347825,33.322782608695654,1.5826086956521739,1.307921072504348,1485.1739130434783,90.0,27.0,12.0,60.0,28.75,8.0,0.9618739379639862,178.9358333,167.05875,175.3394444,188.5638889,178.7632639,61.81727279277736,328.31927450990446,449.9256766926874,580.709732572272,356.5399270168673,56.881111111111125,74.01250000000026,50.71611111111117,50.92555555555547,50.482222222222276,47.58500000000025,32.49305555555554,44.640000000000214,38.74666666666664,43.61194444444449,178.57119111111112,530.0,41.0020734722222,282.0,89.45999999999935,2.640130605555555,1.2991686833333336,1.3409182933333335,1180.0,3998.296547,0.0,2250.449208333332,1354.8191666666683,219.0277797222222,108736.84888888891,4.048151980555556,1.0767714086111104,3.6581950611111123,94.16068282222223,53.11583333333348,17.44099672222221,25.09698116666665
2026-01-22 09:00:00,0.8842940915594093,11.898529542202953,0.459192027,87.21717636623762,0.4314118168811813,4.542,0.435,1.04,0.49,87.04,11.92,1.1127142857142858,69.98,9.0,19.55,1.69,12.33952387,5.154444444,79.02222222,71.07,35.02,0.047,5.03,2.12,9.02,2.71,0.03,0.16,55.55,9.67,0.049,1.922465209,0.19,17.176571428571428,0.1,95.83,0.8399999999999999,0.6,1.2,0.0,0.0,0.117,59.29565524340022,4.081991793415423,2.927609577016925,0.07221741648619785,0.025305435412154947,0.06310438308067699,0.4812939756024076,5.1888509360454345,4.820222049946603,0.06221741648619785,0.06054354121549462,0.023778258351380217,8.033857142857142,0.0,0.0,0.0,0.0,0.0,0.0,0.0,0.0,0.0,0.0,0.0,0.0,0.0,7.0,0.254488152,4.386608695652174,0.015,94.51459130434782,0.16,0.11708695652173913,0.040295652173913045,0.6672173913043478,0.0992,1.035849755147826,19.600173913043477,34.555217391304346,0.26,0.38,8.92391304347826,0.24295652173913043,0.19,0.4329565217391304,33.35930434782609,1.5043478260869565,1.303362245373913,1479.9565217391305,90.0,27.0,12.0,60.0,28.75,8.0,0.9618739379639862,178.9358333,167.05875,175.3394444,188.5638889,178.7632639,61.81727279277736,328.31927450990446,449.9256766926874,580.709732572272,356.5399270168673,56.11027777777791,73.14416666666668,51.2022222222221,60.51305555555552,50.95777777777781,47.97194444444452,14.418888888888892,45.53916666666642,36.14777777777781,37.11361111111115,174.542580833333,529.0833333333334,42.34864999999997,282.0,91.44799999999981,2.688605108333335,1.2989739638888897,1.389572991666668,1180.0,3998.296547,0.0,2253.389380555556,1314.8680222222215,217.52473722222229,109423.47388888882,4.022854505555562,1.1021459486111105,3.628962541666667,93.62689196041663,53.47833333333327,18.033131472222216,24.550443916666673
2026-01-22 10:00:00,0.8850983930102373,11.894508034948814,0.459192027,87.22039357204095,0.4298032139795254,4.327333333333333,0.435,1.04,0.49,87.04,11.92,1.0928333333333333,69.98,9.0,19.55,1.69,12.33952387,5.154444444,79.02222222,71.07,35.02,0.04700000000000001,5.03,2.12,9.02,2.7099999999999995,0.03,0.16,55.54999999999999,9.67,0.04900000000000001,1.922465209,0.19000000000000003,17.228,0.10000000000000002,95.83,0.84,0.6,1.2,0.0,0.0,0.13833333333333334,59.17571072816015,4.122941373678979,2.941162629586423,0.07260464655961209,0.025315116163990303,0.06364650518345692,0.4889417695523388,5.236673850112093,4.891859613528237,0.06260464655961209,0.06151161639903024,0.023739535344038793,7.7315000000000005,0.0,0.0,0.0,0.0,0.0,0.0,0.0,0.0,0.0,0.0,0.0,0.0,0.0,7.0,0.254488152,4.375826086956522,0.015226086956521738,94.49053913043478,0.1622608695652174,0.11983478260869565,0.039095652173913045,0.6957391304347826,0.10147826086956521,1.0382907872347826,19.736521739130435,34.55869565217392,0.2848695652173913,0.3867826086956522,8.904260869565217,0.24904347826086956,0.1922608695652174,0.43226086956521736,33.285043478260874,1.4916521739130435,1.3058296975826087,1477.0,90.0,27.0,12.0,60.0,28.75,8.0,0.9618739379639862,178.9358333,167.05875,175.3394444,188.5638889,178.7632639,61.81727279277736,328.31927450990446,449.9256766926874,580.709732572272,356.5399270168673,56.17805555555553,69.66083333333343,51.805833333333226,66.91055555555542,51.4216666666666,48.48250000000002,9.330833333333327,45.55333333333324,35.08333333333342,36.126666666666765,162.04592083333327,529.2083333333334,43.05585355555555,282.0,96.91500000000065,2.6981013861111114,1.2992259666666675,1.399132647222222,1180.0,3998.296547,0.0,2258.801586111111,1298.5610111111102,215.38286055555557,108639.74861111125,4.05258627222222,1.104015465833333,3.554341866666668,91.97108451041666,53.95416666666668,18.474681944444423,24.436463388888892
2026-01-22 11:00:00,0.884971534088081,11.895142329559595,0.459192027,87.21988613635232,0.43005693182383786,4.368333333333333,0.435,1.04,0.49,87.04,11.92,1.079,69.98,9.0,19.55,1.69,12.33952387,5.154444444,79.02222222,71.07,35.02,0.04700000000000001,5.03,2.12,9.02,2.7099999999999995,0.03,0.16,55.54999999999999,9.67,0.04900000000000001,1.922465209,0.19000000000000003,17.226666666666667,0.10000000000000002,95.83,0.84,0.6,1.2,0.0,0.0,0.12033333333333333,59.13735804459625,4.13603514700225,2.9454962661473165,0.0727284647470662,0.025318211618676655,0.06381985064589267,0.4913871787545574,5.251965396262675,4.914765978207246,0.0627284647470662,0.06182116186766549,0.023727153525293383,7.9585,0.0,0.0,0.0,0.0,0.0,0.0,0.0,0.0,0.0,0.0,0.0,0.0,0.0,7.0,0.254488152,4.412347826086957,0.01574782608695652,94.59332173913043,0.16747826086956522,0.1125304347826087,0.03700869565217391,0.5705217391304348,0.09104347826086956,1.0443847039304348,19.86695652173913,34.53260869565218,0.3422608695652174,0.40243478260869564,9.029478260869565,0.2699130434782609,0.19747826086956521,0.4374782608695652,33.06591304347826,1.564695652173913,1.3174853612347828,1477.0,90.0,27.0,12.0,60.0,28.75,8.0,0.9618739379639862,178.9358333,167.05875,175.3394444,188.5638889,178.7632639,61.81727279277736,328.31927450990446,449.9256766926874,580.709732572272,356.5399270168673,57.18718662952661,67.61197771587749,52.19247910863508,72.56768802228434,51.84233983286888,48.91281337047344,6.46434540389972,44.98384401114217,37.25905292479103,34.6317548746519,167.59518050139286,527.200557103064,42.74240952646241,282.0,94.94222841225647,2.70400908356546,1.298947760445684,1.404901877437326,1180.0,3998.296547,0.0,2251.660105849582,1279.6856323119785,213.27490334261827,107758.90306406688,4.086807080779946,1.1024643398328693,3.6639843119777153,92.70636141643456,54.413649025069546,18.23192359331477,24.42693857938715
2026-01-22 12:00:00,0.8848683048958815,11.895658475520591,0.459192027,87.21947321958352,0.4302633902082369,4.393666666666667,0.435,1.04,0.49,87.04,11.92,1.0576666666666668,69.98,9.0,19.55,1.69,12.33952387,5.154444444,79.02222222,71.07,35.02,0.04700000000000001,5.03,2.12,9.02,2.7099999999999995,0.03,0.16,55.54999999999999,9.67,0.04900000000000001,1.922465209,0.19000000000000003,17.22266666666667,0.10000000000000002,95.83,0.84,0.6,1.2,0.0,0.0,0.12033333333333333,59.05628133552,4.16371508884184,2.954657476212429,0.0729902136060694,0.025324755340151734,0.06418629904849717,0.49655671871987095,5.284291380349572,4.963189517122842,0.06299021360606942,0.06247553401517353,0.02370097863939306,7.991,0.0,0.0,0.0,0.0,0.0,0.0,0.0,0.0,0.0,0.0,0.0,0.0,0.0,7.0,0.254488152,4.396416666666666,0.016,94.64480833333333,0.16741666666666669,0.11313333333333334,0.03858333333333333,0.53325,0.09039166666666666,1.0549265413416666,19.824083333333334,34.737,0.33899999999999997,0.39449999999999996,9.056416666666667,0.2541666666666667,0.19741666666666668,0.4529166666666667,32.929,1.6,1.329953078075,1480.875,90.0,27.0,12.0,60.0,28.75,8.0,0.9618739379639862,178.9358333,167.05875,175.3394444,188.5638889,178.7632639,61.81727279277736,328.31927450990446,449.9256766926874,580.709732572272,356.5399270168673,58.14472222222256,62.23555555555552,52.59194444444439,73.65500000000009,52.17416666666653,49.423055555555635,7.700555555555557,44.16305555555544,38.373333333333335,34.72,171.3528300000001,525.8416666666667,42.277236861111085,282.0,89.45999999999935,2.690542116666668,1.2996418749999998,1.3909403805555558,1180.0,3998.296547,0.0,2233.5685305555544,1304.204847222222,215.78807416666677,108602.13472222214,4.084107372222221,1.0955157786111118,3.899144800000001,93.20424997500001,54.95055555555554,17.840591222222216,24.3585798611111
2026-01-22 13:00:00,0.8848601973261813,11.895699013369095,0.459192027,87.21944078930471,0.4302796053476377,4.387333333333333,0.435,1.04,0.49,87.04,11.92,1.0946666666666667,69.98,9.0,19.55,1.69,12.33952387,5.154444444,79.02222222,71.07,35.02,0.04700000000000001,5.03,2.12,9.02,2.7099999999999995,0.03,0.16,55.54999999999999,9.67,0.04900000000000001,1.9224652090000003,0.19000000000000003,17.25016666666667,0.10000000000000002,95.83,0.84,0.6,1.2,0.0,0.0,0.12033333333333333,59.294363771785065,4.082432707453525,2.927755506012987,0.07222158588608535,0.025305539647152136,0.06311022024051949,0.4813763212501856,5.18936585693154,4.82099338892579,0.06222158588608534,0.06055396471521337,0.023777841411391467,8.1965,0.0,0.0,0.0,0.0,0.0,0.0,0.0,0.0,0.0,0.0,0.0,0.0,0.0,7.0,0.254488152,4.331416666666667,0.016,94.64830833333333,0.16241666666666668,0.12113333333333333,0.043583333333333335,0.5782499999999999,0.09889166666666666,1.0696293368416667,19.619083333333332,35.157000000000004,0.279,0.3645,8.991416666666668,0.20416666666666666,0.19241666666666668,0.47791666666666666,32.869,1.6,1.343180457575,1488.375,90.0,27.0,12.0,60.0,28.75,8.0,0.9618739379639862,178.9358333,167.05875,175.3394444,188.5638889,178.7632639,61.81727279277736,328.31927450990446,449.9256766926874,580.709732572272,356.5399270168673,58.58472222222224,57.33722222222239,53.028333333333435,75.11361111111125,52.41694444444431,49.65222222222231,8.115833333333333,43.318611111111146,37.94472222222224,34.00888888888884,172.07084444444445,528.6111111111111,42.92963777777773,282.0,89.45999999999935,2.6866198388888916,1.2989896777777774,1.3875770586111114,1180.0,3998.296547,0.0,2241.1350277777788,1331.6794388888886,219.98309861111107,110595.45805555563,4.007181180555553,1.097803221666667,3.855307991666665,93.29938688888889,55.24194444444447,18.22834736111109,24.234809277777803
2026-01-22 14:00:00,0.885087989486254,11.89456005256873,0.459192027,87.22035195794501,0.4298240210274921,4.372142857142857,0.435,1.04,0.49,87.04,11.92,1.1118571428571429,69.98,9.0,19.55,1.69,12.33952387,5.154444444,79.02222222,71.07,35.02,0.047,5.03,2.12,9.02,2.71,0.03,0.16,55.55,9.67,0.049,1.922465209,0.19,17.248285714285714,0.10000000000000002,95.83,0.84,0.6,1.2,0.0,0.0,0.12033333333333333,59.414707774602206,4.041346740390047,2.914157313604271,0.07183306610297917,0.02529582665257448,0.06256629254417083,0.4737030555338385,5.141383663717927,4.749117229051145,0.061833066102979166,0.05958266525744792,0.023816693389702083,7.751857142857142,0.0,0.0,0.0,0.0,0.0,0.0,0.0,0.0,0.0,0.0,0.0,0.0,0.0,7.0,0.254488152,4.285060240963856,0.016373493975903614,94.71573493975903,0.16,0.1171566265060241,0.050855421686746984,0.5626506024096385,0.09216867469879518,1.0736759372048192,19.549879518072288,35.19566265060241,0.3060240963855422,0.3724096385542168,8.918915662650603,0.1986746987951807,0.1974698795180723,0.4974698795180723,32.78024096385543,1.7195180722891568,1.345755683939759,1488.2650602409637,90.0,27.0,12.0,60.0,28.75,8.0,0.9618739379639862,178.9358333,167.05875,175.3394444,188.5638889,178.7632639,61.81727279277736,328.31927450990446,449.9256766926874,580.709732572272,356.5399270168673,57.97166666666669,62.48972222222217,53.256388888888914,77.44916666666668,53.14555555555564,49.78194444444434,2.7138888888888846,43.138055555555574,37.40750000000002,34.31166666666673,172.7643477777776,530.0,42.444728055555544,282.0,93.43599999999941,2.699660702777779,1.2990234444444442,1.400419263888888,1180.0,3998.296547,0.0,2254.136225000001,1337.500697222223,222.20196972222223,112111.7955555556,3.930083324999997,1.1281988338888889,3.5179880833333352,93.39127608055554,55.00749999999995,18.106650722222195,24.55015455555555
2026-01-22 15:00:00,0.9152087568721566,11.966461298105097,0.459192027,87.11832994502275,0.4171868646917651,4.733,0.625,1.5,0.49,85.31000000000002,13.19,1.1199999999999999,69.98,9.0,19.55,1.69,12.33952387,5.154444444,79.02222222,71.07,35.02,0.045344,5.13,2.15,8.87,2.72,0.032,0.16,55.41958042,9.69,0.05,1.888888889,0.19,17.225142857142856,0.10000000000000002,95.83,0.84,0.6,1.2,0.0,0.0,0.12033333333333333,59.17035237145581,4.2386794525519,3.163931996219259,0.038196599810962954,0.020336043298676543,0.06392608978260739,0.47352278385631585,5.449662451606715,4.778019178827852,0.05426213308128393,0.04516383317580246,0.022,8.262285714285714,0.0,0.0,0.0,0.0,0.0,0.0,0.0,0.0,0.0,0.0,0.0,0.0,0.0,7.0,0.254488152,4.255646258503401,0.016891156462585034,94.842,0.15891156462585035,0.104,0.059707482993197274,0.48965986394557826,0.07318367346938776,1.066830654557823,19.62122448979592,34.87700680272109,0.4027210884353742,0.41326530612244894,8.843469387755102,0.22945578231292518,0.21054421768707482,0.513265306122449,32.69251700680272,1.926530612244898,1.3373370498435375,1481.4013605442176,90.0,27.0,12.0,60.0,28.75,8.0,0.9618739379639862,178.9358333,167.05875,175.3394444,188.5638889,178.7632639,61.81727279277736,328.31927450990446,449.9256766926874,580.709732572272,356.5399270168673,57.43972222222232,69.27388888888875,53.41138888888889,77.59805555555559,53.96777777777784,49.959722222222226,0.5930555555555559,43.257222222222126,37.228055555555656,33.33666666666652,162.6052936111113,534.2083333333334,41.93434349999999,282.0,95.82141559583556,2.714767355555558,1.2991288888888883,1.4154679666666663,1180.0,3998.296547,0.0,2228.507719444444,1324.3504083333335,221.5288322222221,112195.26888888887,3.9250187055555545,1.1397850283333335,3.68495212222222,92.04520140347225,55.05444444444459,17.825690416666657,24.6831118611111
2026-01-22 16:00:00,0.9149030290578214,11.964321203404749,0.459192027,87.12077576753742,0.417645456413268,4.4686,0.625,1.5,0.49,85.31,13.190000000000001,1.1204,69.98,9.0,19.55,1.69,12.33952387,5.154444444,79.02222222,71.07,35.02,0.045344,5.13,2.15,8.87,2.72,0.032,0.16,55.41958042,9.69,0.05,1.888888889,0.19,17.1774,0.10000000000000002,95.83,0.84,0.6,1.2,0.0,0.0,0.12033333333333333,59.11264974738568,4.260043729893566,3.169654570507205,0.03848272852536026,0.020388500229649383,0.0642551378041643,0.4777765640770225,5.472457372520367,4.810065594840349,0.05464363803381368,0.04540227377113355,0.022,8.5858,0.0,0.0,0.0,0.0,0.0,0.0,0.0,0.0,0.0,0.0,0.0,0.0,0.0,7.0,0.254488152,4.222993197278911,0.01607482993197279,94.962,0.15074829931972789,0.104,0.06501360544217687,0.41210884353741495,0.06706122448979591,1.0539846737414966,19.780408163265307,34.55455782312925,0.4231292517006803,0.4377551020408163,8.794489795918368,0.22537414965986396,0.21462585034013604,0.5377551020408163,32.78639455782313,1.9755102040816326,1.322230286170068,1476.9115646258504,90.0,27.0,12.0,60.0,28.75,8.0,0.9618739379639862,178.9358333,167.05875,175.3394444,188.5638889,178.7632639,61.81727279277736,328.31927450990446,449.9256766926874,580.709732572272,356.5399270168673,56.83888888888898,68.91166666666665,53.225,80.99083333333343,54.24555555555558,49.957777777777665,-0.26472222222222197,43.26638888888901,38.07111111111102,34.241388888888714,170.2712080555555,530.0,42.49291847222222,282.0,95.21050039102099,2.6782768027777726,1.299107794444443,1.3792829083333336,1180.0,3998.296547,0.0,2230.2149,1366.6390666666664,225.03580694444443,112911.73583333328,3.9029944277777777,1.124189732500001,3.6602687611111104,93.0609350673611,55.053888888888935,18.308690138888913,24.775318777777798
2026-01-22 17:00:00,0.9148885434393069,11.964219804075148,0.459192027,87.12089165248554,0.41766718484103965,4.4635,0.625,1.5,0.49,85.31,13.19,1.09925,69.98,9.0,19.55,1.69,12.33952387,5.154444444,79.02222222,71.07,35.02,0.045344,5.13,2.15,8.87,2.72,0.032,0.16,55.41958042,9.69,0.05,1.888888889,0.19,17.148875,0.10000000000000002,95.83,0.84,0.6,1.2,0.0,0.0,0.12033333333333333,59.1416971184567,4.249289000769752,3.166773839491898,0.038338691974594906,0.020362093528675733,0.06408949577078414,0.4756352206889775,5.460982460642727,4.79393350115463,0.05445158929945987,0.04528224331216242,0.022,8.6515,0.0,0.0,0.0,0.0,0.0,0.0,0.0,0.0,0.0,0.0,0.0,0.0,0.0,7.0,0.254488152,4.190340136054422,0.015258503401360543,95.08200000000001,0.14258503401360545,0.104,0.07031972789115645,0.3345578231292517,0.060938775510204074,1.0411386929251703,19.939591836734692,34.23210884353742,0.4435374149659864,0.46224489795918366,8.745510204081633,0.22129251700680272,0.21870748299319728,0.5622448979591836,32.880272108843535,2.024489795918367,1.3071235224965987,1472.421768707483,90.0,27.0,12.0,60.0,28.75,8.0,0.9618739379639862,178.9358333,167.05875,175.3394444,188.5638889,178.7632639,61.81727279277736,328.31927450990446,449.9256766926874,580.709732572272,356.5399270168673,56.34111111111083,63.15888888888875,52.78222222222214,80.40722222222233,53.918333333333194,49.707500000000124,2.4405555555555565,44.68472222222216,39.338611111111106,35.363611111111055,187.29727000000028,533.5527777777778,42.309582805555536,282.0,93.43599999999941,2.7188905666666656,1.2992488499999992,1.419473863888889,1180.0,3998.296547,0.0,2218.4365277777765,1340.050230555555,224.52178194444423,113843.63611111109,3.865199933333332,1.157525467777777,3.712874530555554,95.31688827500004,54.66472222222237,18.115885583333338,24.699773499999996
2026-01-22 18:00:00,0.9149538162089081,11.964676713462355,0.459192027,87.12036947032874,0.4175692756866381,4.4265,0.625,1.5,0.49,85.31,13.19,1.1315,69.98,9.0,19.55,1.69,12.33952387,5.154444444,79.02222222,71.07,35.02,0.045344,5.13,2.15,8.87,2.72,0.032,0.16,55.41958042000001,9.69,0.05000000000000001,1.8888888889999997,0.19000000000000003,17.170333333333335,0.10000000000000002,95.83,0.84,0.6,1.2,0.0,0.0,0.12033333333333333,59.1836509411799,4.2337556845879405,3.162613129800341,0.03813065649001706,0.02032395368983646,0.0638502549635196,0.4725424264849203,5.444408967038026,4.770633526881912,0.054174208653356086,0.04510888040834755,0.022000000000000002,8.7445,0.0,0.0,0.0,0.0,0.0,0.0,0.0,0.0,0.0,0.0,0.0,0.0,0.0,7.0,0.254488152,4.1767199999999995,0.015656,95.143288,0.14656000000000002,0.10596799999999999,0.07035999999999999,0.28376,0.057687999999999996,1.0589386124640001,19.93424,34.45144,0.45656,0.46015999999999996,8.72344,0.23968,0.21344000000000002,0.57,32.5492,2.13512,1.327010074592,1468.048,90.0,27.0,12.0,60.0,28.75,8.0,0.9618739379639862,178.9358333,167.05875,175.3394444,188.5638889,178.7632639,61.81727279277736,328.31927450990446,449.9256766926874,580.709732572272,356.5399270168673,56.134999999999906,58.76888888888894,52.66138888888916,80.23750000000005,53.53750000000024,49.542500000000025,9.508055555555547,46.856111111111055,42.00944444444457,37.31722222222228,170.54072333333312,531.5694444444445,42.106484166666704,282.0,96.61867563790074,2.7579691611111117,1.299093969444443,1.4588922583333326,1180.0,3998.296547,0.0,2219.2142222222215,1305.7824638888899,222.28973694444446,113921.05472222225,3.869223358333333,1.190852393888889,3.713131730555555,93.09664584166664,54.28944444444471,18.186271083333356,25.005787250000004
2026-01-22 19:00:00,0.9149863831703836,11.964904682192685,0.459192027,87.12010893463693,0.41752042524442456,4.4358571428571425,0.625,1.5,0.49,85.31000000000002,13.19,1.109142857142857,69.98,9.0,19.55,1.69,12.33952387,5.154444444,79.02222222,71.07,35.02,0.045344,5.13,2.15,8.87,2.72,0.032,0.16,55.41958042,9.69,0.05,1.888888889,0.19,17.205571428571428,0.10000000000000002,95.83,0.84,0.6,1.2,0.0,0.0,0.12033333333333333,59.11283357632328,4.2599756676092335,3.1696363395381875,0.038481816976909375,0.020388333112433384,0.06425408952344577,0.47776301239005264,5.47238475249378,4.80996350141385,0.054642422635879165,0.04540151414742448,0.021999999999999995,8.341142857142858,0.0,0.0,0.0,0.0,0.0,0.0,0.0,0.0,0.0,0.0,0.0,0.0,0.0,7.0,0.254488152,4.17192,0.016616000000000002,95.177368,0.15616,0.108848,0.06796,0.24536000000000002,0.055768,1.090940290704,19.85264,34.92184,0.46615999999999996,0.44576,8.713840000000001,0.26848000000000005,0.20384000000000002,0.57,32.0212,2.27432,1.3631130413119998,1463.728,90.0,27.0,12.0,60.0,28.75,8.0,0.9618739379639862,178.9358333,167.05875,175.3394444,188.5638889,178.7632639,61.81727279277736,328.31927450990446,449.9256766926874,580.709732572272,356.5399270168673,56.009722222222415,56.98472222222221,52.83388888888869,79.799722222222,53.18416666666685,49.57194444444457,10.226388888888877,47.72916666666678,42.12083333333335,34.208611111111125,186.56460388888897,535.0,42.08543555555554,282.0,96.91500000000065,2.730283836111112,1.2991427833333327,1.4308763361111119,1180.0,3998.296547,0.0,2194.5904138888886,1301.1979777777774,219.16978611111122,111538.10305555548,3.947632375,1.159838680555555,3.828173213888889,95.21981001527779,54.37138888888882,17.946470805555553,24.69873724999999
2026-01-22 20:00:00,0.9149947357347767,11.964963150143438,0.459192027,87.12004211412177,0.41750789639783487,4.46,0.625,1.5,0.49,85.31,13.19,1.1043333333333334,69.98,9.0,19.55,1.69,12.33952387,5.154444444,79.02222222,71.07,35.02,0.045344,5.13,2.15,8.87,2.72,0.032,0.16,55.41958042000001,9.69,0.05000000000000001,1.8888888889999997,0.19000000000000003,17.218999999999998,0.10000000000000002,95.83,0.84,0.6,1.2,0.0,0.0,0.12033333333333333,59.003310074683945,4.300526517802972,3.1804981744115106,0.03902490872057551,0.02048789993210551,0.06487864502866185,0.4858369763125559,5.5156510614058485,4.870789776704458,0.05536654496076735,0.0458540906004796,0.022000000000000002,8.073833333333333,0.0,0.0,0.0,0.0,0.0,0.0,0.0,0.0,0.0,0.0,0.0,0.0,0.0,7.0,0.254488152,4.152,0.016685,95.116615,0.1555,0.1091,0.06385,0.3245,0.06175,1.0754842533,20.036,34.525,0.4835,0.44,8.683,0.2755,0.2,0.56595,32.1115,2.3840000000000003,1.3459245299,1468.75,90.0,27.0,12.0,60.0,28.75,8.0,0.9618739379639862,178.9358333,167.05875,175.3394444,188.5638889,178.7632639,61.81727279277736,328.31927450990446,449.9256766926874,580.709732572272,356.5399270168673,55.805555555555266,67.1536111111111,52.78055555555535,79.96861111111123,52.758055555555366,49.51638888888888,5.907500000000015,47.05694444444421,40.841111111111104,35.84972222222215,184.3966216666665,535.3055555555555,41.58045605555558,282.0,96.91500000000065,2.7551921694444443,1.2994146277777774,1.4558034138888907,1180.0,3998.296547,0.0,2200.8632694444436,1278.6989111111102,217.6296163888887,111517.52666666672,3.9511163166666687,1.1680177238888894,3.776748955555556,94.93255237083332,54.686944444444684,17.674696972222236,24.831935000000005
2026-01-22 21:00:00,0.9149938976999851,11.964957283899896,0.459192027,87.12004881840012,0.4175091534500227,4.454571428571429,0.625,1.5,0.49,85.31000000000002,13.19,1.0738571428571428,69.98,9.0,19.55,1.69,12.33952387,5.154444444,79.02222222,71.07,35.02,0.045344,5.13,2.15,8.87,2.72,0.032,0.16,55.41958042,9.69,0.05,1.888888889,0.19,17.24214285714286,0.10000000000000002,95.83,0.84,0.6,1.2,0.0,0.0,0.12033333333333333,58.98813289633297,4.306145836729611,3.182003349124003,0.039100167456200145,0.020501697366970027,0.06496519257463017,0.48695582284884215,5.521646674010611,4.879218755094418,0.0554668899416002,0.045916806213500125,0.022,7.9678571428571425,0.0,0.0,0.0,0.0,0.0,0.0,0.0,0.0,0.0,0.0,0.0,0.0,0.0,7.0,0.254488152,4.136620689655173,0.016377241379310344,95.01216068965518,0.15,0.10833103448275862,0.05889655172413793,0.44551724137931037,0.07209655172413794,1.043343595613793,20.370620689655173,33.84089655172414,0.49117241379310345,0.43558620689655175,8.658827586206897,0.26558620689655177,0.19889655172413795,0.5575793103448277,32.43586206896551,2.4146896551724137,1.3103029225517242,1476.7793103448275,90.0,27.0,12.0,60.0,28.75,8.0,0.9618739379639862,178.9358333,167.05875,175.3394444,188.5638889,178.7632639,61.81727279277736,328.31927450990446,449.9256766926874,580.709732572272,356.5399270168673,55.502222222222244,79.943888888889,52.545277777777905,77.99527777777787,52.297222222222054,49.228055555555656,6.920555555555551,47.16055555555555,41.421666666666646,36.35972222222215,180.97263833333346,534.1555555555556,41.14518113888888,282.0,96.91500000000065,2.7731521222222226,1.299244666666666,1.4738501250000005,1180.0,3998.296547,0.0,2210.52764722222,1261.4865055555554,216.49294666666646,111410.82666666657,3.9533527250000025,1.1892424194444444,3.747508347222223,94.47887457916669,54.673055555555706,17.558328888888884,25.116247472222266
2026-01-22 22:00:00,0.9154170516905279,11.967919361833694,0.459192027,87.11666358647578,0.4168744224642081,4.730166666666666,0.625,1.5,0.49,85.31,13.19,1.0941666666666667,69.98,9.0,19.55,1.69,12.33952387,5.154444444,79.02222222,71.07,35.02,0.045344,5.13,2.15,8.87,2.72,0.032,0.16,55.41958042000001,9.69,0.05000000000000001,1.8888888889999997,0.19000000000000003,17.224333333333334,0.10000000000000002,95.83,0.84,0.6,1.2,0.0,0.0,0.12033333333333333,58.821901486624846,4.367692672720721,3.1984891087644787,0.039924455438223934,0.020652816830341057,0.06591312375395753,0.49921023751492916,5.58731494991184,4.971539009081081,0.05656594058429857,0.04660371286518661,0.022000000000000002,7.874833333333334,0.0,0.0,0.0,0.0,0.0,0.0,0.0,0.0,0.0,0.0,0.0,0.0,0.0,7.0,0.254488152,4.161448275862069,0.01666689655172414,94.96138827586208,0.15,0.10957241379310345,0.054758620689655174,0.46620689655172415,0.07995862068965517,1.0523260441655171,20.63544827586207,33.956758620689655,0.45806896551724136,0.4190344827586207,8.691931034482758,0.2490344827586207,0.1947586206896552,0.544751724137931,32.27034482758621,2.2822758620689654,1.3216913446206895,1475.951724137931,90.0,27.0,12.0,60.0,28.75,8.0,0.9618739379639862,178.9358333,167.05875,175.3394444,188.5638889,178.7632639,61.81727279277736,328.31927450990446,449.9256766926874,580.709732572272,356.5399270168673,55.24249999999974,73.50111111111104,52.298888888888655,72.5622222222223,52.005555555555674,49.016388888888976,10.169722222222225,48.21750000000001,42.500555555555565,38.03666666666664,183.6384913888891,529.1,42.04627480555557,282.0,94.9270000000002,2.7539142194444493,1.2991445944444442,1.4550864638888883,1180.0,3998.296547,0.0,2213.074297222222,1273.7521249999982,216.52718166666693,110839.3725,3.9764732222222285,1.1803408472222205,3.695457183333332,94.8321001090278,54.75666666666662,18.168764888888905,25.042342333333302
2026-01-22 23:00:00,0.934972044931404,11.859832269588425,0.459192027,87.20519568548016,0.38502795506859605,4.344,0.625,1.5,0.49,85.31000000000002,13.19,1.1127142857142858,69.98,9.0,19.55,1.69,12.33952387,5.154444444,79.02222222,71.07,35.02,0.046,5.19,2.22,9.24,2.71,0.033,0.16,55.2,10.06,0.048,1.938342967,0.2,16.907,0.10000000000000002,95.83,0.84,0.6,1.2,0.0,0.0,0.12033333333333333,58.651303423483036,4.430856253123638,3.215407924943831,0.04077039624719157,0.02080790597865179,0.0668859556842703,0.5117865575415814,5.654708234359595,5.066284379685457,0.0576938616629221,0.047308663539326314,0.022,8.414285714285715,0.0,0.0,0.0,0.0,0.0,0.0,0.0,0.0,0.0,0.0,0.0,0.0,0.0,7.0,0.254488152,4.186275862068966,0.01695655172413793,94.91061586206897,0.15,0.11081379310344827,0.05062068965517241,0.4868965517241379,0.08782068965517241,1.0613084927172414,20.900275862068966,34.072620689655174,0.4249655172413793,0.40248275862068966,8.725034482758621,0.23248275862068968,0.19062068965517243,0.5319241379310345,32.104827586206895,2.149862068965517,1.333079766689655,1475.1241379310345,90.0,27.0,12.0,60.0,28.75,8.0,0.9618739379639862,178.9358333,167.05875,175.3394444,188.5638889,178.7632639,61.81727279277736,328.31927450990446,449.9256766926874,580.709732572272,356.5399270168673,54.95388888888879,66.98388888888879,52.30777777777753,75.39222222222232,51.74972222222241,48.84499999999994,7.877222222222223,48.283611111111114,42.28972222222208,37.76750000000003,189.86138305555554,533.8333333333334,42.32456077777775,282.0,93.39458333333273,2.732703108333335,1.299239841666667,1.4331011388888897,1180.0,3998.296547,0.0,2205.2749333333336,1290.1265361111125,217.49976666666677,110857.04638888889,3.9742113305555544,1.1544896886111098,3.744462111111112,95.6566332548611,54.672777777777924,18.14168641666665,24.722439499999965
2026-01-23 00:00:00,0.9348657823543557,11.859194694126137,0.459192027,87.20593952351952,0.3851342176456443,4.355666666666667,0.625,1.5,0.49,85.31,13.19,1.1338333333333332,69.98,9.0,19.55,1.69,12.33952387,5.201111111,79.33111111,71.07,37.31,0.046000000000000006,5.19,2.22,9.24,2.7099999999999995,0.033,0.16,55.20000000000001,10.06,0.04800000000000001,1.9383429670000003,0.20000000000000004,17.53233333333333,0.10000000000000002,95.83,0.84,0.6,1.2,0.0,0.0,0.12033333333333333,56.30145970789064,5.300881033772722,3.4484502769034076,0.05242251384517038,0.022944127538281237,0.08028589092194593,0.685014705831533,6.582993602998573,6.371321550659083,0.07323001846022717,0.05701876153764199,0.022000000000000002,6.297833333333333,0.0,0.0,0.0,0.0,0.0,0.0,0.0,0.0,0.0,0.0,0.0,0.0,0.0,7.0,0.254488152,4.180727272727273,0.016536363636363637,95.01890909090909,0.14536363636363636,0.10868181818181818,0.06159090909090909,0.39263636363636367,0.07555454545454546,1.0540097980090908,21.08836363636364,33.79327272727273,0.4895454545454545,0.4092727272727273,8.692909090909092,0.24854545454545457,0.19463636363636364,0.5392727272727273,32.061454545454545,2.2273636363636364,1.3251418399272727,1475.4636363636364,90.0,27.0,12.0,60.0,28.75,8.0,0.9618739379639862,178.9358333,167.05875,175.3394444,188.5638889,178.7632639,61.81727279277736,328.31927450990446,449.9256766926874,580.709732572272,356.5399270168673,54.54722222222214,71.58555555555529,52.34611111111091,76.48472222222246,51.484999999999985,48.627500000000005,7.752500000000009,48.15083333333348,42.17000000000018,37.32305555555543,168.7120461111113,529.6777777777778,41.496476861111105,282.0,95.84027671703788,2.7223186222222235,1.2993453611111112,1.4230554305555567,1180.0,3998.296547,0.0,2218.036366666668,1304.9849083333327,219.0606563888888,111236.22916666657,3.9547858861111127,1.1430538647222226,3.653870922222223,92.85434610972226,54.373055555555695,17.702812138888863,24.95594647222222
2026-01-23 01:00:00,0.9349089424051266,11.85945365443076,0.459192027,87.20563740316412,0.3850910575948734,4.338857142857143,0.625,1.5,0.49,85.31000000000002,13.19,1.108285714285714,69.98,9.0,19.55,1.69,12.33952387,5.201111111,79.33111111,71.07,37.31,0.046,5.19,2.22,9.24,2.71,0.033,0.16,55.2,10.06,0.048,1.938342967,0.2,17.216714285714286,0.10000000000000002,95.83,0.84,0.6,1.2,0.0,0.0,0.12033333333333333,59.139209312033984,4.250210105957667,3.1670205640958033,0.03835102820479018,0.0203643551708782,0.06410368243550871,0.4758186193112139,5.461965246981618,4.795315158936499,0.0544680376063869,0.045292523503991815,0.022,8.218142857142857,0.0,0.0,0.0,0.0,0.0,0.0,0.0,0.0,0.0,0.0,0.0,0.0,0.0,7.0,0.254488152,4.17,0.016,95.15303571428572,0.14,0.1059642857142857,0.07499285714285714,0.2800714285714286,0.05993571428571429,1.0440624941285712,21.259357142857144,33.450785714285715,0.5698571428571428,0.41992857142857143,8.649857142857144,0.2701428571428572,0.19985714285714287,0.5500714285714287,32.039071428571425,2.3409285714285715,1.3140409044428571,1475.9,90.0,27.0,12.0,60.0,28.75,8.0,0.9618739379639862,178.9358333,167.05875,175.3394444,188.5638889,178.7632639,61.81727279277736,328.31927450990446,449.9256766926874,580.709732572272,356.5399270168673,54.03722222222234,68.54805555555548,52.21194444444447,72.97333333333339,51.12805555555566,48.35416666666647,10.658611111111119,48.20277777777786,42.357222222222134,37.6636111111111,184.5663247222221,532.2555555555556,42.52775472222224,282.0,96.91500000000065,2.7310795305555597,1.299287477777777,1.431811741666667,1180.0,3998.296547,0.0,2199.9931166666665,1296.7437055555567,218.46909250000004,111164.96416666669,3.960367041666667,1.1451315716666668,3.6885930861111125,94.95503802569444,53.886666666666514,18.361328444444453,24.814284388888883
2026-01-23 02:00:00,0.9349305963758753,11.859583578255252,0.459192027,87.20548582536887,0.3850694036241245,4.373,0.625,1.5,0.49,85.31000000000002,13.19,1.1032857142857142,69.98,9.0,19.55,1.69,12.33952387,5.201111111,79.33111111,71.07,37.31,0.046,5.19,2.22,9.24,2.71,0.033,0.16,55.2,10.06,0.048,1.938342967,0.2,17.17157142857143,0.10000000000000002,95.83,0.84,0.6,1.2,0.0,0.0,0.12033333333333333,59.17123118322814,4.238354074308921,3.1638448413327467,0.03819224206663734,0.020335244378883514,0.06392107837663294,0.47345799872400834,5.4493152846421085,4.777531111463382,0.05425632275551645,0.04516020172219778,0.022,8.041142857142857,0.0,0.0,0.0,0.0,0.0,0.0,0.0,0.0,0.0,0.0,0.0,0.0,0.0,7.0,0.254488152,4.17,0.016,95.15517857142858,0.14,0.10382142857142858,0.07456428571428571,0.28435714285714286,0.05607857142857143,1.047362681842857,21.220785714285714,33.497928571428574,0.5612857142857143,0.41564285714285715,8.641285714285715,0.2787142857142857,0.19128571428571428,0.5543571428571429,31.98335714285714,2.396642857142857,1.3175438510142858,1469.9,90.0,27.0,12.0,60.0,28.75,8.0,0.9618739379639862,178.9358333,167.05875,175.3394444,188.5638889,178.7632639,61.81727279277736,328.31927450990446,449.9256766926874,580.709732572272,356.5399270168673,54.00166666666682,64.86194444444452,52.01972222222221,65.12249999999996,51.14027777777786,48.37583333333308,18.28166666666667,47.790000000000184,43.39416666666664,40.931388888888854,179.32019833333345,533.5222222222222,42.78612586111111,282.0,98.88229166666711,2.717058030555555,1.299078277777777,1.418403466666667,1180.0,3998.296547,0.0,2206.2743666666684,1316.424574999998,220.47041166666668,111777.2280555555,3.9389219722222215,1.1503575847222225,3.7091371055555538,94.25992627916668,53.75416666666656,18.41384588888889,24.623095333333335
2026-01-23 03:00:00,0.9348663024057062,11.859197814434237,0.459192027,87.20593588316007,0.3851336975942938,4.34,0.625,1.5,0.49,85.31,13.19,1.083,69.98,9.0,19.55,1.69,12.33952387,5.201111111,79.33111111,71.07,37.31,0.046000000000000006,5.19,2.22,9.24,2.7099999999999995,0.033,0.16,55.20000000000001,10.06,0.04800000000000001,1.9383429669999999,0.20000000000000004,17.177333333333333,0.10000000000000002,95.83,0.84,0.6,1.2,0.0,0.0,0.12033333333333333,59.10609506075638,4.262470589075325,3.170304622073747,0.03851523110368738,0.02039445903567602,0.06429251576924049,0.4782597690748191,5.475046744593762,4.813705883612987,0.0546869748049165,0.04542935925307282,0.021999999999999995,8.027666666666667,0.0,0.0,0.0,0.0,0.0,0.0,0.0,0.0,0.0,0.0,0.0,0.0,0.0,7.0,0.254488152,4.17,0.016,95.15732142857144,0.14,0.10167857142857144,0.07413571428571428,0.28864285714285715,0.05222142857142857,1.0506628695571427,21.182214285714288,33.54507142857143,0.5527142857142857,0.4113571428571428,8.632714285714286,0.28728571428571426,0.18271428571428572,0.5586428571428572,31.927642857142857,2.452357142857143,1.3210467975857143,1463.9,90.0,27.0,12.0,60.0,28.75,8.0,0.9618739379639862,178.9358333,167.05875,175.3394444,188.5638889,178.7632639,61.81727279277736,328.31927450990446,449.9256766926874,580.709732572272,356.5399270168673,54.119444444444404,61.09416666666661,51.586388888888806,62.3058333333333,51.11083333333341,48.36999999999983,21.903055555555557,47.63166666666657,43.800833333333486,42.380833333333534,175.02854722222241,530.5861111111111,42.00457386111114,282.0,95.46880355309627,2.7297935305555545,1.2991554527777764,1.4303093027777773,1180.0,3998.296547,0.0,2213.029916666667,1310.1248027777774,220.27306277777788,111993.79333333344,3.9239466027777805,1.152588786111111,3.7116930000000057,93.69128250694448,54.22805555555574,17.91751066666664,24.741729694444466
2026-01-23 04:00:00,0.9350267869519948,11.860160721711969,0.459192027,87.20481249133604,0.3849732130480052,4.302,0.625,1.5,0.49,85.31000000000002,13.19,1.1348571428571428,69.98,9.0,19.55,1.69,12.33952387,5.201111111,79.33111111,71.07,37.31,0.046,5.19,2.22,9.24,2.71,0.033,0.16,55.2,10.06,0.048,1.938342967,0.2,16.876714285714286,0.10000000000000002,95.83,0.84,0.6,1.2,0.0,0.0,0.12033333333333333,58.86106171599483,4.353193678706048,3.1946054496534053,0.03973027248267028,0.02061721662182289,0.06568981335507082,0.4963233842423649,5.571845041119398,4.949790518059073,0.056307029976893706,0.04644189373555857,0.022,8.208285714285713,0.0,0.0,0.0,0.0,0.0,0.0,0.0,0.0,0.0,0.0,0.0,0.0,0.0,7.0,0.254488152,4.184470588235294,0.01696470588235294,95.0576705882353,0.1496470588235294,0.1058235294117647,0.062423529411764704,0.3575294117647059,0.06547058823529411,1.061917683882353,20.866117647058825,33.98929411764706,0.42458823529411766,0.3810588235294117,8.731294117647058,0.26588235294117646,0.1751764705882353,0.5551764705882354,32.006470588235295,2.330117647058824,1.3347078879294119,1470.2,90.0,27.0,12.0,60.0,28.75,8.0,0.9618739379639862,178.9358333,167.05875,175.3394444,188.5638889,178.7632639,61.81727279277736,328.31927450990446,449.9256766926874,580.709732572272,356.5399270168673,53.91361111111085,78.71694444444448,51.3694444444445,59.2719444444445,51.00472222222233,48.26472222222214,26.723888888888844,47.589999999999925,43.371944444444516,42.33361111111114,186.27145277777768,530.1583333333333,42.00387761111113,282.0,93.39458333333273,2.7216595027777757,1.2989082611111111,1.422763475,1180.0,3998.296547,0.0,2217.817680555556,1311.996683333333,220.3638219444445,111904.6636111111,3.932659866666669,1.1329812202777776,3.6997813583333348,95.18096749305555,54.54138888888879,18.14281938888891,25.049358666666663
2026-01-23 05:00:00,0.9348180545663458,11.858908327398074,0.459192027,87.20627361803558,0.3851819454336542,4.362285714285714,0.625,1.5,0.49,85.31000000000002,13.19,1.1352857142857142,69.98,9.0,19.55,1.69,12.33952387,5.201111111,79.33111111,71.07,37.31,0.046,5.19,2.22,9.24,2.71,0.033,0.16,55.2,10.06,0.048,1.938342967,0.2,17.167714285714286,0.10000000000000002,95.83,0.84,0.6,1.2,0.0,0.0,0.12033333333333333,58.878223886307964,4.346839420606639,3.192903416233921,0.03964517081169606,0.020601614648810943,0.06559194643345047,0.4950582060672147,5.565065274665118,4.940259130909959,0.05619356108226141,0.046370975676413385,0.022,8.05857142857143,0.0,0.0,0.0,0.0,0.0,0.0,0.0,0.0,0.0,0.0,0.0,0.0,0.0,7.0,0.254488152,4.223272727272727,0.017854545454545453,94.93501818181818,0.15854545454545454,0.11056363636363636,0.05232727272727273,0.42418181818181816,0.07823636363636363,1.0702100915272728,20.516727272727273,34.387454545454545,0.32345454545454544,0.3558181818181818,8.831272727272728,0.24727272727272726,0.17145454545454547,0.5485454545454546,32.13181818181818,2.2076363636363636,1.3450570120363636,1478.709090909091,90.0,27.0,12.0,60.0,28.75,8.0,0.9618739379639862,178.9358333,167.05875,175.3394444,188.5638889,178.7632639,61.81727279277736,328.31927450990446,449.9256766926874,580.709732572272,356.5399270168673,53.44523809523807,95.34523809523812,51.24920634920643,58.134920634920626,50.84365079365082,48.03730158730149,26.08571428571427,47.679365079365105,43.74761904761912,41.642063492063485,166.69673809523815,532.1746031746031,42.81127722222222,282.0,94.24956893507314,2.7114104603174605,1.299301738095237,1.4124416825396835,1180.0,3998.296547,0.0,2212.554738095238,1307.5564206349202,218.47479920634922,110635.9857142857,3.9861471984127004,1.1326745857142853,3.688202690476191,92.58731779761905,54.359523809523814,18.453759365079353,24.650367380952375
