Repository: saikumar-voptimai/evonith_bf_webapp

# Evonith BF2 — Blast Furnace Intelligence Platform

Monitoring, modelling and optimisation of **Blast Furnace 2 (BF2)** at Evonith Steel: live telemetry from InfluxDB,
manual plant reports from Neon PostgreSQL, a two-zone energy model of the furnace, blend and fuel optimisers, a
conversational assistant (FurnaceMind) and a live digital twin evaluated every hour.

The platform has three deployable parts that share one Python service layer, plus the shared data library:

| Part | Path | What it is |
|---|---|---|
| **Streamlit app** (legacy) | `src/app.py`, `src/custom_pages/` | The original 11-page dashboard; still the home of the model pages. Served under `/legacy` in production |

File: src/assets/data/V10_df_filtered.csv (part 101 of 166)
datetime,Hot Blast PressureBar,Hot Blast Temp.oC,Hot Blast VolumeNm3/Hr.,O2 Enrichment %,OxygenFlowNm3/Hr.,PermeabilityKgs/Hr.,RAFToC,SteamKgs/Hr.,TopPressureBar,TuyereVelocitym/s,Differential PressureTotalBar,Charges/Hrs.,StockRodLevel,COKE_ASH%,COKE_FC%,COKE_IM%,COKE_MOIST%,COKE_MT,COKE_VM%,NUTCOKE_ASH%,NUTCOKE_FC%,NUTCOKE_IM%,NUTCOKE_MOIST%,NUTCOKE_MT,NUTCOKE_VM%,PCI_2_%Ash,PCI_2_%FC,PCI_2_%IM,PCI_2_MT,PCI_2_%VM,Sinter_SP_MT,Sinter_SP_02_Al2O3%,Sinter_SP_02_Basicity,Sinter_SP_02_CaO%,Sinter_SP_02_Cold_Strength_AI,Sinter_SP_02_Cold_strength_TI,Sinter_SP_02_Fe(T)%,Sinter_SP_02_FeO%,Sinter_SP_02_Hot_strength_RDI,Sinter_SP_02_Hot_strength_RI,Sinter_SP_02_K2O%,Sinter_SP_02_MgO%,Sinter_SP_02_MnO%,Sinter_SP_02_Na2O%,Sinter_SP_02_P%,Sinter_SP_02_SiO2%,Sinter_SP_02_TiO2%,ORE_%Al2O3,ORE_%CaO,ORE_%Fe(T),ORE_%K2O,ORE_%LOI,ORE_%MgO,ORE_%MnO,ORE_MT,ORE_%Na2O,ORE_%P,ORE_%SiO2,ORE_%TiO2,ORE_%TM,Geomin Type,FLUX_Al2O3%,FLUX_CaO%,FLUX_Fe2O3%,FLUX_LOI%,FLUX_MgO%,FLUX_MT,FLUX_SiO2%,FLUX_TM%,COKE_DISCHARGE_TIME,WEIGHTED_COKE_ANGLE,TOTAL_COKE_PORTIONS,NON_COKE_DISCHARGE_TIME,WEIGHTED_NON_COKE_ANGLE,TOTAL_NON_COKE_PORTIONS,UnitCost Lakhs/Thm,ActualKg/Thm.,FurnaceTopGasAnalysisCO2ETACO,Act. Fuel RateKg/Thm.,Coke Rate Kg/Thm,ProductionTonnesPerHr
2024-12-03 04:00:00,2.66,1149.0,103846.0,3.129483879,4000.0,1275.0,2318.0,720.0,1.3,237.0,1.36,8.0,1.3,11.2,87.41,0.41,3.4,305.353,0.98,11.36,87.15,0.45,6.6,19.07533333,1.04,11.14,69.78,1.12,74.81666667,17.96,899.88,2.335,1.909158462,11.14,5.044444444,80.93444444,54.355,9.7,26.74,64.71,0.1195,2.195,0.21,0.0425,0.075,5.835,0.18,4.115261521,0.04,60.02157638,0.037383794,4.114968716,0.056060774,0.0783849,335.9966565,0.004424309,0.099020811,4.796893216,0.282083244,2.679797421,2.0,0.6,0.0,0.85,1.26,0.0,22.70333333,95.81,0.1,97.0,26.69230769,13.0,60.0,28.5,8.0,125.4275,107.0,43.6533212,552.0,445.0,86.1682243
2024-12-03 05:00:00,2.68,1149.0,103784.0,3.132882889,4000.0,1251.0,2315.0,760.0,1.3,235.0,1.38,7.0,1.3,11.2,87.41,0.41,3.4,305.353,0.98,11.36,87.15,0.45,6.6,19.07533333,1.04,11.14,69.78,1.12,74.81666667,17.96,899.88,2.335,1.909158462,11.14,5.044444444,80.93444444,54.355,9.7,26.74,64.71,0.1195,2.195,0.21,0.0425,0.075,5.835,0.18,4.115261521,0.04,60.02157638,0.037383794,4.114968716,0.056060774,0.0783849,335.9966565,0.004424309,0.099020811,4.796893216,0.282083244,2.679797421,2.0,0.6,0.0,0.85,1.26,0.0,22.70333333,95.81,0.1,97.0,26.69230769,13.0,60.0,28.5,8.0,125.295,106.0,43.13275149,551.0,445.0,87.45283019
2024-12-03 06:00:00,2.67,1151.0,103979.0,3.126580638,4000.0,1261.0,2310.0,750.0,1.3,236.0,1.37,7.0,1.3,11.2,87.41,0.41,3.4,305.353,0.98,11.36,87.15,0.45,6.6,19.07533333,1.04,11.14,69.78,1.12,74.81666667,17.96,899.88,2.335,1.909158462,11.14,5.044444444,80.93444444,54.355,9.7,26.74,64.71,0.1195,2.195,0.21,0.0425,0.075,5.835,0.18,4.115261521,0.04,60.02157638,0.037383794,4.114968716,0.056060774,0.0783849,335.9966565,0.004424309,0.099020811,4.796893216,0.282083244,2.679797421,2.0,0.6,0.0,0.85,1.26,0.0,22.70333333,95.81,0.1,97.0,26.69230769,13.0,60.0,28.5,8.0,125.4275,107.0,42.47361175,552.0,445.0,88.13084112
2024-12-03 07:00:00,2.69,1151.0,104283.0,3.108861954,4000.0,1243.0,2320.0,522.0,1.29,236.0,1.4,8.0,1.3,11.2,87.41,0.41,3.4,305.353,0.98,11.36,87.15,0.45,6.6,19.07533333,1.04,11.14,69.78,1.12,74.81666667,17.96,899.88,2.335,1.909158462,11.14,5.044444444,80.93444444,54.355,9.7,26.74,64.71,0.1195,2.195,0.21,0.0425,0.075,5.835,0.18,4.115261521,0.04,60.02157638,0.037383794,4.114968716,0.056060774,0.0783849,335.9966565,0.004424309,0.099020811,4.796893216,0.282083244,2.679797421,2.0,0.6,0.0,0.85,1.26,0.0,22.70333333,95.81,0.1,97.0,26.69230769,13.0,60.0,28.5,8.0,125.295,106.0,41.68401573,551.0,445.0,88.39622642
2024-12-03 08:00:00,2.71,1150.0,104875.0,3.080813701,3999.0,1226.0,2329.0,260.0,1.28,236.0,1.43,7.0,1.3,11.11,87.57,0.38,4.1,305.353,0.94,11.49,87.07,0.41,6.4,19.07533333,1.03,10.94,70.06,1.19,74.81666667,17.81,899.88,2.3,1.925079469,10.905,5.044444444,80.93444444,54.735,9.515,27.5,64.71,0.1125,2.12,0.2,0.0435,0.0715,5.665,0.175,3.954546963,0.042121547,60.21854323,0.03567698,4.581935564,0.052222837,0.160911605,335.9966565,0.017768141,0.096343831,4.33013448,0.345566668,2.639392263,2.0,1.14,0.0,1.07,1.1,0.0,22.70333333,95.88,0.1,97.0,26.69230769,13.0,60.0,28.5,8.0,125.825,110.0,42.30502199,555.0,445.0,88.18181818
2024-12-03 09:00:00,2.71,1150.0,105342.0,3.070107733,4000.0,1240.0,2329.0,321.0,1.29,237.0,1.42,7.0,1.3,11.11,87.57,0.38,4.1,305.353,0.94,11.49,87.07,0.41,6.4,19.07533333,1.03,10.94,70.06,1.19,74.81666667,17.81,899.88,2.3,1.925079469,10.905,5.044444444,80.93444444,54.735,9.515,27.5,64.71,0.1125,2.12,0.2,0.0435,0.0715,5.665,0.175,3.954546963,0.042121547,60.21854323,0.03567698,4.581935564,0.052222837,0.160911605,335.9966565,0.017768141,0.096343831,4.33013448,0.345566668,2.639392263,2.0,1.14,0.0,1.07,1.1,0.0,22.70333333,95.88,0.1,97.0,26.69230769,13.0,60.0,28.5,8.0,125.56,108.0,42.54245067,553.0,445.0,88.51851852
2024-12-03 10:00:00,2.69,1151.0,103537.0,3.130188127,3999.0,1240.0,2325.0,511.0,1.3,234.0,1.39,8.0,1.3,11.11,87.57,0.38,4.1,305.353,0.94,11.49,87.07,0.41,6.4,19.07533333,1.03,10.94,70.06,1.19,74.81666667,17.81,899.88,2.3,1.925079469,10.905,5.044444444,80.93444444,54.735,9.515,27.5,64.71,0.1125,2.12,0.2,0.0435,0.0715,5.665,0.175,3.954546963,0.042121547,60.21854323,0.03567698,4.581935564,0.052222837,0.160911605,335.9966565,0.017768141,0.096343831,4.33013448,0.345566668,2.639392263,2.0,1.14,0.0,1.07,1.1,0.0,22.70333333,95.88,0.1,97.0,26.69230769,13.0,60.0,28.5,8.0,125.1625,105.0,42.21255153,550.0,445.0,88.57142857
2024-12-03 11:00:00,2.69,1149.0,104048.0,3.122240985,3999.0,1248.0,2320.0,711.0,1.3,235.0,1.39,7.0,1.3,11.11,87.57,0.38,4.1,305.353,0.94,11.49,87.07,0.41,6.4,19.07533333,1.03,10.94,70.06,1.19,74.81666667,17.81,899.88,2.3,1.925079469,10.905,5.044444444,80.93444444,54.735,9.515,27.5,64.71,0.1125,2.12,0.2,0.0435,0.0715,5.665,0.175,3.954546963,0.042121547,60.21854323,0.03567698,4.581935564,0.052222837,0.160911605,335.9966565,0.017768141,0.096343831,4.33013448,0.345566668,2.639392263,2.0,1.14,0.0,1.07,1.1,0.0,22.70333333,95.88,0.1,97.0,26.69230769,13.0,60.0,28.5,8.0,125.1625,105.0,42.31996354,550.0,445.0,85.71428571
2024-12-03 12:00:00,2.7,1150.0,103200.0,3.134561462,4000.0,1221.0,2326.0,335.0,1.29,232.0,1.41,7.0,1.3,11.11,87.57,0.38,4.1,305.353,0.94,11.49,87.07,0.41,6.4,19.07533333,1.03,10.94,70.06,1.19,74.81666667,17.81,899.88,2.3,1.925079469,10.905,5.044444444,80.93444444,54.735,9.515,27.5,64.71,0.1125,2.12,0.2,0.0435,0.0715,5.665,0.175,3.954546963,0.042121547,60.21854323,0.03567698,4.581935564,0.052222837,0.160911605,335.9966565,0.017768141,0.096343831,4.33013448,0.345566668,2.639392263,2.0,1.14,0.0,1.07,1.1,0.0,22.70333333,95.88,0.1,97.0,26.69230769,13.0,60.0,28.5,8.0,125.4275,107.0,42.0920119,552.0,445.0,88.78504673
2024-12-03 13:00:00,2.7,1151.0,102256.0,3.16066255,4000.0,1212.0,2324.0,259.0,1.29,231.0,1.41,7.0,1.3,11.11,87.57,0.38,4.1,305.353,0.94,11.49,87.07,0.41,6.4,19.07533333,1.03,10.94,70.06,1.19,74.81666667,17.81,899.88,2.3,1.925079469,10.905,5.044444444,80.93444444,54.735,9.515,27.5,64.71,0.1125,2.12,0.2,0.0435,0.0715,5.665,0.175,3.954546963,0.042121547,60.21854323,0.03567698,4.581935564,0.052222837,0.160911605,335.9966565,0.017768141,0.096343831,4.33013448,0.345566668,2.639392263,2.0,1.14,0.0,1.07,1.1,0.0,22.70333333,95.88,0.1,97.0,26.69230769,13.0,60.0,28.5,8.0,125.4275,107.0,43.09354171,552.0,445.0,91.58878505
2024-12-03 14:00:00,2.67,1148.0,102255.0,3.175842174,4000.0,1235.0,2308.0,650.0,1.29,232.0,1.38,6.0,1.3,11.11,87.57,0.38,4.1,305.353,0.94,11.49,87.07,0.41,6.4,19.07533333,1.03,10.94,70.06,1.19,74.81666667,17.81,899.88,2.3,1.925079469,10.905,5.044444444,80.93444444,54.735,9.515,27.5,64.71,0.1125,2.12,0.2,0.0435,0.0715,5.665,0.175,3.954546963,0.042121547,60.21854323,0.03567698,4.581935564,0.052222837,0.160911605,335.9966565,0.017768141,0.096343831,4.33013448,0.345566668,2.639392263,2.0,1.14,0.0,1.07,1.1,0.0,22.70333333,95.88,0.1,97.0,26.69230769,13.0,60.0,28.5,8.0,125.56,108.0,42.64089427,553.0,445.0,87.96296296
2024-12-03 15:00:00,2.65,1151.0,101470.0,3.197311794,4000.0,1239.0,2319.0,567.0,1.3,232.0,1.35,7.0,1.3,11.11,87.57,0.38,4.1,305.353,0.94,11.49,87.07,0.41,6.4,19.07533333,1.03,10.94,70.06,1.19,74.81666667,17.81,899.88,2.3,1.925079469,10.905,5.044444444,80.93444444,54.735,9.515,27.5,64.71,0.1125,2.12,0.2,0.0435,0.0715,5.665,0.175,3.954546963,0.042121547,60.21854323,0.03567698,4.581935564,0.052222837,0.160911605,335.9966565,0.017768141,0.096343831,4.33013448,0.345566668,2.639392263,2.0,1.14,0.0,1.07,1.1,0.0,22.70333333,95.88,0.1,97.0,26.69230769,13.0,60.0,28.5,8.0,124.5,100.0,41.84544406,545.0,445.0,88.2
2024-12-03 23:00:00,2.69,1151.0,103059.0,3.15934181,4000.0,1229.0,2315.0,870.0,1.29,233.0,1.4,7.0,1.3,11.26,87.36,0.4,3.9,309.2943333,0.98,11.42,87.1,0.45,7.2,19.114333336999998,1.03,11.09,69.93,1.14,76.98333333,17.84,906.8156667,2.395,1.886137598,11.015,4.78,81.04555556,54.34,9.62,26.36,65.6,0.12,2.235,0.25,0.0435,0.0725,5.84,0.18,4.85178859,0.058130079,60.2023581,0.024439024,3.899512013,0.054390238,0.076585357,335.4385498,0.00301626,0.102121946,4.189105421,0.428341452,2.120325198,2.0,1.32,0.0,0.98,1.35,0.0,27.35666667,95.48,0.1,97.0,26.69230769,13.0,60.0,28.5,8.0,125.56,108.0,43.63801315,553.0,445.0,85.74074074
2024-12-04 00:00:00,2.63,1173.0,111480.0,2.528411197,3499.0,1363.0,2251.0,0.0,1.25,255.0,1.38,8.0,1.3,10.58,88.04,0.4,4.0,280.8393333,0.98,11.06,87.45,0.44,8.3,19.80466667,1.05,11.09,69.66,1.16,94.46333333,18.09,920.3896667,2.48,1.93662242,11.445,5.0,79.33333333,53.87,9.065,29.08142857,66.42,0.1215,2.105,0.28,0.049,0.0705,5.91,0.19,4.472387848,0.102467014,60.12205155,0.032205585,4.317163545,0.050822338,0.064986806,326.2873144,0.005791777,0.104066401,4.229883397,0.417842344,3.208223381,2.0,1.39,0.0,0.82,1.28,0.0,18.02666667,95.09,0.2,97.0,26.69230769,13.0,60.0,28.5,8.0,120.065,142.0,43.82433669,547.0,405.0,91.26760563
2024-12-04 01:00:00,2.71,1146.0,103196.0,2.749989557,3500.0,1210.0,2219.0,542.0,1.28,224.0,1.43,7.0,1.3,10.58,88.04,0.4,4.0,280.8393333,0.98,11.06,87.45,0.44,8.3,19.80466667,1.05,11.09,69.66,1.16,94.46333333,18.09,920.3896667,2.48,1.93662242,11.445,5.0,79.33333333,53.87,9.065,29.08142857,66.42,0.1215,2.105,0.28,0.049,0.0705,5.91,0.19,4.472387848,0.102467014,60.12205155,0.032205585,4.317163545,0.050822338,0.064986806,326.2873144,0.005791777,0.104066401,4.229883397,0.417842344,3.208223381,2.0,1.39,0.0,0.82,1.28,0.0,18.02666667,95.09,0.2,97.0,26.69230769,13.0,60.0,28.5,8.0,118.8725,133.0,42.38925542,538.0,405.0,86.09022556
2024-12-04 02:00:00,2.71,1135.0,103916.0,2.745189265,3499.0,1212.0,2210.0,1000.0,1.3,224.0,1.41,7.0,1.3,10.58,88.04,0.4,4.0,280.8393333,0.98,11.06,87.45,0.44,8.3,19.80466667,1.05,11.09,69.66,1.16,94.46333333,18.09,920.3896667,2.48,1.93662242,11.445,5.0,79.33333333,53.87,9.065,29.08142857,66.42,0.1215,2.105,0.28,0.049,0.0705,5.91,0.19,4.472387848,0.102467014,60.12205155,0.032205585,4.317163545,0.050822338,0.064986806,326.2873144,0.005791777,0.104066401,4.229883397,0.417842344,3.208223381,2.0,1.39,0.0,0.82,1.28,0.0,18.02666667,95.09,0.2,97.0,26.69230769,13.0,60.0,28.5,8.0,118.475,130.0,42.39336493,535.0,405.0,89.61538462
2024-12-04 03:00:00,2.72,1143.0,104306.0,2.736921459,3499.0,1223.0,2200.0,1064.0,1.3,225.0,1.42,7.0,1.3,10.58,88.04,0.4,4.0,280.8393333,0.98,11.06,87.45,0.44,8.3,19.80466667,1.05,11.09,69.66,1.16,94.46333333,18.09,920.3896667,2.48,1.93662242,11.445,5.0,79.33333333,53.87,9.065,29.08142857,66.42,0.1215,2.105,0.28,0.049,0.0705,5.91,0.19,4.472387848,0.102467014,60.12205155,0.032205585,4.317163545,0.050822338,0.064986806,326.2873144,0.005791777,0.104066401,4.229883397,0.417842344,3.208223381,2.0,1.39,0.0,0.82,1.28,0.0,18.02666667,95.09,0.2,97.0,26.69230769,13.0,60.0,28.5,8.0,118.6075,131.0,42.32218559,536.0,405.0,86.25954198
2024-12-04 05:00:00,2.71,1138.0,105641.0,2.704559746,3500.0,1211.0,2210.0,1122.0,1.26,228.0,1.45,7.0,1.3,10.58,88.04,0.4,4.0,280.8393333,0.98,11.06,87.45,0.44,8.3,19.80466667,1.05,11.09,69.66,1.16,94.46333333,18.09,920.3896667,2.48,1.93662242,11.445,5.0,79.33333333,53.87,9.065,29.08142857,66.42,0.1215,2.105,0.28,0.049,0.0705,5.91,0.19,4.472387848,0.102467014,60.12205155,0.032205585,4.317163545,0.050822338,0.064986806,326.2873144,0.005791777,0.104066401,4.229883397,0.417842344,3.208223381,2.0,1.39,0.0,0.82,1.28,0.0,18.02666667,95.09,0.2,97.0,26.69230769,13.0,60.0,28.5,8.0,117.8125,125.0,42.00612197,530.0,405.0,83.36
2024-12-04 06:00:00,2.73,1136.0,105929.0,2.691058594,3498.0,1216.0,2209.0,981.0,1.28,227.0,1.45,7.0,1.3,10.58,88.04,0.4,4.0,280.8393333,0.98,11.06,87.45,0.44,8.3,19.80466667,1.05,11.09,69.66,1.16,94.46333333,18.09,920.3896667,2.48,1.93662242,11.445,5.0,79.33333333,53.87,9.065,29.08142857,66.42,0.1215,2.105,0.28,0.049,0.0705,5.91,0.19,4.472387848,0.102467014,60.12205155,0.032205585,4.317163545,0.050822338,0.064986806,326.2873144,0.005791777,0.104066401,4.229883397,0.417842344,3.208223381,2.0,1.39,0.0,0.82,1.28,0.0,18.02666667,95.09,0.2,97.0,26.69230769,13.0,60.0,28.5,8.0,118.0775,127.0,41.82500586,532.0,405.0,87.32283465
2024-12-04 07:00:00,2.69,1150.0,111249.0,2.550714236,3502.0,1322.0,2249.0,522.0,1.29,244.0,1.4,8.0,1.3,10.58,88.04,0.4,4.0,280.8393333,0.98,11.06,87.45,0.44,8.3,19.80466667,1.05,11.09,69.66,1.16,94.46333333,18.09,920.3896667,2.48,1.93662242,11.445,5.0,79.33333333,53.87,9.065,29.08142857,66.42,0.1215,2.105,0.28,0.049,0.0705,5.91,0.19,4.472387848,0.102467014,60.12205155,0.032205585,4.317163545,0.050822338,0.064986806,326.2873144,0.005791777,0.104066401,4.229883397,0.417842344,3.208223381,2.0,1.39,0.0,0.82,1.28,0.0,18.02666667,95.09,0.2,97.0,26.69230769,13.0,60.0,28.5,8.0,118.475,130.0,41.7116061,535.0,405.0,90.76923077
2024-12-04 08:00:00,2.63,1163.0,116291.0,2.424562095,3500.0,1437.0,2271.0,0.0,1.28,261.0,1.35,7.0,1.3,10.78,87.86,0.42,3.4,280.8393333,0.94,10.98,87.52,0.46,7.5,19.80466667,1.04,11.22,69.64,1.12,94.46333333,18.02,920.3896667,2.555,1.919946318,11.73,5.0,79.33333333,53.435,9.47,28.82428571,66.42,0.1225,2.135,0.29,0.052,0.0695,6.11,0.2,4.99372691,0.06372691,59.51608408,0.032706904,4.872455966,0.04665787,0.091233507,326.2873144,0.010038478,0.095606198,4.142999078,0.378096962,2.924934029,2.0,1.4,0.0,1.02,1.26,0.0,18.02666667,95.54,0.4,97.0,26.69230769,13.0,60.0,28.5,8.0,119.1375,135.0,42.94722092,540.0,405.0,94.44444444
2024-12-04 09:00:00,2.66,1163.0,115449.0,2.441537495,3499.0,1368.0,2260.0,0.0,1.25,257.0,1.41,8.0,1.3,10.78,87.86,0.42,3.4,280.8393333,0.94,10.98,87.52,0.46,7.5,19.80466667,1.04,11.22,69.64,1.12,94.46333333,18.02,920.3896667,2.555,1.919946318,11.73,5.0,79.33333333,53.435,9.47,28.82428571,66.42,0.1225,2.135,0.29,0.052,0.0695,6.11,0.2,4.99372691,0.06372691,59.51608408,0.032706904,4.872455966,0.04665787,0.091233507,326.2873144,0.010038478,0.095606198,4.142999078,0.378096962,2.924934029,2.0,1.4,0.0,1.02,1.26,0.0,18.02666667,95.54,0.4,97.0,26.69230769,13.0,60.0,28.5,8.0,119.535,138.0,43.393186,543.0,405.0,92.39130435
2024-12-04 10:00:00,2.68,1169.0,116384.0,2.423317569,3501.0,1403.0,2259.0,0.0,1.3,259.0,1.38,7.0,1.3,10.78,87.86,0.42,3.4,280.8393333,0.94,10.98,87.52,0.46,7.5,19.80466667,1.04,11.22,69.64,1.12,94.46333333,18.02,920.3896667,2.555,1.919946318,11.73,5.0,79.33333333,53.435,9.47,28.82428571,66.42,0.1225,2.135,0.29,0.052,0.0695,6.11,0.2,4.99372691,0.06372691,59.51608408,0.032706904,4.872455966,0.04665787,0.091233507,326.2873144,0.010038478,0.095606198,4.142999078,0.378096962,2.924934029,2.0,1.4,0.0,1.02,1.26,0.0,18.02666667,95.54,0.4,97.0,26.69230769,13.0,60.0,28.5,8.0,119.8,140.0,43.07479224,545.0,405.0,93.0
2024-12-04 11:00:00,2.64,1169.0,115739.0,2.435423403,3499.0,1445.0,2274.0,0.0,1.3,266.0,1.34,8.0,1.3,10.78,87.86,0.42,3.4,280.8393333,0.94,10.98,87.52,0.46,7.5,19.80466667,1.04,11.22,69.64,1.12,94.46333333,18.02,920.3896667,2.555,1.919946318,11.73,5.0,79.33333333,53.435,9.47,28.82428571,66.42,0.1225,2.135,0.29,0.052,0.0695,6.11,0.2,4.99372691,0.06372691,59.51608408,0.032706904,4.872455966,0.04665787,0.091233507,326.2873144,0.010038478,0.095606198,4.142999078,0.378096962,2.924934029,2.0,1.4,0.0,1.02,1.26,0.0,18.02666667,95.54,0.4,97.0,26.69230769,13.0,60.0,28.5,8.0,119.8,140.0,42.34317343,545.0,405.0,90.85714286
2024-12-04 12:00:00,2.67,1169.0,114935.0,2.453150453,3500.0,1400.0,2268.0,0.0,1.3,251.0,1.37,7.0,1.3,10.78,87.86,0.42,3.4,280.8393333,0.94,10.98,87.52,0.46,7.5,19.80466667,1.04,11.22,69.64,1.12,94.46333333,18.02,920.3896667,2.555,1.919946318,11.73,5.0,79.33333333,53.435,9.47,28.82428571,66.42,0.1225,2.135,0.29,0.052,0.0695,6.11,0.2,4.99372691,0.06372691,59.51608408,0.032706904,4.872455966,0.04665787,0.091233507,326.2873144,0.010038478,0.095606198,4.142999078,0.378096962,2.924934029,2.0,1.4,0.0,1.02,1.26,0.0,18.02666667,95.54,0.4,97.0,26.69230769,13.0,60.0,28.5,8.0,119.8,140.0,42.26804124,545.0,405.0,93.07142857
2024-12-04 13:00:00,2.69,1154.0,114201.0,2.46749833,3498.0,1356.0,2259.0,0.0,1.29,251.0,1.4,7.0,1.3,10.78,87.86,0.42,3.4,280.8393333,0.94,10.98,87.52,0.46,7.5,19.80466667,1.04,11.22,69.64,1.12,94.46333333,18.02,920.3896667,2.555,1.919946318,11.73,5.0,79.33333333,53.435,9.47,28.82428571,66.42,0.1225,2.135,0.29,0.052,0.0695,6.11,0.2,4.99372691,0.06372691,59.51608408,0.032706904,4.872455966,0.04665787,0.091233507,326.2873144,0.010038478,0.095606198,4.142999078,0.378096962,2.924934029,2.0,1.4,0.0,1.02,1.26,0.0,18.02666667,95.54,0.4,97.0,26.69230769,13.0,60.0,28.5,8.0,119.27,136.0,43.25432999,541.0,405.0,91.83823529
2024-12-04 14:00:00,2.72,1148.0,113318.0,2.48813532,3500.0,1324.0,2274.0,0.0,1.29,246.0,1.43,7.0,1.3,10.78,87.86,0.42,3.4,280.8393333,0.94,10.98,87.52,0.46,7.5,19.80466667,1.04,11.22,69.64,1.12,94.46333333,18.02,920.3896667,2.555,1.919946318,11.73,5.0,79.33333333,53.435,9.47,28.82428571,66.42,0.1225,2.135,0.29,0.052,0.0695,6.11,0.2,4.99372691,0.06372691,59.51608408,0.032706904,4.872455966,0.04665787,0.091233507,326.2873144,0.010038478,0.095606198,4.142999078,0.378096962,2.924934029,2.0,1.4,0.0,1.02,1.26,0.0,18.02666667,95.54,0.4,97.0,26.69230769,13.0,60.0,28.5,8.0,118.475,130.0,43.12762973,535.0,405.0,91.0
2024-12-04 15:00:00,2.71,1146.0,113553.0,2.482280086,3499.0,1346.0,2279.0,0.0,1.3,247.0,1.41,7.0,1.3,10.78,87.86,0.42,3.4,280.8393333,0.94,10.98,87.52,0.46,7.5,19.80466667,1.04,11.22,69.64,1.12,94.46333333,18.02,920.3896667,2.555,1.919946318,11.73,5.0,79.33333333,53.435,9.47,28.82428571,66.42,0.1225,2.135,0.29,0.052,0.0695,6.11,0.2,4.99372691,0.06372691,59.51608408,0.032706904,4.872455966,0.04665787,0.091233507,326.2873144,0.010038478,0.095606198,4.142999078,0.378096962,2.924934029,2.0,1.4,0.0,1.02,1.26,0.0,18.02666667,95.54,0.4,97.0,26.69230769,13.0,60.0,28.5,8.0,118.475,130.0,43.18075666,535.0,405.0,88.46153846
2024-12-04 16:00:00,2.68,1142.0,114659.0,2.486564554,3501.0,1377.0,2224.0,994.0,1.29,249.0,1.39,7.0,1.3,10.53,88.12,0.38,4.1,280.8393333,0.97,10.85,87.68,0.44,8.0,19.80466667,1.03,11.1,69.93,0.92,94.46333333,18.05,920.3896667,2.485,1.928899611,11.65,5.0,79.33333333,53.495,9.2,28.95285714,66.42,0.1275,2.235,0.3,0.05,0.068,6.04,0.2,4.492414237,0.103315741,59.36315312,0.037457564,5.015360538,0.070411169,0.09706904,326.2873144,0.014580914,0.11019239,4.037163545,0.362554526,2.924934029,2.0,0.66,0.0,0.8,1.31,0.0,18.02666667,95.47,0.4,97.0,26.69230769,13.0,60.0,28.5,8.0,118.21000000000001,128.0,42.68629255,533.0,405.0,84.0625
2024-12-04 17:00:00,2.67,1148.0,114541.0,2.492355032,3499.0,1394.0,2228.0,1163.0,1.3,252.0,1.37,7.0,1.3,10.53,88.12,0.38,4.1,280.8393333,0.97,10.85,87.68,0.44,8.0,19.80466667,1.03,11.1,69.93,0.92,94.46333333,18.05,920.3896667,2.485,1.928899611,11.65,5.0,79.33333333,53.495,9.2,28.95285714,66.42,0.1275,2.235,0.3,0.05,0.068,6.04,0.2,4.492414237,0.103315741,59.36315312,0.037457564,5.015360538,0.070411169,0.09706904,326.2873144,0.014580914,0.11019239,4.037163545,0.362554526,2.924934029,2.0,0.66,0.0,0.8,1.31,0.0,18.02666667,95.47,0.4,97.0,26.69230769,13.0,60.0,28.5,8.0,118.3425,129.0,42.55419416,534.0,405.0,85.27131783
2024-12-04 18:00:00,2.64,1148.0,115840.0,2.472784812,3500.0,1436.0,2218.0,1461.0,1.3,256.0,1.34,7.0,1.3,10.53,88.12,0.38,4.1,280.8393333,0.97,10.85,87.68,0.44,8.0,19.80466667,1.03,11.1,69.93,0.92,94.46333333,18.05,920.3896667,2.485,1.928899611,11.65,5.0,79.33333333,53.495,9.2,28.95285714,66.42,0.1275,2.235,0.3,0.05,0.068,6.04,0.2,4.492414237,0.103315741,59.36315312,0.037457564,5.015360538,0.070411169,0.09706904,326.2873144,0.014580914,0.11019239,4.037163545,0.362554526,2.924934029,2.0,0.66,0.0,0.8,1.31,0.0,18.02666667,95.47,0.4,97.0,26.69230769,13.0,60.0,28.5,8.0,118.21000000000001,128.0,42.32481837,533.0,405.0,85.0
2024-12-04 19:00:00,2.65,1146.0,116483.0,2.446718626,3500.0,1435.0,2241.0,1001.0,1.3,257.0,1.35,8.0,1.3,10.53,88.12,0.38,4.1,280.8393333,0.97,10.85,87.68,0.44,8.0,19.80466667,1.03,11.1,69.93,0.92,94.46333333,18.05,920.3896667,2.485,1.928899611,11.65,5.0,79.33333333,53.495,9.2,28.95285714,66.42,0.1275,2.235,0.3,0.05,0.068,6.04,0.2,4.492414237,0.103315741,59.36315312,0.037457564,5.015360538,0.070411169,0.09706904,326.2873144,0.014580914,0.11019239,4.037163545,0.362554526,2.924934029,2.0,0.66,0.0,0.8,1.31,0.0,18.02666667,95.47,0.4,97.0,26.69230769,13.0,60.0,28.5,8.0,118.21000000000001,128.0,41.95053663,533.0,405.0,85.546875
2024-12-04 20:00:00,2.62,1149.0,116379.0,2.435457275,3500.0,1421.0,2274.0,489.0,1.26,259.0,1.36,8.0,1.3,10.53,88.12,0.38,4.1,280.8393333,0.97,10.85,87.68,0.44,8.0,19.80466667,1.03,11.1,69.93,0.92,94.46333333,18.05,920.3896667,2.485,1.928899611,11.65,5.0,79.33333333,53.495,9.2,28.95285714,66.42,0.1275,2.235,0.3,0.05,0.068,6.04,0.2,4.492414237,0.103315741,59.36315312,0.037457564,5.015360538,0.070411169,0.09706904,326.2873144,0.014580914,0.11019239,4.037163545,0.362554526,2.924934029,2.0,0.66,0.0,0.8,1.31,0.0,18.02666667,95.47,0.4,97.0,26.69230769,13.0,60.0,28.5,8.0,118.21000000000001,128.0,42.57267109,533.0,405.0,84.921875
2024-12-04 21:00:00,2.63,1148.0,116731.0,2.414048823,3498.0,1448.0,2289.0,0.0,1.29,259.0,1.34,7.0,1.3,10.53,88.12,0.38,4.1,280.8393333,0.97,10.85,87.68,0.44,8.0,19.80466667,1.03,11.1,69.93,0.92,94.46333333,18.05,920.3896667,2.485,1.928899611,11.65,5.0,79.33333333,53.495,9.2,28.95285714,66.42,0.1275,2.235,0.3,0.05,0.068,6.04,0.2,4.492414237,0.103315741,59.36315312,0.037457564,5.015360538,0.070411169,0.09706904,326.2873144,0.014580914,0.11019239,4.037163545,0.362554526,2.924934029,2.0,0.66,0.0,0.8,1.31,0.0,18.02666667,95.47,0.4,97.0,26.69230769,13.0,60.0,28.5,8.0,118.21000000000001,128.0,43.34463277,533.0,405.0,82.96875
2024-12-04 22:00:00,2.6,1155.0,115746.0,2.436667383,3501.0,1480.0,2262.0,0.0,1.3,264.0,1.3,7.0,1.3,10.53,88.12,0.38,4.1,280.8393333,0.97,10.85,87.68,0.44,8.0,19.80466667,1.03,11.1,69.93,0.92,94.46333333,18.05,920.3896667,2.485,1.928899611,11.65,5.0,79.33333333,53.495,9.2,28.95285714,66.42,0.1275,2.235,0.3,0.05,0.068,6.04,0.2,4.492414237,0.103315741,59.36315312,0.037457564,5.015360538,0.070411169,0.09706904,326.2873144,0.014580914,0.11019239,4.037163545,0.362554526,2.924934029,2.0,0.66,0.0,0.8,1.31,0.0,18.02666667,95.47,0.4,97.0,26.69230769,13.0,60.0,28.5,8.0,120.33,144.0,43.4644957,549.0,405.0,91.04166667
2024-12-04 23:00:00,2.66,1174.0,113878.0,2.475199967,3499.0,1385.0,2244.0,0.0,1.28,256.0,1.38,8.0,1.3,10.6,88.03,0.39,3.4,278.141,0.98,10.92,87.59,0.44,6.3,19.101,1.05,11.16,69.73,1.1,99.13,18.01,916.5993333,2.51,1.954924875,11.71,5.013333333,79.33333333,53.535,8.805,29.21,67.39,0.1275,2.15,0.29,0.051,0.0695,5.99,0.2,4.464071796,0.206358568,59.80970459,0.029027093,4.914327092,0.096358568,0.083912364,319.7014488,0.013603189,0.103607982,3.979115819,0.408749023,2.8331475,2.0,1.44,0.0,1.42,1.34,0.0,18.55333333,94.83,0.4,97.0,26.69230769,13.0,60.0,28.5,8.0,120.065,142.0,43.99176013,547.0,405.0,94.36619718
2024-12-05 00:00:00,2.68,1150.0,116661.0,2.41618664,3499.0,1407.0,2292.0,0.0,1.3,256.0,1.38,8.0,1.3,10.22,88.41,0.4,3.8,300.064,0.97,10.6,87.93,0.44,6.9,19.450333337,1.03,10.32,69.68,1.22,94.22,18.78,935.8906667,2.52,1.93659761,10.5519,4.844444444,79.71111111,54.761075,10.005,28.2575,70.15,0.1125,1.969275,0.39,0.049,0.083,5.449075,0.22,4.64,0.05,61.17,0.031,3.94,0.04,0.04,281.88,0.008,0.081,3.25,0.318,2.5,2.0,0.72,0.0,0.75,1.37,0.0,18.15333333,96.26,0.1,97.0,26.69230769,13.0,60.0,28.5,8.0,121.1075,131.0,43.95327531,546.0,415.0,95.41984733
2024-12-05 01:00:00,2.7,1151.0,115465.0,2.580651362,3699.0,1368.0,2289.0,0.0,1.3,252.0,1.4,7.0,1.3,10.22,88.41,0.4,3.8,300.064,0.97,10.6,87.93,0.44,6.9,19.450333337,1.03,10.32,69.68,1.22,94.22,18.78,935.8906667,2.52,1.93659761,10.5519,4.844444444,79.71111111,54.761075,10.005,28.2575,70.15,0.1125,1.969275,0.39,0.049,0.083,5.449075,0.22,4.64,0.05,61.17,0.031,3.94,0.04,0.04,281.88,0.008,0.081,3.25,0.318,2.5,2.0,0.72,0.0,0.75,1.37,0.0,18.15333333,96.26,0.1,97.0,26.69230769,13.0,60.0,28.5,8.0,121.3725,133.0,43.28944329,548.0,415.0,86.84210526
2024-12-05 02:00:00,2.68,1150.0,116282.0,2.561838267,3698.0,1402.0,2292.0,0.0,1.3,255.0,1.38,8.0,1.3,10.22,88.41,0.4,3.8,300.064,0.97,10.6,87.93,0.44,6.9,19.450333337,1.03,10.32,69.68,1.22,94.22,18.78,935.8906667,2.52,1.93659761,10.5519,4.844444444,79.71111111,54.761075,10.005,28.2575,70.15,0.1125,1.969275,0.39,0.049,0.083,5.449075,0.22,4.64,0.05,61.17,0.031,3.94,0.04,0.04,281.88,0.008,0.081,3.25,0.318,2.5,2.0,0.72,0.0,0.75,1.37,0.0,18.15333333,96.26,0.1,97.0,26.69230769,13.0,60.0,28.5,8.0,120.975,130.0,42.36499069,545.0,415.0,89.92307692
2024-12-05 03:00:00,2.7,1150.0,117461.0,2.537510334,3700.0,1394.0,2310.0,0.0,1.29,257.0,1.41,7.0,1.3,10.22,88.41,0.4,3.8,300.064,0.97,10.6,87.93,0.44,6.9,19.450333337,1.03,10.32,69.68,1.22,94.22,18.78,935.8906667,2.52,1.93659761,10.5519,4.844444444,79.71111111,54.761075,10.005,28.2575,70.15,0.1125,1.969275,0.39,0.049,0.083,5.449075,0.22,4.64,0.05,61.17,0.031,3.94,0.04,0.04,281.88,0.008,0.081,3.25,0.318,2.5,2.0,0.72,0.0,0.75,1.37,0.0,18.15333333,96.26,0.1,97.0,26.69230769,13.0,60.0,28.5,8.0,120.3125,125.0,42.1639192,540.0,415.0,91.04
2024-12-05 04:00:00,2.69,1163.0,116389.0,2.560867929,3700.0,1388.0,2256.0,0.0,1.3,257.0,1.39,8.0,1.3,10.22,88.41,0.4,3.8,300.064,0.97,10.6,87.93,0.44,6.9,19.450333337,1.03,10.32,69.68,1.22,94.22,18.78,935.8906667,2.52,1.93659761,10.5519,4.844444444,79.71111111,54.761075,10.005,28.2575,70.15,0.1125,1.969275,0.39,0.049,0.083,5.449075,0.22,4.64,0.05,61.17,0.031,3.94,0.04,0.04,281.88,0.008,0.081,3.25,0.318,2.5,2.0,0.72,0.0,0.75,1.37,0.0,18.15333333,96.26,0.1,97.0,26.69230769,13.0,60.0,28.5,8.0,120.3125,125.0,42.7613321,540.0,415.0,91.6
2024-12-05 05:00:00,2.69,1151.0,115001.0,2.591757318,3700.0,1370.0,2281.0,0.0,1.29,252.0,1.4,7.0,1.3,10.22,88.41,0.4,3.8,300.064,0.97,10.6,87.93,0.44,6.9,19.450333337,1.03,10.32,69.68,1.22,94.22,18.78,935.8906667,2.52,1.93659761,10.5519,4.844444444,79.71111111,54.761075,10.005,28.2575,70.15,0.1125,1.969275,0.39,0.049,0.083,5.449075,0.22,4.64,0.05,61.17,0.031,3.94,0.04,0.04,281.88,0.008,0.081,3.25,0.318,2.5,2.0,0.72,0.0,0.75,1.37,0.0,18.15333333,96.26,0.1,97.0,26.69230769,13.0,60.0,28.5,8.0,120.3125,125.0,42.78422274,540.0,415.0,92.56
2024-12-05 06:00:00,2.64,1146.0,116139.0,2.567070292,3701.0,1446.0,2279.0,0.0,1.3,257.0,1.34,7.0,1.3,10.22,88.41,0.4,3.8,300.064,0.97,10.6,87.93,0.44,6.9,19.450333337,1.03,10.32,69.68,1.22,94.22,18.78,935.8906667,2.52,1.93659761,10.5519,4.844444444,79.71111111,54.761075,10.005,28.2575,70.15,0.1125,1.969275,0.39,0.049,0.083,5.449075,0.22,4.64,0.05,61.17,0.031,3.94,0.04,0.04,281.88,0.008,0.081,3.25,0.318,2.5,2.0,0.72,0.0,0.75,1.37,0.0,18.15333333,96.26,0.1,97.0,26.69230769,13.0,60.0,28.5,8.0,121.6375,135.0,43.31575327,550.0,415.0,87.92592593
2024-12-05 07:00:00,2.61,1151.0,114476.0,2.602932857,3699.0,1454.0,2278.0,0.0,1.3,256.0,1.31,8.0,1.3,10.22,88.41,0.4,3.8,300.064,0.97,10.6,87.93,0.44,6.9,19.450333337,1.03,10.32,69.68,1.22,94.22,18.78,935.8906667,2.52,1.93659761,10.5519,4.844444444,79.71111111,54.761075,10.005,28.2575,70.15,0.1125,1.969275,0.39,0.049,0.083,5.449075,0.22,4.64,0.05,61.17,0.031,3.94,0.04,0.04,281.88,0.008,0.081,3.25,0.318,2.5,2.0,0.72,0.0,0.75,1.37,0.0,18.15333333,96.26,0.1,97.0,26.69230769,13.0,60.0,28.5,8.0,121.3725,133.0,44.1461764,548.0,415.0,90.90225564
2024-12-05 08:00:00,2.64,1171.0,114201.0,2.609196951,3699.0,1409.0,2273.0,0.0,1.3,256.0,1.34,7.0,1.3,10.41,88.2,0.4,4.0,300.064,0.99,10.69,87.83,0.43,6.9,19.450333337,1.05,10.39,69.8,1.12,94.22,18.69,935.8906667,2.49,1.983053983,10.3428,4.844444444,79.71111111,55.243725,10.075,30.2725,70.15,0.117,1.85535,0.325,0.0515,0.083,5.216975,0.22,4.39,0.11,61.89,0.034,3.57,0.05,0.08,281.88,0.014,0.069,2.86,0.365,2.5,2.0,0.66,0.0,0.56,1.21,0.0,18.15333333,96.88,0.1,97.0,26.69230769,13.0,60.0,28.5,8.0,121.6375,135.0,43.67291,550.0,415.0,93.18518519
2024-12-05 09:00:00,2.69,1142.0,114266.0,2.608418172,3700.0,1369.0,2289.0,0.0,1.29,249.0,1.4,7.0,1.3,10.41,88.2,0.4,4.0,300.064,0.99,10.69,87.83,0.43,6.9,19.450333337,1.05,10.39,69.8,1.12,94.22,18.69,935.8906667,2.49,1.983053983,10.3428,4.844444444,79.71111111,55.243725,10.075,30.2725,70.15,0.117,1.85535,0.325,0.0515,0.083,5.216975,0.22,4.39,0.11,61.89,0.034,3.57,0.05,0.08,281.88,0.014,0.069,2.86,0.365,2.5,2.0,0.66,0.0,0.56,1.21,0.0,18.15333333,96.88,0.1,97.0,26.69230769,13.0,60.0,28.5,8.0,120.975,130.0,42.53087858,545.0,415.0,88.23076923
2024-12-05 10:00:00,2.66,1146.0,116230.0,2.564369018,3700.0,1422.0,2301.0,0.0,1.3,256.0,1.36,7.0,1.3,10.41,88.2,0.4,4.0,300.064,0.99,10.69,87.83,0.43,6.9,19.450333337,1.05,10.39,69.8,1.12,94.22,18.69,935.8906667,2.49,1.983053983,10.3428,4.844444444,79.71111111,55.243725,10.075,30.2725,70.15,0.117,1.85535,0.325,0.0515,0.083,5.216975,0.22,4.39,0.11,61.89,0.034,3.57,0.05,0.08,281.88,0.014,0.069,2.86,0.365,2.5,2.0,0.66,0.0,0.56,1.21,0.0,18.15333333,96.88,0.1,97.0,26.69230769,13.0,60.0,28.5,8.0,120.445,126.0,42.57540603,541.0,415.0,87.22222222
2024-12-05 11:00:00,2.67,1148.0,116318.0,2.540973991,3669.0,1412.0,2301.0,0.0,1.3,256.0,1.37,7.0,1.3,10.41,88.2,0.4,4.0,300.064,0.99,10.69,87.83,0.43,6.9,19.450333337,1.05,10.39,69.8,1.12,94.22,18.69,935.8906667,2.49,1.983053983,10.3428,4.844444444,79.71111111,55.243725,10.075,30.2725,70.15,0.117,1.85535,0.325,0.0515,0.083,5.216975,0.22,4.39,0.11,61.89,0.034,3.57,0.05,0.08,281.88,0.014,0.069,2.86,0.365,2.5,2.0,0.66,0.0,0.56,1.21,0.0,18.15333333,96.88,0.1,97.0,26.69230769,13.0,60.0,28.5,8.0,120.445,126.0,42.48320593,541.0,415.0,87.3015873
2024-12-05 12:00:00,2.61,1159.0,115685.0,2.468573414,3545.0,1474.0,2286.0,0.0,1.3,261.0,1.31,8.0,1.3,10.41,88.2,0.4,4.0,300.064,0.99,10.69,87.83,0.43,6.9,19.450333337,1.05,10.39,69.8,1.12,94.22,18.69,935.8906667,2.49,1.983053983,10.3428,4.844444444,79.71111111,55.243725,10.075,30.2725,70.15,0.117,1.85535,0.325,0.0515,0.083,5.216975,0.22,4.39,0.11,61.89,0.034,3.57,0.05,0.08,281.88,0.014,0.069,2.86,0.365,2.5,2.0,0.66,0.0,0.56,1.21,0.0,18.15333333,96.88,0.1,97.0,26.69230769,13.0,60.0,28.5,8.0,120.975,130.0,43.02945952,545.0,415.0,92.38461538
2024-12-05 13:00:00,2.66,1166.0,114777.0,2.453719627,3496.0,1410.0,2279.0,0.0,1.3,257.0,1.36,7.0,1.3,10.41,88.2,0.4,4.0,300.064,0.99,10.69,87.83,0.43,6.9,19.450333337,1.05,10.39,69.8,1.12,94.22,18.69,935.8906667,2.49,1.983053983,10.3428,4.844444444,79.71111111,55.243725,10.075,30.2725,70.15,0.117,1.85535,0.325,0.0515,0.083,5.216975,0.22,4.39,0.11,61.89,0.034,3.57,0.05,0.08,281.88,0.014,0.069,2.86,0.365,2.5,2.0,0.66,0.0,0.56,1.21,0.0,18.15333333,96.88,0.1,97.0,26.69230769,13.0,60.0,28.5,8.0,121.3725,133.0,43.05587758,548.0,415.0,91.5037594
2024-12-05 14:00:00,2.65,1163.0,116392.0,2.422459367,3500.0,1440.0,2271.0,0.0,1.3,260.0,1.35,8.0,1.3,10.41,88.2,0.4,4.0,300.064,0.99,10.69,87.83,0.43,6.9,19.450333337,1.05,10.39,69.8,1.12,94.22,18.69,935.8906667,2.49,1.983053983,10.3428,4.844444444,79.71111111,55.243725,10.075,30.2725,70.15,0.117,1.85535,0.325,0.0515,0.083,5.216975,0.22,4.39,0.11,61.89,0.034,3.57,0.05,0.08,281.88,0.014,0.069,2.86,0.365,2.5,2.0,0.66,0.0,0.56,1.21,0.0,18.15333333,96.88,0.1,97.0,26.69230769,13.0,60.0,28.5,8.0,121.6375,135.0,43.12354312,550.0,415.0,92.88888889
2024-12-05 15:00:00,2.67,1168.0,115020.0,2.445038814,3491.0,1405.0,2265.0,0.0,1.3,257.0,1.37,7.0,1.3,10.41,88.2,0.4,4.0,300.064,0.99,10.69,87.83,0.43,6.9,19.450333337,1.05,10.39,69.8,1.12,94.22,18.69,935.8906667,2.49,1.983053983,10.3428,4.844444444,79.71111111,55.243725,10.075,30.2725,70.15,0.117,1.85535,0.325,0.0515,0.083,5.216975,0.22,4.39,0.11,61.89,0.034,3.57,0.05,0.08,281.88,0.014,0.069,2.86,0.365,2.5,2.0,0.66,0.0,0.56,1.21,0.0,18.15333333,96.88,0.1,97.0,26.69230769,13.0,60.0,28.5,8.0,121.6375,135.0,43.18913944,550.0,415.0,91.62962963
2024-12-05 16:00:00,2.68,1175.0,116680.0,2.417173476,3501.0,1410.0,2285.0,0.0,1.3,262.0,1.38,7.0,1.3,10.6,88.0,0.42,3.6,300.064,0.98,10.74,87.76,0.46,8.4,19.450333337,1.04,10.42,70.18,0.98,94.22,18.42,935.8906667,2.375,1.970751187,10.1048,4.844444444,79.71111111,55.4479,10.505,29.265,70.15,0.103,1.8848,0.375,0.0505,0.0825,5.127825,0.21,3.92,0.07,62.12,0.03,3.84,0.04,0.04,281.88,0.01,0.08,2.71,0.273,2.6,2.0,0.91,0.0,1.47,1.32,0.0,18.15333333,94.96,0.1,97.0,26.69230769,13.0,60.0,28.5,8.0,121.6375,135.0,43.04184297,550.0,415.0,92.51851852
2024-12-05 17:00:00,2.68,1156.0,115944.0,2.431119814,3499.0,1401.0,2266.0,0.0,1.3,256.0,1.38,8.0,1.3,10.6,88.0,0.42,3.6,300.064,0.98,10.74,87.76,0.46,8.4,19.450333337,1.04,10.42,70.18,0.98,94.22,18.42,935.8906667,2.375,1.970751187,10.1048,4.844444444,79.71111111,55.4479,10.505,29.265,70.15,0.103,1.8848,0.375,0.0505,0.0825,5.127825,0.21,3.92,0.07,62.12,0.03,3.84,0.04,0.04,281.88,0.01,0.08,2.71,0.273,2.6,2.0,0.91,0.0,1.47,1.32,0.0,18.15333333,94.96,0.1,97.0,26.69230769,13.0,60.0,28.5,8.0,122.035,138.0,41.95323246,553.0,415.0,90.0
2024-12-05 18:00:00,2.65,1173.0,114768.0,2.456717986,3500.0,1409.0,2272.0,0.0,1.3,256.0,1.35,7.0,1.3,10.6,88.0,0.42,3.6,300.064,0.98,10.74,87.76,0.46,8.4,19.450333337,1.04,10.42,70.18,0.98,94.22,18.42,935.8906667,2.375,1.970751187,10.1048,4.844444444,79.71111111,55.4479,10.505,29.265,70.15,0.103,1.8848,0.375,0.0505,0.0825,5.127825,0.21,3.92,0.07,62.12,0.03,3.84,0.04,0.04,281.88,0.01,0.08,2.71,0.273,2.6,2.0,0.91,0.0,1.47,1.32,0.0,18.15333333,94.96,0.1,97.0,26.69230769,13.0,60.0,28.5,8.0,121.77,136.0,42.53456221,551.0,415.0,93.75
2024-12-05 19:00:00,2.7,1142.0,117011.0,2.408275438,3498.0,1393.0,2277.0,0.0,1.3,254.0,1.4,7.0,1.3,10.6,88.0,0.42,3.6,300.064,0.98,10.74,87.76,0.46,8.4,19.450333337,1.04,10.42,70.18,0.98,94.22,18.42,935.8906667,2.375,1.970751187,10.1048,4.844444444,79.71111111,55.4479,10.505,29.265,70.15,0.103,1.8848,0.375,0.0505,0.0825,5.127825,0.21,3.92,0.07,62.12,0.03,3.84,0.04,0.04,281.88,0.01,0.08,2.71,0.273,2.6,2.0,0.91,0.0,1.47,1.32,0.0,18.15333333,94.96,0.1,97.0,26.69230769,13.0,60.0,28.5,8.0,120.725,130.0,42.3670274,544.0,414.0,89.30769231
2024-12-05 20:00:00,2.69,1149.0,117374.0,2.41644021,3500.0,1395.0,2275.0,556.0,1.3,257.0,1.39,7.0,1.3,10.6,88.0,0.42,3.6,300.064,0.98,10.74,87.76,0.46,8.4,19.450333337,1.04,10.42,70.18,0.98,94.22,18.42,935.8906667,2.375,1.970751187,10.1048,4.844444444,79.71111111,55.4479,10.505,29.265,70.15,0.103,1.8848,0.375,0.0505,0.0825,5.127825,0.21,3.92,0.07,62.12,0.03,3.84,0.04,0.04,281.88,0.01,0.08,2.71,0.273,2.6,2.0,0.91,0.0,1.47,1.32,0.0,18.15333333,94.96,0.1,97.0,26.69230769,13.0,60.0,28.5,8.0,120.3125,125.0,42.86363636,540.0,415.0,87.92
2024-12-05 21:00:00,2.69,1144.0,117800.0,2.408988667,3499.0,1409.0,2270.0,635.0,1.3,257.0,1.39,7.0,1.3,10.6,88.0,0.42,3.6,300.064,0.98,10.74,87.76,0.46,8.4,19.450333337,1.04,10.42,70.18,0.98,94.22,18.42,935.8906667,2.375,1.970751187,10.1048,4.844444444,79.71111111,55.4479,10.505,29.265,70.15,0.103,1.8848,0.375,0.0505,0.0825,5.127825,0.21,3.92,0.07,62.12,0.03,3.84,0.04,0.04,281.88,0.01,0.08,2.71,0.273,2.6,2.0,0.91,0.0,1.47,1.32,0.0,18.15333333,94.96,0.1,97.0,26.69230769,13.0,60.0,28.5,8.0,120.3125,125.0,42.84734918,540.0,415.0,86.4
2024-12-05 22:00:00,2.68,1146.0,117494.0,2.402474068,3499.0,1410.0,2286.0,134.0,1.3,255.0,1.38,7.0,1.3,10.6,88.0,0.42,3.6,300.064,0.98,10.74,87.76,0.46,8.4,19.450333337,1.04,10.42,70.18,0.98,94.22,18.42,935.8906667,2.375,1.970751187,10.1048,4.844444444,79.71111111,55.4479,10.505,29.265,70.15,0.103,1.8848,0.375,0.0505,0.0825,5.127825,0.21,3.92,0.07,62.12,0.03,3.84,0.04,0.04,281.88,0.01,0.08,2.71,0.273,2.6,2.0,0.91,0.0,1.47,1.32,0.0,18.15333333,94.96,0.1,97.0,26.69230769,13.0,60.0,28.5,8.0,121.1075,131.0,42.4034727,546.0,415.0,87.40458015
2024-12-05 23:00:00,2.67,1148.0,116798.0,2.413354151,3499.0,1420.0,2274.0,0.0,1.3,257.0,1.37,7.0,1.3,10.29,88.33,0.41,3.7,295.4253333,0.97,10.58,87.96,0.43,6.6,19.851666663,1.03,10.32,70.1,0.96,97.01333333,18.62,918.8873333,2.388,1.925776773,10.0062,4.955555556,79.93222222,55.460425,10.075,27.25,70.15,0.1055,1.871625,0.42,0.049,0.084,5.195875,0.2,4.23,0.08,61.73,0.023,3.71,0.03,0.04,271.71,0.013,0.083,3.05,0.346,2.9,2.0,0.89,0.0,1.19,1.41,0.0,15.98666667,95.8,0.2,97.0,26.69230769,13.0,60.0,28.5,8.0,120.71000000000001,128.0,43.2709854,543.0,415.0,93.984375
2024-12-06 00:00:00,2.62,1179.0,116402.0,2.76736968,3999.0,1483.0,2291.0,0.0,1.3,267.0,1.32,8.0,1.3,11.07,87.57,0.38,3.3,290.2056667,0.98,11.19,87.33,0.44,6.2,28.640666669999998,1.04,9.93,69.65,1.04,94.36333333,19.38,913.3973333,2.385,1.968125737,10.49,5.176666667,79.17777778,55.19,9.95,29.65,67.2,0.086,2.015,0.17,0.047,0.0635,5.33,0.18,3.21,0.26,62.84,0.038,2.94,0.13,0.05,68.80333333,0.052,0.088,2.84,0.27,3.3,2.0,0.74,0.0,0.73,1.34,0.0,20.20666667,96.35,0.1,97.0,26.69230769,13.0,60.0,28.5,8.0,124.6375,135.0,39.73540146,562.0,427.0,100.8888889
2024-12-06 01:00:00,2.61,1145.0,118629.0,2.718477953,3998.0,1505.0,2265.0,130.0,1.3,265.0,1.31,7.0,1.3,11.07,87.57,0.38,3.3,290.2056667,0.98,11.19,87.33,0.44,6.2,28.640666669999998,1.04,9.93,69.65,1.04,94.36333333,19.38,913.3973333,2.385,1.968125737,10.49,5.176666667,79.17777778,55.19,9.95,29.65,67.2,0.086,2.015,0.17,0.047,0.0635,5.33,0.18,3.21,0.26,62.84,0.038,2.94,0.13,0.05,68.80333333,0.052,0.088,2.84,0.27,3.3,2.0,0.74,0.0,0.73,1.34,0.0,20.20666667,96.35,0.1,97.0,26.69230769,13.0,60.0,28.5,8.0,122.1375,135.0,41.26093785,552.0,417.0,89.48148148
2024-12-06 02:00:00,2.54,1176.0,115972.0,2.777623785,3999.0,1520.0,2267.0,0.0,1.3,269.0,1.24,8.0,1.3,11.07,87.57,0.38,3.3,290.2056667,0.98,11.19,87.33,0.44,6.2,28.640666669999998,1.04,9.93,69.65,1.04,94.36333333,19.38,913.3973333,2.385,1.968125737,10.49,5.176666667,79.17777778,55.19,9.95,29.65,67.2,0.086,2.015,0.17,0.047,0.0635,5.33,0.18,3.21,0.26,62.84,0.038,2.94,0.13,0.05,68.80333333,0.052,0.088,2.84,0.27,3.3,2.0,0.74,0.0,0.73,1.34,0.0,20.20666667,96.35,0.1,97.0,26.69230769,13.0,60.0,28.5,8.0,122.8,140.0,41.02104792,557.0,417.0,99.28571429
2024-12-06 03:00:00,2.62,1166.0,116354.0,2.768510569,3999.0,1471.0,2289.0,0.0,1.3,263.0,1.32,7.0,1.3,11.07,87.57,0.38,3.3,290.2056667,0.98,11.19,87.33,0.44,6.2,28.640666669999998,1.04,9.93,69.65,1.04,94.36333333,19.38,913.3973333,2.385,1.968125737,10.49,5.176666667,79.17777778,55.19,9.95,29.65,67.2,0.086,2.015,0.17,0.047,0.0635,5.33,0.18,3.21,0.26,62.84,0.038,2.94,0.13,0.05,68.80333333,0.052,0.088,2.84,0.27,3.3,2.0,0.74,0.0,0.73,1.34,0.0,20.20666667,96.35,0.1,97.0,26.69230769,13.0,60.0,28.5,8.0,122.8,140.0,41.81446112,557.0,417.0,93.64285714
2024-12-06 04:00:00,2.57,1178.0,115604.0,2.787156258,4000.0,1506.0,2300.0,0.0,1.3,267.0,1.27,7.0,1.3,11.07,87.57,0.38,3.3,290.2056667,0.98,11.19,87.33,0.44,6.2,28.640666669999998,1.04,9.93,69.65,1.04,94.36333333,19.38,913.3973333,2.385,1.968125737,10.49,5.176666667,79.17777778,55.19,9.95,29.65,67.2,0.086,2.015,0.17,0.047,0.0635,5.33,0.18,3.21,0.26,62.84,0.038,2.94,0.13,0.05,68.80333333,0.052,0.088,2.84,0.27,3.3,2.0,0.74,0.0,0.73,1.34,0.0,20.20666667,96.35,0.1,97.0,26.69230769,13.0,60.0,28.5,8.0,123.4625,145.0,42.68514312,562.0,417.0,88.82758621
2024-12-06 05:00:00,2.57,1174.0,115784.0,2.782130888,3999.0,1510.0,2310.0,0.0,1.3,266.0,1.27,7.0,1.3,11.07,87.57,0.38,3.3,290.2056667,0.98,11.19,87.33,0.44,6.2,28.640666669999998,1.04,9.93,69.65,1.04,94.36333333,19.38,913.3973333,2.385,1.968125737,10.49,5.176666667,79.17777778,55.19,9.95,29.65,67.2,0.086,2.015,0.17,0.047,0.0635,5.33,0.18,3.21,0.26,62.84,0.038,2.94,0.13,0.05,68.80333333,0.052,0.088,2.84,0.27,3.3,2.0,0.74,0.0,0.73,1.34,0.0,20.20666667,96.35,0.1,97.0,26.69230769,13.0,60.0,28.5,8.0,122.8,140.0,42.45923913,557.0,417.0,87.14285714
2024-12-06 06:00:00,2.58,1149.0,115959.0,2.778629178,4000.0,1506.0,2309.0,0.0,1.3,261.0,1.28,7.0,1.3,11.07,87.57,0.38,3.3,290.2056667,0.98,11.19,87.33,0.44,6.2,28.640666669999998,1.04,9.93,69.65,1.04,94.36333333,19.38,913.3973333,2.385,1.968125737,10.49,5.176666667,79.17777778,55.19,9.95,29.65,67.2,0.086,2.015,0.17,0.047,0.0635,5.33,0.18,3.21,0.26,62.84,0.038,2.94,0.13,0.05,68.80333333,0.052,0.088,2.84,0.27,3.3,2.0,0.74,0.0,0.73,1.34,0.0,20.20666667,96.35,0.1,97.0,26.69230769,13.0,60.0,28.5,8.0,122.1375,135.0,42.06834125,552.0,417.0,93.03703704
2024-12-06 07:00:00,2.61,1174.0,116078.0,2.775088978,3999.0,1501.0,2323.0,0.0,1.3,269.0,1.31,8.0,1.3,11.07,87.57,0.38,3.3,290.2056667,0.98,11.19,87.33,0.44,6.2,28.640666669999998,1.04,9.93,69.65,1.04,94.36333333,19.38,913.3973333,2.385,1.968125737,10.49,5.176666667,79.17777778,55.19,9.95,29.65,67.2,0.086,2.015,0.17,0.047,0.0635,5.33,0.18,3.21,0.26,62.84,0.038,2.94,0.13,0.05,68.80333333,0.052,0.088,2.84,0.27,3.3,2.0,0.74,0.0,0.73,1.34,0.0,20.20666667,96.35,0.1,97.0,26.69230769,13.0,60.0,28.5,8.0,122.0625,125.0,41.88730482,547.0,422.0,93.44
