Repository: saikumar-voptimai/evonith_bf_webapp

# Evonith BF2 — Blast Furnace Intelligence Platform

Monitoring, modelling and optimisation of **Blast Furnace 2 (BF2)** at Evonith Steel: live telemetry from InfluxDB,
manual plant reports from Neon PostgreSQL, a two-zone energy model of the furnace, blend and fuel optimisers, a
conversational assistant (FurnaceMind) and a live digital twin evaluated every hour.

The platform has three deployable parts that share one Python service layer, plus the shared data library:

| Part | Path | What it is |
|---|---|---|
| **Streamlit app** (legacy) | `src/app.py`, `src/custom_pages/` | The original 11-page dashboard; still the home of the model pages. Served under `/legacy` in production |

File: src/assets/data/furnace_dataset_20260525_002530_771382.csv (part 101 of 209)
GO%,ORE_NA2O%,ORE_P%,ORE_TIO2%,ORE_AL2O3%,ORE_SIO2%,ORE_MNO%,ORE_CAO%,ORE_K2O%,ORE_CALC_MT,PELLET_PCT_SIO2,PELLET_PCT_AL2O3,PELLET_PCT_FE2O3,PELLET_PCT_MGO,PELLET_PCT_TIO2,PELLET_PCT_NA2O,TOTAL_PELLET_CALC_MT,PELLET_PCT_K2O,PELLET_PCT_TM,PELLET_PCT_LOI,PELLET_PCT_MNO,PELLET_PCT_CAO,PELLET_PCT_P,CHARGES/HRS.,STOCKRODLEVEL,CHEM_PCT_C,CHEM_PCT_CR,CHEM_PCT_FE,CHEM_PCT_MN,CHEM_PCT_P,CHEM_PCT_S,CHEM_PCT_SI,CHEM_PCT_TI,SLAG_BASICITY,SLAG_PCT_AL2O3,SLAG_PCT_CAO,SLAG_PCT_FEO,SLAG_PCT_K2O,SLAG_PCT_MGO,SLAG_PCT_MNO,SLAG_PCT_NA2O,SLAG_PCT_S,SLAG_PCT_SIO2,SLAG_PCT_TIO2,SLAG_T_BASICITY,HMT_GT_1480C,COKE_DISCHARGE_TIME,WEIGHTED_COKE_ANGLE,TOTAL_COKE_PORTIONS,NON_COKE_DISCHARGE_TIME,WEIGHTED_NON_COKE_ANGLE,TOTAL_NON_COKE_PORTIONS,TOTAL HEAT LOAD,FTG_UPTAKE_TEMP_A,FTG_UPTAKE_TEMP_B,FTG_UPTAKE_TEMP_C,FTG_UPTAKE_TEMP_D,FTG_UPTAKE_TEMP_AVG,HEARTH_TEMP_A,HEARTH_TEMP_B,HEARTH_TEMP_C,HEARTH_TEMP_D,HEARTH_TEMP_AVG,BOSH_TEMP_A,BOSH_TEMP_C,BOSH_TEMP_D,BELLY_TEMP_A,BELLY_TEMP_C,BELLY_TEMP_D,LOWER_STACK_TEMP_A,LOWER_STACK_TEMP_B,LOWER_STACK_TEMP_C,LOWER_STACK_TEMP_D,PCI_KG/THM,ACT. FUEL RATEKG/THM.,FURNACETOPGASANALYSISCO2ETACO,COKE RATE KG/THM,PRODUCTIONTONNESPERHR,HOT BLAST PRESSUREBAR,TOPPRESSUREBAR,DIFFERENTIAL PRESSURETOTALBAR,HOT BLAST TEMP.OC,OXYGENFLOWNM3/HR.,STEAMKGS/HR.,RAFTOC,PERMEABILITYKGS/HR.,TUYEREVELOCITYM/S,HOT BLAST VOLUMENM3/HR.,O2 ENRICHMENT %,BOTTOMBAR,FURNACE TOP GAS ANALYSISH2%,UNITCOST LAKHS/THM,BOSH_TEMP_B,FURNACE TOP GAS ANALYSISCO2%,FURNACE TOP GAS ANALYSISONLINE (ANALYZER)CO%
2026-01-23 06:00:00,0.9348607205317677,11.859164323190607,0.459192027,87.20597495627764,0.38513927946823223,4.396166666666667,0.625,1.5,0.49,85.31,13.19,1.1363333333333332,69.98,9.0,19.55,1.69,12.33952387,5.201111111,79.33111111,71.07,37.31,0.046000000000000006,5.19,2.22,9.24,2.7099999999999995,0.033,0.16,55.20000000000001,10.06,0.04800000000000001,1.9383429669999999,0.20000000000000004,17.1855,0.10000000000000002,95.83,0.84,0.6,1.2,0.0,0.0,0.12033333333333333,59.00055158102864,4.30154784437948,3.1807717440302175,0.0390385872015109,0.02049040765361033,0.06489437528173753,0.4860403297291287,5.516740780387035,4.872321766569221,0.05538478293534787,0.04586548933459242,0.022000000000000002,8.197333333333333,0.0,0.0,0.0,0.0,0.0,0.0,0.0,0.0,0.0,0.0,0.0,0.0,0.0,7.0,0.254488152,4.310545454545455,0.01730909090909091,94.87883636363637,0.15309090909090908,0.10892727272727273,0.06105454545454546,0.40236363636363637,0.06787272727272728,1.0602185822545453,20.429454545454544,34.15290909090909,0.4489090909090909,0.37763636363636366,8.798545454545454,0.27454545454545454,0.1769090909090909,0.5430909090909092,32.21363636363636,2.3112727272727276,1.3333527896727273,1477.6181818181817,90.0,27.0,12.0,60.0,28.75,8.0,0.9618739379639862,178.9358333,167.05875,175.3394444,188.5638889,178.7632639,61.81727279277736,328.31927450990446,449.9256766926874,580.709732572272,356.5399270168673,53.12618384401114,91.65264623955437,51.222562674094945,59.71392757660167,50.7596100278554,47.94373259052901,23.820334261838475,47.64289693593323,43.72089136490249,40.483286908078036,175.604826183844,530.0,41.300057047353754,282.0,93.78782669172499,2.673756089136488,1.2988595264623948,1.3748923164345415,1180.0,3998.296547,0.0,2208.4897270194974,1345.4363760445692,221.0481693593314,110781.14874651804,3.981543955431753,1.1082263696378831,3.810618838440113,93.76763946935932,54.15041782729826,17.69019902506962,25.14674757660169
2026-01-23 07:00:00,0.9105989909184177,11.93884772956644,0.459192027,87.15055327951514,0.4152994954592088,4.648499999999999,0.555,1.32,0.49,86.08,12.6,1.1436666666666666,69.98,9.0,19.55,1.69,12.33952387,5.201111111,79.33111111,71.07,37.31,0.04800000000000001,5.08,2.23,9.14,2.77,0.03,0.17,55.1,10.02,0.05000000000000001,1.972440945,0.22,17.25833333333333,0.10000000000000002,95.83,0.84,0.6,1.2,0.0,0.0,0.12033333333333333,59.27278534284212,3.8387062568761863,3.1131785920643273,0.061317859206432686,0.028172754925162913,0.07766336905675851,0.5753824231642849,5.506114932998742,4.70055685050768,0.07045408458061812,0.04522704229030906,0.022650050696132008,8.365666666666668,0.0,0.0,0.0,0.0,0.0,0.0,0.0,0.0,0.0,0.0,0.0,0.0,0.0,7.0,0.254488152,4.293555555555556,0.017,94.97093333333333,0.15,0.1077111111111111,0.07033333333333333,0.33511111111111114,0.055355555555555554,1.0498113381555556,20.440666666666665,33.94488888888889,0.4882222222222222,0.39,8.774222222222221,0.2871111111111111,0.1771111111111111,0.5362444444444445,32.33511111111111,2.3555555555555556,1.3211687262,1475.2666666666667,90.0,27.0,12.0,60.0,28.75,8.0,0.9618739379639862,178.9358333,167.05875,175.3394444,188.5638889,178.7632639,61.81727279277736,328.31927450990446,449.9256766926874,580.709732572272,356.5399270168673,52.9213888888886,71.3402777777777,51.31888888888885,66.03055555555544,50.58722222222238,47.87222222222204,17.137500000000003,48.05416666666662,42.52972222222222,39.42416666666667,178.91575694444452,530.325,42.10112119444446,282.0,93.39458333333273,2.6648500888888886,1.2990324444444432,1.365764172222222,1180.0,3998.296547,0.0,2235.1694138888884,1359.7775416666666,222.30939083333348,111075.79527777783,3.963119013888888,1.1008510819444446,3.732888013888892,94.2063377951389,53.8641666666663,18.096667888888884,24.887587166666666
2026-01-23 08:00:00,0.9099361716102161,11.937356386122987,0.459192027,87.1527074422668,0.414968085805108,4.341714285714286,0.555,1.32,0.49,86.08,12.6,1.1337142857142857,69.98,9.0,19.55,1.69,12.33952387,5.201111111,79.33111111,71.07,37.31,0.048,5.08,2.23,9.14,2.77,0.03,0.17,55.1,10.02,0.05,1.9724409450000002,0.22,17.71785714285714,0.10000000000000002,95.83,0.84,0.6,1.2,0.0,0.0,0.12033333333333333,56.70913366346707,4.766504007507154,3.25560368536294,0.07556036853629403,0.0269519684111748,0.08946430535864362,0.7493445014075915,6.452224481339533,6.204158906903041,0.09080052648042006,0.055400263240210024,0.020411942087153793,6.548,0.0,0.0,0.0,0.0,0.0,0.0,0.0,0.0,0.0,0.0,0.0,0.0,0.0,7.0,0.254488152,4.1402222222222225,0.017,95.25693333333334,0.15,0.10704444444444444,0.08033333333333334,0.20844444444444443,0.04002222222222222,1.0388604408222222,20.580666666666666,33.77155555555555,0.41488888888888886,0.39,8.76088888888889,0.2804444444444445,0.17044444444444445,0.5275777777777778,32.50844444444445,2.322222222222222,1.3083571782,1471.2666666666667,90.0,27.0,12.0,60.0,28.75,8.0,0.9618739379639862,178.9358333,167.05875,175.3394444,188.5638889,178.7632639,61.81727279277736,328.31927450990446,449.9256766926874,580.709732572272,356.5399270168673,52.61277777777782,61.816666666666606,51.19250000000021,71.91416666666672,50.38555555555532,47.72583333333332,12.109999999999989,49.014722222222375,42.98722222222221,37.551944444444445,178.832644444444,540.65,41.931039333333345,282.0,94.84719326785235,2.660196377777778,1.3014756638888902,1.3586818830555543,1180.0,3998.296547,0.0,2195.9383194444445,1347.9113500000008,219.62294138888902,109653.72472222226,4.013396169444447,1.0926680319444435,3.9104616638888863,94.19532538888883,53.4899999999998,18.127676805555573,25.104263111111095
2026-01-23 09:00:00,0.9096863170676336,11.936794213402175,0.459192027,87.1535194695302,0.41484315853381676,4.413571428571429,0.555,1.32,0.49,86.08,12.6,1.1567142857142856,69.98,9.0,19.55,1.69,12.33952387,5.201111111,79.33111111,71.07,37.31,0.048,5.08,2.23,9.14,2.77,0.03,0.17,55.1,10.02,0.05,1.972440945,0.22,17.511142857142858,0.10000000000000002,95.83,0.84,0.6,1.2,0.0,0.0,0.12033333333333333,60.249271882308086,3.48531112830755,3.0589293398717734,0.055892933987177304,0.028637748515384802,0.0731684310179469,0.5091208365576656,5.145744900576778,4.1278397452177185,0.0627041914102533,0.04135209570512664,0.023502538944872135,7.400714285714286,0.0,0.0,0.0,0.0,0.0,0.0,0.0,0.0,0.0,0.0,0.0,0.0,0.0,7.0,0.254488152,4.125882352941177,0.017,95.31223529411764,0.14588235294117646,0.10658823529411765,0.08923529411764707,0.16705882352941176,0.03611764705882353,1.0306020650588235,20.524117647058823,33.61176470588235,0.4841176470588235,0.3941176470588236,8.739411764705883,0.29647058823529415,0.17823529411764708,0.5208235294117647,32.61470588235294,2.361176470588235,1.2985671434705883,1463.5882352941176,90.0,27.0,12.0,60.0,28.75,8.0,0.9618739379639862,178.9358333,167.05875,175.3394444,188.5638889,178.7632639,61.81727279277736,328.31927450990446,449.9256766926874,580.709732572272,356.5399270168673,52.85111111111077,60.40166666666645,51.525000000000155,74.84166666666695,50.516388888888905,48.032500000000184,12.216388888888883,49.330555555555726,43.30555555555559,37.825555555555574,189.35628388888864,545.2666666666667,41.84430463888893,282.0,93.39458333333273,2.663359133333331,1.302694580555554,1.3607236388888881,1180.0,3998.296547,0.0,2201.970544444445,1333.2015333333327,217.5696063888888,108718.95055555561,4.0543049277777765,1.0907728413888884,3.8134242916666685,95.58970761527775,53.4738888888888,17.995973638888895,25.011887916666712
2026-01-23 10:00:00,0.9096131413709414,11.936629568084618,0.459192027,87.15375729054445,0.4148065706854707,4.398499999999999,0.555,1.32,0.49,86.08,12.6,1.1375,69.98,9.0,19.55,1.69,12.33952387,5.201111111,79.33111111,71.07,37.31,0.04800000000000001,5.08,2.23,9.14,2.77,0.03,0.17,55.1,10.02,0.05000000000000001,1.972440945,0.22,17.207166666666666,0.10000000000000002,95.83,0.84,0.6,1.2,0.0,0.0,0.12033333333333333,59.09267143939234,3.9038903362199164,3.123184920033759,0.06231849200337591,0.028086986399710634,0.07849246480279719,0.5876044380412343,5.572585540224257,4.8061950843564,0.07188356000482272,0.045941780002411364,0.0224928083994695,8.165833333333333,0.0,0.0,0.0,0.0,0.0,0.0,0.0,0.0,0.0,0.0,0.0,0.0,0.0,7.0,0.254488152,4.121470588235294,0.017,95.35105882352941,0.14147058823529413,0.10614705882352941,0.09805882352941177,0.13176470588235295,0.033029411764705884,1.0225360122647058,20.453529411764706,33.45294117647059,0.5635294117647058,0.3985294117647059,8.717352941176472,0.31411764705882356,0.18705882352941178,0.5142058823529412,32.71617647058824,2.405294117647059,1.2889929311176471,1455.6470588235295,90.0,27.0,12.0,60.0,28.75,8.0,0.9618739379639862,178.9358333,167.05875,175.3394444,188.5638889,178.7632639,61.81727279277736,328.31927450990446,449.9256766926874,580.709732572272,356.5399270168673,53.13361111111134,61.67944444444452,51.847499999999954,77.01027777777792,50.58527777777779,48.31472222222206,10.727777777777758,48.62111111111132,42.351666666666716,37.11611111111112,180.09476750000013,549.7083333333334,43.07663266666662,282.0,95.04703235473012,2.6454313555555546,1.2992615027777779,1.3461776638888887,1180.0,3998.296547,0.0,2173.0566138888894,1326.1694166666666,214.982691111111,106935.58555555559,4.118427075,1.0683890669444431,3.89534304444444,94.36255669375002,53.40916666666661,18.59620963888887,24.57347158333329
2026-01-23 11:00:00,0.9096843477274547,11.936789782386771,0.459192027,87.15352586988578,0.4148421738637273,4.397142857142858,0.555,1.32,0.49,86.08,12.6,1.0915714285714286,69.98,9.0,19.55,1.69,12.33952387,5.201111111,79.33111111,71.07,37.31,0.048,5.08,2.23,9.14,2.77,0.03,0.17,55.1,10.02,0.05,1.972440945,0.22,17.267714285714288,0.10000000000000002,95.83,0.84,0.6,1.2,0.0,0.0,0.12033333333333333,59.13622511062709,3.888128055201624,3.1207652716318286,0.062076527163182835,0.028107726243155755,0.07829197964949433,0.5846490103503045,5.556512161554288,4.780650510513159,0.07153789594740405,0.045768947973702026,0.022530831445785555,8.018857142857142,0.0,0.0,0.0,0.0,0.0,0.0,0.0,0.0,0.0,0.0,0.0,0.0,0.0,7.0,0.254488152,4.123053435114504,0.017427480916030535,95.32021374045802,0.14305343511450383,0.1093587786259542,0.0961145038167939,0.153587786259542,0.03719083969465649,1.0286750293740459,20.329236641221375,33.64427480916031,0.5319847328244275,0.3938931297709924,8.737480916030535,0.3138931297709924,0.18389312977099237,0.5174961832061069,32.70725190839695,2.371145038167939,1.295820578908397,1457.2748091603053,90.0,27.0,12.0,60.0,28.75,8.0,0.9618739379639862,178.9358333,167.05875,175.3394444,188.5638889,178.7632639,61.81727279277736,328.31927450990446,449.9256766926874,580.709732572272,356.5399270168673,53.281388888888856,61.13472222222218,51.89138888888869,78.85388888888885,50.54472222222238,48.435833333333335,9.22583333333333,48.082777777777736,41.32305555555556,36.082777777777736,178.50095888888865,541.3833333333333,42.618487777777766,282.0,96.89586111111184,2.6911690694444457,1.299212094444445,1.3919382291666673,1180.0,3998.296547,0.0,2208.275727777779,1288.7646722222223,213.14721277777787,107300.84555555553,4.104641769444444,1.1095862786111108,3.8039400361111144,94.15137705277775,53.53944444444472,18.17689047222221,24.474247999999974
2026-01-23 12:00:00,0.9096942742355633,11.936812117030017,0.459192027,87.15349360873442,0.41484713711778154,4.415,0.555,1.32,0.49,86.08,12.6,1.1435,69.98,9.0,19.55,1.69,12.33952387,5.201111111,79.33111111,71.07,37.31,0.04800000000000001,5.08,2.23,9.14,2.77,0.03,0.17,55.1,10.02,0.05000000000000001,1.972440945,0.22,17.2815,0.0,0.0,0.0,0.0,0.0,0.0,0.0,0.0,59.06888877013563,3.9124973974747266,3.1245061794369096,0.06245061794369097,0.0280756613191122,0.07860194058191537,0.5892182620265113,5.581362477688043,4.8201438086268045,0.07207231134812997,0.04603615567406499,0.022472045751705704,7.886499999999999,0.0,0.0,0.0,0.0,0.0,0.0,0.0,0.0,0.0,0.0,0.0,0.0,0.0,7.0,0.254488152,4.127633587786259,0.018068702290076337,95.25453435114504,0.14763358778625954,0.1143969465648855,0.08878625954198474,0.203969465648855,0.04497709923664123,1.0419165814351146,20.178091603053435,34.01068702290077,0.4449618320610687,0.3847328244274809,8.778702290076337,0.3047328244274809,0.17473282442748092,0.5257404580152673,32.64312977099237,2.297862595419847,1.3108491567709923,1463.6870229007634,90.0,27.0,12.0,60.0,28.75,8.0,0.9618739379639862,178.9358333,167.05875,175.3394444,188.5638889,178.7632639,61.81727279277736,328.31927450990446,449.9256766926874,580.709732572272,356.5399270168673,53.55916666666696,63.93861111111107,52.1280555555555,79.05416666666659,50.73333333333346,48.84444444444422,14.121111111111096,47.15944444444451,41.67833333333343,36.20444444444444,182.95431449999995,535.5555555555555,42.43547927777779,282.0,94.82034722222201,2.7102260944444447,1.2991379749999994,1.411116997222222,1180.0,3998.296547,0.0,2212.5400166666664,1295.2128388888898,216.29467944444437,109439.52222222216,4.0279239277777785,1.1227743116666664,3.7538499916666637,94.74144667125,54.1672222222224,17.84719833333331,24.212866888888897
2026-01-23 13:00:00,0.9099464980781595,11.93737962067586,0.459192027,87.15267388124599,0.41497324903907973,4.360714285714286,0.555,1.32,0.49,86.08,12.6,1.176,69.98,9.0,19.55,1.69,12.33952387,5.201111111,79.33111111,71.07,37.31,0.048,5.08,2.23,9.14,2.77,0.03,0.17,55.1,10.02,0.05,1.972440945,0.22,17.236714285714285,0.0,0.0,0.0,0.0,0.0,0.0,0.0,0.0,59.05848773198179,3.9162615827113534,3.1250840148899006,0.06250840148899008,0.028070708443800853,0.07864981837659178,0.5899240467583786,5.585200956054341,4.826244100051952,0.07215485926998581,0.04607742963499291,0.02246296548030156,7.84042857142857,0.0,0.0,0.0,0.0,0.0,0.0,0.0,0.0,0.0,0.0,0.0,0.0,0.0,7.0,0.254488152,4.209090909090909,0.0184,95.07085454545455,0.15878787878787878,0.11612121212121213,0.060393939393939396,0.34424242424242424,0.02210909090909091,1.0529890293805308,20.13079646017699,34.2641592920354,0.39486725663716815,0.3851327433628319,8.81283185840708,0.28460176991150443,0.17256637168141595,0.532566371681416,32.54070796460177,2.2292035398230086,1.3238198772743364,1467.0,90.0,27.0,12.0,60.0,28.75,8.0,0.9618739379639862,178.9358333,167.05875,175.3394444,188.5638889,178.7632639,61.81727279277736,328.31927450990446,449.9256766926874,580.709732572272,356.5399270168673,53.87805555555551,64.8952777777778,52.49000000000004,80.48888888888885,50.918888888888866,49.21083333333334,9.678611111111106,46.61249999999984,40.96444444444445,36.44138888888902,175.46697416666677,530.5583333333333,43.68192125,282.0,93.2693055555556,2.7140198138888896,1.299176558333333,1.4148912666666655,1180.0,3998.296547,0.0,2244.0898555555564,1300.5074194444448,217.47041888888893,110214.96861111108,3.9956318361111105,1.1077834697222224,3.5027006416666686,93.74937407708335,54.52750000000007,18.486883000000002,23.83521416666667
2026-01-23 14:00:00,0.9098069400396778,11.937065615089276,0.459192027,87.15312744487106,0.4149034700198389,4.389166666666667,0.555,1.32,0.49,86.08,12.6,1.2078333333333333,69.98,9.0,19.55,1.69,12.33952387,5.201111111,79.33111111,71.07,37.31,0.04800000000000001,5.08,2.23,9.14,2.77,0.03,0.17,55.1,10.02,0.05000000000000001,1.972440945,0.22,17.229166666666668,0.0,0.0,0.0,0.0,0.0,0.0,0.0,0.0,59.08059041155266,3.9082625177237973,3.123856088247074,0.062385608824707416,0.02808123352931079,0.078548075883329,0.588424222073212,5.577044014784136,4.81328070306554,0.07197944117815346,0.04598972058907672,0.022482261470403123,7.9014999999999995,0.0,0.0,0.0,0.0,0.0,0.0,0.0,0.0,0.0,0.0,0.0,0.0,0.0,7.0,0.254488152,4.178,0.018119999999999997,95.15856,0.153,0.1118,0.0598,0.276,0.04472,1.0617427798230088,20.194513274336284,34.39690265486726,0.3842477876106195,0.3957522123893805,8.83938053097345,0.2527433628318584,0.17787610619469027,0.5378761061946903,32.39734513274337,2.1654867256637167,1.334590819221239,1469.8,90.0,27.0,12.0,60.0,28.75,8.0,0.9618739379639862,178.9358333,167.05875,175.3394444,188.5638889,178.7632639,61.81727279277736,328.31927450990446,449.9256766926874,580.709732572272,356.5399270168673,54.36972222222206,63.09805555555549,52.60027777777793,81.09777777777784,50.98833333333315,49.3088888888889,10.286666666666674,45.977499999999985,40.59666666666669,34.182499999999955,164.39271361111125,530.0,43.04505913888892,282.0,95.9936534522412,2.733860527777776,1.2982632722222216,1.4354649972222224,1180.0,3998.296547,0.0,2241.8162527777777,1287.5477916666657,217.49082166666656,110755.26638888886,3.9794148305555535,1.1281980416666655,3.527528624999999,92.28203455347224,54.67472222222253,18.31500761111107,24.23148163888892
2026-01-23 15:00:00,0.9299090330313105,11.877295324320448,0.459192027,87.19279564264824,0.35495451651565524,4.417,0.555,1.32,0.49,86.08,12.6,1.2040000000000002,69.98,9.0,19.55,1.69,12.33952387,5.201111111,79.33111111,71.07,37.31,0.047,4.9,2.29,8.9,2.5100000000000002,0.03,0.16,55.62,9.89,0.048,2.018367347,0.21,17.17742857142857,0.0,0.0,0.0,0.0,0.0,0.0,0.0,0.0,58.95911805158277,3.952223943236713,3.1306045526898463,0.06306045526898463,0.028023389548372746,0.07910723436573011,0.5966669893568837,5.621873100011122,4.884525206254234,0.07294350752712091,0.04647175376356045,0.0223762141720167,7.839285714285714,0.0,0.0,0.0,0.0,0.0,0.0,0.0,0.0,0.0,0.0,0.0,0.0,0.0,7.0,0.254488152,4.1632727272727275,0.018,95.19763636363636,0.15,0.11032727272727273,0.059690909090909086,0.24327272727272728,0.057800000000000004,1.0742208567636364,20.131636363636364,34.612,0.36527272727272725,0.39672727272727276,8.900727272727272,0.23836363636363636,0.17836363636363636,0.5481818181818182,32.22545454545455,2.141636363636364,1.3504697424545455,1471.8181818181818,90.0,27.0,12.0,60.0,28.75,8.0,0.9618739379639862,178.9358333,167.05875,175.3394444,188.5638889,178.7632639,61.81727279277736,328.31927450990446,449.9256766926874,580.709732572272,356.5399270168673,55.99027777777782,61.60027777777761,52.849166666666534,82.07777777777798,51.12472222222236,49.48083333333335,8.786111111111087,45.92277777777772,40.70916666666661,34.016388888888976,176.1639786111111,530.0,42.65610066666668,282.0,93.2693055555556,2.710965547222223,1.2989968861111105,1.4120447666666667,1180.0,3998.296547,0.0,2244.034902777777,1315.1835083333328,219.40887583333347,110999.12611111112,3.9693917861111125,1.1354286311111108,3.5570666277777794,93.84172716597223,54.77055555555558,18.168981555555547,24.42766230555557
2026-01-23 16:00:00,0.9302447059654309,11.878050588422221,0.459192027,87.19170470561234,0.3551223529827154,4.382428571428571,0.555,1.32,0.49,86.08,12.6,1.1622857142857141,69.98,9.0,19.55,1.69,12.33952387,5.201111111,79.33111111,71.07,37.31,0.047,4.9,2.29,8.9,2.5100000000000002,0.03,0.16,55.62,9.89,0.048,2.018367347,0.21,17.038142857142855,0.0,0.0,0.0,0.0,0.0,0.0,0.0,0.0,59.05366315598593,3.918007619738424,3.1253520468896703,0.06253520468896703,0.028068411026659967,0.07867202674228697,0.5902514287009545,5.586981454338525,4.829073752163806,0.0721931495556672,0.04609657477783359,0.022458753548876605,8.358,0.0,0.0,0.0,0.0,0.0,0.0,0.0,0.0,0.0,0.0,0.0,0.0,0.0,7.0,0.254488152,4.168727272727272,0.018,95.18536363636363,0.15,0.11087272727272728,0.057509090909090906,0.2487272727272727,0.0608,1.0891818180363637,19.984363636363636,34.882,0.3407272727272727,0.39127272727272727,8.985272727272728,0.23563636363636364,0.17563636363636365,0.5618181818181818,32.03454545454546,2.1443636363636362,1.3697539865454547,1473.1818181818182,90.0,27.0,12.0,60.0,28.75,8.0,0.9618739379639862,178.9358333,167.05875,175.3394444,188.5638889,178.7632639,61.81727279277736,328.31927450990446,449.9256766926874,580.709732572272,356.5399270168673,58.52499999999995,62.19999999999974,52.99472222222238,83.64055555555545,51.1100000000002,49.56444444444456,4.434722222222227,46.13166666666671,40.42638888888901,35.205833333333224,170.96715111111092,530.0,42.800894972222196,282.0,96.31847740772025,2.728354786111109,1.2990324222222205,1.42933655,1180.0,3998.296547,0.0,2212.7105888888877,1300.0766277777782,218.95093138888868,111303.51250000003,3.9556250722222255,1.152100130555555,3.726851844444444,93.1531475222222,54.95333333333331,18.316069361111108,24.477430805555546
2026-01-23 17:00:00,0.9299077497374242,11.877292436909206,0.459192027,87.19279981335337,0.35495387486871205,4.406666666666666,0.555,1.32,0.49,86.08,12.6,1.1245,69.98,9.0,19.55,1.69,12.33952387,5.201111111,79.33111111,71.07,37.31,0.04700000000000001,4.9,2.29,8.9,2.51,0.03,0.16,55.62,9.89,0.04800000000000001,2.018367347,0.21,17.091166666666666,0.0,0.0,0.0,0.0,0.0,0.0,0.0,0.0,59.51692715198897,3.750350173565895,3.0996151582228344,0.059961515822283484,0.028289012929518558,0.0765395416813206,0.5588156575436053,5.416014979623117,4.557365741809641,0.0685164511746907,0.044258225587345344,0.022863190370784024,9.312333333333333,0.0,0.0,0.0,0.0,0.0,0.0,0.0,0.0,0.0,0.0,0.0,0.0,0.0,7.0,0.254488152,4.174181818181818,0.018,95.1730909090909,0.15,0.11141818181818182,0.055327272727272725,0.2541818181818182,0.06380000000000001,1.104142779309091,19.837090909090907,35.152,0.3161818181818182,0.38581818181818184,9.069818181818182,0.23290909090909093,0.17290909090909093,0.5754545454545454,31.843636363636364,2.147090909090909,1.3890382306363636,1474.5454545454545,90.0,27.0,12.0,60.0,28.75,8.0,0.9618739379639862,178.9358333,167.05875,175.3394444,188.5638889,178.7632639,61.81727279277736,328.31927450990446,449.9256766926874,580.709732572272,356.5399270168673,58.713888888889024,60.848055555555646,52.7730555555554,82.28777777777786,50.918055555555476,49.43416666666659,2.5077777777777794,46.19944444444421,40.57555555555552,36.078611111111115,178.82642194444435,530.0,43.094418388888904,282.0,96.78500000000008,2.7560843722222232,1.2991361833333328,1.4569907694444444,1180.0,3998.296547,0.0,2218.465761111111,1282.2413472222227,218.42377972222215,111887.78999999988,3.9336541999999994,1.161221960833333,3.6707015055555536,94.19450090763888,54.97138888888873,18.241054583333316,24.08854205555555
2026-01-23 18:00:00,0.9297313480587787,11.876895533132254,0.459192027,87.19337311880896,0.3548656740293894,4.425833333333332,0.555,1.32,0.49,86.08,12.6,1.1126666666666667,69.98,9.0,19.55,1.69,12.33952387,5.201111111,79.33111111,71.07,37.31,0.04700000000000001,4.9,2.29,8.9,2.51,0.03,0.16,55.62,9.89,0.04800000000000001,2.018367347,0.21,17.037499999999998,0.0,0.0,0.0,0.0,0.0,0.0,0.0,0.0,59.30744397222753,3.8261631338605113,3.1112531126540257,0.0611253112654026,0.028189259034394065,0.07750382933419071,0.573030587598846,5.4933242483446,4.680229289304645,0.07017901609343229,0.04508950804671614,0.022680308229722446,8.554333333333334,0.0,0.0,0.0,0.0,0.0,0.0,0.0,0.0,0.0,0.0,0.0,0.0,0.0,7.0,0.254488152,4.179636363636363,0.018,95.16081818181817,0.15,0.11196363636363636,0.053145454545454544,0.25963636363636367,0.0668,1.1191037405818183,19.689818181818183,35.422,0.2916363636363636,0.38036363636363635,9.154363636363637,0.23018181818181818,0.17018181818181818,0.5890909090909091,31.652727272727272,2.1498181818181816,1.4083224747272727,1475.909090909091,90.0,27.0,12.0,60.0,28.75,8.0,0.9618739379639862,178.9358333,167.05875,175.3394444,188.5638889,178.7632639,61.81727279277736,328.31927450990446,449.9256766926874,580.709732572272,356.5399270168673,58.091388888888915,62.883888888888904,52.66194444444473,80.70472222222259,50.898888888888855,49.43527777777767,3.8430555555555537,46.603055555555564,40.846111111111085,35.192777777777735,176.94792111111096,534.5,42.73896055555553,282.0,96.78500000000008,2.76589418055556,1.2991898194444442,1.466653502777778,1180.0,3998.296547,0.0,2224.014061111111,1276.1658222222218,218.2221230555556,112133.36694444451,3.930567619444446,1.1583461147222216,3.6351434138888896,93.9455995472222,55.23694444444441,18.461564694444437,24.730951388888872
2026-01-23 19:00:00,0.9296736679983603,11.87676575299631,0.459192027,87.19356057900532,0.35483683399918015,4.414857142857143,0.555,1.32,0.49,86.08,12.6,1.1085714285714285,69.98,9.0,19.55,1.69,12.33952387,5.201111111,79.33111111,71.07,37.31,0.047,4.9,2.29,8.9,2.5100000000000002,0.03,0.16,55.62,9.89,0.048,2.018367347,0.21,17.079428571428572,0.0,0.0,0.0,0.0,0.0,0.0,0.0,0.0,59.21081244555002,3.861134543515232,3.1166215308027767,0.061662153080277685,0.028143244021690487,0.07794864112365864,0.579587726909106,5.528985883189875,4.736904446617887,0.07094593297182526,0.04547296648591263,0.02259594737309922,8.021142857142857,0.0,0.0,0.0,0.0,0.0,0.0,0.0,0.0,0.0,0.0,0.0,0.0,0.0,7.0,0.254488152,4.130222222222222,0.018,95.18488888888889,0.15622222222222223,0.11075555555555555,0.051133333333333336,0.2786666666666667,0.07011111111111111,1.1235743339111113,20.12177777777778,35.178666666666665,0.35844444444444445,0.38,9.240888888888888,0.23622222222222222,0.17622222222222222,0.5713333333333334,31.310222222222222,2.1562222222222225,1.4187502633555555,1479.111111111111,90.0,27.0,12.0,60.0,28.75,8.0,0.9618739379639862,178.9358333,167.05875,175.3394444,188.5638889,178.7632639,61.81727279277736,328.31927450990446,449.9256766926874,580.709732572272,356.5399270168673,57.425555555555476,98.72833333333334,52.773333333332985,78.80916666666684,50.9038888888888,49.45472222222224,5.563333333333332,47.10194444444426,40.78138888888899,34.145,170.06359750000001,535.0,42.283309416666704,282.0,95.88878279376921,2.7613529777777797,1.2994611194444436,1.462059058333333,1180.0,3998.296547,0.0,2227.563563888892,1287.4295138888895,219.84117611111097,112783.97444444448,3.9017275083333356,1.1643317030555553,3.605806352777778,93.03342666875,55.06305555555568,18.058497916666653,24.650077194444428
2026-01-23 20:00:00,0.9301805953495611,11.877906339536512,0.459192027,87.19191306511392,0.35509029767478056,4.718285714285714,0.555,1.32,0.49,86.08,12.6,1.2262857142857142,69.98,9.0,19.55,1.69,12.33952387,5.201111111,79.33111111,71.07,37.31,0.047,4.9,2.29,8.9,2.5100000000000002,0.03,0.16,55.62,9.89,0.048,2.018367347,0.21,17.120857142857144,0.0,0.0,0.0,0.0,0.0,0.0,0.0,0.0,58.97418052446734,3.9467727625737217,3.1297677486407025,0.06297677486407029,0.02803056215450826,0.0790378991730868,0.5956448929825727,5.616314330256097,4.875690946363991,0.07282396409152898,0.04641198204576448,0.022389363949931813,7.914857142857143,0.0,0.0,0.0,0.0,0.0,0.0,0.0,0.0,0.0,0.0,0.0,0.0,0.0,7.0,0.254488152,4.108,0.0178,95.2094,0.156,0.1092,0.0548,0.27599999999999997,0.0688,1.1176929206000001,20.43,34.88,0.40800000000000003,0.394,9.202,0.248,0.184,0.56,31.21,2.21,1.4125821054,1480.2,90.0,27.0,12.0,60.0,28.75,8.0,0.9618739379639862,178.9358333,167.05875,175.3394444,188.5638889,178.7632639,61.81727279277736,328.31927450990446,449.9256766926874,580.709732572272,356.5399270168673,57.07027777777778,103.34138888888882,52.8674999999999,77.30416666666638,50.87666666666653,49.4294444444443,6.721944444444447,47.89388888888879,41.02833333333339,36.27944444444453,161.19969472222203,536.5277777777778,41.20972938888892,282.0,95.16579827810804,2.7262730750000017,1.2992429249999997,1.426897391666667,1180.0,3998.296547,0.0,2218.825322222223,1313.8255666666682,220.61918,112117.12305555557,3.9290514388888855,1.1669961033333327,3.7776250250000007,91.85895955069442,54.69833333333362,17.605637694444415,25.119068555555547
2026-01-23 21:00:00,0.9307061457710087,11.87908882798477,0.459192027,87.19020502624423,0.3553530728855044,4.111571428571429,0.555,1.32,0.49,86.08,12.6,1.3364285714285715,69.98,9.0,19.55,1.69,12.33952387,5.201111111,79.33111111,71.07,37.31,0.047,4.9,2.29,8.9,2.5100000000000002,0.03,0.16,55.62,9.89,0.048,2.018367347,0.21,17.21357142857143,0.1,96.35,0.56,0.57,1.32,0.0,0.0,0.1286,58.90945970475676,3.970195535421365,3.1333633497357356,0.06333633497357359,0.027999742716550834,0.07933582040667526,0.6000366628915058,5.640199394673102,4.9136502207815544,0.07333762139081942,0.0466688106954097,0.022332861647009865,7.1695714285714285,0.0,0.0,0.0,0.0,0.0,0.0,0.0,0.0,0.0,0.0,0.0,0.0,0.0,7.0,0.254488152,4.126461538461538,0.01733846153846154,95.23109230769231,0.1467692307692308,0.10735384615384615,0.06587692307692308,0.24369230769230768,0.061415384615384615,1.0992541373692308,20.52230769230769,34.55692307692308,0.42646153846153845,0.42630769230769233,8.998923076923077,0.26646153846153847,0.19323076923076923,0.56,31.44076923076923,2.3253846153846154,1.3855388070923076,1478.3538461538462,90.0,27.0,12.0,60.0,28.75,8.0,0.9618739379639862,178.9358333,167.05875,175.3394444,188.5638889,178.7632639,61.81727279277736,328.31927450990446,449.9256766926874,580.709732572272,356.5399270168673,57.37194444444439,71.03333333333318,52.68222222222236,73.84555555555558,50.86749999999993,49.293055555555725,9.047777777777775,48.245277777777645,41.97083333333326,37.856388888888986,178.85756888888915,540.0,41.86437241666668,282.0,98.74965277777784,2.742641525,1.2991650944444448,1.4434969111111118,1180.0,3998.296547,0.0,2208.8328055555553,1291.884147222223,218.91361777777763,111769.08972222226,3.9402690944444436,1.1646298749999993,3.7577241222222204,94.19862787777781,54.581944444444396,18.094136444444448,25.128207472222222
2026-01-23 22:00:00,0.9300508170253013,11.877614338306929,0.459192027,87.19233484466777,0.3550254085126507,4.354285714285714,0.555,1.32,0.49,86.08,12.6,1.218142857142857,69.98,9.0,19.55,1.69,12.33952387,5.201111111,79.33111111,71.07,37.31,0.047,4.9,2.29,8.9,2.5100000000000002,0.03,0.16,55.62,9.89,0.048,2.018367347,0.21,17.173142857142857,0.1,96.35,0.56,0.57,1.32,0.0,0.0,0.12985714285714287,58.938471979991085,3.9596958548603682,3.1317515566671617,0.06317515566671618,0.02801355808571004,0.07920227183813626,0.5980679727863191,5.629492483574718,4.896634291100466,0.07310736523816598,0.046553682619082985,0.022358189823801743,7.624714285714286,0.0,0.0,0.0,0.0,0.0,0.0,0.0,0.0,0.0,0.0,0.0,0.0,0.0,7.0,0.254488152,4.1368,0.01716,95.25372,0.1416,0.10664,0.07336,0.2152,0.05552,1.08638978812,20.6508,34.3216,0.4352,0.4404,8.8308,0.27680000000000005,0.1968,0.5616,31.592399999999998,2.4052000000000002,1.3659113865199999,1476.36,90.0,27.0,12.0,60.0,28.75,8.0,0.9618739379639862,178.9358333,167.05875,175.3394444,188.5638889,178.7632639,61.81727279277736,328.31927450990446,449.9256766926874,580.709732572272,356.5399270168673,57.289444444444506,65.16777777777776,52.30833333333309,66.01388888888884,50.679722222222374,49.05916666666668,16.254166666666688,48.23055555555546,42.705000000000126,39.88027777777775,173.57416111111124,537.3944444444444,42.684741027777754,282.0,95.65197178952465,2.715221438888889,1.2990559638888888,1.416273727777778,1180.0,3998.296547,0.0,2193.9703527777774,1312.293186111111,219.6761450000002,111318.47805555558,3.953405477777777,1.1360346563888888,3.8029513972222193,93.49857634722224,54.79138888888893,18.393832750000005,24.700520749999978
2026-01-23 23:00:00,0.887449351084471,12.026436372773892,0.459192027,87.08611427614164,0.38999999999999996,4.347333333333333,0.53,1.025,0.49,86.68,12.295,1.1293333333333333,69.98,9.0,19.55,1.69,12.33952387,5.201111111,79.33111111,71.07,37.31,0.045000000000000005,4.82,2.24,9.1,2.62,0.029,0.17,55.52,9.85,0.05000000000000001,2.043568465,0.19000000000000003,17.060166666666667,0.10000000000000002,94.18,1.6499999999999997,0.86,1.3500000000000003,0.0,0.0,0.13,58.89985591007373,4.434532791821741,3.3319366458865023,0.049580993765950654,0.021596832294325113,0.07278488192125689,0.4828748813075994,4.81290285293492,5.565304591104848,0.07277465835460087,0.07277465835460087,0.023403167705674893,8.213666666666667,0.0,0.0,0.0,0.0,0.0,0.0,0.0,0.0,0.0,0.0,0.0,0.0,0.0,7.0,0.254488152,4.1248,0.017759999999999998,95.27892,0.1476,0.10904,0.07096000000000001,0.1972,0.05372,1.08885513232,20.8788,34.3276,0.41719999999999996,0.4044,8.7588,0.26480000000000004,0.1848,0.5676,31.5264,2.3872,1.36667762972,1473.96,90.0,27.0,12.0,60.0,28.75,8.0,0.9618739379639862,178.9358333,167.05875,175.3394444,188.5638889,178.7632639,61.81727279277736,328.31927450990446,449.9256766926874,580.709732572272,356.5399270168673,56.628333333333536,59.60861111111109,51.91888888888867,67.89194444444426,50.274166666666595,48.75222222222235,13.932777777777769,48.291388888888925,42.76916666666686,38.75666666666664,163.27619527777773,538.2194444444444,42.94809774999995,282.0,95.15546875270438,2.684051800000002,1.299279630555555,1.3847364222222212,1180.0,3998.296547,0.0,2233.4867749999994,1334.8017416666667,220.178873888889,110611.47972222215,3.9758661249999983,1.130279819722223,3.614052863888892,92.13409587430556,54.75250000000017,18.51890416666666,24.60204519444443
2026-01-24 00:00:00,0.887449351084471,12.026436372773892,0.459192027,87.08611427614164,0.38999999999999996,4.347333333333333,0.53,1.025,0.49,86.68,12.295,1.1293333333333333,69.98,9.0,19.55,1.69,12.33952387,5.312222222,78.42222222,71.58,37.31,0.045000000000000005,4.82,2.24,9.1,2.62,0.029,0.17,55.52,9.85,0.05000000000000001,2.043568465,0.19000000000000003,17.060166666666667,0.10000000000000002,94.18,1.6499999999999997,0.86,1.3500000000000003,0.0,0.0,0.13,58.89985591007373,4.434532791821741,3.3319366458865023,0.049580993765950654,0.021596832294325113,0.07278488192125689,0.4828748813075994,4.81290285293492,5.565304591104848,0.07277465835460087,0.07277465835460087,0.023403167705674893,8.213666666666667,0.0,0.0,0.0,0.0,0.0,0.0,0.0,0.0,0.0,0.0,0.0,0.0,0.0,7.0,0.254488152,4.138,0.01755,95.2107,0.1455,0.10865,0.06820000000000001,0.2575,0.053899999999999997,1.06439470195,20.637,34.384,0.41,0.40800000000000003,8.6355,0.26,0.1845,0.489,32.328,1.984,1.33182027425,1474.35,90.0,27.0,12.0,60.0,28.75,8.0,0.9618739379639862,178.9358333,167.05875,175.3394444,188.5638889,178.7632639,61.81727279277736,328.31927450990446,449.9256766926874,580.709732572272,356.5399270168673,56.06361111111118,55.93500000000011,51.76472222222228,68.89111111111104,49.95111111111101,48.611111111111235,12.57277777777778,48.50861111111122,42.88083333333322,40.03833333333323,170.54598472222244,534.0,42.11592855555554,282.0,98.74965277777784,2.6892722055555582,1.299214538888888,1.389930077777779,1180.0,3998.296547,0.0,2228.653138888888,1325.251133333334,219.33638194444458,110383.1933333333,3.9831808250000003,1.1519996527777787,3.711797522222222,93.09734297569447,54.3744444444443,17.947314444444412,24.667462611111123
2026-01-24 01:00:00,0.887449351084471,12.026436372773892,0.459192027,87.08611427614164,0.38999999999999996,4.347333333333333,0.53,1.025,0.49,86.68,12.295,1.1293333333333333,69.98,9.0,19.55,1.69,12.33952387,5.312222222,78.42222222,71.58,37.31,0.045000000000000005,4.82,2.24,9.1,2.62,0.029,0.17,55.52,9.85,0.05000000000000001,2.043568465,0.19000000000000003,17.060166666666667,0.10000000000000002,94.18,1.6499999999999997,0.86,1.3500000000000003,0.0,0.0,0.13,58.89985591007373,4.434532791821741,3.3319366458865023,0.049580993765950654,0.021596832294325113,0.07278488192125689,0.4828748813075994,4.81290285293492,5.565304591104848,0.07277465835460087,0.07277465835460087,0.023403167705674893,8.213666666666667,0.0,0.0,0.0,0.0,0.0,0.0,0.0,0.0,0.0,0.0,0.0,0.0,0.0,7.0,0.254488152,4.16,0.01764,95.13004,0.1464,0.10924,0.06312000000000001,0.3144,0.059160000000000004,1.0484879378,20.3548,34.4724,0.3972,0.4044,8.5776,0.25680000000000003,0.1836,0.44120000000000004,32.892,1.74,1.30942461504,1474.08,90.0,27.0,12.0,60.0,28.75,8.0,0.9618739379639862,178.9358333,167.05875,175.3394444,188.5638889,178.7632639,61.81727279277736,328.31927450990446,449.9256766926874,580.709732572272,356.5399270168673,56.03194444444427,54.92361111111101,51.6425000000001,66.5652777777778,49.92611111111106,48.43194444444431,14.547222222222233,48.3275,42.85833333333331,37.325277777777856,162.73698194444438,534.3277777777778,41.94287591666669,282.0,95.52572250613203,2.697731716666666,1.2990529416666656,1.3986329138888882,1180.0,3998.296547,0.0,2234.7041555555575,1321.2659388888885,219.14161277777796,110574.22083333335,3.9799719333333363,1.1414624530555555,3.666112088888892,92.06265010763889,54.25388888888904,17.865524138888873,24.728371388888874
2026-01-24 02:00:00,0.887449351084471,12.026436372773892,0.459192027,87.08611427614164,0.38999999999999996,4.347333333333333,0.53,1.025,0.49,86.68,12.295,1.1293333333333333,69.98,9.0,19.55,1.69,12.33952387,5.312222222,78.42222222,71.58,37.31,0.045000000000000005,4.82,2.24,9.1,2.62,0.029,0.17,55.52,9.85,0.05000000000000001,2.043568465,0.19000000000000003,17.060166666666667,0.10000000000000002,94.18,1.6499999999999997,0.86,1.3500000000000003,0.0,0.0,0.13,58.89985591007373,4.434532791821741,3.3319366458865023,0.049580993765950654,0.021596832294325113,0.07278488192125689,0.4828748813075994,4.81290285293492,5.565304591104848,0.07277465835460087,0.07277465835460087,0.023403167705674893,8.213666666666667,0.0,0.0,0.0,0.0,0.0,0.0,0.0,0.0,0.0,0.0,0.0,0.0,0.0,7.0,0.254488152,4.181272727272727,0.05941818181818183,95.0788,0.15763636363636363,0.11281818181818182,0.06196363636363637,0.2812727272727273,0.06681818181818182,1.0714654102181818,20.669636363636364,34.330909090909095,0.41963636363636364,0.3689090909090909,8.66690909090909,0.25472727272727275,0.1770909090909091,0.5429090909090909,32.044000000000004,2.2452727272727273,1.3419543136181817,1469.0545454545454,90.0,27.0,12.0,60.0,28.75,8.0,0.9618739379639862,178.9358333,167.05875,175.3394444,188.5638889,178.7632639,61.81727279277736,328.31927450990446,449.9256766926874,580.709732572272,356.5399270168673,55.932777777777424,58.041666666666636,51.474444444444465,66.94333333333331,50.150833333333466,48.17416666666679,13.71527777777778,48.44694444444464,42.61194444444445,38.72777777777785,176.95314055555548,529.8055555555555,42.63404352777778,282.0,94.82034722222201,2.749063533333335,1.299313394444443,1.4499042638888886,1180.0,3998.296547,0.0,2230.0574333333334,1278.4617055555555,217.12427472222228,111008.1069444446,3.9294023916666667,1.1636002597222224,3.6419512055555576,93.9462911236111,54.26000000000027,18.371600388888886,24.714723777777746
2026-01-24 03:00:00,0.887449351084471,12.026436372773892,0.459192027,87.08611427614164,0.38999999999999996,4.347333333333333,0.53,1.025,0.49,86.68,12.295,1.1293333333333333,69.98,9.0,19.55,1.69,12.33952387,5.312222222,78.42222222,71.58,37.31,0.045000000000000005,4.82,2.24,9.1,2.62,0.029,0.17,55.52,9.85,0.05000000000000001,2.043568465,0.19000000000000003,17.060166666666667,0.10000000000000002,94.18,1.6499999999999997,0.86,1.3500000000000003,0.0,0.0,0.13,58.89985591007373,4.434532791821741,3.3319366458865023,0.049580993765950654,0.021596832294325113,0.07278488192125689,0.4828748813075994,4.81290285293492,5.565304591104848,0.07277465835460087,0.07277465835460087,0.023403167705674893,8.213666666666667,0.0,0.0,0.0,0.0,0.0,0.0,0.0,0.0,0.0,0.0,0.0,0.0,0.0,7.0,0.254488152,4.230363636363636,0.1526909090909091,94.88680000000001,0.15218181818181817,0.11009090909090909,0.07341818181818183,0.33036363636363636,0.06409090909090909,1.0499783814909092,20.784181818181818,33.89454545454545,0.5341818181818181,0.41254545454545455,8.590545454545454,0.26563636363636367,0.19345454545454546,0.5265454545454545,32.284,2.2343636363636366,1.316090008890909,1466.8727272727272,90.0,27.0,12.0,60.0,28.75,8.0,0.9618739379639862,178.9358333,167.05875,175.3394444,188.5638889,178.7632639,61.81727279277736,328.31927450990446,449.9256766926874,580.709732572272,356.5399270168673,56.32138888888873,65.38277777777762,51.51555555555553,67.77666666666684,51.16444444444464,48.179722222222196,13.699722222222206,48.77916666666674,42.94722222222235,37.601944444444435,186.25233083333362,531.4611111111111,43.359096333333326,282.0,93.2693055555556,2.7338203277777784,1.2987750555555535,1.4349887694444439,1180.0,3998.296547,0.0,2213.637316666667,1294.7482166666666,218.39133388888894,111205.97027777774,3.9107462722222186,1.1473024947222226,3.6204266305555595,95.17843383541671,55.04861111111106,18.519049694444448,24.19343227777777
