Repository: saikumar-voptimai/evonith_bf_webapp

# Evonith BF2 — Blast Furnace Intelligence Platform

Monitoring, modelling and optimisation of **Blast Furnace 2 (BF2)** at Evonith Steel: live telemetry from InfluxDB,
manual plant reports from Neon PostgreSQL, a two-zone energy model of the furnace, blend and fuel optimisers, a
conversational assistant (FurnaceMind) and a live digital twin evaluated every hour.

The platform has three deployable parts that share one Python service layer, plus the shared data library:

| Part | Path | What it is |
|---|---|---|
| **Streamlit app** (legacy) | `src/app.py`, `src/custom_pages/` | The original 11-page dashboard; still the home of the model pages. Served under `/legacy` in production |

File: src/assets/data/V10_df_filtered.csv (part 102 of 166)
datetime,Hot Blast PressureBar,Hot Blast Temp.oC,Hot Blast VolumeNm3/Hr.,O2 Enrichment %,OxygenFlowNm3/Hr.,PermeabilityKgs/Hr.,RAFToC,SteamKgs/Hr.,TopPressureBar,TuyereVelocitym/s,Differential PressureTotalBar,Charges/Hrs.,StockRodLevel,COKE_ASH%,COKE_FC%,COKE_IM%,COKE_MOIST%,COKE_MT,COKE_VM%,NUTCOKE_ASH%,NUTCOKE_FC%,NUTCOKE_IM%,NUTCOKE_MOIST%,NUTCOKE_MT,NUTCOKE_VM%,PCI_2_%Ash,PCI_2_%FC,PCI_2_%IM,PCI_2_MT,PCI_2_%VM,Sinter_SP_MT,Sinter_SP_02_Al2O3%,Sinter_SP_02_Basicity,Sinter_SP_02_CaO%,Sinter_SP_02_Cold_Strength_AI,Sinter_SP_02_Cold_strength_TI,Sinter_SP_02_Fe(T)%,Sinter_SP_02_FeO%,Sinter_SP_02_Hot_strength_RDI,Sinter_SP_02_Hot_strength_RI,Sinter_SP_02_K2O%,Sinter_SP_02_MgO%,Sinter_SP_02_MnO%,Sinter_SP_02_Na2O%,Sinter_SP_02_P%,Sinter_SP_02_SiO2%,Sinter_SP_02_TiO2%,ORE_%Al2O3,ORE_%CaO,ORE_%Fe(T),ORE_%K2O,ORE_%LOI,ORE_%MgO,ORE_%MnO,ORE_MT,ORE_%Na2O,ORE_%P,ORE_%SiO2,ORE_%TiO2,ORE_%TM,Geomin Type,FLUX_Al2O3%,FLUX_CaO%,FLUX_Fe2O3%,FLUX_LOI%,FLUX_MgO%,FLUX_MT,FLUX_SiO2%,FLUX_TM%,COKE_DISCHARGE_TIME,WEIGHTED_COKE_ANGLE,TOTAL_COKE_PORTIONS,NON_COKE_DISCHARGE_TIME,WEIGHTED_NON_COKE_ANGLE,TOTAL_NON_COKE_PORTIONS,UnitCost Lakhs/Thm,ActualKg/Thm.,FurnaceTopGasAnalysisCO2ETACO,Act. Fuel RateKg/Thm.,Coke Rate Kg/Thm,ProductionTonnesPerHr
2024-12-06 16:00:00,2.56,1200.0,113073.0,2.848789473,3999.0,1492.0,2354.0,0.0,1.3,266.0,1.26,7.0,1.3,10.96,87.74,0.34,3.0,290.2056667,0.96,11.22,87.35,0.4,5.8,28.640666669999998,1.03,9.88,69.8,1.02,94.36333333,19.3,913.3973333,2.39,1.925020178,10.165,5.176666667,79.17777778,55.56,10.48,29.65,67.2,0.087,1.86,0.155,0.047,0.0615,5.28,0.18,3.53,0.17,63.14,0.03,2.84,0.07,0.05,68.80333333,0.059,0.099,2.46,0.252,3.3,2.0,0.67,0.0,0.53,1.27,0.0,20.20666667,96.55,0.1,97.0,26.69230769,13.0,60.0,28.5,8.0,122.99000000000001,132.0,40.5931418,554.0,422.0,85.0
2024-12-06 17:00:00,2.63,1177.0,115242.0,2.795905541,4000.0,1441.0,2349.0,0.0,1.3,262.0,1.33,7.0,1.3,10.96,87.74,0.34,3.0,290.2056667,0.96,11.22,87.35,0.4,5.8,28.640666669999998,1.03,9.88,69.8,1.02,94.36333333,19.3,913.3973333,2.39,1.925020178,10.165,5.176666667,79.17777778,55.56,10.48,29.65,67.2,0.087,1.86,0.155,0.047,0.0615,5.28,0.18,3.53,0.17,63.14,0.03,2.84,0.07,0.05,68.80333333,0.059,0.099,2.46,0.252,3.3,2.0,0.67,0.0,0.53,1.27,0.0,20.20666667,96.55,0.1,97.0,26.69230769,13.0,60.0,28.5,8.0,122.0625,125.0,40.02325581,547.0,422.0,87.28
2024-12-06 18:00:00,2.64,1149.0,119464.0,2.697157803,4000.0,1483.0,2340.0,0.0,1.3,265.0,1.34,7.0,1.3,10.96,87.74,0.34,3.0,290.2056667,0.96,11.22,87.35,0.4,5.8,28.640666669999998,1.03,9.88,69.8,1.02,94.36333333,19.3,913.3973333,2.39,1.925020178,10.165,5.176666667,79.17777778,55.56,10.48,29.65,67.2,0.087,1.86,0.155,0.047,0.0615,5.28,0.18,3.53,0.17,63.14,0.03,2.84,0.07,0.05,68.80333333,0.059,0.099,2.46,0.252,3.3,2.0,0.67,0.0,0.53,1.27,0.0,20.20666667,96.55,0.1,97.0,26.69230769,13.0,60.0,28.5,8.0,122.65,120.0,39.61786372,547.0,427.0,87.5
2024-12-06 19:00:00,2.63,1180.0,118596.0,2.71688555,4000.0,1489.0,2342.0,0.0,1.3,270.0,1.33,7.0,1.3,10.96,87.74,0.34,3.0,290.2056667,0.96,11.22,87.35,0.4,5.8,28.640666669999998,1.03,9.88,69.8,1.02,94.36333333,19.3,913.3973333,2.39,1.925020178,10.165,5.176666667,79.17777778,55.56,10.48,29.65,67.2,0.087,1.86,0.155,0.047,0.0615,5.28,0.18,3.53,0.17,63.14,0.03,2.84,0.07,0.05,68.80333333,0.059,0.099,2.46,0.252,3.3,2.0,0.67,0.0,0.53,1.27,0.0,20.20666667,96.55,0.1,97.0,26.69230769,13.0,60.0,28.5,8.0,123.975,130.0,39.62307516,557.0,427.0,87.0
2024-12-06 20:00:00,2.66,1157.0,118846.0,2.711174068,4000.0,1462.0,2341.0,0.0,1.3,265.0,1.36,8.0,1.3,10.96,87.74,0.34,3.0,290.2056667,0.96,11.22,87.35,0.4,5.8,28.640666669999998,1.03,9.88,69.8,1.02,94.36333333,19.3,913.3973333,2.39,1.925020178,10.165,5.176666667,79.17777778,55.56,10.48,29.65,67.2,0.087,1.86,0.155,0.047,0.0615,5.28,0.18,3.53,0.17,63.14,0.03,2.84,0.07,0.05,68.80333333,0.059,0.099,2.46,0.252,3.3,2.0,0.67,0.0,0.53,1.27,0.0,20.20666667,96.55,0.1,97.0,26.69230769,13.0,60.0,28.5,8.0,123.3125,125.0,39.80202578,552.0,427.0,86.16
2024-12-06 21:00:00,2.68,1125.0,118325.0,2.72310404,4000.0,1433.0,2327.0,0.0,1.3,256.0,1.38,7.0,1.3,10.96,87.74,0.34,3.0,290.2056667,0.96,11.22,87.35,0.4,5.8,28.640666669999998,1.03,9.88,69.8,1.02,94.36333333,19.3,913.3973333,2.39,1.925020178,10.165,5.176666667,79.17777778,55.56,10.48,29.65,67.2,0.087,1.86,0.155,0.047,0.0615,5.28,0.18,3.53,0.17,63.14,0.03,2.84,0.07,0.05,68.80333333,0.059,0.099,2.46,0.252,3.3,2.0,0.67,0.0,0.53,1.27,0.0,20.20666667,96.55,0.1,97.0,26.69230769,13.0,60.0,28.5,8.0,123.3125,125.0,40.19788311,552.0,427.0,86.24
2024-12-06 22:00:00,2.65,1155.0,117549.0,2.74106899,4000.0,1455.0,2324.0,0.0,1.3,259.0,1.35,7.0,1.3,10.96,87.74,0.34,3.0,290.2056667,0.96,11.22,87.35,0.4,5.8,28.640666669999998,1.03,9.88,69.8,1.02,94.36333333,19.3,913.3973333,2.39,1.925020178,10.165,5.176666667,79.17777778,55.56,10.48,29.65,67.2,0.087,1.86,0.155,0.047,0.0615,5.28,0.18,3.53,0.17,63.14,0.03,2.84,0.07,0.05,68.80333333,0.059,0.099,2.46,0.252,3.3,2.0,0.67,0.0,0.53,1.27,0.0,20.20666667,96.55,0.1,97.0,26.69230769,13.0,60.0,28.5,8.0,123.71000000000001,128.0,40.64947029,555.0,427.0,86.71875
2024-12-06 23:00:00,2.6,1177.0,117301.0,2.746860453,4000.0,1505.0,2321.0,0.0,1.3,271.0,1.3,7.0,1.3,11.02,87.59,0.41,3.2,296.2286667,0.98,11.21,87.29,0.45,5.6,26.37833333,1.05,10.04,69.77,1.03,87.59666667,19.16,856.5496667,2.395,1.891465677,10.195,5.045555556,79.2,55.34,10.605,29.14,67.2,0.0825,2.005,0.145,0.0475,0.0645,5.39,0.18,3.18,0.18,63.32,0.03,2.68,0.09,0.09,63.13666667,0.045,0.064,2.78,0.268,3.4,2.0,1.0,0.0,0.65,1.38,0.0,20.64333333,96.34,0.1,97.0,26.69230769,13.0,60.0,28.5,8.0,124.1075,131.0,39.87197074,558.0,427.0,89.3129771
2024-12-07 00:00:00,2.32,1099.0,111009.0,1.741944918,2400.0,1408.0,2306.0,0.0,1.0,261.0,1.32,6.0,1.3,10.88,87.82,0.36,3.7,300.947,0.94,11.12,87.42,0.42,6.1,25.338666670000002,1.04,9.69,70.24,1.16,50.64666667,18.91,872.8733333,2.075,1.981245169,10.57,4.755555556,81.06666667,55.29,9.46,26.31538462,63.55,0.09,1.88,0.35,0.0525,0.0715,5.335,0.18,3.468449635,0.082710603,59.5301817,0.022875729,3.650240515,0.067291281,0.07108117,252.6158628,0.016726892,0.071479051,3.137919971,0.249766991,4.346571734,2.0,0.55,0.0,1.09,1.3,0.0,17.82666667,96.18,0.2,97.0,26.69230769,13.0,60.0,28.5,8.0,130.0125,85.0,40.5511811,560.0,475.0,87.64705882
2024-12-07 01:00:00,2.32,1099.0,111204.0,1.738891612,2400.0,1400.0,2315.0,0.0,1.0,261.0,1.32,6.0,1.3,10.88,87.82,0.36,3.7,300.947,0.94,11.12,87.42,0.42,6.1,25.338666670000002,1.04,9.69,70.24,1.16,50.64666667,18.91,872.8733333,2.075,1.981245169,10.57,4.755555556,81.06666667,55.29,9.46,26.31538462,63.55,0.09,1.88,0.35,0.0525,0.0715,5.335,0.18,3.468449635,0.082710603,59.5301817,0.022875729,3.650240515,0.067291281,0.07108117,252.6158628,0.016726892,0.071479051,3.137919971,0.249766991,4.346571734,2.0,0.55,0.0,1.09,1.3,0.0,17.82666667,96.18,0.2,97.0,26.69230769,13.0,60.0,28.5,8.0,129.7475,83.0,41.43389199,558.0,475.0,82.53012048
2024-12-07 02:00:00,2.3,1097.0,111451.0,1.735039422,2400.0,1427.0,2324.0,0.0,1.0,263.0,1.3,6.0,1.3,10.88,87.82,0.36,3.7,300.947,0.94,11.12,87.42,0.42,6.1,25.338666670000002,1.04,9.69,70.24,1.16,50.64666667,18.91,872.8733333,2.075,1.981245169,10.57,4.755555556,81.06666667,55.29,9.46,26.31538462,63.55,0.09,1.88,0.35,0.0525,0.0715,5.335,0.18,3.468449635,0.082710603,59.5301817,0.022875729,3.650240515,0.067291281,0.07108117,252.6158628,0.016726892,0.071479051,3.137919971,0.249766991,4.346571734,2.0,0.55,0.0,1.09,1.3,0.0,17.82666667,96.18,0.2,97.0,26.69230769,13.0,60.0,28.5,8.0,129.085,78.0,40.53431598,553.0,475.0,78.58974359
2024-12-07 03:00:00,2.3,1099.0,111861.0,1.72796265,2399.0,1449.0,2340.0,0.0,1.01,264.0,1.29,7.0,1.3,10.88,87.82,0.36,3.7,300.947,0.94,11.12,87.42,0.42,6.1,25.338666670000002,1.04,9.69,70.24,1.16,50.64666667,18.91,872.8733333,2.075,1.981245169,10.57,4.755555556,81.06666667,55.29,9.46,26.31538462,63.55,0.09,1.88,0.35,0.0525,0.0715,5.335,0.18,3.468449635,0.082710603,59.5301817,0.022875729,3.650240515,0.067291281,0.07108117,252.6158628,0.016726892,0.071479051,3.137919971,0.249766991,4.346571734,2.0,0.55,0.0,1.09,1.3,0.0,17.82666667,96.18,0.2,97.0,26.69230769,13.0,60.0,28.5,8.0,128.6875,75.0,39.9630826,550.0,475.0,79.33333333
2024-12-07 05:00:00,2.33,1099.0,111896.0,1.72742238,2399.0,1420.0,2341.0,0.0,1.01,263.0,1.32,6.0,1.3,10.88,87.82,0.36,3.7,300.947,0.94,11.12,87.42,0.42,6.1,25.338666670000002,1.04,9.69,70.24,1.16,50.64666667,18.91,872.8733333,2.075,1.981245169,10.57,4.755555556,81.06666667,55.29,9.46,26.31538462,63.55,0.09,1.88,0.35,0.0525,0.0715,5.335,0.18,3.468449635,0.082710603,59.5301817,0.022875729,3.650240515,0.067291281,0.07108117,252.6158628,0.016726892,0.071479051,3.137919971,0.249766991,4.346571734,2.0,0.55,0.0,1.09,1.3,0.0,17.82666667,96.18,0.2,97.0,26.69230769,13.0,60.0,28.5,8.0,128.555,74.0,39.94000923,549.0,475.0,81.08108108
2024-12-07 06:00:00,2.34,1098.0,111799.0,1.729640919,2400.0,1407.0,2326.0,0.0,1.01,262.0,1.33,7.0,1.3,10.88,87.82,0.36,3.7,300.947,0.94,11.12,87.42,0.42,6.1,25.338666670000002,1.04,9.69,70.24,1.16,50.64666667,18.91,872.8733333,2.075,1.981245169,10.57,4.755555556,81.06666667,55.29,9.46,26.31538462,63.55,0.09,1.88,0.35,0.0525,0.0715,5.335,0.18,3.468449635,0.082710603,59.5301817,0.022875729,3.650240515,0.067291281,0.07108117,252.6158628,0.016726892,0.071479051,3.137919971,0.249766991,4.346571734,2.0,0.55,0.0,1.09,1.3,0.0,17.82666667,96.18,0.2,97.0,26.69230769,13.0,60.0,28.5,8.0,129.085,78.0,39.64960811,553.0,475.0,85.12820513
2024-12-07 07:00:00,2.31,1098.0,111506.0,1.734183969,2400.0,1440.0,2326.0,0.0,1.02,263.0,1.29,7.0,1.3,10.88,87.82,0.36,3.7,300.947,0.94,11.12,87.42,0.42,6.1,25.338666670000002,1.04,9.69,70.24,1.16,50.64666667,18.91,872.8733333,2.075,1.981245169,10.57,4.755555556,81.06666667,55.29,9.46,26.31538462,63.55,0.09,1.88,0.35,0.0525,0.0715,5.335,0.18,3.468449635,0.082710603,59.5301817,0.022875729,3.650240515,0.067291281,0.07108117,252.6158628,0.016726892,0.071479051,3.137919971,0.249766991,4.346571734,2.0,0.55,0.0,1.09,1.3,0.0,17.82666667,96.18,0.2,97.0,26.69230769,13.0,60.0,28.5,8.0,128.6875,75.0,39.67779056,550.0,475.0,85.33333333
2024-12-07 08:00:00,2.3,1099.0,111109.0,1.739652922,2399.0,1452.0,2329.0,0.0,1.02,263.0,1.28,6.0,1.3,10.94,87.68,0.4,3.2,300.947,0.98,11.19,87.32,0.44,7.4,25.338666670000002,1.05,9.79,70.36,1.06,50.64666667,18.79,872.8733333,2.025,2.019080895,10.6,4.755555556,81.06666667,55.34,9.53,25.83692308,63.55,0.09,1.915,0.36,0.052,0.072,5.25,0.17,3.104684713,0.159689142,59.50666307,0.032700529,3.638493008,0.063477776,0.051895573,252.6158628,0.013465341,0.06937572,3.473473254,0.27128556,4.153771164,2.0,0.57,0.0,1.27,1.37,0.0,17.82666667,96.1,0.1,97.0,26.69230769,13.0,60.0,28.5,8.0,128.6875,75.0,40.07386888,550.0,475.0,81.33333333
2024-12-07 09:00:00,2.3,1099.0,110863.0,1.744238012,2400.0,1481.0,2318.0,0.0,1.02,265.0,1.28,7.0,1.3,10.94,87.68,0.4,3.2,300.947,0.98,11.19,87.32,0.44,7.4,25.338666670000002,1.05,9.79,70.36,1.06,50.64666667,18.79,872.8733333,2.025,2.019080895,10.6,4.755555556,81.06666667,55.34,9.53,25.83692308,63.55,0.09,1.915,0.36,0.052,0.072,5.25,0.17,3.104684713,0.159689142,59.50666307,0.032700529,3.638493008,0.063477776,0.051895573,252.6158628,0.013465341,0.06937572,3.473473254,0.27128556,4.153771164,2.0,0.57,0.0,1.27,1.37,0.0,17.82666667,96.1,0.1,97.0,26.69230769,13.0,60.0,28.5,8.0,128.555,74.0,40.07817889,549.0,475.0,87.56756757
2024-12-07 10:00:00,2.27,1098.0,110605.0,1.748304987,2400.0,1478.0,2314.0,0.0,1.02,264.0,1.25,6.0,1.3,10.94,87.68,0.4,3.2,300.947,0.98,11.19,87.32,0.44,7.4,25.338666670000002,1.05,9.79,70.36,1.06,50.64666667,18.79,872.8733333,2.025,2.019080895,10.6,4.755555556,81.06666667,55.34,9.53,25.83692308,63.55,0.09,1.915,0.36,0.052,0.072,5.25,0.17,3.104684713,0.159689142,59.50666307,0.032700529,3.638493008,0.063477776,0.051895573,252.6158628,0.013465341,0.06937572,3.473473254,0.27128556,4.153771164,2.0,0.57,0.0,1.27,1.37,0.0,17.82666667,96.1,0.1,97.0,26.69230769,13.0,60.0,28.5,8.0,129.2175,79.0,40.65344224,554.0,475.0,85.06329114
2024-12-07 11:00:00,2.27,1099.0,110455.0,1.750678237,2400.0,1425.0,2319.0,0.0,1.02,260.0,1.25,7.0,1.3,10.94,87.68,0.4,3.2,300.947,0.98,11.19,87.32,0.44,7.4,25.338666670000002,1.05,9.79,70.36,1.06,50.64666667,18.79,872.8733333,2.025,2.019080895,10.6,4.755555556,81.06666667,55.34,9.53,25.83692308,63.55,0.09,1.915,0.36,0.052,0.072,5.25,0.17,3.104684713,0.159689142,59.50666307,0.032700529,3.638493008,0.063477776,0.051895573,252.6158628,0.013465341,0.06937572,3.473473254,0.27128556,4.153771164,2.0,0.57,0.0,1.27,1.37,0.0,17.82666667,96.1,0.1,97.0,26.69230769,13.0,60.0,28.5,8.0,128.6875,75.0,42.40813497,550.0,475.0,86.66666667
2024-12-07 12:00:00,2.31,1098.0,110348.0,1.752375097,2400.0,1459.0,2326.0,0.0,1.02,262.0,1.29,7.0,1.3,10.94,87.68,0.4,3.2,300.947,0.98,11.19,87.32,0.44,7.4,25.338666670000002,1.05,9.79,70.36,1.06,50.64666667,18.79,872.8733333,2.025,2.019080895,10.6,4.755555556,81.06666667,55.34,9.53,25.83692308,63.55,0.09,1.915,0.36,0.052,0.072,5.25,0.17,3.104684713,0.159689142,59.50666307,0.032700529,3.638493008,0.063477776,0.051895573,252.6158628,0.013465341,0.06937572,3.473473254,0.27128556,4.153771164,2.0,0.57,0.0,1.27,1.37,0.0,17.82666667,96.1,0.1,97.0,26.69230769,13.0,60.0,28.5,8.0,128.555,74.0,41.75175857,549.0,475.0,86.48648649
2024-12-07 13:00:00,2.28,1099.0,110069.0,1.75681513,2400.0,1424.0,2327.0,0.0,1.02,259.0,1.26,6.0,1.3,10.94,87.68,0.4,3.2,300.947,0.98,11.19,87.32,0.44,7.4,25.338666670000002,1.05,9.79,70.36,1.06,50.64666667,18.79,872.8733333,2.025,2.019080895,10.6,4.755555556,81.06666667,55.34,9.53,25.83692308,63.55,0.09,1.915,0.36,0.052,0.072,5.25,0.17,3.104684713,0.159689142,59.50666307,0.032700529,3.638493008,0.063477776,0.051895573,252.6158628,0.013465341,0.06937572,3.473473254,0.27128556,4.153771164,2.0,0.57,0.0,1.27,1.37,0.0,17.82666667,96.1,0.1,97.0,26.69230769,13.0,60.0,28.5,8.0,128.6875,75.0,41.83996383,550.0,475.0,82.66666667
2024-12-07 14:00:00,2.31,1098.0,109748.0,1.761951471,2400.0,1419.0,2320.0,0.0,1.02,258.0,1.29,7.0,1.3,10.94,87.68,0.4,3.2,300.947,0.98,11.19,87.32,0.44,7.4,25.338666670000002,1.05,9.79,70.36,1.06,50.64666667,18.79,872.8733333,2.025,2.019080895,10.6,4.755555556,81.06666667,55.34,9.53,25.83692308,63.55,0.09,1.915,0.36,0.052,0.072,5.25,0.17,3.104684713,0.159689142,59.50666307,0.032700529,3.638493008,0.063477776,0.051895573,252.6158628,0.013465341,0.06937572,3.473473254,0.27128556,4.153771164,2.0,0.57,0.0,1.27,1.37,0.0,17.82666667,96.1,0.1,97.0,26.69230769,13.0,60.0,28.5,8.0,128.9525,77.0,41.48080018,552.0,475.0,87.01298701
2024-12-07 15:00:00,2.31,1097.0,110146.0,1.754856306,2399.0,1408.0,2315.0,0.0,1.01,259.0,1.3,7.0,1.3,10.94,87.68,0.4,3.2,300.947,0.98,11.19,87.32,0.44,7.4,25.338666670000002,1.05,9.79,70.36,1.06,50.64666667,18.79,872.8733333,2.025,2.019080895,10.6,4.755555556,81.06666667,55.34,9.53,25.83692308,63.55,0.09,1.915,0.36,0.052,0.072,5.25,0.17,3.104684713,0.159689142,59.50666307,0.032700529,3.638493008,0.063477776,0.051895573,252.6158628,0.013465341,0.06937572,3.473473254,0.27128556,4.153771164,2.0,0.57,0.0,1.27,1.37,0.0,17.82666667,96.1,0.1,97.0,26.69230769,13.0,60.0,28.5,8.0,128.9525,77.0,40.97060196,552.0,475.0,87.4025974
2024-12-07 16:00:00,2.31,1099.0,111374.0,1.735515338,2399.0,1416.0,2324.0,0.0,1.0,262.0,1.31,6.0,1.3,11.09,87.54,0.41,3.5,300.947,0.96,11.27,87.24,0.46,7.2,25.338666670000002,1.03,9.9,70.12,1.14,50.64666667,18.84,872.8733333,2.065,1.999047619,10.515,4.755555556,81.06666667,55.305,9.15,26.07615385,63.55,0.1,1.96,0.375,0.0525,0.074,5.26,0.175,3.231900029,0.044221334,59.89551096,0.021532737,3.579017655,0.042279159,0.069162611,252.6158628,0.014611753,0.072447777,3.086213318,0.287889079,5.365769891,2.0,0.7,0.0,1.87,1.42,0.0,17.82666667,94.6,0.2,97.0,26.69230769,13.0,60.0,28.5,8.0,128.82,76.0,40.70363467,551.0,475.0,81.71052632
2024-12-07 17:00:00,2.32,1099.0,110267.0,1.753661825,2400.0,1403.0,2335.0,0.0,1.0,259.0,1.32,7.0,1.3,11.09,87.54,0.41,3.5,300.947,0.96,11.27,87.24,0.46,7.2,25.338666670000002,1.03,9.9,70.12,1.14,50.64666667,18.84,872.8733333,2.065,1.999047619,10.515,4.755555556,81.06666667,55.305,9.15,26.07615385,63.55,0.1,1.96,0.375,0.0525,0.074,5.26,0.175,3.231900029,0.044221334,59.89551096,0.021532737,3.579017655,0.042279159,0.069162611,252.6158628,0.014611753,0.072447777,3.086213318,0.287889079,5.365769891,2.0,0.7,0.0,1.87,1.42,0.0,17.82666667,94.6,0.2,97.0,26.69230769,13.0,60.0,28.5,8.0,128.6875,75.0,40.77715356,550.0,475.0,81.33333333
2024-12-07 18:00:00,2.32,1098.0,110435.0,1.750995158,2400.0,1395.0,2331.0,0.0,1.0,259.0,1.32,7.0,1.3,11.09,87.54,0.41,3.5,300.947,0.96,11.27,87.24,0.46,7.2,25.338666670000002,1.03,9.9,70.12,1.14,50.64666667,18.84,872.8733333,2.065,1.999047619,10.515,4.755555556,81.06666667,55.305,9.15,26.07615385,63.55,0.1,1.96,0.375,0.0525,0.074,5.26,0.175,3.231900029,0.044221334,59.89551096,0.021532737,3.579017655,0.042279159,0.069162611,252.6158628,0.014611753,0.072447777,3.086213318,0.287889079,5.365769891,2.0,0.7,0.0,1.87,1.42,0.0,17.82666667,94.6,0.2,97.0,26.69230769,13.0,60.0,28.5,8.0,128.82,76.0,40.73125291,551.0,475.0,81.57894737
2024-12-07 20:00:00,2.28,1099.0,110681.0,1.747104994,2400.0,1443.0,2330.0,0.0,1.0,263.0,1.28,7.0,1.3,11.09,87.54,0.41,3.5,300.947,0.96,11.27,87.24,0.46,7.2,25.338666670000002,1.03,9.9,70.12,1.14,50.64666667,18.84,872.8733333,2.065,1.999047619,10.515,4.755555556,81.06666667,55.305,9.15,26.07615385,63.55,0.1,1.96,0.375,0.0525,0.074,5.26,0.175,3.231900029,0.044221334,59.89551096,0.021532737,3.579017655,0.042279159,0.069162611,252.6158628,0.014611753,0.072447777,3.086213318,0.287889079,5.365769891,2.0,0.7,0.0,1.87,1.42,0.0,17.82666667,94.6,0.2,97.0,26.69230769,13.0,60.0,28.5,8.0,128.82,76.0,42.13938412,551.0,475.0,81.18421053
2024-12-07 21:00:00,2.29,1082.0,110967.0,1.740426597,2397.0,1437.0,2317.0,0.0,1.0,260.0,1.29,6.0,1.3,11.09,87.54,0.41,3.5,300.947,0.96,11.27,87.24,0.46,7.2,25.338666670000002,1.03,9.9,70.12,1.14,50.64666667,18.84,872.8733333,2.065,1.999047619,10.515,4.755555556,81.06666667,55.305,9.15,26.07615385,63.55,0.1,1.96,0.375,0.0525,0.074,5.26,0.175,3.231900029,0.044221334,59.89551096,0.021532737,3.579017655,0.042279159,0.069162611,252.6158628,0.014611753,0.072447777,3.086213318,0.287889079,5.365769891,2.0,0.7,0.0,1.87,1.42,0.0,17.82666667,94.6,0.2,97.0,26.69230769,13.0,60.0,28.5,8.0,128.82,76.0,40.59290383,551.0,475.0,80.65789474
2024-12-07 22:00:00,2.28,1097.0,111160.0,1.7388551,2399.0,1452.0,2328.0,0.0,1.0,264.0,1.28,7.0,1.3,11.09,87.54,0.41,3.5,300.947,0.96,11.27,87.24,0.46,7.2,25.338666670000002,1.03,9.9,70.12,1.14,50.64666667,18.84,872.8733333,2.065,1.999047619,10.515,4.755555556,81.06666667,55.305,9.15,26.07615385,63.55,0.1,1.96,0.375,0.0525,0.074,5.26,0.175,3.231900029,0.044221334,59.89551096,0.021532737,3.579017655,0.042279159,0.069162611,252.6158628,0.014611753,0.072447777,3.086213318,0.287889079,5.365769891,2.0,0.7,0.0,1.87,1.42,0.0,17.82666667,94.6,0.2,97.0,26.69230769,13.0,60.0,28.5,8.0,128.6875,75.0,40.39179104,550.0,475.0,81.33333333
2024-12-07 23:00:00,2.28,1100.0,111250.0,1.738172904,2400.0,1450.0,2330.0,0.0,1.0,265.0,1.28,7.0,1.3,11.0,87.65,0.42,3.4,292.8976667,0.93,11.26,87.27,0.43,6.9,22.826000003,1.04,9.96,70.1,1.18,53.94,18.76,841.1543333,2.08,1.977393484,10.45,4.843333333,80.91,55.405,9.45,27.03307692,63.55,0.0965,1.885,0.365,0.053,0.0765,5.285,0.175,3.330350133,0.059622836,59.62516597,0.026699001,3.528266276,0.043968513,0.086049414,255.6542969,0.022302149,0.082707053,3.313618881,0.289244093,4.698011811,2.0,0.6,0.0,1.14,1.29,0.0,24.62,95.79,0.3,97.0,26.69230769,13.0,60.0,28.5,8.0,129.085,78.0,40.27295859,553.0,475.0,80.76923077
2024-12-08 00:00:00,2.74,1088.0,115061.0,2.135028567,3040.0,1380.0,2235.0,280.0,1.35,242.0,1.39,7.0,1.3,10.65,87.99,0.41,3.7,284.5523333,0.95,11.02,87.52,0.44,8.0,23.115000000000002,1.02,9.75,70.35,1.18,83.24230567,18.72,998.3856667,1.9,1.798112543,9.44,4.933333333,80.26666667,56.22,10.265,34.82,69.06,0.104,1.85,0.425,0.046,0.067,5.25,0.17,2.064128502,0.142385506,63.20510587,0.01534313,1.941688308,0.039302802,0.0548257,123.7333333,0.012686261,0.03586056,5.121497037,0.087766918,3.179630927,2.0,0.44,0.0,0.77,1.38,0.0,13.17666667,96.29,0.4,97.0,26.69230769,13.0,60.0,28.5,8.0,120.635,118.0,41.7053506,538.0,420.0,87.71186441
2024-12-08 01:00:00,2.7,1137.0,112714.0,2.144289923,3000.0,1380.0,2259.0,0.0,1.33,249.0,1.37,7.0,1.3,10.65,87.99,0.41,3.7,284.5523333,0.95,11.02,87.52,0.44,8.0,23.115000000000002,1.02,9.75,70.35,1.18,83.24230567,18.72,998.3856667,1.9,1.798112543,9.44,4.933333333,80.26666667,56.22,10.265,34.82,69.06,0.104,1.85,0.425,0.046,0.067,5.25,0.17,2.064128502,0.142385506,63.20510587,0.01534313,1.941688308,0.039302802,0.0548257,123.7333333,0.012686261,0.03586056,5.121497037,0.087766918,3.179630927,2.0,0.44,0.0,0.77,1.38,0.0,13.17666667,96.29,0.4,97.0,26.69230769,13.0,60.0,28.5,8.0,121.66499999999999,122.0,40.61740399,544.0,422.0,88.52459016
2024-12-08 02:00:00,2.71,1122.0,113895.0,2.119945482,2997.0,1391.0,2250.0,0.0,1.35,247.0,1.36,7.0,1.3,10.65,87.99,0.41,3.7,284.5523333,0.95,11.02,87.52,0.44,8.0,23.115000000000002,1.02,9.75,70.35,1.18,83.24230567,18.72,998.3856667,1.9,1.798112543,9.44,4.933333333,80.26666667,56.22,10.265,34.82,69.06,0.104,1.85,0.425,0.046,0.067,5.25,0.17,2.064128502,0.142385506,63.20510587,0.01534313,1.941688308,0.039302802,0.0548257,123.7333333,0.012686261,0.03586056,5.121497037,0.087766918,3.179630927,2.0,0.44,0.0,0.77,1.38,0.0,13.17666667,96.29,0.4,97.0,26.69230769,13.0,60.0,28.5,8.0,121.66499999999999,122.0,40.90133983,544.0,422.0,88.36065574
2024-12-08 03:00:00,2.68,1140.0,114072.0,2.12089314,3003.0,1429.0,2277.0,0.0,1.35,253.0,1.33,7.0,1.3,10.65,87.99,0.41,3.7,284.5523333,0.95,11.02,87.52,0.44,8.0,23.115000000000002,1.02,9.75,70.35,1.18,83.24230567,18.72,998.3856667,1.9,1.798112543,9.44,4.933333333,80.26666667,56.22,10.265,34.82,69.06,0.104,1.85,0.425,0.046,0.067,5.25,0.17,2.064128502,0.142385506,63.20510587,0.01534313,1.941688308,0.039302802,0.0548257,123.7333333,0.012686261,0.03586056,5.121497037,0.087766918,3.179630927,2.0,0.44,0.0,0.77,1.38,0.0,13.17666667,96.29,0.4,97.0,26.69230769,13.0,60.0,28.5,8.0,121.0025,117.0,41.11540319,539.0,422.0,88.54700855
2024-12-08 04:00:00,2.66,1132.0,114664.0,2.107139554,2999.0,1482.0,2271.0,0.0,1.37,254.0,1.29,7.0,1.3,10.65,87.99,0.41,3.7,284.5523333,0.95,11.02,87.52,0.44,8.0,23.115000000000002,1.02,9.75,70.35,1.18,83.24230567,18.72,998.3856667,1.9,1.798112543,9.44,4.933333333,80.26666667,56.22,10.265,34.82,69.06,0.104,1.85,0.425,0.046,0.067,5.25,0.17,2.064128502,0.142385506,63.20510587,0.01534313,1.941688308,0.039302802,0.0548257,123.7333333,0.012686261,0.03586056,5.121497037,0.087766918,3.179630927,2.0,0.44,0.0,0.77,1.38,0.0,13.17666667,96.29,0.4,97.0,26.69230769,13.0,60.0,28.5,8.0,121.135,118.0,41.09853047,540.0,422.0,87.62711864
2024-12-08 05:00:00,2.68,1119.0,115035.0,2.09894717,2997.0,1481.0,2259.0,0.0,1.39,252.0,1.29,7.0,1.3,10.65,87.99,0.41,3.7,284.5523333,0.95,11.02,87.52,0.44,8.0,23.115000000000002,1.02,9.75,70.35,1.18,83.24230567,18.72,998.3856667,1.9,1.798112543,9.44,4.933333333,80.26666667,56.22,10.265,34.82,69.06,0.104,1.85,0.425,0.046,0.067,5.25,0.17,2.064128502,0.142385506,63.20510587,0.01534313,1.941688308,0.039302802,0.0548257,123.7333333,0.012686261,0.03586056,5.121497037,0.087766918,3.179630927,2.0,0.44,0.0,0.77,1.38,0.0,13.17666667,96.29,0.4,97.0,26.69230769,13.0,60.0,28.5,8.0,120.87,116.0,40.98479363,538.0,422.0,88.79310345
2024-12-08 06:00:00,2.69,1119.0,115319.0,2.099536531,3002.0,1450.0,2270.0,100.0,1.37,252.0,1.32,6.0,1.3,10.65,87.99,0.41,3.7,284.5523333,0.95,11.02,87.52,0.44,8.0,23.115000000000002,1.02,9.75,70.35,1.18,83.24230567,18.72,998.3856667,1.9,1.798112543,9.44,4.933333333,80.26666667,56.22,10.265,34.82,69.06,0.104,1.85,0.425,0.046,0.067,5.25,0.17,2.064128502,0.142385506,63.20510587,0.01534313,1.941688308,0.039302802,0.0548257,123.7333333,0.012686261,0.03586056,5.121497037,0.087766918,3.179630927,2.0,0.44,0.0,0.77,1.38,0.0,13.17666667,96.29,0.4,97.0,26.69230769,13.0,60.0,28.5,8.0,121.0025,117.0,41.17930205,539.0,422.0,82.99145299
2024-12-08 07:00:00,2.69,1135.0,115575.0,2.091932052,3001.0,1484.0,2275.0,0.0,1.39,255.0,1.3,7.0,1.3,10.65,87.99,0.41,3.7,284.5523333,0.95,11.02,87.52,0.44,8.0,23.115000000000002,1.02,9.75,70.35,1.18,83.24230567,18.72,998.3856667,1.9,1.798112543,9.44,4.933333333,80.26666667,56.22,10.265,34.82,69.06,0.104,1.85,0.425,0.046,0.067,5.25,0.17,2.064128502,0.142385506,63.20510587,0.01534313,1.941688308,0.039302802,0.0548257,123.7333333,0.012686261,0.03586056,5.121497037,0.087766918,3.179630927,2.0,0.44,0.0,0.77,1.38,0.0,13.17666667,96.29,0.4,97.0,26.69230769,13.0,60.0,28.5,8.0,121.135,118.0,41.18351701,540.0,422.0,89.40677966
2024-12-08 08:00:00,2.7,1137.0,115290.0,2.096402351,3000.0,1469.0,2271.0,0.0,1.39,255.0,1.31,7.0,1.3,10.82,87.8,0.42,3.2,284.5523333,0.96,11.26,87.29,0.42,9.5,23.115000000000002,1.03,9.62,70.62,1.12,83.24230567,18.64,998.3856667,1.9,1.800686181,9.425,4.933333333,80.26666667,56.23,9.955,34.82,69.06,0.101,1.915,0.39,0.047,0.067,5.235,0.165,2.335228987,0.0551743,62.88644558,0.022244019,2.094019127,0.0248257,0.0451743,123.7333333,0.00948257,0.028273411,5.212194235,0.151957624,3.645317888,2.0,0.57,0.0,0.89,1.24,0.0,13.17666667,96.8,0.5,97.0,26.69230769,13.0,60.0,28.5,8.0,121.4,120.0,40.51724138,542.0,422.0,90.66666667
2024-12-08 09:00:00,2.7,1148.0,114782.0,2.106377501,3001.0,1455.0,2265.0,0.0,1.38,255.0,1.32,7.0,1.3,10.82,87.8,0.42,3.2,284.5523333,0.96,11.26,87.29,0.42,9.5,23.115000000000002,1.03,9.62,70.62,1.12,83.24230567,18.64,998.3856667,1.9,1.800686181,9.425,4.933333333,80.26666667,56.23,9.955,34.82,69.06,0.101,1.915,0.39,0.047,0.067,5.235,0.165,2.335228987,0.0551743,62.88644558,0.022244019,2.094019127,0.0248257,0.0451743,123.7333333,0.00948257,0.028273411,5.212194235,0.151957624,3.645317888,2.0,0.57,0.0,0.89,1.24,0.0,13.17666667,96.8,0.5,97.0,26.69230769,13.0,60.0,28.5,8.0,121.7975,123.0,41.18357488,545.0,422.0,94.95934959
2024-12-08 10:00:00,2.68,1156.0,113988.0,2.120336011,3000.0,1487.0,2260.0,0.0,1.4,256.0,1.28,8.0,1.3,10.82,87.8,0.42,3.2,284.5523333,0.96,11.26,87.29,0.42,9.5,23.115000000000002,1.03,9.62,70.62,1.12,83.24230567,18.64,998.3856667,1.9,1.800686181,9.425,4.933333333,80.26666667,56.23,9.955,34.82,69.06,0.101,1.915,0.39,0.047,0.067,5.235,0.165,2.335228987,0.0551743,62.88644558,0.022244019,2.094019127,0.0248257,0.0451743,123.7333333,0.00948257,0.028273411,5.212194235,0.151957624,3.645317888,2.0,0.57,0.0,0.89,1.24,0.0,13.17666667,96.8,0.5,97.0,26.69230769,13.0,60.0,28.5,8.0,122.0625,125.0,42.11804712,547.0,422.0,95.84
2024-12-08 11:00:00,2.69,1148.0,114565.0,2.110365249,3001.0,1467.0,2257.0,0.0,1.4,252.0,1.29,7.0,1.3,10.82,87.8,0.42,3.2,284.5523333,0.96,11.26,87.29,0.42,9.5,23.115000000000002,1.03,9.62,70.62,1.12,83.24230567,18.64,998.3856667,1.9,1.800686181,9.425,4.933333333,80.26666667,56.23,9.955,34.82,69.06,0.101,1.915,0.39,0.047,0.067,5.235,0.165,2.335228987,0.0551743,62.88644558,0.022244019,2.094019127,0.0248257,0.0451743,123.7333333,0.00948257,0.028273411,5.212194235,0.151957624,3.645317888,2.0,0.57,0.0,0.89,1.24,0.0,13.17666667,96.8,0.5,97.0,26.69230769,13.0,60.0,28.5,8.0,122.0625,125.0,43.20329537,547.0,422.0,89.04
2024-12-08 12:00:00,2.7,1137.0,114731.0,2.105909649,2999.0,1469.0,2268.0,0.0,1.4,253.0,1.3,7.0,1.3,10.82,87.8,0.42,3.2,284.5523333,0.96,11.26,87.29,0.42,9.5,23.115000000000002,1.03,9.62,70.62,1.12,83.24230567,18.64,998.3856667,1.9,1.800686181,9.425,4.933333333,80.26666667,56.23,9.955,34.82,69.06,0.101,1.915,0.39,0.047,0.067,5.235,0.165,2.335228987,0.0551743,62.88644558,0.022244019,2.094019127,0.0248257,0.0451743,123.7333333,0.00948257,0.028273411,5.212194235,0.151957624,3.645317888,2.0,0.57,0.0,0.89,1.24,0.0,13.17666667,96.8,0.5,97.0,26.69230769,13.0,60.0,28.5,8.0,121.4,120.0,42.05967276,542.0,422.0,86.83333333
2024-12-08 13:00:00,2.71,1112.0,114236.0,2.115030285,2999.0,1423.0,2254.0,0.0,1.37,248.0,1.34,7.0,1.3,10.82,87.8,0.42,3.2,284.5523333,0.96,11.26,87.29,0.42,9.5,23.115000000000002,1.03,9.62,70.62,1.12,83.24230567,18.64,998.3856667,1.9,1.800686181,9.425,4.933333333,80.26666667,56.23,9.955,34.82,69.06,0.101,1.915,0.39,0.047,0.067,5.235,0.165,2.335228987,0.0551743,62.88644558,0.022244019,2.094019127,0.0248257,0.0451743,123.7333333,0.00948257,0.028273411,5.212194235,0.151957624,3.645317888,2.0,0.57,0.0,0.89,1.24,0.0,13.17666667,96.8,0.5,97.0,26.69230769,13.0,60.0,28.5,8.0,121.135,118.0,41.06104651,540.0,422.0,88.55932203
2024-12-08 14:00:00,2.68,1088.0,114334.0,2.113218317,2999.0,1456.0,2258.0,0.0,1.37,245.0,1.31,7.0,1.3,10.82,87.8,0.42,3.2,284.5523333,0.96,11.26,87.29,0.42,9.5,23.115000000000002,1.03,9.62,70.62,1.12,83.24230567,18.64,998.3856667,1.9,1.800686181,9.425,4.933333333,80.26666667,56.23,9.955,34.82,69.06,0.101,1.915,0.39,0.047,0.067,5.235,0.165,2.335228987,0.0551743,62.88644558,0.022244019,2.094019127,0.0248257,0.0451743,123.7333333,0.00948257,0.028273411,5.212194235,0.151957624,3.645317888,2.0,0.57,0.0,0.89,1.24,0.0,13.17666667,96.8,0.5,97.0,26.69230769,13.0,60.0,28.5,8.0,121.4,120.0,41.34241245,542.0,422.0,82.16666667
2024-12-08 15:00:00,2.68,1106.0,114334.0,2.113922606,3000.0,1461.0,2255.0,0.0,1.38,248.0,1.3,6.0,1.3,10.82,87.8,0.42,3.2,284.5523333,0.96,11.26,87.29,0.42,9.5,23.115000000000002,1.03,9.62,70.62,1.12,83.24230567,18.64,998.3856667,1.9,1.800686181,9.425,4.933333333,80.26666667,56.23,9.955,34.82,69.06,0.101,1.915,0.39,0.047,0.067,5.235,0.165,2.335228987,0.0551743,62.88644558,0.022244019,2.094019127,0.0248257,0.0451743,123.7333333,0.00948257,0.028273411,5.212194235,0.151957624,3.645317888,2.0,0.57,0.0,0.89,1.24,0.0,13.17666667,96.8,0.5,97.0,26.69230769,13.0,60.0,28.5,8.0,121.135,118.0,40.65001213,540.0,422.0,87.11864407
2024-12-08 16:00:00,2.66,1109.0,114994.0,2.101795913,3000.0,1488.0,2264.0,0.0,1.37,251.0,1.29,7.0,1.3,10.98,87.65,0.44,3.1,284.5523333,0.93,11.14,87.39,0.43,8.1,23.115000000000002,1.04,9.76,70.4,1.02,83.24230567,18.82,998.3856667,1.935,1.825832134,9.65,4.933333333,80.26666667,56.125,9.86,34.82,69.06,0.093,1.84,0.32,0.047,0.067,5.285,0.16,2.163485991,0.071045797,63.05231708,0.01696514,1.888844828,0.045522899,0.04,123.7333333,0.01148257,0.035616541,5.400157328,0.147684213,3.279630927,2.0,0.73,0.0,0.75,1.14,0.0,13.17666667,95.03,0.2,97.0,26.69230769,13.0,60.0,28.5,8.0,120.605,114.0,40.39396887,536.0,422.0,88.59649123
2024-12-08 17:00:00,2.69,1108.0,115710.0,2.079749646,2987.0,1478.0,2266.0,0.0,1.38,250.0,1.31,7.0,1.3,10.98,87.65,0.44,3.1,284.5523333,0.93,11.14,87.39,0.43,8.1,23.115000000000002,1.04,9.76,70.4,1.02,83.24230567,18.82,998.3856667,1.935,1.825832134,9.65,4.933333333,80.26666667,56.125,9.86,34.82,69.06,0.093,1.84,0.32,0.047,0.067,5.285,0.16,2.163485991,0.071045797,63.05231708,0.01696514,1.888844828,0.045522899,0.04,123.7333333,0.01148257,0.035616541,5.400157328,0.147684213,3.279630927,2.0,0.73,0.0,0.75,1.14,0.0,13.17666667,95.03,0.2,97.0,26.69230769,13.0,60.0,28.5,8.0,120.4725,113.0,41.12805616,535.0,422.0,86.72566372
2024-12-08 18:00:00,2.71,1109.0,115444.0,2.094304698,3001.0,1479.0,2260.0,0.0,1.41,248.0,1.3,7.0,1.3,10.98,87.65,0.44,3.1,284.5523333,0.93,11.14,87.39,0.43,8.1,23.115000000000002,1.04,9.76,70.4,1.02,83.24230567,18.82,998.3856667,1.935,1.825832134,9.65,4.933333333,80.26666667,56.125,9.86,34.82,69.06,0.093,1.84,0.32,0.047,0.067,5.285,0.16,2.163485991,0.071045797,63.05231708,0.01696514,1.888844828,0.045522899,0.04,123.7333333,0.01148257,0.035616541,5.400157328,0.147684213,3.279630927,2.0,0.73,0.0,0.75,1.14,0.0,13.17666667,95.03,0.2,97.0,26.69230769,13.0,60.0,28.5,8.0,120.87,116.0,41.90430159,538.0,422.0,87.5862069
2024-12-08 19:00:00,2.71,1109.0,115493.0,2.092022133,2999.0,1459.0,2245.0,0.0,1.39,249.0,1.32,7.0,1.3,10.98,87.65,0.44,3.1,284.5523333,0.93,11.14,87.39,0.43,8.1,23.115000000000002,1.04,9.76,70.4,1.02,83.24230567,18.82,998.3856667,1.935,1.825832134,9.65,4.933333333,80.26666667,56.125,9.86,34.82,69.06,0.093,1.84,0.32,0.047,0.067,5.285,0.16,2.163485991,0.071045797,63.05231708,0.01696514,1.888844828,0.045522899,0.04,123.7333333,0.01148257,0.035616541,5.400157328,0.147684213,3.279630927,2.0,0.73,0.0,0.75,1.14,0.0,13.17666667,95.03,0.2,97.0,26.69230769,13.0,60.0,28.5,8.0,121.2675,119.0,40.99033816,541.0,422.0,88.48739496
2024-12-08 20:00:00,2.72,1107.0,114595.0,2.109110361,3000.0,1405.0,2248.0,0.0,1.36,246.0,1.36,7.0,1.3,10.98,87.65,0.44,3.1,284.5523333,0.93,11.14,87.39,0.43,8.1,23.115000000000002,1.04,9.76,70.4,1.02,83.24230567,18.82,998.3856667,1.935,1.825832134,9.65,4.933333333,80.26666667,56.125,9.86,34.82,69.06,0.093,1.84,0.32,0.047,0.067,5.285,0.16,2.163485991,0.071045797,63.05231708,0.01696514,1.888844828,0.045522899,0.04,123.7333333,0.01148257,0.035616541,5.400157328,0.147684213,3.279630927,2.0,0.73,0.0,0.75,1.14,0.0,13.17666667,95.03,0.2,97.0,26.69230769,13.0,60.0,28.5,8.0,121.0025,117.0,42.36311239,539.0,422.0,88.03418803
2024-12-08 21:00:00,2.73,1104.0,114181.0,2.1167538,3000.0,1378.0,2237.0,0.0,1.34,244.0,1.39,7.0,1.3,10.98,87.65,0.44,3.1,284.5523333,0.93,11.14,87.39,0.43,8.1,23.115000000000002,1.04,9.76,70.4,1.02,83.24230567,18.82,998.3856667,1.935,1.825832134,9.65,4.933333333,80.26666667,56.125,9.86,34.82,69.06,0.093,1.84,0.32,0.047,0.067,5.285,0.16,2.163485991,0.071045797,63.05231708,0.01696514,1.888844828,0.045522899,0.04,123.7333333,0.01148257,0.035616541,5.400157328,0.147684213,3.279630927,2.0,0.73,0.0,0.75,1.14,0.0,13.17666667,95.03,0.2,97.0,26.69230769,13.0,60.0,28.5,8.0,120.7675,119.0,42.64598982,539.0,420.0,88.1512605
2024-12-08 22:00:00,2.75,1097.0,114067.0,2.122756983,3000.0,1372.0,2224.0,168.0,1.34,242.0,1.41,7.0,1.3,10.98,87.65,0.44,3.1,284.5523333,0.93,11.14,87.39,0.43,8.1,23.115000000000002,1.04,9.76,70.4,1.02,83.24230567,18.82,998.3856667,1.935,1.825832134,9.65,4.933333333,80.26666667,56.125,9.86,34.82,69.06,0.093,1.84,0.32,0.047,0.067,5.285,0.16,2.163485991,0.071045797,63.05231708,0.01696514,1.888844828,0.045522899,0.04,123.7333333,0.01148257,0.035616541,5.400157328,0.147684213,3.279630927,2.0,0.73,0.0,0.75,1.14,0.0,13.17666667,95.03,0.2,97.0,26.69230769,13.0,60.0,28.5,8.0,121.0325,121.0,41.78266178,541.0,420.0,88.34710744
2024-12-08 23:00:00,2.72,1110.0,114000.0,2.134239897,3020.0,1381.0,2243.0,0.0,1.35,245.0,1.37,6.0,1.3,10.78,87.84,0.41,3.2,234.8496667,0.97,11.06,87.45,0.45,7.0,18.72333333,1.04,9.68,70.52,1.09,67.94072633,18.71,796.834,1.91,1.836810797,9.515,5.156666667,79.55444444,56.395,9.565,34.97,69.06,0.0795,1.755,0.295,0.0445,0.0655,5.18,0.155,2.420667571,0.210584125,62.22019403,0.017537551,2.398664858,0.075208616,0.05,98.26666667,0.006008345,0.051696099,5.556085821,0.105312246,3.496662144,2.0,0.58,0.0,0.95,1.34,0.0,12.00333333,96.37,0.3,97.0,26.69230769,13.0,60.0,28.5,8.0,120.9,120.0,41.98286414,540.0,420.0,87.91666667
2024-12-09 01:00:00,2.7,1108.0,113742.0,2.337294302,3300.0,1357.0,2321.0,0.0,1.3,246.0,1.4,7.0,1.3,10.76,87.85,0.44,3.0,300.544,0.95,11.4,87.1,0.47,9.8,20.194666663,1.03,9.63,70.82,1.35,61.626655,18.2,868.3473333,2.005,1.953197088,11.27,4.71,82.6,54.52,9.365,27.04105263,66.16,0.099,1.93,0.29,0.0485,0.056,5.77,0.17,0.900993143,0.093744951,31.23269293,0.007812079,1.04161057,0.046872476,0.026040264,154.4147157,0.002083221,0.009374495,5.161180373,0.03645637,2.499865367,1.0,0.47,0.0,0.98,1.31,0.0,22.89,95.39,0.4,97.0,26.69230769,13.0,60.0,28.5,8.0,125.3525,97.0,40.78065134,547.0,450.0,86.18556701
2024-12-09 02:00:00,2.7,1100.0,113524.0,2.341070887,3299.0,1349.0,2308.0,0.0,1.3,243.0,1.4,7.0,1.3,10.76,87.85,0.44,3.0,300.544,0.95,11.4,87.1,0.47,9.8,20.194666663,1.03,9.63,70.82,1.35,61.626655,18.2,868.3473333,2.005,1.953197088,11.27,4.71,82.6,54.52,9.365,27.04105263,66.16,0.099,1.93,0.29,0.0485,0.056,5.77,0.17,0.900993143,0.093744951,31.23269293,0.007812079,1.04161057,0.046872476,0.026040264,154.4147157,0.002083221,0.009374495,5.161180373,0.03645637,2.499865367,1.0,0.47,0.0,0.98,1.31,0.0,22.89,95.39,0.4,97.0,26.69230769,13.0,60.0,28.5,8.0,125.75,100.0,41.07314726,550.0,450.0,88.9
2024-12-09 03:00:00,2.71,1106.0,112526.0,2.382572443,3328.0,1326.0,2292.0,0.0,1.29,242.0,1.42,7.0,1.3,10.76,87.85,0.44,3.0,300.544,0.95,11.4,87.1,0.47,9.8,20.194666663,1.03,9.63,70.82,1.35,61.626655,18.2,868.3473333,2.005,1.953197088,11.27,4.71,82.6,54.52,9.365,27.04105263,66.16,0.099,1.93,0.29,0.0485,0.056,5.77,0.17,0.900993143,0.093744951,31.23269293,0.007812079,1.04161057,0.046872476,0.026040264,154.4147157,0.002083221,0.009374495,5.161180373,0.03645637,2.499865367,1.0,0.47,0.0,0.98,1.31,0.0,22.89,95.39,0.4,97.0,26.69230769,13.0,60.0,28.5,8.0,126.4125,105.0,40.80154515,555.0,450.0,86.95238095
2024-12-09 04:00:00,2.7,1107.0,112121.0,2.408408082,3352.0,1335.0,2316.0,0.0,1.3,242.0,1.4,7.0,1.3,10.76,87.85,0.44,3.0,300.544,0.95,11.4,87.1,0.47,9.8,20.194666663,1.03,9.63,70.82,1.35,61.626655,18.2,868.3473333,2.005,1.953197088,11.27,4.71,82.6,54.52,9.365,27.04105263,66.16,0.099,1.93,0.29,0.0485,0.056,5.77,0.17,0.900993143,0.093744951,31.23269293,0.007812079,1.04161057,0.046872476,0.026040264,154.4147157,0.002083221,0.009374495,5.161180373,0.03645637,2.499865367,1.0,0.47,0.0,0.98,1.31,0.0,22.89,95.39,0.4,97.0,26.69230769,13.0,60.0,28.5,8.0,125.75,100.0,40.6959884,550.0,450.0,88.8
2024-12-09 05:00:00,2.72,1086.0,111230.0,2.424794065,3348.0,1307.0,2297.0,0.0,1.3,235.0,1.42,7.0,1.3,10.76,87.85,0.44,3.0,300.544,0.95,11.4,87.1,0.47,9.8,20.194666663,1.03,9.63,70.82,1.35,61.626655,18.2,868.3473333,2.005,1.953197088,11.27,4.71,82.6,54.52,9.365,27.04105263,66.16,0.099,1.93,0.29,0.0485,0.056,5.77,0.17,0.900993143,0.093744951,31.23269293,0.007812079,1.04161057,0.046872476,0.026040264,154.4147157,0.002083221,0.009374495,5.161180373,0.03645637,2.499865367,1.0,0.47,0.0,0.98,1.31,0.0,22.89,95.39,0.4,97.0,26.69230769,13.0,60.0,28.5,8.0,125.22,96.0,40.63860668,546.0,450.0,83.33333333
2024-12-09 06:00:00,2.7,1086.0,111812.0,2.412899868,3349.0,1300.0,2310.0,0.0,1.27,237.0,1.43,7.0,1.3,10.76,87.85,0.44,3.0,300.544,0.95,11.4,87.1,0.47,9.8,20.194666663,1.03,9.63,70.82,1.35,61.626655,18.2,868.3473333,2.005,1.953197088,11.27,4.71,82.6,54.52,9.365,27.04105263,66.16,0.099,1.93,0.29,0.0485,0.056,5.77,0.17,0.900993143,0.093744951,31.23269293,0.007812079,1.04161057,0.046872476,0.026040264,154.4147157,0.002083221,0.009374495,5.161180373,0.03645637,2.499865367,1.0,0.47,0.0,0.98,1.31,0.0,22.89,95.39,0.4,97.0,26.69230769,13.0,60.0,28.5,8.0,125.22,96.0,40.24536926,546.0,450.0,86.77083333
2024-12-09 07:00:00,2.71,1099.0,112823.0,2.392717477,3351.0,1339.0,2317.0,0.0,1.3,242.0,1.41,7.0,1.3,10.76,87.85,0.44,3.0,300.544,0.95,11.4,87.1,0.47,9.8,20.194666663,1.03,9.63,70.82,1.35,61.626655,18.2,868.3473333,2.005,1.953197088,11.27,4.71,82.6,54.52,9.365,27.04105263,66.16,0.099,1.93,0.29,0.0485,0.056,5.77,0.17,0.900993143,0.093744951,31.23269293,0.007812079,1.04161057,0.046872476,0.026040264,154.4147157,0.002083221,0.009374495,5.161180373,0.03645637,2.499865367,1.0,0.47,0.0,0.98,1.31,0.0,22.89,95.39,0.4,97.0,26.69230769,13.0,60.0,28.5,8.0,124.955,94.0,39.85997103,544.0,450.0,86.17021277
2024-12-09 08:00:00,2.65,1098.0,110116.0,2.451504021,3351.0,1316.0,2324.0,0.0,1.3,236.0,1.35,7.0,1.3,10.68,87.96,0.42,2.8,300.544,0.94,11.04,87.46,0.46,5.5,20.194666663,1.04,9.72,70.31,1.31,61.626655,18.66,868.3473333,2.025,1.991126738,11.2,4.71,82.6,54.69,9.285,27.56526316,66.16,0.085,1.95,0.315,0.047,0.0605,5.625,0.175,0.989530041,0.067704687,31.25352515,0.005208053,0.96869783,0.020832211,0.03645637,154.4147157,0.002604026,0.015103353,5.161180373,0.04531006,1.979060083,1.0,0.6,0.0,0.79,1.28,0.0,22.89,96.51,0.1,97.0,26.69230769,13.0,60.0,28.5,8.0,124.8225,93.0,40.83997104,543.0,450.0,86.12903226
2024-12-09 09:00:00,2.7,1099.0,112063.0,2.405343109,3346.0,1331.0,2326.0,0.0,1.3,240.0,1.4,6.0,1.3,10.68,87.96,0.42,2.8,300.544,0.94,11.04,87.46,0.46,5.5,20.194666663,1.04,9.72,70.31,1.31,61.626655,18.66,868.3473333,2.025,1.991126738,11.2,4.71,82.6,54.69,9.285,27.56526316,66.16,0.085,1.95,0.315,0.047,0.0605,5.625,0.175,0.989530041,0.067704687,31.25352515,0.005208053,0.96869783,0.020832211,0.03645637,154.4147157,0.002604026,0.015103353,5.161180373,0.04531006,1.979060083,1.0,0.6,0.0,0.79,1.28,0.0,22.89,96.51,0.1,97.0,26.69230769,13.0,60.0,28.5,8.0,124.8225,93.0,41.78392559,543.0,450.0,85.80645161
2024-12-09 10:00:00,2.71,1100.0,110805.0,2.436269012,3351.0,1307.0,2330.0,0.0,1.3,237.0,1.41,7.0,1.3,10.68,87.96,0.42,2.8,300.544,0.94,11.04,87.46,0.46,5.5,20.194666663,1.04,9.72,70.31,1.31,61.626655,18.66,868.3473333,2.025,1.991126738,11.2,4.71,82.6,54.69,9.285,27.56526316,66.16,0.085,1.95,0.315,0.047,0.0605,5.625,0.175,0.989530041,0.067704687,31.25352515,0.005208053,0.96869783,0.020832211,0.03645637,154.4147157,0.002604026,0.015103353,5.161180373,0.04531006,1.979060083,1.0,0.6,0.0,0.79,1.28,0.0,22.89,96.51,0.1,97.0,26.69230769,13.0,60.0,28.5,8.0,124.425,90.0,40.6759348,540.0,450.0,84.66666667
2024-12-09 11:00:00,2.73,1092.0,111414.0,2.422237095,3350.0,1302.0,2331.0,0.0,1.3,236.0,1.43,7.0,1.3,10.68,87.96,0.42,2.8,300.544,0.94,11.04,87.46,0.46,5.5,20.194666663,1.04,9.72,70.31,1.31,61.626655,18.66,868.3473333,2.025,1.991126738,11.2,4.71,82.6,54.69,9.285,27.56526316,66.16,0.085,1.95,0.315,0.047,0.0605,5.625,0.175,0.989530041,0.067704687,31.25352515,0.005208053,0.96869783,0.020832211,0.03645637,154.4147157,0.002604026,0.015103353,5.161180373,0.04531006,1.979060083,1.0,0.6,0.0,0.79,1.28,0.0,22.89,96.51,0.1,97.0,26.69230769,13.0,60.0,28.5,8.0,124.0275,87.0,41.10251451,537.0,450.0,86.09195402
