Repository: saikumar-voptimai/evonith_bf_webapp

# Evonith BF2 — Blast Furnace Intelligence Platform

Monitoring, modelling and optimisation of **Blast Furnace 2 (BF2)** at Evonith Steel: live telemetry from InfluxDB,
manual plant reports from Neon PostgreSQL, a two-zone energy model of the furnace, blend and fuel optimisers, a
conversational assistant (FurnaceMind) and a live digital twin evaluated every hour.

The platform has three deployable parts that share one Python service layer, plus the shared data library:

| Part | Path | What it is |
|---|---|---|
| **Streamlit app** (legacy) | `src/app.py`, `src/custom_pages/` | The original 11-page dashboard; still the home of the model pages. Served under `/legacy` in production |

File: src/assets/data/furnace_dataset_20260525_002530_771382.csv (part 102 of 209)
GO%,ORE_NA2O%,ORE_P%,ORE_TIO2%,ORE_AL2O3%,ORE_SIO2%,ORE_MNO%,ORE_CAO%,ORE_K2O%,ORE_CALC_MT,PELLET_PCT_SIO2,PELLET_PCT_AL2O3,PELLET_PCT_FE2O3,PELLET_PCT_MGO,PELLET_PCT_TIO2,PELLET_PCT_NA2O,TOTAL_PELLET_CALC_MT,PELLET_PCT_K2O,PELLET_PCT_TM,PELLET_PCT_LOI,PELLET_PCT_MNO,PELLET_PCT_CAO,PELLET_PCT_P,CHARGES/HRS.,STOCKRODLEVEL,CHEM_PCT_C,CHEM_PCT_CR,CHEM_PCT_FE,CHEM_PCT_MN,CHEM_PCT_P,CHEM_PCT_S,CHEM_PCT_SI,CHEM_PCT_TI,SLAG_BASICITY,SLAG_PCT_AL2O3,SLAG_PCT_CAO,SLAG_PCT_FEO,SLAG_PCT_K2O,SLAG_PCT_MGO,SLAG_PCT_MNO,SLAG_PCT_NA2O,SLAG_PCT_S,SLAG_PCT_SIO2,SLAG_PCT_TIO2,SLAG_T_BASICITY,HMT_GT_1480C,COKE_DISCHARGE_TIME,WEIGHTED_COKE_ANGLE,TOTAL_COKE_PORTIONS,NON_COKE_DISCHARGE_TIME,WEIGHTED_NON_COKE_ANGLE,TOTAL_NON_COKE_PORTIONS,TOTAL HEAT LOAD,FTG_UPTAKE_TEMP_A,FTG_UPTAKE_TEMP_B,FTG_UPTAKE_TEMP_C,FTG_UPTAKE_TEMP_D,FTG_UPTAKE_TEMP_AVG,HEARTH_TEMP_A,HEARTH_TEMP_B,HEARTH_TEMP_C,HEARTH_TEMP_D,HEARTH_TEMP_AVG,BOSH_TEMP_A,BOSH_TEMP_C,BOSH_TEMP_D,BELLY_TEMP_A,BELLY_TEMP_C,BELLY_TEMP_D,LOWER_STACK_TEMP_A,LOWER_STACK_TEMP_B,LOWER_STACK_TEMP_C,LOWER_STACK_TEMP_D,PCI_KG/THM,ACT. FUEL RATEKG/THM.,FURNACETOPGASANALYSISCO2ETACO,COKE RATE KG/THM,PRODUCTIONTONNESPERHR,HOT BLAST PRESSUREBAR,TOPPRESSUREBAR,DIFFERENTIAL PRESSURETOTALBAR,HOT BLAST TEMP.OC,OXYGENFLOWNM3/HR.,STEAMKGS/HR.,RAFTOC,PERMEABILITYKGS/HR.,TUYEREVELOCITYM/S,HOT BLAST VOLUMENM3/HR.,O2 ENRICHMENT %,BOTTOMBAR,FURNACE TOP GAS ANALYSISH2%,UNITCOST LAKHS/THM,BOSH_TEMP_B,FURNACE TOP GAS ANALYSISCO2%,FURNACE TOP GAS ANALYSISONLINE (ANALYZER)CO%
2026-01-24 04:00:00,0.887449351084471,12.026436372773892,0.459192027,87.08611427614164,0.38999999999999996,4.347333333333333,0.53,1.025,0.49,86.68,12.295,1.1293333333333333,69.98,9.0,19.55,1.69,12.33952387,5.312222222,78.42222222,71.58,37.31,0.045000000000000005,4.82,2.24,9.1,2.62,0.029,0.17,55.52,9.85,0.05000000000000001,2.043568465,0.19000000000000003,17.060166666666667,0.10000000000000002,94.18,1.6499999999999997,0.86,1.3500000000000003,0.0,0.0,0.13,58.89985591007373,4.434532791821741,3.3319366458865023,0.049580993765950654,0.021596832294325113,0.07278488192125689,0.4828748813075994,4.81290285293492,5.565304591104848,0.07277465835460087,0.07277465835460087,0.023403167705674893,8.213666666666667,0.0,0.0,0.0,0.0,0.0,0.0,0.0,0.0,0.0,0.0,0.0,0.0,0.0,7.0,0.254488152,4.2212,0.18280000000000002,94.86292,0.15,0.109,0.08123999999999999,0.33199999999999996,0.06084,1.03440114752,20.4772,33.7956,0.5332,0.4408,8.5096,0.2736,0.2036,0.5308,32.675200000000004,2.284,1.29489321128,1466.0,90.0,27.0,12.0,60.0,28.75,8.0,0.9618739379639862,178.9358333,167.05875,175.3394444,188.5638889,178.7632639,61.81727279277736,328.31927450990446,449.9256766926874,580.709732572272,356.5399270168673,56.589999999999975,67.59694444444433,51.66027777777795,64.35194444444448,52.357777777777585,48.316666666666535,17.776111111111092,48.33694444444431,43.0394444444444,39.389722222222304,165.40310750000006,535.0,43.48238558333332,282.0,96.02410994957988,2.7418739750000043,1.2991729222222217,1.442535411111111,1180.0,3998.296547,0.0,2224.809305555555,1273.2507166666676,215.47131805555546,110017.3266666666,3.982950072222226,1.1555707330555547,3.5332674083333315,92.41591174375,56.3363888888889,18.735846222222218,24.34589622222224
2026-01-24 05:00:00,0.887449351084471,12.026436372773892,0.459192027,87.08611427614164,0.38999999999999996,4.347333333333333,0.53,1.025,0.49,86.68,12.295,1.1293333333333333,69.98,9.0,19.55,1.69,12.33952387,5.312222222,78.42222222,71.58,37.31,0.045000000000000005,4.82,2.24,9.1,2.62,0.029,0.17,55.52,9.85,0.05000000000000001,2.043568465,0.19000000000000003,17.060166666666667,0.10000000000000002,94.18,1.6499999999999997,0.86,1.3500000000000003,0.0,0.0,0.13,58.89985591007373,4.434532791821741,3.3319366458865023,0.049580993765950654,0.021596832294325113,0.07278488192125689,0.4828748813075994,4.81290285293492,5.565304591104848,0.07277465835460087,0.07277465835460087,0.023403167705674893,8.213666666666667,0.0,0.0,0.0,0.0,0.0,0.0,0.0,0.0,0.0,0.0,0.0,0.0,0.0,7.0,0.254488152,4.1732,0.1708,94.95111999999999,0.15,0.109,0.08664,0.302,0.05724,1.02276377672,19.889200000000002,33.9216,0.4552,0.45880000000000004,8.4256,0.2796,0.20959999999999998,0.5488000000000001,33.1672,2.3739999999999997,1.27680808508,1466.0,90.0,27.0,12.0,60.0,28.75,8.0,0.9618739379639862,178.9358333,167.05875,175.3394444,188.5638889,178.7632639,61.81727279277736,328.31927450990446,449.9256766926874,580.709732572272,356.5399270168673,56.14918032786889,64.64836065573773,51.80245901639345,57.37868852459016,53.17213114754096,48.227868852459046,24.74918032786886,47.476229508196745,43.75491803278682,42.09016393442622,173.6612196721312,538.0327868852459,43.878776639344274,283.92622950819674,98.79881147540964,2.705890401639342,1.2990859836065576,1.407208081967213,1180.0,3998.296547,0.0,2216.25474590164,1294.300459016393,215.91507622950814,109106.14180327868,4.026716213114754,1.1258727131147543,3.5831483442622956,93.99166898360657,56.34754098360658,18.925746065573765,24.20836163934427
2026-01-24 06:00:00,0.887449351084471,12.026436372773892,0.459192027,87.08611427614164,0.38999999999999996,4.347333333333333,0.53,1.025,0.49,86.68,12.295,1.1293333333333333,69.98,9.0,19.55,1.69,12.33952387,5.312222222,78.42222222,71.58,37.31,0.045000000000000005,4.82,2.24,9.1,2.62,0.029,0.17,55.52,9.85,0.05000000000000001,2.043568465,0.19000000000000003,17.060166666666667,0.10000000000000002,94.18,1.6499999999999997,0.86,1.3500000000000003,0.0,0.0,0.13,58.89985591007373,4.434532791821741,3.3319366458865023,0.049580993765950654,0.021596832294325113,0.07278488192125689,0.4828748813075994,4.81290285293492,5.565304591104848,0.07277465835460087,0.07277465835460087,0.023403167705674893,8.213666666666667,0.0,0.0,0.0,0.0,0.0,0.0,0.0,0.0,0.0,0.0,0.0,0.0,0.0,7.0,0.254488152,4.1527692307692305,0.10409230769230769,95.05866153846154,0.1456923076923077,0.10813846153846153,0.09087692307692308,0.28707692307692306,0.05269230769230769,1.0220010460923077,20.250615384615386,33.710307692307694,0.5490769230769231,0.46,8.368307692307692,0.2843076923076923,0.2056923076923077,0.5413846153846155,32.98461538461539,2.3756923076923075,1.2757051781846154,1464.2769230769231,90.0,27.0,12.0,60.0,28.75,8.0,0.9618739379639862,178.9358333,167.05875,175.3394444,188.5638889,178.7632639,61.81727279277736,328.31927450990446,449.9256766926874,580.709732572272,356.5399270168673,55.587743732590745,65.9105849582172,51.98467966573816,54.06713091922001,53.72562674094692,48.189972144846706,30.20752089136492,48.013370473537655,43.727298050139424,40.88635097493039,178.0217766016711,545.6685236768802,43.63658401114207,287.0,94.98629203849723,2.6974644428969348,1.2989719610027857,1.398835972980502,1180.0,3998.296547,0.0,2186.9267493036214,1309.6294094707519,217.10242284122566,109445.08635097493,4.01820889415042,1.1209795782729814,3.7623639415041787,95.33788539972142,55.882451253481555,18.82536869080782,24.316823481894154
2026-01-24 07:00:00,0.887449351084471,12.026436372773892,0.459192027,87.08611427614164,0.38999999999999996,4.347333333333333,0.53,1.025,0.49,86.68,12.295,1.1293333333333333,69.98,9.0,19.55,1.69,12.33952387,5.312222222,78.42222222,71.58,37.31,0.045000000000000005,4.82,2.24,9.1,2.62,0.029,0.17,55.52,9.85,0.05000000000000001,2.043568465,0.19000000000000003,17.060166666666667,0.10000000000000002,94.18,1.6499999999999997,0.86,1.3500000000000003,0.0,0.0,0.13,58.89985591007373,4.434532791821741,3.3319366458865023,0.049580993765950654,0.021596832294325113,0.07278488192125689,0.4828748813075994,4.81290285293492,5.565304591104848,0.07277465835460087,0.07277465835460087,0.023403167705674893,8.213666666666667,0.0,0.0,0.0,0.0,0.0,0.0,0.0,0.0,0.0,0.0,0.0,0.0,0.0,7.0,0.254488152,4.134307692307692,0.03347692307692307,95.16758461538461,0.1410769230769231,0.10721538461538462,0.09503076923076924,0.2732307692307693,0.04807692307692308,1.022015075476923,20.679846153846157,33.474923076923076,0.6552307692307693,0.46,8.312923076923077,0.2889230769230769,0.2010769230769231,0.5321538461538462,32.753846153846155,2.3710769230769233,1.2758152869538462,1462.4307692307693,90.0,27.0,12.0,60.0,28.75,8.0,0.9618739379639862,178.9358333,167.05875,175.3394444,188.5638889,178.7632639,61.81727279277736,328.31927450990446,449.9256766926874,580.709732572272,356.5399270168673,55.02249999999999,67.36861111111114,52.11444444444453,48.56833333333337,53.45527777777754,48.08305555555566,34.285833333333336,47.98111111111097,42.59166666666663,39.38444444444444,190.7390055555557,548.1222222222223,42.089818888888914,287.0,94.79966666666645,2.6912454166666646,1.274571963888889,1.4167334944444443,1180.0,3998.296547,0.0,2186.765636111109,1273.5848416666659,214.67622694444452,108076.72111111111,4.067353130555555,1.1314211141666657,3.9066358166666646,97.02291823611114,55.137777777777735,18.00272541666664,24.770978611111094
2026-01-24 08:00:00,0.887449351084471,12.026436372773892,0.459192027,87.08611427614164,0.38999999999999996,4.347333333333333,0.53,1.025,0.49,86.68,12.295,1.1293333333333333,69.98,9.0,19.55,1.69,12.33952387,5.312222222,78.42222222,71.58,37.31,0.045000000000000005,4.82,2.24,9.1,2.62,0.029,0.17,55.52,9.85,0.05000000000000001,2.043568465,0.19000000000000003,17.060166666666667,0.10000000000000002,94.18,1.6499999999999997,0.86,1.3500000000000003,0.0,0.0,0.13,58.89985591007373,4.434532791821741,3.3319366458865023,0.049580993765950654,0.021596832294325113,0.07278488192125689,0.4828748813075994,4.81290285293492,5.565304591104848,0.07277465835460087,0.07277465835460087,0.023403167705674893,8.213666666666667,0.0,0.0,0.0,0.0,0.0,0.0,0.0,0.0,0.0,0.0,0.0,0.0,0.0,7.0,0.254488152,4.293555555555556,0.017511111111111113,94.95431111111111,0.1451111111111111,0.10904444444444444,0.08782222222222222,0.33644444444444443,0.0562,1.0118341161333333,20.483555555555554,33.471111111111114,0.5624444444444445,0.44466666666666665,8.397111111111112,0.2644444444444444,0.2,0.5351111111111111,33.083333333333336,2.2933333333333334,1.2656511387333333,1463.5333333333333,90.0,27.0,12.0,60.0,28.75,8.0,0.9618739379639862,178.9358333,167.05875,175.3394444,188.5638889,178.7632639,61.81727279277736,328.31927450990446,449.9256766926874,580.709732572272,356.5399270168673,54.60194444444472,60.4447222222222,52.02388888888891,58.09861111111109,52.880555555555446,47.887499999999825,23.781666666666652,47.0780555555556,38.86611111111101,39.84055555555551,192.61311083333305,548.9166666666666,42.61895927777778,287.0,91.2378333333334,2.660730863888885,1.2988449527777761,1.3618870666666665,1180.0,3998.296547,0.0,2202.882316666667,1328.9453833333334,217.09415416666667,108426.7738888889,4.058808683333335,1.090606463333333,3.773533930555558,97.27123718541662,54.35277777777788,18.123071444444445,24.401693166666686
2026-01-24 09:00:00,0.887449351084471,12.026436372773892,0.459192027,87.08611427614164,0.38999999999999996,4.347333333333333,0.53,1.025,0.49,86.68,12.295,1.1293333333333333,69.98,9.0,19.55,1.69,12.33952387,5.312222222,78.42222222,71.58,37.31,0.045000000000000005,4.82,2.24,9.1,2.62,0.029,0.17,55.52,9.85,0.05000000000000001,2.043568465,0.19000000000000003,17.060166666666667,0.10000000000000002,94.18,1.6499999999999997,0.86,1.3500000000000003,0.0,0.0,0.13,58.89985591007373,4.434532791821741,3.3319366458865023,0.049580993765950654,0.021596832294325113,0.07278488192125689,0.4828748813075994,4.81290285293492,5.565304591104848,0.07277465835460087,0.07277465835460087,0.023403167705674893,8.213666666666667,0.0,0.0,0.0,0.0,0.0,0.0,0.0,0.0,0.0,0.0,0.0,0.0,0.0,7.0,0.254488152,4.443411764705883,0.018188235294117647,94.70388235294118,0.15188235294117647,0.11288235294117648,0.07661176470588235,0.42258823529411765,0.0705529411764706,1.0070141433882354,20.249882352941174,33.59134117647059,0.4471764705882353,0.4243529411764706,8.502235294117646,0.23623529411764704,0.19811764705882354,0.5371764705882354,33.36152941176471,2.1927058823529415,1.2618928636588236,1466.5058823529412,90.0,27.0,12.0,60.0,28.75,8.0,0.9618739379639862,178.9358333,167.05875,175.3394444,188.5638889,178.7632639,61.81727279277736,328.31927450990446,449.9256766926874,580.709732572272,356.5399270168673,55.25305555555529,58.47972222222205,52.187499999999886,60.29555555555544,52.96944444444436,48.14194444444453,21.18416666666664,47.883333333333255,37.24888888888887,37.97916666666668,177.3250272222226,541.3972222222222,43.25571002777774,291.3333333333333,94.60866666666688,2.727197397222219,1.298902227777777,1.4283280777777785,1180.0,3998.296547,0.0,2226.9641,1272.094783333334,213.9072836111108,108769.7208333334,4.048719061111114,1.127235164722223,3.6376912805555555,96.32889944027782,54.27888888888899,18.38377680555554,24.114872638888873
2026-01-24 10:00:00,0.887449351084471,12.026436372773892,0.459192027,87.08611427614164,0.38999999999999996,4.347333333333333,0.53,1.025,0.49,86.68,12.295,1.1293333333333333,69.98,9.0,19.55,1.69,12.33952387,5.312222222,78.42222222,71.58,37.31,0.045000000000000005,4.82,2.24,9.1,2.62,0.029,0.17,55.52,9.85,0.05000000000000001,2.043568465,0.19000000000000003,17.060166666666667,0.10000000000000002,94.18,1.6499999999999997,0.86,1.3500000000000003,0.0,0.0,0.13,58.89985591007373,4.434532791821741,3.3319366458865023,0.049580993765950654,0.021596832294325113,0.07278488192125689,0.4828748813075994,4.81290285293492,5.565304591104848,0.07277465835460087,0.07277465835460087,0.023403167705674893,8.213666666666667,0.0,0.0,0.0,0.0,0.0,0.0,0.0,0.0,0.0,0.0,0.0,0.0,0.0,7.0,0.254488152,4.418705882352941,0.01889411764705882,94.62094117647058,0.15894117647058822,0.11994117647058825,0.06390588235294117,0.5072941176470589,0.0913764705882353,1.0254696460941175,20.436941176470587,33.8588705882353,0.43658823529411767,0.4031764705882353,8.548117647058824,0.22211764705882353,0.19105882352941178,0.5265882352941177,33.02976470588236,2.0903529411764707,1.2843498461294118,1472.1529411764707,90.0,27.0,12.0,60.0,28.75,8.0,0.9618739379639862,178.9358333,167.05875,175.3394444,188.5638889,178.7632639,61.81727279277736,328.31927450990446,449.9256766926874,580.709732572272,356.5399270168673,56.105555555555554,63.9997222222222,52.4477777777778,64.73138888888883,52.97527777777781,48.281944444444534,45.40972222222222,48.52444444444435,39.33333333333329,36.26833333333332,174.28001277777804,530.0,43.051815694444436,292.0,87.19930555555536,2.7222583166666676,1.2992193083333328,1.4231993000000007,1180.0,3998.296547,0.0,2273.223530555556,1267.4684194444428,212.91429722222213,108117.91027777779,4.07318554722222,1.1480733163888883,3.4466950027777803,96.0921016930556,54.57000000000009,18.376206222222205,24.310450583333314
2026-01-24 11:00:00,0.887449351084471,12.026436372773892,0.459192027,87.08611427614164,0.38999999999999996,4.347333333333333,0.53,1.025,0.49,86.68,12.295,1.1293333333333333,69.98,9.0,19.55,1.69,12.33952387,5.312222222,78.42222222,71.58,37.31,0.045000000000000005,4.82,2.24,9.1,2.62,0.029,0.17,55.52,9.85,0.05000000000000001,2.043568465,0.19000000000000003,17.060166666666667,0.10000000000000002,94.18,1.6499999999999997,0.86,1.3500000000000003,0.0,0.0,0.13,58.89985591007373,4.434532791821741,3.3319366458865023,0.049580993765950654,0.021596832294325113,0.07278488192125689,0.4828748813075994,4.81290285293492,5.565304591104848,0.07277465835460087,0.07277465835460087,0.023403167705674893,8.213666666666667,0.0,0.0,0.0,0.0,0.0,0.0,0.0,0.0,0.0,0.0,0.0,0.0,0.0,7.0,0.254488152,4.394,0.0196,94.538,0.166,0.127,0.051199999999999996,0.592,0.1122,1.0439251487999999,20.624,34.1264,0.426,0.382,8.594,0.20800000000000002,0.184,0.516,32.698,1.988,1.3068068286,1477.8,90.0,27.0,12.0,60.0,28.75,8.0,0.9618739379639862,178.9358333,167.05875,175.3394444,188.5638889,178.7632639,61.81727279277736,328.31927450990446,449.9256766926874,580.709732572272,356.5399270168673,58.71416666666662,86.48805555555545,53.342222222222034,68.72666666666662,53.37444444444437,48.94499999999993,50.18500000000006,47.990277777777635,40.82222222222223,34.99805555555563,169.4915186111112,530.0,43.56495961111111,292.0,87.6120833333332,2.693467802777781,1.2992796277777774,1.3942954555555547,1180.0,3998.296547,0.0,2288.801011111112,1310.323641666667,216.97311361111096,109259.60472222218,4.029901758333336,1.1364413808333356,3.3147505111111117,95.45762621597223,55.49083333333348,18.710937972222208,24.238401944444426
2026-01-24 12:00:00,0.887449351084471,12.026436372773892,0.459192027,87.08611427614164,0.38999999999999996,4.347333333333333,0.53,1.025,0.49,86.68,12.295,1.1293333333333333,69.98,9.0,19.55,1.69,12.33952387,5.312222222,78.42222222,71.58,37.31,0.045000000000000005,4.82,2.24,9.1,2.62,0.029,0.17,55.52,9.85,0.05000000000000001,2.043568465,0.19000000000000003,17.060166666666667,0.10000000000000002,94.18,1.6499999999999997,0.86,1.3500000000000003,0.0,0.0,0.13,58.89985591007373,4.434532791821741,3.3319366458865023,0.049580993765950654,0.021596832294325113,0.07278488192125689,0.4828748813075994,4.81290285293492,5.565304591104848,0.07277465835460087,0.07277465835460087,0.023403167705674893,8.213666666666667,0.0,0.0,0.0,0.0,0.0,0.0,0.0,0.0,0.0,0.0,0.0,0.0,0.0,7.0,0.254488152,4.367,0.01948,94.45642,0.17,0.1297,0.0414,0.6868,0.1292,1.06035590692,20.8444,34.34612,0.4226,0.3648,8.6512,0.1948,0.18259999999999998,0.4996,32.393,1.8754,1.32744590456,1485.16,90.0,27.0,12.0,60.0,28.75,8.0,0.9618739379639862,178.9358333,167.05875,175.3394444,188.5638889,178.7632639,61.81727279277736,328.31927450990446,449.9256766926874,580.709732572272,356.5399270168673,60.84277777777755,87.33333333333337,53.766388888888926,76.11972222222231,53.71777777777776,49.24472222222228,64.78222222222217,47.92583333333316,39.37249999999997,36.02916666666669,155.88656305555585,530.7638888888889,43.40187649999997,292.0,91.80538945014749,2.69318647222222,1.2989034527777779,1.394180925000001,1180.0,3998.296547,0.0,2266.096513888887,1309.1037555555536,217.06169861111124,109290.67888888894,4.032432550000002,1.124025813055557,3.463252313888887,93.65496960486115,56.07916666666695,18.526934111111103,24.161048805555534
2026-01-24 13:00:00,0.887449351084471,12.026436372773892,0.459192027,87.08611427614164,0.38999999999999996,4.347333333333333,0.53,1.025,0.49,86.68,12.295,1.1293333333333333,69.98,9.0,19.55,1.69,12.33952387,5.312222222,78.42222222,71.58,37.31,0.045000000000000005,4.82,2.24,9.1,2.62,0.029,0.17,55.52,9.85,0.05000000000000001,2.043568465,0.19000000000000003,17.060166666666667,0.10000000000000002,94.18,1.6499999999999997,0.86,1.3500000000000003,0.0,0.0,0.13,58.89985591007373,4.434532791821741,3.3319366458865023,0.049580993765950654,0.021596832294325113,0.07278488192125689,0.4828748813075994,4.81290285293492,5.565304591104848,0.07277465835460087,0.07277465835460087,0.023403167705674893,8.213666666666667,0.0,0.0,0.0,0.0,0.0,0.0,0.0,0.0,0.0,0.0,0.0,0.0,0.0,7.0,0.254488152,4.337,0.018279999999999998,94.37662,0.17,0.1267,0.0354,0.7948,0.1412,1.07413892212,21.108400000000003,34.50332,0.4286,0.3528,8.7232,0.1828,0.1886,0.47559999999999997,32.123000000000005,1.7494,1.3457077181600001,1494.76,90.0,27.0,12.0,60.0,28.75,8.0,0.9618739379639862,178.9358333,167.05875,175.3394444,188.5638889,178.7632639,61.81727279277736,328.31927450990446,449.9256766926874,580.709732572272,356.5399270168673,60.88551532033424,86.79637883008358,54.02506963788301,80.09610027855172,54.659331476323,49.48384401114199,67.27298050139268,47.73259052924794,41.281058495821625,35.48551532033426,171.3424484679666,530.0,42.2083774930362,292.0,91.10545961002781,2.6896462506963807,1.2994658551532021,1.390236849582173,1180.0,3998.296547,0.0,2265.3649470752084,1327.4210779944285,219.67293481894146,110540.68857938726,3.984996247910863,1.1106709643454027,3.5139163342618382,95.70287442200558,56.54401114206142,17.957893565459628,24.58792740947078
2026-01-24 14:00:00,0.887449351084471,12.026436372773892,0.459192027,87.08611427614164,0.38999999999999996,4.347333333333333,0.53,1.025,0.49,86.68,12.295,1.1293333333333333,69.98,9.0,19.55,1.69,12.33952387,5.312222222,78.42222222,71.58,37.31,0.045000000000000005,4.82,2.24,9.1,2.62,0.029,0.17,55.52,9.85,0.05000000000000001,2.043568465,0.19000000000000003,17.060166666666667,0.10000000000000002,94.18,1.6499999999999997,0.86,1.3500000000000003,0.0,0.0,0.13,58.89985591007373,4.434532791821741,3.3319366458865023,0.049580993765950654,0.021596832294325113,0.07278488192125689,0.4828748813075994,4.81290285293492,5.565304591104848,0.07277465835460087,0.07277465835460087,0.023403167705674893,8.213666666666667,0.0,0.0,0.0,0.0,0.0,0.0,0.0,0.0,0.0,0.0,0.0,0.0,0.0,7.0,0.254488152,4.3178947368421055,0.018,94.53877192982456,0.16596491228070176,0.11994736842105264,0.0404561403508772,0.6787719298245614,0.12019298245614035,1.0818970897894737,20.923859649122807,34.681228070175436,0.4380701754385965,0.37421052631578944,8.78438596491228,0.20017543859649123,0.19403508771929825,0.45789473684210524,32.0559649122807,1.6957894736842105,1.355930158631579,1488.122807017544,90.0,27.0,12.0,60.0,28.75,8.0,0.9618739379639862,178.9358333,167.05875,175.3394444,188.5638889,178.7632639,61.81727279277736,328.31927450990446,449.9256766926874,580.709732572272,356.5399270168673,60.04527777777804,78.87527777777774,54.2294444444444,81.08194444444455,55.860000000000056,49.807222222222094,68.71083333333331,47.34888888888872,41.17833333333347,36.150833333333274,164.52967694444465,529.975,42.943379777777736,292.0,96.58999999999992,2.7201725472222242,1.2992108805555547,1.4209774972222213,1180.0,3998.296547,0.0,2258.842650000001,1314.1498166666668,220.20265277777779,111746.035,3.9440146277777766,1.1323189375,3.426448341666669,94.80018219513892,56.70527777777813,18.26526374999998,24.266227944444474
2026-01-24 15:00:00,0.887449351084471,12.026436372773892,0.459192027,87.08611427614164,0.38999999999999996,4.347333333333333,0.53,1.025,0.49,86.68,12.295,1.1293333333333333,69.98,9.0,19.55,1.69,12.33952387,5.312222222,78.42222222,71.58,37.31,0.045000000000000005,4.82,2.24,9.1,2.62,0.029,0.17,55.52,9.85,0.05000000000000001,2.043568465,0.19000000000000003,17.060166666666667,0.10000000000000002,94.18,1.6499999999999997,0.86,1.3500000000000003,0.0,0.0,0.13,58.89985591007373,4.434532791821741,3.3319366458865023,0.049580993765950654,0.021596832294325113,0.07278488192125689,0.4828748813075994,4.81290285293492,5.565304591104848,0.07277465835460087,0.07277465835460087,0.023403167705674893,8.213666666666667,0.0,0.0,0.0,0.0,0.0,0.0,0.0,0.0,0.0,0.0,0.0,0.0,0.0,7.0,0.254488152,4.302105263157895,0.018,94.77456140350877,0.16070175438596493,0.11205263157894738,0.048877192982456144,0.4945614035087719,0.08914035087719299,1.0878216082105263,20.60280701754386,34.86543859649123,0.44859649122807016,0.4057894736842105,8.842280701754385,0.22649122807017547,0.19929824561403509,0.4421052631578947,32.05070175438596,1.6642105263157894,1.363705833368421,1476.5438596491229,90.0,27.0,12.0,60.0,28.75,8.0,0.9618739379639862,178.9358333,167.05875,175.3394444,188.5638889,178.7632639,61.81727279277736,328.31927450990446,449.9256766926874,580.709732572272,356.5399270168673,60.52333333333337,85.2099999999999,54.27111111111116,70.41472222222212,56.6780555555557,49.96944444444446,61.2105555555555,47.9527777777778,43.54916666666667,38.128611111111105,167.36242055555527,529.5666666666667,42.167341916666686,292.0,94.64994444444466,2.691048502777778,1.2988726805555546,1.3925304222222223,1180.0,3998.296547,0.0,2259.5557222222224,1326.9592222222216,219.60068027777774,110569.60166666665,3.991716069444444,1.1198373825000003,3.5489968972222194,95.17552072361107,56.64944444444479,17.951002944444436,24.61680191666665
2026-01-24 16:00:00,0.887449351084471,12.026436372773892,0.459192027,87.08611427614164,0.38999999999999996,4.347333333333333,0.53,1.025,0.49,86.68,12.295,1.1293333333333333,69.98,9.0,19.55,1.69,12.33952387,5.312222222,78.42222222,71.58,37.31,0.045000000000000005,4.82,2.24,9.1,2.62,0.029,0.17,55.52,9.85,0.05000000000000001,2.043568465,0.19000000000000003,17.060166666666667,0.10000000000000002,94.18,1.6499999999999997,0.86,1.3500000000000003,0.0,0.0,0.13,58.89985591007373,4.434532791821741,3.3319366458865023,0.049580993765950654,0.021596832294325113,0.07278488192125689,0.4828748813075994,4.81290285293492,5.565304591104848,0.07277465835460087,0.07277465835460087,0.023403167705674893,8.213666666666667,0.0,0.0,0.0,0.0,0.0,0.0,0.0,0.0,0.0,0.0,0.0,0.0,0.0,7.0,0.254488152,4.286315789473685,0.018342105263157892,94.8385,0.16,0.11031578947368421,0.04863157894736842,0.45631578947368423,0.08157894736842106,1.0961259456315788,20.45052631578947,35.11578947368421,0.3542105263157895,0.4236842105263158,8.88421052631579,0.2094736842105263,0.2,0.44,32.03631578947368,1.6257894736842107,1.3734430404736844,1477.7368421052631,90.0,27.0,12.0,60.0,28.75,8.0,0.9618739379639862,178.9358333,167.05875,175.3394444,188.5638889,178.7632639,61.81727279277736,328.31927450990446,449.9256766926874,580.709732572272,356.5399270168673,61.20305555555555,99.94222222222216,54.57250000000033,52.367777777777775,57.22333333333343,49.977777777777675,46.85777777777771,48.74555555555538,41.17694444444446,42.32111111111094,173.10044594444483,531.5972222222222,42.01303908333336,292.0,93.04011111111107,2.6672251999999985,1.2992380222222226,1.3676363238888887,1180.0,3998.296547,0.0,2255.546752777775,1368.0384166666677,223.90237527777754,111979.43222222224,3.9293135055555575,1.1351143702777773,3.5105291972222226,95.93580908763894,56.72138888888903,17.804904805555548,24.575448333333355
2026-01-24 17:00:00,0.887449351084471,12.026436372773892,0.459192027,87.08611427614164,0.38999999999999996,4.347333333333333,0.53,1.025,0.49,86.68,12.295,1.1293333333333333,69.98,9.0,19.55,1.69,12.33952387,5.312222222,78.42222222,71.58,37.31,0.045000000000000005,4.82,2.24,9.1,2.62,0.029,0.17,55.52,9.85,0.05000000000000001,2.043568465,0.19000000000000003,17.060166666666667,0.10000000000000002,94.18,1.6499999999999997,0.86,1.3500000000000003,0.0,0.0,0.13,58.89985591007373,4.434532791821741,3.3319366458865023,0.049580993765950654,0.021596832294325113,0.07278488192125689,0.4828748813075994,4.81290285293492,5.565304591104848,0.07277465835460087,0.07277465835460087,0.023403167705674893,8.213666666666667,0.0,0.0,0.0,0.0,0.0,0.0,0.0,0.0,0.0,0.0,0.0,0.0,0.0,7.0,0.254488152,4.267142857142858,0.01837142857142857,94.87008571428571,0.1625714285714286,0.11437142857142857,0.048,0.4397142857142857,0.07974285714285714,1.0963968504,20.328,35.112,0.33057142857142857,0.43514285714285716,9.069714285714285,0.2102857142857143,0.20257142857142857,0.42714285714285716,32.024857142857144,1.5971428571428572,1.3796079098857144,1477.7142857142858,90.0,27.0,12.0,60.0,28.75,8.0,0.9618739379639862,178.9358333,167.05875,175.3394444,188.5638889,178.7632639,61.81727279277736,328.31927450990446,449.9256766926874,580.709732572272,356.5399270168673,59.771666666666604,78.71888888888887,54.72583333333361,62.367499999999836,57.467222222222325,49.98111111111109,54.816666666666734,48.963055555555556,41.44388888888885,40.97833333333339,166.70443888888883,535.0,41.827829499999964,292.0,93.17120126686265,2.699094072222222,1.2991542277777777,1.400036288888888,1180.0,3998.296547,0.0,2227.8102888888884,1337.2753805555553,222.37653083333336,112224.65611111118,3.9268809055555556,1.1428995069444432,3.573157766666665,95.08833815277777,58.863611111110785,17.89236166666664,24.886019749999985
2026-01-24 18:00:00,0.887449351084471,12.026436372773892,0.459192027,87.08611427614164,0.38999999999999996,4.347333333333333,0.53,1.025,0.49,86.68,12.295,1.1293333333333333,69.98,9.0,19.55,1.69,12.33952387,5.312222222,78.42222222,71.58,37.31,0.045000000000000005,4.82,2.24,9.1,2.62,0.029,0.17,55.52,9.85,0.05000000000000001,2.043568465,0.19000000000000003,17.060166666666667,0.10000000000000002,94.18,1.6499999999999997,0.86,1.3500000000000003,0.0,0.0,0.13,58.89985591007373,4.434532791821741,3.3319366458865023,0.049580993765950654,0.021596832294325113,0.07278488192125689,0.4828748813075994,4.81290285293492,5.565304591104848,0.07277465835460087,0.07277465835460087,0.023403167705674893,8.213666666666667,0.0,0.0,0.0,0.0,0.0,0.0,0.0,0.0,0.0,0.0,0.0,0.0,0.0,7.0,0.254488152,4.245714285714286,0.018157142857142854,94.89772857142857,0.16685714285714287,0.12165714285714285,0.048,0.42257142857142854,0.07931428571428571,1.0910680494,20.208000000000002,34.931999999999995,0.3648571428571429,0.4437142857142857,9.352571428571428,0.22742857142857142,0.20685714285714285,0.40571428571428575,32.016285714285715,1.5757142857142858,1.3831900380285715,1475.5714285714287,90.0,27.0,12.0,60.0,28.75,8.0,0.9618739379639862,178.9358333,167.05875,175.3394444,188.5638889,178.7632639,61.81727279277736,328.31927450990446,449.9256766926874,580.709732572272,356.5399270168673,57.812222222222125,72.23888888888881,54.458333333333215,64.6352777777777,57.02249999999999,49.79166666666658,57.23388888888889,48.8863888888887,41.90999999999997,40.79638888888894,177.09007750000023,534.7416666666667,42.97771602777781,291.2416666666667,96.58999999999992,2.691635255555553,1.299329636111111,1.3924206944444455,1180.0,3998.296547,0.0,2226.1974861111125,1353.534269444445,224.184505277778,112890.64083333332,3.900241369444447,1.1316477791666666,3.5903099361111086,96.2748519354167,59.22000000000002,18.522376805555528,24.574628805555555
2026-01-24 19:00:00,0.887449351084471,12.026436372773892,0.459192027,87.08611427614164,0.38999999999999996,4.347333333333333,0.53,1.025,0.49,86.68,12.295,1.1293333333333333,69.98,9.0,19.55,1.69,12.33952387,5.312222222,78.42222222,71.58,37.31,0.045000000000000005,4.82,2.24,9.1,2.62,0.029,0.17,55.52,9.85,0.05000000000000001,2.043568465,0.19000000000000003,17.060166666666667,0.10000000000000002,94.18,1.6499999999999997,0.86,1.3500000000000003,0.0,0.0,0.13,58.89985591007373,4.434532791821741,3.3319366458865023,0.049580993765950654,0.021596832294325113,0.07278488192125689,0.4828748813075994,4.81290285293492,5.565304591104848,0.07277465835460087,0.07277465835460087,0.023403167705674893,8.213666666666667,0.0,0.0,0.0,0.0,0.0,0.0,0.0,0.0,0.0,0.0,0.0,0.0,0.0,7.0,0.254488152,4.215185185185185,0.018,94.96777777777778,0.16703703703703704,0.12433333333333334,0.05051851851851852,0.3833333333333333,0.07381481481481482,1.083026780074074,20.189629629629632,34.72888888888889,0.4122222222222222,0.45,9.457777777777778,0.2459259259259259,0.20703703703703702,0.39340740740740743,32.06777777777778,1.5762962962962963,1.3779958592592594,1473.851851851852,90.0,27.0,12.0,60.0,28.75,8.0,0.9618739379639862,178.9358333,167.05875,175.3394444,188.5638889,178.7632639,61.81727279277736,328.31927450990446,449.9256766926874,580.709732572272,356.5399270168673,56.84638888888877,64.77527777777767,54.166666666666636,61.68277777777788,56.28888888888889,49.629722222222355,50.58916666666667,48.89583333333323,42.21111111111112,40.316944444444424,178.1882936111111,534.0,41.80859736111112,289.0,98.53005555555552,2.6997411416666677,1.299030644444445,1.4009065222222228,1180.0,3998.296547,0.0,2214.5958333333338,1348.0030916666672,224.08642305555549,113111.19861111105,3.894141825,1.153435972777776,3.733868625000003,95.85994890347223,58.52722222222232,17.85308155555553,24.848548194444415
2026-01-24 20:00:00,0.887449351084471,12.026436372773892,0.459192027,87.08611427614164,0.38999999999999996,4.347333333333333,0.53,1.025,0.49,86.68,12.295,1.1293333333333333,69.98,9.0,19.55,1.69,12.33952387,5.312222222,78.42222222,71.58,37.31,0.045000000000000005,4.82,2.24,9.1,2.62,0.029,0.17,55.52,9.85,0.05000000000000001,2.043568465,0.19000000000000003,17.060166666666667,0.10000000000000002,94.18,1.6499999999999997,0.86,1.3500000000000003,0.0,0.0,0.13,58.89985591007373,4.434532791821741,3.3319366458865023,0.049580993765950654,0.021596832294325113,0.07278488192125689,0.4828748813075994,4.81290285293492,5.565304591104848,0.07277465835460087,0.07277465835460087,0.023403167705674893,8.213666666666667,0.0,0.0,0.0,0.0,0.0,0.0,0.0,0.0,0.0,0.0,0.0,0.0,0.0,7.0,0.254488152,4.15962962962963,0.018,95.15444444444445,0.1559259259259259,0.11433333333333333,0.05996296296296297,0.2833333333333333,0.05437037037037037,1.0675262228518518,20.45074074074074,34.46222222222222,0.4955555555555556,0.45,9.074444444444444,0.26814814814814814,0.19592592592592592,0.40618518518518515,32.284444444444446,1.6374074074074074,1.3486668364814816,1473.2962962962963,90.0,27.0,12.0,60.0,28.75,8.0,0.9618739379639862,178.9358333,167.05875,175.3394444,188.5638889,178.7632639,61.81727279277736,328.31927450990446,449.9256766926874,580.709732572272,356.5399270168673,57.27999999999991,64.27194444444434,53.92,58.60777777777768,55.37861111111114,49.503888888888945,40.2377777777778,48.813611111110845,42.26888888888904,44.49638888888886,167.15579611111116,537.1861111111111,41.494150999999974,289.0,93.3226534376814,2.653263980555554,1.2990945444444437,1.3541848638888891,1180.0,3998.296547,0.0,2218.078949999999,1392.062636111111,226.41403055555563,112846.57138888894,3.903350541666667,1.1195850283333342,3.796746377777777,94.39814298472223,58.245555555555896,17.795453472222206,25.09059127777775
2026-01-24 21:00:00,0.887449351084471,12.026436372773892,0.459192027,87.08611427614164,0.38999999999999996,4.347333333333333,0.53,1.025,0.49,86.68,12.295,1.1293333333333333,69.98,9.0,19.55,1.69,12.33952387,5.312222222,78.42222222,71.58,37.31,0.045000000000000005,4.82,2.24,9.1,2.62,0.029,0.17,55.52,9.85,0.05000000000000001,2.043568465,0.19000000000000003,17.060166666666667,0.10000000000000002,94.18,1.6499999999999997,0.86,1.3500000000000003,0.0,0.0,0.13,58.89985591007373,4.434532791821741,3.3319366458865023,0.049580993765950654,0.021596832294325113,0.07278488192125689,0.4828748813075994,4.81290285293492,5.565304591104848,0.07277465835460087,0.07277465835460087,0.023403167705674893,8.213666666666667,0.0,0.0,0.0,0.0,0.0,0.0,0.0,0.0,0.0,0.0,0.0,0.0,0.0,7.0,0.254488152,4.157605633802817,0.018,95.20470422535212,0.1519718309859155,0.109,0.060661971830985914,0.24971830985915494,0.048338028169014086,1.0703689974507042,20.52887323943662,34.574366197183096,0.5064788732394366,0.43028169014084505,8.889718309859154,0.27211267605633804,0.1880281690140845,0.40846478873239433,32.305352112676054,1.6207042253521127,1.3455639290281691,1474.380281690141,90.0,27.0,12.0,60.0,28.75,8.0,0.9618739379639862,178.9358333,167.05875,175.3394444,188.5638889,178.7632639,61.81727279277736,328.31927450990446,449.9256766926874,580.709732572272,356.5399270168673,57.30166666666692,65.15138888888897,53.6175000000002,55.04000000000004,54.38388888888884,49.306388888888925,40.54166666666663,48.72361111111147,41.79444444444425,45.417500000000075,161.9926675,540.0,42.15708580555555,289.0,94.15782623907174,2.7128342472222213,1.2973071805555554,1.415392416666665,1180.0,3998.296547,0.0,2240.2840472222215,1323.604275,221.55149888888874,112163.11777777778,3.9057335222222203,1.1598844824999992,3.6414689749999978,93.71402844375001,58.101111111110924,18.26077866666668,25.05591752777776
2026-01-24 22:00:00,0.887449351084471,12.026436372773892,0.459192027,87.08611427614164,0.38999999999999996,4.347333333333333,0.53,1.025,0.49,86.68,12.295,1.1293333333333333,69.98,9.0,19.55,1.69,12.33952387,5.312222222,78.42222222,71.58,37.31,0.045000000000000005,4.82,2.24,9.1,2.62,0.029,0.17,55.52,9.85,0.05000000000000001,2.043568465,0.19000000000000003,17.060166666666667,0.10000000000000002,94.18,1.6499999999999997,0.86,1.3500000000000003,0.0,0.0,0.13,58.89985591007373,4.434532791821741,3.3319366458865023,0.049580993765950654,0.021596832294325113,0.07278488192125689,0.4828748813075994,4.81290285293492,5.565304591104848,0.07277465835460087,0.07277465835460087,0.023403167705674893,8.213666666666667,0.0,0.0,0.0,0.0,0.0,0.0,0.0,0.0,0.0,0.0,0.0,0.0,0.0,7.0,0.254488152,4.216760563380282,0.018,95.09907042253522,0.15619718309859154,0.109,0.051366197183098594,0.2919718309859155,0.057633802816901405,1.0941755798450705,20.397887323943664,35.11943661971831,0.43464788732394366,0.3880281690140845,8.931971830985916,0.2552112676056338,0.18380281690140846,0.39874647887323944,32.10253521126761,1.5150704225352112,1.372433724802817,1477.338028169014,90.0,27.0,12.0,60.0,28.75,8.0,0.9618739379639862,178.9358333,167.05875,175.3394444,188.5638889,178.7632639,61.81727279277736,328.31927450990446,449.9256766926874,580.709732572272,356.5399270168673,56.91944444444432,66.29833333333326,53.28888888888877,56.357500000000094,53.64611111111126,49.154166666666825,48.24972222222217,48.66583333333344,43.20944444444447,41.19916666666669,157.1878727444446,540.0,43.28712922222222,289.0,96.58999999999992,2.6918602694444433,1.2988629999999994,1.3930528722222209,1180.0,3998.296547,0.0,2267.4154361111096,1269.2634805555551,210.24648138888895,105871.15722222216,4.142095991666665,1.1305883977777769,3.403886972222219,93.07739313863891,57.97750000000016,18.87044330555554,24.72378966666669
2026-01-24 23:00:00,0.887449351084471,12.026436372773892,0.459192027,87.08611427614164,0.38999999999999996,4.347333333333333,0.53,1.025,0.49,86.68,12.295,1.1293333333333333,69.98,9.0,19.55,1.69,12.33952387,5.312222222,78.42222222,71.58,37.31,0.045000000000000005,4.82,2.24,9.1,2.62,0.029,0.17,55.52,9.85,0.05000000000000001,2.043568465,0.19000000000000003,17.060166666666667,0.10000000000000002,94.18,1.6499999999999997,0.86,1.3500000000000003,0.0,0.0,0.13,58.89985591007373,4.434532791821741,3.3319366458865023,0.049580993765950654,0.021596832294325113,0.07278488192125689,0.4828748813075994,4.81290285293492,5.565304591104848,0.07277465835460087,0.07277465835460087,0.023403167705674893,8.213666666666667,0.0,0.0,0.0,0.0,0.0,0.0,0.0,0.0,0.0,0.0,0.0,0.0,0.0,7.0,0.254488152,4.2676,0.018,94.99845,0.1603,0.10921,0.04291,0.33690000000000003,0.06663000000000001,1.11442066035,20.285400000000003,35.596199999999996,0.3673,0.3509,8.962200000000001,0.23879999999999998,0.1803,0.3894,31.942200000000003,1.4187999999999998,1.39500585861,1480.24,90.0,27.0,12.0,60.0,28.75,8.0,0.9618739379639862,178.9358333,167.05875,175.3394444,188.5638889,178.7632639,61.81727279277736,328.31927450990446,449.9256766926874,580.709732572272,356.5399270168673,56.22527777777807,66.26527777777768,52.986666666666636,53.910833333333336,53.28555555555551,48.843888888888635,44.79944444444436,48.449166666666585,43.50749999999993,43.20361111111107,172.28297166666636,539.75,42.23071577777776,289.0,94.62930555555576,2.707183872222221,1.2990414777777781,1.4080406666666665,1180.0,3998.296547,0.0,2240.2873416666675,1290.5142972222231,215.16623694444425,108778.55083333334,4.0213375083333345,1.1435923727777793,3.5741061888888903,95.0774937458333,57.81083333333311,18.142529722222193,24.818528555555535
2026-01-25 00:00:00,0.8974425172322081,11.875114965535584,0.459192027,87.22744251723222,0.37557482767791833,4.72,0.46,1.025,0.49,86.76,12.215,1.1504285714285716,69.98,9.0,19.55,1.69,12.33952387,4.91,78.60111111,71.58,37.31,0.046,4.89,2.2,8.58,2.68,0.029,0.17,55.410000000000004,9.879999999999999,0.048,2.020449898,0.2,16.324571428571428,0.1,96.17999999999999,0.6900000000000001,0.65,1.12,0.0,0.0,0.13942857142857143,59.38872393399892,4.064997915839662,3.089510198019533,0.04895101980195331,0.02252680264026044,0.06895217607257186,0.4605753660062395,5.209240087456591,4.861499925739281,0.05579251650162776,0.06474353630358108,0.021684149669967446,8.064285714285715,0.0,0.0,0.0,0.0,0.0,0.0,0.0,0.0,0.0,0.0,0.0,0.0,0.0,7.0,0.254488152,4.2436,0.018,94.94295000000001,0.1633,0.11131,0.04201,0.40590000000000004,0.07293,1.10261222385,20.3394,35.4582,0.3403,0.3599,8.8842,0.2268,0.1833,0.3834,32.1642,1.4067999999999998,1.3788990347099999,1482.64,90.0,27.0,12.0,60.0,28.75,8.0,0.9618739379639862,178.9358333,167.05875,175.3394444,188.5638889,178.7632639,61.81727279277736,328.31927450990446,449.9256766926874,580.709732572272,356.5399270168673,56.39666666666656,65.01944444444449,52.867222222221955,53.01416666666654,53.504166666666556,48.710000000000136,45.39972222222217,48.37305555555538,43.754166666666656,41.84194444444448,163.08368361111098,535.1805555555555,42.05589927777776,296.27777777777777,93.08138888888884,2.663998130555553,1.2988533916666651,1.365099879166668,1180.0,3998.296547,0.0,2277.033144444443,1343.5180583333322,219.69672361111108,109852.50972222224,3.9896957166666622,1.1175177541666654,3.462352124999998,95.67803252291665,57.56222222222231,18.167462722222208,25.02592119444445
