Repository: saikumar-voptimai/evonith_bf_webapp

# Evonith BF2 — Blast Furnace Intelligence Platform

Monitoring, modelling and optimisation of **Blast Furnace 2 (BF2)** at Evonith Steel: live telemetry from InfluxDB,
manual plant reports from Neon PostgreSQL, a two-zone energy model of the furnace, blend and fuel optimisers, a
conversational assistant (FurnaceMind) and a live digital twin evaluated every hour.

The platform has three deployable parts that share one Python service layer, plus the shared data library:

| Part | Path | What it is |
|---|---|---|
| **Streamlit app** (legacy) | `src/app.py`, `src/custom_pages/` | The original 11-page dashboard; still the home of the model pages. Served under `/legacy` in production |

File: src/assets/data/V10_df_filtered.csv (part 103 of 166)
datetime,Hot Blast PressureBar,Hot Blast Temp.oC,Hot Blast VolumeNm3/Hr.,O2 Enrichment %,OxygenFlowNm3/Hr.,PermeabilityKgs/Hr.,RAFToC,SteamKgs/Hr.,TopPressureBar,TuyereVelocitym/s,Differential PressureTotalBar,Charges/Hrs.,StockRodLevel,COKE_ASH%,COKE_FC%,COKE_IM%,COKE_MOIST%,COKE_MT,COKE_VM%,NUTCOKE_ASH%,NUTCOKE_FC%,NUTCOKE_IM%,NUTCOKE_MOIST%,NUTCOKE_MT,NUTCOKE_VM%,PCI_2_%Ash,PCI_2_%FC,PCI_2_%IM,PCI_2_MT,PCI_2_%VM,Sinter_SP_MT,Sinter_SP_02_Al2O3%,Sinter_SP_02_Basicity,Sinter_SP_02_CaO%,Sinter_SP_02_Cold_Strength_AI,Sinter_SP_02_Cold_strength_TI,Sinter_SP_02_Fe(T)%,Sinter_SP_02_FeO%,Sinter_SP_02_Hot_strength_RDI,Sinter_SP_02_Hot_strength_RI,Sinter_SP_02_K2O%,Sinter_SP_02_MgO%,Sinter_SP_02_MnO%,Sinter_SP_02_Na2O%,Sinter_SP_02_P%,Sinter_SP_02_SiO2%,Sinter_SP_02_TiO2%,ORE_%Al2O3,ORE_%CaO,ORE_%Fe(T),ORE_%K2O,ORE_%LOI,ORE_%MgO,ORE_%MnO,ORE_MT,ORE_%Na2O,ORE_%P,ORE_%SiO2,ORE_%TiO2,ORE_%TM,Geomin Type,FLUX_Al2O3%,FLUX_CaO%,FLUX_Fe2O3%,FLUX_LOI%,FLUX_MgO%,FLUX_MT,FLUX_SiO2%,FLUX_TM%,COKE_DISCHARGE_TIME,WEIGHTED_COKE_ANGLE,TOTAL_COKE_PORTIONS,NON_COKE_DISCHARGE_TIME,WEIGHTED_NON_COKE_ANGLE,TOTAL_NON_COKE_PORTIONS,UnitCost Lakhs/Thm,ActualKg/Thm.,FurnaceTopGasAnalysisCO2ETACO,Act. Fuel RateKg/Thm.,Coke Rate Kg/Thm,ProductionTonnesPerHr
2024-12-09 12:00:00,2.72,1090.0,109631.0,2.458671094,3346.0,1288.0,2328.0,0.0,1.3,232.0,1.42,7.0,1.3,10.68,87.96,0.42,2.8,300.544,0.94,11.04,87.46,0.46,5.5,20.194666663,1.04,9.72,70.31,1.31,61.626655,18.66,868.3473333,2.025,1.991126738,11.2,4.71,82.6,54.69,9.285,27.56526316,66.16,0.085,1.95,0.315,0.047,0.0605,5.625,0.175,0.989530041,0.067704687,31.25352515,0.005208053,0.96869783,0.020832211,0.03645637,154.4147157,0.002604026,0.015103353,5.161180373,0.04531006,1.979060083,1.0,0.6,0.0,0.79,1.28,0.0,22.89,96.51,0.1,97.0,26.69230769,13.0,60.0,28.5,8.0,124.425,90.0,41.75294967,540.0,450.0,84.44444444
2024-12-09 13:00:00,2.73,1099.0,109621.0,2.462567497,3351.0,1280.0,2342.0,0.0,1.3,233.0,1.43,6.0,1.3,10.68,87.96,0.42,2.8,300.544,0.94,11.04,87.46,0.46,5.5,20.194666663,1.04,9.72,70.31,1.31,61.626655,18.66,868.3473333,2.025,1.991126738,11.2,4.71,82.6,54.69,9.285,27.56526316,66.16,0.085,1.95,0.315,0.047,0.0605,5.625,0.175,0.989530041,0.067704687,31.25352515,0.005208053,0.96869783,0.020832211,0.03645637,154.4147157,0.002604026,0.015103353,5.161180373,0.04531006,1.979060083,1.0,0.6,0.0,0.79,1.28,0.0,22.89,96.51,0.1,97.0,26.69230769,13.0,60.0,28.5,8.0,124.5575,91.0,41.99903892,541.0,450.0,80.65934066
2024-12-09 14:00:00,2.71,1095.0,109266.0,2.469089932,3349.0,1277.0,2329.0,0.0,1.28,233.0,1.43,7.0,1.3,10.68,87.96,0.42,2.8,300.544,0.94,11.04,87.46,0.46,5.5,20.194666663,1.04,9.72,70.31,1.31,61.626655,18.66,868.3473333,2.025,1.991126738,11.2,4.71,82.6,54.69,9.285,27.56526316,66.16,0.085,1.95,0.315,0.047,0.0605,5.625,0.175,0.989530041,0.067704687,31.25352515,0.005208053,0.96869783,0.020832211,0.03645637,154.4147157,0.002604026,0.015103353,5.161180373,0.04531006,1.979060083,1.0,0.6,0.0,0.79,1.28,0.0,22.89,96.51,0.1,97.0,26.69230769,13.0,60.0,28.5,8.0,124.5575,91.0,42.06505549,541.0,450.0,85.93406593
2024-12-09 15:00:00,2.7,1099.0,110868.0,2.432706822,3348.0,1316.0,2335.0,0.0,1.3,237.0,1.4,7.0,1.3,10.68,87.96,0.42,2.8,300.544,0.94,11.04,87.46,0.46,5.5,20.194666663,1.04,9.72,70.31,1.31,61.626655,18.66,868.3473333,2.025,1.991126738,11.2,4.71,82.6,54.69,9.285,27.56526316,66.16,0.085,1.95,0.315,0.047,0.0605,5.625,0.175,0.989530041,0.067704687,31.25352515,0.005208053,0.96869783,0.020832211,0.03645637,154.4147157,0.002604026,0.015103353,5.161180373,0.04531006,1.979060083,1.0,0.6,0.0,0.79,1.28,0.0,22.89,96.51,0.1,97.0,26.69230769,13.0,60.0,28.5,8.0,124.425,90.0,41.8760469,540.0,450.0,85.77777778
2024-12-09 16:00:00,2.72,1099.0,111799.0,2.414620594,3351.0,1315.0,2341.0,0.0,1.3,238.0,1.42,7.0,1.3,10.57,88.01,0.47,2.7,300.544,0.95,10.92,87.58,0.48,5.9,20.194666663,1.02,9.82,70.19,1.4,61.626655,18.59,868.3473333,2.03,1.963214488,11.255,4.71,82.6,54.6,9.26,27.30315789,66.16,0.0875,1.865,0.31,0.0485,0.0655,5.735,0.175,1.208268261,0.052080528,31.15457214,0.005208053,1.052026675,0.041664423,0.031248317,154.4147157,0.003645637,0.014582548,4.817448885,0.053122139,1.562415855,1.0,0.42,0.0,0.66,1.31,0.0,22.89,94.44,0.1,97.0,26.69230769,13.0,60.0,28.5,8.0,124.0275,87.0,41.79529803,537.0,450.0,84.02298851
2024-12-09 17:00:00,2.69,1104.0,112221.0,2.40554572,3351.0,1348.0,2334.0,0.0,1.3,242.0,1.39,7.0,1.3,10.57,88.01,0.47,2.7,300.544,0.95,10.92,87.58,0.48,5.9,20.194666663,1.02,9.82,70.19,1.4,61.626655,18.59,868.3473333,2.03,1.963214488,11.255,4.71,82.6,54.6,9.26,27.30315789,66.16,0.0875,1.865,0.31,0.0485,0.0655,5.735,0.175,1.208268261,0.052080528,31.15457214,0.005208053,1.052026675,0.041664423,0.031248317,154.4147157,0.003645637,0.014582548,4.817448885,0.053122139,1.562415855,1.0,0.42,0.0,0.66,1.31,0.0,22.89,94.44,0.1,97.0,26.69230769,13.0,60.0,28.5,8.0,124.8225,93.0,41.04226705,543.0,450.0,86.02150538
2024-12-09 18:00:00,2.73,1122.0,112438.0,2.397325416,3346.0,1309.0,2336.0,0.0,1.3,243.0,1.43,7.0,1.3,10.57,88.01,0.47,2.7,300.544,0.95,10.92,87.58,0.48,5.9,20.194666663,1.02,9.82,70.19,1.4,61.626655,18.59,868.3473333,2.03,1.963214488,11.255,4.71,82.6,54.6,9.26,27.30315789,66.16,0.0875,1.865,0.31,0.0485,0.0655,5.735,0.175,1.208268261,0.052080528,31.15457214,0.005208053,1.052026675,0.041664423,0.031248317,154.4147157,0.003645637,0.014582548,4.817448885,0.053122139,1.562415855,1.0,0.42,0.0,0.66,1.31,0.0,22.89,94.44,0.1,97.0,26.69230769,13.0,60.0,28.5,8.0,125.3525,97.0,40.08135918,547.0,450.0,86.08247423
2024-12-09 19:00:00,2.7,1148.0,110892.0,2.434358742,3351.0,1321.0,2346.0,0.0,1.3,246.0,1.4,7.0,1.3,10.57,88.01,0.47,2.7,300.544,0.95,10.92,87.58,0.48,5.9,20.194666663,1.02,9.82,70.19,1.4,61.626655,18.59,868.3473333,2.03,1.963214488,11.255,4.71,82.6,54.6,9.26,27.30315789,66.16,0.0875,1.865,0.31,0.0485,0.0655,5.735,0.175,1.208268261,0.052080528,31.15457214,0.005208053,1.052026675,0.041664423,0.031248317,154.4147157,0.003645637,0.014582548,4.817448885,0.053122139,1.562415855,1.0,0.42,0.0,0.66,1.31,0.0,22.89,94.44,0.1,97.0,26.69230769,13.0,60.0,28.5,8.0,125.75,100.0,40.65986233,550.0,450.0,85.0
2024-12-09 20:00:00,2.69,1156.0,109574.0,2.463623161,3351.0,1318.0,2348.0,0.0,1.3,246.0,1.39,7.0,1.3,10.57,88.01,0.47,2.7,300.544,0.95,10.92,87.58,0.48,5.9,20.194666663,1.02,9.82,70.19,1.4,61.626655,18.59,868.3473333,2.03,1.963214488,11.255,4.71,82.6,54.6,9.26,27.30315789,66.16,0.0875,1.865,0.31,0.0485,0.0655,5.735,0.175,1.208268261,0.052080528,31.15457214,0.005208053,1.052026675,0.041664423,0.031248317,154.4147157,0.003645637,0.014582548,4.817448885,0.053122139,1.562415855,1.0,0.42,0.0,0.66,1.31,0.0,22.89,94.44,0.1,97.0,26.69230769,13.0,60.0,28.5,8.0,127.7075,111.0,41.03529412,563.0,452.0,78.37837838
2024-12-09 21:00:00,2.64,1184.0,109295.0,2.468435173,3349.0,1361.0,2352.0,0.0,1.3,253.0,1.34,7.0,1.3,10.57,88.01,0.47,2.7,300.544,0.95,10.92,87.58,0.48,5.9,20.194666663,1.02,9.82,70.19,1.4,61.626655,18.59,868.3473333,2.03,1.963214488,11.255,4.71,82.6,54.6,9.26,27.30315789,66.16,0.0875,1.865,0.31,0.0485,0.0655,5.735,0.175,1.208268261,0.052080528,31.15457214,0.005208053,1.052026675,0.041664423,0.031248317,154.4147157,0.003645637,0.014582548,4.817448885,0.053122139,1.562415855,1.0,0.42,0.0,0.66,1.31,0.0,22.89,94.44,0.1,97.0,26.69230769,13.0,60.0,28.5,8.0,128.665,122.0,41.07942494,572.0,450.0,78.44262295
2024-12-09 22:00:00,2.69,1122.0,111467.0,2.419641436,3348.0,1343.0,2372.0,0.0,1.3,244.0,1.39,6.0,1.3,10.57,88.01,0.47,2.7,300.544,0.95,10.92,87.58,0.48,5.9,20.194666663,1.02,9.82,70.19,1.4,61.626655,18.59,868.3473333,2.03,1.963214488,11.255,4.71,82.6,54.6,9.26,27.30315789,66.16,0.0875,1.865,0.31,0.0485,0.0655,5.735,0.175,1.208268261,0.052080528,31.15457214,0.005208053,1.052026675,0.041664423,0.031248317,154.4147157,0.003645637,0.014582548,4.817448885,0.053122139,1.562415855,1.0,0.42,0.0,0.66,1.31,0.0,22.89,94.44,0.1,97.0,26.69230769,13.0,60.0,28.5,8.0,127.7375,115.0,41.12636062,565.0,450.0,62.60869565
2024-12-10 02:00:00,2.71,1150.0,115535.0,2.789516458,4001.0,1525.0,2294.0,0.0,1.45,223.0,1.26,8.0,1.1,10.85,87.81,0.39,2.6,280.9966667,0.95,10.96,87.55,0.46,6.4,29.534,1.03,10.02,68.63,1.28,91.51666667,20.07,941.6093333,1.97,1.92233365,10.985,4.711111111,82.82222222,54.925,10.13,27.07,64.97,0.077,1.825,0.165,0.0605,0.059,5.715,0.18,6.47,0.19,53.9,0.055,6.58,0.08,0.24,62.55904784,0.01,0.179,8.02,0.785,4.5,1.0,0.52,0.0,0.7,1.22,0.0,18.83,95.59,0.2,97.0,26.69230769,13.0,60.0,28.5,8.0,124.725,130.0,38.46153846,560.0,430.0,89.53846154
2024-12-10 03:00:00,2.68,1184.0,115698.0,2.783501761,3998.0,1570.0,2309.0,0.0,1.45,231.0,1.23,7.0,1.1,10.85,87.81,0.39,2.6,280.9966667,0.95,10.96,87.55,0.46,6.4,29.534,1.03,10.02,68.63,1.28,91.51666667,20.07,941.6093333,1.97,1.92233365,10.985,4.711111111,82.82222222,54.925,10.13,27.07,64.97,0.077,1.825,0.165,0.0605,0.059,5.715,0.18,6.47,0.19,53.9,0.055,6.58,0.08,0.24,62.55904784,0.01,0.179,8.02,0.785,4.5,1.0,0.52,0.0,0.7,1.22,0.0,18.83,95.59,0.2,97.0,26.69230769,13.0,60.0,28.5,8.0,126.05,140.0,38.19940134,570.0,430.0,87.64285714
2024-12-10 04:00:00,2.67,1198.0,115239.0,2.795978278,4000.0,1525.0,2333.0,0.0,1.4,233.0,1.27,7.0,1.1,10.85,87.81,0.39,2.6,280.9966667,0.95,10.96,87.55,0.46,6.4,29.534,1.03,10.02,68.63,1.28,91.51666667,20.07,941.6093333,1.97,1.92233365,10.985,4.711111111,82.82222222,54.925,10.13,27.07,64.97,0.077,1.825,0.165,0.0605,0.059,5.715,0.18,6.47,0.19,53.9,0.055,6.58,0.08,0.24,62.55904784,0.01,0.179,8.02,0.785,4.5,1.0,0.52,0.0,0.7,1.22,0.0,18.83,95.59,0.2,97.0,26.69230769,13.0,60.0,28.5,8.0,125.3875,135.0,38.29392675,565.0,430.0,88.37037037
2024-12-10 05:00:00,2.73,1195.0,115404.0,2.791285799,3999.0,1503.0,2335.0,0.0,1.45,229.0,1.28,7.0,1.1,10.85,87.81,0.39,2.6,280.9966667,0.95,10.96,87.55,0.46,6.4,29.534,1.03,10.02,68.63,1.28,91.51666667,20.07,941.6093333,1.97,1.92233365,10.985,4.711111111,82.82222222,54.925,10.13,27.07,64.97,0.077,1.825,0.165,0.0605,0.059,5.715,0.18,6.47,0.19,53.9,0.055,6.58,0.08,0.24,62.55904784,0.01,0.179,8.02,0.785,4.5,1.0,0.52,0.0,0.7,1.22,0.0,18.83,95.59,0.2,97.0,26.69230769,13.0,60.0,28.5,8.0,124.725,130.0,39.83739837,560.0,430.0,89.38461538
2024-12-10 06:00:00,2.76,1153.0,115052.0,2.799820056,3999.0,1464.0,2316.0,0.0,1.45,220.0,1.31,7.0,1.1,10.85,87.81,0.39,2.6,280.9966667,0.95,10.96,87.55,0.46,6.4,29.534,1.03,10.02,68.63,1.28,91.51666667,20.07,941.6093333,1.97,1.92233365,10.985,4.711111111,82.82222222,54.925,10.13,27.07,64.97,0.077,1.825,0.165,0.0605,0.059,5.715,0.18,6.47,0.19,53.9,0.055,6.58,0.08,0.24,62.55904784,0.01,0.179,8.02,0.785,4.5,1.0,0.52,0.0,0.7,1.22,0.0,18.83,95.59,0.2,97.0,26.69230769,13.0,60.0,28.5,8.0,124.725,130.0,39.01060071,560.0,430.0,86.92307692
2024-12-10 07:00:00,2.732,1144.0,115314.0,2.794859058,4001.0,1519.0,2308.0,0.0,1.45,222.0,1.282,7.0,1.1,10.85,87.81,0.39,2.6,280.9966667,0.95,10.96,87.55,0.46,6.4,29.534,1.03,10.02,68.63,1.28,91.51666667,20.07,941.6093333,1.97,1.92233365,10.985,4.711111111,82.82222222,54.925,10.13,27.07,64.97,0.077,1.825,0.165,0.0605,0.059,5.715,0.18,6.47,0.19,53.9,0.055,6.58,0.08,0.24,62.55904784,0.01,0.179,8.02,0.785,4.5,1.0,0.52,0.0,0.7,1.22,0.0,18.83,95.59,0.2,97.0,26.69230769,13.0,60.0,28.5,8.0,124.725,130.0,38.09860816,560.0,430.0,85.07692308
2024-12-10 10:00:00,2.72,1192.0,114107.0,2.823697334,4000.0,1482.0,2292.0,0.0,1.44,226.0,1.28,7.0,1.1,10.6,88.09,0.37,2.8,280.9966667,0.94,10.94,87.57,0.45,7.9,29.534,1.04,9.62,68.95,1.32,91.51666667,20.11,941.6093333,2.0,1.870873281,10.85,4.711111111,82.82222222,54.89,9.98,27.07,64.97,0.076,1.93,0.16,0.059,0.057,5.8,0.18,6.22,0.22,53.64,0.028,6.92,0.11,0.26,62.55904784,0.008,0.151,8.49,0.703,4.2,1.0,0.64,0.0,1.54,1.28,0.0,18.83,95.57,0.1,97.0,26.69230769,13.0,60.0,28.5,8.0,125.3875,135.0,39.10362817,565.0,430.0,98.44444444
2024-12-10 11:00:00,2.75,1150.0,113868.0,2.828913163,3999.0,1443.0,2290.0,0.0,1.44,217.0,1.31,7.0,1.1,10.6,88.09,0.37,2.8,280.9966667,0.94,10.94,87.57,0.45,7.9,29.534,1.04,9.62,68.95,1.32,91.51666667,20.11,941.6093333,2.0,1.870873281,10.85,4.711111111,82.82222222,54.89,9.98,27.07,64.97,0.076,1.93,0.16,0.059,0.057,5.8,0.18,6.22,0.22,53.64,0.028,6.92,0.11,0.26,62.55904784,0.008,0.151,8.49,0.703,4.2,1.0,0.64,0.0,1.54,1.28,0.0,18.83,95.57,0.1,97.0,26.69230769,13.0,60.0,28.5,8.0,125.3875,135.0,38.55363985,565.0,430.0,85.92592593
2024-12-10 15:00:00,2.66,1132.0,116037.0,2.776068873,3999.0,1533.0,2295.0,0.0,1.4,224.0,1.26,7.0,1.1,10.6,88.09,0.37,2.8,280.9966667,0.94,10.94,87.57,0.45,7.9,29.534,1.04,9.62,68.95,1.32,91.51666667,20.11,941.6093333,2.0,1.870873281,10.85,4.711111111,82.82222222,54.89,9.98,27.07,64.97,0.076,1.93,0.16,0.059,0.057,5.8,0.18,6.22,0.22,53.64,0.028,6.92,0.11,0.26,62.55904784,0.008,0.151,8.49,0.703,4.2,1.0,0.64,0.0,1.54,1.28,0.0,18.83,95.57,0.1,97.0,26.69230769,13.0,60.0,28.5,8.0,124.8575,131.0,38.29887218,561.0,430.0,86.03053435
2024-12-10 19:00:00,2.71,1199.0,114633.0,2.810047012,3999.0,1454.0,2320.0,0.0,1.4,229.0,1.31,7.0,1.1,10.58,88.07,0.38,3.0,280.9966667,0.97,10.92,87.64,0.4,8.3,29.534,1.04,9.74,68.88,1.2,91.51666667,20.18,941.6093333,1.995,1.904456632,10.865,4.711111111,82.82222222,54.965,9.625,27.07,64.97,0.0785,1.87,0.16,0.061,0.06,5.705,0.18,5.95,0.28,54.14,0.044,6.4,0.09,0.15,62.55904784,0.016,0.183,8.44,0.708,4.4,1.0,0.54,0.0,1.29,1.15,0.0,18.83,95.84,0.1,97.0,26.69230769,13.0,60.0,28.5,8.0,124.1375,135.0,38.50655431,560.0,425.0,89.62962963
2024-12-11 01:00:00,2.68,1149.0,107623.0,3.743703848,5003.0,1458.0,2357.0,0.0,1.45,224.0,1.23,7.0,1.3,11.04,87.67,0.34,3.4,283.0953333,0.95,11.26,87.26,0.45,5.6,25.72566667,1.03,9.26,68.95,1.31,85.77666667,20.48,916.571,2.43,1.952967221,10.8,4.997777778,81.62111111,54.93,9.88,30.305,69.08,0.066,1.91,0.05,0.0535,0.051,5.53,0.195,1.464896798,0.07939126,13.71932193,0.004609815,2.117953937,0.020488067,0.048659159,288.928049,0.002304908,0.047890857,1.956610408,0.168258251,1.075623523,1.0,0.42,0.0,0.82,1.26,0.0,13.94,96.79,0.1,97.0,26.69230769,13.0,60.0,28.5,8.0,124.0625,125.0,38.38929326,555.0,430.0,86.8
2024-12-11 02:00:00,2.66,1148.0,107599.0,3.741546954,4999.0,1475.0,2351.0,0.0,1.45,225.0,1.21,7.0,1.3,11.04,87.67,0.34,3.4,283.0953333,0.95,11.26,87.26,0.45,5.6,25.72566667,1.03,9.26,68.95,1.31,85.77666667,20.48,916.571,2.43,1.952967221,10.8,4.997777778,81.62111111,54.93,9.88,30.305,69.08,0.066,1.91,0.05,0.0535,0.051,5.53,0.195,1.464896798,0.07939126,13.71932193,0.004609815,2.117953937,0.020488067,0.048659159,288.928049,0.002304908,0.047890857,1.956610408,0.168258251,1.075623523,1.0,0.42,0.0,0.82,1.26,0.0,13.94,96.79,0.1,97.0,26.69230769,13.0,60.0,28.5,8.0,124.0625,125.0,38.38266138,555.0,430.0,87.84
2024-12-11 06:00:00,2.66,1127.0,107899.0,3.732644644,5001.0,1479.0,2344.0,0.0,1.45,222.0,1.21,7.0,1.3,11.04,87.67,0.34,3.4,283.0953333,0.95,11.26,87.26,0.45,5.6,25.72566667,1.03,9.26,68.95,1.31,85.77666667,20.48,916.571,2.43,1.952967221,10.8,4.997777778,81.62111111,54.93,9.88,30.305,69.08,0.066,1.91,0.05,0.0535,0.051,5.53,0.195,1.464896798,0.07939126,13.71932193,0.004609815,2.117953937,0.020488067,0.048659159,288.928049,0.002304908,0.047890857,1.956610408,0.168258251,1.075623523,1.0,0.42,0.0,0.82,1.26,0.0,13.94,96.79,0.1,97.0,26.69230769,13.0,60.0,28.5,8.0,123.7975,123.0,38.63063888,553.0,430.0,86.58536585
2024-12-11 07:00:00,2.63,1153.0,106811.0,3.770632339,5001.0,1507.0,2331.0,0.0,1.45,226.0,1.18,8.0,1.3,11.04,87.67,0.34,3.4,283.0953333,0.95,11.26,87.26,0.45,5.6,25.72566667,1.03,9.26,68.95,1.31,85.77666667,20.48,916.571,2.43,1.952967221,10.8,4.997777778,81.62111111,54.93,9.88,30.305,69.08,0.066,1.91,0.05,0.0535,0.051,5.53,0.195,1.464896798,0.07939126,13.71932193,0.004609815,2.117953937,0.020488067,0.048659159,288.928049,0.002304908,0.047890857,1.956610408,0.168258251,1.075623523,1.0,0.42,0.0,0.82,1.26,0.0,13.94,96.79,0.1,97.0,26.69230769,13.0,60.0,28.5,8.0,124.3275,127.0,39.11549038,557.0,430.0,92.91338583
2024-12-11 08:00:00,2.66,1158.0,106314.0,3.78748683,5000.0,1469.0,2340.0,0.0,1.45,224.0,1.21,7.0,1.3,10.98,87.64,0.4,3.2,283.0953333,0.98,11.26,87.26,0.45,5.6,25.72566667,1.03,9.36,68.83,1.01,85.77666667,20.8,916.571,2.43,1.952967221,10.8,4.997777778,81.62111111,54.93,9.88,31.215,69.08,0.066,1.91,0.05,0.0535,0.051,5.53,0.195,1.464896798,0.07939126,13.71932193,0.004609815,2.117953937,0.020488067,0.048659159,288.928049,0.002304908,0.047890857,1.956610408,0.168258251,1.075623523,1.0,0.42,0.0,0.82,1.26,0.0,13.94,96.79,0.1,97.0,26.69230769,13.0,60.0,28.5,8.0,124.195,126.0,38.73045078,556.0,430.0,92.06349206
2024-12-11 09:00:00,2.66,1151.0,106031.0,3.799104363,5002.0,1460.0,2359.0,0.0,1.44,224.0,1.22,7.0,1.3,10.98,87.64,0.4,3.2,283.0953333,0.98,11.26,87.26,0.45,5.6,25.72566667,1.03,9.36,68.83,1.01,85.77666667,20.8,916.571,2.43,1.952967221,10.8,4.997777778,81.62111111,54.93,9.88,31.215,69.08,0.066,1.91,0.05,0.0535,0.051,5.53,0.195,1.464896798,0.07939126,13.71932193,0.004609815,2.117953937,0.020488067,0.048659159,288.928049,0.002304908,0.047890857,1.956610408,0.168258251,1.075623523,1.0,0.42,0.0,0.82,1.26,0.0,13.94,96.79,0.1,97.0,26.69230769,13.0,60.0,28.5,8.0,124.3275,127.0,38.6042198,557.0,430.0,86.61417323
2024-12-11 10:00:00,2.63,1160.0,105488.0,3.818642648,5002.0,1470.0,2366.0,0.0,1.44,224.0,1.19,7.0,1.3,10.98,87.64,0.4,3.2,283.0953333,0.98,11.26,87.26,0.45,5.6,25.72566667,1.03,9.36,68.83,1.01,85.77666667,20.8,916.571,2.43,1.952967221,10.8,4.997777778,81.62111111,54.93,9.88,31.215,69.08,0.066,1.91,0.05,0.0535,0.051,5.53,0.195,1.464896798,0.07939126,13.71932193,0.004609815,2.117953937,0.020488067,0.048659159,288.928049,0.002304908,0.047890857,1.956610408,0.168258251,1.075623523,1.0,0.42,0.0,0.82,1.26,0.0,13.94,96.79,0.1,97.0,26.69230769,13.0,60.0,28.5,8.0,124.0625,125.0,38.27505828,555.0,430.0,86.72
2024-12-11 11:00:00,2.63,1159.0,105564.0,3.816658108,5003.0,1482.0,2372.0,0.0,1.44,225.0,1.19,7.0,1.3,10.98,87.64,0.4,3.2,283.0953333,0.98,11.26,87.26,0.45,5.6,25.72566667,1.03,9.36,68.83,1.01,85.77666667,20.8,916.571,2.43,1.952967221,10.8,4.997777778,81.62111111,54.93,9.88,31.215,69.08,0.066,1.91,0.05,0.0535,0.051,5.53,0.195,1.464896798,0.07939126,13.71932193,0.004609815,2.117953937,0.020488067,0.048659159,288.928049,0.002304908,0.047890857,1.956610408,0.168258251,1.075623523,1.0,0.42,0.0,0.82,1.26,0.0,13.94,96.79,0.1,97.0,26.69230769,13.0,60.0,28.5,8.0,123.66499999999999,122.0,38.27906977,552.0,430.0,86.55737705
2024-12-11 12:00:00,2.64,1151.0,105484.0,3.817261794,5000.0,1462.0,2373.0,0.0,1.44,222.0,1.2,7.0,1.3,10.98,87.64,0.4,3.2,283.0953333,0.98,11.26,87.26,0.45,5.6,25.72566667,1.03,9.36,68.83,1.01,85.77666667,20.8,916.571,2.43,1.952967221,10.8,4.997777778,81.62111111,54.93,9.88,31.215,69.08,0.066,1.91,0.05,0.0535,0.051,5.53,0.195,1.464896798,0.07939126,13.71932193,0.004609815,2.117953937,0.020488067,0.048659159,288.928049,0.002304908,0.047890857,1.956610408,0.168258251,1.075623523,1.0,0.42,0.0,0.82,1.26,0.0,13.94,96.79,0.1,97.0,26.69230769,13.0,60.0,28.5,8.0,123.4,120.0,38.55588984,550.0,430.0,86.66666667
2024-12-11 13:00:00,2.68,1145.0,105141.0,3.834295024,5006.0,1430.0,2311.0,0.0,1.44,220.0,1.24,7.0,1.3,10.98,87.64,0.4,3.2,283.0953333,0.98,11.26,87.26,0.45,5.6,25.72566667,1.03,9.36,68.83,1.01,85.77666667,20.8,916.571,2.43,1.952967221,10.8,4.997777778,81.62111111,54.93,9.88,31.215,69.08,0.066,1.91,0.05,0.0535,0.051,5.53,0.195,1.464896798,0.07939126,13.71932193,0.004609815,2.117953937,0.020488067,0.048659159,288.928049,0.002304908,0.047890857,1.956610408,0.168258251,1.075623523,1.0,0.42,0.0,0.82,1.26,0.0,13.94,96.79,0.1,97.0,26.69230769,13.0,60.0,28.5,8.0,123.135,118.0,39.83050847,548.0,430.0,86.86440678
2024-12-11 14:00:00,2.66,1140.0,106426.0,3.788040682,5006.0,1466.0,2363.0,0.0,1.45,221.0,1.21,7.0,1.3,10.98,87.64,0.4,3.2,283.0953333,0.98,11.26,87.26,0.45,5.6,25.72566667,1.03,9.36,68.83,1.01,85.77666667,20.8,916.571,2.43,1.952967221,10.8,4.997777778,81.62111111,54.93,9.88,31.215,69.08,0.066,1.91,0.05,0.0535,0.051,5.53,0.195,1.464896798,0.07939126,13.71932193,0.004609815,2.117953937,0.020488067,0.048659159,288.928049,0.002304908,0.047890857,1.956610408,0.168258251,1.075623523,1.0,0.42,0.0,0.82,1.26,0.0,13.94,96.79,0.1,97.0,26.69230769,13.0,60.0,28.5,8.0,123.4,120.0,39.04363974,550.0,430.0,88.41666667
2024-12-11 15:00:00,2.64,1140.0,105489.0,3.823182844,5008.0,1476.0,2357.0,0.0,1.45,221.0,1.19,6.0,1.3,10.98,87.64,0.4,3.2,283.0953333,0.98,11.26,87.26,0.45,5.6,25.72566667,1.03,9.36,68.83,1.01,85.77666667,20.8,916.571,2.43,1.952967221,10.8,4.997777778,81.62111111,54.93,9.88,31.215,69.08,0.066,1.91,0.05,0.0535,0.051,5.53,0.195,1.464896798,0.07939126,13.71932193,0.004609815,2.117953937,0.020488067,0.048659159,288.928049,0.002304908,0.047890857,1.956610408,0.168258251,1.075623523,1.0,0.42,0.0,0.82,1.26,0.0,13.94,96.79,0.1,97.0,26.69230769,13.0,60.0,28.5,8.0,123.2675,119.0,39.01366057,549.0,430.0,91.42857143
2024-12-11 16:00:00,2.67,1144.0,105571.0,3.820978081,5009.0,1440.0,2362.0,0.0,1.45,220.0,1.22,7.0,1.3,11.02,87.6,0.44,3.3,283.0953333,0.94,11.26,87.26,0.45,5.6,25.72566667,1.03,9.25,68.85,0.98,85.77666667,20.92,916.571,2.43,1.952967221,10.8,4.997777778,81.62111111,54.93,9.88,30.76,69.08,0.066,1.91,0.05,0.0535,0.051,5.53,0.195,1.464896798,0.07939126,13.71932193,0.004609815,2.117953937,0.020488067,0.048659159,288.928049,0.002304908,0.047890857,1.956610408,0.168258251,1.075623523,1.0,0.42,0.0,0.82,1.26,0.0,13.94,96.79,0.1,97.0,26.69230769,13.0,60.0,28.5,8.0,123.135,118.0,39.54075775,548.0,430.0,87.37288136
2024-12-11 17:00:00,2.64,1146.0,105770.0,3.815317013,5011.0,1477.0,2365.0,0.0,1.45,222.0,1.19,7.0,1.3,11.02,87.6,0.44,3.3,283.0953333,0.94,11.26,87.26,0.45,5.6,25.72566667,1.03,9.25,68.85,0.98,85.77666667,20.92,916.571,2.43,1.952967221,10.8,4.997777778,81.62111111,54.93,9.88,30.76,69.08,0.066,1.91,0.05,0.0535,0.051,5.53,0.195,1.464896798,0.07939126,13.71932193,0.004609815,2.117953937,0.020488067,0.048659159,288.928049,0.002304908,0.047890857,1.956610408,0.168258251,1.075623523,1.0,0.42,0.0,0.82,1.26,0.0,13.94,96.79,0.1,97.0,26.69230769,13.0,60.0,28.5,8.0,123.66499999999999,122.0,40.47619048,552.0,430.0,86.8852459
2024-12-11 18:00:00,2.61,1152.0,106073.0,3.799877049,5005.0,1524.0,2355.0,0.0,1.45,226.0,1.16,7.0,1.3,11.02,87.6,0.44,3.3,283.0953333,0.94,11.26,87.26,0.45,5.6,25.72566667,1.03,9.25,68.85,0.98,85.77666667,20.92,916.571,2.43,1.952967221,10.8,4.997777778,81.62111111,54.93,9.88,30.76,69.08,0.066,1.91,0.05,0.0535,0.051,5.53,0.195,1.464896798,0.07939126,13.71932193,0.004609815,2.117953937,0.020488067,0.048659159,288.928049,0.002304908,0.047890857,1.956610408,0.168258251,1.075623523,1.0,0.42,0.0,0.82,1.26,0.0,13.94,96.79,0.1,97.0,26.69230769,13.0,60.0,28.5,8.0,124.46000000000001,128.0,39.05420992,558.0,430.0,86.875
2024-12-11 19:00:00,2.62,1159.0,106568.0,3.614621965,4783.0,1515.0,2326.0,0.0,1.45,227.0,1.17,7.0,1.3,11.02,87.6,0.44,3.3,283.0953333,0.94,11.26,87.26,0.45,5.6,25.72566667,1.03,9.25,68.85,0.98,85.77666667,20.92,916.571,2.43,1.952967221,10.8,4.997777778,81.62111111,54.93,9.88,30.76,69.08,0.066,1.91,0.05,0.0535,0.051,5.53,0.195,1.464896798,0.07939126,13.71932193,0.004609815,2.117953937,0.020488067,0.048659159,288.928049,0.002304908,0.047890857,1.956610408,0.168258251,1.075623523,1.0,0.42,0.0,0.82,1.26,0.0,13.94,96.79,0.1,97.0,26.69230769,13.0,60.0,28.5,8.0,124.195,126.0,38.68882733,556.0,430.0,93.57142857
2024-12-11 20:00:00,2.65,1149.0,107081.0,3.547722464,4717.0,1484.0,2356.0,0.0,1.45,225.0,1.2,7.0,1.3,11.02,87.6,0.44,3.3,283.0953333,0.94,11.26,87.26,0.45,5.6,25.72566667,1.03,9.25,68.85,0.98,85.77666667,20.92,916.571,2.43,1.952967221,10.8,4.997777778,81.62111111,54.93,9.88,30.76,69.08,0.066,1.91,0.05,0.0535,0.051,5.53,0.195,1.464896798,0.07939126,13.71932193,0.004609815,2.117953937,0.020488067,0.048659159,288.928049,0.002304908,0.047890857,1.956610408,0.168258251,1.075623523,1.0,0.42,0.0,0.82,1.26,0.0,13.94,96.79,0.1,97.0,26.69230769,13.0,60.0,28.5,8.0,123.66499999999999,122.0,39.76648352,552.0,430.0,88.7704918
2024-12-11 21:00:00,2.68,1138.0,107251.0,3.75217605,4997.0,1458.0,2358.0,0.0,1.45,222.0,1.23,7.0,1.3,11.02,87.6,0.44,3.3,283.0953333,0.94,11.26,87.26,0.45,5.6,25.72566667,1.03,9.25,68.85,0.98,85.77666667,20.92,916.571,2.43,1.952967221,10.8,4.997777778,81.62111111,54.93,9.88,30.76,69.08,0.066,1.91,0.05,0.0535,0.051,5.53,0.195,1.464896798,0.07939126,13.71932193,0.004609815,2.117953937,0.020488067,0.048659159,288.928049,0.002304908,0.047890857,1.956610408,0.168258251,1.075623523,1.0,0.42,0.0,0.82,1.26,0.0,13.94,96.79,0.1,97.0,26.69230769,13.0,60.0,28.5,8.0,123.4,120.0,38.64001838,550.0,430.0,87.25
2024-12-11 22:00:00,2.69,1132.0,107335.0,3.734999099,4978.0,1426.0,2364.0,0.0,1.43,220.0,1.26,7.0,1.3,11.02,87.6,0.44,3.3,283.0953333,0.94,11.26,87.26,0.45,5.6,25.72566667,1.03,9.25,68.85,0.98,85.77666667,20.92,916.571,2.43,1.952967221,10.8,4.997777778,81.62111111,54.93,9.88,30.76,69.08,0.066,1.91,0.05,0.0535,0.051,5.53,0.195,1.464896798,0.07939126,13.71932193,0.004609815,2.117953937,0.020488067,0.048659159,288.928049,0.002304908,0.047890857,1.956610408,0.168258251,1.075623523,1.0,0.42,0.0,0.82,1.26,0.0,13.94,96.79,0.1,97.0,26.69230769,13.0,60.0,28.5,8.0,123.4,120.0,38.21700069,550.0,430.0,84.66666667
2024-12-11 23:00:00,2.65,1130.0,107519.0,3.698678345,4938.0,1435.0,2350.0,0.0,1.45,221.0,1.2,6.0,1.3,10.98,87.68,0.38,3.1,284.3436667,0.96,11.12,87.43,0.42,5.3,26.105,1.03,9.2,69.06,1.36,86.81666667,20.38,875.8236667,2.31,1.950179862,10.93,4.888888889,81.35555556,54.88,10.245,29.85,67.17,0.066,1.835,0.085,0.0535,0.05,5.605,0.175,1.312236006,0.117549478,12.78170647,0.005517629,2.005538028,0.031186596,0.028787627,296.4641656,0.001679278,0.039103194,1.964755556,0.137221023,0.959587573,1.0,0.41,0.0,0.62,1.28,0.0,10.32666667,95.8,0.1,97.0,26.69230769,13.0,60.0,28.5,8.0,123.4,120.0,38.22984245,550.0,430.0,84.08333333
2024-12-12 00:00:00,2.58,1110.0,104522.0,3.306524335,4291.0,1447.0,2322.0,0.0,1.37,230.0,1.21,7.0,1.3,12.68,85.97,0.43,2.9,259.798,0.92,12.24,86.28,0.44,8.1,32.76966667,1.04,9.32,70.66,1.12,82.02333333,18.9,802.764,2.325,2.016759777,10.9,5.288888889,80.44444444,55.125,9.655,28.44789474,66.86,0.0855,1.68,0.07,0.0535,0.0535,5.405,0.185,1.059995968,0.059999772,29.44988799,0.00249999,0.939996425,0.019999924,0.014999943,231.640881,0.004499983,0.009999962,5.539978929,0.029999886,0.999996197,1.0,0.25,0.0,0.83,1.26,0.0,4.22,96.64,0.1,97.0,26.69230769,13.0,60.0,28.5,8.0,119.91499999999999,122.0,41.06974552,537.0,415.0,79.50819672
2024-12-12 01:00:00,2.53,1114.0,100772.0,3.390338874,4242.0,1463.0,2310.0,0.0,1.38,226.0,1.15,7.0,1.3,12.68,85.97,0.43,2.9,259.798,0.92,12.24,86.28,0.44,8.1,32.76966667,1.04,9.32,70.66,1.12,82.02333333,18.9,802.764,2.325,2.016759777,10.9,5.288888889,80.44444444,55.125,9.655,28.44789474,66.86,0.0855,1.68,0.07,0.0535,0.0535,5.405,0.185,1.059995968,0.059999772,29.44988799,0.00249999,0.939996425,0.019999924,0.014999943,231.640881,0.004499983,0.009999962,5.539978929,0.029999886,0.999996197,1.0,0.25,0.0,0.83,1.26,0.0,4.22,96.64,0.1,97.0,26.69230769,13.0,60.0,28.5,8.0,121.62,116.0,41.64285714,541.0,425.0,88.44827586
2024-12-12 02:00:00,2.56,1108.0,100631.0,3.383889516,4228.0,1421.0,2299.0,0.0,1.38,223.0,1.18,7.0,1.3,12.68,85.97,0.43,2.9,259.798,0.92,12.24,86.28,0.44,8.1,32.76966667,1.04,9.32,70.66,1.12,82.02333333,18.9,802.764,2.325,2.016759777,10.9,5.288888889,80.44444444,55.125,9.655,28.44789474,66.86,0.0855,1.68,0.07,0.0535,0.0535,5.405,0.185,1.059995968,0.059999772,29.44988799,0.00249999,0.939996425,0.019999924,0.014999943,231.640881,0.004499983,0.009999962,5.539978929,0.029999886,0.999996197,1.0,0.25,0.0,0.83,1.26,0.0,4.22,96.64,0.1,97.0,26.69230769,13.0,60.0,28.5,8.0,121.4875,115.0,41.83842691,540.0,425.0,84.26086957
2024-12-12 03:00:00,2.59,1108.0,101893.0,3.334113012,4218.0,1432.0,2313.0,0.0,1.38,225.0,1.21,7.0,1.3,12.68,85.97,0.43,2.9,259.798,0.92,12.24,86.28,0.44,8.1,32.76966667,1.04,9.32,70.66,1.12,82.02333333,18.9,802.764,2.325,2.016759777,10.9,5.288888889,80.44444444,55.125,9.655,28.44789474,66.86,0.0855,1.68,0.07,0.0535,0.0535,5.405,0.185,1.059995968,0.059999772,29.44988799,0.00249999,0.939996425,0.019999924,0.014999943,231.640881,0.004499983,0.009999962,5.539978929,0.029999886,0.999996197,1.0,0.25,0.0,0.83,1.26,0.0,4.22,96.64,0.1,97.0,26.69230769,13.0,60.0,28.5,8.0,121.4875,115.0,41.35021097,540.0,425.0,85.13043478
2024-12-12 04:00:00,2.55,1110.0,101042.0,3.337480768,4187.0,1444.0,2288.0,0.0,1.38,226.0,1.17,7.0,1.3,12.68,85.97,0.43,2.9,259.798,0.92,12.24,86.28,0.44,8.1,32.76966667,1.04,9.32,70.66,1.12,82.02333333,18.9,802.764,2.325,2.016759777,10.9,5.288888889,80.44444444,55.125,9.655,28.44789474,66.86,0.0855,1.68,0.07,0.0535,0.0535,5.405,0.185,1.059995968,0.059999772,29.44988799,0.00249999,0.939996425,0.019999924,0.014999943,231.640881,0.004499983,0.009999962,5.539978929,0.029999886,0.999996197,1.0,0.25,0.0,0.83,1.26,0.0,4.22,96.64,0.1,97.0,26.69230769,13.0,60.0,28.5,8.0,122.2825,121.0,41.64325843,546.0,425.0,88.01652893
2024-12-12 05:00:00,2.57,1108.0,101313.0,3.325383019,4183.0,1436.0,2285.0,0.0,1.38,226.0,1.19,7.0,1.3,12.68,85.97,0.43,2.9,259.798,0.92,12.24,86.28,0.44,8.1,32.76966667,1.04,9.32,70.66,1.12,82.02333333,18.9,802.764,2.325,2.016759777,10.9,5.288888889,80.44444444,55.125,9.655,28.44789474,66.86,0.0855,1.68,0.07,0.0535,0.0535,5.405,0.185,1.059995968,0.059999772,29.44988799,0.00249999,0.939996425,0.019999924,0.014999943,231.640881,0.004499983,0.009999962,5.539978929,0.029999886,0.999996197,1.0,0.25,0.0,0.83,1.26,0.0,4.22,96.64,0.1,97.0,26.69230769,13.0,60.0,28.5,8.0,122.5475,123.0,42.25384974,548.0,425.0,87.31707317
2024-12-12 06:00:00,2.6,1124.0,102569.0,3.283124607,4181.0,1400.0,2286.0,0.0,1.38,227.0,1.22,7.0,1.3,12.68,85.97,0.43,2.9,259.798,0.92,12.24,86.28,0.44,8.1,32.76966667,1.04,9.32,70.66,1.12,82.02333333,18.9,802.764,2.325,2.016759777,10.9,5.288888889,80.44444444,55.125,9.655,28.44789474,66.86,0.0855,1.68,0.07,0.0535,0.0535,5.405,0.185,1.059995968,0.059999772,29.44988799,0.00249999,0.939996425,0.019999924,0.014999943,231.640881,0.004499983,0.009999962,5.539978929,0.029999886,0.999996197,1.0,0.25,0.0,0.83,1.26,0.0,4.22,96.64,0.1,97.0,26.69230769,13.0,60.0,28.5,8.0,122.8125,125.0,42.70446097,550.0,425.0,88.08
2024-12-12 07:00:00,2.57,1089.0,102496.0,3.283890714,4179.0,1349.0,2251.0,0.0,1.35,223.0,1.22,7.0,1.3,12.68,85.97,0.43,2.9,259.798,0.92,12.24,86.28,0.44,8.1,32.76966667,1.04,9.32,70.66,1.12,82.02333333,18.9,802.764,2.325,2.016759777,10.9,5.288888889,80.44444444,55.125,9.655,28.44789474,66.86,0.0855,1.68,0.07,0.0535,0.0535,5.405,0.185,1.059995968,0.059999772,29.44988799,0.00249999,0.939996425,0.019999924,0.014999943,231.640881,0.004499983,0.009999962,5.539978929,0.029999886,0.999996197,1.0,0.25,0.0,0.83,1.26,0.0,4.22,96.64,0.1,97.0,26.69230769,13.0,60.0,28.5,8.0,121.43,124.0,43.16378908,544.0,420.0,87.98387097
2024-12-12 08:00:00,2.55,1116.0,102561.0,3.281811097,4179.0,1408.0,2266.0,0.0,1.38,229.0,1.17,7.0,1.3,11.75,86.87,0.42,4.0,259.798,0.96,12.24,86.28,0.44,8.1,32.76966667,1.04,9.61,70.47,1.24,82.02333333,18.68,802.764,2.325,2.016759777,10.9,5.288888889,80.44444444,55.125,9.655,28.47947368,66.86,0.0855,1.68,0.07,0.0535,0.0535,5.405,0.185,3.085011734,0.035000133,26.16509952,0.014000053,3.900014833,0.055000209,0.115000437,231.640881,0.025000095,0.104000396,4.735018009,0.350001331,1.950007417,1.0,0.25,0.0,0.83,1.26,0.0,4.22,96.64,0.1,97.0,26.69230769,13.0,60.0,28.5,8.0,122.49000000000001,132.0,43.85274369,552.0,420.0,86.59090909
2024-12-12 09:00:00,2.57,1130.0,102380.0,3.330842935,4234.0,1426.0,2277.0,0.0,1.38,229.0,1.19,7.0,1.3,11.75,86.87,0.42,4.0,259.798,0.96,12.24,86.28,0.44,8.1,32.76966667,1.04,9.61,70.47,1.24,82.02333333,18.68,802.764,2.325,2.016759777,10.9,5.288888889,80.44444444,55.125,9.655,28.47947368,66.86,0.0855,1.68,0.07,0.0535,0.0535,5.405,0.185,3.085011734,0.035000133,26.16509952,0.014000053,3.900014833,0.055000209,0.115000437,231.640881,0.025000095,0.104000396,4.735018009,0.350001331,1.950007417,1.0,0.25,0.0,0.83,1.26,0.0,4.22,96.64,0.1,97.0,26.69230769,13.0,60.0,28.5,8.0,122.225,130.0,42.59953162,550.0,420.0,86.92307692
2024-12-12 10:00:00,2.6,1130.0,101934.0,3.385669504,4285.0,1397.0,2292.0,0.0,1.38,227.0,1.22,7.0,1.3,11.75,86.87,0.42,4.0,259.798,0.96,12.24,86.28,0.44,8.1,32.76966667,1.04,9.61,70.47,1.24,82.02333333,18.68,802.764,2.325,2.016759777,10.9,5.288888889,80.44444444,55.125,9.655,28.47947368,66.86,0.0855,1.68,0.07,0.0535,0.0535,5.405,0.185,3.085011734,0.035000133,26.16509952,0.014000053,3.900014833,0.055000209,0.115000437,231.640881,0.025000095,0.104000396,4.735018009,0.350001331,1.950007417,1.0,0.25,0.0,0.83,1.26,0.0,4.22,96.64,0.1,97.0,26.69230769,13.0,60.0,28.5,8.0,121.96000000000001,128.0,42.09026128,548.0,420.0,86.71875
2024-12-12 11:00:00,2.61,1127.0,101353.0,3.432852166,4320.0,1374.0,2296.0,0.0,1.37,225.0,1.24,6.0,1.3,11.75,86.87,0.42,4.0,259.798,0.96,12.24,86.28,0.44,8.1,32.76966667,1.04,9.61,70.47,1.24,82.02333333,18.68,802.764,2.325,2.016759777,10.9,5.288888889,80.44444444,55.125,9.655,28.47947368,66.86,0.0855,1.68,0.07,0.0535,0.0535,5.405,0.185,3.085011734,0.035000133,26.16509952,0.014000053,3.900014833,0.055000209,0.115000437,231.640881,0.025000095,0.104000396,4.735018009,0.350001331,1.950007417,1.0,0.25,0.0,0.83,1.26,0.0,4.22,96.64,0.1,97.0,26.69230769,13.0,60.0,28.5,8.0,121.695,126.0,43.04806565,546.0,420.0,87.06349206
2024-12-12 12:00:00,2.58,1126.0,100555.0,3.457672016,4317.0,1402.0,2306.0,0.0,1.38,225.0,1.2,7.0,1.3,11.75,86.87,0.42,4.0,259.798,0.96,12.24,86.28,0.44,8.1,32.76966667,1.04,9.61,70.47,1.24,82.02333333,18.68,802.764,2.325,2.016759777,10.9,5.288888889,80.44444444,55.125,9.655,28.47947368,66.86,0.0855,1.68,0.07,0.0535,0.0535,5.405,0.185,3.085011734,0.035000133,26.16509952,0.014000053,3.900014833,0.055000209,0.115000437,231.640881,0.025000095,0.104000396,4.735018009,0.350001331,1.950007417,1.0,0.25,0.0,0.83,1.26,0.0,4.22,96.64,0.1,97.0,26.69230769,13.0,60.0,28.5,8.0,121.5625,125.0,41.33174792,545.0,420.0,84.56
2024-12-12 13:00:00,2.55,1130.0,100134.0,3.461749961,4304.0,1422.0,2312.0,0.0,1.38,226.0,1.17,7.0,1.3,11.75,86.87,0.42,4.0,259.798,0.96,12.24,86.28,0.44,8.1,32.76966667,1.04,9.61,70.47,1.24,82.02333333,18.68,802.764,2.325,2.016759777,10.9,5.288888889,80.44444444,55.125,9.655,28.47947368,66.86,0.0855,1.68,0.07,0.0535,0.0535,5.405,0.185,3.085011734,0.035000133,26.16509952,0.014000053,3.900014833,0.055000209,0.115000437,231.640881,0.025000095,0.104000396,4.735018009,0.350001331,1.950007417,1.0,0.25,0.0,0.83,1.26,0.0,4.22,96.64,0.1,97.0,26.69230769,13.0,60.0,28.5,8.0,121.5625,125.0,41.48287189,545.0,420.0,84.16
2024-12-12 14:00:00,2.58,1130.0,99330.0,3.489747091,4304.0,1385.0,2320.0,0.0,1.37,223.0,1.21,6.0,1.3,11.75,86.87,0.42,4.0,259.798,0.96,12.24,86.28,0.44,8.1,32.76966667,1.04,9.61,70.47,1.24,82.02333333,18.68,802.764,2.325,2.016759777,10.9,5.288888889,80.44444444,55.125,9.655,28.47947368,66.86,0.0855,1.68,0.07,0.0535,0.0535,5.405,0.185,3.085011734,0.035000133,26.16509952,0.014000053,3.900014833,0.055000209,0.115000437,231.640881,0.025000095,0.104000396,4.735018009,0.350001331,1.950007417,1.0,0.25,0.0,0.83,1.26,0.0,4.22,96.64,0.1,97.0,26.69230769,13.0,60.0,28.5,8.0,121.5625,125.0,42.52281769,545.0,420.0,81.6
2024-12-12 15:00:00,2.59,1119.0,99105.0,3.50009934,4307.0,1354.0,2315.0,0.0,1.38,219.0,1.21,7.0,1.3,11.75,86.87,0.42,4.0,259.798,0.96,12.24,86.28,0.44,8.1,32.76966667,1.04,9.61,70.47,1.24,82.02333333,18.68,802.764,2.325,2.016759777,10.9,5.288888889,80.44444444,55.125,9.655,28.47947368,66.86,0.0855,1.68,0.07,0.0535,0.0535,5.405,0.185,3.085011734,0.035000133,26.16509952,0.014000053,3.900014833,0.055000209,0.115000437,231.640881,0.025000095,0.104000396,4.735018009,0.350001331,1.950007417,1.0,0.25,0.0,0.83,1.26,0.0,4.22,96.64,0.1,97.0,26.69230769,13.0,60.0,28.5,8.0,121.16499999999999,122.0,41.82975713,542.0,420.0,84.18032787
2024-12-12 16:00:00,2.58,1115.0,100058.0,3.465181479,4305.0,1360.0,2310.0,0.0,1.35,220.0,1.23,6.0,1.3,11.8,86.84,0.39,3.3,259.798,0.97,12.24,86.28,0.44,8.1,32.76966667,1.04,9.88,70.45,1.09,82.02333333,18.58,802.764,2.325,2.016759777,10.9,5.288888889,80.44444444,55.125,9.655,28.46368421,66.86,0.0855,1.68,0.07,0.0535,0.0535,5.405,0.185,1.059995968,0.059999772,29.44988799,0.00249999,0.939996425,0.019999924,0.014999943,231.640881,0.004499983,0.009999962,5.539978929,0.029999886,0.999996197,1.0,0.25,0.0,0.83,1.26,0.0,4.22,96.64,0.1,97.0,26.69230769,13.0,60.0,28.5,8.0,121.0325,121.0,42.3557126,541.0,420.0,83.80165289
2024-12-12 17:00:00,2.58,1114.0,100368.0,3.456892872,4308.0,1375.0,2320.0,0.0,1.36,222.0,1.22,7.0,1.3,11.8,86.84,0.39,3.3,259.798,0.97,12.24,86.28,0.44,8.1,32.76966667,1.04,9.88,70.45,1.09,82.02333333,18.58,802.764,2.325,2.016759777,10.9,5.288888889,80.44444444,55.125,9.655,28.46368421,66.86,0.0855,1.68,0.07,0.0535,0.0535,5.405,0.185,1.059995968,0.059999772,29.44988799,0.00249999,0.939996425,0.019999924,0.014999943,231.640881,0.004499983,0.009999962,5.539978929,0.029999886,0.999996197,1.0,0.25,0.0,0.83,1.26,0.0,4.22,96.64,0.1,97.0,26.69230769,13.0,60.0,28.5,8.0,120.9,120.0,42.65668849,540.0,420.0,82.25
2024-12-12 18:00:00,2.58,1109.0,101296.0,3.426043389,4309.0,1376.0,2337.0,0.0,1.35,223.0,1.23,6.0,1.3,11.8,86.84,0.39,3.3,259.798,0.97,12.24,86.28,0.44,8.1,32.76966667,1.04,9.88,70.45,1.09,82.02333333,18.58,802.764,2.325,2.016759777,10.9,5.288888889,80.44444444,55.125,9.655,28.46368421,66.86,0.0855,1.68,0.07,0.0535,0.0535,5.405,0.185,1.059995968,0.059999772,29.44988799,0.00249999,0.939996425,0.019999924,0.014999943,231.640881,0.004499983,0.009999962,5.539978929,0.029999886,0.999996197,1.0,0.25,0.0,0.83,1.26,0.0,4.22,96.64,0.1,97.0,26.69230769,13.0,60.0,28.5,8.0,120.2375,115.0,41.92488263,535.0,420.0,80.26086957
2024-12-12 19:00:00,2.6,1103.0,102236.0,3.388270921,4301.0,1369.0,2312.0,0.0,1.35,223.0,1.25,7.0,1.3,11.8,86.84,0.39,3.3,259.798,0.97,12.24,86.28,0.44,8.1,32.76966667,1.04,9.88,70.45,1.09,82.02333333,18.58,802.764,2.325,2.016759777,10.9,5.288888889,80.44444444,55.125,9.655,28.46368421,66.86,0.0855,1.68,0.07,0.0535,0.0535,5.405,0.185,1.059995968,0.059999772,29.44988799,0.00249999,0.939996425,0.019999924,0.014999943,231.640881,0.004499983,0.009999962,5.539978929,0.029999886,0.999996197,1.0,0.25,0.0,0.83,1.26,0.0,4.22,96.64,0.1,97.0,26.69230769,13.0,60.0,28.5,8.0,120.2375,115.0,41.48760331,535.0,420.0,80.43478261
2024-12-12 20:00:00,2.57,1099.0,103185.0,3.366492558,4313.0,1408.0,2278.0,0.0,1.34,226.0,1.23,7.0,1.3,11.8,86.84,0.39,3.3,259.798,0.97,12.24,86.28,0.44,8.1,32.76966667,1.04,9.88,70.45,1.09,82.02333333,18.58,802.764,2.325,2.016759777,10.9,5.288888889,80.44444444,55.125,9.655,28.46368421,66.86,0.0855,1.68,0.07,0.0535,0.0535,5.405,0.185,1.059995968,0.059999772,29.44988799,0.00249999,0.939996425,0.019999924,0.014999943,231.640881,0.004499983,0.009999962,5.539978929,0.029999886,0.999996197,1.0,0.25,0.0,0.83,1.26,0.0,4.22,96.64,0.1,97.0,26.69230769,13.0,60.0,28.5,8.0,119.2525,117.0,42.05259483,532.0,415.0,78.29059829
2024-12-12 21:00:00,2.56,1105.0,102711.0,3.371830382,4300.0,1456.0,2292.0,0.0,1.38,227.0,1.18,7.0,1.3,11.8,86.84,0.39,3.3,259.798,0.97,12.24,86.28,0.44,8.1,32.76966667,1.04,9.88,70.45,1.09,82.02333333,18.58,802.764,2.325,2.016759777,10.9,5.288888889,80.44444444,55.125,9.655,28.46368421,66.86,0.0855,1.68,0.07,0.0535,0.0535,5.405,0.185,1.059995968,0.059999772,29.44988799,0.00249999,0.939996425,0.019999924,0.014999943,231.640881,0.004499983,0.009999962,5.539978929,0.029999886,0.999996197,1.0,0.25,0.0,0.83,1.26,0.0,4.22,96.64,0.1,97.0,26.69230769,13.0,60.0,28.5,8.0,119.385,118.0,42.85379019,533.0,415.0,77.88135593
2024-12-12 22:00:00,2.58,1112.0,103828.0,3.335584188,4300.0,1441.0,2272.0,0.0,1.38,229.0,1.2,6.0,1.3,11.8,86.84,0.39,3.3,259.798,0.97,12.24,86.28,0.44,8.1,32.76966667,1.04,9.88,70.45,1.09,82.02333333,18.58,802.764,2.325,2.016759777,10.9,5.288888889,80.44444444,55.125,9.655,28.46368421,66.86,0.0855,1.68,0.07,0.0535,0.0535,5.405,0.185,1.059995968,0.059999772,29.44988799,0.00249999,0.939996425,0.019999924,0.014999943,231.640881,0.004499983,0.009999962,5.539978929,0.029999886,0.999996197,1.0,0.25,0.0,0.83,1.26,0.0,4.22,96.64,0.1,97.0,26.69230769,13.0,60.0,28.5,8.0,119.91499999999999,122.0,43.2,537.0,415.0,80.0
2024-12-12 23:00:00,2.59,1104.0,107278.0,3.217142112,4285.0,1428.0,2277.0,0.0,1.37,228.0,1.22,6.0,1.3,11.48,87.17,0.4,3.9,256.5443333,0.95,11.73,86.78,0.46,10.8,32.53566667,1.03,9.88,70.19,1.1,82.01,18.83,804.3393333,2.36,2.0492189,11.465,4.976666667,80.62333333,54.495,9.405,28.40052632,66.86,0.0865,1.815,0.05,0.056,0.0535,5.595,0.18,3.915121135,0.365810921,56.16146478,0.020380825,4.823387413,0.084428762,0.107475365,244.9066667,0.001557124,0.113946469,9.756825593,0.3631201,3.089986662,1.0,0.33,0.0,0.58,1.24,0.0,6.8,94.71,0.1,97.0,26.69230769,13.0,60.0,28.5,8.0,119.65,120.0,41.64082995,535.0,415.0,79.91666667
2024-12-13 00:00:00,2.55,1123.0,97927.0,3.547920259,4314.0,1389.0,2302.0,0.0,1.37,220.0,1.18,7.0,1.3,11.48,87.17,0.4,3.9,256.5443333,0.95,11.73,86.78,0.46,10.8,32.53566667,1.03,9.88,70.19,1.1,82.01,18.83,804.3393333,2.36,2.0492189,11.465,4.976666667,80.62333333,54.495,9.405,28.40052632,66.86,0.0865,1.815,0.05,0.056,0.0535,5.595,0.18,3.915121135,0.365810921,56.16146478,0.020380825,4.823387413,0.084428762,0.107475365,244.9066667,0.001557124,0.113946469,9.756825593,0.3631201,3.089986662,1.0,0.33,0.0,0.58,1.24,0.0,6.8,94.71,0.1,97.0,26.69230769,13.0,60.0,28.5,8.0,120.0475,123.0,41.07142857,538.0,415.0,86.01626016
