Repository: saikumar-voptimai/evonith_bf_webapp

# Evonith BF2 — Blast Furnace Intelligence Platform

Monitoring, modelling and optimisation of **Blast Furnace 2 (BF2)** at Evonith Steel: live telemetry from InfluxDB,
manual plant reports from Neon PostgreSQL, a two-zone energy model of the furnace, blend and fuel optimisers, a
conversational assistant (FurnaceMind) and a live digital twin evaluated every hour.

The platform has three deployable parts that share one Python service layer, plus the shared data library:

| Part | Path | What it is |
|---|---|---|
| **Streamlit app** (legacy) | `src/app.py`, `src/custom_pages/` | The original 11-page dashboard; still the home of the model pages. Served under `/legacy` in production |

File: src/assets/data/furnace_dataset_20260525_002530_771382.csv (part 103 of 209)
GO%,ORE_NA2O%,ORE_P%,ORE_TIO2%,ORE_AL2O3%,ORE_SIO2%,ORE_MNO%,ORE_CAO%,ORE_K2O%,ORE_CALC_MT,PELLET_PCT_SIO2,PELLET_PCT_AL2O3,PELLET_PCT_FE2O3,PELLET_PCT_MGO,PELLET_PCT_TIO2,PELLET_PCT_NA2O,TOTAL_PELLET_CALC_MT,PELLET_PCT_K2O,PELLET_PCT_TM,PELLET_PCT_LOI,PELLET_PCT_MNO,PELLET_PCT_CAO,PELLET_PCT_P,CHARGES/HRS.,STOCKRODLEVEL,CHEM_PCT_C,CHEM_PCT_CR,CHEM_PCT_FE,CHEM_PCT_MN,CHEM_PCT_P,CHEM_PCT_S,CHEM_PCT_SI,CHEM_PCT_TI,SLAG_BASICITY,SLAG_PCT_AL2O3,SLAG_PCT_CAO,SLAG_PCT_FEO,SLAG_PCT_K2O,SLAG_PCT_MGO,SLAG_PCT_MNO,SLAG_PCT_NA2O,SLAG_PCT_S,SLAG_PCT_SIO2,SLAG_PCT_TIO2,SLAG_T_BASICITY,HMT_GT_1480C,COKE_DISCHARGE_TIME,WEIGHTED_COKE_ANGLE,TOTAL_COKE_PORTIONS,NON_COKE_DISCHARGE_TIME,WEIGHTED_NON_COKE_ANGLE,TOTAL_NON_COKE_PORTIONS,TOTAL HEAT LOAD,FTG_UPTAKE_TEMP_A,FTG_UPTAKE_TEMP_B,FTG_UPTAKE_TEMP_C,FTG_UPTAKE_TEMP_D,FTG_UPTAKE_TEMP_AVG,HEARTH_TEMP_A,HEARTH_TEMP_B,HEARTH_TEMP_C,HEARTH_TEMP_D,HEARTH_TEMP_AVG,BOSH_TEMP_A,BOSH_TEMP_C,BOSH_TEMP_D,BELLY_TEMP_A,BELLY_TEMP_C,BELLY_TEMP_D,LOWER_STACK_TEMP_A,LOWER_STACK_TEMP_B,LOWER_STACK_TEMP_C,LOWER_STACK_TEMP_D,PCI_KG/THM,ACT. FUEL RATEKG/THM.,FURNACETOPGASANALYSISCO2ETACO,COKE RATE KG/THM,PRODUCTIONTONNESPERHR,HOT BLAST PRESSUREBAR,TOPPRESSUREBAR,DIFFERENTIAL PRESSURETOTALBAR,HOT BLAST TEMP.OC,OXYGENFLOWNM3/HR.,STEAMKGS/HR.,RAFTOC,PERMEABILITYKGS/HR.,TUYEREVELOCITYM/S,HOT BLAST VOLUMENM3/HR.,O2 ENRICHMENT %,BOTTOMBAR,FURNACE TOP GAS ANALYSISH2%,UNITCOST LAKHS/THM,BOSH_TEMP_B,FURNACE TOP GAS ANALYSISCO2%,FURNACE TOP GAS ANALYSISONLINE (ANALYZER)CO%
2026-01-25 01:00:00,0.8974794914679071,11.875041017064186,0.459192027,87.22747949146792,0.3752050853209294,4.712,0.46,1.025,0.49,86.76,12.214999999999998,1.141,69.98,9.0,19.55,1.69,12.33952387,4.91,78.60111111,71.58,37.31,0.046000000000000006,4.89,2.2,8.58,2.68,0.029,0.17,55.41,9.88,0.04800000000000001,2.020449898,0.20000000000000004,17.280666666666665,0.1,96.18,0.69,0.65,1.12,0.0,0.0,0.1182,59.37721574217156,4.06900523263669,3.090070661907229,0.049007066190722925,0.022534275492096394,0.06902597048445186,0.46132825582871134,5.213733139622955,4.86836560836356,0.05583922182560244,0.06484628801632539,0.021683215563487953,7.911666666666666,0.0,0.0,0.0,0.0,0.0,0.0,0.0,0.0,0.0,0.0,0.0,0.0,0.0,7.0,0.254488152,4.2196,0.018,94.88745,0.1663,0.11341000000000001,0.04111,0.47490000000000004,0.07923,1.09080378735,20.3934,35.3202,0.3133,0.3689,8.8062,0.2148,0.1863,0.3774,32.386199999999995,1.3947999999999998,1.36279221081,1485.04,90.0,27.0,12.0,60.0,28.75,8.0,0.9618739379639862,178.9358333,167.05875,175.3394444,188.5638889,178.7632639,61.81727279277736,328.31927450990446,449.9256766926874,580.709732572272,356.5399270168673,56.834722222222084,73.25999999999993,52.813611111110724,51.87638888888885,53.76749999999983,48.579166666666765,43.56027777777779,48.30222222222222,43.85416666666677,43.75333333333341,143.4259861111107,534.5972222222222,42.68407930555555,309.0,93.21971565460714,2.679329741666668,1.2988437416666647,1.3806169472222216,1180.0,3998.296547,0.0,2301.4600249999985,1328.341458333334,218.69300611111117,109707.98111111116,4.0113015194444435,1.1351730608333335,3.2613651222222213,96.25394315972217,57.186944444444485,18.45546444444443,24.78320322222224
2026-01-25 02:00:00,0.8974982048164277,11.875003590367143,0.459192027,87.22749820481643,0.37501795183572223,4.677142857142857,0.46,1.025,0.49,86.76,12.215,1.1332857142857142,69.98,9.0,19.55,1.69,12.33952387,4.91,78.60111111,71.58,37.31,0.046,4.89,2.2,8.58,2.68,0.029,0.17,55.410000000000004,9.88,0.048,2.020449898,0.2,17.292285714285715,0.1,96.17999999999999,0.6900000000000001,0.65,1.12,0.0,0.0,0.12842857142857142,59.37463323398237,4.069904498881139,3.0901964334099494,0.049019643340994956,0.022535952445465995,0.06904253039897669,0.46149720888069895,5.214741407836429,4.869906309271883,0.055849702784162465,0.06486934612515742,0.02168300594431675,8.023,0.0,0.0,0.0,0.0,0.0,0.0,0.0,0.0,0.0,0.0,0.0,0.0,0.0,7.0,0.254488152,4.195600000000001,0.018,94.83195,0.1693,0.11551,0.04021,0.5439,0.08553,1.0789953508499999,20.447400000000002,35.1822,0.2863,0.3779,8.728200000000001,0.2028,0.1893,0.3714,32.6082,1.3827999999999998,1.34668538691,1487.44,90.0,27.0,12.0,60.0,28.75,8.0,0.9618739379639862,178.9358333,167.05875,175.3394444,188.5638889,178.7632639,61.81727279277736,328.31927450990446,449.9256766926874,580.709732572272,356.5399270168673,57.267222222222316,89.18888888888891,52.93722222222198,55.18972222222222,53.66500000000023,48.40972222222205,48.08777777777768,48.206111111111305,44.12666666666649,41.39194444444446,146.35256055555539,528.4027777777778,42.820439083333355,309.0,93.08138888888884,2.6605219166666667,1.298811183333331,1.3616682316666673,1180.0,3998.296547,0.0,2323.851241666665,1354.1477499999996,221.09805722222214,110372.77916666656,3.9836224111111114,1.1144466149999999,3.1206758416666687,96.64171427361109,56.721388888889194,18.731481666666685,25.012297999999994
2026-01-25 03:00:00,0.8974879360734378,11.875024127853123,0.459192027,87.22748793607344,0.37512063926562284,4.6834999999999996,0.45999999999999996,1.025,0.49,86.76,12.214999999999998,1.1301666666666665,69.98,9.0,19.55,1.69,12.33952387,4.91,78.60111111,71.58,37.31,0.046000000000000006,4.89,2.2,8.58,2.68,0.029,0.17,55.41,9.88,0.04800000000000001,2.020449898,0.20000000000000004,17.150666666666666,0.10000000000000002,96.18,0.69,0.65,1.12,0.0,0.0,0.1376666666666667,59.361275312296755,4.074555918039525,3.0908469815439896,0.049084698154398955,0.022544626420586533,0.06912818590329196,0.46237111187409274,5.21995663537765,4.877875523913873,0.0559039151286658,0.06498861328306475,0.021681921697426682,8.0385,0.0,0.0,0.0,0.0,0.0,0.0,0.0,0.0,0.0,0.0,0.0,0.0,0.0,7.0,0.254488152,4.252235294117647,0.017729411764705882,94.85201176470588,0.16458823529411765,0.11410588235294118,0.04838823529411765,0.4761176470588236,0.0748235294117647,1.076240049,20.476235294117647,34.874,0.3151764705882353,0.4016470588235294,8.691058823529412,0.21894117647058825,0.19270588235294117,0.3835294117647059,32.768235294117645,1.4503529411764704,1.342927128,1483.4,90.0,27.0,12.0,60.0,28.75,8.0,0.9618739379639862,178.9358333,167.05875,175.3394444,188.5638889,178.7632639,61.81727279277736,328.31927450990446,449.9256766926874,580.709732572272,356.5399270168673,57.41638888888871,81.18166666666669,53.08277777777778,57.59833333333335,53.705555555555726,48.31777777777775,50.66111111111112,48.01944444444431,44.656666666666716,41.09333333333318,140.71563444444467,535.6944444444445,42.17980494444448,309.0,92.53406705304621,2.6755320166666667,1.298869049999999,1.3765198138888883,1180.0,3998.296547,0.0,2293.059122222222,1342.465019444445,220.9153299999999,110760.48194444449,3.9669413249999996,1.1250995852777774,3.2763310444444422,95.89482156388893,55.98694444444424,18.354673888888893,25.16109727777776
2026-01-25 04:00:00,0.8975450127631887,11.874909974473622,0.459192027,87.22754501276317,0.3745498723681139,4.658142857142857,0.46,1.025,0.49,86.76,12.215,1.1187142857142856,69.98,9.0,19.55,1.69,12.33952387,4.91,78.60111111,71.58,37.31,0.046,4.89,2.2,8.58,2.68,0.029,0.17,55.410000000000004,9.88,0.048,2.020449898,0.2,17.205857142857145,0.1,96.17999999999999,0.6900000000000001,0.65,1.12,0.0,0.0,0.12457142857142858,59.428061960072796,4.051299853188938,3.08759438506139,0.048759438506138994,0.022501258467485203,0.06869992736641634,0.45800179059913376,5.193881653575476,4.838031217002027,0.055632865421782494,0.06439230392792149,0.021687342691564353,8.08242857142857,0.0,0.0,0.0,0.0,0.0,0.0,0.0,0.0,0.0,0.0,0.0,0.0,0.0,7.0,0.254488152,4.3334117647058825,0.017376470588235295,94.8950705882353,0.1575294117647059,0.11163529411764705,0.05932941176470588,0.3667058823529412,0.05894117647058823,1.076240049,20.497411764705884,34.514,0.36105882352941177,0.4298823529411765,8.666352941176472,0.24364705882352944,0.19623529411764706,0.4011764705882353,32.90941176470588,1.5421176470588234,1.342927128,1477.4,90.0,27.0,12.0,60.0,28.75,8.0,0.9618739379639862,178.9358333,167.05875,175.3394444,188.5638889,178.7632639,61.81727279277736,328.31927450990446,449.9256766926874,580.709732572272,356.5399270168673,57.685277777778055,88.29944444444445,53.36638888888872,49.74250000000007,54.046666666666795,48.24666666666675,42.3880555555555,48.00361111111107,45.176111111111105,43.125277777777875,152.26196333333357,537.5166666666667,43.05184980555553,309.0,93.5049987128061,2.70898426666667,1.2989878166666669,1.4099672472222218,1180.0,3998.296547,0.0,2278.2324277777802,1317.2107888888888,219.88976666666662,111202.991111111,3.9494563444444473,1.1465268622222224,3.3429301249999974,97.4247101416667,55.65444444444462,18.685162027777782,24.716820888888865
2026-01-25 05:00:00,0.8975577191756235,11.87488456164875,0.459192027,87.22755771917564,0.37442280824376467,4.6165,0.45999999999999996,1.025,0.49,86.76,12.214999999999998,1.1601666666666668,69.98,9.0,19.55,1.69,12.33952387,4.91,78.60111111,71.58,37.31,0.046000000000000006,4.89,2.2,8.58,2.68,0.029,0.17,55.41,9.88,0.04800000000000001,2.020449898,0.20000000000000004,17.1815,0.10000000000000002,96.18,0.69,0.65,1.12,0.0,0.0,0.11883333333333333,59.56799649357091,4.002572649560129,3.080779391546871,0.04807793915468712,0.022410391887291617,0.0678026198870047,0.44884698264463035,5.1392481222340844,4.7545475464491735,0.0550649492955726,0.06314288845025973,0.02169870101408855,8.2265,0.0,0.0,0.0,0.0,0.0,0.0,0.0,0.0,0.0,0.0,0.0,0.0,0.0,7.0,0.254488152,4.414588235294118,0.017023529411764708,94.9381294117647,0.1504705882352941,0.10916470588235294,0.07027058823529411,0.25729411764705884,0.04305882352941176,1.076240049,20.518588235294118,34.154,0.40694117647058825,0.4581176470588235,8.64164705882353,0.2683529411764706,0.19976470588235296,0.4188235294117647,33.05058823529412,1.6338823529411763,1.342927128,1471.4,90.0,27.0,12.0,60.0,28.75,8.0,0.9618739379639862,178.9358333,167.05875,175.3394444,188.5638889,178.7632639,61.81727279277736,328.31927450990446,449.9256766926874,580.709732572272,356.5399270168673,57.514516129032195,105.57741935483875,53.9725806451613,48.581451612903145,53.999193548386955,48.15806451612911,30.90887096774194,47.92338709677424,45.44193548387099,49.087903225806464,169.83595241935492,540.1612903225806,41.968958951612905,309.0,93.11467741935488,2.690563766129031,1.2993793709677426,1.391270669354838,1180.0,3998.296547,0.0,2260.67920967742,1332.8950241935486,220.53155080645163,110998.65967741929,3.958881241935485,1.1300052758064523,3.4305928870967732,99.75326369556453,55.67096774193549,18.38604741935482,25.421147177419375
2026-01-25 06:00:00,0.897656855281241,11.874686289437518,0.459192027,87.22765685528124,0.3734314471875895,4.597142857142857,0.46,1.025,0.49,86.76,12.215,1.1665714285714286,69.98,9.0,19.55,1.69,12.33952387,4.91,78.60111111,71.58,37.31,0.046,4.89,2.2,8.58,2.68,0.029,0.17,55.410000000000004,9.88,0.048,2.020449898,0.2,17.180142857142858,0.1,96.17999999999999,0.6900000000000001,0.65,1.12,0.0,0.0,0.134,59.567991407849895,4.00257442048084,3.0807796392280897,0.048077963922808956,0.02241039518970786,0.06780265249836512,0.44884731536306693,5.1392501078118515,4.754550580544097,0.05506496993567413,0.06314293385848309,0.02169870060128652,8.254571428571428,0.0,0.0,0.0,0.0,0.0,0.0,0.0,0.0,0.0,0.0,0.0,0.0,0.0,7.0,0.254488152,4.4448888888888884,0.017,94.91766666666666,0.15,0.10962222222222222,0.07442222222222222,0.24688888888888888,0.039511111111111115,1.0603405915333333,20.35822222222222,34.17044444444445,0.4202666666666667,0.4568888888888889,8.63688888888889,0.2793333333333333,0.2,0.4137777777777778,33.172000000000004,1.6555555555555554,1.3243961456,1468.8222222222223,90.0,27.0,12.0,60.0,28.75,8.0,0.9618739379639862,178.9358333,167.05875,175.3394444,188.5638889,178.7632639,61.81727279277736,328.31927450990446,449.9256766926874,580.709732572272,356.5399270168673,56.65833333333328,82.80055555555559,54.47138888888881,48.947222222222365,53.929166666666575,48.046388888888984,20.975000000000026,47.82222222222204,45.41555555555555,53.533888888889074,156.05686416666674,545.0694444444445,42.939712111111064,309.0,93.98293550905055,2.668028927777776,1.2992675333333346,1.3687923194444442,1180.0,3998.296547,0.0,2253.4827527777793,1341.1084833333334,219.56499027777784,109791.46972222209,3.989401502777775,1.1162261102777769,3.4080423499999957,97.92753450208335,55.73861111111104,18.764443472222215,24.93540263888889
2026-01-25 07:00:00,0.907561769630394,11.919835280985614,0.459192027,87.17260294938399,0.41260294938398995,4.721571428571429,0.415,1.02,0.49,86.65,12.33,1.167714285714286,69.98,9.0,19.55,1.69,12.33952387,4.91,78.60111111,71.58,37.31,0.046,4.9799999999999995,2.31,8.36,2.84,0.026,0.18,55.35,9.8,0.051,1.967871486,0.22,17.271571428571427,0.10000000000000002,96.64,0.9699999999999999,0.59,1.23,0.0,0.0,0.11283333333333334,58.105240566099646,4.627298284366495,2.9213248250137185,0.04022080416895303,0.018448576917169668,0.0800151118376317,0.6601952792101076,5.675316920241441,5.417676080307288,0.060220804168953035,0.048309125836534246,0.023573503499725635,7.618571428571428,0.0,0.0,0.0,0.0,0.0,0.0,0.0,0.0,0.0,0.0,0.0,0.0,0.0,7.0,0.254488152,4.471555555555556,0.017,94.89266666666667,0.15,0.1102888888888889,0.07808888888888889,0.24355555555555555,0.036844444444444444,1.0433054585333332,20.18488888888889,34.21377777777778,0.4312666666666667,0.45355555555555555,8.633555555555557,0.28933333333333333,0.2,0.40711111111111115,33.292,1.672222222222222,1.3045415215999998,1466.4888888888888,90.0,27.0,12.0,60.0,28.75,8.0,0.9618739379639862,178.9358333,167.05875,175.3394444,188.5638889,178.7632639,61.81727279277736,328.31927450990446,449.9256766926874,580.709732572272,356.5399270168673,56.350555555555495,71.66222222222214,54.838333333333075,51.82583333333334,54.01333333333347,48.03583333333342,30.450277777777767,47.776388888888796,44.71916666666669,49.18166666666664,165.9779377777781,546.0,41.95961308333332,309.0,96.58999999999992,2.6701669388888876,1.2990516861111112,1.3711879205555553,1180.0,3998.296547,0.0,2248.405311111111,1330.5148055555558,218.1846524999999,109195.10916666678,4.008127194444444,1.1165468511111116,3.514523883333333,99.2420767555556,56.07027777777794,18.054446416666682,24.974634361111086
2026-01-25 08:00:00,0.9076826453958522,11.91951294561106,0.459192027,87.17280440899309,0.41280440899308685,4.7295,0.415,1.02,0.49,86.65000000000002,12.33,1.1781666666666666,69.98,9.0,19.55,1.69,12.33952387,4.91,78.60111111,71.58,37.31,0.046000000000000006,4.98,2.31,8.36,2.84,0.026,0.18000000000000002,55.35,9.8,0.051,1.967871486,0.22,17.254166666666666,0.10000000000000002,96.64,0.9699999999999999,0.59,1.23,0.0,0.0,0.13,59.43868754539951,4.157365760210011,2.8890640109983994,0.03484400183306649,0.017265680403274627,0.069906723446165,0.5580360348282632,5.107526593571822,4.695033846364136,0.05484400183306649,0.04078160256629309,0.02421871978003202,8.168,0.0,0.0,0.0,0.0,0.0,0.0,0.0,0.0,0.0,0.0,0.0,0.0,0.0,7.0,0.254488152,4.498222222222222,0.017,94.86766666666666,0.15,0.11095555555555556,0.08175555555555555,0.24022222222222223,0.03417777777777778,1.0262703255333334,20.011555555555557,34.25711111111111,0.4422666666666667,0.45022222222222225,8.630222222222223,0.29933333333333334,0.2,0.4004444444444445,33.412,1.6888888888888889,1.2846868975999999,1464.1555555555556,90.0,27.0,12.0,60.0,28.75,8.0,0.9618739379639862,178.9358333,167.05875,175.3394444,188.5638889,178.7632639,61.81727279277736,328.31927450990446,449.9256766926874,580.709732572272,356.5399270168673,56.89333333333328,74.41361111111117,56.18638888888901,61.04416666666674,53.873333333333306,48.3186111111111,54.10750000000007,48.202222222222446,43.844999999999885,41.095277777777774,165.17429472222227,546.0,41.887717694444454,309.0,94.62930555555576,2.649345677777776,1.2991475555555554,1.350339283333334,1180.0,3998.296547,0.0,2260.7138194444433,1342.6558388888893,218.23116083333338,108665.2811111112,4.043382972222225,1.1047621561111127,3.4890850138888894,99.13559405069445,56.27750000000007,17.99872252777776,24.97031736111108
2026-01-25 09:00:00,0.9076894308419774,11.919494851088059,0.459192027,87.17281571806996,0.4128157180699622,4.724714285714286,0.415,1.02,0.49,86.65,12.33,1.1935714285714287,69.98,9.0,19.55,1.69,12.33952387,4.91,78.60111111,71.58,37.31,0.046,4.9799999999999995,2.31,8.36,2.84,0.026,0.18,55.35,9.8,0.051,1.967871486,0.22,17.240857142857145,0.10000000000000002,96.64,0.9700000000000001,0.59,1.23,0.0,0.0,0.12766666666666668,59.22040858486613,4.23429149065605,2.8943449535919483,0.03572415893199142,0.017459314965038112,0.07156141879214387,0.5747590197078368,5.200471183218293,4.813326960459647,0.05572415893199141,0.04201382250478798,0.02411310092816103,7.977571428571429,0.0,0.0,0.0,0.0,0.0,0.0,0.0,0.0,0.0,0.0,0.0,0.0,0.0,7.0,0.254488152,4.300888888888888,0.017622222222222223,94.91888888888889,0.16244444444444445,0.11286666666666667,0.0627111111111111,0.36444444444444446,0.06013333333333333,1.0245761022666666,20.261333333333333,34.24133333333333,0.4038,0.40644444444444444,8.636222222222223,0.25022222222222223,0.18755555555555556,0.3937777777777778,33.42,1.5593333333333332,1.2829908902222222,1478.9333333333334,90.0,27.0,12.0,60.0,28.75,8.0,0.9618739379639862,178.9358333,167.05875,175.3394444,188.5638889,178.7632639,61.81727279277736,328.31927450990446,449.9256766926874,580.709732572272,356.5399270168673,57.03527777777797,76.86027777777782,57.968055555555644,67.39749999999988,54.071666666666836,49.11222222222237,59.61138888888887,48.79166666666668,42.74138888888892,38.99111111111113,168.1032241666668,544.5138888888889,42.48769497222226,309.0,91.1206944444444,2.6235411249999987,1.2988720527777775,1.3247939944444442,1180.0,3998.296547,0.0,2270.644852777779,1370.7443194444463,219.9212997222223,108763.56861111106,4.048623741666667,1.0779569094444446,3.4331436305555543,99.52367720208335,56.35583333333292,18.279707138888867,24.744526666666665
2026-01-25 10:00:00,0.9075563251463734,11.91984979960967,0.459192027,87.17259387524395,0.41259387524395574,4.729666666666667,0.415,1.02,0.49,86.65000000000002,12.33,1.1811666666666667,69.98,9.0,19.55,1.69,12.33952387,4.91,78.60111111,71.58,37.31,0.046000000000000006,4.98,2.31,8.36,2.84,0.026,0.18000000000000002,55.35,9.8,0.051,1.967871486,0.22,17.385833333333334,0.10000000000000002,96.64,0.9700000000000001,0.59,1.23,0.0,0.0,0.13183333333333333,59.26905681963496,4.2171469111447735,2.8931679801701216,0.03552799669502029,0.017416159272904467,0.07119263378663815,0.5710319372053855,5.179756450994143,4.786962755810728,0.05552799669502029,0.0417391953730284,0.024136640396597565,8.028,0.0,0.0,0.0,0.0,0.0,0.0,0.0,0.0,0.0,0.0,0.0,0.0,0.0,7.0,0.254488152,4.1816249999999995,0.017675,94.97602499999999,0.16512500000000002,0.113025,0.0549,0.4205,0.071125,1.0221913953250001,20.407,34.171499999999995,0.393,0.384875,8.651375,0.224875,0.181625,0.39487500000000003,33.42975,1.501125,1.2809836892875,1485.4,90.0,27.0,12.0,60.0,28.75,8.0,0.9618739379639862,178.9358333,167.05875,175.3394444,188.5638889,178.7632639,61.81727279277736,328.31927450990446,449.9256766926874,580.709732572272,356.5399270168673,56.69000000000029,69.49444444444445,61.40666666666656,68.71888888888876,54.662777777777855,49.742499999999694,60.41777777777777,48.813055555555515,41.67694444444461,38.56416666666665,156.82677749999985,540.0416666666666,41.803791944444484,309.0,96.58999999999992,2.66030082222222,1.2987256083333327,1.3618071250000006,1180.0,3998.296547,0.0,2279.0097472222237,1356.8480999999992,221.56515694444437,110652.40666666668,3.9877575638888874,1.1031313649999994,3.372653008333331,98.02954801874998,56.29611111111062,17.894073527777763,24.912591861111085
2026-01-25 11:00:00,0.9074848123355993,11.920040500438402,0.459192027,87.17247468722599,0.4124746872259988,4.7095,0.415,1.02,0.49,86.65000000000002,12.33,1.1593333333333333,69.98,9.0,19.55,1.69,12.33952387,4.91,78.60111111,71.58,37.31,0.046000000000000006,4.98,2.31,8.36,2.84,0.026,0.18000000000000002,55.35,9.8,0.051,1.967871486,0.22,17.248833333333334,0.10000000000000002,96.64,0.9700000000000001,0.59,1.23,0.0,0.0,0.14316666666666666,59.22174557806017,4.233820308377179,2.894312606982415,0.0357187678304025,0.01745812892268855,0.07155128352115671,0.5746565887776476,5.199901882890504,4.812602396406096,0.0557187678304025,0.042006274962563504,0.024113747860351697,7.916166666666666,0.0,0.0,0.0,0.0,0.0,0.0,0.0,0.0,0.0,0.0,0.0,0.0,0.0,7.0,0.254488152,4.1853750000000005,0.016925,95.033775,0.153875,0.110775,0.0639,0.3755,0.059875,1.0174708060750002,20.377000000000002,34.0365,0.42300000000000004,0.396125,8.677625,0.236125,0.185375,0.406125,33.45225,1.5498750000000001,1.2768734084125,1479.4,90.0,27.0,12.0,60.0,28.75,8.0,0.9618739379639862,178.9358333,167.05875,175.3394444,188.5638889,178.7632639,61.81727279277736,328.31927450990446,449.9256766926874,580.709732572272,356.5399270168673,56.628888888889044,66.72638888888886,75.7550000000001,75.57666666666651,55.16194444444428,49.91972222222225,67.09111111111108,47.96722222222195,40.59138888888899,36.50583333333336,157.8876558333333,540.0,42.019565888888856,309.0,96.58999999999992,2.6347173027777764,1.2994399222222226,1.3350263666666677,1180.0,3998.296547,0.0,2273.4745666666663,1369.9275972222226,220.7606577777778,109459.52722222221,4.025783941666664,1.0897005955555548,3.403260002777779,98.17011439791666,55.828333333333106,18.040654500000002,24.895134444444427
2026-01-25 12:00:00,0.9074766528454911,11.920062259078689,0.459192027,87.1724610880758,0.41246108807581855,4.6775714285714285,0.415,1.02,0.49,86.65,12.33,1.1711428571428573,69.98,9.0,19.55,1.69,12.33952387,4.91,78.60111111,71.58,37.31,0.046,4.9799999999999995,2.31,8.36,2.84,0.026,0.18,55.35,9.8,0.051,1.967871486,0.22,17.291142857142855,0.10000000000000002,96.64,0.9699999999999999,0.59,1.23,0.0,0.0,0.14633333333333334,59.205263426663045,4.239628937538911,2.894711368709765,0.035785228118294175,0.01747275018602472,0.07167622886239307,0.5759193342475893,5.206920089291865,4.821534659098737,0.05578522811829417,0.04209931936561185,0.024105772625804694,7.935142857142857,0.0,0.0,0.0,0.0,0.0,0.0,0.0,0.0,0.0,0.0,0.0,0.0,0.0,7.0,0.254488152,4.189125000000001,0.016175000000000002,95.091525,0.142625,0.108525,0.07289999999999999,0.3305,0.048625,1.012750216825,20.347,33.9015,0.453,0.407375,8.703875,0.247375,0.189125,0.417375,33.47475,1.5986250000000002,1.2727631275375,1473.4,90.0,27.0,12.0,60.0,28.75,8.0,0.9618739379639862,178.9358333,167.05875,175.3394444,188.5638889,178.7632639,61.81727279277736,328.31927450990446,449.9256766926874,580.709732572272,356.5399270168673,57.41277777777786,67.58000000000015,68.23916666666659,77.84444444444453,55.69055555555556,50.35472222222208,68.63805555555538,47.642499999999856,40.70222222222213,35.681666666666814,159.7776774999999,543.9722222222222,42.26495774999995,309.0,96.58999999999992,2.6711877416666647,1.2992982861111106,1.3718090205555558,1180.0,3998.296547,0.0,2267.1622000000007,1325.2024472222224,217.38355972222203,108893.0397222222,4.0506488138888885,1.1087592694444435,3.443086047222222,98.42054226874998,55.7891666666665,17.943383944444445,24.51316588888888
2026-01-25 13:00:00,0.9073400605190778,11.920426505282459,0.459192027,87.17223343419846,0.41223343419846287,4.681333333333334,0.415,1.02,0.49,86.65000000000002,12.33,1.2101666666666666,69.98,9.0,19.55,1.69,12.33952387,4.91,78.60111111,71.58,37.31,0.046000000000000006,4.98,2.31,8.36,2.84,0.026,0.18000000000000002,55.35,9.8,0.051,1.967871486,0.22,17.314666666666668,0.10000000000000002,96.64,0.9700000000000001,0.59,1.23,0.0,0.0,0.15016666666666667,59.19606911648626,4.2428691903996,2.894933811697913,0.03582230194965218,0.01748090642892348,0.0717459276653461,0.5766237370433914,5.21083508588327,4.826517382033252,0.055822301949652174,0.04215122272951305,0.024101323766041738,7.851666666666667,0.0,0.0,0.0,0.0,0.0,0.0,0.0,0.0,0.0,0.0,0.0,0.0,0.0,7.0,0.254488152,4.19575,0.016,95.0127125,0.14575000000000002,0.1088625,0.06924999999999999,0.39475,0.056925,1.0241745025875002,20.501,34.077,0.399625,0.38987499999999997,8.735875,0.229875,0.181375,0.4085,33.278749999999995,1.53525,1.2867163733375,1478.0375,90.0,27.0,12.0,60.0,28.75,8.0,0.9618739379639862,178.9358333,167.05875,175.3394444,188.5638889,178.7632639,61.81727279277736,328.31927450990446,449.9256766926874,580.709732572272,356.5399270168673,58.09916666666695,66.8738888888884,64.42777777777758,80.73222222222236,55.874444444444514,50.73222222222225,69.25888888888883,47.14694444444456,40.69222222222212,36.347777777777836,166.80515111111131,543.4111111111112,43.19789347222224,309.0,94.62930555555576,2.6964256083333384,1.2991716805555558,1.3973923388888894,1180.0,3998.296547,0.0,2259.4830250000005,1312.8065333333325,218.0483061111113,109973.96555555552,4.0077620611111096,1.1160549452777782,3.403686024999998,99.35168252222225,56.11444444444459,18.348620916666658,24.131607305555583
2026-01-25 14:00:00,0.907224140423755,11.920735625536652,0.459192027,87.17204023403959,0.4120402340395916,4.7218333333333335,0.415,1.02,0.49,86.65000000000002,12.33,1.2431666666666665,69.98,9.0,19.55,1.69,12.33952387,4.91,78.60111111,71.58,37.31,0.046000000000000006,4.98,2.31,8.36,2.84,0.026,0.18000000000000002,55.35,9.8,0.051,1.967871486,0.22,17.330166666666667,0.10000000000000002,96.64,0.9699999999999999,0.59,1.23,0.0,0.0,0.15116666666666667,59.25390442811149,4.222486907189743,2.8935345702876254,0.03558909504793756,0.017429600910546263,0.07130749869012261,0.5721928059108136,5.186208437062207,4.795174374442808,0.055589095047937555,0.041824733067112575,0.02412930859424749,7.9495000000000005,0.0,0.0,0.0,0.0,0.0,0.0,0.0,0.0,0.0,0.0,0.0,0.0,0.0,7.0,0.254488152,4.20325,0.016,94.89233750000001,0.15325,0.1099875,0.06175,0.49224999999999997,0.071175,1.0405124459625001,20.711,34.347,0.320875,0.36362500000000003,8.769625000000001,0.203625,0.170125,0.3935,33.01625,1.43775,1.3061672142125,1485.9125,90.0,27.0,12.0,60.0,28.75,8.0,0.9618739379639862,178.9358333,167.05875,175.3394444,188.5638889,178.7632639,61.81727279277736,328.31927450990446,449.9256766926874,580.709732572272,356.5399270168673,58.10277777777793,68.39555555555536,63.17194444444474,81.48444444444443,56.00472222222242,50.94833333333343,70.18999999999997,46.909166666666636,39.4888888888889,36.46166666666669,166.59488972222226,534.4944444444444,42.302469861111085,309.0,91.1206944444444,2.6907229500000005,1.2989636722222218,1.391696883333334,1180.0,3998.296547,0.0,2276.3786000000005,1314.8032527777766,217.69307111111112,109559.53750000011,4.0208632999999985,1.1092503499999995,3.3552838638888884,99.32382288819446,56.154166666666896,18.129172138888897,24.725308749999986
2026-01-25 15:00:00,0.9424622269322545,11.93743704488709,0.459192027,87.12010072818065,0.3850251820451636,4.6737142857142855,0.415,1.02,0.49,86.65,12.33,1.223285714285714,69.98,9.0,19.55,1.69,12.33952387,4.91,78.60111111,71.58,37.31,0.048,5.05,2.24,8.9,2.77,0.029,0.18,55.2,9.94,0.05,1.9683168319999997,0.2,17.36157142857143,0.1,96.64,0.9699999999999999,0.59,1.23,0.0,0.0,0.1437142857142857,59.347447037340615,4.189520681195281,2.891271442644985,0.035211907107497505,0.01734661956364945,0.0705983853620953,0.5650262350424525,5.146377390551736,4.744480315247664,0.0552119071074975,0.0412966699504965,0.0241745711471003,8.096285714285715,0.0,0.0,0.0,0.0,0.0,0.0,0.0,0.0,0.0,0.0,0.0,0.0,0.0,7.0,0.254488152,4.2085,0.0161,94.7921,0.1605,0.11105,0.0548,0.5735,0.08345000000000001,1.0547367871500002,20.875,34.5795,0.2555,0.3425,8.8055,0.1835,0.161,0.381,32.785000000000004,1.3615000000000002,1.3233196144,1492.4,90.0,27.0,12.0,60.0,28.75,8.0,0.9618739379639862,178.9358333,167.05875,175.3394444,188.5638889,178.7632639,61.81727279277736,328.31927450990446,449.9256766926874,580.709732572272,356.5399270168673,57.85888888888871,67.89444444444437,62.18611111111105,79.44638888888888,56.1944444444447,50.99277777777778,70.92999999999991,47.11805555555561,38.12416666666668,35.43527777777777,148.7618830555558,534.8666666666667,42.81339894444444,309.0,96.58999999999992,2.6490402638888884,1.2989263166666651,1.3503119586111116,1180.0,3998.296547,0.0,2296.6992388888884,1332.196852777777,216.20397472222217,107602.99861111109,4.095073886111114,1.0874292133333325,3.2242959333333325,96.96094950486115,55.96416666666664,18.287061638888876,24.425347222222218
2026-01-25 16:00:00,0.9425189012899011,11.937531502149836,0.459192027,87.11994959656026,0.38498739914006586,4.623666666666666,0.415,1.02,0.49,86.65000000000002,12.33,1.2061666666666666,69.98,9.0,19.55,1.69,12.33952387,4.91,78.60111111,71.58,37.31,0.04800000000000001,5.05,2.24,8.9,2.77,0.029,0.18000000000000002,55.20000000000001,9.94,0.05000000000000001,1.968316832,0.20000000000000004,17.418833333333335,0.10000000000000002,96.64,0.9700000000000001,0.59,1.23,0.0,0.0,0.1365,59.333799943635306,4.1943301811543305,2.891601614266887,0.03526693571114795,0.01735872585645255,0.07070183913695816,0.566071778511811,5.152188411097224,4.751876159578284,0.05526693571114794,0.041373709995607126,0.024167967714662245,8.107000000000001,0.0,0.0,0.0,0.0,0.0,0.0,0.0,0.0,0.0,0.0,0.0,0.0,0.0,7.0,0.254488152,4.1935,0.0171,94.87310000000001,0.1655,0.11155,0.0528,0.5085,0.07795,1.04993870865,20.625,34.474500000000006,0.3105,0.3675,8.8605,0.2185,0.17099999999999999,0.391,32.835,1.4765000000000001,1.3197860484,1486.4,90.0,27.0,12.0,60.0,28.75,8.0,0.9618739379639862,178.9358333,167.05875,175.3394444,188.5638889,178.7632639,61.81727279277736,328.31927450990446,449.9256766926874,580.709732572272,356.5399270168673,58.01888888888904,72.04444444444461,62.07500000000008,69.12027777777759,56.581111111111284,50.9322222222222,61.428888888888814,47.85083333333324,37.281388888888756,38.19361111111104,156.35075861111105,533.3805555555556,42.69229363888891,305.475,94.62930555555576,2.6353723972222243,1.2990601472222212,1.3363336749999994,1180.0,3998.296547,0.0,2283.1499638888927,1332.6014444444443,215.08214444444454,106696.61083333346,4.128091363888886,1.0777350988888887,3.3353427388888894,97.08522551597221,55.75861111111085,18.25506355555556,24.506341777777777
2026-01-25 17:00:00,0.9423972160557174,11.937328693426196,0.459192027,87.1202740905181,0.38506852262952174,4.633571428571429,0.415,1.02,0.49,86.65,12.33,1.2024285714285714,69.98,9.0,19.55,1.69,12.33952387,4.91,78.60111111,71.58,37.31,0.048,5.05,2.24,8.9,2.77,0.029,0.18,55.2,9.94,0.05,1.9683168319999997,0.2,17.433142857142858,0.1,96.64,0.97,0.59,1.23,0.0,0.0,0.14914285714285716,59.42225645105642,4.163156395877697,2.8894615374744417,0.03491025624574024,0.01728025637406285,0.07003128174199165,0.5592948686690644,5.1145230595501685,4.703938439427488,0.05491025624574024,0.040874358744036325,0.02421076925051117,8.272857142857143,0.0,0.0,0.0,0.0,0.0,0.0,0.0,0.0,0.0,0.0,0.0,0.0,0.0,7.0,0.254488152,4.182727272727273,0.017836363636363636,94.93939999999999,0.16945454545454547,0.1118909090909091,0.05056363636363636,0.45490909090909093,0.07321818181818181,1.0472905986,20.414727272727273,34.39909090909091,0.3610909090909091,0.39163636363636367,8.908909090909091,0.24945454545454546,0.18054545454545454,0.4,32.84672727272728,1.5778181818181818,1.3180415456727272,1481.8727272727272,90.0,27.0,12.0,60.0,28.75,8.0,0.9618739379639862,178.9358333,167.05875,175.3394444,188.5638889,178.7632639,61.81727279277736,328.31927450990446,449.9256766926874,580.709732572272,356.5399270168673,58.4258333333334,73.31666666666679,65.69999999999996,73.32361111111108,57.05138888888915,50.788055555555395,66.09138888888876,47.868333333333226,38.290833333333325,37.925277777777715,159.7942716666664,529.5555555555555,42.643576916666646,300.0,91.1206944444444,2.7179903777777783,1.2991994111111114,1.4186723583333336,1180.0,3998.296547,0.0,2297.267775,1313.3995444444447,219.98641527777752,111621.19583333333,3.940255891666664,1.137327089166668,3.190843591666666,96.1727409958333,55.491388888888984,18.38606833333334,24.726321416666657
2026-01-25 18:00:00,0.9422207607875895,11.937034601312648,0.459192027,87.12074463789976,0.3851861594749404,4.575666666666667,0.415,1.02,0.49,86.65000000000002,12.33,1.1301666666666668,69.98,9.0,19.55,1.69,12.33952387,4.91,78.60111111,71.58,37.31,0.04800000000000001,5.05,2.24,8.9,2.77,0.029,0.18000000000000002,55.20000000000001,9.94,0.05000000000000001,1.968316832,0.20000000000000004,17.463166666666666,0.10000000000000002,96.64,0.9700000000000001,0.59,1.23,0.0,0.0,0.15366666666666665,59.37746704703818,4.178941048745416,2.890545152087786,0.03509085868129767,0.017319988909885484,0.07037081432083961,0.5627263149446556,5.133594676745034,4.728211406766406,0.05509085868129766,0.041127202153816725,0.02418909695824428,8.186166666666667,0.0,0.0,0.0,0.0,0.0,0.0,0.0,0.0,0.0,0.0,0.0,0.0,0.0,7.0,0.254488152,4.21,0.0162,94.8734,0.164,0.1108,0.0462,0.504,0.0754,1.0639922045999999,20.562,34.589999999999996,0.372,0.408,8.898,0.244,0.186,0.4,32.514,1.556,1.3323986124,1490.6,90.0,27.0,12.0,60.0,28.75,8.0,0.9618739379639862,178.9358333,167.05875,175.3394444,188.5638889,178.7632639,61.81727279277736,328.31927450990446,449.9256766926874,580.709732572272,356.5399270168673,58.172777777777995,73.7905555555556,89.14416666666675,75.21166666666673,57.25111111111106,50.39583333333301,67.14888888888886,47.893055555555605,37.69499999999992,37.98222222222224,148.64633416666658,527.5833333333334,42.123065944444434,297.525,98.55069444444439,2.743979786111111,1.2990957249999995,1.4449402777777771,1180.0,3998.296547,0.0,2294.1718027777774,1283.0820222222226,217.59071527777783,111094.19000000008,3.962319797222219,1.173082127777778,3.2445424916666687,94.07688927708332,55.52861111111119,18.077401777777748,24.8400607222222
2026-01-25 19:00:00,0.9421574241799687,11.936929040299946,0.459192027,87.12091353552009,0.3852283838800208,4.595857142857143,0.415,1.02,0.49,86.65,12.33,1.175857142857143,69.98,9.0,19.55,1.69,12.33952387,4.91,78.60111111,71.58,37.31,0.048,5.05,2.24,8.9,2.77,0.029,0.18,55.2,9.94,0.05,1.968316832,0.2,17.396142857142856,0.1,96.64,0.97,0.59,1.23,0.0,0.0,0.15185714285714286,59.264086792426646,4.218898444927061,2.8932882227638714,0.03554803712731191,0.017420568168008622,0.0712303097993464,0.5714127054189263,5.1818727206441375,4.789656189910721,0.05554803712731191,0.04176725197823667,0.024134235544722573,8.125714285714285,0.0,0.0,0.0,0.0,0.0,0.0,0.0,0.0,0.0,0.0,0.0,0.0,0.0,7.0,0.254488152,4.2092,0.015,94.87284,0.1584,0.10968,0.048279999999999997,0.5128,0.0738,1.0679052089999999,20.6748,34.602,0.3784,0.428,8.869200000000001,0.2384,0.1916,0.4,32.4076,1.5416,1.3342284222399998,1494.12,90.0,27.0,12.0,60.0,28.75,8.0,0.9618739379639862,178.9358333,167.05875,175.3394444,188.5638889,178.7632639,61.81727279277736,328.31927450990446,449.9256766926874,580.709732572272,356.5399270168673,57.79583333333353,70.81722222222197,86.28472222222231,68.08861111111104,56.943611111111196,50.12805555555562,59.84583333333338,48.237222222222215,38.578055555555565,40.46083333333334,156.18886472222223,532.3944444444444,42.70684100000002,297.0,93.12060171956772,2.729222858333337,1.2991807194444458,1.4302626750000005,1180.0,3998.296547,0.0,2257.1499416666684,1300.1763416666652,218.94110638888893,111440.81972222221,3.949609400000004,1.1701589119444444,3.4746495583333354,94.94502457569445,56.0294444444444,18.546417416666657,24.881462638888895
2026-01-25 20:00:00,0.9421564413979584,11.93692740232993,0.459192027,87.12091615627212,0.3852290390680277,4.547833333333333,0.415,1.02,0.49,86.65000000000002,12.33,1.231,69.98,9.0,19.55,1.69,12.33952387,4.91,78.60111111,71.58,37.31,0.04800000000000001,5.05,2.24,8.9,2.77,0.029,0.18000000000000002,55.20000000000001,9.94,0.05000000000000001,1.968316832,0.20000000000000004,17.391833333333334,0.10000000000000002,96.64,0.9699999999999999,0.59,1.23,0.0,0.0,0.152,59.207167990932625,4.238957732227775,2.8946652905419525,0.03577754842365877,0.017471060653204928,0.07166179103647848,0.5757734200495165,5.206109113538365,4.820502508139739,0.055777548423658764,0.042088567793122277,0.02410669418916095,7.9624999999999995,0.0,0.0,0.0,0.0,0.0,0.0,0.0,0.0,0.0,0.0,0.0,0.0,0.0,7.0,0.254488152,4.1312,0.015,95.05224,0.1524,0.10848,0.06808,0.4108,0.0618,1.036649559,20.6928,34.122,0.3724,0.45799999999999996,8.7912,0.2324,0.1976,0.4,32.9236,1.5476,1.3016082756399998,1483.32,90.0,27.0,12.0,60.0,28.75,8.0,0.9618739379639862,178.9358333,167.05875,175.3394444,188.5638889,178.7632639,61.81727279277736,328.31927450990446,449.9256766926874,580.709732572272,356.5399270168673,57.87166666666657,70.68666666666668,75.09694444444455,64.16138888888894,56.06888888888878,49.993888888888875,53.119444444444504,48.4030555555554,40.08166666666677,41.58305555555545,178.83165805555575,538.35,43.03818383333335,294.825,96.54955555555634,2.698149663888891,1.2992343555555554,1.3989011611111117,1180.0,3998.296547,0.0,2217.3703666666656,1328.4008305555565,220.36892916666667,111176.37722222229,3.952716200000002,1.1343998519444456,3.6476659027777765,97.40144469236114,56.08250000000024,18.562452222222227,24.57026480555555
2026-01-25 21:00:00,0.9422665637978422,11.93711093966307,0.459192027,87.12062249653908,0.3851556241347719,4.588571428571428,0.415,1.02,0.49,86.65,12.33,1.2257142857142858,69.98,9.0,19.55,1.69,12.33952387,4.91,78.60111111,71.58,37.31,0.048,5.05,2.24,8.9,2.77,0.029,0.18,55.2,9.94,0.05,1.9683168319999997,0.2,17.399142857142856,0.1,96.64,0.97,0.59,1.23,0.0,0.0,0.15071428571428572,59.56610172023736,4.112462538916349,2.8859814099942573,0.03433023499904289,0.017152651699789436,0.06894084179820063,0.548274464981815,5.0532728158989295,4.625983583871365,0.05433023499904289,0.040062328998660045,0.024280371800114855,8.776285714285715,0.0,0.0,0.0,0.0,0.0,0.0,0.0,0.0,0.0,0.0,0.0,0.0,0.0,7.0,0.254488152,4.094285714285714,0.015285714285714286,95.20628571428571,0.14714285714285713,0.10714285714285714,0.08,0.30142857142857143,0.04842857142857143,1.0184456755714286,20.68285714285714,33.81857142857143,0.40714285714285714,0.47,8.674285714285714,0.2557142857142857,0.2,0.3922857142857143,33.207142857142856,1.5957142857142856,1.279681592142857,1477.2857142857142,90.0,27.0,12.0,60.0,28.75,8.0,0.9618739379639862,178.9358333,167.05875,175.3394444,188.5638889,178.7632639,61.81727279277736,328.31927450990446,449.9256766926874,580.709732572272,356.5399270168673,57.735000000000205,67.88833333333316,71.60055555555553,62.429166666666696,54.94222222222216,49.68944444444455,54.5722222222222,48.331111111110964,39.96750000000007,41.917222222222335,178.53618638888904,539.1833333333333,42.755519916666685,294.0,96.52500000000065,2.6937290249999988,1.2987852722222213,1.3949336027777774,1180.0,3998.296547,0.0,2218.098508333332,1329.905500000001,220.5157336111112,111107.03944444431,3.9561199027777767,1.129156136388889,3.6435426111111093,97.1560446965278,55.64694444444463,18.415075361111082,24.65702188888891
2026-01-25 22:00:00,0.9425375862204908,11.937562643700817,0.459192027,87.1198997700787,0.38497494251967274,4.467142857142857,0.415,1.02,0.49,86.65,12.33,1.161857142857143,69.98,9.0,19.55,1.69,12.33952387,4.91,78.60111111,71.58,37.31,0.048,5.05,2.24,8.9,2.77,0.029,0.18,55.2,9.94,0.05,1.968316832,0.2,17.38157142857143,0.1,96.64,0.97,0.59,1.23,0.0,0.0,0.14057142857142857,59.42462739872339,4.1623208280305475,2.889404175837337,0.03490069597288956,0.017278153114035705,0.07001330842903238,0.5591132234849016,5.113513494737137,4.7026535387563575,0.05490069597288956,0.04086097436204539,0.02421191648325325,8.386571428571429,0.0,0.0,0.0,0.0,0.0,0.0,0.0,0.0,0.0,0.0,0.0,0.0,0.0,7.0,0.254488152,4.084761904761905,0.01576190476190476,95.34342857142857,0.14238095238095239,0.1057142857142857,0.08666666666666667,0.18714285714285714,0.03414285714285714,1.0089429698571428,20.654285714285713,33.63285714285714,0.46904761904761905,0.47,8.531428571428572,0.2985714285714286,0.2,0.37942857142857145,33.33571428571428,1.6719047619047618,1.264883884047619,1474.4285714285713,90.0,27.0,12.0,60.0,28.75,8.0,0.9618739379639862,178.9358333,167.05875,175.3394444,188.5638889,178.7632639,61.81727279277736,328.31927450990446,449.9256766926874,580.709732572272,356.5399270168673,57.26805555555551,68.13722222222201,68.30166666666669,58.91194444444455,54.24833333333353,49.4983333333333,48.2766666666665,48.27666666666665,39.63444444444446,43.36249999999989,179.99942611111132,540.0,42.24498433333333,294.0,96.52500000000065,2.7133125000000025,1.2991789055555552,1.4142338055555561,1180.0,3998.296547,0.0,2212.4839416666673,1308.1545277777777,218.68582666666666,110844.20722222225,3.9534771527777766,1.1496004524999994,3.6608796111111133,97.34992395972225,55.25388888888863,18.04542816666665,24.671730777777746
