Repository: saikumar-voptimai/evonith_bf_webapp

# Evonith BF2 — Blast Furnace Intelligence Platform

Monitoring, modelling and optimisation of **Blast Furnace 2 (BF2)** at Evonith Steel: live telemetry from InfluxDB,
manual plant reports from Neon PostgreSQL, a two-zone energy model of the furnace, blend and fuel optimisers, a
conversational assistant (FurnaceMind) and a live digital twin evaluated every hour.

The platform has three deployable parts that share one Python service layer, plus the shared data library:

| Part | Path | What it is |
|---|---|---|
| **Streamlit app** (legacy) | `src/app.py`, `src/custom_pages/` | The original 11-page dashboard; still the home of the model pages. Served under `/legacy` in production |

File: src/assets/data/V10_df_filtered.csv (part 104 of 166)
datetime,Hot Blast PressureBar,Hot Blast Temp.oC,Hot Blast VolumeNm3/Hr.,O2 Enrichment %,OxygenFlowNm3/Hr.,PermeabilityKgs/Hr.,RAFToC,SteamKgs/Hr.,TopPressureBar,TuyereVelocitym/s,Differential PressureTotalBar,Charges/Hrs.,StockRodLevel,COKE_ASH%,COKE_FC%,COKE_IM%,COKE_MOIST%,COKE_MT,COKE_VM%,NUTCOKE_ASH%,NUTCOKE_FC%,NUTCOKE_IM%,NUTCOKE_MOIST%,NUTCOKE_MT,NUTCOKE_VM%,PCI_2_%Ash,PCI_2_%FC,PCI_2_%IM,PCI_2_MT,PCI_2_%VM,Sinter_SP_MT,Sinter_SP_02_Al2O3%,Sinter_SP_02_Basicity,Sinter_SP_02_CaO%,Sinter_SP_02_Cold_Strength_AI,Sinter_SP_02_Cold_strength_TI,Sinter_SP_02_Fe(T)%,Sinter_SP_02_FeO%,Sinter_SP_02_Hot_strength_RDI,Sinter_SP_02_Hot_strength_RI,Sinter_SP_02_K2O%,Sinter_SP_02_MgO%,Sinter_SP_02_MnO%,Sinter_SP_02_Na2O%,Sinter_SP_02_P%,Sinter_SP_02_SiO2%,Sinter_SP_02_TiO2%,ORE_%Al2O3,ORE_%CaO,ORE_%Fe(T),ORE_%K2O,ORE_%LOI,ORE_%MgO,ORE_%MnO,ORE_MT,ORE_%Na2O,ORE_%P,ORE_%SiO2,ORE_%TiO2,ORE_%TM,Geomin Type,FLUX_Al2O3%,FLUX_CaO%,FLUX_Fe2O3%,FLUX_LOI%,FLUX_MgO%,FLUX_MT,FLUX_SiO2%,FLUX_TM%,COKE_DISCHARGE_TIME,WEIGHTED_COKE_ANGLE,TOTAL_COKE_PORTIONS,NON_COKE_DISCHARGE_TIME,WEIGHTED_NON_COKE_ANGLE,TOTAL_NON_COKE_PORTIONS,UnitCost Lakhs/Thm,ActualKg/Thm.,FurnaceTopGasAnalysisCO2ETACO,Act. Fuel RateKg/Thm.,Coke Rate Kg/Thm,ProductionTonnesPerHr
2024-12-13 01:00:00,2.59,1135.0,104230.0,3.285667238,4252.0,1437.0,2320.0,0.0,1.37,234.0,1.22,7.0,1.3,11.48,87.17,0.4,3.9,256.5443333,0.95,11.73,86.78,0.46,10.8,32.53566667,1.03,9.88,70.19,1.1,82.01,18.83,804.3393333,2.36,2.0492189,11.465,4.976666667,80.62333333,54.495,9.405,28.40052632,66.86,0.0865,1.815,0.05,0.056,0.0535,5.595,0.18,3.915121135,0.365810921,56.16146478,0.020380825,4.823387413,0.084428762,0.107475365,244.9066667,0.001557124,0.113946469,9.756825593,0.3631201,3.089986662,1.0,0.33,0.0,0.58,1.24,0.0,6.8,94.71,0.1,97.0,26.69230769,13.0,60.0,28.5,8.0,120.3125,125.0,40.30805687,540.0,415.0,82.8
2024-12-13 02:00:00,2.59,1130.0,104061.0,3.280945113,4239.0,1395.0,2302.0,0.0,1.35,232.0,1.24,7.0,1.3,11.48,87.17,0.4,3.9,256.5443333,0.95,11.73,86.78,0.46,10.8,32.53566667,1.03,9.88,70.19,1.1,82.01,18.83,804.3393333,2.36,2.0492189,11.465,4.976666667,80.62333333,54.495,9.405,28.40052632,66.86,0.0865,1.815,0.05,0.056,0.0535,5.595,0.18,3.915121135,0.365810921,56.16146478,0.020380825,4.823387413,0.084428762,0.107475365,244.9066667,0.001557124,0.113946469,9.756825593,0.3631201,3.089986662,1.0,0.33,0.0,0.58,1.24,0.0,6.8,94.71,0.1,97.0,26.69230769,13.0,60.0,28.5,8.0,120.3125,125.0,40.50059595,540.0,415.0,85.6
2024-12-13 03:00:00,2.6,1104.0,103713.0,3.288841557,4235.0,1364.0,2289.0,0.0,1.35,226.0,1.25,7.0,1.3,11.48,87.17,0.4,3.9,256.5443333,0.95,11.73,86.78,0.46,10.8,32.53566667,1.03,9.88,70.19,1.1,82.01,18.83,804.3393333,2.36,2.0492189,11.465,4.976666667,80.62333333,54.495,9.405,28.40052632,66.86,0.0865,1.815,0.05,0.056,0.0535,5.595,0.18,3.915121135,0.365810921,56.16146478,0.020380825,4.823387413,0.084428762,0.107475365,244.9066667,0.001557124,0.113946469,9.756825593,0.3631201,3.089986662,1.0,0.33,0.0,0.58,1.24,0.0,6.8,94.71,0.1,97.0,26.69230769,13.0,60.0,28.5,8.0,120.3125,125.0,40.53409633,540.0,415.0,86.32
2024-12-13 04:00:00,2.58,1100.0,104108.0,3.27637289,4235.0,1408.0,2293.0,0.0,1.35,225.0,1.23,7.0,1.3,11.48,87.17,0.4,3.9,256.5443333,0.95,11.73,86.78,0.46,10.8,32.53566667,1.03,9.88,70.19,1.1,82.01,18.83,804.3393333,2.36,2.0492189,11.465,4.976666667,80.62333333,54.495,9.405,28.40052632,66.86,0.0865,1.815,0.05,0.056,0.0535,5.595,0.18,3.915121135,0.365810921,56.16146478,0.020380825,4.823387413,0.084428762,0.107475365,244.9066667,0.001557124,0.113946469,9.756825593,0.3631201,3.089986662,1.0,0.33,0.0,0.58,1.24,0.0,6.8,94.71,0.1,97.0,26.69230769,13.0,60.0,28.5,8.0,119.7825,121.0,40.5817835,536.0,415.0,85.53719008
2024-12-13 05:00:00,2.61,1100.0,103742.0,3.273183291,4216.0,1375.0,2294.0,0.0,1.36,227.0,1.25,6.0,1.3,11.48,87.17,0.4,3.9,256.5443333,0.95,11.73,86.78,0.46,10.8,32.53566667,1.03,9.88,70.19,1.1,82.01,18.83,804.3393333,2.36,2.0492189,11.465,4.976666667,80.62333333,54.495,9.405,28.40052632,66.86,0.0865,1.815,0.05,0.056,0.0535,5.595,0.18,3.915121135,0.365810921,56.16146478,0.020380825,4.823387413,0.084428762,0.107475365,244.9066667,0.001557124,0.113946469,9.756825593,0.3631201,3.089986662,1.0,0.33,0.0,0.58,1.24,0.0,6.8,94.71,0.1,97.0,26.69230769,13.0,60.0,28.5,8.0,119.7825,121.0,40.84507042,536.0,415.0,85.61983471
2024-12-13 06:00:00,2.6,1099.0,103577.0,3.271400431,4207.0,1395.0,2308.0,0.0,1.38,225.0,1.22,7.0,1.3,11.48,87.17,0.4,3.9,256.5443333,0.95,11.73,86.78,0.46,10.8,32.53566667,1.03,9.88,70.19,1.1,82.01,18.83,804.3393333,2.36,2.0492189,11.465,4.976666667,80.62333333,54.495,9.405,28.40052632,66.86,0.0865,1.815,0.05,0.056,0.0535,5.595,0.18,3.915121135,0.365810921,56.16146478,0.020380825,4.823387413,0.084428762,0.107475365,244.9066667,0.001557124,0.113946469,9.756825593,0.3631201,3.089986662,1.0,0.33,0.0,0.58,1.24,0.0,6.8,94.71,0.1,97.0,26.69230769,13.0,60.0,28.5,8.0,119.12,116.0,40.55712937,531.0,415.0,82.32758621
2024-12-13 07:00:00,2.6,1104.0,104041.0,3.243671551,4190.0,1393.0,2301.0,0.0,1.38,217.0,1.22,7.0,1.3,11.48,87.17,0.4,3.9,256.5443333,0.95,11.73,86.78,0.46,10.8,32.53566667,1.03,9.88,70.19,1.1,82.01,18.83,804.3393333,2.36,2.0492189,11.465,4.976666667,80.62333333,54.495,9.405,28.40052632,66.86,0.0865,1.815,0.05,0.056,0.0535,5.595,0.18,3.915121135,0.365810921,56.16146478,0.020380825,4.823387413,0.084428762,0.107475365,244.9066667,0.001557124,0.113946469,9.756825593,0.3631201,3.089986662,1.0,0.33,0.0,0.58,1.24,0.0,6.8,94.71,0.1,97.0,26.69230769,13.0,60.0,28.5,8.0,119.65,120.0,40.62426105,535.0,415.0,83.91666667
2024-12-13 08:00:00,2.62,1109.0,104211.0,3.220621352,4167.0,1381.0,2304.0,0.0,1.38,227.0,1.24,7.0,1.3,11.02,87.61,0.4,3.6,256.5443333,0.97,12.24,86.28,0.44,8.1,32.53566667,1.04,9.74,70.72,1.06,82.01,18.48,804.3393333,2.325,2.016759777,10.9,4.976666667,80.62333333,55.125,9.655,28.43210526,66.86,0.0855,1.68,0.07,0.0535,0.0535,5.405,0.185,1.351494039,0.081762985,28.12646668,0.014428762,0.952298291,0.024047937,0.028857524,244.9066667,0.004809587,0.014428762,5.761885616,0.067334223,1.154300958,1.0,0.25,0.0,0.83,1.26,0.0,6.8,96.64,0.1,97.0,26.69230769,13.0,60.0,28.5,8.0,119.2525,117.0,42.39053254,532.0,415.0,84.27350427
2024-12-13 09:00:00,2.58,1113.0,104006.0,3.270297957,4223.0,1444.0,2303.0,0.0,1.38,230.0,1.2,8.0,1.3,11.02,87.61,0.4,3.6,256.5443333,0.97,12.24,86.28,0.44,8.1,32.53566667,1.04,9.74,70.72,1.06,82.01,18.48,804.3393333,2.325,2.016759777,10.9,4.976666667,80.62333333,55.125,9.655,28.43210526,66.86,0.0855,1.68,0.07,0.0535,0.0535,5.405,0.185,1.351494039,0.081762985,28.12646668,0.014428762,0.952298291,0.024047937,0.028857524,244.9066667,0.004809587,0.014428762,5.761885616,0.067334223,1.154300958,1.0,0.25,0.0,0.83,1.26,0.0,6.8,96.64,0.1,97.0,26.69230769,13.0,60.0,28.5,8.0,119.7825,121.0,41.20241411,536.0,415.0,85.95041322
2024-12-13 10:00:00,2.59,1143.0,103303.0,3.324477061,4264.0,1416.0,2298.0,0.0,1.38,232.0,1.21,7.0,1.3,11.02,87.61,0.4,3.6,256.5443333,0.97,12.24,86.28,0.44,8.1,32.53566667,1.04,9.74,70.72,1.06,82.01,18.48,804.3393333,2.325,2.016759777,10.9,4.976666667,80.62333333,55.125,9.655,28.43210526,66.86,0.0855,1.68,0.07,0.0535,0.0535,5.405,0.185,1.351494039,0.081762985,28.12646668,0.014428762,0.952298291,0.024047937,0.028857524,244.9066667,0.004809587,0.014428762,5.761885616,0.067334223,1.154300958,1.0,0.25,0.0,0.83,1.26,0.0,6.8,96.64,0.1,97.0,26.69230769,13.0,60.0,28.5,8.0,120.975,130.0,40.93944278,545.0,415.0,86.61538462
2024-12-13 11:00:00,2.62,1131.0,101830.0,3.401769238,4301.0,1373.0,2284.0,0.0,1.38,226.0,1.24,6.0,1.3,11.02,87.61,0.4,3.6,256.5443333,0.97,12.24,86.28,0.44,8.1,32.53566667,1.04,9.74,70.72,1.06,82.01,18.48,804.3393333,2.325,2.016759777,10.9,4.976666667,80.62333333,55.125,9.655,28.43210526,66.86,0.0855,1.68,0.07,0.0535,0.0535,5.405,0.185,1.351494039,0.081762985,28.12646668,0.014428762,0.952298291,0.024047937,0.028857524,244.9066667,0.004809587,0.014428762,5.761885616,0.067334223,1.154300958,1.0,0.25,0.0,0.83,1.26,0.0,6.8,96.64,0.1,97.0,26.69230769,13.0,60.0,28.5,8.0,121.24000000000001,132.0,42.31578947,547.0,415.0,87.12121212
2024-12-13 12:00:00,2.55,1131.0,100311.0,3.470889093,4323.0,1358.0,2302.0,0.0,1.36,224.0,1.19,7.0,1.3,11.02,87.61,0.4,3.6,256.5443333,0.97,12.24,86.28,0.44,8.1,32.53566667,1.04,9.74,70.72,1.06,82.01,18.48,804.3393333,2.325,2.016759777,10.9,4.976666667,80.62333333,55.125,9.655,28.43210526,66.86,0.0855,1.68,0.07,0.0535,0.0535,5.405,0.185,1.351494039,0.081762985,28.12646668,0.014428762,0.952298291,0.024047937,0.028857524,244.9066667,0.004809587,0.014428762,5.761885616,0.067334223,1.154300958,1.0,0.25,0.0,0.83,1.26,0.0,6.8,96.64,0.1,97.0,26.69230769,13.0,60.0,28.5,8.0,120.3125,125.0,41.31779258,540.0,415.0,86.8
2024-12-13 13:00:00,2.55,1128.0,98435.0,3.535348001,4321.0,1402.0,2306.0,0.0,1.38,222.0,1.17,6.0,1.3,11.02,87.61,0.4,3.6,256.5443333,0.97,12.24,86.28,0.44,8.1,32.53566667,1.04,9.74,70.72,1.06,82.01,18.48,804.3393333,2.325,2.016759777,10.9,4.976666667,80.62333333,55.125,9.655,28.43210526,66.86,0.0855,1.68,0.07,0.0535,0.0535,5.405,0.185,1.351494039,0.081762985,28.12646668,0.014428762,0.952298291,0.024047937,0.028857524,244.9066667,0.004809587,0.014428762,5.761885616,0.067334223,1.154300958,1.0,0.25,0.0,0.83,1.26,0.0,6.8,96.64,0.1,97.0,26.69230769,13.0,60.0,28.5,8.0,120.16499999999999,122.0,40.75382803,538.0,416.0,86.39344262
2024-12-13 14:00:00,2.55,1123.0,97927.0,3.547920259,4314.0,1389.0,2302.0,0.0,1.37,220.0,1.18,7.0,1.3,11.02,87.61,0.4,3.6,256.5443333,0.97,12.24,86.28,0.44,8.1,32.53566667,1.04,9.74,70.72,1.06,82.01,18.48,804.3393333,2.325,2.016759777,10.9,4.976666667,80.62333333,55.125,9.655,28.43210526,66.86,0.0855,1.68,0.07,0.0535,0.0535,5.405,0.185,1.351494039,0.081762985,28.12646668,0.014428762,0.952298291,0.024047937,0.028857524,244.9066667,0.004809587,0.014428762,5.761885616,0.067334223,1.154300958,1.0,0.25,0.0,0.83,1.26,0.0,6.8,96.64,0.1,97.0,26.69230769,13.0,60.0,28.5,8.0,120.0475,123.0,41.07142857,538.0,415.0,86.01626016
2024-12-13 15:00:00,2.53,1115.0,97695.0,3.554691208,4312.0,1403.0,2300.0,0.0,1.37,219.0,1.16,6.0,1.3,11.02,87.61,0.4,3.6,256.5443333,0.97,12.24,86.28,0.44,8.1,32.53566667,1.04,9.74,70.72,1.06,82.01,18.48,804.3393333,2.325,2.016759777,10.9,4.976666667,80.62333333,55.125,9.655,28.43210526,66.86,0.0855,1.68,0.07,0.0535,0.0535,5.405,0.185,1.351494039,0.081762985,28.12646668,0.014428762,0.952298291,0.024047937,0.028857524,244.9066667,0.004809587,0.014428762,5.761885616,0.067334223,1.154300958,1.0,0.25,0.0,0.83,1.26,0.0,6.8,96.64,0.1,97.0,26.69230769,13.0,60.0,28.5,8.0,120.18,124.0,41.14707282,539.0,415.0,84.35483871
2024-12-13 16:00:00,2.54,1115.0,97638.0,3.555940496,4311.0,1398.0,2300.0,0.0,1.37,219.0,1.17,7.0,1.3,11.5,87.11,0.43,3.5,256.5443333,0.96,11.78,86.75,0.44,6.5,32.53566667,1.0,9.62,70.67,1.05,82.01,18.66,804.3393333,2.365,2.039676259,11.5,4.976666667,80.62333333,54.295,9.765,28.41631579,66.86,0.075,1.985,0.04,0.0555,0.0545,5.64,0.18,3.285531223,0.020761651,27.66489955,0.007266578,3.913571156,0.057094539,0.202426094,244.9066667,0.023875898,0.134431688,3.970665696,0.285472697,1.972356816,1.0,0.25,0.0,0.83,1.26,0.0,6.8,96.64,0.1,97.0,26.69230769,13.0,60.0,28.5,8.0,119.7825,121.0,40.96728307,536.0,415.0,80.33057851
2024-12-13 17:00:00,2.52,1101.0,97688.0,3.553298233,4310.0,1425.0,2319.0,0.0,1.38,217.0,1.14,7.0,1.3,11.5,87.11,0.43,3.5,256.5443333,0.96,11.78,86.75,0.44,6.5,32.53566667,1.0,9.62,70.67,1.05,82.01,18.66,804.3393333,2.365,2.039676259,11.5,4.976666667,80.62333333,54.295,9.765,28.41631579,66.86,0.075,1.985,0.04,0.0555,0.0545,5.64,0.18,3.285531223,0.020761651,27.66489955,0.007266578,3.913571156,0.057094539,0.202426094,244.9066667,0.023875898,0.134431688,3.970665696,0.285472697,1.972356816,1.0,0.25,0.0,0.83,1.26,0.0,6.8,96.64,0.1,97.0,26.69230769,13.0,60.0,28.5,8.0,119.12,116.0,42.59910861,531.0,415.0,81.72413793
2024-12-13 18:00:00,2.55,1131.0,100311.0,3.470889093,4323.0,1358.0,2302.0,0.0,1.36,224.0,1.19,7.0,1.3,11.5,87.11,0.43,3.5,256.5443333,0.96,11.78,86.75,0.44,6.5,32.53566667,1.0,9.62,70.67,1.05,82.01,18.66,804.3393333,2.365,2.039676259,11.5,4.976666667,80.62333333,54.295,9.765,28.41631579,66.86,0.075,1.985,0.04,0.0555,0.0545,5.64,0.18,3.285531223,0.020761651,27.66489955,0.007266578,3.913571156,0.057094539,0.202426094,244.9066667,0.023875898,0.134431688,3.970665696,0.285472697,1.972356816,1.0,0.25,0.0,0.83,1.26,0.0,6.8,96.64,0.1,97.0,26.69230769,13.0,60.0,28.5,8.0,120.3125,125.0,41.31779258,540.0,415.0,86.8
2024-12-13 19:00:00,2.55,1128.0,98435.0,3.535348001,4321.0,1402.0,2306.0,0.0,1.38,222.0,1.17,6.0,1.3,11.5,87.11,0.43,3.5,256.5443333,0.96,11.78,86.75,0.44,6.5,32.53566667,1.0,9.62,70.67,1.05,82.01,18.66,804.3393333,2.365,2.039676259,11.5,4.976666667,80.62333333,54.295,9.765,28.41631579,66.86,0.075,1.985,0.04,0.0555,0.0545,5.64,0.18,3.285531223,0.020761651,27.66489955,0.007266578,3.913571156,0.057094539,0.202426094,244.9066667,0.023875898,0.134431688,3.970665696,0.285472697,1.972356816,1.0,0.25,0.0,0.83,1.26,0.0,6.8,96.64,0.1,97.0,26.69230769,13.0,60.0,28.5,8.0,120.16499999999999,122.0,40.75382803,538.0,416.0,86.39344262
2024-12-13 20:00:00,2.55,1123.0,97927.0,3.547920259,4314.0,1389.0,2302.0,0.0,1.37,220.0,1.18,7.0,1.3,11.5,87.11,0.43,3.5,256.5443333,0.96,11.78,86.75,0.44,6.5,32.53566667,1.0,9.62,70.67,1.05,82.01,18.66,804.3393333,2.365,2.039676259,11.5,4.976666667,80.62333333,54.295,9.765,28.41631579,66.86,0.075,1.985,0.04,0.0555,0.0545,5.64,0.18,3.285531223,0.020761651,27.66489955,0.007266578,3.913571156,0.057094539,0.202426094,244.9066667,0.023875898,0.134431688,3.970665696,0.285472697,1.972356816,1.0,0.25,0.0,0.83,1.26,0.0,6.8,96.64,0.1,97.0,26.69230769,13.0,60.0,28.5,8.0,120.0475,123.0,41.07142857,538.0,415.0,86.01626016
2024-12-13 21:00:00,2.53,1115.0,97695.0,3.554691208,4312.0,1403.0,2300.0,0.0,1.37,219.0,1.16,6.0,1.3,11.5,87.11,0.43,3.5,256.5443333,0.96,11.78,86.75,0.44,6.5,32.53566667,1.0,9.62,70.67,1.05,82.01,18.66,804.3393333,2.365,2.039676259,11.5,4.976666667,80.62333333,54.295,9.765,28.41631579,66.86,0.075,1.985,0.04,0.0555,0.0545,5.64,0.18,3.285531223,0.020761651,27.66489955,0.007266578,3.913571156,0.057094539,0.202426094,244.9066667,0.023875898,0.134431688,3.970665696,0.285472697,1.972356816,1.0,0.25,0.0,0.83,1.26,0.0,6.8,96.64,0.1,97.0,26.69230769,13.0,60.0,28.5,8.0,120.18,124.0,41.14707282,539.0,415.0,84.35483871
2024-12-13 22:00:00,2.54,1115.0,97638.0,3.555940496,4311.0,1398.0,2300.0,0.0,1.37,219.0,1.17,7.0,1.3,11.5,87.11,0.43,3.5,256.5443333,0.96,11.78,86.75,0.44,6.5,32.53566667,1.0,9.62,70.67,1.05,82.01,18.66,804.3393333,2.365,2.039676259,11.5,4.976666667,80.62333333,54.295,9.765,28.41631579,66.86,0.075,1.985,0.04,0.0555,0.0545,5.64,0.18,3.285531223,0.020761651,27.66489955,0.007266578,3.913571156,0.057094539,0.202426094,244.9066667,0.023875898,0.134431688,3.970665696,0.285472697,1.972356816,1.0,0.25,0.0,0.83,1.26,0.0,6.8,96.64,0.1,97.0,26.69230769,13.0,60.0,28.5,8.0,119.7825,121.0,40.96728307,536.0,415.0,80.33057851
2024-12-13 23:00:00,2.52,1101.0,97688.0,3.553298233,4310.0,1425.0,2319.0,0.0,1.38,217.0,1.14,7.0,1.3,11.77,86.877,0.4,3.1,251.2403333,0.953,11.89,86.64,0.44,6.7,31.87033333,1.03,9.6,71.27,0.92,88.53,18.21,788.908,2.42,1.948951635,10.855,5.023333333,80.75555556,54.925,9.38,28.35315789,66.86,0.072,1.82,0.04,0.0555,0.053,5.57,0.18,1.127502165,0.097438459,27.51476478,0.005567912,0.728468477,0.060319046,0.023199633,253.6103333,0.000927985,0.014383772,4.941521836,0.051039193,0.835186789,1.0,0.36,0.0,0.96,1.18,0.0,0.37,95.16,0.1,97.0,26.69230769,13.0,60.0,28.5,8.0,119.12,116.0,42.59910861,531.0,415.0,81.72413793
2024-12-14 01:00:00,2.57,1140.0,101909.0,3.2775203,4147.0,1437.0,2266.0,0.0,1.39,230.0,1.18,7.0,1.3,11.77,86.877,0.4,3.1,251.2403333,0.953,11.89,86.64,0.44,6.7,31.87033333,1.03,9.6,71.27,0.92,88.53,18.21,788.908,2.42,1.948951635,10.855,5.023333333,80.75555556,54.925,9.38,28.35315789,66.86,0.072,1.82,0.04,0.0555,0.053,5.57,0.18,1.127502165,0.097438459,27.51476478,0.005567912,0.728468477,0.060319046,0.023199633,253.6103333,0.000927985,0.014383772,4.941521836,0.051039193,0.835186789,1.0,0.36,0.0,0.96,1.18,0.0,0.37,95.16,0.1,97.0,26.69230769,13.0,60.0,28.5,8.0,120.52,136.0,41.18623962,546.0,410.0,86.98529412
2024-12-14 02:00:00,2.5,1140.0,102023.0,3.264394708,4135.0,1394.0,2277.0,0.0,1.36,229.0,1.14,7.0,1.3,11.77,86.877,0.4,3.1,251.2403333,0.953,11.89,86.64,0.44,6.7,31.87033333,1.03,9.6,71.27,0.92,88.53,18.21,788.908,2.42,1.948951635,10.855,5.023333333,80.75555556,54.925,9.38,28.35315789,66.86,0.072,1.82,0.04,0.0555,0.053,5.57,0.18,1.127502165,0.097438459,27.51476478,0.005567912,0.728468477,0.060319046,0.023199633,253.6103333,0.000927985,0.014383772,4.941521836,0.051039193,0.835186789,1.0,0.36,0.0,0.96,1.18,0.0,0.37,95.16,0.1,97.0,26.69230769,13.0,60.0,28.5,8.0,121.845,146.0,41.38501536,556.0,410.0,80.54794521
2024-12-14 03:00:00,2.57,1135.0,100348.0,3.314029057,4129.0,1384.0,2269.0,0.0,1.36,226.0,1.21,6.0,1.3,11.77,86.877,0.4,3.1,251.2403333,0.953,11.89,86.64,0.44,6.7,31.87033333,1.03,9.6,71.27,0.92,88.53,18.21,788.908,2.42,1.948951635,10.855,5.023333333,80.75555556,54.925,9.38,28.35315789,66.86,0.072,1.82,0.04,0.0555,0.053,5.57,0.18,1.127502165,0.097438459,27.51476478,0.005567912,0.728468477,0.060319046,0.023199633,253.6103333,0.000927985,0.014383772,4.941521836,0.051039193,0.835186789,1.0,0.36,0.0,0.96,1.18,0.0,0.37,95.16,0.1,97.0,26.69230769,13.0,60.0,28.5,8.0,121.9775,147.0,41.1201867,557.0,410.0,80.6122449
2024-12-14 06:00:00,2.57,1140.0,98889.0,3.341726027,4103.0,1311.0,2256.0,0.0,1.31,223.0,1.26,7.0,1.3,11.77,86.877,0.4,3.1,251.2403333,0.953,11.89,86.64,0.44,6.7,31.87033333,1.03,9.6,71.27,0.92,88.53,18.21,788.908,2.42,1.948951635,10.855,5.023333333,80.75555556,54.925,9.38,28.35315789,66.86,0.072,1.82,0.04,0.0555,0.053,5.57,0.18,1.127502165,0.097438459,27.51476478,0.005567912,0.728468477,0.060319046,0.023199633,253.6103333,0.000927985,0.014383772,4.941521836,0.051039193,0.835186789,1.0,0.36,0.0,0.96,1.18,0.0,0.37,95.16,0.1,97.0,26.69230769,13.0,60.0,28.5,8.0,121.05,140.0,41.23178185,550.0,410.0,87.07142857
2024-12-14 07:00:00,2.57,1119.0,103253.0,3.192799525,4093.0,1367.0,2285.0,0.0,1.31,230.0,1.26,7.0,1.3,11.77,86.877,0.4,3.1,251.2403333,0.953,11.89,86.64,0.44,6.7,31.87033333,1.03,9.6,71.27,0.92,88.53,18.21,788.908,2.42,1.948951635,10.855,5.023333333,80.75555556,54.925,9.38,28.35315789,66.86,0.072,1.82,0.04,0.0555,0.053,5.57,0.18,1.127502165,0.097438459,27.51476478,0.005567912,0.728468477,0.060319046,0.023199633,253.6103333,0.000927985,0.014383772,4.941521836,0.051039193,0.835186789,1.0,0.36,0.0,0.96,1.18,0.0,0.37,95.16,0.1,97.0,26.69230769,13.0,60.0,28.5,8.0,119.0625,125.0,41.5301825,535.0,410.0,84.72
2024-12-14 08:00:00,2.55,1105.0,103381.0,3.18807086,4092.0,1384.0,2299.0,0.0,1.3,229.0,1.25,7.0,1.3,11.59,87.1,0.36,2.9,251.2403333,0.95,11.89,86.64,0.44,6.7,31.87033333,1.03,9.47,71.15,1.02,88.53,18.36,788.908,2.42,1.948951635,10.855,5.023333333,80.75555556,54.925,9.38,28.38473684,66.86,0.072,1.82,0.04,0.0555,0.053,5.57,0.18,2.621075889,0.069680954,28.9497564,0.015008206,4.43814077,0.03216044,0.123281688,253.6103333,0.001072015,0.087369196,4.384540036,0.314100301,1.876025688,1.0,0.36,0.0,0.96,1.18,0.0,0.37,95.16,0.1,97.0,26.69230769,13.0,60.0,28.5,8.0,120.0475,123.0,41.42554693,538.0,415.0,81.70731707
2024-12-14 09:00:00,2.55,1125.0,102950.0,3.211570571,4105.0,1440.0,2284.0,0.0,1.36,230.0,1.19,7.0,1.3,11.59,87.1,0.36,2.9,251.2403333,0.95,11.89,86.64,0.44,6.7,31.87033333,1.03,9.47,71.15,1.02,88.53,18.36,788.908,2.42,1.948951635,10.855,5.023333333,80.75555556,54.925,9.38,28.38473684,66.86,0.072,1.82,0.04,0.0555,0.053,5.57,0.18,2.621075889,0.069680954,28.9497564,0.015008206,4.43814077,0.03216044,0.123281688,253.6103333,0.001072015,0.087369196,4.384540036,0.314100301,1.876025688,1.0,0.36,0.0,0.96,1.18,0.0,0.37,95.16,0.1,97.0,26.69230769,13.0,60.0,28.5,8.0,120.445,126.0,41.81606519,541.0,415.0,84.52380952
2024-12-14 10:00:00,2.56,1137.0,101800.0,3.292885402,4162.0,1437.0,2287.0,0.0,1.38,231.0,1.18,6.0,1.3,11.59,87.1,0.36,2.9,251.2403333,0.95,11.89,86.64,0.44,6.7,31.87033333,1.03,9.47,71.15,1.02,88.53,18.36,788.908,2.42,1.948951635,10.855,5.023333333,80.75555556,54.925,9.38,28.38473684,66.86,0.072,1.82,0.04,0.0555,0.053,5.57,0.18,2.621075889,0.069680954,28.9497564,0.015008206,4.43814077,0.03216044,0.123281688,253.6103333,0.001072015,0.087369196,4.384540036,0.314100301,1.876025688,1.0,0.36,0.0,0.96,1.18,0.0,0.37,95.16,0.1,97.0,26.69230769,13.0,60.0,28.5,8.0,121.945,126.0,41.00938967,547.0,421.0,85.07936508
2024-12-14 11:00:00,2.6,1124.0,101107.0,3.362399533,4221.0,1357.0,2302.0,0.0,1.36,224.0,1.24,6.0,1.3,11.59,87.1,0.36,2.9,251.2403333,0.95,11.89,86.64,0.44,6.7,31.87033333,1.03,9.47,71.15,1.02,88.53,18.36,788.908,2.42,1.948951635,10.855,5.023333333,80.75555556,54.925,9.38,28.38473684,66.86,0.072,1.82,0.04,0.0555,0.053,5.57,0.18,2.621075889,0.069680954,28.9497564,0.015008206,4.43814077,0.03216044,0.123281688,253.6103333,0.001072015,0.087369196,4.384540036,0.314100301,1.876025688,1.0,0.36,0.0,0.96,1.18,0.0,0.37,95.16,0.1,97.0,26.69230769,13.0,60.0,28.5,8.0,120.99000000000001,132.0,41.8220439,546.0,414.0,80.53030303
2024-12-14 12:00:00,2.6,1105.0,101560.0,3.4076361,4297.0,1330.0,2307.0,0.0,1.36,220.0,1.24,7.0,1.3,11.59,87.1,0.36,2.9,251.2403333,0.95,11.89,86.64,0.44,6.7,31.87033333,1.03,9.47,71.15,1.02,88.53,18.36,788.908,2.42,1.948951635,10.855,5.023333333,80.75555556,54.925,9.38,28.38473684,66.86,0.072,1.82,0.04,0.0555,0.053,5.57,0.18,2.621075889,0.069680954,28.9497564,0.015008206,4.43814077,0.03216044,0.123281688,253.6103333,0.001072015,0.087369196,4.384540036,0.314100301,1.876025688,1.0,0.36,0.0,0.96,1.18,0.0,0.37,95.16,0.1,97.0,26.69230769,13.0,60.0,28.5,8.0,118.8575,131.0,40.15151515,537.0,406.0,76.03053435
2024-12-14 13:00:00,2.57,1100.0,99500.0,3.491068485,4313.0,1390.0,2311.0,0.0,1.38,221.0,1.19,7.0,1.3,11.59,87.1,0.36,2.9,251.2403333,0.95,11.89,86.64,0.44,6.7,31.87033333,1.03,9.47,71.15,1.02,88.53,18.36,788.908,2.42,1.948951635,10.855,5.023333333,80.75555556,54.925,9.38,28.38473684,66.86,0.072,1.82,0.04,0.0555,0.053,5.57,0.18,2.621075889,0.069680954,28.9497564,0.015008206,4.43814077,0.03216044,0.123281688,253.6103333,0.001072015,0.087369196,4.384540036,0.314100301,1.876025688,1.0,0.36,0.0,0.96,1.18,0.0,0.37,95.16,0.1,97.0,26.69230769,13.0,60.0,28.5,8.0,119.2975,123.0,41.67634084,535.0,412.0,78.86178862
2024-12-14 14:00:00,2.54,1109.0,98671.0,3.530976954,4326.0,1419.0,2315.0,0.0,1.38,220.0,1.16,7.0,1.3,11.59,87.1,0.36,2.9,251.2403333,0.95,11.89,86.64,0.44,6.7,31.87033333,1.03,9.47,71.15,1.02,88.53,18.36,788.908,2.42,1.948951635,10.855,5.023333333,80.75555556,54.925,9.38,28.38473684,66.86,0.072,1.82,0.04,0.0555,0.053,5.57,0.18,2.621075889,0.069680954,28.9497564,0.015008206,4.43814077,0.03216044,0.123281688,253.6103333,0.001072015,0.087369196,4.384540036,0.314100301,1.876025688,1.0,0.36,0.0,0.96,1.18,0.0,0.37,95.16,0.1,97.0,26.69230769,13.0,60.0,28.5,8.0,119.65,120.0,42.22066713,535.0,415.0,81.16666667
2024-12-14 15:00:00,2.53,1118.0,98112.0,3.540415706,4313.0,1427.0,2322.0,0.0,1.38,221.0,1.15,7.0,1.3,11.59,87.1,0.36,2.9,251.2403333,0.95,11.89,86.64,0.44,6.7,31.87033333,1.03,9.47,71.15,1.02,88.53,18.36,788.908,2.42,1.948951635,10.855,5.023333333,80.75555556,54.925,9.38,28.38473684,66.86,0.072,1.82,0.04,0.0555,0.053,5.57,0.18,2.621075889,0.069680954,28.9497564,0.015008206,4.43814077,0.03216044,0.123281688,253.6103333,0.001072015,0.087369196,4.384540036,0.314100301,1.876025688,1.0,0.36,0.0,0.96,1.18,0.0,0.37,95.16,0.1,97.0,26.69230769,13.0,60.0,28.5,8.0,118.7975,123.0,41.62578837,533.0,410.0,80.56910569
2024-12-14 16:00:00,2.52,1120.0,97630.0,3.548813567,4302.0,1429.0,2313.0,0.0,1.38,220.0,1.14,6.0,1.3,11.2,87.43,0.42,3.0,251.2403333,0.95,11.89,86.64,0.44,6.7,31.87033333,1.03,9.82,70.34,0.92,88.53,18.92,788.908,2.42,1.948951635,10.855,5.023333333,80.75555556,54.925,9.38,28.36894737,66.86,0.072,1.82,0.04,0.0555,0.053,5.57,0.18,1.127502165,0.097438459,27.51476478,0.005567912,0.728468477,0.060319046,0.023199633,253.6103333,0.000927985,0.014383772,4.941521836,0.051039193,0.835186789,1.0,0.36,0.0,0.96,1.18,0.0,0.37,95.16,0.1,97.0,26.69230769,13.0,60.0,28.5,8.0,119.3275,127.0,41.80830973,537.0,410.0,80.5511811
2024-12-14 17:00:00,2.52,1128.0,97151.0,3.569609306,4306.0,1414.0,2316.0,0.0,1.38,221.0,1.14,7.0,1.3,11.2,87.43,0.42,3.0,251.2403333,0.95,11.89,86.64,0.44,6.7,31.87033333,1.03,9.82,70.34,0.92,88.53,18.92,788.908,2.42,1.948951635,10.855,5.023333333,80.75555556,54.925,9.38,28.36894737,66.86,0.072,1.82,0.04,0.0555,0.053,5.57,0.18,1.127502165,0.097438459,27.51476478,0.005567912,0.728468477,0.060319046,0.023199633,253.6103333,0.000927985,0.014383772,4.941521836,0.051039193,0.835186789,1.0,0.36,0.0,0.96,1.18,0.0,0.37,95.16,0.1,97.0,26.69230769,13.0,60.0,28.5,8.0,119.3275,127.0,42.13103287,537.0,410.0,81.1023622
2024-12-14 18:00:00,2.5,1138.0,97151.0,3.570437592,4307.0,1449.0,2297.0,0.0,1.38,224.0,1.12,6.0,1.3,11.2,87.43,0.42,3.0,251.2403333,0.95,11.89,86.64,0.44,6.7,31.87033333,1.03,9.82,70.34,0.92,88.53,18.92,788.908,2.42,1.948951635,10.855,5.023333333,80.75555556,54.925,9.38,28.36894737,66.86,0.072,1.82,0.04,0.0555,0.053,5.57,0.18,1.127502165,0.097438459,27.51476478,0.005567912,0.728468477,0.060319046,0.023199633,253.6103333,0.000927985,0.014383772,4.941521836,0.051039193,0.835186789,1.0,0.36,0.0,0.96,1.18,0.0,0.37,95.16,0.1,97.0,26.69230769,13.0,60.0,28.5,8.0,119.725,130.0,41.49976712,540.0,410.0,84.69230769
2024-12-14 19:00:00,2.52,1140.0,97622.0,3.552401335,4306.0,1444.0,2299.0,0.0,1.38,226.0,1.14,7.0,1.3,11.2,87.43,0.42,3.0,251.2403333,0.95,11.89,86.64,0.44,6.7,31.87033333,1.03,9.82,70.34,0.92,88.53,18.92,788.908,2.42,1.948951635,10.855,5.023333333,80.75555556,54.925,9.38,28.36894737,66.86,0.072,1.82,0.04,0.0555,0.053,5.57,0.18,1.127502165,0.097438459,27.51476478,0.005567912,0.728468477,0.060319046,0.023199633,253.6103333,0.000927985,0.014383772,4.941521836,0.051039193,0.835186789,1.0,0.36,0.0,0.96,1.18,0.0,0.37,95.16,0.1,97.0,26.69230769,13.0,60.0,28.5,8.0,119.725,130.0,41.23901988,540.0,410.0,87.38461538
2024-12-14 20:00:00,2.52,1145.0,98675.0,3.514523695,4306.0,1422.0,2288.0,0.0,1.38,226.0,1.14,6.0,1.3,11.2,87.43,0.42,3.0,251.2403333,0.95,11.89,86.64,0.44,6.7,31.87033333,1.03,9.82,70.34,0.92,88.53,18.92,788.908,2.42,1.948951635,10.855,5.023333333,80.75555556,54.925,9.38,28.36894737,66.86,0.072,1.82,0.04,0.0555,0.053,5.57,0.18,1.127502165,0.097438459,27.51476478,0.005567912,0.728468477,0.060319046,0.023199633,253.6103333,0.000927985,0.014383772,4.941521836,0.051039193,0.835186789,1.0,0.36,0.0,0.96,1.18,0.0,0.37,95.16,0.1,97.0,26.69230769,13.0,60.0,28.5,8.0,120.3875,135.0,41.82116874,545.0,410.0,86.0
2024-12-14 21:00:00,2.52,1146.0,97926.0,3.54138253,4306.0,1400.0,2253.0,0.0,1.36,225.0,1.16,7.0,1.3,11.2,87.43,0.42,3.0,251.2403333,0.95,11.89,86.64,0.44,6.7,31.87033333,1.03,9.82,70.34,0.92,88.53,18.92,788.908,2.42,1.948951635,10.855,5.023333333,80.75555556,54.925,9.38,28.36894737,66.86,0.072,1.82,0.04,0.0555,0.053,5.57,0.18,1.127502165,0.097438459,27.51476478,0.005567912,0.728468477,0.060319046,0.023199633,253.6103333,0.000927985,0.014383772,4.941521836,0.051039193,0.835186789,1.0,0.36,0.0,0.96,1.18,0.0,0.37,95.16,0.1,97.0,26.69230769,13.0,60.0,28.5,8.0,120.3875,135.0,40.89184061,545.0,410.0,87.03703704
2024-12-14 22:00:00,2.54,1148.0,98984.0,3.501122497,4303.0,1406.0,2296.0,0.0,1.38,227.0,1.16,6.0,1.3,11.2,87.43,0.42,3.0,251.2403333,0.95,11.89,86.64,0.44,6.7,31.87033333,1.03,9.82,70.34,0.92,88.53,18.92,788.908,2.42,1.948951635,10.855,5.023333333,80.75555556,54.925,9.38,28.36894737,66.86,0.072,1.82,0.04,0.0555,0.053,5.57,0.18,1.127502165,0.097438459,27.51476478,0.005567912,0.728468477,0.060319046,0.023199633,253.6103333,0.000927985,0.014383772,4.941521836,0.051039193,0.835186789,1.0,0.36,0.0,0.96,1.18,0.0,0.37,95.16,0.1,97.0,26.69230769,13.0,60.0,28.5,8.0,120.3875,135.0,40.53668962,545.0,410.0,87.25925926
2024-12-14 23:00:00,2.58,1141.0,100500.0,3.445950327,4300.0,1390.0,2281.0,0.0,1.37,228.0,1.21,7.0,1.3,11.28,87.4,0.37,3.1,249.2616667,0.95,11.43,87.09,0.46,5.7,31.574,1.02,9.44,71.12,0.92,87.93666667,18.52,772.4343333,2.32,1.981947709,10.97,4.998888889,81.04444444,55.005,9.265,28.30578947,66.86,0.0775,1.715,0.03,0.0545,0.054,5.535,0.16,4.266462555,0.185147875,56.38997461,0.017339649,4.675078535,0.054757394,0.113396487,239.9773333,0.001572782,0.109648567,9.461372463,0.352888862,3.358225499,1.0,0.46,0.0,0.98,1.26,0.0,0.06,95.34,0.1,97.0,26.69230769,13.0,60.0,28.5,8.0,120.3875,135.0,40.78978482,545.0,410.0,87.48148148
2024-12-15 00:00:00,2.46,1139.0,100379.0,3.429256609,4274.0,1329.0,2325.0,0.0,1.2,234.0,1.26,6.0,1.3,11.28,87.4,0.37,3.1,249.2616667,0.95,11.43,87.09,0.46,5.7,31.574,1.02,9.44,71.12,0.92,87.93666667,18.52,772.4343333,2.32,1.981947709,10.97,4.998888889,81.04444444,55.005,9.265,28.30578947,66.86,0.0775,1.715,0.03,0.0545,0.054,5.535,0.16,4.266462555,0.185147875,56.38997461,0.017339649,4.675078535,0.054757394,0.113396487,239.9773333,0.001572782,0.109648567,9.461372463,0.352888862,3.358225499,1.0,0.46,0.0,0.98,1.26,0.0,0.06,95.34,0.1,97.0,26.69230769,13.0,60.0,28.5,8.0,120.5775,127.0,39.47368421,542.0,415.0,81.33858268
2024-12-15 01:00:00,2.59,1143.0,101795.0,3.398194549,4295.0,1384.0,2281.0,0.0,1.36,229.0,1.23,7.0,1.3,11.28,87.4,0.37,3.1,249.2616667,0.95,11.43,87.09,0.46,5.7,31.574,1.02,9.44,71.12,0.92,87.93666667,18.52,772.4343333,2.32,1.981947709,10.97,4.998888889,81.04444444,55.005,9.265,28.30578947,66.86,0.0775,1.715,0.03,0.0545,0.054,5.535,0.16,4.266462555,0.185147875,56.38997461,0.017339649,4.675078535,0.054757394,0.113396487,239.9773333,0.001572782,0.109648567,9.461372463,0.352888862,3.358225499,1.0,0.46,0.0,0.98,1.26,0.0,0.06,95.34,0.1,97.0,26.69230769,13.0,60.0,28.5,8.0,120.785,138.0,41.19570294,548.0,410.0,83.69565217
2024-12-15 02:00:00,2.61,1140.0,101714.0,3.385865832,4276.0,1346.0,2274.0,0.0,1.34,228.0,1.27,6.0,1.3,11.28,87.4,0.37,3.1,249.2616667,0.95,11.43,87.09,0.46,5.7,31.574,1.02,9.44,71.12,0.92,87.93666667,18.52,772.4343333,2.32,1.981947709,10.97,4.998888889,81.04444444,55.005,9.265,28.30578947,66.86,0.0775,1.715,0.03,0.0545,0.054,5.535,0.16,4.266462555,0.185147875,56.38997461,0.017339649,4.675078535,0.054757394,0.113396487,239.9773333,0.001572782,0.109648567,9.461372463,0.352888862,3.358225499,1.0,0.46,0.0,0.98,1.26,0.0,0.06,95.34,0.1,97.0,26.69230769,13.0,60.0,28.5,8.0,120.9175,139.0,40.28558052,549.0,410.0,87.55395683
2024-12-15 03:00:00,2.61,1093.0,97727.0,3.447305542,4183.0,1280.0,2243.0,0.0,1.34,211.0,1.27,7.0,1.3,11.28,87.4,0.37,3.1,249.2616667,0.95,11.43,87.09,0.46,5.7,31.574,1.02,9.44,71.12,0.92,87.93666667,18.52,772.4343333,2.32,1.981947709,10.97,4.998888889,81.04444444,55.005,9.265,28.30578947,66.86,0.0775,1.715,0.03,0.0545,0.054,5.535,0.16,4.266462555,0.185147875,56.38997461,0.017339649,4.675078535,0.054757394,0.113396487,239.9773333,0.001572782,0.109648567,9.461372463,0.352888862,3.358225499,1.0,0.46,0.0,0.98,1.26,0.0,0.06,95.34,0.1,97.0,26.69230769,13.0,60.0,28.5,8.0,120.3875,135.0,41.37931034,545.0,410.0,84.81481481
2024-12-15 04:00:00,2.65,1104.0,94702.0,3.518240908,4137.0,1281.0,2263.0,0.0,1.35,204.0,1.3,7.0,1.3,11.28,87.4,0.37,3.1,249.2616667,0.95,11.43,87.09,0.46,5.7,31.574,1.02,9.44,71.12,0.92,87.93666667,18.52,772.4343333,2.32,1.981947709,10.97,4.998888889,81.04444444,55.005,9.265,28.30578947,66.86,0.0775,1.715,0.03,0.0545,0.054,5.535,0.16,4.266462555,0.185147875,56.38997461,0.017339649,4.675078535,0.054757394,0.113396487,239.9773333,0.001572782,0.109648567,9.461372463,0.352888862,3.358225499,1.0,0.46,0.0,0.98,1.26,0.0,0.06,95.34,0.1,97.0,26.69230769,13.0,60.0,28.5,8.0,120.255,134.0,41.03222793,544.0,410.0,86.49253731
2024-12-15 05:00:00,2.63,1115.0,91342.0,3.655475759,4146.0,1187.0,2231.0,0.0,1.35,199.0,1.28,6.0,1.3,11.28,87.4,0.37,3.1,249.2616667,0.95,11.43,87.09,0.46,5.7,31.574,1.02,9.44,71.12,0.92,87.93666667,18.52,772.4343333,2.32,1.981947709,10.97,4.998888889,81.04444444,55.005,9.265,28.30578947,66.86,0.0775,1.715,0.03,0.0545,0.054,5.535,0.16,4.266462555,0.185147875,56.38997461,0.017339649,4.675078535,0.054757394,0.113396487,239.9773333,0.001572782,0.109648567,9.461372463,0.352888862,3.358225499,1.0,0.46,0.0,0.98,1.26,0.0,0.06,95.34,0.1,97.0,26.69230769,13.0,60.0,28.5,8.0,120.9175,139.0,41.51295821,549.0,410.0,84.82014388
2024-12-15 06:00:00,2.65,1102.0,92465.0,3.592842097,4125.0,1183.0,2220.0,0.0,1.35,200.0,1.3,7.0,1.3,11.28,87.4,0.37,3.1,249.2616667,0.95,11.43,87.09,0.46,5.7,31.574,1.02,9.44,71.12,0.92,87.93666667,18.52,772.4343333,2.32,1.981947709,10.97,4.998888889,81.04444444,55.005,9.265,28.30578947,66.86,0.0775,1.715,0.03,0.0545,0.054,5.535,0.16,4.266462555,0.185147875,56.38997461,0.017339649,4.675078535,0.054757394,0.113396487,239.9773333,0.001572782,0.109648567,9.461372463,0.352888862,3.358225499,1.0,0.46,0.0,0.98,1.26,0.0,0.06,95.34,0.1,97.0,26.69230769,13.0,60.0,28.5,8.0,120.785,138.0,41.59624413,548.0,410.0,85.36231884
2024-12-15 07:00:00,2.65,1103.0,93163.0,3.564218808,4123.0,1159.0,2223.0,0.0,1.31,209.0,1.34,7.0,1.3,11.28,87.4,0.37,3.1,249.2616667,0.95,11.43,87.09,0.46,5.7,31.574,1.02,9.44,71.12,0.92,87.93666667,18.52,772.4343333,2.32,1.981947709,10.97,4.998888889,81.04444444,55.005,9.265,28.30578947,66.86,0.0775,1.715,0.03,0.0545,0.054,5.535,0.16,4.266462555,0.185147875,56.38997461,0.017339649,4.675078535,0.054757394,0.113396487,239.9773333,0.001572782,0.109648567,9.461372463,0.352888862,3.358225499,1.0,0.46,0.0,0.98,1.26,0.0,0.06,95.34,0.1,97.0,26.69230769,13.0,60.0,28.5,8.0,120.52,136.0,41.95053663,546.0,410.0,88.08823529
2024-12-15 08:00:00,2.59,1129.0,93574.0,3.54513716,4119.0,1172.0,2241.0,0.0,1.25,209.0,1.34,7.0,1.3,10.74,87.89,0.4,3.3,249.2616667,0.97,11.89,86.64,0.44,6.7,31.574,1.03,9.39,71.13,1.04,87.93666667,18.44,772.4343333,2.42,1.948951635,10.855,4.998888889,81.04444444,54.925,9.38,28.33736842,66.86,0.072,1.82,0.04,0.0555,0.053,5.57,0.18,1.084685776,0.137964419,28.3350372,0.014272181,0.846816088,0.052331331,0.0761183,239.9773333,0.000951479,0.014272181,4.686032848,0.061846119,0.903904813,1.0,0.46,0.0,0.98,1.26,0.0,0.06,95.34,0.1,97.0,26.69230769,13.0,60.0,28.5,8.0,120.785,138.0,40.53990054,548.0,410.0,87.02898551
2024-12-15 09:00:00,2.6,1149.0,93495.0,3.56964717,4144.0,1153.0,2241.0,0.0,1.35,211.0,1.25,7.0,1.3,10.74,87.89,0.4,3.3,249.2616667,0.97,11.89,86.64,0.44,6.7,31.574,1.03,9.39,71.13,1.04,87.93666667,18.44,772.4343333,2.42,1.948951635,10.855,4.998888889,81.04444444,54.925,9.38,28.33736842,66.86,0.072,1.82,0.04,0.0555,0.053,5.57,0.18,1.084685776,0.137964419,28.3350372,0.014272181,0.846816088,0.052331331,0.0761183,239.9773333,0.000951479,0.014272181,4.686032848,0.061846119,0.903904813,1.0,0.46,0.0,0.98,1.26,0.0,0.06,95.34,0.1,97.0,26.69230769,13.0,60.0,28.5,8.0,122.3,140.0,40.71090047,555.0,415.0,87.28571429
2024-12-15 10:00:00,2.6,1166.0,96422.0,3.520630138,4215.0,1218.0,2269.0,0.0,1.32,220.0,1.28,6.0,1.3,10.74,87.89,0.4,3.3,249.2616667,0.97,11.89,86.64,0.44,6.7,31.574,1.03,9.39,71.13,1.04,87.93666667,18.44,772.4343333,2.42,1.948951635,10.855,4.998888889,81.04444444,54.925,9.38,28.33736842,66.86,0.072,1.82,0.04,0.0555,0.053,5.57,0.18,1.084685776,0.137964419,28.3350372,0.014272181,0.846816088,0.052331331,0.0761183,239.9773333,0.000951479,0.014272181,4.686032848,0.061846119,0.903904813,1.0,0.46,0.0,0.98,1.26,0.0,0.06,95.34,0.1,97.0,26.69230769,13.0,60.0,28.5,8.0,122.6975,143.0,40.22770398,558.0,415.0,80.0
2024-12-15 11:00:00,2.63,1140.0,98486.0,3.475505807,4250.0,1213.0,2256.0,0.0,1.36,219.0,1.27,6.0,1.3,10.74,87.89,0.4,3.3,249.2616667,0.97,11.89,86.64,0.44,6.7,31.574,1.03,9.39,71.13,1.04,87.93666667,18.44,772.4343333,2.42,1.948951635,10.855,4.998888889,81.04444444,54.925,9.38,28.33736842,66.86,0.072,1.82,0.04,0.0555,0.053,5.57,0.18,1.084685776,0.137964419,28.3350372,0.014272181,0.846816088,0.052331331,0.0761183,239.9773333,0.000951479,0.014272181,4.686032848,0.061846119,0.903904813,1.0,0.46,0.0,0.98,1.26,0.0,0.06,95.34,0.1,97.0,26.69230769,13.0,60.0,28.5,8.0,121.6375,135.0,40.43961238,550.0,415.0,86.96296296
2024-12-15 12:00:00,2.62,1090.0,96616.0,3.592690324,4310.0,1143.0,2301.0,0.0,1.37,201.0,1.25,7.0,1.3,10.74,87.89,0.4,3.3,249.2616667,0.97,11.89,86.64,0.44,6.7,31.574,1.03,9.39,71.13,1.04,87.93666667,18.44,772.4343333,2.42,1.948951635,10.855,4.998888889,81.04444444,54.925,9.38,28.33736842,66.86,0.072,1.82,0.04,0.0555,0.053,5.57,0.18,1.084685776,0.137964419,28.3350372,0.014272181,0.846816088,0.052331331,0.0761183,239.9773333,0.000951479,0.014272181,4.686032848,0.061846119,0.903904813,1.0,0.46,0.0,0.98,1.26,0.0,0.06,95.34,0.1,97.0,26.69230769,13.0,60.0,28.5,8.0,120.975,130.0,38.98985131,545.0,415.0,74.69230769
2024-12-15 13:00:00,2.52,1136.0,98780.0,3.518122799,4315.0,1283.0,2304.0,0.0,1.29,225.0,1.23,6.0,1.3,10.74,87.89,0.4,3.3,249.2616667,0.97,11.89,86.64,0.44,6.7,31.574,1.03,9.39,71.13,1.04,87.93666667,18.44,772.4343333,2.42,1.948951635,10.855,4.998888889,81.04444444,54.925,9.38,28.33736842,66.86,0.072,1.82,0.04,0.0555,0.053,5.57,0.18,1.084685776,0.137964419,28.3350372,0.014272181,0.846816088,0.052331331,0.0761183,239.9773333,0.000951479,0.014272181,4.686032848,0.061846119,0.903904813,1.0,0.46,0.0,0.98,1.26,0.0,0.06,95.34,0.1,97.0,26.69230769,13.0,60.0,28.5,8.0,121.3725,133.0,40.93581002,548.0,415.0,79.69924812
2024-12-15 14:00:00,2.54,1149.0,98340.0,3.532214141,4313.0,1239.0,2293.0,0.0,1.33,225.0,1.21,6.0,1.3,10.74,87.89,0.4,3.3,249.2616667,0.97,11.89,86.64,0.44,6.7,31.574,1.03,9.39,71.13,1.04,87.93666667,18.44,772.4343333,2.42,1.948951635,10.855,4.998888889,81.04444444,54.925,9.38,28.33736842,66.86,0.072,1.82,0.04,0.0555,0.053,5.57,0.18,1.084685776,0.137964419,28.3350372,0.014272181,0.846816088,0.052331331,0.0761183,239.9773333,0.000951479,0.014272181,4.686032848,0.061846119,0.903904813,1.0,0.46,0.0,0.98,1.26,0.0,0.06,95.34,0.1,97.0,26.69230769,13.0,60.0,28.5,8.0,121.6375,135.0,41.82929697,550.0,415.0,86.74074074
2024-12-15 15:00:00,2.48,1149.0,98370.0,3.527865664,4309.0,1284.0,2293.0,0.0,1.28,229.0,1.2,7.0,1.3,10.74,87.89,0.4,3.3,249.2616667,0.97,11.89,86.64,0.44,6.7,31.574,1.03,9.39,71.13,1.04,87.93666667,18.44,772.4343333,2.42,1.948951635,10.855,4.998888889,81.04444444,54.925,9.38,28.33736842,66.86,0.072,1.82,0.04,0.0555,0.053,5.57,0.18,1.084685776,0.137964419,28.3350372,0.014272181,0.846816088,0.052331331,0.0761183,239.9773333,0.000951479,0.014272181,4.686032848,0.061846119,0.903904813,1.0,0.46,0.0,0.98,1.26,0.0,0.06,95.34,0.1,97.0,26.69230769,13.0,60.0,28.5,8.0,120.5775,127.0,40.65519679,542.0,415.0,86.69291339
2024-12-15 16:00:00,2.49,1148.0,97927.0,3.542168131,4307.0,1271.0,2314.0,0.0,1.29,228.0,1.2,6.0,1.3,11.12,87.53,0.38,3.5,249.2616667,0.97,11.32,87.23,0.42,5.6,31.574,1.03,9.72,70.28,1.12,87.93666667,18.88,772.4343333,2.4,2.004582097,10.965,4.998888889,81.04444444,54.915,9.855,28.32157895,66.86,0.068,1.815,0.05,0.057,0.0555,5.47,0.17,3.475847941,0.026213031,27.83823917,0.011533734,4.183599784,0.047183456,0.12582255,239.9773333,0.014679297,0.123201247,4.07874766,0.227529111,2.201894623,1.0,0.46,0.0,0.98,1.26,0.0,0.06,95.34,0.1,97.0,26.69230769,13.0,60.0,28.5,8.0,120.3125,125.0,40.75212867,540.0,415.0,85.68
2024-12-15 17:00:00,2.47,1129.0,97794.0,3.547804302,4308.0,1281.0,2331.0,0.0,1.2,225.0,1.27,6.0,1.3,11.12,87.53,0.38,3.5,249.2616667,0.97,11.32,87.23,0.42,5.6,31.574,1.03,9.72,70.28,1.12,87.93666667,18.88,772.4343333,2.4,2.004582097,10.965,4.998888889,81.04444444,54.915,9.855,28.32157895,66.86,0.068,1.815,0.05,0.057,0.0555,5.47,0.17,3.475847941,0.026213031,27.83823917,0.011533734,4.183599784,0.047183456,0.12582255,239.9773333,0.014679297,0.123201247,4.07874766,0.227529111,2.201894623,1.0,0.46,0.0,0.98,1.26,0.0,0.06,95.34,0.1,97.0,26.69230769,13.0,60.0,28.5,8.0,120.3125,125.0,40.3038215,540.0,415.0,79.04
2024-12-15 18:00:00,2.432,1119.0,98188.0,3.535218968,4310.0,1327.0,2335.0,0.0,1.19,228.0,1.242,6.0,1.3,11.12,87.53,0.38,3.5,249.2616667,0.97,11.32,87.23,0.42,5.6,31.574,1.03,9.72,70.28,1.12,87.93666667,18.88,772.4343333,2.4,2.004582097,10.965,4.998888889,81.04444444,54.915,9.855,28.32157895,66.86,0.068,1.815,0.05,0.057,0.0555,5.47,0.17,3.475847941,0.026213031,27.83823917,0.011533734,4.183599784,0.047183456,0.12582255,239.9773333,0.014679297,0.123201247,4.07874766,0.227529111,2.201894623,1.0,0.46,0.0,0.98,1.26,0.0,0.06,95.34,0.1,97.0,26.69230769,13.0,60.0,28.5,8.0,120.3125,125.0,40.24738344,540.0,415.0,74.4
2024-12-15 19:00:00,2.43,1118.0,99525.0,3.508533873,4305.0,1352.0,2297.0,566.0,1.2,230.0,1.23,7.0,1.3,11.12,87.53,0.38,3.5,249.2616667,0.97,11.32,87.23,0.42,5.6,31.574,1.03,9.72,70.28,1.12,87.93666667,18.88,772.4343333,2.4,2.004582097,10.965,4.998888889,81.04444444,54.915,9.855,28.32157895,66.86,0.068,1.815,0.05,0.057,0.0555,5.47,0.17,3.475847941,0.026213031,27.83823917,0.011533734,4.183599784,0.047183456,0.12582255,239.9773333,0.014679297,0.123201247,4.07874766,0.227529111,2.201894623,1.0,0.46,0.0,0.98,1.26,0.0,0.06,95.34,0.1,97.0,26.69230769,13.0,60.0,28.5,8.0,119.65,120.0,40.35747883,535.0,415.0,79.16666667
