Repository: saikumar-voptimai/evonith_bf_webapp

# Evonith BF2 — Blast Furnace Intelligence Platform

Monitoring, modelling and optimisation of **Blast Furnace 2 (BF2)** at Evonith Steel: live telemetry from InfluxDB,
manual plant reports from Neon PostgreSQL, a two-zone energy model of the furnace, blend and fuel optimisers, a
conversational assistant (FurnaceMind) and a live digital twin evaluated every hour.

The platform has three deployable parts that share one Python service layer, plus the shared data library:

| Part | Path | What it is |
|---|---|---|
| **Streamlit app** (legacy) | `src/app.py`, `src/custom_pages/` | The original 11-page dashboard; still the home of the model pages. Served under `/legacy` in production |

File: src/assets/data/V10_df_filtered.csv (part 105 of 166)
datetime,Hot Blast PressureBar,Hot Blast Temp.oC,Hot Blast VolumeNm3/Hr.,O2 Enrichment %,OxygenFlowNm3/Hr.,PermeabilityKgs/Hr.,RAFToC,SteamKgs/Hr.,TopPressureBar,TuyereVelocitym/s,Differential PressureTotalBar,Charges/Hrs.,StockRodLevel,COKE_ASH%,COKE_FC%,COKE_IM%,COKE_MOIST%,COKE_MT,COKE_VM%,NUTCOKE_ASH%,NUTCOKE_FC%,NUTCOKE_IM%,NUTCOKE_MOIST%,NUTCOKE_MT,NUTCOKE_VM%,PCI_2_%Ash,PCI_2_%FC,PCI_2_%IM,PCI_2_MT,PCI_2_%VM,Sinter_SP_MT,Sinter_SP_02_Al2O3%,Sinter_SP_02_Basicity,Sinter_SP_02_CaO%,Sinter_SP_02_Cold_Strength_AI,Sinter_SP_02_Cold_strength_TI,Sinter_SP_02_Fe(T)%,Sinter_SP_02_FeO%,Sinter_SP_02_Hot_strength_RDI,Sinter_SP_02_Hot_strength_RI,Sinter_SP_02_K2O%,Sinter_SP_02_MgO%,Sinter_SP_02_MnO%,Sinter_SP_02_Na2O%,Sinter_SP_02_P%,Sinter_SP_02_SiO2%,Sinter_SP_02_TiO2%,ORE_%Al2O3,ORE_%CaO,ORE_%Fe(T),ORE_%K2O,ORE_%LOI,ORE_%MgO,ORE_%MnO,ORE_MT,ORE_%Na2O,ORE_%P,ORE_%SiO2,ORE_%TiO2,ORE_%TM,Geomin Type,FLUX_Al2O3%,FLUX_CaO%,FLUX_Fe2O3%,FLUX_LOI%,FLUX_MgO%,FLUX_MT,FLUX_SiO2%,FLUX_TM%,COKE_DISCHARGE_TIME,WEIGHTED_COKE_ANGLE,TOTAL_COKE_PORTIONS,NON_COKE_DISCHARGE_TIME,WEIGHTED_NON_COKE_ANGLE,TOTAL_NON_COKE_PORTIONS,UnitCost Lakhs/Thm,ActualKg/Thm.,FurnaceTopGasAnalysisCO2ETACO,Act. Fuel RateKg/Thm.,Coke Rate Kg/Thm,ProductionTonnesPerHr
2024-12-15 20:00:00,2.42,1120.0,99875.0,3.497784189,4305.0,1364.0,2290.0,603.0,1.2,232.0,1.22,7.0,1.3,11.12,87.53,0.38,3.5,249.2616667,0.97,11.32,87.23,0.42,5.6,31.574,1.03,9.72,70.28,1.12,87.93666667,18.88,772.4343333,2.4,2.004582097,10.965,4.998888889,81.04444444,54.915,9.855,28.32157895,66.86,0.068,1.815,0.05,0.057,0.0555,5.47,0.17,3.475847941,0.026213031,27.83823917,0.011533734,4.183599784,0.047183456,0.12582255,239.9773333,0.014679297,0.123201247,4.07874766,0.227529111,2.201894623,1.0,0.46,0.0,0.98,1.26,0.0,0.06,95.34,0.1,97.0,26.69230769,13.0,60.0,28.5,8.0,120.18,124.0,40.94177685,539.0,415.0,79.51612903
2024-12-15 21:00:00,2.44,1143.0,99582.0,3.477690865,4300.0,1336.0,2325.0,0.0,1.2,233.0,1.24,7.0,1.3,11.12,87.53,0.38,3.5,249.2616667,0.97,11.32,87.23,0.42,5.6,31.574,1.03,9.72,70.28,1.12,87.93666667,18.88,772.4343333,2.4,2.004582097,10.965,4.998888889,81.04444444,54.915,9.855,28.32157895,66.86,0.068,1.815,0.05,0.057,0.0555,5.47,0.17,3.475847941,0.026213031,27.83823917,0.011533734,4.183599784,0.047183456,0.12582255,239.9773333,0.014679297,0.123201247,4.07874766,0.227529111,2.201894623,1.0,0.46,0.0,0.98,1.26,0.0,0.06,95.34,0.1,97.0,26.69230769,13.0,60.0,28.5,8.0,120.3125,125.0,42.12616822,540.0,415.0,80.88
2024-12-15 22:00:00,2.46,1146.0,97775.0,3.541909067,4300.0,1316.0,2332.0,0.0,1.2,233.0,1.26,6.0,1.3,11.12,87.53,0.38,3.5,249.2616667,0.97,11.32,87.23,0.42,5.6,31.574,1.03,9.72,70.28,1.12,87.93666667,18.88,772.4343333,2.4,2.004582097,10.965,4.998888889,81.04444444,54.915,9.855,28.32157895,66.86,0.068,1.815,0.05,0.057,0.0555,5.47,0.17,3.475847941,0.026213031,27.83823917,0.011533734,4.183599784,0.047183456,0.12582255,239.9773333,0.014679297,0.123201247,4.07874766,0.227529111,2.201894623,1.0,0.46,0.0,0.98,1.26,0.0,0.06,95.34,0.1,97.0,26.69230769,13.0,60.0,28.5,8.0,120.3125,125.0,42.17896986,540.0,415.0,82.16
2024-12-15 23:00:00,2.46,1144.0,100178.0,3.453804326,4296.0,1322.0,2330.0,0.0,1.2,234.0,1.26,7.0,1.3,10.6,88.0,0.43,5.2,246.218,0.97,11.1,87.44,0.44,5.8,31.135,1.02,9.77,70.82,0.73,84.31666667,18.68,778.5093333,2.545,1.981947709,10.755,4.933333333,80.68888889,55.005,9.655,28.29,66.86,0.0655,1.68,0.062,0.057,0.059,5.535,0.175,1.121261666,0.111199504,28.14274116,0.005559975,0.769129903,0.027799876,0.050966439,248.9723333,0.008803294,0.012509944,4.452613476,0.037066501,0.880329407,1.0,0.34,0.0,0.64,1.29,0.0,1.796666667,94.87,0.1,97.0,26.69230769,13.0,60.0,28.5,8.0,120.3125,125.0,40.27020621,540.0,415.0,80.8
2024-12-16 00:00:00,2.46,1146.0,99611.0,3.475063493,4298.0,1367.0,2331.0,0.0,1.25,220.0,1.21,6.0,1.3,10.6,88.0,0.43,5.2,246.218,0.97,11.1,87.44,0.44,5.8,31.135,1.02,9.77,70.82,0.73,84.31666667,18.68,778.5093333,2.545,1.981947709,10.755,4.933333333,80.68888889,55.005,9.655,28.29,66.86,0.0655,1.68,0.062,0.057,0.059,5.535,0.175,1.121261666,0.111199504,28.14274116,0.005559975,0.769129903,0.027799876,0.050966439,248.9723333,0.008803294,0.012509944,4.452613476,0.037066501,0.880329407,1.0,0.34,0.0,0.64,1.29,0.0,1.796666667,94.87,0.1,97.0,26.69230769,13.0,60.0,28.5,8.0,120.3125,125.0,40.80227866,540.0,415.0,81.44
2024-12-16 01:00:00,2.45,1141.0,99888.0,3.370368101,4180.0,1329.0,2313.0,0.0,1.2,221.0,1.25,7.0,1.3,10.6,88.0,0.43,5.2,246.218,0.97,11.1,87.44,0.44,5.8,31.135,1.02,9.77,70.82,0.73,84.31666667,18.68,778.5093333,2.545,1.981947709,10.755,4.933333333,80.68888889,55.005,9.655,28.29,66.86,0.0655,1.68,0.062,0.057,0.059,5.535,0.175,1.121261666,0.111199504,28.14274116,0.005559975,0.769129903,0.027799876,0.050966439,248.9723333,0.008803294,0.012509944,4.452613476,0.037066501,0.880329407,1.0,0.34,0.0,0.64,1.29,0.0,1.796666667,94.87,0.1,97.0,26.69230769,13.0,60.0,28.5,8.0,120.5775,127.0,39.51440133,542.0,415.0,83.38582677
2024-12-16 02:00:00,2.43,1149.0,100000.0,3.344867496,4153.0,1356.0,2324.0,0.0,1.2,223.0,1.23,6.0,1.3,10.6,88.0,0.43,5.2,246.218,0.97,11.1,87.44,0.44,5.8,31.135,1.02,9.77,70.82,0.73,84.31666667,18.68,778.5093333,2.545,1.981947709,10.755,4.933333333,80.68888889,55.005,9.655,28.29,66.86,0.0655,1.68,0.062,0.057,0.059,5.535,0.175,1.121261666,0.111199504,28.14274116,0.005559975,0.769129903,0.027799876,0.050966439,248.9723333,0.008803294,0.012509944,4.452613476,0.037066501,0.880329407,1.0,0.34,0.0,0.64,1.29,0.0,1.796666667,94.87,0.1,97.0,26.69230769,13.0,60.0,28.5,8.0,120.5775,127.0,39.69646668,542.0,415.0,81.81102362
2024-12-16 03:00:00,2.44,1147.0,99949.0,3.344157347,4150.0,1340.0,2320.0,0.0,1.2,222.0,1.24,7.0,1.3,10.6,88.0,0.43,5.2,246.218,0.97,11.1,87.44,0.44,5.8,31.135,1.02,9.77,70.82,0.73,84.31666667,18.68,778.5093333,2.545,1.981947709,10.755,4.933333333,80.68888889,55.005,9.655,28.29,66.86,0.0655,1.68,0.062,0.057,0.059,5.535,0.175,1.121261666,0.111199504,28.14274116,0.005559975,0.769129903,0.027799876,0.050966439,248.9723333,0.008803294,0.012509944,4.452613476,0.037066501,0.880329407,1.0,0.34,0.0,0.64,1.29,0.0,1.796666667,94.87,0.1,97.0,26.69230769,13.0,60.0,28.5,8.0,120.71000000000001,128.0,40.14218009,543.0,415.0,85.703125
2024-12-16 04:00:00,2.43,1131.0,100369.0,3.318147171,4135.0,1362.0,2307.0,0.0,1.2,221.0,1.23,7.0,1.3,10.6,88.0,0.43,5.2,246.218,0.97,11.1,87.44,0.44,5.8,31.135,1.02,9.77,70.82,0.73,84.31666667,18.68,778.5093333,2.545,1.981947709,10.755,4.933333333,80.68888889,55.005,9.655,28.29,66.86,0.0655,1.68,0.062,0.057,0.059,5.535,0.175,1.121261666,0.111199504,28.14274116,0.005559975,0.769129903,0.027799876,0.050966439,248.9723333,0.008803294,0.012509944,4.452613476,0.037066501,0.880329407,1.0,0.34,0.0,0.64,1.29,0.0,1.796666667,94.87,0.1,97.0,26.69230769,13.0,60.0,28.5,8.0,120.3125,125.0,40.0140647,540.0,415.0,82.8
2024-12-16 05:00:00,2.47,1131.0,100251.0,3.305191526,4114.0,1314.0,2309.0,0.0,1.2,218.0,1.27,6.0,1.3,10.6,88.0,0.43,5.2,246.218,0.97,11.1,87.44,0.44,5.8,31.135,1.02,9.77,70.82,0.73,84.31666667,18.68,778.5093333,2.545,1.981947709,10.755,4.933333333,80.68888889,55.005,9.655,28.29,66.86,0.0655,1.68,0.062,0.057,0.059,5.535,0.175,1.121261666,0.111199504,28.14274116,0.005559975,0.769129903,0.027799876,0.050966439,248.9723333,0.008803294,0.012509944,4.452613476,0.037066501,0.880329407,1.0,0.34,0.0,0.64,1.29,0.0,1.796666667,94.87,0.1,97.0,26.69230769,13.0,60.0,28.5,8.0,120.71000000000001,128.0,41.24705882,543.0,415.0,81.953125
2024-12-16 06:00:00,2.47,1131.0,100254.0,3.305092699,4114.0,1314.0,2309.0,0.0,1.2,218.0,1.27,7.0,1.3,10.6,88.0,0.43,5.2,246.218,0.97,11.1,87.44,0.44,5.8,31.135,1.02,9.77,70.82,0.73,84.31666667,18.68,778.5093333,2.545,1.981947709,10.755,4.933333333,80.68888889,55.005,9.655,28.29,66.86,0.0655,1.68,0.062,0.057,0.059,5.535,0.175,1.121261666,0.111199504,28.14274116,0.005559975,0.769129903,0.027799876,0.050966439,248.9723333,0.008803294,0.012509944,4.452613476,0.037066501,0.880329407,1.0,0.34,0.0,0.64,1.29,0.0,1.796666667,94.87,0.1,97.0,26.69230769,13.0,60.0,28.5,8.0,120.18,124.0,41.2414766,539.0,415.0,86.77419355
2024-12-16 07:00:00,2.45,1142.0,100634.0,3.297420506,4120.0,1342.0,2285.0,0.0,1.2,222.0,1.25,7.0,1.3,10.6,88.0,0.43,5.2,246.218,0.97,11.1,87.44,0.44,5.8,31.135,1.02,9.77,70.82,0.73,84.31666667,18.68,778.5093333,2.545,1.981947709,10.755,4.933333333,80.68888889,55.005,9.655,28.29,66.86,0.0655,1.68,0.062,0.057,0.059,5.535,0.175,1.121261666,0.111199504,28.14274116,0.005559975,0.769129903,0.027799876,0.050966439,248.9723333,0.008803294,0.012509944,4.452613476,0.037066501,0.880329407,1.0,0.34,0.0,0.64,1.29,0.0,1.796666667,94.87,0.1,97.0,26.69230769,13.0,60.0,28.5,8.0,120.975,130.0,42.47374562,545.0,415.0,88.76923077
2024-12-16 08:00:00,2.43,1145.0,100403.0,3.312215076,4129.0,1364.0,2286.0,0.0,1.2,224.0,1.23,7.0,1.3,10.72528304,87.91264148,0.406037739,3.684906059,246.218,0.956037739,11.1,87.44,0.44,5.8,31.135,1.02,9.36,71.04,1.04,84.31666667,18.56,778.5093333,2.545,1.981947709,10.755,4.933333333,80.68888889,55.01,9.655,28.29,66.86,0.0655,1.68,0.062,0.057,0.059,5.535,0.175,2.887277783,0.075133623,28.56150997,0.020393412,4.089415745,0.032200124,0.198567431,248.9723333,0.001610006,0.083183654,4.926618968,0.361178057,2.146674932,1.0,0.34,0.0,0.64,1.29,0.0,1.796666667,94.87,0.1,97.0,26.69230769,13.0,60.0,28.5,8.0,120.975,130.0,41.82545283,545.0,415.0,87.84615385
2024-12-16 10:00:00,2.45,1141.0,99293.0,3.407568579,4201.0,1325.0,2321.0,0.0,1.2,219.0,1.25,6.0,1.3,10.72528304,87.91264148,0.406037739,3.684906059,246.218,0.956037739,11.1,87.44,0.44,5.8,31.135,1.02,9.36,71.04,1.04,84.31666667,18.56,778.5093333,2.545,1.981947709,10.755,4.933333333,80.68888889,55.01,9.655,28.29,66.86,0.0655,1.68,0.062,0.057,0.059,5.535,0.175,2.887277783,0.075133623,28.56150997,0.020393412,4.089415745,0.032200124,0.198567431,248.9723333,0.001610006,0.083183654,4.926618968,0.361178057,2.146674932,1.0,0.34,0.0,0.64,1.29,0.0,1.796666667,94.87,0.1,97.0,26.69230769,13.0,60.0,28.5,8.0,120.71000000000001,128.0,40.78449905,543.0,415.0,81.953125
2024-12-16 11:00:00,2.45,1126.0,99776.0,3.451934607,4243.0,1333.0,2296.0,627.0,1.2,218.0,1.25,7.0,1.3,10.72528304,87.91264148,0.406037739,3.684906059,246.218,0.956037739,11.1,87.44,0.44,5.8,31.135,1.02,9.36,71.04,1.04,84.31666667,18.56,778.5093333,2.545,1.981947709,10.755,4.933333333,80.68888889,55.01,9.655,28.29,66.86,0.0655,1.68,0.062,0.057,0.059,5.535,0.175,2.887277783,0.075133623,28.56150997,0.020393412,4.089415745,0.032200124,0.198567431,248.9723333,0.001610006,0.083183654,4.926618968,0.361178057,2.146674932,1.0,0.34,0.0,0.64,1.29,0.0,1.796666667,94.87,0.1,97.0,26.69230769,13.0,60.0,28.5,8.0,120.3125,125.0,39.80332475,540.0,415.0,79.04
2024-12-16 12:00:00,2.45,1128.0,97757.0,3.522345889,4270.0,1304.0,2308.0,100.0,1.2,214.0,1.25,6.0,1.3,10.72528304,87.91264148,0.406037739,3.684906059,246.218,0.956037739,11.1,87.44,0.44,5.8,31.135,1.02,9.36,71.04,1.04,84.31666667,18.56,778.5093333,2.545,1.981947709,10.755,4.933333333,80.68888889,55.01,9.655,28.29,66.86,0.0655,1.68,0.062,0.057,0.059,5.535,0.175,2.887277783,0.075133623,28.56150997,0.020393412,4.089415745,0.032200124,0.198567431,248.9723333,0.001610006,0.083183654,4.926618968,0.361178057,2.146674932,1.0,0.34,0.0,0.64,1.29,0.0,1.796666667,94.87,0.1,97.0,26.69230769,13.0,60.0,28.5,8.0,120.445,126.0,41.14866462,541.0,415.0,81.9047619
2024-12-16 13:00:00,2.42,1133.0,97833.0,3.552799499,4303.0,1337.0,2326.0,233.0,1.2,217.0,1.22,7.0,1.3,10.72528304,87.91264148,0.406037739,3.684906059,246.218,0.956037739,11.1,87.44,0.44,5.8,31.135,1.02,9.36,71.04,1.04,84.31666667,18.56,778.5093333,2.545,1.981947709,10.755,4.933333333,80.68888889,55.01,9.655,28.29,66.86,0.0655,1.68,0.062,0.057,0.059,5.535,0.175,2.887277783,0.075133623,28.56150997,0.020393412,4.089415745,0.032200124,0.198567431,248.9723333,0.001610006,0.083183654,4.926618968,0.361178057,2.146674932,1.0,0.34,0.0,0.64,1.29,0.0,1.796666667,94.87,0.1,97.0,26.69230769,13.0,60.0,28.5,8.0,119.65,120.0,39.42083139,535.0,415.0,80.33333333
2024-12-16 14:00:00,2.39,1142.0,97913.0,3.555001911,4322.0,1379.0,2325.0,0.0,1.2,221.0,1.19,6.0,1.3,10.72528304,87.91264148,0.406037739,3.684906059,246.218,0.956037739,11.1,87.44,0.44,5.8,31.135,1.02,9.36,71.04,1.04,84.31666667,18.56,778.5093333,2.545,1.981947709,10.755,4.933333333,80.68888889,55.01,9.655,28.29,66.86,0.0655,1.68,0.062,0.057,0.059,5.535,0.175,2.887277783,0.075133623,28.56150997,0.020393412,4.089415745,0.032200124,0.198567431,248.9723333,0.001610006,0.083183654,4.926618968,0.361178057,2.146674932,1.0,0.34,0.0,0.64,1.29,0.0,1.796666667,94.87,0.1,97.0,26.69230769,13.0,60.0,28.5,8.0,120.5775,127.0,41.09048724,542.0,415.0,83.30708661
2024-12-16 15:00:00,2.4,1148.0,97348.0,3.575617447,4322.0,1354.0,2307.0,0.0,1.2,220.0,1.2,7.0,1.3,10.72528304,87.91264148,0.406037739,3.684906059,246.218,0.956037739,11.1,87.44,0.44,5.8,31.135,1.02,9.36,71.04,1.04,84.31666667,18.56,778.5093333,2.545,1.981947709,10.755,4.933333333,80.68888889,55.01,9.655,28.29,66.86,0.0655,1.68,0.062,0.057,0.059,5.535,0.175,2.887277783,0.075133623,28.56150997,0.020393412,4.089415745,0.032200124,0.198567431,248.9723333,0.001610006,0.083183654,4.926618968,0.361178057,2.146674932,1.0,0.34,0.0,0.64,1.29,0.0,1.796666667,94.87,0.1,97.0,26.69230769,13.0,60.0,28.5,8.0,120.975,130.0,40.69111425,545.0,415.0,83.23076923
2024-12-16 16:00:00,2.38,1148.0,97851.0,3.553140693,4317.0,1381.0,2315.0,0.0,1.2,221.0,1.18,6.0,1.3,10.56264156,88.0713207,0.416981131,5.728301749,246.218,0.949056608,11.1,87.44,0.44,5.8,31.135,1.02,9.53,70.75,0.92,84.31666667,18.8,778.5093333,2.545,1.981947709,10.755,4.933333333,80.68888889,54.915,9.655,28.29,66.86,0.0655,1.68,0.062,0.057,0.059,5.535,0.175,1.121261666,0.111199504,28.14274116,0.005559975,0.769129903,0.027799876,0.050966439,248.9723333,0.008803294,0.012509944,4.452613476,0.037066501,0.880329407,1.0,0.34,0.0,0.64,1.29,0.0,1.796666667,94.87,0.1,97.0,26.69230769,13.0,60.0,28.5,8.0,120.8425,129.0,41.27319709,544.0,415.0,83.64341085
2024-12-16 17:00:00,2.38,1149.0,98394.0,3.531912904,4315.0,1401.0,2324.0,0.0,1.2,223.0,1.18,7.0,1.3,10.56264156,88.0713207,0.416981131,5.728301749,246.218,0.949056608,11.1,87.44,0.44,5.8,31.135,1.02,9.53,70.75,0.92,84.31666667,18.8,778.5093333,2.545,1.981947709,10.755,4.933333333,80.68888889,54.915,9.655,28.29,66.86,0.0655,1.68,0.062,0.057,0.059,5.535,0.175,1.121261666,0.111199504,28.14274116,0.005559975,0.769129903,0.027799876,0.050966439,248.9723333,0.008803294,0.012509944,4.452613476,0.037066501,0.880329407,1.0,0.34,0.0,0.64,1.29,0.0,1.796666667,94.87,0.1,97.0,26.69230769,13.0,60.0,28.5,8.0,120.71000000000001,128.0,40.00931532,543.0,415.0,83.359375
2024-12-16 18:00:00,2.41,1148.0,98961.0,3.510880314,4314.0,1373.0,2329.0,0.0,1.21,222.0,1.2,6.0,1.3,10.56264156,88.0713207,0.416981131,5.728301749,246.218,0.949056608,11.1,87.44,0.44,5.8,31.135,1.02,9.53,70.75,0.92,84.31666667,18.8,778.5093333,2.545,1.981947709,10.755,4.933333333,80.68888889,54.915,9.655,28.29,66.86,0.0655,1.68,0.062,0.057,0.059,5.535,0.175,1.121261666,0.111199504,28.14274116,0.005559975,0.769129903,0.027799876,0.050966439,248.9723333,0.008803294,0.012509944,4.452613476,0.037066501,0.880329407,1.0,0.34,0.0,0.64,1.29,0.0,1.796666667,94.87,0.1,97.0,26.69230769,13.0,60.0,28.5,8.0,120.5775,127.0,40.74074074,542.0,415.0,82.44094488
2024-12-16 19:00:00,2.4,1148.0,99356.0,3.415129218,4213.0,1386.0,2324.0,0.0,1.2,224.0,1.2,7.0,1.3,10.56264156,88.0713207,0.416981131,5.728301749,246.218,0.949056608,11.1,87.44,0.44,5.8,31.135,1.02,9.53,70.75,0.92,84.31666667,18.8,778.5093333,2.545,1.981947709,10.755,4.933333333,80.68888889,54.915,9.655,28.29,66.86,0.0655,1.68,0.062,0.057,0.059,5.535,0.175,1.121261666,0.111199504,28.14274116,0.005559975,0.769129903,0.027799876,0.050966439,248.9723333,0.008803294,0.012509944,4.452613476,0.037066501,0.880329407,1.0,0.34,0.0,0.64,1.29,0.0,1.796666667,94.87,0.1,97.0,26.69230769,13.0,60.0,28.5,8.0,120.71000000000001,128.0,40.78422165,543.0,415.0,83.046875
2024-12-16 20:00:00,2.43,1148.0,99515.0,3.488116783,4310.0,1347.0,2325.0,0.0,1.2,222.0,1.23,6.0,1.3,10.56264156,88.0713207,0.416981131,5.728301749,246.218,0.949056608,11.1,87.44,0.44,5.8,31.135,1.02,9.53,70.75,0.92,84.31666667,18.8,778.5093333,2.545,1.981947709,10.755,4.933333333,80.68888889,54.915,9.655,28.29,66.86,0.0655,1.68,0.062,0.057,0.059,5.535,0.175,1.121261666,0.111199504,28.14274116,0.005559975,0.769129903,0.027799876,0.050966439,248.9723333,0.008803294,0.012509944,4.452613476,0.037066501,0.880329407,1.0,0.34,0.0,0.64,1.29,0.0,1.796666667,94.87,0.1,97.0,26.69230769,13.0,60.0,28.5,8.0,120.5775,127.0,40.67085954,542.0,415.0,83.38582677
2024-12-16 21:00:00,2.44,1148.0,100682.0,3.446120523,4308.0,1361.0,2335.0,0.0,1.2,224.0,1.24,7.0,1.3,10.56264156,88.0713207,0.416981131,5.728301749,246.218,0.949056608,11.1,87.44,0.44,5.8,31.135,1.02,9.53,70.75,0.92,84.31666667,18.8,778.5093333,2.545,1.981947709,10.755,4.933333333,80.68888889,54.915,9.655,28.29,66.86,0.0655,1.68,0.062,0.057,0.059,5.535,0.175,1.121261666,0.111199504,28.14274116,0.005559975,0.769129903,0.027799876,0.050966439,248.9723333,0.008803294,0.012509944,4.452613476,0.037066501,0.880329407,1.0,0.34,0.0,0.64,1.29,0.0,1.796666667,94.87,0.1,97.0,26.69230769,13.0,60.0,28.5,8.0,120.445,126.0,41.87558032,541.0,415.0,80.87301587
2024-12-16 22:00:00,2.44,1149.0,99684.0,3.478171669,4305.0,1373.0,2336.0,0.0,1.23,222.0,1.21,7.0,1.3,10.56264156,88.0713207,0.416981131,5.728301749,246.218,0.949056608,11.1,87.44,0.44,5.8,31.135,1.02,9.53,70.75,0.92,84.31666667,18.8,778.5093333,2.545,1.981947709,10.755,4.933333333,80.68888889,54.915,9.655,28.29,66.86,0.0655,1.68,0.062,0.057,0.059,5.535,0.175,1.121261666,0.111199504,28.14274116,0.005559975,0.769129903,0.027799876,0.050966439,248.9723333,0.008803294,0.012509944,4.452613476,0.037066501,0.880329407,1.0,0.34,0.0,0.64,1.29,0.0,1.796666667,94.87,0.1,97.0,26.69230769,13.0,60.0,28.5,8.0,120.5775,127.0,42.37804878,542.0,415.0,81.1023622
2024-12-16 23:00:00,2.47,1143.0,99131.0,3.492687927,4299.0,1351.0,2323.0,0.0,1.24,218.0,1.23,6.0,1.3,10.64557602,87.97530878,0.396076803,3.989984346,250.2083333,0.983038401,10.95,87.58,0.44,11.0,32.089,1.03,9.42,70.71,1.06,84.75,18.81,787.826,2.495,1.983754513,10.99,4.955555556,80.57777778,54.835,10.19,28.2075,66.86,0.066,1.73,0.04,0.057,0.0605,5.54,0.18,4.027557112,0.252984597,55.71257563,0.023836431,5.062804083,0.079038768,0.187689858,239.9073333,0.004384493,0.116593735,9.970791278,0.360877328,3.250929387,1.0,0.34,0.0,0.64,1.29,0.0,1.48,94.87,0.1,97.0,26.69230769,13.0,60.0,28.5,8.0,120.5775,127.0,41.92941176,542.0,415.0,81.1023622
2024-12-17 00:00:00,2.49,1158.0,99755.0,3.47408473,4303.0,1493.0,2309.0,0.0,1.38,220.0,1.11,7.0,1.3,10.64557602,87.97530878,0.396076803,3.989984346,250.2083333,0.983038401,10.95,87.58,0.44,11.0,32.089,1.03,9.42,70.71,1.06,84.75,18.81,787.826,2.495,1.983754513,10.99,4.955555556,80.57777778,54.835,10.19,28.2075,66.86,0.066,1.73,0.04,0.057,0.0605,5.54,0.18,4.027557112,0.252984597,55.71257563,0.023836431,5.062804083,0.079038768,0.187689858,239.9073333,0.004384493,0.116593735,9.970791278,0.360877328,3.250929387,1.0,0.34,0.0,0.64,1.29,0.0,1.48,94.87,0.1,97.0,26.69230769,13.0,60.0,28.5,8.0,120.975,130.0,41.33986928,545.0,415.0,85.46153846
2024-12-17 01:00:00,2.46,1148.0,99872.0,3.450679894,4279.0,1379.0,2329.0,0.0,1.26,221.0,1.2,7.0,1.3,10.64557602,87.97530878,0.396076803,3.989984346,250.2083333,0.983038401,10.95,87.58,0.44,11.0,32.089,1.03,9.42,70.71,1.06,84.75,18.81,787.826,2.495,1.983754513,10.99,4.955555556,80.57777778,54.835,10.19,28.2075,66.86,0.066,1.73,0.04,0.057,0.0605,5.54,0.18,4.027557112,0.252984597,55.71257563,0.023836431,5.062804083,0.079038768,0.187689858,239.9073333,0.004384493,0.116593735,9.970791278,0.360877328,3.250929387,1.0,0.34,0.0,0.64,1.29,0.0,1.48,94.87,0.1,97.0,26.69230769,13.0,60.0,28.5,8.0,120.3125,125.0,40.094451,540.0,415.0,85.36
2024-12-17 02:00:00,2.44,1148.0,99799.0,3.388692622,4199.0,1405.0,2320.0,0.0,1.26,222.0,1.18,7.0,1.3,10.64557602,87.97530878,0.396076803,3.989984346,250.2083333,0.983038401,10.95,87.58,0.44,11.0,32.089,1.03,9.42,70.71,1.06,84.75,18.81,787.826,2.495,1.983754513,10.99,4.955555556,80.57777778,54.835,10.19,28.2075,66.86,0.066,1.73,0.04,0.057,0.0605,5.54,0.18,4.027557112,0.252984597,55.71257563,0.023836431,5.062804083,0.079038768,0.187689858,239.9073333,0.004384493,0.116593735,9.970791278,0.360877328,3.250929387,1.0,0.34,0.0,0.64,1.29,0.0,1.48,94.87,0.1,97.0,26.69230769,13.0,60.0,28.5,8.0,120.3125,125.0,40.05192353,540.0,415.0,83.52
2024-12-17 03:00:00,2.44,1149.0,100252.0,3.337268992,4154.0,1430.0,2302.0,0.0,1.27,223.0,1.17,7.0,1.3,10.64557602,87.97530878,0.396076803,3.989984346,250.2083333,0.983038401,10.95,87.58,0.44,11.0,32.089,1.03,9.42,70.71,1.06,84.75,18.81,787.826,2.495,1.983754513,10.99,4.955555556,80.57777778,54.835,10.19,28.2075,66.86,0.066,1.73,0.04,0.057,0.0605,5.54,0.18,4.027557112,0.252984597,55.71257563,0.023836431,5.062804083,0.079038768,0.187689858,239.9073333,0.004384493,0.116593735,9.970791278,0.360877328,3.250929387,1.0,0.34,0.0,0.64,1.29,0.0,1.48,94.87,0.1,97.0,26.69230769,13.0,60.0,28.5,8.0,120.975,130.0,40.28537455,545.0,415.0,83.46153846
2024-12-17 04:00:00,2.48,1148.0,100507.0,3.317598417,4140.0,1373.0,2282.0,0.0,1.26,221.0,1.22,7.0,1.3,10.64557602,87.97530878,0.396076803,3.989984346,250.2083333,0.983038401,10.95,87.58,0.44,11.0,32.089,1.03,9.42,70.71,1.06,84.75,18.81,787.826,2.495,1.983754513,10.99,4.955555556,80.57777778,54.835,10.19,28.2075,66.86,0.066,1.73,0.04,0.057,0.0605,5.54,0.18,4.027557112,0.252984597,55.71257563,0.023836431,5.062804083,0.079038768,0.187689858,239.9073333,0.004384493,0.116593735,9.970791278,0.360877328,3.250929387,1.0,0.34,0.0,0.64,1.29,0.0,1.48,94.87,0.1,97.0,26.69230769,13.0,60.0,28.5,8.0,120.975,130.0,40.11890606,545.0,415.0,83.23076923
2024-12-17 05:00:00,2.47,1148.0,100752.0,3.316726284,4149.0,1367.0,2296.0,0.0,1.24,222.0,1.23,6.0,1.3,10.64557602,87.97530878,0.396076803,3.989984346,250.2083333,0.983038401,10.95,87.58,0.44,11.0,32.089,1.03,9.42,70.71,1.06,84.75,18.81,787.826,2.495,1.983754513,10.99,4.955555556,80.57777778,54.835,10.19,28.2075,66.86,0.066,1.73,0.04,0.057,0.0605,5.54,0.18,4.027557112,0.252984597,55.71257563,0.023836431,5.062804083,0.079038768,0.187689858,239.9073333,0.004384493,0.116593735,9.970791278,0.360877328,3.250929387,1.0,0.34,0.0,0.64,1.29,0.0,1.48,94.87,0.1,97.0,26.69230769,13.0,60.0,28.5,8.0,120.975,130.0,40.3864279,545.0,415.0,86.53846154
2024-12-17 06:00:00,2.47,1149.0,101043.0,3.301606317,4142.0,1400.0,2304.0,0.0,1.27,223.0,1.2,7.0,1.3,10.64557602,87.97530878,0.396076803,3.989984346,250.2083333,0.983038401,10.95,87.58,0.44,11.0,32.089,1.03,9.42,70.71,1.06,84.75,18.81,787.826,2.495,1.983754513,10.99,4.955555556,80.57777778,54.835,10.19,28.2075,66.86,0.066,1.73,0.04,0.057,0.0605,5.54,0.18,4.027557112,0.252984597,55.71257563,0.023836431,5.062804083,0.079038768,0.187689858,239.9073333,0.004384493,0.116593735,9.970791278,0.360877328,3.250929387,1.0,0.34,0.0,0.64,1.29,0.0,1.48,94.87,0.1,97.0,26.69230769,13.0,60.0,28.5,8.0,120.5775,127.0,40.78394774,542.0,415.0,86.37795276
2024-12-17 07:00:00,2.48,1145.0,101051.0,3.293380921,4132.0,1425.0,2301.0,0.0,1.3,222.0,1.18,7.0,1.3,10.64557602,87.97530878,0.396076803,3.989984346,250.2083333,0.983038401,10.95,87.58,0.44,11.0,32.089,1.03,9.42,70.71,1.06,84.75,18.81,787.826,2.495,1.983754513,10.99,4.955555556,80.57777778,54.835,10.19,28.2075,66.86,0.066,1.73,0.04,0.057,0.0605,5.54,0.18,4.027557112,0.252984597,55.71257563,0.023836431,5.062804083,0.079038768,0.187689858,239.9073333,0.004384493,0.116593735,9.970791278,0.360877328,3.250929387,1.0,0.34,0.0,0.64,1.29,0.0,1.48,94.87,0.1,97.0,26.69230769,13.0,60.0,28.5,8.0,120.3125,125.0,41.67446211,540.0,415.0,87.92
2024-12-17 08:00:00,2.51,1146.0,100815.0,3.31385698,4148.0,1384.0,2308.0,0.0,1.3,219.0,1.21,6.0,1.3,10.59961599,88.06126881,0.376076803,3.889984346,250.2083333,0.963038401,11.1,87.44,0.44,5.8,32.089,1.02,9.49,70.8,1.01,84.75,18.7,787.826,2.545,1.981947709,10.755,4.955555556,80.57777778,55.005,9.655,28.2625,66.86,0.0655,1.68,0.062,0.057,0.059,5.535,0.175,1.039458291,0.049713223,26.45195381,0.018077535,0.822527865,0.018077535,0.049713223,239.9073333,0.008803294,0.018077535,5.188252686,0.054232606,0.949070613,1.0,0.34,0.0,0.64,1.29,0.0,1.48,94.87,0.1,97.0,26.69230769,13.0,60.0,28.5,8.0,120.445,126.0,42.56169213,541.0,415.0,84.92063492
2024-12-17 09:00:00,2.51,1138.0,101528.0,3.314575557,4168.0,1336.0,2302.0,200.0,1.28,218.0,1.23,6.0,1.3,10.59961599,88.06126881,0.376076803,3.889984346,250.2083333,0.963038401,11.1,87.44,0.44,5.8,32.089,1.02,9.49,70.8,1.01,84.75,18.7,787.826,2.545,1.981947709,10.755,4.955555556,80.57777778,55.005,9.655,28.2625,66.86,0.0655,1.68,0.062,0.057,0.059,5.535,0.175,1.039458291,0.049713223,26.45195381,0.018077535,0.822527865,0.018077535,0.049713223,239.9073333,0.008803294,0.018077535,5.188252686,0.054232606,0.949070613,1.0,0.34,0.0,0.64,1.29,0.0,1.48,94.87,0.1,97.0,26.69230769,13.0,60.0,28.5,8.0,120.3125,125.0,41.68822008,540.0,415.0,82.96
2024-12-17 10:00:00,2.55,1134.0,102585.0,3.352437445,4231.0,1346.0,2282.0,753.0,1.29,219.0,1.26,6.0,1.3,10.59961599,88.06126881,0.376076803,3.889984346,250.2083333,0.963038401,11.1,87.44,0.44,5.8,32.089,1.02,9.49,70.8,1.01,84.75,18.7,787.826,2.545,1.981947709,10.755,4.955555556,80.57777778,55.005,9.655,28.2625,66.86,0.0655,1.68,0.062,0.057,0.059,5.535,0.175,1.039458291,0.049713223,26.45195381,0.018077535,0.822527865,0.018077535,0.049713223,239.9073333,0.008803294,0.018077535,5.188252686,0.054232606,0.949070613,1.0,0.34,0.0,0.64,1.29,0.0,1.48,94.87,0.1,97.0,26.69230769,13.0,60.0,28.5,8.0,120.3125,125.0,40.29955535,540.0,415.0,80.56
2024-12-17 11:00:00,2.48,1124.0,100215.0,3.470064116,4281.0,1404.0,2281.0,687.0,1.3,217.0,1.18,7.0,1.3,10.59961599,88.06126881,0.376076803,3.889984346,250.2083333,0.963038401,11.1,87.44,0.44,5.8,32.089,1.02,9.49,70.8,1.01,84.75,18.7,787.826,2.545,1.981947709,10.755,4.955555556,80.57777778,55.005,9.655,28.2625,66.86,0.0655,1.68,0.062,0.057,0.059,5.535,0.175,1.039458291,0.049713223,26.45195381,0.018077535,0.822527865,0.018077535,0.049713223,239.9073333,0.008803294,0.018077535,5.188252686,0.054232606,0.949070613,1.0,0.34,0.0,0.64,1.29,0.0,1.48,94.87,0.1,97.0,26.69230769,13.0,60.0,28.5,8.0,120.0475,123.0,40.25245442,538.0,415.0,80.56910569
2024-12-17 12:00:00,2.47,1128.0,98367.0,3.530934218,4307.0,1408.0,2321.0,103.0,1.3,214.0,1.17,7.0,1.3,10.59961599,88.06126881,0.376076803,3.889984346,250.2083333,0.963038401,11.1,87.44,0.44,5.8,32.089,1.02,9.49,70.8,1.01,84.75,18.7,787.826,2.545,1.981947709,10.755,4.955555556,80.57777778,55.005,9.655,28.2625,66.86,0.0655,1.68,0.062,0.057,0.059,5.535,0.175,1.039458291,0.049713223,26.45195381,0.018077535,0.822527865,0.018077535,0.049713223,239.9073333,0.008803294,0.018077535,5.188252686,0.054232606,0.949070613,1.0,0.34,0.0,0.64,1.29,0.0,1.48,94.87,0.1,97.0,26.69230769,13.0,60.0,28.5,8.0,120.3125,125.0,41.28397376,540.0,415.0,80.64
2024-12-17 13:00:00,2.45,1136.0,97245.0,3.580228954,4323.0,1414.0,2334.0,0.0,1.34,214.0,1.11,6.0,1.3,10.59961599,88.06126881,0.376076803,3.889984346,250.2083333,0.963038401,11.1,87.44,0.44,5.8,32.089,1.02,9.49,70.8,1.01,84.75,18.7,787.826,2.545,1.981947709,10.755,4.955555556,80.57777778,55.005,9.655,28.2625,66.86,0.0655,1.68,0.062,0.057,0.059,5.535,0.175,1.039458291,0.049713223,26.45195381,0.018077535,0.822527865,0.018077535,0.049713223,239.9073333,0.008803294,0.018077535,5.188252686,0.054232606,0.949070613,1.0,0.34,0.0,0.64,1.29,0.0,1.48,94.87,0.1,97.0,26.69230769,13.0,60.0,28.5,8.0,120.3125,125.0,40.09389671,540.0,415.0,80.48
2024-12-17 14:00:00,2.48,1149.0,96422.0,3.609092523,4321.0,1410.0,2339.0,0.0,1.36,212.0,1.12,7.0,1.3,10.59961599,88.06126881,0.376076803,3.889984346,250.2083333,0.963038401,11.1,87.44,0.44,5.8,32.089,1.02,9.49,70.8,1.01,84.75,18.7,787.826,2.545,1.981947709,10.755,4.955555556,80.57777778,55.005,9.655,28.2625,66.86,0.0655,1.68,0.062,0.057,0.059,5.535,0.175,1.039458291,0.049713223,26.45195381,0.018077535,0.822527865,0.018077535,0.049713223,239.9073333,0.008803294,0.018077535,5.188252686,0.054232606,0.949070613,1.0,0.34,0.0,0.64,1.29,0.0,1.48,94.87,0.1,97.0,26.69230769,13.0,60.0,28.5,8.0,120.445,126.0,41.5484771,541.0,415.0,80.63492063
2024-12-17 15:00:00,2.47,1149.0,95437.0,3.640407785,4314.0,1424.0,2337.0,0.0,1.34,212.0,1.13,7.0,1.3,10.59961599,88.06126881,0.376076803,3.889984346,250.2083333,0.963038401,11.1,87.44,0.44,5.8,32.089,1.02,9.49,70.8,1.01,84.75,18.7,787.826,2.545,1.981947709,10.755,4.955555556,80.57777778,55.005,9.655,28.2625,66.86,0.0655,1.68,0.062,0.057,0.059,5.535,0.175,1.039458291,0.049713223,26.45195381,0.018077535,0.822527865,0.018077535,0.049713223,239.9073333,0.008803294,0.018077535,5.188252686,0.054232606,0.949070613,1.0,0.34,0.0,0.64,1.29,0.0,1.48,94.87,0.1,97.0,26.69230769,13.0,60.0,28.5,8.0,120.5775,127.0,40.14117647,542.0,415.0,80.86614173
2024-12-17 16:00:00,2.46,1149.0,95963.0,3.622986301,4317.0,1467.0,2335.0,0.0,1.36,213.0,1.1,7.0,1.3,11.08277116,87.56938245,0.393923197,3.989984346,250.2083333,0.953923197,10.89,87.64,0.43,10.6,32.089,1.04,9.53,70.52,1.04,84.75,18.91,787.826,2.545,1.958952947,10.99,4.955555556,80.57777778,54.77,10.27,28.235,66.86,0.0675,1.705,0.035,0.0565,0.0595,5.61,0.185,2.767711144,0.07124801,29.47475353,0.009317047,3.880276218,0.032883697,0.137015403,239.9073333,0.00328837,0.099199152,5.195624088,0.294309086,2.137440289,1.0,0.34,0.0,0.64,1.29,0.0,1.48,94.87,0.1,97.0,26.69230769,13.0,60.0,28.5,8.0,120.445,126.0,40.91862905,541.0,415.0,81.11111111
2024-12-17 17:00:00,2.47,1149.0,95908.0,3.625901184,4318.0,1457.0,2335.0,0.0,1.37,212.0,1.1,6.0,1.3,11.08277116,87.56938245,0.393923197,3.989984346,250.2083333,0.953923197,10.89,87.64,0.43,10.6,32.089,1.04,9.53,70.52,1.04,84.75,18.91,787.826,2.545,1.958952947,10.99,4.955555556,80.57777778,54.77,10.27,28.235,66.86,0.0675,1.705,0.035,0.0565,0.0595,5.61,0.185,2.767711144,0.07124801,29.47475353,0.009317047,3.880276218,0.032883697,0.137015403,239.9073333,0.00328837,0.099199152,5.195624088,0.294309086,2.137440289,1.0,0.34,0.0,0.64,1.29,0.0,1.48,94.87,0.1,97.0,26.69230769,13.0,60.0,28.5,8.0,120.3125,125.0,40.03790571,540.0,415.0,80.64
2024-12-17 18:00:00,2.45,1144.0,96691.0,3.594899263,4316.0,1478.0,2337.0,0.0,1.36,214.0,1.09,6.0,1.3,11.08277116,87.56938245,0.393923197,3.989984346,250.2083333,0.953923197,10.89,87.64,0.43,10.6,32.089,1.04,9.53,70.52,1.04,84.75,18.91,787.826,2.545,1.958952947,10.99,4.955555556,80.57777778,54.77,10.27,28.235,66.86,0.0675,1.705,0.035,0.0565,0.0595,5.61,0.185,2.767711144,0.07124801,29.47475353,0.009317047,3.880276218,0.032883697,0.137015403,239.9073333,0.00328837,0.099199152,5.195624088,0.294309086,2.137440289,1.0,0.34,0.0,0.64,1.29,0.0,1.48,94.87,0.1,97.0,26.69230769,13.0,60.0,28.5,8.0,120.3125,125.0,40.09280742,540.0,415.0,80.72
2024-12-17 19:00:00,2.41,1154.0,97260.0,3.820423712,4614.0,1568.0,2331.0,0.0,1.38,219.0,1.03,7.0,1.3,11.08277116,87.56938245,0.393923197,3.989984346,250.2083333,0.953923197,10.89,87.64,0.43,10.6,32.089,1.04,9.53,70.52,1.04,84.75,18.91,787.826,2.545,1.958952947,10.99,4.955555556,80.57777778,54.77,10.27,28.235,66.86,0.0675,1.705,0.035,0.0565,0.0595,5.61,0.185,2.767711144,0.07124801,29.47475353,0.009317047,3.880276218,0.032883697,0.137015403,239.9073333,0.00328837,0.099199152,5.195624088,0.294309086,2.137440289,1.0,0.34,0.0,0.64,1.29,0.0,1.48,94.87,0.1,97.0,26.69230769,13.0,60.0,28.5,8.0,120.975,130.0,40.53302433,545.0,415.0,80.76923077
2024-12-17 20:00:00,2.47,1158.0,97590.0,3.558512595,4312.0,1453.0,2333.0,0.0,1.34,217.0,1.13,7.0,1.3,11.08277116,87.56938245,0.393923197,3.989984346,250.2083333,0.953923197,10.89,87.64,0.43,10.6,32.089,1.04,9.53,70.52,1.04,84.75,18.91,787.826,2.545,1.958952947,10.99,4.955555556,80.57777778,54.77,10.27,28.235,66.86,0.0675,1.705,0.035,0.0565,0.0595,5.61,0.185,2.767711144,0.07124801,29.47475353,0.009317047,3.880276218,0.032883697,0.137015403,239.9073333,0.00328837,0.099199152,5.195624088,0.294309086,2.137440289,1.0,0.34,0.0,0.64,1.29,0.0,1.48,94.87,0.1,97.0,26.69230769,13.0,60.0,28.5,8.0,120.5775,127.0,40.55763824,542.0,415.0,87.00787402
2024-12-17 21:00:00,2.48,1158.0,98665.0,3.517326399,4309.0,1443.0,2310.0,0.0,1.34,218.0,1.14,6.0,1.3,11.08277116,87.56938245,0.393923197,3.989984346,250.2083333,0.953923197,10.89,87.64,0.43,10.6,32.089,1.04,9.53,70.52,1.04,84.75,18.91,787.826,2.545,1.958952947,10.99,4.955555556,80.57777778,54.77,10.27,28.235,66.86,0.0675,1.705,0.035,0.0565,0.0595,5.61,0.185,2.767711144,0.07124801,29.47475353,0.009317047,3.880276218,0.032883697,0.137015403,239.9073333,0.00328837,0.099199152,5.195624088,0.294309086,2.137440289,1.0,0.34,0.0,0.64,1.29,0.0,1.48,94.87,0.1,97.0,26.69230769,13.0,60.0,28.5,8.0,120.975,130.0,41.18604651,545.0,415.0,87.61538462
2024-12-17 22:00:00,2.49,1154.0,98230.0,3.532070277,4308.0,1436.0,2314.0,0.0,1.34,217.0,1.15,7.0,1.3,11.08277116,87.56938245,0.393923197,3.989984346,250.2083333,0.953923197,10.89,87.64,0.43,10.6,32.089,1.04,9.53,70.52,1.04,84.75,18.91,787.826,2.545,1.958952947,10.99,4.955555556,80.57777778,54.77,10.27,28.235,66.86,0.0675,1.705,0.035,0.0565,0.0595,5.61,0.185,2.767711144,0.07124801,29.47475353,0.009317047,3.880276218,0.032883697,0.137015403,239.9073333,0.00328837,0.099199152,5.195624088,0.294309086,2.137440289,1.0,0.34,0.0,0.64,1.29,0.0,1.48,94.87,0.1,97.0,26.69230769,13.0,60.0,28.5,8.0,120.975,130.0,41.02088167,545.0,415.0,87.69230769
2024-12-17 23:00:00,2.5,1154.0,99298.0,3.490870778,4304.0,1471.0,2324.0,0.0,1.37,219.0,1.13,6.0,1.3,10.92804574,87.69195426,0.403056133,4.180665222,244.961,0.976943867,10.72,87.84,0.42,5.3,30.937,1.02,9.6,70.47,1.05,83.84,18.88,778.8533333,2.575,1.93680855,10.895,4.956666667,80.97666667,54.845,10.03,28.18,66.24,0.0685,1.67,0.03,0.0565,0.0595,5.625,0.19,0.955085464,0.055252878,23.25356841,0.007103941,0.820899903,0.027626439,0.051306244,200.103,0.00118399,0.008682595,4.20316537,0.024863795,0.710394147,1.0,0.34,0.0,0.64,1.29,0.0,0.0,94.87,0.1,97.0,26.69230769,13.0,60.0,28.5,8.0,120.975,130.0,41.29226494,545.0,415.0,83.07692308
2024-12-18 00:00:00,2.51,1143.0,99514.0,3.480873945,4301.0,1465.0,2330.0,0.0,1.38,216.0,1.13,7.0,1.3,10.92804574,87.69195426,0.403056133,4.180665222,244.961,0.976943867,10.72,87.84,0.42,5.3,30.937,1.02,9.6,70.47,1.05,83.84,18.88,778.8533333,2.575,1.93680855,10.895,4.956666667,80.97666667,54.845,10.03,28.18,66.24,0.0685,1.67,0.03,0.0565,0.0595,5.625,0.19,0.955085464,0.055252878,23.25356841,0.007103941,0.820899903,0.027626439,0.051306244,200.103,0.00118399,0.008682595,4.20316537,0.024863795,0.710394147,1.0,0.34,0.0,0.64,1.29,0.0,0.0,94.87,0.1,97.0,26.69230769,13.0,60.0,28.5,8.0,119.3275,127.0,40.64084832,537.0,410.0,81.88976378
2024-12-18 01:00:00,2.52,1159.0,100008.0,3.464498522,4302.0,1460.0,2299.0,0.0,1.38,219.0,1.14,6.0,1.3,10.92804574,87.69195426,0.403056133,4.180665222,244.961,0.976943867,10.72,87.84,0.42,5.3,30.937,1.02,9.6,70.47,1.05,83.84,18.88,778.8533333,2.575,1.93680855,10.895,4.956666667,80.97666667,54.845,10.03,28.18,66.24,0.0685,1.67,0.03,0.0565,0.0595,5.625,0.19,0.955085464,0.055252878,23.25356841,0.007103941,0.820899903,0.027626439,0.051306244,200.103,0.00118399,0.008682595,4.20316537,0.024863795,0.710394147,1.0,0.34,0.0,0.64,1.29,0.0,0.0,94.87,0.1,97.0,26.69230769,13.0,60.0,28.5,8.0,121.3725,133.0,41.01349751,548.0,415.0,86.9924812
2024-12-18 02:00:00,2.5,1160.0,100057.0,3.462803271,4302.0,1460.0,2313.0,0.0,1.37,221.0,1.13,7.0,1.3,10.92804574,87.69195426,0.403056133,4.180665222,244.961,0.976943867,10.72,87.84,0.42,5.3,30.937,1.02,9.6,70.47,1.05,83.84,18.88,778.8533333,2.575,1.93680855,10.895,4.956666667,80.97666667,54.845,10.03,28.18,66.24,0.0685,1.67,0.03,0.0565,0.0595,5.625,0.19,0.955085464,0.055252878,23.25356841,0.007103941,0.820899903,0.027626439,0.051306244,200.103,0.00118399,0.008682595,4.20316537,0.024863795,0.710394147,1.0,0.34,0.0,0.64,1.29,0.0,0.0,94.87,0.1,97.0,26.69230769,13.0,60.0,28.5,8.0,120.975,130.0,39.71918134,545.0,415.0,86.46153846
2024-12-18 03:00:00,2.51,1158.0,100056.0,3.462033572,4301.0,1447.0,2336.0,0.0,1.38,220.0,1.13,6.0,1.3,10.92804574,87.69195426,0.403056133,4.180665222,244.961,0.976943867,10.72,87.84,0.42,5.3,30.937,1.02,9.6,70.47,1.05,83.84,18.88,778.8533333,2.575,1.93680855,10.895,4.956666667,80.97666667,54.845,10.03,28.18,66.24,0.0685,1.67,0.03,0.0565,0.0595,5.625,0.19,0.955085464,0.055252878,23.25356841,0.007103941,0.820899903,0.027626439,0.051306244,200.103,0.00118399,0.008682595,4.20316537,0.024863795,0.710394147,1.0,0.34,0.0,0.64,1.29,0.0,0.0,94.87,0.1,97.0,26.69230769,13.0,60.0,28.5,8.0,120.3125,125.0,39.42857143,540.0,415.0,85.2
2024-12-18 04:00:00,2.53,1149.0,100921.0,3.435099761,4300.0,1437.0,2322.0,83.0,1.37,217.0,1.16,7.0,1.3,10.92804574,87.69195426,0.403056133,4.180665222,244.961,0.976943867,10.72,87.84,0.42,5.3,30.937,1.02,9.6,70.47,1.05,83.84,18.88,778.8533333,2.575,1.93680855,10.895,4.956666667,80.97666667,54.845,10.03,28.18,66.24,0.0685,1.67,0.03,0.0565,0.0595,5.625,0.19,0.955085464,0.055252878,23.25356841,0.007103941,0.820899903,0.027626439,0.051306244,200.103,0.00118399,0.008682595,4.20316537,0.024863795,0.710394147,1.0,0.34,0.0,0.64,1.29,0.0,0.0,94.87,0.1,97.0,26.69230769,13.0,60.0,28.5,8.0,120.3125,125.0,39.34040047,540.0,415.0,82.32
2024-12-18 05:00:00,2.53,1126.0,102170.0,3.396502727,4287.0,1452.0,2305.0,413.0,1.38,217.0,1.15,6.0,1.3,10.92804574,87.69195426,0.403056133,4.180665222,244.961,0.976943867,10.72,87.84,0.42,5.3,30.937,1.02,9.6,70.47,1.05,83.84,18.88,778.8533333,2.575,1.93680855,10.895,4.956666667,80.97666667,54.845,10.03,28.18,66.24,0.0685,1.67,0.03,0.0565,0.0595,5.625,0.19,0.955085464,0.055252878,23.25356841,0.007103941,0.820899903,0.027626439,0.051306244,200.103,0.00118399,0.008682595,4.20316537,0.024863795,0.710394147,1.0,0.34,0.0,0.64,1.29,0.0,0.0,94.87,0.1,97.0,26.69230769,13.0,60.0,28.5,8.0,120.3125,125.0,39.32187426,540.0,415.0,80.56
2024-12-18 06:00:00,2.53,1145.0,100875.0,3.457880904,4331.0,1458.0,2314.0,0.0,1.38,218.0,1.15,6.0,1.3,10.92804574,87.69195426,0.403056133,4.180665222,244.961,0.976943867,10.72,87.84,0.42,5.3,30.937,1.02,9.6,70.47,1.05,83.84,18.88,778.8533333,2.575,1.93680855,10.895,4.956666667,80.97666667,54.845,10.03,28.18,66.24,0.0685,1.67,0.03,0.0565,0.0595,5.625,0.19,0.955085464,0.055252878,23.25356841,0.007103941,0.820899903,0.027626439,0.051306244,200.103,0.00118399,0.008682595,4.20316537,0.024863795,0.710394147,1.0,0.34,0.0,0.64,1.29,0.0,0.0,94.87,0.1,97.0,26.69230769,13.0,60.0,28.5,8.0,120.0775,127.0,39.77939451,540.0,413.0,81.33858268
2024-12-18 07:00:00,2.53,1123.0,101007.0,3.329872025,4176.0,1427.0,2294.0,0.0,1.35,215.0,1.18,7.0,1.3,10.92804574,87.69195426,0.403056133,4.180665222,244.961,0.976943867,10.72,87.84,0.42,5.3,30.937,1.02,9.6,70.47,1.05,83.84,18.88,778.8533333,2.575,1.93680855,10.895,4.956666667,80.97666667,54.845,10.03,28.18,66.24,0.0685,1.67,0.03,0.0565,0.0595,5.625,0.19,0.955085464,0.055252878,23.25356841,0.007103941,0.820899903,0.027626439,0.051306244,200.103,0.00118399,0.008682595,4.20316537,0.024863795,0.710394147,1.0,0.34,0.0,0.64,1.29,0.0,0.0,94.87,0.1,97.0,26.69230769,13.0,60.0,28.5,8.0,121.0475,123.0,40.37965784,542.0,419.0,87.07317073
2024-12-18 08:00:00,2.54,1145.0,101326.0,3.320010002,4168.0,1400.0,2310.0,171.0,1.33,219.0,1.21,6.0,1.3,10.44305613,88.2216632,0.358336796,3.888981239,244.961,0.976943867,10.72,87.84,0.42,5.3,30.937,1.02,9.62,70.56,1.06,83.84,18.76,778.8533333,2.575,1.93680855,10.895,4.956666667,80.97666667,54.845,10.03,28.18,66.24,0.0685,1.67,0.03,0.0565,0.0595,5.625,0.19,3.4564719,0.012106732,32.11310583,0.011501395,4.715571997,0.018160098,0.048426927,200.103,0.001210673,0.086563132,5.756750923,0.277849493,2.239745364,1.0,0.34,0.0,0.64,1.29,0.0,0.0,94.87,0.1,97.0,26.69230769,13.0,60.0,28.5,8.0,119.91499999999999,122.0,40.28458129,537.0,415.0,86.06557377
2024-12-18 09:00:00,2.55,1138.0,102087.0,3.339532718,4194.0,1400.0,2269.0,754.0,1.31,219.0,1.24,7.0,1.3,10.44305613,88.2216632,0.358336796,3.888981239,244.961,0.976943867,10.72,87.84,0.42,5.3,30.937,1.02,9.62,70.56,1.06,83.84,18.76,778.8533333,2.575,1.93680855,10.895,4.956666667,80.97666667,54.845,10.03,28.18,66.24,0.0685,1.67,0.03,0.0565,0.0595,5.625,0.19,3.4564719,0.012106732,32.11310583,0.011501395,4.715571997,0.018160098,0.048426927,200.103,0.001210673,0.086563132,5.756750923,0.277849493,2.239745364,1.0,0.34,0.0,0.64,1.29,0.0,0.0,94.87,0.1,97.0,26.69230769,13.0,60.0,28.5,8.0,120.0475,123.0,39.4940267,538.0,415.0,84.63414634
2024-12-18 10:00:00,2.52,1138.0,101049.0,3.42659509,4259.0,1454.0,2361.0,759.0,1.36,215.0,1.16,7.0,1.3,10.44305613,88.2216632,0.358336796,3.888981239,244.961,0.976943867,10.72,87.84,0.42,5.3,30.937,1.02,9.62,70.56,1.06,83.84,18.76,778.8533333,2.575,1.93680855,10.895,4.956666667,80.97666667,54.845,10.03,28.18,66.24,0.0685,1.67,0.03,0.0565,0.0595,5.625,0.19,3.4564719,0.012106732,32.11310583,0.011501395,4.715571997,0.018160098,0.048426927,200.103,0.001210673,0.086563132,5.756750923,0.277849493,2.239745364,1.0,0.34,0.0,0.64,1.29,0.0,0.0,94.87,0.1,97.0,26.69230769,13.0,60.0,28.5,8.0,119.91499999999999,122.0,40.15507519,537.0,415.0,83.68852459
