Repository: saikumar-voptimai/evonith_bf_webapp

# Evonith BF2 — Blast Furnace Intelligence Platform

Monitoring, modelling and optimisation of **Blast Furnace 2 (BF2)** at Evonith Steel: live telemetry from InfluxDB,
manual plant reports from Neon PostgreSQL, a two-zone energy model of the furnace, blend and fuel optimisers, a
conversational assistant (FurnaceMind) and a live digital twin evaluated every hour.

The platform has three deployable parts that share one Python service layer, plus the shared data library:

| Part | Path | What it is |
|---|---|---|
| **Streamlit app** (legacy) | `src/app.py`, `src/custom_pages/` | The original 11-page dashboard; still the home of the model pages. Served under `/legacy` in production |

File: src/assets/data/furnace_dataset_20260525_002530_771382.csv (part 105 of 209)
GO%,ORE_NA2O%,ORE_P%,ORE_TIO2%,ORE_AL2O3%,ORE_SIO2%,ORE_MNO%,ORE_CAO%,ORE_K2O%,ORE_CALC_MT,PELLET_PCT_SIO2,PELLET_PCT_AL2O3,PELLET_PCT_FE2O3,PELLET_PCT_MGO,PELLET_PCT_TIO2,PELLET_PCT_NA2O,TOTAL_PELLET_CALC_MT,PELLET_PCT_K2O,PELLET_PCT_TM,PELLET_PCT_LOI,PELLET_PCT_MNO,PELLET_PCT_CAO,PELLET_PCT_P,CHARGES/HRS.,STOCKRODLEVEL,CHEM_PCT_C,CHEM_PCT_CR,CHEM_PCT_FE,CHEM_PCT_MN,CHEM_PCT_P,CHEM_PCT_S,CHEM_PCT_SI,CHEM_PCT_TI,SLAG_BASICITY,SLAG_PCT_AL2O3,SLAG_PCT_CAO,SLAG_PCT_FEO,SLAG_PCT_K2O,SLAG_PCT_MGO,SLAG_PCT_MNO,SLAG_PCT_NA2O,SLAG_PCT_S,SLAG_PCT_SIO2,SLAG_PCT_TIO2,SLAG_T_BASICITY,HMT_GT_1480C,COKE_DISCHARGE_TIME,WEIGHTED_COKE_ANGLE,TOTAL_COKE_PORTIONS,NON_COKE_DISCHARGE_TIME,WEIGHTED_NON_COKE_ANGLE,TOTAL_NON_COKE_PORTIONS,TOTAL HEAT LOAD,FTG_UPTAKE_TEMP_A,FTG_UPTAKE_TEMP_B,FTG_UPTAKE_TEMP_C,FTG_UPTAKE_TEMP_D,FTG_UPTAKE_TEMP_AVG,HEARTH_TEMP_A,HEARTH_TEMP_B,HEARTH_TEMP_C,HEARTH_TEMP_D,HEARTH_TEMP_AVG,BOSH_TEMP_A,BOSH_TEMP_C,BOSH_TEMP_D,BELLY_TEMP_A,BELLY_TEMP_C,BELLY_TEMP_D,LOWER_STACK_TEMP_A,LOWER_STACK_TEMP_B,LOWER_STACK_TEMP_C,LOWER_STACK_TEMP_D,PCI_KG/THM,ACT. FUEL RATEKG/THM.,FURNACETOPGASANALYSISCO2ETACO,COKE RATE KG/THM,PRODUCTIONTONNESPERHR,HOT BLAST PRESSUREBAR,TOPPRESSUREBAR,DIFFERENTIAL PRESSURETOTALBAR,HOT BLAST TEMP.OC,OXYGENFLOWNM3/HR.,STEAMKGS/HR.,RAFTOC,PERMEABILITYKGS/HR.,TUYEREVELOCITYM/S,HOT BLAST VOLUMENM3/HR.,O2 ENRICHMENT %,BOTTOMBAR,FURNACE TOP GAS ANALYSISH2%,UNITCOST LAKHS/THM,BOSH_TEMP_B,FURNACE TOP GAS ANALYSISCO2%,FURNACE TOP GAS ANALYSISONLINE (ANALYZER)CO%
2026-01-26 21:00:00,0.9122235961661257,11.908144942279042,0.459192027,87.17963146155483,0.39036853844516584,4.437166666666667,0.45999999999999996,1.03,0.49,86.69,12.28,1.0801666666666667,69.98,9.0,19.55,1.69,12.33952387,5.244444444,78.75555556,71.58,37.75,0.04800000000000001,5.04,2.31,8.9,2.77,0.028999999999999998,0.18000000000000002,54.79999999999999,10.3,0.051,2.043650794,0.20000000000000004,17.481333333333335,0.10000000000000002,96.42,0.55,0.58,1.14,0.0,0.0,0.1365,58.00910769410438,4.721923947097424,3.713526850360592,0.11684063857572435,0.03354107401442369,0.06318746007632324,0.5120629897415968,5.481846733701995,5.676794193473662,0.08375849054687699,0.1781933236117836,0.03202995645613007,7.252666666666666,0.0,0.0,0.0,0.0,0.0,0.0,0.0,0.0,0.0,0.0,0.0,0.0,0.0,7.0,0.254488152,4.4138947368421055,0.015,94.48724210526316,0.18,0.14161052631578946,0.03169473684210526,0.6263157894736843,0.1042421052631579,1.1279605536,20.52863157894737,35.873684210526314,0.29557894736842105,0.37694736842105264,8.851684210526315,0.18778947368421053,0.19,0.35389473684210526,31.80621052631579,1.2616842105263157,1.4062635294210528,1497.1052631578948,90.0,27.0,12.0,60.0,28.75,8.0,0.9618739379639862,178.9358333,167.05875,175.3394444,188.5638889,178.7632639,61.81727279277736,328.31927450990446,449.9256766926874,580.709732572272,356.5399270168673,57.29638888888908,66.58055555555549,57.55638888888899,58.553333333333555,54.68611111111118,50.175833333333486,51.210555555555494,48.97694444444431,42.963611111111,41.76611111111121,183.68465499999988,535.0,42.42305872222221,291.0,91.14070833333317,2.738691116666666,1.2992241527777786,1.439602697222222,1180.0,3998.296547,0.0,2232.829599999999,1284.5186861111115,217.32386722222213,110811.70194444442,3.969001630555558,1.122931853611111,3.715157219444441,97.08821678749999,56.34750000000014,17.960672361111097,24.374566194444434
2026-01-26 22:00:00,0.9121972158353406,11.908206496384206,0.459192027,87.17959628778044,0.39040371221954595,4.421571428571428,0.46,1.03,0.49,86.68999999999998,12.28,1.103142857142857,69.98,9.0,19.55,1.69,12.33952387,5.244444444,78.75555556,71.58,37.75,0.048,5.04,2.31,8.9,2.77,0.029,0.18,54.8,10.3,0.051,2.043650794,0.2,17.44542857142857,0.1,96.42,0.55,0.58,1.14,0.0,0.0,0.13542857142857143,59.31437073236196,4.247574869207261,3.606450309076131,0.09435456490598752,0.02925801236304525,0.05537087256255757,0.4403217070810079,4.976445458839338,4.94224912026226,0.06983854017989705,0.14499959581360064,0.030209655254294233,8.074857142857143,0.0,0.0,0.0,0.0,0.0,0.0,0.0,0.0,0.0,0.0,0.0,0.0,0.0,7.0,0.254488152,4.384571428571428,0.015,94.64394285714286,0.17114285714285715,0.13125714285714285,0.03465714285714286,0.5322857142857144,0.08714285714285715,1.1128099436,20.408285714285714,35.598,0.32885714285714285,0.38,8.954142857142857,0.20442857142857143,0.19,0.3732857142857143,31.98971428571429,1.3021428571428573,1.3927108226714286,1494.5428571428572,90.0,27.0,12.0,60.0,28.75,8.0,0.9618739379639862,178.9358333,167.05875,175.3394444,188.5638889,178.7632639,61.81727279277736,328.31927450990446,449.9256766926874,580.709732572272,356.5399270168673,56.440277777777546,64.66222222222201,57.47277777777782,59.8180555555554,54.143055555555534,49.919722222222,51.694444444444414,48.91222222222204,43.2249999999999,41.73083333333332,163.69534194444446,535.0,43.296413722222226,289.175,96.65499999999952,2.736400427777781,1.2989161027777782,1.4374904666666668,1180.0,3998.296547,0.0,2258.2351722222197,1282.7789166666673,216.71747611111107,110415.54888888901,3.9848733277777804,1.1252949191666657,3.5307195444444424,93.98338280763889,56.78611111111109,18.51738547222223,24.251374833333315
2026-01-26 23:00:00,0.9148515830270462,11.877128957567615,0.459192027,87.20801945940532,0.3828710424323845,4.333833333333334,0.45999999999999996,1.03,0.49,86.69,12.28,1.1340000000000001,69.98,9.0,19.55,1.69,12.33952387,5.244444444,78.75555556,71.58,37.75,0.046000000000000006,5.0,2.18,9.17,2.78,0.028,0.18000000000000002,55.1,10.16,0.05000000000000001,2.032,0.20000000000000004,17.343999999999998,0.10000000000000002,96.42,0.55,0.58,1.14,0.0,0.0,0.137,59.168483939285515,4.300591972843738,3.618418052560663,0.09686779103773928,0.029736722102426533,0.05624451783692841,0.4483400952156444,5.03293320808633,5.02434784056615,0.07139434683288622,0.1487095962938056,0.030413106893531276,8.109499999999999,0.0,0.0,0.0,0.0,0.0,0.0,0.0,0.0,0.0,0.0,0.0,0.0,0.0,7.0,0.254488152,4.306129032258064,0.015451612903225807,94.8174193548387,0.16,0.11651612903225805,0.041161290322580646,0.47161290322580646,0.07170967741935484,1.098081112903226,20.23677419354839,35.384516129032264,0.3512903225806452,0.3935483870967742,8.983225806451614,0.21451612903225806,0.19451612903225807,0.39225806451612905,32.22774193548388,1.3616129032258064,1.3768749620967742,1494.7096774193549,90.0,27.0,12.0,60.0,28.75,8.0,0.9618739379639862,178.9358333,167.05875,175.3394444,188.5638889,178.7632639,61.81727279277736,328.31927450990446,449.9256766926874,580.709732572272,356.5399270168673,56.13083333333336,65.51444444444486,56.849999999999916,61.25444444444446,54.24638888888891,49.70527777777792,53.10666666666676,48.94666666666667,43.443888888888864,41.74861111111105,169.97494694444472,536.55,43.30653669444446,288.0,96.65499999999952,2.724251644444447,1.2992108888888885,1.425087094444444,1180.0,3998.296547,0.0,2240.842722222223,1297.56506388889,217.99196583333335,110681.778611111,3.9732794277777783,1.1137023136111108,3.6093106861111104,94.52168047013893,56.8727777777778,18.370370694444453,24.04880397222222
2026-01-27 00:00:00,0.9149372863183746,11.877343215795937,0.459192027,87.20771949788569,0.38265678420406346,4.335,0.46,1.03,0.49,86.68999999999998,12.28,1.151,69.98,9.0,19.55,1.69,12.33952387,4.934444444,78.73333333,71.58,37.75,0.046,5.0,2.18,9.17,2.78,0.028,0.18,55.1,10.16,0.05,2.032,0.2,17.366714285714284,0.1,96.42,0.55,0.58,1.14,0.0,0.0,0.1372857142857143,59.18890548590999,4.293170524808755,3.6167427821238722,0.09651598424601318,0.029669711284954898,0.05612222309504268,0.4472176640229945,5.025025931624677,5.012855485369764,0.07117656167610341,0.14819026245840042,0.030384627296105835,8.157428571428571,0.0,0.0,0.0,0.0,0.0,0.0,0.0,0.0,0.0,0.0,0.0,0.0,0.0,7.0,0.254488152,4.209354838709678,0.01674193548387097,95.03290322580645,0.16,0.10941935483870968,0.050193548387096776,0.36193548387096774,0.05945161290322581,1.072921775483871,20.256129032258066,34.99741935483871,0.3835483870967742,0.432258064516129,8.763870967741935,0.22741935483870968,0.20741935483870966,0.39870967741935487,32.62129032258065,1.4519354838709677,1.341609639516129,1482.4516129032259,90.0,27.0,12.0,60.0,28.75,8.0,0.9618739379639862,178.9358333,167.05875,175.3394444,188.5638889,178.7632639,61.81727279277736,328.31927450990446,449.9256766926874,580.709732572272,356.5399270168673,56.020555555555354,64.94361111111121,56.1991666666668,58.7563888888889,54.60527777777808,49.36472222222218,50.20972222222235,48.647222222222474,43.67972222222225,41.04249999999978,179.20993250000004,539.9833333333333,42.575271027777745,285.325,94.71363888888902,2.7175161722222225,1.2990240027777766,1.4183783527777785,1180.0,3998.296547,0.0,2224.0090166666655,1296.7978638888892,217.13942611111116,110095.03722222222,3.99123826111111,1.1082070594444449,3.7258954222222234,95.07656605625,56.209444444444415,18.043885527777768,24.337794222222218
2026-01-27 01:00:00,0.9147931189309056,11.876982797327265,0.459192027,87.20822408374183,0.38301720267273615,4.3694999999999995,0.46,1.03,0.49,86.69,12.28,1.1463333333333334,69.98,9.0,19.55,1.69,12.33952387,4.934444444,78.73333333,71.58,37.75,0.046000000000000006,5.0,2.18,9.17,2.78,0.028,0.18000000000000002,55.1,10.16,0.05000000000000001,2.032,0.20000000000000004,17.31983333333333,0.10000000000000002,96.42,0.55,0.58,1.14,0.0,0.0,0.12683333333333333,59.03785517168392,4.348064117263351,3.6291341122490635,0.09911816357230328,0.030165364489962532,0.057026790194181616,0.4555198552068724,5.0835130098155785,5.097860010028573,0.07278743459237823,0.1520315747972096,0.030595279908234078,7.899166666666667,0.0,0.0,0.0,0.0,0.0,0.0,0.0,0.0,0.0,0.0,0.0,0.0,0.0,7.0,0.254488152,4.179565217391304,0.015434782608695654,95.15373913043477,0.14956521739130435,0.10852173913043478,0.060347826086956526,0.28260869565217395,0.050217391304347825,1.0620555126956521,20.338260869565218,34.78434782608696,0.39521739130434785,0.44521739130434784,8.657391304347826,0.23521739130434782,0.20478260869565218,0.4052173913043478,32.75217391304348,1.5169565217391305,1.326389199695652,1477.391304347826,90.0,27.0,12.0,60.0,28.75,8.0,0.9618739379639862,178.9358333,167.05875,175.3394444,188.5638889,178.7632639,61.81727279277736,328.31927450990446,449.9256766926874,580.709732572272,356.5399270168673,56.40611111111113,63.73083333333331,55.48749999999984,55.745833333333394,55.059722222222476,49.1544444444446,47.36805555555551,48.68638888888913,44.131666666666966,41.66444444444438,186.14185083333342,540.0,43.354631611111124,285.0,91.16136111111093,2.7201283861111123,1.2989167277777773,1.4212755055555553,1180.0,3998.296547,0.0,2224.4796833333335,1293.4507861111122,216.89748694444435,110008.61305555554,3.9976979388888916,1.1173794863888884,3.6831356111111138,95.91379523541667,55.52583333333319,18.718750166666645,24.458213222222206
2026-01-27 02:00:00,0.9148065055226882,11.877016263806722,0.459192027,87.20817723067059,0.3829837361932798,4.392285714285714,0.46,1.03,0.49,86.68999999999998,12.28,1.1482857142857144,69.98,9.0,19.55,1.69,12.33952387,4.934444444,78.73333333,71.58,37.75,0.046,5.0,2.18,9.17,2.78,0.028,0.18,55.1,10.16,0.05,2.032,0.2,17.338571428571427,0.1,96.42,0.55,0.58,1.14,0.0,0.0,0.13342857142857142,59.04865940994706,4.3441377205852785,3.6282477924571737,0.09893203641600642,0.03012991169828694,0.05696208884937366,0.4549260209463063,5.079329580397859,5.09177985625621,0.07267221301943257,0.15175681566172378,0.03058021247177195,7.873142857142858,0.0,0.0,0.0,0.0,0.0,0.0,0.0,0.0,0.0,0.0,0.0,0.0,0.0,7.0,0.254488152,4.1796,0.014,95.205,0.1408,0.1094,0.06784000000000001,0.23800000000000002,0.04536,1.05487522908,20.4308,34.627199999999995,0.3936,0.4484,8.5928,0.24,0.2,0.40919999999999995,32.8264,1.5624,1.31664409236,1474.68,90.0,27.0,12.0,60.0,28.75,8.0,0.9618739379639862,178.9358333,167.05875,175.3394444,188.5638889,178.7632639,61.81727279277736,328.31927450990446,449.9256766926874,580.709732572272,356.5399270168673,55.8375,61.08999999999989,54.760277777777894,58.67166666666656,55.108055555555744,48.80583333333322,51.437777777777825,48.45972222222214,44.03749999999997,42.30388888888898,182.16749916666663,542.7361111111111,43.01464827777778,285.0,98.59636111111071,2.746479483333332,1.2988365305555545,1.447517080555555,1180.0,3998.296547,0.0,2193.617061111112,1265.959647222222,214.8482713888888,109798.80166666667,4.000127997222223,1.147907719722223,3.8582256166666697,95.38719363958333,55.13916666666658,18.355083361111113,24.317371166666664
2026-01-27 03:00:00,0.9147774573132536,11.876943643283134,0.459192027,87.20827889940362,0.38305635671686633,4.381666666666667,0.46,1.03,0.49,86.69,12.28,1.1141666666666667,69.98,9.0,19.55,1.69,12.33952387,4.934444444,78.73333333,71.58,37.75,0.046000000000000006,5.0,2.18,9.17,2.78,0.028,0.18000000000000002,55.1,10.16,0.05000000000000001,2.032,0.20000000000000004,17.31683333333333,0.10000000000000002,96.42,0.55,0.58,1.14,0.0,0.0,0.13616666666666669,59.117436228368696,4.319143355892261,3.622605723677711,0.09774720197231933,0.02990422894710844,0.05655021782847291,0.45114583486406645,5.0526990157587965,5.053075264429098,0.07193874407810244,0.15000777434009044,0.03048429730252109,7.971666666666667,0.0,0.0,0.0,0.0,0.0,0.0,0.0,0.0,0.0,0.0,0.0,0.0,0.0,7.0,0.254488152,4.2156,0.014,95.13,0.1438,0.1109,0.06724000000000001,0.268,0.05046,1.04800489938,20.5088,34.5042,0.36960000000000004,0.4424,8.5658,0.24,0.2,0.4062,32.925399999999996,1.5714000000000001,1.30817529246,1473.48,90.0,27.0,12.0,60.0,28.75,8.0,0.9618739379639862,178.9358333,167.05875,175.3394444,188.5638889,178.7632639,61.81727279277736,328.31927450990446,449.9256766926874,580.709732572272,356.5399270168673,54.92500000000004,59.110555555555564,54.92583333333336,57.62750000000008,54.43444444444456,48.459722222222084,48.92194444444436,48.380277777777664,44.15750000000007,42.536388888888936,186.61194972222208,545.0,42.2272075555556,285.0,95.02333956640592,2.7492242666666633,1.2989854277777775,1.4502191333333334,1180.0,3998.296547,0.0,2168.3534861111093,1257.1289388888888,213.52245583333337,109163.62249999988,3.9583374138888883,1.1491045447222215,4.048570919444442,95.97608333819443,55.27749999999962,18.11398113888888,24.784143694444428
2026-01-27 04:00:00,0.9147904365203318,11.876976091300829,0.459192027,87.20823347217883,0.38302390869917075,4.366714285714286,0.46,1.03,0.49,86.68999999999998,12.28,1.1238571428571429,69.98,9.0,19.55,1.69,12.33952387,4.934444444,78.73333333,71.58,37.75,0.046,5.0,2.18,9.17,2.78,0.028,0.18,55.1,10.16,0.05,2.032,0.2,17.326285714285714,0.1,96.42,0.55,0.58,1.14,0.0,0.0,0.1345714285714286,58.00185742373272,4.724558786945366,3.714121622335297,0.11696554069041239,0.033564864893411886,0.06323087843047669,0.512461486964649,5.484654057422603,5.680874329220138,0.08383581090358862,0.1783777029239421,0.03204006757970005,7.275857142857142,0.0,0.0,0.0,0.0,0.0,0.0,0.0,0.0,0.0,0.0,0.0,0.0,0.0,7.0,0.254488152,4.2516,0.014,95.05499999999999,0.14679999999999999,0.1124,0.06664,0.29800000000000004,0.05556,1.04113456968,20.5868,34.3812,0.3456,0.4364,8.5388,0.24,0.2,0.4032,33.0244,1.5804,1.29970649256,1472.28,90.0,27.0,12.0,60.0,28.75,8.0,0.9618739379639862,178.9358333,167.05875,175.3394444,188.5638889,178.7632639,61.81727279277736,328.31927450990446,449.9256766926874,580.709732572272,356.5399270168673,54.09972222222245,58.2652777777779,56.28333333333352,59.67361111111103,53.79444444444433,48.3602777777776,52.5661111111111,48.378333333333224,43.79805555555571,41.63388888888885,189.54150027777789,543.0972222222222,43.02878730555557,285.0,92.79727777777731,2.7357212194444456,1.2989366194444443,1.4366627833333339,1180.0,3998.296547,0.0,2203.8516944444464,1274.211994444446,214.89693888888903,109474.81083333325,3.975654861111108,1.152291421111111,3.8301504555555566,96.36424878680558,55.672222222222366,18.42896441666664,24.39879955555555
2026-01-27 05:00:00,0.9150189538280764,11.877547384570192,0.459192027,87.20743366160173,0.38245261542980896,4.3341666666666665,0.46,1.03,0.49,86.69,12.28,1.1413333333333333,69.98,9.0,19.55,1.69,12.33952387,4.934444444,78.73333333,71.58,37.75,0.046000000000000006,5.0,2.18,9.17,2.78,0.028,0.18000000000000002,55.1,10.16,0.05000000000000001,2.032,0.20000000000000004,17.308333333333334,0.10000000000000002,96.42,0.55,0.58,1.14,0.0,0.0,0.13566666666666669,59.22905759206799,4.278578742177097,3.6134489259993448,0.0958242744598624,0.029537957039973792,0.055881771597952164,0.44501078041956105,5.009478930716908,4.990259632355506,0.07074836037991482,0.14716916705979688,0.030328631741988864,8.038833333333333,0.0,0.0,0.0,0.0,0.0,0.0,0.0,0.0,0.0,0.0,0.0,0.0,0.0,7.0,0.254488152,4.2876,0.014,94.97999999999999,0.1498,0.1139,0.06604,0.328,0.06066,1.0342642399800002,20.664800000000003,34.2582,0.3216,0.4304,8.5118,0.24,0.2,0.4002,33.123400000000004,1.5894000000000001,1.29123769266,1471.08,90.0,27.0,12.0,60.0,28.75,8.0,0.9618739379639862,178.9358333,167.05875,175.3394444,188.5638889,178.7632639,61.81727279277736,328.31927450990446,449.9256766926874,580.709732572272,356.5399270168673,53.66475409836075,58.10901639344263,56.934426229508176,58.03524590163936,53.441803278688425,48.53032786885247,50.497540983606555,48.3450819672131,44.30573770491807,42.09262295081964,171.7774180327869,538.5245901639345,42.12326459016392,285.0,99.51590163934452,2.7388219098360653,1.2984189918032776,1.4403922704918042,1180.0,3998.296547,0.0,2223.2801311475405,1270.5858934426228,214.9559991803279,109630.5385245902,4.0132458196721315,1.1634505409836071,3.7495019426229517,94.01050788934427,55.98524590163944,17.957579836065584,24.674337377049177
2026-01-27 06:00:00,0.9148937799595597,11.8772344498989,0.459192027,87.20787177014154,0.38276555010110114,4.303833333333333,0.46,1.03,0.49,86.69,12.28,1.1311666666666664,69.98,9.0,19.55,1.69,12.33952387,4.934444444,78.73333333,71.58,37.75,0.046000000000000006,5.0,2.18,9.17,2.78,0.028,0.18000000000000002,55.1,10.16,0.05000000000000001,2.032,0.20000000000000004,17.347833333333334,0.10000000000000002,96.42,0.55,0.58,1.14,0.0,0.0,0.1365,59.22205033732217,4.281125267076518,3.6140237623197553,0.09594499008714864,0.029560950492790217,0.055923734649342145,0.4453959207542362,5.012192158149246,4.994203009513522,0.07082308910156822,0.1473473663191242,0.030338403959435847,8.123666666666667,0.0,0.0,0.0,0.0,0.0,0.0,0.0,0.0,0.0,0.0,0.0,0.0,0.0,7.0,0.254488152,4.3660000000000005,0.014,94.7666,0.162,0.122,0.0548,0.438,0.0766,1.042350174,20.758000000000003,34.397999999999996,0.308,0.41,8.534,0.224,0.196,0.384,33.002,1.526,1.300950648,1483.8,90.0,27.0,12.0,60.0,28.75,8.0,0.9618739379639862,178.9358333,167.05875,175.3394444,188.5638889,178.7632639,61.81727279277736,328.31927450990446,449.9256766926874,580.709732572272,356.5399270168673,53.55821727019512,59.360445682451235,55.89721448467963,57.42869080779942,53.155153203342465,48.34707520891373,51.16183844011149,48.20111420612805,44.559888579387206,42.488579387186526,180.5960662952649,535.0,43.048423760445694,285.0,90.50206128133689,2.7448931448468,1.298956242339833,1.445864520891366,1180.0,3998.296547,0.0,2240.1891866295264,1260.1557520891365,213.60756016713094,109099.71030640666,4.031090206128137,1.1486220225626742,3.6022532200557116,95.1789787841226,55.98830083565452,18.54033704735374,24.526922339832858
2026-01-27 07:00:00,0.8973734103916354,11.969588439007612,0.459192027,87.13303815060075,0.39262658960836466,4.318428571428571,0.435,0.995,0.49,86.98,12.025,1.1384285714285716,69.98,9.0,19.55,1.69,12.33952387,4.934444444,78.73333333,71.58,37.75,0.045,4.94,2.15,8.88,2.7600000000000002,0.029,0.17,55.37,9.89,0.051,2.002024291,0.19,17.223714285714287,0.1,96.83,0.86,0.64,1.15,0.0,0.0,0.135,59.29364299284525,4.524420681847074,3.6713953936237234,0.057139539362372364,0.019166473129471725,0.06266473129471721,0.4144316171761804,4.555100960311391,5.183647505529184,0.05547480806765515,0.14070350292771017,0.02292848848405931,8.189428571428572,0.0,0.0,0.0,0.0,0.0,0.0,0.0,0.0,0.0,0.0,0.0,0.0,0.0,7.0,0.254488152,4.4474285714285715,0.014,94.54331428571427,0.17485714285714285,0.1305714285714286,0.0428,0.5537142857142857,0.09331428571428571,1.0515044125714286,20.852285714285713,34.556571428571424,0.29514285714285715,0.38857142857142857,8.559714285714286,0.20685714285714285,0.19171428571428573,0.3668571428571428,32.86485714285715,1.4574285714285713,1.311962300142857,1497.5142857142857,90.0,27.0,12.0,60.0,28.75,8.0,0.9618739379639862,178.9358333,167.05875,175.3394444,188.5638889,178.7632639,61.81727279277736,328.31927450990446,449.9256766926874,580.709732572272,356.5399270168673,54.35000000000006,60.9055555555555,54.62416666666668,58.3263888888891,53.24166666666648,48.242499999999815,53.78638888888892,48.22666666666651,44.24222222222204,41.45638888888884,166.4948002777776,535.0,42.24566469444446,285.0,95.93999999999959,2.7523027444444423,1.298762366666665,1.4535364499999994,1180.0,3998.296547,0.0,2250.6577138888897,1251.3970611111115,213.02645555555566,109041.45583333334,4.0374214083333335,1.1647681305555557,3.5786956916666655,93.31056103680554,56.24166666666686,18.033757861111113,24.656780861111105
2026-01-27 08:00:00,0.8973980631465946,11.970155452371678,0.459192027,87.13244648448172,0.39260193685340533,4.316,0.435,0.995,0.49,86.98,12.025,1.1041666666666667,69.98,9.0,19.55,1.69,12.33952387,4.934444444,78.73333333,71.58,37.75,0.045000000000000005,4.94,2.15,8.88,2.76,0.029,0.17,55.37,9.89,0.051,2.002024291,0.19000000000000003,17.247,0.10000000000000002,96.83,0.86,0.64,1.15,0.0,0.0,0.1355,59.281479349196815,4.528471609597845,3.6726986411574836,0.057269864115748366,0.01917407540675199,0.06274075406751987,0.41524723292439186,4.560487716784266,5.190011697652378,0.055529110048228476,0.14112705837618217,0.02293174660289371,8.068333333333333,0.0,0.0,0.0,0.0,0.0,0.0,0.0,0.0,0.0,0.0,0.0,0.0,0.0,7.0,0.254488152,4.437454545454545,0.014,94.56723636363635,0.17018181818181818,0.1264727272727273,0.04258181818181818,0.5509090909090909,0.09116363636363636,1.0618058684727274,20.919454545454546,34.71818181818182,0.29654545454545456,0.38327272727272726,8.576545454545455,0.1901818181818182,0.18672727272727271,0.36654545454545456,32.698727272727275,1.4005454545454545,1.3241034261272726,1501.3636363636363,90.0,27.0,12.0,60.0,28.75,8.0,0.9618739379639862,178.9358333,167.05875,175.3394444,188.5638889,178.7632639,61.81727279277736,328.31927450990446,449.9256766926874,580.709732572272,356.5399270168673,56.619722222222336,62.21583333333345,53.72083333333333,60.8963888888889,53.75638888888898,48.11333333333352,57.80888888888886,48.77194444444448,43.941944444444566,40.89666666666668,166.47436833333342,535.8,42.28582861111113,285.0,95.93999999999959,2.7280453749999998,1.2990909361111105,1.4290229055555557,1180.0,3998.296547,0.0,2251.04481388889,1274.2043027777781,214.42538833333342,108997.15416666665,4.034419844444442,1.134183650277777,3.5617846499999968,93.30785380416668,56.45722222222187,18.05758141666667,24.645206861111127
2026-01-27 09:00:00,0.8974496823048749,11.971342693012122,0.459192027,87.131207624683,0.3925503176951251,4.341142857142858,0.435,0.995,0.49,86.98,12.025,1.1102857142857143,69.98,9.0,19.55,1.69,12.33952387,4.934444444,78.73333333,71.58,37.75,0.045,4.94,2.15,8.88,2.7600000000000002,0.029,0.17,55.37,9.89,0.051,2.002024291,0.19,17.220142857142857,0.1,96.83,0.86,0.64,1.15,0.0,0.0,0.13485714285714287,59.33941859460486,4.509175771618203,3.6664908648637646,0.0566490864863765,0.01913786337837196,0.06237863378371963,0.41136219959390624,4.534828908103562,5.159697056751385,0.05527045270265688,0.1391095310807236,0.02291622716215941,8.113,0.0,0.0,0.0,0.0,0.0,0.0,0.0,0.0,0.0,0.0,0.0,0.0,0.0,7.0,0.254488152,4.366545454545454,0.014,94.75596363636363,0.1538181818181818,0.11392727272727272,0.050218181818181815,0.4690909090909091,0.07643636363636364,1.0728721359272728,20.968545454545456,34.88181818181818,0.3074545454545454,0.38872727272727275,8.587454545454545,0.17381818181818182,0.18127272727272728,0.37745454545454543,32.51327272727273,1.3514545454545455,1.3369975346727272,1498.6363636363637,90.0,27.0,12.0,60.0,28.75,8.0,0.9618739379639862,178.9358333,167.05875,175.3394444,188.5638889,178.7632639,61.81727279277736,328.31927450990446,449.9256766926874,580.709732572272,356.5399270168673,58.59888888888917,64.30972222222206,53.449722222222256,67.40333333333315,54.90861111111106,48.55000000000007,64.71083333333324,49.78555555555553,41.86111111111115,35.97833333333329,168.72924222222233,537.7888888888889,43.15086747222219,285.0,97.86699999999966,2.709912647222225,1.2990909388888896,1.4107939111111112,1180.0,3998.296547,0.0,2235.6562361111096,1287.8519916666662,214.818701666667,108717.87944444432,4.051287716666666,1.1274497524999998,3.6215760277777767,93.60662459444445,56.7236111111113,18.5774986111111,24.475260444444448
2026-01-27 10:00:00,0.8974998771006089,11.972497173314002,0.459192027,87.13000294958537,0.3925001228993912,4.281285714285715,0.435,0.995,0.49,86.98,12.025,1.130857142857143,69.98,9.0,19.55,1.69,12.33952387,4.934444444,78.73333333,71.58,37.75,0.045,4.94,2.15,8.88,2.7600000000000002,0.029,0.17,55.37,9.89,0.051,2.002024291,0.19,17.225714285714286,0.1,96.83,0.86,0.64,1.15,0.0,0.0,0.13342857142857142,59.468415892496694,4.466215064373868,3.6526697258039253,0.055266972580392544,0.019057240067189566,0.061572400671895657,0.40271247006562333,4.477701533322891,5.092203827675836,0.05469457190849689,0.13461766088627575,0.022881674314509815,8.36257142857143,0.0,0.0,0.0,0.0,0.0,0.0,0.0,0.0,0.0,0.0,0.0,0.0,0.0,7.0,0.254488152,4.278,0.0144,94.9388,0.154,0.1114,0.056,0.382,0.0654,1.0587311830000001,20.816,34.592,0.354,0.438,8.622,0.202,0.192,0.384,32.678,1.4480000000000002,1.3225850844,1488.8,90.0,27.0,12.0,60.0,28.75,8.0,0.9618739379639862,178.9358333,167.05875,175.3394444,188.5638889,178.7632639,61.81727279277736,328.31927450990446,449.9256766926874,580.709732572272,356.5399270168673,58.33000000000021,64.05944444444452,53.45527777777788,61.792777777777765,55.63444444444411,48.727777777777746,66.50999999999992,48.75000000000012,39.828611111111066,37.21666666666672,176.78188333333327,543.2944444444445,42.45636758333334,285.0,92.67120663378513,2.679763786111112,1.2992464277777789,1.3805582916666672,1180.0,3998.296547,0.0,2190.5807500000014,1304.108877777778,214.77252972222215,107803.99083333332,4.085890475,1.1115611638888887,3.8960664444444393,94.67359954166666,56.43222222222249,18.115548388888882,24.554446749999997
2026-01-27 11:00:00,0.8974940363950413,11.972362837085951,0.459192027,87.130143126519,0.39250596360495876,4.275666666666667,0.43500000000000005,0.995,0.49,86.98,12.025,1.1615,69.98,9.0,19.55,1.69,12.33952387,4.934444444,78.73333333,71.58,37.75,0.045000000000000005,4.94,2.15,8.88,2.76,0.029,0.17,55.37,9.89,0.051,2.002024291,0.19000000000000003,17.232333333333333,0.10000000000000002,96.83,0.86,0.64,1.15,0.0,0.0,0.13533333333333333,59.441665268129185,4.475123977667689,3.6555358641290154,0.05555358641290153,0.019073959207419257,0.06173959207419256,0.4045061949674087,4.48954823839993,5.106200136496692,0.05481399433870896,0.13554915584192995,0.022888839660322537,8.357000000000001,0.0,0.0,0.0,0.0,0.0,0.0,0.0,0.0,0.0,0.0,0.0,0.0,0.0,7.0,0.254488152,4.184086956521739,0.014921739130434783,95.11984347826088,0.15921739130434784,0.11192173913043478,0.06121739130434783,0.29330434782608694,0.05548695652173913,1.036918467347826,20.602086956521738,34.16417391304348,0.41139130434782606,0.5006086956521739,8.663739130434783,0.24373913043478262,0.20765217391304347,0.38921739130434785,32.949304347826086,1.5888695652173914,1.2998619423130435,1476.8,90.0,27.0,12.0,60.0,28.75,8.0,0.9618739379639862,178.9358333,167.05875,175.3394444,188.5638889,178.7632639,61.81727279277736,328.31927450990446,449.9256766926874,580.709732572272,356.5399270168673,58.94416666666666,63.283888888888974,54.8222222222222,41.849999999999966,56.66416666666682,49.768611111111035,67.11361111111103,48.66250000000014,39.863333333333365,33.769444444444474,192.25425027777766,544.575,42.13334091666669,285.0,94.01299999999993,2.7206909638888876,1.2993302805555553,1.4212301055555554,1180.0,3998.296547,0.0,2190.435605555556,1287.314108333333,215.82312249999987,109522.97416666665,4.02087227777778,1.143700082777777,3.9684365277777784,96.72368816180554,56.5277777777778,17.897328833333322,24.5828029722222
2026-01-27 12:00:00,0.8977953235791348,11.9792924423201,0.459192027,87.12291223410077,0.3922046764208652,4.134428571428571,0.435,0.995,0.49,86.98,12.025,1.1528571428571428,69.98,9.0,19.55,1.69,12.33952387,4.934444444,78.73333333,71.58,37.75,0.045,4.94,2.15,8.88,2.7600000000000002,0.029,0.17,55.37,9.89,0.051,2.002024291,0.19,17.256857142857143,0.1,96.83,0.86,0.64,1.15,0.0,0.0,0.13814285714285715,59.34316989287934,4.5079264553178655,3.6660889400486427,0.0566088940048643,0.019135518816950418,0.062355188169504173,0.4111106616471091,4.533167618867724,5.157734323904207,0.05525370583536012,0.13897890551580896,0.022915222350121608,8.096857142857143,0.0,0.0,0.0,0.0,0.0,0.0,0.0,0.0,0.0,0.0,0.0,0.0,0.0,7.0,0.254488152,4.1770344827586205,0.014648275862068965,95.18709655172414,0.15296551724137933,0.10918620689655173,0.07008965517241379,0.24131034482758623,0.047668965517241375,1.0256226856827586,20.605172413793102,33.92062068965517,0.4973793103448276,0.51,8.58206896551724,0.2675862068965517,0.21,0.3935172413793104,33.074413793103446,1.6662758620689655,1.285115857262069,1472.1862068965518,90.0,27.0,12.0,60.0,28.75,8.0,0.9618739379639862,178.9358333,167.05875,175.3394444,188.5638889,178.7632639,61.81727279277736,328.31927450990446,449.9256766926874,580.709732572272,356.5399270168673,59.62694444444455,62.15805555555561,56.115277777777926,36.068611111111146,57.085000000000136,50.409999999999926,62.28472222222217,48.61500000000012,40.04861111111109,33.05111111111108,194.96994472222227,546.5388888888889,42.20893055555555,284.4,92.42566666666676,2.7405397861111127,1.2992404499999994,1.4412849972222226,1180.0,3998.296547,0.0,2193.889080555556,1262.5983111111113,213.6559133333334,109015.46305555565,4.0464781722222245,1.1486568344444448,3.935763883333333,96.93351767569445,56.51222222222211,17.883801194444423,24.488594861111086
2026-01-27 13:00:00,0.8985587559726884,11.996851387371834,0.459192027,87.10458985665548,0.3914412440273116,4.282166666666666,0.435,0.995,0.49,86.98,12.025,1.164,69.98,9.0,19.55,1.69,12.33952387,4.934444444,78.73333333,71.58,37.75,0.045000000000000005,4.94,2.15,8.88,2.76,0.028999999999999998,0.17,55.37,9.89,0.051,2.002024291,0.19000000000000003,17.7355,0.10000000000000002,96.83,0.86,0.64,1.15,0.0,0.0,0.138,58.040966897939335,4.941606559882705,3.8056106895065,0.07056106895065004,0.01994939568878792,0.07049395688787918,0.49842802318281815,5.109857516626868,5.8390655337567425,0.061067112062770844,0.18432347408961258,0.02326402672376625,6.984333333333333,0.0,0.0,0.0,0.0,0.0,0.0,0.0,0.0,0.0,0.0,0.0,0.0,0.0,7.0,0.254488152,4.185310344827586,0.01423448275862069,95.23426896551724,0.1446896551724138,0.10587586206896551,0.07960689655172415,0.19579310344827588,0.04022068965517241,1.0161828335448275,20.646551724137932,33.70958620689655,0.5884137931034483,0.51,8.478620689655171,0.2882758620689655,0.21,0.3976551724137931,33.17372413793103,1.7324827586206897,1.2717774881586208,1468.8758620689655,90.0,27.0,12.0,60.0,28.75,8.0,0.9618739379639862,178.9358333,167.05875,175.3394444,188.5638889,178.7632639,61.81727279277736,328.31927450990446,449.9256766926874,580.709732572272,356.5399270168673,60.03611111111113,61.118055555555415,56.41944444444449,46.82305555555554,57.19055555555571,50.79638888888873,72.51,48.26638888888896,39.29305555555546,32.17833333333329,185.95180611111135,547.0277777777778,42.91667080555556,282.0,94.46236497121743,2.7557789305555542,1.2992096749999988,1.4564888361111117,1180.0,3998.296547,0.0,2163.6122499999983,1240.6669444444442,211.263492777778,108264.83555555553,4.075370449999998,1.149388260277778,4.149281441666667,95.13861430972226,56.58805555555584,18.24045177777778,24.263841083333354
2026-01-27 14:00:00,0.8985565882294989,11.996801529278473,0.459192027,87.10464188249203,0.3914434117705012,4.2861666666666665,0.435,0.995,0.49,86.98,12.025,1.2033333333333334,69.98,9.0,19.55,1.69,12.33952387,4.934444444,78.73333333,71.58,37.75,0.045000000000000005,4.94,2.15,8.88,2.76,0.029,0.17,55.37,9.89,0.051,2.002024291,0.19000000000000003,17.2415,0.10000000000000002,96.83,0.86,0.64,1.15,0.0,0.0,0.1375,59.31746563475513,4.516486891282445,3.668842967704808,0.0568842967704808,0.019151583978278045,0.06251583978278047,0.412834223955259,4.544550933179873,5.171183158958479,0.05536845698770033,0.1398739645040626,0.02292210741926202,7.911833333333334,0.0,0.0,0.0,0.0,0.0,0.0,0.0,0.0,0.0,0.0,0.0,0.0,0.0,7.0,0.254488152,4.19,0.014247619047619047,95.22286666666666,0.14247619047619048,0.10622857142857142,0.08054285714285715,0.2021904761904762,0.041447619047619046,1.0213041276952382,20.429809523809524,34.01095238095238,0.5558095238095238,0.49514285714285716,8.481904761904762,0.26780952380952383,0.20752380952380953,0.39257142857142857,33.29933333333333,1.5991428571428572,1.2760127114380952,1468.2380952380952,90.0,27.0,12.0,60.0,28.75,8.0,0.9618739379639862,178.9358333,167.05875,175.3394444,188.5638889,178.7632639,61.81727279277736,328.31927450990446,449.9256766926874,580.709732572272,356.5399270168673,60.0113888888889,60.47499999999988,56.426388888888695,56.58833333333326,57.32916666666645,51.18138888888911,71.13111111111121,48.11694444444457,39.538055555555566,34.28083333333335,184.55737250000013,534.4527777777778,42.12716241666667,282.0,94.0766944444444,2.7755593333333355,1.2991385555555546,1.4765664055555552,1180.0,3998.296547,0.0,2212.361658333335,1242.2678750000007,213.22594583333338,109812.81805555557,4.016424016666668,1.1498303524999995,4.000184852777777,94.95385185625003,57.05583333333351,17.79993763888888,24.450641694444432
2026-01-27 15:00:00,0.9371900293971807,11.900165102890131,0.459192027,87.1626448677127,0.4,4.263428571428571,0.435,0.995,0.49,86.98,12.025,1.1777142857142857,69.98,9.0,19.55,1.69,12.33952387,4.934444444,78.73333333,71.58,37.75,0.049,5.06,2.11,9.3,2.91,0.021,0.18,55.21,10.070000000000002,0.056,1.990118577,0.2,17.316714285714287,0.1,96.83,0.86,0.64,1.15,0.0,0.0,0.13571428571428573,59.51050575453173,4.452197637106844,3.6481600977287436,0.05481600977287436,0.019030933903417674,0.061309339034176714,0.39989019449523866,4.459061737278807,5.070181810575364,0.054506670738697645,0.13315203176184162,0.022870400244321857,8.335714285714285,0.0,0.0,0.0,0.0,0.0,0.0,0.0,0.0,0.0,0.0,0.0,0.0,0.0,7.0,0.254488152,4.19,0.014819047619047619,95.13486666666667,0.14819047619047618,0.11137142857142858,0.07025714285714287,0.2764761904761905,0.05401904761904762,1.0454669208380951,19.87552380952381,34.98238095238095,0.3615238095238095,0.46085714285714285,8.624761904761904,0.19352380952380954,0.20180952380952383,0.37542857142857144,33.45933333333333,1.204857142857143,1.303228786295238,1471.095238095238,90.0,27.0,12.0,60.0,28.75,8.0,0.9618739379639862,178.9358333,167.05875,175.3394444,188.5638889,178.7632639,61.81727279277736,328.31927450990446,449.9256766926874,580.709732572272,356.5399270168673,59.4466666666666,60.6577777777777,56.55666666666662,60.85666666666664,57.01694444444444,51.536944444444636,73.44166666666689,47.89805555555542,39.259166666666616,34.29472222222227,191.54305888888896,532.7777777777778,42.236557277777784,282.0,90.54830555555577,2.7443816888888906,1.299016788888888,1.445462902777778,1180.0,3998.296547,0.0,2216.5780999999993,1284.186008333333,217.64269638888885,111190.26666666676,3.9661572888888883,1.1385335583333336,3.9144965083333325,95.87945530277779,57.53750000000011,17.78305886111112,24.320529499999985
2026-01-27 16:00:00,0.9371917641010395,11.900171174353638,0.459192027,87.16263706154531,0.39999999999999997,4.2363333333333335,0.435,0.995,0.49,86.98,12.025,1.2015,69.98,9.0,19.55,1.69,12.33952387,4.934444444,78.73333333,71.58,37.75,0.04900000000000001,5.06,2.11,9.3,2.91,0.021,0.18000000000000002,55.21,10.07,0.056,1.9901185770000003,0.20000000000000004,17.311333333333334,0.10000000000000002,96.83,0.86,0.64,1.15,0.0,0.0,0.13883333333333334,59.41892251888322,4.482698125407639,3.6579725872625115,0.05579725872625113,0.019088173425697984,0.06188173425697983,0.406031177528455,4.499620027351714,5.118099467798597,0.0549155244692713,0.13634109086031615,0.02289493146815628,8.173666666666668,0.0,0.0,0.0,0.0,0.0,0.0,0.0,0.0,0.0,0.0,0.0,0.0,0.0,7.0,0.254488152,4.19,0.015,95.12457142857143,0.15,0.11221904761904762,0.07012380952380952,0.2843809523809524,0.05370476190476191,1.0471408945714287,19.914761904761903,34.907333333333334,0.36247619047619045,0.4421904761904762,8.658285714285714,0.21685714285714286,0.1960952380952381,0.3856190476190476,33.33428571428571,1.3181904761904761,1.3068904447142857,1470.4380952380952,90.0,27.0,12.0,60.0,28.75,8.0,0.9618739379639862,178.9358333,167.05875,175.3394444,188.5638889,178.7632639,61.81727279277736,328.31927450990446,449.9256766926874,580.709732572272,356.5399270168673,58.105555555555604,59.77249999999985,56.64722222222264,61.34499999999987,56.13166666666676,51.49333333333317,72.35972222222225,47.73111111111114,38.77472222222215,34.27527777777777,184.05557777777773,534.0,42.49538616666667,282.0,96.00861111111143,2.726325311111113,1.2991264916666658,1.4272124305555558,1180.0,3998.296547,0.0,2206.5346416666666,1301.8988166666663,218.92112444444442,111297.83583333333,3.961065530555554,1.138764273888888,4.008937808333334,94.88736405555555,57.77055555555556,17.930122027777777,24.2649985277778
2026-01-27 17:00:00,0.9371942528596074,11.900179885008626,0.459192027,87.16262586213178,0.4,4.261571428571428,0.435,0.995,0.49,86.98,12.025,1.1995714285714285,69.98,9.0,19.55,1.69,12.33952387,4.934444444,78.73333333,71.58,37.75,0.049,5.06,2.11,9.3,2.91,0.021,0.18,55.21,10.070000000000002,0.056,1.990118577,0.2,17.305,0.1,96.83,0.86,0.64,1.15,0.0,0.0,0.1375714285714286,59.0973817958001,4.589782669791574,3.6924233790214176,0.05924233790214177,0.019289136377624937,0.06389136377624936,0.4275916313709039,4.642016633288526,5.28633416755459,0.056350974125892406,0.14753759818196072,0.022981058447553545,7.497428571428571,0.0,0.0,0.0,0.0,0.0,0.0,0.0,0.0,0.0,0.0,0.0,0.0,0.0,7.0,0.254488152,4.19,0.015,95.15028571428572,0.15,0.11107619047619048,0.07469523809523809,0.26152380952380955,0.04741904761904762,1.0383932202857142,20.22904761904762,34.34733333333334,0.4539047619047619,0.43076190476190473,8.641142857142858,0.2854285714285714,0.19038095238095237,0.40847619047619044,33.07714285714286,1.6667619047619047,1.2996366418571428,1468.152380952381,90.0,27.0,12.0,60.0,28.75,8.0,0.9618739379639862,178.9358333,167.05875,175.3394444,188.5638889,178.7632639,61.81727279277736,328.31927450990446,449.9256766926874,580.709732572272,356.5399270168673,57.30361111111123,59.19805555555582,56.74083333333324,51.810555555555645,55.660277777777736,51.63722222222259,59.223888888888894,48.77250000000006,38.63722222222225,39.37083333333329,180.9659886111114,534.5805555555555,42.226665527777776,282.0,96.13499999999945,2.762755522222224,1.2989788249999987,1.4639400472222222,1180.0,3998.296547,0.0,2213.1515944444445,1260.5569222222218,215.4622733333333,110589.6497222222,3.9863207861111114,1.1600307655555548,4.099569158333333,94.47799349097227,58.19750000000028,17.962143527777762,24.577257222222215
2026-01-27 18:00:00,0.9371119283801119,11.899891749330392,0.459192027,87.1629963222895,0.4,4.282571428571429,0.435,0.995,0.49,86.98,12.025,1.1588571428571428,69.98,9.0,19.55,1.69,12.33952387,4.934444444,78.73333333,71.58,37.75,0.049,5.06,2.11,9.3,2.91,0.021,0.18,55.21,10.070000000000002,0.056,1.990118577,0.2,17.742428571428572,0.1,96.83,0.86,0.64,1.15,0.0,0.0,0.138,58.09938453783643,4.922151399452692,3.799351656660383,0.06993516566603832,0.019912884663852236,0.07012884663852235,0.4945109117932898,5.083986847529585,5.808500590024871,0.060806319027515966,0.18228928841462452,0.023248379141650958,7.228428571428572,0.0,0.0,0.0,0.0,0.0,0.0,0.0,0.0,0.0,0.0,0.0,0.0,0.0,7.0,0.254488152,4.176,0.0143,95.1968,0.14300000000000002,0.1075,0.0778,0.23900000000000002,0.0456,1.0203093518,20.271,34.093,0.41800000000000004,0.40900000000000003,8.619,0.262,0.183,0.417,33.417,1.648,1.278247555,1471.5,90.0,27.0,12.0,60.0,28.75,8.0,0.9618739379639862,178.9358333,167.05875,175.3394444,188.5638889,178.7632639,61.81727279277736,328.31927450990446,449.9256766926874,580.709732572272,356.5399270168673,56.981111111111105,58.56388888888894,56.65500000000039,52.330555555555385,55.24388888888897,51.67361111111125,60.662777777777784,49.81638888888892,38.759166666666594,39.00749999999997,175.0878630555556,536.6027777777778,42.337626583333325,282.0,98.06591666666603,2.78339595833333,1.2993345249999995,1.483898672222223,1180.0,3998.296547,0.0,2219.308950000001,1242.1898777777767,213.69442583333318,110270.88472222212,3.9973189138888863,1.1721714838888881,3.9888036944444454,93.69914185486113,58.138333333333534,17.800443805555553,24.247805722222207
