Repository: saikumar-voptimai/evonith_bf_webapp

# Evonith BF2 — Blast Furnace Intelligence Platform

Monitoring, modelling and optimisation of **Blast Furnace 2 (BF2)** at Evonith Steel: live telemetry from InfluxDB,
manual plant reports from Neon PostgreSQL, a two-zone energy model of the furnace, blend and fuel optimisers, a
conversational assistant (FurnaceMind) and a live digital twin evaluated every hour.

The platform has three deployable parts that share one Python service layer, plus the shared data library:

| Part | Path | What it is |
|---|---|---|
| **Streamlit app** (legacy) | `src/app.py`, `src/custom_pages/` | The original 11-page dashboard; still the home of the model pages. Served under `/legacy` in production |

File: src/assets/data/V10_df_filtered.csv (part 106 of 166)
datetime,Hot Blast PressureBar,Hot Blast Temp.oC,Hot Blast VolumeNm3/Hr.,O2 Enrichment %,OxygenFlowNm3/Hr.,PermeabilityKgs/Hr.,RAFToC,SteamKgs/Hr.,TopPressureBar,TuyereVelocitym/s,Differential PressureTotalBar,Charges/Hrs.,StockRodLevel,COKE_ASH%,COKE_FC%,COKE_IM%,COKE_MOIST%,COKE_MT,COKE_VM%,NUTCOKE_ASH%,NUTCOKE_FC%,NUTCOKE_IM%,NUTCOKE_MOIST%,NUTCOKE_MT,NUTCOKE_VM%,PCI_2_%Ash,PCI_2_%FC,PCI_2_%IM,PCI_2_MT,PCI_2_%VM,Sinter_SP_MT,Sinter_SP_02_Al2O3%,Sinter_SP_02_Basicity,Sinter_SP_02_CaO%,Sinter_SP_02_Cold_Strength_AI,Sinter_SP_02_Cold_strength_TI,Sinter_SP_02_Fe(T)%,Sinter_SP_02_FeO%,Sinter_SP_02_Hot_strength_RDI,Sinter_SP_02_Hot_strength_RI,Sinter_SP_02_K2O%,Sinter_SP_02_MgO%,Sinter_SP_02_MnO%,Sinter_SP_02_Na2O%,Sinter_SP_02_P%,Sinter_SP_02_SiO2%,Sinter_SP_02_TiO2%,ORE_%Al2O3,ORE_%CaO,ORE_%Fe(T),ORE_%K2O,ORE_%LOI,ORE_%MgO,ORE_%MnO,ORE_MT,ORE_%Na2O,ORE_%P,ORE_%SiO2,ORE_%TiO2,ORE_%TM,Geomin Type,FLUX_Al2O3%,FLUX_CaO%,FLUX_Fe2O3%,FLUX_LOI%,FLUX_MgO%,FLUX_MT,FLUX_SiO2%,FLUX_TM%,COKE_DISCHARGE_TIME,WEIGHTED_COKE_ANGLE,TOTAL_COKE_PORTIONS,NON_COKE_DISCHARGE_TIME,WEIGHTED_NON_COKE_ANGLE,TOTAL_NON_COKE_PORTIONS,UnitCost Lakhs/Thm,ActualKg/Thm.,FurnaceTopGasAnalysisCO2ETACO,Act. Fuel RateKg/Thm.,Coke Rate Kg/Thm,ProductionTonnesPerHr
2024-12-18 11:00:00,2.54,1139.0,101428.0,3.44853538,4303.0,1444.0,2276.0,750.0,1.38,216.0,1.16,6.0,1.3,10.44305613,88.2216632,0.358336796,3.888981239,244.961,0.976943867,10.72,87.84,0.42,5.3,30.937,1.02,9.62,70.56,1.06,83.84,18.76,778.8533333,2.575,1.93680855,10.895,4.956666667,80.97666667,54.845,10.03,28.18,66.24,0.0685,1.67,0.03,0.0565,0.0595,5.625,0.19,3.4564719,0.012106732,32.11310583,0.011501395,4.715571997,0.018160098,0.048426927,200.103,0.001210673,0.086563132,5.756750923,0.277849493,2.239745364,1.0,0.34,0.0,0.64,1.29,0.0,0.0,94.87,0.1,97.0,26.69230769,13.0,60.0,28.5,8.0,119.91499999999999,122.0,40.00470367,537.0,415.0,84.26229508
2024-12-18 12:00:00,2.49,1138.0,98999.0,1.077609682,1321.0,1479.0,2334.0,172.0,1.38,217.0,1.11,7.0,1.3,10.44305613,88.2216632,0.358336796,3.888981239,244.961,0.976943867,10.72,87.84,0.42,5.3,30.937,1.02,9.62,70.56,1.06,83.84,18.76,778.8533333,2.575,1.93680855,10.895,4.956666667,80.97666667,54.845,10.03,28.18,66.24,0.0685,1.67,0.03,0.0565,0.0595,5.625,0.19,3.4564719,0.012106732,32.11310583,0.011501395,4.715571997,0.018160098,0.048426927,200.103,0.001210673,0.086563132,5.756750923,0.277849493,2.239745364,1.0,0.34,0.0,0.64,1.29,0.0,0.0,94.87,0.1,97.0,26.69230769,13.0,60.0,28.5,8.0,119.65,120.0,40.63894762,535.0,415.0,83.25
2024-12-18 13:00:00,2.5,1140.0,97005.0,3.58161355,4314.0,1443.0,2323.0,0.0,1.38,211.0,1.12,6.0,1.3,10.44305613,88.2216632,0.358336796,3.888981239,244.961,0.976943867,10.72,87.84,0.42,5.3,30.937,1.02,9.62,70.56,1.06,83.84,18.76,778.8533333,2.575,1.93680855,10.895,4.956666667,80.97666667,54.845,10.03,28.18,66.24,0.0685,1.67,0.03,0.0565,0.0595,5.625,0.19,3.4564719,0.012106732,32.11310583,0.011501395,4.715571997,0.018160098,0.048426927,200.103,0.001210673,0.086563132,5.756750923,0.277849493,2.239745364,1.0,0.34,0.0,0.64,1.29,0.0,0.0,94.87,0.1,97.0,26.69230769,13.0,60.0,28.5,8.0,119.91499999999999,122.0,39.5971564,537.0,415.0,83.93442623
2024-12-18 14:00:00,2.5,1139.0,96382.0,3.60307515,4312.0,1412.0,2327.0,0.0,1.36,210.0,1.14,6.0,1.3,10.44305613,88.2216632,0.358336796,3.888981239,244.961,0.976943867,10.72,87.84,0.42,5.3,30.937,1.02,9.62,70.56,1.06,83.84,18.76,778.8533333,2.575,1.93680855,10.895,4.956666667,80.97666667,54.845,10.03,28.18,66.24,0.0685,1.67,0.03,0.0565,0.0595,5.625,0.19,3.4564719,0.012106732,32.11310583,0.011501395,4.715571997,0.018160098,0.048426927,200.103,0.001210673,0.086563132,5.756750923,0.277849493,2.239745364,1.0,0.34,0.0,0.64,1.29,0.0,0.0,94.87,0.1,97.0,26.69230769,13.0,60.0,28.5,8.0,119.7825,121.0,38.99235912,536.0,415.0,84.38016529
2024-12-18 15:00:00,2.5,1107.0,96347.0,3.606888479,4315.0,1392.0,2321.0,0.0,1.35,204.0,1.15,6.0,1.3,10.44305613,88.2216632,0.358336796,3.888981239,244.961,0.976943867,10.72,87.84,0.42,5.3,30.937,1.02,9.62,70.56,1.06,83.84,18.76,778.8533333,2.575,1.93680855,10.895,4.956666667,80.97666667,54.845,10.03,28.18,66.24,0.0685,1.67,0.03,0.0565,0.0595,5.625,0.19,3.4564719,0.012106732,32.11310583,0.011501395,4.715571997,0.018160098,0.048426927,200.103,0.001210673,0.086563132,5.756750923,0.277849493,2.239745364,1.0,0.34,0.0,0.64,1.29,0.0,0.0,94.87,0.1,97.0,26.69230769,13.0,60.0,28.5,8.0,119.7825,121.0,40.56318362,536.0,415.0,84.29752066
2024-12-18 16:00:00,2.5,1136.0,96047.0,3.618144871,4315.0,1396.0,2327.0,0.0,1.35,209.0,1.15,6.0,1.3,10.57721414,88.10222453,0.361392929,4.025155841,244.961,0.959168398,10.72,87.84,0.42,5.3,30.937,1.02,9.52,71.06,1.02,83.84,18.4,778.8533333,2.575,1.93680855,10.895,4.956666667,80.97666667,54.845,10.03,28.18,66.24,0.0685,1.67,0.03,0.0565,0.0595,5.625,0.19,0.955085464,0.055252878,23.25356841,0.007103941,0.820899903,0.027626439,0.051306244,200.103,0.00118399,0.008682595,4.20316537,0.024863795,0.710394147,1.0,0.34,0.0,0.64,1.29,0.0,0.0,94.87,0.1,97.0,26.69230769,13.0,60.0,28.5,8.0,120.0475,123.0,39.59125475,538.0,415.0,77.15447154
2024-12-18 17:00:00,2.43,1135.0,96054.0,3.618719148,4316.0,1500.0,2328.0,0.0,1.36,212.0,1.07,7.0,1.3,10.57721414,88.10222453,0.361392929,4.025155841,244.961,0.959168398,10.72,87.84,0.42,5.3,30.937,1.02,9.52,71.06,1.02,83.84,18.4,778.8533333,2.575,1.93680855,10.895,4.956666667,80.97666667,54.845,10.03,28.18,66.24,0.0685,1.67,0.03,0.0565,0.0595,5.625,0.19,0.955085464,0.055252878,23.25356841,0.007103941,0.820899903,0.027626439,0.051306244,200.103,0.00118399,0.008682595,4.20316537,0.024863795,0.710394147,1.0,0.34,0.0,0.64,1.29,0.0,0.0,94.87,0.1,97.0,26.69230769,13.0,60.0,28.5,8.0,120.0475,123.0,39.64830012,538.0,415.0,81.70731707
2024-12-18 18:00:00,2.44,1175.0,96916.0,3.584069549,4313.0,1513.0,2332.0,0.0,1.37,220.0,1.07,6.0,1.3,10.57721414,88.10222453,0.361392929,4.025155841,244.961,0.959168398,10.72,87.84,0.42,5.3,30.937,1.02,9.52,71.06,1.02,83.84,18.4,778.8533333,2.575,1.93680855,10.895,4.956666667,80.97666667,54.845,10.03,28.18,66.24,0.0685,1.67,0.03,0.0565,0.0595,5.625,0.19,0.955085464,0.055252878,23.25356841,0.007103941,0.820899903,0.027626439,0.051306244,200.103,0.00118399,0.008682595,4.20316537,0.024863795,0.710394147,1.0,0.34,0.0,0.64,1.29,0.0,0.0,94.87,0.1,97.0,26.69230769,13.0,60.0,28.5,8.0,120.475,130.0,39.89299837,543.0,413.0,83.92307692
2024-12-18 19:00:00,2.46,1172.0,96944.0,3.58303525,4313.0,1489.0,2320.0,0.0,1.37,218.0,1.09,7.0,1.3,10.57721414,88.10222453,0.361392929,4.025155841,244.961,0.959168398,10.72,87.84,0.42,5.3,30.937,1.02,9.52,71.06,1.02,83.84,18.4,778.8533333,2.575,1.93680855,10.895,4.956666667,80.97666667,54.845,10.03,28.18,66.24,0.0685,1.67,0.03,0.0565,0.0595,5.625,0.19,0.955085464,0.055252878,23.25356841,0.007103941,0.820899903,0.027626439,0.051306244,200.103,0.00118399,0.008682595,4.20316537,0.024863795,0.710394147,1.0,0.34,0.0,0.64,1.29,0.0,0.0,94.87,0.1,97.0,26.69230769,13.0,60.0,28.5,8.0,119.725,130.0,40.14956766,540.0,410.0,86.07692308
2024-12-18 20:00:00,2.5,1155.0,97310.0,3.568743244,4312.0,1378.0,2294.0,0.0,1.32,214.0,1.18,6.0,1.3,10.57721414,88.10222453,0.361392929,4.025155841,244.961,0.959168398,10.72,87.84,0.42,5.3,30.937,1.02,9.52,71.06,1.02,83.84,18.4,778.8533333,2.575,1.93680855,10.895,4.956666667,80.97666667,54.845,10.03,28.18,66.24,0.0685,1.67,0.03,0.0565,0.0595,5.625,0.19,0.955085464,0.055252878,23.25356841,0.007103941,0.820899903,0.027626439,0.051306244,200.103,0.00118399,0.008682595,4.20316537,0.024863795,0.710394147,1.0,0.34,0.0,0.64,1.29,0.0,0.0,94.87,0.1,97.0,26.69230769,13.0,60.0,28.5,8.0,120.1225,133.0,39.42897593,543.0,410.0,86.39097744
2024-12-18 21:00:00,2.54,1147.0,97850.0,1.086256917,1319.0,1411.0,2305.0,0.0,1.38,213.0,1.16,6.0,1.3,10.57721414,88.10222453,0.361392929,4.025155841,244.961,0.959168398,10.72,87.84,0.42,5.3,30.937,1.02,9.52,71.06,1.02,83.84,18.4,778.8533333,2.575,1.93680855,10.895,4.956666667,80.97666667,54.845,10.03,28.18,66.24,0.0685,1.67,0.03,0.0565,0.0595,5.625,0.19,0.955085464,0.055252878,23.25356841,0.007103941,0.820899903,0.027626439,0.051306244,200.103,0.00118399,0.008682595,4.20316537,0.024863795,0.710394147,1.0,0.34,0.0,0.64,1.29,0.0,0.0,94.87,0.1,97.0,26.69230769,13.0,60.0,28.5,8.0,119.99000000000001,132.0,40.10720112,542.0,410.0,82.95454545
2024-12-18 22:00:00,2.47,1139.0,98301.0,3.527884063,4306.0,1402.0,2325.0,0.0,1.3,216.0,1.17,6.0,1.3,10.57721414,88.10222453,0.361392929,4.025155841,244.961,0.959168398,10.72,87.84,0.42,5.3,30.937,1.02,9.52,71.06,1.02,83.84,18.4,778.8533333,2.575,1.93680855,10.895,4.956666667,80.97666667,54.845,10.03,28.18,66.24,0.0685,1.67,0.03,0.0565,0.0595,5.625,0.19,0.955085464,0.055252878,23.25356841,0.007103941,0.820899903,0.027626439,0.051306244,200.103,0.00118399,0.008682595,4.20316537,0.024863795,0.710394147,1.0,0.34,0.0,0.64,1.29,0.0,0.0,94.87,0.1,97.0,26.69230769,13.0,60.0,28.5,8.0,119.0625,125.0,40.02786162,535.0,410.0,83.04
2024-12-18 23:00:00,2.47,1139.0,99110.0,3.496675141,4303.0,1428.0,2341.0,0.0,1.31,217.0,1.16,6.0,1.3,10.73798585,87.91201415,0.392334119,3.843482663,250.23,0.957665881,10.8,87.73,0.44,8.0,32.046333329999996,1.03,9.46,70.68,1.0,87.03,18.86,817.7543333,2.56,1.96734508,10.81,5.133333333,80.8,54.95,10.125,29.08,66.24,0.0725,1.725,0.03,0.057,0.06,5.495,0.18,4.091394921,0.053068061,55.60366887,0.015386388,4.984854703,0.04,0.058454448,234.061,0.001615916,0.09679121,10.42426798,0.291989545,2.954094303,1.0,0.35,0.0,0.74,1.06,0.0,4.446666667,94.04,0.1,97.0,26.69230769,13.0,60.0,28.5,8.0,119.0625,125.0,39.71680594,535.0,410.0,78.48
2024-12-19 00:00:00,2.53,1164.0,99834.0,3.476980334,4310.0,1453.0,2314.0,0.0,1.38,220.0,1.15,7.0,1.3,10.73798585,87.91201415,0.392334119,3.843482663,250.23,0.957665881,10.8,87.73,0.44,8.0,32.046333329999996,1.03,9.46,70.68,1.0,87.03,18.86,817.7543333,2.56,1.96734508,10.81,5.133333333,80.8,54.95,10.125,29.08,66.24,0.0725,1.725,0.03,0.057,0.06,5.495,0.18,4.091394921,0.053068061,55.60366887,0.015386388,4.984854703,0.04,0.058454448,234.061,0.001615916,0.09679121,10.42426798,0.291989545,2.954094303,1.0,0.35,0.0,0.74,1.06,0.0,4.446666667,94.04,0.1,97.0,26.69230769,13.0,60.0,28.5,8.0,120.1225,133.0,40.19422075,543.0,410.0,83.7593985
2024-12-19 01:00:00,2.51,1150.0,99631.0,3.477597297,4302.0,1467.0,2323.0,0.0,1.38,217.0,1.13,7.0,1.3,10.73798585,87.91201415,0.392334119,3.843482663,250.23,0.957665881,10.8,87.73,0.44,8.0,32.046333329999996,1.03,9.46,70.68,1.0,87.03,18.86,817.7543333,2.56,1.96734508,10.81,5.133333333,80.8,54.95,10.125,29.08,66.24,0.0725,1.725,0.03,0.057,0.06,5.495,0.18,4.091394921,0.053068061,55.60366887,0.015386388,4.984854703,0.04,0.058454448,234.061,0.001615916,0.09679121,10.42426798,0.291989545,2.954094303,1.0,0.35,0.0,0.74,1.06,0.0,4.446666667,94.04,0.1,97.0,26.69230769,13.0,60.0,28.5,8.0,119.3275,127.0,40.64606089,537.0,410.0,82.20472441
2024-12-19 02:00:00,2.52,1141.0,99557.0,3.477755135,4299.0,1453.0,2335.0,0.0,1.38,215.0,1.14,6.0,1.3,10.73798585,87.91201415,0.392334119,3.843482663,250.23,0.957665881,10.8,87.73,0.44,8.0,32.046333329999996,1.03,9.46,70.68,1.0,87.03,18.86,817.7543333,2.56,1.96734508,10.81,5.133333333,80.8,54.95,10.125,29.08,66.24,0.0725,1.725,0.03,0.057,0.06,5.495,0.18,4.091394921,0.053068061,55.60366887,0.015386388,4.984854703,0.04,0.058454448,234.061,0.001615916,0.09679121,10.42426798,0.291989545,2.954094303,1.0,0.35,0.0,0.74,1.06,0.0,4.446666667,94.04,0.1,97.0,26.69230769,13.0,60.0,28.5,8.0,119.0625,125.0,41.11710866,535.0,410.0,80.96
2024-12-19 03:00:00,2.52,1128.0,99850.0,3.464334607,4295.0,1395.0,2333.0,0.0,1.38,214.0,1.14,7.0,1.3,10.73798585,87.91201415,0.392334119,3.843482663,250.23,0.957665881,10.8,87.73,0.44,8.0,32.046333329999996,1.03,9.46,70.68,1.0,87.03,18.86,817.7543333,2.56,1.96734508,10.81,5.133333333,80.8,54.95,10.125,29.08,66.24,0.0725,1.725,0.03,0.057,0.06,5.495,0.18,4.091394921,0.053068061,55.60366887,0.015386388,4.984854703,0.04,0.058454448,234.061,0.001615916,0.09679121,10.42426798,0.291989545,2.954094303,1.0,0.35,0.0,0.74,1.06,0.0,4.446666667,94.04,0.1,97.0,26.69230769,13.0,60.0,28.5,8.0,118.93,124.0,40.80916745,534.0,410.0,78.62903226
2024-12-19 04:00:00,2.51,1131.0,99767.0,3.459954886,4286.0,1406.0,2335.0,0.0,1.32,216.0,1.19,7.0,1.3,10.73798585,87.91201415,0.392334119,3.843482663,250.23,0.957665881,10.8,87.73,0.44,8.0,32.046333329999996,1.03,9.46,70.68,1.0,87.03,18.86,817.7543333,2.56,1.96734508,10.81,5.133333333,80.8,54.95,10.125,29.08,66.24,0.0725,1.725,0.03,0.057,0.06,5.495,0.18,4.091394921,0.053068061,55.60366887,0.015386388,4.984854703,0.04,0.058454448,234.061,0.001615916,0.09679121,10.42426798,0.291989545,2.954094303,1.0,0.35,0.0,0.74,1.06,0.0,4.446666667,94.04,0.1,97.0,26.69230769,13.0,60.0,28.5,8.0,118.7975,123.0,40.23501763,533.0,410.0,79.91869919
2024-12-19 05:00:00,2.48,1116.0,99830.0,3.424722759,4245.0,1441.0,2321.0,0.0,1.32,216.0,1.16,6.0,1.3,10.73798585,87.91201415,0.392334119,3.843482663,250.23,0.957665881,10.8,87.73,0.44,8.0,32.046333329999996,1.03,9.46,70.68,1.0,87.03,18.86,817.7543333,2.56,1.96734508,10.81,5.133333333,80.8,54.95,10.125,29.08,66.24,0.0725,1.725,0.03,0.057,0.06,5.495,0.18,4.091394921,0.053068061,55.60366887,0.015386388,4.984854703,0.04,0.058454448,234.061,0.001615916,0.09679121,10.42426798,0.291989545,2.954094303,1.0,0.35,0.0,0.74,1.06,0.0,4.446666667,94.04,0.1,97.0,26.69230769,13.0,60.0,28.5,8.0,119.0625,125.0,39.85932005,535.0,410.0,78.4
2024-12-19 06:00:00,2.53,1129.0,101227.0,3.314690487,4166.0,1446.0,2298.0,0.0,1.36,217.0,1.17,7.0,1.3,10.73798585,87.91201415,0.392334119,3.843482663,250.23,0.957665881,10.8,87.73,0.44,8.0,32.046333329999996,1.03,9.46,70.68,1.0,87.03,18.86,817.7543333,2.56,1.96734508,10.81,5.133333333,80.8,54.95,10.125,29.08,66.24,0.0725,1.725,0.03,0.057,0.06,5.495,0.18,4.091394921,0.053068061,55.60366887,0.015386388,4.984854703,0.04,0.058454448,234.061,0.001615916,0.09679121,10.42426798,0.291989545,2.954094303,1.0,0.35,0.0,0.74,1.06,0.0,4.446666667,94.04,0.1,97.0,26.69230769,13.0,60.0,28.5,8.0,119.725,130.0,39.55188679,540.0,410.0,83.46153846
2024-12-19 07:00:00,2.55,1138.0,101866.0,3.274952459,4142.0,1406.0,2293.0,0.0,1.34,218.0,1.21,7.0,1.3,10.73798585,87.91201415,0.392334119,3.843482663,250.23,0.957665881,10.8,87.73,0.44,8.0,32.046333329999996,1.03,9.46,70.68,1.0,87.03,18.86,817.7543333,2.56,1.96734508,10.81,5.133333333,80.8,54.95,10.125,29.08,66.24,0.0725,1.725,0.03,0.057,0.06,5.495,0.18,4.091394921,0.053068061,55.60366887,0.015386388,4.984854703,0.04,0.058454448,234.061,0.001615916,0.09679121,10.42426798,0.291989545,2.954094303,1.0,0.35,0.0,0.74,1.06,0.0,4.446666667,94.04,0.1,97.0,26.69230769,13.0,60.0,28.5,8.0,119.8575,131.0,39.06835206,541.0,410.0,83.4351145
2024-12-19 08:00:00,2.55,1148.0,101971.0,3.266058099,4135.0,1412.0,2292.0,0.0,1.34,220.0,1.21,6.0,1.3,10.48270125,88.15796227,0.384004716,3.853553398,250.23,0.975331761,10.72,87.84,0.42,5.3,32.046333329999996,1.02,9.47,70.72,1.06,87.03,18.75,817.7543333,2.575,1.93680855,10.895,5.133333333,80.8,54.845,10.03,28.48,66.24,0.0685,1.67,0.03,0.0565,0.0595,5.625,0.19,1.30565223,0.050749733,27.15572094,0.013840836,0.821222958,0.041522509,0.096885855,234.061,0.009227224,0.013840836,4.941178582,0.046136121,0.876586303,1.0,0.34,0.0,0.64,1.29,0.0,4.446666667,94.87,0.1,97.0,26.69230769,13.0,60.0,28.5,8.0,120.6525,137.0,39.2440504,547.0,410.0,83.43065693
2024-12-19 09:00:00,2.55,1153.0,101622.0,3.28360166,4143.0,1405.0,2299.0,0.0,1.35,220.0,1.2,7.0,1.3,10.48270125,88.15796227,0.384004716,3.853553398,250.23,0.975331761,10.72,87.84,0.42,5.3,32.046333329999996,1.02,9.47,70.72,1.06,87.03,18.75,817.7543333,2.575,1.93680855,10.895,5.133333333,80.8,54.845,10.03,28.48,66.24,0.0685,1.67,0.03,0.0565,0.0595,5.625,0.19,1.30565223,0.050749733,27.15572094,0.013840836,0.821222958,0.041522509,0.096885855,234.061,0.009227224,0.013840836,4.941178582,0.046136121,0.876586303,1.0,0.34,0.0,0.64,1.29,0.0,4.446666667,94.87,0.1,97.0,26.69230769,13.0,60.0,28.5,8.0,120.3875,135.0,39.33083762,545.0,410.0,83.62962963
2024-12-19 10:00:00,2.56,1155.0,101039.0,3.342358787,4193.0,1394.0,2292.0,0.0,1.35,218.0,1.21,6.0,1.3,10.48270125,88.15796227,0.384004716,3.853553398,250.23,0.975331761,10.72,87.84,0.42,5.3,32.046333329999996,1.02,9.47,70.72,1.06,87.03,18.75,817.7543333,2.575,1.93680855,10.895,5.133333333,80.8,54.845,10.03,28.48,66.24,0.0685,1.67,0.03,0.0565,0.0595,5.625,0.19,1.30565223,0.050749733,27.15572094,0.013840836,0.821222958,0.041522509,0.096885855,234.061,0.009227224,0.013840836,4.941178582,0.046136121,0.876586303,1.0,0.34,0.0,0.64,1.29,0.0,4.446666667,94.87,0.1,97.0,26.69230769,13.0,60.0,28.5,8.0,121.05,140.0,40.0613063,550.0,410.0,85.42857143
2024-12-19 11:00:00,2.56,1153.0,101043.0,3.406739505,4274.0,1391.0,2309.0,0.0,1.35,218.0,1.21,7.0,1.3,10.48270125,88.15796227,0.384004716,3.853553398,250.23,0.975331761,10.72,87.84,0.42,5.3,32.046333329999996,1.02,9.47,70.72,1.06,87.03,18.75,817.7543333,2.575,1.93680855,10.895,5.133333333,80.8,54.845,10.03,28.48,66.24,0.0685,1.67,0.03,0.0565,0.0595,5.625,0.19,1.30565223,0.050749733,27.15572094,0.013840836,0.821222958,0.041522509,0.096885855,234.061,0.009227224,0.013840836,4.941178582,0.046136121,0.876586303,1.0,0.34,0.0,0.64,1.29,0.0,4.446666667,94.87,0.1,97.0,26.69230769,13.0,60.0,28.5,8.0,120.255,134.0,41.20649652,544.0,410.0,83.73134328
2024-12-19 12:00:00,2.54,1157.0,99799.0,3.472554309,4303.0,1392.0,2301.0,0.0,1.35,217.0,1.19,6.0,1.3,10.48270125,88.15796227,0.384004716,3.853553398,250.23,0.975331761,10.72,87.84,0.42,5.3,32.046333329999996,1.02,9.47,70.72,1.06,87.03,18.75,817.7543333,2.575,1.93680855,10.895,5.133333333,80.8,54.845,10.03,28.48,66.24,0.0685,1.67,0.03,0.0565,0.0595,5.625,0.19,1.30565223,0.050749733,27.15572094,0.013840836,0.821222958,0.041522509,0.096885855,234.061,0.009227224,0.013840836,4.941178582,0.046136121,0.876586303,1.0,0.34,0.0,0.64,1.29,0.0,4.446666667,94.87,0.1,97.0,26.69230769,13.0,60.0,28.5,8.0,120.52,136.0,41.05839416,546.0,410.0,83.30882353
2024-12-19 13:00:00,2.52,1160.0,98802.0,3.518154543,4316.0,1409.0,2292.0,0.0,1.38,217.0,1.14,7.0,1.3,10.48270125,88.15796227,0.384004716,3.853553398,250.23,0.975331761,10.72,87.84,0.42,5.3,32.046333329999996,1.02,9.47,70.72,1.06,87.03,18.75,817.7543333,2.575,1.93680855,10.895,5.133333333,80.8,54.845,10.03,28.48,66.24,0.0685,1.67,0.03,0.0565,0.0595,5.625,0.19,1.30565223,0.050749733,27.15572094,0.013840836,0.821222958,0.041522509,0.096885855,234.061,0.009227224,0.013840836,4.941178582,0.046136121,0.876586303,1.0,0.34,0.0,0.64,1.29,0.0,4.446666667,94.87,0.1,97.0,26.69230769,13.0,60.0,28.5,8.0,121.05,140.0,40.4059476,550.0,410.0,84.64285714
2024-12-19 14:00:00,2.55,1158.0,97297.0,3.58079825,4326.0,1384.0,2287.0,0.0,1.38,211.0,1.17,6.0,1.3,10.48270125,88.15796227,0.384004716,3.853553398,250.23,0.975331761,10.72,87.84,0.42,5.3,32.046333329999996,1.02,9.47,70.72,1.06,87.03,18.75,817.7543333,2.575,1.93680855,10.895,5.133333333,80.8,54.845,10.03,28.48,66.24,0.0685,1.67,0.03,0.0565,0.0595,5.625,0.19,1.30565223,0.050749733,27.15572094,0.013840836,0.821222958,0.041522509,0.096885855,234.061,0.009227224,0.013840836,4.941178582,0.046136121,0.876586303,1.0,0.34,0.0,0.64,1.29,0.0,4.446666667,94.87,0.1,97.0,26.69230769,13.0,60.0,28.5,8.0,121.4475,143.0,39.77939451,553.0,410.0,84.1958042
2024-12-19 15:00:00,2.53,1155.0,96854.0,3.592177641,4320.0,1462.0,2274.0,0.0,1.38,211.0,1.15,6.0,1.3,10.48270125,88.15796227,0.384004716,3.853553398,250.23,0.975331761,10.72,87.84,0.42,5.3,32.046333329999996,1.02,9.47,70.72,1.06,87.03,18.75,817.7543333,2.575,1.93680855,10.895,5.133333333,80.8,54.845,10.03,28.48,66.24,0.0685,1.67,0.03,0.0565,0.0595,5.625,0.19,1.30565223,0.050749733,27.15572094,0.013840836,0.821222958,0.041522509,0.096885855,234.061,0.009227224,0.013840836,4.941178582,0.046136121,0.876586303,1.0,0.34,0.0,0.64,1.29,0.0,4.446666667,94.87,0.1,97.0,26.69230769,13.0,60.0,28.5,8.0,121.4475,143.0,41.17925645,553.0,410.0,85.66433566
2024-12-19 16:00:00,2.5,1150.0,96131.0,3.616660119,4317.0,1427.0,2312.0,0.0,1.38,210.0,1.12,6.0,1.3,10.87199057,87.75800943,0.409336477,3.746918169,250.23,0.960663523,10.82,87.7,0.45,7.5,32.046333329999996,1.03,9.63,70.51,1.05,87.03,18.81,817.7543333,2.555,1.962259846,10.87,5.133333333,80.8,54.83,10.215,28.78,66.24,0.0715,1.78,0.045,0.058,0.059,5.54,0.18,2.887103903,0.080795818,28.68790184,0.009156859,4.34142863,0.032318327,0.113114145,234.061,0.001077278,0.095339065,4.82620354,0.292480862,2.154555152,1.0,0.35,0.0,0.74,1.06,0.0,4.446666667,94.04,0.1,97.0,26.69230769,13.0,60.0,28.5,8.0,120.52,136.0,40.48964218,546.0,410.0,77.5
2024-12-19 17:00:00,2.5,1152.0,96261.0,3.612615929,4318.0,1434.0,2328.0,0.0,1.38,211.0,1.12,6.0,1.3,10.87199057,87.75800943,0.409336477,3.746918169,250.23,0.960663523,10.82,87.7,0.45,7.5,32.046333329999996,1.03,9.63,70.51,1.05,87.03,18.81,817.7543333,2.555,1.962259846,10.87,5.133333333,80.8,54.83,10.215,28.78,66.24,0.0715,1.78,0.045,0.058,0.059,5.54,0.18,2.887103903,0.080795818,28.68790184,0.009156859,4.34142863,0.032318327,0.113114145,234.061,0.001077278,0.095339065,4.82620354,0.292480862,2.154555152,1.0,0.35,0.0,0.74,1.06,0.0,4.446666667,94.04,0.1,97.0,26.69230769,13.0,60.0,28.5,8.0,120.255,134.0,39.76184917,544.0,410.0,77.6119403
2024-12-19 18:00:00,2.44,1142.0,95862.0,3.627639606,4318.0,1435.0,2325.0,0.0,1.38,209.0,1.06,6.0,1.3,10.87199057,87.75800943,0.409336477,3.746918169,250.23,0.960663523,10.82,87.7,0.45,7.5,32.046333329999996,1.03,9.63,70.51,1.05,87.03,18.81,817.7543333,2.555,1.962259846,10.87,5.133333333,80.8,54.83,10.215,28.78,66.24,0.0715,1.78,0.045,0.058,0.059,5.54,0.18,2.887103903,0.080795818,28.68790184,0.009156859,4.34142863,0.032318327,0.113114145,234.061,0.001077278,0.095339065,4.82620354,0.292480862,2.154555152,1.0,0.35,0.0,0.74,1.06,0.0,4.446666667,94.04,0.1,97.0,26.69230769,13.0,60.0,28.5,8.0,119.99000000000001,132.0,40.62280496,542.0,410.0,76.51515152
2024-12-19 19:00:00,2.48,1147.0,96219.0,3.613355214,4317.0,1455.0,2331.0,0.0,1.38,212.0,1.1,6.0,1.3,10.87199057,87.75800943,0.409336477,3.746918169,250.23,0.960663523,10.82,87.7,0.45,7.5,32.046333329999996,1.03,9.63,70.51,1.05,87.03,18.81,817.7543333,2.555,1.962259846,10.87,5.133333333,80.8,54.83,10.215,28.78,66.24,0.0715,1.78,0.045,0.058,0.059,5.54,0.18,2.887103903,0.080795818,28.68790184,0.009156859,4.34142863,0.032318327,0.113114145,234.061,0.001077278,0.095339065,4.82620354,0.292480862,2.154555152,1.0,0.35,0.0,0.74,1.06,0.0,4.446666667,94.04,0.1,97.0,26.69230769,13.0,60.0,28.5,8.0,119.8575,131.0,41.14776952,541.0,410.0,76.94656489
2024-12-19 20:00:00,2.48,1157.0,96770.0,3.590303909,4314.0,1468.0,2325.0,0.0,1.38,214.0,1.1,6.0,1.3,10.87199057,87.75800943,0.409336477,3.746918169,250.23,0.960663523,10.82,87.7,0.45,7.5,32.046333329999996,1.03,9.63,70.51,1.05,87.03,18.81,817.7543333,2.555,1.962259846,10.87,5.133333333,80.8,54.83,10.215,28.78,66.24,0.0715,1.78,0.045,0.058,0.059,5.54,0.18,2.887103903,0.080795818,28.68790184,0.009156859,4.34142863,0.032318327,0.113114145,234.061,0.001077278,0.095339065,4.82620354,0.292480862,2.154555152,1.0,0.35,0.0,0.74,1.06,0.0,4.446666667,94.04,0.1,97.0,26.69230769,13.0,60.0,28.5,8.0,120.255,134.0,40.44013251,544.0,410.0,79.10447761
2024-12-19 21:00:00,2.5,1162.0,97166.0,3.574855817,4313.0,1448.0,2311.0,0.0,1.38,214.0,1.12,7.0,1.3,10.87199057,87.75800943,0.409336477,3.746918169,250.23,0.960663523,10.82,87.7,0.45,7.5,32.046333329999996,1.03,9.63,70.51,1.05,87.03,18.81,817.7543333,2.555,1.962259846,10.87,5.133333333,80.8,54.83,10.215,28.78,66.24,0.0715,1.78,0.045,0.058,0.059,5.54,0.18,2.887103903,0.080795818,28.68790184,0.009156859,4.34142863,0.032318327,0.113114145,234.061,0.001077278,0.095339065,4.82620354,0.292480862,2.154555152,1.0,0.35,0.0,0.74,1.06,0.0,4.446666667,94.04,0.1,97.0,26.69230769,13.0,60.0,28.5,8.0,120.255,134.0,39.74905303,544.0,410.0,81.94029851
2024-12-19 22:00:00,2.52,1162.0,98077.0,3.541678092,4313.0,1432.0,2313.0,0.0,1.38,215.0,1.14,6.0,1.3,10.87199057,87.75800943,0.409336477,3.746918169,250.23,0.960663523,10.82,87.7,0.45,7.5,32.046333329999996,1.03,9.63,70.51,1.05,87.03,18.81,817.7543333,2.555,1.962259846,10.87,5.133333333,80.8,54.83,10.215,28.78,66.24,0.0715,1.78,0.045,0.058,0.059,5.54,0.18,2.887103903,0.080795818,28.68790184,0.009156859,4.34142863,0.032318327,0.113114145,234.061,0.001077278,0.095339065,4.82620354,0.292480862,2.154555152,1.0,0.35,0.0,0.74,1.06,0.0,4.446666667,94.04,0.1,97.0,26.69230769,13.0,60.0,28.5,8.0,120.3875,135.0,40.23612751,545.0,410.0,82.22222222
2024-12-19 23:00:00,2.52,1162.0,99078.0,3.503488982,4310.0,1445.0,2318.0,0.0,1.38,218.0,1.14,6.0,1.3,10.94326975,87.67762524,0.423035003,3.880150915,243.4923333,0.956070006,11.12,87.42,0.42,8.0,31.19933333,1.04,9.52,70.83,1.01,85.65333333,18.64,764.028,2.44,1.985102421,10.66,5.177777778,80.24444444,55.06,9.93,29.98,66.24,0.064,1.95,0.07,0.057,0.061,5.37,0.18,2.555627847,0.076515804,27.35695039,0.023974952,3.963518637,0.030606322,0.214244251,229.1853333,0.002040421,0.086717911,4.49402821,0.294840897,1.887389827,1.0,0.34,0.0,0.74,1.32,0.0,12.47666667,96.53,0.1,97.0,26.69230769,13.0,60.0,28.5,8.0,120.1225,133.0,40.26988636,543.0,410.0,83.15789474
2024-12-20 00:00:00,2.49,1164.0,97082.0,3.577946342,4313.0,1441.0,2334.0,0.0,1.36,215.0,1.13,7.0,1.3,10.94326975,87.67762524,0.423035003,3.880150915,243.4923333,0.956070006,11.12,87.42,0.42,8.0,31.19933333,1.04,9.52,70.83,1.01,85.65333333,18.64,764.028,2.44,1.985102421,10.66,5.177777778,80.24444444,55.06,9.93,29.98,66.24,0.064,1.95,0.07,0.057,0.061,5.37,0.18,2.555627847,0.076515804,27.35695039,0.023974952,3.963518637,0.030606322,0.214244251,229.1853333,0.002040421,0.086717911,4.49402821,0.294840897,1.887389827,1.0,0.34,0.0,0.74,1.32,0.0,12.47666667,96.53,0.1,97.0,26.69230769,13.0,60.0,28.5,8.0,120.6525,137.0,41.26134512,547.0,410.0,74.01459854
2024-12-20 01:00:00,2.52,1169.0,99981.0,3.470262631,4308.0,1455.0,2308.0,0.0,1.38,221.0,1.14,6.0,1.3,10.94326975,87.67762524,0.423035003,3.880150915,243.4923333,0.956070006,11.12,87.42,0.42,8.0,31.19933333,1.04,9.52,70.83,1.01,85.65333333,18.64,764.028,2.44,1.985102421,10.66,5.177777778,80.24444444,55.06,9.93,29.98,66.24,0.064,1.95,0.07,0.057,0.061,5.37,0.18,2.555627847,0.076515804,27.35695039,0.023974952,3.963518637,0.030606322,0.214244251,229.1853333,0.002040421,0.086717911,4.49402821,0.294840897,1.887389827,1.0,0.34,0.0,0.74,1.32,0.0,12.47666667,96.53,0.1,97.0,26.69230769,13.0,60.0,28.5,8.0,120.9175,139.0,39.87642586,549.0,410.0,83.88489209
2024-12-20 02:00:00,2.55,1169.0,99915.0,3.472553075,4308.0,1423.0,2314.0,0.0,1.38,219.0,1.17,7.0,1.3,10.94326975,87.67762524,0.423035003,3.880150915,243.4923333,0.956070006,11.12,87.42,0.42,8.0,31.19933333,1.04,9.52,70.83,1.01,85.65333333,18.64,764.028,2.44,1.985102421,10.66,5.177777778,80.24444444,55.06,9.93,29.98,66.24,0.064,1.95,0.07,0.057,0.061,5.37,0.18,2.555627847,0.076515804,27.35695039,0.023974952,3.963518637,0.030606322,0.214244251,229.1853333,0.002040421,0.086717911,4.49402821,0.294840897,1.887389827,1.0,0.34,0.0,0.74,1.32,0.0,12.47666667,96.53,0.1,97.0,26.69230769,13.0,60.0,28.5,8.0,120.6525,137.0,39.94280267,547.0,410.0,83.64963504
2024-12-20 03:00:00,2.56,1167.0,100103.0,3.466840627,4309.0,1421.0,2327.0,0.0,1.38,218.0,1.18,6.0,1.3,10.94326975,87.67762524,0.423035003,3.880150915,243.4923333,0.956070006,11.12,87.42,0.42,8.0,31.19933333,1.04,9.52,70.83,1.01,85.65333333,18.64,764.028,2.44,1.985102421,10.66,5.177777778,80.24444444,55.06,9.93,29.98,66.24,0.064,1.95,0.07,0.057,0.061,5.37,0.18,2.555627847,0.076515804,27.35695039,0.023974952,3.963518637,0.030606322,0.214244251,229.1853333,0.002040421,0.086717911,4.49402821,0.294840897,1.887389827,1.0,0.34,0.0,0.74,1.32,0.0,12.47666667,96.53,0.1,97.0,26.69230769,13.0,60.0,28.5,8.0,119.8575,131.0,39.9380805,541.0,410.0,83.74045802
2024-12-20 04:00:00,2.54,1168.0,100353.0,3.45740916,4308.0,1438.0,2328.0,0.0,1.38,220.0,1.16,7.0,1.3,10.94326975,87.67762524,0.423035003,3.880150915,243.4923333,0.956070006,11.12,87.42,0.42,8.0,31.19933333,1.04,9.52,70.83,1.01,85.65333333,18.64,764.028,2.44,1.985102421,10.66,5.177777778,80.24444444,55.06,9.93,29.98,66.24,0.064,1.95,0.07,0.057,0.061,5.37,0.18,2.555627847,0.076515804,27.35695039,0.023974952,3.963518637,0.030606322,0.214244251,229.1853333,0.002040421,0.086717911,4.49402821,0.294840897,1.887389827,1.0,0.34,0.0,0.74,1.32,0.0,12.47666667,96.53,0.1,97.0,26.69230769,13.0,60.0,28.5,8.0,119.99000000000001,132.0,39.77353149,542.0,410.0,83.56060606
2024-12-20 05:00:00,2.56,1168.0,100612.0,3.445316821,4304.0,1426.0,2322.0,0.0,1.38,220.0,1.18,6.0,1.3,10.94326975,87.67762524,0.423035003,3.880150915,243.4923333,0.956070006,11.12,87.42,0.42,8.0,31.19933333,1.04,9.52,70.83,1.01,85.65333333,18.64,764.028,2.44,1.985102421,10.66,5.177777778,80.24444444,55.06,9.93,29.98,66.24,0.064,1.95,0.07,0.057,0.061,5.37,0.18,2.555627847,0.076515804,27.35695039,0.023974952,3.963518637,0.030606322,0.214244251,229.1853333,0.002040421,0.086717911,4.49402821,0.294840897,1.887389827,1.0,0.34,0.0,0.74,1.32,0.0,12.47666667,96.53,0.1,97.0,26.69230769,13.0,60.0,28.5,8.0,119.8575,131.0,39.99528079,541.0,410.0,83.96946565
2024-12-20 06:00:00,2.56,1167.0,100549.0,3.447473763,4304.0,1422.0,2315.0,0.0,1.38,219.0,1.18,6.0,1.3,10.94326975,87.67762524,0.423035003,3.880150915,243.4923333,0.956070006,11.12,87.42,0.42,8.0,31.19933333,1.04,9.52,70.83,1.01,85.65333333,18.64,764.028,2.44,1.985102421,10.66,5.177777778,80.24444444,55.06,9.93,29.98,66.24,0.064,1.95,0.07,0.057,0.061,5.37,0.18,2.555627847,0.076515804,27.35695039,0.023974952,3.963518637,0.030606322,0.214244251,229.1853333,0.002040421,0.086717911,4.49402821,0.294840897,1.887389827,1.0,0.34,0.0,0.74,1.32,0.0,12.47666667,96.53,0.1,97.0,26.69230769,13.0,60.0,28.5,8.0,120.255,134.0,39.95299647,544.0,410.0,83.80597015
2024-12-20 07:00:00,2.57,1167.0,100400.0,3.452585866,4304.0,1405.0,2347.0,0.0,1.38,218.0,1.19,7.0,1.3,10.94326975,87.67762524,0.423035003,3.880150915,243.4923333,0.956070006,11.12,87.42,0.42,8.0,31.19933333,1.04,9.52,70.83,1.01,85.65333333,18.64,764.028,2.44,1.985102421,10.66,5.177777778,80.24444444,55.06,9.93,29.98,66.24,0.064,1.95,0.07,0.057,0.061,5.37,0.18,2.555627847,0.076515804,27.35695039,0.023974952,3.963518637,0.030606322,0.214244251,229.1853333,0.002040421,0.086717911,4.49402821,0.294840897,1.887389827,1.0,0.34,0.0,0.74,1.32,0.0,12.47666667,96.53,0.1,97.0,26.69230769,13.0,60.0,28.5,8.0,119.8575,131.0,39.92966002,541.0,410.0,77.78625954
2024-12-20 08:00:00,2.58,1150.0,100710.0,3.445163191,4308.0,1395.0,2322.0,0.0,1.37,216.0,1.21,6.0,1.3,10.76856005,87.87054496,0.414824984,3.967700694,243.4923333,0.946070006,11.12,87.42,0.42,8.0,31.19933333,1.04,9.72,70.36,1.08,85.65333333,18.84,764.028,2.49,1.988909427,10.76,5.177777778,80.24444444,55.03,9.84,29.38,66.24,0.065,1.8,0.06,0.058,0.061,5.41,0.18,2.555627847,0.076515804,27.35695039,0.023974952,3.963518637,0.030606322,0.214244251,229.1853333,0.002040421,0.086717911,4.49402821,0.294840897,1.887389827,1.0,0.34,0.0,0.74,1.32,0.0,12.47666667,96.53,0.1,97.0,26.69230769,13.0,60.0,28.5,8.0,119.3275,127.0,40.06568144,537.0,410.0,83.30708661
2024-12-20 09:00:00,2.58,1146.0,100250.0,3.459353062,4306.0,1386.0,2321.0,0.0,1.37,214.0,1.21,7.0,1.3,10.76856005,87.87054496,0.414824984,3.967700694,243.4923333,0.946070006,11.12,87.42,0.42,8.0,31.19933333,1.04,9.72,70.36,1.08,85.65333333,18.84,764.028,2.49,1.988909427,10.76,5.177777778,80.24444444,55.03,9.84,29.38,66.24,0.065,1.8,0.06,0.058,0.061,5.41,0.18,2.555627847,0.076515804,27.35695039,0.023974952,3.963518637,0.030606322,0.214244251,229.1853333,0.002040421,0.086717911,4.49402821,0.294840897,1.887389827,1.0,0.34,0.0,0.74,1.32,0.0,12.47666667,96.53,0.1,97.0,26.69230769,13.0,60.0,28.5,8.0,119.195,126.0,40.22201228,536.0,410.0,84.12698413
2024-12-20 10:00:00,2.55,1143.0,99623.0,3.481915169,4307.0,1420.0,2323.0,0.0,1.38,214.0,1.17,6.0,1.3,10.76856005,87.87054496,0.414824984,3.967700694,243.4923333,0.946070006,11.12,87.42,0.42,8.0,31.19933333,1.04,9.72,70.36,1.08,85.65333333,18.84,764.028,2.49,1.988909427,10.76,5.177777778,80.24444444,55.03,9.84,29.38,66.24,0.065,1.8,0.06,0.058,0.061,5.41,0.18,2.555627847,0.076515804,27.35695039,0.023974952,3.963518637,0.030606322,0.214244251,229.1853333,0.002040421,0.086717911,4.49402821,0.294840897,1.887389827,1.0,0.34,0.0,0.74,1.32,0.0,12.47666667,96.53,0.1,97.0,26.69230769,13.0,60.0,28.5,8.0,119.195,126.0,40.84507042,536.0,410.0,82.6984127
2024-12-20 11:00:00,2.55,1145.0,99438.0,3.488387785,4307.0,1418.0,2324.0,0.0,1.38,214.0,1.17,6.0,1.3,10.76856005,87.87054496,0.414824984,3.967700694,243.4923333,0.946070006,11.12,87.42,0.42,8.0,31.19933333,1.04,9.72,70.36,1.08,85.65333333,18.84,764.028,2.49,1.988909427,10.76,5.177777778,80.24444444,55.03,9.84,29.38,66.24,0.065,1.8,0.06,0.058,0.061,5.41,0.18,2.555627847,0.076515804,27.35695039,0.023974952,3.963518637,0.030606322,0.214244251,229.1853333,0.002040421,0.086717911,4.49402821,0.294840897,1.887389827,1.0,0.34,0.0,0.74,1.32,0.0,12.47666667,96.53,0.1,97.0,26.69230769,13.0,60.0,28.5,8.0,119.0625,125.0,40.86956522,535.0,410.0,82.56
2024-12-20 12:00:00,2.49,1149.0,96465.0,3.599977641,4312.0,1436.0,2321.0,0.0,1.38,212.0,1.11,7.0,1.3,10.76856005,87.87054496,0.414824984,3.967700694,243.4923333,0.946070006,11.12,87.42,0.42,8.0,31.19933333,1.04,9.72,70.36,1.08,85.65333333,18.84,764.028,2.49,1.988909427,10.76,5.177777778,80.24444444,55.03,9.84,29.38,66.24,0.065,1.8,0.06,0.058,0.061,5.41,0.18,2.555627847,0.076515804,27.35695039,0.023974952,3.963518637,0.030606322,0.214244251,229.1853333,0.002040421,0.086717911,4.49402821,0.294840897,1.887389827,1.0,0.34,0.0,0.74,1.32,0.0,12.47666667,96.53,0.1,97.0,26.69230769,13.0,60.0,28.5,8.0,119.46000000000001,128.0,40.16953143,538.0,410.0,78.125
2024-12-20 13:00:00,2.49,1149.0,95448.0,3.639145565,4313.0,1423.0,2309.0,0.0,1.37,210.0,1.12,6.0,1.3,10.76856005,87.87054496,0.414824984,3.967700694,243.4923333,0.946070006,11.12,87.42,0.42,8.0,31.19933333,1.04,9.72,70.36,1.08,85.65333333,18.84,764.028,2.49,1.988909427,10.76,5.177777778,80.24444444,55.03,9.84,29.38,66.24,0.065,1.8,0.06,0.058,0.061,5.41,0.18,2.555627847,0.076515804,27.35695039,0.023974952,3.963518637,0.030606322,0.214244251,229.1853333,0.002040421,0.086717911,4.49402821,0.294840897,1.887389827,1.0,0.34,0.0,0.74,1.32,0.0,12.47666667,96.53,0.1,97.0,26.69230769,13.0,60.0,28.5,8.0,119.99000000000001,132.0,40.42503503,542.0,410.0,82.95454545
2024-12-20 14:00:00,2.47,1149.0,95148.0,3.653992604,4317.0,1417.0,2309.0,0.0,1.39,210.0,1.08,6.0,1.3,10.76856005,87.87054496,0.414824984,3.967700694,243.4923333,0.946070006,11.12,87.42,0.42,8.0,31.19933333,1.04,9.72,70.36,1.08,85.65333333,18.84,764.028,2.49,1.988909427,10.76,5.177777778,80.24444444,55.03,9.84,29.38,66.24,0.065,1.8,0.06,0.058,0.061,5.41,0.18,2.555627847,0.076515804,27.35695039,0.023974952,3.963518637,0.030606322,0.214244251,229.1853333,0.002040421,0.086717911,4.49402821,0.294840897,1.887389827,1.0,0.34,0.0,0.74,1.32,0.0,12.47666667,96.53,0.1,97.0,26.69230769,13.0,60.0,28.5,8.0,120.255,134.0,40.24906015,544.0,410.0,81.49253731
2024-12-20 15:00:00,2.47,1168.0,94666.0,3.775427142,4438.0,1431.0,2314.0,0.0,1.37,209.0,1.1,6.0,1.3,10.76856005,87.87054496,0.414824984,3.967700694,243.4923333,0.946070006,11.12,87.42,0.42,8.0,31.19933333,1.04,9.72,70.36,1.08,85.65333333,18.84,764.028,2.49,1.988909427,10.76,5.177777778,80.24444444,55.03,9.84,29.38,66.24,0.065,1.8,0.06,0.058,0.061,5.41,0.18,2.555627847,0.076515804,27.35695039,0.023974952,3.963518637,0.030606322,0.214244251,229.1853333,0.002040421,0.086717911,4.49402821,0.294840897,1.887389827,1.0,0.34,0.0,0.74,1.32,0.0,12.47666667,96.53,0.1,97.0,26.69230769,13.0,60.0,28.5,8.0,119.99000000000001,132.0,40.97779877,542.0,410.0,81.43939394
2024-12-20 16:00:00,2.49,1145.0,94142.0,3.698133344,4323.0,1392.0,2328.0,0.0,1.36,206.0,1.13,6.0,1.3,10.97035003,87.66447495,0.406070006,3.667700694,243.4923333,0.959105009,11.12,87.42,0.42,8.0,31.19933333,1.04,9.68,70.95,0.98,85.65333333,18.39,764.028,2.5,1.992467043,10.58,5.177777778,80.24444444,55.22,10.33,29.68,66.24,0.06,1.8,0.06,0.059,0.061,5.31,0.19,2.555627847,0.076515804,27.35695039,0.023974952,3.963518637,0.030606322,0.214244251,229.1853333,0.002040421,0.086717911,4.49402821,0.294840897,1.887389827,1.0,0.34,0.0,0.74,1.32,0.0,12.47666667,96.53,0.1,97.0,26.69230769,13.0,60.0,28.5,8.0,119.725,130.0,41.14754098,540.0,410.0,79.61538462
2024-12-20 17:00:00,2.46,1139.0,94425.0,3.687059358,4323.0,1430.0,2330.0,0.0,1.36,208.0,1.1,6.0,1.3,10.97035003,87.66447495,0.406070006,3.667700694,243.4923333,0.959105009,11.12,87.42,0.42,8.0,31.19933333,1.04,9.68,70.95,0.98,85.65333333,18.39,764.028,2.5,1.992467043,10.58,5.177777778,80.24444444,55.22,10.33,29.68,66.24,0.06,1.8,0.06,0.059,0.061,5.31,0.19,2.555627847,0.076515804,27.35695039,0.023974952,3.963518637,0.030606322,0.214244251,229.1853333,0.002040421,0.086717911,4.49402821,0.294840897,1.887389827,1.0,0.34,0.0,0.74,1.32,0.0,12.47666667,96.53,0.1,97.0,26.69230769,13.0,60.0,28.5,8.0,119.5925,129.0,41.90034762,539.0,410.0,77.20930233
2024-12-20 18:00:00,2.46,1161.0,96092.0,3.621476308,4321.0,1468.0,2331.0,0.0,1.38,212.0,1.08,6.0,1.3,10.97035003,87.66447495,0.406070006,3.667700694,243.4923333,0.959105009,11.12,87.42,0.42,8.0,31.19933333,1.04,9.68,70.95,0.98,85.65333333,18.39,764.028,2.5,1.992467043,10.58,5.177777778,80.24444444,55.22,10.33,29.68,66.24,0.06,1.8,0.06,0.059,0.061,5.31,0.19,2.555627847,0.076515804,27.35695039,0.023974952,3.963518637,0.030606322,0.214244251,229.1853333,0.002040421,0.086717911,4.49402821,0.294840897,1.887389827,1.0,0.34,0.0,0.74,1.32,0.0,12.47666667,96.53,0.1,97.0,26.69230769,13.0,60.0,28.5,8.0,120.3875,135.0,41.13409249,545.0,410.0,78.44444444
2024-12-20 19:00:00,2.47,1172.0,96876.0,3.591362569,4320.0,1459.0,2340.0,0.0,1.38,215.0,1.09,6.0,1.3,10.97035003,87.66447495,0.406070006,3.667700694,243.4923333,0.959105009,11.12,87.42,0.42,8.0,31.19933333,1.04,9.68,70.95,0.98,85.65333333,18.39,764.028,2.5,1.992467043,10.58,5.177777778,80.24444444,55.22,10.33,29.68,66.24,0.06,1.8,0.06,0.059,0.061,5.31,0.19,2.555627847,0.076515804,27.35695039,0.023974952,3.963518637,0.030606322,0.214244251,229.1853333,0.002040421,0.086717911,4.49402821,0.294840897,1.887389827,1.0,0.34,0.0,0.74,1.32,0.0,12.47666667,96.53,0.1,97.0,26.69230769,13.0,60.0,28.5,8.0,120.3875,135.0,41.33552786,545.0,410.0,79.03703704
2024-12-20 20:00:00,2.49,1165.0,96909.0,3.590140654,4320.0,1400.0,2335.0,0.0,1.34,211.0,1.15,6.0,1.3,10.97035003,87.66447495,0.406070006,3.667700694,243.4923333,0.959105009,11.12,87.42,0.42,8.0,31.19933333,1.04,9.68,70.95,0.98,85.65333333,18.39,764.028,2.5,1.992467043,10.58,5.177777778,80.24444444,55.22,10.33,29.68,66.24,0.06,1.8,0.06,0.059,0.061,5.31,0.19,2.555627847,0.076515804,27.35695039,0.023974952,3.963518637,0.030606322,0.214244251,229.1853333,0.002040421,0.086717911,4.49402821,0.294840897,1.887389827,1.0,0.34,0.0,0.74,1.32,0.0,12.47666667,96.53,0.1,97.0,26.69230769,13.0,60.0,28.5,8.0,120.255,134.0,40.11233326,544.0,410.0,78.73134328
2024-12-20 21:00:00,2.48,1153.0,96017.0,3.620950474,4317.0,1416.0,2337.0,0.0,1.35,212.0,1.13,6.0,1.3,10.97035003,87.66447495,0.406070006,3.667700694,243.4923333,0.959105009,11.12,87.42,0.42,8.0,31.19933333,1.04,9.68,70.95,0.98,85.65333333,18.39,764.028,2.5,1.992467043,10.58,5.177777778,80.24444444,55.22,10.33,29.68,66.24,0.06,1.8,0.06,0.059,0.061,5.31,0.19,2.555627847,0.076515804,27.35695039,0.023974952,3.963518637,0.030606322,0.214244251,229.1853333,0.002040421,0.086717911,4.49402821,0.294840897,1.887389827,1.0,0.34,0.0,0.74,1.32,0.0,12.47666667,96.53,0.1,97.0,26.69230769,13.0,60.0,28.5,8.0,119.725,130.0,41.05930285,540.0,410.0,78.84615385
2024-12-20 22:00:00,2.48,1155.0,96389.0,3.606987812,4317.0,1438.0,2330.0,0.0,1.35,213.0,1.13,6.0,1.3,10.97035003,87.66447495,0.406070006,3.667700694,243.4923333,0.959105009,11.12,87.42,0.42,8.0,31.19933333,1.04,9.68,70.95,0.98,85.65333333,18.39,764.028,2.5,1.992467043,10.58,5.177777778,80.24444444,55.22,10.33,29.68,66.24,0.06,1.8,0.06,0.059,0.061,5.31,0.19,2.555627847,0.076515804,27.35695039,0.023974952,3.963518637,0.030606322,0.214244251,229.1853333,0.002040421,0.086717911,4.49402821,0.294840897,1.887389827,1.0,0.34,0.0,0.74,1.32,0.0,12.47666667,96.53,0.1,97.0,26.69230769,13.0,60.0,28.5,8.0,120.3875,135.0,40.69713758,545.0,410.0,78.14814815
2024-12-20 23:00:00,2.48,1164.0,99640.0,3.485359738,4312.0,1429.0,2333.0,0.0,1.35,215.0,1.13,6.0,1.3,10.730209,87.89917818,0.397959618,4.036769408,246.444,0.972653206,10.96,87.56,0.45,6.4,29.25466667,1.03,9.45,70.68,1.01,86.18,18.86,760.153,2.43,2.0,10.66,4.933333333,80.44444444,55.21,9.85,30.28,67.23,0.07,1.79,0.06,0.06,0.06,5.32,0.18,3.074749629,0.016268517,28.7518916,0.010845678,4.294888371,0.021691355,0.059651227,217.238,0.002169136,0.077546596,5.124582716,0.244027748,2.114907153,1.0,0.59,0.0,0.92,1.32,0.0,10.12,94.03,0.1,97.0,26.69230769,13.0,60.0,28.5,8.0,118.1525,137.0,40.84670854,537.0,400.0,77.73722628
2024-12-21 00:00:00,2.47,1158.0,98016.0,3.130883698,3810.0,1366.0,2275.0,0.0,1.27,218.0,1.2,6.0,1.3,10.730209,87.89917818,0.397959618,4.036769408,246.444,0.972653206,10.96,87.56,0.45,6.4,29.25466667,1.03,9.45,70.68,1.01,86.18,18.86,760.153,2.43,2.0,10.66,4.933333333,80.44444444,55.21,9.85,30.28,67.23,0.07,1.79,0.06,0.06,0.06,5.32,0.18,3.074749629,0.016268517,28.7518916,0.010845678,4.294888371,0.021691355,0.059651227,217.238,0.002169136,0.077546596,5.124582716,0.244027748,2.114907153,1.0,0.59,0.0,0.92,1.32,0.0,10.12,94.03,0.1,97.0,26.69230769,13.0,60.0,28.5,8.0,122.6225,133.0,42.11267606,553.0,420.0,85.18796992
