Repository: saikumar-voptimai/evonith_bf_webapp

# Evonith BF2 — Blast Furnace Intelligence Platform

Monitoring, modelling and optimisation of **Blast Furnace 2 (BF2)** at Evonith Steel: live telemetry from InfluxDB,
manual plant reports from Neon PostgreSQL, a two-zone energy model of the furnace, blend and fuel optimisers, a
conversational assistant (FurnaceMind) and a live digital twin evaluated every hour.

The platform has three deployable parts that share one Python service layer, plus the shared data library:

| Part | Path | What it is |
|---|---|---|
| **Streamlit app** (legacy) | `src/app.py`, `src/custom_pages/` | The original 11-page dashboard; still the home of the model pages. Served under `/legacy` in production |

File: src/assets/data/furnace_dataset_20260525_002530_771382.csv (part 106 of 209)
GO%,ORE_NA2O%,ORE_P%,ORE_TIO2%,ORE_AL2O3%,ORE_SIO2%,ORE_MNO%,ORE_CAO%,ORE_K2O%,ORE_CALC_MT,PELLET_PCT_SIO2,PELLET_PCT_AL2O3,PELLET_PCT_FE2O3,PELLET_PCT_MGO,PELLET_PCT_TIO2,PELLET_PCT_NA2O,TOTAL_PELLET_CALC_MT,PELLET_PCT_K2O,PELLET_PCT_TM,PELLET_PCT_LOI,PELLET_PCT_MNO,PELLET_PCT_CAO,PELLET_PCT_P,CHARGES/HRS.,STOCKRODLEVEL,CHEM_PCT_C,CHEM_PCT_CR,CHEM_PCT_FE,CHEM_PCT_MN,CHEM_PCT_P,CHEM_PCT_S,CHEM_PCT_SI,CHEM_PCT_TI,SLAG_BASICITY,SLAG_PCT_AL2O3,SLAG_PCT_CAO,SLAG_PCT_FEO,SLAG_PCT_K2O,SLAG_PCT_MGO,SLAG_PCT_MNO,SLAG_PCT_NA2O,SLAG_PCT_S,SLAG_PCT_SIO2,SLAG_PCT_TIO2,SLAG_T_BASICITY,HMT_GT_1480C,COKE_DISCHARGE_TIME,WEIGHTED_COKE_ANGLE,TOTAL_COKE_PORTIONS,NON_COKE_DISCHARGE_TIME,WEIGHTED_NON_COKE_ANGLE,TOTAL_NON_COKE_PORTIONS,TOTAL HEAT LOAD,FTG_UPTAKE_TEMP_A,FTG_UPTAKE_TEMP_B,FTG_UPTAKE_TEMP_C,FTG_UPTAKE_TEMP_D,FTG_UPTAKE_TEMP_AVG,HEARTH_TEMP_A,HEARTH_TEMP_B,HEARTH_TEMP_C,HEARTH_TEMP_D,HEARTH_TEMP_AVG,BOSH_TEMP_A,BOSH_TEMP_C,BOSH_TEMP_D,BELLY_TEMP_A,BELLY_TEMP_C,BELLY_TEMP_D,LOWER_STACK_TEMP_A,LOWER_STACK_TEMP_B,LOWER_STACK_TEMP_C,LOWER_STACK_TEMP_D,PCI_KG/THM,ACT. FUEL RATEKG/THM.,FURNACETOPGASANALYSISCO2ETACO,COKE RATE KG/THM,PRODUCTIONTONNESPERHR,HOT BLAST PRESSUREBAR,TOPPRESSUREBAR,DIFFERENTIAL PRESSURETOTALBAR,HOT BLAST TEMP.OC,OXYGENFLOWNM3/HR.,STEAMKGS/HR.,RAFTOC,PERMEABILITYKGS/HR.,TUYEREVELOCITYM/S,HOT BLAST VOLUMENM3/HR.,O2 ENRICHMENT %,BOTTOMBAR,FURNACE TOP GAS ANALYSISH2%,UNITCOST LAKHS/THM,BOSH_TEMP_B,FURNACE TOP GAS ANALYSISCO2%,FURNACE TOP GAS ANALYSISONLINE (ANALYZER)CO%
2026-01-27 19:00:00,0.9370830224059464,11.899790578420813,0.459192027,87.16312639917324,0.4000000000000001,4.259,0.435,0.995,0.49,86.98,12.025,1.1283333333333334,69.98,9.0,19.55,1.69,12.33952387,4.934444444,78.73333333,71.58,37.75,0.04900000000000001,5.06,2.11,9.3,2.91,0.021,0.18000000000000002,55.21,10.07,0.056,1.9901185769999998,0.20000000000000004,17.320166666666665,0.10000000000000002,96.83,0.86,0.64,1.15,0.0,0.0,0.1376666666666667,59.25542669116387,4.5371480751748905,3.6754899973752995,0.05754899973752998,0.01919035831802258,0.06290358318022582,0.41699415669070844,4.572025322484572,5.203642820516047,0.05564541655730415,0.1420342491469724,0.022938724993438252,7.762833333333333,0.0,0.0,0.0,0.0,0.0,0.0,0.0,0.0,0.0,0.0,0.0,0.0,0.0,7.0,0.254488152,4.17,0.014,95.1885090909091,0.14,0.10632727272727273,0.08292727272727272,0.2529090909090909,0.04532727272727272,1.0122457368363635,20.397818181818185,33.91490909090909,0.4229090909090909,0.40981818181818186,8.580545454545454,0.25981818181818184,0.18,0.4167272727272727,33.50454545454545,1.6529090909090909,1.2683451485636363,1470.709090909091,90.0,27.0,12.0,60.0,28.75,8.0,0.9618739379639862,178.9358333,167.05875,175.3394444,188.5638889,178.7632639,61.81727279277736,328.31927450990446,449.9256766926874,580.709732572272,356.5399270168673,56.927499999999824,59.62750000000005,56.09944444444478,57.07916666666674,54.671944444444684,51.618611111111356,66.29194444444443,50.51666666666687,38.68027777777781,36.94833333333326,171.9896138888889,532.8333333333334,41.82530255555557,282.0,94.99219490642294,2.7997281916666656,1.2992049027777774,1.5004497972222215,1180.0,3998.296547,0.0,2211.3945583333334,1230.674225,213.5387311111112,110710.50111111115,3.9815040888888884,1.1765125861111103,4.012787733333331,93.28862384027778,57.44361111111103,17.605854583333322,24.488859972222237
2026-01-27 20:00:00,0.937042235190372,11.899647823166301,0.459192027,87.16330994164332,0.4,4.227142857142857,0.435,0.995,0.49,86.98,12.025,1.1277142857142857,69.98,9.0,19.55,1.69,12.33952387,4.934444444,78.73333333,71.58,37.75,0.049,5.06,2.11,9.3,2.91,0.021,0.18,55.21,10.070000000000002,0.056,1.990118577,0.2,17.387571428571427,0.1,96.83,0.86,0.64,1.15,0.0,0.0,0.13685714285714287,59.371810336259216,4.498388164799386,3.663020321115084,0.056302032111508395,0.01911761853983799,0.06217618539837989,0.40919021763119,4.520483993942347,5.14274923477866,0.05512584671312849,0.13798160436240225,0.022907550802787707,8.032857142857143,0.0,0.0,0.0,0.0,0.0,0.0,0.0,0.0,0.0,0.0,0.0,0.0,0.0,7.0,0.254488152,4.17,0.014,95.14269090909092,0.14,0.10687272727272727,0.08947272727272727,0.29109090909090907,0.04587272727272727,1.0113068715636362,20.59418181818182,33.77309090909091,0.46109090909090905,0.42618181818181816,8.531454545454546,0.2761818181818182,0.18,0.41127272727272723,33.39545454545454,1.691090909090909,1.2667736378363637,1466.8909090909092,90.0,27.0,12.0,60.0,28.75,8.0,0.9618739379639862,178.9358333,167.05875,175.3394444,188.5638889,178.7632639,61.81727279277736,328.31927450990446,449.9256766926874,580.709732572272,356.5399270168673,57.20500000000023,60.691388888888895,55.63722222222216,62.14055555555551,53.51416666666668,51.096666666666664,68.92333333333313,50.309722222222184,39.16277777777779,39.84833333333339,184.0459752777782,534.4527777777778,42.11417649999998,282.0,96.13499999999945,2.8139989361111133,1.2995153777777784,1.5144630694444439,1180.0,3998.296547,0.0,2205.0691166666675,1223.7717861111112,213.42876888888884,111012.73999999998,3.966260030555553,1.1880778344444443,4.115861291666666,94.88609172430562,56.41083333333338,17.821469999999994,24.496576388888915
2026-01-27 21:00:00,0.9370869681151796,11.899804388403128,0.459192027,87.16310864348169,0.4000000000000001,4.261333333333333,0.435,0.995,0.49,86.98,12.025,1.1323333333333334,69.98,9.0,19.55,1.69,12.33952387,4.934444444,78.73333333,71.58,37.75,0.04900000000000001,5.06,2.11,9.3,2.91,0.021,0.18000000000000002,55.21,10.07,0.056,1.9901185769999998,0.20000000000000004,17.372,0.1,96.83,0.86,0.64,1.15,0.0,0.0,0.13685714285714287,59.35255717159763,4.504800156244716,3.6650831601859672,0.056508316018596766,0.019129651767751478,0.06229651767751478,0.4104812110830514,4.529010395435333,5.1528227655748085,0.05521179834108198,0.13865202706043947,0.02291270790046492,7.8815,0.0,0.0,0.0,0.0,0.0,0.0,0.0,0.0,0.0,0.0,0.0,0.0,0.0,7.0,0.254488152,4.200666666666667,0.014,95.06576,0.15226666666666666,0.10822666666666667,0.07321333333333332,0.33066666666666666,0.0552,1.0037438698799999,20.4192,33.7952,0.378,0.3932,8.562933333333334,0.2554666666666667,0.17386666666666667,0.40386666666666665,33.67053333333333,1.6693333333333333,1.2580648323733334,1470.9066666666668,90.0,27.0,12.0,60.0,28.75,8.0,0.9618739379639862,178.9358333,167.05875,175.3394444,188.5638889,178.7632639,61.81727279277736,328.31927450990446,449.9256766926874,580.709732572272,356.5399270168673,57.32194444444421,60.11111111111101,55.901944444444176,67.60805555555542,52.49472222222201,50.579722222222365,70.18194444444434,50.95000000000003,40.30527777777777,36.40694444444443,185.31818138888906,534.4,42.34783586111107,282.0,96.13499999999945,2.820155733333335,1.2992079805555563,1.5209558250000002,1180.0,3998.296547,0.0,2210.605963888891,1222.4979333333335,213.68987972222234,111323.04083333336,4.088502344444444,1.1926198641666672,4.119847902777779,95.0546590340278,55.49944444444427,17.980733944444438,24.47923930555556
2026-01-27 22:00:00,0.937031750013492,11.899611125047224,0.459192027,87.16335712493928,0.4,4.290142857142857,0.435,0.995,0.49,86.98,12.025,1.1434285714285715,69.98,9.0,19.55,1.69,12.33952387,4.934444444,78.73333333,71.58,37.75,0.049,5.06,2.11,9.3,2.91,0.021,0.18,55.21,10.070000000000002,0.056,1.990118577,0.2,17.407999999999998,0.1,96.83,0.86,0.64,1.15,0.0,0.0,0.13685714285714287,58.26614384196567,4.86661459548822,3.7814845883608212,0.06814845883608213,0.01980866009877146,0.06908660098771457,0.4833291048824807,5.010136298558061,5.721249739828678,0.06006185784836755,0.1764824912172669,0.023203711470902052,7.046285714285714,0.0,0.0,0.0,0.0,0.0,0.0,0.0,0.0,0.0,0.0,0.0,0.0,0.0,7.0,0.254488152,4.206521739130435,0.014,95.01753043478261,0.16,0.11061739130434783,0.05822608695652174,0.3688695652173913,0.06423478260869565,1.0050057894521738,20.393217391304347,33.89739130434783,0.3146086956521739,0.37269565217391304,8.587304347826088,0.2346086956521739,0.17269565217391306,0.39460869565217394,33.73060869565217,1.6176521739130434,1.259600092304348,1473.4608695652173,90.0,27.0,12.0,60.0,28.75,8.0,0.9618739379639862,178.9358333,167.05875,175.3394444,188.5638889,178.7632639,61.81727279277736,328.31927450990446,449.9256766926874,580.709732572272,356.5399270168673,57.11638888888911,58.221944444444446,56.28833333333332,69.25194444444443,51.97583333333325,50.26444444444444,69.31694444444425,51.53388888888883,42.55527777777785,40.15222222222217,179.69035611111119,530.0,42.03950908333337,282.0,96.13499999999945,2.7816357000000003,1.299257977777778,1.4825570333333336,1180.0,3998.296547,0.0,2231.4921333333336,1230.886808333333,211.79491444444434,109258.99111111114,4.32138385833333,1.1678296316666668,3.9926054499999997,94.30897218472224,55.28888888888871,17.682797972222197,24.379823055555562
2026-01-27 23:00:00,0.9455406958473059,11.739594956977045,0.459192027,87.31486434717566,0.3704050430229524,4.326833333333333,0.435,1.03,0.49,86.935,12.035000000000002,1.1516666666666666,69.98,9.0,19.55,1.69,12.33952387,4.934444444,78.73333333,71.58,37.75,0.04700000000000001,5.0,2.13,9.3,2.85,0.028,0.18000000000000002,55.35999999999999,10.05,0.051,2.01,0.19000000000000003,17.295,0.1,46.49673419864662,0.546913567773233,0.44721504029562503,24.157743955656237,22.83,30.0,0.29000000000000004,57.445876007553295,4.970597951564751,3.4674664823088626,0.042749085881150804,0.021124847646858468,0.07314762329099209,0.6039947426660917,5.173839115082543,6.463310472691933,0.06824725764345241,0.0554981717623016,0.02382472576434524,6.881833333333334,0.0,0.0,0.0,0.0,0.0,0.0,0.0,0.0,0.0,0.0,0.0,0.0,0.0,7.0,0.254488152,4.180434782608695,0.014,95.00500869565218,0.16,0.11374782608695652,0.05092173913043478,0.40539130434782605,0.07049565217391304,1.0164092548434782,20.612347826086957,34.02782608695652,0.30417391304347824,0.3779130434782609,8.582086956521739,0.22417391304347825,0.17791304347826087,0.38417391304347825,33.48017391304348,1.5550434782608695,1.2727505870869564,1472.4173913043478,90.0,27.0,12.0,60.0,28.75,8.0,0.9618739379639862,178.9358333,167.05875,175.3394444,188.5638889,178.7632639,61.81727279277736,328.31927450990446,449.9256766926874,580.709732572272,356.5399270168673,56.640277777778124,56.5841666666666,56.72388888888918,71.93694444444449,51.53694444444455,49.990833333333384,68.15194444444431,52.485000000000014,44.72833333333332,40.19416666666667,184.48048638888883,530.0,41.67733499999999,282.0,94.2040833333333,2.7670877388888897,1.2991693277777778,1.4680492250000012,1180.0,3998.296547,0.0,2228.398452777779,1241.7487277777777,212.40818166666656,109198.35166666661,4.3219734305555555,1.1698606988888893,3.979407775000001,94.94366444652778,55.50305555555559,18.00434027777778,25.19697666666669
2026-01-28 00:00:00,0.945419904064734,11.73931310948438,0.459192027,87.31526698645088,0.3706868905156206,4.349333333333334,0.43500000000000005,1.03,0.49,86.935,12.035000000000002,1.1568333333333334,69.98,9.0,19.55,1.69,12.33952387,4.955555556,79.55666667,71.42,35.34,0.04700000000000001,5.0,2.13,9.3,2.85,0.028,0.18000000000000002,55.35999999999999,10.05,0.051,2.01,0.19000000000000003,17.38416666666667,0.09999999999999999,45.34845685225747,0.5364901086440935,0.4437001529148687,24.684977062769686,22.83,30.0,0.2876666666666667,59.00253675192789,4.341121686213925,3.328704179325715,0.03896465943615585,0.020494109906025976,0.06330811453400524,0.4787302273367589,4.507780060763431,5.678672723096315,0.056893978308467576,0.047929318872311714,0.022689397830846756,8.005333333333333,0.0,0.0,0.0,0.0,0.0,0.0,0.0,0.0,0.0,0.0,0.0,0.0,0.0,7.0,0.254488152,4.183090909090909,0.014981818181818183,95.06512727272727,0.15672727272727272,0.11369090909090909,0.05650909090909091,0.348,0.061872727272727274,1.0335604438363635,20.693454545454546,34.18472727272727,0.38836363636363636,0.4127272727272727,8.58,0.23963636363636365,0.1898181818181818,0.3865454545454546,33.08218181818182,1.5725454545454545,1.2929581862727273,1470.6909090909091,90.0,27.0,12.0,60.0,28.75,8.0,0.9618739379639862,178.9358333,167.05875,175.3394444,188.5638889,178.7632639,61.81727279277736,328.31927450990446,449.9256766926874,580.709732572272,356.5399270168673,55.95694444444423,55.926388888888724,56.42083333333338,69.07027777777775,51.01055555555552,49.807777777777616,67.1266666666667,53.26055555555554,43.40388888888885,40.170277777777834,174.14116916666677,530.6666666666666,41.88559005555556,282.0,92.6018333333333,2.7351304638888903,1.2990831055555552,1.436104763888888,1180.0,3998.296547,0.0,2267.7979888888863,1267.6709000000005,213.99900305555542,108995.10944444452,4.330439641666665,1.1524320769444443,3.849890680555557,93.57370491458335,55.38249999999978,18.284915111111115,25.370949638888902
2026-01-28 01:00:00,0.9454486219720667,11.739380117934823,0.459192027,87.31517126009312,0.37061988206517765,4.348428571428571,0.435,1.03,0.49,86.93500000000002,12.035,1.1265714285714286,69.98,9.0,19.55,1.69,12.33952387,4.955555556,79.55666667,71.42,35.34,0.047,5.0,2.13,9.3,2.85,0.028,0.18,55.36,10.05,0.051,2.01,0.19,17.400142857142857,0.1,39.046802857610906,0.47928700081850734,0.4244107328341478,27.578390074877827,22.830000000000002,30.0,0.25457142857142856,58.97033019471845,4.354145245409635,3.331575104198517,0.03904295738723228,0.02050715956453871,0.0635116892068039,0.48132188951738825,4.52156050015288,5.694906498286158,0.05712887216169681,0.04808591477446455,0.02271288721616968,7.9684285714285705,0.0,0.0,0.0,0.0,0.0,0.0,0.0,0.0,0.0,0.0,0.0,0.0,0.0,7.0,0.254488152,4.204909090909091,0.01661818181818182,95.17367272727273,0.15127272727272728,0.1115090909090909,0.07069090909090908,0.228,0.04332727272727273,1.0545434485636365,20.682545454545455,34.359272727272725,0.5356363636363636,0.4672727272727273,8.58,0.27236363636363636,0.2061818181818182,0.39745454545454545,32.58581818181818,1.6434545454545453,1.3178705217272726,1468.509090909091,90.0,27.0,12.0,60.0,28.75,8.0,0.9618739379639862,178.9358333,167.05875,175.3394444,188.5638889,178.7632639,61.81727279277736,328.31927450990446,449.9256766926874,580.709732572272,356.5399270168673,55.451111111110976,55.34777777777744,55.38999999999972,68.42138888888879,50.45333333333323,49.47555555555556,66.70500000000008,52.57777777777774,42.23777777777787,40.07138888888893,175.00203222222248,538.0555555555555,42.33291672222219,282.0,99.66816666666651,2.7177613111111114,1.2989528750000006,1.418931319444443,1180.0,3998.296547,0.0,2223.8310194444452,1256.356072222223,210.44168944444448,106665.72111111115,4.421756711111111,1.1408298538888895,3.9964956305555557,93.68776926944449,54.76361111111138,18.2128425,24.81127038888888
2026-01-28 02:00:00,0.9453671624131149,11.739190045630602,0.459192027,87.31544279195627,0.37080995436939856,4.363428571428572,0.435,1.03,0.49,86.93500000000002,12.035,1.1218571428571429,69.98,9.0,19.55,1.69,12.33952387,4.955555556,79.55666667,71.42,35.34,0.047,5.0,2.13,9.3,2.85,0.028,0.18,55.36,10.05,0.051,2.01,0.19,17.380285714285712,0.09999999999999999,39.71020232415926,0.48530899302065617,0.4264414046232445,27.27378930651332,22.830000000000002,30.0,0.2601428571428572,58.923663518839284,4.373016129740031,3.3357350185799666,0.03915640959763545,0.020526068266272575,0.06380666495385219,0.4850771576817337,4.541528089183841,5.718428923243084,0.05746922879290638,0.04831281919527091,0.02274692287929064,7.994142857142857,0.0,0.0,0.0,0.0,0.0,0.0,0.0,0.0,0.0,0.0,0.0,0.0,0.0,7.0,0.254488152,4.189555555555556,0.015466666666666667,95.04464444444444,0.15511111111111112,0.10946666666666667,0.06275555555555555,0.3686666666666667,0.05433333333333334,1.0738432820666666,20.695333333333334,34.64533333333333,0.48822222222222217,0.4391111111111111,8.626,0.2748888888888889,0.2048888888888889,0.4102222222222222,32.26555555555556,1.6497777777777778,1.3412061017999999,1465.4444444444443,90.0,27.0,12.0,60.0,28.75,8.0,0.9618739379639862,178.9358333,167.05875,175.3394444,188.5638889,178.7632639,61.81727279277736,328.31927450990446,449.9256766926874,580.709732572272,356.5399270168673,54.79333333333362,54.665000000000305,54.805277777777896,69.6236111111111,49.903333333333144,48.896666666666505,66.7163888888889,52.641666666666474,42.72250000000001,40.23083333333319,188.7523100000001,540.0416666666666,42.54888063888892,282.65833333333336,92.6018333333333,2.7410903305555596,1.2992114611111107,1.4417364861111113,1180.0,3998.296547,0.0,2221.398425000001,1235.7788944444444,208.98463888888907,106635.77944444449,4.423837272222221,1.1374782350000001,3.9150270277777737,95.67426440833336,54.08611111111122,18.357011916666664,24.785349138888858
2026-01-28 03:00:00,0.9453370617185403,11.739119810676593,0.459192027,87.31554312760487,0.37088018932340616,4.390000000000001,0.435,1.03,0.49,86.935,12.035000000000002,1.0839999999999999,69.98,9.0,19.55,1.69,12.33952387,4.955555556,79.55666667,71.42,35.34,0.04700000000000001,5.0,2.13,9.3,2.85,0.028,0.18000000000000002,55.35999999999999,10.05,0.051,2.01,0.19000000000000003,17.350666666666665,0.10000000000000002,35.58838755034186,0.447893321651826,0.41382449218491807,29.166326172262288,22.83,30.0,0.29183333333333333,58.893223593919764,4.385325305213969,3.3384484640752237,0.039230412656597005,0.020538402109432835,0.06399907290715222,0.48752665893336095,4.5545526275610735,5.733772224134445,0.057691237969791025,0.04846082531319401,0.022769123796979106,7.918166666666667,0.0,0.0,0.0,0.0,0.0,0.0,0.0,0.0,0.0,0.0,0.0,0.0,0.0,7.0,0.254488152,4.1749230769230765,0.014,94.90795384615384,0.16,0.10812307692307692,0.051015384615384615,0.5152307692307693,0.06875384615384617,1.0841478522615384,20.721076923076925,34.82338461538462,0.42476923076923073,0.39876923076923076,8.683538461538461,0.2663076923076923,0.19753846153846155,0.4163076923076923,32.12169230769231,1.6252307692307693,1.3544805398615385,1465.2153846153847,90.0,27.0,12.0,60.0,28.75,8.0,0.9618739379639862,178.9358333,167.05875,175.3394444,188.5638889,178.7632639,61.81727279277736,328.31927450990446,449.9256766926874,580.709732572272,356.5399270168673,54.723888888889036,54.36055555555544,54.3669444444445,61.37277777777775,49.52694444444454,48.58944444444459,59.14305555555558,52.06722222222228,39.89361111111107,41.35250000000004,157.21194161111134,540.0,43.06156183333333,285.0,99.66816666666651,2.714088161111114,1.2990571472222223,1.4148991194444442,1180.0,3998.296547,0.0,2280.050641666667,1264.9942555555565,211.47486305555552,107143.15472222221,4.404235452777774,1.1355371197222224,3.6583076222222206,92.08058226347225,53.98555555555561,18.82949952777778,24.89879961111112
2026-01-28 04:00:00,0.9453489340092419,11.739147512688232,0.459192027,87.31550355330252,0.3708524873117685,4.426142857142858,0.435,1.03,0.49,86.93500000000002,12.035,1.0937142857142856,69.98,9.0,19.55,1.69,12.33952387,4.955555556,79.55666667,71.42,35.34,0.047,5.0,2.13,9.3,2.85,0.028,0.18,55.36,10.05,0.051,2.01,0.19,17.216714285714286,0.1,33.19854365008092,0.42619957292663707,0.4065091583124706,30.26362625312941,22.830000000000002,30.0,0.30742857142857144,58.79208592193322,4.426222953772549,3.3474639777855315,0.039476290303241776,0.02057938171720696,0.06463835478842862,0.49566520903730277,4.597827093370554,5.784750856205461,0.058428870909725324,0.04895258060648355,0.022842887090972534,7.698285714285715,0.0,0.0,0.0,0.0,0.0,0.0,0.0,0.0,0.0,0.0,0.0,0.0,0.0,7.0,0.254488152,4.193384615384615,0.014,94.94903076923077,0.16,0.10858461538461539,0.04732307692307692,0.45984615384615385,0.06783076923076924,1.0711241894923076,20.762615384615387,34.61107692307692,0.48015384615384615,0.3941538461538462,8.734307692307691,0.25246153846153846,0.18830769230769231,0.4024615384615385,32.315538461538466,1.569846153846154,1.3414065130923076,1473.5230769230768,90.0,27.0,12.0,60.0,28.75,8.0,0.9618739379639862,178.9358333,167.05875,175.3394444,188.5638889,178.7632639,61.81727279277736,328.31927450990446,449.9256766926874,580.709732572272,356.5399270168673,55.087222222222415,55.132222222222154,53.70166666666663,39.95027777777777,49.273611111111336,48.302499999999974,30.669999999999945,50.559166666666634,40.17472222222217,44.39249999999997,184.4594016666666,538.7638888888889,41.5166588333333,285.0,92.6018333333333,2.715394222222222,1.2990227916666657,1.4164923555555544,1180.0,3998.296547,0.0,2183.2851333333338,1281.8627166666652,214.53260305555534,108770.30222222218,3.436828741257642,1.1631533872222226,4.013213736111114,95.69087072083332,54.13388888888898,17.931134527777754,25.258970083333356
2026-01-28 05:00:00,0.9453139634126311,11.739065914629473,0.459192027,87.31562012195788,0.37093408537052736,4.3341666666666665,0.435,1.03,0.49,86.935,12.035000000000002,1.1013333333333335,69.98,9.0,19.55,1.69,12.33952387,4.955555556,79.55666667,71.42,35.34,0.04700000000000001,5.0,2.13,9.3,2.85,0.028,0.18000000000000002,55.35999999999999,10.05,0.051,2.01,0.19000000000000003,17.224333333333334,0.09999999999999999,32.93738832106144,0.4238289419053498,0.40570975947971094,30.383536078043353,22.83,30.0,0.31,58.85092866210493,4.402428361109922,3.342218676797778,0.03933323663993941,0.020555539439989903,0.06426641526384247,0.49093013278199454,4.572649648629337,5.755091063347439,0.05799970991981823,0.04866647327987882,0.022799970991981822,7.931166666666667,0.0,0.0,0.0,0.0,0.0,0.0,0.0,0.0,0.0,0.0,0.0,0.0,0.0,7.0,0.254488152,4.209538461538462,0.013953846153846153,94.98235384615386,0.16,0.109,0.04390769230769231,0.4136923076923077,0.06755384615384616,1.0604466649076922,20.790769230769232,34.444923076923075,0.5207692307692308,0.38953846153846156,8.787384615384616,0.23815384615384613,0.18,0.39,32.48169230769231,1.5163076923076924,1.3309817005692308,1480.8615384615384,90.0,27.0,12.0,60.0,28.75,8.0,0.9618739379639862,178.9358333,167.05875,175.3394444,188.5638889,178.7632639,61.81727279277736,328.31927450990446,449.9256766926874,580.709732572272,356.5399270168673,56.656557377049175,54.79016393442619,53.95737704918037,41.67950819672131,49.0360655737704,47.886065573770544,39.20000000000001,49.927049180327955,40.331967213114716,39.97540983606557,168.2395729508197,540.0,42.58563836065575,285.0,95.6647693699384,2.7510126885245905,1.2988280901639349,1.4518779672131148,1180.0,3998.296547,0.0,2237.198385245902,1256.9146557377048,213.7566590163934,109427.90655737706,4.314993040983607,1.1743082622950816,3.887892786885245,93.5417434159836,54.3860655737705,18.509648442622957,24.95567254098361
2026-01-28 06:00:00,0.945279689063762,11.738985941148778,0.459192027,87.31573436978746,0.37101405885122174,4.358,0.435,1.03,0.49,86.93500000000002,12.035,1.1152857142857144,69.98,9.0,19.55,1.69,12.33952387,4.955555556,79.55666667,71.42,35.34,0.047,5.0,2.13,9.3,2.85,0.028,0.18,55.36,10.05,0.051,2.01,0.19,17.293142857142858,0.1,32.946694280066716,0.42391341651738834,0.40573824510470075,30.37926323429489,22.830000000000002,30.0,0.30942857142857144,57.61123654333174,4.903730117404748,3.4527260779850146,0.04234707485413676,0.021057845809022792,0.07210239462075559,0.5906881776719268,5.10308517432807,6.379960186424355,0.06704122456241028,0.054694149708273514,0.02370412245624103,7.062142857142858,0.0,0.0,0.0,0.0,0.0,0.0,0.0,0.0,0.0,0.0,0.0,0.0,0.0,7.0,0.254488152,4.204923076923077,0.013492307692307692,94.9458923076923,0.16,0.109,0.042984615384615385,0.4506153846153846,0.07309230769230769,1.0708843839846154,20.69846153846154,34.694153846153846,0.42846153846153845,0.3849230769230769,8.861230769230769,0.2196923076923077,0.18,0.39,32.39861538461539,1.4793846153846153,1.3443998162615385,1479.4769230769232,90.0,27.0,12.0,60.0,28.75,8.0,0.9618739379639862,178.9358333,167.05875,175.3394444,188.5638889,178.7632639,61.81727279277736,328.31927450990446,449.9256766926874,580.709732572272,356.5399270168673,58.49610027855164,53.92172701949833,54.92451253481887,44.35793871866295,49.02395543175502,47.75264623955411,31.16935933147636,49.92200557103046,40.426462395543155,38.68161559888584,180.542332590529,540.0,42.133723119777216,285.0,96.13499999999944,2.766473671309194,1.2987875961002788,1.4675417130919222,1180.0,3998.296547,0.0,2229.3594818941497,1245.2416183844002,213.07915431754859,109451.90055710312,4.308425172701949,1.1753528136490248,3.8673204791086353,95.1718590682451,54.24818941504188,18.251315905292504,25.067026740947075
2026-01-28 07:00:00,0.8968181615762819,11.992726908373077,0.459192027,87.11045493005065,0.3836363231525639,4.328,0.435,1.03,0.49,86.935,12.035000000000002,1.1384999999999998,69.98,9.0,19.55,1.69,12.33952387,4.955555556,79.55666667,71.42,35.34,0.04800000000000001,5.02,2.11,8.92,2.7900000000000005,0.029,0.18000000000000002,55.20000000000001,9.91,0.052,1.974103586,0.20000000000000004,17.401666666666667,0.10000000000000002,43.05426744880233,0.5156646612409753,0.4366776183254451,25.738357251183228,22.83,30.0,0.246,58.866738180777155,4.396035370982333,3.3408094004169473,0.039294801829553104,0.02054913363825885,0.06416648475683806,0.4896579405582077,4.5658851220013466,5.747122245994009,0.05788440548865931,0.048589603659106195,0.022788440548865932,7.8549999999999995,0.0,0.0,0.0,0.0,0.0,0.0,0.0,0.0,0.0,0.0,0.0,0.0,0.0,7.0,0.254488152,4.2003076923076925,0.01303076923076923,94.90943076923077,0.16,0.109,0.04206153846153846,0.48753846153846153,0.07863076923076923,1.0813221030615385,20.60615384615385,34.943384615384616,0.33615384615384614,0.3803076923076923,8.935076923076922,0.20123076923076924,0.18,0.39,32.315538461538466,1.4424615384615385,1.3578179319538461,1478.0923076923077,90.0,27.0,12.0,60.0,28.75,8.0,0.9618739379639862,178.9358333,167.05875,175.3394444,188.5638889,178.7632639,61.81727279277736,328.31927450990446,449.9256766926874,580.709732572272,356.5399270168673,57.54982817869427,53.778694158075474,55.24123711340204,40.80309278350521,49.249828178694194,47.84123711340192,27.494845360824762,51.170790378006735,40.22268041237117,40.995876288659765,177.65881202749142,540.5670103092783,42.22495405498283,285.0,98.4983505154635,2.7383224364261154,1.2985685841924408,1.4398840824742276,1180.0,3998.296547,0.0,2230.377546391752,1274.0090962199326,215.19459209621994,109683.91271477668,4.375659525773192,1.1559039044673545,3.9399878109965667,94.78979259364262,53.746048109965606,18.468046391752576,25.268142783505148
2026-01-28 08:00:00,0.896836760514596,11.993061689262731,0.459192027,87.11010155022268,0.3836735210291922,4.359,0.435,1.03,0.49,86.93500000000002,12.035,1.1687142857142858,69.98,9.0,19.55,1.69,12.33952387,4.955555556,79.55666667,71.42,35.34,0.048,5.0200000000000005,2.11,8.92,2.79,0.029,0.18,55.2,9.91,0.052,1.974103586,0.2,17.389857142857142,0.1,47.80463282372701,0.5587859851003297,0.4512185298594135,23.557220521087977,22.830000000000002,30.0,0.21300000000000002,58.85525346276457,4.400679515462296,3.3418331597211473,0.03932272253784947,0.02055378708964158,0.06423907859840863,0.4905821160028177,4.570799166661509,5.752911139514125,0.057968167613548435,0.048645445075698956,0.02279681676135484,7.809285714285714,0.0,0.0,0.0,0.0,0.0,0.0,0.0,0.0,0.0,0.0,0.0,0.0,0.0,7.0,0.254488152,4.156923076923078,0.013,95.19303076923077,0.1427692307692308,0.10813846153846153,0.06095384615384616,0.2746153846153846,0.05056923076923077,1.0574109220769232,20.668923076923075,34.38276923076923,0.4506153846153846,0.4403076923076923,8.905538461538463,0.21723076923076923,0.19723076923076924,0.40723076923076923,32.51676923076923,1.552,1.3312890550307692,1477.1384615384616,90.0,27.0,12.0,60.0,28.75,8.0,0.9618739379639862,178.9358333,167.05875,175.3394444,188.5638889,178.7632639,61.81727279277736,328.31927450990446,449.9256766926874,580.709732572272,356.5399270168673,55.670555555555445,53.85250000000008,54.5116666666665,42.9377777777778,49.241666666666674,47.6125000000002,30.533333333333335,51.019166666666806,40.12000000000022,41.990833333333285,175.7709394444447,546.1055555555556,42.673055777777805,285.0,96.077878350529,2.7411264638888877,1.2992030361111122,1.4416291666666676,1180.0,3998.296547,0.0,2206.4644527777773,1265.5380027777776,214.13291472222227,109198.10805555555,4.354296805555559,1.1550924925000001,4.027617041666668,94.53964947638892,53.22333333333348,18.538532166666684,24.90506877777776
2026-01-28 09:00:00,0.8968228637384411,11.99281154729194,0.459192027,87.11036558896963,0.3836457274768822,4.369571428571429,0.435,1.03,0.49,86.93500000000002,12.035,1.1618571428571427,69.98,9.0,19.55,1.69,12.33952387,4.955555556,79.55666667,71.42,35.34,0.048,5.0200000000000005,2.11,8.92,2.79,0.029,0.18,55.2,9.91,0.052,1.974103586,0.2,17.398,0.1,47.352417620366964,0.5546810128089043,0.4498342950169561,23.764855747456583,22.830000000000002,30.0,0.21042857142857144,57.82428877014674,4.817576907371781,3.4337343883985887,0.04182911968359788,0.020971519947266315,0.07075571117735449,0.5735438615270899,5.011925064313227,6.272570814399295,0.06548735905079366,0.05365823936719577,0.023548735905079367,7.389285714285714,0.0,0.0,0.0,0.0,0.0,0.0,0.0,0.0,0.0,0.0,0.0,0.0,0.0,7.0,0.254488152,4.2010000000000005,0.013,95.15073076923078,0.14,0.10956923076923077,0.06556923076923077,0.2713846153846154,0.04874615384615384,1.057334289246154,20.47992307692308,34.470461538461535,0.3954615384615384,0.4421538461538462,8.970615384615385,0.22,0.1960769230769231,0.41,32.601,1.5503846153846155,1.3324938977,1475.4307692307693,90.0,27.0,12.0,60.0,28.75,8.0,0.9618739379639862,178.9358333,167.05875,175.3394444,188.5638889,178.7632639,61.81727279277736,328.31927450990446,449.9256766926874,580.709732572272,356.5399270168673,55.06499999999991,53.93111111111105,54.18444444444455,53.30666666666666,49.61305555555562,47.82416666666651,45.93388888888884,51.12583333333351,40.71666666666667,42.511388888888966,188.73838250000003,547.0,42.12832505555558,285.0,95.54182176674627,2.740953675,1.298878127777778,1.442099188888889,1180.0,3998.296547,0.0,2176.0284694444454,1253.4452694444435,212.12210083333318,108247.2725000001,4.413719602777778,1.1468234474999999,4.220478030555552,96.25783568125,53.25666666666676,18.186801222222226,24.983748666666624
2026-01-28 10:00:00,0.8968834495963697,11.993902092734652,0.459192027,87.10921445766898,0.38376689919273904,4.347833333333333,0.435,1.03,0.49,86.935,12.035000000000002,1.162,69.98,9.0,19.55,1.69,12.33952387,4.955555556,79.55666667,71.42,35.34,0.04800000000000001,5.02,2.11,8.92,2.7900000000000005,0.029,0.18000000000000002,55.20000000000001,9.91,0.052,1.974103586,0.20000000000000004,17.4105,0.10000000000000002,47.92364491184599,0.5598663143781671,0.45158282694147495,23.50257595877876,22.83,30.0,0.21066666666666667,57.572561298283254,4.9193694587979415,3.4561736281919306,0.04244109895068903,0.021073516491781505,0.07234685727179148,0.5938003752678068,5.11963341532127,6.399454515776192,0.06732329685206707,0.05488219790137805,0.023732329685206707,7.447333333333333,0.0,0.0,0.0,0.0,0.0,0.0,0.0,0.0,0.0,0.0,0.0,0.0,0.0,7.0,0.254488152,4.261,0.013,95.04688461538461,0.14,0.11141538461538461,0.06741538461538463,0.3083076923076923,0.05197692307692307,1.0618967224769231,20.24453846153846,34.68276923076923,0.3077692307692308,0.4329230769230769,9.053692307692307,0.22,0.19146153846153846,0.41,32.661,1.5273076923076923,1.3390964597,1473.5846153846153,90.0,27.0,12.0,60.0,28.75,8.0,0.9618739379639862,178.9358333,167.05875,175.3394444,188.5638889,178.7632639,61.81727279277736,328.31927450990446,449.9256766926874,580.709732572272,356.5399270168673,55.882500000000064,54.149722222222536,53.909999999999876,58.274722222222316,50.0352777777779,48.152500000000224,42.39749999999997,51.271111111111146,41.516666666666694,46.832777777777764,203.33194805555553,545.9111111111112,41.352430111111076,285.0,94.22462499999996,2.7344874305555527,1.298954686111111,1.4355793694444452,1180.0,3998.296547,0.0,2175.306888888886,1252.1197749999988,211.46092694444434,107731.86250000008,4.4392431750000005,1.1435208291666672,4.265689311111109,98.19148311736112,53.73249999999996,17.691913055555542,25.092738083333295
2026-01-28 11:00:00,0.8969113413664498,11.994404144596094,0.459192027,87.10868451403745,0.3838226827328993,4.352285714285714,0.435,1.03,0.49,86.93500000000002,12.035,1.1501428571428571,69.98,9.0,19.55,1.69,12.33952387,4.955555556,79.55666667,71.42,35.34,0.048,5.0200000000000005,2.11,8.92,2.79,0.029,0.18,55.2,9.91,0.052,1.974103586,0.2,17.385142857142856,0.1,48.61556111603854,0.5661471665589313,0.4537007887233605,23.184881691495917,22.830000000000002,29.999999999999996,0.20842857142857144,58.82164200938802,4.414271180968702,3.344829318450014,0.039404435957727656,0.02056740599295461,0.06445153349009192,0.4932868302007857,4.5851807285600685,5.769853055235535,0.05821330787318298,0.04880887191545532,0.022821330787318298,7.888142857142857,0.0,0.0,0.0,0.0,0.0,0.0,0.0,0.0,0.0,0.0,0.0,0.0,0.0,7.0,0.254488152,4.2652820512820515,0.01321025641025641,94.99696923076922,0.14841025641025643,0.11305128205128205,0.0619025641025641,0.34312820512820513,0.058046153846153845,1.0649038171333334,20.17420512820513,34.79205128205128,0.2884102564102564,0.41738461538461535,9.056871794871794,0.2221025641025641,0.1855846153846154,0.4057948717948718,32.67158974358974,1.5157948717948717,1.3421126018923075,1476.7846153846153,90.0,27.0,12.0,60.0,28.75,8.0,0.9618739379639862,178.9358333,167.05875,175.3394444,188.5638889,178.7632639,61.81727279277736,328.31927450990446,449.9256766926874,580.709732572272,356.5399270168673,57.1475000000001,54.47444444444433,53.95277777777774,61.50111111111118,50.52777777777795,48.56416666666689,49.09611111111108,51.67944444444448,40.4830555555555,44.40750000000001,208.86856611111136,543.5555555555555,42.56764872222226,285.0,90.63701388888902,2.7251197027777794,1.2990710194444441,1.4260316972222211,1180.0,3998.296547,0.0,2175.7728305555565,1252.7800972222217,210.62244749999994,107029.58888888889,4.397205797222217,1.1442023955555563,4.239856630555555,98.92508500972225,54.5988888888892,18.24963841666668,24.622805999999986
2026-01-28 12:00:00,0.8968670880497719,11.993607584895896,0.459192027,87.10952532705433,0.3837341760995439,4.371833333333334,0.435,1.03,0.49,86.935,12.035000000000002,1.0818333333333332,69.98,9.0,19.55,1.69,12.33952387,4.955555556,79.55666667,71.42,35.34,0.04800000000000001,5.02,2.11,8.92,2.7900000000000005,0.028999999999999998,0.18000000000000002,55.20000000000001,9.91,0.052,1.974103586,0.20000000000000004,17.397499999999997,0.10000000000000002,48.06590652233373,0.5611576906186088,0.4520182910225541,23.437256346616877,22.83,30.0,0.20833333333333334,58.39045064038428,4.5886346275917695,3.3832661503709307,0.04045271319193448,0.020742118865322415,0.06717705429902966,0.5279848066530315,4.76967752178047,5.987195868461083,0.06135813957580346,0.05090542638386897,0.023135813957580343,8.139000000000001,0.0,0.0,0.0,0.0,0.0,0.0,0.0,0.0,0.0,0.0,0.0,0.0,0.0,7.0,0.254488152,4.24374358974359,0.013517948717948718,94.97204615384615,0.16071794871794873,0.1145897435897436,0.05297948717948718,0.376974358974359,0.06543076923076924,1.0671901451333334,20.180358974358978,34.853589743589744,0.3007179487179487,0.39892307692307694,9.023025641025642,0.2251794871794872,0.17912307692307694,0.39964102564102566,32.65928205128205,1.5096410256410258,1.3434667446615383,1482.323076923077,90.0,27.0,12.0,60.0,28.75,8.0,0.9618739379639862,178.9358333,167.05875,175.3394444,188.5638889,178.7632639,61.81727279277736,328.31927450990446,449.9256766926874,580.709732572272,356.5399270168673,57.6800000000001,54.689166666666736,54.23638888888895,65.54305555555568,50.92861111111089,49.00444444444458,58.020833333333364,51.78749999999988,39.05250000000004,40.331111111111085,190.39183944444457,538.0416666666666,41.850215444444444,285.0,96.0050000000002,2.747488186111114,1.2991663083333322,1.448479830555555,1180.0,3998.296547,0.0,2206.268408333337,1255.3213833333325,212.8434555555556,108766.85166666671,4.428091155555552,1.1579120727777785,4.079780708333334,96.4769187263889,55.341666666666335,17.94854402777777,24.939742916666646
2026-01-28 13:00:00,0.8968892951222277,11.994007312200099,0.459192027,87.10910339267768,0.38377859024445526,4.368833333333334,0.435,1.03,0.49,86.935,12.035000000000002,1.0865,69.98,9.0,19.55,1.69,12.33952387,4.955555556,79.55666667,71.42,35.34,0.04800000000000001,5.02,2.11,8.92,2.7900000000000005,0.029,0.18000000000000002,55.20000000000001,9.91,0.052,1.974103586,0.20000000000000004,17.464666666666666,0.10000000000000002,48.20739239216809,0.5624420250925116,0.4524513805544516,23.37229291683226,22.83,30.0,0.20733333333333334,58.1876268308348,4.670651711031954,3.4013460685641577,0.04094580186993158,0.020824300311655265,0.06845908486182212,0.5443060418947354,4.856461129107959,6.089429587699148,0.06283740560979474,0.05189160373986316,0.023283740560979472,8.287333333333335,0.0,0.0,0.0,0.0,0.0,0.0,0.0,0.0,0.0,0.0,0.0,0.0,0.0,7.0,0.254488152,4.222205128205128,0.013825641025641025,94.94712307692308,0.17302564102564102,0.11612820512820514,0.04405641025641026,0.4108205128205128,0.07281538461538462,1.0694764731333333,20.18651282051282,34.915128205128205,0.313025641025641,0.38046153846153846,8.989179487179488,0.22825641025641027,0.17266153846153848,0.3934871794871795,32.64697435897436,1.5034871794871796,1.3448208874307692,1487.8615384615384,90.0,27.0,12.0,60.0,28.75,8.0,0.9618739379639862,178.9358333,167.05875,175.3394444,188.5638889,178.7632639,61.81727279277736,328.31927450990446,449.9256766926874,580.709732572272,356.5399270168673,57.576666666666746,54.87083333333314,54.69416666666678,60.27833333333331,50.92499999999987,49.35305555555544,49.731388888888844,51.6588888888891,38.449722222222256,40.372500000000024,181.707121388889,536.4638888888888,43.22838619444444,285.0,96.0050000000002,2.768329577777782,1.299208477777778,1.4688714527777778,1180.0,3998.296547,0.0,2227.1882555555535,1230.6367722222226,210.65263250000018,108274.19361111106,4.411642797222224,1.150158251666667,3.9082593749999988,95.32619358402779,55.53055555555573,18.542607499999967,24.35194880555556
2026-01-28 14:00:00,0.8970121758965954,11.996219166138717,0.459192027,87.1067686579647,0.3840243517931909,4.369857142857143,0.435,1.03,0.49,86.93500000000002,12.035,1.1291428571428572,69.98,9.0,19.55,1.69,12.33952387,4.955555556,79.55666667,71.42,35.34,0.048,5.0200000000000005,2.11,8.92,2.79,0.029,0.18,55.2,9.91,0.052,1.974103586,0.2,18.193714285714286,0.1,48.45218966360562,0.564664166251856,0.453200707224463,23.259893916330537,22.830000000000002,30.0,0.206,57.34285273015011,5.012258093723742,3.476650080780785,0.04299954765765777,0.021166591276276295,0.07379882390991019,0.6122850274684719,5.217920387747767,6.515239547687709,0.06899864297297328,0.05599909531531553,0.02389986429729733,8.430142857142856,0.0,0.0,0.0,0.0,0.0,0.0,0.0,0.0,0.0,0.0,0.0,0.0,0.0,7.0,0.254488152,4.23275,0.014,94.912525,0.1735,0.11472500000000001,0.0416,0.4365,0.07440000000000001,1.0686209421750001,20.0925,34.96625,0.3265,0.37,8.97325,0.23,0.166075,0.39,32.72125,1.4935,1.342857039,1485.15,90.0,27.0,12.0,60.0,28.75,8.0,0.9618739379639862,178.9358333,167.05875,175.3394444,188.5638889,178.7632639,61.81727279277736,328.31927450990446,449.9256766926874,580.709732572272,356.5399270168673,57.489166666666655,55.06583333333351,55.45527777777775,73.2444444444444,51.13388888888904,50.166666666666686,63.7638888888889,50.97499999999993,40.50361111111113,37.51416666666666,185.86620999999988,539.4055555555556,42.220880805555566,285.0,96.17237499999992,2.7703791805555547,1.2990547083333317,1.4714502805555558,1180.0,3998.296547,0.0,2209.4428944444453,1222.842875000001,209.524685,107703.1358333333,4.369728699999997,1.1626269144444457,4.003038202777778,95.87727282499998,55.299999999999635,18.02317233333333,24.665437249999993
2026-01-28 15:00:00,0.92441676365428,11.940305781859985,0.459192027,87.13527745448573,0.3976670546171203,4.352833333333334,0.51,1.04,0.49,86.78000000000002,12.18,1.1688333333333334,69.98,9.0,19.55,1.69,12.33952387,4.955555556,79.55666667,71.42,35.34,0.04700000000000001,5.03,2.15,9.1,2.76,0.028,0.17,55.35999999999999,10.05,0.052,1.9980119279999997,0.20000000000000004,17.804166666666667,0.1,48.190816326530616,0.34571428571428575,0.4079591836734694,23.404489795918366,22.83,30.0,0.196,58.514193699378744,4.39355098820342,3.3359811493090077,0.10059968582181679,0.042993511367637155,0.07237927739017863,0.4758462538516051,5.0293531874507025,5.695123968879664,0.06413291442908907,0.14419780075271757,0.02805347994981883,8.600166666666667,0.0,0.0,0.0,0.0,0.0,0.0,0.0,0.0,0.0,0.0,0.0,0.0,0.0,7.0,0.254488152,4.277714285714286,0.014,94.86417142857144,0.16114285714285714,0.10971428571428571,0.0474,0.45685714285714285,0.069,1.0631952018857143,19.914571428571428,34.970285714285716,0.3485714285714286,0.3717142857142857,8.96857142857143,0.2305714285714286,0.1605714285714286,0.3904571428571429,32.891714285714286,1.4834285714285713,1.335865139,1472.942857142857,90.0,27.0,12.0,60.0,28.75,8.0,0.9618739379639862,178.9358333,167.05875,175.3394444,188.5638889,178.7632639,61.81727279277736,328.31927450990446,449.9256766926874,580.709732572272,356.5399270168673,57.50222222222225,55.07027777777787,55.83194444444398,78.43805555555555,51.44722222222198,51.59194444444446,70.34749999999995,50.70027777777798,41.304722222222225,34.489444444444445,185.1286408333331,536.95,42.37739683333336,285.0,94.67058333333354,2.720803550000003,1.2966132888888882,1.424086219444444,1180.0,3998.296547,0.0,2223.0413416666665,1266.1394833333334,212.8747697222224,108077.95305555563,4.367705161111115,1.1400012052777782,3.9687258999999995,95.77954491041663,55.364444444444366,18.073206222222225,24.572700138888873
