Repository: saikumar-voptimai/evonith_bf_webapp

# Evonith BF2 — Blast Furnace Intelligence Platform

Monitoring, modelling and optimisation of **Blast Furnace 2 (BF2)** at Evonith Steel: live telemetry from InfluxDB,
manual plant reports from Neon PostgreSQL, a two-zone energy model of the furnace, blend and fuel optimisers, a
conversational assistant (FurnaceMind) and a live digital twin evaluated every hour.

The platform has three deployable parts that share one Python service layer, plus the shared data library:

| Part | Path | What it is |
|---|---|---|
| **Streamlit app** (legacy) | `src/app.py`, `src/custom_pages/` | The original 11-page dashboard; still the home of the model pages. Served under `/legacy` in production |

File: src/assets/data/V10_df_filtered.csv (part 107 of 166)
datetime,Hot Blast PressureBar,Hot Blast Temp.oC,Hot Blast VolumeNm3/Hr.,O2 Enrichment %,OxygenFlowNm3/Hr.,PermeabilityKgs/Hr.,RAFToC,SteamKgs/Hr.,TopPressureBar,TuyereVelocitym/s,Differential PressureTotalBar,Charges/Hrs.,StockRodLevel,COKE_ASH%,COKE_FC%,COKE_IM%,COKE_MOIST%,COKE_MT,COKE_VM%,NUTCOKE_ASH%,NUTCOKE_FC%,NUTCOKE_IM%,NUTCOKE_MOIST%,NUTCOKE_MT,NUTCOKE_VM%,PCI_2_%Ash,PCI_2_%FC,PCI_2_%IM,PCI_2_MT,PCI_2_%VM,Sinter_SP_MT,Sinter_SP_02_Al2O3%,Sinter_SP_02_Basicity,Sinter_SP_02_CaO%,Sinter_SP_02_Cold_Strength_AI,Sinter_SP_02_Cold_strength_TI,Sinter_SP_02_Fe(T)%,Sinter_SP_02_FeO%,Sinter_SP_02_Hot_strength_RDI,Sinter_SP_02_Hot_strength_RI,Sinter_SP_02_K2O%,Sinter_SP_02_MgO%,Sinter_SP_02_MnO%,Sinter_SP_02_Na2O%,Sinter_SP_02_P%,Sinter_SP_02_SiO2%,Sinter_SP_02_TiO2%,ORE_%Al2O3,ORE_%CaO,ORE_%Fe(T),ORE_%K2O,ORE_%LOI,ORE_%MgO,ORE_%MnO,ORE_MT,ORE_%Na2O,ORE_%P,ORE_%SiO2,ORE_%TiO2,ORE_%TM,Geomin Type,FLUX_Al2O3%,FLUX_CaO%,FLUX_Fe2O3%,FLUX_LOI%,FLUX_MgO%,FLUX_MT,FLUX_SiO2%,FLUX_TM%,COKE_DISCHARGE_TIME,WEIGHTED_COKE_ANGLE,TOTAL_COKE_PORTIONS,NON_COKE_DISCHARGE_TIME,WEIGHTED_NON_COKE_ANGLE,TOTAL_NON_COKE_PORTIONS,UnitCost Lakhs/Thm,ActualKg/Thm.,FurnaceTopGasAnalysisCO2ETACO,Act. Fuel RateKg/Thm.,Coke Rate Kg/Thm,ProductionTonnesPerHr
2024-12-21 01:00:00,2.5,1162.0,97383.0,3.48426356,4213.0,1438.0,2345.0,0.0,1.37,216.0,1.13,7.0,1.3,10.730209,87.89917818,0.397959618,4.036769408,246.444,0.972653206,10.96,87.56,0.45,6.4,29.25466667,1.03,9.45,70.68,1.01,86.18,18.86,760.153,2.43,2.0,10.66,4.933333333,80.44444444,55.21,9.85,30.28,67.23,0.07,1.79,0.06,0.06,0.06,5.32,0.18,3.074749629,0.016268517,28.7518916,0.010845678,4.294888371,0.021691355,0.059651227,217.238,0.002169136,0.077546596,5.124582716,0.244027748,2.114907153,1.0,0.59,0.0,0.92,1.32,0.0,10.12,94.03,0.1,97.0,26.69230769,13.0,60.0,28.5,8.0,119.8575,131.0,41.36089178,541.0,410.0,77.70992366
2024-12-21 02:00:00,2.5,1163.0,97659.0,3.556000473,4312.0,1457.0,2347.0,0.0,1.38,217.0,1.12,6.0,1.3,10.730209,87.89917818,0.397959618,4.036769408,246.444,0.972653206,10.96,87.56,0.45,6.4,29.25466667,1.03,9.45,70.68,1.01,86.18,18.86,760.153,2.43,2.0,10.66,4.933333333,80.44444444,55.21,9.85,30.28,67.23,0.07,1.79,0.06,0.06,0.06,5.32,0.18,3.074749629,0.016268517,28.7518916,0.010845678,4.294888371,0.021691355,0.059651227,217.238,0.002169136,0.077546596,5.124582716,0.244027748,2.114907153,1.0,0.59,0.0,0.92,1.32,0.0,10.12,94.03,0.1,97.0,26.69230769,13.0,60.0,28.5,8.0,119.5925,129.0,41.90564292,539.0,410.0,78.13953488
2024-12-21 03:00:00,2.51,1158.0,97808.0,3.547296903,4308.0,1429.0,2349.0,0.0,1.37,215.0,1.14,7.0,1.3,10.730209,87.89917818,0.397959618,4.036769408,246.444,0.972653206,10.96,87.56,0.45,6.4,29.25466667,1.03,9.45,70.68,1.01,86.18,18.86,760.153,2.43,2.0,10.66,4.933333333,80.44444444,55.21,9.85,30.28,67.23,0.07,1.79,0.06,0.06,0.06,5.32,0.18,3.074749629,0.016268517,28.7518916,0.010845678,4.294888371,0.021691355,0.059651227,217.238,0.002169136,0.077546596,5.124582716,0.244027748,2.114907153,1.0,0.59,0.0,0.92,1.32,0.0,10.12,94.03,0.1,97.0,26.69230769,13.0,60.0,28.5,8.0,119.46000000000001,128.0,42.35294118,538.0,410.0,77.578125
2024-12-21 04:00:00,2.53,1155.0,98228.0,3.532142133,4308.0,1409.0,2337.0,0.0,1.37,214.0,1.16,6.0,1.3,10.730209,87.89917818,0.397959618,4.036769408,246.444,0.972653206,10.96,87.56,0.45,6.4,29.25466667,1.03,9.45,70.68,1.01,86.18,18.86,760.153,2.43,2.0,10.66,4.933333333,80.44444444,55.21,9.85,30.28,67.23,0.07,1.79,0.06,0.06,0.06,5.32,0.18,3.074749629,0.016268517,28.7518916,0.010845678,4.294888371,0.021691355,0.059651227,217.238,0.002169136,0.077546596,5.124582716,0.244027748,2.114907153,1.0,0.59,0.0,0.92,1.32,0.0,10.12,94.03,0.1,97.0,26.69230769,13.0,60.0,28.5,8.0,119.725,130.0,42.63959391,540.0,410.0,77.69230769
2024-12-21 05:00:00,2.51,1150.0,98681.0,3.516756578,4309.0,1439.0,2314.0,0.0,1.37,215.0,1.14,7.0,1.3,10.730209,87.89917818,0.397959618,4.036769408,246.444,0.972653206,10.96,87.56,0.45,6.4,29.25466667,1.03,9.45,70.68,1.01,86.18,18.86,760.153,2.43,2.0,10.66,4.933333333,80.44444444,55.21,9.85,30.28,67.23,0.07,1.79,0.06,0.06,0.06,5.32,0.18,3.074749629,0.016268517,28.7518916,0.010845678,4.294888371,0.021691355,0.059651227,217.238,0.002169136,0.077546596,5.124582716,0.244027748,2.114907153,1.0,0.59,0.0,0.92,1.32,0.0,10.12,94.03,0.1,97.0,26.69230769,13.0,60.0,28.5,8.0,119.725,130.0,42.64774314,540.0,410.0,83.69230769
2024-12-21 06:00:00,2.51,1158.0,98601.0,3.513894646,4302.0,1432.0,2319.0,0.0,1.36,217.0,1.15,6.0,1.3,10.730209,87.89917818,0.397959618,4.036769408,246.444,0.972653206,10.96,87.56,0.45,6.4,29.25466667,1.03,9.45,70.68,1.01,86.18,18.86,760.153,2.43,2.0,10.66,4.933333333,80.44444444,55.21,9.85,30.28,67.23,0.07,1.79,0.06,0.06,0.06,5.32,0.18,3.074749629,0.016268517,28.7518916,0.010845678,4.294888371,0.021691355,0.059651227,217.238,0.002169136,0.077546596,5.124582716,0.244027748,2.114907153,1.0,0.59,0.0,0.92,1.32,0.0,10.12,94.03,0.1,97.0,26.69230769,13.0,60.0,28.5,8.0,119.8575,131.0,42.40506329,541.0,410.0,84.42748092
2024-12-21 07:00:00,2.51,1146.0,99071.0,3.498862757,4304.0,1414.0,2307.0,0.0,1.35,216.0,1.16,7.0,1.3,10.730209,87.89917818,0.397959618,4.036769408,246.444,0.972653206,10.96,87.56,0.45,6.4,29.25466667,1.03,9.45,70.68,1.01,86.18,18.86,760.153,2.43,2.0,10.66,4.933333333,80.44444444,55.21,9.85,30.28,67.23,0.07,1.79,0.06,0.06,0.06,5.32,0.18,3.074749629,0.016268517,28.7518916,0.010845678,4.294888371,0.021691355,0.059651227,217.238,0.002169136,0.077546596,5.124582716,0.244027748,2.114907153,1.0,0.59,0.0,0.92,1.32,0.0,10.12,94.03,0.1,97.0,26.69230769,13.0,60.0,28.5,8.0,119.725,130.0,41.68043427,540.0,410.0,84.46153846
2024-12-21 08:00:00,2.52,1140.0,98500.0,3.519128661,4304.0,1394.0,2299.0,0.0,1.35,215.0,1.17,6.0,1.3,11.04816153,87.57714488,0.402653206,3.942897643,246.444,0.972040382,11.12,87.42,0.42,8.0,29.25466667,1.04,9.59,70.63,1.02,86.18,18.76,760.153,2.49,1.934086629,10.27,4.933333333,80.44444444,55.56,9.7,30.28,67.23,0.063,1.66,0.05,0.058,0.059,5.31,0.18,2.555627847,0.076515804,27.35695039,0.023974952,3.963518637,0.030606322,0.214244251,217.238,0.002040421,0.086717911,4.49402821,0.294840897,1.887389827,1.0,0.34,0.0,0.74,1.32,0.0,10.12,96.53,0.1,97.0,26.69230769,13.0,60.0,28.5,8.0,119.99000000000001,132.0,41.15694642,542.0,410.0,84.09090909
2024-12-21 09:00:00,2.5,1145.0,98660.0,3.517504506,4309.0,1422.0,2286.0,0.0,1.35,215.0,1.15,7.0,1.3,11.04816153,87.57714488,0.402653206,3.942897643,246.444,0.972040382,11.12,87.42,0.42,8.0,29.25466667,1.04,9.59,70.63,1.02,86.18,18.76,760.153,2.49,1.934086629,10.27,4.933333333,80.44444444,55.56,9.7,30.28,67.23,0.063,1.66,0.05,0.058,0.059,5.31,0.18,2.555627847,0.076515804,27.35695039,0.023974952,3.963518637,0.030606322,0.214244251,217.238,0.002040421,0.086717911,4.49402821,0.294840897,1.887389827,1.0,0.34,0.0,0.74,1.32,0.0,10.12,96.53,0.1,97.0,26.69230769,13.0,60.0,28.5,8.0,120.6525,137.0,41.30127298,547.0,410.0,83.43065693
2024-12-21 10:00:00,2.48,1160.0,97753.0,3.550114285,4309.0,1447.0,2290.0,0.0,1.36,217.0,1.12,6.0,1.3,11.04816153,87.57714488,0.402653206,3.942897643,246.444,0.972040382,11.12,87.42,0.42,8.0,29.25466667,1.04,9.59,70.63,1.02,86.18,18.76,760.153,2.49,1.934086629,10.27,4.933333333,80.44444444,55.56,9.7,30.28,67.23,0.063,1.66,0.05,0.058,0.059,5.31,0.18,2.555627847,0.076515804,27.35695039,0.023974952,3.963518637,0.030606322,0.214244251,217.238,0.002040421,0.086717911,4.49402821,0.294840897,1.887389827,1.0,0.34,0.0,0.74,1.32,0.0,10.12,96.53,0.1,97.0,26.69230769,13.0,60.0,28.5,8.0,121.4475,143.0,41.26611958,553.0,410.0,83.91608392
2024-12-21 11:00:00,2.49,1175.0,96704.0,3.593584302,4315.0,1446.0,2303.0,0.0,1.37,217.0,1.12,6.0,1.3,11.04816153,87.57714488,0.402653206,3.942897643,246.444,0.972040382,11.12,87.42,0.42,8.0,29.25466667,1.04,9.59,70.63,1.02,86.18,18.76,760.153,2.49,1.934086629,10.27,4.933333333,80.44444444,55.56,9.7,30.28,67.23,0.063,1.66,0.05,0.058,0.059,5.31,0.18,2.555627847,0.076515804,27.35695039,0.023974952,3.963518637,0.030606322,0.214244251,217.238,0.002040421,0.086717911,4.49402821,0.294840897,1.887389827,1.0,0.34,0.0,0.74,1.32,0.0,10.12,96.53,0.1,97.0,26.69230769,13.0,60.0,28.5,8.0,121.315,142.0,42.64292409,552.0,410.0,84.15492958
2024-12-21 12:00:00,2.5,1170.0,96036.0,3.616883172,4313.0,1410.0,2323.0,0.0,1.37,214.0,1.13,6.0,1.3,11.04816153,87.57714488,0.402653206,3.942897643,246.444,0.972040382,11.12,87.42,0.42,8.0,29.25466667,1.04,9.59,70.63,1.02,86.18,18.76,760.153,2.49,1.934086629,10.27,4.933333333,80.44444444,55.56,9.7,30.28,67.23,0.063,1.66,0.05,0.058,0.059,5.31,0.18,2.555627847,0.076515804,27.35695039,0.023974952,3.963518637,0.030606322,0.214244251,217.238,0.002040421,0.086717911,4.49402821,0.294840897,1.887389827,1.0,0.34,0.0,0.74,1.32,0.0,10.12,96.53,0.1,97.0,26.69230769,13.0,60.0,28.5,8.0,121.4475,143.0,42.25118483,553.0,410.0,81.11888112
2024-12-21 13:00:00,2.5,1163.0,96125.0,3.617722783,4318.0,1415.0,2323.0,0.0,1.36,214.0,1.14,6.0,1.3,11.04816153,87.57714488,0.402653206,3.942897643,246.444,0.972040382,11.12,87.42,0.42,8.0,29.25466667,1.04,9.59,70.63,1.02,86.18,18.76,760.153,2.49,1.934086629,10.27,4.933333333,80.44444444,55.56,9.7,30.28,67.23,0.063,1.66,0.05,0.058,0.059,5.31,0.18,2.555627847,0.076515804,27.35695039,0.023974952,3.963518637,0.030606322,0.214244251,217.238,0.002040421,0.086717911,4.49402821,0.294840897,1.887389827,1.0,0.34,0.0,0.74,1.32,0.0,10.12,96.53,0.1,97.0,26.69230769,13.0,60.0,28.5,8.0,120.9175,139.0,40.8327419,549.0,410.0,78.41726619
2024-12-21 14:00:00,2.42,1158.0,94841.0,3.667507178,4319.0,1368.0,2323.0,0.0,1.26,214.0,1.16,6.0,1.3,11.04816153,87.57714488,0.402653206,3.942897643,246.444,0.972040382,11.12,87.42,0.42,8.0,29.25466667,1.04,9.59,70.63,1.02,86.18,18.76,760.153,2.49,1.934086629,10.27,4.933333333,80.44444444,55.56,9.7,30.28,67.23,0.063,1.66,0.05,0.058,0.059,5.31,0.18,2.555627847,0.076515804,27.35695039,0.023974952,3.963518637,0.030606322,0.214244251,217.238,0.002040421,0.086717911,4.49402821,0.294840897,1.887389827,1.0,0.34,0.0,0.74,1.32,0.0,10.12,96.53,0.1,97.0,26.69230769,13.0,60.0,28.5,8.0,120.6525,137.0,40.63461994,547.0,410.0,77.88321168
2024-12-21 15:00:00,2.39,1154.0,99938.0,3.476585892,4314.0,1348.0,2302.0,0.0,1.22,215.0,1.17,6.0,1.3,11.04816153,87.57714488,0.402653206,3.942897643,246.444,0.972040382,11.12,87.42,0.42,8.0,29.25466667,1.04,9.59,70.63,1.02,86.18,18.76,760.153,2.49,1.934086629,10.27,4.933333333,80.44444444,55.56,9.7,30.28,67.23,0.063,1.66,0.05,0.058,0.059,5.31,0.18,2.555627847,0.076515804,27.35695039,0.023974952,3.963518637,0.030606322,0.214244251,217.238,0.002040421,0.086717911,4.49402821,0.294840897,1.887389827,1.0,0.34,0.0,0.74,1.32,0.0,10.12,96.53,0.1,97.0,26.69230769,13.0,60.0,28.5,8.0,120.52,136.0,40.75961093,546.0,410.0,77.57352941
2024-12-21 16:00:00,2.37,1166.0,93689.0,3.353539642,3901.0,1335.0,2306.0,0.0,1.2,215.0,1.17,6.0,1.3,10.89469359,87.73857244,0.396733971,3.983705291,246.444,0.97,11.14,87.37,0.45,6.2,29.25466667,1.04,9.45,70.83,1.06,86.18,18.66,760.153,2.41,1.980430528,10.12,4.933333333,80.44444444,55.7,9.46,30.28,67.23,0.065,1.88,0.06,0.057,0.061,5.11,0.17,3.02594408,0.04880555,29.03171008,0.009218826,4.088820495,0.032537033,0.151839488,217.238,0.003253703,0.102491654,4.880554967,0.314524653,2.060678764,1.0,0.36,0.0,0.76,1.05,0.0,10.12,93.75,0.1,97.0,26.69230769,13.0,60.0,28.5,8.0,120.785,138.0,41.75076273,548.0,410.0,77.97101449
2024-12-21 17:00:00,2.39,1168.0,93778.0,3.291145112,3832.0,1372.0,2306.0,0.0,1.25,215.0,1.14,6.0,1.3,10.89469359,87.73857244,0.396733971,3.983705291,246.444,0.97,11.14,87.37,0.45,6.2,29.25466667,1.04,9.45,70.83,1.06,86.18,18.66,760.153,2.41,1.980430528,10.12,4.933333333,80.44444444,55.7,9.46,30.28,67.23,0.065,1.88,0.06,0.057,0.061,5.11,0.17,3.02594408,0.04880555,29.03171008,0.009218826,4.088820495,0.032537033,0.151839488,217.238,0.003253703,0.102491654,4.880554967,0.314524653,2.060678764,1.0,0.36,0.0,0.76,1.05,0.0,10.12,93.75,0.1,97.0,26.69230769,13.0,60.0,28.5,8.0,120.6525,137.0,40.51662282,547.0,410.0,78.24817518
2024-12-21 18:00:00,2.44,1149.0,94361.0,3.269121001,3830.0,1384.0,2292.0,0.0,1.3,210.0,1.14,6.0,1.3,10.89469359,87.73857244,0.396733971,3.983705291,246.444,0.97,11.14,87.37,0.45,6.2,29.25466667,1.04,9.45,70.83,1.06,86.18,18.66,760.153,2.41,1.980430528,10.12,4.933333333,80.44444444,55.7,9.46,30.28,67.23,0.065,1.88,0.06,0.057,0.061,5.11,0.17,3.02594408,0.04880555,29.03171008,0.009218826,4.088820495,0.032537033,0.151839488,217.238,0.003253703,0.102491654,4.880554967,0.314524653,2.060678764,1.0,0.36,0.0,0.76,1.05,0.0,10.12,93.75,0.1,97.0,26.69230769,13.0,60.0,28.5,8.0,120.52,136.0,41.72169811,546.0,410.0,78.08823529
2024-12-21 19:00:00,2.45,1149.0,94978.0,3.25128974,3834.0,1390.0,2295.0,0.0,1.31,211.0,1.14,6.0,1.3,10.89469359,87.73857244,0.396733971,3.983705291,246.444,0.97,11.14,87.37,0.45,6.2,29.25466667,1.04,9.45,70.83,1.06,86.18,18.66,760.153,2.41,1.980430528,10.12,4.933333333,80.44444444,55.7,9.46,30.28,67.23,0.065,1.88,0.06,0.057,0.061,5.11,0.17,3.02594408,0.04880555,29.03171008,0.009218826,4.088820495,0.032537033,0.151839488,217.238,0.003253703,0.102491654,4.880554967,0.314524653,2.060678764,1.0,0.36,0.0,0.76,1.05,0.0,10.12,93.75,0.1,97.0,26.69230769,13.0,60.0,28.5,8.0,120.3875,135.0,40.71070832,545.0,410.0,77.7037037
2024-12-21 20:00:00,2.45,1158.0,95440.0,3.232190039,3830.0,1396.0,2303.0,0.0,1.32,211.0,1.13,6.0,1.3,10.89469359,87.73857244,0.396733971,3.983705291,246.444,0.97,11.14,87.37,0.45,6.2,29.25466667,1.04,9.45,70.83,1.06,86.18,18.66,760.153,2.41,1.980430528,10.12,4.933333333,80.44444444,55.7,9.46,30.28,67.23,0.065,1.88,0.06,0.057,0.061,5.11,0.17,3.02594408,0.04880555,29.03171008,0.009218826,4.088820495,0.032537033,0.151839488,217.238,0.003253703,0.102491654,4.880554967,0.314524653,2.060678764,1.0,0.36,0.0,0.76,1.05,0.0,10.12,93.75,0.1,97.0,26.69230769,13.0,60.0,28.5,8.0,122.225,130.0,40.82979727,550.0,420.0,79.15384615
2024-12-21 21:00:00,2.47,1152.0,96295.0,3.201005847,3827.0,1404.0,2310.0,0.0,1.33,213.0,1.14,6.0,1.3,10.89469359,87.73857244,0.396733971,3.983705291,246.444,0.97,11.14,87.37,0.45,6.2,29.25466667,1.04,9.45,70.83,1.06,86.18,18.66,760.153,2.41,1.980430528,10.12,4.933333333,80.44444444,55.7,9.46,30.28,67.23,0.065,1.88,0.06,0.057,0.061,5.11,0.17,3.02594408,0.04880555,29.03171008,0.009218826,4.088820495,0.032537033,0.151839488,217.238,0.003253703,0.102491654,4.880554967,0.314524653,2.060678764,1.0,0.36,0.0,0.76,1.05,0.0,10.12,93.75,0.1,97.0,26.69230769,13.0,60.0,28.5,8.0,122.49000000000001,132.0,41.47713951,552.0,420.0,78.10606061
2024-12-21 22:00:00,2.48,1159.0,96996.0,3.178718963,3828.0,1411.0,2324.0,0.0,1.28,215.0,1.2,6.0,1.3,10.89469359,87.73857244,0.396733971,3.983705291,246.444,0.97,11.14,87.37,0.45,6.2,29.25466667,1.04,9.45,70.83,1.06,86.18,18.66,760.153,2.41,1.980430528,10.12,4.933333333,80.44444444,55.7,9.46,30.28,67.23,0.065,1.88,0.06,0.057,0.061,5.11,0.17,3.02594408,0.04880555,29.03171008,0.009218826,4.088820495,0.032537033,0.151839488,217.238,0.003253703,0.102491654,4.880554967,0.314524653,2.060678764,1.0,0.36,0.0,0.76,1.05,0.0,10.12,93.75,0.1,97.0,26.69230769,13.0,60.0,28.5,8.0,121.8275,127.0,41.98598131,547.0,420.0,78.30708661
2024-12-21 23:00:00,2.46,1157.0,97918.0,3.138946687,3816.0,1378.0,2294.0,0.0,1.27,218.0,1.19,6.0,1.3,10.85441028,87.76698715,0.405735047,3.945556139,254.1333333,0.972867524,11.21,87.32,0.44,5.8,26.974,1.03,9.62,70.86,0.98,74.74333333,18.54,699.4936667,2.7,1.902723735,9.78,5.177777778,80.46666667,56.08,9.85,32.2,67.23,0.061,1.36,0.05,0.051,0.058,5.14,0.16,4.301600598,0.157476708,44.52446708,0.030666517,6.000691393,0.07459423,0.190629699,127.5106667,0.030666517,0.145873161,7.550593728,0.517186662,2.983769201,1.0,0.280806882,0.0,0.373300218,24.59640901,0.0,41.27,45.25173734,0.262103223,97.0,26.69230769,13.0,60.0,28.5,8.0,122.8875,135.0,41.84198223,555.0,420.0,79.25925926
2024-12-22 01:00:00,2.61,1153.0,98936.0,3.096909967,3804.0,1399.0,2289.0,0.0,1.33,216.0,1.28,6.0,1.3,10.85441028,87.76698715,0.405735047,3.945556139,254.1333333,0.972867524,11.21,87.32,0.44,5.8,26.974,1.03,9.62,70.86,0.98,74.74333333,18.54,699.4936667,2.7,1.902723735,9.78,5.177777778,80.46666667,56.08,9.85,32.2,67.23,0.061,1.36,0.05,0.051,0.058,5.14,0.16,4.301600598,0.157476708,44.52446708,0.030666517,6.000691393,0.07459423,0.190629699,127.5106667,0.030666517,0.145873161,7.550593728,0.517186662,2.983769201,1.0,0.280806882,0.0,0.373300218,24.59640901,0.0,41.27,45.25173734,0.262103223,97.0,26.69230769,13.0,60.0,28.5,8.0,122.49000000000001,132.0,41.71415005,552.0,420.0,82.8030303
2024-12-22 02:00:00,2.51,1150.0,99371.0,3.042864198,3754.0,1388.0,2283.0,0.0,1.32,217.0,1.19,6.0,1.3,10.85441028,87.76698715,0.405735047,3.945556139,254.1333333,0.972867524,11.21,87.32,0.44,5.8,26.974,1.03,9.62,70.86,0.98,74.74333333,18.54,699.4936667,2.7,1.902723735,9.78,5.177777778,80.46666667,56.08,9.85,32.2,67.23,0.061,1.36,0.05,0.051,0.058,5.14,0.16,4.301600598,0.157476708,44.52446708,0.030666517,6.000691393,0.07459423,0.190629699,127.5106667,0.030666517,0.145873161,7.550593728,0.517186662,2.983769201,1.0,0.280806882,0.0,0.373300218,24.59640901,0.0,41.27,45.25173734,0.262103223,97.0,26.69230769,13.0,60.0,28.5,8.0,122.225,130.0,40.24096386,550.0,420.0,81.0
2024-12-22 03:00:00,2.52,1167.0,98732.0,3.018521326,3700.0,1380.0,2308.0,0.0,1.32,216.0,1.2,6.0,1.3,10.85441028,87.76698715,0.405735047,3.945556139,254.1333333,0.972867524,11.21,87.32,0.44,5.8,26.974,1.03,9.62,70.86,0.98,74.74333333,18.54,699.4936667,2.7,1.902723735,9.78,5.177777778,80.46666667,56.08,9.85,32.2,67.23,0.061,1.36,0.05,0.051,0.058,5.14,0.16,4.301600598,0.157476708,44.52446708,0.030666517,6.000691393,0.07459423,0.190629699,127.5106667,0.030666517,0.145873161,7.550593728,0.517186662,2.983769201,1.0,0.280806882,0.0,0.373300218,24.59640901,0.0,41.27,45.25173734,0.262103223,97.0,26.69230769,13.0,60.0,28.5,8.0,122.225,130.0,39.91867974,550.0,420.0,79.23076923
2024-12-22 04:00:00,2.53,1150.0,98891.0,3.029949974,3720.0,1327.0,2309.0,0.0,1.32,215.0,1.21,6.0,1.3,10.85441028,87.76698715,0.405735047,3.945556139,254.1333333,0.972867524,11.21,87.32,0.44,5.8,26.974,1.03,9.62,70.86,0.98,74.74333333,18.54,699.4936667,2.7,1.902723735,9.78,5.177777778,80.46666667,56.08,9.85,32.2,67.23,0.061,1.36,0.05,0.051,0.058,5.14,0.16,4.301600598,0.157476708,44.52446708,0.030666517,6.000691393,0.07459423,0.190629699,127.5106667,0.030666517,0.145873161,7.550593728,0.517186662,2.983769201,1.0,0.280806882,0.0,0.373300218,24.59640901,0.0,41.27,45.25173734,0.262103223,97.0,26.69230769,13.0,60.0,28.5,8.0,122.225,130.0,39.73447131,550.0,420.0,79.23076923
2024-12-22 05:00:00,2.52,1199.0,99362.0,3.026938413,3734.0,1335.0,2307.0,0.0,1.28,215.0,1.24,7.0,1.3,10.85441028,87.76698715,0.405735047,3.945556139,254.1333333,0.972867524,11.21,87.32,0.44,5.8,26.974,1.03,9.62,70.86,0.98,74.74333333,18.54,699.4936667,2.7,1.902723735,9.78,5.177777778,80.46666667,56.08,9.85,32.2,67.23,0.061,1.36,0.05,0.051,0.058,5.14,0.16,4.301600598,0.157476708,44.52446708,0.030666517,6.000691393,0.07459423,0.190629699,127.5106667,0.030666517,0.145873161,7.550593728,0.517186662,2.983769201,1.0,0.280806882,0.0,0.373300218,24.59640901,0.0,41.27,45.25173734,0.262103223,97.0,26.69230769,13.0,60.0,28.5,8.0,121.8275,127.0,39.90089665,547.0,420.0,76.77165354
2024-12-22 06:00:00,2.54,1142.0,99690.0,3.001645582,3715.0,1363.0,2303.0,0.0,1.32,216.0,1.22,6.0,1.3,10.85441028,87.76698715,0.405735047,3.945556139,254.1333333,0.972867524,11.21,87.32,0.44,5.8,26.974,1.03,9.62,70.86,0.98,74.74333333,18.54,699.4936667,2.7,1.902723735,9.78,5.177777778,80.46666667,56.08,9.85,32.2,67.23,0.061,1.36,0.05,0.051,0.058,5.14,0.16,4.301600598,0.157476708,44.52446708,0.030666517,6.000691393,0.07459423,0.190629699,127.5106667,0.030666517,0.145873161,7.550593728,0.517186662,2.983769201,1.0,0.280806882,0.0,0.373300218,24.59640901,0.0,41.27,45.25173734,0.262103223,97.0,26.69230769,13.0,60.0,28.5,8.0,122.225,130.0,40.53039193,550.0,420.0,76.23076923
2024-12-22 07:00:00,2.52,1140.0,99750.0,2.992579043,3706.0,1373.0,2291.0,0.0,1.32,215.0,1.2,6.0,1.3,10.85441028,87.76698715,0.405735047,3.945556139,254.1333333,0.972867524,11.21,87.32,0.44,5.8,26.974,1.03,9.62,70.86,0.98,74.74333333,18.54,699.4936667,2.7,1.902723735,9.78,5.177777778,80.46666667,56.08,9.85,32.2,67.23,0.061,1.36,0.05,0.051,0.058,5.14,0.16,4.301600598,0.157476708,44.52446708,0.030666517,6.000691393,0.07459423,0.190629699,127.5106667,0.030666517,0.145873161,7.550593728,0.517186662,2.983769201,1.0,0.280806882,0.0,0.373300218,24.59640901,0.0,41.27,45.25173734,0.262103223,97.0,26.69230769,13.0,60.0,28.5,8.0,124.1375,135.0,40.4328805,560.0,425.0,78.37037037
2024-12-22 16:00:00,2.52,1141.0,96138.0,3.207066513,3828.0,1366.0,2347.0,0.0,1.345,207.0,1.175,6.0,1.3,11.08,87.56,0.4,3.5,254.1333333,0.96,11.21,87.32,0.44,5.8,26.974,1.03,9.5,70.9,1.02,74.74333333,18.58,699.4936667,2.41,2.06,10.49,5.177777778,80.46666667,55.4,8.84,31.56,67.23,0.059,1.98,0.05,0.055,0.058,5.09,0.17,4.301600598,0.157476708,44.52446708,0.030666517,6.000691393,0.07459423,0.190629699,127.5106667,0.030666517,0.145873161,7.550593728,0.517186662,2.983769201,1.0,0.280806882,0.0,0.373300218,24.59640901,0.0,41.27,45.25173734,0.262103223,97.0,26.69230769,13.0,60.0,28.5,8.0,123.7225,113.0,41.72340925,548.0,435.0,75.75221239
2024-12-22 17:00:00,2.5,1145.0,96307.0,3.204785749,3832.0,1395.0,2351.0,0.0,1.345,210.0,1.155,6.0,1.3,11.08,87.56,0.4,3.5,254.1333333,0.96,11.21,87.32,0.44,5.8,26.974,1.03,9.5,70.9,1.02,74.74333333,18.58,699.4936667,2.41,2.06,10.49,5.177777778,80.46666667,55.4,8.84,31.56,67.23,0.059,1.98,0.05,0.055,0.058,5.09,0.17,4.301600598,0.157476708,44.52446708,0.030666517,6.000691393,0.07459423,0.190629699,127.5106667,0.030666517,0.145873161,7.550593728,0.517186662,2.983769201,1.0,0.280806882,0.0,0.373300218,24.59640901,0.0,41.27,45.25173734,0.262103223,97.0,26.69230769,13.0,60.0,28.5,8.0,123.9875,115.0,40.4354952,550.0,435.0,76.08695652
2024-12-22 18:00:00,2.49,1146.0,96994.0,3.180444019,3830.0,1419.0,2329.0,0.0,1.345,213.0,1.145,7.0,1.3,11.08,87.56,0.4,3.5,254.1333333,0.96,11.21,87.32,0.44,5.8,26.974,1.03,9.5,70.9,1.02,74.74333333,18.58,699.4936667,2.41,2.06,10.49,5.177777778,80.46666667,55.4,8.84,31.56,67.23,0.059,1.98,0.05,0.055,0.058,5.09,0.17,4.301600598,0.157476708,44.52446708,0.030666517,6.000691393,0.07459423,0.190629699,127.5106667,0.030666517,0.145873161,7.550593728,0.517186662,2.983769201,1.0,0.280806882,0.0,0.373300218,24.59640901,0.0,41.27,45.25173734,0.262103223,97.0,26.69230769,13.0,60.0,28.5,8.0,124.65,120.0,41.61592506,555.0,435.0,79.25
2024-12-22 19:00:00,2.49,1139.0,96994.0,3.180444019,3830.0,1417.0,2320.0,0.0,1.345,211.0,1.145,6.0,1.3,11.08,87.56,0.4,3.5,254.1333333,0.96,11.21,87.32,0.44,5.8,26.974,1.03,9.5,70.9,1.02,74.74333333,18.58,699.4936667,2.41,2.06,10.49,5.177777778,80.46666667,55.4,8.84,31.56,67.23,0.059,1.98,0.05,0.055,0.058,5.09,0.17,4.301600598,0.157476708,44.52446708,0.030666517,6.000691393,0.07459423,0.190629699,127.5106667,0.030666517,0.145873161,7.550593728,0.517186662,2.983769201,1.0,0.280806882,0.0,0.373300218,24.59640901,0.0,41.27,45.25173734,0.262103223,97.0,26.69230769,13.0,60.0,28.5,8.0,124.7825,121.0,41.33645955,556.0,435.0,79.91735537
2024-12-22 20:00:00,2.5,1142.0,97301.0,3.165453725,3824.0,1414.0,2336.0,0.0,1.345,212.0,1.155,6.0,1.3,11.08,87.56,0.4,3.5,254.1333333,0.96,11.21,87.32,0.44,5.8,26.974,1.03,9.5,70.9,1.02,74.74333333,18.58,699.4936667,2.41,2.06,10.49,5.177777778,80.46666667,55.4,8.84,31.56,67.23,0.059,1.98,0.05,0.055,0.058,5.09,0.17,4.301600598,0.157476708,44.52446708,0.030666517,6.000691393,0.07459423,0.190629699,127.5106667,0.030666517,0.145873161,7.550593728,0.517186662,2.983769201,1.0,0.280806882,0.0,0.373300218,24.59640901,0.0,41.27,45.25173734,0.262103223,97.0,26.69230769,13.0,60.0,28.5,8.0,124.2975,123.0,41.61998133,555.0,432.0,75.6097561
2024-12-22 21:00:00,2.5,1156.0,97562.0,3.144617335,3809.0,1419.0,2318.0,0.0,1.345,217.0,1.155,6.0,1.3,11.08,87.56,0.4,3.5,254.1333333,0.96,11.21,87.32,0.44,5.8,26.974,1.03,9.5,70.9,1.02,74.74333333,18.58,699.4936667,2.41,2.06,10.49,5.177777778,80.46666667,55.4,8.84,31.56,67.23,0.059,1.98,0.05,0.055,0.058,5.09,0.17,4.301600598,0.157476708,44.52446708,0.030666517,6.000691393,0.07459423,0.190629699,127.5106667,0.030666517,0.145873161,7.550593728,0.517186662,2.983769201,1.0,0.280806882,0.0,0.373300218,24.59640901,0.0,41.27,45.25173734,0.262103223,97.0,26.69230769,13.0,60.0,28.5,8.0,125.5775,127.0,40.91975598,562.0,435.0,75.19685039
2024-12-22 22:00:00,2.46,1140.0,97728.0,2.120286395,2572.0,1465.0,2359.0,0.0,1.345,215.0,1.115,6.0,1.3,11.08,87.56,0.4,3.5,254.1333333,0.96,11.21,87.32,0.44,5.8,26.974,1.03,9.5,70.9,1.02,74.74333333,18.58,699.4936667,2.41,2.06,10.49,5.177777778,80.46666667,55.4,8.84,31.56,67.23,0.059,1.98,0.05,0.055,0.058,5.09,0.17,4.301600598,0.157476708,44.52446708,0.030666517,6.000691393,0.07459423,0.190629699,127.5106667,0.030666517,0.145873161,7.550593728,0.517186662,2.983769201,1.0,0.280806882,0.0,0.373300218,24.59640901,0.0,41.27,45.25173734,0.262103223,97.0,26.69230769,13.0,60.0,28.5,8.0,125.975,130.0,40.16933208,565.0,435.0,75.76923077
2024-12-25 00:00:00,2.48,1120.0,100716.0,3.049408645,3813.0,1489.0,2300.0,0.0,1.35,217.0,1.13,6.0,2.0,10.59528604,88.02588558,0.405885582,4.159130325,251.9716667,0.972942791,10.89,87.62,0.44,7.4,25.955333337,1.05,9.71,70.61,1.02,79.48333333,18.66,755.6983333,2.36,2.001919386,10.43,5.198888889,80.26555556,55.49,9.34,33.49076923,67.23,0.063,1.83,0.04,0.055,0.061,5.21,0.17,2.682103426,0.047238612,28.14896413,0.016271078,4.246226363,0.031492408,0.230944326,227.2166667,0.002099494,0.08922849,4.461424485,0.277658065,2.151981222,1.0,0.35,0.0,0.67,1.26,0.0,9.97,96.82,0.1,97.0,26.69230769,13.0,60.0,28.5,8.0,119.0625,125.0,42.23231358,535.0,410.0,79.2
2024-12-25 04:00:00,2.31,1108.0,98350.0,2.948395825,3600.0,1597.0,2290.0,0.0,1.28,221.0,1.03,6.0,2.0,10.59528604,88.02588558,0.405885582,4.159130325,251.9716667,0.972942791,10.89,87.62,0.44,7.4,25.955333337,1.05,9.71,70.61,1.02,79.48333333,18.66,755.6983333,2.36,2.001919386,10.43,5.198888889,80.26555556,55.49,9.34,33.49076923,67.23,0.063,1.83,0.04,0.055,0.061,5.21,0.17,2.682103426,0.047238612,28.14896413,0.016271078,4.246226363,0.031492408,0.230944326,227.2166667,0.002099494,0.08922849,4.461424485,0.277658065,2.151981222,1.0,0.35,0.0,0.67,1.26,0.0,9.97,96.82,0.1,97.0,26.69230769,13.0,60.0,28.5,8.0,124.2525,117.0,42.52900781,552.0,435.0,84.44444444
2024-12-25 05:00:00,2.39,1196.0,98920.0,3.012788627,3700.0,1454.0,2278.0,0.0,1.28,216.0,1.11,6.0,2.0,10.59528604,88.02588558,0.405885582,4.159130325,251.9716667,0.972942791,10.89,87.62,0.44,7.4,25.955333337,1.05,9.71,70.61,1.02,79.48333333,18.66,755.6983333,2.36,2.001919386,10.43,5.198888889,80.26555556,55.49,9.34,33.49076923,67.23,0.063,1.83,0.04,0.055,0.061,5.21,0.17,2.682103426,0.047238612,28.14896413,0.016271078,4.246226363,0.031492408,0.230944326,227.2166667,0.002099494,0.08922849,4.461424485,0.277658065,2.151981222,1.0,0.35,0.0,0.67,1.26,0.0,9.97,96.82,0.1,97.0,26.69230769,13.0,60.0,28.5,8.0,123.9875,115.0,42.5,550.0,435.0,84.08695652
2024-12-25 06:00:00,2.4,1099.0,99138.0,2.956641767,3639.0,1524.0,2309.0,0.0,1.31,216.0,1.09,6.0,2.0,10.59528604,88.02588558,0.405885582,4.159130325,251.9716667,0.972942791,10.89,87.62,0.44,7.4,25.955333337,1.05,9.71,70.61,1.02,79.48333333,18.66,755.6983333,2.36,2.001919386,10.43,5.198888889,80.26555556,55.49,9.34,33.49076923,67.23,0.063,1.83,0.04,0.055,0.061,5.21,0.17,2.682103426,0.047238612,28.14896413,0.016271078,4.246226363,0.031492408,0.230944326,227.2166667,0.002099494,0.08922849,4.461424485,0.277658065,2.151981222,1.0,0.35,0.0,0.67,1.26,0.0,9.97,96.82,0.1,97.0,26.69230769,13.0,60.0,28.5,8.0,124.385,118.0,41.94845117,553.0,435.0,81.94915254
2024-12-25 07:00:00,2.39,1098.0,99216.0,2.938904549,3620.0,1600.0,2293.0,0.0,1.36,216.0,1.03,6.0,2.0,10.59528604,88.02588558,0.405885582,4.159130325,251.9716667,0.972942791,10.89,87.62,0.44,7.4,25.955333337,1.05,9.71,70.61,1.02,79.48333333,18.66,755.6983333,2.36,2.001919386,10.43,5.198888889,80.26555556,55.49,9.34,33.49076923,67.23,0.063,1.83,0.04,0.055,0.061,5.21,0.17,2.682103426,0.047238612,28.14896413,0.016271078,4.246226363,0.031492408,0.230944326,227.2166667,0.002099494,0.08922849,4.461424485,0.277658065,2.151981222,1.0,0.35,0.0,0.67,1.26,0.0,9.97,96.82,0.1,97.0,26.69230769,13.0,60.0,28.5,8.0,122.5475,123.0,42.6446281,548.0,425.0,76.2601626
2024-12-25 08:00:00,2.41,1098.0,99198.0,2.986500225,3678.0,1611.0,2262.0,0.0,1.38,214.0,1.03,7.0,2.0,10.69,87.94,0.41,3.3,251.9716667,0.96,10.89,87.62,0.44,7.4,25.955333337,1.05,9.48,70.67,0.97,79.48333333,18.88,755.6983333,2.36,2.0,10.38,5.198888889,80.26555556,55.49,8.88,33.27384615,67.23,0.064,1.89,0.05,0.059,0.061,5.19,0.17,2.682103426,0.047238612,28.14896413,0.016271078,4.246226363,0.031492408,0.230944326,227.2166667,0.002099494,0.08922849,4.461424485,0.277658065,2.151981222,1.0,0.35,0.0,0.67,1.26,0.0,9.97,96.82,0.1,97.0,26.69230769,13.0,60.0,28.5,8.0,122.8125,125.0,42.66666667,550.0,425.0,80.0
2024-12-25 09:00:00,2.43,1108.0,98911.0,2.999228566,3683.0,1569.0,2261.0,0.0,1.38,214.0,1.05,6.0,2.0,10.69,87.94,0.41,3.3,251.9716667,0.96,10.89,87.62,0.44,7.4,25.955333337,1.05,9.48,70.67,0.97,79.48333333,18.88,755.6983333,2.36,2.0,10.38,5.198888889,80.26555556,55.49,8.88,33.27384615,67.23,0.064,1.89,0.05,0.059,0.061,5.19,0.17,2.682103426,0.047238612,28.14896413,0.016271078,4.246226363,0.031492408,0.230944326,227.2166667,0.002099494,0.08922849,4.461424485,0.277658065,2.151981222,1.0,0.35,0.0,0.67,1.26,0.0,9.97,96.82,0.1,97.0,26.69230769,13.0,60.0,28.5,8.0,122.8125,125.0,42.4755545,550.0,425.0,82.56
2024-12-25 10:00:00,2.46,1100.0,102039.0,2.967302646,3759.0,1574.0,2258.0,0.0,1.38,216.0,1.08,6.0,2.0,10.69,87.94,0.41,3.3,251.9716667,0.96,10.89,87.62,0.44,7.4,25.955333337,1.05,9.48,70.67,0.97,79.48333333,18.88,755.6983333,2.36,2.0,10.38,5.198888889,80.26555556,55.49,8.88,33.27384615,67.23,0.064,1.89,0.05,0.059,0.061,5.19,0.17,2.682103426,0.047238612,28.14896413,0.016271078,4.246226363,0.031492408,0.230944326,227.2166667,0.002099494,0.08922849,4.461424485,0.277658065,2.151981222,1.0,0.35,0.0,0.67,1.26,0.0,9.97,96.82,0.1,97.0,26.69230769,13.0,60.0,28.5,8.0,120.975,130.0,41.52158359,545.0,415.0,82.15384615
2024-12-25 11:00:00,2.49,1109.0,102161.0,3.009458875,3817.0,1523.0,2263.0,0.0,1.38,214.0,1.11,7.0,2.0,10.69,87.94,0.41,3.3,251.9716667,0.96,10.89,87.62,0.44,7.4,25.955333337,1.05,9.48,70.67,0.97,79.48333333,18.88,755.6983333,2.36,2.0,10.38,5.198888889,80.26555556,55.49,8.88,33.27384615,67.23,0.064,1.89,0.05,0.059,0.061,5.19,0.17,2.682103426,0.047238612,28.14896413,0.016271078,4.246226363,0.031492408,0.230944326,227.2166667,0.002099494,0.08922849,4.461424485,0.277658065,2.151981222,1.0,0.35,0.0,0.67,1.26,0.0,9.97,96.82,0.1,97.0,26.69230769,13.0,60.0,28.5,8.0,121.24000000000001,132.0,41.46045609,547.0,415.0,80.07575758
2024-12-25 12:00:00,2.49,1108.0,103361.0,2.97376546,3816.0,1551.0,2268.0,0.0,1.38,220.0,1.11,6.0,2.0,10.69,87.94,0.41,3.3,251.9716667,0.96,10.89,87.62,0.44,7.4,25.955333337,1.05,9.48,70.67,0.97,79.48333333,18.88,755.6983333,2.36,2.0,10.38,5.198888889,80.26555556,55.49,8.88,33.27384615,67.23,0.064,1.89,0.05,0.059,0.061,5.19,0.17,2.682103426,0.047238612,28.14896413,0.016271078,4.246226363,0.031492408,0.230944326,227.2166667,0.002099494,0.08922849,4.461424485,0.277658065,2.151981222,1.0,0.35,0.0,0.67,1.26,0.0,9.97,96.82,0.1,97.0,26.69230769,13.0,60.0,28.5,8.0,121.24000000000001,132.0,41.0250298,547.0,415.0,81.59090909
2024-12-25 13:00:00,2.48,1127.0,103696.0,2.971927422,3826.0,1577.0,2251.0,0.0,1.38,221.0,1.1,6.0,2.0,10.69,87.94,0.41,3.3,251.9716667,0.96,10.89,87.62,0.44,7.4,25.955333337,1.05,9.48,70.67,0.97,79.48333333,18.88,755.6983333,2.36,2.0,10.38,5.198888889,80.26555556,55.49,8.88,33.27384615,67.23,0.064,1.89,0.05,0.059,0.061,5.19,0.17,2.682103426,0.047238612,28.14896413,0.016271078,4.246226363,0.031492408,0.230944326,227.2166667,0.002099494,0.08922849,4.461424485,0.277658065,2.151981222,1.0,0.35,0.0,0.67,1.26,0.0,9.97,96.82,0.1,97.0,26.69230769,13.0,60.0,28.5,8.0,121.05,140.0,42.36804565,550.0,410.0,80.78571429
2024-12-25 14:00:00,2.47,1116.0,103155.0,2.983601348,3821.0,1575.0,2241.0,0.0,1.38,222.0,1.09,7.0,2.0,10.69,87.94,0.41,3.3,251.9716667,0.96,10.89,87.62,0.44,7.4,25.955333337,1.05,9.48,70.67,0.97,79.48333333,18.88,755.6983333,2.36,2.0,10.38,5.198888889,80.26555556,55.49,8.88,33.27384615,67.23,0.064,1.89,0.05,0.059,0.061,5.19,0.17,2.682103426,0.047238612,28.14896413,0.016271078,4.246226363,0.031492408,0.230944326,227.2166667,0.002099494,0.08922849,4.461424485,0.277658065,2.151981222,1.0,0.35,0.0,0.67,1.26,0.0,9.97,96.82,0.1,97.0,26.69230769,13.0,60.0,28.5,8.0,121.05,140.0,42.01239866,550.0,410.0,83.21428571
2024-12-25 15:00:00,2.5,1141.0,102836.0,2.995198152,3824.0,1526.0,2268.0,0.0,1.38,224.0,1.12,7.0,2.0,10.69,87.94,0.41,3.3,251.9716667,0.96,10.89,87.62,0.44,7.4,25.955333337,1.05,9.48,70.67,0.97,79.48333333,18.88,755.6983333,2.36,2.0,10.38,5.198888889,80.26555556,55.49,8.88,33.27384615,67.23,0.064,1.89,0.05,0.059,0.061,5.19,0.17,2.682103426,0.047238612,28.14896413,0.016271078,4.246226363,0.031492408,0.230944326,227.2166667,0.002099494,0.08922849,4.461424485,0.277658065,2.151981222,1.0,0.35,0.0,0.67,1.26,0.0,9.97,96.82,0.1,97.0,26.69230769,13.0,60.0,28.5,8.0,121.05,140.0,41.87932268,550.0,410.0,82.78571429
2024-12-25 16:00:00,2.51,1134.0,102774.0,2.998570134,3826.0,1518.0,2269.0,0.0,1.38,222.0,1.13,6.0,2.0,10.68,87.98,0.37,3.7,251.9716667,0.97,10.89,87.62,0.44,7.4,25.955333337,1.05,9.66,70.79,1.03,79.48333333,18.52,755.6983333,2.31,1.998046875,10.23,5.198888889,80.26555556,55.72,8.59,33.38230769,67.23,0.054,1.85,0.05,0.055,0.062,5.12,0.17,2.682103426,0.047238612,28.14896413,0.016271078,4.246226363,0.031492408,0.230944326,227.2166667,0.002099494,0.08922849,4.461424485,0.277658065,2.151981222,1.0,0.35,0.0,0.67,1.26,0.0,9.97,96.82,0.1,97.0,26.69230769,13.0,60.0,28.5,8.0,120.3875,135.0,41.63265306,545.0,410.0,82.96296296
2024-12-25 17:00:00,2.52,1144.0,103819.0,2.968408885,3826.0,1519.0,2288.0,0.0,1.38,225.0,1.14,7.0,2.0,10.68,87.98,0.37,3.7,251.9716667,0.97,10.89,87.62,0.44,7.4,25.955333337,1.05,9.66,70.79,1.03,79.48333333,18.52,755.6983333,2.31,1.998046875,10.23,5.198888889,80.26555556,55.72,8.59,33.38230769,67.23,0.054,1.85,0.05,0.055,0.062,5.12,0.17,2.682103426,0.047238612,28.14896413,0.016271078,4.246226363,0.031492408,0.230944326,227.2166667,0.002099494,0.08922849,4.461424485,0.277658065,2.151981222,1.0,0.35,0.0,0.67,1.26,0.0,9.97,96.82,0.1,97.0,26.69230769,13.0,60.0,28.5,8.0,120.1225,133.0,40.49109292,543.0,410.0,80.7518797
2024-12-25 18:00:00,2.54,1144.0,104925.0,2.93483954,3823.0,1512.0,2288.0,0.0,1.38,227.0,1.16,6.0,2.0,10.68,87.98,0.37,3.7,251.9716667,0.97,10.89,87.62,0.44,7.4,25.955333337,1.05,9.66,70.79,1.03,79.48333333,18.52,755.6983333,2.31,1.998046875,10.23,5.198888889,80.26555556,55.72,8.59,33.38230769,67.23,0.054,1.85,0.05,0.055,0.062,5.12,0.17,2.682103426,0.047238612,28.14896413,0.016271078,4.246226363,0.031492408,0.230944326,227.2166667,0.002099494,0.08922849,4.461424485,0.277658065,2.151981222,1.0,0.35,0.0,0.67,1.26,0.0,9.97,96.82,0.1,97.0,26.69230769,13.0,60.0,28.5,8.0,120.1225,133.0,40.8045977,543.0,410.0,82.40601504
2024-12-25 19:00:00,2.52,1144.0,105619.0,2.917854943,3826.0,1538.0,2296.0,0.0,1.38,228.0,1.14,7.0,2.0,10.68,87.98,0.37,3.7,251.9716667,0.97,10.89,87.62,0.44,7.4,25.955333337,1.05,9.66,70.79,1.03,79.48333333,18.52,755.6983333,2.31,1.998046875,10.23,5.198888889,80.26555556,55.72,8.59,33.38230769,67.23,0.054,1.85,0.05,0.055,0.062,5.12,0.17,2.682103426,0.047238612,28.14896413,0.016271078,4.246226363,0.031492408,0.230944326,227.2166667,0.002099494,0.08922849,4.461424485,0.277658065,2.151981222,1.0,0.35,0.0,0.67,1.26,0.0,9.97,96.82,0.1,97.0,26.69230769,13.0,60.0,28.5,8.0,119.725,130.0,41.67858846,540.0,410.0,81.46153846
2024-12-25 20:00:00,2.56,1138.0,105550.0,2.917473251,3823.0,1490.0,2300.0,0.0,1.38,227.0,1.18,7.0,2.0,10.68,87.98,0.37,3.7,251.9716667,0.97,10.89,87.62,0.44,7.4,25.955333337,1.05,9.66,70.79,1.03,79.48333333,18.52,755.6983333,2.31,1.998046875,10.23,5.198888889,80.26555556,55.72,8.59,33.38230769,67.23,0.054,1.85,0.05,0.055,0.062,5.12,0.17,2.682103426,0.047238612,28.14896413,0.016271078,4.246226363,0.031492408,0.230944326,227.2166667,0.002099494,0.08922849,4.461424485,0.277658065,2.151981222,1.0,0.35,0.0,0.67,1.26,0.0,9.97,96.82,0.1,97.0,26.69230769,13.0,60.0,28.5,8.0,119.725,130.0,42.7671432,540.0,410.0,80.92307692
2024-12-25 21:00:00,2.56,1147.0,105979.0,2.904152441,3821.0,1500.0,2304.0,0.0,1.38,226.0,1.18,7.0,2.0,10.68,87.98,0.37,3.7,251.9716667,0.97,10.89,87.62,0.44,7.4,25.955333337,1.05,9.66,70.79,1.03,79.48333333,18.52,755.6983333,2.31,1.998046875,10.23,5.198888889,80.26555556,55.72,8.59,33.38230769,67.23,0.054,1.85,0.05,0.055,0.062,5.12,0.17,2.682103426,0.047238612,28.14896413,0.016271078,4.246226363,0.031492408,0.230944326,227.2166667,0.002099494,0.08922849,4.461424485,0.277658065,2.151981222,1.0,0.35,0.0,0.67,1.26,0.0,9.97,96.82,0.1,97.0,26.69230769,13.0,60.0,28.5,8.0,119.725,130.0,41.29807692,540.0,410.0,82.69230769
2024-12-25 22:00:00,2.48,1134.0,101154.0,3.040192612,3818.0,1531.0,2284.0,0.0,1.38,219.0,1.1,6.0,2.0,10.68,87.98,0.37,3.7,251.9716667,0.97,10.89,87.62,0.44,7.4,25.955333337,1.05,9.66,70.79,1.03,79.48333333,18.52,755.6983333,2.31,1.998046875,10.23,5.198888889,80.26555556,55.72,8.59,33.38230769,67.23,0.054,1.85,0.05,0.055,0.062,5.12,0.17,2.682103426,0.047238612,28.14896413,0.016271078,4.246226363,0.031492408,0.230944326,227.2166667,0.002099494,0.08922849,4.461424485,0.277658065,2.151981222,1.0,0.35,0.0,0.67,1.26,0.0,9.97,96.82,0.1,97.0,26.69230769,13.0,60.0,28.5,8.0,119.99000000000001,132.0,40.94694266,542.0,410.0,81.06060606
2024-12-25 23:00:00,2.45,1119.0,98555.0,3.11704004,3814.0,1511.0,2304.0,0.0,1.36,214.0,1.09,7.0,2.0,10.62,88.0,0.4,5.6,243.5486667,0.98,10.89,87.64,0.44,7.0,31.368666660000002,1.03,9.57,70.74,1.01,82.79333333,18.68,767.8946667,2.4,1.937381404,10.21,5.023333333,80.37666667,55.57,8.74,33.81615385,67.23,0.055,1.86,0.05,0.055,0.057,5.27,0.17,2.935542529,0.053728732,26.09751037,0.003419101,3.878237551,0.029306581,0.180723916,234.995,0.001465329,0.089873515,3.897775272,0.305765328,2.197993574,1.0,0.32,0.0,0.87,1.28,0.0,14.10333333,95.14,0.1,97.0,26.69230769,13.0,60.0,28.5,8.0,119.0625,125.0,41.90930788,535.0,410.0,76.88
2024-12-26 01:00:00,2.49,1120.0,100704.0,3.048173235,3811.0,1471.0,2294.0,0.0,1.35,216.0,1.14,7.0,1.7,10.62,88.0,0.4,5.6,243.5486667,0.98,10.89,87.64,0.44,7.0,31.368666660000002,1.03,9.57,70.74,1.01,82.79333333,18.68,767.8946667,2.4,1.937381404,10.21,5.023333333,80.37666667,55.57,8.74,33.81615385,67.23,0.055,1.86,0.05,0.055,0.057,5.27,0.17,2.935542529,0.053728732,26.09751037,0.003419101,3.878237551,0.029306581,0.180723916,234.995,0.001465329,0.089873515,3.897775272,0.305765328,2.197993574,1.0,0.32,0.0,0.87,1.28,0.0,14.10333333,95.14,0.1,97.0,26.69230769,13.0,60.0,28.5,8.0,118.4,120.0,41.96003806,530.0,410.0,83.83333333
2024-12-26 02:00:00,2.48,1118.0,99870.0,3.072803703,3810.0,1490.0,2321.0,0.0,1.35,218.0,1.13,6.0,1.7,10.62,88.0,0.4,5.6,243.5486667,0.98,10.89,87.64,0.44,7.0,31.368666660000002,1.03,9.57,70.74,1.01,82.79333333,18.68,767.8946667,2.4,1.937381404,10.21,5.023333333,80.37666667,55.57,8.74,33.81615385,67.23,0.055,1.86,0.05,0.055,0.057,5.27,0.17,2.935542529,0.053728732,26.09751037,0.003419101,3.878237551,0.029306581,0.180723916,234.995,0.001465329,0.089873515,3.897775272,0.305765328,2.197993574,1.0,0.32,0.0,0.87,1.28,0.0,14.10333333,95.14,0.1,97.0,26.69230769,13.0,60.0,28.5,8.0,118.4,120.0,42.24056604,530.0,410.0,76.83333333
2024-12-26 03:00:00,2.47,1118.0,99892.0,3.070515949,3808.0,1501.0,2321.0,0.0,1.35,217.0,1.12,7.0,1.7,10.62,88.0,0.4,5.6,243.5486667,0.98,10.89,87.64,0.44,7.0,31.368666660000002,1.03,9.57,70.74,1.01,82.79333333,18.68,767.8946667,2.4,1.937381404,10.21,5.023333333,80.37666667,55.57,8.74,33.81615385,67.23,0.055,1.86,0.05,0.055,0.057,5.27,0.17,2.935542529,0.053728732,26.09751037,0.003419101,3.878237551,0.029306581,0.180723916,234.995,0.001465329,0.089873515,3.897775272,0.305765328,2.197993574,1.0,0.32,0.0,0.87,1.28,0.0,14.10333333,95.14,0.1,97.0,26.69230769,13.0,60.0,28.5,8.0,118.4,120.0,42.69901083,530.0,410.0,75.83333333
2024-12-26 04:00:00,2.48,1119.0,100123.0,3.061025213,3805.0,1517.0,2304.0,0.0,1.38,216.0,1.1,6.0,1.7,10.62,88.0,0.4,5.6,243.5486667,0.98,10.89,87.64,0.44,7.0,31.368666660000002,1.03,9.57,70.74,1.01,82.79333333,18.68,767.8946667,2.4,1.937381404,10.21,5.023333333,80.37666667,55.57,8.74,33.81615385,67.23,0.055,1.86,0.05,0.055,0.057,5.27,0.17,2.935542529,0.053728732,26.09751037,0.003419101,3.878237551,0.029306581,0.180723916,234.995,0.001465329,0.089873515,3.897775272,0.305765328,2.197993574,1.0,0.32,0.0,0.87,1.28,0.0,14.10333333,95.14,0.1,97.0,26.69230769,13.0,60.0,28.5,8.0,118.4,120.0,43.38425382,530.0,410.0,82.25
2024-12-26 05:00:00,2.5,1122.0,101324.0,3.025562958,3806.0,1501.0,2283.0,0.0,1.38,217.0,1.12,7.0,1.7,10.62,88.0,0.4,5.6,243.5486667,0.98,10.89,87.64,0.44,7.0,31.368666660000002,1.03,9.57,70.74,1.01,82.79333333,18.68,767.8946667,2.4,1.937381404,10.21,5.023333333,80.37666667,55.57,8.74,33.81615385,67.23,0.055,1.86,0.05,0.055,0.057,5.27,0.17,2.935542529,0.053728732,26.09751037,0.003419101,3.878237551,0.029306581,0.180723916,234.995,0.001465329,0.089873515,3.897775272,0.305765328,2.197993574,1.0,0.32,0.0,0.87,1.28,0.0,14.10333333,95.14,0.1,97.0,26.69230769,13.0,60.0,28.5,8.0,119.0625,125.0,43.96490396,535.0,410.0,83.6
