Repository: saikumar-voptimai/evonith_bf_webapp

# Evonith BF2 — Blast Furnace Intelligence Platform

Monitoring, modelling and optimisation of **Blast Furnace 2 (BF2)** at Evonith Steel: live telemetry from InfluxDB,
manual plant reports from Neon PostgreSQL, a two-zone energy model of the furnace, blend and fuel optimisers, a
conversational assistant (FurnaceMind) and a live digital twin evaluated every hour.

The platform has three deployable parts that share one Python service layer, plus the shared data library:

| Part | Path | What it is |
|---|---|---|
| **Streamlit app** (legacy) | `src/app.py`, `src/custom_pages/` | The original 11-page dashboard; still the home of the model pages. Served under `/legacy` in production |

File: src/assets/data/furnace_dataset_20260525_002530_771382.csv (part 107 of 209)
GO%,ORE_NA2O%,ORE_P%,ORE_TIO2%,ORE_AL2O3%,ORE_SIO2%,ORE_MNO%,ORE_CAO%,ORE_K2O%,ORE_CALC_MT,PELLET_PCT_SIO2,PELLET_PCT_AL2O3,PELLET_PCT_FE2O3,PELLET_PCT_MGO,PELLET_PCT_TIO2,PELLET_PCT_NA2O,TOTAL_PELLET_CALC_MT,PELLET_PCT_K2O,PELLET_PCT_TM,PELLET_PCT_LOI,PELLET_PCT_MNO,PELLET_PCT_CAO,PELLET_PCT_P,CHARGES/HRS.,STOCKRODLEVEL,CHEM_PCT_C,CHEM_PCT_CR,CHEM_PCT_FE,CHEM_PCT_MN,CHEM_PCT_P,CHEM_PCT_S,CHEM_PCT_SI,CHEM_PCT_TI,SLAG_BASICITY,SLAG_PCT_AL2O3,SLAG_PCT_CAO,SLAG_PCT_FEO,SLAG_PCT_K2O,SLAG_PCT_MGO,SLAG_PCT_MNO,SLAG_PCT_NA2O,SLAG_PCT_S,SLAG_PCT_SIO2,SLAG_PCT_TIO2,SLAG_T_BASICITY,HMT_GT_1480C,COKE_DISCHARGE_TIME,WEIGHTED_COKE_ANGLE,TOTAL_COKE_PORTIONS,NON_COKE_DISCHARGE_TIME,WEIGHTED_NON_COKE_ANGLE,TOTAL_NON_COKE_PORTIONS,TOTAL HEAT LOAD,FTG_UPTAKE_TEMP_A,FTG_UPTAKE_TEMP_B,FTG_UPTAKE_TEMP_C,FTG_UPTAKE_TEMP_D,FTG_UPTAKE_TEMP_AVG,HEARTH_TEMP_A,HEARTH_TEMP_B,HEARTH_TEMP_C,HEARTH_TEMP_D,HEARTH_TEMP_AVG,BOSH_TEMP_A,BOSH_TEMP_C,BOSH_TEMP_D,BELLY_TEMP_A,BELLY_TEMP_C,BELLY_TEMP_D,LOWER_STACK_TEMP_A,LOWER_STACK_TEMP_B,LOWER_STACK_TEMP_C,LOWER_STACK_TEMP_D,PCI_KG/THM,ACT. FUEL RATEKG/THM.,FURNACETOPGASANALYSISCO2ETACO,COKE RATE KG/THM,PRODUCTIONTONNESPERHR,HOT BLAST PRESSUREBAR,TOPPRESSUREBAR,DIFFERENTIAL PRESSURETOTALBAR,HOT BLAST TEMP.OC,OXYGENFLOWNM3/HR.,STEAMKGS/HR.,RAFTOC,PERMEABILITYKGS/HR.,TUYEREVELOCITYM/S,HOT BLAST VOLUMENM3/HR.,O2 ENRICHMENT %,BOTTOMBAR,FURNACE TOP GAS ANALYSISH2%,UNITCOST LAKHS/THM,BOSH_TEMP_B,FURNACE TOP GAS ANALYSISCO2%,FURNACE TOP GAS ANALYSISONLINE (ANALYZER)CO%
2026-01-28 16:00:00,0.9244784631003808,11.940449747234222,0.459192027,87.13507178966539,0.39791385240152344,4.297857142857143,0.51,1.04,0.49,86.78,12.179999999999998,1.1642857142857144,69.98,9.0,19.55,1.69,12.33952387,4.955555556,79.55666667,71.42,35.34,0.047,5.03,2.15,9.1,2.7600000000000002,0.028,0.17,55.36,10.05,0.052,1.998011928,0.2,17.574428571428573,0.1,48.190816326530616,0.34571428571428575,0.4079591836734694,23.404489795918366,22.83,30.0,0.196,58.3335296936237,4.463254825543369,3.3627903175166804,0.10104650529194467,0.042740313667898024,0.07340696217147276,0.48591458591182,5.0959292884997565,5.803254280650611,0.0647286737225929,0.14732553704361276,0.027844964197092485,8.273,0.0,0.0,0.0,0.0,0.0,0.0,0.0,0.0,0.0,0.0,0.0,0.0,0.0,7.0,0.254488152,4.254857142857143,0.014,94.80588571428572,0.17257142857142857,0.10685714285714286,0.0514,0.5254285714285714,0.069,1.0536148407428572,20.160285714285713,34.67314285714286,0.4342857142857143,0.38885714285714285,8.854285714285714,0.2362857142857143,0.1662857142857143,0.39502857142857145,32.908857142857144,1.5177142857142858,1.322670979,1472.3714285714286,90.0,27.0,12.0,60.0,28.75,8.0,0.9618739379639862,178.9358333,167.05875,175.3394444,188.5638889,178.7632639,61.81727279277736,328.31927450990446,449.9256766926874,580.709732572272,356.5399270168673,57.33222222222201,54.99000000000011,55.68666666666688,79.13083333333329,51.58666666666695,52.94916666666691,71.01916666666654,50.79527777777771,41.25083333333339,34.61861111111115,195.3988083333332,541.9333333333333,42.50246861111113,285.0,92.9988333333333,2.697920619444443,1.2833109361111104,1.4144883972222229,1180.0,3998.296547,0.0,2201.3304972222213,1282.1368527777772,215.41095083333332,108625.58277777788,4.275712655555557,1.1413450863888874,4.0662133416666695,97.14034210416665,55.28972222222201,18.272642388888876,24.720390305555565
2026-01-28 17:00:00,0.9244299590523503,11.94033657112215,0.459192027,87.1352334698255,0.39771983620940127,4.348833333333333,0.51,1.04,0.49,86.78000000000002,12.18,1.191,69.98,9.0,19.55,1.69,12.33952387,4.955555556,79.55666667,71.42,35.34,0.04700000000000001,5.03,2.15,9.1,2.76,0.028,0.17,55.35999999999999,10.05,0.052,1.9980119279999997,0.20000000000000004,17.484166666666667,0.1,48.190816326530616,0.34571428571428575,0.4079591836734694,23.404489795918366,22.83,30.0,0.196,58.61952088721973,4.352913623067738,3.3203513934875915,0.10033918989145986,0.04314112572817275,0.07178013675035767,0.46997641222089553,4.99053929382752,5.632083953733286,0.06378558652194648,0.14237432924021903,0.028175044717318732,8.335666666666667,0.0,0.0,0.0,0.0,0.0,0.0,0.0,0.0,0.0,0.0,0.0,0.0,0.0,7.0,0.254488152,4.219913043478261,0.013817391304347827,94.82826086956521,0.18,0.10426956521739131,0.0574695652173913,0.5298260869565217,0.06644347826086958,1.0406346940695652,20.278,34.38869565217391,0.5064347826086957,0.41095652173913044,8.725217391304348,0.24730434782608696,0.1736521739130435,0.39836521739130437,33.049652173913046,1.5600869565217392,1.3046846591130434,1471.0869565217392,90.0,27.0,12.0,60.0,28.75,8.0,0.9618739379639862,178.9358333,167.05875,175.3394444,188.5638889,178.7632639,61.81727279277736,328.31927450990446,449.9256766926874,580.709732572272,356.5399270168673,56.61000000000018,54.70027777777779,55.06638888888909,78.94750000000002,51.20805555555562,53.04972222222247,70.3522222222222,51.02500000000019,42.68500000000014,36.37861111111109,173.88443249999997,538.2166666666667,41.96194736111112,285.0,94.14238534608242,2.719851061111112,1.2989214972222207,1.4209318666666677,1180.0,3998.296547,0.0,2226.765425000001,1295.6479277777778,217.1053969444443,110124.33166666672,4.20861608055556,1.1376606550000004,4.058264233333332,94.28968730625,54.94777777777781,18.212746638888895,25.19046602777777
2026-01-28 18:00:00,0.9245401686411356,11.940593726829315,0.459192027,87.13486610452954,0.3981606745645427,4.4085,0.51,1.04,0.49,86.78000000000002,12.18,1.1733333333333333,69.98,9.0,19.55,1.69,12.33952387,4.955555556,79.55666667,71.42,35.34,0.04700000000000001,5.03,2.15,9.1,2.76,0.028,0.17,55.35999999999999,10.05,0.052,1.9980119280000002,0.20000000000000004,17.492666666666665,0.1,48.190816326530616,0.34571428571428575,0.4079591836734694,23.404489795918366,22.83,30.0,0.196,58.92488432241052,4.235098216910038,3.27503777573463,0.09958396292891049,0.04356908767361739,0.07004311473649415,0.4529586313314498,4.878010476407664,5.449319028796341,0.06277861723854733,0.1370877405023735,0.028527483966508435,7.776000000000001,0.0,0.0,0.0,0.0,0.0,0.0,0.0,0.0,0.0,0.0,0.0,0.0,0.0,7.0,0.254488152,4.162521739130435,0.013295652173913044,95.00043478260869,0.18,0.10218260869565218,0.06738260869565217,0.4150434782608695,0.05913913043478261,1.0213406599826087,20.158,34.12782608695652,0.553391304347826,0.44226086956521743,8.568695652173913,0.26817391304347826,0.18408695652173915,0.39940869565217396,33.42008695652174,1.6174782608695653,1.277798613721739,1468.4782608695652,90.0,27.0,12.0,60.0,28.75,8.0,0.9618739379639862,178.9358333,167.05875,175.3394444,188.5638889,178.7632639,61.81727279277736,328.31927450990446,449.9256766926874,580.709732572272,356.5399270168673,56.126944444444625,54.49555555555554,54.924166666666494,74.91777777777781,51.090000000000174,52.68361111111131,68.89583333333326,51.59916666666681,42.68750000000005,36.0638888888889,199.80712694444406,540.9027777777778,41.89073219444447,285.0,94.91824999999997,2.704238161111114,1.2985917888888883,1.4057342944444442,1180.0,3998.296547,0.0,2181.306052777778,1306.4701222222222,217.6044716666666,109950.05833333335,4.2052667944444435,1.1255946852777785,4.152850155555556,97.72444432013884,54.79527777777782,17.976924555555538,24.9373558611111
2026-01-28 19:00:00,0.9245850401767388,11.940698427079058,0.459192027,87.1347165327442,0.3983401607069554,4.422142857142857,0.51,1.04,0.49,86.78,12.179999999999998,1.1395714285714285,69.98,9.0,19.55,1.69,12.33952387,4.955555556,79.55666667,71.42,35.34,0.047,5.03,2.15,9.1,2.7600000000000002,0.028,0.17,55.36,10.05,0.052,1.998011928,0.2,17.502285714285712,0.1,48.190816326530616,0.34571428571428575,0.4079591836734694,23.404489795918366,22.83,30.0,0.196,58.864421248008405,4.258426097223466,3.284010037393641,0.09973350062322735,0.04348434964683784,0.0703870514334229,0.4563282140433896,4.900291592860874,5.485507150821019,0.0629780008309698,0.13813450436259145,0.028457699709160574,7.877142857142857,0.0,0.0,0.0,0.0,0.0,0.0,0.0,0.0,0.0,0.0,0.0,0.0,0.0,7.0,0.254488152,4.13,0.013,95.14845925925925,0.17229629629629628,0.10254074074074075,0.07877777777777778,0.3057037037037037,0.04922222222222222,1.0148031714666665,20.190148148148147,33.962666666666664,0.5973333333333333,0.46385185185185185,8.485777777777779,0.28770370370370374,0.19,0.4,33.47014814814815,1.6885185185185185,1.268364026622222,1465.651851851852,90.0,27.0,12.0,60.0,28.75,8.0,0.9618739379639862,178.9358333,167.05875,175.3394444,188.5638889,178.7632639,61.81727279277736,328.31927450990446,449.9256766926874,580.709732572272,356.5399270168673,55.93111111111083,54.37777777777766,55.41333333333325,72.5244444444446,51.055277777777874,52.28861111111126,67.93722222222227,51.94388888888888,41.39555555555567,33.73749999999996,175.60488305555575,540.0,41.206600611111085,285.0,95.05663161992408,2.7582424472222207,1.2988569972222217,1.4594040444444447,1180.0,3998.296547,0.0,2182.7187027777773,1259.8595944444446,214.7662988888888,110095.68138888894,4.195875452777778,1.1683866175000006,4.12341658611111,94.51764700486115,54.73000000000016,17.666112500000004,25.206308305555577
2026-01-28 20:00:00,0.924626917620911,11.94079614111546,0.459192027,87.13457694126363,0.39850767048364377,4.400875,0.51,1.04,0.49,86.78,12.18,1.136375,69.98,9.0,19.55,1.69,12.33952387,4.955555556,79.55666667,71.42,35.34,0.047,5.03,2.15,9.1,2.76,0.028,0.17,55.36,10.05,0.052,1.998011928,0.2,17.573625,0.1,48.190816326530616,0.34571428571428575,0.4079591836734694,23.404489795918366,22.83,30.0,0.196,58.93650166897759,4.230616009001225,3.273313849615856,0.09955523082693092,0.043585369198072474,0.06997703090194114,0.45231120130017693,4.873729393212709,5.442365860117285,0.06274030776924124,0.13688661578851652,0.02854089228076557,7.701625,0.0,0.0,0.0,0.0,0.0,0.0,0.0,0.0,0.0,0.0,0.0,0.0,0.0,7.0,0.254488152,4.13,0.013,95.26490370370371,0.15451851851851853,0.1060962962962963,0.0921111111111111,0.20348148148148146,0.03588888888888889,1.0249473194666667,20.42125925925926,33.922666666666665,0.6373333333333333,0.47274074074074074,8.49911111111111,0.3054814814814815,0.19,0.4,33.10125925925926,1.7774074074074075,1.2817505772888889,1462.5407407407408,90.0,27.0,12.0,60.0,28.75,8.0,0.9618739379639862,178.9358333,167.05875,175.3394444,188.5638889,178.7632639,61.81727279277736,328.31927450990446,449.9256766926874,580.709732572272,356.5399270168673,56.50388888888904,54.67277777777793,56.37472222222213,73.48972222222226,51.67111111111133,52.63750000000015,70.11388888888874,50.28833333333323,41.436666666666795,35.017222222222216,191.4819611111111,546.2361111111111,41.71162652777776,285.0,98.50941666666662,2.7561968916666655,1.2991728888888878,1.4568463027777783,1180.0,3998.296547,0.0,2166.5858111111115,1256.3874861111105,213.76946777777775,109477.90361111108,4.020133563578302,1.1540251330555553,4.14022313611111,96.62135984722222,55.317222222222085,17.84676466666667,24.94169597222221
2026-01-28 21:00:00,0.9247066945905086,11.940982287377855,0.459192027,87.13431101803165,0.3988267783620337,4.4075,0.51,1.04,0.49,86.78000000000002,12.18,1.1795,69.98,9.0,19.55,1.69,12.33952387,4.955555556,79.55666667,71.42,35.34,0.04700000000000001,5.03,2.15,9.1,2.76,0.028,0.17,55.35999999999999,10.05,0.052,1.9980119280000002,0.20000000000000004,17.609166666666667,0.1,48.190816326530616,0.34571428571428575,0.4079591836734694,23.404489795918366,22.83,30.0,0.196,58.98699923634098,4.211133023406778,3.2658203936179917,0.09943033989363319,0.043656140726941184,0.06968978175535635,0.44949699226986795,4.855120644151346,5.4121422542592335,0.06257378652484426,0.13601237925543236,0.02859917471630451,7.7545,0.0,0.0,0.0,0.0,0.0,0.0,0.0,0.0,0.0,0.0,0.0,0.0,0.0,7.0,0.254488152,4.134631578947368,0.013115789473684211,95.32375789473684,0.14231578947368423,0.10934736842105264,0.09663157894736842,0.15010526315789474,0.030094736842105264,1.0362574964526317,20.59957894736842,33.974526315789475,0.6306315789473684,0.4707368421052631,8.530842105263158,0.3118947368421053,0.19,0.40231578947368424,32.78610526315789,1.8245263157894738,1.2964567920631578,1462.3157894736842,90.0,27.0,12.0,60.0,28.75,8.0,0.9618739379639862,178.9358333,167.05875,175.3394444,188.5638889,178.7632639,61.81727279277736,328.31927450990446,449.9256766926874,580.709732572272,356.5399270168673,55.99527777777776,54.310555555555624,56.077499999999866,71.24055555555555,51.20111111111129,52.09611111111111,67.646111111111,47.94638888888876,38.15138888888887,37.76694444444448,191.2248111111112,550.0,41.72295750000001,285.0,95.14775894422158,2.7677468694444443,1.2991957722222218,1.468624936111111,1180.0,3998.296547,0.0,2163.6044277777755,1207.104916666667,206.59262444444445,106222.06611111102,4.35269115277778,1.1614381447222224,4.3004919,96.58728747222223,54.97138888888893,17.92554047222219,25.04108822222224
2026-01-28 22:00:00,0.9246283710978327,11.940799532561611,0.459192027,87.13457209634056,0.39851348439133055,4.497333333333334,0.51,1.04,0.49,86.78000000000002,12.18,1.1345,69.98,9.0,19.55,1.69,12.33952387,4.955555556,79.55666667,71.42,35.34,0.04700000000000001,5.03,2.15,9.1,2.76,0.028,0.17,55.36000000000001,10.05,0.052,1.9980119279999997,0.19999999999999998,21.011499999999998,0.1,48.190816326530616,0.34571428571428575,0.4079591836734694,23.404489795918366,22.83,30.0,0.196,50.669999999999995,7.419999999999999,4.5,0.12,0.032,0.117,0.9130000000000001,7.919999999999999,10.39,0.09000000000000001,0.28,0.019,2.7613333333333334,0.0,0.0,0.0,0.0,0.0,0.0,0.0,0.0,0.0,0.0,0.0,0.0,0.0,7.0,0.254488152,4.159894736842105,0.013747368421052631,95.12607368421052,0.15494736842105264,0.11124210526315789,0.06189473684210526,0.3143157894736842,0.057884210526315795,1.0527618025578946,20.542736842105263,34.43557894736842,0.41589473684210526,0.4202105263157895,8.644526315789474,0.2676842105263158,0.19,0.4149473684210526,32.71031578947368,1.685578947368421,1.3170415105894737,1474.9473684210527,90.0,27.0,12.0,60.0,28.75,8.0,0.9618739379639862,178.9358333,167.05875,175.3394444,188.5638889,178.7632639,61.81727279277736,328.31927450990446,449.9256766926874,580.709732572272,356.5399270168673,55.41388888888856,53.8566666666665,60.257777777777726,65.40916666666674,50.71388888888894,51.41999999999974,58.004999999999946,46.44694444444406,36.7861111111112,39.1575,205.00878666666617,545.9166666666666,41.06694611111108,285.0,89.15999999999987,2.758861375000003,1.2990438777777769,1.4597922388888893,1180.0,3998.296547,0.0,2190.6064777777774,1221.7662472222223,208.4381369444442,106921.69333333326,4.33073375,1.1407173516666658,4.272545311111113,98.41366423333326,54.42194444444441,17.73348316666665,25.447217888888904
2026-01-28 23:00:00,0.9169198450503394,11.941519070302036,0.459192027,87.14156108464762,0.3892404648489818,4.484666666666667,0.51,1.04,0.49,86.78000000000002,12.18,1.176,69.98,9.0,19.55,1.69,12.33952387,4.955555556,79.55666667,71.42,35.34,0.04700000000000001,5.23,2.22,9.88,2.81,0.027,0.18000000000000002,54.77,10.31,0.051,1.9713193120000003,0.20000000000000004,18.507,0.1,48.190816326530616,0.34571428571428575,0.4079591836734694,23.404489795918366,22.83,30.0,0.196,53.290115417071455,6.409106335375565,4.111194744375218,0.1135199124062536,0.03567204963645628,0.10209579853438333,0.7669820262209149,6.954466948531789,8.821818802313377,0.08135988320833816,0.23463938684377536,0.02202404087708164,4.230833333333334,0.0,0.0,0.0,0.0,0.0,0.0,0.0,0.0,0.0,0.0,0.0,0.0,0.0,7.0,0.254488152,4.235739130434783,0.014,94.91207826086956,0.16626086956521738,0.11544347826086956,0.04267826086956522,0.43634782608695655,0.07745217391304349,1.075031488826087,20.532521739130434,34.92365217391304,0.3174782608695652,0.37495652173913047,8.730695652173912,0.22495652173913044,0.18373913043478263,0.4043478260869565,32.49217391304348,1.5454782608695652,1.3437688243304349,1479.3739130434783,90.0,27.0,12.0,60.0,28.75,8.0,0.9618739379639862,178.9358333,167.05875,175.3394444,188.5638889,178.7632639,61.81727279277736,328.31927450990446,449.9256766926874,580.709732572272,356.5399270168673,55.05777777777793,53.985833333333176,66.57749999999984,60.16527777777784,50.56138888888912,51.007500000000014,40.79138888888886,45.95777777777755,39.43305555555555,44.19694444444446,195.11531611111116,534.2638888888889,42.145545333333345,285.0,89.15999999999987,2.7555699472222246,1.2993501472222229,1.4563560055555553,1180.0,3998.296547,0.0,2222.556919444444,1252.9200750000005,212.9729930555555,109082.33888888883,4.254936377777777,1.1491029216666664,4.068881777777779,97.10277938472223,54.148611111111144,18.07040972222224,24.80577241666667
2026-01-29 00:00:00,0.9170278122037899,11.94216687322274,0.459192027,87.14080531457348,0.38891656338863023,4.434833333333334,0.51,1.04,0.49,86.78000000000002,12.18,1.191,69.98,9.0,19.55,1.69,12.33952387,5.087777778,78.24333333,71.42,35.34,0.04700000000000001,5.23,2.22,9.88,2.81,0.027,0.18000000000000002,54.77,10.31,0.051,1.971319312,0.20000000000000004,17.065833333333334,0.1,48.190816326530616,0.34571428571428575,0.4079591836734694,23.404489795918366,22.83,30.0,0.196,58.59643660679276,4.361820006612524,3.3237769256202014,0.10039628209367002,0.04310877348025365,0.07191144881544105,0.47126288984403114,4.9990460319568335,5.6459002666681455,0.0638617094582267,0.14277397465569017,0.028148401689620656,7.834166666666667,0.0,0.0,0.0,0.0,0.0,0.0,0.0,0.0,0.0,0.0,0.0,0.0,0.0,7.0,0.254488152,4.345304347826087,0.014,94.68720869565217,0.17669565217391303,0.12118260869565217,0.03380869565217391,0.5302608695652175,0.09153913043478261,1.1011447618695651,20.553391304347826,35.42973913043478,0.2966086956521739,0.33321739130434785,8.798521739130434,0.18321739130434783,0.17330434782608697,0.3782608695652174,32.17913043478261,1.404608695652174,1.374591201547826,1478.3304347826088,90.0,27.0,12.0,60.0,28.75,8.0,0.9618739379639862,178.9358333,167.05875,175.3394444,188.5638889,178.7632639,61.81727279277736,328.31927450990446,449.9256766926874,580.709732572272,356.5399270168673,54.595833333333594,54.16166666666682,68.19833333333314,55.603333333333275,50.33027777777764,50.533333333333324,26.50916666666669,45.46749999999982,41.56694444444443,49.72111111111113,173.36880666666696,527.5416666666666,41.73749072222222,285.0138888888889,93.04011111111107,2.745249758333335,1.2990034833333324,1.446214605555556,1180.0,3998.296547,0.0,2264.4154722222215,1268.4705777777772,215.18201944444456,109903.53972222224,4.216576641666665,1.1551326972222216,3.741882041666665,94.2248391055556,54.02500000000028,17.7487943611111,24.77924913888886
2026-01-29 01:00:00,0.9170181612565617,11.94210896753937,0.459192027,87.14087287120408,0.38894551623031515,4.452142857142857,0.51,1.04,0.49,86.78,12.179999999999998,1.1687142857142858,69.98,9.0,19.55,1.69,12.33952387,5.087777778,78.24333333,71.42,35.34,0.047,5.2299999999999995,2.22,9.88,2.81,0.027,0.18,54.77,10.31,0.051,1.971319312,0.2,16.997857142857143,0.1,48.190816326530616,0.34571428571428575,0.4079591836734694,23.404489795918366,22.83,30.0,0.196,58.65252936889143,4.340178281416992,3.315453185160382,0.10025755308600635,0.0431873865845964,0.07159237209781463,0.46813686287134326,4.978375409814947,5.61232784681354,0.06367673744800847,0.14180287160204452,0.028213141893197034,7.939,0.0,0.0,0.0,0.0,0.0,0.0,0.0,0.0,0.0,0.0,0.0,0.0,0.0,7.0,0.254488152,4.40495652173913,0.01471304347826087,94.66127826086957,0.18713043478260868,0.12692173913043478,0.02886086956521739,0.4851304347826087,0.09100869565217391,1.121033162852174,20.321130434782606,35.86095652173913,0.27930434782608693,0.3128695652173913,8.919826086956522,0.1771304347826087,0.17,0.3771304347826087,31.99086956521739,1.3207826086956522,1.3998769262869566,1479.0695652173913,90.0,27.0,12.0,60.0,28.75,8.0,0.9618739379639862,178.9358333,167.05875,175.3394444,188.5638889,178.7632639,61.81727279277736,328.31927450990446,449.9256766926874,580.709732572272,356.5399270168673,54.11166666666684,53.94416666666674,67.56499999999997,52.377500000000204,50.0711111111112,50.00972222222217,23.612777777777737,45.17055555555568,43.57861111111116,50.70944444444454,162.63436555555546,533.75,41.60111650000002,289.8888888888889,96.12163686308386,2.7358297333333366,1.298825069444444,1.4370170194444445,1180.0,3998.296547,0.0,2249.478391666669,1282.9299916666657,216.68735444444457,110378.41388888893,4.195289033333335,1.142773350277777,3.747202913888893,94.02127565833332,53.905,17.818214722222212,25.013961722222238
2026-01-29 02:00:00,0.9168734527045087,11.941240716227053,0.459192027,87.14188583106844,0.38937964188647384,4.5042857142857144,0.51,1.04,0.49,86.78,12.179999999999998,1.1384285714285713,69.98,9.0,19.55,1.69,12.33952387,5.087777778,78.24333333,71.42,35.34,0.047,5.2299999999999995,2.22,9.88,2.81,0.027,0.18,54.77,10.31,0.051,1.971319312,0.2,17.150142857142857,0.1,48.190816326530616,0.34571428571428575,0.4079591836734694,23.404489795918366,22.83,30.0,0.196,58.80784834397324,4.28025307091552,3.2924050272752,0.09987341712125332,0.04340506363128978,0.07070885937888266,0.45948099913224166,4.921139151066746,5.5193669433433055,0.0631645561616711,0.1391139198487733,0.028392405343415115,8.366,0.0,0.0,0.0,0.0,0.0,0.0,0.0,0.0,0.0,0.0,0.0,0.0,0.0,7.0,0.254488152,4.441478260869565,0.015756521739130436,94.72753913043478,0.19756521739130437,0.1326608695652174,0.025730434782608697,0.37556521739130433,0.08370434782608696,1.138036867026087,19.971565217391305,36.25747826086957,0.26365217391304346,0.30243478260869566,9.065913043478261,0.18756521739130436,0.17,0.38756521739130434,31.860434782608692,1.2633913043478262,1.4225968852434783,1480.6347826086956,90.0,27.0,12.0,60.0,28.75,8.0,0.9618739379639862,178.9358333,167.05875,175.3394444,188.5638889,178.7632639,61.81727279277736,328.31927450990446,449.9256766926874,580.709732572272,356.5399270168673,53.87027777777755,53.677777777777926,60.04666666666662,48.88138888888885,49.914999999999694,49.68583333333356,21.618888888888897,44.898055555555295,45.02222222222204,51.30333333333312,177.60306999999995,535.0,43.324122249999974,290.0,96.58999999999992,2.782716774999999,1.2989383694444436,1.4840226722222225,1180.0,3998.296547,0.0,2232.0675444444455,1240.6507138888878,213.55397083333344,110154.26916666656,4.202168413888893,1.1782422727777788,3.686463133333333,96.032406775,53.76138888888871,18.819492499999992,24.618851499999973
2026-01-29 03:00:00,0.9168609202780864,11.94116552166852,0.459192027,87.14197355805341,0.3894172391657407,4.471857142857143,0.51,1.04,0.49,86.78,12.179999999999998,1.0882857142857143,69.98,9.0,19.55,1.69,12.33952387,5.087777778,78.24333333,71.42,35.34,0.047,5.2299999999999995,2.22,9.88,2.81,0.027,0.18,54.77,10.31,0.051,1.971319312,0.2,17.024714285714285,0.10000000000000002,96.65000000000002,0.56,0.51,1.18,22.83,30.0,0.10166666666666667,59.00981347333857,4.202330828093612,3.2624349338821585,0.09937391556470264,0.043688114513335166,0.06956000579881608,0.44822556405796615,4.846713419140693,5.398487566658039,0.06249855408627019,0.1356174089529185,0.028625506069805434,8.210571428571429,0.0,0.0,0.0,0.0,0.0,0.0,0.0,0.0,0.0,0.0,0.0,0.0,0.0,7.0,0.254488152,4.3388333333333335,0.015616666666666666,94.86681666666667,0.19233333333333333,0.12786666666666666,0.025766666666666667,0.35383333333333333,0.07893333333333333,1.1454401897500002,19.974333333333334,36.327,0.26766666666666666,0.323,9.0885,0.19383333333333333,0.17766666666666667,0.39,31.715,1.2806666666666666,1.4320120146833335,1481.3833333333334,90.0,27.0,12.0,60.0,28.75,8.0,0.9618739379639862,178.9358333,167.05875,175.3394444,188.5638889,178.7632639,61.81727279277736,328.31927450990446,449.9256766926874,580.709732572272,356.5399270168673,53.84555555555535,53.36277777777754,56.95888888888907,45.712222222222124,49.585277777777904,49.245555555555754,20.124166666666635,44.57027777777775,45.494999999999884,51.69805555555566,176.52411250000011,536.3527777777778,42.43564336111113,290.0,98.3725555555556,2.7585478527777796,1.2992868055555558,1.4592288250000003,1180.0,3998.296547,0.0,2225.0446833333344,1256.8332361111118,214.11499222222216,109751.43027777788,4.217753241666663,1.1609703611111106,3.7383133833333355,95.88944490625002,53.37277777777761,18.31213841666667,24.843991305555573
2026-01-29 04:00:00,0.9168618369283275,11.941171021569966,0.459192027,87.14196714150171,0.3894144892150179,4.450333333333333,0.51,1.04,0.49,86.78000000000002,12.18,1.144,69.98,9.0,19.55,1.69,12.33952387,5.087777778,78.24333333,71.42,35.34,0.04700000000000001,5.23,2.22,9.88,2.81,0.027,0.18000000000000002,54.77,10.31,0.051,1.971319312,0.20000000000000004,17.321,0.10000000000000002,96.65000000000002,0.56,0.51,1.18,22.83,30.0,0.10099999999999999,59.040420137176,4.190522156472902,3.2578931371049626,0.09929821895174935,0.04373100926067536,0.06938590358902355,0.44651986704608576,4.835434623810657,5.380168986323348,0.06239762526899916,0.1350875326622456,0.028660831155850292,8.086,0.0,0.0,0.0,0.0,0.0,0.0,0.0,0.0,0.0,0.0,0.0,0.0,0.0,7.0,0.254488152,4.193833333333333,0.015116666666666665,95.02831666666667,0.18233333333333332,0.11986666666666666,0.026766666666666668,0.35883333333333334,0.07493333333333332,1.1499216572500002,20.084333333333333,36.297,0.2776666666666667,0.353,9.073500000000001,0.19883333333333333,0.18766666666666668,0.39,31.565,1.3206666666666667,1.4373778481833335,1481.8833333333334,90.0,27.0,12.0,60.0,28.75,8.0,0.9618739379639862,178.9358333,167.05875,175.3394444,188.5638889,178.7632639,61.81727279277736,328.31927450990446,449.9256766926874,580.709732572272,356.5399270168673,53.791666666666394,53.0672222222223,56.25805555555572,45.653333333333194,49.11000000000005,48.67666666666669,19.473888888888855,44.1063888888888,45.48083333333336,51.59833333333323,173.3716244444445,538.0,42.258732388888895,290.0,97.34244052472742,2.786631055555554,1.2992361805555548,1.4873156527777773,1180.0,3998.296547,0.0,2218.6618472222203,1235.4381999999994,213.0522333333334,110040.66916666656,4.191707152777779,1.1845927486111103,3.847302627777778,95.4717402388889,52.96111111111101,18.396870055555546,25.136646361111097
2026-01-29 05:00:00,0.9169666407793514,11.941799844676108,0.459192027,87.14123351454454,0.38910007766194604,4.361857142857143,0.51,1.04,0.49,86.78,12.179999999999998,1.155,69.98,9.0,19.55,1.69,12.33952387,5.087777778,78.24333333,71.42,35.34,0.047,5.2299999999999995,2.22,9.88,2.81,0.027,0.18,54.77,10.31,0.051,1.971319312,0.2,17.303285714285714,0.1,96.65,0.56,0.51,1.18,22.83,30.0,0.10157142857142856,57.79429746243877,4.671301556124199,3.4428082908169992,0.10238013818028333,0.041984588364506116,0.07647431781465165,0.5159657803290509,5.294640588862216,6.125993439628565,0.06650685090704443,0.15666096726198328,0.027222602182534448,7.215428571428572,0.0,0.0,0.0,0.0,0.0,0.0,0.0,0.0,0.0,0.0,0.0,0.0,0.0,7.0,0.254488152,4.186833333333333,0.014616666666666667,95.0269,0.17616666666666667,0.11876666666666666,0.03083333333333333,0.3715,0.07438333333333333,1.14292985535,20.156,36.14433333333333,0.27616666666666667,0.37916666666666665,9.020166666666666,0.2,0.19383333333333333,0.39383333333333337,31.618166666666667,1.3606666666666667,1.4284806568,1480.85,90.0,27.0,12.0,60.0,28.75,8.0,0.9618739379639862,178.9358333,167.05875,175.3394444,188.5638889,178.7632639,61.81727279277736,328.31927450990446,449.9256766926874,580.709732572272,356.5399270168673,53.475999999999914,52.73360000000004,58.12399999999998,45.670399999999994,48.871199999999945,48.019999999999996,18.89439999999998,43.60800000000001,45.442400000000006,51.556000000000004,181.2594552,538.088,42.075585119999985,290.0,95.94000000000004,2.7846758960000004,1.2988124000000003,1.4854477920000002,1180.0,3998.296547,0.0,2224.570848,1240.2894959999996,213.89908479999988,110388.1776,4.176356512000001,1.1811110159999996,3.808009248000001,96.516877814,52.52639999999998,18.139930640000006,24.974166800000003
2026-01-29 06:00:00,0.9171309959644166,11.942785975786501,0.459192027,87.14008302824908,0.38860701210675,4.276666666666666,0.51,1.04,0.49,86.78000000000002,12.18,1.1651666666666667,69.98,9.0,19.55,1.69,12.33952387,5.087777778,78.24333333,71.42,35.34,0.04700000000000001,5.23,2.22,9.88,2.81,0.027,0.18000000000000002,54.77,10.31,0.051,1.9713193120000003,0.20000000000000004,17.285166666666665,0.10000000000000002,96.65000000000002,0.56,0.51,1.18,22.83,30.0,0.09983333333333333,59.01776137786197,4.199264365342619,3.2612555251317765,0.09935425875219628,0.043699253373755444,0.06951479513005143,0.44778263054948936,4.843784554077245,5.393730618031498,0.062472345002928364,0.13547981126537392,0.028634679248975073,8.075666666666667,0.0,0.0,0.0,0.0,0.0,0.0,0.0,0.0,0.0,0.0,0.0,0.0,0.0,7.0,0.254488152,4.2218333333333335,0.014116666666666666,94.9759,0.1711666666666667,0.11976666666666666,0.03583333333333333,0.3865,0.07488333333333333,1.13244618885,20.216,35.95433333333333,0.27116666666666667,0.4041666666666667,8.955166666666667,0.2,0.19883333333333333,0.3988333333333334,31.73316666666667,1.4006666666666665,1.4152425448,1479.35,90.0,27.0,12.0,60.0,28.75,8.0,0.9618739379639862,178.9358333,167.05875,175.3394444,188.5638889,178.7632639,61.81727279277736,328.31927450990446,449.9256766926874,580.709732572272,356.5399270168673,53.28161559888561,52.43899721448443,57.748467966573806,45.21894150417833,48.88412256267394,47.57047353760444,18.051532033426234,43.49999999999999,45.716155988857814,51.8245125348188,181.40661894150418,537.6378830083565,42.330517827298046,290.0,95.93999999999957,2.780054587743729,1.2994482701949865,1.4806834791086345,1180.0,3998.296547,0.0,2223.1689470752094,1244.376557103064,214.05219693593304,110381.28885793875,4.163220038997214,1.1807907999999994,3.811537662952646,96.5363770097493,52.35125348189385,18.41196626740946,25.08327557103066
2026-01-29 07:00:00,0.9072299356532291,12.143213680891197,0.459192027,86.94955638345557,0.3683101930403126,4.234285714285714,0.45,1.02,0.49,86.88,12.1,1.1115714285714284,69.98,9.0,19.55,1.69,12.33952387,5.087777778,78.24333333,71.42,35.34,0.046,4.93,2.25,9.14,2.6699999999999995,0.029,0.17,55.13,10.2,0.05,2.068965517,0.2,17.26571428571429,0.1,96.78,0.6399999999999999,0.41,1.16,22.83,30.0,0.09985714285714287,59.50741966357708,4.279676543154132,3.75750964037075,0.047450578422244996,0.017660077122966,0.06140051415310666,0.523545321484654,5.160084769603839,4.471645759626493,0.069150192807415,0.05660077122966,0.0260849807192585,8.163428571428572,0.0,0.0,0.0,0.0,0.0,0.0,0.0,0.0,0.0,0.0,0.0,0.0,0.0,7.0,0.254488152,4.251904761904762,0.014,94.89521904761905,0.1743809523809524,0.12306666666666667,0.03831428571428571,0.42504761904761906,0.07806666666666667,1.1228834915809522,20.041619047619047,35.96257142857143,0.3400952380952381,0.4976190476190476,8.716571428571427,0.20876190476190476,0.2306666666666667,0.3737142857142857,32.01847619047619,1.3004761904761903,1.3955890388571428,1486.4476190476191,90.0,27.0,12.0,60.0,28.75,8.0,0.9618739379639862,178.9358333,167.05875,175.3394444,188.5638889,178.7632639,61.81727279277736,328.31927450990446,449.9256766926874,580.709732572272,356.5399270168673,52.71666666666681,52.07277777777782,56.85472222222236,46.55666666666667,48.83944444444407,47.1894444444446,18.25083333333335,43.43305555555537,44.12055555555554,51.50750000000007,183.85116027777775,535.3972222222222,42.06012777777777,288.21666666666664,94.01299999999993,2.7422155138888873,1.2991746833333324,1.4432244472222224,1180.0,3998.296547,0.0,2226.5516749999992,1273.054972222223,215.37876138888888,109888.2058333333,4.200515066666666,1.167067650277777,3.813689547222223,96.41444540347221,52.10750000000017,18.142650777777767,24.995949472222204
2026-01-29 08:00:00,0.9071533704669776,12.141644094573039,0.459192027,86.95120253495999,0.36853988859906733,4.247166666666666,0.45,1.02,0.49,86.88,12.1,1.1628333333333334,69.98,9.0,19.55,1.69,12.33952387,5.087777778,78.24333333,71.42,35.34,0.046000000000000006,4.93,2.25,9.14,2.67,0.029,0.17,55.13,10.2,0.05000000000000001,2.068965517,0.20000000000000004,17.2295,0.10000000000000002,96.78000000000002,0.64,0.41,1.16,22.83,30.0,0.10116666666666667,59.39927333187421,4.31540809114876,3.770487200175094,0.04822923201050566,0.017763897601400753,0.062092650676005036,0.5307089344966521,5.20689050196484,4.533245910164448,0.06940974400350189,0.057638976014007554,0.026059025599649812,8.329833333333333,0.0,0.0,0.0,0.0,0.0,0.0,0.0,0.0,0.0,0.0,0.0,0.0,0.0,7.0,0.254488152,4.2784615384615385,0.013984615384615385,94.81033846153846,0.17969230769230768,0.12675384615384616,0.04007692307692308,0.4689230769230769,0.08176923076923077,1.1132727864,19.805076923076925,36.017538461538464,0.4289230769230769,0.6075384615384615,8.435692307692307,0.2196923076923077,0.2690769230769231,0.34092307692307694,32.35292307692308,1.164,1.3740116364,1495.6,90.0,27.0,12.0,60.0,28.75,8.0,0.9618739379639862,178.9358333,167.05875,175.3394444,188.5638889,178.7632639,61.81727279277736,328.31927450990446,449.9256766926874,580.709732572272,356.5399270168673,52.47111111111108,51.975277777777734,57.30583333333333,46.23083333333331,48.7927777777775,46.98249999999997,19.114722222222216,43.36499999999983,43.890277777777825,51.121666666666634,260.5452202777776,535.5805555555555,41.99399219444443,288.0,92.41400000000014,2.721052702777775,1.299283827777778,1.4214189638888894,1180.0,3998.296547,0.0,1984.876883055555,1287.7369333333334,215.93439749999985,109585.59694444436,4.221092066666664,1.1490297861111096,3.888784380555557,106.52224168680553,52.0,18.04292080555554,24.922695027777774
2026-01-29 09:00:00,0.9070638011848766,12.139807924289968,0.459192027,86.95312827452516,0.3688085964453705,4.260857142857143,0.45,1.02,0.49,86.88,12.1,1.1461428571428571,69.98,9.0,19.55,1.69,12.33952387,5.087777778,78.24333333,71.42,35.34,0.046,4.93,2.25,9.14,2.6699999999999995,0.029,0.17,55.13,10.2,0.05,2.068965517,0.2,17.226000000000003,0.1,96.78,0.6399999999999999,0.41,1.16,22.83,30.0,0.10099999999999999,59.378535153437404,4.322259985304281,3.772975781587511,0.04837854689525066,0.017783806252700086,0.06222537501800059,0.5320826314363061,5.2158659855922895,4.545058376602052,0.06945951563175022,0.057838062527000876,0.02605404843682498,8.191,0.0,0.0,0.0,0.0,0.0,0.0,0.0,0.0,0.0,0.0,0.0,0.0,0.0,7.0,0.254488152,4.186153846153846,0.013061538461538461,95.01064615384615,0.16123076923076923,0.11198461538461539,0.04469230769230769,0.4043076923076923,0.06792307692307692,1.0842922104,20.109692307692306,35.26984615384615,0.3643076923076923,0.45984615384615385,8.77723076923077,0.20123076923076924,0.21369230769230768,0.39630769230769236,32.52830769230769,1.404,1.3541225004000002,1471.6,90.0,27.0,12.0,60.0,28.75,8.0,0.9618739379639862,178.9358333,167.05875,175.3394444,188.5638889,178.7632639,61.81727279277736,328.31927450990446,449.9256766926874,580.709732572272,356.5399270168673,52.46416666666652,51.99722222222222,58.184166666666705,51.15416666666663,49.01666666666683,47.040277777777916,28.260555555555552,43.64194444444447,41.360555555555536,47.515555555555615,226.06995583333332,539.7277777777778,42.18382213888889,288.0,96.33657279169587,2.7356729694444444,1.299095705555556,1.436628822222222,1180.0,3998.296547,0.0,2048.6154572222235,1265.2644249999996,213.59015500000012,108822.19777777778,4.252679408333335,1.1484976952777792,3.9071180361111133,101.95426914791666,52.07194444444469,18.172092138888857,24.906346638888888
2026-01-29 11:00:00,0.9070350593174122,12.139218716006951,0.459192027,86.95374622467564,0.3688948220477632,4.299428571428572,0.45000000000000007,1.02,0.49,86.88,12.1,1.108,69.98,9.0,19.55,1.69,12.33952387,5.087777778,78.24333333,71.42,35.34,0.046,4.93,2.25,9.14,2.6699999999999995,0.029,0.17,55.13,10.2,0.05,2.068965517,0.2,17.244571428571426,0.1,96.78,0.6399999999999999,0.41,1.16,22.83,30.0,0.10014285714285716,59.47753300725783,4.289551094402014,3.7610960391290607,0.04766576234774365,0.017688768313032486,0.06159178875354991,0.5255250135992415,5.173019714458812,4.488669199065941,0.0692219207825812,0.05688768313032486,0.02607780792174188,8.33,0.0,0.0,0.0,0.0,0.0,0.0,0.0,0.0,0.0,0.0,0.0,0.0,0.0,7.0,0.254488152,4.269333333333333,0.013766666666666667,95.0017,0.15766666666666668,0.11253333333333333,0.051366666666666665,0.3333333333333333,0.060300000000000006,1.0438754831333332,20.221333333333334,34.52233333333333,0.41533333333333333,0.454,8.674666666666667,0.221,0.19466666666666665,0.38233333333333336,33.07033333333333,1.4783333333333333,1.3061729659,1479.0333333333333,90.0,27.0,12.0,60.0,28.75,8.0,0.9618739379639862,178.9358333,167.05875,175.3394444,188.5638889,178.7632639,61.81727279277736,328.31927450990446,449.9256766926874,580.709732572272,356.5399270168673,53.10861111111133,52.57694444444456,58.05361111111124,64.76416666666657,50.05222222222231,48.26055555555552,53.401944444444446,44.67750000000009,32.41416666666666,28.532777777777795,183.00062916666667,537.475,39.54657816666665,288.0,95.93999999999959,2.7153661194444485,1.2732849499999996,1.4420408861111116,1180.0,3998.296547,0.0,2215.017180555555,1249.9182249999994,213.013966388889,107912.92638888888,4.293827316666668,1.1378688324999993,3.6043354161111107,96.24758336458333,52.86083333333303,16.980107113611098,22.943407812500016
2026-01-29 12:00:00,0.90698926653444,12.138279963956018,0.459192027,86.95473076950954,0.3690322003966801,4.278833333333333,0.45,1.02,0.49,86.88,12.1,1.1055,69.98,9.0,19.55,1.69,12.33952387,5.087777778,78.24333333,71.42,35.34,0.046000000000000006,4.93,2.25,9.14,2.67,0.029,0.17,55.13,10.2,0.05000000000000001,2.068965517,0.20000000000000004,17.256,0.10000000000000002,96.78000000000002,0.64,0.41,1.16,22.83,30.0,0.10033333333333333,59.396242604730354,4.316409443397094,3.7708508874323585,0.048251053245941526,0.01776680709945887,0.0621120473297258,0.530909689862662,5.208202200672707,4.534972212345596,0.06941701774864717,0.057668070994588705,0.026058298225135283,8.426,0.0,0.0,0.0,0.0,0.0,0.0,0.0,0.0,0.0,0.0,0.0,0.0,0.0,7.0,0.254488152,4.295999999999999,0.013099999999999999,95.1237,0.151,0.11120000000000001,0.06670000000000001,0.19999999999999998,0.0383,1.0357628978,20.568,33.929,0.602,0.494,8.488000000000001,0.28099999999999997,0.208,0.389,32.757,1.645,1.2948769199,1467.7,90.0,27.0,12.0,60.0,28.75,8.0,0.9618739379639862,178.9358333,167.05875,175.3394444,188.5638889,178.7632639,61.81727279277736,328.31927450990446,449.9256766926874,580.709732572272,356.5399270168673,53.5455555555555,53.096388888889074,58.01666666666676,66.40027777777776,50.553888888889084,49.07000000000009,58.303333333333256,44.963888888888796,35.55444444444452,36.24111111111108,193.42521166666657,541.1527777777778,42.288763611111094,288.0,95.93999999999959,2.753701202777778,1.2990541527777781,1.4548479416666664,1180.0,3998.296547,0.0,2186.6792027777783,1246.6944166666674,211.8467524999998,108441.32638888885,4.276917708333334,1.1601521524999998,4.069573027777775,97.62884054583333,53.31250000000002,18.06790183333333,24.658300166666635
2026-01-29 13:00:00,0.9069101570497728,12.13665821952034,0.459192027,86.95643162342988,0.3692695288506818,4.332142857142857,0.45,1.02,0.49,86.88,12.1,1.127,69.98,9.0,19.55,1.69,12.33952387,5.087777778,78.24333333,71.42,35.34,0.046,4.93,2.25,9.14,2.6699999999999995,0.029,0.17,55.13,10.2,0.05,2.068965517,0.2,17.654714285714284,0.1,96.78,0.6399999999999999,0.41,1.16,22.83,30.0,0.10114285714285713,58.04945712118084,4.761387367161849,3.9324651454582984,0.05794790872749792,0.019059721163666388,0.0707314744244426,0.6201207602929808,5.79109095795293,5.302101223775391,0.07264930290916596,0.0705972116366639,0.025735069709083402,6.953571428571429,0.0,0.0,0.0,0.0,0.0,0.0,0.0,0.0,0.0,0.0,0.0,0.0,0.0,7.0,0.254488152,4.220173913043478,0.013,95.22745826086957,0.14556521739130435,0.10922608695652174,0.07476521739130436,0.18886956521739132,0.020941739130434782,1.0305175647913043,20.58008695652174,33.835565217391306,0.6388695652173914,0.5,8.477739130434783,0.29443478260869566,0.21443478260869564,0.3944347826086957,32.83417391304348,1.6921739130434783,1.2887182758956524,1461.121739130435,90.0,27.0,12.0,60.0,28.75,8.0,0.9618739379639862,178.9358333,167.05875,175.3394444,188.5638889,178.7632639,61.81727279277736,328.31927450990446,449.9256766926874,580.709732572272,356.5399270168673,54.06250000000013,53.68527777777784,57.31333333333344,70.75416666666658,50.76583333333335,49.62805555555578,62.173333333333275,44.6572222222223,34.93166666666665,35.78333333333332,187.26989027777805,545.5083333333333,41.98596497222222,288.0,97.86699999999966,2.741363608333332,1.2993953388888895,1.441775288888889,1180.0,3998.296547,0.0,2194.004094444444,1254.3821111111117,212.2803524999999,108309.60416666663,4.282126747222226,1.1666963136111106,4.140078433333333,96.81326046180558,53.58083333333339,17.808762888888875,24.60373305555552
