Repository: saikumar-voptimai/evonith_bf_webapp

# Evonith BF2 — Blast Furnace Intelligence Platform

Monitoring, modelling and optimisation of **Blast Furnace 2 (BF2)** at Evonith Steel: live telemetry from InfluxDB,
manual plant reports from Neon PostgreSQL, a two-zone energy model of the furnace, blend and fuel optimisers, a
conversational assistant (FurnaceMind) and a live digital twin evaluated every hour.

The platform has three deployable parts that share one Python service layer, plus the shared data library:

| Part | Path | What it is |
|---|---|---|
| **Streamlit app** (legacy) | `src/app.py`, `src/custom_pages/` | The original 11-page dashboard; still the home of the model pages. Served under `/legacy` in production |

File: src/assets/data/V10_df_filtered.csv (part 108 of 166)
datetime,Hot Blast PressureBar,Hot Blast Temp.oC,Hot Blast VolumeNm3/Hr.,O2 Enrichment %,OxygenFlowNm3/Hr.,PermeabilityKgs/Hr.,RAFToC,SteamKgs/Hr.,TopPressureBar,TuyereVelocitym/s,Differential PressureTotalBar,Charges/Hrs.,StockRodLevel,COKE_ASH%,COKE_FC%,COKE_IM%,COKE_MOIST%,COKE_MT,COKE_VM%,NUTCOKE_ASH%,NUTCOKE_FC%,NUTCOKE_IM%,NUTCOKE_MOIST%,NUTCOKE_MT,NUTCOKE_VM%,PCI_2_%Ash,PCI_2_%FC,PCI_2_%IM,PCI_2_MT,PCI_2_%VM,Sinter_SP_MT,Sinter_SP_02_Al2O3%,Sinter_SP_02_Basicity,Sinter_SP_02_CaO%,Sinter_SP_02_Cold_Strength_AI,Sinter_SP_02_Cold_strength_TI,Sinter_SP_02_Fe(T)%,Sinter_SP_02_FeO%,Sinter_SP_02_Hot_strength_RDI,Sinter_SP_02_Hot_strength_RI,Sinter_SP_02_K2O%,Sinter_SP_02_MgO%,Sinter_SP_02_MnO%,Sinter_SP_02_Na2O%,Sinter_SP_02_P%,Sinter_SP_02_SiO2%,Sinter_SP_02_TiO2%,ORE_%Al2O3,ORE_%CaO,ORE_%Fe(T),ORE_%K2O,ORE_%LOI,ORE_%MgO,ORE_%MnO,ORE_MT,ORE_%Na2O,ORE_%P,ORE_%SiO2,ORE_%TiO2,ORE_%TM,Geomin Type,FLUX_Al2O3%,FLUX_CaO%,FLUX_Fe2O3%,FLUX_LOI%,FLUX_MgO%,FLUX_MT,FLUX_SiO2%,FLUX_TM%,COKE_DISCHARGE_TIME,WEIGHTED_COKE_ANGLE,TOTAL_COKE_PORTIONS,NON_COKE_DISCHARGE_TIME,WEIGHTED_NON_COKE_ANGLE,TOTAL_NON_COKE_PORTIONS,UnitCost Lakhs/Thm,ActualKg/Thm.,FurnaceTopGasAnalysisCO2ETACO,Act. Fuel RateKg/Thm.,Coke Rate Kg/Thm,ProductionTonnesPerHr
2024-12-26 06:00:00,2.5,1123.0,101263.0,3.026589374,3805.0,1504.0,2286.0,0.0,1.38,217.0,1.12,7.0,1.7,10.62,88.0,0.4,5.6,243.5486667,0.98,10.89,87.64,0.44,7.0,31.368666660000002,1.03,9.57,70.74,1.01,82.79333333,18.68,767.8946667,2.4,1.937381404,10.21,5.023333333,80.37666667,55.57,8.74,33.81615385,67.23,0.055,1.86,0.05,0.055,0.057,5.27,0.17,2.935542529,0.053728732,26.09751037,0.003419101,3.878237551,0.029306581,0.180723916,234.995,0.001465329,0.089873515,3.897775272,0.305765328,2.197993574,1.0,0.32,0.0,0.87,1.28,0.0,14.10333333,95.14,0.1,97.0,26.69230769,13.0,60.0,28.5,8.0,119.0625,125.0,43.96387833,535.0,410.0,81.84
2024-12-26 07:00:00,2.51,1124.0,101259.0,3.025119072,3803.0,1480.0,2286.0,0.0,1.37,217.0,1.14,6.0,1.7,10.62,88.0,0.4,5.6,243.5486667,0.98,10.89,87.64,0.44,7.0,31.368666660000002,1.03,9.57,70.74,1.01,82.79333333,18.68,767.8946667,2.4,1.937381404,10.21,5.023333333,80.37666667,55.57,8.74,33.81615385,67.23,0.055,1.86,0.05,0.055,0.057,5.27,0.17,2.935542529,0.053728732,26.09751037,0.003419101,3.878237551,0.029306581,0.180723916,234.995,0.001465329,0.089873515,3.897775272,0.305765328,2.197993574,1.0,0.32,0.0,0.87,1.28,0.0,14.10333333,95.14,0.1,97.0,26.69230769,13.0,60.0,28.5,8.0,119.0625,125.0,43.20665083,535.0,410.0,84.96
2024-12-26 08:00:00,2.5,1124.0,101669.0,3.012136678,3802.0,1511.0,2281.0,0.0,1.38,219.0,1.12,7.0,1.7,10.79111696,87.82145583,0.414854417,4.291742102,243.5486667,0.972572792,10.89,87.62,0.44,7.4,31.368666660000002,1.05,9.26,71.13,1.04,82.79333333,18.57,767.8946667,2.35,1.961612284,10.22,5.023333333,80.37666667,55.62,8.96,33.59923077,67.23,0.056,1.87,0.05,0.056,0.061,5.21,0.17,2.682103426,0.047238612,28.14896413,0.016271078,4.246226363,0.031492408,0.230944326,234.995,0.002099494,0.08922849,4.461424485,0.277658065,2.151981222,1.0,0.35,0.0,0.67,1.26,0.0,14.10333333,96.82,0.1,97.0,26.69230769,13.0,60.0,28.5,8.0,119.0625,125.0,43.54340071,535.0,410.0,82.88
2024-12-26 09:00:00,2.51,1125.0,101310.0,3.025980761,3806.0,1493.0,2281.0,0.0,1.38,217.0,1.13,6.0,1.7,10.79111696,87.82145583,0.414854417,4.291742102,243.5486667,0.972572792,10.89,87.62,0.44,7.4,31.368666660000002,1.05,9.26,71.13,1.04,82.79333333,18.57,767.8946667,2.35,1.961612284,10.22,5.023333333,80.37666667,55.62,8.96,33.59923077,67.23,0.056,1.87,0.05,0.056,0.061,5.21,0.17,2.682103426,0.047238612,28.14896413,0.016271078,4.246226363,0.031492408,0.230944326,234.995,0.002099494,0.08922849,4.461424485,0.277658065,2.151981222,1.0,0.35,0.0,0.67,1.26,0.0,14.10333333,96.82,0.1,97.0,26.69230769,13.0,60.0,28.5,8.0,118.3125,125.0,43.49371889,532.0,407.0,84.8
2024-12-26 10:00:00,2.51,1129.0,100565.0,3.05318372,3812.0,1482.0,2283.0,0.0,1.38,216.0,1.13,7.0,1.7,10.79111696,87.82145583,0.414854417,4.291742102,243.5486667,0.972572792,10.89,87.62,0.44,7.4,31.368666660000002,1.05,9.26,71.13,1.04,82.79333333,18.57,767.8946667,2.35,1.961612284,10.22,5.023333333,80.37666667,55.62,8.96,33.59923077,67.23,0.056,1.87,0.05,0.056,0.061,5.21,0.17,2.682103426,0.047238612,28.14896413,0.016271078,4.246226363,0.031492408,0.230944326,234.995,0.002099494,0.08922849,4.461424485,0.277658065,2.151981222,1.0,0.35,0.0,0.67,1.26,0.0,14.10333333,96.82,0.1,97.0,26.69230769,13.0,60.0,28.5,8.0,118.445,126.0,43.26450344,533.0,407.0,81.74603175
2024-12-26 11:00:00,2.5,1128.0,100354.0,3.058796534,3811.0,1484.0,2282.0,0.0,1.38,216.0,1.12,6.0,1.7,10.79111696,87.82145583,0.414854417,4.291742102,243.5486667,0.972572792,10.89,87.62,0.44,7.4,31.368666660000002,1.05,9.26,71.13,1.04,82.79333333,18.57,767.8946667,2.35,1.961612284,10.22,5.023333333,80.37666667,55.62,8.96,33.59923077,67.23,0.056,1.87,0.05,0.056,0.061,5.21,0.17,2.682103426,0.047238612,28.14896413,0.016271078,4.246226363,0.031492408,0.230944326,234.995,0.002099494,0.08922849,4.461424485,0.277658065,2.151981222,1.0,0.35,0.0,0.67,1.26,0.0,14.10333333,96.82,0.1,97.0,26.69230769,13.0,60.0,28.5,8.0,118.975,130.0,41.83228308,537.0,407.0,78.23076923
2024-12-26 12:00:00,2.48,1127.0,100424.0,3.059871894,3815.0,1516.0,2287.0,0.0,1.38,217.0,1.1,7.0,1.7,10.79111696,87.82145583,0.414854417,4.291742102,243.5486667,0.972572792,10.89,87.62,0.44,7.4,31.368666660000002,1.05,9.26,71.13,1.04,82.79333333,18.57,767.8946667,2.35,1.961612284,10.22,5.023333333,80.37666667,55.62,8.96,33.59923077,67.23,0.056,1.87,0.05,0.056,0.061,5.21,0.17,2.682103426,0.047238612,28.14896413,0.016271078,4.246226363,0.031492408,0.230944326,234.995,0.002099494,0.08922849,4.461424485,0.277658065,2.151981222,1.0,0.35,0.0,0.67,1.26,0.0,14.10333333,96.82,0.1,97.0,26.69230769,13.0,60.0,28.5,8.0,118.445,126.0,41.97590361,533.0,407.0,82.53968254
2024-12-26 13:00:00,2.49,1142.0,99815.0,3.080140222,3817.0,1519.0,2287.0,0.0,1.38,219.0,1.11,6.0,1.7,10.79111696,87.82145583,0.414854417,4.291742102,243.5486667,0.972572792,10.89,87.62,0.44,7.4,31.368666660000002,1.05,9.26,71.13,1.04,82.79333333,18.57,767.8946667,2.35,1.961612284,10.22,5.023333333,80.37666667,55.62,8.96,33.59923077,67.23,0.056,1.87,0.05,0.056,0.061,5.21,0.17,2.682103426,0.047238612,28.14896413,0.016271078,4.246226363,0.031492408,0.230944326,234.995,0.002099494,0.08922849,4.461424485,0.277658065,2.151981222,1.0,0.35,0.0,0.67,1.26,0.0,14.10333333,96.82,0.1,97.0,26.69230769,13.0,60.0,28.5,8.0,119.505,134.0,42.47349823,541.0,407.0,82.08955224
2024-12-26 14:00:00,2.46,1141.0,99863.0,3.081884718,3821.0,1527.0,2286.0,0.0,1.38,218.0,1.08,6.0,1.7,10.79111696,87.82145583,0.414854417,4.291742102,243.5486667,0.972572792,10.89,87.62,0.44,7.4,31.368666660000002,1.05,9.26,71.13,1.04,82.79333333,18.57,767.8946667,2.35,1.961612284,10.22,5.023333333,80.37666667,55.62,8.96,33.59923077,67.23,0.056,1.87,0.05,0.056,0.061,5.21,0.17,2.682103426,0.047238612,28.14896413,0.016271078,4.246226363,0.031492408,0.230944326,234.995,0.002099494,0.08922849,4.461424485,0.277658065,2.151981222,1.0,0.35,0.0,0.67,1.26,0.0,14.10333333,96.82,0.1,97.0,26.69230769,13.0,60.0,28.5,8.0,118.8425,129.0,43.41568722,536.0,407.0,80.7751938
2024-12-26 15:00:00,2.48,1141.0,98765.0,3.118566531,3824.0,1471.0,2286.0,0.0,1.36,216.0,1.12,6.0,1.7,10.79111696,87.82145583,0.414854417,4.291742102,243.5486667,0.972572792,10.89,87.62,0.44,7.4,31.368666660000002,1.05,9.26,71.13,1.04,82.79333333,18.57,767.8946667,2.35,1.961612284,10.22,5.023333333,80.37666667,55.62,8.96,33.59923077,67.23,0.056,1.87,0.05,0.056,0.061,5.21,0.17,2.682103426,0.047238612,28.14896413,0.016271078,4.246226363,0.031492408,0.230944326,234.995,0.002099494,0.08922849,4.461424485,0.277658065,2.151981222,1.0,0.35,0.0,0.67,1.26,0.0,14.10333333,96.82,0.1,97.0,26.69230769,13.0,60.0,28.5,8.0,118.975,130.0,43.23424495,537.0,407.0,81.07692308
2024-12-26 16:00:00,2.48,1145.0,100846.0,3.055058103,3825.0,1447.0,2284.0,0.0,1.38,221.0,1.1,6.0,1.7,10.7,87.91257279,0.407427208,5.948544165,243.5486667,0.98,11.06,87.44,0.46,7.1,31.368666660000002,1.04,9.8,70.44,0.98,82.79333333,18.78,767.8946667,2.4,1.921495327,10.28,5.023333333,80.37666667,55.43,8.55,33.70769231,67.23,0.066,1.89,0.05,0.056,0.055,5.35,0.17,3.028346702,0.024422151,26.49314922,0.00488443,4.107805769,0.024422151,0.146532905,234.995,0.004395987,0.0874313,3.101613155,0.235429534,2.197993574,1.0,0.35,0.0,0.49,1.22,0.0,14.10333333,95.05,0.1,97.0,26.69230769,13.0,60.0,28.5,8.0,119.8875,135.0,42.12541886,543.0,408.0,83.25925926
2024-12-26 17:00:00,2.53,1137.0,100655.0,3.061650749,3826.0,1463.0,2286.0,0.0,1.38,217.0,1.15,7.0,1.7,10.7,87.91257279,0.407427208,5.948544165,243.5486667,0.98,11.06,87.44,0.46,7.1,31.368666660000002,1.04,9.8,70.44,0.98,82.79333333,18.78,767.8946667,2.4,1.921495327,10.28,5.023333333,80.37666667,55.43,8.55,33.70769231,67.23,0.066,1.89,0.05,0.056,0.055,5.35,0.17,3.028346702,0.024422151,26.49314922,0.00488443,4.107805769,0.024422151,0.146532905,234.995,0.004395987,0.0874313,3.101613155,0.235429534,2.197993574,1.0,0.35,0.0,0.49,1.22,0.0,14.10333333,95.05,0.1,97.0,26.69230769,13.0,60.0,28.5,8.0,119.24000000000001,132.0,42.75862069,539.0,407.0,83.03030303
2024-12-26 18:00:00,2.52,1143.0,100565.0,3.061187335,3822.0,1472.0,2287.0,0.0,1.38,218.0,1.14,6.0,1.7,10.7,87.91257279,0.407427208,5.948544165,243.5486667,0.98,11.06,87.44,0.46,7.1,31.368666660000002,1.04,9.8,70.44,0.98,82.79333333,18.78,767.8946667,2.4,1.921495327,10.28,5.023333333,80.37666667,55.43,8.55,33.70769231,67.23,0.066,1.89,0.05,0.056,0.055,5.35,0.17,3.028346702,0.024422151,26.49314922,0.00488443,4.107805769,0.024422151,0.146532905,234.995,0.004395987,0.0874313,3.101613155,0.235429534,2.197993574,1.0,0.35,0.0,0.49,1.22,0.0,14.10333333,95.05,0.1,97.0,26.69230769,13.0,60.0,28.5,8.0,119.3725,133.0,42.41338112,540.0,407.0,82.70676692
2024-12-26 19:00:00,2.52,1145.0,100463.0,3.063491937,3821.0,1474.0,2287.0,0.0,1.38,218.0,1.14,7.0,1.7,10.7,87.91257279,0.407427208,5.948544165,243.5486667,0.98,11.06,87.44,0.46,7.1,31.368666660000002,1.04,9.8,70.44,0.98,82.79333333,18.78,767.8946667,2.4,1.921495327,10.28,5.023333333,80.37666667,55.43,8.55,33.70769231,67.23,0.066,1.89,0.05,0.056,0.055,5.35,0.17,3.028346702,0.024422151,26.49314922,0.00488443,4.107805769,0.024422151,0.146532905,234.995,0.004395987,0.0874313,3.101613155,0.235429534,2.197993574,1.0,0.35,0.0,0.49,1.22,0.0,14.10333333,95.05,0.1,97.0,26.69230769,13.0,60.0,28.5,8.0,118.975,130.0,42.22381979,537.0,407.0,83.76923077
2024-12-26 20:00:00,2.52,1143.0,100574.0,3.059313021,3820.0,1467.0,2286.0,0.0,1.38,218.0,1.14,6.0,1.7,10.7,87.91257279,0.407427208,5.948544165,243.5486667,0.98,11.06,87.44,0.46,7.1,31.368666660000002,1.04,9.8,70.44,0.98,82.79333333,18.78,767.8946667,2.4,1.921495327,10.28,5.023333333,80.37666667,55.43,8.55,33.70769231,67.23,0.066,1.89,0.05,0.056,0.055,5.35,0.17,3.028346702,0.024422151,26.49314922,0.00488443,4.107805769,0.024422151,0.146532905,234.995,0.004395987,0.0874313,3.101613155,0.235429534,2.197993574,1.0,0.35,0.0,0.49,1.22,0.0,14.10333333,95.05,0.1,97.0,26.69230769,13.0,60.0,28.5,8.0,118.975,130.0,41.78213091,537.0,407.0,77.69230769
2024-12-26 21:00:00,2.53,1142.0,101667.0,3.078697896,3886.0,1475.0,2302.0,0.0,1.38,220.0,1.15,7.0,1.7,10.7,87.91257279,0.407427208,5.948544165,243.5486667,0.98,11.06,87.44,0.46,7.1,31.368666660000002,1.04,9.8,70.44,0.98,82.79333333,18.78,767.8946667,2.4,1.921495327,10.28,5.023333333,80.37666667,55.43,8.55,33.70769231,67.23,0.066,1.89,0.05,0.056,0.055,5.35,0.17,3.028346702,0.024422151,26.49314922,0.00488443,4.107805769,0.024422151,0.146532905,234.995,0.004395987,0.0874313,3.101613155,0.235429534,2.197993574,1.0,0.35,0.0,0.49,1.22,0.0,14.10333333,95.05,0.1,97.0,26.69230769,13.0,60.0,28.5,8.0,118.225,130.0,41.73132881,534.0,404.0,81.53846154
2024-12-26 22:00:00,2.53,1135.0,101931.0,3.160745865,4000.0,1478.0,2311.0,0.0,1.38,220.0,1.15,6.0,1.7,10.7,87.91257279,0.407427208,5.948544165,243.5486667,0.98,11.06,87.44,0.46,7.1,31.368666660000002,1.04,9.8,70.44,0.98,82.79333333,18.78,767.8946667,2.4,1.921495327,10.28,5.023333333,80.37666667,55.43,8.55,33.70769231,67.23,0.066,1.89,0.05,0.056,0.055,5.35,0.17,3.028346702,0.024422151,26.49314922,0.00488443,4.107805769,0.024422151,0.146532905,234.995,0.004395987,0.0874313,3.101613155,0.235429534,2.197993574,1.0,0.35,0.0,0.49,1.22,0.0,14.10333333,95.05,0.1,97.0,26.69230769,13.0,60.0,28.5,8.0,118.5775,127.0,41.31274131,534.0,407.0,81.1023622
2024-12-27 00:00:00,2.5,1150.0,100358.0,3.227090483,4021.0,1473.0,2279.0,0.0,1.36,222.0,1.14,7.0,1.7,10.67656139,87.96065206,0.392786551,3.996637733,244.8546667,0.97,10.86,87.67,0.44,6.2,31.60433333,1.03,9.69,70.68,1.04,86.53,18.59,774.3526667,2.4,1.937381404,10.31,5.4,79.53222222,55.39,8.29,34.14153846,67.23,0.066,1.81,0.05,0.056,0.054,5.46,0.17,2.768174306,0.021195822,22.68376832,0.005510914,3.688072965,0.025434986,0.131414094,277.94,0.001695666,0.07842454,2.836000935,0.21746913,1.695665731,1.0,0.48,0.0,1.06,1.28,0.0,11.19333333,96.19,0.1,97.0,26.69230769,13.0,60.0,28.5,8.0,120.4625,145.0,42.47363375,550.0,405.0,81.79310345
2024-12-27 01:00:00,2.45,1100.0,93525.0,2.911055357,3380.0,1332.0,2301.0,0.0,1.27,200.0,1.18,7.0,1.7,10.67656139,87.96065206,0.392786551,3.996637733,244.8546667,0.97,10.86,87.67,0.44,6.2,31.60433333,1.03,9.69,70.68,1.04,86.53,18.59,774.3526667,2.4,1.937381404,10.31,5.4,79.53222222,55.39,8.29,34.14153846,67.23,0.066,1.81,0.05,0.056,0.054,5.46,0.17,2.768174306,0.021195822,22.68376832,0.005510914,3.688072965,0.025434986,0.131414094,277.94,0.001695666,0.07842454,2.836000935,0.21746913,1.695665731,1.0,0.48,0.0,1.06,1.28,0.0,11.19333333,96.19,0.1,97.0,26.69230769,13.0,60.0,28.5,8.0,117.91499999999999,122.0,40.52207856,529.0,407.0,74.3442623
2024-12-27 02:00:00,2.46,1120.0,101250.0,3.200271461,4023.0,1508.0,2292.0,0.0,1.33,221.0,1.13,6.0,1.7,10.67656139,87.96065206,0.392786551,3.996637733,244.8546667,0.97,10.86,87.67,0.44,6.2,31.60433333,1.03,9.69,70.68,1.04,86.53,18.59,774.3526667,2.4,1.937381404,10.31,5.4,79.53222222,55.39,8.29,34.14153846,67.23,0.066,1.81,0.05,0.056,0.054,5.46,0.17,2.768174306,0.021195822,22.68376832,0.005510914,3.688072965,0.025434986,0.131414094,277.94,0.001695666,0.07842454,2.836000935,0.21746913,1.695665731,1.0,0.48,0.0,1.06,1.28,0.0,11.19333333,96.19,0.1,97.0,26.69230769,13.0,60.0,28.5,8.0,118.445,126.0,41.14135626,533.0,407.0,80.55555556
2024-12-27 03:00:00,2.52,1135.0,101805.0,3.178885136,4018.0,1519.0,2294.0,0.0,1.37,221.0,1.15,7.0,1.7,10.67656139,87.96065206,0.392786551,3.996637733,244.8546667,0.97,10.86,87.67,0.44,6.2,31.60433333,1.03,9.69,70.68,1.04,86.53,18.59,774.3526667,2.4,1.937381404,10.31,5.4,79.53222222,55.39,8.29,34.14153846,67.23,0.066,1.81,0.05,0.056,0.054,5.46,0.17,2.768174306,0.021195822,22.68376832,0.005510914,3.688072965,0.025434986,0.131414094,277.94,0.001695666,0.07842454,2.836000935,0.21746913,1.695665731,1.0,0.48,0.0,1.06,1.28,0.0,11.19333333,96.19,0.1,97.0,26.69230769,13.0,60.0,28.5,8.0,118.975,130.0,41.08379088,537.0,407.0,82.30769231
2024-12-27 04:00:00,2.49,1135.0,101424.0,3.193198247,4021.0,1518.0,2300.0,0.0,1.38,220.0,1.11,6.0,1.7,10.67656139,87.96065206,0.392786551,3.996637733,244.8546667,0.97,10.86,87.67,0.44,6.2,31.60433333,1.03,9.69,70.68,1.04,86.53,18.59,774.3526667,2.4,1.937381404,10.31,5.4,79.53222222,55.39,8.29,34.14153846,67.23,0.066,1.81,0.05,0.056,0.054,5.46,0.17,2.768174306,0.021195822,22.68376832,0.005510914,3.688072965,0.025434986,0.131414094,277.94,0.001695666,0.07842454,2.836000935,0.21746913,1.695665731,1.0,0.48,0.0,1.06,1.28,0.0,11.19333333,96.19,0.1,97.0,26.69230769,13.0,60.0,28.5,8.0,119.1075,131.0,40.95147024,538.0,407.0,80.91603053
2024-12-27 05:00:00,2.51,1138.0,100951.0,3.207351219,4020.0,1490.0,2277.0,0.0,1.38,219.0,1.13,7.0,1.7,10.67656139,87.96065206,0.392786551,3.996637733,244.8546667,0.97,10.86,87.67,0.44,6.2,31.60433333,1.03,9.69,70.68,1.04,86.53,18.59,774.3526667,2.4,1.937381404,10.31,5.4,79.53222222,55.39,8.29,34.14153846,67.23,0.066,1.81,0.05,0.056,0.054,5.46,0.17,2.768174306,0.021195822,22.68376832,0.005510914,3.688072965,0.025434986,0.131414094,277.94,0.001695666,0.07842454,2.836000935,0.21746913,1.695665731,1.0,0.48,0.0,1.06,1.28,0.0,11.19333333,96.19,0.1,97.0,26.69230769,13.0,60.0,28.5,8.0,120.3,140.0,41.39746351,547.0,407.0,82.85714286
2024-12-27 06:00:00,2.47,1147.0,101199.0,3.198701869,4019.0,1548.0,2294.0,0.0,1.38,223.0,1.09,6.0,1.7,10.67656139,87.96065206,0.392786551,3.996637733,244.8546667,0.97,10.86,87.67,0.44,6.2,31.60433333,1.03,9.69,70.68,1.04,86.53,18.59,774.3526667,2.4,1.937381404,10.31,5.4,79.53222222,55.39,8.29,34.14153846,67.23,0.066,1.81,0.05,0.056,0.054,5.46,0.17,2.768174306,0.021195822,22.68376832,0.005510914,3.688072965,0.025434986,0.131414094,277.94,0.001695666,0.07842454,2.836000935,0.21746913,1.695665731,1.0,0.48,0.0,1.06,1.28,0.0,11.19333333,96.19,0.1,97.0,26.69230769,13.0,60.0,28.5,8.0,119.9025,137.0,41.36450382,544.0,407.0,81.24087591
2024-12-27 07:00:00,2.46,1143.0,100299.0,3.227382505,4019.0,1542.0,2272.0,0.0,1.38,221.0,1.08,7.0,1.7,10.67656139,87.96065206,0.392786551,3.996637733,244.8546667,0.97,10.86,87.67,0.44,6.2,31.60433333,1.03,9.69,70.68,1.04,86.53,18.59,774.3526667,2.4,1.937381404,10.31,5.4,79.53222222,55.39,8.29,34.14153846,67.23,0.066,1.81,0.05,0.056,0.054,5.46,0.17,2.768174306,0.021195822,22.68376832,0.005510914,3.688072965,0.025434986,0.131414094,277.94,0.001695666,0.07842454,2.836000935,0.21746913,1.695665731,1.0,0.48,0.0,1.06,1.28,0.0,11.19333333,96.19,0.1,97.0,26.69230769,13.0,60.0,28.5,8.0,120.3,140.0,40.85045389,547.0,407.0,83.21428571
2024-12-27 08:00:00,2.46,1143.0,100995.0,3.205954945,4020.0,1551.0,2281.0,0.0,1.38,222.0,1.08,6.0,1.7,10.62426898,87.99737137,0.412786551,3.924503243,244.8546667,0.965573102,10.86,87.67,0.44,6.2,31.60433333,1.03,9.65,70.77,1.02,86.53,18.56,774.3526667,2.43,1.937381404,10.4,5.4,79.53222222,55.26,8.87,33.92461538,67.23,0.068,1.98,0.06,0.055,0.058,5.32,0.17,2.768174306,0.021195822,22.68376832,0.005510914,3.688072965,0.025434986,0.131414094,277.94,0.001695666,0.07842454,2.836000935,0.21746913,1.695665731,1.0,0.48,0.0,1.06,1.28,0.0,11.19333333,96.19,0.1,97.0,26.69230769,13.0,60.0,28.5,8.0,120.9625,145.0,40.56009335,552.0,407.0,78.89655172
2024-12-27 09:00:00,2.44,1168.0,99374.0,3.258210636,4020.0,1562.0,2289.0,0.0,1.38,224.0,1.06,7.0,1.7,10.62426898,87.99737137,0.412786551,3.924503243,244.8546667,0.965573102,10.86,87.67,0.44,6.2,31.60433333,1.03,9.65,70.77,1.02,86.53,18.56,774.3526667,2.43,1.937381404,10.4,5.4,79.53222222,55.26,8.87,33.92461538,67.23,0.068,1.98,0.06,0.055,0.058,5.32,0.17,2.768174306,0.021195822,22.68376832,0.005510914,3.688072965,0.025434986,0.131414094,277.94,0.001695666,0.07842454,2.836000935,0.21746913,1.695665731,1.0,0.48,0.0,1.06,1.28,0.0,11.19333333,96.19,0.1,97.0,26.69230769,13.0,60.0,28.5,8.0,120.9625,145.0,41.17931368,552.0,407.0,80.62068966
2024-12-27 10:00:00,2.44,1152.0,98338.0,3.298238282,4027.0,1485.0,2298.0,0.0,1.38,218.0,1.06,6.0,1.7,10.62426898,87.99737137,0.412786551,3.924503243,244.8546667,0.965573102,10.86,87.67,0.44,6.2,31.60433333,1.03,9.65,70.77,1.02,86.53,18.56,774.3526667,2.43,1.937381404,10.4,5.4,79.53222222,55.26,8.87,33.92461538,67.23,0.068,1.98,0.06,0.055,0.058,5.32,0.17,2.768174306,0.021195822,22.68376832,0.005510914,3.688072965,0.025434986,0.131414094,277.94,0.001695666,0.07842454,2.836000935,0.21746913,1.695665731,1.0,0.48,0.0,1.06,1.28,0.0,11.19333333,96.19,0.1,97.0,26.69230769,13.0,60.0,28.5,8.0,119.6375,135.0,41.59482759,542.0,407.0,81.40740741
2024-12-27 11:00:00,2.5,1120.0,99292.0,3.264952069,4025.0,1456.0,2276.0,0.0,1.38,211.0,1.12,7.0,1.7,10.62426898,87.99737137,0.412786551,3.924503243,244.8546667,0.965573102,10.86,87.67,0.44,6.2,31.60433333,1.03,9.65,70.77,1.02,86.53,18.56,774.3526667,2.43,1.937381404,10.4,5.4,79.53222222,55.26,8.87,33.92461538,67.23,0.068,1.98,0.06,0.055,0.058,5.32,0.17,2.768174306,0.021195822,22.68376832,0.005510914,3.688072965,0.025434986,0.131414094,277.94,0.001695666,0.07842454,2.836000935,0.21746913,1.695665731,1.0,0.48,0.0,1.06,1.28,0.0,11.19333333,96.19,0.1,97.0,26.69230769,13.0,60.0,28.5,8.0,119.24000000000001,132.0,40.98717639,539.0,407.0,81.06060606
2024-12-27 12:00:00,2.48,1141.0,99773.0,3.253257193,4030.0,1510.0,2304.0,0.0,1.38,218.0,1.1,6.0,1.7,10.62426898,87.99737137,0.412786551,3.924503243,244.8546667,0.965573102,10.86,87.67,0.44,6.2,31.60433333,1.03,9.65,70.77,1.02,86.53,18.56,774.3526667,2.43,1.937381404,10.4,5.4,79.53222222,55.26,8.87,33.92461538,67.23,0.068,1.98,0.06,0.055,0.058,5.32,0.17,2.768174306,0.021195822,22.68376832,0.005510914,3.688072965,0.025434986,0.131414094,277.94,0.001695666,0.07842454,2.836000935,0.21746913,1.695665731,1.0,0.48,0.0,1.06,1.28,0.0,11.19333333,96.19,0.1,97.0,26.69230769,13.0,60.0,28.5,8.0,119.1075,131.0,41.64859002,538.0,407.0,81.06870229
2024-12-27 13:00:00,2.47,1140.0,99917.0,3.250988642,4033.0,1521.0,2303.0,0.0,1.38,219.0,1.09,6.0,1.7,10.62426898,87.99737137,0.412786551,3.924503243,244.8546667,0.965573102,10.86,87.67,0.44,6.2,31.60433333,1.03,9.65,70.77,1.02,86.53,18.56,774.3526667,2.43,1.937381404,10.4,5.4,79.53222222,55.26,8.87,33.92461538,67.23,0.068,1.98,0.06,0.055,0.058,5.32,0.17,2.768174306,0.021195822,22.68376832,0.005510914,3.688072965,0.025434986,0.131414094,277.94,0.001695666,0.07842454,2.836000935,0.21746913,1.695665731,1.0,0.48,0.0,1.06,1.28,0.0,11.19333333,96.19,0.1,97.0,26.69230769,13.0,60.0,28.5,8.0,119.1075,131.0,42.07861104,538.0,407.0,80.83969466
2024-12-27 14:00:00,2.52,1123.0,100289.0,3.236531545,4030.0,1471.0,2306.0,0.0,1.38,214.0,1.14,7.0,1.7,10.62426898,87.99737137,0.412786551,3.924503243,244.8546667,0.965573102,10.86,87.67,0.44,6.2,31.60433333,1.03,9.65,70.77,1.02,86.53,18.56,774.3526667,2.43,1.937381404,10.4,5.4,79.53222222,55.26,8.87,33.92461538,67.23,0.068,1.98,0.06,0.055,0.058,5.32,0.17,2.768174306,0.021195822,22.68376832,0.005510914,3.688072965,0.025434986,0.131414094,277.94,0.001695666,0.07842454,2.836000935,0.21746913,1.695665731,1.0,0.48,0.0,1.06,1.28,0.0,11.19333333,96.19,0.1,97.0,26.69230769,13.0,60.0,28.5,8.0,118.975,130.0,41.88381544,537.0,407.0,80.23076923
2024-12-27 15:00:00,2.51,1100.0,100360.0,3.237451312,4034.0,1459.0,2287.0,0.0,1.38,210.0,1.13,6.0,1.7,10.62426898,87.99737137,0.412786551,3.924503243,244.8546667,0.965573102,10.86,87.67,0.44,6.2,31.60433333,1.03,9.65,70.77,1.02,86.53,18.56,774.3526667,2.43,1.937381404,10.4,5.4,79.53222222,55.26,8.87,33.92461538,67.23,0.068,1.98,0.06,0.055,0.058,5.32,0.17,2.768174306,0.021195822,22.68376832,0.005510914,3.688072965,0.025434986,0.131414094,277.94,0.001695666,0.07842454,2.836000935,0.21746913,1.695665731,1.0,0.48,0.0,1.06,1.28,0.0,11.19333333,96.19,0.1,97.0,26.69230769,13.0,60.0,28.5,8.0,118.71000000000001,128.0,41.80657366,535.0,407.0,75.0
2024-12-27 16:00:00,2.53,1098.0,100480.0,3.23358788,4034.0,1454.0,2302.0,0.0,1.38,210.0,1.15,7.0,1.7,10.86656139,87.76343861,0.4,4.040906715,244.8546667,0.97,10.86,87.67,0.44,6.2,31.60433333,1.03,9.92,70.58,0.96,86.53,18.54,774.3526667,2.46,1.937381404,10.43,5.4,79.53222222,55.16,9.03,34.03307692,67.23,0.068,1.96,0.07,0.054,0.061,5.41,0.18,2.768174306,0.021195822,22.68376832,0.005510914,3.688072965,0.025434986,0.131414094,277.94,0.001695666,0.07842454,2.836000935,0.21746913,1.695665731,1.0,0.48,0.0,1.06,1.28,0.0,11.19333333,96.19,0.1,97.0,26.69230769,13.0,60.0,28.5,8.0,118.975,130.0,42.45966799,537.0,407.0,74.61538462
2024-12-27 17:00:00,2.53,1099.0,101701.0,3.198752245,4039.0,1478.0,2307.0,0.0,1.38,213.0,1.15,6.0,1.7,10.86656139,87.76343861,0.4,4.040906715,244.8546667,0.97,10.86,87.67,0.44,6.2,31.60433333,1.03,9.92,70.58,0.96,86.53,18.54,774.3526667,2.46,1.937381404,10.43,5.4,79.53222222,55.16,9.03,34.03307692,67.23,0.068,1.96,0.07,0.054,0.061,5.41,0.18,2.768174306,0.021195822,22.68376832,0.005510914,3.688072965,0.025434986,0.131414094,277.94,0.001695666,0.07842454,2.836000935,0.21746913,1.695665731,1.0,0.48,0.0,1.06,1.28,0.0,11.19333333,96.19,0.1,97.0,26.69230769,13.0,60.0,28.5,8.0,118.975,130.0,42.51127463,537.0,407.0,70.76923077
2024-12-27 18:00:00,2.51,1099.0,101898.0,3.18862353,4034.0,1502.0,2302.0,0.0,1.38,215.0,1.13,7.0,1.7,10.86656139,87.76343861,0.4,4.040906715,244.8546667,0.97,10.86,87.67,0.44,6.2,31.60433333,1.03,9.92,70.58,0.96,86.53,18.54,774.3526667,2.46,1.937381404,10.43,5.4,79.53222222,55.16,9.03,34.03307692,67.23,0.068,1.96,0.07,0.054,0.061,5.41,0.18,2.768174306,0.021195822,22.68376832,0.005510914,3.688072965,0.025434986,0.131414094,277.94,0.001695666,0.07842454,2.836000935,0.21746913,1.695665731,1.0,0.48,0.0,1.06,1.28,0.0,11.19333333,96.19,0.1,97.0,26.69230769,13.0,60.0,28.5,8.0,118.975,130.0,42.62372721,537.0,407.0,72.46153846
2024-12-27 19:00:00,2.47,1113.0,100597.0,3.226629732,4030.0,1532.0,2287.0,0.0,1.38,217.0,1.09,7.0,1.7,10.86656139,87.76343861,0.4,4.040906715,244.8546667,0.97,10.86,87.67,0.44,6.2,31.60433333,1.03,9.92,70.58,0.96,86.53,18.54,774.3526667,2.46,1.937381404,10.43,5.4,79.53222222,55.16,9.03,34.03307692,67.23,0.068,1.96,0.07,0.054,0.061,5.41,0.18,2.768174306,0.021195822,22.68376832,0.005510914,3.688072965,0.025434986,0.131414094,277.94,0.001695666,0.07842454,2.836000935,0.21746913,1.695665731,1.0,0.48,0.0,1.06,1.28,0.0,11.19333333,96.19,0.1,97.0,26.69230769,13.0,60.0,28.5,8.0,119.4025,137.0,42.17930377,542.0,405.0,74.96350365
2024-12-27 20:00:00,2.49,1145.0,99568.0,3.255100358,4024.0,1487.0,2272.0,0.0,1.37,218.0,1.12,7.0,1.7,10.86656139,87.76343861,0.4,4.040906715,244.8546667,0.97,10.86,87.67,0.44,6.2,31.60433333,1.03,9.92,70.58,0.96,86.53,18.54,774.3526667,2.46,1.937381404,10.43,5.4,79.53222222,55.16,9.03,34.03307692,67.23,0.068,1.96,0.07,0.054,0.061,5.41,0.18,2.768174306,0.021195822,22.68376832,0.005510914,3.688072965,0.025434986,0.131414094,277.94,0.001695666,0.07842454,2.836000935,0.21746913,1.695665731,1.0,0.48,0.0,1.06,1.28,0.0,11.19333333,96.19,0.1,97.0,26.69230769,13.0,60.0,28.5,8.0,119.8,140.0,41.71009,545.0,405.0,84.71428571
2024-12-27 21:00:00,2.49,1152.0,99504.0,3.256383578,4023.0,1468.0,2260.0,0.0,1.36,219.0,1.13,6.0,1.7,10.86656139,87.76343861,0.4,4.040906715,244.8546667,0.97,10.86,87.67,0.44,6.2,31.60433333,1.03,9.92,70.58,0.96,86.53,18.54,774.3526667,2.46,1.937381404,10.43,5.4,79.53222222,55.16,9.03,34.03307692,67.23,0.068,1.96,0.07,0.054,0.061,5.41,0.18,2.768174306,0.021195822,22.68376832,0.005510914,3.688072965,0.025434986,0.131414094,277.94,0.001695666,0.07842454,2.836000935,0.21746913,1.695665731,1.0,0.48,0.0,1.06,1.28,0.0,11.19333333,96.19,0.1,97.0,26.69230769,13.0,60.0,28.5,8.0,119.8,140.0,42.21069998,545.0,405.0,89.42857143
2024-12-27 22:00:00,2.49,1146.0,99855.0,3.244139858,4022.0,1473.0,2268.0,0.0,1.36,204.0,1.13,7.0,1.7,10.86656139,87.76343861,0.4,4.040906715,244.8546667,0.97,10.86,87.67,0.44,6.2,31.60433333,1.03,9.92,70.58,0.96,86.53,18.54,774.3526667,2.46,1.937381404,10.43,5.4,79.53222222,55.16,9.03,34.03307692,67.23,0.068,1.96,0.07,0.054,0.061,5.41,0.18,2.768174306,0.021195822,22.68376832,0.005510914,3.688072965,0.025434986,0.131414094,277.94,0.001695666,0.07842454,2.836000935,0.21746913,1.695665731,1.0,0.48,0.0,1.06,1.28,0.0,11.19333333,96.19,0.1,97.0,26.69230769,13.0,60.0,28.5,8.0,120.7275,147.0,42.63070736,552.0,405.0,81.56462585
2024-12-27 23:00:00,2.52,1150.0,100070.0,3.238783665,4024.0,1445.0,2269.0,0.0,1.36,220.0,1.16,6.0,1.7,10.75644545,87.85629546,0.413629546,3.871091099,241.628,0.973629546,10.94,87.57,0.45,7.0,30.99166667,1.04,9.84,70.45,1.03,87.23333333,18.68,757.1443333,2.41,1.931818182,10.2,5.11,80.33444444,55.45,9.1,34.25,69.83,0.064,1.98,0.06,0.053,0.06,5.28,0.17,2.762787001,0.041733943,22.16072353,0.006260091,3.772748413,0.005425413,0.070947702,285.45493,0.003756055,0.068443666,3.004843869,0.132296598,1.836293475,1.0,0.33,0.0,1.02,1.34,0.0,13.10666667,96.52,0.1,97.0,26.69230769,13.0,60.0,28.5,8.0,120.86,148.0,42.38379023,553.0,405.0,81.55405405
2024-12-28 00:00:00,2.48,1140.0,100937.0,3.213377221,4027.0,1443.0,2293.0,0.0,1.32,220.0,1.16,7.0,1.7,10.75644545,87.85629546,0.413629546,3.871091099,241.628,0.973629546,10.94,87.57,0.45,7.0,30.99166667,1.04,9.84,70.45,1.03,87.23333333,18.68,757.1443333,2.41,1.931818182,10.2,5.11,80.33444444,55.45,9.1,34.25,69.83,0.064,1.98,0.06,0.053,0.06,5.28,0.17,2.762787001,0.041733943,22.16072353,0.006260091,3.772748413,0.005425413,0.070947702,285.45493,0.003756055,0.068443666,3.004843869,0.132296598,1.836293475,1.0,0.33,0.0,1.02,1.34,0.0,13.10666667,96.52,0.1,97.0,26.69230769,13.0,60.0,28.5,8.0,119.005,134.0,41.41534077,539.0,405.0,81.34328358
2024-12-28 01:00:00,2.5,1147.0,100430.0,3.22798418,4025.0,1473.0,2290.0,0.0,1.36,220.0,1.14,6.0,1.7,10.75644545,87.85629546,0.413629546,3.871091099,241.628,0.973629546,10.94,87.57,0.45,7.0,30.99166667,1.04,9.84,70.45,1.03,87.23333333,18.68,757.1443333,2.41,1.931818182,10.2,5.11,80.33444444,55.45,9.1,34.25,69.83,0.064,1.98,0.06,0.053,0.06,5.28,0.17,2.762787001,0.041733943,22.16072353,0.006260091,3.772748413,0.005425413,0.070947702,285.45493,0.003756055,0.068443666,3.004843869,0.132296598,1.836293475,1.0,0.33,0.0,1.02,1.34,0.0,13.10666667,96.52,0.1,97.0,26.69230769,13.0,60.0,28.5,8.0,119.6675,139.0,41.96878752,544.0,405.0,81.65467626
2024-12-28 02:00:00,2.51,1148.0,100741.0,3.21562985,4022.0,1449.0,2295.0,0.0,1.35,220.0,1.16,7.0,1.7,10.75644545,87.85629546,0.413629546,3.871091099,241.628,0.973629546,10.94,87.57,0.45,7.0,30.99166667,1.04,9.84,70.45,1.03,87.23333333,18.68,757.1443333,2.41,1.931818182,10.2,5.11,80.33444444,55.45,9.1,34.25,69.83,0.064,1.98,0.06,0.053,0.06,5.28,0.17,2.762787001,0.041733943,22.16072353,0.006260091,3.772748413,0.005425413,0.070947702,285.45493,0.003756055,0.068443666,3.004843869,0.132296598,1.836293475,1.0,0.33,0.0,1.02,1.34,0.0,13.10666667,96.52,0.1,97.0,26.69230769,13.0,60.0,28.5,8.0,119.4025,137.0,41.77093359,542.0,405.0,81.60583942
2024-12-28 03:00:00,2.51,1148.0,100895.0,3.211523113,4023.0,1452.0,2301.0,0.0,1.35,221.0,1.16,6.0,1.7,10.75644545,87.85629546,0.413629546,3.871091099,241.628,0.973629546,10.94,87.57,0.45,7.0,30.99166667,1.04,9.84,70.45,1.03,87.23333333,18.68,757.1443333,2.41,1.931818182,10.2,5.11,80.33444444,55.45,9.1,34.25,69.83,0.064,1.98,0.06,0.053,0.06,5.28,0.17,2.762787001,0.041733943,22.16072353,0.006260091,3.772748413,0.005425413,0.070947702,285.45493,0.003756055,0.068443666,3.004843869,0.132296598,1.836293475,1.0,0.33,0.0,1.02,1.34,0.0,13.10666667,96.52,0.1,97.0,26.69230769,13.0,60.0,28.5,8.0,119.1375,135.0,41.04908566,540.0,405.0,81.11111111
2024-12-28 04:00:00,2.51,1146.0,100971.0,3.207513485,4021.0,1476.0,2301.0,0.0,1.37,221.0,1.14,6.0,1.7,10.75644545,87.85629546,0.413629546,3.871091099,241.628,0.973629546,10.94,87.57,0.45,7.0,30.99166667,1.04,9.84,70.45,1.03,87.23333333,18.68,757.1443333,2.41,1.931818182,10.2,5.11,80.33444444,55.45,9.1,34.25,69.83,0.064,1.98,0.06,0.053,0.06,5.28,0.17,2.762787001,0.041733943,22.16072353,0.006260091,3.772748413,0.005425413,0.070947702,285.45493,0.003756055,0.068443666,3.004843869,0.132296598,1.836293475,1.0,0.33,0.0,1.02,1.34,0.0,13.10666667,96.52,0.1,97.0,26.69230769,13.0,60.0,28.5,8.0,119.1375,135.0,40.7496396,540.0,405.0,80.66666667
2024-12-28 05:00:00,2.51,1145.0,100700.0,3.215339643,4020.0,1482.0,2310.0,0.0,1.37,220.0,1.14,7.0,1.7,10.75644545,87.85629546,0.413629546,3.871091099,241.628,0.973629546,10.94,87.57,0.45,7.0,30.99166667,1.04,9.84,70.45,1.03,87.23333333,18.68,757.1443333,2.41,1.931818182,10.2,5.11,80.33444444,55.45,9.1,34.25,69.83,0.064,1.98,0.06,0.053,0.06,5.28,0.17,2.762787001,0.041733943,22.16072353,0.006260091,3.772748413,0.005425413,0.070947702,285.45493,0.003756055,0.068443666,3.004843869,0.132296598,1.836293475,1.0,0.33,0.0,1.02,1.34,0.0,13.10666667,96.52,0.1,97.0,26.69230769,13.0,60.0,28.5,8.0,118.74000000000001,132.0,40.36389753,537.0,405.0,81.21212121
2024-12-28 06:00:00,2.51,1143.0,100736.0,3.213392505,4019.0,1476.0,2322.0,0.0,1.37,219.0,1.14,6.0,1.7,10.75644545,87.85629546,0.413629546,3.871091099,241.628,0.973629546,10.94,87.57,0.45,7.0,30.99166667,1.04,9.84,70.45,1.03,87.23333333,18.68,757.1443333,2.41,1.931818182,10.2,5.11,80.33444444,55.45,9.1,34.25,69.83,0.064,1.98,0.06,0.053,0.06,5.28,0.17,2.762787001,0.041733943,22.16072353,0.006260091,3.772748413,0.005425413,0.070947702,285.45493,0.003756055,0.068443666,3.004843869,0.132296598,1.836293475,1.0,0.33,0.0,1.02,1.34,0.0,13.10666667,96.52,0.1,97.0,26.69230769,13.0,60.0,28.5,8.0,117.8125,125.0,40.5921681,530.0,405.0,80.88
2024-12-28 07:00:00,2.49,1139.0,100786.0,3.210202451,4017.0,1511.0,2314.0,0.0,1.38,220.0,1.11,7.0,1.7,10.75644545,87.85629546,0.413629546,3.871091099,241.628,0.973629546,10.94,87.57,0.45,7.0,30.99166667,1.04,9.84,70.45,1.03,87.23333333,18.68,757.1443333,2.41,1.931818182,10.2,5.11,80.33444444,55.45,9.1,34.25,69.83,0.064,1.98,0.06,0.053,0.06,5.28,0.17,2.762787001,0.041733943,22.16072353,0.006260091,3.772748413,0.005425413,0.070947702,285.45493,0.003756055,0.068443666,3.004843869,0.132296598,1.836293475,1.0,0.33,0.0,1.02,1.34,0.0,13.10666667,96.52,0.1,97.0,26.69230769,13.0,60.0,28.5,8.0,118.21000000000001,128.0,40.41944709,533.0,405.0,81.171875
2024-12-28 08:00:00,2.48,1144.0,100712.0,3.214157686,4019.0,1528.0,2302.0,0.0,1.38,221.0,1.1,6.0,1.7,10.86266592,87.75007499,0.413629546,4.117022862,241.628,0.973629546,10.94,87.57,0.45,7.0,30.99166667,1.04,9.62,70.75,1.04,87.23333333,18.59,757.1443333,2.38,1.988593156,10.46,5.11,80.33444444,55.35,8.83,34.25,69.83,0.065,1.92,0.06,0.058,0.059,5.26,0.17,2.768174306,0.021195822,22.68376832,0.005510914,3.688072965,0.025434986,0.131414094,285.45493,0.001695666,0.07842454,2.836000935,0.21746913,1.695665731,1.0,0.48,0.0,1.06,1.28,0.0,13.10666667,96.19,0.1,97.0,26.69230769,13.0,60.0,28.5,8.0,118.8725,133.0,40.76281287,538.0,405.0,80.60150376
2024-12-28 09:00:00,2.49,1141.0,100300.0,3.227350353,4019.0,1506.0,2295.0,0.0,1.38,219.0,1.11,7.0,1.7,10.86266592,87.75007499,0.413629546,4.117022862,241.628,0.973629546,10.94,87.57,0.45,7.0,30.99166667,1.04,9.62,70.75,1.04,87.23333333,18.59,757.1443333,2.38,1.988593156,10.46,5.11,80.33444444,55.35,8.83,34.25,69.83,0.065,1.92,0.06,0.058,0.059,5.26,0.17,2.768174306,0.021195822,22.68376832,0.005510914,3.688072965,0.025434986,0.131414094,285.45493,0.001695666,0.07842454,2.836000935,0.21746913,1.695665731,1.0,0.48,0.0,1.06,1.28,0.0,13.10666667,96.19,0.1,97.0,26.69230769,13.0,60.0,28.5,8.0,119.1375,135.0,41.40081554,540.0,405.0,81.25925926
2024-12-28 10:00:00,2.51,1137.0,100786.0,3.218986469,4028.0,1489.0,2300.0,0.0,1.38,218.0,1.13,6.0,1.7,10.86266592,87.75007499,0.413629546,4.117022862,241.628,0.973629546,10.94,87.57,0.45,7.0,30.99166667,1.04,9.62,70.75,1.04,87.23333333,18.59,757.1443333,2.38,1.988593156,10.46,5.11,80.33444444,55.35,8.83,34.25,69.83,0.065,1.92,0.06,0.058,0.059,5.26,0.17,2.768174306,0.021195822,22.68376832,0.005510914,3.688072965,0.025434986,0.131414094,285.45493,0.001695666,0.07842454,2.836000935,0.21746913,1.695665731,1.0,0.48,0.0,1.06,1.28,0.0,13.10666667,96.19,0.1,97.0,26.69230769,13.0,60.0,28.5,8.0,118.8725,133.0,41.98180948,538.0,405.0,80.97744361
2024-12-28 11:00:00,2.51,1138.0,100445.0,3.230707505,4029.0,1481.0,2306.0,0.0,1.38,217.0,1.13,7.0,1.7,10.86266592,87.75007499,0.413629546,4.117022862,241.628,0.973629546,10.94,87.57,0.45,7.0,30.99166667,1.04,9.62,70.75,1.04,87.23333333,18.59,757.1443333,2.38,1.988593156,10.46,5.11,80.33444444,55.35,8.83,34.25,69.83,0.065,1.92,0.06,0.058,0.059,5.26,0.17,2.768174306,0.021195822,22.68376832,0.005510914,3.688072965,0.025434986,0.131414094,285.45493,0.001695666,0.07842454,2.836000935,0.21746913,1.695665731,1.0,0.48,0.0,1.06,1.28,0.0,13.10666667,96.19,0.1,97.0,26.69230769,13.0,60.0,28.5,8.0,118.21000000000001,128.0,41.85710849,533.0,405.0,80.3125
2024-12-28 12:00:00,2.5,1129.0,99774.0,3.254031244,4031.0,1489.0,2300.0,0.0,1.38,216.0,1.12,6.0,1.7,10.86266592,87.75007499,0.413629546,4.117022862,241.628,0.973629546,10.94,87.57,0.45,7.0,30.99166667,1.04,9.62,70.75,1.04,87.23333333,18.59,757.1443333,2.38,1.988593156,10.46,5.11,80.33444444,55.35,8.83,34.25,69.83,0.065,1.92,0.06,0.058,0.059,5.26,0.17,2.768174306,0.021195822,22.68376832,0.005510914,3.688072965,0.025434986,0.131414094,285.45493,0.001695666,0.07842454,2.836000935,0.21746913,1.695665731,1.0,0.48,0.0,1.06,1.28,0.0,13.10666667,96.19,0.1,97.0,26.69230769,13.0,60.0,28.5,8.0,118.475,130.0,42.42495864,535.0,405.0,80.69230769
2024-12-28 13:00:00,2.5,1133.0,99800.0,3.255603415,4034.0,1487.0,2297.0,0.0,1.38,216.0,1.12,7.0,1.7,10.86266592,87.75007499,0.413629546,4.117022862,241.628,0.973629546,10.94,87.57,0.45,7.0,30.99166667,1.04,9.62,70.75,1.04,87.23333333,18.59,757.1443333,2.38,1.988593156,10.46,5.11,80.33444444,55.35,8.83,34.25,69.83,0.065,1.92,0.06,0.058,0.059,5.26,0.17,2.768174306,0.021195822,22.68376832,0.005510914,3.688072965,0.025434986,0.131414094,285.45493,0.001695666,0.07842454,2.836000935,0.21746913,1.695665731,1.0,0.48,0.0,1.06,1.28,0.0,13.10666667,96.19,0.1,97.0,26.69230769,13.0,60.0,28.5,8.0,118.475,130.0,41.76697159,535.0,405.0,81.38461538
2024-12-28 14:00:00,2.5,1147.0,100211.0,3.239851918,4031.0,1487.0,2299.0,0.0,1.38,219.0,1.12,7.0,1.7,10.86266592,87.75007499,0.413629546,4.117022862,241.628,0.973629546,10.94,87.57,0.45,7.0,30.99166667,1.04,9.62,70.75,1.04,87.23333333,18.59,757.1443333,2.38,1.988593156,10.46,5.11,80.33444444,55.35,8.83,34.25,69.83,0.065,1.92,0.06,0.058,0.059,5.26,0.17,2.768174306,0.021195822,22.68376832,0.005510914,3.688072965,0.025434986,0.131414094,285.45493,0.001695666,0.07842454,2.836000935,0.21746913,1.695665731,1.0,0.48,0.0,1.06,1.28,0.0,13.10666667,96.19,0.1,97.0,26.69230769,13.0,60.0,28.5,8.0,118.6075,131.0,41.82124789,536.0,405.0,81.14503817
2024-12-28 15:00:00,2.5,1148.0,99810.0,3.26656622,4048.0,1475.0,2281.0,0.0,1.38,218.0,1.12,6.0,1.7,10.86266592,87.75007499,0.413629546,4.117022862,241.628,0.973629546,10.94,87.57,0.45,7.0,30.99166667,1.04,9.62,70.75,1.04,87.23333333,18.59,757.1443333,2.38,1.988593156,10.46,5.11,80.33444444,55.35,8.83,34.25,69.83,0.065,1.92,0.06,0.058,0.059,5.26,0.17,2.768174306,0.021195822,22.68376832,0.005510914,3.688072965,0.025434986,0.131414094,285.45493,0.001695666,0.07842454,2.836000935,0.21746913,1.695665731,1.0,0.48,0.0,1.06,1.28,0.0,13.10666667,96.19,0.1,97.0,26.69230769,13.0,60.0,28.5,8.0,119.535,138.0,42.67561736,543.0,405.0,84.7826087
2024-12-28 16:00:00,2.51,1153.0,99679.0,3.262781932,4038.0,1466.0,2286.0,0.0,1.38,218.0,1.13,7.0,1.7,11.15274091,87.47362955,0.397259092,4.208136474,241.628,0.976370454,10.94,87.57,0.45,7.0,30.99166667,1.04,9.53,70.85,1.02,87.23333333,18.6,757.1443333,2.35,2.049115914,10.43,5.11,80.33444444,55.48,8.75,34.25,69.83,0.062,1.97,0.06,0.052,0.059,5.09,0.17,2.412221883,0.062600914,22.97870881,0.009181467,3.622506219,0.033387154,0.116855039,285.45493,0.001669358,0.080963849,3.351235592,0.235379436,1.711091647,1.0,0.37,0.0,1.04,1.32,0.0,13.10666667,95.75,0.1,97.0,26.69230769,13.0,60.0,28.5,8.0,119.4025,137.0,42.37044146,542.0,405.0,84.37956204
2024-12-28 17:00:00,2.51,1155.0,99752.0,3.261202824,4039.0,1441.0,2272.0,0.0,1.38,217.0,1.13,6.0,1.7,11.15274091,87.47362955,0.397259092,4.208136474,241.628,0.976370454,10.94,87.57,0.45,7.0,30.99166667,1.04,9.53,70.85,1.02,87.23333333,18.6,757.1443333,2.35,2.049115914,10.43,5.11,80.33444444,55.48,8.75,34.25,69.83,0.062,1.97,0.06,0.052,0.059,5.09,0.17,2.412221883,0.062600914,22.97870881,0.009181467,3.622506219,0.033387154,0.116855039,285.45493,0.001669358,0.080963849,3.351235592,0.235379436,1.711091647,1.0,0.37,0.0,1.04,1.32,0.0,13.10666667,95.75,0.1,97.0,26.69230769,13.0,60.0,28.5,8.0,119.6675,139.0,42.65550239,544.0,405.0,85.25179856
2024-12-28 18:00:00,2.53,1144.0,100280.0,3.2416372,4036.0,1433.0,2273.0,0.0,1.38,216.0,1.15,7.0,1.7,11.15274091,87.47362955,0.397259092,4.208136474,241.628,0.976370454,10.94,87.57,0.45,7.0,30.99166667,1.04,9.53,70.85,1.02,87.23333333,18.6,757.1443333,2.35,2.049115914,10.43,5.11,80.33444444,55.48,8.75,34.25,69.83,0.062,1.97,0.06,0.052,0.059,5.09,0.17,2.412221883,0.062600914,22.97870881,0.009181467,3.622506219,0.033387154,0.116855039,285.45493,0.001669358,0.080963849,3.351235592,0.235379436,1.711091647,1.0,0.37,0.0,1.04,1.32,0.0,13.10666667,95.75,0.1,97.0,26.69230769,13.0,60.0,28.5,8.0,119.535,138.0,41.63649529,543.0,405.0,83.84057971
2024-12-28 19:00:00,2.55,1146.0,100707.0,3.225505547,4033.0,1419.0,2286.0,0.0,1.38,216.0,1.17,6.0,1.7,11.15274091,87.47362955,0.397259092,4.208136474,241.628,0.976370454,10.94,87.57,0.45,7.0,30.99166667,1.04,9.53,70.85,1.02,87.23333333,18.6,757.1443333,2.35,2.049115914,10.43,5.11,80.33444444,55.48,8.75,34.25,69.83,0.062,1.97,0.06,0.052,0.059,5.09,0.17,2.412221883,0.062600914,22.97870881,0.009181467,3.622506219,0.033387154,0.116855039,285.45493,0.001669358,0.080963849,3.351235592,0.235379436,1.711091647,1.0,0.37,0.0,1.04,1.32,0.0,13.10666667,95.75,0.1,97.0,26.69230769,13.0,60.0,28.5,8.0,119.4025,137.0,42.2132125,542.0,405.0,81.82481752
2024-12-28 20:00:00,2.56,1140.0,101285.0,3.208701815,4035.0,1426.0,2301.0,0.0,1.38,217.0,1.18,6.0,1.7,11.15274091,87.47362955,0.397259092,4.208136474,241.628,0.976370454,10.94,87.57,0.45,7.0,30.99166667,1.04,9.53,70.85,1.02,87.23333333,18.6,757.1443333,2.35,2.049115914,10.43,5.11,80.33444444,55.48,8.75,34.25,69.83,0.062,1.97,0.06,0.052,0.059,5.09,0.17,2.412221883,0.062600914,22.97870881,0.009181467,3.622506219,0.033387154,0.116855039,285.45493,0.001669358,0.080963849,3.351235592,0.235379436,1.711091647,1.0,0.37,0.0,1.04,1.32,0.0,13.10666667,95.75,0.1,97.0,26.69230769,13.0,60.0,28.5,8.0,119.535,138.0,41.95388638,543.0,405.0,77.02898551
