Repository: saikumar-voptimai/evonith_bf_webapp

# Evonith BF2 — Blast Furnace Intelligence Platform

Monitoring, modelling and optimisation of **Blast Furnace 2 (BF2)** at Evonith Steel: live telemetry from InfluxDB,
manual plant reports from Neon PostgreSQL, a two-zone energy model of the furnace, blend and fuel optimisers, a
conversational assistant (FurnaceMind) and a live digital twin evaluated every hour.

The platform has three deployable parts that share one Python service layer, plus the shared data library:

| Part | Path | What it is |
|---|---|---|
| **Streamlit app** (legacy) | `src/app.py`, `src/custom_pages/` | The original 11-page dashboard; still the home of the model pages. Served under `/legacy` in production |

File: src/assets/data/furnace_dataset_20260525_002530_771382.csv (part 108 of 209)
GO%,ORE_NA2O%,ORE_P%,ORE_TIO2%,ORE_AL2O3%,ORE_SIO2%,ORE_MNO%,ORE_CAO%,ORE_K2O%,ORE_CALC_MT,PELLET_PCT_SIO2,PELLET_PCT_AL2O3,PELLET_PCT_FE2O3,PELLET_PCT_MGO,PELLET_PCT_TIO2,PELLET_PCT_NA2O,TOTAL_PELLET_CALC_MT,PELLET_PCT_K2O,PELLET_PCT_TM,PELLET_PCT_LOI,PELLET_PCT_MNO,PELLET_PCT_CAO,PELLET_PCT_P,CHARGES/HRS.,STOCKRODLEVEL,CHEM_PCT_C,CHEM_PCT_CR,CHEM_PCT_FE,CHEM_PCT_MN,CHEM_PCT_P,CHEM_PCT_S,CHEM_PCT_SI,CHEM_PCT_TI,SLAG_BASICITY,SLAG_PCT_AL2O3,SLAG_PCT_CAO,SLAG_PCT_FEO,SLAG_PCT_K2O,SLAG_PCT_MGO,SLAG_PCT_MNO,SLAG_PCT_NA2O,SLAG_PCT_S,SLAG_PCT_SIO2,SLAG_PCT_TIO2,SLAG_T_BASICITY,HMT_GT_1480C,COKE_DISCHARGE_TIME,WEIGHTED_COKE_ANGLE,TOTAL_COKE_PORTIONS,NON_COKE_DISCHARGE_TIME,WEIGHTED_NON_COKE_ANGLE,TOTAL_NON_COKE_PORTIONS,TOTAL HEAT LOAD,FTG_UPTAKE_TEMP_A,FTG_UPTAKE_TEMP_B,FTG_UPTAKE_TEMP_C,FTG_UPTAKE_TEMP_D,FTG_UPTAKE_TEMP_AVG,HEARTH_TEMP_A,HEARTH_TEMP_B,HEARTH_TEMP_C,HEARTH_TEMP_D,HEARTH_TEMP_AVG,BOSH_TEMP_A,BOSH_TEMP_C,BOSH_TEMP_D,BELLY_TEMP_A,BELLY_TEMP_C,BELLY_TEMP_D,LOWER_STACK_TEMP_A,LOWER_STACK_TEMP_B,LOWER_STACK_TEMP_C,LOWER_STACK_TEMP_D,PCI_KG/THM,ACT. FUEL RATEKG/THM.,FURNACETOPGASANALYSISCO2ETACO,COKE RATE KG/THM,PRODUCTIONTONNESPERHR,HOT BLAST PRESSUREBAR,TOPPRESSUREBAR,DIFFERENTIAL PRESSURETOTALBAR,HOT BLAST TEMP.OC,OXYGENFLOWNM3/HR.,STEAMKGS/HR.,RAFTOC,PERMEABILITYKGS/HR.,TUYEREVELOCITYM/S,HOT BLAST VOLUMENM3/HR.,O2 ENRICHMENT %,BOTTOMBAR,FURNACE TOP GAS ANALYSISH2%,UNITCOST LAKHS/THM,BOSH_TEMP_B,FURNACE TOP GAS ANALYSISCO2%,FURNACE TOP GAS ANALYSISONLINE (ANALYZER)CO%
2026-01-29 14:00:00,0.9069978033421787,12.138454968514663,0.459192027,86.95454722814316,0.36900658997346375,4.402,0.45,1.02,0.49,86.88,12.1,1.2361666666666666,69.98,9.0,19.55,1.69,12.33952387,5.087777778,78.24333333,71.42,35.34,0.046000000000000006,4.93,2.25,9.14,2.67,0.029,0.17,55.13,10.2,0.05000000000000001,2.068965517,0.20000000000000004,17.831,0.10000000000000002,96.78000000000002,0.64,0.41,1.16,22.83,30.0,0.10049999999999999,57.97084565535733,4.787360595469939,3.94189852135712,0.05851391128142724,0.019135188170856965,0.07123458780571311,0.6253279837891305,5.825114000361348,5.346878314708465,0.0728379704271424,0.07135188170856965,0.025716202957285758,6.864666666666667,0.0,0.0,0.0,0.0,0.0,0.0,0.0,0.0,0.0,0.0,0.0,0.0,0.0,7.0,0.254488152,4.126260869565217,0.013,95.32799739130435,0.14034782608695653,0.10713913043478261,0.08154782608695653,0.19930434782608697,0.004402608695652174,1.0257782174869565,20.53313043478261,33.83034782608696,0.6493043478260869,0.5,8.498608695652173,0.29965217391304344,0.21965217391304348,0.3996521739130435,32.98026086956522,1.7182608695652173,1.2834662322434784,1455.3826086956522,90.0,27.0,12.0,60.0,28.75,8.0,0.9618739379639862,178.9358333,167.05875,175.3394444,188.5638889,178.7632639,61.81727279277736,328.31927450990446,449.9256766926874,580.709732572272,356.5399270168673,54.336666666666716,53.86777777777758,56.92472222222205,72.13138888888892,50.8724999999999,49.75749999999993,64.51055555555546,44.48138888888888,34.91861111111113,34.198333333333366,192.60690000000028,545.8666666666667,42.4171995,288.0,99.46599999999982,2.7548305138888924,1.2993416555555548,1.4555534388888898,1180.0,3998.296547,0.0,2172.5318333333325,1250.7767055555555,212.81359666666668,109015.34499999993,4.256155416666663,1.1597188966666665,4.183834852777773,97.52041425000004,53.876944444444305,17.91652194444445,24.320168444444434
2026-01-29 15:00:00,0.8944419456886906,11.91038702874206,0.459192027,87.19517102556925,0.3925967571855156,4.314333333333333,0.45,1.02,0.49,86.88,12.1,1.1088333333333333,69.98,9.0,19.55,1.69,12.33952387,5.087777778,78.24333333,71.42,35.34,0.04800000000000001,4.96,2.25,9.61,2.68,0.028,0.18000000000000002,55.23,9.86,0.053,1.987903226,0.21,17.2305,0.09999999999999999,96.78000000000002,0.64,0.41,1.16,22.83,30.0,0.17,59.459484280107944,4.295514393852337,3.7632618863870473,0.047795713183222836,0.01770609509109638,0.06170730060730919,0.52672056128565,5.180831203569284,4.498949754050517,0.06926523772774094,0.05706095091096378,0.026073476227225906,8.0985,0.0,0.0,0.0,0.0,0.0,0.0,0.0,0.0,0.0,0.0,0.0,0.0,0.0,7.0,0.254488152,4.144,0.0138,95.10374,0.148,0.1094,0.0708,0.368,0.04225999999999999,1.0223897498,20.53,33.982,0.538,0.5,8.443999999999999,0.276,0.212,0.392,33.238,1.608,1.2764430392000001,1467.0,90.0,27.0,12.0,60.0,28.75,8.0,0.9618739379639862,178.9358333,167.05875,175.3394444,188.5638889,178.7632639,61.81727279277736,328.31927450990446,449.9256766926874,580.709732572272,356.5399270168673,54.48527777777796,53.60222222222224,57.69416666666659,73.88166666666673,50.861388888888776,49.708888888889,67.43722222222226,43.97277777777769,34.39805555555547,33.875555555555685,208.73516333333328,537.2,41.75420158333332,288.0,86.63300000000028,2.763040900000005,1.299194563888888,1.4639137305555567,1180.0,3998.296547,0.0,2203.2256583333324,1245.7749833333332,212.94383472222196,109332.8502777778,4.243833727777778,1.1489831724999995,4.10717272222222,99.65740914166666,54.0808333333335,17.61277508333335,24.567226666666656
2026-01-29 16:00:00,0.8946434919980314,11.909043386679791,0.459192027,87.19631312132218,0.39226084666994776,4.323166666666666,0.45,1.02,0.49,86.88,12.1,1.1115000000000002,69.98,9.0,19.55,1.69,12.33952387,5.087777778,78.24333333,71.42,35.34,0.04800000000000001,4.96,2.25,9.61,2.68,0.028,0.18000000000000002,55.23,9.86,0.053,1.987903226,0.21,16.592833333333335,0.09999999999999999,96.78000000000002,0.64,0.41,1.16,0.0,0.0,0.1691666666666667,59.54110372388342,4.268547329628919,3.7534675531339894,0.04720805318803937,0.017627740425071915,0.061184936167146105,0.5213140893299623,5.145506308303255,4.452459318876003,0.06906935106267979,0.056277404250719164,0.026093064893732018,7.892833333333333,0.0,0.0,0.0,0.0,0.0,0.0,0.0,0.0,0.0,0.0,0.0,0.0,0.0,7.0,0.254488152,4.1792727272727275,0.014,95.00209090909091,0.15,0.10874545454545455,0.06674545454545455,0.42672727272727273,0.052418181818181815,1.0308108701272727,20.24981818181818,34.30854545454546,0.4807272727272727,0.4958181818181818,8.49690909090909,0.26163636363636367,0.20163636363636364,0.39836363636363636,33.283272727272724,1.559090909090909,1.2861030386,1469.1636363636364,90.0,27.0,12.0,60.0,28.75,8.0,0.9618739379639862,178.9358333,167.05875,175.3394444,188.5638889,178.7632639,61.81727279277736,328.31927450990446,449.9256766926874,580.709732572272,356.5399270168673,54.50416666666673,53.745000000000125,58.55361111111149,69.04833333333312,50.76638888888858,49.443333333333285,60.68527777777774,44.24305555555532,33.898888888889054,35.33361111111131,208.34736972222214,538.5083333333333,41.4076669444444,288.0,86.96100000000008,2.723954266666669,1.299008283333334,1.4250270333333326,1180.0,3998.296547,0.0,2209.7354333333333,1292.4286277777778,217.18151944444446,110310.89138888882,4.207230280555554,1.1554059661111113,4.165115413888892,99.60602648819443,54.04666666666655,17.452571083333318,24.695385166666654
2026-01-29 17:00:00,0.901005626325881,11.86662915782746,0.459192027,87.23236521584666,0.38165728945686495,3.701,0.45,1.02,0.49,86.88,12.1,1.117875,69.98,9.0,19.55,1.69,12.33952387,5.087777778,78.24333333,71.42,35.34,0.048,4.96,2.25,9.61,2.68,0.028,0.18,55.23,9.86,0.053,1.987903226,0.21,16.645875,0.1,96.78,0.64,0.41,1.16,0.0,0.0,0.1715,59.323994579655334,4.340280190881879,3.77952065044136,0.048771239026481616,0.01783616520353088,0.06257443469020588,0.5356953990436308,5.239471145925172,4.576124687428323,0.0695904130088272,0.05836165203530882,0.02604095869911728,7.911375,0.0,0.0,0.0,0.0,0.0,0.0,0.0,0.0,0.0,0.0,0.0,0.0,0.0,7.0,0.254488152,4.217454545454546,0.014,94.94481818181818,0.15,0.1071090909090909,0.06510909090909091,0.4485454545454546,0.052963636363636366,1.0427968459454544,19.884363636363634,34.684909090909095,0.4425454545454546,0.49036363636363633,8.584181818181818,0.25072727272727274,0.19072727272727272,0.40927272727272723,33.26145454545454,1.5318181818181817,1.3008790346,1468.0727272727272,90.0,27.0,12.0,60.0,28.75,8.0,0.9618739379639862,178.9358333,167.05875,175.3394444,188.5638889,178.7632639,61.81727279277736,328.31927450990446,449.9256766926874,580.709732572272,356.5399270168673,54.393055555555456,53.81611111111072,58.55277777777797,74.63611111111109,50.75138888888885,49.376944444444256,68.4324999999999,43.98999999999986,35.576388888888886,34.5647222222221,179.30773416666653,543.8305555555555,41.44378008333332,288.0,92.71197610405459,2.7008824555555573,1.299219883333333,1.4018163625000002,1180.0,3998.296547,0.0,2201.0085055555564,1305.9053444444442,216.88592777777768,109523.40416666673,4.233953174999998,1.1160308319444447,4.169439644444449,95.75827477708332,54.13722222222243,17.355951277777766,24.52355833333331
2026-01-29 18:00:00,0.8945448103283868,11.90970126447742,0.459192027,87.1957539251942,0.3924253161193553,4.372,0.45,1.02,0.49,86.88,12.1,1.1141666666666667,69.98,9.0,19.55,1.69,12.33952387,5.087777778,78.24333333,71.42,35.34,0.04800000000000001,4.96,2.25,9.61,2.68,0.028,0.18000000000000002,55.23,9.86,0.053,1.987903226,0.21,17.22383333333333,0.10000000000000002,96.78000000000002,0.64,0.41,1.16,0.0,0.0,0.13066666666666668,59.41002518522774,4.3118556788007565,3.7691969777726713,0.04815181866636029,0.017753575822181372,0.06202383881454248,0.5299967317305146,5.202237099833435,4.527121654494281,0.06938393955545342,0.057535758221813726,0.02606160604445466,7.920000000000001,0.0,0.0,0.0,0.0,0.0,0.0,0.0,0.0,0.0,0.0,0.0,0.0,0.0,7.0,0.254488152,4.224666666666667,0.014933333333333333,94.90833333333333,0.15933333333333333,0.11213333333333333,0.0538,0.464,0.0628,1.0681037188,19.696666666666665,35.223333333333336,0.38866666666666666,0.448,8.697333333333333,0.236,0.18533333333333332,0.41,32.98466666666667,1.4646666666666666,1.3318338972666666,1478.2666666666667,90.0,27.0,12.0,60.0,28.75,8.0,0.9618739379639862,178.9358333,167.05875,175.3394444,188.5638889,178.7632639,61.81727279277736,328.31927450990446,449.9256766926874,580.709732572272,356.5399270168673,53.84361111111101,53.0874999999999,57.754166666666876,75.68666666666655,50.28388888888888,48.95999999999997,68.30861111111082,44.212500000000055,37.68583333333323,34.31916666666664,187.13933055555532,540.0,41.50496197222222,288.0,95.93999999999959,2.69493868611111,1.29927475,1.3956369138888884,1180.0,3998.296547,0.0,2209.7176527777788,1322.6851888888887,219.42172527777777,110625.73555555557,4.191959030555556,1.0965767236111121,4.130168116666667,96.79596129861108,53.644444444444666,17.25465330555553,24.320481916666697
2026-01-29 19:00:00,0.8944382899073764,11.910411400617491,0.459192027,87.19515030947514,0.39260285015437285,4.365333333333333,0.45,1.02,0.49,86.88,12.1,1.1261666666666665,69.98,9.0,19.55,1.69,12.33952387,5.087777778,78.24333333,71.42,35.34,0.04800000000000001,4.96,2.25,9.61,2.68,0.028,0.18000000000000002,55.23,9.86,0.053,1.9879032260000002,0.21,17.288666666666668,0.10000000000000002,96.78000000000002,0.64,0.41,1.16,0.0,0.0,0.12016666666666666,59.47636424767614,4.289937252567807,3.7612362902788643,0.04767417741673186,0.017689890322230915,0.061599268814872765,0.5256024322339331,5.173525553605772,4.489334924523677,0.06922472580557729,0.056898903222309165,0.026077527419442272,8.127666666666666,0.0,0.0,0.0,0.0,0.0,0.0,0.0,0.0,0.0,0.0,0.0,0.0,0.0,7.0,0.254488152,4.229666666666667,0.015933333333333334,94.87333333333333,0.16933333333333334,0.11763333333333333,0.041800000000000004,0.479,0.07329999999999999,1.0943620843,19.52166666666667,35.77333333333333,0.33366666666666667,0.403,8.812333333333333,0.221,0.18033333333333332,0.41,32.68966666666667,1.3946666666666665,1.3639443932666666,1489.2666666666667,90.0,27.0,12.0,60.0,28.75,8.0,0.9618739379639862,178.9358333,167.05875,175.3394444,188.5638889,178.7632639,61.81727279277736,328.31927450990446,449.9256766926874,580.709732572272,356.5399270168673,53.477499999999814,52.5138888888889,57.4469444444443,77.55999999999999,49.93027777777769,48.680277777778024,68.90611111111099,45.95083333333337,39.28027777777774,36.225833333333405,185.10301305555552,540.0,41.850206083333326,288.0,95.93999999999959,2.7690449166666653,1.2994574333333333,1.4695546166666664,1180.0,3998.296547,0.0,2215.207602777778,1256.0784555555547,214.97136722222214,110511.14000000001,4.19392115277778,1.1537325472222217,4.02219168333333,96.5261492298611,53.19750000000005,17.556761333333327,24.394411083333342
2026-01-29 20:00:00,0.8944616553251217,11.910255631165855,0.459192027,87.19528271350903,0.3925639077914639,4.336571428571428,0.45000000000000007,1.02,0.49,86.88,12.1,1.114285714285714,69.98,9.0,19.55,1.69,12.33952387,5.087777778,78.24333333,71.42,35.34,0.048,4.96,2.25,9.61,2.68,0.028,0.18,55.23,9.86,0.053,1.987903226,0.21,17.290857142857142,0.1,96.78,0.64,0.41,1.16,0.0,0.0,0.12057142857142857,59.23960657632056,4.368161987183689,3.7896472108415336,0.04937883265049201,0.017917177686732268,0.06311451791154846,0.5412852603845265,5.275994273768464,4.624192094127812,0.06979294421683067,0.05917177686732268,0.026020705578316934,8.343428571428571,0.0,0.0,0.0,0.0,0.0,0.0,0.0,0.0,0.0,0.0,0.0,0.0,0.0,7.0,0.254488152,4.204153846153846,0.01556923076923077,94.8934,0.1656923076923077,0.11756923076923077,0.045307692307692306,0.4843076923076923,0.074,1.067966690923077,19.81153846153846,35.24569230769231,0.33,0.4043076923076923,8.708,0.22,0.18,0.4013846153846154,33.01461538461538,1.4158461538461538,1.3318131589076923,1481.8153846153846,90.0,27.0,12.0,60.0,28.75,8.0,0.9618739379639862,178.9358333,167.05875,175.3394444,188.5638889,178.7632639,61.81727279277736,328.31927450990446,449.9256766926874,580.709732572272,356.5399270168673,53.690000000000325,52.33777777777744,57.40666666666675,77.98388888888886,49.77499999999993,48.42249999999977,69.438611111111,47.09472222222242,39.90472222222221,36.053888888888885,190.5450080555556,539.1944444444445,41.8508310277778,288.0,94.01299999999993,2.765287372222223,1.2994357222222215,1.4659747555555542,1180.0,3998.296547,0.0,2211.815724999997,1261.9492916666657,215.88346000000016,110890.1708333334,4.182970583333331,1.1605572388888892,4.119831830555551,97.24721356736111,52.96888888888878,17.657263361111102,24.532696972222215
2026-01-29 21:00:00,0.8945824151449907,11.909450565700062,0.459192027,87.19596701915493,0.3923626414250155,4.351333333333334,0.45,1.02,0.49,86.88,12.1,1.1105,69.98,9.0,19.55,1.69,12.33952387,5.087777778,78.24333333,71.42,35.34,0.04800000000000001,4.96,2.25,9.61,2.68,0.028,0.18000000000000002,55.23,9.86,0.053,1.987903226,0.21,17.238833333333336,0.10000000000000002,96.78000000000002,0.64,0.41,1.16,0.0,0.0,0.11933333333333333,59.2994986420047,4.3483736486816476,3.782460162959436,0.04894760977756615,0.017859681303675486,0.06273120869116992,0.5373180099536087,5.250072987740365,4.590077573514122,0.06964920325918872,0.058596813036754875,0.026035079674081127,7.947333333333333,0.0,0.0,0.0,0.0,0.0,0.0,0.0,0.0,0.0,0.0,0.0,0.0,0.0,7.0,0.254488152,4.176461538461538,0.015107692307692306,94.9174,0.1610769230769231,0.11710769230769232,0.04992307692307692,0.4889230769230769,0.074,1.0378103147692308,20.134615384615387,34.64107692307692,0.33,0.4089230769230769,8.588000000000001,0.22,0.18,0.3921538461538462,33.38384615384615,1.4435384615384614,1.295093229523077,1473.0461538461539,90.0,27.0,12.0,60.0,28.75,8.0,0.9618739379639862,178.9358333,167.05875,175.3394444,188.5638889,178.7632639,61.81727279277736,328.31927450990446,449.9256766926874,580.709732572272,356.5399270168673,54.236111111110986,52.4980555555556,57.15861111111108,79.18805555555554,49.88166666666647,48.48749999999995,69.324722222222,48.270000000000024,40.827222222222254,37.542777777777694,193.33987722222255,536.625,42.60036191666666,288.0,90.48699999999987,2.7791681944444426,1.2992946999999992,1.4799785666666674,1180.0,3998.296547,0.0,2224.8026555555552,1252.588175,215.3697969444443,110981.11500000006,4.174808716666664,1.1497322958333336,4.038829402777779,97.61753373194449,52.97722222222199,18.062331666666648,24.337818388888905
2026-01-29 22:00:00,0.894856062023864,11.907626253174241,0.459192027,87.1975176848019,0.3919065632935601,4.397833333333334,0.45,1.02,0.49,86.88,12.1,1.1475,69.98,9.0,19.55,1.69,12.33952387,5.087777778,78.24333333,71.42,35.34,0.04800000000000001,4.96,2.25,9.61,2.68,0.028,0.18000000000000002,55.23,9.86,0.053,1.987903226,0.21,17.246499999999997,0.10000000000000002,96.78000000000002,0.64,0.41,1.16,0.0,0.0,0.12016666666666666,59.31315824003574,4.343860517492192,3.780821011195711,0.04884926067174267,0.01784656808956569,0.06264378726377125,0.5364131981800325,5.244161113712531,4.5822970664756415,0.06961642022391422,0.058465680895656895,0.02603835797760858,8.165833333333333,0.0,0.0,0.0,0.0,0.0,0.0,0.0,0.0,0.0,0.0,0.0,0.0,0.0,7.0,0.254488152,4.246666666666667,0.015,94.73440000000001,0.16511111111111113,0.12466666666666668,0.0464,0.5820000000000001,0.08575555555555556,1.0393836066222222,20.38888888888889,34.632888888888886,0.30444444444444446,0.3997777777777778,8.50888888888889,0.20977777777777779,0.18,0.37466666666666665,33.321777777777775,1.4091111111111112,1.2947371031333335,1474.5777777777778,90.0,27.0,12.0,60.0,28.75,8.0,0.9618739379639862,178.9358333,167.05875,175.3394444,188.5638889,178.7632639,61.81727279277736,328.31927450990446,449.9256766926874,580.709732572272,356.5399270168673,54.64055555555576,52.987500000000175,57.00416666666684,63.66833333333332,50.11638888888896,48.66777777777811,45.77638888888893,49.10361111111129,41.972222222222285,44.79722222222222,179.0715194444444,530.9333333333333,42.33679894444438,288.0,94.01299999999993,2.750570630555558,1.2991524055555548,1.4514770194444462,1180.0,3998.296547,0.0,2243.811469444444,1281.4204277777778,217.68710138888886,111351.93916666668,4.162330305555553,1.1276024402777785,3.9402407944444424,95.72697632638888,53.36166666666655,17.80994480555555,24.259404249999967
2026-01-29 23:00:00,0.936863566682328,12.045499233505607,0.459192027,87.01763719981209,0.38627286663534416,4.4126666666666665,0.45,1.025,0.49,86.8,12.175000000000002,1.1658333333333333,69.98,9.0,19.55,1.69,12.33952387,5.087777778,78.24333333,71.42,35.34,0.04900000000000001,5.2,2.16,9.32,2.9500000000000006,0.029,0.17,55.02,10.1,0.05000000000000001,1.942307692,0.20000000000000004,17.2375,0.10000000000000002,96.81,0.7800000000000001,0.49,1.2,0.0,0.0,0.1105,59.81668239596422,4.019634352022278,3.978552487802027,0.03630920813003377,0.02020822284551182,0.06239768886161989,0.43283838967286936,4.685282326818004,4.850716216242529,0.09154604065016886,0.03630920813003377,0.023791777154488183,8.122,0.0,0.0,0.0,0.0,0.0,0.0,0.0,0.0,0.0,0.0,0.0,0.0,0.0,7.0,0.254488152,4.296,0.014839999999999999,94.64296,0.1668,0.12816,0.0468,0.6156,0.08884,1.04545564304,20.5952,34.681599999999996,0.32,0.3996,8.423200000000001,0.2064,0.1832,0.36319999999999997,33.1736,1.3908,1.29936731788,1476.56,90.0,27.0,12.0,60.0,28.75,8.0,0.9618739379639862,178.9358333,167.05875,175.3394444,188.5638889,178.7632639,61.81727279277736,328.31927450990446,449.9256766926874,580.709732572272,356.5399270168673,54.41222222222213,52.86305555555557,56.239444444444246,53.39388888888887,50.08722222222226,48.45722222222201,24.911944444444458,49.22194444444469,45.794999999999945,52.373888888888835,179.7375969444444,532.9027777777778,41.5256533611111,288.0,92.41400000000014,2.6947296972222237,1.299110194444443,1.395687144444444,1180.0,3998.296547,0.0,2252.099197222221,1336.506433333333,221.36138666666673,111575.20972222231,4.148925438888891,1.1062491205555558,3.8830696611111124,95.81523159513888,53.603055555555585,17.686897250000026,24.909360777777774
2026-01-30 00:00:00,0.9372772109907721,12.050049320898493,0.459192027,87.01267346811073,0.38544557801845575,4.326714285714286,0.45,1.025,0.49,86.8,12.175,1.0987142857142858,69.98,9.0,19.55,1.69,12.33952387,5.243333333,79.24333333,71.42,35.34,0.049,5.2,2.16,9.320000000000002,2.95,0.029,0.17,55.02,10.1,0.05,1.942307692,0.2,17.33442857142857,0.1,96.81000000000002,0.78,0.48999999999999994,1.2,0.0,0.0,0.114,60.38406877959647,3.8209799804987195,3.9232426859857226,0.03538737809976204,0.01988558233491671,0.05912519225415524,0.3954581819453506,4.466808609643603,4.508717275011716,0.08693689049881018,0.03538737809976204,0.024114417665083286,7.649,0.0,0.0,0.0,0.0,0.0,0.0,0.0,0.0,0.0,0.0,0.0,0.0,0.0,7.0,0.254488152,4.206,0.01424,94.97656,0.1548,0.11376,0.0648,0.4116,0.05824,1.03734287444,20.7272,34.3876,0.47000000000000003,0.4356,8.2852,0.2304,0.1952,0.3752,33.1496,1.4688,1.28727504868,1471.16,90.0,27.0,12.0,60.0,28.75,8.0,0.9618739379639862,178.9358333,167.05875,175.3394444,188.5638889,178.7632639,61.81727279277736,328.31927450990446,449.9256766926874,580.709732572272,356.5399270168673,53.53091922005562,51.88412256267413,55.01058495821737,52.57270194986056,49.77520891364912,48.058774373259,27.683286908077996,49.12256267409485,44.93621169916446,51.13537604456822,173.71240389972155,541.1949860724234,41.43769423398329,288.0,95.14087258030186,2.684141367688027,1.2991128050139276,1.3850202172701949,1180.0,3998.296547,0.0,2215.041704735376,1318.9364233983292,217.6695384401112,109388.04373259052,4.22860589693593,1.098668876601671,4.06266118662953,95.01689351671311,53.36713091921979,17.924525598885776,25.330151086350977
2026-01-30 01:00:00,0.936879333918715,12.045672673105868,0.459192027,87.01744799297542,0.3862413321625699,4.438166666666667,0.45,1.025,0.49,86.8,12.175000000000002,1.0530000000000002,69.98,9.0,19.55,1.69,12.33952387,5.243333333,79.24333333,71.42,35.34,0.04900000000000001,5.2,2.16,9.32,2.9500000000000006,0.029,0.17,55.02,10.1,0.05000000000000001,1.942307692,0.20000000000000004,17.3035,0.10000000000000002,96.81,0.7799999999999999,0.49,1.2,0.0,0.0,0.11183333333333334,60.34962778962991,3.8330385236957825,3.9266000530011467,0.035443334216685767,0.01990516697584002,0.05932383646923447,0.3977272024866078,4.480070209354526,4.529476994390419,0.08721667108342883,0.035443334216685767,0.02409483302415998,7.5345,0.0,0.0,0.0,0.0,0.0,0.0,0.0,0.0,0.0,0.0,0.0,0.0,0.0,7.0,0.254488152,4.1556,0.01436,95.13016,0.15,0.10872,0.0774,0.3192,0.04456,1.0224718046,20.9636,33.9316,0.548,0.4608,8.2156,0.2652,0.2036,0.3764,33.1868,1.5756,1.27003002244,1464.32,90.0,27.0,12.0,60.0,28.75,8.0,0.9618739379639862,178.9358333,167.05875,175.3394444,188.5638889,178.7632639,61.81727279277736,328.31927450990446,449.9256766926874,580.709732572272,356.5399270168673,52.68388888888903,50.66638888888883,53.85750000000003,52.287777777777805,49.33000000000017,47.6447222222224,22.17999999999999,48.89222222222206,45.49555555555551,53.440833333333494,173.68123583333355,536.8027777777778,42.6526809166667,288.0,98.15738888888819,2.711283022222222,1.299142136111111,1.412084180555556,1180.0,3998.296547,0.0,2234.428186111113,1295.2973277777767,216.49431555555554,109615.34194444444,4.230960030555556,1.1280774813888894,3.8915332916666663,95.0127637479167,52.896388888888495,18.303024111111107,24.609664805555568
2026-01-30 02:00:00,0.9368884541056518,12.04577299516217,0.459192027,87.01733855073219,0.38622309178869624,4.4479999999999995,0.45,1.025,0.49,86.8,12.175,1.1354285714285715,69.98,9.0,19.55,1.69,12.33952387,5.243333333,79.24333333,71.42,35.34,0.049,5.2,2.16,9.320000000000002,2.95,0.029,0.17,55.02,10.1,0.05,1.942307692,0.2,17.32,0.1,96.81000000000002,0.78,0.48999999999999994,1.2,0.0,0.0,0.11357142857142857,60.16716067440688,3.8969242480346353,3.9443872616337736,0.03573978769389622,0.020008925692863673,0.06037624631333157,0.4097483909874916,4.550329683453404,4.639461234435497,0.08869893846948108,0.03573978769389622,0.02399107430713632,7.754571428571429,0.0,0.0,0.0,0.0,0.0,0.0,0.0,0.0,0.0,0.0,0.0,0.0,0.0,7.0,0.254488152,4.1316,0.01496,95.16376,0.15,0.10992,0.08639999999999999,0.30119999999999997,0.04216,1.0030952006,21.2696,33.367599999999996,0.578,0.4788,8.1916,0.30720000000000003,0.20959999999999998,0.3704,33.2648,1.7016,1.24934982484,1456.52,90.0,27.0,12.0,60.0,28.75,8.0,0.9618739379639862,178.9358333,167.05875,175.3394444,188.5638889,178.7632639,61.81727279277736,328.31927450990446,449.9256766926874,580.709732572272,356.5399270168673,52.49777777777777,49.95833333333301,52.95944444444436,49.74027777777783,49.076666666666696,47.332777777777515,22.035277777777782,48.86861111111105,45.53972222222218,53.41305555555542,169.37843944444464,539.0555555555555,42.27296111111112,288.0,96.11254831702267,2.7326749916666695,1.299250619444445,1.433642672222224,1180.0,3998.296547,0.0,2228.5812777777796,1277.240872222223,215.4961683333333,109714.18555555552,4.2121608888888895,1.1353956711111117,3.810442394444444,94.44264322638892,52.63555555555554,18.14771486111113,24.785687055555563
2026-01-30 03:00:00,0.936920646707645,12.046127113784095,0.459192027,87.01695223950826,0.38615870658471,4.472833333333333,0.45,1.025,0.49,86.8,12.175000000000002,1.1526666666666667,69.98,9.0,19.55,1.69,12.33952387,5.243333333,79.24333333,71.42,35.34,0.04900000000000001,5.2,2.16,9.32,2.9500000000000006,0.029,0.17,55.02,10.1,0.05000000000000001,1.942307692,0.20000000000000004,17.322166666666664,0.10000000000000002,96.81,0.7800000000000001,0.49,1.2,0.0,0.0,0.111,59.863663679291506,4.003185178087215,3.973972671393192,0.03623287785655321,0.02018150724979362,0.062126716390763885,0.42974319708323255,4.667192052003109,4.822397684781239,0.09116438928276603,0.03623287785655321,0.023818492750206376,7.744500000000001,0.0,0.0,0.0,0.0,0.0,0.0,0.0,0.0,0.0,0.0,0.0,0.0,0.0,7.0,0.254488152,4.150363636363636,0.01550909090909091,95.11967272727273,0.15509090909090908,0.11203636363636364,0.0707090909090909,0.32545454545454544,0.05116363636363636,1.017574313981818,20.90309090909091,33.844181818181816,0.4934545454545454,0.44436363636363635,8.312181818181818,0.28454545454545455,0.19472727272727272,0.3750909090909091,33.25981818181818,1.6234545454545455,1.2674920546727273,1464.6545454545455,90.0,27.0,12.0,60.0,28.75,8.0,0.9618739379639862,178.9358333,167.05875,175.3394444,188.5638889,178.7632639,61.81727279277736,328.31927450990446,449.9256766926874,580.709732572272,356.5399270168673,52.620833333333486,49.79916666666637,52.5430555555556,50.860000000000205,48.997222222222256,47.23444444444457,39.39916666666651,48.900277777777646,44.47527777777776,46.44777777777774,178.38808416666674,535.3166666666667,43.05398480555554,288.0,96.2649999999996,2.7332054805555552,1.2992735861111115,1.4339458888888879,1180.0,3998.296547,0.0,2232.614772222222,1292.2151194444446,217.87528333333336,110967.72249999996,4.166925994444446,1.1381372577777784,3.7513422833333303,95.63642115208334,52.55138888888899,18.65543058333333,24.67648072222223
2026-01-30 04:00:00,0.93712963022885,12.04842593251735,0.459192027,87.0144444372538,0.3857407395422999,4.387142857142857,0.45000000000000007,1.025,0.49,86.8,12.175,1.2104285714285716,69.98,9.0,19.55,1.69,12.33952387,5.243333333,79.24333333,71.42,35.34,0.049,5.2,2.16,9.320000000000002,2.95,0.029,0.17,55.02,10.1,0.05,1.942307692,0.2,17.333714285714287,0.1,96.81000000000002,0.78,0.49000000000000005,1.2,0.0,0.0,0.1132857142857143,59.91017720518564,3.9868997762510046,3.9694384527845026,0.036157307546408377,0.02015505764124293,0.06185844178974974,0.4266788210068596,4.649281888498785,4.7943610997175075,0.09078653773204189,0.036157307546408377,0.023844942358757067,7.832857142857143,0.0,0.0,0.0,0.0,0.0,0.0,0.0,0.0,0.0,0.0,0.0,0.0,0.0,7.0,0.254488152,4.1805,0.015775,95.0591,0.15925,0.113625,0.054625,0.35674999999999996,0.060375,1.0389637543249999,20.53675,34.465250000000005,0.40249999999999997,0.41225,8.412749999999999,0.25625000000000003,0.1815,0.3755,33.178,1.50925,1.2925286951000001,1473.9,90.0,27.0,12.0,60.0,28.75,8.0,0.9618739379639862,178.9358333,167.05875,175.3394444,188.5638889,178.7632639,61.81727279277736,328.31927450990446,449.9256766926874,580.709732572272,356.5399270168673,52.71027777777787,49.7405555555555,52.22555555555556,49.94833333333354,48.82361111111103,46.92944444444416,43.957500000000095,48.79944444444453,44.86055555555554,44.55055555555566,179.01853888888883,535.0,42.238275944444474,288.0,96.2649999999996,2.7437386916666675,1.299116830555555,1.4445381833333342,1180.0,3998.296547,0.0,2233.137944444444,1287.767155555556,218.33640527777777,111492.95277777774,4.161898875000001,1.1495337297222221,3.7446469722222244,95.71995640277777,52.3099999999998,18.083405944444458,24.732084583333346
2026-01-30 05:00:00,0.9371113862609687,12.048225248870654,0.459192027,87.01466336486838,0.38577722747806276,4.375285714285715,0.45,1.025,0.49,86.8,12.175,1.1944285714285716,69.98,9.0,19.55,1.69,12.33952387,5.243333333,79.24333333,71.42,35.34,0.049,5.2,2.16,9.320000000000002,2.95,0.029,0.17,55.02,10.1,0.05,1.942307692,0.2,17.308142857142858,0.1,96.81000000000002,0.7800000000000001,0.48999999999999994,1.2,0.0,0.0,0.114,59.86627194730463,4.00227196645955,3.9737184129353733,0.03622864021558956,0.020180024075456347,0.06211167276534293,0.42957136074215657,4.666187731094725,4.820825519983726,0.0911432010779478,0.03622864021558956,0.023819975924543654,7.884714285714286,0.0,0.0,0.0,0.0,0.0,0.0,0.0,0.0,0.0,0.0,0.0,0.0,0.0,7.0,0.254488152,4.2855,0.013524999999999999,94.9001,0.15175,0.109875,0.050875000000000004,0.42425,0.064125,1.100781747575,20.60425,35.71775,0.3275,0.43474999999999997,8.24025,0.21875,0.1965,0.3305,32.458,1.2017499999999999,1.3546577561,1482.9,90.0,27.0,12.0,60.0,28.75,8.0,0.9618739379639862,178.9358333,167.05875,175.3394444,188.5638889,178.7632639,61.81727279277736,328.31927450990446,449.9256766926874,580.709732572272,356.5399270168673,52.380327868852525,49.50819672131149,52.01065573770489,48.90573770491804,48.4885245901639,46.45655737704923,23.690983606557403,48.517213114754,45.878688524590174,52.23032786885247,168.44788360655738,535.0,42.6775805737705,288.0,98.14659836065583,2.72143712295082,1.2999363114754103,1.4215025409836064,1180.0,3998.296547,0.0,2254.152229508197,1315.980934426229,220.42592868852452,111864.19918032787,4.13621812295082,1.153849730327869,3.6388130163934416,94.31934457786886,52.02295081967212,18.506660245901642,24.85541868852458
2026-01-30 06:00:00,0.9369514303035594,12.046465733339156,0.459192027,87.0165828363573,0.3860971393928811,4.393714285714286,0.45,1.025,0.49,86.8,12.175,1.1642857142857144,69.98,9.0,19.55,1.69,12.33952387,5.243333333,79.24333333,71.42,35.34,0.049,5.2,2.16,9.320000000000002,2.95,0.029,0.17,55.02,10.1,0.05,1.942307692,0.2,17.303857142857144,0.1,96.81000000000002,0.78,0.48999999999999994,1.2,0.0,0.0,0.1142857142857143,59.87199966148012,4.000266568563828,3.9731600654934094,0.03621933442489016,0.020176767048711554,0.06207863720836004,0.42919401092929566,4.663982258698966,4.817373071634246,0.09109667212445076,0.03621933442489016,0.023823232951288444,7.872,0.0,0.0,0.0,0.0,0.0,0.0,0.0,0.0,0.0,0.0,0.0,0.0,0.0,7.0,0.254488152,4.260714285714285,0.013,94.9849,0.1467142857142857,0.1067,0.05558571428571429,0.3742857142857143,0.0581,1.0916728680999999,20.593714285714285,35.507285714285715,0.3691428571428571,0.4235714285714286,8.315,0.21328571428571427,0.19671428571428573,0.343,32.53642857142857,1.2384285714285714,1.3472080151999999,1480.7285714285715,90.0,27.0,12.0,60.0,28.75,8.0,0.9618739379639862,178.9358333,167.05875,175.3394444,188.5638889,178.7632639,61.81727279277736,328.31927450990446,449.9256766926874,580.709732572272,356.5399270168673,51.724166666666974,49.50972222222232,51.80750000000003,48.11416666666669,48.13944444444457,46.01361111111107,21.70333333333332,48.37277777777753,44.74722222222213,52.95499999999995,163.05616944444498,539.5694444444445,42.824253361111076,288.0,95.55065136165736,2.7299904277777793,1.2992524750000003,1.430632836111111,1180.0,3998.296547,0.0,2241.202688888889,1299.340272222223,218.9019505555557,111343.07138888891,4.147342511111113,1.1450962255555557,3.635488983333334,93.60494245138896,51.97999999999997,18.45623575000001,24.643205555555536
2026-01-30 07:00:00,0.8969167696834358,11.708499381899385,0.459192027,87.39458384841718,0.398458384841718,4.392666666666666,0.44999999999999996,1.025,0.49,86.8,12.175000000000002,1.1455,69.98,9.0,19.55,1.69,12.33952387,5.243333333,79.24333333,71.42,35.34,0.046000000000000006,5.1,2.18,9.14,2.7000000000000006,0.03,0.17,55.12,10.05,0.04900000000000001,1.970588235,0.20000000000000004,17.346999999999998,0.10000000000000002,96.81,0.7800000000000001,0.49,1.2,0.0,0.0,0.116,60.467827472862645,3.7916542316784714,3.915077744318832,0.035251295738647194,0.019837953508526518,0.05864209987219756,0.3899400422021439,4.434557090059386,4.45823071903811,0.08625647869323598,0.035251295738647194,0.02416204649147348,7.6000000000000005,0.0,0.0,0.0,0.0,0.0,0.0,0.0,0.0,0.0,0.0,0.0,0.0,0.0,7.0,0.254488152,4.196428571428571,0.013,95.1439,0.14242857142857143,0.1037,0.06287142857142858,0.2885714285714286,0.049100000000000005,1.0609775491,20.559428571428572,34.851571428571425,0.4462857142857143,0.40214285714285714,8.465,0.21757142857142858,0.19242857142857142,0.373,32.85785714285714,1.379857142857143,1.3185821171999998,1475.1571428571428,90.0,27.0,12.0,60.0,28.75,8.0,0.9618739379639862,178.9358333,167.05875,175.3394444,188.5638889,178.7632639,61.81727279277736,328.31927450990446,449.9256766926874,580.709732572272,356.5399270168673,51.034722222222335,49.50416666666661,51.521111111111125,50.24499999999997,47.88249999999971,45.80805555555528,32.06472222222222,48.25722222222219,43.36388888888886,48.09083333333338,174.25887972222213,540.0,42.510748027777794,288.0,94.71001031644123,2.706581063888892,1.2994652250000007,1.4072055722222236,1180.0,3998.296547,0.0,2215.305322222222,1311.5968083333335,218.59839694444446,110450.58749999997,4.184280819444443,1.133247226666666,3.880610186111109,95.08930156319443,51.90722222222214,18.46269794444445,24.969401416666663
2026-01-30 08:00:00,0.8969031182569968,11.708581290458019,0.459192027,87.39451559128497,0.39845155912849833,4.417285714285714,0.45,1.025,0.49,86.8,12.175,1.1395714285714287,69.98,9.0,19.55,1.69,12.33952387,5.243333333,79.24333333,71.42,35.34,0.046,5.1,2.18,9.14,2.7,0.03,0.17,55.12,10.05,0.049,1.970588235,0.2,17.27585714285714,0.1,96.81000000000002,0.78,0.48999999999999994,1.2,0.0,0.0,0.1142857142857143,56.26402568379609,5.263497100149379,4.324871582408179,0.042081193040136335,0.022228417564047715,0.08288823529248397,0.6668923777775282,6.05324275051231,6.992122617890578,0.12040596520068166,0.042081193040136335,0.021771582435952282,5.996142857142857,0.0,0.0,0.0,0.0,0.0,0.0,0.0,0.0,0.0,0.0,0.0,0.0,0.0,7.0,0.254488152,4.17872,0.013208,95.20529599999999,0.14416,0.10407999999999999,0.065544,0.24416,0.044832,1.042547110312,20.49216,34.47168,0.48168,0.39416,8.56872,0.24288,0.19,0.39624,33.06496,1.47872,1.301694100472,1472.416,90.0,27.0,12.0,60.0,28.75,8.0,0.9618739379639862,178.9358333,167.05875,175.3394444,188.5638889,178.7632639,61.81727279277736,328.31927450990446,449.9256766926874,580.709732572272,356.5399270168673,50.664722222222274,50.40138888888906,51.3999999999997,55.41305555555558,47.7969444444443,45.76055555555566,46.3308333333335,48.52916666666677,42.852777777777966,42.9627777777778,189.17526250000014,542.3111111111111,41.99644494444443,288.0,96.2649999999996,2.6996246000000035,1.302733758333333,1.3967669802777785,1180.0,3998.296547,0.0,2200.5639944444465,1317.0229555555566,218.2588980555555,110143.72305555554,4.1996576944444435,1.1424719583333323,4.060418272222218,97.06572228125002,51.74194444444469,18.06553827777777,24.947941222222223
2026-01-30 09:00:00,0.8969442781189608,11.708334331286233,0.459192027,87.3947213905948,0.3984721390594805,4.417833333333333,0.45,1.025,0.49,86.8,12.175000000000002,1.1408333333333334,69.98,9.0,19.55,1.69,12.33952387,5.243333333,79.24333333,71.42,35.34,0.046000000000000006,5.1,2.18,9.14,2.7000000000000006,0.03,0.17,55.12,10.05,0.04900000000000001,1.970588235,0.20000000000000004,17.267,0.10000000000000002,96.81,0.7800000000000001,0.49,1.2,0.0,0.0,0.11599999999999999,59.97147831171268,3.9654369192947496,3.963462715348886,0.03605771192248144,0.020120199172868503,0.0615048773248091,0.42264021845662225,4.6256777256281,4.757411123240613,0.09028855961240718,0.03605771192248144,0.0238798008271315,8.575833333333334,0.0,0.0,0.0,0.0,0.0,0.0,0.0,0.0,0.0,0.0,0.0,0.0,0.0,7.0,0.254488152,4.22192,0.013688,95.139056,0.15376,0.10888,0.062184,0.25376,0.046752,1.040155361032,20.38176,34.452479999999994,0.46248,0.40376,8.611920000000001,0.29568,0.19,0.41064,33.12256,1.52192,1.300155620792,1473.376,90.0,27.0,12.0,60.0,28.75,8.0,0.9618739379639862,178.9358333,167.05875,175.3394444,188.5638889,178.7632639,61.81727279277736,328.31927450990446,449.9256766926874,580.709732572272,356.5399270168673,50.722500000000146,51.26055555555541,51.50888888888891,60.22944444444429,47.81361111111086,45.82749999999985,50.275555555555584,48.70861111111119,43.0830555555557,42.18250000000002,197.30369666666667,543.4805555555556,42.25251069444446,288.0,94.37261111111098,2.7266267027777804,1.3192474111111108,1.4072141999999994,1180.0,3998.296547,0.0,2186.4857555555564,1293.0258138888892,214.516538611111,109082.44916666663,4.246525422222222,1.1302628880555554,4.089699044444442,98.14273980833333,51.73972222222237,17.896508749999995,24.45852666666668
2026-01-30 10:00:00,0.8969927995199067,11.70804320288056,0.459192027,87.39496399759953,0.3984963997599534,4.405,0.45,1.025,0.49,86.8,12.175000000000002,1.1006666666666667,69.98,9.0,19.55,1.69,12.33952387,5.243333333,79.24333333,71.42,35.34,0.046000000000000006,5.1,2.18,9.14,2.7000000000000006,0.03,0.17,55.12,10.05,0.04900000000000001,1.970588235,0.20000000000000004,17.302833333333336,0.10000000000000002,96.81,0.7799999999999999,0.49,1.2,0.0,0.0,0.11583333333333334,59.94621295267385,3.9742828735967266,3.965925626059414,0.03609876043432356,0.020134566152013245,0.06165059954184864,0.42430473561182036,4.635406222934684,4.77264012113404,0.09049380217161779,0.03609876043432356,0.023865433847986752,8.142000000000001,0.0,0.0,0.0,0.0,0.0,0.0,0.0,0.0,0.0,0.0,0.0,0.0,0.0,7.0,0.254488152,4.254,0.0138,95.0376,0.16,0.1132,0.056999999999999995,0.31,0.054400000000000004,1.0438192426,20.418,34.53,0.44,0.39599999999999996,8.642000000000001,0.306,0.184,0.426,33.082,1.476,1.3050553386000001,1477.0,90.0,27.0,12.0,60.0,28.75,8.0,0.9618739379639862,178.9358333,167.05875,175.3394444,188.5638889,178.7632639,61.81727279277736,328.31927450990446,449.9256766926874,580.709732572272,356.5399270168673,51.41472222222221,51.78805555555542,52.112222222222265,64.78694444444429,48.332777777777764,46.30777777777762,54.73027777777779,49.49055555555537,42.17555555555569,41.9852777777778,194.99767444444427,540.0,42.619489500000036,288.0,90.75238888888899,2.7351546222222236,1.3412194111111129,1.3938574055555555,1180.0,3998.296547,0.0,2211.0412027777784,1292.268719444445,211.77632222222203,107919.44722222222,4.290316683333332,1.1103329755555544,3.969224227777784,97.83719186388888,52.14027777777789,18.108483083333336,24.38020877777779
2026-01-30 11:00:00,0.8969451487727959,11.708329107363225,0.459192027,87.39472574386397,0.39847257438639794,4.426571428571429,0.45000000000000007,1.025,0.49,86.8,12.175,1.09,69.98,9.0,19.55,1.69,12.33952387,5.243333333,79.24333333,71.42,35.34,0.046,5.1,2.18,9.14,2.7,0.03,0.17,55.12,10.05,0.049,1.9705882349999997,0.2,17.28242857142857,0.1,96.81000000000002,0.78,0.48999999999999994,1.2,0.0,0.0,0.11642857142857144,59.816290918905565,4.019771416695128,3.9785906496598966,0.036309844160998264,0.020208445456349394,0.06239994677154386,0.43286418072847993,4.68543306615659,4.850952183730358,0.09154922080499137,0.036309844160998264,0.023791554543650607,7.900285714285714,0.0,0.0,0.0,0.0,0.0,0.0,0.0,0.0,0.0,0.0,0.0,0.0,0.0,7.0,0.254488152,4.265428571428571,0.013228571428571428,94.87074285714286,0.16,0.11662857142857143,0.048428571428571425,0.45285714285714285,0.07268571428571428,1.0587292957428571,20.72657142857143,34.787142857142854,0.4114285714285715,0.356,8.647714285714287,0.23742857142857143,0.16685714285714287,0.44314285714285717,32.85914285714286,1.2645714285714285,1.3219117088857142,1485.5714285714287,90.0,27.0,12.0,60.0,28.75,8.0,0.9618739379639862,178.9358333,167.05875,175.3394444,188.5638889,178.7632639,61.81727279277736,328.31927450990446,449.9256766926874,580.709732572272,356.5399270168673,52.44666666666655,52.25944444444433,52.89333333333339,70.16055555555552,48.950277777777806,46.915000000000006,60.80833333333333,50.18111111111129,41.49138888888897,39.83472222222224,185.41307944444432,538.6388888888889,42.44334122222224,288.0,96.2649999999996,2.773562016666666,1.348057736111113,1.4255054694444456,1180.0,3998.296547,0.0,2206.696380555557,1265.7148277777767,209.85702083333328,108094.8058333333,4.289042791666667,1.1287871894444448,3.941325872222223,96.56723302638888,52.681944444444404,18.032769472222217,24.454620638888887
