Repository: saikumar-voptimai/evonith_bf_webapp

# Evonith BF2 — Blast Furnace Intelligence Platform

Monitoring, modelling and optimisation of **Blast Furnace 2 (BF2)** at Evonith Steel: live telemetry from InfluxDB,
manual plant reports from Neon PostgreSQL, a two-zone energy model of the furnace, blend and fuel optimisers, a
conversational assistant (FurnaceMind) and a live digital twin evaluated every hour.

The platform has three deployable parts that share one Python service layer, plus the shared data library:

| Part | Path | What it is |
|---|---|---|
| **Streamlit app** (legacy) | `src/app.py`, `src/custom_pages/` | The original 11-page dashboard; still the home of the model pages. Served under `/legacy` in production |

File: src/assets/data/V10_df_filtered.csv (part 109 of 166)
datetime,Hot Blast PressureBar,Hot Blast Temp.oC,Hot Blast VolumeNm3/Hr.,O2 Enrichment %,OxygenFlowNm3/Hr.,PermeabilityKgs/Hr.,RAFToC,SteamKgs/Hr.,TopPressureBar,TuyereVelocitym/s,Differential PressureTotalBar,Charges/Hrs.,StockRodLevel,COKE_ASH%,COKE_FC%,COKE_IM%,COKE_MOIST%,COKE_MT,COKE_VM%,NUTCOKE_ASH%,NUTCOKE_FC%,NUTCOKE_IM%,NUTCOKE_MOIST%,NUTCOKE_MT,NUTCOKE_VM%,PCI_2_%Ash,PCI_2_%FC,PCI_2_%IM,PCI_2_MT,PCI_2_%VM,Sinter_SP_MT,Sinter_SP_02_Al2O3%,Sinter_SP_02_Basicity,Sinter_SP_02_CaO%,Sinter_SP_02_Cold_Strength_AI,Sinter_SP_02_Cold_strength_TI,Sinter_SP_02_Fe(T)%,Sinter_SP_02_FeO%,Sinter_SP_02_Hot_strength_RDI,Sinter_SP_02_Hot_strength_RI,Sinter_SP_02_K2O%,Sinter_SP_02_MgO%,Sinter_SP_02_MnO%,Sinter_SP_02_Na2O%,Sinter_SP_02_P%,Sinter_SP_02_SiO2%,Sinter_SP_02_TiO2%,ORE_%Al2O3,ORE_%CaO,ORE_%Fe(T),ORE_%K2O,ORE_%LOI,ORE_%MgO,ORE_%MnO,ORE_MT,ORE_%Na2O,ORE_%P,ORE_%SiO2,ORE_%TiO2,ORE_%TM,Geomin Type,FLUX_Al2O3%,FLUX_CaO%,FLUX_Fe2O3%,FLUX_LOI%,FLUX_MgO%,FLUX_MT,FLUX_SiO2%,FLUX_TM%,COKE_DISCHARGE_TIME,WEIGHTED_COKE_ANGLE,TOTAL_COKE_PORTIONS,NON_COKE_DISCHARGE_TIME,WEIGHTED_NON_COKE_ANGLE,TOTAL_NON_COKE_PORTIONS,UnitCost Lakhs/Thm,ActualKg/Thm.,FurnaceTopGasAnalysisCO2ETACO,Act. Fuel RateKg/Thm.,Coke Rate Kg/Thm,ProductionTonnesPerHr
2024-12-28 21:00:00,2.6,1138.0,99992.0,3.246942324,4031.0,1463.0,2297.0,0.0,1.38,216.0,1.22,6.0,1.7,11.15274091,87.47362955,0.397259092,4.208136474,241.628,0.976370454,10.94,87.57,0.45,7.0,30.99166667,1.04,9.53,70.85,1.02,87.23333333,18.6,757.1443333,2.35,2.049115914,10.43,5.11,80.33444444,55.48,8.75,34.25,69.83,0.062,1.97,0.06,0.052,0.059,5.09,0.17,2.412221883,0.062600914,22.97870881,0.009181467,3.622506219,0.033387154,0.116855039,285.45493,0.001669358,0.080963849,3.351235592,0.235379436,1.711091647,1.0,0.37,0.0,1.04,1.32,0.0,13.10666667,95.75,0.1,97.0,26.69230769,13.0,60.0,28.5,8.0,119.4025,137.0,40.6482593,542.0,405.0,77.88321168
2024-12-28 22:00:00,2.47,1140.0,99880.0,3.244940029,4024.0,1461.0,2296.0,0.0,1.33,220.0,1.14,7.0,1.7,11.15274091,87.47362955,0.397259092,4.208136474,241.628,0.976370454,10.94,87.57,0.45,7.0,30.99166667,1.04,9.53,70.85,1.02,87.23333333,18.6,757.1443333,2.35,2.049115914,10.43,5.11,80.33444444,55.48,8.75,34.25,69.83,0.062,1.97,0.06,0.052,0.059,5.09,0.17,2.412221883,0.062600914,22.97870881,0.009181467,3.622506219,0.033387154,0.116855039,285.45493,0.001669358,0.080963849,3.351235592,0.235379436,1.711091647,1.0,0.37,0.0,1.04,1.32,0.0,13.10666667,95.75,0.1,97.0,26.69230769,13.0,60.0,28.5,8.0,118.8725,133.0,40.64133017,538.0,405.0,80.52631579
2024-12-28 23:00:00,2.5,1140.0,99808.0,3.247279087,4024.0,1438.0,2290.0,0.0,1.33,219.0,1.17,6.0,1.7,11.03179015,87.57429328,0.416958281,4.16500626,243.3273333,0.976958281,10.92,87.6,0.48,6.0,30.92633334,1.0,9.53,70.85,1.02,86.00666667,18.6,757.453,2.39,1.986666667,10.43,5.067777778,80.35555556,55.41,9.08,34.7,69.83,0.063,1.88,0.06,0.053,0.061,5.25,0.17,2.439122946,0.063740147,22.56826126,0.00594908,3.603442958,0.029745402,0.118981607,276.5133382,0.000849869,0.081587388,3.446217263,0.257510193,1.869710969,1.0,0.51,0.0,1.35,1.38,0.0,14.32,95.83,0.1,97.0,26.69230769,13.0,60.0,28.5,8.0,119.1375,135.0,41.52158359,540.0,405.0,81.11111111
2024-12-29 00:00:00,2.46,1150.0,101519.0,3.193383508,4025.0,1396.0,2292.0,0.0,1.25,225.0,1.21,6.0,1.7,11.03179015,87.57429328,0.416958281,4.16500626,243.3273333,0.976958281,10.92,87.6,0.48,6.0,30.92633334,1.0,9.53,70.85,1.02,86.00666667,18.6,757.453,2.39,1.986666667,10.43,5.067777778,80.35555556,55.41,9.08,34.7,69.83,0.063,1.88,0.06,0.053,0.061,5.25,0.17,2.439122946,0.063740147,22.56826126,0.00594908,3.603442958,0.029745402,0.118981607,276.5133382,0.000849869,0.081587388,3.446217263,0.257510193,1.869710969,1.0,0.51,0.0,1.35,1.38,0.0,14.32,95.83,0.1,97.0,26.69230769,13.0,60.0,28.5,8.0,118.77,136.0,42.05854127,539.0,403.0,83.16176471
2024-12-29 01:00:00,2.49,1138.0,100500.0,3.218530194,4016.0,1421.0,2294.0,0.0,1.3,221.0,1.19,6.0,1.7,11.03179015,87.57429328,0.416958281,4.16500626,243.3273333,0.976958281,10.92,87.6,0.48,6.0,30.92633334,1.0,9.53,70.85,1.02,86.00666667,18.6,757.453,2.39,1.986666667,10.43,5.067777778,80.35555556,55.41,9.08,34.7,69.83,0.063,1.88,0.06,0.053,0.061,5.25,0.17,2.439122946,0.063740147,22.56826126,0.00594908,3.603442958,0.029745402,0.118981607,276.5133382,0.000849869,0.081587388,3.446217263,0.257510193,1.869710969,1.0,0.51,0.0,1.35,1.38,0.0,14.32,95.83,0.1,97.0,26.69230769,13.0,60.0,28.5,8.0,118.74000000000001,132.0,41.17089358,537.0,405.0,82.42424242
2024-12-29 02:00:00,2.5,1138.0,101400.0,3.190778583,4017.0,1422.0,2294.0,0.0,1.3,221.0,1.2,7.0,1.7,11.03179015,87.57429328,0.416958281,4.16500626,243.3273333,0.976958281,10.92,87.6,0.48,6.0,30.92633334,1.0,9.53,70.85,1.02,86.00666667,18.6,757.453,2.39,1.986666667,10.43,5.067777778,80.35555556,55.41,9.08,34.7,69.83,0.063,1.88,0.06,0.053,0.061,5.25,0.17,2.439122946,0.063740147,22.56826126,0.00594908,3.603442958,0.029745402,0.118981607,276.5133382,0.000849869,0.081587388,3.446217263,0.257510193,1.869710969,1.0,0.51,0.0,1.35,1.38,0.0,14.32,95.83,0.1,97.0,26.69230769,13.0,60.0,28.5,8.0,118.6075,131.0,42.51368722,536.0,405.0,81.75572519
2024-12-29 03:00:00,2.52,1132.0,101525.0,3.185267485,4015.0,1425.0,2292.0,0.0,1.33,218.0,1.19,6.0,1.7,11.03179015,87.57429328,0.416958281,4.16500626,243.3273333,0.976958281,10.92,87.6,0.48,6.0,30.92633334,1.0,9.53,70.85,1.02,86.00666667,18.6,757.453,2.39,1.986666667,10.43,5.067777778,80.35555556,55.41,9.08,34.7,69.83,0.063,1.88,0.06,0.053,0.061,5.25,0.17,2.439122946,0.063740147,22.56826126,0.00594908,3.603442958,0.029745402,0.118981607,276.5133382,0.000849869,0.081587388,3.446217263,0.257510193,1.869710969,1.0,0.51,0.0,1.35,1.38,0.0,14.32,95.83,0.1,97.0,26.69230769,13.0,60.0,28.5,8.0,117.49000000000001,132.0,42.26506024,532.0,400.0,82.04545455
2024-12-29 04:00:00,2.51,1129.0,101694.0,3.177603734,4012.0,1449.0,2291.0,0.0,1.34,219.0,1.17,6.0,1.7,11.03179015,87.57429328,0.416958281,4.16500626,243.3273333,0.976958281,10.92,87.6,0.48,6.0,30.92633334,1.0,9.53,70.85,1.02,86.00666667,18.6,757.453,2.39,1.986666667,10.43,5.067777778,80.35555556,55.41,9.08,34.7,69.83,0.063,1.88,0.06,0.053,0.061,5.25,0.17,2.439122946,0.063740147,22.56826126,0.00594908,3.603442958,0.029745402,0.118981607,276.5133382,0.000849869,0.081587388,3.446217263,0.257510193,1.869710969,1.0,0.51,0.0,1.35,1.38,0.0,14.32,95.83,0.1,97.0,26.69230769,13.0,60.0,28.5,8.0,118.475,130.0,42.82267793,535.0,405.0,82.76923077
2024-12-29 05:00:00,2.53,1129.0,101685.0,3.177093268,4011.0,1436.0,2299.0,0.0,1.35,218.0,1.18,7.0,1.7,11.03179015,87.57429328,0.416958281,4.16500626,243.3273333,0.976958281,10.92,87.6,0.48,6.0,30.92633334,1.0,9.53,70.85,1.02,86.00666667,18.6,757.453,2.39,1.986666667,10.43,5.067777778,80.35555556,55.41,9.08,34.7,69.83,0.063,1.88,0.06,0.053,0.061,5.25,0.17,2.439122946,0.063740147,22.56826126,0.00594908,3.603442958,0.029745402,0.118981607,276.5133382,0.000849869,0.081587388,3.446217263,0.257510193,1.869710969,1.0,0.51,0.0,1.35,1.38,0.0,14.32,95.83,0.1,97.0,26.69230769,13.0,60.0,28.5,8.0,118.475,130.0,42.14716526,535.0,405.0,80.53846154
2024-12-29 06:00:00,2.52,1130.0,102060.0,3.167794156,4014.0,1450.0,2292.0,0.0,1.35,219.0,1.17,6.0,1.7,11.03179015,87.57429328,0.416958281,4.16500626,243.3273333,0.976958281,10.92,87.6,0.48,6.0,30.92633334,1.0,9.53,70.85,1.02,86.00666667,18.6,757.453,2.39,1.986666667,10.43,5.067777778,80.35555556,55.41,9.08,34.7,69.83,0.063,1.88,0.06,0.053,0.061,5.25,0.17,2.439122946,0.063740147,22.56826126,0.00594908,3.603442958,0.029745402,0.118981607,276.5133382,0.000849869,0.081587388,3.446217263,0.257510193,1.869710969,1.0,0.51,0.0,1.35,1.38,0.0,14.32,95.83,0.1,97.0,26.69230769,13.0,60.0,28.5,8.0,118.0775,127.0,41.24401914,532.0,405.0,77.63779528
2024-12-29 07:00:00,2.51,1130.0,102030.0,3.165569575,4010.0,1471.0,2299.0,0.0,1.36,220.0,1.15,7.0,1.7,11.03179015,87.57429328,0.416958281,4.16500626,243.3273333,0.976958281,10.92,87.6,0.48,6.0,30.92633334,1.0,9.53,70.85,1.02,86.00666667,18.6,757.453,2.39,1.986666667,10.43,5.067777778,80.35555556,55.41,9.08,34.7,69.83,0.063,1.88,0.06,0.053,0.061,5.25,0.17,2.439122946,0.063740147,22.56826126,0.00594908,3.603442958,0.029745402,0.118981607,276.5133382,0.000849869,0.081587388,3.446217263,0.257510193,1.869710969,1.0,0.51,0.0,1.35,1.38,0.0,14.32,95.83,0.1,97.0,26.69230769,13.0,60.0,28.5,8.0,118.475,130.0,40.7328099,535.0,405.0,80.0
2024-12-29 08:00:00,2.52,1129.0,101800.0,3.172716293,4010.0,1467.0,2291.0,0.0,1.36,218.0,1.16,7.0,1.7,10.7686675,87.84829078,0.433916562,3.717092202,243.3273333,0.949125157,10.92,87.6,0.48,6.0,30.92633334,1.0,9.58,70.62,0.98,86.00666667,18.82,757.453,2.42,1.94686907,10.26,5.067777778,80.35555556,55.55,9.13,34.4,69.83,0.066,1.77,0.06,0.061,0.059,5.27,0.17,2.439122946,0.063740147,22.56826126,0.00594908,3.603442958,0.029745402,0.118981607,276.5133382,0.000849869,0.081587388,3.446217263,0.257510193,1.869710969,1.0,0.51,0.0,1.35,1.38,0.0,14.32,95.83,0.1,97.0,26.69230769,13.0,60.0,28.5,8.0,118.475,130.0,41.16245831,535.0,405.0,80.30769231
2024-12-29 09:00:00,2.5,1135.0,101185.0,3.195962491,4015.0,1474.0,2284.0,0.0,1.36,219.0,1.14,6.0,1.7,10.7686675,87.84829078,0.433916562,3.717092202,243.3273333,0.949125157,10.92,87.6,0.48,6.0,30.92633334,1.0,9.58,70.62,0.98,86.00666667,18.82,757.453,2.42,1.94686907,10.26,5.067777778,80.35555556,55.55,9.13,34.4,69.83,0.066,1.77,0.06,0.061,0.059,5.27,0.17,2.439122946,0.063740147,22.56826126,0.00594908,3.603442958,0.029745402,0.118981607,276.5133382,0.000849869,0.081587388,3.446217263,0.257510193,1.869710969,1.0,0.51,0.0,1.35,1.38,0.0,14.32,95.83,0.1,97.0,26.69230769,13.0,60.0,28.5,8.0,118.6075,131.0,41.34292566,536.0,405.0,83.89312977
2024-12-29 10:00:00,2.52,1161.0,100618.0,3.219557795,4022.0,1465.0,2294.0,0.0,1.37,221.0,1.15,7.0,1.7,10.7686675,87.84829078,0.433916562,3.717092202,243.3273333,0.949125157,10.92,87.6,0.48,6.0,30.92633334,1.0,9.58,70.62,0.98,86.00666667,18.82,757.453,2.42,1.94686907,10.26,5.067777778,80.35555556,55.55,9.13,34.4,69.83,0.066,1.77,0.06,0.061,0.059,5.27,0.17,2.439122946,0.063740147,22.56826126,0.00594908,3.603442958,0.029745402,0.118981607,276.5133382,0.000849869,0.081587388,3.446217263,0.257510193,1.869710969,1.0,0.51,0.0,1.35,1.38,0.0,14.32,95.83,0.1,97.0,26.69230769,13.0,60.0,28.5,8.0,119.1375,135.0,42.51855399,540.0,405.0,84.44444444
2024-12-29 11:00:00,2.5,1150.0,99871.0,3.246038079,4025.0,1442.0,2280.0,0.0,1.35,219.0,1.15,6.0,1.7,10.7686675,87.84829078,0.433916562,3.717092202,243.3273333,0.949125157,10.92,87.6,0.48,6.0,30.92633334,1.0,9.58,70.62,0.98,86.00666667,18.82,757.453,2.42,1.94686907,10.26,5.067777778,80.35555556,55.55,9.13,34.4,69.83,0.066,1.77,0.06,0.061,0.059,5.27,0.17,2.439122946,0.063740147,22.56826126,0.00594908,3.603442958,0.029745402,0.118981607,276.5133382,0.000849869,0.081587388,3.446217263,0.257510193,1.869710969,1.0,0.51,0.0,1.35,1.38,0.0,14.32,95.83,0.1,97.0,26.69230769,13.0,60.0,28.5,8.0,119.1375,135.0,42.43737958,540.0,405.0,85.03703704
2024-12-29 12:00:00,2.5,1146.0,99427.0,3.262950725,4028.0,1397.0,2274.0,0.0,1.31,217.0,1.19,7.0,1.7,10.7686675,87.84829078,0.433916562,3.717092202,243.3273333,0.949125157,10.92,87.6,0.48,6.0,30.92633334,1.0,9.58,70.62,0.98,86.00666667,18.82,757.453,2.42,1.94686907,10.26,5.067777778,80.35555556,55.55,9.13,34.4,69.83,0.066,1.77,0.06,0.061,0.059,5.27,0.17,2.439122946,0.063740147,22.56826126,0.00594908,3.603442958,0.029745402,0.118981607,276.5133382,0.000849869,0.081587388,3.446217263,0.257510193,1.869710969,1.0,0.51,0.0,1.35,1.38,0.0,14.32,95.83,0.1,97.0,26.69230769,13.0,60.0,28.5,8.0,119.27,136.0,43.01101591,541.0,405.0,84.77941176
2024-12-29 13:00:00,2.47,1160.0,99126.0,3.272851151,4028.0,1429.0,2290.0,0.0,1.32,220.0,1.15,6.0,1.7,10.7686675,87.84829078,0.433916562,3.717092202,243.3273333,0.949125157,10.92,87.6,0.48,6.0,30.92633334,1.0,9.58,70.62,0.98,86.00666667,18.82,757.453,2.42,1.94686907,10.26,5.067777778,80.35555556,55.55,9.13,34.4,69.83,0.066,1.77,0.06,0.061,0.059,5.27,0.17,2.439122946,0.063740147,22.56826126,0.00594908,3.603442958,0.029745402,0.118981607,276.5133382,0.000849869,0.081587388,3.446217263,0.257510193,1.869710969,1.0,0.51,0.0,1.35,1.38,0.0,14.32,95.83,0.1,97.0,26.69230769,13.0,60.0,28.5,8.0,118.9025,137.0,40.90909091,540.0,403.0,84.08759124
2024-12-29 14:00:00,2.52,1148.0,98989.0,3.279816305,4031.0,1443.0,2278.0,0.0,1.37,215.0,1.15,6.0,1.7,10.7686675,87.84829078,0.433916562,3.717092202,243.3273333,0.949125157,10.92,87.6,0.48,6.0,30.92633334,1.0,9.58,70.62,0.98,86.00666667,18.82,757.453,2.42,1.94686907,10.26,5.067777778,80.35555556,55.55,9.13,34.4,69.83,0.066,1.77,0.06,0.061,0.059,5.27,0.17,2.439122946,0.063740147,22.56826126,0.00594908,3.603442958,0.029745402,0.118981607,276.5133382,0.000849869,0.081587388,3.446217263,0.257510193,1.869710969,1.0,0.51,0.0,1.35,1.38,0.0,14.32,95.83,0.1,97.0,26.69230769,13.0,60.0,28.5,8.0,118.9025,137.0,42.31315043,540.0,403.0,84.01459854
2024-12-29 15:00:00,2.53,1148.0,98768.0,3.291223591,4036.0,1434.0,2303.0,0.0,1.38,215.0,1.15,6.0,1.7,10.7686675,87.84829078,0.433916562,3.717092202,243.3273333,0.949125157,10.92,87.6,0.48,6.0,30.92633334,1.0,9.58,70.62,0.98,86.00666667,18.82,757.453,2.42,1.94686907,10.26,5.067777778,80.35555556,55.55,9.13,34.4,69.83,0.066,1.77,0.06,0.061,0.059,5.27,0.17,2.439122946,0.063740147,22.56826126,0.00594908,3.603442958,0.029745402,0.118981607,276.5133382,0.000849869,0.081587388,3.446217263,0.257510193,1.869710969,1.0,0.51,0.0,1.35,1.38,0.0,14.32,95.83,0.1,97.0,26.69230769,13.0,60.0,28.5,8.0,118.9025,137.0,41.53661465,540.0,403.0,77.95620438
2024-12-29 16:00:00,2.47,1122.0,98715.0,3.292989273,4036.0,1424.0,2315.0,0.0,1.31,215.0,1.16,7.0,1.7,10.78220734,87.84562578,0.406083438,3.947509391,243.3273333,0.966083438,10.92,87.6,0.48,6.0,30.92633334,1.0,9.34,70.06,1.12,86.00666667,19.48,757.453,2.4,1.937853107,10.29,5.067777778,80.35555556,55.42,8.96,34.55,69.83,0.062,1.91,0.07,0.052,0.058,5.31,0.17,2.439122946,0.063740147,22.56826126,0.00594908,3.603442958,0.029745402,0.118981607,276.5133382,0.000849869,0.081587388,3.446217263,0.257510193,1.869710969,1.0,0.51,0.0,1.35,1.38,0.0,14.32,95.83,0.1,97.0,26.69230769,13.0,60.0,28.5,8.0,118.475,130.0,41.53956149,535.0,405.0,75.46153846
2024-12-29 17:00:00,2.43,1119.0,99036.0,3.281511521,4035.0,1402.0,2326.0,0.0,1.26,216.0,1.17,7.0,1.7,10.78220734,87.84562578,0.406083438,3.947509391,243.3273333,0.966083438,10.92,87.6,0.48,6.0,30.92633334,1.0,9.34,70.06,1.12,86.00666667,19.48,757.453,2.4,1.937853107,10.29,5.067777778,80.35555556,55.42,8.96,34.55,69.83,0.062,1.91,0.07,0.052,0.058,5.31,0.17,2.439122946,0.063740147,22.56826126,0.00594908,3.603442958,0.029745402,0.118981607,276.5133382,0.000849869,0.081587388,3.446217263,0.257510193,1.869710969,1.0,0.51,0.0,1.35,1.38,0.0,14.32,95.83,0.1,97.0,26.69230769,13.0,60.0,28.5,8.0,117.445,126.0,41.43996248,529.0,403.0,75.87301587
2024-12-29 18:00:00,2.42,1120.0,99528.0,3.264493797,4034.0,1348.0,2312.0,0.0,1.23,218.0,1.19,6.0,1.7,10.78220734,87.84562578,0.406083438,3.947509391,243.3273333,0.966083438,10.92,87.6,0.48,6.0,30.92633334,1.0,9.34,70.06,1.12,86.00666667,19.48,757.453,2.4,1.937853107,10.29,5.067777778,80.35555556,55.42,8.96,34.55,69.83,0.062,1.91,0.07,0.052,0.058,5.31,0.17,2.439122946,0.063740147,22.56826126,0.00594908,3.603442958,0.029745402,0.118981607,276.5133382,0.000849869,0.081587388,3.446217263,0.257510193,1.869710969,1.0,0.51,0.0,1.35,1.38,0.0,14.32,95.83,0.1,97.0,26.69230769,13.0,60.0,28.5,8.0,117.445,126.0,42.24815432,529.0,403.0,78.49206349
2024-12-29 19:00:00,2.4,1134.0,99973.0,3.248363965,4032.0,1391.0,2307.0,0.0,1.2,223.0,1.2,7.0,1.7,10.78220734,87.84562578,0.406083438,3.947509391,243.3273333,0.966083438,10.92,87.6,0.48,6.0,30.92633334,1.0,9.34,70.06,1.12,86.00666667,19.48,757.453,2.4,1.937853107,10.29,5.067777778,80.35555556,55.42,8.96,34.55,69.83,0.062,1.91,0.07,0.052,0.058,5.31,0.17,2.439122946,0.063740147,22.56826126,0.00594908,3.603442958,0.029745402,0.118981607,276.5133382,0.000849869,0.081587388,3.446217263,0.257510193,1.869710969,1.0,0.51,0.0,1.35,1.38,0.0,14.32,95.83,0.1,97.0,26.69230769,13.0,60.0,28.5,8.0,118.6375,135.0,42.8133836,538.0,403.0,76.59259259
2024-12-29 20:00:00,2.43,1139.0,100112.0,3.243053331,4031.0,1353.0,2297.0,0.0,1.2,222.0,1.23,7.0,1.7,10.78220734,87.84562578,0.406083438,3.947509391,243.3273333,0.966083438,10.92,87.6,0.48,6.0,30.92633334,1.0,9.34,70.06,1.12,86.00666667,19.48,757.453,2.4,1.937853107,10.29,5.067777778,80.35555556,55.42,8.96,34.55,69.83,0.062,1.91,0.07,0.052,0.058,5.31,0.17,2.439122946,0.063740147,22.56826126,0.00594908,3.603442958,0.029745402,0.118981607,276.5133382,0.000849869,0.081587388,3.446217263,0.257510193,1.869710969,1.0,0.51,0.0,1.35,1.38,0.0,14.32,95.83,0.1,97.0,26.69230769,13.0,60.0,28.5,8.0,118.6375,135.0,42.76190476,538.0,403.0,81.25925926
2024-12-29 21:00:00,2.48,1142.0,100479.0,3.230416116,4030.0,1343.0,2289.0,0.0,1.25,220.0,1.23,6.0,1.7,10.78220734,87.84562578,0.406083438,3.947509391,243.3273333,0.966083438,10.92,87.6,0.48,6.0,30.92633334,1.0,9.34,70.06,1.12,86.00666667,19.48,757.453,2.4,1.937853107,10.29,5.067777778,80.35555556,55.42,8.96,34.55,69.83,0.062,1.91,0.07,0.052,0.058,5.31,0.17,2.439122946,0.063740147,22.56826126,0.00594908,3.603442958,0.029745402,0.118981607,276.5133382,0.000849869,0.081587388,3.446217263,0.257510193,1.869710969,1.0,0.51,0.0,1.35,1.38,0.0,14.32,95.83,0.1,97.0,26.69230769,13.0,60.0,28.5,8.0,118.6375,135.0,42.12164751,538.0,403.0,81.92592593
2024-12-29 22:00:00,2.48,1149.0,101027.0,3.211313393,4028.0,1368.0,2311.0,0.0,1.25,222.0,1.23,7.0,1.7,10.78220734,87.84562578,0.406083438,3.947509391,243.3273333,0.966083438,10.92,87.6,0.48,6.0,30.92633334,1.0,9.34,70.06,1.12,86.00666667,19.48,757.453,2.4,1.937853107,10.29,5.067777778,80.35555556,55.42,8.96,34.55,69.83,0.062,1.91,0.07,0.052,0.058,5.31,0.17,2.439122946,0.063740147,22.56826126,0.00594908,3.603442958,0.029745402,0.118981607,276.5133382,0.000849869,0.081587388,3.446217263,0.257510193,1.869710969,1.0,0.51,0.0,1.35,1.38,0.0,14.32,95.83,0.1,97.0,26.69230769,13.0,60.0,28.5,8.0,118.24000000000001,132.0,41.4189837,535.0,403.0,80.90909091
2024-12-29 23:00:00,2.45,1147.0,101359.0,3.200008688,4027.0,1412.0,2310.0,0.0,1.25,225.0,1.2,7.0,1.7,10.9846618,87.62994972,0.412694241,4.058021052,248.0846667,0.972694241,11.24,87.27,0.45,6.5,31.613333330000003,1.04,9.39,70.45,1.06,90.90666667,19.1,788.1726667,2.39,1.904397706,9.96,5.244444444,79.46666667,55.78,9.36,34.85,69.83,0.062,1.85,0.06,0.05,0.058,5.23,0.17,2.414943297,0.040316249,21.55306655,0.015320175,3.289805894,0.028221374,0.15723337,289.9616667,0.000403162,0.082245147,3.092256275,0.23826903,2.056128684,1.0,0.45,0.0,0.87,1.34,0.0,15.11333333,96.49,0.1,97.0,26.69230769,13.0,60.0,28.5,8.0,118.1075,131.0,41.22702316,534.0,403.0,80.91603053
2024-12-30 00:00:00,2.54,1127.0,105560.0,3.815278171,5001.0,1430.0,2333.0,0.0,1.31,225.0,1.23,7.0,1.5,10.9846618,87.62994972,0.412694241,4.058021052,248.0846667,0.972694241,11.24,87.27,0.45,6.5,31.613333330000003,1.04,9.39,70.45,1.06,90.90666667,19.1,788.1726667,2.39,1.904397706,9.96,5.244444444,79.46666667,55.78,9.36,34.85,69.83,0.062,1.85,0.06,0.05,0.058,5.23,0.17,2.414943297,0.040316249,21.55306655,0.015320175,3.289805894,0.028221374,0.15723337,289.9616667,0.000403162,0.082245147,3.092256275,0.23826903,2.056128684,1.0,0.45,0.0,0.87,1.34,0.0,15.11333333,96.49,0.1,97.0,26.69230769,13.0,60.0,28.5,8.0,118.77,136.0,39.79328165,539.0,403.0,81.76470588
2024-12-30 01:00:00,2.5,1149.0,101621.0,3.187804642,4022.0,1372.0,2276.0,0.0,1.26,223.0,1.24,7.0,1.7,10.9846618,87.62994972,0.412694241,4.058021052,248.0846667,0.972694241,11.24,87.27,0.45,6.5,31.613333330000003,1.04,9.39,70.45,1.06,90.90666667,19.1,788.1726667,2.39,1.904397706,9.96,5.244444444,79.46666667,55.78,9.36,34.85,69.83,0.062,1.85,0.06,0.05,0.058,5.23,0.17,2.414943297,0.040316249,21.55306655,0.015320175,3.289805894,0.028221374,0.15723337,289.9616667,0.000403162,0.082245147,3.092256275,0.23826903,2.056128684,1.0,0.45,0.0,0.87,1.34,0.0,15.11333333,96.49,0.1,97.0,26.69230769,13.0,60.0,28.5,8.0,118.77,136.0,41.30581216,539.0,403.0,85.0
2024-12-30 02:00:00,2.54,1140.0,101365.0,3.195055462,4021.0,1368.0,2275.0,0.0,1.3,218.0,1.24,6.0,1.7,10.9846618,87.62994972,0.412694241,4.058021052,248.0846667,0.972694241,11.24,87.27,0.45,6.5,31.613333330000003,1.04,9.39,70.45,1.06,90.90666667,19.1,788.1726667,2.39,1.904397706,9.96,5.244444444,79.46666667,55.78,9.36,34.85,69.83,0.062,1.85,0.06,0.05,0.058,5.23,0.17,2.414943297,0.040316249,21.55306655,0.015320175,3.289805894,0.028221374,0.15723337,289.9616667,0.000403162,0.082245147,3.092256275,0.23826903,2.056128684,1.0,0.45,0.0,0.87,1.34,0.0,15.11333333,96.49,0.1,97.0,26.69230769,13.0,60.0,28.5,8.0,118.9025,137.0,40.62275449,540.0,403.0,85.32846715
2024-12-30 03:00:00,2.5,1139.0,100552.0,3.229673444,4032.0,1400.0,2265.0,0.0,1.3,219.0,1.2,7.0,1.7,10.9846618,87.62994972,0.412694241,4.058021052,248.0846667,0.972694241,11.24,87.27,0.45,6.5,31.613333330000003,1.04,9.39,70.45,1.06,90.90666667,19.1,788.1726667,2.39,1.904397706,9.96,5.244444444,79.46666667,55.78,9.36,34.85,69.83,0.062,1.85,0.06,0.05,0.058,5.23,0.17,2.414943297,0.040316249,21.55306655,0.015320175,3.289805894,0.028221374,0.15723337,289.9616667,0.000403162,0.082245147,3.092256275,0.23826903,2.056128684,1.0,0.45,0.0,0.87,1.34,0.0,15.11333333,96.49,0.1,97.0,26.69230769,13.0,60.0,28.5,8.0,118.9025,137.0,40.90478446,540.0,403.0,85.47445255
2024-12-30 04:00:00,2.5,1126.0,100510.0,3.21340578,4010.0,1407.0,2263.0,0.0,1.3,219.0,1.2,6.0,2.0,10.9846618,87.62994972,0.412694241,4.058021052,248.0846667,0.972694241,11.24,87.27,0.45,6.5,31.613333330000003,1.04,9.39,70.45,1.06,90.90666667,19.1,788.1726667,2.39,1.904397706,9.96,5.244444444,79.46666667,55.78,9.36,34.85,69.83,0.062,1.85,0.06,0.05,0.058,5.23,0.17,2.414943297,0.040316249,21.55306655,0.015320175,3.289805894,0.028221374,0.15723337,289.9616667,0.000403162,0.082245147,3.092256275,0.23826903,2.056128684,1.0,0.45,0.0,0.87,1.34,0.0,15.11333333,96.49,0.1,97.0,26.69230769,13.0,60.0,28.5,8.0,119.035,138.0,41.42586452,541.0,403.0,85.36231884
2024-12-30 05:00:00,2.52,1139.0,101607.0,3.183490913,4016.0,1398.0,2268.0,0.0,1.31,220.0,1.21,7.0,2.0,10.9846618,87.62994972,0.412694241,4.058021052,248.0846667,0.972694241,11.24,87.27,0.45,6.5,31.613333330000003,1.04,9.39,70.45,1.06,90.90666667,19.1,788.1726667,2.39,1.904397706,9.96,5.244444444,79.46666667,55.78,9.36,34.85,69.83,0.062,1.85,0.06,0.05,0.058,5.23,0.17,2.414943297,0.040316249,21.55306655,0.015320175,3.289805894,0.028221374,0.15723337,289.9616667,0.000403162,0.082245147,3.092256275,0.23826903,2.056128684,1.0,0.45,0.0,0.87,1.34,0.0,15.11333333,96.49,0.1,97.0,26.69230769,13.0,60.0,28.5,8.0,119.035,138.0,41.83238636,541.0,403.0,84.05797101
2024-12-30 06:00:00,2.53,1139.0,100708.0,3.215883583,4021.0,1374.0,2279.0,0.0,1.31,230.0,1.22,6.0,2.0,10.9846618,87.62994972,0.412694241,4.058021052,248.0846667,0.972694241,11.24,87.27,0.45,6.5,31.613333330000003,1.04,9.39,70.45,1.06,90.90666667,19.1,788.1726667,2.39,1.904397706,9.96,5.244444444,79.46666667,55.78,9.36,34.85,69.83,0.062,1.85,0.06,0.05,0.058,5.23,0.17,2.414943297,0.040316249,21.55306655,0.015320175,3.289805894,0.028221374,0.15723337,289.9616667,0.000403162,0.082245147,3.092256275,0.23826903,2.056128684,1.0,0.45,0.0,0.87,1.34,0.0,15.11333333,96.49,0.1,97.0,26.69230769,13.0,60.0,28.5,8.0,118.9025,137.0,42.09770115,540.0,403.0,84.16058394
2024-12-30 07:00:00,2.53,1137.0,101165.0,3.198184969,4017.0,1387.0,2285.0,0.0,1.31,218.0,1.22,6.0,2.0,10.9846618,87.62994972,0.412694241,4.058021052,248.0846667,0.972694241,11.24,87.27,0.45,6.5,31.613333330000003,1.04,9.39,70.45,1.06,90.90666667,19.1,788.1726667,2.39,1.904397706,9.96,5.244444444,79.46666667,55.78,9.36,34.85,69.83,0.062,1.85,0.06,0.05,0.058,5.23,0.17,2.414943297,0.040316249,21.55306655,0.015320175,3.289805894,0.028221374,0.15723337,289.9616667,0.000403162,0.082245147,3.092256275,0.23826903,2.056128684,1.0,0.45,0.0,0.87,1.34,0.0,15.11333333,96.49,0.1,97.0,26.69230769,13.0,60.0,28.5,8.0,118.505,134.0,41.59482759,537.0,403.0,81.86567164
2024-12-30 08:00:00,2.49,1139.0,101461.0,3.18727519,4015.0,1437.0,2329.0,0.0,1.31,221.0,1.18,7.0,2.0,10.87342093,87.73657907,0.431917276,3.684963467,248.0846667,0.958082724,10.92,87.6,0.48,6.0,31.613333330000003,1.0,9.51,70.55,0.98,90.90666667,18.96,788.1726667,2.23,1.956521739,10.35,5.244444444,79.46666667,55.52,9.73,34.85,69.83,0.062,1.79,0.07,0.055,0.061,5.29,0.17,2.439122946,0.063740147,22.56826126,0.00594908,3.603442958,0.029745402,0.118981607,289.9616667,0.000849869,0.081587388,3.446217263,0.257510193,1.869710969,1.0,0.51,0.0,1.35,1.38,0.0,15.11333333,95.83,0.1,97.0,26.69230769,13.0,60.0,28.5,8.0,118.1075,131.0,41.66666667,534.0,403.0,75.41984733
2024-12-30 09:00:00,2.49,1138.0,101561.0,3.183346797,4014.0,1427.0,2301.0,0.0,1.31,220.0,1.18,7.0,2.0,10.87342093,87.73657907,0.431917276,3.684963467,248.0846667,0.958082724,10.92,87.6,0.48,6.0,31.613333330000003,1.0,9.51,70.55,0.98,90.90666667,18.96,788.1726667,2.23,1.956521739,10.35,5.244444444,79.46666667,55.52,9.73,34.85,69.83,0.062,1.79,0.07,0.055,0.061,5.29,0.17,2.439122946,0.063740147,22.56826126,0.00594908,3.603442958,0.029745402,0.118981607,289.9616667,0.000849869,0.081587388,3.446217263,0.257510193,1.869710969,1.0,0.51,0.0,1.35,1.38,0.0,15.11333333,95.83,0.1,97.0,26.69230769,13.0,60.0,28.5,8.0,117.8425,129.0,42.71705334,532.0,403.0,81.70542636
2024-12-30 10:00:00,2.5,1134.0,100305.0,3.226387226,4018.0,1400.0,2292.0,0.0,1.31,217.0,1.19,6.0,2.0,10.87342093,87.73657907,0.431917276,3.684963467,248.0846667,0.958082724,10.92,87.6,0.48,6.0,31.613333330000003,1.0,9.51,70.55,0.98,90.90666667,18.96,788.1726667,2.23,1.956521739,10.35,5.244444444,79.46666667,55.52,9.73,34.85,69.83,0.062,1.79,0.07,0.055,0.061,5.29,0.17,2.439122946,0.063740147,22.56826126,0.00594908,3.603442958,0.029745402,0.118981607,289.9616667,0.000849869,0.081587388,3.446217263,0.257510193,1.869710969,1.0,0.51,0.0,1.35,1.38,0.0,15.11333333,95.83,0.1,97.0,26.69230769,13.0,60.0,28.5,8.0,117.975,130.0,42.40324892,533.0,403.0,82.76923077
2024-12-30 11:00:00,2.5,1128.0,99892.0,3.244550514,4024.0,1401.0,2306.0,0.0,1.31,214.0,1.19,7.0,2.0,10.87342093,87.73657907,0.431917276,3.684963467,248.0846667,0.958082724,10.92,87.6,0.48,6.0,31.613333330000003,1.0,9.51,70.55,0.98,90.90666667,18.96,788.1726667,2.23,1.956521739,10.35,5.244444444,79.46666667,55.52,9.73,34.85,69.83,0.062,1.79,0.07,0.055,0.061,5.29,0.17,2.439122946,0.063740147,22.56826126,0.00594908,3.603442958,0.029745402,0.118981607,289.9616667,0.000849869,0.081587388,3.446217263,0.257510193,1.869710969,1.0,0.51,0.0,1.35,1.38,0.0,15.11333333,95.83,0.1,97.0,26.69230769,13.0,60.0,28.5,8.0,117.8425,129.0,41.63130599,532.0,403.0,76.82170543
2024-12-30 12:00:00,2.5,1138.0,101651.0,3.516212023,4438.0,1420.0,2336.0,0.0,1.31,221.0,1.19,6.0,2.0,10.87342093,87.73657907,0.431917276,3.684963467,248.0846667,0.958082724,10.92,87.6,0.48,6.0,31.613333330000003,1.0,9.51,70.55,0.98,90.90666667,18.96,788.1726667,2.23,1.956521739,10.35,5.244444444,79.46666667,55.52,9.73,34.85,69.83,0.062,1.79,0.07,0.055,0.061,5.29,0.17,2.439122946,0.063740147,22.56826126,0.00594908,3.603442958,0.029745402,0.118981607,289.9616667,0.000849869,0.081587388,3.446217263,0.257510193,1.869710969,1.0,0.51,0.0,1.35,1.38,0.0,15.11333333,95.83,0.1,97.0,26.69230769,13.0,60.0,28.5,8.0,118.6375,135.0,41.75773076,538.0,403.0,75.48148148
2024-12-30 13:00:00,2.52,1141.0,104081.0,3.49371937,4515.0,1438.0,2311.0,0.0,1.31,225.0,1.21,7.0,2.0,10.87342093,87.73657907,0.431917276,3.684963467,248.0846667,0.958082724,10.92,87.6,0.48,6.0,31.613333330000003,1.0,9.51,70.55,0.98,90.90666667,18.96,788.1726667,2.23,1.956521739,10.35,5.244444444,79.46666667,55.52,9.73,34.85,69.83,0.062,1.79,0.07,0.055,0.061,5.29,0.17,2.439122946,0.063740147,22.56826126,0.00594908,3.603442958,0.029745402,0.118981607,289.9616667,0.000849869,0.081587388,3.446217263,0.257510193,1.869710969,1.0,0.51,0.0,1.35,1.38,0.0,15.11333333,95.83,0.1,97.0,26.69230769,13.0,60.0,28.5,8.0,118.6375,135.0,42.08187135,538.0,403.0,82.07407407
2024-12-30 14:00:00,2.52,1146.0,103712.0,3.692349959,4755.0,1424.0,2316.0,0.0,1.31,225.0,1.21,7.0,2.0,10.87342093,87.73657907,0.431917276,3.684963467,248.0846667,0.958082724,10.92,87.6,0.48,6.0,31.613333330000003,1.0,9.51,70.55,0.98,90.90666667,18.96,788.1726667,2.23,1.956521739,10.35,5.244444444,79.46666667,55.52,9.73,34.85,69.83,0.062,1.79,0.07,0.055,0.061,5.29,0.17,2.439122946,0.063740147,22.56826126,0.00594908,3.603442958,0.029745402,0.118981607,289.9616667,0.000849869,0.081587388,3.446217263,0.257510193,1.869710969,1.0,0.51,0.0,1.35,1.38,0.0,15.11333333,95.83,0.1,97.0,26.69230769,13.0,60.0,28.5,8.0,118.9025,137.0,42.34276362,540.0,403.0,85.47445255
2024-12-30 15:00:00,2.5,1145.0,103658.0,3.735412443,4808.0,1400.0,2300.0,0.0,1.31,229.0,1.19,7.0,2.0,10.87342093,87.73657907,0.431917276,3.684963467,248.0846667,0.958082724,10.92,87.6,0.48,6.0,31.613333330000003,1.0,9.51,70.55,0.98,90.90666667,18.96,788.1726667,2.23,1.956521739,10.35,5.244444444,79.46666667,55.52,9.73,34.85,69.83,0.062,1.79,0.07,0.055,0.061,5.29,0.17,2.439122946,0.063740147,22.56826126,0.00594908,3.603442958,0.029745402,0.118981607,289.9616667,0.000849869,0.081587388,3.446217263,0.257510193,1.869710969,1.0,0.51,0.0,1.35,1.38,0.0,15.11333333,95.83,0.1,97.0,26.69230769,13.0,60.0,28.5,8.0,119.3,140.0,41.72897196,543.0,403.0,88.14285714
2024-12-30 16:00:00,2.55,1140.0,103603.0,3.73661708,4807.0,1400.0,2290.0,0.0,1.31,221.0,1.24,7.0,2.0,10.85160421,87.76839579,0.405388483,3.904136222,248.0846667,0.974611517,11.58,86.93,0.44,6.3,31.613333330000003,1.05,9.29,70.62,0.97,90.90666667,19.12,788.1726667,2.365,1.976754386,10.595,5.244444444,79.46666667,55.23,9.55,34.85,69.83,0.0655,1.855,0.07,0.054,0.0605,5.36,0.17,2.136761181,0.068537623,21.63369905,0.0129012,3.322058893,0.032252999,0.137075246,289.9616667,0.00161265,0.064505998,3.26158452,0.225770993,2.015812435,1.0,0.43,0.0,0.65,1.32,0.0,15.11333333,94.61,0.1,97.0,26.69230769,13.0,60.0,28.5,8.0,119.1675,139.0,41.27208481,542.0,403.0,88.27338129
2024-12-30 17:00:00,2.55,1145.0,103350.0,3.798696309,4875.0,1391.0,2316.0,0.0,1.31,222.0,1.24,7.0,2.0,10.85160421,87.76839579,0.405388483,3.904136222,248.0846667,0.974611517,11.58,86.93,0.44,6.3,31.613333330000003,1.05,9.29,70.62,0.97,90.90666667,19.12,788.1726667,2.365,1.976754386,10.595,5.244444444,79.46666667,55.23,9.55,34.85,69.83,0.0655,1.855,0.07,0.054,0.0605,5.36,0.17,2.136761181,0.068537623,21.63369905,0.0129012,3.322058893,0.032252999,0.137075246,289.9616667,0.00161265,0.064505998,3.26158452,0.225770993,2.015812435,1.0,0.43,0.0,0.65,1.32,0.0,15.11333333,94.61,0.1,97.0,26.69230769,13.0,60.0,28.5,8.0,118.6375,135.0,42.76980955,538.0,403.0,87.03703704
2024-12-30 18:00:00,2.56,1145.0,103935.0,3.877971072,5005.0,1385.0,2310.0,0.0,1.31,223.0,1.25,7.0,2.0,10.85160421,87.76839579,0.405388483,3.904136222,248.0846667,0.974611517,11.58,86.93,0.44,6.3,31.613333330000003,1.05,9.29,70.62,0.97,90.90666667,19.12,788.1726667,2.365,1.976754386,10.595,5.244444444,79.46666667,55.23,9.55,34.85,69.83,0.0655,1.855,0.07,0.054,0.0605,5.36,0.17,2.136761181,0.068537623,21.63369905,0.0129012,3.322058893,0.032252999,0.137075246,289.9616667,0.00161265,0.064505998,3.26158452,0.225770993,2.015812435,1.0,0.43,0.0,0.65,1.32,0.0,15.11333333,94.61,0.1,97.0,26.69230769,13.0,60.0,28.5,8.0,119.1675,139.0,41.33270097,542.0,403.0,88.77697842
2024-12-30 19:00:00,2.54,1135.0,103250.0,3.899779128,5000.0,1406.0,2315.0,0.0,1.3,224.0,1.24,7.0,2.0,10.85160421,87.76839579,0.405388483,3.904136222,248.0846667,0.974611517,11.58,86.93,0.44,6.3,31.613333330000003,1.05,9.29,70.62,0.97,90.90666667,19.12,788.1726667,2.365,1.976754386,10.595,5.244444444,79.46666667,55.23,9.55,34.85,69.83,0.0655,1.855,0.07,0.054,0.0605,5.36,0.17,2.136761181,0.068537623,21.63369905,0.0129012,3.322058893,0.032252999,0.137075246,289.9616667,0.00161265,0.064505998,3.26158452,0.225770993,2.015812435,1.0,0.43,0.0,0.65,1.32,0.0,15.11333333,94.61,0.1,97.0,26.69230769,13.0,60.0,28.5,8.0,118.9025,137.0,40.80166821,540.0,403.0,87.22627737
2024-12-30 20:00:00,2.56,1145.0,103650.0,3.886295598,5002.0,1381.0,2325.0,0.0,1.3,224.0,1.26,7.0,2.0,10.85160421,87.76839579,0.405388483,3.904136222,248.0846667,0.974611517,11.58,86.93,0.44,6.3,31.613333330000003,1.05,9.29,70.62,0.97,90.90666667,19.12,788.1726667,2.365,1.976754386,10.595,5.244444444,79.46666667,55.23,9.55,34.85,69.83,0.0655,1.855,0.07,0.054,0.0605,5.36,0.17,2.136761181,0.068537623,21.63369905,0.0129012,3.322058893,0.032252999,0.137075246,289.9616667,0.00161265,0.064505998,3.26158452,0.225770993,2.015812435,1.0,0.43,0.0,0.65,1.32,0.0,15.11333333,94.61,0.1,97.0,26.69230769,13.0,60.0,28.5,8.0,118.505,134.0,41.82330827,537.0,403.0,87.53731343
2024-12-30 21:00:00,2.58,1140.0,104050.0,3.871369139,5002.0,1360.0,2325.0,0.0,1.3,223.0,1.28,6.0,2.0,10.85160421,87.76839579,0.405388483,3.904136222,248.0846667,0.974611517,11.58,86.93,0.44,6.3,31.613333330000003,1.05,9.29,70.62,0.97,90.90666667,19.12,788.1726667,2.365,1.976754386,10.595,5.244444444,79.46666667,55.23,9.55,34.85,69.83,0.0655,1.855,0.07,0.054,0.0605,5.36,0.17,2.136761181,0.068537623,21.63369905,0.0129012,3.322058893,0.032252999,0.137075246,289.9616667,0.00161265,0.064505998,3.26158452,0.225770993,2.015812435,1.0,0.43,0.0,0.65,1.32,0.0,15.11333333,94.61,0.1,97.0,26.69230769,13.0,60.0,28.5,8.0,118.505,134.0,41.30123928,537.0,403.0,87.3880597
2024-12-30 22:00:00,2.57,1127.0,105333.0,3.8242568,5002.0,1384.0,2325.0,0.0,1.3,223.0,1.27,7.0,2.0,10.85160421,87.76839579,0.405388483,3.904136222,248.0846667,0.974611517,11.58,86.93,0.44,6.3,31.613333330000003,1.05,9.29,70.62,0.97,90.90666667,19.12,788.1726667,2.365,1.976754386,10.595,5.244444444,79.46666667,55.23,9.55,34.85,69.83,0.0655,1.855,0.07,0.054,0.0605,5.36,0.17,2.136761181,0.068537623,21.63369905,0.0129012,3.322058893,0.032252999,0.137075246,289.9616667,0.00161265,0.064505998,3.26158452,0.225770993,2.015812435,1.0,0.43,0.0,0.65,1.32,0.0,15.11333333,94.61,0.1,97.0,26.69230769,13.0,60.0,28.5,8.0,118.6375,135.0,40.9489917,538.0,403.0,85.55555556
2024-12-30 23:00:00,2.54,1129.0,105491.0,3.817771436,5001.0,1444.0,2336.0,0.0,1.32,225.0,1.22,6.0,1.5,10.74489198,87.87218235,0.405851337,4.138850282,253.697,0.977074331,11.22,87.33,0.42,6.1,32.775000000000006,1.03,9.18,70.88,0.98,94.68,18.96,802.59,2.36,1.986136784,10.675,5.378888889,78.68777778,55.13,9.855,31.33,69.83,0.067,1.925,0.07,0.052,0.059,5.37,0.17,2.165740143,0.150828331,20.67508358,0.006187829,2.954688338,0.038673931,0.073480469,305.047,0.000773479,0.074640687,3.217671069,0.259502078,2.011044418,1.0,0.27,0.0,0.79,1.1,0.0,19.59333333,94.03,0.1,97.0,26.69230769,13.0,60.0,28.5,8.0,118.6375,135.0,39.47556615,538.0,403.0,81.85185185
2024-12-31 01:00:00,2.49,1133.0,105683.0,3.810841723,5001.0,1489.0,2319.0,0.0,1.31,229.0,1.18,8.0,1.3,10.74489198,87.87218235,0.405851337,4.138850282,253.697,0.977074331,11.22,87.33,0.42,6.1,32.775000000000006,1.03,9.18,70.88,0.98,94.68,18.96,802.59,2.36,1.986136784,10.675,5.378888889,78.68777778,55.13,9.855,31.33,69.83,0.067,1.925,0.07,0.052,0.059,5.37,0.17,2.165740143,0.150828331,20.67508358,0.006187829,2.954688338,0.038673931,0.073480469,305.047,0.000773479,0.074640687,3.217671069,0.259502078,2.011044418,1.0,0.27,0.0,0.79,1.1,0.0,19.59333333,94.03,0.1,97.0,26.69230769,13.0,60.0,28.5,8.0,118.77,136.0,40.0,539.0,403.0,86.83823529
2024-12-31 02:00:00,2.51,1167.0,105656.0,3.812576218,5002.0,1484.0,2327.0,0.0,1.31,233.0,1.2,7.0,1.3,10.74489198,87.87218235,0.405851337,4.138850282,253.697,0.977074331,11.22,87.33,0.42,6.1,32.775000000000006,1.03,9.18,70.88,0.98,94.68,18.96,802.59,2.36,1.986136784,10.675,5.378888889,78.68777778,55.13,9.855,31.33,69.83,0.067,1.925,0.07,0.052,0.059,5.37,0.17,2.165740143,0.150828331,20.67508358,0.006187829,2.954688338,0.038673931,0.073480469,305.047,0.000773479,0.074640687,3.217671069,0.259502078,2.011044418,1.0,0.27,0.0,0.79,1.1,0.0,19.59333333,94.03,0.1,97.0,26.69230769,13.0,60.0,28.5,8.0,119.3,140.0,41.08170311,543.0,403.0,87.85714286
2024-12-31 03:00:00,2.53,1158.0,105901.0,3.801484512,4999.0,1434.0,2329.0,0.0,1.3,231.0,1.23,7.0,1.3,10.74489198,87.87218235,0.405851337,4.138850282,253.697,0.977074331,11.22,87.33,0.42,6.1,32.775000000000006,1.03,9.18,70.88,0.98,94.68,18.96,802.59,2.36,1.986136784,10.675,5.378888889,78.68777778,55.13,9.855,31.33,69.83,0.067,1.925,0.07,0.052,0.059,5.37,0.17,2.165740143,0.150828331,20.67508358,0.006187829,2.954688338,0.038673931,0.073480469,305.047,0.000773479,0.074640687,3.217671069,0.259502078,2.011044418,1.0,0.27,0.0,0.79,1.1,0.0,19.59333333,94.03,0.1,97.0,26.69230769,13.0,60.0,28.5,8.0,118.6375,135.0,40.97572148,538.0,403.0,87.7037037
2024-12-31 04:00:00,2.52,1114.0,106188.0,3.793492378,5002.0,1441.0,2303.0,0.0,1.26,225.0,1.26,7.0,1.3,10.74489198,87.87218235,0.405851337,4.138850282,253.697,0.977074331,11.22,87.33,0.42,6.1,32.775000000000006,1.03,9.18,70.88,0.98,94.68,18.96,802.59,2.36,1.986136784,10.675,5.378888889,78.68777778,55.13,9.855,31.33,69.83,0.067,1.925,0.07,0.052,0.059,5.37,0.17,2.165740143,0.150828331,20.67508358,0.006187829,2.954688338,0.038673931,0.073480469,305.047,0.000773479,0.074640687,3.217671069,0.259502078,2.011044418,1.0,0.27,0.0,0.79,1.1,0.0,19.59333333,94.03,0.1,97.0,26.69230769,13.0,60.0,28.5,8.0,118.77,136.0,40.7063197,539.0,403.0,87.5
2024-12-31 05:00:00,2.46,1131.0,102155.0,3.939966848,4998.0,1432.0,2317.0,0.0,1.31,227.0,1.15,7.0,1.3,10.74489198,87.87218235,0.405851337,4.138850282,253.697,0.977074331,11.22,87.33,0.42,6.1,32.775000000000006,1.03,9.18,70.88,0.98,94.68,18.96,802.59,2.36,1.986136784,10.675,5.378888889,78.68777778,55.13,9.855,31.33,69.83,0.067,1.925,0.07,0.052,0.059,5.37,0.17,2.165740143,0.150828331,20.67508358,0.006187829,2.954688338,0.038673931,0.073480469,305.047,0.000773479,0.074640687,3.217671069,0.259502078,2.011044418,1.0,0.27,0.0,0.79,1.1,0.0,19.59333333,94.03,0.1,97.0,26.69230769,13.0,60.0,28.5,8.0,119.565,142.0,42.53611557,545.0,403.0,87.04225352
2024-12-31 06:00:00,2.51,1154.0,102164.0,3.941195097,5000.0,1420.0,2327.0,0.0,1.31,224.0,1.2,7.0,1.3,10.74489198,87.87218235,0.405851337,4.138850282,253.697,0.977074331,11.22,87.33,0.42,6.1,32.775000000000006,1.03,9.18,70.88,0.98,94.68,18.96,802.59,2.36,1.986136784,10.675,5.378888889,78.68777778,55.13,9.855,31.33,69.83,0.067,1.925,0.07,0.052,0.059,5.37,0.17,2.165740143,0.150828331,20.67508358,0.006187829,2.954688338,0.038673931,0.073480469,305.047,0.000773479,0.074640687,3.217671069,0.259502078,2.011044418,1.0,0.27,0.0,0.79,1.1,0.0,19.59333333,94.03,0.1,97.0,26.69230769,13.0,60.0,28.5,8.0,118.9025,137.0,42.52096925,540.0,403.0,86.13138686
2024-12-31 07:00:00,2.52,1107.0,108555.0,3.709366725,5000.0,1412.0,2281.0,0.0,1.31,216.0,1.21,6.0,1.3,10.74489198,87.87218235,0.405851337,4.138850282,253.697,0.977074331,11.22,87.33,0.42,6.1,32.775000000000006,1.03,9.18,70.88,0.98,94.68,18.96,802.59,2.36,1.986136784,10.675,5.378888889,78.68777778,55.13,9.855,31.33,69.83,0.067,1.925,0.07,0.052,0.059,5.37,0.17,2.165740143,0.150828331,20.67508358,0.006187829,2.954688338,0.038673931,0.073480469,305.047,0.000773479,0.074640687,3.217671069,0.259502078,2.011044418,1.0,0.27,0.0,0.79,1.1,0.0,19.59333333,94.03,0.1,97.0,26.69230769,13.0,60.0,28.5,8.0,119.3,140.0,42.89017341,543.0,403.0,84.64285714
2024-12-31 08:00:00,2.54,1134.0,102880.0,3.914573464,5001.0,1391.0,2330.0,0.0,1.31,220.0,1.23,7.0,1.3,10.87707433,87.74829733,0.408777006,3.597363653,253.697,0.965851337,11.24,87.27,0.45,6.5,32.775000000000006,1.04,9.29,71.01,1.02,94.68,18.68,802.59,2.31,2.013207547,10.67,5.378888889,78.68777778,55.32,9.29,31.33,69.83,0.066,1.77,0.07,0.058,0.06,5.3,0.17,2.414943297,0.040316249,21.55306655,0.015320175,3.289805894,0.028221374,0.15723337,305.047,0.000403162,0.082245147,3.092256275,0.23826903,2.056128684,1.0,0.45,0.0,0.87,1.34,0.0,19.59333333,96.49,0.1,97.0,26.69230769,13.0,60.0,28.5,8.0,118.3725,133.0,41.42387218,536.0,403.0,86.01503759
2024-12-31 09:00:00,2.52,1128.0,102809.0,3.916491799,5000.0,1414.0,2323.0,0.0,1.31,220.0,1.21,8.0,1.3,10.87707433,87.74829733,0.408777006,3.597363653,253.697,0.965851337,11.24,87.27,0.45,6.5,32.775000000000006,1.04,9.29,71.01,1.02,94.68,18.68,802.59,2.31,2.013207547,10.67,5.378888889,78.68777778,55.32,9.29,31.33,69.83,0.066,1.77,0.07,0.058,0.06,5.3,0.17,2.414943297,0.040316249,21.55306655,0.015320175,3.289805894,0.028221374,0.15723337,305.047,0.000403162,0.082245147,3.092256275,0.23826903,2.056128684,1.0,0.45,0.0,0.87,1.34,0.0,19.59333333,96.49,0.1,97.0,26.69230769,13.0,60.0,28.5,8.0,117.975,130.0,41.18742724,533.0,403.0,85.38461538
2024-12-31 10:00:00,2.49,1122.0,102265.0,3.936519541,4999.0,1442.0,2306.0,0.0,1.31,220.0,1.18,6.0,1.3,10.87707433,87.74829733,0.408777006,3.597363653,253.697,0.965851337,11.24,87.27,0.45,6.5,32.775000000000006,1.04,9.29,71.01,1.02,94.68,18.68,802.59,2.31,2.013207547,10.67,5.378888889,78.68777778,55.32,9.29,31.33,69.83,0.066,1.77,0.07,0.058,0.06,5.3,0.17,2.414943297,0.040316249,21.55306655,0.015320175,3.289805894,0.028221374,0.15723337,305.047,0.000403162,0.082245147,3.092256275,0.23826903,2.056128684,1.0,0.45,0.0,0.87,1.34,0.0,19.59333333,96.49,0.1,97.0,26.69230769,13.0,60.0,28.5,8.0,118.9025,137.0,41.11214518,540.0,403.0,86.35036496
