Repository: saikumar-voptimai/evonith_bf_webapp

# Evonith BF2 — Blast Furnace Intelligence Platform

Monitoring, modelling and optimisation of **Blast Furnace 2 (BF2)** at Evonith Steel: live telemetry from InfluxDB,
manual plant reports from Neon PostgreSQL, a two-zone energy model of the furnace, blend and fuel optimisers, a
conversational assistant (FurnaceMind) and a live digital twin evaluated every hour.

The platform has three deployable parts that share one Python service layer, plus the shared data library:

| Part | Path | What it is |
|---|---|---|
| **Streamlit app** (legacy) | `src/app.py`, `src/custom_pages/` | The original 11-page dashboard; still the home of the model pages. Served under `/legacy` in production |

File: src/assets/data/V10_df_filtered.csv (part 110 of 166)
datetime,Hot Blast PressureBar,Hot Blast Temp.oC,Hot Blast VolumeNm3/Hr.,O2 Enrichment %,OxygenFlowNm3/Hr.,PermeabilityKgs/Hr.,RAFToC,SteamKgs/Hr.,TopPressureBar,TuyereVelocitym/s,Differential PressureTotalBar,Charges/Hrs.,StockRodLevel,COKE_ASH%,COKE_FC%,COKE_IM%,COKE_MOIST%,COKE_MT,COKE_VM%,NUTCOKE_ASH%,NUTCOKE_FC%,NUTCOKE_IM%,NUTCOKE_MOIST%,NUTCOKE_MT,NUTCOKE_VM%,PCI_2_%Ash,PCI_2_%FC,PCI_2_%IM,PCI_2_MT,PCI_2_%VM,Sinter_SP_MT,Sinter_SP_02_Al2O3%,Sinter_SP_02_Basicity,Sinter_SP_02_CaO%,Sinter_SP_02_Cold_Strength_AI,Sinter_SP_02_Cold_strength_TI,Sinter_SP_02_Fe(T)%,Sinter_SP_02_FeO%,Sinter_SP_02_Hot_strength_RDI,Sinter_SP_02_Hot_strength_RI,Sinter_SP_02_K2O%,Sinter_SP_02_MgO%,Sinter_SP_02_MnO%,Sinter_SP_02_Na2O%,Sinter_SP_02_P%,Sinter_SP_02_SiO2%,Sinter_SP_02_TiO2%,ORE_%Al2O3,ORE_%CaO,ORE_%Fe(T),ORE_%K2O,ORE_%LOI,ORE_%MgO,ORE_%MnO,ORE_MT,ORE_%Na2O,ORE_%P,ORE_%SiO2,ORE_%TiO2,ORE_%TM,Geomin Type,FLUX_Al2O3%,FLUX_CaO%,FLUX_Fe2O3%,FLUX_LOI%,FLUX_MgO%,FLUX_MT,FLUX_SiO2%,FLUX_TM%,COKE_DISCHARGE_TIME,WEIGHTED_COKE_ANGLE,TOTAL_COKE_PORTIONS,NON_COKE_DISCHARGE_TIME,WEIGHTED_NON_COKE_ANGLE,TOTAL_NON_COKE_PORTIONS,UnitCost Lakhs/Thm,ActualKg/Thm.,FurnaceTopGasAnalysisCO2ETACO,Act. Fuel RateKg/Thm.,Coke Rate Kg/Thm,ProductionTonnesPerHr
2024-12-31 11:00:00,2.5,1144.0,101922.0,3.948965462,4998.0,1425.0,2307.0,0.0,1.31,222.0,1.19,7.0,1.3,10.87707433,87.74829733,0.408777006,3.597363653,253.697,0.965851337,11.24,87.27,0.45,6.5,32.775000000000006,1.04,9.29,71.01,1.02,94.68,18.68,802.59,2.31,2.013207547,10.67,5.378888889,78.68777778,55.32,9.29,31.33,69.83,0.066,1.77,0.07,0.058,0.06,5.3,0.17,2.414943297,0.040316249,21.55306655,0.015320175,3.289805894,0.028221374,0.15723337,305.047,0.000403162,0.082245147,3.092256275,0.23826903,2.056128684,1.0,0.45,0.0,0.87,1.34,0.0,19.59333333,96.49,0.1,97.0,26.69230769,13.0,60.0,28.5,8.0,119.3,140.0,40.92709061,543.0,403.0,87.71428571
2024-12-31 12:00:00,2.49,1136.0,101685.0,3.961325661,5002.0,1433.0,2297.0,0.0,1.31,221.0,1.18,7.0,1.3,10.87707433,87.74829733,0.408777006,3.597363653,253.697,0.965851337,11.24,87.27,0.45,6.5,32.775000000000006,1.04,9.29,71.01,1.02,94.68,18.68,802.59,2.31,2.013207547,10.67,5.378888889,78.68777778,55.32,9.29,31.33,69.83,0.066,1.77,0.07,0.058,0.06,5.3,0.17,2.414943297,0.040316249,21.55306655,0.015320175,3.289805894,0.028221374,0.15723337,305.047,0.000403162,0.082245147,3.092256275,0.23826903,2.056128684,1.0,0.45,0.0,0.87,1.34,0.0,19.59333333,96.49,0.1,97.0,26.69230769,13.0,60.0,28.5,8.0,119.3,140.0,41.47976879,543.0,403.0,87.35714286
2024-12-31 13:00:00,2.52,1144.0,100678.0,4.001709271,5003.0,1390.0,2306.0,0.0,1.31,218.0,1.21,6.0,1.3,10.87707433,87.74829733,0.408777006,3.597363653,253.697,0.965851337,11.24,87.27,0.45,6.5,32.775000000000006,1.04,9.29,71.01,1.02,94.68,18.68,802.59,2.31,2.013207547,10.67,5.378888889,78.68777778,55.32,9.29,31.33,69.83,0.066,1.77,0.07,0.058,0.06,5.3,0.17,2.414943297,0.040316249,21.55306655,0.015320175,3.289805894,0.028221374,0.15723337,305.047,0.000403162,0.082245147,3.092256275,0.23826903,2.056128684,1.0,0.45,0.0,0.87,1.34,0.0,19.59333333,96.49,0.1,97.0,26.69230769,13.0,60.0,28.5,8.0,119.1675,139.0,41.7548812,542.0,403.0,87.91366906
2024-12-31 14:00:00,2.51,1147.0,100182.0,4.020699832,5002.0,1384.0,2318.0,0.0,1.31,231.0,1.2,7.0,1.3,10.87707433,87.74829733,0.408777006,3.597363653,253.697,0.965851337,11.24,87.27,0.45,6.5,32.775000000000006,1.04,9.29,71.01,1.02,94.68,18.68,802.59,2.31,2.013207547,10.67,5.378888889,78.68777778,55.32,9.29,31.33,69.83,0.066,1.77,0.07,0.058,0.06,5.3,0.17,2.414943297,0.040316249,21.55306655,0.015320175,3.289805894,0.028221374,0.15723337,305.047,0.000403162,0.082245147,3.092256275,0.23826903,2.056128684,1.0,0.45,0.0,0.87,1.34,0.0,19.59333333,96.49,0.1,97.0,26.69230769,13.0,60.0,28.5,8.0,119.1675,139.0,41.88714587,542.0,403.0,84.74820144
2024-12-31 15:00:00,2.48,1137.0,100066.0,4.024552355,5001.0,1409.0,2309.0,0.0,1.3,219.0,1.18,6.0,1.3,10.87707433,87.74829733,0.408777006,3.597363653,253.697,0.965851337,11.24,87.27,0.45,6.5,32.775000000000006,1.04,9.29,71.01,1.02,94.68,18.68,802.59,2.31,2.013207547,10.67,5.378888889,78.68777778,55.32,9.29,31.33,69.83,0.066,1.77,0.07,0.058,0.06,5.3,0.17,2.414943297,0.040316249,21.55306655,0.015320175,3.289805894,0.028221374,0.15723337,305.047,0.000403162,0.082245147,3.092256275,0.23826903,2.056128684,1.0,0.45,0.0,0.87,1.34,0.0,19.59333333,96.49,0.1,97.0,26.69230769,13.0,60.0,28.5,8.0,119.4325,141.0,41.59144893,544.0,403.0,84.96453901
2024-12-31 16:00:00,2.47,1150.0,99927.0,4.031755448,5003.0,1442.0,2318.0,0.0,1.3,221.0,1.17,7.0,1.3,10.96,87.65707433,0.402925669,3.646283427,253.697,0.98,11.3,87.21,0.45,7.2,32.775000000000006,1.04,9.8,70.5,1.02,94.68,18.68,802.59,2.32,2.024208566,10.87,5.378888889,78.68777778,55.05,9.71,31.33,69.83,0.061,1.94,0.08,0.053,0.061,5.37,0.17,1.983972667,0.054143504,20.61707268,0.008121526,2.993362269,0.027071752,0.170165297,305.047,0.000773479,0.066905901,3.542532091,0.232817065,2.049718349,1.0,0.43,0.0,1.25,1.34,0.0,19.59333333,96.15,0.1,97.0,26.69230769,13.0,60.0,28.5,8.0,119.1675,139.0,40.99481377,542.0,403.0,85.61151079
2024-12-31 17:00:00,2.48,1148.0,99888.0,4.034133511,5004.0,1415.0,2323.0,0.0,1.3,220.0,1.18,6.0,1.3,10.96,87.65707433,0.402925669,3.646283427,253.697,0.98,11.3,87.21,0.45,7.2,32.775000000000006,1.04,9.8,70.5,1.02,94.68,18.68,802.59,2.32,2.024208566,10.87,5.378888889,78.68777778,55.05,9.71,31.33,69.83,0.061,1.94,0.08,0.053,0.061,5.37,0.17,1.983972667,0.054143504,20.61707268,0.008121526,2.993362269,0.027071752,0.170165297,305.047,0.000773479,0.066905901,3.542532091,0.232817065,2.049718349,1.0,0.43,0.0,1.25,1.34,0.0,19.59333333,96.15,0.1,97.0,26.69230769,13.0,60.0,28.5,8.0,118.6375,135.0,41.18742724,538.0,403.0,84.44444444
2024-12-31 18:00:00,2.45,1145.0,99890.0,4.034052817,5004.0,1465.0,2332.0,0.0,1.3,223.0,1.15,7.0,1.3,10.96,87.65707433,0.402925669,3.646283427,253.697,0.98,11.3,87.21,0.45,7.2,32.775000000000006,1.04,9.8,70.5,1.02,94.68,18.68,802.59,2.32,2.024208566,10.87,5.378888889,78.68777778,55.05,9.71,31.33,69.83,0.061,1.94,0.08,0.053,0.061,5.37,0.17,1.983972667,0.054143504,20.61707268,0.008121526,2.993362269,0.027071752,0.170165297,305.047,0.000773479,0.066905901,3.542532091,0.232817065,2.049718349,1.0,0.43,0.0,1.25,1.34,0.0,19.59333333,96.15,0.1,97.0,26.69230769,13.0,60.0,28.5,8.0,118.6375,135.0,41.29724685,538.0,403.0,84.51851852
2024-12-31 19:00:00,2.44,1148.0,100300.0,3.934156997,4900.0,1483.0,2320.0,0.0,1.3,226.0,1.14,7.0,1.3,10.96,87.65707433,0.402925669,3.646283427,253.697,0.98,11.3,87.21,0.45,7.2,32.775000000000006,1.04,9.8,70.5,1.02,94.68,18.68,802.59,2.32,2.024208566,10.87,5.378888889,78.68777778,55.05,9.71,31.33,69.83,0.061,1.94,0.08,0.053,0.061,5.37,0.17,1.983972667,0.054143504,20.61707268,0.008121526,2.993362269,0.027071752,0.170165297,305.047,0.000773479,0.066905901,3.542532091,0.232817065,2.049718349,1.0,0.43,0.0,1.25,1.34,0.0,19.59333333,96.15,0.1,97.0,26.69230769,13.0,60.0,28.5,8.0,119.035,138.0,41.18742724,541.0,403.0,85.43478261
2024-12-31 20:00:00,2.46,1148.0,101720.0,3.821545539,4827.0,1471.0,2309.0,0.0,1.31,226.0,1.15,7.0,1.3,10.96,87.65707433,0.402925669,3.646283427,253.697,0.98,11.3,87.21,0.45,7.2,32.775000000000006,1.04,9.8,70.5,1.02,94.68,18.68,802.59,2.32,2.024208566,10.87,5.378888889,78.68777778,55.05,9.71,31.33,69.83,0.061,1.94,0.08,0.053,0.061,5.37,0.17,1.983972667,0.054143504,20.61707268,0.008121526,2.993362269,0.027071752,0.170165297,305.047,0.000773479,0.066905901,3.542532091,0.232817065,2.049718349,1.0,0.43,0.0,1.25,1.34,0.0,19.59333333,96.15,0.1,97.0,26.69230769,13.0,60.0,28.5,8.0,116.52,136.0,40.79194002,530.0,394.0,86.91176471
2024-12-31 21:00:00,2.46,1148.0,100790.0,3.780937933,4732.0,1480.0,2311.0,0.0,1.3,226.0,1.16,7.0,1.3,10.96,87.65707433,0.402925669,3.646283427,253.697,0.98,11.3,87.21,0.45,7.2,32.775000000000006,1.04,9.8,70.5,1.02,94.68,18.68,802.59,2.32,2.024208566,10.87,5.378888889,78.68777778,55.05,9.71,31.33,69.83,0.061,1.94,0.08,0.053,0.061,5.37,0.17,1.983972667,0.054143504,20.61707268,0.008121526,2.993362269,0.027071752,0.170165297,305.047,0.000773479,0.066905901,3.542532091,0.232817065,2.049718349,1.0,0.43,0.0,1.25,1.34,0.0,19.59333333,96.15,0.1,97.0,26.69230769,13.0,60.0,28.5,8.0,118.77,136.0,41.78721419,539.0,403.0,87.05882353
2024-12-31 22:00:00,2.47,1148.0,101737.0,3.773455648,4767.0,1438.0,2313.0,0.0,1.29,224.0,1.18,7.0,1.3,10.96,87.65707433,0.402925669,3.646283427,253.697,0.98,11.3,87.21,0.45,7.2,32.775000000000006,1.04,9.8,70.5,1.02,94.68,18.68,802.59,2.32,2.024208566,10.87,5.378888889,78.68777778,55.05,9.71,31.33,69.83,0.061,1.94,0.08,0.053,0.061,5.37,0.17,1.983972667,0.054143504,20.61707268,0.008121526,2.993362269,0.027071752,0.170165297,305.047,0.000773479,0.066905901,3.542532091,0.232817065,2.049718349,1.0,0.43,0.0,1.25,1.34,0.0,19.59333333,96.15,0.1,97.0,26.69230769,13.0,60.0,28.5,8.0,118.77,136.0,42.09936496,539.0,403.0,86.54411765
2024-12-31 23:00:00,2.48,1147.0,101834.0,3.759592905,4754.0,1429.0,2313.0,0.0,1.29,224.0,1.19,6.0,1.3,10.69546438,87.92840171,0.40408927,3.36803429,242.635,0.972044635,11.25,87.27,0.44,6.2,32.215,1.04,9.68,70.74,1.0,87.62666667,18.58,771.0853333,2.34,2.003731343,10.74,5.067777778,79.13444444,55.1,9.46,32.58,69.83,0.064,1.92,0.07,0.053,0.06,5.36,0.17,2.000923165,0.136609212,21.57621967,0.026920051,3.025492256,0.032143344,0.104465868,299.773,0.000803584,0.069911773,3.567911186,0.241878664,1.848242281,1.0,0.47,0.0,0.73,1.19,0.0,18.71666667,96.74,0.1,97.0,26.69230769,13.0,60.0,28.5,8.0,118.77,136.0,41.92488263,539.0,403.0,86.69117647
2025-01-01 01:00:00,2.5,1125.0,101240.0,3.739509336,4701.0,1403.0,2277.0,0.0,1.3,218.0,1.2,7.0,1.3,10.69546438,87.92840171,0.40408927,3.36803429,242.635,0.972044635,11.25,87.27,0.44,6.2,32.215,1.04,9.68,70.74,1.0,87.62666667,18.58,771.0853333,2.34,2.003731343,10.74,5.067777778,79.13444444,55.1,9.46,32.58,69.83,0.064,1.92,0.07,0.053,0.06,5.36,0.17,2.000923165,0.136609212,21.57621967,0.026920051,3.025492256,0.032143344,0.104465868,299.773,0.000803584,0.069911773,3.567911186,0.241878664,1.848242281,1.0,0.47,0.0,0.73,1.19,0.0,18.71666667,96.74,0.1,97.0,26.69230769,13.0,60.0,28.5,8.0,118.77,136.0,40.38871771,539.0,403.0,84.11764706
2025-01-01 02:00:00,2.53,1125.0,101570.0,3.741629788,4719.0,1377.0,2308.0,0.0,1.3,217.0,1.23,7.0,1.3,10.69546438,87.92840171,0.40408927,3.36803429,242.635,0.972044635,11.25,87.27,0.44,6.2,32.215,1.04,9.68,70.74,1.0,87.62666667,18.58,771.0853333,2.34,2.003731343,10.74,5.067777778,79.13444444,55.1,9.46,32.58,69.83,0.064,1.92,0.07,0.053,0.06,5.36,0.17,2.000923165,0.136609212,21.57621967,0.026920051,3.025492256,0.032143344,0.104465868,299.773,0.000803584,0.069911773,3.567911186,0.241878664,1.848242281,1.0,0.47,0.0,0.73,1.19,0.0,18.71666667,96.74,0.1,97.0,26.69230769,13.0,60.0,28.5,8.0,117.8875,135.0,40.60449859,535.0,400.0,80.37037037
2025-01-01 03:00:00,2.51,1124.0,101735.0,1.339355485,1691.0,1314.0,2318.0,0.0,1.3,218.0,1.21,6.0,1.3,10.69546438,87.92840171,0.40408927,3.36803429,242.635,0.972044635,11.25,87.27,0.44,6.2,32.215,1.04,9.68,70.74,1.0,87.62666667,18.58,771.0853333,2.34,2.003731343,10.74,5.067777778,79.13444444,55.1,9.46,32.58,69.83,0.064,1.92,0.07,0.053,0.06,5.36,0.17,2.000923165,0.136609212,21.57621967,0.026920051,3.025492256,0.032143344,0.104465868,299.773,0.000803584,0.069911773,3.567911186,0.241878664,1.848242281,1.0,0.47,0.0,0.73,1.19,0.0,18.71666667,96.74,0.1,97.0,26.69230769,13.0,60.0,28.5,8.0,118.24000000000001,132.0,41.54701251,535.0,403.0,81.74242424
2025-01-01 04:00:00,2.52,1139.0,102175.0,3.591127269,4556.0,1399.0,2317.0,0.0,1.3,221.0,1.22,7.0,1.3,10.69546438,87.92840171,0.40408927,3.36803429,242.635,0.972044635,11.25,87.27,0.44,6.2,32.215,1.04,9.68,70.74,1.0,87.62666667,18.58,771.0853333,2.34,2.003731343,10.74,5.067777778,79.13444444,55.1,9.46,32.58,69.83,0.064,1.92,0.07,0.053,0.06,5.36,0.17,2.000923165,0.136609212,21.57621967,0.026920051,3.025492256,0.032143344,0.104465868,299.773,0.000803584,0.069911773,3.567911186,0.241878664,1.848242281,1.0,0.47,0.0,0.73,1.19,0.0,18.71666667,96.74,0.1,97.0,26.69230769,13.0,60.0,28.5,8.0,118.505,134.0,42.21292422,537.0,403.0,81.94029851
2025-01-01 05:00:00,2.5,1133.0,102595.0,3.45878526,4406.0,1418.0,2302.0,0.0,1.29,222.0,1.21,7.0,1.3,10.69546438,87.92840171,0.40408927,3.36803429,242.635,0.972044635,11.25,87.27,0.44,6.2,32.215,1.04,9.68,70.74,1.0,87.62666667,18.58,771.0853333,2.34,2.003731343,10.74,5.067777778,79.13444444,55.1,9.46,32.58,69.83,0.064,1.92,0.07,0.053,0.06,5.36,0.17,2.000923165,0.136609212,21.57621967,0.026920051,3.025492256,0.032143344,0.104465868,299.773,0.000803584,0.069911773,3.567911186,0.241878664,1.848242281,1.0,0.47,0.0,0.73,1.19,0.0,18.71666667,96.74,0.1,97.0,26.69230769,13.0,60.0,28.5,8.0,118.505,134.0,42.43060415,537.0,403.0,81.71641791
2025-01-01 06:00:00,2.49,1141.0,102443.0,3.393213422,4316.0,1400.0,2301.0,0.0,1.27,224.0,1.22,6.0,1.3,10.69546438,87.92840171,0.40408927,3.36803429,242.635,0.972044635,11.25,87.27,0.44,6.2,32.215,1.04,9.68,70.74,1.0,87.62666667,18.58,771.0853333,2.34,2.003731343,10.74,5.067777778,79.13444444,55.1,9.46,32.58,69.83,0.064,1.92,0.07,0.053,0.06,5.36,0.17,2.000923165,0.136609212,21.57621967,0.026920051,3.025492256,0.032143344,0.104465868,299.773,0.000803584,0.069911773,3.567911186,0.241878664,1.848242281,1.0,0.47,0.0,0.73,1.19,0.0,18.71666667,96.74,0.1,97.0,26.69230769,13.0,60.0,28.5,8.0,118.77,136.0,42.50764526,539.0,403.0,83.08823529
2025-01-01 07:00:00,2.46,1143.0,101151.0,3.417425671,4292.0,1426.0,2321.0,0.0,1.28,223.0,1.18,7.0,1.3,10.69546438,87.92840171,0.40408927,3.36803429,242.635,0.972044635,11.25,87.27,0.44,6.2,32.215,1.04,9.68,70.74,1.0,87.62666667,18.58,771.0853333,2.34,2.003731343,10.74,5.067777778,79.13444444,55.1,9.46,32.58,69.83,0.064,1.92,0.07,0.053,0.06,5.36,0.17,2.000923165,0.136609212,21.57621967,0.026920051,3.025492256,0.032143344,0.104465868,299.773,0.000803584,0.069911773,3.567911186,0.241878664,1.848242281,1.0,0.47,0.0,0.73,1.19,0.0,18.71666667,96.74,0.1,97.0,26.69230769,13.0,60.0,28.5,8.0,117.3125,125.0,41.99381394,528.0,403.0,87.2
2025-01-01 08:00:00,2.5,1139.0,101245.0,3.409486233,4286.0,1401.0,2309.0,0.0,1.3,220.0,1.2,7.0,1.3,11.1185167,87.45832279,0.452937334,3.159107301,242.635,0.970223175,11.25,87.27,0.44,6.2,32.215,1.04,9.56,71.16,0.97,87.62666667,18.31,771.0853333,2.35,1.998113208,10.59,5.067777778,79.13444444,55.27,9.26,32.58,69.83,0.073,1.84,0.07,0.054,0.058,5.3,0.17,2.000923165,0.136609212,21.57621967,0.026920051,3.025492256,0.032143344,0.104465868,299.773,0.000803584,0.069911773,3.567911186,0.241878664,1.848242281,1.0,0.47,0.0,0.73,1.19,0.0,18.71666667,96.74,0.1,97.0,26.69230769,13.0,60.0,28.5,8.0,117.3125,125.0,41.45359848,528.0,403.0,86.88
2025-01-01 09:00:00,2.48,1148.0,101265.0,3.435038233,4319.0,1435.0,2324.0,0.0,1.3,223.0,1.18,7.0,1.3,11.1185167,87.45832279,0.452937334,3.159107301,242.635,0.970223175,11.25,87.27,0.44,6.2,32.215,1.04,9.56,71.16,0.97,87.62666667,18.31,771.0853333,2.35,1.998113208,10.59,5.067777778,79.13444444,55.27,9.26,32.58,69.83,0.073,1.84,0.07,0.054,0.058,5.3,0.17,2.000923165,0.136609212,21.57621967,0.026920051,3.025492256,0.032143344,0.104465868,299.773,0.000803584,0.069911773,3.567911186,0.241878664,1.848242281,1.0,0.47,0.0,0.73,1.19,0.0,18.71666667,96.74,0.1,97.0,26.69230769,13.0,60.0,28.5,8.0,116.65,120.0,40.96185738,523.0,403.0,86.75
2025-01-01 10:00:00,2.46,1142.0,100923.0,3.488132287,4371.0,1447.0,2309.0,0.0,1.3,222.0,1.16,7.0,1.3,11.1185167,87.45832279,0.452937334,3.159107301,242.635,0.970223175,11.25,87.27,0.44,6.2,32.215,1.04,9.56,71.16,0.97,87.62666667,18.31,771.0853333,2.35,1.998113208,10.59,5.067777778,79.13444444,55.27,9.26,32.58,69.83,0.073,1.84,0.07,0.054,0.058,5.3,0.17,2.000923165,0.136609212,21.57621967,0.026920051,3.025492256,0.032143344,0.104465868,299.773,0.000803584,0.069911773,3.567911186,0.241878664,1.848242281,1.0,0.47,0.0,0.73,1.19,0.0,18.71666667,96.74,0.1,97.0,26.69230769,13.0,60.0,28.5,8.0,117.8425,129.0,41.56088387,532.0,403.0,86.97674419
2025-01-01 11:00:00,2.46,1144.0,99110.0,3.572996386,4397.0,1433.0,2310.0,0.0,1.3,219.0,1.16,6.0,1.3,11.1185167,87.45832279,0.452937334,3.159107301,242.635,0.970223175,11.25,87.27,0.44,6.2,32.215,1.04,9.56,71.16,0.97,87.62666667,18.31,771.0853333,2.35,1.998113208,10.59,5.067777778,79.13444444,55.27,9.26,32.58,69.83,0.073,1.84,0.07,0.054,0.058,5.3,0.17,2.000923165,0.136609212,21.57621967,0.026920051,3.025492256,0.032143344,0.104465868,299.773,0.000803584,0.069911773,3.567911186,0.241878664,1.848242281,1.0,0.47,0.0,0.73,1.19,0.0,18.71666667,96.74,0.1,97.0,26.69230769,13.0,60.0,28.5,8.0,118.6375,135.0,41.68430957,538.0,403.0,80.74074074
2025-01-01 12:00:00,2.47,1149.0,97567.0,3.653371202,4426.0,1443.0,2313.0,0.0,1.34,216.0,1.13,7.0,1.3,11.1185167,87.45832279,0.452937334,3.159107301,242.635,0.970223175,11.25,87.27,0.44,6.2,32.215,1.04,9.56,71.16,0.97,87.62666667,18.31,771.0853333,2.35,1.998113208,10.59,5.067777778,79.13444444,55.27,9.26,32.58,69.83,0.073,1.84,0.07,0.054,0.058,5.3,0.17,2.000923165,0.136609212,21.57621967,0.026920051,3.025492256,0.032143344,0.104465868,299.773,0.000803584,0.069911773,3.567911186,0.241878664,1.848242281,1.0,0.47,0.0,0.73,1.19,0.0,18.71666667,96.74,0.1,97.0,26.69230769,13.0,60.0,28.5,8.0,117.975,130.0,42.57657236,533.0,403.0,84.61538462
2025-01-01 13:00:00,2.47,1143.0,99818.0,3.518652551,4361.0,1436.0,2312.0,0.0,1.31,220.0,1.16,6.0,1.3,11.1185167,87.45832279,0.452937334,3.159107301,242.635,0.970223175,11.25,87.27,0.44,6.2,32.215,1.04,9.56,71.16,0.97,87.62666667,18.31,771.0853333,2.35,1.998113208,10.59,5.067777778,79.13444444,55.27,9.26,32.58,69.83,0.073,1.84,0.07,0.054,0.058,5.3,0.17,2.000923165,0.136609212,21.57621967,0.026920051,3.025492256,0.032143344,0.104465868,299.773,0.000803584,0.069911773,3.567911186,0.241878664,1.848242281,1.0,0.47,0.0,0.73,1.19,0.0,18.71666667,96.74,0.1,97.0,26.69230769,13.0,60.0,28.5,8.0,118.6375,135.0,41.94385468,538.0,403.0,82.07407407
2025-01-01 14:00:00,2.42,1140.0,95977.0,3.742345708,4460.0,1423.0,2301.0,0.0,1.29,214.0,1.13,7.0,1.3,11.1185167,87.45832279,0.452937334,3.159107301,242.635,0.970223175,11.25,87.27,0.44,6.2,32.215,1.04,9.56,71.16,0.97,87.62666667,18.31,771.0853333,2.35,1.998113208,10.59,5.067777778,79.13444444,55.27,9.26,32.58,69.83,0.073,1.84,0.07,0.054,0.058,5.3,0.17,2.000923165,0.136609212,21.57621967,0.026920051,3.025492256,0.032143344,0.104465868,299.773,0.000803584,0.069911773,3.567911186,0.241878664,1.848242281,1.0,0.47,0.0,0.73,1.19,0.0,18.71666667,96.74,0.1,97.0,26.69230769,13.0,60.0,28.5,8.0,118.1075,131.0,42.32502966,534.0,403.0,85.19083969
2025-01-01 15:00:00,2.41,1149.0,94862.0,3.68705351,4343.0,1385.0,2305.0,0.0,1.26,214.0,1.15,6.0,1.3,11.1185167,87.45832279,0.452937334,3.159107301,242.635,0.970223175,11.25,87.27,0.44,6.2,32.215,1.04,9.56,71.16,0.97,87.62666667,18.31,771.0853333,2.35,1.998113208,10.59,5.067777778,79.13444444,55.27,9.26,32.58,69.83,0.073,1.84,0.07,0.054,0.058,5.3,0.17,2.000923165,0.136609212,21.57621967,0.026920051,3.025492256,0.032143344,0.104465868,299.773,0.000803584,0.069911773,3.567911186,0.241878664,1.848242281,1.0,0.47,0.0,0.73,1.19,0.0,18.71666667,96.74,0.1,97.0,26.69230769,13.0,60.0,28.5,8.0,117.975,130.0,42.73524532,533.0,403.0,80.30769231
2025-01-01 16:00:00,2.41,1138.0,94674.0,3.684169823,4331.0,1391.0,2327.0,0.0,1.28,211.0,1.13,6.0,1.3,11.20918623,87.36765327,0.440892699,3.515982855,242.635,0.98226781,11.25,87.27,0.44,6.2,32.215,1.04,9.49,71.09,0.88,87.62666667,18.54,771.0853333,2.43,1.931734317,10.47,5.067777778,79.13444444,55.18,9.33,32.58,69.83,0.06,1.88,0.07,0.054,0.057,5.42,0.18,2.000923165,0.136609212,21.57621967,0.026920051,3.025492256,0.032143344,0.104465868,299.773,0.000803584,0.069911773,3.567911186,0.241878664,1.848242281,1.0,0.47,0.0,0.73,1.19,0.0,18.71666667,96.74,0.1,97.0,26.69230769,13.0,60.0,28.5,8.0,117.975,130.0,41.95754717,533.0,403.0,80.0
2025-01-01 17:00:00,2.38,1134.0,94758.0,3.681755918,4332.0,1412.0,2324.0,0.0,1.26,213.0,1.12,7.0,1.3,11.20918623,87.36765327,0.440892699,3.515982855,242.635,0.98226781,11.25,87.27,0.44,6.2,32.215,1.04,9.49,71.09,0.88,87.62666667,18.54,771.0853333,2.43,1.931734317,10.47,5.067777778,79.13444444,55.18,9.33,32.58,69.83,0.06,1.88,0.07,0.054,0.057,5.42,0.18,2.000923165,0.136609212,21.57621967,0.026920051,3.025492256,0.032143344,0.104465868,299.773,0.000803584,0.069911773,3.567911186,0.241878664,1.848242281,1.0,0.47,0.0,0.73,1.19,0.0,18.71666667,96.74,0.1,97.0,26.69230769,13.0,60.0,28.5,8.0,118.3725,133.0,41.80963572,536.0,403.0,80.0
2025-01-01 18:00:00,2.38,1140.0,95250.0,3.661910002,4331.0,1424.0,2310.0,0.0,1.26,215.0,1.12,6.0,1.3,11.20918623,87.36765327,0.440892699,3.515982855,242.635,0.98226781,11.25,87.27,0.44,6.2,32.215,1.04,9.49,71.09,0.88,87.62666667,18.54,771.0853333,2.43,1.931734317,10.47,5.067777778,79.13444444,55.18,9.33,32.58,69.83,0.06,1.88,0.07,0.054,0.057,5.42,0.18,2.000923165,0.136609212,21.57621967,0.026920051,3.025492256,0.032143344,0.104465868,299.773,0.000803584,0.069911773,3.567911186,0.241878664,1.848242281,1.0,0.47,0.0,0.73,1.19,0.0,18.71666667,96.74,0.1,97.0,26.69230769,13.0,60.0,28.5,8.0,118.6375,135.0,41.98168584,538.0,403.0,80.74074074
2025-01-01 19:00:00,2.34,1139.0,96016.0,3.62434038,4321.0,1476.0,2318.0,0.0,1.26,219.0,1.08,6.0,1.3,11.20918623,87.36765327,0.440892699,3.515982855,242.635,0.98226781,11.25,87.27,0.44,6.2,32.215,1.04,9.49,71.09,0.88,87.62666667,18.54,771.0853333,2.43,1.931734317,10.47,5.067777778,79.13444444,55.18,9.33,32.58,69.83,0.06,1.88,0.07,0.054,0.057,5.42,0.18,2.000923165,0.136609212,21.57621967,0.026920051,3.025492256,0.032143344,0.104465868,299.773,0.000803584,0.069911773,3.567911186,0.241878664,1.848242281,1.0,0.47,0.0,0.73,1.19,0.0,18.71666667,96.74,0.1,97.0,26.69230769,13.0,60.0,28.5,8.0,118.3725,133.0,41.57969639,536.0,403.0,78.34586466
2025-01-01 20:00:00,2.33,1139.0,95160.0,3.656068968,4320.0,1485.0,2319.0,0.0,1.26,218.0,1.07,7.0,1.3,11.20918623,87.36765327,0.440892699,3.515982855,242.635,0.98226781,11.25,87.27,0.44,6.2,32.215,1.04,9.49,71.09,0.88,87.62666667,18.54,771.0853333,2.43,1.931734317,10.47,5.067777778,79.13444444,55.18,9.33,32.58,69.83,0.06,1.88,0.07,0.054,0.057,5.42,0.18,2.000923165,0.136609212,21.57621967,0.026920051,3.025492256,0.032143344,0.104465868,299.773,0.000803584,0.069911773,3.567911186,0.241878664,1.848242281,1.0,0.47,0.0,0.73,1.19,0.0,18.71666667,96.74,0.1,97.0,26.69230769,13.0,60.0,28.5,8.0,118.9025,137.0,42.30142092,540.0,403.0,80.94890511
2025-01-01 21:00:00,2.37,1148.0,95509.0,3.632610795,4308.0,1430.0,2306.0,0.0,1.26,217.0,1.11,6.0,1.3,11.20918623,87.36765327,0.440892699,3.515982855,242.635,0.98226781,11.25,87.27,0.44,6.2,32.215,1.04,9.49,71.09,0.88,87.62666667,18.54,771.0853333,2.43,1.931734317,10.47,5.067777778,79.13444444,55.18,9.33,32.58,69.83,0.06,1.88,0.07,0.054,0.057,5.42,0.18,2.000923165,0.136609212,21.57621967,0.026920051,3.025492256,0.032143344,0.104465868,299.773,0.000803584,0.069911773,3.567911186,0.241878664,1.848242281,1.0,0.47,0.0,0.73,1.19,0.0,18.71666667,96.74,0.1,97.0,26.69230769,13.0,60.0,28.5,8.0,118.77,136.0,41.63313609,539.0,403.0,80.58823529
2025-01-01 22:00:00,2.36,1145.0,95800.0,3.60394693,4287.0,1452.0,2297.0,0.0,1.26,218.0,1.1,7.0,1.3,11.20918623,87.36765327,0.440892699,3.515982855,242.635,0.98226781,11.25,87.27,0.44,6.2,32.215,1.04,9.49,71.09,0.88,87.62666667,18.54,771.0853333,2.43,1.931734317,10.47,5.067777778,79.13444444,55.18,9.33,32.58,69.83,0.06,1.88,0.07,0.054,0.057,5.42,0.18,2.000923165,0.136609212,21.57621967,0.026920051,3.025492256,0.032143344,0.104465868,299.773,0.000803584,0.069911773,3.567911186,0.241878664,1.848242281,1.0,0.47,0.0,0.73,1.19,0.0,18.71666667,96.74,0.1,97.0,26.69230769,13.0,60.0,28.5,8.0,119.3,140.0,41.13341204,543.0,403.0,82.78571429
2025-01-01 23:00:00,2.36,1147.0,96307.0,3.560759529,4258.0,1454.0,2294.0,0.0,1.25,219.0,1.11,7.0,1.3,11.0767272,87.55124518,0.403986192,3.160368205,232.914,0.968041423,11.12,87.42,0.43,6.1,30.822,1.03,9.62,70.84,0.94,87.36666667,18.6,753.5313333,2.38,1.96969697,10.4,5.244444444,78.91111111,55.45,9.51,32.63025,69.83,0.063,1.83,0.06,0.054,0.055,5.28,0.17,2.231936967,0.069386641,20.65409028,0.005396739,2.972061143,0.030838507,0.073241455,292.7765727,0.001541925,0.077867231,3.157092187,0.259043461,1.387732829,1.0,0.45,0.0,0.73,1.26,0.0,13.31,96.53,0.1,97.0,26.69230769,13.0,60.0,28.5,8.0,119.3,140.0,40.97859327,543.0,403.0,80.21428571
2025-01-03 01:00:00,2.46,1149.0,101449.0,3.561281371,4486.0,1464.0,2279.0,0.0,1.3,210.0,1.16,7.0,1.3,11.68,86.88,0.45,3.0,229.2926667,0.99,11.75,86.71,0.5,4.9,33.44833334,1.04,9.47,69.7,1.05,91.79666667,19.78,819.6366667,2.54,1.960377358,10.39,5.311111111,77.91111111,55.18,9.08,31.98,68.57,0.065,2.09,0.05,0.054,0.063,5.3,0.16,3.731766969,0.058953665,31.66990862,0.009432586,5.199713218,0.053058298,0.141488795,292.7423333,0.012969806,0.119086402,4.132651888,0.433898971,1.768609938,1.0,0.37,0.0,0.86,1.18,0.0,8.043333333,95.83,0.1,97.0,26.69230769,13.0,60.0,28.5,8.0,119.4775,147.0,44.4806707,547.0,400.0,84.21768707
2025-01-03 02:00:00,2.5,1149.0,100764.0,3.569499009,4466.0,1405.0,2277.0,0.0,1.3,206.0,1.2,6.0,1.3,11.68,86.88,0.45,3.0,229.2926667,0.99,11.75,86.71,0.5,4.9,33.44833334,1.04,9.47,69.7,1.05,91.79666667,19.78,819.6366667,2.54,1.960377358,10.39,5.311111111,77.91111111,55.18,9.08,31.98,68.57,0.065,2.09,0.05,0.054,0.063,5.3,0.16,3.731766969,0.058953665,31.66990862,0.009432586,5.199713218,0.053058298,0.141488795,292.7423333,0.012969806,0.119086402,4.132651888,0.433898971,1.768609938,1.0,0.37,0.0,0.86,1.18,0.0,8.043333333,95.83,0.1,97.0,26.69230769,13.0,60.0,28.5,8.0,119.4775,147.0,43.39534884,547.0,400.0,84.48979592
2025-01-03 03:00:00,2.48,1149.0,100237.0,3.593066569,4472.0,1394.0,2277.0,0.0,1.28,206.0,1.2,6.0,1.3,11.68,86.88,0.45,3.0,229.2926667,0.99,11.75,86.71,0.5,4.9,33.44833334,1.04,9.47,69.7,1.05,91.79666667,19.78,819.6366667,2.54,1.960377358,10.39,5.311111111,77.91111111,55.18,9.08,31.98,68.57,0.065,2.09,0.05,0.054,0.063,5.3,0.16,3.731766969,0.058953665,31.66990862,0.009432586,5.199713218,0.053058298,0.141488795,292.7423333,0.012969806,0.119086402,4.132651888,0.433898971,1.768609938,1.0,0.37,0.0,0.86,1.18,0.0,8.043333333,95.83,0.1,97.0,26.69230769,13.0,60.0,28.5,8.0,119.345,146.0,45.19298246,546.0,400.0,84.7260274
2025-01-03 04:00:00,2.47,1149.0,97169.0,3.700617741,4465.0,1382.0,2285.0,0.0,1.26,207.0,1.21,6.0,1.3,11.68,86.88,0.45,3.0,229.2926667,0.99,11.75,86.71,0.5,4.9,33.44833334,1.04,9.47,69.7,1.05,91.79666667,19.78,819.6366667,2.54,1.960377358,10.39,5.311111111,77.91111111,55.18,9.08,31.98,68.57,0.065,2.09,0.05,0.054,0.063,5.3,0.16,3.731766969,0.058953665,31.66990862,0.009432586,5.199713218,0.053058298,0.141488795,292.7423333,0.012969806,0.119086402,4.132651888,0.433898971,1.768609938,1.0,0.37,0.0,0.86,1.18,0.0,8.043333333,95.83,0.1,97.0,26.69230769,13.0,60.0,28.5,8.0,119.345,146.0,43.84167637,546.0,400.0,84.24657534
2025-01-03 05:00:00,2.51,1149.0,98982.0,3.632893629,4465.0,1335.0,2285.0,0.0,1.3,198.0,1.21,7.0,1.3,11.68,86.88,0.45,3.0,229.2926667,0.99,11.75,86.71,0.5,4.9,33.44833334,1.04,9.47,69.7,1.05,91.79666667,19.78,819.6366667,2.54,1.960377358,10.39,5.311111111,77.91111111,55.18,9.08,31.98,68.57,0.065,2.09,0.05,0.054,0.063,5.3,0.16,3.731766969,0.058953665,31.66990862,0.009432586,5.199713218,0.053058298,0.141488795,292.7423333,0.012969806,0.119086402,4.132651888,0.433898971,1.768609938,1.0,0.37,0.0,0.86,1.18,0.0,8.043333333,95.83,0.1,97.0,26.69230769,13.0,60.0,28.5,8.0,119.345,146.0,44.6798603,546.0,400.0,78.56164384
2025-01-03 06:00:00,2.46,1149.0,97529.0,3.697695241,4478.0,1364.0,2304.0,0.0,1.25,205.0,1.21,6.0,1.3,11.68,86.88,0.45,3.0,229.2926667,0.99,11.75,86.71,0.5,4.9,33.44833334,1.04,9.47,69.7,1.05,91.79666667,19.78,819.6366667,2.54,1.960377358,10.39,5.311111111,77.91111111,55.18,9.08,31.98,68.57,0.065,2.09,0.05,0.054,0.063,5.3,0.16,3.731766969,0.058953665,31.66990862,0.009432586,5.199713218,0.053058298,0.141488795,292.7423333,0.012969806,0.119086402,4.132651888,0.433898971,1.768609938,1.0,0.37,0.0,0.86,1.18,0.0,8.043333333,95.83,0.1,97.0,26.69230769,13.0,60.0,28.5,8.0,118.285,138.0,44.41653346,538.0,400.0,86.5942029
2025-01-03 07:00:00,2.56,1115.0,97329.0,3.637494908,4396.0,1250.0,2280.0,0.0,1.27,190.0,1.29,5.0,1.3,11.68,86.88,0.45,3.0,229.2926667,0.99,11.75,86.71,0.5,4.9,33.44833334,1.04,9.47,69.7,1.05,91.79666667,19.78,819.6366667,2.54,1.960377358,10.39,5.311111111,77.91111111,55.18,9.08,31.98,68.57,0.065,2.09,0.05,0.054,0.063,5.3,0.16,3.731766969,0.058953665,31.66990862,0.009432586,5.199713218,0.053058298,0.141488795,292.7423333,0.012969806,0.119086402,4.132651888,0.433898971,1.768609938,1.0,0.37,0.0,0.86,1.18,0.0,8.043333333,95.83,0.1,97.0,26.69230769,13.0,60.0,28.5,8.0,120.0075,151.0,43.69295577,551.0,400.0,71.19205298
2025-01-03 08:00:00,2.56,1094.0,97342.0,3.529544247,4266.0,1220.0,2308.0,0.0,1.22,188.0,1.34,5.0,1.3,11.49,87.11,0.44,2.7,229.2926667,0.96,11.75,86.71,0.5,4.9,33.44833334,1.04,9.39,69.39,1.31,91.79666667,19.91,819.6366667,2.58,1.95434288,10.393,5.311111111,77.91111111,55.23,9.56,31.98,68.57,0.066,1.9,0.06,0.063,0.066,5.3179,0.17,3.731766969,0.058953665,31.66990862,0.009432586,5.199713218,0.053058298,0.141488795,292.7423333,0.012969806,0.119086402,4.132651888,0.433898971,1.768609938,1.0,0.47,0.0,1.05,1.16,0.0,8.043333333,96.13,0.1,97.0,26.69230769,13.0,60.0,28.5,8.0,120.0075,151.0,43.59853681,551.0,400.0,65.23178808
2025-01-03 09:00:00,2.42,1144.0,100061.0,3.616269,4493.0,1361.0,2291.0,0.0,1.19,209.0,1.23,6.0,1.3,11.49,87.11,0.44,2.7,229.2926667,0.96,11.75,86.71,0.5,4.9,33.44833334,1.04,9.39,69.39,1.31,91.79666667,19.91,819.6366667,2.58,1.95434288,10.393,5.311111111,77.91111111,55.23,9.56,31.98,68.57,0.066,1.9,0.06,0.063,0.066,5.3179,0.17,3.731766969,0.058953665,31.66990862,0.009432586,5.199713218,0.053058298,0.141488795,292.7423333,0.012969806,0.119086402,4.132651888,0.433898971,1.768609938,1.0,0.47,0.0,1.05,1.16,0.0,8.043333333,96.13,0.1,97.0,26.69230769,13.0,60.0,28.5,8.0,119.61,148.0,42.56973022,548.0,400.0,80.27027027
2025-01-03 19:00:00,2.51,1169.0,95609.0,3.702034441,4395.0,1309.0,2357.0,0.0,1.29,198.0,1.22,6.0,1.3,11.45,87.14,0.43,3.1,229.2926667,0.98,11.75,86.71,0.5,4.9,33.44833334,1.04,9.37,69.85,0.94,91.79666667,19.84,819.6366667,2.46,1.924528302,10.2,5.311111111,77.91111111,55.38,9.2,31.98,68.57,0.065,2.06,0.07,0.067,0.067,5.3,0.17,3.731766969,0.058953665,31.66990862,0.009432586,5.199713218,0.053058298,0.141488795,292.7423333,0.012969806,0.119086402,4.132651888,0.433898971,1.768609938,1.0,0.31,0.0,1.04,1.1,0.0,8.043333333,96.45,0.1,97.0,26.69230769,13.0,60.0,28.5,8.0,118.55,140.0,44.80937069,540.0,400.0,71.35714286
2025-01-03 20:00:00,2.53,1167.0,95036.0,3.713328895,4382.0,1270.0,2333.0,0.0,1.28,196.0,1.25,6.0,1.3,11.45,87.14,0.43,3.1,229.2926667,0.98,11.75,86.71,0.5,4.9,33.44833334,1.04,9.37,69.85,0.94,91.79666667,19.84,819.6366667,2.46,1.924528302,10.2,5.311111111,77.91111111,55.38,9.2,31.98,68.57,0.065,2.06,0.07,0.067,0.067,5.3,0.17,3.731766969,0.058953665,31.66990862,0.009432586,5.199713218,0.053058298,0.141488795,292.7423333,0.012969806,0.119086402,4.132651888,0.433898971,1.768609938,1.0,0.31,0.0,1.04,1.1,0.0,8.043333333,96.45,0.1,97.0,26.69230769,13.0,60.0,28.5,8.0,118.815,142.0,44.31791773,542.0,400.0,73.23943662
2025-01-03 21:00:00,2.44,1170.0,96938.0,3.675396072,4424.0,1419.0,2371.0,0.0,1.3,205.0,1.14,6.0,1.3,11.45,87.14,0.43,3.1,229.2926667,0.98,11.75,86.71,0.5,4.9,33.44833334,1.04,9.37,69.85,0.94,91.79666667,19.84,819.6366667,2.46,1.924528302,10.2,5.311111111,77.91111111,55.38,9.2,31.98,68.57,0.065,2.06,0.07,0.067,0.067,5.3,0.17,3.731766969,0.058953665,31.66990862,0.009432586,5.199713218,0.053058298,0.141488795,292.7423333,0.012969806,0.119086402,4.132651888,0.433898971,1.768609938,1.0,0.31,0.0,1.04,1.1,0.0,8.043333333,96.45,0.1,97.0,26.69230769,13.0,60.0,28.5,8.0,118.55,140.0,42.97804209,540.0,400.0,73.07142857
2025-01-03 22:00:00,2.48,1169.0,97243.0,3.645673926,4402.0,1380.0,2345.0,0.0,1.3,203.0,1.18,5.0,1.3,11.45,87.14,0.43,3.1,229.2926667,0.98,11.75,86.71,0.5,4.9,33.44833334,1.04,9.37,69.85,0.94,91.79666667,19.84,819.6366667,2.46,1.924528302,10.2,5.311111111,77.91111111,55.38,9.2,31.98,68.57,0.065,2.06,0.07,0.067,0.067,5.3,0.17,3.731766969,0.058953665,31.66990862,0.009432586,5.199713218,0.053058298,0.141488795,292.7423333,0.012969806,0.119086402,4.132651888,0.433898971,1.768609938,1.0,0.31,0.0,1.04,1.1,0.0,8.043333333,96.45,0.1,97.0,26.69230769,13.0,60.0,28.5,8.0,118.6825,141.0,44.53570614,541.0,400.0,73.75886525
2025-01-03 23:00:00,2.41,1177.0,99894.0,3.551422236,4405.0,1493.0,2304.0,0.0,1.3,213.0,1.11,7.0,1.3,11.65,86.96,0.42,3.5,223.894,0.97,11.84,86.65,0.49,4.8,31.18,1.02,9.47,70.23,1.05,80.63666667,19.25,717.5213333,2.54,1.878731343,10.07,5.466666667,77.89,55.4,9.0,33.78,68.57,0.064,1.9,0.07,0.061,0.072,5.36,0.18,4.101187606,0.03209067,34.349853,0.010910828,5.35272373,0.051345072,0.141198947,334.7603333,0.013478081,0.139273507,4.537620716,0.452478445,2.246346889,1.0,0.39,0.0,1.17,1.16,0.0,18.05666667,96.32,0.1,97.0,26.69230769,13.0,60.0,28.5,8.0,118.815,142.0,42.88350634,542.0,400.0,80.21126761
2025-01-04 00:00:00,2.6,1154.0,109709.0,2.938282281,4002.0,1409.0,2324.0,0.0,1.3,248.0,1.3,7.0,1.4,13.50671554,84.96107423,0.41535919,2.615469368,268.4143333,1.106077569,11.56,87.0,0.44,4.1,35.265,1.0,10.24,68.08,1.2,91.02333333,20.48,869.014,2.487925774,2.004658226,10.94205197,5.134444444,78.22111111,54.85,9.74,31.113,68.75,0.069285759,1.802031365,0.154,0.057400634,0.061405945,5.458312958,0.18,2.27,0.06,58.52,0.027,2.7,0.05,0.17,16.75333333,0.01,0.039,10.4,0.157,2.0,1.0,0.44,0.0,1.19,1.08,0.0,0.0,96.0,0.1,97.0,26.69230769,13.0,60.0,28.5,8.0,123.66499999999999,122.0,43.1913898,552.0,430.0,87.70491803
2025-01-04 01:00:00,2.61,1139.0,111009.0,2.903896336,4002.0,1417.0,2300.0,0.0,1.3,248.0,1.31,7.0,1.4,13.50671554,84.96107423,0.41535919,2.615469368,268.4143333,1.106077569,11.56,87.0,0.44,4.1,35.265,1.0,10.24,68.08,1.2,91.02333333,20.48,869.014,2.487925774,2.004658226,10.94205197,5.134444444,78.22111111,54.85,9.74,31.113,68.75,0.069285759,1.802031365,0.154,0.057400634,0.061405945,5.458312958,0.18,2.27,0.06,58.52,0.027,2.7,0.05,0.17,16.75333333,0.01,0.039,10.4,0.157,2.0,1.0,0.44,0.0,1.19,1.08,0.0,0.0,96.0,0.1,97.0,26.69230769,13.0,60.0,28.5,8.0,123.0775,127.0,43.4501845,552.0,425.0,86.8503937
2025-01-04 02:00:00,2.61,1139.0,111214.0,2.897823486,4001.0,1418.0,2308.0,0.0,1.3,249.0,1.31,7.0,1.4,13.50671554,84.96107423,0.41535919,2.615469368,268.4143333,1.106077569,11.56,87.0,0.44,4.1,35.265,1.0,10.24,68.08,1.2,91.02333333,20.48,869.014,2.487925774,2.004658226,10.94205197,5.134444444,78.22111111,54.85,9.74,31.113,68.75,0.069285759,1.802031365,0.154,0.057400634,0.061405945,5.458312958,0.18,2.27,0.06,58.52,0.027,2.7,0.05,0.17,16.75333333,0.01,0.039,10.4,0.157,2.0,1.0,0.44,0.0,1.19,1.08,0.0,0.0,96.0,0.1,97.0,26.69230769,13.0,60.0,28.5,8.0,123.475,130.0,43.42843779,555.0,425.0,88.69230769
2025-01-04 03:00:00,2.61,1153.0,108158.0,2.9796438,4001.0,1409.0,2323.0,0.0,1.3,250.0,1.31,7.0,1.4,13.50671554,84.96107423,0.41535919,2.615469368,268.4143333,1.106077569,11.56,87.0,0.44,4.1,35.265,1.0,10.24,68.08,1.2,91.02333333,20.48,869.014,2.487925774,2.004658226,10.94205197,5.134444444,78.22111111,54.85,9.74,31.113,68.75,0.069285759,1.802031365,0.154,0.057400634,0.061405945,5.458312958,0.18,2.27,0.06,58.52,0.027,2.7,0.05,0.17,16.75333333,0.01,0.039,10.4,0.157,2.0,1.0,0.44,0.0,1.19,1.08,0.0,0.0,96.0,0.1,97.0,26.69230769,13.0,60.0,28.5,8.0,122.8125,125.0,42.4545878,550.0,425.0,87.04
2025-01-04 04:00:00,2.63,1159.0,110305.0,2.921687367,4001.0,1387.0,2317.0,0.0,1.3,249.0,1.33,7.0,1.4,13.50671554,84.96107423,0.41535919,2.615469368,268.4143333,1.106077569,11.56,87.0,0.44,4.1,35.265,1.0,10.24,68.08,1.2,91.02333333,20.48,869.014,2.487925774,2.004658226,10.94205197,5.134444444,78.22111111,54.85,9.74,31.113,68.75,0.069285759,1.802031365,0.154,0.057400634,0.061405945,5.458312958,0.18,2.27,0.06,58.52,0.027,2.7,0.05,0.17,16.75333333,0.01,0.039,10.4,0.157,2.0,1.0,0.44,0.0,1.19,1.08,0.0,0.0,96.0,0.1,97.0,26.69230769,13.0,60.0,28.5,8.0,122.8125,125.0,43.58208955,550.0,425.0,86.4
2025-01-04 05:00:00,2.59,1171.0,111109.0,2.899835644,4000.0,1440.0,2301.0,0.0,1.3,255.0,1.29,7.0,1.4,13.50671554,84.96107423,0.41535919,2.615469368,268.4143333,1.106077569,11.56,87.0,0.44,4.1,35.265,1.0,10.24,68.08,1.2,91.02333333,20.48,869.014,2.487925774,2.004658226,10.94205197,5.134444444,78.22111111,54.85,9.74,31.113,68.75,0.069285759,1.802031365,0.154,0.057400634,0.061405945,5.458312958,0.18,2.27,0.06,58.52,0.027,2.7,0.05,0.17,16.75333333,0.01,0.039,10.4,0.157,2.0,1.0,0.44,0.0,1.19,1.08,0.0,0.0,96.0,0.1,97.0,26.69230769,13.0,60.0,28.5,8.0,124.27,136.0,42.51510925,561.0,425.0,93.01470588
2025-01-04 06:00:00,2.58,1177.0,111455.0,2.892283992,4002.0,1458.0,2284.0,0.0,1.3,258.0,1.28,7.0,1.4,13.50671554,84.96107423,0.41535919,2.615469368,268.4143333,1.106077569,11.56,87.0,0.44,4.1,35.265,1.0,10.24,68.08,1.2,91.02333333,20.48,869.014,2.487925774,2.004658226,10.94205197,5.134444444,78.22111111,54.85,9.74,31.113,68.75,0.069285759,1.802031365,0.154,0.057400634,0.061405945,5.458312958,0.18,2.27,0.06,58.52,0.027,2.7,0.05,0.17,16.75333333,0.01,0.039,10.4,0.157,2.0,1.0,0.44,0.0,1.19,1.08,0.0,0.0,96.0,0.1,97.0,26.69230769,13.0,60.0,28.5,8.0,124.535,138.0,42.3580786,563.0,425.0,91.23188406
2025-01-04 07:00:00,2.59,1180.0,110539.0,2.912593928,3997.0,1424.0,2284.0,0.0,1.3,255.0,1.29,7.0,1.4,13.50671554,84.96107423,0.41535919,2.615469368,268.4143333,1.106077569,11.56,87.0,0.44,4.1,35.265,1.0,10.24,68.08,1.2,91.02333333,20.48,869.014,2.487925774,2.004658226,10.94205197,5.134444444,78.22111111,54.85,9.74,31.113,68.75,0.069285759,1.802031365,0.154,0.057400634,0.061405945,5.458312958,0.18,2.27,0.06,58.52,0.027,2.7,0.05,0.17,16.75333333,0.01,0.039,10.4,0.157,2.0,1.0,0.44,0.0,1.19,1.08,0.0,0.0,96.0,0.1,97.0,26.69230769,13.0,60.0,28.5,8.0,124.6675,139.0,43.26158166,564.0,425.0,91.29496403
2025-01-04 08:00:00,2.64,1179.0,110593.0,2.914084107,4001.0,1375.0,2305.0,0.0,1.3,252.0,1.34,7.0,1.4,13.87751655,84.96411302,0.426132658,2.800275445,268.4143333,1.15837043,11.91,86.65,0.42,4.3,35.265,1.02,10.45,68.05,1.08,91.02333333,20.42,869.014,2.33,2.02,11.07,5.134444444,78.22111111,54.85,9.38,32.479,68.75,0.067,1.91,0.17,0.061,0.064,5.42,0.18,2.27,0.06,58.52,0.027,2.7,0.05,0.17,16.75333333,0.01,0.039,10.4,0.157,2.0,1.0,0.44,0.0,1.19,1.08,0.0,0.0,96.0,0.1,97.0,26.69230769,13.0,60.0,28.5,8.0,124.4025,137.0,42.11515864,562.0,425.0,84.59854015
2025-01-04 09:00:00,2.63,1179.0,110469.0,2.916624222,4000.0,1384.0,2307.0,0.0,1.3,252.0,1.33,8.0,1.4,13.87751655,84.96411302,0.426132658,2.800275445,268.4143333,1.15837043,11.91,86.65,0.42,4.3,35.265,1.02,10.45,68.05,1.08,91.02333333,20.42,869.014,2.33,2.02,11.07,5.134444444,78.22111111,54.85,9.38,32.479,68.75,0.067,1.91,0.17,0.061,0.064,5.42,0.18,2.27,0.06,58.52,0.027,2.7,0.05,0.17,16.75333333,0.01,0.039,10.4,0.157,2.0,1.0,0.44,0.0,1.19,1.08,0.0,0.0,96.0,0.1,97.0,26.69230769,13.0,60.0,28.5,8.0,124.4025,137.0,41.94444444,562.0,425.0,87.15328467
2025-01-04 10:00:00,2.6,1179.0,109324.0,2.947886385,4001.0,1399.0,2308.0,0.0,1.3,252.0,1.3,7.0,1.4,13.87751655,84.96411302,0.426132658,2.800275445,268.4143333,1.15837043,11.91,86.65,0.42,4.3,35.265,1.02,10.45,68.05,1.08,91.02333333,20.42,869.014,2.33,2.02,11.07,5.134444444,78.22111111,54.85,9.38,32.479,68.75,0.067,1.91,0.17,0.061,0.064,5.42,0.18,2.27,0.06,58.52,0.027,2.7,0.05,0.17,16.75333333,0.01,0.039,10.4,0.157,2.0,1.0,0.44,0.0,1.19,1.08,0.0,0.0,96.0,0.1,97.0,26.69230769,13.0,60.0,28.5,8.0,124.27,136.0,40.83832335,561.0,425.0,87.20588235
2025-01-04 11:00:00,2.58,1179.0,108823.0,2.961448397,4001.0,1415.0,2310.0,0.0,1.3,252.0,1.28,7.0,1.4,13.87751655,84.96411302,0.426132658,2.800275445,268.4143333,1.15837043,11.91,86.65,0.42,4.3,35.265,1.02,10.45,68.05,1.08,91.02333333,20.42,869.014,2.33,2.02,11.07,5.134444444,78.22111111,54.85,9.38,32.479,68.75,0.067,1.91,0.17,0.061,0.064,5.42,0.18,2.27,0.06,58.52,0.027,2.7,0.05,0.17,16.75333333,0.01,0.039,10.4,0.157,2.0,1.0,0.44,0.0,1.19,1.08,0.0,0.0,96.0,0.1,97.0,26.69230769,13.0,60.0,28.5,8.0,124.27,136.0,42.84034799,561.0,425.0,87.42647059
2025-01-04 12:00:00,2.58,1178.0,108824.0,2.952545349,3989.0,1418.0,2300.0,0.0,1.3,252.0,1.28,6.0,1.4,13.87751655,84.96411302,0.426132658,2.800275445,268.4143333,1.15837043,11.91,86.65,0.42,4.3,35.265,1.02,10.45,68.05,1.08,91.02333333,20.42,869.014,2.33,2.02,11.07,5.134444444,78.22111111,54.85,9.38,32.479,68.75,0.067,1.91,0.17,0.061,0.064,5.42,0.18,2.27,0.06,58.52,0.027,2.7,0.05,0.17,16.75333333,0.01,0.039,10.4,0.157,2.0,1.0,0.44,0.0,1.19,1.08,0.0,0.0,96.0,0.1,97.0,26.69230769,13.0,60.0,28.5,8.0,124.535,138.0,43.48129212,563.0,425.0,87.75362319
2025-01-04 13:00:00,2.54,1179.0,107151.0,2.230007074,2966.0,1440.0,2272.0,0.0,1.3,251.0,1.24,7.0,1.4,13.87751655,84.96411302,0.426132658,2.800275445,268.4143333,1.15837043,11.91,86.65,0.42,4.3,35.265,1.02,10.45,68.05,1.08,91.02333333,20.42,869.014,2.33,2.02,11.07,5.134444444,78.22111111,54.85,9.38,32.479,68.75,0.067,1.91,0.17,0.061,0.064,5.42,0.18,2.27,0.06,58.52,0.027,2.7,0.05,0.17,16.75333333,0.01,0.039,10.4,0.157,2.0,1.0,0.44,0.0,1.19,1.08,0.0,0.0,96.0,0.1,97.0,26.69230769,13.0,60.0,28.5,8.0,124.1375,135.0,42.25882353,560.0,425.0,86.88888889
