Repository: saikumar-voptimai/evonith_bf_webapp

# Evonith BF2 — Blast Furnace Intelligence Platform

Monitoring, modelling and optimisation of **Blast Furnace 2 (BF2)** at Evonith Steel: live telemetry from InfluxDB,
manual plant reports from Neon PostgreSQL, a two-zone energy model of the furnace, blend and fuel optimisers, a
conversational assistant (FurnaceMind) and a live digital twin evaluated every hour.

The platform has three deployable parts that share one Python service layer, plus the shared data library:

| Part | Path | What it is |
|---|---|---|
| **Streamlit app** (legacy) | `src/app.py`, `src/custom_pages/` | The original 11-page dashboard; still the home of the model pages. Served under `/legacy` in production |

File: src/assets/data/furnace_dataset_20260525_002530_771382.csv (part 110 of 209)
GO%,ORE_NA2O%,ORE_P%,ORE_TIO2%,ORE_AL2O3%,ORE_SIO2%,ORE_MNO%,ORE_CAO%,ORE_K2O%,ORE_CALC_MT,PELLET_PCT_SIO2,PELLET_PCT_AL2O3,PELLET_PCT_FE2O3,PELLET_PCT_MGO,PELLET_PCT_TIO2,PELLET_PCT_NA2O,TOTAL_PELLET_CALC_MT,PELLET_PCT_K2O,PELLET_PCT_TM,PELLET_PCT_LOI,PELLET_PCT_MNO,PELLET_PCT_CAO,PELLET_PCT_P,CHARGES/HRS.,STOCKRODLEVEL,CHEM_PCT_C,CHEM_PCT_CR,CHEM_PCT_FE,CHEM_PCT_MN,CHEM_PCT_P,CHEM_PCT_S,CHEM_PCT_SI,CHEM_PCT_TI,SLAG_BASICITY,SLAG_PCT_AL2O3,SLAG_PCT_CAO,SLAG_PCT_FEO,SLAG_PCT_K2O,SLAG_PCT_MGO,SLAG_PCT_MNO,SLAG_PCT_NA2O,SLAG_PCT_S,SLAG_PCT_SIO2,SLAG_PCT_TIO2,SLAG_T_BASICITY,HMT_GT_1480C,COKE_DISCHARGE_TIME,WEIGHTED_COKE_ANGLE,TOTAL_COKE_PORTIONS,NON_COKE_DISCHARGE_TIME,WEIGHTED_NON_COKE_ANGLE,TOTAL_NON_COKE_PORTIONS,TOTAL HEAT LOAD,FTG_UPTAKE_TEMP_A,FTG_UPTAKE_TEMP_B,FTG_UPTAKE_TEMP_C,FTG_UPTAKE_TEMP_D,FTG_UPTAKE_TEMP_AVG,HEARTH_TEMP_A,HEARTH_TEMP_B,HEARTH_TEMP_C,HEARTH_TEMP_D,HEARTH_TEMP_AVG,BOSH_TEMP_A,BOSH_TEMP_C,BOSH_TEMP_D,BELLY_TEMP_A,BELLY_TEMP_C,BELLY_TEMP_D,LOWER_STACK_TEMP_A,LOWER_STACK_TEMP_B,LOWER_STACK_TEMP_C,LOWER_STACK_TEMP_D,PCI_KG/THM,ACT. FUEL RATEKG/THM.,FURNACETOPGASANALYSISCO2ETACO,COKE RATE KG/THM,PRODUCTIONTONNESPERHR,HOT BLAST PRESSUREBAR,TOPPRESSUREBAR,DIFFERENTIAL PRESSURETOTALBAR,HOT BLAST TEMP.OC,OXYGENFLOWNM3/HR.,STEAMKGS/HR.,RAFTOC,PERMEABILITYKGS/HR.,TUYEREVELOCITYM/S,HOT BLAST VOLUMENM3/HR.,O2 ENRICHMENT %,BOTTOMBAR,FURNACE TOP GAS ANALYSISH2%,UNITCOST LAKHS/THM,BOSH_TEMP_B,FURNACE TOP GAS ANALYSISCO2%,FURNACE TOP GAS ANALYSISONLINE (ANALYZER)CO%
2026-01-31 10:00:00,0.9162216213162688,11.960894597495448,0.459192027,87.12288378118828,0.3746662159872017,4.427714285714286,0.44,1.02,0.49,86.8,12.179999999999998,1.1494285714285712,69.98,9.0,19.55,1.69,12.33952387,5.31,78.22111111,72.36,36.84,0.047,5.01,2.24,8.79,2.68,0.027,0.17,55.2,10.02,0.05,2.0,0.21,17.023857142857143,0.1,96.09,0.62,0.43,0.98,0.0,0.0,0.11399999999999999,61.50175593825275,3.5287865513101617,3.3362931831736486,0.04681465915868243,0.018999999999999996,0.05285905690628716,0.30229938305436743,3.896871144089797,3.9068556443879996,0.04681465915868243,0.04635518198083782,0.026637068168263518,6.627000000000001,0.0,0.0,0.0,0.0,0.0,0.0,0.0,0.0,0.0,0.0,0.0,0.0,0.0,7.0,0.254488152,4.257962962962963,0.013157407407407408,95.08139814814814,0.15,0.10837037037037037,0.08362962962962964,0.26416666666666666,0.04131481481481482,1.0356739509907407,20.639444444444443,34.03962962962963,0.5341666666666667,0.4247222222222222,8.716851851851851,0.29157407407407404,0.19,0.4,32.86731481481482,1.6247222222222224,1.3008879997962963,1464.3148148148148,97.5,26.46153846153846,13.0,60.0,27.333333333333332,9.0,0.9618739379639862,178.9358333,167.05875,175.3394444,188.5638889,178.7632639,61.81727279277736,328.31927450990446,449.9256766926874,580.709732572272,356.5399270168673,51.922499999999935,54.33277777777767,57.84805555555563,69.23972222222216,48.073055555555776,46.45250000000002,56.085000000000015,49.2044444444444,42.003888888888866,40.38749999999997,190.35580666666644,552.075,42.233526611111095,288.0,96.20000000000033,2.7307499888888866,1.3480812527777783,1.3826812055555562,1180.0,3998.296547,0.0,2192.884633333331,1305.007041666667,212.22122083333332,108015.69194444442,4.295085127777781,1.1134483544444447,3.91535655277778,97.2221443833333,53.96250000000001,17.870467472222206,24.445192083333318
2026-01-31 11:00:00,0.9163545370291103,11.959631898223451,0.459192027,87.12401356474743,0.37476590277183275,4.463,0.44,1.02,0.49,86.8,12.179999999999998,1.122,69.98,9.0,19.55,1.69,12.33952387,5.31,78.22111111,72.36,36.84,0.047,5.01,2.24,8.79,2.68,0.027,0.17,55.2,10.02,0.05,2.0,0.21,19.20942857142857,0.10000000000000002,96.08999999999999,0.62,0.43,0.98,0.0,0.0,0.11766666666666666,61.552597113494116,3.5105141821718306,3.332063468095331,0.04660317340476656,0.019,0.05258412542619652,0.298441882902942,3.8727617681433877,3.88181573112436,0.04660317340476656,0.045847616171439745,0.02667936531904669,6.687571428571429,0.0,0.0,0.0,0.0,0.0,0.0,0.0,0.0,0.0,0.0,0.0,0.0,0.0,7.0,0.254488152,4.249718309859155,0.01330281690140845,95.0988309859155,0.15,0.109,0.0817887323943662,0.256056338028169,0.041302816901408454,1.0397403602605635,20.70570422535211,34.11119718309859,0.513943661971831,0.41394366197183097,8.680633802816901,0.2930281690140845,0.1869718309859155,0.3969718309859155,32.807605633802815,1.62,1.3043299199647889,1463.6971830985915,97.5,26.46153846153846,13.0,60.0,27.333333333333332,9.0,0.9618739379639862,178.9358333,167.05875,175.3394444,188.5638889,178.7632639,61.81727279277736,328.31927450990446,449.9256766926874,580.709732572272,356.5399270168673,52.85500000000021,54.802222222221985,57.04833333333352,76.66277777777799,48.74833333333321,47.16555555555536,66.4094444444443,48.965555555555696,41.614444444444445,39.02555555555555,191.96284861111133,553.5388888888889,42.75429544444442,288.0,96.20000000000033,2.7395953388888885,1.3483343944444448,1.3913645244444446,1180.0,3998.296547,0.0,2184.5243499999992,1280.7859333333338,209.1359250000001,106697.85944444448,4.3487954333333345,1.1042991905555546,3.916087991666669,97.43507744097225,54.36499999999995,18.070770861111125,24.196373527777748
2026-01-31 12:00:00,0.9162027676768033,11.961073707070367,0.459192027,87.12272352525282,0.37465207575760257,4.428333333333334,0.44,1.02,0.49,86.8,12.18,1.1561666666666668,69.98,9.0,19.55,1.69,12.33952387,5.31,78.22111111,72.36,36.84,0.04700000000000001,5.01,2.24,8.79,2.68,0.027,0.17,55.20000000000001,10.02,0.05000000000000001,2.0,0.21,17.84,0.10000000000000002,96.08999999999999,0.62,0.43,0.98,0.0,0.0,0.12033333333333333,59.373172782180404,4.29380146264398,3.513379968204625,0.05566899841023126,0.019,0.06436969793330065,0.4638025310026183,4.906265818766364,4.955209411771381,0.05566899841023126,0.06760559618455503,0.024866200317953748,8.158666666666667,0.0,0.0,0.0,0.0,0.0,0.0,0.0,0.0,0.0,0.0,0.0,0.0,0.0,7.0,0.254488152,4.207464788732394,0.013725352112676056,95.13347887323944,0.15,0.109,0.08009859154929577,0.2645070422535211,0.041725352112676056,1.0425213243450704,20.811338028169015,34.14077464788732,0.5054929577464788,0.40549295774647887,8.625704225352113,0.29725352112676057,0.18274647887323944,0.39274647887323944,32.748450704225355,1.62,1.3059116496830985,1463.274647887324,97.5,26.46153846153846,13.0,60.0,27.333333333333332,9.0,0.9618739379639862,178.9358333,167.05875,175.3394444,188.5638889,178.7632639,61.81727279277736,328.31927450990446,449.9256766926874,580.709732572272,356.5399270168673,53.48694444444425,54.943055555555475,57.06583333333341,82.51277777777777,49.110277777778,47.621666666666904,70.99555555555551,47.56333333333319,40.59305555555557,37.67527777777763,206.53242444444456,554.0944444444444,43.38965725,288.0,94.28833333333363,2.749147972222222,1.3485170305555567,1.4006718361111112,1180.0,3998.296547,0.0,2153.457830555553,1263.4324888888889,207.31860361111123,106087.96305555556,4.38174032777778,1.104320133055555,4.1244132666666635,99.36554623888891,54.73527777777785,18.3785208888889,23.97870861111109
2026-01-31 13:00:00,0.916097836141942,11.962070556651552,0.459192027,87.1218316072065,0.3745733771064564,4.485666666666667,0.44,1.02,0.49,86.8,12.18,1.204,69.98,9.0,19.55,1.69,12.33952387,5.31,78.22111111,72.36,36.84,0.04700000000000001,5.01,2.24,8.79,2.68,0.027,0.17,55.20000000000001,10.02,0.05000000000000001,2.0,0.21,17.792833333333334,0.10000000000000002,96.09000000000002,0.62,0.43,0.98,0.0,0.0,0.09899999999999999,59.3075718651424,4.317378497719203,3.5188376152127785,0.05594188076063892,0.019,0.0647244449888306,0.468779905074054,4.937374406712837,4.987518682059648,0.05594188076063892,0.0682605138255334,0.02481162384787222,7.966166666666666,0.0,0.0,0.0,0.0,0.0,0.0,0.0,0.0,0.0,0.0,0.0,0.0,0.0,7.0,0.254488152,4.1716,0.014,95.16860000000001,0.15,0.10942,0.07606,0.26580000000000004,0.044520000000000004,1.04210909686,20.6994,34.2314,0.4748,0.39580000000000004,8.59,0.2916,0.18,0.3942,32.8486,1.6284,1.30361828926,1465.290909090909,97.5,26.46153846153846,13.0,60.0,27.333333333333332,9.0,0.9618739379639862,178.9358333,167.05875,175.3394444,188.5638889,178.7632639,61.81727279277736,328.31927450990446,449.9256766926874,580.709732572272,356.5399270168673,53.65027777777811,54.59305555555552,56.56472222222227,80.2288888888889,49.19111111111146,47.77027777777754,67.56527777777778,46.04472222222218,38.660277777777736,36.70027777777784,205.26307777777814,550.9861111111111,42.95596572222222,288.14166666666665,90.71166666666653,2.7434975666666688,1.3481667888888913,1.3953170250000007,1180.0,3998.296547,0.0,2181.427461111112,1279.4917833333338,209.09348166666675,106749.74666666672,4.352668894444447,1.0990828225000002,3.9691920722222247,99.23277447222227,55.08749999999999,18.079957999999976,24.009814277777785
2026-01-31 14:00:00,0.9161155712881675,11.961902072762408,0.459192027,87.12198235594941,0.37458667846612553,4.476166666666667,0.44,1.02,0.49,86.8,12.18,1.1536666666666666,69.98,9.0,19.55,1.69,12.33952387,5.31,78.22111111,72.36,36.84,0.04700000000000001,5.01,2.24,8.79,2.68,0.027,0.17,55.20000000000001,10.02,0.05000000000000001,2.0,0.21,17.663666666666668,0.1,96.09000000000002,0.62,0.43,0.9800000000000001,0.0,0.0,0.0994,59.31808775139529,4.313599077701529,3.5179627494679466,0.055898137473397315,0.019,0.06466757871541652,0.4679820275147672,4.9323876719672946,4.9823394768502425,0.055898137473397315,0.06815552993615358,0.024820372505320532,7.9485,0.0,0.0,0.0,0.0,0.0,0.0,0.0,0.0,0.0,0.0,0.0,0.0,0.0,7.0,0.254488152,4.205826086956522,0.013730434782608696,95.06712173913044,0.15539130434782608,0.11134782608695652,0.06040869565217391,0.33008695652173914,0.05608695652173913,1.0569674324869567,20.172347826086956,34.87452173913044,0.3887826086956522,0.3846086956521739,8.63313043478261,0.25034782608695655,0.18269565217391304,0.3919130434782609,32.996869565217395,1.5025217391304346,1.3186081182521738,1471.8363636363636,97.5,26.46153846153846,13.0,60.0,27.333333333333332,9.0,0.9618739379639862,178.9358333,167.05875,175.3394444,188.5638889,178.7632639,61.81727279277736,328.31927450990446,449.9256766926874,580.709732572272,356.5399270168673,53.63583333333353,54.401388888888725,56.39472222222222,82.86500000000007,49.189166666667006,47.817499999999825,71.98444444444453,44.58194444444455,37.7752777777778,33.9480555555556,196.33908722222213,548.8388888888888,43.439008611111085,291.0,94.28833333333363,2.8103217749999976,1.3486358027777776,1.4614512388888894,1180.0,3998.296547,0.0,2194.3753805555552,1264.4560250000004,213.04549833333346,110773.43527777778,4.192286938888892,1.1520406688888891,3.8517313083333327,98.76492905694444,55.22083333333326,18.201317194444435,23.70102716666666
2026-01-31 15:00:00,0.8969948144060176,11.782487036015043,0.459192027,87.32051814957894,0.38450777839097383,4.546666666666667,0.44,1.02,0.49,86.8,12.18,1.1438333333333335,69.98,9.0,19.55,1.69,12.33952387,5.31,78.22111111,72.36,36.84,0.04800000000000001,5.16,2.19,9.29,2.69,0.028,0.17,55.0,10.07,0.051,1.951550388,0.21,17.791166666666665,0.10000000000000002,96.09000000000002,0.62,0.43,0.98,0.0,0.0,0.09816666666666667,59.31531340729614,4.314596179740492,3.518193560125114,0.05590967800625568,0.019,0.06468258140813239,0.4681925268341037,4.933703292713148,4.9837058759406725,0.05590967800625568,0.06818322721501364,0.024818064398748865,7.937166666666666,0.0,0.0,0.0,0.0,0.0,0.0,0.0,0.0,0.0,0.0,0.0,0.0,0.0,7.0,0.254488152,4.294521739130435,0.013208695652173913,94.8370347826087,0.16582608695652173,0.11395652173913044,0.03797391304347826,0.46573913043478266,0.07173913043478261,1.0916587521391306,19.63495652173913,35.9284347826087,0.2896521739130435,0.37417391304347825,8.716608695652173,0.19295652173913044,0.18791304347826088,0.37626086956521737,32.913391304347826,1.2364347826086957,1.3564983916434783,1478.3818181818183,97.5,26.46153846153846,13.0,60.0,27.333333333333332,9.0,0.9618739379639862,178.9358333,167.05875,175.3394444,188.5638889,178.7632639,61.81727279277736,328.31927450990446,449.9256766926874,580.709732572272,356.5399270168673,53.633333333333475,54.60194444444487,57.08444444444458,83.32388888888889,49.20694444444452,47.88805555555538,71.94722222222236,43.9119444444445,37.170277777777855,33.139166666666675,205.98167027777802,546.0,42.96616547222223,291.0,88.7999999999995,2.7751413777777785,1.347903975000002,1.4273418388888892,1180.0,3998.296547,0.0,2201.690761111112,1300.5515277777781,215.86461777777768,111173.38805555557,4.178756430555557,1.1259258613888892,3.865997969444443,100.04257131180559,54.88916666666645,17.99850522222223,23.890769999999975
2026-01-31 16:00:00,0.8970308009752767,11.78257700243819,0.459192027,87.32039219658652,0.38445379853708506,4.497,0.44,1.02,0.49,86.8,12.18,1.1296666666666666,69.98,9.0,19.55,1.69,12.33952387,5.31,78.22111111,72.36,36.84,0.04800000000000001,5.16,2.19,9.29,2.69,0.028,0.17,55.0,10.07,0.051,1.9515503880000002,0.21,17.435666666666666,0.10000000000000002,96.09000000000002,0.62,0.43,0.98,0.0,0.0,0.09949999999999999,59.393907302837334,4.28634945521986,3.5116549664860788,0.05558274832430394,0.019,0.06425757282159512,0.4622293294353039,4.896433308970649,4.944997401597587,0.05558274832430394,0.06739859597832946,0.024883450335139213,8.158666666666667,0.0,0.0,0.0,0.0,0.0,0.0,0.0,0.0,0.0,0.0,0.0,0.0,0.0,7.0,0.254488152,4.277636363636364,0.013327272727272728,94.88932727272727,0.16672727272727272,0.11336363636363636,0.03685454545454546,0.4349090909090909,0.06785454545454546,1.0995457842545455,19.475636363636365,36.16018181818182,0.2990909090909091,0.3634545454545454,8.684545454545455,0.18963636363636366,0.18672727272727271,0.37981818181818183,32.886545454545455,1.2085454545454546,1.3636225609636363,1479.3636363636363,97.5,26.46153846153846,13.0,60.0,27.333333333333332,9.0,0.9618739379639862,178.9358333,167.05875,175.3394444,188.5638889,178.7632639,61.81727279277736,328.31927450990446,449.9256766926874,580.709732572272,356.5399270168673,53.65611111111138,54.33083333333345,57.29666666666646,85.2933333333334,48.93972222222197,47.693055555555674,71.66777777777757,43.09944444444445,36.996111111111105,27.29638888888894,200.55156916666698,544.8611111111111,41.80341705555557,291.0,90.71166666666653,2.7622410972222227,1.3485887805555556,1.4137788833333336,1180.0,3998.296547,0.0,2206.180202777777,1318.2315944444445,217.44768000000005,111547.56444444424,4.16246229722222,1.1332576936111096,3.917277536111107,99.32308291458338,54.2663888888892,17.49934938888887,24.362461472222236
2026-01-31 17:00:00,0.8970269958367402,11.78256748959185,0.459192027,87.3204055145714,0.3844595062448897,4.477666666666667,0.44,1.02,0.49,86.8,12.18,1.1288333333333334,69.98,9.0,19.55,1.69,12.33952387,5.31,78.22111111,72.36,36.84,0.04800000000000001,5.16,2.19,9.29,2.69,0.028,0.17,55.0,10.07,0.051,1.951550388,0.21,17.219333333333335,0.10000000000000002,96.08999999999999,0.62,0.43,0.98,0.0,0.0,0.10083333333333333,59.29540993697416,4.3217495068445615,3.519849422880686,0.05599247114403428,0.019,0.06479021248724456,0.46970267366718527,4.9431417104199085,4.993508583453658,0.05599247114403428,0.06838193074568227,0.024801505771193142,7.996333333333333,0.0,0.0,0.0,0.0,0.0,0.0,0.0,0.0,0.0,0.0,0.0,0.0,0.0,7.0,0.254488152,4.190363636363636,0.013872727272727273,95.12987272727274,0.1612727272727273,0.11063636363636364,0.04994545454545454,0.29309090909090907,0.050945454545454544,1.0895632913454545,19.568363636363635,35.843818181818186,0.3809090909090909,0.35254545454545455,8.575454545454546,0.22236363636363637,0.18127272727272728,0.3961818181818182,32.89745454545454,1.3394545454545455,1.3502359942363635,1476.6363636363637,97.5,26.46153846153846,13.0,60.0,27.333333333333332,9.0,0.9618739379639862,178.9358333,167.05875,175.3394444,188.5638889,178.7632639,61.81727279277736,328.31927450990446,449.9256766926874,580.709732572272,356.5399270168673,53.85222222222222,53.59166666666674,56.635277777778114,80.20500000000006,48.731666666667046,47.399166666666304,70.2269444444444,42.941944444444395,36.64194444444445,32.172500000000014,192.60652527777788,544.1111111111111,42.21621827777777,291.3333333333333,94.28833333333363,2.7788547416666654,1.3482879722222236,1.4305741333333326,1180.0,3998.296547,0.0,2204.585955555556,1287.0556666666673,214.07517805555557,110340.87055555555,4.207861019444442,1.1392046722222224,3.8916779111111093,98.3536979326389,53.96888888888881,17.462842694444433,23.90166866666666
2026-01-31 18:00:00,0.8969117040796929,11.782279260199232,0.459192027,87.32080903572107,0.38463244388046053,4.510142857142857,0.44,1.02,0.49,86.8,12.179999999999998,1.1457142857142857,69.98,9.0,19.55,1.69,12.33952387,5.31,78.22111111,72.36,36.84,0.048,5.160000000000001,2.19,9.290000000000001,2.69,0.028,0.17,55.0,10.070000000000002,0.051,1.9515503879999998,0.21,17.268285714285714,0.1,96.09000000000002,0.62,0.43000000000000005,0.9799999999999999,0.0,0.0,0.10042857142857142,58.212444101435224,4.710968509301149,3.6099464141900808,0.06049732070950404,0.019,0.07064651692235525,0.5518711297413538,5.456694560883461,5.526882772005279,0.06049732070950404,0.07919356970280969,0.023900535858099193,7.274142857142857,0.0,0.0,0.0,0.0,0.0,0.0,0.0,0.0,0.0,0.0,0.0,0.0,0.0,7.0,0.254488152,4.216,0.014,95.00545,0.16,0.112875,0.047825,0.38075,0.06309999999999999,1.073066042425,19.72225,35.505500000000005,0.36550000000000005,0.36724999999999997,8.53275,0.2185,0.18575,0.3885,33.089749999999995,1.3642500000000002,1.3309413937249999,1478.3,97.5,26.46153846153846,13.0,60.0,27.333333333333332,9.0,0.9618739379639862,178.9358333,167.05875,175.3394444,188.5638889,178.7632639,61.81727279277736,328.31927450990446,449.9256766926874,580.709732572272,356.5399270168673,54.10222222222257,53.23500000000005,56.08611111111117,76.60694444444427,48.78333333333324,47.242499999999986,65.0938888888889,43.429444444444506,36.28361111111117,33.33333333333324,199.1749827777778,543.7444444444444,41.94400780555557,293.0,90.71166666666653,2.8092969333333304,1.3484121833333342,1.4608974222222224,1180.0,3998.296547,0.0,2210.7655555555566,1281.1015027777778,215.78217555555545,112075.78805555555,4.140750177777777,1.153145821111111,3.8842432027777756,99.64068521805557,56.48000000000009,17.382643999999978,24.06076394444443
2026-01-31 19:00:00,0.8969319150208771,11.782329787552191,0.459192027,87.32073829742693,0.38460212746868444,4.4805,0.44,1.02,0.49,86.8,12.18,1.1005,69.98,9.0,19.55,1.69,12.33952387,5.31,78.22111111,72.36,36.84,0.04800000000000001,5.16,2.19,9.29,2.69,0.028,0.17,55.0,10.07,0.051,1.951550388,0.21,17.327333333333332,0.10000000000000002,96.08999999999999,0.62,0.43,0.98,0.0,0.0,0.10083333333333333,59.470893590129805,4.258680506708756,3.505250117293693,0.05526250586468467,0.019,0.06384125762409006,0.45638810697184834,4.859925668574053,4.9070806943786645,0.05526250586468467,0.0666300140752432,0.02494749882706307,8.078,0.0,0.0,0.0,0.0,0.0,0.0,0.0,0.0,0.0,0.0,0.0,0.0,0.0,7.0,0.254488152,4.23,0.014,94.9058,0.16,0.114,0.0458,0.45799999999999996,0.07239999999999999,1.061683456,19.86,35.248000000000005,0.342,0.388,8.548,0.214,0.194,0.38,33.199999999999996,1.366,1.3191572346,1478.4,97.5,26.46153846153846,13.0,60.0,27.333333333333332,9.0,0.9618739379639862,178.9358333,167.05875,175.3394444,188.5638889,178.7632639,61.81727279277736,328.31927450990446,449.9256766926874,580.709732572272,356.5399270168673,54.17694444444451,53.14083333333347,55.79083333333309,77.9366666666669,48.8972222222221,47.35138888888877,68.57027777777775,43.491111111111024,37.87194444444442,33.438611111111086,188.97243833333326,542.0,42.11260830555556,293.0,94.28833333333363,2.8168120638888885,1.3483995749999995,1.4683046194444456,1180.0,3998.296547,0.0,2219.1853333333324,1280.2187972222218,216.22475027777773,112508.41250000006,4.124641113888887,1.151994840833333,3.764957849999999,98.28884807916666,58.984166666666894,17.55794291666668,24.13623708333331
2026-01-31 20:00:00,0.8969445318535983,11.782361329633996,0.459192027,87.32069413851241,0.38458320221960257,4.460428571428571,0.44,1.02,0.49,86.8,12.179999999999998,1.1525714285714286,69.98,9.0,19.55,1.69,12.33952387,5.31,78.22111111,72.36,36.84,0.048,5.160000000000001,2.19,9.290000000000001,2.69,0.028,0.17,55.0,10.070000000000002,0.051,1.951550388,0.21,17.354142857142858,0.1,96.09000000000002,0.62,0.43,0.9799999999999999,0.0,0.0,0.10128571428571428,59.38593630719048,4.2892142390130745,3.512318110882656,0.05561590554413281,0.019,0.06430067720737265,0.4628341171249825,4.900213232031141,4.948923216425324,0.05561590554413281,0.06747817330591874,0.024876818891173436,7.925857142857143,0.0,0.0,0.0,0.0,0.0,0.0,0.0,0.0,0.0,0.0,0.0,0.0,0.0,7.0,0.254488152,4.183846153846154,0.014,94.9838,0.16,0.11169230769230769,0.049953846153846154,0.4303076923076923,0.0664,1.0595821036923077,19.95230769230769,35.10492307692308,0.3466153846153846,0.40646153846153843,8.612615384615385,0.22323076923076923,0.20323076923076921,0.38,33.13076923076923,1.3798461538461537,1.3195457798307693,1474.7076923076922,97.5,26.46153846153846,13.0,60.0,27.333333333333332,9.0,0.9618739379639862,178.9358333,167.05875,175.3394444,188.5638889,178.7632639,61.81727279277736,328.31927450990446,449.9256766926874,580.709732572272,356.5399270168673,53.69833333333362,53.57611111111136,55.15972222222225,73.22888888888885,48.592499999999966,47.210555555555736,64.3366666666667,43.27083333333365,37.55583333333336,34.55666666666666,194.53575694444433,541.5388888888889,41.775165083333356,293.0,90.71166666666653,2.798249316666665,1.3462722250000012,1.452033216666667,1180.0,3998.296547,0.0,2224.9270805555566,1297.4378027777782,217.92933416666685,112929.80805555555,4.108349186111108,1.1454932594444454,3.8058850833333313,99.02598779513887,57.62361111111127,17.376374583333355,24.21930477777777
2026-01-31 21:00:00,0.8968818910800231,11.782204727700057,0.459192027,87.32091338121991,0.3846771633799653,4.4525,0.44,1.02,0.49,86.8,12.18,1.183,69.98,9.0,19.55,1.69,12.33952387,5.31,78.22111111,72.36,36.84,0.04800000000000001,5.16,2.19,9.29,2.69,0.028,0.17,55.0,10.07,0.051,1.951550388,0.21,17.369833333333336,0.10000000000000002,96.08999999999999,0.62,0.43,0.98,0.0,0.0,0.10183333333333333,59.3892585044014,4.288020238018796,3.5120417217636106,0.05560208608818052,0.019,0.06428271191463468,0.46258205024841276,4.89863781405258,4.947286992840573,0.05560208608818052,0.06744500661163326,0.024879582782363897,7.853166666666667,0.0,0.0,0.0,0.0,0.0,0.0,0.0,0.0,0.0,0.0,0.0,0.0,0.0,7.0,0.254488152,4.172666666666667,0.014013333333333334,94.97632,0.16266666666666668,0.1108,0.051533333333333334,0.446,0.066,1.0572370818666665,20.062666666666665,34.972,0.354,0.41866666666666663,8.656,0.22733333333333333,0.21133333333333332,0.37706666666666666,33.07866666666666,1.382,1.3189162823333334,1474.0,97.5,26.46153846153846,13.0,60.0,27.333333333333332,9.0,0.9618739379639862,178.9358333,167.05875,175.3394444,188.5638889,178.7632639,61.81727279277736,328.31927450990446,449.9256766926874,580.709732572272,356.5399270168673,52.97527777777752,53.397499999999894,54.3097222222222,68.94305555555553,47.99583333333315,47.0766666666667,56.563055555555536,42.99361111111096,36.00527777777776,35.24305555555556,189.8775222222224,540.0,42.08834999999999,293.0,94.28833333333363,2.7802050722222202,1.2994581194444446,1.4808084388888894,1180.0,3998.296547,0.0,2216.7123194444457,1269.4141000000009,218.37217111111116,112574.94944444441,4.120886486111112,1.1624822550000002,3.8593107111111085,98.40877169444447,56.44972222222201,17.69466163888889,24.347873277777783
2026-01-31 22:00:00,0.8968482646645103,11.782120661661276,0.459192027,87.3210310736742,0.3847276030032345,4.458333333333333,0.44,1.02,0.49,86.8,12.18,1.1438333333333333,69.98,9.0,19.55,1.69,12.33952387,5.31,78.22111111,72.36,36.84,0.04800000000000001,5.16,2.19,9.29,2.69,0.028,0.17,55.0,10.07,0.051,1.951550388,0.21,17.339166666666667,0.10000000000000002,96.08999999999999,0.62,0.43,0.98,0.0,0.0,0.09949999999999999,59.37859556823895,4.291852507920777,3.5129288212779577,0.05564644106389788,0.019,0.06434037338306724,0.46339108500549725,4.903694281284358,4.952538621965509,0.05564644106389788,0.0675514585533549,0.02487071178722042,7.905333333333334,0.0,0.0,0.0,0.0,0.0,0.0,0.0,0.0,0.0,0.0,0.0,0.0,0.0,7.0,0.254488152,4.257666666666667,0.014063333333333334,94.73376999999999,0.17266666666666666,0.1138,0.046033333333333336,0.581,0.081,1.0542219688666665,20.222666666666665,34.867,0.369,0.4136666666666666,8.641,0.21733333333333332,0.21633333333333332,0.36606666666666665,33.07366666666667,1.352,1.3154871673333333,1481.5,97.5,26.46153846153846,13.0,60.0,27.333333333333332,9.0,0.9618739379639862,178.9358333,167.05875,175.3394444,188.5638889,178.7632639,61.81727279277736,328.31927450990446,449.9256766926874,580.709732572272,356.5399270168673,52.45972222222218,53.08472222222242,54.735555555555564,63.426944444444345,47.69861111111134,47.28944444444424,39.89444444444445,42.83138888888872,37.14055555555554,41.76555555555553,188.8475830555553,539.5555555555555,43.50468694444447,293.0,90.71166666666653,2.745940969444442,1.299152427777777,1.4469305388888891,1180.0,3998.296547,0.0,2234.1914833333335,1278.709205555554,216.71025638888892,110721.93611111118,4.191096949999999,1.1380142938888884,3.6607912083333316,98.27230475486108,56.29916666666671,18.367983527777806,23.853612416666657
2026-01-31 23:00:00,0.9455191883215518,11.691038376643101,0.459192027,87.36344243503534,0.4140255844287359,4.4955,0.42,1.025,0.49,87.045,11.93,1.1411666666666667,69.98,9.0,19.55,1.69,12.33952387,5.31,78.22111111,72.36,36.84,0.04700000000000001,5.13,2.23,8.6,2.74,0.027,0.16,55.24,10.01,0.05000000000000001,1.951267057,0.21,17.388333333333332,0.10000000000000002,97.0,0.53,0.49,1.2,0.0,0.0,0.09983333333333333,58.94831686896614,4.447220152853224,3.9769491062989375,0.06570621276245574,0.026083615318238492,0.06384745531494689,0.42089036249324213,5.260564765582764,5.048033633561418,0.07512994041992917,0.11256497020996459,0.034858757447508854,7.904333333333334,0.0,0.0,0.0,0.0,0.0,0.0,0.0,0.0,0.0,0.0,0.0,0.0,0.0,7.0,0.254488152,4.30464,0.0140232,94.6025688,0.17744,0.11497600000000001,0.042896000000000004,0.6544000000000001,0.089056,1.051612472432,20.34768,34.78488,0.36848000000000003,0.40743999999999997,8.63896,0.20743999999999999,0.21744,0.360304,33.07768,1.32616,1.3127840245040001,1485.976,97.5,26.46153846153846,13.0,60.0,27.333333333333332,9.0,0.9618739379639862,178.9358333,167.05875,175.3394444,188.5638889,178.7632639,61.81727279277736,328.31927450990446,449.9256766926874,580.709732572272,356.5399270168673,52.09916666666682,52.78333333333319,55.587222222222216,62.14888888888883,47.628888888888994,47.6200000000003,38.805000000000035,42.80027777777799,37.856388888889015,42.25583333333329,169.4496702777779,535.0,42.83507277777779,293.0,96.20000000000033,2.7410983555555553,1.2993037194444454,1.4416510611111113,1180.0,3998.296547,0.0,2255.116669444445,1269.1447583333331,214.61833194444455,109540.04222222221,4.226730305555558,1.1487998736111105,3.5538917444444444,95.70208131180557,56.37083333333318,18.093943305555527,24.150535305555543
2026-02-01 00:00:00,0.9454797247488731,11.690959449497745,0.459192027,87.36356082575337,0.41397296633183095,4.5512,0.42000000000000004,1.025,0.49,87.045,11.93,1.1636,69.98,9.0,19.55,1.69,12.33952387,5.088888889,79.28888889,72.36,36.84,0.047,5.13,2.23,8.6,2.74,0.027000000000000003,0.16,55.239999999999995,10.01,0.05,1.9512670569999997,0.21000000000000002,17.3908,0.10000000000000002,97.0,0.53,0.49000000000000005,1.2,0.0,0.0,0.1012,59.078763428897936,4.397136139779251,3.9645058732370813,0.06518774471821172,0.025948813626735047,0.06322529366185406,0.4120141895757845,5.205088684848652,4.97679612428229,0.07430039154913874,0.11215019577456938,0.03496245105635766,7.797199999999999,0.0,0.0,0.0,0.0,0.0,0.0,0.0,0.0,0.0,0.0,0.0,0.0,0.0,7.0,0.254488152,4.24704,0.0137352,94.7775768,0.16784,0.111136,0.046256000000000005,0.5584,0.078016,1.0501184215519999,20.37648,34.765679999999996,0.32528,0.39783999999999997,8.67256,0.19784,0.20784,0.368944,33.106480000000005,1.31176,1.312077305144,1482.136,97.5,26.461538461538463,13.0,60.0,27.333333333333332,9.0,0.9618739379639862,178.9358333,167.05875,175.3394444,188.5638889,178.7632639,61.81727279277736,328.31927450990446,449.9256766926874,580.709732572272,356.5399270168673,51.76611111111126,52.35833333333327,55.69805555555549,65.24027777777782,47.280555555555445,47.47583333333326,54.61333333333347,42.436666666666696,39.61472222222208,37.58638888888888,170.2541591666664,538.2916666666666,42.2662748611111,293.0,96.20000000000033,2.7148717722222226,1.2990475388888871,1.4159313261111113,1180.0,3998.296547,0.0,2252.0428861111113,1285.1214583333342,214.98874805555562,108876.52833333336,4.245432494444444,1.146547781944444,3.603210177777773,95.8086760895833,55.35444444444455,18.181400222222205,24.83586550000001
2026-02-01 01:00:00,0.9453633095177588,11.690726619035518,0.459192027,87.36391007144672,0.41381774602367843,4.543857142857143,0.42,1.025,0.49,87.045,11.929999999999998,1.1198571428571429,69.98,9.0,19.55,1.69,12.33952387,5.088888889,79.28888889,72.36,36.84,0.047,5.13,2.23,8.6,2.7399999999999998,0.027,0.16,55.24,10.01,0.05,1.9512670570000001,0.21,17.392,0.1,97.0,0.53,0.49000000000000005,1.2,0.0,0.0,0.09985714285714287,57.80311680633856,4.886911432860474,4.0861891758659565,0.07025788232774818,0.027267049405214527,0.06930945879329782,0.49881494545104876,5.747593409069054,5.6734330318326,0.08241261172439708,0.11620630586219856,0.033948423534450364,7.144428571428571,0.0,0.0,0.0,0.0,0.0,0.0,0.0,0.0,0.0,0.0,0.0,0.0,0.0,7.0,0.254488152,4.218101265822785,0.013541772151898734,94.89149620253166,0.1620886075949367,0.10974050632911392,0.048234177215189876,0.4862658227848101,0.07053164556962026,1.049996560449367,20.40139240506329,34.76044303797468,0.2955696202531645,0.39208860759493674,8.7,0.19278481012658227,0.2,0.37488607594936707,33.105632911392405,1.303481012658228,1.3127936372405062,1478.5822784810127,97.5,26.46153846153846,13.0,60.0,27.333333333333332,9.0,0.9618739379639862,178.9358333,167.05875,175.3394444,188.5638889,178.7632639,61.81727279277736,328.31927450990446,449.9256766926874,580.709732572272,356.5399270168673,51.16722222222245,51.444166666666476,54.3894444444447,59.722777777777864,46.57138888888885,46.92388888888883,30.27944444444445,41.86305555555519,39.26138888888882,45.860833333333204,173.56404972222217,543.5555555555555,42.85041158333336,294.5083333333333,96.20000000000033,2.698615852777777,1.2992579277777772,1.399149322222222,1180.0,3998.296547,0.0,2235.71680277778,1280.4962944444446,212.76528888888905,107332.79055555548,4.254169158333331,1.124445331111111,3.61575680277778,96.62431992152777,54.504166666666826,18.352647555555524,24.477647722222173
2026-02-01 02:00:00,0.9454270620121492,11.690854124024296,0.459192027,87.36371881396354,0.41390274934953236,4.5025,0.42,1.025,0.49,87.045,11.93,1.0995000000000001,69.98,9.0,19.55,1.69,12.33952387,5.088888889,79.28888889,72.36,36.84,0.04700000000000001,5.13,2.23,8.6,2.74,0.027,0.16,55.24,10.01,0.05000000000000001,1.951267057,0.21,17.4545,0.10000000000000002,97.0,0.53,0.49,1.2,0.0,0.0,0.102,58.993834714898895,4.429743905169978,3.9726071814086903,0.0655252992253621,0.026036577798594144,0.0636303590704345,0.417793122738199,5.2412070171137435,5.023176113564752,0.07484047876057935,0.11242023938028968,0.034894940154927584,7.928333333333334,0.0,0.0,0.0,0.0,0.0,0.0,0.0,0.0,0.0,0.0,0.0,0.0,0.0,7.0,0.254488152,4.3168354430379745,0.013769620253164557,94.73329367088608,0.17348101265822785,0.11923417721518988,0.044056962025316455,0.5204430379746835,0.07888607594936708,1.0559871810822785,20.408987341772153,34.81740506329114,0.32594936708860756,0.40348101265822783,8.7,0.20797468354430382,0.2,0.36881012658227846,32.97272151898734,1.32246835443038,1.3198490167341772,1476.3037974683543,97.5,26.46153846153846,13.0,60.0,27.333333333333332,9.0,0.9618739379639862,178.9358333,167.05875,175.3394444,188.5638889,178.7632639,61.81727279277736,328.31927450990446,449.9256766926874,580.709732572272,356.5399270168673,50.92777777777744,50.75972222222225,53.62250000000011,58.362777777777815,46.24611111111131,46.39555555555518,32.019166666666656,41.704444444444675,38.7183333333332,44.83833333333341,171.34597138888876,537.8194444444445,42.40098797222223,296.0,94.28833333333363,2.744450005555558,1.2989167055555546,1.4455151694444441,1180.0,3998.296547,0.0,2252.4724361111103,1244.6898944444447,210.99700555555566,107747.78222222227,4.226638330555558,1.146895033888888,3.5222801027777746,96.70334120902777,54.68305555555557,18.08603419444444,24.568166611111124
2026-02-01 03:00:00,0.9454290466086253,11.69085809321725,0.459192027,87.36371286017412,0.413905395478167,4.498,0.42,1.025,0.49,87.045,11.93,1.0645,69.98,9.0,19.55,1.69,12.33952387,5.088888889,79.28888889,72.36,36.84,0.04700000000000001,5.13,2.23,8.6,2.74,0.027,0.16,55.24,10.01,0.05000000000000001,1.951267057,0.21,17.433833333333332,0.10000000000000002,97.0,0.53,0.49,1.2,0.0,0.0,0.11399999999999999,59.11161431855951,4.3845232783273085,3.9613722430626854,0.06505717679427857,0.025914865966512424,0.06306861215313427,0.4097788667180489,5.191117916987806,4.958856091533875,0.0740914828708457,0.11204574143542285,0.03498856464114428,8.112333333333334,0.0,0.0,0.0,0.0,0.0,0.0,0.0,0.0,0.0,0.0,0.0,0.0,0.0,7.0,0.254488152,4.415569620253165,0.01399746835443038,94.57509113924051,0.184873417721519,0.12872784810126583,0.039879746835443035,0.5546202531645569,0.08724050632911393,1.06197780171519,20.416582278481012,34.87436708860759,0.35632911392405064,0.414873417721519,8.7,0.22316455696202533,0.2,0.36273417721518986,32.83981012658228,1.3414556962025317,1.3269043962278482,1474.0253164556962,97.5,26.46153846153846,13.0,60.0,27.333333333333332,9.0,0.9618739379639862,178.9358333,167.05875,175.3394444,188.5638889,178.7632639,61.81727279277736,328.31927450990446,449.9256766926874,580.709732572272,356.5399270168673,51.90027855153195,50.361002785515055,52.92339832869067,63.655153203342664,45.943175487464934,46.202228412256474,54.96239554317552,41.43816155988833,39.949860724234,37.06768802228427,185.1951724233983,540.0,43.08297568245127,296.0,90.69637883008343,2.7498580584958217,1.299066298050139,1.4507359275766007,1180.0,3998.296547,0.0,2239.8655013927587,1261.50842339833,214.24175125348162,109581.05181058496,4.188052766016714,1.1533821874651804,3.563589707520891,98.53836034610028,55.771030640668336,18.51279607242339,24.455905961002795
2026-02-01 04:00:00,0.9455338019652447,11.69106760393049,0.459192027,87.36339859410425,0.4140450692869931,4.482,0.42,1.025,0.49,87.045,11.93,1.0306666666666668,69.98,9.0,19.55,1.69,12.33952387,5.088888889,79.28888889,72.36,36.84,0.04700000000000001,5.13,2.23,8.6,2.74,0.027,0.16,55.24,10.01,0.05000000000000001,1.951267057,0.21,17.419833333333333,0.10000000000000002,97.0,0.53,0.49,1.2,0.0,0.0,0.10049999999999999,58.966523365664415,4.440229900146332,3.975212397551884,0.06563384989799516,0.02606480097347874,0.0637606198775942,0.41965151025367714,5.252821939085481,5.038090975984535,0.07501415983679226,0.11250707991839615,0.03487323002040097,7.7825,0.0,0.0,0.0,0.0,0.0,0.0,0.0,0.0,0.0,0.0,0.0,0.0,0.0,7.0,0.254488152,4.406410256410256,0.014353846153846153,94.52310769230769,0.18717948717948718,0.13130769230769232,0.037153846153846155,0.6066666666666666,0.09382051282051282,1.0689479220769231,20.456666666666667,34.97615384615384,0.33897435897435896,0.4228205128205128,8.73102564102564,0.21871794871794872,0.2,0.3526666666666667,32.72076923076923,1.3105128205128205,1.3357888997179488,1479.4871794871794,97.5,26.46153846153846,13.0,60.0,27.333333333333332,9.0,0.9618739379639862,178.9358333,167.05875,175.3394444,188.5638889,178.7632639,61.81727279277736,328.31927450990446,449.9256766926874,580.709732572272,356.5399270168673,52.8872222222223,50.58361111111129,52.542222222222215,62.07000000000002,45.564444444444526,46.236666666666416,48.44333333333337,41.16888888888908,38.953611111111016,38.50722222222226,165.84347944444443,540.0,42.29267144444447,296.0,96.20000000000033,2.7476972444444474,1.299096388888889,1.448498875,1180.0,3998.296547,0.0,2263.5171611111127,1262.4674833333324,214.3465419444441,109529.84638888884,4.185388402777778,1.1575568266666671,3.4938432500000034,95.97426102638889,56.01333333333327,18.178964499999992,24.801914777777768
2026-02-01 05:00:00,0.9455146446069331,11.691029289213864,0.459192027,87.3634560661792,0.4140195261425775,4.497428571428571,0.42,1.025,0.49,87.045,11.929999999999998,1.0914285714285714,69.98,9.0,19.55,1.69,12.33952387,5.088888889,79.28888889,72.36,36.84,0.047,5.13,2.23,8.6,2.7399999999999998,0.027,0.16,55.24,10.01,0.05,1.9512670570000001,0.21,17.444857142857142,0.1,97.0,0.53,0.48999999999999994,1.2,0.0,0.0,0.10114285714285713,59.13972837071326,4.373729091371619,3.9586904574836317,0.06494543572848467,0.025885813289406014,0.0629345228741816,0.4078658596716575,5.179161622947859,4.943502869093793,0.07391269716557547,0.11195634858278776,0.03501091285430307,8.131428571428572,0.0,0.0,0.0,0.0,0.0,0.0,0.0,0.0,0.0,0.0,0.0,0.0,0.0,7.0,0.254488152,4.308974358974359,0.014815384615384616,94.55803076923077,0.18205128205128204,0.12823076923076923,0.03561538461538462,0.6733333333333333,0.09894871794871796,1.0767194513076923,20.523333333333333,35.114615384615384,0.2825641025641026,0.4279487179487179,8.787435897435898,0.1982051282051282,0.2,0.3393333333333334,32.613076923076925,1.2387179487179487,1.3461699592051282,1491.2820512820513,97.5,26.46153846153846,13.0,60.0,27.333333333333332,9.0,0.9618739379639862,178.9358333,167.05875,175.3394444,188.5638889,178.7632639,61.81727279277736,328.31927450990446,449.9256766926874,580.709732572272,356.5399270168673,52.668992248062,51.10930232558134,59.53178294573647,58.199999999999996,45.500775193798475,46.3899224806202,43.25038759689923,41.06046511627908,38.45813953488375,38.11085271317828,168.98155426356593,537.4263565891473,43.40410224806201,296.0,96.20000000000016,2.743145209302326,1.3131443100775193,1.4297232868217051,1180.0,3998.296547,0.0,2255.317155038759,1284.211527131784,215.40482790697686,109945.65348837215,4.169015046511627,1.1383191085271316,3.369939713178294,96.39005593992249,54.521705426356554,18.66225240310077,24.337115193798457
2026-02-01 06:00:00,0.9456651695795446,11.691330339159089,0.459192027,87.36300449126138,0.41422022610605946,4.454999999999999,0.42,1.025,0.49,87.045,11.93,1.1571666666666667,69.98,9.0,19.55,1.69,12.33952387,5.088888889,79.28888889,72.36,36.84,0.04700000000000001,5.13,2.23,8.6,2.74,0.027,0.16,55.24,10.01,0.05000000000000001,1.951267057,0.21,17.437833333333334,0.10000000000000002,97.0,0.53,0.49,1.2,0.0,0.0,0.10316666666666667,59.18383822773766,4.3567934308447605,3.954482839961431,0.0647701183317263,0.025840230766248837,0.06272414199807155,0.4048644258391541,5.160402661494714,4.9194142587791925,0.07363218933076207,0.11181609466538105,0.03504597633365474,8.163166666666667,0.0,0.0,0.0,0.0,0.0,0.0,0.0,0.0,0.0,0.0,0.0,0.0,0.0,7.0,0.254488152,4.290571428571428,0.013457142857142857,94.65531428571428,0.16457142857142856,0.11722857142857143,0.0422,0.628,0.08865714285714286,1.0821566278571428,20.498571428571427,35.26257142857143,0.24457142857142858,0.4402857142857143,8.794571428571428,0.17457142857142857,0.20514285714285715,0.34222857142857144,32.58542857142857,1.1842857142857142,1.3520496624857143,1490.3428571428572,97.5,26.46153846153846,13.0,60.0,27.333333333333332,9.0,0.9618739379639862,178.9358333,167.05875,175.3394444,188.5638889,178.7632639,61.81727279277736,328.31927450990446,449.9256766926874,580.709732572272,356.5399270168673,52.44596100278537,53.6011142061281,68.75459610027853,56.391364902506936,45.79999999999973,46.87855153203342,49.11225626740945,41.084401114206216,39.12869080779953,35.52562674094707,173.4414888579387,536.6350974930363,42.635881810584976,296.0,96.20000000000033,2.7507970501392753,1.3484113036211707,1.402480072423398,1180.0,3998.296547,0.0,2246.403442896933,1322.3879108635108,217.04210306406702,111033.6178272981,4.154785222841225,1.1312616869080772,3.504961718662956,96.98099727367688,53.023676880222894,18.5443996935933,24.949899554317557
