Repository: saikumar-voptimai/evonith_bf_webapp

# Evonith BF2 — Blast Furnace Intelligence Platform

Monitoring, modelling and optimisation of **Blast Furnace 2 (BF2)** at Evonith Steel: live telemetry from InfluxDB,
manual plant reports from Neon PostgreSQL, a two-zone energy model of the furnace, blend and fuel optimisers, a
conversational assistant (FurnaceMind) and a live digital twin evaluated every hour.

The platform has three deployable parts that share one Python service layer, plus the shared data library:

| Part | Path | What it is |
|---|---|---|
| **Streamlit app** (legacy) | `src/app.py`, `src/custom_pages/` | The original 11-page dashboard; still the home of the model pages. Served under `/legacy` in production |

File: src/assets/data/V10_df_filtered.csv (part 111 of 166)
datetime,Hot Blast PressureBar,Hot Blast Temp.oC,Hot Blast VolumeNm3/Hr.,O2 Enrichment %,OxygenFlowNm3/Hr.,PermeabilityKgs/Hr.,RAFToC,SteamKgs/Hr.,TopPressureBar,TuyereVelocitym/s,Differential PressureTotalBar,Charges/Hrs.,StockRodLevel,COKE_ASH%,COKE_FC%,COKE_IM%,COKE_MOIST%,COKE_MT,COKE_VM%,NUTCOKE_ASH%,NUTCOKE_FC%,NUTCOKE_IM%,NUTCOKE_MOIST%,NUTCOKE_MT,NUTCOKE_VM%,PCI_2_%Ash,PCI_2_%FC,PCI_2_%IM,PCI_2_MT,PCI_2_%VM,Sinter_SP_MT,Sinter_SP_02_Al2O3%,Sinter_SP_02_Basicity,Sinter_SP_02_CaO%,Sinter_SP_02_Cold_Strength_AI,Sinter_SP_02_Cold_strength_TI,Sinter_SP_02_Fe(T)%,Sinter_SP_02_FeO%,Sinter_SP_02_Hot_strength_RDI,Sinter_SP_02_Hot_strength_RI,Sinter_SP_02_K2O%,Sinter_SP_02_MgO%,Sinter_SP_02_MnO%,Sinter_SP_02_Na2O%,Sinter_SP_02_P%,Sinter_SP_02_SiO2%,Sinter_SP_02_TiO2%,ORE_%Al2O3,ORE_%CaO,ORE_%Fe(T),ORE_%K2O,ORE_%LOI,ORE_%MgO,ORE_%MnO,ORE_MT,ORE_%Na2O,ORE_%P,ORE_%SiO2,ORE_%TiO2,ORE_%TM,Geomin Type,FLUX_Al2O3%,FLUX_CaO%,FLUX_Fe2O3%,FLUX_LOI%,FLUX_MgO%,FLUX_MT,FLUX_SiO2%,FLUX_TM%,COKE_DISCHARGE_TIME,WEIGHTED_COKE_ANGLE,TOTAL_COKE_PORTIONS,NON_COKE_DISCHARGE_TIME,WEIGHTED_NON_COKE_ANGLE,TOTAL_NON_COKE_PORTIONS,UnitCost Lakhs/Thm,ActualKg/Thm.,FurnaceTopGasAnalysisCO2ETACO,Act. Fuel RateKg/Thm.,Coke Rate Kg/Thm,ProductionTonnesPerHr
2025-01-04 14:00:00,2.61,1178.0,107371.0,2.841787222,3788.0,1369.0,2295.0,0.0,1.3,246.0,1.31,7.0,1.4,13.87751655,84.96411302,0.426132658,2.800275445,268.4143333,1.15837043,11.91,86.65,0.42,4.3,35.265,1.02,10.45,68.05,1.08,91.02333333,20.42,869.014,2.33,2.02,11.07,5.134444444,78.22111111,54.85,9.38,32.479,68.75,0.067,1.91,0.17,0.061,0.064,5.42,0.18,2.27,0.06,58.52,0.027,2.7,0.05,0.17,16.75333333,0.01,0.039,10.4,0.157,2.0,1.0,0.44,0.0,1.19,1.08,0.0,0.0,96.0,0.1,97.0,26.69230769,13.0,60.0,28.5,8.0,124.1375,135.0,43.74558304,560.0,425.0,87.40740741
2025-01-04 15:00:00,2.58,1163.0,108336.0,2.684969515,3611.0,1406.0,2304.0,0.0,1.3,248.0,1.28,7.0,1.4,13.87751655,84.96411302,0.426132658,2.800275445,268.4143333,1.15837043,11.91,86.65,0.42,4.3,35.265,1.02,10.45,68.05,1.08,91.02333333,20.42,869.014,2.33,2.02,11.07,5.134444444,78.22111111,54.85,9.38,32.479,68.75,0.067,1.91,0.17,0.061,0.064,5.42,0.18,2.27,0.06,58.52,0.027,2.7,0.05,0.17,16.75333333,0.01,0.039,10.4,0.157,2.0,1.0,0.44,0.0,1.19,1.08,0.0,0.0,96.0,0.1,97.0,26.69230769,13.0,60.0,28.5,8.0,123.21000000000001,128.0,43.1463812,553.0,425.0,87.578125
2025-01-04 23:00:00,2.6,1149.0,110166.0,2.88153144,3941.0,1417.0,2318.0,0.0,1.3,249.0,1.3,7.0,1.4,13.13942467,85.80931341,0.5796281,2.876732359,270.3683333,1.05126192,11.92,87.06,0.47,4.5,35.40133333,1.02,10.14,68.5,1.24,94.83,20.12,866.36633337,2.39170765,2.101538324,11.30298771,5.29,78.64555556,54.22,8.78,30.43,65.9,0.070304668,1.920412987,0.176,0.058,0.064755361,5.378435208,0.18,1.36,0.05,58.68,0.02,2.76,0.05,0.04,116.194,0.06,0.02,11.55,0.06,1.6,1.0,0.51,0.0,0.69,1.15,0.0,12.48333333,96.16,0.1,97.0,26.69230769,13.0,60.0,28.5,8.0,123.4,120.0,43.96169119,550.0,430.0,88.25
2025-01-05 00:00:00,2.66,1189.0,110182.0,2.924216147,4000.0,1403.0,2307.0,0.0,1.35,243.0,1.31,7.0,1.2,12.43422894,86.55295177,0.427136549,3.150220786,285.7216667,1.012819294,12.6,86.36,0.46,5.0,36.747333330000004,1.04,9.03,71.35,1.1,93.24333333,18.52,895.8246667,2.4,2.02,10.53,5.088888889,79.37666667,55.43,8.8,35.33428571,72.67,0.061,1.86,0.23,0.021,0.055,5.2,0.17,1.561591959,0.051880132,33.08914788,0.005706814,1.390387525,0.046692118,0.015564039,200.0303333,0.005188013,0.021789655,1.343695406,0.097534647,1.660164208,1.0,0.504797048,0.0,0.487084871,0.867896679,0.0,2.71,84.66420664,0.088560886,97.0,26.69230769,13.0,60.0,28.5,8.0,121.24000000000001,132.0,44.01880141,547.0,415.0,92.27272727
2025-01-05 01:00:00,2.67,1188.0,111777.0,2.882517479,4000.0,1415.0,2302.0,0.0,1.35,246.0,1.32,7.0,1.2,12.43422894,86.55295177,0.427136549,3.150220786,285.7216667,1.012819294,12.6,86.36,0.46,5.0,36.747333330000004,1.04,9.03,71.35,1.1,93.24333333,18.52,895.8246667,2.4,2.02,10.53,5.088888889,79.37666667,55.43,8.8,35.33428571,72.67,0.061,1.86,0.23,0.021,0.055,5.2,0.17,1.561591959,0.051880132,33.08914788,0.005706814,1.390387525,0.046692118,0.015564039,200.0303333,0.005188013,0.021789655,1.343695406,0.097534647,1.660164208,1.0,0.504797048,0.0,0.487084871,0.867896679,0.0,2.71,84.66420664,0.088560886,97.0,26.69230769,13.0,60.0,28.5,8.0,122.005,134.0,43.27195467,551.0,417.0,88.28358209
2025-01-05 02:00:00,2.65,1196.0,111391.0,2.893221996,4001.0,1428.0,2302.0,0.0,1.35,247.0,1.3,7.0,1.2,12.43422894,86.55295177,0.427136549,3.150220786,285.7216667,1.012819294,12.6,86.36,0.46,5.0,36.747333330000004,1.04,9.03,71.35,1.1,93.24333333,18.52,895.8246667,2.4,2.02,10.53,5.088888889,79.37666667,55.43,8.8,35.33428571,72.67,0.061,1.86,0.23,0.021,0.055,5.2,0.17,1.561591959,0.051880132,33.08914788,0.005706814,1.390387525,0.046692118,0.015564039,200.0303333,0.005188013,0.021789655,1.343695406,0.097534647,1.660164208,1.0,0.504797048,0.0,0.487084871,0.867896679,0.0,2.71,84.66420664,0.088560886,97.0,26.69230769,13.0,60.0,28.5,8.0,122.27,136.0,42.9107101,553.0,417.0,93.60294118
2025-01-05 03:00:00,2.66,1191.0,109341.0,2.945956054,3999.0,1395.0,2284.0,0.0,1.35,241.0,1.31,7.0,1.2,12.43422894,86.55295177,0.427136549,3.150220786,285.7216667,1.012819294,12.6,86.36,0.46,5.0,36.747333330000004,1.04,9.03,71.35,1.1,93.24333333,18.52,895.8246667,2.4,2.02,10.53,5.088888889,79.37666667,55.43,8.8,35.33428571,72.67,0.061,1.86,0.23,0.021,0.055,5.2,0.17,1.561591959,0.051880132,33.08914788,0.005706814,1.390387525,0.046692118,0.015564039,200.0303333,0.005188013,0.021789655,1.343695406,0.097534647,1.660164208,1.0,0.504797048,0.0,0.487084871,0.867896679,0.0,2.71,84.66420664,0.088560886,97.0,26.69230769,13.0,60.0,28.5,8.0,123.86,148.0,44.20084866,565.0,417.0,88.51351351
2025-01-05 04:00:00,2.62,1192.0,108025.0,2.982564629,4000.0,1419.0,2310.0,0.0,1.35,241.0,1.27,7.0,1.2,12.43422894,86.55295177,0.427136549,3.150220786,285.7216667,1.012819294,12.6,86.36,0.46,5.0,36.747333330000004,1.04,9.03,71.35,1.1,93.24333333,18.52,895.8246667,2.4,2.02,10.53,5.088888889,79.37666667,55.43,8.8,35.33428571,72.67,0.061,1.86,0.23,0.021,0.055,5.2,0.17,1.561591959,0.051880132,33.08914788,0.005706814,1.390387525,0.046692118,0.015564039,200.0303333,0.005188013,0.021789655,1.343695406,0.097534647,1.660164208,1.0,0.504797048,0.0,0.487084871,0.867896679,0.0,2.71,84.66420664,0.088560886,97.0,26.69230769,13.0,60.0,28.5,8.0,123.7275,147.0,43.52689196,564.0,417.0,83.67346939
2025-01-05 05:00:00,2.56,1195.0,107544.0,2.925540054,3906.0,1480.0,2315.0,0.0,1.34,245.0,1.22,6.0,1.2,12.43422894,86.55295177,0.427136549,3.150220786,285.7216667,1.012819294,12.6,86.36,0.46,5.0,36.747333330000004,1.04,9.03,71.35,1.1,93.24333333,18.52,895.8246667,2.4,2.02,10.53,5.088888889,79.37666667,55.43,8.8,35.33428571,72.67,0.061,1.86,0.23,0.021,0.055,5.2,0.17,1.561591959,0.051880132,33.08914788,0.005706814,1.390387525,0.046692118,0.015564039,200.0303333,0.005188013,0.021789655,1.343695406,0.097534647,1.660164208,1.0,0.504797048,0.0,0.487084871,0.867896679,0.0,2.71,84.66420664,0.088560886,97.0,26.69230769,13.0,60.0,28.5,8.0,122.6675,139.0,42.76361936,556.0,417.0,85.68345324
2025-01-05 06:00:00,2.39,1167.0,92851.0,2.888826162,3330.0,1361.0,2223.0,0.0,1.25,214.0,1.14,8.0,1.2,12.43422894,86.55295177,0.427136549,3.150220786,285.7216667,1.012819294,12.6,86.36,0.46,5.0,36.747333330000004,1.04,9.03,71.35,1.1,93.24333333,18.52,895.8246667,2.4,2.02,10.53,5.088888889,79.37666667,55.43,8.8,35.33428571,72.67,0.061,1.86,0.23,0.021,0.055,5.2,0.17,1.561591959,0.051880132,33.08914788,0.005706814,1.390387525,0.046692118,0.015564039,200.0303333,0.005188013,0.021789655,1.343695406,0.097534647,1.660164208,1.0,0.504797048,0.0,0.487084871,0.867896679,0.0,2.71,84.66420664,0.088560886,97.0,26.69230769,13.0,60.0,28.5,8.0,123.1975,143.0,42.43146603,560.0,417.0,85.87412587
2025-01-05 07:00:00,2.66,1192.0,108087.0,2.978620927,3997.0,1372.0,2290.0,0.0,1.35,239.0,1.31,7.0,1.2,12.43422894,86.55295177,0.427136549,3.150220786,285.7216667,1.012819294,12.6,86.36,0.46,5.0,36.747333330000004,1.04,9.03,71.35,1.1,93.24333333,18.52,895.8246667,2.4,2.02,10.53,5.088888889,79.37666667,55.43,8.8,35.33428571,72.67,0.061,1.86,0.23,0.021,0.055,5.2,0.17,1.561591959,0.051880132,33.08914788,0.005706814,1.390387525,0.046692118,0.015564039,200.0303333,0.005188013,0.021789655,1.343695406,0.097534647,1.660164208,1.0,0.504797048,0.0,0.487084871,0.867896679,0.0,2.71,84.66420664,0.088560886,97.0,26.69230769,13.0,60.0,28.5,8.0,123.595,146.0,43.96551724,563.0,417.0,86.02739726
2025-01-05 08:00:00,2.64,1185.0,109093.0,2.951172734,3997.0,1407.0,2299.0,0.0,1.35,241.0,1.29,7.0,1.2,12.34638757,86.65577106,0.410704823,2.857269021,285.7216667,0.997841372,12.6,86.36,0.46,5.0,36.747333330000004,1.04,9.0,71.45,1.15,93.24333333,18.4,895.8246667,2.44,2.003816794,10.5,5.088888889,79.37666667,55.27,8.93,36.38285714,72.67,0.062,1.81,0.24,0.036,0.059,5.24,0.17,3.690793913,0.043307882,24.64218465,0.01106757,4.239360414,0.038495895,0.081803776,200.0303333,0.009623974,0.09864573,4.162368624,0.338282675,1.106756975,1.0,0.315166667,0.0,0.366833333,0.651,0.0,2.71,49.55866667,0.051666667,97.0,26.69230769,13.0,60.0,28.5,8.0,122.9325,141.0,43.9516129,558.0,417.0,86.45390071
2025-01-05 09:00:00,2.65,1174.0,109366.0,2.944547112,3998.0,1407.0,2318.0,0.0,1.35,239.0,1.3,7.0,1.2,12.34638757,86.65577106,0.410704823,2.857269021,285.7216667,0.997841372,12.6,86.36,0.46,5.0,36.747333330000004,1.04,9.0,71.45,1.15,93.24333333,18.4,895.8246667,2.44,2.003816794,10.5,5.088888889,79.37666667,55.27,8.93,36.38285714,72.67,0.062,1.81,0.24,0.036,0.059,5.24,0.17,3.690793913,0.043307882,24.64218465,0.01106757,4.239360414,0.038495895,0.081803776,200.0303333,0.009623974,0.09864573,4.162368624,0.338282675,1.106756975,1.0,0.315166667,0.0,0.366833333,0.651,0.0,2.71,49.55866667,0.051666667,97.0,26.69230769,13.0,60.0,28.5,8.0,120.945,126.0,44.29720776,543.0,417.0,83.17460317
2025-01-05 10:00:00,2.69,1177.0,109728.0,2.936306719,4000.0,1367.0,2333.0,0.0,1.35,239.0,1.34,7.0,1.2,12.34638757,86.65577106,0.410704823,2.857269021,285.7216667,0.997841372,12.6,86.36,0.46,5.0,36.747333330000004,1.04,9.0,71.45,1.15,93.24333333,18.4,895.8246667,2.44,2.003816794,10.5,5.088888889,79.37666667,55.27,8.93,36.38285714,72.67,0.062,1.81,0.24,0.036,0.059,5.24,0.17,3.690793913,0.043307882,24.64218465,0.01106757,4.239360414,0.038495895,0.081803776,200.0303333,0.009623974,0.09864573,4.162368624,0.338282675,1.106756975,1.0,0.315166667,0.0,0.366833333,0.651,0.0,2.71,49.55866667,0.051666667,97.0,26.69230769,13.0,60.0,28.5,8.0,120.945,126.0,44.07459868,543.0,417.0,86.34920635
2025-01-05 11:00:00,2.669,1184.0,108868.0,2.959485799,4000.0,1387.0,2338.0,0.0,1.35,238.0,1.319,7.0,1.2,12.34638757,86.65577106,0.410704823,2.857269021,285.7216667,0.997841372,12.6,86.36,0.46,5.0,36.747333330000004,1.04,9.0,71.45,1.15,93.24333333,18.4,895.8246667,2.44,2.003816794,10.5,5.088888889,79.37666667,55.27,8.93,36.38285714,72.67,0.062,1.81,0.24,0.036,0.059,5.24,0.17,3.690793913,0.043307882,24.64218465,0.01106757,4.239360414,0.038495895,0.081803776,200.0303333,0.009623974,0.09864573,4.162368624,0.338282675,1.106756975,1.0,0.315166667,0.0,0.366833333,0.651,0.0,2.71,49.55866667,0.051666667,97.0,26.69230769,13.0,60.0,28.5,8.0,120.8125,125.0,44.02441888,542.0,417.0,86.24
2025-01-05 12:00:00,2.63,1177.0,108365.0,2.972470484,3999.0,1409.0,2327.0,0.0,1.35,238.0,1.28,7.0,1.2,12.34638757,86.65577106,0.410704823,2.857269021,285.7216667,0.997841372,12.6,86.36,0.46,5.0,36.747333330000004,1.04,9.0,71.45,1.15,93.24333333,18.4,895.8246667,2.44,2.003816794,10.5,5.088888889,79.37666667,55.27,8.93,36.38285714,72.67,0.062,1.81,0.24,0.036,0.059,5.24,0.17,3.690793913,0.043307882,24.64218465,0.01106757,4.239360414,0.038495895,0.081803776,200.0303333,0.009623974,0.09864573,4.162368624,0.338282675,1.106756975,1.0,0.315166667,0.0,0.366833333,0.651,0.0,2.71,49.55866667,0.051666667,97.0,26.69230769,13.0,60.0,28.5,8.0,125.185,158.0,45.24262607,575.0,417.0,69.49367089
2025-01-05 13:00:00,2.63,1193.0,107771.0,2.990335994,4001.0,1404.0,2315.0,0.0,1.35,239.0,1.28,7.0,1.2,12.34638757,86.65577106,0.410704823,2.857269021,285.7216667,0.997841372,12.6,86.36,0.46,5.0,36.747333330000004,1.04,9.0,71.45,1.15,93.24333333,18.4,895.8246667,2.44,2.003816794,10.5,5.088888889,79.37666667,55.27,8.93,36.38285714,72.67,0.062,1.81,0.24,0.036,0.059,5.24,0.17,3.690793913,0.043307882,24.64218465,0.01106757,4.239360414,0.038495895,0.081803776,200.0303333,0.009623974,0.09864573,4.162368624,0.338282675,1.106756975,1.0,0.315166667,0.0,0.366833333,0.651,0.0,2.71,49.55866667,0.051666667,97.0,26.69230769,13.0,60.0,28.5,8.0,121.6075,131.0,45.07075472,548.0,417.0,92.44274809
2025-01-05 14:00:00,2.65,1180.0,109401.0,2.944341493,3999.0,1399.0,2300.0,0.0,1.35,240.0,1.3,7.0,1.2,12.34638757,86.65577106,0.410704823,2.857269021,285.7216667,0.997841372,12.6,86.36,0.46,5.0,36.747333330000004,1.04,9.0,71.45,1.15,93.24333333,18.4,895.8246667,2.44,2.003816794,10.5,5.088888889,79.37666667,55.27,8.93,36.38285714,72.67,0.062,1.81,0.24,0.036,0.059,5.24,0.17,3.690793913,0.043307882,24.64218465,0.01106757,4.239360414,0.038495895,0.081803776,200.0303333,0.009623974,0.09864573,4.162368624,0.338282675,1.106756975,1.0,0.315166667,0.0,0.366833333,0.651,0.0,2.71,49.55866667,0.051666667,97.0,26.69230769,13.0,60.0,28.5,8.0,122.27,136.0,44.11414982,553.0,417.0,89.19117647
2025-01-05 15:00:00,2.69,1176.0,109820.0,2.933115622,3999.0,1370.0,2297.0,0.0,1.35,240.0,1.34,8.0,1.2,12.34638757,86.65577106,0.410704823,2.857269021,285.7216667,0.997841372,12.6,86.36,0.46,5.0,36.747333330000004,1.04,9.0,71.45,1.15,93.24333333,18.4,895.8246667,2.44,2.003816794,10.5,5.088888889,79.37666667,55.27,8.93,36.38285714,72.67,0.062,1.81,0.24,0.036,0.059,5.24,0.17,3.690793913,0.043307882,24.64218465,0.01106757,4.239360414,0.038495895,0.081803776,200.0303333,0.009623974,0.09864573,4.162368624,0.338282675,1.106756975,1.0,0.315166667,0.0,0.366833333,0.651,0.0,2.71,49.55866667,0.051666667,97.0,26.69230769,13.0,60.0,28.5,8.0,121.8725,133.0,44.89747258,550.0,417.0,92.18045113
2025-01-05 16:00:00,2.7,1199.0,109560.0,2.939336762,3998.0,1345.0,2310.0,0.0,1.35,240.0,1.35,7.0,1.2,12.12127718,86.8737449,0.467136549,3.0,285.7216667,1.004977921,12.6,86.36,0.46,5.0,36.747333330000004,1.04,9.09,71.34,1.32,93.24333333,18.25,895.8246667,2.39,2.015267176,10.56,5.088888889,79.37666667,55.31,9.48,35.85857143,72.67,0.064,1.77,0.23,0.03,0.059,5.24,0.17,1.654976195,0.020752053,33.13065198,0.012970033,1.31775534,0.020752053,0.020752053,200.0303333,0.005188013,0.024902463,1.33331938,0.083527012,1.245123156,1.0,0.504797048,0.0,0.487084871,0.867896679,0.0,2.71,84.66420664,0.088560886,97.0,26.69230769,13.0,60.0,28.5,8.0,122.27,136.0,44.35207824,553.0,417.0,90.58823529
2025-01-05 17:00:00,2.7,1167.0,109302.0,2.947006468,3999.0,1354.0,2330.0,0.0,1.35,235.0,1.35,6.0,1.2,12.12127718,86.8737449,0.467136549,3.0,285.7216667,1.004977921,12.6,86.36,0.46,5.0,36.747333330000004,1.04,9.09,71.34,1.32,93.24333333,18.25,895.8246667,2.39,2.015267176,10.56,5.088888889,79.37666667,55.31,9.48,35.85857143,72.67,0.064,1.77,0.23,0.03,0.059,5.24,0.17,1.654976195,0.020752053,33.13065198,0.012970033,1.31775534,0.020752053,0.020752053,200.0303333,0.005188013,0.024902463,1.33331938,0.083527012,1.245123156,1.0,0.504797048,0.0,0.487084871,0.867896679,0.0,2.71,84.66420664,0.088560886,97.0,26.69230769,13.0,60.0,28.5,8.0,121.6075,131.0,45.55819477,548.0,417.0,80.15267176
2025-01-05 18:00:00,2.69,1168.0,111902.0,2.879299754,4000.0,1395.0,2341.0,0.0,1.35,241.0,1.34,7.0,1.2,12.12127718,86.8737449,0.467136549,3.0,285.7216667,1.004977921,12.6,86.36,0.46,5.0,36.747333330000004,1.04,9.09,71.34,1.32,93.24333333,18.25,895.8246667,2.39,2.015267176,10.56,5.088888889,79.37666667,55.31,9.48,35.85857143,72.67,0.064,1.77,0.23,0.03,0.059,5.24,0.17,1.654976195,0.020752053,33.13065198,0.012970033,1.31775534,0.020752053,0.020752053,200.0303333,0.005188013,0.024902463,1.33331938,0.083527012,1.245123156,1.0,0.504797048,0.0,0.487084871,0.867896679,0.0,2.71,84.66420664,0.088560886,97.0,26.69230769,13.0,60.0,28.5,8.0,120.5475,123.0,44.52554745,540.0,417.0,82.92682927
2025-01-05 19:00:00,2.7,1169.0,111156.0,2.898610348,4000.0,1373.0,2335.0,0.0,1.35,239.0,1.35,8.0,1.2,12.12127718,86.8737449,0.467136549,3.0,285.7216667,1.004977921,12.6,86.36,0.46,5.0,36.747333330000004,1.04,9.09,71.34,1.32,93.24333333,18.25,895.8246667,2.39,2.015267176,10.56,5.088888889,79.37666667,55.31,9.48,35.85857143,72.67,0.064,1.77,0.23,0.03,0.059,5.24,0.17,1.654976195,0.020752053,33.13065198,0.012970033,1.31775534,0.020752053,0.020752053,200.0303333,0.005188013,0.024902463,1.33331938,0.083527012,1.245123156,1.0,0.504797048,0.0,0.487084871,0.867896679,0.0,2.71,84.66420664,0.088560886,97.0,26.69230769,13.0,60.0,28.5,8.0,120.68,124.0,44.28333729,541.0,417.0,86.29032258
2025-01-05 20:00:00,2.65,1171.0,110375.0,2.919106431,4000.0,1419.0,2318.0,0.0,1.35,243.0,1.3,7.0,1.2,12.12127718,86.8737449,0.467136549,3.0,285.7216667,1.004977921,12.6,86.36,0.46,5.0,36.747333330000004,1.04,9.09,71.34,1.32,93.24333333,18.25,895.8246667,2.39,2.015267176,10.56,5.088888889,79.37666667,55.31,9.48,35.85857143,72.67,0.064,1.77,0.23,0.03,0.059,5.24,0.17,1.654976195,0.020752053,33.13065198,0.012970033,1.31775534,0.020752053,0.020752053,200.0303333,0.005188013,0.024902463,1.33331938,0.083527012,1.245123156,1.0,0.504797048,0.0,0.487084871,0.867896679,0.0,2.71,84.66420664,0.088560886,97.0,26.69230769,13.0,60.0,28.5,8.0,120.8125,125.0,44.53051643,542.0,417.0,89.12
2025-01-05 21:00:00,2.64,1167.0,110789.0,2.908205704,4000.0,1433.0,2328.0,0.0,1.35,242.0,1.29,7.0,1.2,12.12127718,86.8737449,0.467136549,3.0,285.7216667,1.004977921,12.6,86.36,0.46,5.0,36.747333330000004,1.04,9.09,71.34,1.32,93.24333333,18.25,895.8246667,2.39,2.015267176,10.56,5.088888889,79.37666667,55.31,9.48,35.85857143,72.67,0.064,1.77,0.23,0.03,0.059,5.24,0.17,1.654976195,0.020752053,33.13065198,0.012970033,1.31775534,0.020752053,0.020752053,200.0303333,0.005188013,0.024902463,1.33331938,0.083527012,1.245123156,1.0,0.504797048,0.0,0.487084871,0.867896679,0.0,2.71,84.66420664,0.088560886,97.0,26.69230769,13.0,60.0,28.5,8.0,120.8125,125.0,45.0647821,542.0,417.0,86.64
2025-01-05 22:00:00,2.63,1186.0,110366.0,2.917885644,3998.0,1434.0,2336.0,0.0,1.35,244.0,1.28,7.0,1.2,12.12127718,86.8737449,0.467136549,3.0,285.7216667,1.004977921,12.6,86.36,0.46,5.0,36.747333330000004,1.04,9.09,71.34,1.32,93.24333333,18.25,895.8246667,2.39,2.015267176,10.56,5.088888889,79.37666667,55.31,9.48,35.85857143,72.67,0.064,1.77,0.23,0.03,0.059,5.24,0.17,1.654976195,0.020752053,33.13065198,0.012970033,1.31775534,0.020752053,0.020752053,200.0303333,0.005188013,0.024902463,1.33331938,0.083527012,1.245123156,1.0,0.504797048,0.0,0.487084871,0.867896679,0.0,2.71,84.66420664,0.088560886,97.0,26.69230769,13.0,60.0,28.5,8.0,120.41499999999999,122.0,44.10085633,539.0,417.0,92.45901639
2025-01-05 23:00:00,2.67,1191.0,111069.0,2.900879266,4000.0,1403.0,2329.0,0.0,1.35,244.0,1.32,8.0,1.2,12.27866529,86.70489608,0.426130115,3.122602296,264.013,1.016438622,12.4,86.57,0.45,4.7,36.79533334,1.03,9.23,70.75,1.26,92.91,18.76,908.5606667,2.38,1.983018868,10.51,5.267777778,78.97888889,55.21,9.16,34.81,68.71,0.058,1.75,0.23,0.031,0.056,5.3,0.17,3.8184419,0.048954383,24.95694462,0.005874526,4.219867843,0.039163507,0.048954383,195.3233333,0.014196771,0.089096978,4.415685376,0.34610749,1.223859583,1.0,0.43,0.0,0.27,45.82,0.0,1.646666667,2.42,0.2,97.0,26.69230769,13.0,60.0,28.5,8.0,120.5775,127.0,43.51917196,542.0,415.0,91.96850394
2025-01-06 00:00:00,2.62,1184.0,109347.0,2.946530638,4000.0,1381.0,2390.0,0.0,1.3,258.0,1.32,7.0,1.4,12.55,86.48,0.43,3.9,288.8223333,0.97,12.58,86.38,0.48,5.6,30.238333337,1.04,8.43,70.65,1.54,70.27333333,19.38,808.1113333,2.39,2.046421663,10.58,4.9,80.0,55.22,8.4,33.12,66.62,0.063,2.02,0.17,0.032,0.048,5.17,0.16,3.712277499,0.055169977,28.34698792,0.012611858,3.808290749,0.052868989,0.037816325,318.8558803,0.008697344,0.05777366,4.132900088,0.279036876,2.546202166,1.0,0.428277377,0.0,0.488751177,29.551754,0.0,15.935,34.3371572,0.430404769,97.0,26.69230769,13.0,60.0,28.5,8.0,128.3825,101.0,43.01843318,561.0,460.0,90.69306931
2025-01-06 01:00:00,2.62,1140.0,110374.0,2.91913286,4000.0,1391.0,2382.0,0.0,1.3,252.0,1.32,7.0,1.4,12.55,86.48,0.43,3.9,288.8223333,0.97,12.58,86.38,0.48,5.6,30.238333337,1.04,8.43,70.65,1.54,70.27333333,19.38,808.1113333,2.39,2.046421663,10.58,4.9,80.0,55.22,8.4,33.12,66.62,0.063,2.02,0.17,0.032,0.048,5.17,0.16,3.712277499,0.055169977,28.34698792,0.012611858,3.808290749,0.052868989,0.037816325,318.8558803,0.008697344,0.05777366,4.132900088,0.279036876,2.546202166,1.0,0.428277377,0.0,0.488751177,29.551754,0.0,15.935,34.3371572,0.430404769,97.0,26.69230769,13.0,60.0,28.5,8.0,128.25,100.0,40.64033653,560.0,460.0,81.0
2025-01-06 02:00:00,2.61,1150.0,110193.0,2.923924439,4000.0,1410.0,2376.0,0.0,1.3,256.0,1.31,7.0,1.4,12.55,86.48,0.43,3.9,288.8223333,0.97,12.58,86.38,0.48,5.6,30.238333337,1.04,8.43,70.65,1.54,70.27333333,19.38,808.1113333,2.39,2.046421663,10.58,4.9,80.0,55.22,8.4,33.12,66.62,0.063,2.02,0.17,0.032,0.048,5.17,0.16,3.712277499,0.055169977,28.34698792,0.012611858,3.808290749,0.052868989,0.037816325,318.8558803,0.008697344,0.05777366,4.132900088,0.279036876,2.546202166,1.0,0.428277377,0.0,0.488751177,29.551754,0.0,15.935,34.3371572,0.430404769,97.0,26.69230769,13.0,60.0,28.5,8.0,128.25,100.0,40.39316639,560.0,460.0,91.3
2025-01-06 03:00:00,2.62,1175.0,110279.0,2.921645818,4000.0,1415.0,2372.0,0.0,1.3,260.0,1.32,7.0,1.4,12.55,86.48,0.43,3.9,288.8223333,0.97,12.58,86.38,0.48,5.6,30.238333337,1.04,8.43,70.65,1.54,70.27333333,19.38,808.1113333,2.39,2.046421663,10.58,4.9,80.0,55.22,8.4,33.12,66.62,0.063,2.02,0.17,0.032,0.048,5.17,0.16,3.712277499,0.055169977,28.34698792,0.012611858,3.808290749,0.052868989,0.037816325,318.8558803,0.008697344,0.05777366,4.132900088,0.279036876,2.546202166,1.0,0.428277377,0.0,0.488751177,29.551754,0.0,15.935,34.3371572,0.430404769,97.0,26.69230769,13.0,60.0,28.5,8.0,128.9125,105.0,40.80916745,565.0,460.0,91.04761905
2025-01-06 04:00:00,2.6,1166.0,110019.0,2.928545562,4000.0,1467.0,2379.0,0.0,1.3,258.0,1.3,7.0,1.4,12.55,86.48,0.43,3.9,288.8223333,0.97,12.58,86.38,0.48,5.6,30.238333337,1.04,8.43,70.65,1.54,70.27333333,19.38,808.1113333,2.39,2.046421663,10.58,4.9,80.0,55.22,8.4,33.12,66.62,0.063,2.02,0.17,0.032,0.048,5.17,0.16,3.712277499,0.055169977,28.34698792,0.012611858,3.808290749,0.052868989,0.037816325,318.8558803,0.008697344,0.05777366,4.132900088,0.279036876,2.546202166,1.0,0.428277377,0.0,0.488751177,29.551754,0.0,15.935,34.3371572,0.430404769,97.0,26.69230769,13.0,60.0,28.5,8.0,128.9125,105.0,41.35390283,565.0,460.0,88.28571429
2025-01-06 05:00:00,2.63,1167.0,109898.0,2.931767721,4000.0,1375.0,2371.0,0.0,1.3,251.0,1.33,6.0,1.4,12.55,86.48,0.43,3.9,288.8223333,0.97,12.58,86.38,0.48,5.6,30.238333337,1.04,8.43,70.65,1.54,70.27333333,19.38,808.1113333,2.39,2.046421663,10.58,4.9,80.0,55.22,8.4,33.12,66.62,0.063,2.02,0.17,0.032,0.048,5.17,0.16,3.712277499,0.055169977,28.34698792,0.012611858,3.808290749,0.052868989,0.037816325,318.8558803,0.008697344,0.05777366,4.132900088,0.279036876,2.546202166,1.0,0.428277377,0.0,0.488751177,29.551754,0.0,15.935,34.3371572,0.430404769,97.0,26.69230769,13.0,60.0,28.5,8.0,129.31,108.0,41.23265863,568.0,460.0,79.62962963
2025-01-06 07:00:00,2.64,1172.0,109328.0,2.947042357,4000.0,1363.0,2387.0,0.0,1.3,254.0,1.34,7.0,1.4,12.55,86.48,0.43,3.9,288.8223333,0.97,12.58,86.38,0.48,5.6,30.238333337,1.04,8.43,70.65,1.54,70.27333333,19.38,808.1113333,2.39,2.046421663,10.58,4.9,80.0,55.22,8.4,33.12,66.62,0.063,2.02,0.17,0.032,0.048,5.17,0.16,3.712277499,0.055169977,28.34698792,0.012611858,3.808290749,0.052868989,0.037816325,318.8558803,0.008697344,0.05777366,4.132900088,0.279036876,2.546202166,1.0,0.428277377,0.0,0.488751177,29.551754,0.0,15.935,34.3371572,0.430404769,97.0,26.69230769,13.0,60.0,28.5,8.0,129.045,106.0,41.25290023,566.0,460.0,85.8490566
2025-01-06 08:00:00,2.63,1172.0,109405.0,2.944969649,4000.0,1372.0,2387.0,0.0,1.3,255.0,1.33,6.0,1.4,12.42,86.62,0.4,3.8,288.8223333,0.96,12.58,86.38,0.48,5.6,30.238333337,1.04,8.42,70.49,1.62,70.27333333,19.47,808.1113333,2.35,2.033333333,10.37,4.9,80.0,55.62,8.86,30.56,66.62,0.063,1.88,0.17,0.032,0.049,5.1,0.15,3.712277499,0.055169977,28.34698792,0.012611858,3.808290749,0.052868989,0.037816325,318.8558803,0.008697344,0.05777366,4.132900088,0.279036876,2.546202166,1.0,0.428277377,30.02,0.488751177,29.551754,22.19,15.935,34.3371572,0.430404769,97.0,26.69230769,13.0,60.0,28.5,8.0,129.575,110.0,42.05909511,570.0,460.0,84.36363636
2025-01-06 09:00:00,2.65,1172.0,109003.0,2.955823039,4000.0,1352.0,2410.0,0.0,1.3,253.0,1.35,7.0,1.4,12.42,86.62,0.4,3.8,288.8223333,0.96,12.58,86.38,0.48,5.6,30.238333337,1.04,8.42,70.49,1.62,70.27333333,19.47,808.1113333,2.35,2.033333333,10.37,4.9,80.0,55.62,8.86,30.56,66.62,0.063,1.88,0.17,0.032,0.049,5.1,0.15,3.712277499,0.055169977,28.34698792,0.012611858,3.808290749,0.052868989,0.037816325,318.8558803,0.008697344,0.05777366,4.132900088,0.279036876,2.546202166,1.0,0.428277377,30.02,0.488751177,29.551754,22.19,15.935,34.3371572,0.430404769,97.0,26.69230769,13.0,60.0,28.5,8.0,128.515,102.0,41.20498615,562.0,460.0,84.90196078
2025-01-06 11:00:00,2.63,1178.0,110883.0,2.905741991,4000.0,1389.0,2403.0,0.0,1.3,260.0,1.33,8.0,1.4,12.42,86.62,0.4,3.8,288.8223333,0.96,12.58,86.38,0.48,5.6,30.238333337,1.04,8.42,70.49,1.62,70.27333333,19.47,808.1113333,2.35,2.033333333,10.37,4.9,80.0,55.62,8.86,30.56,66.62,0.063,1.88,0.17,0.032,0.049,5.1,0.15,3.712277499,0.055169977,28.34698792,0.012611858,3.808290749,0.052868989,0.037816325,318.8558803,0.008697344,0.05777366,4.132900088,0.279036876,2.546202166,1.0,0.428277377,30.02,0.488751177,29.551754,22.19,15.935,34.3371572,0.430404769,97.0,26.69230769,13.0,60.0,28.5,8.0,128.9125,105.0,41.49085795,565.0,460.0,110.952381
2025-01-06 12:00:00,2.62,1175.0,109794.0,2.934542851,4000.0,1387.0,2375.0,0.0,1.3,257.0,1.32,7.0,1.4,12.42,86.62,0.4,3.8,288.8223333,0.96,12.58,86.38,0.48,5.6,30.238333337,1.04,8.42,70.49,1.62,70.27333333,19.47,808.1113333,2.35,2.033333333,10.37,4.9,80.0,55.62,8.86,30.56,66.62,0.063,1.88,0.17,0.032,0.049,5.1,0.15,3.712277499,0.055169977,28.34698792,0.012611858,3.808290749,0.052868989,0.037816325,318.8558803,0.008697344,0.05777366,4.132900088,0.279036876,2.546202166,1.0,0.428277377,30.02,0.488751177,29.551754,22.19,15.935,34.3371572,0.430404769,97.0,26.69230769,13.0,60.0,28.5,8.0,128.25,100.0,42.08566108,560.0,460.0,94.3
2025-01-06 13:00:00,2.61,1168.0,110425.0,2.917785581,4000.0,1394.0,2385.0,0.0,1.3,258.0,1.31,6.0,1.4,12.42,86.62,0.4,3.8,288.8223333,0.96,12.58,86.38,0.48,5.6,30.238333337,1.04,8.42,70.49,1.62,70.27333333,19.47,808.1113333,2.35,2.033333333,10.37,4.9,80.0,55.62,8.86,30.56,66.62,0.063,1.88,0.17,0.032,0.049,5.1,0.15,3.712277499,0.055169977,28.34698792,0.012611858,3.808290749,0.052868989,0.037816325,318.8558803,0.008697344,0.05777366,4.132900088,0.279036876,2.546202166,1.0,0.428277377,30.02,0.488751177,29.551754,22.19,15.935,34.3371572,0.430404769,97.0,26.69230769,13.0,60.0,28.5,8.0,128.9125,105.0,41.09972041,565.0,460.0,90.95238095
2025-01-06 14:00:00,2.67,1194.0,110228.0,2.922996665,4000.0,1340.0,2400.0,0.0,1.3,258.0,1.37,6.0,1.4,12.42,86.62,0.4,3.8,288.8223333,0.96,12.58,86.38,0.48,5.6,30.238333337,1.04,8.42,70.49,1.62,70.27333333,19.47,808.1113333,2.35,2.033333333,10.37,4.9,80.0,55.62,8.86,30.56,66.62,0.063,1.88,0.17,0.032,0.049,5.1,0.15,3.712277499,0.055169977,28.34698792,0.012611858,3.808290749,0.052868989,0.037816325,318.8558803,0.008697344,0.05777366,4.132900088,0.279036876,2.546202166,1.0,0.428277377,30.02,0.488751177,29.551754,22.19,15.935,34.3371572,0.430404769,97.0,26.69230769,13.0,60.0,28.5,8.0,130.635,118.0,41.49611856,578.0,460.0,80.50847458
2025-01-06 15:00:00,2.66,1178.0,108825.0,2.960654363,4000.0,1331.0,2410.0,0.0,1.3,253.0,1.36,6.0,1.4,12.42,86.62,0.4,3.8,288.8223333,0.96,12.58,86.38,0.48,5.6,30.238333337,1.04,8.42,70.49,1.62,70.27333333,19.47,808.1113333,2.35,2.033333333,10.37,4.9,80.0,55.62,8.86,30.56,66.62,0.063,1.88,0.17,0.032,0.049,5.1,0.15,3.712277499,0.055169977,28.34698792,0.012611858,3.808290749,0.052868989,0.037816325,318.8558803,0.008697344,0.05777366,4.132900088,0.279036876,2.546202166,1.0,0.428277377,30.02,0.488751177,29.551754,22.19,15.935,34.3371572,0.430404769,97.0,26.69230769,13.0,60.0,28.5,8.0,129.7075,111.0,40.92293277,571.0,460.0,80.0
2025-01-06 16:00:00,2.63,1178.0,108957.0,2.957070072,4000.0,1365.0,2401.0,0.0,1.3,255.0,1.33,7.0,1.4,12.4,86.61,0.44,4.0,288.8223333,0.99,12.58,86.38,0.48,5.6,30.238333337,1.04,8.75,70.24,1.58,70.27333333,19.43,808.1113333,2.42,1.994296578,10.49,4.9,80.0,55.26,8.8,31.84,66.62,0.068,1.93,0.17,0.034,0.05,5.26,0.15,3.712277499,0.055169977,28.34698792,0.012611858,3.808290749,0.052868989,0.037816325,318.8558803,0.008697344,0.05777366,4.132900088,0.279036876,2.546202166,1.0,0.428277377,0.0,0.488751177,29.551754,0.0,15.935,34.3371572,0.430404769,97.0,26.69230769,13.0,60.0,28.5,8.0,128.6475,103.0,41.30232558,563.0,460.0,80.67961165
2025-01-06 17:00:00,2.61,1183.0,108711.0,2.963756888,4000.0,1389.0,2401.0,0.0,1.3,257.0,1.31,7.0,1.4,12.4,86.61,0.44,4.0,288.8223333,0.99,12.58,86.38,0.48,5.6,30.238333337,1.04,8.75,70.24,1.58,70.27333333,19.43,808.1113333,2.42,1.994296578,10.49,4.9,80.0,55.26,8.8,31.84,66.62,0.068,1.93,0.17,0.034,0.05,5.26,0.15,3.712277499,0.055169977,28.34698792,0.012611858,3.808290749,0.052868989,0.037816325,318.8558803,0.008697344,0.05777366,4.132900088,0.279036876,2.546202166,1.0,0.428277377,0.0,0.488751177,29.551754,0.0,15.935,34.3371572,0.430404769,97.0,26.69230769,13.0,60.0,28.5,8.0,128.6475,103.0,40.24588263,563.0,460.0,86.50485437
2025-01-06 18:00:00,2.59,1185.0,109408.0,2.944888953,4000.0,1417.0,2397.0,0.0,1.3,261.0,1.29,7.0,1.4,12.4,86.61,0.44,4.0,288.8223333,0.99,12.58,86.38,0.48,5.6,30.238333337,1.04,8.75,70.24,1.58,70.27333333,19.43,808.1113333,2.42,1.994296578,10.49,4.9,80.0,55.26,8.8,31.84,66.62,0.068,1.93,0.17,0.034,0.05,5.26,0.15,3.712277499,0.055169977,28.34698792,0.012611858,3.808290749,0.052868989,0.037816325,318.8558803,0.008697344,0.05777366,4.132900088,0.279036876,2.546202166,1.0,0.428277377,0.0,0.488751177,29.551754,0.0,15.935,34.3371572,0.430404769,97.0,26.69230769,13.0,60.0,28.5,8.0,128.9125,105.0,41.08399812,565.0,460.0,86.57142857
2025-01-06 19:00:00,2.61,1184.0,109543.0,2.941262213,4000.0,1390.0,2400.0,0.0,1.3,259.0,1.31,7.0,1.4,12.4,86.61,0.44,4.0,288.8223333,0.99,12.58,86.38,0.48,5.6,30.238333337,1.04,8.75,70.24,1.58,70.27333333,19.43,808.1113333,2.42,1.994296578,10.49,4.9,80.0,55.26,8.8,31.84,66.62,0.068,1.93,0.17,0.034,0.05,5.26,0.15,3.712277499,0.055169977,28.34698792,0.012611858,3.808290749,0.052868989,0.037816325,318.8558803,0.008697344,0.05777366,4.132900088,0.279036876,2.546202166,1.0,0.428277377,0.0,0.488751177,29.551754,0.0,15.935,34.3371572,0.430404769,97.0,26.69230769,13.0,60.0,28.5,8.0,128.6475,103.0,41.21338912,563.0,460.0,87.18446602
2025-01-06 20:00:00,2.65,1175.0,109853.0,2.932967854,4000.0,1362.0,2409.0,0.0,1.3,256.0,1.35,7.0,1.4,12.4,86.61,0.44,4.0,288.8223333,0.99,12.58,86.38,0.48,5.6,30.238333337,1.04,8.75,70.24,1.58,70.27333333,19.43,808.1113333,2.42,1.994296578,10.49,4.9,80.0,55.26,8.8,31.84,66.62,0.068,1.93,0.17,0.034,0.05,5.26,0.15,3.712277499,0.055169977,28.34698792,0.012611858,3.808290749,0.052868989,0.037816325,318.8558803,0.008697344,0.05777366,4.132900088,0.279036876,2.546202166,1.0,0.428277377,0.0,0.488751177,29.551754,0.0,15.935,34.3371572,0.430404769,97.0,26.69230769,13.0,60.0,28.5,8.0,127.72,96.0,41.56963204,556.0,460.0,85.72916667
2025-01-06 21:00:00,2.66,1142.0,110215.0,2.923341198,4000.0,1353.0,2392.0,0.0,1.3,250.0,1.36,6.0,1.4,12.4,86.61,0.44,4.0,288.8223333,0.99,12.58,86.38,0.48,5.6,30.238333337,1.04,8.75,70.24,1.58,70.27333333,19.43,808.1113333,2.42,1.994296578,10.49,4.9,80.0,55.26,8.8,31.84,66.62,0.068,1.93,0.17,0.034,0.05,5.26,0.15,3.712277499,0.055169977,28.34698792,0.012611858,3.808290749,0.052868989,0.037816325,318.8558803,0.008697344,0.05777366,4.132900088,0.279036876,2.546202166,1.0,0.428277377,0.0,0.488751177,29.551754,0.0,15.935,34.3371572,0.430404769,97.0,26.69230769,13.0,60.0,28.5,8.0,128.25,100.0,43.04635762,560.0,460.0,80.3
2025-01-06 22:00:00,2.6,1108.0,111420.0,2.89174703,4000.0,1428.0,2399.0,0.0,1.3,261.0,1.3,7.0,1.4,12.4,86.61,0.44,4.0,288.8223333,0.99,12.58,86.38,0.48,5.6,30.238333337,1.04,8.75,70.24,1.58,70.27333333,19.43,808.1113333,2.42,1.994296578,10.49,4.9,80.0,55.26,8.8,31.84,66.62,0.068,1.93,0.17,0.034,0.05,5.26,0.15,3.712277499,0.055169977,28.34698792,0.012611858,3.808290749,0.052868989,0.037816325,318.8558803,0.008697344,0.05777366,4.132900088,0.279036876,2.546202166,1.0,0.428277377,0.0,0.488751177,29.551754,0.0,15.935,34.3371572,0.430404769,97.0,26.69230769,13.0,60.0,28.5,8.0,128.1175,99.0,42.02665441,559.0,460.0,86.66666667
2025-01-06 23:00:00,2.61,1186.0,111075.0,2.900722675,4000.0,1417.0,2397.0,0.0,1.3,263.0,1.31,7.0,1.4,12.46,86.56,0.44,3.7,270.314,0.98,12.52,86.45,0.46,5.9,29.640666666999998,1.03,8.71,70.28,1.56,72.97333333,19.45,883.588,2.37,2.023575639,10.3,5.2,78.2,55.59,8.32,34.4,66.62,0.064,1.87,0.17,0.036,0.049,5.09,0.15,3.75696747,0.056353962,28.05195484,0.009320739,3.855104234,0.040559634,0.03815836,324.2634353,0.010660045,0.055974329,4.241780728,0.302627992,2.204047165,1.0,0.432648618,29.45,0.519894557,35.88792306,22.05,11.69666667,21.73677629,0.231855229,97.0,26.69230769,13.0,60.0,28.5,8.0,128.25,100.0,42.51207729,560.0,460.0,90.6
2025-01-07 00:00:00,2.595514189,1196.302778,108898.9842,2.821898172,3815.0,1458.668281,2305.498989,0.0,1.348295908,237.6331239,1.247188382,7.0,1.242455153,11.67,87.35,0.478,5.2,281.6153333,0.98,11.47,87.51,0.46,6.9,35.443333337,1.02,9.2,69.6,1.7,81.89,19.5,823.6516667,2.2,2.151750973,11.06,5.09,80.64333333,55.05,9.61,33.692,68.95,0.066,2.04,0.16,0.035,0.045,5.14,0.13,5.46384064,0.142198264,57.65850212,0.032308036,5.5265719,0.075073196,0.093787889,348.1763333,0.014854778,0.080447622,5.527734223,0.341327464,4.411363686,1.0,0.579712606,0.0,0.79602328,1.10751065,0.0,11.11133333,83.4699628,0.08652427,97.0,26.69230769,13.0,60.0,28.5,8.0,127.637222225,147.0,41.254005,579.6388889,432.6388889,84.69387755
2025-01-07 01:00:00,2.579889175,1211.770833,107391.8506,2.850577619,3800.478106,1456.678017,2334.047636,0.0,1.348432739,237.8327372,1.231435178,7.0,1.25921588,11.67,87.35,0.478,5.2,281.6153333,0.98,11.47,87.51,0.46,6.9,35.443333337,1.02,9.2,69.6,1.7,81.89,19.5,823.6516667,2.2,2.151750973,11.06,5.09,80.64333333,55.05,9.61,33.692,68.95,0.066,2.04,0.16,0.035,0.045,5.14,0.13,5.46384064,0.142198264,57.65850212,0.032308036,5.5265719,0.075073196,0.093787889,348.1763333,0.014854778,0.080447622,5.527734223,0.341327464,4.411363686,1.0,0.579712606,0.0,0.79602328,1.10751065,0.0,11.11133333,83.4699628,0.08652427,97.0,26.69230769,13.0,60.0,28.5,8.0,126.7875,155.0,41.49394681,580.0,425.0,78.96774194
2025-01-07 02:00:00,2.558461044,1193.725278,107374.6047,2.851487717,3801.044881,1481.816772,2311.312561,0.0,1.3483387,236.5034208,1.209982353,7.0,1.175462978,11.67,87.35,0.478,5.2,281.6153333,0.98,11.47,87.51,0.46,6.9,35.443333337,1.02,9.2,69.6,1.7,81.89,19.5,823.6516667,2.2,2.151750973,11.06,5.09,80.64333333,55.05,9.61,33.692,68.95,0.066,2.04,0.16,0.035,0.045,5.14,0.13,5.46384064,0.142198264,57.65850212,0.032308036,5.5265719,0.075073196,0.093787889,348.1763333,0.014854778,0.080447622,5.527734223,0.341327464,4.411363686,1.0,0.579712606,0.0,0.79602328,1.10751065,0.0,11.11133333,83.4699628,0.08652427,97.0,26.69230769,13.0,60.0,28.5,8.0,126.97069445000001,141.0,41.70937142,574.1527778,433.1527778,84.75177305
2025-01-07 03:00:00,2.575150994,1200.625,109403.6747,2.934921639,3986.304519,1489.106072,2353.193192,0.0,1.348715481,240.8251925,1.226594753,7.0,1.126750623,11.67,87.35,0.478,5.2,281.6153333,0.98,11.47,87.51,0.46,6.9,35.443333337,1.02,9.2,69.6,1.7,81.89,19.5,823.6516667,2.2,2.151750973,11.06,5.09,80.64333333,55.05,9.61,33.692,68.95,0.066,2.04,0.16,0.035,0.045,5.14,0.13,5.46384064,0.142198264,57.65850212,0.032308036,5.5265719,0.075073196,0.093787889,348.1763333,0.014854778,0.080447622,5.527734223,0.341327464,4.411363686,1.0,0.579712606,0.0,0.79602328,1.10751065,0.0,11.11133333,83.4699628,0.08652427,97.0,26.69230769,13.0,60.0,28.5,8.0,125.900277775,133.0,42.39522489,566.1111111,433.1111111,84.43609023
2025-01-07 04:00:00,2.617798303,1169.455,110572.1639,2.91303551,3998.802578,1454.26475,2341.673286,0.0,1.348528583,235.4575708,1.269127906,7.0,1.098309751,11.67,87.35,0.478,5.2,281.6153333,0.98,11.47,87.51,0.46,6.9,35.443333337,1.02,9.2,69.6,1.7,81.89,19.5,823.6516667,2.2,2.151750973,11.06,5.09,80.64333333,55.05,9.61,33.692,68.95,0.066,2.04,0.16,0.035,0.045,5.14,0.13,5.46384064,0.142198264,57.65850212,0.032308036,5.5265719,0.075073196,0.093787889,348.1763333,0.014854778,0.080447622,5.527734223,0.341327464,4.411363686,1.0,0.579712606,0.0,0.79602328,1.10751065,0.0,11.11133333,83.4699628,0.08652427,97.0,26.69230769,13.0,60.0,28.5,8.0,122.48180554999999,136.0,43.24323136,553.8472222,417.8472222,86.83823529
2025-01-07 05:00:00,2.632085078,1136.555833,110530.7117,2.915698009,4000.971467,1437.714406,2358.61625,0.0,1.348596722,229.1527989,1.283571983,7.0,1.177488467,11.67,87.35,0.478,5.2,281.6153333,0.98,11.47,87.51,0.46,6.9,35.443333337,1.02,9.2,69.6,1.7,81.89,19.5,823.6516667,2.2,2.151750973,11.06,5.09,80.64333333,55.05,9.61,33.692,68.95,0.066,2.04,0.16,0.035,0.045,5.14,0.13,5.46384064,0.142198264,57.65850212,0.032308036,5.5265719,0.075073196,0.093787889,348.1763333,0.014854778,0.080447622,5.527734223,0.341327464,4.411363686,1.0,0.579712606,0.0,0.79602328,1.10751065,0.0,11.11133333,83.4699628,0.08652427,97.0,26.69230769,13.0,60.0,28.5,8.0,122.29125,118.0,43.31844119,544.625,426.625,78.72881356
2025-01-07 06:00:00,2.61105507,1133.280658,110870.1811,2.912291463,4008.791354,1467.611185,2354.436374,0.0,1.348495786,230.6260436,1.262596245,7.0,1.2100409,11.67,87.35,0.478,5.2,281.6153333,0.98,11.47,87.51,0.46,6.9,35.443333337,1.02,9.2,69.6,1.7,81.89,19.5,823.6516667,2.2,2.151750973,11.06,5.09,80.64333333,55.05,9.61,33.692,68.95,0.066,2.04,0.16,0.035,0.045,5.14,0.13,5.46384064,0.142198264,57.65850212,0.032308036,5.5265719,0.075073196,0.093787889,348.1763333,0.014854778,0.080447622,5.527734223,0.341327464,4.411363686,1.0,0.579712606,0.0,0.79602328,1.10751065,0.0,11.11133333,83.4699628,0.08652427,97.0,26.69230769,13.0,60.0,28.5,8.0,122.61970995,119.0,43.81087975,546.4088398,427.4088398,80.58823529
2025-01-07 07:00:00,2.612491554,1177.390417,110900.9538,2.901961702,3995.689682,1464.766813,2340.890808,0.0,1.348730542,237.9138846,1.263576825,7.0,1.27514108,11.67,87.35,0.478,5.2,281.6153333,0.98,11.47,87.51,0.46,6.9,35.443333337,1.02,9.2,69.6,1.7,81.89,19.5,823.6516667,2.2,2.151750973,11.06,5.09,80.64333333,55.05,9.61,33.692,68.95,0.066,2.04,0.16,0.035,0.045,5.14,0.13,5.46384064,0.142198264,57.65850212,0.032308036,5.5265719,0.075073196,0.093787889,348.1763333,0.014854778,0.080447622,5.527734223,0.341327464,4.411363686,1.0,0.579712606,0.0,0.79602328,1.10751065,0.0,11.11133333,83.4699628,0.08652427,97.0,26.69230769,13.0,60.0,28.5,8.0,124.65643855,123.0,43.64882629,556.4357542,433.4357542,88.61788618
2025-01-07 08:00:00,2.591133678,1177.135833,110489.1714,2.916285119,4000.264858,1483.203436,2368.517397,0.0,1.348195231,238.2496781,1.242915431,7.0,1.365417636,11.57,87.46,0.44,4.7,281.6153333,0.97,11.47,87.51,0.46,6.9,35.443333337,1.02,9.42,69.68,1.52,81.89,19.38,823.6516667,2.36,2.070075758,10.93,5.09,80.64333333,54.86,9.27,33.796,68.95,0.065,2.06,0.16,0.033,0.048,5.28,0.15,5.46384064,0.142198264,57.65850212,0.032308036,5.5265719,0.075073196,0.093787889,348.1763333,0.014854778,0.080447622,5.527734223,0.341327464,4.411363686,1.0,0.579712606,0.0,0.79602328,1.10751065,0.0,11.11133333,83.4699628,0.08652427,97.0,26.69230769,13.0,60.0,28.5,8.0,125.137777775,123.0,43.15544928,558.3611111,435.3611111,86.34146341
2025-01-07 09:00:00,2.578474567,1183.951389,109286.3872,2.947952314,3999.872756,1484.221097,2340.839036,0.0,1.348547292,237.6832764,1.229967104,7.0,1.321768944,11.57,87.46,0.44,4.7,281.6153333,0.97,11.47,87.51,0.46,6.9,35.443333337,1.02,9.42,69.68,1.52,81.89,19.38,823.6516667,2.36,2.070075758,10.93,5.09,80.64333333,54.86,9.27,33.796,68.95,0.065,2.06,0.16,0.033,0.048,5.28,0.15,5.46384064,0.142198264,57.65850212,0.032308036,5.5265719,0.075073196,0.093787889,348.1763333,0.014854778,0.080447622,5.527734223,0.341327464,4.411363686,1.0,0.579712606,0.0,0.79602328,1.10751065,0.0,11.11133333,83.4699628,0.08652427,97.0,26.69230769,13.0,60.0,28.5,8.0,125.60249999999999,122.0,42.82338236,559.75,437.75,87.70491803
2025-01-07 10:00:00,2.591145781,1181.465556,109067.1089,2.953797844,3999.613642,1465.657828,2346.129797,0.0,1.348438753,235.9795436,1.242588256,7.0,1.825906676,11.57,87.46,0.44,4.7,281.6153333,0.97,11.47,87.51,0.46,6.9,35.443333337,1.02,9.42,69.68,1.52,81.89,19.38,823.6516667,2.36,2.070075758,10.93,5.09,80.64333333,54.86,9.27,33.796,68.95,0.065,2.06,0.16,0.033,0.048,5.28,0.15,5.46384064,0.142198264,57.65850212,0.032308036,5.5265719,0.075073196,0.093787889,348.1763333,0.014854778,0.080447622,5.527734223,0.341327464,4.411363686,1.0,0.579712606,0.0,0.79602328,1.10751065,0.0,11.11133333,83.4699628,0.08652427,97.0,26.69230769,13.0,60.0,28.5,8.0,125.877777775,125.0,42.37623806,562.2611111,437.2611111,88.88
