Repository: saikumar-voptimai/evonith_bf_webapp

# Evonith BF2 — Blast Furnace Intelligence Platform

Monitoring, modelling and optimisation of **Blast Furnace 2 (BF2)** at Evonith Steel: live telemetry from InfluxDB,
manual plant reports from Neon PostgreSQL, a two-zone energy model of the furnace, blend and fuel optimisers, a
conversational assistant (FurnaceMind) and a live digital twin evaluated every hour.

The platform has three deployable parts that share one Python service layer, plus the shared data library:

| Part | Path | What it is |
|---|---|---|
| **Streamlit app** (legacy) | `src/app.py`, `src/custom_pages/` | The original 11-page dashboard; still the home of the model pages. Served under `/legacy` in production |

File: src/assets/data/furnace_dataset_20260525_002530_771382.csv (part 111 of 209)
GO%,ORE_NA2O%,ORE_P%,ORE_TIO2%,ORE_AL2O3%,ORE_SIO2%,ORE_MNO%,ORE_CAO%,ORE_K2O%,ORE_CALC_MT,PELLET_PCT_SIO2,PELLET_PCT_AL2O3,PELLET_PCT_FE2O3,PELLET_PCT_MGO,PELLET_PCT_TIO2,PELLET_PCT_NA2O,TOTAL_PELLET_CALC_MT,PELLET_PCT_K2O,PELLET_PCT_TM,PELLET_PCT_LOI,PELLET_PCT_MNO,PELLET_PCT_CAO,PELLET_PCT_P,CHARGES/HRS.,STOCKRODLEVEL,CHEM_PCT_C,CHEM_PCT_CR,CHEM_PCT_FE,CHEM_PCT_MN,CHEM_PCT_P,CHEM_PCT_S,CHEM_PCT_SI,CHEM_PCT_TI,SLAG_BASICITY,SLAG_PCT_AL2O3,SLAG_PCT_CAO,SLAG_PCT_FEO,SLAG_PCT_K2O,SLAG_PCT_MGO,SLAG_PCT_MNO,SLAG_PCT_NA2O,SLAG_PCT_S,SLAG_PCT_SIO2,SLAG_PCT_TIO2,SLAG_T_BASICITY,HMT_GT_1480C,COKE_DISCHARGE_TIME,WEIGHTED_COKE_ANGLE,TOTAL_COKE_PORTIONS,NON_COKE_DISCHARGE_TIME,WEIGHTED_NON_COKE_ANGLE,TOTAL_NON_COKE_PORTIONS,TOTAL HEAT LOAD,FTG_UPTAKE_TEMP_A,FTG_UPTAKE_TEMP_B,FTG_UPTAKE_TEMP_C,FTG_UPTAKE_TEMP_D,FTG_UPTAKE_TEMP_AVG,HEARTH_TEMP_A,HEARTH_TEMP_B,HEARTH_TEMP_C,HEARTH_TEMP_D,HEARTH_TEMP_AVG,BOSH_TEMP_A,BOSH_TEMP_C,BOSH_TEMP_D,BELLY_TEMP_A,BELLY_TEMP_C,BELLY_TEMP_D,LOWER_STACK_TEMP_A,LOWER_STACK_TEMP_B,LOWER_STACK_TEMP_C,LOWER_STACK_TEMP_D,PCI_KG/THM,ACT. FUEL RATEKG/THM.,FURNACETOPGASANALYSISCO2ETACO,COKE RATE KG/THM,PRODUCTIONTONNESPERHR,HOT BLAST PRESSUREBAR,TOPPRESSUREBAR,DIFFERENTIAL PRESSURETOTALBAR,HOT BLAST TEMP.OC,OXYGENFLOWNM3/HR.,STEAMKGS/HR.,RAFTOC,PERMEABILITYKGS/HR.,TUYEREVELOCITYM/S,HOT BLAST VOLUMENM3/HR.,O2 ENRICHMENT %,BOTTOMBAR,FURNACE TOP GAS ANALYSISH2%,UNITCOST LAKHS/THM,BOSH_TEMP_B,FURNACE TOP GAS ANALYSISCO2%,FURNACE TOP GAS ANALYSISONLINE (ANALYZER)CO%
2026-02-01 07:00:00,0.9187392723909438,11.824173818406036,0.459192027,87.25708690920303,0.4070869092030187,4.472428571428572,0.42,1.025,0.49,87.045,11.929999999999998,1.1047142857142858,69.98,9.0,19.55,1.69,12.33952387,5.088888889,79.28888889,72.36,36.84,0.047,4.99,2.21,8.37,2.69,0.028,0.17,55.339999999999996,9.84,0.051,1.971943888,0.21,17.329428571428572,0.1,97.0,0.53,0.48999999999999994,1.2,0.0,0.0,0.10142857142857142,59.025153116896526,4.417719431271048,3.9696197344772792,0.06540082226988662,0.02600421379017052,0.06348098672386394,0.415662077260459,5.227887982877868,5.006072979882423,0.07464131563181861,0.1123206578159093,0.034919835546022675,7.808571428571428,0.0,0.0,0.0,0.0,0.0,0.0,0.0,0.0,0.0,0.0,0.0,0.0,0.0,7.0,0.254488152,4.296628571428571,0.012297142857142857,94.74930285714285,0.15297142857142856,0.108,0.04944571428571429,0.5555428571428572,0.07581142857142857,1.0792605488685716,20.414342857142856,35.24005714285715,0.2612,0.4589142857142857,8.763657142857141,0.17188571428571428,0.21297142857142856,0.3559428571428571,32.653485714285715,1.2030857142857143,1.3476528172228572,1484.4057142857143,97.5,26.46153846153846,13.0,60.0,27.333333333333332,9.0,0.9618739379639862,178.9358333,167.05875,175.3394444,188.5638889,178.7632639,61.81727279277736,328.31927450990446,449.9256766926874,580.709732572272,356.5399270168673,53.11333333333312,77.9625,63.75722222222222,60.6527777777777,45.846944444444055,47.640277777777506,53.90166666666679,41.00694444444446,38.69000000000002,35.94972222222222,171.83007138888883,540.8,42.08923630555555,296.0,98.01416666666645,2.695183805555558,1.347943222222223,1.3472882277777778,1180.0,3998.296547,0.0,2241.4367111111105,1364.5770666666679,218.32749194444452,110037.60472222218,4.208509819444445,1.1188166211111112,3.6209972583333307,96.76748445902777,52.15888888888898,18.07472522222218,24.866874250000016
2026-02-01 08:00:00,0.9187580885075916,11.824161274328272,0.459192027,87.25708063716414,0.4070806371641361,4.485571428571428,0.42,1.025,0.49,87.045,11.929999999999998,1.143,69.98,9.0,19.55,1.69,12.33952387,5.088888889,79.28888889,72.36,36.84,0.047,4.99,2.21,8.37,2.69,0.028,0.17,55.339999999999996,9.84,0.051,1.971943888,0.21,17.37742857142857,0.1,97.0,0.53,0.48999999999999994,1.2,0.0,0.0,0.109,59.01874390056195,4.420180203520334,3.97023110646468,0.06542629610269497,0.026010836986700696,0.06351155532323396,0.4160981892781379,5.230613682988362,5.009573084510289,0.07468207376431198,0.11234103688215599,0.03491474077946101,7.775857142857142,0.0,0.0,0.0,0.0,0.0,0.0,0.0,0.0,0.0,0.0,0.0,0.0,0.0,7.0,0.254488152,4.265771428571428,0.012982857142857143,94.78461714285714,0.15982857142857143,0.108,0.050474285714285715,0.5452571428571429,0.07306857142857143,1.0675022124114286,20.332057142857142,34.98634285714286,0.3332,0.4794857142857143,8.725942857142856,0.19931428571428572,0.21982857142857143,0.36965714285714285,32.776914285714284,1.3025142857142857,1.3337416677371428,1483.0342857142857,97.5,26.46153846153846,13.0,60.0,27.333333333333332,9.0,0.9618739379639862,178.9358333,167.05875,175.3394444,188.5638889,178.7632639,61.81727279277736,328.31927450990446,449.9256766926874,580.709732572272,356.5399270168673,53.7155555555556,89.95777777777775,60.46611111111122,64.0694444444443,45.79722222222191,47.635555555555705,55.69138888888887,40.9724999999999,37.663055555555545,35.38361111111114,159.6136916666667,544.3388888888888,42.37239855555554,296.0,92.15161324125,2.7524513972222233,1.348336836111111,1.4041360388888888,1180.0,3998.296547,0.0,2257.468372222225,1296.4240472222225,212.9369047222222,108987.17499999994,4.2467605055555575,1.1524095691666674,3.55467946388889,95.14881414583334,51.95527777777781,18.061367277777773,24.563368333333326
2026-02-01 09:00:00,0.9190965280598906,11.823935647960072,0.459192027,87.25696782398005,0.4069678239800365,4.5071666666666665,0.42,1.025,0.49,87.045,11.93,1.1321666666666668,69.98,9.0,19.55,1.69,12.33952387,5.088888889,79.28888889,72.36,36.84,0.04700000000000001,4.99,2.21,8.37,2.69,0.028,0.17,55.34,9.84,0.051,1.971943888,0.21,17.400166666666667,0.10000000000000002,97.0,0.53,0.49,1.2,0.0,0.0,0.09983333333333333,59.00901916507187,4.423913945365886,3.9711587441902823,0.0654649476745951,0.026020886395394724,0.06355793720951411,0.41675990418906794,5.234749401181674,5.014883810489366,0.07474391627935215,0.11237195813967608,0.03490701046508098,7.7444999999999995,0.0,0.0,0.0,0.0,0.0,0.0,0.0,0.0,0.0,0.0,0.0,0.0,0.0,7.0,0.254488152,4.234914285714286,0.01366857142857143,94.81993142857144,0.1666857142857143,0.108,0.05150285714285714,0.5349714285714287,0.0703257142857143,1.0557438759542859,20.249771428571428,34.73262857142857,0.4052,0.5000571428571429,8.68822857142857,0.22674285714285713,0.2266857142857143,0.3833714285714286,32.90034285714286,1.4019428571428572,1.3198305182514285,1481.662857142857,97.5,26.46153846153846,13.0,60.0,27.333333333333332,9.0,0.9618739379639862,178.9358333,167.05875,175.3394444,188.5638889,178.7632639,61.81727279277736,328.31927450990446,449.9256766926874,580.709732572272,356.5399270168673,54.09250000000021,89.01888888888884,59.29999999999987,65.83611111111117,45.99777777777783,47.31166666666645,56.52694444444447,41.115555555555524,36.92277777777777,35.248888888888885,187.53395833333323,543.525,41.93804144444443,296.0,94.18144444444434,2.76337441388889,1.3481059527777774,1.4152137694444449,1180.0,3998.296547,0.0,2213.9901111111108,1279.8612250000008,211.46561861111118,108572.48000000007,4.268728055555555,1.1430699472222225,3.8112220694444474,98.84824947916665,53.23194444444447,17.887828388888884,24.763334861111105
2026-02-01 10:00:00,0.9190181786477205,11.82398788090152,0.459192027,87.25699394045076,0.4069939404507598,4.503166666666666,0.42,1.025,0.49,87.045,11.93,1.0598333333333334,69.98,9.0,19.55,1.69,12.33952387,5.088888889,79.28888889,72.36,36.84,0.04700000000000001,4.99,2.21,8.37,2.69,0.028,0.17,55.34,9.84,0.051,1.971943888,0.21,17.418000000000003,0.10000000000000002,97.0,0.53,0.49,1.2,0.0,0.0,0.10116666666666667,58.87598515510721,4.474991391163131,3.983848792835561,0.0659936997014817,0.026158361922385243,0.06419243964177802,0.4258121388893665,5.29132586805854,5.087534338983584,0.07558991952237071,0.11279495976118536,0.03480126005970366,7.484333333333333,0.0,0.0,0.0,0.0,0.0,0.0,0.0,0.0,0.0,0.0,0.0,0.0,0.0,7.0,0.254488152,4.210814814814815,0.014,94.81174074074075,0.17,0.10983703703703704,0.04901481481481481,0.5598518518518519,0.07474074074074075,1.0534799340740741,20.338592592592594,34.644444444444446,0.41933333333333334,0.5077037037037037,8.67,0.2262222222222222,0.22311111111111112,0.3831111111111111,32.88651851851852,1.4132592592592592,1.3171182382518518,1480.0814814814814,97.5,26.46153846153846,13.0,60.0,27.333333333333332,9.0,0.9618739379639862,178.9358333,167.05875,175.3394444,188.5638889,178.7632639,61.81727279277736,328.31927450990446,449.9256766926874,580.709732572272,356.5399270168673,54.301111111111055,80.11250000000003,60.48166666666655,68.81555555555546,46.75277777777781,47.59138888888914,59.706666666666734,41.76305555555532,36.74305555555563,34.69055555555555,183.73257638888924,538.5361111111112,41.51506497222223,296.0,90.54802777777788,2.7926914055555567,1.3482759500000023,1.4444550083333332,1180.0,3998.296547,0.0,2246.2357222222236,1261.1099750000003,210.83686138888882,109048.10777777777,4.248168761111112,1.161614189166666,3.681761172222225,98.34456637152783,54.80361111111112,17.517168416666667,24.677999527777786
2026-02-01 11:00:00,0.9190830140024782,11.823944657331682,0.459192027,87.25697232866584,0.40697232866584054,4.568142857142857,0.42,1.025,0.49,87.045,11.929999999999998,1.0424285714285715,69.98,9.0,19.55,1.69,12.33952387,5.088888889,79.28888889,72.36,36.84,0.047,4.99,2.21,8.37,2.69,0.028,0.17,55.339999999999996,9.84,0.051,1.971943888,0.21,17.433285714285713,0.1,97.0,0.53,0.49000000000000005,1.2,0.0,0.0,0.10142857142857142,58.9863908255149,4.432601932652068,3.97331725034834,0.06555488543118083,0.026044270212107014,0.06366586251741699,0.4182996385818157,5.244372741136348,5.027241258244246,0.07488781668988932,0.11244390834494467,0.034889022913763834,7.721857142857142,0.0,0.0,0.0,0.0,0.0,0.0,0.0,0.0,0.0,0.0,0.0,0.0,0.0,7.0,0.254488152,4.193037037037037,0.014,94.76285185185185,0.17,0.1133925925925926,0.04323703703703703,0.6176296296296296,0.08585185185185185,1.0600978451851852,20.587481481481483,34.71111111111111,0.3793333333333333,0.5032592592592593,8.67,0.19955555555555554,0.20977777777777779,0.36977777777777776,32.7442962962963,1.342148148148148,1.3248823200296298,1478.3037037037036,97.5,26.46153846153846,13.0,60.0,27.333333333333332,9.0,0.9618739379639862,178.9358333,167.05875,175.3394444,188.5638889,178.7632639,61.81727279277736,328.31927450990446,449.9256766926874,580.709732572272,356.5399270168673,54.26638888888879,63.45944444444445,65.81611111111104,74.3022222222223,47.589444444444375,47.990000000000116,61.74638888888887,42.107222222222426,35.538611111111045,33.42694444444446,171.68849388888881,535.225,41.86160719444444,296.0,96.06999999999975,2.7578245361111113,1.3482946250000007,1.4095191666666653,1180.0,3998.296547,0.0,2247.9761138888866,1283.430269444444,211.3192091666668,108295.81166666653,4.281763469444444,1.1303729608333328,3.614028730555557,96.74872544027777,57.921388888888934,17.689525500000013,24.56715377777779
2026-02-01 12:00:00,0.9189573306003309,11.824028446266444,0.459192027,87.25701422313323,0.40701422313322305,4.555714285714286,0.42,1.025,0.49,87.045,11.929999999999998,1.0898571428571429,69.98,9.0,19.55,1.69,12.33952387,5.088888889,79.28888889,72.36,36.84,0.047,4.99,2.21,8.37,2.69,0.028,0.17,55.339999999999996,9.84,0.051,1.971943888,0.21,17.488142857142858,0.1,97.0,0.53,0.48999999999999994,1.2,0.0,0.0,0.09985714285714287,59.00894830131745,4.423941152991787,3.971165503848891,0.06546522932703715,0.026020959625029656,0.06355827519244456,0.41676472607887577,5.234779537992973,5.014922509534903,0.0747443669232594,0.11237218346162972,0.03490695413459257,7.777,0.0,0.0,0.0,0.0,0.0,0.0,0.0,0.0,0.0,0.0,0.0,0.0,0.0,7.0,0.254488152,4.193176470588235,0.014,94.70544705882354,0.17188235294117649,0.11656470588235295,0.03834117647058823,0.6656470588235295,0.09494117647058824,1.068893627717647,20.758705882352942,34.82305882352941,0.34341176470588236,0.49529411764705883,8.693529411764706,0.18188235294117647,0.1990588235294118,0.35830588235294114,32.580705882352945,1.2881176470588236,1.335745725882353,1478.6,97.5,26.46153846153846,13.0,60.0,27.333333333333332,9.0,0.9618739379639862,178.9358333,167.05875,175.3394444,188.5638889,178.7632639,61.81727279277736,328.31927450990446,449.9256766926874,580.709732572272,356.5399270168673,54.22083333333369,64.33138888888887,65.95944444444453,79.9466666666668,48.135833333333416,48.588055555555535,69.71666666666668,41.94111111111092,35.84666666666664,31.836944444444438,163.5596705555557,536.4861111111111,42.02310827777779,296.0,96.00825000000019,2.7749806361111125,1.3485405805555564,1.4264281916666672,1180.0,3998.296547,0.0,2271.485375000001,1269.1975388888884,210.6325163888888,108458.4330555556,4.271030391666669,1.130599656388888,3.4734117722222204,95.67165634861112,63.7211111111111,17.73652130555557,24.47046255555555
2026-02-01 13:00:00,0.9188618323123211,11.824092111791785,0.459192027,87.2570460558959,0.407046055895893,4.570833333333334,0.42,1.025,0.49,87.045,11.93,1.1353333333333333,69.98,9.0,19.55,1.69,12.33952387,5.088888889,79.28888889,72.36,36.84,0.04700000000000001,4.99,2.21,8.37,2.69,0.028,0.17,55.34,9.84,0.051,1.971943888,0.21,17.485166666666668,0.10000000000000002,97.0,0.53,0.49,1.2,0.0,0.0,0.1035,58.87321119072789,4.476056434720529,3.9841133999305662,0.06600472499710693,0.0261612284992478,0.06420566999652831,0.4260008919504706,5.292505574690441,5.089049214602492,0.0756075599953711,0.11280377999768554,0.034799055000578616,7.771333333333334,0.0,0.0,0.0,0.0,0.0,0.0,0.0,0.0,0.0,0.0,0.0,0.0,0.0,7.0,0.254488152,4.242588235294118,0.014,94.62462352941176,0.17894117647058824,0.11868235294117647,0.03587058823529412,0.6868235294117647,0.09847058823529412,1.0836785566588236,20.71635294117647,35.05952941176471,0.31870588235294117,0.4776470588235294,8.781764705882352,0.18894117647058822,0.1955294117647059,0.3519529411764706,32.35835294117647,1.2810588235294118,1.3551322729411766,1484.6,97.5,26.46153846153846,13.0,60.0,27.333333333333332,9.0,0.9618739379639862,178.9358333,167.05875,175.3394444,188.5638889,178.7632639,61.81727279277736,328.31927450990446,449.9256766926874,580.709732572272,356.5399270168673,54.1336111111112,68.74666666666666,62.60611111111099,74.876388888889,48.68222222222224,49.42555555555561,62.45999999999997,42.32888888888868,35.364722222222206,33.62611111111115,165.5692119444444,530.0,42.320142666666676,296.0,94.13823611111108,2.7496342083333336,1.348240363888891,1.401487227777777,1180.0,3998.296547,0.0,2276.9683861111125,1296.7010833333322,212.74232305555546,108794.64722222221,4.267277380555556,1.1069185969444446,3.4689509500000035,95.93792058263888,66.97333333333337,18.00204980555555,24.535856000000017
2026-02-01 14:00:00,0.9191338863143566,11.823910742457095,0.459192027,87.25695537122856,0.4069553712285478,4.592833333333333,0.42,1.025,0.49,87.045,11.93,1.1191666666666666,69.98,9.0,19.55,1.69,12.33952387,5.088888889,79.28888889,72.36,36.84,0.04700000000000001,4.99,2.21,8.37,2.69,0.028,0.17,55.34,9.84,0.051,1.971943888,0.21,17.445666666666668,0.10000000000000002,97.0,0.53,0.49,1.2,0.0,0.0,0.10033333333333333,58.888541345701434,4.470170532612248,3.982651064003043,0.06594379433346012,0.02614538652669963,0.06413255320015214,0.4249577589888373,5.2859859936802325,5.080677341417421,0.07551007093353619,0.11275503546676811,0.034811241133307975,7.629833333333334,0.0,0.0,0.0,0.0,0.0,0.0,0.0,0.0,0.0,0.0,0.0,0.0,0.0,7.0,0.254488152,4.292,0.014,94.5438,0.186,0.1208,0.0334,0.708,0.102,1.0984634856,20.674,35.296,0.29400000000000004,0.46,8.87,0.196,0.192,0.3456,32.135999999999996,1.274,1.37451882,1490.6,97.5,26.46153846153846,13.0,60.0,27.333333333333332,9.0,0.9618739379639862,178.9358333,167.05875,175.3394444,188.5638889,178.7632639,61.81727279277736,328.31927450990446,449.9256766926874,580.709732572272,356.5399270168673,53.936666666666575,75.60500000000003,60.148888888888635,73.24138888888888,49.18055555555566,49.869722222222016,58.30166666666667,42.64527777777801,34.817777777777586,34.373888888888914,175.08059694444438,530.0,42.51956397222224,296.0,90.48676388888909,2.75301804722222,1.3481330527777795,1.4048899655555542,1180.0,3998.296547,0.0,2268.3171138888874,1289.3034749999997,211.76285861111128,108381.71805555551,4.28074695,1.1241800886111102,3.4617091222222243,97.19817909513888,67.38416666666656,17.98594241666665,24.311752916666656
2026-02-01 15:00:00,0.9330318846588734,11.83906955710521,0.459192027,87.2278985582359,0.4030318846588734,4.622,0.44,1.02,0.49,87.0,11.979999999999999,1.1355,69.98,9.0,19.55,1.69,12.33952387,5.088888889,79.28888889,72.36,36.84,0.04800000000000001,5.02,2.29,9.94,2.61,0.028,0.16,55.27,10.02,0.04800000000000001,1.996015936,0.20000000000000004,17.4895,0.10000000000000002,95.58,1.07,0.41,0.9,0.0,0.0,0.07283333333333333,59.10813170601228,4.913437701824387,3.3883360861407663,0.05922240574271772,0.037640746858090594,0.07282427288794419,0.4688804021208633,5.102831454006406,4.469814434238601,0.05281493716181181,0.06562987432362362,0.029835145422411165,7.66,0.0,0.0,0.0,0.0,0.0,0.0,0.0,0.0,0.0,0.0,0.0,0.0,0.0,7.0,0.254488152,4.305555555555555,0.014086666666666667,94.54182444444444,0.18711111111111112,0.12228888888888889,0.03257777777777778,0.694,0.10255555555555555,1.1052603922444444,20.537333333333333,35.42711111111111,0.3146666666666667,0.4557777777777778,8.954666666666666,0.19422222222222224,0.1928888888888889,0.3443111111111111,32.05333333333333,1.2642222222222221,1.3846257753555555,1489.3777777777777,97.5,26.46153846153846,13.0,60.0,27.333333333333332,9.0,0.9618739379639862,178.9358333,167.05875,175.3394444,188.5638889,178.7632639,61.81727279277736,328.31927450990446,449.9256766926874,580.709732572272,356.5399270168673,53.95083333333326,94.1994444444444,59.52916666666643,74.73972222222233,50.51027777777788,50.456944444444524,63.576111111111096,42.616388888888785,35.12944444444439,33.01055555555565,165.71718305555558,532.7166666666667,42.544474194444426,298.71666666666664,96.0050000000002,2.747600722222226,1.348367566666668,1.3992632805555543,1180.0,3998.296547,0.0,2266.902425000001,1299.3739861111112,213.10364555555566,108981.83972222224,4.260421119444445,1.12705672,3.496021427777781,96.63669342152778,68.70888888888864,18.002942027777763,24.31262047222222
2026-02-01 16:00:00,0.9330130610876506,11.839323675316718,0.459192027,87.22766326359563,0.4030130610876506,4.588142857142857,0.44,1.02,0.49,87.0,11.98,1.1625714285714286,69.98,9.0,19.55,1.69,12.33952387,5.088888889,79.28888889,72.36,36.84,0.048,5.0200000000000005,2.29,9.94,2.61,0.028,0.16,55.27,10.02,0.048,1.9960159360000003,0.2,17.38842857142857,0.1,95.58,1.07,0.41,0.9,0.0,0.0,0.07385714285714286,59.226297663173504,4.873635520278394,3.3790316800650793,0.058602112004338604,0.037620070400144624,0.07215228800470015,0.46001020166204204,5.046591488393367,4.408508736428798,0.0524014080028924,0.06480281600578479,0.02996954239905997,7.841142857142858,0.0,0.0,0.0,0.0,0.0,0.0,0.0,0.0,0.0,0.0,0.0,0.0,0.0,7.0,0.254488152,4.272222222222222,0.014286666666666666,94.64295777777778,0.18044444444444444,0.12295555555555555,0.033911111111111114,0.634,0.09922222222222223,1.1016114235777776,20.277333333333335,35.42044444444445,0.39466666666666667,0.4691111111111111,9.034666666666666,0.18088888888888888,0.19955555555555557,0.3496444444444444,32.15333333333333,1.250888888888889,1.3825978800222223,1478.7111111111112,97.5,26.46153846153846,13.0,60.0,27.333333333333332,9.0,0.9618739379639862,178.9358333,167.05875,175.3394444,188.5638889,178.7632639,61.81727279277736,328.31927450990446,449.9256766926874,580.709732572272,356.5399270168673,54.38194444444444,101.27416666666664,59.75861111111121,80.60333333333334,52.2755555555555,50.89722222222204,71.7138888888889,42.25083333333332,35.7625000000001,29.452500000000015,181.26964749999968,535.2888888888889,42.052435527777774,299.0,92.27147222222247,2.717934113888887,1.3481716166666677,1.3697981861111106,1180.0,3998.296547,0.0,2247.314194444444,1342.3184611111117,217.1136513888887,110137.08361111116,4.208684799999999,1.1331693011111112,3.720855880555554,98.76822829374996,66.63833333333314,17.66980152777775,24.349103277777758
2026-02-01 17:00:00,0.932961301408211,11.840022430989153,0.459192027,87.22701626760262,0.4029613014082109,4.558666666666666,0.44,1.02,0.49,87.0,11.979999999999999,1.1451666666666667,69.98,9.0,19.55,1.69,12.33952387,5.088888889,79.28888889,72.36,36.84,0.04800000000000001,5.02,2.29,9.94,2.61,0.028,0.16,55.27,10.02,0.04800000000000001,1.996015936,0.20000000000000004,17.403000000000002,0.10000000000000002,95.58,1.07,0.41,0.9,0.0,0.0,0.07083333333333333,59.29804568334916,4.849468426868396,3.3733822296575475,0.058225481977169806,0.037607516065905656,0.07174427214193396,0.4546243922735282,5.012443699263396,4.371285135410282,0.0521503213181132,0.06430064263622641,0.030051145571613213,7.996666666666667,0.0,0.0,0.0,0.0,0.0,0.0,0.0,0.0,0.0,0.0,0.0,0.0,0.0,7.0,0.254488152,4.220322580645161,0.013712903225806452,94.7640935483871,0.17548387096774193,0.11938709677419355,0.03670967741935484,0.5803225806451613,0.08996774193548387,1.085009131,20.12,35.225806451612904,0.42258064516129035,0.49709677419354836,8.931612903225806,0.18903225806451612,0.20903225806451614,0.3635483870967742,32.471612903225804,1.3041935483870968,1.360137759516129,1473.483870967742,97.5,26.46153846153846,13.0,60.0,27.333333333333332,9.0,0.9618739379639862,178.9358333,167.05875,175.3394444,188.5638889,178.7632639,61.81727279277736,328.31927450990446,449.9256766926874,580.709732572272,356.5399270168673,54.67611111111134,85.3433333333333,60.24249999999995,85.1030555555557,53.514166666666846,51.07750000000014,73.54750000000004,41.759722222222294,36.27805555555552,30.049722222222247,190.90680666666654,533.9527777777778,42.46699130555555,299.0,86.83529166666675,2.748279891666668,1.3480462472222232,1.3997913222222222,1180.0,3998.296547,0.0,2252.643819444445,1319.5363777777766,216.238561111111,110580.54083333327,4.147149152777776,1.1523460625000004,3.659899016666669,100.04515188333332,66.01305555555564,18.027247805555547,24.423297527777745
2026-02-01 18:00:00,0.9333280125867173,11.835071830079317,0.459192027,87.23160015733397,0.4033280125867173,5.337428571428572,0.44,1.02,0.49,87.0,11.98,0.9342857142857143,69.98,9.0,19.55,1.69,12.33952387,5.088888889,79.28888889,72.36,36.84,0.048,5.019999999999999,2.29,9.94,2.61,0.028,0.16,55.27,10.02,0.048,1.9960159360000003,0.2,13.375428571428571,0.1,95.58,1.07,0.41,0.9,0.0,0.0,0.10528571428571429,59.92129253690505,4.639538384332073,3.324307674259446,0.054953844950629716,0.03749846149835433,0.06819999869651552,0.4078399827940049,4.71581527552376,4.0479383426205695,0.04996922996708648,0.059938459934172954,0.030760000260696897,6.761285714285714,0.0,0.0,0.0,0.0,0.0,0.0,0.0,0.0,0.0,0.0,0.0,0.0,0.0,7.0,0.254488152,4.167096774193548,0.013083870967741934,94.88665806451614,0.1706451612903226,0.11551612903225807,0.039612903225806455,0.5270967741935484,0.08029032258064517,1.067481601,19.97,35.017741935483876,0.4467741935483871,0.5261290322580645,8.815483870967743,0.19870967741935486,0.21870967741935485,0.37806451612903225,32.80548387096774,1.362258064516129,1.3362181943548388,1468.6451612903227,97.5,26.46153846153846,13.0,60.0,27.333333333333332,9.0,0.9618739379639862,178.9358333,167.05875,175.3394444,188.5638889,178.7632639,61.81727279277736,328.31927450990446,449.9256766926874,580.709732572272,356.5399270168673,54.54500000000017,70.6988888888888,58.58777777777787,81.22555555555564,53.732777777777734,50.86027777777747,71.11999999999996,41.440833333333416,36.16444444444448,32.41083333333335,160.69624638888868,534.1833333333333,41.18971161111113,299.0,92.64153009547991,2.7572658916666652,1.348261472222223,1.409349172222222,1180.0,3998.296547,0.0,2258.1931166666673,1320.8005555555558,217.29046388888895,111338.75111111108,4.140077019444446,1.1495425655555556,3.7607301416666656,96.04225264652774,64.3536111111112,17.3500918611111,24.774474388888894
2026-02-01 19:00:00,0.9333074891740806,11.835348896149915,0.459192027,87.231343614676,0.4033074891740806,6.017666666666666,0.44,1.02,0.49,87.0,11.980000000000002,0.7411666666666666,69.98,9.0,19.55,1.69,12.33952387,5.088888889,79.28888889,72.36,36.84,0.04800000000000001,5.02,2.29,9.94,2.61,0.028,0.16,55.27,10.02,0.04800000000000001,1.996015936,0.20000000000000004,13.668333333333335,0.1,95.58,1.07,0.41,0.9,0.0,0.0,0.11359999999999999,59.48306143504991,4.787149035438131,3.3588140602322905,0.0572542706821527,0.037575142356071754,0.07069212657233209,0.4407360707547836,4.924387208515178,4.275297085752758,0.05150284712143514,0.06300569424287027,0.030261574685533584,5.8933333333333335,0.0,0.0,0.0,0.0,0.0,0.0,0.0,0.0,0.0,0.0,0.0,0.0,0.0,7.0,0.254488152,4.179622641509434,0.013490566037735848,94.82598113207547,0.1749056603773585,0.11843396226415094,0.03754716981132076,0.5641509433962264,0.08586792452830189,1.076623987,20.057924528301886,35.07339622641509,0.4156603773584906,0.5692452830188679,8.86377358490566,0.20981132075471698,0.22490566037735849,0.3770566037735849,32.58018867924528,1.3650943396226416,1.348720439490566,1469.9622641509434,97.5,26.46153846153846,13.0,60.0,27.333333333333332,9.0,0.9618739379639862,178.9358333,167.05875,175.3394444,188.5638889,178.7632639,61.81727279277736,328.31927450990446,449.9256766926874,580.709732572272,356.5399270168673,54.25527777777794,70.02749999999989,56.377499999999834,68.78499999999991,53.385277777777716,50.41861111111099,58.72555555555561,41.9983333333335,36.23583333333305,34.30694444444441,166.30817888888888,532.0916666666667,38.389813055555564,299.0,97.87176388888886,2.712822219444445,1.3482977055555567,1.364517356666668,1180.0,3998.296547,0.0,2260.6749472222245,1367.528516666666,220.5451491666663,111673.8094444443,4.138889316666668,1.1218668866666652,4.1431326722222215,96.78583370277778,61.858055555555396,16.269120999999988,26.112341055555543
2026-02-10 10:00:00,0.9330187210477598,11.803270064899829,0.459192027,87.26371121405242,0.3915721964868977,4.846166666666666,0.45,0.9899999999999999,0.49,87.055,11.955,1.1106666666666667,69.98,9.0,19.55,1.69,12.33952387,5.244444444,78.97777778,71.63,38.89,0.052,4.86,2.43,8.4,2.5,0.028,0.14,55.38,10.1,0.051,2.0781893,0.22,16.816333333333333,0.09999999999999999,95.58999999999999,1.66,0.8599999999999999,1.18,0.0,0.0,0.18883333333333333,59.444933609395285,4.566613003891782,2.823559205835101,0.06647118411670201,0.024647118411670204,0.06911931552676565,0.45711430510571316,4.84632991005077,4.582538260294327,0.05941355235010606,0.0955915126418611,0.02711728952997879,8.4375,0.0,0.0,0.0,0.0,0.0,0.0,0.0,0.0,0.0,0.0,0.0,0.0,0.0,7.0,0.254488152,4.397157894736842,0.014273684210526315,93.78046315789474,0.20726315789473684,0.12273684210526316,0.021010526315789473,1.293157894736842,0.16393684210526316,1.1793434215789473,21.72178947368421,36.225157894736846,0.23926315789473684,0.4036842105263158,8.881263157894736,0.16547368421052633,0.20547368421052634,0.5796842105263158,30.71757894736842,0.716842105263158,1.4685149518526315,1512.2736842105264,97.5,26.46153846153846,13.0,60.0,27.333333333333332,9.0,0.9618739379639862,178.9358333,167.05875,175.3394444,188.5638889,178.7632639,61.81727279277736,328.31927450990446,449.9256766926874,580.709732572272,356.5399270168673,53.127397260273945,50.95479452054803,53.80684931506847,76.68835616438358,46.53356164383568,48.8958904109588,62.2958904109589,46.16712328767125,39.889726027397224,36.84657534246571,74.49187815068495,620.0,44.22851335616439,470.0,89.1599999999999,2.7506460479452057,1.398984671232877,1.3516579726027398,1100.710835616438,3998.296547,0.0,2270.5178082191783,1371.1329999999998,202.93238904109586,111193.18287671232,1.853714589041096,1.127903376712329,2.4170789246575346,127.37017385496576,59.76986301369862,17.851562876712332,22.514209931506848
2026-02-10 11:00:00,0.9326039741465805,11.802210156152372,0.459192027,87.26518586970104,0.3912035325747381,4.442833333333334,0.45,0.9900000000000001,0.49,87.055,11.955,1.1148333333333333,69.98,9.0,19.55,1.69,12.33952387,5.244444444,78.97777778,71.63,38.89,0.052,4.86,2.43,8.4,2.5,0.028,0.14,55.38,10.1,0.051,2.0781893,0.22,16.758499999999998,0.1,95.59,1.6599999999999997,0.86,1.18,0.0,0.0,0.1826,59.36958635901387,4.596378281315183,2.8297862513211682,0.06659572502642336,0.024659572502642335,0.0694680300739854,0.462562969906022,4.8783991943040155,4.621270483217665,0.05978717507927009,0.09627648764532849,0.02704256498414598,8.3615,0.0,0.0,0.0,0.0,0.0,0.0,0.0,0.0,0.0,0.0,0.0,0.0,0.0,7.0,0.254488152,4.3213684210526315,0.014905263157894736,94.20614736842104,0.20094736842105265,0.12905263157894736,0.027957894736842105,0.9773684210526317,0.12225263157894738,1.1652764436842105,21.70284210526316,36.02936842105263,0.3529473684210526,0.43526315789473685,8.514947368421053,0.17810526315789474,0.21810526315789475,0.37126315789473685,30.919684210526317,1.0326315789473686,1.4406849945894737,1512.9052631578948,97.5,26.46153846153846,13.0,60.0,27.333333333333332,9.0,0.9618739379639862,178.9358333,167.05875,175.3394444,188.5638889,178.7632639,61.81727279277736,328.31927450990446,449.9256766926874,580.709732572272,356.5399270168673,54.09861111111114,51.3883333333331,54.53666666666688,79.46000000000016,46.82861111111098,49.01277777777779,63.93361111111117,45.74222222222213,39.64638888888889,36.4952777777779,78.94593691666664,544.0694444444445,44.64813102777781,381.6666666666667,92.83372222222218,2.6904537222222222,1.3987861194444424,1.2917497416666661,1161.3006305555546,3998.296547,0.0,2336.9214055555562,1431.3838611111112,214.8729844444443,110821.8755555555,2.1406849888888884,1.0690633805555554,2.5098701222222215,105.877003308125,59.8758333333332,18.43938074999999,22.854625027777768
2026-02-10 12:00:00,0.9326543829177879,11.802338978567679,0.459192027,87.26500663851452,0.391248340371367,4.386142857142858,0.45,0.99,0.49,87.05499999999999,11.955,1.1171428571428572,69.98,9.0,19.55,1.69,12.33952387,5.244444444,78.97777778,71.63,38.89,0.052,4.86,2.43,8.4,2.5,0.028,0.14,55.38,10.1,0.051,2.0781893,0.22,16.796142857142858,0.1,95.59,1.66,0.86,1.18,0.0,0.0,0.18857142857142858,59.53129621811813,4.532496204743419,2.8164218001555272,0.06632843600311054,0.024632843600311056,0.06871962080870951,0.4508690751360861,4.809572270800964,4.538143596967378,0.05898530800933162,0.09480639801710798,0.027202938398133678,8.140714285714285,0.0,0.0,0.0,0.0,0.0,0.0,0.0,0.0,0.0,0.0,0.0,0.0,0.0,7.0,0.254488152,4.458333333333334,0.011783333333333333,94.90778333333333,0.13216666666666668,0.10256666666666667,0.06635,0.2795,0.04151666666666667,1.0334981267,20.133,34.60033333333333,0.3138333333333333,0.4151666666666667,8.35,0.2535,0.20516666666666666,0.43783333333333335,33.48416666666667,1.5175,1.2829043500333333,1483.8166666666666,97.5,26.46153846153846,13.0,60.0,27.333333333333332,9.0,0.9618739379639862,178.9358333,167.05875,175.3394444,188.5638889,178.7632639,61.81727279277736,328.31927450990446,449.9256766926874,580.709732572272,356.5399270168673,55.16000000000011,52.048888888888804,55.37555555555544,81.87472222222232,47.15416666666658,49.19138888888893,66.85027777777772,45.14472222222235,38.7761111111112,35.63749999999994,117.69836988888906,534.75,45.15634561111115,330.55555555555554,88.61484767010464,2.707191950000004,1.39907003611111,1.3079602527777787,1199.5199138888872,3998.296547,0.0,2318.451125,1411.7101916666677,219.54207277777763,110561.68527777771,3.212306016666667,1.0735443069444437,2.715928841666664,98.23392289916669,60.68305555555554,19.03505966666667,23.12483180555555
2026-02-10 13:00:00,0.9324889567115606,11.801916222707321,0.459192027,87.26559482058111,0.39110129485472056,4.271714285714286,0.45000000000000007,0.99,0.49,87.05499999999999,11.955,1.0977142857142856,69.98,9.0,19.55,1.69,12.33952387,5.244444444,78.97777778,71.63,38.89,0.052,4.86,2.43,8.4,2.5,0.028,0.14,55.38,10.1,0.051,2.0781893,0.22,16.808857142857143,0.1,95.59,1.66,0.86,1.18,0.0,0.0,0.18585714285714286,59.79797005440666,4.427149019829434,2.7943826401316807,0.06588765280263362,0.024588765280263363,0.06748542784737412,0.4315848101152206,4.6960705966781555,4.401060021619053,0.057662958407900845,0.09238209041448488,0.027467408318419834,8.258285714285714,0.0,0.0,0.0,0.0,0.0,0.0,0.0,0.0,0.0,0.0,0.0,0.0,0.0,7.0,0.254488152,4.408333333333333,0.011283333333333333,94.90728333333333,0.1371666666666667,0.10156666666666667,0.06485,0.3245,0.04501666666666667,1.0505233937,20.462999999999997,34.67033333333333,0.36883333333333335,0.45016666666666666,8.35,0.23850000000000002,0.24016666666666667,0.43283333333333335,33.009166666666665,1.4425,1.3035254570333332,1490.3166666666666,97.5,26.46153846153846,13.0,60.0,27.333333333333332,9.0,0.9618739379639862,178.9358333,167.05875,175.3394444,188.5638889,178.7632639,61.81727279277736,328.31927450990446,449.9256766926874,580.709732572272,356.5399270168673,55.469999999999985,54.146111111111054,55.73027777777767,76.22472222222227,47.339444444444226,49.33916666666654,63.09222222222214,45.11500000000004,37.42916666666666,35.64638888888875,146.50650027777783,537.8333333333334,43.82772694444446,305.75,91.64494296587341,2.751157386111112,1.3986806083333325,1.3524889299999998,1194.106086111111,3998.296547,0.0,2285.122172222223,1357.1993083333336,214.8555541666665,109881.21944444445,4.027758319444441,1.1140865225000005,3.1722206277777767,95.84961128680557,63.264166666666746,18.590567500000006,23.82626836111108
2026-02-10 14:00:00,0.9330773267451152,11.803419835015296,0.459192027,87.2635028382396,0.3916242904401024,4.267833333333333,0.45,0.9899999999999999,0.49,87.055,11.955,1.1471666666666667,69.98,9.0,19.55,1.69,12.33952387,5.244444444,78.97777778,71.63,38.89,0.052,4.86,2.43,8.4,2.5,0.028,0.14,55.38,10.1,0.051,2.0781893,0.22,16.81533333333333,0.10000000000000002,95.59000000000002,1.66,0.86,1.18,0.0,0.0,0.18766666666666665,59.46229385269381,4.559754990423439,2.8221244749839833,0.06644248949967967,0.02464424894996797,0.06903897059910306,0.4558589156109852,4.8389410461675135,4.573614234400375,0.05932746849903899,0.09543369224823815,0.027134506300192204,8.842,0.0,0.0,0.0,0.0,0.0,0.0,0.0,0.0,0.0,0.0,0.0,0.0,0.0,7.0,0.254488152,4.432,0.011519999999999999,94.85708,0.1452,0.0984,0.05672,0.35,0.04908,1.0538609536799999,20.5096,34.6996,0.4052,0.5012,8.3292,0.2456,0.2496,0.4248,32.9272,1.4052,1.3068298616,1496.6,97.5,26.46153846153846,13.0,60.0,27.333333333333332,9.0,0.9618739379639862,178.9358333,167.05875,175.3394444,188.5638889,178.7632639,61.81727279277736,328.31927450990446,449.9256766926874,580.709732572272,356.5399270168673,55.57083333333324,57.75277777777783,55.84333333333317,76.30333333333336,47.78222222222195,49.64861111111135,60.74166666666671,45.29861111111094,36.94583333333323,36.55750000000003,177.4773538888888,541.5694444444445,43.89663466666667,289.43055555555554,98.52590277777796,2.72339963888889,1.398734238888889,1.3246960611111118,1207.708941666667,3998.296547,0.0,2243.9676333333337,1386.8187583333338,218.97971249999978,110013.04194444443,4.351454897222215,1.079805549444445,3.5687211000000008,95.87338827916665,65.45805555555557,18.828076777777767,24.063826444444445
2026-02-10 15:00:00,0.9257366871408105,11.894420122844863,0.459192027,87.17984319001434,0.4056844171455861,4.155285714285714,0.46,0.97,0.49,86.995,12.035,1.1988571428571428,69.98,9.0,19.55,1.69,12.33952387,5.244444444,78.97777778,71.63,38.89,0.048,4.821599999999999,2.26809,8.38,2.4304,0.023,0.22,55.64,10.101,0.043586,2.094947735,0.14364,16.643571428571427,0.09999999999999999,95.33,0.57,0.54,1.16,0.0,0.0,0.1712857142857143,59.37366648573193,4.4801427929193,3.3204991316770243,0.04685001240461394,0.028480009923691152,0.08063993053416192,0.3913990572493404,4.828444256663745,4.841940659325702,0.0720499131677024,0.03685001240461394,0.03623503845430322,8.564428571428572,0.0,0.0,0.0,0.0,0.0,0.0,0.0,0.0,0.0,0.0,0.0,0.0,0.0,7.0,0.254488152,4.474857142857143,0.012514285714285714,94.86911428571429,0.14485714285714285,0.09754285714285714,0.062342857142857144,0.296,0.04277142857142857,1.0362145783714285,20.225714285714286,34.51257142857143,0.4382857142857143,0.5274285714285715,8.31257142857143,0.27285714285714285,0.23742857142857143,0.42,33.313428571428574,1.4665714285714284,1.2857685499142857,1491.8,97.5,26.46153846153846,13.0,60.0,27.333333333333332,9.0,0.9618739379639862,178.9358333,167.05875,175.3394444,188.5638889,178.7632639,61.81727279277736,328.31927450990446,449.9256766926874,580.709732572272,356.5399270168673,55.54472222222259,62.29861111111114,55.858888888888465,71.32916666666672,48.546388888889055,49.79361111111082,53.15083333333333,45.72388888888891,36.916666666666735,38.99666666666667,189.16051611111106,548.3333333333334,43.78717991666668,280.97222222222223,93.36799390824874,2.755340919444447,1.3985679055555549,1.3567767611111097,1227.025505555556,3998.296547,0.0,2210.452063888891,1354.3504888888892,220.4154366666666,110035.2044444444,4.386834775,1.113777889166667,3.9026491777777754,95.30682394027778,65.23249999999999,18.52611463888888,23.785517999999996
2026-02-10 16:00:00,0.9252944944626861,11.891766966776117,0.459192027,87.18293853876119,0.40627400738308533,4.163285714285714,0.46,0.97,0.49,86.995,12.035,1.167857142857143,69.98,9.0,19.55,1.69,12.33952387,5.244444444,78.97777778,71.63,38.89,0.048,4.821599999999999,2.26809,8.38,2.4304,0.023,0.22,55.64,10.101,0.043586,2.094947735,0.14364,16.594714285714286,0.1,95.33,0.57,0.54,1.16,0.0,0.0,0.16842857142857143,59.39423815852564,4.471149458161481,3.319415597368853,0.046865491466159245,0.028492393172927392,0.08055324778950824,0.39022264857189765,4.821277451168271,4.830284925982091,0.07194155973688532,0.03686549146615924,0.03628302354509365,8.71642857142857,0.0,0.0,0.0,0.0,0.0,0.0,0.0,0.0,0.0,0.0,0.0,0.0,0.0,7.0,0.254488152,4.466285714285714,0.013371428571428572,94.96597142857144,0.1362857142857143,0.10011428571428571,0.08291428571428572,0.20600000000000002,0.029057142857142854,1.0165117856571428,19.96857142857143,34.216857142857144,0.48542857142857143,0.5231428571428571,8.316857142857144,0.29428571428571426,0.23314285714285715,0.42,33.66914285714286,1.5608571428571427,1.2635600397714286,1479.8,97.5,26.46153846153846,13.0,60.0,27.333333333333332,9.0,0.9618739379639862,178.9358333,167.05875,175.3394444,188.5638889,178.7632639,61.81727279277736,328.31927450990446,449.9256766926874,580.709732572272,356.5399270168673,55.343333333333256,64.60416666666667,55.02805555555564,75.62638888888888,49.21250000000002,49.69583333333343,64.4475000000001,45.554166666666696,36.791666666666714,35.86611111111113,197.3100491666666,550.0,43.98724613888889,280.0,98.62556944444451,2.7503094166666697,1.3987493333333327,1.3514916388888891,1229.7879138888914,3998.296547,0.0,2200.1418666666677,1327.8947472222233,215.78313861111116,107514.74138888893,4.484181850000002,1.116639254166667,3.979504258333339,96.14358151458333,72.73944444444447,18.568094222222232,23.64426591666667
2026-02-10 17:00:00,0.9250965571002923,11.890579342601754,0.459192027,87.18432410029796,0.40653792386627696,4.211,0.46,0.9699999999999999,0.49,86.995,12.035,1.221857142857143,69.98,9.0,19.55,1.69,12.33952387,5.244444444,78.97777778,71.63,38.89,0.048,4.821599999999999,2.26809,8.38,2.4304,0.023,0.22,55.64,10.101,0.043586,2.094947735,0.14364,16.705714285714286,0.1,95.33,0.57,0.54,1.16,0.0,0.0,0.1395714285714286,59.376207823203984,4.479031794370569,3.3203652764301888,0.04685192462242588,0.0284815396979407,0.08062922211441512,0.39125372869563374,4.827558899816822,4.840500759313319,0.0720365276430189,0.036851924622425876,0.03624096632952021,8.812285714285713,0.0,0.0,0.0,0.0,0.0,0.0,0.0,0.0,0.0,0.0,0.0,0.0,0.0,7.0,0.254488152,4.46,0.013854545454545454,94.99569090909091,0.13436363636363638,0.10272727272727272,0.09087272727272727,0.17781818181818182,0.024672727272727273,1.003474217909091,19.782909090909094,34.058181818181815,0.4952727272727273,0.5127272727272727,8.330181818181819,0.2998181818181818,0.22563636363636363,0.42,33.94018181818182,1.6081818181818182,1.2489109790727273,1473.3272727272727,97.5,26.46153846153846,13.0,60.0,27.333333333333332,9.0,0.9618739379639862,178.9358333,167.05875,175.3394444,188.5638889,178.7632639,61.81727279277736,328.31927450990446,449.9256766926874,580.709732572272,356.5399270168673,55.60555555555557,61.9530555555556,54.49944444444449,80.17555555555556,49.84749999999992,49.428888888888835,68.72861111111138,44.88555555555574,37.74138888888888,35.685833333333214,196.71638222222236,545.125,44.64583344444445,270.27777777777777,93.7808456794804,2.764435372222225,1.3984955694444445,1.365961441666666,1233.0623805555585,3998.296547,0.0,2191.07429166667,1299.0244916666668,212.90936916666652,106226.71694444447,4.5315096305555596,1.1096771208333334,4.0543097111111095,93.6343650888889,79.84194444444462,18.93870588888888,23.482855944444438
