Repository: saikumar-voptimai/evonith_bf_webapp

# Evonith BF2 — Blast Furnace Intelligence Platform

Monitoring, modelling and optimisation of **Blast Furnace 2 (BF2)** at Evonith Steel: live telemetry from InfluxDB,
manual plant reports from Neon PostgreSQL, a two-zone energy model of the furnace, blend and fuel optimisers, a
conversational assistant (FurnaceMind) and a live digital twin evaluated every hour.

The platform has three deployable parts that share one Python service layer, plus the shared data library:

| Part | Path | What it is |
|---|---|---|
| **Streamlit app** (legacy) | `src/app.py`, `src/custom_pages/` | The original 11-page dashboard; still the home of the model pages. Served under `/legacy` in production |

File: src/assets/data/V10_df_filtered.csv (part 112 of 166)
datetime,Hot Blast PressureBar,Hot Blast Temp.oC,Hot Blast VolumeNm3/Hr.,O2 Enrichment %,OxygenFlowNm3/Hr.,PermeabilityKgs/Hr.,RAFToC,SteamKgs/Hr.,TopPressureBar,TuyereVelocitym/s,Differential PressureTotalBar,Charges/Hrs.,StockRodLevel,COKE_ASH%,COKE_FC%,COKE_IM%,COKE_MOIST%,COKE_MT,COKE_VM%,NUTCOKE_ASH%,NUTCOKE_FC%,NUTCOKE_IM%,NUTCOKE_MOIST%,NUTCOKE_MT,NUTCOKE_VM%,PCI_2_%Ash,PCI_2_%FC,PCI_2_%IM,PCI_2_MT,PCI_2_%VM,Sinter_SP_MT,Sinter_SP_02_Al2O3%,Sinter_SP_02_Basicity,Sinter_SP_02_CaO%,Sinter_SP_02_Cold_Strength_AI,Sinter_SP_02_Cold_strength_TI,Sinter_SP_02_Fe(T)%,Sinter_SP_02_FeO%,Sinter_SP_02_Hot_strength_RDI,Sinter_SP_02_Hot_strength_RI,Sinter_SP_02_K2O%,Sinter_SP_02_MgO%,Sinter_SP_02_MnO%,Sinter_SP_02_Na2O%,Sinter_SP_02_P%,Sinter_SP_02_SiO2%,Sinter_SP_02_TiO2%,ORE_%Al2O3,ORE_%CaO,ORE_%Fe(T),ORE_%K2O,ORE_%LOI,ORE_%MgO,ORE_%MnO,ORE_MT,ORE_%Na2O,ORE_%P,ORE_%SiO2,ORE_%TiO2,ORE_%TM,Geomin Type,FLUX_Al2O3%,FLUX_CaO%,FLUX_Fe2O3%,FLUX_LOI%,FLUX_MgO%,FLUX_MT,FLUX_SiO2%,FLUX_TM%,COKE_DISCHARGE_TIME,WEIGHTED_COKE_ANGLE,TOTAL_COKE_PORTIONS,NON_COKE_DISCHARGE_TIME,WEIGHTED_NON_COKE_ANGLE,TOTAL_NON_COKE_PORTIONS,UnitCost Lakhs/Thm,ActualKg/Thm.,FurnaceTopGasAnalysisCO2ETACO,Act. Fuel RateKg/Thm.,Coke Rate Kg/Thm,ProductionTonnesPerHr
2025-01-07 11:00:00,2.647066986,1159.094444,108721.8,2.962645558,3999.206647,1397.555344,2343.838911,0.0,1.348289858,228.0897178,1.298769981,7.0,1.41586853,11.57,87.46,0.44,4.7,281.6153333,0.97,11.47,87.51,0.46,6.9,35.443333337,1.02,9.42,69.68,1.52,81.89,19.38,823.6516667,2.36,2.070075758,10.93,5.09,80.64333333,54.86,9.27,33.796,68.95,0.065,2.06,0.16,0.033,0.048,5.28,0.15,5.46384064,0.142198264,57.65850212,0.032308036,5.5265719,0.075073196,0.093787889,348.1763333,0.014854778,0.080447622,5.527734223,0.341327464,4.411363686,1.0,0.579712606,0.0,0.79602328,1.10751065,0.0,11.11133333,83.4699628,0.08652427,97.0,26.69230769,13.0,60.0,28.5,8.0,125.132916675,123.0,43.02633436,558.3416667,435.3416667,86.91056911
2025-01-07 13:00:00,2.622343514,1183.232222,109593.955,2.9396189,4000.077128,1435.837886,2368.462711,0.0,1.348560542,235.3552531,1.273822783,7.0,1.378616911,11.57,87.46,0.44,4.7,281.6153333,0.97,11.47,87.51,0.46,6.9,35.443333337,1.02,9.42,69.68,1.52,81.89,19.38,823.6516667,2.36,2.070075758,10.93,5.09,80.64333333,54.86,9.27,33.796,68.95,0.065,2.06,0.16,0.033,0.048,5.28,0.15,5.46384064,0.142198264,57.65850212,0.032308036,5.5265719,0.075073196,0.093787889,348.1763333,0.014854778,0.080447622,5.527734223,0.341327464,4.411363686,1.0,0.579712606,0.0,0.79602328,1.10751065,0.0,11.11133333,83.4699628,0.08652427,97.0,26.69230769,13.0,60.0,28.5,8.0,126.129027775,111.0,41.88588083,556.6861111,445.6861111,91.26126126
2025-01-07 14:00:00,2.627488056,1176.024234,108961.6354,2.958150139,4001.588972,1421.038794,2364.135897,0.0,1.348489287,232.411588,1.279021337,7.0,1.225999174,11.57,87.46,0.44,4.7,281.6153333,0.97,11.47,87.51,0.46,6.9,35.443333337,1.02,9.42,69.68,1.52,81.89,19.38,823.6516667,2.36,2.070075758,10.93,5.09,80.64333333,54.86,9.27,33.796,68.95,0.065,2.06,0.16,0.033,0.048,5.28,0.15,5.46384064,0.142198264,57.65850212,0.032308036,5.5265719,0.075073196,0.093787889,348.1763333,0.014854778,0.080447622,5.527734223,0.341327464,4.411363686,1.0,0.579712606,0.0,0.79602328,1.10751065,0.0,11.11133333,83.4699628,0.08652427,97.0,26.69230769,13.0,60.0,28.5,8.0,125.996552925,115.0,42.36851967,558.0362117,443.0362117,85.2173913
2025-01-07 15:00:00,2.609925531,1178.777222,108916.2875,2.959402435,4000.957831,1441.676042,2374.278289,0.0,1.348513506,233.9258961,1.261387903,7.0,1.313903359,11.57,87.46,0.44,4.7,281.6153333,0.97,11.47,87.51,0.46,6.9,35.443333337,1.02,9.42,69.68,1.52,81.89,19.38,823.6516667,2.36,2.070075758,10.93,5.09,80.64333333,54.86,9.27,33.796,68.95,0.065,2.06,0.16,0.033,0.048,5.28,0.15,5.46384064,0.142198264,57.65850212,0.032308036,5.5265719,0.075073196,0.093787889,348.1763333,0.014854778,0.080447622,5.527734223,0.341327464,4.411363686,1.0,0.579712606,0.0,0.79602328,1.10751065,0.0,11.11133333,83.4699628,0.08652427,97.0,26.69230769,13.0,60.0,28.5,8.0,127.5025,117.0,42.57424772,565.0,448.0,85.72649573
2025-01-07 16:00:00,2.643213011,1163.512222,109916.2944,2.930178469,3998.947092,1416.805844,2360.362461,0.0,1.348327244,231.5155831,1.294975461,7.0,1.307388148,11.63,87.39,0.46,4.2,281.6153333,0.98,11.47,87.51,0.46,6.9,35.443333337,1.02,8.28,69.86,2.32,81.89,19.54,823.6516667,2.3,2.158203125,11.05,5.09,80.64333333,54.9,9.08,33.744,68.95,0.062,2.04,0.17,0.038,0.047,5.12,0.14,5.46384064,0.142198264,57.65850212,0.032308036,5.5265719,0.075073196,0.093787889,348.1763333,0.014854778,0.080447622,5.527734223,0.341327464,4.411363686,1.0,0.579712606,0.0,0.79602328,1.10751065,0.0,11.11133333,83.4699628,0.08652427,97.0,26.69230769,13.0,60.0,28.5,8.0,125.6448611,117.0,42.36826561,557.5694444,440.5694444,86.83760684
2025-01-07 17:00:00,2.614965053,1164.766667,110195.7719,2.923481991,3999.527525,1451.119433,2384.090378,0.0,1.348418881,233.9861597,1.26663805,7.0,1.349889098,11.63,87.39,0.46,4.2,281.6153333,0.98,11.47,87.51,0.46,6.9,35.443333337,1.02,8.28,69.86,2.32,81.89,19.54,823.6516667,2.3,2.158203125,11.05,5.09,80.64333333,54.9,9.08,33.744,68.95,0.062,2.04,0.17,0.038,0.047,5.12,0.14,5.46384064,0.142198264,57.65850212,0.032308036,5.5265719,0.075073196,0.093787889,348.1763333,0.014854778,0.080447622,5.527734223,0.341327464,4.411363686,1.0,0.579712606,0.0,0.79602328,1.10751065,0.0,11.11133333,83.4699628,0.08652427,97.0,26.69230769,13.0,60.0,28.5,8.0,126.63472222499999,105.0,42.81896014,555.8888889,450.8888889,86.66666667
2025-01-07 18:00:00,2.627772867,1160.783889,110592.9706,2.912947895,3999.453347,1444.301619,2371.441183,0.0,1.348485786,233.5431922,1.279237878,7.0,1.337364988,11.63,87.39,0.46,4.2,281.6153333,0.98,11.47,87.51,0.46,6.9,35.443333337,1.02,8.28,69.86,2.32,81.89,19.54,823.6516667,2.3,2.158203125,11.05,5.09,80.64333333,54.9,9.08,33.744,68.95,0.062,2.04,0.17,0.038,0.047,5.12,0.14,5.46384064,0.142198264,57.65850212,0.032308036,5.5265719,0.075073196,0.093787889,348.1763333,0.014854778,0.080447622,5.527734223,0.341327464,4.411363686,1.0,0.579712606,0.0,0.79602328,1.10751065,0.0,11.11133333,83.4699628,0.08652427,97.0,26.69230769,13.0,60.0,28.5,8.0,126.777083325,105.0,43.21373894,556.4583333,451.4583333,86.47619048
2025-01-07 19:00:00,2.623360261,1166.479722,110730.1447,2.909690454,3999.915617,1450.149636,2369.897439,0.0,1.348534608,234.9760975,1.274762192,7.0,1.225643836,11.63,87.39,0.46,4.2,281.6153333,0.98,11.47,87.51,0.46,6.9,35.443333337,1.02,8.28,69.86,2.32,81.89,19.54,823.6516667,2.3,2.158203125,11.05,5.09,80.64333333,54.9,9.08,33.744,68.95,0.062,2.04,0.17,0.038,0.047,5.12,0.14,5.46384064,0.142198264,57.65850212,0.032308036,5.5265719,0.075073196,0.093787889,348.1763333,0.014854778,0.080447622,5.527734223,0.341327464,4.411363686,1.0,0.579712606,0.0,0.79602328,1.10751065,0.0,11.11133333,83.4699628,0.08652427,97.0,26.69230769,13.0,60.0,28.5,8.0,126.555833325,113.0,43.51253439,559.3333333,446.3333333,84.95575221
2025-01-07 20:00:00,2.614008614,1156.340278,111028.3494,2.90165481,3999.606267,1464.137608,2365.409361,0.0,1.348424283,234.5866836,1.265557786,7.0,1.13994988,11.63,87.39,0.46,4.2,281.6153333,0.98,11.47,87.51,0.46,6.9,35.443333337,1.02,8.28,69.86,2.32,81.89,19.54,823.6516667,2.3,2.158203125,11.05,5.09,80.64333333,54.9,9.08,33.744,68.95,0.062,2.04,0.17,0.038,0.047,5.12,0.14,5.46384064,0.142198264,57.65850212,0.032308036,5.5265719,0.075073196,0.093787889,348.1763333,0.014854778,0.080447622,5.527734223,0.341327464,4.411363686,1.0,0.579712606,0.0,0.79602328,1.10751065,0.0,11.11133333,83.4699628,0.08652427,97.0,26.69230769,13.0,60.0,28.5,8.0,126.2525,117.0,43.38387678,560.0,443.0,85.21367521
2025-01-07 21:00:00,2.614076956,1162.079444,110945.5233,2.903650528,3999.368103,1463.459908,2361.336011,0.0,1.348400775,235.2560861,1.26561627,7.0,1.064552044,11.63,87.39,0.46,4.2,281.6153333,0.98,11.47,87.51,0.46,6.9,35.443333337,1.02,8.28,69.86,2.32,81.89,19.54,823.6516667,2.3,2.158203125,11.05,5.09,80.64333333,54.9,9.08,33.744,68.95,0.062,2.04,0.17,0.038,0.047,5.12,0.14,5.46384064,0.142198264,57.65850212,0.032308036,5.5265719,0.075073196,0.093787889,348.1763333,0.014854778,0.080447622,5.527734223,0.341327464,4.411363686,1.0,0.579712606,0.0,0.79602328,1.10751065,0.0,11.11133333,83.4699628,0.08652427,97.0,26.69230769,13.0,60.0,28.5,8.0,125.124583325,118.0,43.15731144,555.9583333,437.9583333,85.25423729
2025-01-07 22:00:00,2.625940333,1166.176111,111170.5194,2.898208816,3999.966944,1452.131494,2376.213958,0.0,1.348333286,235.6489989,1.277643675,7.0,1.142161005,11.63,87.39,0.46,4.2,281.6153333,0.98,11.47,87.51,0.46,6.9,35.443333337,1.02,8.28,69.86,2.32,81.89,19.54,823.6516667,2.3,2.158203125,11.05,5.09,80.64333333,54.9,9.08,33.744,68.95,0.062,2.04,0.17,0.038,0.047,5.12,0.14,5.46384064,0.142198264,57.65850212,0.032308036,5.5265719,0.075073196,0.093787889,348.1763333,0.014854778,0.080447622,5.527734223,0.341327464,4.411363686,1.0,0.579712606,0.0,0.79602328,1.10751065,0.0,11.11133333,83.4699628,0.08652427,97.0,26.69230769,13.0,60.0,28.5,8.0,123.99,107.0,43.27748392,546.25,439.25,85.14018692
2025-01-07 23:00:00,2.620506956,1162.685833,111249.7683,2.897035215,4001.2114,1458.362725,2369.644969,0.0,1.3483851,235.4787394,1.272170692,7.0,1.175327986,11.52,87.49,0.48,5.0,278.7036667,0.99,11.46,87.51,0.48,7.8,36.90066667,1.03,8.99,69.59,1.85,84.32,19.57,839.1123333,2.43,2.111111111,11.21,4.977777778,81.02222222,54.61,9.24,33.64,68.85,0.066,1.96,0.16,0.035,0.048,5.31,0.15,5.707538669,0.071301013,57.58352754,0.043471376,5.339539099,0.069955024,0.071321561,358.3413333,0.015307348,0.083524095,5.707547506,0.343639568,4.797584519,1.0,0.53567797,0.0,0.836996828,0.843692803,0.0,14.29266667,63.38409581,0.401758478,97.0,26.69230769,13.0,60.0,28.5,8.0,122.9725,113.0,43.59806114,545.0,432.0,84.86725664
2025-01-08 16:00:00,2.624292919,1194.534677,108736.2621,2.96282245,3999.667185,1368.64996,2351.200637,0.0,1.298737129,235.0879476,1.325689919,7.0,1.377849169,12.26964823,86.62543131,0.684635899,4.727279876,278.9333333,1.104920459,11.835,87.11,0.48,7.35,37.30133334,1.055,8.89,68.19,1.41,89.04333333,21.51,825.8436667,2.45,1.906412478,11.0,5.133333333,80.02222222,54.41,9.74,31.4,66.02,0.072,2.08,0.25,0.033,0.052,5.77,0.14,3.318394262,0.058810709,60.3199147,0.016387568,4.093482688,0.051685043,0.074616904,341.1723333,0.019100183,0.078810412,5.385969574,0.238301214,4.4392312,1.0,0.68,0.0,1.12,1.2,0.0,10.314,96.1,0.1,97.0,26.69230769,13.0,60.0,28.5,8.0,126.68,124.0,41.39397185,565.0,441.0,89.43548387
2025-01-08 17:00:00,2.613950522,1185.957278,109006.2133,2.951613473,3994.417136,1384.427528,2340.87888,0.0,1.299007386,235.0532633,1.314847886,7.0,1.582182389,12.26964823,86.62543131,0.684635899,4.727279876,278.9333333,1.104920459,11.835,87.11,0.48,7.35,37.30133334,1.055,8.89,68.19,1.41,89.04333333,21.51,825.8436667,2.45,1.906412478,11.0,5.133333333,80.02222222,54.41,9.74,31.4,66.02,0.072,2.08,0.25,0.033,0.052,5.77,0.14,3.318394262,0.058810709,60.3199147,0.016387568,4.093482688,0.051685043,0.074616904,341.1723333,0.019100183,0.078810412,5.385969574,0.238301214,4.4392312,1.0,0.68,0.0,1.12,1.2,0.0,10.314,96.1,0.1,97.0,26.69230769,13.0,60.0,28.5,8.0,125.290221525,133.0,42.27393136,563.6708861,430.6708861,83.83458647
2025-01-08 18:00:00,2.635878772,1181.430833,109554.5169,2.941786347,4001.133917,1368.832281,2340.909703,0.0,1.299119908,234.0684703,1.336716022,7.0,1.411159348,12.26964823,86.62543131,0.684635899,4.727279876,278.9333333,1.104920459,11.835,87.11,0.48,7.35,37.30133334,1.055,8.89,68.19,1.41,89.04333333,21.51,825.8436667,2.45,1.906412478,11.0,5.133333333,80.02222222,54.41,9.74,31.4,66.02,0.072,2.08,0.25,0.033,0.052,5.77,0.14,3.318394262,0.058810709,60.3199147,0.016387568,4.093482688,0.051685043,0.074616904,341.1723333,0.019100183,0.078810412,5.385969574,0.238301214,4.4392312,1.0,0.68,0.0,1.12,1.2,0.0,10.314,96.1,0.1,97.0,26.69230769,13.0,60.0,28.5,8.0,125.30013890000001,134.0,41.20517525,564.1805556,430.1805556,83.80597015
2025-01-08 19:00:00,2.626852603,1196.551111,110023.5528,2.924062665,3994.038011,1330.378453,2344.853292,0.0,1.244975536,238.1075903,1.381944153,7.0,1.293547403,12.26964823,86.62543131,0.684635899,4.727279876,278.9333333,1.104920459,11.835,87.11,0.48,7.35,37.30133334,1.055,8.89,68.19,1.41,89.04333333,21.51,825.8436667,2.45,1.906412478,11.0,5.133333333,80.02222222,54.41,9.74,31.4,66.02,0.072,2.08,0.25,0.033,0.052,5.77,0.14,3.318394262,0.058810709,60.3199147,0.016387568,4.093482688,0.051685043,0.074616904,341.1723333,0.019100183,0.078810412,5.385969574,0.238301214,4.4392312,1.0,0.68,0.0,1.12,1.2,0.0,10.314,96.1,0.1,97.0,26.69230769,13.0,60.0,28.5,8.0,126.6375,135.0,40.42171403,570.0,435.0,85.85185185
2025-01-08 20:00:00,2.573394833,1198.434444,107997.8564,2.873652528,3852.867486,1344.133817,2338.8551,0.0,1.230660439,237.4930367,1.342826439,7.0,1.584690889,12.26964823,86.62543131,0.684635899,4.727279876,278.9333333,1.104920459,11.835,87.11,0.48,7.35,37.30133334,1.055,8.89,68.19,1.41,89.04333333,21.51,825.8436667,2.45,1.906412478,11.0,5.133333333,80.02222222,54.41,9.74,31.4,66.02,0.072,2.08,0.25,0.033,0.052,5.77,0.14,3.318394262,0.058810709,60.3199147,0.016387568,4.093482688,0.051685043,0.074616904,341.1723333,0.019100183,0.078810412,5.385969574,0.238301214,4.4392312,1.0,0.68,0.0,1.12,1.2,0.0,10.314,96.1,0.1,97.0,26.69230769,13.0,60.0,28.5,8.0,126.6375,135.0,41.23214739,570.0,435.0,83.40740741
2025-01-08 21:00:00,2.592664881,1197.690556,106056.2736,2.808600535,3697.893078,1326.251072,2325.883278,0.0,1.258468428,231.750155,1.334113267,7.0,1.412273339,12.26964823,86.62543131,0.684635899,4.727279876,278.9333333,1.104920459,11.835,87.11,0.48,7.35,37.30133334,1.055,8.89,68.19,1.41,89.04333333,21.51,825.8436667,2.45,1.906412478,11.0,5.133333333,80.02222222,54.41,9.74,31.4,66.02,0.072,2.08,0.25,0.033,0.052,5.77,0.14,3.318394262,0.058810709,60.3199147,0.016387568,4.093482688,0.051685043,0.074616904,341.1723333,0.019100183,0.078810412,5.385969574,0.238301214,4.4392312,1.0,0.68,0.0,1.12,1.2,0.0,10.314,96.1,0.1,97.0,26.69230769,13.0,60.0,28.5,8.0,126.4025,137.0,41.41246717,570.0,433.0,83.64963504
2025-01-08 22:00:00,2.553883636,1195.670278,106865.4875,2.789383398,3700.596417,1403.375928,2330.412894,0.0,1.281960775,235.8829289,1.271954869,7.0,1.508972344,12.26964823,86.62543131,0.684635899,4.727279876,278.9333333,1.104920459,11.835,87.11,0.48,7.35,37.30133334,1.055,8.89,68.19,1.41,89.04333333,21.51,825.8436667,2.45,1.906412478,11.0,5.133333333,80.02222222,54.41,9.74,31.4,66.02,0.072,2.08,0.25,0.033,0.052,5.77,0.14,3.318394262,0.058810709,60.3199147,0.016387568,4.093482688,0.051685043,0.074616904,341.1723333,0.019100183,0.078810412,5.385969574,0.238301214,4.4392312,1.0,0.68,0.0,1.12,1.2,0.0,10.314,96.1,0.1,97.0,26.69230769,13.0,60.0,28.5,8.0,126.6375,135.0,41.22898561,570.0,435.0,82.96296296
2025-01-08 23:00:00,2.594413003,1199.325833,107043.3161,2.783932763,3699.506364,1380.016761,2328.412067,0.0,1.299340544,234.1258869,1.295036714,7.0,1.530459125,11.9434986,86.98523396,0.679175831,4.728336876,267.8253333,1.071267443,12.05,86.91,0.53,5.9,34.86933334,1.04,8.78,68.95,1.71,90.55,20.56,796.3666667,2.13,2.024482109,10.75,5.133333333,80.02222222,55.07,9.85,31.4,66.02,0.066,2.03,0.25,0.036,0.051,5.31,0.12,3.550109863,0.097462085,59.99685648,0.022546807,4.193832011,0.05200847,0.074811858,337.6616667,0.015301857,0.08213102,5.614220734,0.287037371,4.496264308,1.0,1.32,0.0,1.6,1.22,0.0,13.02433333,95.17,0.2,97.0,26.69230769,13.0,60.0,28.5,8.0,126.99000000000001,132.0,41.89676892,570.0,438.0,83.33333333
2025-01-20 03:00:00,2.49,1140.0,90357.0,3.659669266,4106.0,1140.0,2312.0,0.0,1.14,207.0,1.35,6.0,1.3,11.26435243,87.36134702,0.400725406,2.856475652,255.9716667,0.973575135,11.63,86.87,0.45,7.2,24.704333336999998,1.05,11.27,68.88,1.07,84.05333333,18.78,762.2356667,2.45,1.949183303,10.74,5.066666667,80.06555556,54.94,9.16,29.05,66.83,0.075,1.91,0.02,0.051,0.058,5.51,0.18,2.125026382,0.047222808,18.12681234,0.004384975,2.590508351,0.023611404,0.067461155,368.3398126,0.004047669,0.070834213,2.47245133,0.18518087,1.517875987,1.0,0.4,0.0,0.85,1.25,0.0,10.54666667,96.67,0.1,97.0,26.69230769,13.0,60.0,28.5,8.0,122.195,126.0,41.45992366,548.0,422.0,80.47619048
2025-01-20 04:00:00,2.5,1144.0,90463.0,3.653605774,4104.0,1144.0,2311.0,0.0,1.14,208.0,1.36,7.0,1.3,11.26435243,87.36134702,0.400725406,2.856475652,255.9716667,0.973575135,11.63,86.87,0.45,7.2,24.704333336999998,1.05,11.27,68.88,1.07,84.05333333,18.78,762.2356667,2.45,1.949183303,10.74,5.066666667,80.06555556,54.94,9.16,29.05,66.83,0.075,1.91,0.02,0.051,0.058,5.51,0.18,2.125026382,0.047222808,18.12681234,0.004384975,2.590508351,0.023611404,0.067461155,368.3398126,0.004047669,0.070834213,2.47245133,0.18518087,1.517875987,1.0,0.4,0.0,0.85,1.25,0.0,10.54666667,96.67,0.1,97.0,26.69230769,13.0,60.0,28.5,8.0,122.3275,127.0,40.21352313,549.0,422.0,80.62992126
2025-01-24 00:00:00,2.47,1155.0,93509.0,3.697330808,4293.0,1230.0,2320.0,0.0,1.2,220.0,1.27,7.0,1.3,10.91345634,87.69399753,0.358364085,2.87995062,251.3843333,1.034182043,11.1,87.3,0.46,5.1,23.85066667,1.14,10.87,69.72,1.06,82.75,18.35,759.299,2.31,2.005,10.37,4.998888889,80.33222222,55.65,8.895,29.45857143,64.68,0.064,1.8,0.02,0.049,0.0535,5.175,0.16,3.495365751,0.199024384,33.67865754,0.012439024,4.701951081,0.074634144,0.105731704,258.5116004,0.014304878,0.137451215,4.534024257,0.434121938,2.487804805,1.0,0.86,0.0,0.9,1.28,0.0,15.03,95.74,0.1,97.0,26.69230769,13.0,60.0,28.5,8.0,122.725,130.0,39.63014981,552.0,422.0,82.15384615
2025-01-24 18:00:00,2.42,1153.0,90722.0,3.92698984,4424.0,1235.0,2342.0,0.0,1.2,216.0,1.22,7.0,1.3,10.86290281,87.72455107,0.422546128,2.947232326,251.3843333,0.99,11.39,87.11,0.45,5.0,23.85066667,1.05,10.5,70.1,0.99,82.75,18.41,759.299,2.34,1.96641791,10.54,4.998888889,80.33222222,55.36,9.48,29.06714286,64.68,0.065,1.83,0.02,0.053,0.053,5.36,0.16,3.980487688,0.037317072,33.4485356,0.018036585,4.776585225,0.049756096,0.136829264,258.5116004,0.018036585,0.132475606,4.670853521,0.364463404,2.363414565,1.0,0.86,0.0,0.9,1.28,0.0,15.03,95.74,0.1,97.0,26.69230769,13.0,60.0,28.5,8.0,122.195,126.0,42.34934087,548.0,422.0,79.52380952
2025-01-24 19:00:00,2.44,1145.0,91220.0,3.90645287,4425.0,1226.0,2345.0,0.0,1.2,214.0,1.24,6.0,1.3,10.86290281,87.72455107,0.422546128,2.947232326,251.3843333,0.99,11.39,87.11,0.45,5.0,23.85066667,1.05,10.5,70.1,0.99,82.75,18.41,759.299,2.34,1.96641791,10.54,4.998888889,80.33222222,55.36,9.48,29.06714286,64.68,0.065,1.83,0.02,0.053,0.053,5.36,0.16,3.980487688,0.037317072,33.4485356,0.018036585,4.776585225,0.049756096,0.136829264,258.5116004,0.018036585,0.132475606,4.670853521,0.364463404,2.363414565,1.0,0.86,0.0,0.9,1.28,0.0,15.03,95.74,0.1,97.0,26.69230769,13.0,60.0,28.5,8.0,121.7975,123.0,41.41485125,545.0,422.0,79.67479675
2025-01-24 20:00:00,2.45,1157.0,91736.0,3.882745756,4423.0,1219.0,2362.0,0.0,1.2,217.0,1.25,6.0,1.3,10.86290281,87.72455107,0.422546128,2.947232326,251.3843333,0.99,11.39,87.11,0.45,5.0,23.85066667,1.05,10.5,70.1,0.99,82.75,18.41,759.299,2.34,1.96641791,10.54,4.998888889,80.33222222,55.36,9.48,29.06714286,64.68,0.065,1.83,0.02,0.053,0.053,5.36,0.16,3.980487688,0.037317072,33.4485356,0.018036585,4.776585225,0.049756096,0.136829264,258.5116004,0.018036585,0.132475606,4.670853521,0.364463404,2.363414565,1.0,0.86,0.0,0.9,1.28,0.0,15.03,95.74,0.1,97.0,26.69230769,13.0,60.0,28.5,8.0,122.0625,125.0,41.35267962,547.0,422.0,76.4
2025-01-24 21:00:00,2.47,1151.0,92019.0,3.868192395,4420.0,1211.0,2367.0,0.0,1.2,216.0,1.27,6.0,1.3,10.86290281,87.72455107,0.422546128,2.947232326,251.3843333,0.99,11.39,87.11,0.45,5.0,23.85066667,1.05,10.5,70.1,0.99,82.75,18.41,759.299,2.34,1.96641791,10.54,4.998888889,80.33222222,55.36,9.48,29.06714286,64.68,0.065,1.83,0.02,0.053,0.053,5.36,0.16,3.980487688,0.037317072,33.4485356,0.018036585,4.776585225,0.049756096,0.136829264,258.5116004,0.018036585,0.132475606,4.670853521,0.364463404,2.363414565,1.0,0.86,0.0,0.9,1.28,0.0,15.03,95.74,0.1,97.0,26.69230769,13.0,60.0,28.5,8.0,122.46000000000001,128.0,40.5907575,550.0,422.0,74.140625
2025-01-24 22:00:00,2.44,1155.0,92617.0,3.822389853,4396.0,1250.0,2334.0,0.0,1.2,219.0,1.24,7.0,1.3,10.86290281,87.72455107,0.422546128,2.947232326,251.3843333,0.99,11.39,87.11,0.45,5.0,23.85066667,1.05,10.5,70.1,0.99,82.75,18.41,759.299,2.34,1.96641791,10.54,4.998888889,80.33222222,55.36,9.48,29.06714286,64.68,0.065,1.83,0.02,0.053,0.053,5.36,0.16,3.980487688,0.037317072,33.4485356,0.018036585,4.776585225,0.049756096,0.136829264,258.5116004,0.018036585,0.132475606,4.670853521,0.364463404,2.363414565,1.0,0.86,0.0,0.9,1.28,0.0,15.03,95.74,0.1,97.0,26.69230769,13.0,60.0,28.5,8.0,122.5925,129.0,40.04262373,551.0,422.0,79.84496124
2025-01-24 23:00:00,2.43,1154.0,93081.0,3.761860696,4348.0,1260.0,2331.0,0.0,1.2,221.0,1.23,6.0,1.3,10.97354665,87.63641336,0.403346665,2.96453355,246.275,0.986693331,11.1,87.3,0.46,5.1,25.631,1.14,10.66,69.8,1.06,78.34333333,18.48,780.4783333,2.32,1.979087452,10.41,4.977777778,80.6,55.57,9.72,29.85,66.87,0.062,1.8,0.02,0.049,0.051,5.26,0.16,0.814737681,0.019666082,17.90175346,0.003371328,0.69955063,0.011237761,0.008428321,241.1393727,0.010113985,0.02022797,0.842832084,0.030903843,0.730454473,1.0,0.33,0.0,0.78,1.18,0.0,13.92666667,95.23,0.1,97.0,26.69230769,13.0,60.0,28.5,8.0,122.725,130.0,40.39501528,552.0,422.0,80.15384615
2025-01-25 00:00:00,2.39,1154.0,93853.0,3.363118881,3919.0,1320.0,2330.0,0.0,1.2,226.0,1.19,6.0,1.3,10.97354665,87.63641336,0.403346665,2.96453355,246.275,0.986693331,11.1,87.3,0.46,5.1,25.631,1.14,10.66,69.8,1.06,78.34333333,18.48,780.4783333,2.32,1.979087452,10.41,4.977777778,80.6,55.57,9.72,29.85,66.87,0.062,1.8,0.02,0.049,0.051,5.26,0.16,0.814737681,0.019666082,17.90175346,0.003371328,0.69955063,0.011237761,0.008428321,241.1393727,0.010113985,0.02022797,0.842832084,0.030903843,0.730454473,1.0,0.33,0.0,0.78,1.18,0.0,13.92666667,95.23,0.1,97.0,26.69230769,13.0,60.0,28.5,8.0,123.255,134.0,39.68368081,556.0,422.0,72.46268657
2025-01-25 01:00:00,2.49,1159.0,94015.0,3.664610486,4278.0,1223.0,2334.0,0.0,1.21,220.0,1.28,6.0,1.3,10.97354665,87.63641336,0.403346665,2.96453355,246.275,0.986693331,11.1,87.3,0.46,5.1,25.631,1.14,10.66,69.8,1.06,78.34333333,18.48,780.4783333,2.32,1.979087452,10.41,4.977777778,80.6,55.57,9.72,29.85,66.87,0.062,1.8,0.02,0.049,0.051,5.26,0.16,0.814737681,0.019666082,17.90175346,0.003371328,0.69955063,0.011237761,0.008428321,241.1393727,0.010113985,0.02022797,0.842832084,0.030903843,0.730454473,1.0,0.33,0.0,0.78,1.18,0.0,13.92666667,95.23,0.1,97.0,26.69230769,13.0,60.0,28.5,8.0,122.3275,127.0,41.06809701,549.0,422.0,79.92125984
2025-01-25 02:00:00,2.49,1139.0,92021.0,3.776300835,4315.0,1194.0,2333.0,0.0,1.18,213.0,1.31,7.0,1.3,10.97354665,87.63641336,0.403346665,2.96453355,246.275,0.986693331,11.1,87.3,0.46,5.1,25.631,1.14,10.66,69.8,1.06,78.34333333,18.48,780.4783333,2.32,1.979087452,10.41,4.977777778,80.6,55.57,9.72,29.85,66.87,0.062,1.8,0.02,0.049,0.051,5.26,0.16,0.814737681,0.019666082,17.90175346,0.003371328,0.69955063,0.011237761,0.008428321,241.1393727,0.010113985,0.02022797,0.842832084,0.030903843,0.730454473,1.0,0.33,0.0,0.78,1.18,0.0,13.92666667,95.23,0.1,97.0,26.69230769,13.0,60.0,28.5,8.0,121.7975,123.0,41.01371774,545.0,422.0,80.16260163
2025-01-25 07:00:00,2.47,1120.0,90674.0,3.818151094,4299.0,1180.0,2332.0,0.0,1.19,208.0,1.28,6.0,1.3,10.97354665,87.63641336,0.403346665,2.96453355,246.275,0.986693331,11.1,87.3,0.46,5.1,25.631,1.14,10.66,69.8,1.06,78.34333333,18.48,780.4783333,2.32,1.979087452,10.41,4.977777778,80.6,55.57,9.72,29.85,66.87,0.062,1.8,0.02,0.049,0.051,5.26,0.16,0.814737681,0.019666082,17.90175346,0.003371328,0.69955063,0.011237761,0.008428321,241.1393727,0.010113985,0.02022797,0.842832084,0.030903843,0.730454473,1.0,0.33,0.0,0.78,1.18,0.0,13.92666667,95.23,0.1,97.0,26.69230769,13.0,60.0,28.5,8.0,121.7975,123.0,41.68430957,545.0,422.0,77.23577236
2025-01-25 09:00:00,2.44,1118.0,90604.0,3.849515166,4331.0,1199.0,2344.0,0.0,1.18,209.0,1.26,7.0,1.3,10.85310669,87.79023998,0.363346665,3.06453355,246.275,0.993306669,11.1,87.3,0.46,5.1,25.631,1.14,10.6,69.8,0.98,78.34333333,18.62,780.4783333,2.3,1.975609756,10.53,4.977777778,80.6,55.41,9.01,29.85,66.87,0.064,1.85,0.02,0.049,0.052,5.33,0.15,4.63072046,0.057524478,38.78587913,0.032357519,5.385729231,0.057524478,0.201335672,241.1393727,0.017976399,0.156754202,5.205965238,0.420647744,2.876223888,1.0,0.86,0.0,0.9,1.28,0.0,13.92666667,95.74,0.1,97.0,26.69230769,13.0,60.0,28.5,8.0,121.135,118.0,41.70011806,540.0,422.0,77.11864407
2025-01-25 10:00:00,2.42,1119.0,90185.0,3.886118549,4352.0,1219.0,2338.0,0.0,1.16,210.0,1.26,6.0,1.3,10.85310669,87.79023998,0.363346665,3.06453355,246.275,0.993306669,11.1,87.3,0.46,5.1,25.631,1.14,10.6,69.8,0.98,78.34333333,18.62,780.4783333,2.3,1.975609756,10.53,4.977777778,80.6,55.41,9.01,29.85,66.87,0.064,1.85,0.02,0.049,0.052,5.33,0.15,4.63072046,0.057524478,38.78587913,0.032357519,5.385729231,0.057524478,0.201335672,241.1393727,0.017976399,0.156754202,5.205965238,0.420647744,2.876223888,1.0,0.86,0.0,0.9,1.28,0.0,13.92666667,95.74,0.1,97.0,26.69230769,13.0,60.0,28.5,8.0,121.135,118.0,41.82805857,540.0,422.0,77.96610169
2025-01-25 13:00:00,2.41,1142.0,93248.0,3.387510709,3922.0,1288.0,2315.0,0.0,1.2,221.0,1.21,7.0,1.3,10.85310669,87.79023998,0.363346665,3.06453355,246.275,0.993306669,11.1,87.3,0.46,5.1,25.631,1.14,10.6,69.8,0.98,78.34333333,18.62,780.4783333,2.3,1.975609756,10.53,4.977777778,80.6,55.41,9.01,29.85,66.87,0.064,1.85,0.02,0.049,0.052,5.33,0.15,4.63072046,0.057524478,38.78587913,0.032357519,5.385729231,0.057524478,0.201335672,241.1393727,0.017976399,0.156754202,5.205965238,0.420647744,2.876223888,1.0,0.86,0.0,0.9,1.28,0.0,13.92666667,95.74,0.1,97.0,26.69230769,13.0,60.0,28.5,8.0,122.195,126.0,41.30486358,548.0,422.0,81.74603175
2025-01-25 14:00:00,2.37,1148.0,92134.0,3.43367693,3928.0,1309.0,2311.0,0.0,1.2,221.0,1.17,5.0,1.3,10.85310669,87.79023998,0.363346665,3.06453355,246.275,0.993306669,11.1,87.3,0.46,5.1,25.631,1.14,10.6,69.8,0.98,78.34333333,18.62,780.4783333,2.3,1.975609756,10.53,4.977777778,80.6,55.41,9.01,29.85,66.87,0.064,1.85,0.02,0.049,0.052,5.33,0.15,4.63072046,0.057524478,38.78587913,0.032357519,5.385729231,0.057524478,0.201335672,241.1393727,0.017976399,0.156754202,5.205965238,0.420647744,2.876223888,1.0,0.86,0.0,0.9,1.28,0.0,13.92666667,95.74,0.1,97.0,26.69230769,13.0,60.0,28.5,8.0,122.195,126.0,42.56022674,548.0,422.0,79.36507937
2025-01-25 15:00:00,2.37,1166.0,91401.0,3.462071613,3929.0,1298.0,2318.0,0.0,1.2,222.0,1.17,7.0,1.3,10.85310669,87.79023998,0.363346665,3.06453355,246.275,0.993306669,11.1,87.3,0.46,5.1,25.631,1.14,10.6,69.8,0.98,78.34333333,18.62,780.4783333,2.3,1.975609756,10.53,4.977777778,80.6,55.41,9.01,29.85,66.87,0.064,1.85,0.02,0.049,0.052,5.33,0.15,4.63072046,0.057524478,38.78587913,0.032357519,5.385729231,0.057524478,0.201335672,241.1393727,0.017976399,0.156754202,5.205965238,0.420647744,2.876223888,1.0,0.86,0.0,0.9,1.28,0.0,13.92666667,95.74,0.1,97.0,26.69230769,13.0,60.0,28.5,8.0,122.725,130.0,41.14877589,552.0,422.0,79.30769231
2025-01-25 16:00:00,2.35,1141.0,91156.0,3.475783001,3934.0,1321.0,2297.0,0.0,1.2,220.0,1.15,6.0,1.3,11.96702629,86.41536047,0.540559943,5.339866003,246.275,1.077053294,11.1,87.3,0.46,5.1,25.631,1.14,10.56,69.76,1.01,78.34333333,18.67,780.4783333,2.27,2.0,10.76,4.977777778,80.6,55.27,9.56,29.85,66.87,0.059,1.8,0.02,0.049,0.054,5.38,0.16,0.859688725,0.008428321,17.82870801,0.003371328,0.769786637,0.008428321,0.016856642,241.1393727,0.008990209,0.02444213,0.797881039,0.06349335,0.646171264,1.0,0.4,0.0,0.96,1.23,0.0,13.92666667,95.15,0.1,97.0,26.69230769,13.0,60.0,28.5,8.0,122.725,130.0,41.18627918,552.0,422.0,79.46153846
2025-01-25 17:00:00,2.31,1145.0,91394.0,3.462336561,3929.0,1358.0,2320.0,0.0,1.2,225.0,1.11,6.0,1.3,11.96702629,86.41536047,0.540559943,5.339866003,246.275,1.077053294,11.1,87.3,0.46,5.1,25.631,1.14,10.56,69.76,1.01,78.34333333,18.67,780.4783333,2.27,2.0,10.76,4.977777778,80.6,55.27,9.56,29.85,66.87,0.059,1.8,0.02,0.049,0.054,5.38,0.16,0.859688725,0.008428321,17.82870801,0.003371328,0.769786637,0.008428321,0.016856642,241.1393727,0.008990209,0.02444213,0.797881039,0.06349335,0.646171264,1.0,0.4,0.0,0.96,1.23,0.0,13.92666667,95.15,0.1,97.0,26.69230769,13.0,60.0,28.5,8.0,122.3275,127.0,41.3058907,549.0,422.0,75.98425197
2025-01-25 18:00:00,2.34,1158.0,91698.0,3.450867465,3929.0,1337.0,2347.0,0.0,1.2,225.0,1.14,7.0,1.3,11.96702629,86.41536047,0.540559943,5.339866003,246.275,1.077053294,11.1,87.3,0.46,5.1,25.631,1.14,10.56,69.76,1.01,78.34333333,18.67,780.4783333,2.27,2.0,10.76,4.977777778,80.6,55.27,9.56,29.85,66.87,0.059,1.8,0.02,0.049,0.054,5.38,0.16,0.859688725,0.008428321,17.82870801,0.003371328,0.769786637,0.008428321,0.016856642,241.1393727,0.008990209,0.02444213,0.797881039,0.06349335,0.646171264,1.0,0.4,0.0,0.96,1.23,0.0,13.92666667,95.15,0.1,97.0,26.69230769,13.0,60.0,28.5,8.0,121.7975,123.0,41.98312236,545.0,422.0,77.64227642
2025-01-25 19:00:00,2.33,1142.0,92555.0,3.418940424,3929.0,1362.0,2316.0,0.0,1.2,225.0,1.13,6.0,1.3,11.96702629,86.41536047,0.540559943,5.339866003,246.275,1.077053294,11.1,87.3,0.46,5.1,25.631,1.14,10.56,69.76,1.01,78.34333333,18.67,780.4783333,2.27,2.0,10.76,4.977777778,80.6,55.27,9.56,29.85,66.87,0.059,1.8,0.02,0.049,0.054,5.38,0.16,0.859688725,0.008428321,17.82870801,0.003371328,0.769786637,0.008428321,0.016856642,241.1393727,0.008990209,0.02444213,0.797881039,0.06349335,0.646171264,1.0,0.4,0.0,0.96,1.23,0.0,13.92666667,95.15,0.1,97.0,26.69230769,13.0,60.0,28.5,8.0,122.46000000000001,128.0,40.98823529,550.0,422.0,75.15625
2025-01-25 20:00:00,2.33,1148.0,92760.0,3.412258194,3930.0,1372.0,2299.0,0.0,1.2,226.0,1.13,6.0,1.3,11.96702629,86.41536047,0.540559943,5.339866003,246.275,1.077053294,11.1,87.3,0.46,5.1,25.631,1.14,10.56,69.76,1.01,78.34333333,18.67,780.4783333,2.27,2.0,10.76,4.977777778,80.6,55.27,9.56,29.85,66.87,0.059,1.8,0.02,0.049,0.054,5.38,0.16,0.859688725,0.008428321,17.82870801,0.003371328,0.769786637,0.008428321,0.016856642,241.1393727,0.008990209,0.02444213,0.797881039,0.06349335,0.646171264,1.0,0.4,0.0,0.96,1.23,0.0,13.92666667,95.15,0.1,97.0,26.69230769,13.0,60.0,28.5,8.0,123.785,138.0,42.1563981,560.0,422.0,76.08695652
2025-01-25 21:00:00,2.37,1173.0,93188.0,3.392280798,3925.0,1332.0,2324.0,0.0,1.2,228.0,1.17,6.0,1.3,11.96702629,86.41536047,0.540559943,5.339866003,246.275,1.077053294,11.1,87.3,0.46,5.1,25.631,1.14,10.56,69.76,1.01,78.34333333,18.67,780.4783333,2.27,2.0,10.76,4.977777778,80.6,55.27,9.56,29.85,66.87,0.059,1.8,0.02,0.049,0.054,5.38,0.16,0.859688725,0.008428321,17.82870801,0.003371328,0.769786637,0.008428321,0.016856642,241.1393727,0.008990209,0.02444213,0.797881039,0.06349335,0.646171264,1.0,0.4,0.0,0.96,1.23,0.0,13.92666667,95.15,0.1,97.0,26.69230769,13.0,60.0,28.5,8.0,123.52,136.0,41.37848223,558.0,422.0,76.25
2025-01-25 22:00:00,2.38,1171.0,93330.0,3.386261354,3924.0,1322.0,2288.0,0.0,1.2,223.0,1.18,7.0,1.3,11.96702629,86.41536047,0.540559943,5.339866003,246.275,1.077053294,11.1,87.3,0.46,5.1,25.631,1.14,10.56,69.76,1.01,78.34333333,18.67,780.4783333,2.27,2.0,10.76,4.977777778,80.6,55.27,9.56,29.85,66.87,0.059,1.8,0.02,0.049,0.054,5.38,0.16,0.859688725,0.008428321,17.82870801,0.003371328,0.769786637,0.008428321,0.016856642,241.1393727,0.008990209,0.02444213,0.797881039,0.06349335,0.646171264,1.0,0.4,0.0,0.96,1.23,0.0,13.92666667,95.15,0.1,97.0,26.69230769,13.0,60.0,28.5,8.0,123.3875,135.0,40.97255657,557.0,422.0,78.66666667
2025-01-25 23:00:00,2.38,1142.0,93462.0,3.37976051,3922.0,1324.0,2315.0,0.0,1.2,223.0,1.18,6.0,1.3,10.90334186,87.70167093,0.402493609,2.792028845,245.7736667,0.992493609,11.16,87.29,0.47,5.4,29.506,1.08,10.43,70.24,1.09,81.32,18.24,794.2396667,2.3,1.99,10.76,5.023333333,79.44444444,55.26,10.0,32.3475,66.87,0.062,1.75,0.02,0.05,0.052,5.42,0.16,3.0,0.18,63.81,0.028,2.42,0.13,0.03,26.97,0.032,0.044,2.35,0.195,2.1,1.0,0.34,0.0,0.81,1.31,0.0,14.88333333,96.28,0.1,97.0,26.69230769,13.0,60.0,28.5,8.0,123.255,134.0,40.6889906,556.0,422.0,76.04477612
2025-01-26 00:00:00,2.41,1139.0,95008.0,3.321418865,3918.0,1313.0,2315.0,0.0,1.2,225.0,1.21,6.0,1.3,10.90334186,87.70167093,0.402493609,2.792028845,245.7736667,0.992493609,11.16,87.29,0.47,5.4,29.506,1.08,10.43,70.24,1.09,81.32,18.24,794.2396667,2.3,1.99,10.76,5.023333333,79.44444444,55.26,10.0,32.3475,66.87,0.062,1.75,0.02,0.05,0.052,5.42,0.16,3.0,0.18,63.81,0.028,2.42,0.13,0.03,26.97,0.032,0.044,2.35,0.195,2.1,1.0,0.34,0.0,0.81,1.31,0.0,14.88333333,96.28,0.1,97.0,26.69230769,13.0,60.0,28.5,8.0,123.785,138.0,40.19047619,560.0,422.0,73.33333333
2025-01-26 01:00:00,2.37,1146.0,94019.0,3.356329696,3918.0,1344.0,2322.0,0.0,1.2,226.0,1.17,6.0,1.3,10.90334186,87.70167093,0.402493609,2.792028845,245.7736667,0.992493609,11.16,87.29,0.47,5.4,29.506,1.08,10.43,70.24,1.09,81.32,18.24,794.2396667,2.3,1.99,10.76,5.023333333,79.44444444,55.26,10.0,32.3475,66.87,0.062,1.75,0.02,0.05,0.052,5.42,0.16,3.0,0.18,63.81,0.028,2.42,0.13,0.03,26.97,0.032,0.044,2.35,0.195,2.1,1.0,0.34,0.0,0.81,1.31,0.0,14.88333333,96.28,0.1,97.0,26.69230769,13.0,60.0,28.5,8.0,122.725,130.0,40.89663761,552.0,422.0,75.76923077
2025-01-26 02:00:00,2.4,1156.0,94605.0,3.33045233,3912.0,1320.0,2325.0,0.0,1.2,227.0,1.2,7.0,1.3,10.90334186,87.70167093,0.402493609,2.792028845,245.7736667,0.992493609,11.16,87.29,0.47,5.4,29.506,1.08,10.43,70.24,1.09,81.32,18.24,794.2396667,2.3,1.99,10.76,5.023333333,79.44444444,55.26,10.0,32.3475,66.87,0.062,1.75,0.02,0.05,0.052,5.42,0.16,3.0,0.18,63.81,0.028,2.42,0.13,0.03,26.97,0.032,0.044,2.35,0.195,2.1,1.0,0.34,0.0,0.81,1.31,0.0,14.88333333,96.28,0.1,97.0,26.69230769,13.0,60.0,28.5,8.0,122.99000000000001,132.0,40.65620542,554.0,422.0,74.92424242
2025-01-26 03:00:00,2.41,1144.0,95711.0,3.290315066,3910.0,1317.0,2325.0,0.0,1.2,227.0,1.21,6.0,1.3,10.90334186,87.70167093,0.402493609,2.792028845,245.7736667,0.992493609,11.16,87.29,0.47,5.4,29.506,1.08,10.43,70.24,1.09,81.32,18.24,794.2396667,2.3,1.99,10.76,5.023333333,79.44444444,55.26,10.0,32.3475,66.87,0.062,1.75,0.02,0.05,0.052,5.42,0.16,3.0,0.18,63.81,0.028,2.42,0.13,0.03,26.97,0.032,0.044,2.35,0.195,2.1,1.0,0.34,0.0,0.81,1.31,0.0,14.88333333,96.28,0.1,97.0,26.69230769,13.0,60.0,28.5,8.0,122.99000000000001,132.0,41.61726346,554.0,422.0,73.03030303
2025-01-26 04:00:00,2.41,1144.0,96459.0,3.263150982,3908.0,1329.0,2322.0,0.0,1.2,229.0,1.21,6.0,1.3,10.90334186,87.70167093,0.402493609,2.792028845,245.7736667,0.992493609,11.16,87.29,0.47,5.4,29.506,1.08,10.43,70.24,1.09,81.32,18.24,794.2396667,2.3,1.99,10.76,5.023333333,79.44444444,55.26,10.0,32.3475,66.87,0.062,1.75,0.02,0.05,0.052,5.42,0.16,3.0,0.18,63.81,0.028,2.42,0.13,0.03,26.97,0.032,0.044,2.35,0.195,2.1,1.0,0.34,0.0,0.81,1.31,0.0,14.88333333,96.28,0.1,97.0,26.69230769,13.0,60.0,28.5,8.0,122.99000000000001,132.0,41.28743221,554.0,422.0,74.09090909
2025-01-26 05:00:00,2.43,1148.0,96957.0,3.245573237,3907.0,1318.0,2327.0,0.0,1.2,229.0,1.23,6.0,1.3,10.90334186,87.70167093,0.402493609,2.792028845,245.7736667,0.992493609,11.16,87.29,0.47,5.4,29.506,1.08,10.43,70.24,1.09,81.32,18.24,794.2396667,2.3,1.99,10.76,5.023333333,79.44444444,55.26,10.0,32.3475,66.87,0.062,1.75,0.02,0.05,0.052,5.42,0.16,3.0,0.18,63.81,0.028,2.42,0.13,0.03,26.97,0.032,0.044,2.35,0.195,2.1,1.0,0.34,0.0,0.81,1.31,0.0,14.88333333,96.28,0.1,97.0,26.69230769,13.0,60.0,28.5,8.0,123.3875,135.0,40.63916051,557.0,422.0,73.18518519
2025-01-26 06:00:00,2.41,1141.0,96640.0,3.255378445,3906.0,1333.0,2289.0,0.0,1.2,229.0,1.21,7.0,1.3,10.90334186,87.70167093,0.402493609,2.792028845,245.7736667,0.992493609,11.16,87.29,0.47,5.4,5.278,1.08,10.43,70.24,1.09,81.32,18.24,794.2396667,2.3,1.99,10.76,5.023333333,79.44444444,55.26,10.0,32.3475,66.87,0.062,1.75,0.02,0.05,0.052,5.42,0.16,3.0,0.18,63.81,0.028,2.42,0.13,0.03,26.97,0.032,0.044,2.35,0.195,2.1,1.0,0.34,0.0,0.81,1.31,0.0,14.88333333,96.28,0.1,97.0,26.69230769,13.0,60.0,28.5,8.0,123.3875,135.0,39.75702716,557.0,422.0,79.92592593
2025-01-26 07:00:00,2.42,1157.0,96521.0,3.258555074,3905.0,1324.0,2306.0,0.0,1.2,231.0,1.22,6.0,1.3,10.90334186,87.70167093,0.402493609,2.792028845,245.7736667,0.992493609,11.16,87.29,0.47,5.4,5.278,1.08,10.43,70.24,1.09,81.32,18.24,794.2396667,2.3,1.99,10.76,5.023333333,79.44444444,55.26,10.0,32.3475,66.87,0.062,1.75,0.02,0.05,0.052,5.42,0.16,3.0,0.18,63.81,0.028,2.42,0.13,0.03,26.97,0.032,0.044,2.35,0.195,2.1,1.0,0.34,0.0,0.81,1.31,0.0,14.88333333,96.28,0.1,97.0,26.69230769,13.0,60.0,28.5,8.0,123.3875,135.0,40.60363122,557.0,422.0,76.74074074
2025-01-26 08:00:00,2.42,1165.0,96373.0,3.264390476,3906.0,1312.0,2325.0,0.0,1.2,231.0,1.22,7.0,1.3,12.88146182,85.41509406,0.618405769,6.551150449,245.7736667,1.085038348,11.1,87.3,0.46,5.1,5.278,1.14,10.78,69.71,0.98,81.32,18.53,794.2396667,2.36,1.988868275,10.72,5.023333333,79.44444444,55.23,10.06,30.6825,66.87,0.065,1.76,0.03,0.052,0.054,5.39,0.17,3.0,0.18,63.81,0.028,2.42,0.13,0.03,26.97,0.032,0.044,2.35,0.195,2.1,1.0,0.34,0.0,0.81,1.31,0.0,14.88333333,96.28,0.1,97.0,26.69230769,13.0,60.0,28.5,8.0,123.1225,133.0,41.52102031,555.0,422.0,77.14285714
2025-01-26 09:00:00,2.44,1145.0,96276.0,3.269348746,3908.0,1295.0,2309.0,0.0,1.2,227.0,1.24,6.0,1.3,12.88146182,85.41509406,0.618405769,6.551150449,245.7736667,1.085038348,11.1,87.3,0.46,5.1,5.278,1.14,10.78,69.71,0.98,81.32,18.53,794.2396667,2.36,1.988868275,10.72,5.023333333,79.44444444,55.23,10.06,30.6825,66.87,0.065,1.76,0.03,0.052,0.054,5.39,0.17,3.0,0.18,63.81,0.028,2.42,0.13,0.03,26.97,0.032,0.044,2.35,0.195,2.1,1.0,0.34,0.0,0.81,1.31,0.0,14.88333333,96.28,0.1,97.0,26.69230769,13.0,60.0,28.5,8.0,122.725,130.0,42.60621885,552.0,422.0,78.15384615
2025-01-26 10:00:00,2.47,1165.0,95569.0,3.299410668,3915.0,1244.0,2337.0,0.0,1.2,226.0,1.27,6.0,1.3,12.88146182,85.41509406,0.618405769,6.551150449,245.7736667,1.085038348,11.1,87.3,0.46,5.1,5.278,1.14,10.78,69.71,0.98,81.32,18.53,794.2396667,2.36,1.988868275,10.72,5.023333333,79.44444444,55.23,10.06,30.6825,66.87,0.065,1.76,0.03,0.052,0.054,5.39,0.17,3.0,0.18,63.81,0.028,2.42,0.13,0.03,26.97,0.032,0.044,2.35,0.195,2.1,1.0,0.34,0.0,0.81,1.31,0.0,14.88333333,96.28,0.1,97.0,26.69230769,13.0,60.0,28.5,8.0,122.46000000000001,128.0,41.68260038,550.0,422.0,77.8125
2025-01-26 11:00:00,2.47,1150.0,95138.0,3.318575736,3920.0,1243.0,2341.0,0.0,1.19,224.0,1.28,7.0,1.3,12.88146182,85.41509406,0.618405769,6.551150449,245.7736667,1.085038348,11.1,87.3,0.46,5.1,5.278,1.14,10.78,69.71,0.98,81.32,18.53,794.2396667,2.36,1.988868275,10.72,5.023333333,79.44444444,55.23,10.06,30.6825,66.87,0.065,1.76,0.03,0.052,0.054,5.39,0.17,3.0,0.18,63.81,0.028,2.42,0.13,0.03,26.97,0.032,0.044,2.35,0.195,2.1,1.0,0.34,0.0,0.81,1.31,0.0,14.88333333,96.28,0.1,97.0,26.69230769,13.0,60.0,28.5,8.0,122.46000000000001,128.0,40.79923427,550.0,422.0,72.5
2025-01-26 12:00:00,2.41,1155.0,94346.0,3.347264962,3921.0,1305.0,2346.0,0.0,1.2,226.0,1.21,6.0,1.3,12.88146182,85.41509406,0.618405769,6.551150449,245.7736667,1.085038348,11.1,87.3,0.46,5.1,5.278,1.14,10.78,69.71,0.98,81.32,18.53,794.2396667,2.36,1.988868275,10.72,5.023333333,79.44444444,55.23,10.06,30.6825,66.87,0.065,1.76,0.03,0.052,0.054,5.39,0.17,3.0,0.18,63.81,0.028,2.42,0.13,0.03,26.97,0.032,0.044,2.35,0.195,2.1,1.0,0.34,0.0,0.81,1.31,0.0,14.88333333,96.28,0.1,97.0,26.69230769,13.0,60.0,28.5,8.0,121.7975,123.0,40.80473373,545.0,422.0,74.22764228
2025-01-26 13:00:00,2.4,1161.0,93406.0,3.384369887,3925.0,1300.0,2365.0,0.0,1.2,225.0,1.2,6.0,1.3,12.88146182,85.41509406,0.618405769,6.551150449,245.7736667,1.085038348,11.1,87.3,0.46,5.1,5.278,1.14,10.78,69.71,0.98,81.32,18.53,794.2396667,2.36,1.988868275,10.72,5.023333333,79.44444444,55.23,10.06,30.6825,66.87,0.065,1.76,0.03,0.052,0.054,5.39,0.17,3.0,0.18,63.81,0.028,2.42,0.13,0.03,26.97,0.032,0.044,2.35,0.195,2.1,1.0,0.34,0.0,0.81,1.31,0.0,14.88333333,96.28,0.1,97.0,26.69230769,13.0,60.0,28.5,8.0,121.7975,123.0,39.98100665,545.0,422.0,71.30081301
2025-01-26 14:00:00,2.38,1150.0,92844.0,3.406573129,3927.0,1316.0,2342.0,0.0,1.2,223.0,1.18,6.0,1.3,12.88146182,85.41509406,0.618405769,6.551150449,245.7736667,1.085038348,11.1,87.3,0.46,5.1,5.278,1.14,10.78,69.71,0.98,81.32,18.53,794.2396667,2.36,1.988868275,10.72,5.023333333,79.44444444,55.23,10.06,30.6825,66.87,0.065,1.76,0.03,0.052,0.054,5.39,0.17,3.0,0.18,63.81,0.028,2.42,0.13,0.03,26.97,0.032,0.044,2.35,0.195,2.1,1.0,0.34,0.0,0.81,1.31,0.0,14.88333333,96.28,0.1,97.0,26.69230769,13.0,60.0,28.5,8.0,122.46000000000001,128.0,41.82330827,550.0,422.0,73.046875
2025-01-26 15:00:00,2.37,1163.0,92770.0,3.413625603,3932.0,1322.0,2327.0,0.0,1.2,225.0,1.17,6.0,1.3,12.88146182,85.41509406,0.618405769,6.551150449,245.7736667,1.085038348,11.1,87.3,0.46,5.1,5.278,1.14,10.78,69.71,0.98,81.32,18.53,794.2396667,2.36,1.988868275,10.72,5.023333333,79.44444444,55.23,10.06,30.6825,66.87,0.065,1.76,0.03,0.052,0.054,5.39,0.17,3.0,0.18,63.81,0.028,2.42,0.13,0.03,26.97,0.032,0.044,2.35,0.195,2.1,1.0,0.34,0.0,0.81,1.31,0.0,14.88333333,96.28,0.1,97.0,26.69230769,13.0,60.0,28.5,8.0,122.46000000000001,128.0,41.13924051,550.0,422.0,79.0625
