Repository: saikumar-voptimai/evonith_bf_webapp

# Evonith BF2 — Blast Furnace Intelligence Platform

Monitoring, modelling and optimisation of **Blast Furnace 2 (BF2)** at Evonith Steel: live telemetry from InfluxDB,
manual plant reports from Neon PostgreSQL, a two-zone energy model of the furnace, blend and fuel optimisers, a
conversational assistant (FurnaceMind) and a live digital twin evaluated every hour.

The platform has three deployable parts that share one Python service layer, plus the shared data library:

| Part | Path | What it is |
|---|---|---|
| **Streamlit app** (legacy) | `src/app.py`, `src/custom_pages/` | The original 11-page dashboard; still the home of the model pages. Served under `/legacy` in production |

File: src/assets/data/furnace_dataset_20260525_002530_771382.csv (part 112 of 209)
GO%,ORE_NA2O%,ORE_P%,ORE_TIO2%,ORE_AL2O3%,ORE_SIO2%,ORE_MNO%,ORE_CAO%,ORE_K2O%,ORE_CALC_MT,PELLET_PCT_SIO2,PELLET_PCT_AL2O3,PELLET_PCT_FE2O3,PELLET_PCT_MGO,PELLET_PCT_TIO2,PELLET_PCT_NA2O,TOTAL_PELLET_CALC_MT,PELLET_PCT_K2O,PELLET_PCT_TM,PELLET_PCT_LOI,PELLET_PCT_MNO,PELLET_PCT_CAO,PELLET_PCT_P,CHARGES/HRS.,STOCKRODLEVEL,CHEM_PCT_C,CHEM_PCT_CR,CHEM_PCT_FE,CHEM_PCT_MN,CHEM_PCT_P,CHEM_PCT_S,CHEM_PCT_SI,CHEM_PCT_TI,SLAG_BASICITY,SLAG_PCT_AL2O3,SLAG_PCT_CAO,SLAG_PCT_FEO,SLAG_PCT_K2O,SLAG_PCT_MGO,SLAG_PCT_MNO,SLAG_PCT_NA2O,SLAG_PCT_S,SLAG_PCT_SIO2,SLAG_PCT_TIO2,SLAG_T_BASICITY,HMT_GT_1480C,COKE_DISCHARGE_TIME,WEIGHTED_COKE_ANGLE,TOTAL_COKE_PORTIONS,NON_COKE_DISCHARGE_TIME,WEIGHTED_NON_COKE_ANGLE,TOTAL_NON_COKE_PORTIONS,TOTAL HEAT LOAD,FTG_UPTAKE_TEMP_A,FTG_UPTAKE_TEMP_B,FTG_UPTAKE_TEMP_C,FTG_UPTAKE_TEMP_D,FTG_UPTAKE_TEMP_AVG,HEARTH_TEMP_A,HEARTH_TEMP_B,HEARTH_TEMP_C,HEARTH_TEMP_D,HEARTH_TEMP_AVG,BOSH_TEMP_A,BOSH_TEMP_C,BOSH_TEMP_D,BELLY_TEMP_A,BELLY_TEMP_C,BELLY_TEMP_D,LOWER_STACK_TEMP_A,LOWER_STACK_TEMP_B,LOWER_STACK_TEMP_C,LOWER_STACK_TEMP_D,PCI_KG/THM,ACT. FUEL RATEKG/THM.,FURNACETOPGASANALYSISCO2ETACO,COKE RATE KG/THM,PRODUCTIONTONNESPERHR,HOT BLAST PRESSUREBAR,TOPPRESSUREBAR,DIFFERENTIAL PRESSURETOTALBAR,HOT BLAST TEMP.OC,OXYGENFLOWNM3/HR.,STEAMKGS/HR.,RAFTOC,PERMEABILITYKGS/HR.,TUYEREVELOCITYM/S,HOT BLAST VOLUMENM3/HR.,O2 ENRICHMENT %,BOTTOMBAR,FURNACE TOP GAS ANALYSISH2%,UNITCOST LAKHS/THM,BOSH_TEMP_B,FURNACE TOP GAS ANALYSISCO2%,FURNACE TOP GAS ANALYSISONLINE (ANALYZER)CO%
2026-02-10 18:00:00,0.9245243149190859,11.887145889514516,0.459192027,87.1883297955664,0.4073009134412189,4.323833333333334,0.46,0.9699999999999999,0.49,86.995,12.035000000000002,1.1385,69.98,9.0,19.55,1.69,12.33952387,5.244444444,78.97777778,71.63,38.89,0.04800000000000001,4.8216,2.26809,8.38,2.4304,0.023000000000000003,0.22,55.64000000000001,10.101,0.04358599999999999,2.094947735,0.14364,16.75733333333333,0.10000000000000002,95.33,0.57,0.54,1.16,0.0,0.0,0.11833333333333335,59.40794699486986,4.465156355139663,3.318693536763815,0.0468758066176598,0.028500645294127835,0.08049548294110517,0.389438697057856,4.816501536023517,4.822517616902178,0.07186935367638146,0.03687580661765979,0.03631500051474535,8.772833333333333,0.0,0.0,0.0,0.0,0.0,0.0,0.0,0.0,0.0,0.0,0.0,0.0,0.0,7.0,0.254488152,4.46,0.01330909090909091,94.84078181818182,0.15072727272727274,0.10545454545454545,0.06414545454545455,0.31963636363636366,0.04594545454545455,1.0087660188181817,19.79381818181818,34.276363636363634,0.40254545454545454,0.4854545454545454,8.368363636363636,0.2616363636363636,0.20927272727272728,0.42,33.97836363636364,1.5263636363636364,1.2550504043454545,1482.0545454545454,97.5,26.46153846153846,13.0,60.0,27.333333333333332,9.0,0.9618739379639862,178.9358333,167.05875,175.3394444,188.5638889,178.7632639,61.81727279277736,328.31927450990446,449.9256766926874,580.709732572272,356.5399270168673,55.54666666666693,60.00749999999992,54.16138888888898,82.1922222222222,49.97138888888888,49.05444444444464,70.56361111111102,44.540555555555706,38.61944444444437,34.95166666666682,210.67160777777724,545.75,44.17787833333331,270.0,91.41398611111126,2.8060216305555565,1.398824097222221,1.407069122222221,1229.3490277777776,3998.296547,0.0,2205.3090055555554,1294.7496055555553,215.43397666666684,109097.93555555552,4.351206830555554,1.1366415622222228,3.8710776750000018,95.41398803055549,88.68944444444443,18.607494111111105,23.511598805555543
2026-02-10 19:00:00,0.925227546010083,11.891365276060498,0.459192027,87.18340717792942,0.40636327198655603,4.19,0.46,0.97,0.49,86.995,12.035,1.1642857142857144,69.98,9.0,19.55,1.69,12.33952387,5.244444444,78.97777778,71.63,38.89,0.048,4.821599999999999,2.26809,8.38,2.4304,0.023,0.22,55.64,10.101,0.043586,2.094947735,0.14364,16.612714285714286,0.1,95.33,0.57,0.54,1.16,0.0,0.0,0.1207142857142857,59.48685520052121,4.4306599913447515,3.314537348354789,0.04693518073778873,0.02854814459023098,0.08016298786838315,0.38492626392805696,4.789011318403821,4.777808904445091,0.07145373483547893,0.036935180737788724,0.036499060287145044,8.628142857142857,0.0,0.0,0.0,0.0,0.0,0.0,0.0,0.0,0.0,0.0,0.0,0.0,0.0,7.0,0.254488152,4.46,0.012826666666666667,94.79425333333333,0.15306666666666666,0.107,0.054373333333333336,0.36533333333333334,0.05314666666666667,1.0052318501466666,19.865866666666665,34.233599999999996,0.38466666666666666,0.47,8.367466666666667,0.24693333333333334,0.20173333333333335,0.42,34.0572,1.5008,1.250929027,1486.1148936170214,97.5,26.46153846153846,13.0,60.0,27.333333333333332,9.0,0.9618739379639862,178.9358333,167.05875,175.3394444,188.5638889,178.7632639,61.81727279277736,328.31927450990446,449.9256766926874,580.709732572272,356.5399270168673,55.016388888889,58.323611111111425,54.08305555555583,77.01833333333349,49.78083333333322,48.77500000000009,66.07166666666659,45.05722222222213,38.73166666666675,34.99666666666665,201.9736033333335,545.5111111111111,43.06222458333328,270.0,97.1749999999997,2.8128294444444446,1.398740241666666,1.4140477361111117,1229.7597027777792,3998.296547,0.0,2194.5060861111124,1306.250294444444,218.2457877777778,110704.00472222205,4.2316259111111085,1.1500811008333338,3.933473166666671,94.26150244166669,79.71083333333341,18.199990277777797,24.064911527777774
2026-02-10 20:00:00,0.9254750162429616,11.892850097457769,0.459192027,87.18167488629926,0.4060333116760512,4.131142857142857,0.46,0.97,0.49,86.995,12.035,1.0774285714285714,69.98,9.0,19.55,1.69,12.33952387,5.244444444,78.97777778,71.63,38.89,0.048,4.821599999999999,2.26809,8.38,2.4304,0.023,0.22,55.64,10.101,0.043586,2.094947735,0.14364,16.189,0.1,95.33,0.57,0.54,1.16,0.0,0.0,0.12157142857142857,59.13100865803276,4.586225710822399,3.3332802061231805,0.046667425626811705,0.028333940501449363,0.08166241648985446,0.40527565236231045,4.912981934786181,4.979428503010786,0.07332802061231807,0.0366674256268117,0.03566901944311628,9.094714285714286,0.0,0.0,0.0,0.0,0.0,0.0,0.0,0.0,0.0,0.0,0.0,0.0,0.0,7.0,0.254488152,4.46,0.012426666666666666,94.88945333333334,0.13706666666666667,0.107,0.06677333333333334,0.2853333333333333,0.04194666666666667,0.9901560289466667,20.017866666666666,33.849599999999995,0.4646666666666667,0.47,8.315466666666667,0.26293333333333335,0.20573333333333332,0.42,34.1892,1.5488,1.233389677,1484.0723404255318,97.5,26.46153846153846,13.0,60.0,27.333333333333332,9.0,0.9618739379639862,178.9358333,167.05875,175.3394444,188.5638889,178.7632639,61.81727279277736,328.31927450990446,449.9256766926874,580.709732572272,356.5399270168673,54.71583333333348,58.01444444444424,54.6005555555557,71.88416666666684,49.84194444444434,48.7188888888889,60.549166666666586,46.469444444444335,38.809444444444594,37.81722222222229,200.35429250000007,547.9,43.858816916666676,270.0,99.02298611111111,2.8149513833333333,1.3989801777777768,1.4159355444444437,1231.2422166666668,3998.296547,0.0,2199.801272222222,1311.196302777778,220.05928361111103,111192.88861111112,4.2776614888888895,1.1477268922222235,4.003616875000005,94.04694375625002,77.4941666666667,18.691526888888884,23.92684263888891
2026-02-10 21:00:00,0.9254060954395553,11.892436572637331,0.459192027,87.18215733192312,0.406125206080593,4.127000000000001,0.46,0.97,0.49,86.995,12.035,1.1534285714285715,69.98,9.0,19.55,1.69,12.33952387,5.244444444,78.97777778,71.63,38.89,0.048,4.821599999999999,2.26809,8.38,2.4304,0.023,0.22,55.64,10.101,0.043586,2.094947735,0.14364,16.632714285714286,0.1,95.33,0.57,0.54,1.16,0.0,0.0,0.11699999999999999,59.609524426456076,4.377032587079776,3.308076215310816,0.047027482638416905,0.02862198611073353,0.07964609722486529,0.37791131948031476,4.746275538412971,4.708305573272066,0.07080762153108162,0.03702748263841691,0.03678519617909243,9.102285714285713,0.0,0.0,0.0,0.0,0.0,0.0,0.0,0.0,0.0,0.0,0.0,0.0,0.0,7.0,0.254488152,4.46,0.012026666666666666,94.98465333333333,0.12106666666666666,0.107,0.07917333333333333,0.20533333333333334,0.030746666666666665,0.9750802077466667,20.169866666666667,33.465599999999995,0.5446666666666667,0.47,8.263466666666666,0.27893333333333337,0.20973333333333333,0.42,34.3212,1.5968,1.215850327,1482.0297872340425,97.5,26.46153846153846,13.0,60.0,27.333333333333332,9.0,0.9618739379639862,178.9358333,167.05875,175.3394444,188.5638889,178.7632639,61.81727279277736,328.31927450990446,449.9256766926874,580.709732572272,356.5399270168673,54.71611111111141,58.37861111111112,55.22138888888854,72.36416666666669,49.87999999999972,48.75555555555554,61.549444444444426,46.8302777777777,39.06222222222217,37.09638888888888,192.20351749999998,554.0611111111111,44.36445961111109,270.0,94.09109945932812,2.785851452777776,1.3989530777777772,1.3870488249999997,1228.5937888888895,3998.296547,0.0,2181.725711111111,1311.8575944444442,216.42487138888896,108941.40583333328,4.393449936111109,1.1309380611111106,4.104142552777779,92.96696606875,70.15694444444436,18.927565833333333,23.738040250000005
2026-02-10 22:00:00,0.9252973917695136,11.891784350617082,0.459192027,87.1829182576134,0.4062701443073152,4.217666666666667,0.46,0.9699999999999999,0.49,86.995,12.035000000000002,1.2168333333333334,69.98,9.0,19.55,1.69,12.33952387,5.244444444,78.97777778,71.63,38.89,0.04800000000000001,4.8216,2.26809,8.38,2.4304,0.023000000000000003,0.22,55.64000000000001,10.101,0.04358599999999999,2.094947735,0.14364,16.740166666666667,0.10000000000000002,95.32999999999998,0.57,0.54,1.16,0.0,0.0,0.08683333333333333,59.49887893932447,4.425403563771621,3.313904043827906,0.04694422794531563,0.028555382356252504,0.08011232350623249,0.3842386761560123,4.784822461318864,4.770996357177332,0.07139040438279061,0.03694422794531563,0.036527106630478444,8.886833333333334,0.0,0.0,0.0,0.0,0.0,0.0,0.0,0.0,0.0,0.0,0.0,0.0,0.0,7.0,0.254488152,4.46875,0.012,94.97385,0.12525,0.1056,0.075975,0.20700000000000002,0.031575,0.9888779586750001,20.236,33.68325,0.51675,0.45249999999999996,8.27575,0.28,0.20475,0.4165,34.07975,1.5895000000000001,1.231792706575,1479.9872340425532,97.5,26.46153846153846,13.0,60.0,27.333333333333332,9.0,0.9618739379639862,178.9358333,167.05875,175.3394444,188.5638889,178.7632639,61.81727279277736,328.31927450990446,449.9256766926874,580.709732572272,356.5399270168673,54.850555555555424,57.81666666666678,54.96111111111105,68.67472222222217,49.749722222222516,48.681388888889046,58.67916666666669,46.97166666666659,39.78750000000006,39.43583333333331,197.71686083333304,545.0,44.10261100000005,270.0,94.45267836701862,2.797272786111108,1.3987076694444422,1.398647394444444,1227.5739277777777,3998.296547,0.0,2189.486341666668,1295.5253666666665,215.22220027777763,108562.01194444437,4.4338456583333326,1.1259025555555555,4.07503856111111,93.69748406041663,67.72444444444443,18.65887891666666,23.647883305555546
2026-02-10 23:00:00,0.9580184543789602,11.936700346353616,0.459192027,87.10528119926742,0.396792618248416,4.322333333333333,0.46,0.9700000000000001,0.49,86.995,12.035000000000002,1.2921666666666667,69.98,9.0,19.55,1.69,12.33952387,5.244444444,78.97777778,71.63,38.89,0.046000000000000006,4.7,2.26,8.61,2.36,0.026,0.14,55.76,10.15,0.04900000000000001,2.159574468,0.21,16.6855,0.10000000000000002,95.32999999999998,0.57,0.54,1.16,0.0,0.0,0.08683333333333333,59.300033099604754,4.512333159615979,3.324377489110359,0.04679460729842345,0.028435685838738758,0.08095019912882871,0.39560984531981824,4.8540968208299455,4.883660704287147,0.0724377489110359,0.036794607298423446,0.03606328262511268,8.861833333333333,0.0,0.0,0.0,0.0,0.0,0.0,0.0,0.0,0.0,0.0,0.0,0.0,0.0,7.0,0.254488152,4.4781249999999995,0.012,94.955475,0.130875,0.1041,0.0716625,0.2145,0.0332625,1.0047381076125,20.296,33.943875,0.481125,0.43374999999999997,8.292625,0.28,0.199125,0.41275,33.811625,1.5782500000000002,1.2501266382625,1477.9446808510638,97.5,26.46153846153846,13.0,60.0,27.333333333333332,9.0,0.9618739379639862,178.9358333,167.05875,175.3394444,188.5638889,178.7632639,61.81727279277736,328.31927450990446,449.9256766926874,580.709732572272,356.5399270168673,55.69305555555541,56.40222222222224,55.490000000000016,70.79611111111105,49.67416666666675,48.47138888888878,61.221666666666785,47.07916666666691,40.842222222222034,38.26722222222218,215.04461472222252,545.0,42.70460444444443,270.0,91.71088888888875,2.8147785638888894,1.3991321083333306,1.4155537638888886,1219.1739055555556,3998.296547,0.0,2187.399749999998,1288.5189305555555,214.18208277777785,109275.23416666666,4.377997288888887,1.1490981597222214,4.157118033333337,95.99341145069448,66.43027777777739,18.075593361111117,24.255280833333337
2026-02-11 00:00:00,0.9578345419572365,11.937693473430924,0.459192027,87.10447198461183,0.3968661832171054,4.341571428571428,0.46,0.9699999999999999,0.49,86.995,12.035,1.3032857142857142,69.98,9.0,19.55,1.69,12.33952387,5.066666667,79.04444444,71.63,38.89,0.046,4.7,2.26,8.61,2.36,0.026,0.14,55.76,10.15,0.049,2.159574468,0.21,16.498571428571427,0.10000000000000002,95.32999999999998,0.57,0.54,1.16,0.0,0.0,0.08683333333333333,59.245094650642656,4.536350645580603,3.3272711621181448,0.04675326911259793,0.028402615290078342,0.08118169296945159,0.39875154744255736,4.8732364008671585,4.91478835821376,0.07272711621181449,0.03675326911259793,0.035935134249053584,8.865857142857143,0.0,0.0,0.0,0.0,0.0,0.0,0.0,0.0,0.0,0.0,0.0,0.0,0.0,7.0,0.254488152,4.4875,0.012,94.9371,0.13649999999999998,0.1026,0.06735000000000001,0.222,0.03495,1.02059825655,20.356,34.204499999999996,0.4455,0.415,8.3095,0.28,0.1935,0.40900000000000003,33.5435,1.5670000000000002,1.26846056995,1475.9021276595745,97.5,26.46153846153846,13.0,60.0,27.333333333333332,9.0,0.9618739379639862,178.9358333,167.05875,175.3394444,188.5638889,178.7632639,61.81727279277736,328.31927450990446,449.9256766926874,580.709732572272,356.5399270168673,56.091666666666605,55.08666666666665,59.63527777777774,65.57,49.4447222222221,47.93222222222194,53.14638888888883,46.78611111111125,40.69277777777792,39.79111111111106,202.0816741666667,545.0,43.35117069444441,270.0,97.36999999999988,2.792462283333332,1.3984852638888872,1.3937507033333338,1216.163858333331,3998.296547,0.0,2191.087205555555,1326.1878722222232,217.844873888889,110559.46499999995,4.328820186111109,1.1369244238888887,4.095606627777774,94.27582182708333,65.09805555555542,18.500386083333325,24.176360166666665
2026-02-11 01:00:00,0.9579513507835099,11.937062705769046,0.459192027,87.10498594344745,0.396819459686596,4.355666666666667,0.46,0.9700000000000001,0.49,86.995,12.035000000000002,1.2135,69.98,9.0,19.55,1.69,12.33952387,5.066666667,79.04444444,71.63,38.89,0.046000000000000006,4.7,2.26,8.61,2.36,0.026,0.14,55.76,10.15,0.04900000000000001,2.159574468,0.21,15.962666666666669,0.09999999999999999,95.33,0.57,0.54,1.16,0.0,0.0,0.09,58.65706134300064,4.793421640117852,3.358243571098536,0.04631080612716377,0.02804864490173101,0.08365948568788291,0.43237873433555385,5.078096763123177,5.2479629862456845,0.07582435710985365,0.03631080612716376,0.03456349899420767,8.080833333333333,0.0,0.0,0.0,0.0,0.0,0.0,0.0,0.0,0.0,0.0,0.0,0.0,0.0,7.0,0.254488152,4.496875,0.012,94.918725,0.142125,0.10110000000000001,0.0630375,0.22949999999999998,0.0366375,1.0364584054875,20.416,34.465125,0.409875,0.39625,8.326375,0.28,0.187875,0.40525,33.275375,1.55575,1.2867945016375,1473.8595744680852,97.5,26.46153846153846,13.0,60.0,27.333333333333332,9.0,0.9618739379639862,178.9358333,167.05875,175.3394444,188.5638889,178.7632639,61.81727279277736,328.31927450990446,449.9256766926874,580.709732572272,356.5399270168673,55.82555555555525,54.33250000000013,56.93916666666686,60.26861111111111,49.34166666666653,47.472777777777566,34.134999999999984,46.53027777777779,41.576388888888886,46.5444444444444,205.42597500000008,545.0,43.39907263888886,271.7916666666667,97.27322222222244,2.80029086388889,1.3987926777777793,1.4017708027777778,1221.0291583333335,3998.296547,0.0,2189.7974916666662,1320.9581083333333,219.172916388889,110916.25694444447,4.317224791666666,1.141506676388888,4.106931599999997,95.16685835416669,63.64166666666655,18.50176083333333,24.128978833333324
2026-02-11 02:00:00,0.957919274217338,11.937235919226374,0.459192027,87.10484480655629,0.39683229031306483,4.324833333333333,0.46,0.9699999999999999,0.49,86.995,12.035000000000002,1.1893333333333334,69.98,9.0,19.55,1.69,12.33952387,5.066666667,79.04444444,71.63,38.89,0.046000000000000006,4.7,2.26,8.61,2.36,0.026,0.14,55.76,10.15,0.04900000000000001,2.159574468,0.21,16.67866666666667,0.10000000000000002,95.33,0.57,0.54,1.16,0.0,0.0,0.06633333333333334,59.45666696790321,4.443857405303414,3.316127398229327,0.04691246573958105,0.028529972591664832,0.08029019185834615,0.38665260379184074,4.7995283625739775,4.794913298095475,0.0716127398229327,0.03691246573958105,0.036428643792701235,8.540666666666667,0.0,0.0,0.0,0.0,0.0,0.0,0.0,0.0,0.0,0.0,0.0,0.0,0.0,7.0,0.254488152,4.50625,0.012,94.90035,0.14775,0.09960000000000001,0.058725,0.237,0.038325,1.052318554425,20.476,34.72575,0.37424999999999997,0.3775,8.34325,0.28,0.18225,0.4015,33.00725,1.5445,1.3051284333250002,1471.8170212765958,97.5,26.46153846153846,13.0,60.0,27.333333333333332,9.0,0.9618739379639862,178.9358333,167.05875,175.3394444,188.5638889,178.7632639,61.81727279277736,328.31927450990446,449.9256766926874,580.709732572272,356.5399270168673,55.109722222222224,53.92166666666653,55.44888888888892,59.20194444444456,49.39749999999971,47.261944444444644,41.6722222222222,46.689444444444625,41.645555555555525,44.42416666666664,205.81687694444418,547.1111111111111,43.48093277777777,275.0,97.1100000000004,2.8207866305555553,1.3982609805555553,1.4224441750000016,1214.0272638888875,3998.296547,0.0,2185.7431472222243,1309.1260611111106,218.36535888888866,111488.81166666662,4.277456572222222,1.1317715522222225,4.04484146666666,96.02073619513885,62.91638888888898,18.51514338888887,24.069251861111102
2026-02-11 03:00:00,0.9578858510268053,11.937416404455252,0.459192027,87.10469774451794,0.39684565958927787,4.313428571428571,0.46,0.97,0.49,86.995,12.035,1.1757142857142857,69.98,9.0,19.55,1.69,12.33952387,5.066666667,79.04444444,71.63,38.89,0.046,4.7,2.26,8.61,2.36,0.026,0.14,55.76,10.15,0.049,2.159574468,0.21,16.612142857142857,0.1,95.33,0.57,0.54,1.16,0.0,0.0,0.06785714285714287,59.51469709599131,4.418488327486119,3.313070882829653,0.046956130245290675,0.02856490419623254,0.08004567062637223,0.38333410135790885,4.779311696430418,4.762033925296123,0.0713070882829653,0.03695613024529067,0.03656400376040109,8.436,0.0,0.0,0.0,0.0,0.0,0.0,0.0,0.0,0.0,0.0,0.0,0.0,0.0,7.0,0.254488152,4.4799999999999995,0.012,94.9389,0.144,0.1002,0.0597,0.228,0.0372,1.0657213640999998,20.695,34.809,0.45,0.364,8.326,0.271,0.18,0.41800000000000004,32.666,1.537,1.3206225325,1476.7,97.5,26.46153846153846,13.0,60.0,27.333333333333332,9.0,0.9618739379639862,178.9358333,167.05875,175.3394444,188.5638889,178.7632639,61.81727279277736,328.31927450990446,449.9256766926874,580.709732572272,356.5399270168673,54.08694444444428,53.448611111111134,54.07583333333317,58.5855555555556,49.159166666666685,47.06888888888898,50.10611111111116,47.321111111111094,41.76305555555562,40.53277777777774,200.276749444444,545.0,43.86449972222224,275.0,97.1100000000004,2.84235951111111,1.3985105749999998,1.4437316111111107,1194.176344444445,3998.296547,0.0,2179.5187055555552,1287.5698416666658,213.40739749999986,111379.84277777781,4.257569494444447,1.1651177477777779,3.94796492222222,95.28666930138883,61.07499999999996,18.78679641666667,24.043185916666683
2026-02-11 04:00:00,0.957326055448296,11.940439300579202,0.459192027,87.1022346439725,0.39706957782068164,4.2371428571428575,0.46,0.9699999999999999,0.49,86.995,12.035,1.1401428571428571,69.98,9.0,19.55,1.69,12.33952387,5.066666667,79.04444444,71.63,38.89,0.046,4.7,2.26,8.61,2.36,0.026,0.14,55.76,10.15,0.049,2.159574468,0.21,16.65442857142857,0.1,95.33,0.57,0.54,1.16,0.0,0.0,0.06585714285714286,59.44693384277466,4.448112443452165,3.316640053427972,0.046905142093886125,0.028524113675108896,0.08033120427423775,0.387209200864655,4.802919210530726,4.800428003303752,0.07166400534279717,0.03690514209388612,0.036405940491046965,8.592857142857143,0.0,0.0,0.0,0.0,0.0,0.0,0.0,0.0,0.0,0.0,0.0,0.0,0.0,7.0,0.254488152,4.43,0.012,95.0154,0.134,0.1022,0.06420000000000001,0.20800000000000002,0.0342,1.0774859475999998,21.02,34.774,0.6000000000000001,0.354,8.286,0.256,0.18,0.448,32.275999999999996,1.532,1.3342234099999999,1486.2,97.5,26.46153846153846,13.0,60.0,27.333333333333332,9.0,0.9618739379639862,178.9358333,167.05875,175.3394444,188.5638889,178.7632639,61.81727279277736,328.31927450990446,449.9256766926874,580.709732572272,356.5399270168673,53.82638888888899,53.38055555555543,53.823333333333274,64.02611111111106,49.105833333333706,47.03722222222239,55.20805555555559,47.50138888888892,42.225277777777755,39.297222222222246,195.75206305555545,545.0,43.64924491666665,275.0,97.1100000000004,2.8378784888888906,1.3985593694444445,1.4393676277777774,1197.8756138888868,3998.296547,0.0,2187.2233722222213,1267.230630555556,209.83647777777776,109252.93027777773,4.329316694444447,1.165030115277778,3.931769233333331,94.6871483548611,59.96638888888875,18.39889577777778,23.754991638888892
2026-02-11 05:00:00,0.9576629783758333,11.9386199167705,0.459192027,87.10371710485366,0.39693480864966674,4.2845,0.46,0.9700000000000001,0.49,86.995,12.035000000000002,1.16,69.98,9.0,19.55,1.69,12.33952387,5.066666667,79.04444444,71.63,38.89,0.046000000000000006,4.7,2.26,8.61,2.36,0.026,0.14,55.76,10.15,0.04900000000000001,2.159574468,0.21,16.644333333333332,0.10000000000000002,95.33,0.57,0.54,1.16,0.0,0.0,0.06533333333333334,59.570015355422235,4.394304799473053,3.3101572047557895,0.04699775421777444,0.02859820337421955,0.07981257638046316,0.38017067944914285,4.760039797170436,4.7306910740158505,0.07101572047557896,0.03699775421777444,0.03669303807510075,8.738666666666665,0.0,0.0,0.0,0.0,0.0,0.0,0.0,0.0,0.0,0.0,0.0,0.0,0.0,7.0,0.254488152,4.3812,0.012,94.818192,0.14728,0.110488,0.05275200000000001,0.41888000000000003,0.059208,1.104115185704,21.1932,35.20064,0.53904,0.32696,8.341999999999999,0.21832000000000001,0.17135999999999998,0.42544000000000004,31.89248,1.42056,1.365755056776,1490.864,97.5,26.46153846153846,13.0,60.0,27.333333333333332,9.0,0.9618739379639862,178.9358333,167.05875,175.3394444,188.5638889,178.7632639,61.81727279277736,328.31927450990446,449.9256766926874,580.709732572272,356.5399270168673,61.62362204724405,53.32047244094499,59.06299212598425,63.8015748031496,49.15905511811024,47.06614173228345,55.52283464566933,47.31732283464569,42.29448818897632,39.85984251968504,197.28446614173237,542.0866141732283,43.17449881889765,275.0,93.46322834645666,2.824620826771653,1.398494015748031,1.4258705826771652,1188.2728503937,3998.296547,0.0,2197.2511496062994,1269.0681102362203,207.35237795275594,108304.51968503938,4.401740842519687,1.1501279173228345,3.96184201574803,94.89019176377954,59.04803149606301,18.350899685039376,24.15313370078739
2026-02-11 06:00:00,0.9580274015601338,11.936652031575278,0.459192027,87.10532056686459,0.39678903937594645,4.3078,0.4600000000000001,0.97,0.49,86.995,12.035,1.1326,69.98,9.0,19.55,1.69,12.33952387,5.066666667,79.04444444,71.63,38.89,0.046,4.7,2.26,8.61,2.36,0.026000000000000002,0.14,55.760000000000005,10.15,0.049,2.159574468,0.21000000000000002,16.5714,0.1,95.33,0.57,0.54,1.16,0.0,0.0,0.0648,59.67830183462297,4.34696511217762,3.3044536279732073,0.04707923388609704,0.028663387108877635,0.07935629023785658,0.373978224656625,4.722314710737071,4.6693368837689295,0.07044536279732072,0.03707923388609704,0.03694562504690082,8.9272,0.0,0.0,0.0,0.0,0.0,0.0,0.0,0.0,0.0,0.0,0.0,0.0,0.0,7.0,0.254488152,4.3332,0.012,94.438512,0.17608000000000001,0.122968,0.030672000000000005,0.7836799999999999,0.102888,1.140654193544,21.2652,35.93504,0.33743999999999996,0.28856000000000004,8.462,0.16552,0.15696,0.36784000000000006,31.513279999999998,1.23816,1.4092405497359999,1492.304,97.5,26.461538461538463,13.0,60.0,27.333333333333332,9.0,0.9618739379639862,178.9358333,167.05875,175.3394444,188.5638889,178.7632639,61.81727279277736,328.31927450990446,449.9256766926874,580.709732572272,356.5399270168673,62.72395543175487,52.79721448467971,56.33509749303609,61.383844011141825,48.948467966573695,46.824791086350714,52.49860724233978,46.6434540389974,41.72757660167115,39.28718662952648,198.8266690807799,525.3899721448468,42.63324161559889,275.0,84.02189415041737,2.8078211643454023,1.3987247604456807,1.409166376044568,1100.4398746518118,3998.296547,0.0,2173.4600473537585,1280.962729805015,195.20662311977716,108240.31866295262,4.410077757660168,1.1346807033426176,3.699133752089137,95.09453365320334,58.11002785515335,18.065542144846788,24.305314456824526
2026-02-11 07:00:00,0.9631897987162014,11.68232859101341,0.459192027,87.35448161027038,0.36116429550670454,4.280333333333333,0.41,0.96,0.49,87.18,11.86,1.1746666666666667,69.98,9.0,19.55,1.69,12.33952387,5.066666667,79.04444444,71.63,38.89,0.04700000000000001,4.71,2.2,8.48,2.32,0.028,0.14,55.79999999999999,10.21,0.051,2.167728238,0.20000000000000004,15.937333333333333,0.10000000000000002,97.11,0.7799999999999999,0.51,1.1,0.0,0.0,0.06833333333333334,59.87213366293628,4.374109589978318,3.538729763630732,0.0356454960605122,0.02012909921210244,0.07560606062086951,0.42539310934453783,4.390236613615244,4.562860109360805,0.08516396848409757,0.0356454960605122,0.03228227480302561,9.277,0.0,0.0,0.0,0.0,0.0,0.0,0.0,0.0,0.0,0.0,0.0,0.0,0.0,7.0,0.254488152,4.318086956521739,0.011730434782608696,94.29462608695651,0.18191304347826087,0.12603478260869566,0.02,0.9303478260869565,0.11726086956521739,1.1677481574086956,21.181391304347827,36.508347826086954,0.22652173913043477,0.27269565217391306,8.552347826086956,0.13460869565217393,0.15,0.32921739130434785,31.265304347826085,1.1095652173913042,1.4412983310521739,1501.0869565217392,97.5,26.46153846153846,13.0,60.0,27.333333333333332,9.0,0.9618739379639862,178.9358333,167.05875,175.3394444,188.5638889,178.7632639,61.81727279277736,328.31927450990446,449.9256766926874,580.709732572272,356.5399270168673,59.814828897338344,52.97110266159698,55.401901140684345,59.359695817490575,48.94258555133059,46.67642585551343,48.20950570342204,46.42547528517104,41.57148288973387,41.16425855513313,189.64072547528565,525.0,43.81352551330803,275.0,89.63999999999967,2.7984833916349783,1.3985564296577964,1.399811859315588,1148.9187490494276,3998.296547,0.0,2205.627034220532,1292.1305741444864,203.3688730038022,108285.40342205322,4.408627806083651,1.1291806996197724,3.687134707224339,93.87739612547534,57.604562737642425,18.71475007604562,24.000085969581757
2026-02-11 08:00:00,0.9631624429479763,11.682137100635835,0.459192027,87.35470045641618,0.3610685503179174,4.266666666666667,0.41,0.96,0.49,87.18,11.86,1.171,69.98,9.0,19.55,1.69,12.33952387,5.066666667,79.04444444,71.63,38.89,0.04700000000000001,4.71,2.2,8.48,2.32,0.028,0.14,55.79999999999999,10.21,0.051,2.167728238,0.20000000000000004,16.595166666666668,0.10000000000000002,97.11,0.7799999999999999,0.51,1.1,0.0,0.0,0.06733333333333334,59.74139954998204,4.423415026863917,3.5515363706140044,0.03585893951023341,0.02017178790204668,0.07638512921235192,0.43436840640531477,4.438261389802516,4.638205647112393,0.08687151608186727,0.03585893951023341,0.03229294697551167,8.9315,0.0,0.0,0.0,0.0,0.0,0.0,0.0,0.0,0.0,0.0,0.0,0.0,0.0,7.0,0.254488152,4.3337391304347825,0.011208695652173913,94.37132173913044,0.1662608695652174,0.12029565217391304,0.02,0.8729565217391304,0.10421739130434783,1.186006434973913,20.951826086956522,36.930956521739134,0.20043478260869566,0.2779130434782609,8.614956521739131,0.12417391304347826,0.15,0.30834782608695654,31.14008695652174,1.031304347826087,1.4626656724434781,1516.7391304347825,97.5,26.46153846153846,13.0,60.0,27.333333333333332,9.0,0.9618739379639862,178.9358333,167.05875,175.3394444,188.5638889,178.7632639,61.81727279277736,328.31927450990446,449.9256766926874,580.709732572272,356.5399270168673,57.6052173913044,55.64579710144932,54.8904347826088,58.678840579710126,50.0915942028986,46.606666666666655,35.58260869565219,45.65304347826094,39.64318840579712,45.20579710144935,197.94489159420274,537.3188405797101,42.99880672463766,275.0,91.69217391304342,2.796807820289853,1.3986143710144947,1.3983722205797098,1210.1538347826079,3998.296547,0.0,2186.4056695652175,1293.8666289855066,212.08663855072456,108272.01855072465,4.470255005797099,1.13967715826087,4.326690837681159,94.97769813623187,57.16347826086981,18.22393371014491,24.156577072463794
2026-02-11 09:00:00,0.9632081400853905,11.682456980597735,0.459192027,87.35433487931687,0.3612284902988673,4.251714285714286,0.41,0.96,0.49,87.17999999999999,11.86,1.157857142857143,69.98,9.0,19.55,1.69,12.33952387,5.066666667,79.04444444,71.63,38.89,0.047,4.71,2.2,8.48,2.32,0.028,0.14,55.8,10.209999999999999,0.051,2.167728238,0.2,16.557285714285715,0.1,97.11,0.78,0.51,1.1,0.0,0.0,0.06571428571428571,59.71843226783484,4.432076973273718,3.5537862268243425,0.035896437113739035,0.020179287422747806,0.07652199546514749,0.4359451806327264,4.446698350591283,4.6514423011498796,0.0871714969099123,0.035896437113739035,0.03229482185568695,8.918857142857144,0.0,0.0,0.0,0.0,0.0,0.0,0.0,0.0,0.0,0.0,0.0,0.0,0.0,7.0,0.254488152,4.327999999999999,0.0114,94.614,0.152,0.1112,0.0304,0.67,0.083,1.1562674516,20.488,36.644,0.214,0.336,8.528,0.148,0.174,0.344,31.722,1.088,1.4253660717999999,1514.2,97.5,26.46153846153846,13.0,60.0,27.333333333333332,9.0,0.9618739379639862,178.9358333,167.05875,175.3394444,188.5638889,178.7632639,61.81727279277736,328.31927450990446,449.9256766926874,580.709732572272,356.5399270168673,57.535833333333144,56.50527777777782,54.83027777777764,60.94722222222217,51.49416666666668,47.20777777777773,40.53250000000002,45.73916666666635,39.41027777777779,43.01583333333338,183.36580083333328,540.0,43.651486555555564,275.0,97.30500000000025,2.773650458333333,1.39836705,1.3756009138888894,1205.111033333332,3998.296547,0.0,2206.225211111111,1308.8067083333333,212.15532611111118,107830.30333333332,4.478190002777779,1.1189042797222222,4.238305383333342,93.04596861041667,57.43194444444443,18.544584611111105,23.937476111111117
2026-02-11 10:00:00,0.9631569568533367,11.682098697973357,0.459192027,87.3547443451733,0.3610493489866782,4.2625,0.41,0.96,0.49,87.18,11.86,1.1768333333333334,69.98,9.0,19.55,1.69,12.33952387,5.066666667,79.04444444,71.63,38.89,0.04700000000000001,4.71,2.2,8.48,2.32,0.028,0.14,55.79999999999999,10.21,0.051,2.167728238,0.20000000000000004,16.667833333333334,0.10000000000000002,97.11,0.7799999999999999,0.51,1.1,0.0,0.0,0.0685,59.6570034330013,4.455244419553796,3.559803745338648,0.03599672908897747,0.020199345817795495,0.07688806117476778,0.4401624581915026,4.469264045019931,4.686845368409048,0.08797383271181979,0.03599672908897747,0.03229983645444887,8.758166666666666,0.0,0.0,0.0,0.0,0.0,0.0,0.0,0.0,0.0,0.0,0.0,0.0,0.0,7.0,0.254488152,4.324999999999999,0.012,94.8807,0.14450000000000002,0.107,0.04345,0.4255,0.061849999999999995,1.1125668497,19.996,36.1175,0.2545,0.414,8.357,0.19,0.207,0.4085,32.475,1.232,1.36995413245,1501.6,97.5,26.46153846153846,13.0,60.0,27.333333333333332,9.0,0.9618739379639862,178.9358333,167.05875,175.3394444,188.5638889,178.7632639,61.81727279277736,328.31927450990446,449.9256766926874,580.709732572272,356.5399270168673,57.68833333333358,56.87638888888903,55.28249999999973,66.06861111111098,52.50194444444447,47.85833333333334,50.03444444444437,45.82416666666646,38.38500000000002,39.01694444444438,188.29569999999984,538.4888888888889,43.7387253333333,275.0,97.30500000000025,2.7680924527777786,1.3970372444444448,1.3707723358333337,1204.690424999998,3998.296547,0.0,2212.208124999999,1301.7987972222222,210.2524625000001,106687.84583333334,4.510187988888887,1.1062740216666664,4.223853841666668,93.69918024999998,57.28361111111117,18.632306583333317,23.966194555555557
2026-02-11 11:00:00,0.9631556796677003,11.682089757673902,0.459192027,87.3547545626584,0.3610448788369513,4.246333333333333,0.41,0.96,0.49,87.18,11.86,1.2658333333333334,69.98,9.0,19.55,1.69,12.33952387,5.066666667,79.04444444,71.63,38.89,0.04700000000000001,4.71,2.2,8.48,2.32,0.028,0.14,55.79999999999999,10.21,0.051,2.167728238,0.20000000000000004,16.656000000000002,0.10000000000000002,97.11,0.7799999999999999,0.51,1.1,0.0,0.0,0.07183333333333333,59.565029958038544,4.4899315586826045,3.568813391865612,0.03614688986442686,0.020229377972885373,0.07743614800515804,0.4464767187991494,4.503050219496044,4.739852122142682,0.0891751189154149,0.03614688986442686,0.03230734449322135,8.551166666666667,0.0,0.0,0.0,0.0,0.0,0.0,0.0,0.0,0.0,0.0,0.0,0.0,0.0,7.0,0.254488152,4.421142857142858,0.012,94.6316,0.1625714285714286,0.12688571428571427,0.032342857142857145,0.5402857142857143,0.07317142857142857,1.135260546057143,20.32914285714286,36.34142857142857,0.2874285714285714,0.38742857142857146,8.28057142857143,0.19,0.19,0.4,32.05714285714286,1.3222857142857143,1.393831515,1506.1142857142856,97.5,26.46153846153846,13.0,60.0,27.333333333333332,9.0,0.9618739379639862,178.9358333,167.05875,175.3394444,188.5638889,178.7632639,61.81727279277736,328.31927450990446,449.9256766926874,580.709732572272,356.5399270168673,57.78916666666663,56.58972222222229,55.952222222222254,70.11277777777778,52.934999999999896,48.25944444444437,55.80305555555563,45.824166666666464,37.59249999999992,37.48527777777792,192.2158894444442,538.0,43.57110949999999,275.0,95.47533333333344,2.8018220444444433,1.3849658277777754,1.4168905888888876,1209.8117444444445,3998.296547,0.0,2204.79031388889,1262.603825,209.13973861111097,107083.01305555554,4.531422858333334,1.140563814722223,4.101610741666669,94.21860535138886,57.046111111110996,18.492284416666624,23.950231749999976
2026-02-11 12:00:00,0.9631650906657508,11.682155634660258,0.459192027,87.354679274674,0.361077817330128,4.277857142857143,0.41000000000000003,0.96,0.49,87.17999999999999,11.86,1.2799999999999998,69.98,9.0,19.55,1.69,12.33952387,5.066666667,79.04444444,71.63,38.89,0.047,4.71,2.2,8.48,2.32,0.028,0.14,55.8,10.209999999999999,0.051,2.167728238,0.2,16.611285714285714,0.1,97.11,0.78,0.51,1.1,0.0,0.0,0.07471428571428572,59.568213013830764,4.488731091926683,3.568501582318619,0.03614169303864365,0.02022833860772873,0.07741717959104932,0.4462581922749654,4.501880933694821,4.738017642641208,0.08913354430914919,0.03614169303864365,0.03230708465193218,8.345571428571429,0.0,0.0,0.0,0.0,0.0,0.0,0.0,0.0,0.0,0.0,0.0,0.0,0.0,7.0,0.254488152,4.419428571428572,0.012228571428571429,94.72645714285714,0.15228571428571427,0.10505714285714285,0.037314285714285716,0.48085714285714287,0.06637142857142857,1.0766203394285714,20.438285714285715,35.37685714285714,0.29085714285714287,0.38857142857142857,8.230285714285714,0.18542857142857144,0.19,0.39542857142857146,32.87714285714286,1.3417142857142859,1.3271043905428572,1506.6285714285714,97.5,26.46153846153846,13.0,60.0,27.333333333333332,9.0,0.9618739379639862,178.9358333,167.05875,175.3394444,188.5638889,178.7632639,61.81727279277736,328.31927450990446,449.9256766926874,580.709732572272,356.5399270168673,57.7094444444447,56.43888888888885,57.34111111111125,75.18222222222225,53.14416666666691,48.662777777777904,62.37111111111114,45.55444444444452,36.96277777777777,34.68472222222231,200.82717305555556,538.0,43.68830772222221,275.0,91.64966666666656,2.7832512444444437,1.398783038888888,1.3844309722222223,1211.1381749999991,3998.296547,0.0,2220.0465055555565,1314.615577777778,214.00816333333339,108988.70416666666,4.426945894444445,1.1159841852777772,3.8802726194444452,95.35960042986112,57.089722222222505,18.39038394444446,23.705247555555545
2026-02-11 13:00:00,0.9631356933431805,11.681949853402264,0.459192027,87.35491445325454,0.36097492670113174,4.258,0.41,0.96,0.49,87.18,11.86,1.1075,69.98,9.0,19.55,1.69,12.33952387,5.066666667,79.04444444,71.63,38.89,0.04700000000000001,4.71,2.2,8.48,2.32,0.028,0.14,55.79999999999999,10.21,0.051,2.167728238,0.20000000000000004,16.664333333333335,0.10000000000000002,97.11,0.7799999999999999,0.51,1.1,0.0,0.0,0.10566666666666667,59.60846592048466,4.473549995702926,3.564558440442319,0.036075974007371975,0.020215194801474393,0.07717730512690771,0.4434947070099915,4.487094151658694,4.714818824602307,0.08860779205897579,0.036075974007371975,0.0323037987003686,8.314833333333333,0.0,0.0,0.0,0.0,0.0,0.0,0.0,0.0,0.0,0.0,0.0,0.0,0.0,7.0,0.254488152,4.3668,0.012879999999999999,94.815744,0.16,0.1102,0.035,0.4308,0.068576,1.13095220644,20.9668,35.922,0.2696,0.356,8.3964,0.1784,0.1924,0.38324,31.763199999999998,1.3028,1.39530052532,1500.8,97.5,26.46153846153846,13.0,60.0,27.333333333333332,9.0,0.9618739379639862,178.9358333,167.05875,175.3394444,188.5638889,178.7632639,61.81727279277736,328.31927450990446,449.9256766926874,580.709732572272,356.5399270168673,57.36833333333333,56.42861111111115,63.86666666666677,74.50083333333338,53.51472222222226,49.153055555555724,59.9075,45.656111111110974,36.22166666666657,35.37249999999995,188.73087638888876,539.2388888888889,43.573174694444404,275.0,97.30500000000025,2.7829780416666674,1.3988650444444422,1.3842038822222222,1209.388441666666,3998.296547,0.0,2220.465866666667,1315.2076111111105,213.8257163888889,108940.43138888886,4.435729216666668,1.1237275730555563,3.8620916944444446,93.75684112152777,57.43500000000004,18.45278780555553,23.895327083333328
2026-02-11 14:00:00,0.9630431070162222,11.681301749113556,0.459192027,87.35565514387022,0.3606508745567777,4.239714285714286,0.41,0.96,0.49,87.17999999999999,11.86,1.1744285714285714,69.98,9.0,19.55,1.69,12.33952387,5.066666667,79.04444444,71.63,38.89,0.047,4.71,2.2,8.48,2.32,0.028,0.14,55.8,10.209999999999999,0.051,2.167728238,0.2,16.67957142857143,0.1,97.11,0.78,0.51,1.1,0.0,0.0,0.102,59.294556587102875,4.591938658578345,3.5953087424878825,0.03658847904146469,0.020317695808292936,0.07904794850134614,0.4650455436935904,4.602407784329556,4.895733101637037,0.09270783233171757,0.03658847904146469,0.032329423952073236,7.9154285714285715,0.0,0.0,0.0,0.0,0.0,0.0,0.0,0.0,0.0,0.0,0.0,0.0,0.0,7.0,0.254488152,4.480974358974359,0.012,94.87258461538461,0.15786666666666668,0.09716410256410257,0.03623076923076923,0.29246153846153844,0.05071794871794871,1.114995573174359,20.391435897435898,35.80723076923077,0.33671794871794875,0.3991794871794872,8.36753846153846,0.23753846153846153,0.20835897435897435,0.41028205128205125,32.11446153846153,1.4634358974358974,1.375553400046154,1491.0974358974358,97.5,26.46153846153846,13.0,60.0,27.333333333333332,9.0,0.9618739379639862,178.9358333,167.05875,175.3394444,188.5638889,178.7632639,61.81727279277736,328.31927450990446,449.9256766926874,580.709732572272,356.5399270168673,56.67277777777777,55.95055555555528,66.72833333333338,74.11500000000032,53.484166666666475,49.351111111111265,59.446111111111065,45.29333333333335,35.50805555555564,35.08583333333322,192.3952691666668,540.8694444444444,43.71581591666664,275.0,97.30500000000025,2.829362700000004,1.3985268277777771,1.430705541666667,1213.821886111109,3998.296547,0.0,2218.836980555552,1296.9205472222227,216.03228499999983,111226.0247222223,4.369056150000002,1.1594568972222221,3.8578076388888918,94.24237316458336,58.01638888888887,18.371720888888888,23.65191008333334
2026-02-11 15:00:00,0.925270829322337,11.897437463901033,0.459192027,87.17729170677664,0.38945834135532625,4.241666666666667,0.41,0.96,0.49,87.18,11.86,1.1691666666666667,69.98,9.0,19.55,1.69,12.33952387,5.066666667,79.04444444,71.63,38.89,0.04700000000000001,4.8412,2.23938,8.28,2.4598,0.026,0.14,55.52,10.122,0.058,2.090803933,0.20000000000000004,15.963500000000002,0.10000000000000002,97.11000000000001,0.7799999999999999,0.51,1.1,0.0,0.0,0.11233333333333334,59.7094497894787,4.435464650825178,3.554666143071475,0.03591110238452458,0.020182220476904916,0.07657552370351473,0.43656185526925856,4.449998036518031,4.656619141737178,0.08728881907619666,0.03591110238452458,0.03229555511922623,8.788,0.0,0.0,0.0,0.0,0.0,0.0,0.0,0.0,0.0,0.0,0.0,0.0,0.0,7.0,0.254488152,4.447128205128205,0.012,94.90027692307693,0.14986666666666668,0.09777948717948719,0.04084615384615385,0.3016923076923077,0.050410256410256406,1.1125475513282053,20.246820512820513,35.87184615384616,0.32441025641025645,0.3961025641025641,8.358307692307692,0.2283076923076923,0.2022051282051282,0.42258974358974355,32.24369230769231,1.4388205128205127,1.3717838889692309,1487.7128205128206,97.5,26.46153846153846,13.0,60.0,27.333333333333332,9.0,0.9618739379639862,178.9358333,167.05875,175.3394444,188.5638889,178.7632639,61.81727279277736,328.31927450990446,449.9256766926874,580.709732572272,356.5399270168673,56.349444444444536,56.18222222222231,63.982222222222205,75.73027777777774,53.381388888888935,50.094166666666425,62.222500000000025,45.011111111111134,35.8486111111112,34.660277777777736,196.46359999999993,544.8888888888889,43.81997311111112,275.0,97.30500000000025,2.8303674250000013,1.3984924999999997,1.4318515111111112,1209.8778916666638,3998.296547,0.0,2204.929261111113,1294.262566666667,215.20028999999988,110943.34694444443,4.377036627777776,1.1656635288888881,3.9055748583333334,94.781427,58.787222222222226,18.29494644444445,23.456452666666685
