Repository: saikumar-voptimai/evonith_bf_webapp

# Evonith BF2 — Blast Furnace Intelligence Platform

Monitoring, modelling and optimisation of **Blast Furnace 2 (BF2)** at Evonith Steel: live telemetry from InfluxDB,
manual plant reports from Neon PostgreSQL, a two-zone energy model of the furnace, blend and fuel optimisers, a
conversational assistant (FurnaceMind) and a live digital twin evaluated every hour.

The platform has three deployable parts that share one Python service layer, plus the shared data library:

| Part | Path | What it is |
|---|---|---|
| **Streamlit app** (legacy) | `src/app.py`, `src/custom_pages/` | The original 11-page dashboard; still the home of the model pages. Served under `/legacy` in production |

File: src/assets/data/V10_df_filtered.csv (part 113 of 166)
datetime,Hot Blast PressureBar,Hot Blast Temp.oC,Hot Blast VolumeNm3/Hr.,O2 Enrichment %,OxygenFlowNm3/Hr.,PermeabilityKgs/Hr.,RAFToC,SteamKgs/Hr.,TopPressureBar,TuyereVelocitym/s,Differential PressureTotalBar,Charges/Hrs.,StockRodLevel,COKE_ASH%,COKE_FC%,COKE_IM%,COKE_MOIST%,COKE_MT,COKE_VM%,NUTCOKE_ASH%,NUTCOKE_FC%,NUTCOKE_IM%,NUTCOKE_MOIST%,NUTCOKE_MT,NUTCOKE_VM%,PCI_2_%Ash,PCI_2_%FC,PCI_2_%IM,PCI_2_MT,PCI_2_%VM,Sinter_SP_MT,Sinter_SP_02_Al2O3%,Sinter_SP_02_Basicity,Sinter_SP_02_CaO%,Sinter_SP_02_Cold_Strength_AI,Sinter_SP_02_Cold_strength_TI,Sinter_SP_02_Fe(T)%,Sinter_SP_02_FeO%,Sinter_SP_02_Hot_strength_RDI,Sinter_SP_02_Hot_strength_RI,Sinter_SP_02_K2O%,Sinter_SP_02_MgO%,Sinter_SP_02_MnO%,Sinter_SP_02_Na2O%,Sinter_SP_02_P%,Sinter_SP_02_SiO2%,Sinter_SP_02_TiO2%,ORE_%Al2O3,ORE_%CaO,ORE_%Fe(T),ORE_%K2O,ORE_%LOI,ORE_%MgO,ORE_%MnO,ORE_MT,ORE_%Na2O,ORE_%P,ORE_%SiO2,ORE_%TiO2,ORE_%TM,Geomin Type,FLUX_Al2O3%,FLUX_CaO%,FLUX_Fe2O3%,FLUX_LOI%,FLUX_MgO%,FLUX_MT,FLUX_SiO2%,FLUX_TM%,COKE_DISCHARGE_TIME,WEIGHTED_COKE_ANGLE,TOTAL_COKE_PORTIONS,NON_COKE_DISCHARGE_TIME,WEIGHTED_NON_COKE_ANGLE,TOTAL_NON_COKE_PORTIONS,UnitCost Lakhs/Thm,ActualKg/Thm.,FurnaceTopGasAnalysisCO2ETACO,Act. Fuel RateKg/Thm.,Coke Rate Kg/Thm,ProductionTonnesPerHr
2025-01-26 16:00:00,2.36,1151.0,92386.0,3.427802771,3932.0,1332.0,2307.0,0.0,1.2,223.0,1.16,7.0,1.3,12.09869157,86.20644904,0.625733202,5.257332017,245.7736667,1.069126188,11.3,87.18,0.46,6.7,5.278,1.06,10.66,70.17,0.99,81.32,18.18,794.2396667,2.35,2.009398496,10.69,5.023333333,79.44444444,55.33,10.16,31.515,66.87,0.064,1.75,0.02,0.053,0.055,5.32,0.17,3.0,0.18,63.81,0.028,2.42,0.13,0.03,26.97,0.032,0.044,2.35,0.195,2.1,1.0,0.34,0.0,0.81,1.31,0.0,14.88333333,96.28,0.1,97.0,26.69230769,13.0,60.0,28.5,8.0,122.3275,127.0,40.83906139,549.0,422.0,79.52755906
2025-01-26 17:00:00,2.36,1161.0,92447.0,3.425542807,3932.0,1331.0,2322.0,0.0,1.2,225.0,1.16,6.0,1.3,12.09869157,86.20644904,0.625733202,5.257332017,245.7736667,1.069126188,11.3,87.18,0.46,6.7,5.278,1.06,10.66,70.17,0.99,81.32,18.18,794.2396667,2.35,2.009398496,10.69,5.023333333,79.44444444,55.33,10.16,31.515,66.87,0.064,1.75,0.02,0.053,0.055,5.32,0.17,3.0,0.18,63.81,0.028,2.42,0.13,0.03,26.97,0.032,0.044,2.35,0.195,2.1,1.0,0.34,0.0,0.81,1.31,0.0,14.88333333,96.28,0.1,97.0,26.69230769,13.0,60.0,28.5,8.0,122.725,130.0,42.1948912,552.0,422.0,79.69230769
2025-01-26 18:00:00,2.35,1154.0,92747.0,3.41186841,3929.0,1344.0,2287.0,0.0,1.2,225.0,1.15,7.0,1.3,12.09869157,86.20644904,0.625733202,5.257332017,245.7736667,1.069126188,11.3,87.18,0.46,6.7,5.278,1.06,10.66,70.17,0.99,81.32,18.18,794.2396667,2.35,2.009398496,10.69,5.023333333,79.44444444,55.33,10.16,31.515,66.87,0.064,1.75,0.02,0.053,0.055,5.32,0.17,3.0,0.18,63.81,0.028,2.42,0.13,0.03,26.97,0.032,0.044,2.35,0.195,2.1,1.0,0.34,0.0,0.81,1.31,0.0,14.88333333,96.28,0.1,97.0,26.69230769,13.0,60.0,28.5,8.0,123.52,136.0,43.19414956,558.0,422.0,80.14705882
2025-01-26 19:00:00,2.36,1137.0,93477.0,3.386105941,3930.0,1341.0,2285.0,0.0,1.2,224.0,1.16,6.0,1.3,12.09869157,86.20644904,0.625733202,5.257332017,245.7736667,1.069126188,11.3,87.18,0.46,6.7,5.278,1.06,10.66,70.17,0.99,81.32,18.18,794.2396667,2.35,2.009398496,10.69,5.023333333,79.44444444,55.33,10.16,31.515,66.87,0.064,1.75,0.02,0.053,0.055,5.32,0.17,3.0,0.18,63.81,0.028,2.42,0.13,0.03,26.97,0.032,0.044,2.35,0.195,2.1,1.0,0.34,0.0,0.81,1.31,0.0,14.88333333,96.28,0.1,97.0,26.69230769,13.0,60.0,28.5,8.0,123.255,134.0,42.03486984,556.0,422.0,79.40298507
2025-01-26 20:00:00,2.39,1148.0,93855.0,3.374194198,3932.0,1315.0,2294.0,0.0,1.2,224.0,1.19,7.0,1.3,12.09869157,86.20644904,0.625733202,5.257332017,245.7736667,1.069126188,11.3,87.18,0.46,6.7,5.278,1.06,10.66,70.17,0.99,81.32,18.18,794.2396667,2.35,2.009398496,10.69,5.023333333,79.44444444,55.33,10.16,31.515,66.87,0.064,1.75,0.02,0.053,0.055,5.32,0.17,3.0,0.18,63.81,0.028,2.42,0.13,0.03,26.97,0.032,0.044,2.35,0.195,2.1,1.0,0.34,0.0,0.81,1.31,0.0,14.88333333,96.28,0.1,97.0,26.69230769,13.0,60.0,28.5,8.0,123.52,136.0,42.3049729,558.0,422.0,79.92647059
2025-01-26 21:00:00,2.37,1145.0,94190.0,3.359639695,3929.0,1342.0,2268.0,0.0,1.2,226.0,1.17,6.0,1.3,12.09869157,86.20644904,0.625733202,5.257332017,245.7736667,1.069126188,11.3,87.18,0.46,6.7,5.278,1.06,10.66,70.17,0.99,81.32,18.18,794.2396667,2.35,2.009398496,10.69,5.023333333,79.44444444,55.33,10.16,31.515,66.87,0.064,1.75,0.02,0.053,0.055,5.32,0.17,3.0,0.18,63.81,0.028,2.42,0.13,0.03,26.97,0.032,0.044,2.35,0.195,2.1,1.0,0.34,0.0,0.81,1.31,0.0,14.88333333,96.28,0.1,97.0,26.69230769,13.0,60.0,28.5,8.0,123.815,142.0,41.85601531,562.0,420.0,80.21126761
2025-01-26 22:00:00,2.4,1149.0,94388.0,3.35003981,3926.0,1316.0,2269.0,0.0,1.2,225.0,1.2,6.0,1.3,12.09869157,86.20644904,0.625733202,5.257332017,245.7736667,1.069126188,11.3,87.18,0.46,6.7,5.278,1.06,10.66,70.17,0.99,81.32,18.18,794.2396667,2.35,2.009398496,10.69,5.023333333,79.44444444,55.33,10.16,31.515,66.87,0.064,1.75,0.02,0.053,0.055,5.32,0.17,3.0,0.18,63.81,0.028,2.42,0.13,0.03,26.97,0.032,0.044,2.35,0.195,2.1,1.0,0.34,0.0,0.81,1.31,0.0,14.88333333,96.28,0.1,97.0,26.69230769,13.0,60.0,28.5,8.0,123.9475,143.0,41.38013946,563.0,420.0,79.16083916
2025-01-26 23:00:00,2.41,1145.0,94701.0,3.335576953,3922.0,1306.0,2288.0,0.0,1.2,225.0,1.21,6.0,1.3,11.95728322,86.47942473,0.488038351,5.096843726,250.7703333,1.075253692,11.34,87.14,0.48,7.4,26.245000003,1.04,10.6,70.25,0.94,85.63666667,18.21,803.1193333,2.4,2.027079304,10.48,4.977777778,80.24444444,55.46,9.72,33.18,66.87,0.066,1.86,0.03,0.051,0.055,5.17,0.17,5.89,0.12,54.08,0.02,8.1,0.11,0.22,175.3313369,0.048,0.202,7.06,0.558,3.8,1.0,0.34,0.0,0.81,1.31,0.0,0.0,96.28,0.1,97.0,26.69230769,13.0,60.0,28.5,8.0,123.9175,139.0,40.8477842,561.0,422.0,79.42446043
2025-01-27 00:00:00,2.34,1178.0,92310.0,3.421904806,3922.0,1348.0,2335.0,0.0,1.2,229.0,1.14,6.0,1.3,11.95728322,86.47942473,0.488038351,5.096843726,250.7703333,1.075253692,11.34,87.14,0.48,7.4,26.245000003,1.04,10.6,70.25,0.94,85.63666667,18.21,803.1193333,2.4,2.027079304,10.48,4.977777778,80.24444444,55.46,9.72,33.18,66.87,0.066,1.86,0.03,0.051,0.055,5.17,0.17,5.89,0.12,54.08,0.02,8.1,0.11,0.22,175.3313369,0.048,0.202,7.06,0.558,3.8,1.0,0.34,0.0,0.81,1.31,0.0,0.0,96.28,0.1,97.0,26.69230769,13.0,60.0,28.5,8.0,123.71000000000001,128.0,38.94586215,555.0,427.0,78.359375
2025-01-27 01:00:00,2.41,1155.0,95351.0,3.303572077,3911.0,1314.0,2311.0,0.0,1.2,228.0,1.21,7.0,1.3,11.95728322,86.47942473,0.488038351,5.096843726,250.7703333,1.075253692,11.34,87.14,0.48,7.4,26.245000003,1.04,10.6,70.25,0.94,85.63666667,18.21,803.1193333,2.4,2.027079304,10.48,4.977777778,80.24444444,55.46,9.72,33.18,66.87,0.066,1.86,0.03,0.051,0.055,5.17,0.17,5.89,0.12,54.08,0.02,8.1,0.11,0.22,175.3313369,0.048,0.202,7.06,0.558,3.8,1.0,0.34,0.0,0.81,1.31,0.0,0.0,96.28,0.1,97.0,26.69230769,13.0,60.0,28.5,8.0,123.3875,135.0,39.71291866,557.0,422.0,76.59259259
2025-01-27 02:00:00,2.43,1143.0,95121.0,3.314938045,3915.0,1287.0,2293.0,0.0,1.2,224.0,1.23,6.0,1.3,11.95728322,86.47942473,0.488038351,5.096843726,250.7703333,1.075253692,11.34,87.14,0.48,7.4,26.245000003,1.04,10.6,70.25,0.94,85.63666667,18.21,803.1193333,2.4,2.027079304,10.48,4.977777778,80.24444444,55.46,9.72,33.18,66.87,0.066,1.86,0.03,0.051,0.055,5.17,0.17,5.89,0.12,54.08,0.02,8.1,0.11,0.22,175.3313369,0.048,0.202,7.06,0.558,3.8,1.0,0.34,0.0,0.81,1.31,0.0,0.0,96.28,0.1,97.0,26.69230769,13.0,60.0,28.5,8.0,123.52,136.0,40.27711419,558.0,422.0,79.11764706
2025-01-27 03:00:00,2.4,1147.0,95381.0,3.303377584,3912.0,1309.0,2310.0,0.0,1.18,227.0,1.22,6.0,1.3,11.95728322,86.47942473,0.488038351,5.096843726,250.7703333,1.075253692,11.34,87.14,0.48,7.4,26.245000003,1.04,10.6,70.25,0.94,85.63666667,18.21,803.1193333,2.4,2.027079304,10.48,4.977777778,80.24444444,55.46,9.72,33.18,66.87,0.066,1.86,0.03,0.051,0.055,5.17,0.17,5.89,0.12,54.08,0.02,8.1,0.11,0.22,175.3313369,0.048,0.202,7.06,0.558,3.8,1.0,0.34,0.0,0.81,1.31,0.0,0.0,96.28,0.1,97.0,26.69230769,13.0,60.0,28.5,8.0,123.255,134.0,40.93374204,556.0,422.0,75.0
2025-01-27 04:00:00,2.4,1146.0,95396.0,3.301171306,3910.0,1310.0,2309.0,0.0,1.18,227.0,1.22,7.0,1.3,11.95728322,86.47942473,0.488038351,5.096843726,250.7703333,1.075253692,11.34,87.14,0.48,7.4,26.245000003,1.04,10.6,70.25,0.94,85.63666667,18.21,803.1193333,2.4,2.027079304,10.48,4.977777778,80.24444444,55.46,9.72,33.18,66.87,0.066,1.86,0.03,0.051,0.055,5.17,0.17,5.89,0.12,54.08,0.02,8.1,0.11,0.22,175.3313369,0.048,0.202,7.06,0.558,3.8,1.0,0.34,0.0,0.81,1.31,0.0,0.0,96.28,0.1,97.0,26.69230769,13.0,60.0,28.5,8.0,122.99000000000001,132.0,40.87264151,554.0,422.0,73.48484848
2025-01-27 05:00:00,2.44,1141.0,95649.0,3.290763395,3908.0,1291.0,2315.0,0.0,1.2,224.0,1.24,6.0,1.3,11.95728322,86.47942473,0.488038351,5.096843726,250.7703333,1.075253692,11.34,87.14,0.48,7.4,26.245000003,1.04,10.6,70.25,0.94,85.63666667,18.21,803.1193333,2.4,2.027079304,10.48,4.977777778,80.24444444,55.46,9.72,33.18,66.87,0.066,1.86,0.03,0.051,0.055,5.17,0.17,5.89,0.12,54.08,0.02,8.1,0.11,0.22,175.3313369,0.048,0.202,7.06,0.558,3.8,1.0,0.34,0.0,0.81,1.31,0.0,0.0,96.28,0.1,97.0,26.69230769,13.0,60.0,28.5,8.0,122.99000000000001,132.0,40.76190476,554.0,422.0,76.96969697
2025-01-27 06:00:00,2.44,1141.0,95650.0,3.290729017,3908.0,1291.0,2315.0,0.0,1.2,225.0,1.24,7.0,1.3,11.95728322,86.47942473,0.488038351,5.096843726,250.7703333,1.075253692,11.34,87.14,0.48,7.4,26.245000003,1.04,10.6,70.25,0.94,85.63666667,18.21,803.1193333,2.4,2.027079304,10.48,4.977777778,80.24444444,55.46,9.72,33.18,66.87,0.066,1.86,0.03,0.051,0.055,5.17,0.17,5.89,0.12,54.08,0.02,8.1,0.11,0.22,175.3313369,0.048,0.202,7.06,0.558,3.8,1.0,0.34,0.0,0.81,1.31,0.0,0.0,96.28,0.1,97.0,26.69230769,13.0,60.0,28.5,8.0,122.725,130.0,41.58911954,552.0,422.0,78.69230769
2025-01-27 07:00:00,2.43,1135.0,96633.0,3.25561408,3906.0,1308.0,2312.0,0.0,1.2,226.0,1.23,6.0,1.3,11.95728322,86.47942473,0.488038351,5.096843726,250.7703333,1.075253692,11.34,87.14,0.48,7.4,26.245000003,1.04,10.6,70.25,0.94,85.63666667,18.21,803.1193333,2.4,2.027079304,10.48,4.977777778,80.24444444,55.46,9.72,33.18,66.87,0.066,1.86,0.03,0.051,0.055,5.17,0.17,5.89,0.12,54.08,0.02,8.1,0.11,0.22,175.3313369,0.048,0.202,7.06,0.558,3.8,1.0,0.34,0.0,0.81,1.31,0.0,0.0,96.28,0.1,97.0,26.69230769,13.0,60.0,28.5,8.0,122.0625,125.0,40.49353702,547.0,422.0,78.08
2025-01-27 08:00:00,2.4,1137.0,96738.0,3.254578971,3909.0,1340.0,2318.0,0.0,1.2,229.0,1.2,6.0,1.3,11.89728322,86.58127651,0.466803835,5.398901252,250.7703333,1.054636434,11.34,87.14,0.48,7.4,26.245000003,1.04,11.07,69.37,1.1,85.63666667,18.46,803.1193333,2.35,2.083011583,10.79,4.977777778,80.24444444,55.31,9.88,33.18,66.87,0.061,1.85,0.02,0.053,0.055,5.18,0.17,5.89,0.12,54.08,0.02,8.1,0.11,0.22,175.3313369,0.048,0.202,7.06,0.558,3.8,1.0,0.34,0.0,0.81,1.31,0.0,0.0,96.28,0.1,97.0,26.69230769,13.0,60.0,28.5,8.0,121.93,124.0,41.76442985,546.0,422.0,78.9516129
2025-01-27 09:00:00,2.38,1145.0,95984.0,3.284317802,3914.0,1352.0,2313.0,0.0,1.2,229.0,1.18,7.0,1.3,11.89728322,86.58127651,0.466803835,5.398901252,250.7703333,1.054636434,11.34,87.14,0.48,7.4,26.245000003,1.04,11.07,69.37,1.1,85.63666667,18.46,803.1193333,2.35,2.083011583,10.79,4.977777778,80.24444444,55.31,9.88,33.18,66.87,0.061,1.85,0.02,0.053,0.055,5.18,0.17,5.89,0.12,54.08,0.02,8.1,0.11,0.22,175.3313369,0.048,0.202,7.06,0.558,3.8,1.0,0.34,0.0,0.81,1.31,0.0,0.0,96.28,0.1,97.0,26.69230769,13.0,60.0,28.5,8.0,122.46000000000001,128.0,41.43567875,550.0,422.0,79.0625
2025-01-27 10:00:00,2.39,1145.0,95366.0,3.301365074,3909.0,1344.0,2276.0,0.0,1.2,228.0,1.19,7.0,1.3,11.89728322,86.58127651,0.466803835,5.398901252,250.7703333,1.054636434,11.34,87.14,0.48,7.4,26.245000003,1.04,11.07,69.37,1.1,85.63666667,18.46,803.1193333,2.35,2.083011583,10.79,4.977777778,80.24444444,55.31,9.88,33.18,66.87,0.061,1.85,0.02,0.053,0.055,5.18,0.17,5.89,0.12,54.08,0.02,8.1,0.11,0.22,175.3313369,0.048,0.202,7.06,0.558,3.8,1.0,0.34,0.0,0.81,1.31,0.0,0.0,96.28,0.1,97.0,26.69230769,13.0,60.0,28.5,8.0,122.5925,129.0,41.00685417,551.0,422.0,84.88372093
2025-01-27 11:00:00,2.38,1162.0,94084.0,3.352301987,3916.0,1330.0,2282.0,0.0,1.2,228.0,1.18,6.0,1.3,11.89728322,86.58127651,0.466803835,5.398901252,250.7703333,1.054636434,11.34,87.14,0.48,7.4,26.245000003,1.04,11.07,69.37,1.1,85.63666667,18.46,803.1193333,2.35,2.083011583,10.79,4.977777778,80.24444444,55.31,9.88,33.18,66.87,0.061,1.85,0.02,0.053,0.055,5.18,0.17,5.89,0.12,54.08,0.02,8.1,0.11,0.22,175.3313369,0.048,0.202,7.06,0.558,3.8,1.0,0.34,0.0,0.81,1.31,0.0,0.0,96.28,0.1,97.0,26.69230769,13.0,60.0,28.5,8.0,124.4475,143.0,41.26340882,565.0,422.0,81.3986014
2025-01-27 12:00:00,2.37,1175.0,91910.0,3.440287433,3926.0,1307.0,2269.0,0.0,1.2,225.0,1.17,6.0,1.3,11.89728322,86.58127651,0.466803835,5.398901252,250.7703333,1.054636434,11.34,87.14,0.48,7.4,26.245000003,1.04,11.07,69.37,1.1,85.63666667,18.46,803.1193333,2.35,2.083011583,10.79,4.977777778,80.24444444,55.31,9.88,33.18,66.87,0.061,1.85,0.02,0.053,0.055,5.18,0.17,5.89,0.12,54.08,0.02,8.1,0.11,0.22,175.3313369,0.048,0.202,7.06,0.558,3.8,1.0,0.34,0.0,0.81,1.31,0.0,0.0,96.28,0.1,97.0,26.69230769,13.0,60.0,28.5,8.0,124.7125,145.0,40.21842355,567.0,422.0,83.5862069
2025-01-27 13:00:00,2.37,1171.0,92118.0,3.430778452,3924.0,1316.0,2264.0,0.0,1.2,221.0,1.17,7.0,1.3,11.89728322,86.58127651,0.466803835,5.398901252,250.7703333,1.054636434,11.34,87.14,0.48,7.4,26.245000003,1.04,11.07,69.37,1.1,85.63666667,18.46,803.1193333,2.35,2.083011583,10.79,4.977777778,80.24444444,55.31,9.88,33.18,66.87,0.061,1.85,0.02,0.053,0.055,5.18,0.17,5.89,0.12,54.08,0.02,8.1,0.11,0.22,175.3313369,0.048,0.202,7.06,0.558,3.8,1.0,0.34,0.0,0.81,1.31,0.0,0.0,96.28,0.1,97.0,26.69230769,13.0,60.0,28.5,8.0,124.4475,143.0,40.04750594,565.0,422.0,84.82517483
2025-01-27 14:00:00,2.35,1155.0,91009.0,3.477855666,3930.0,1322.0,2258.0,0.0,1.2,221.0,1.15,6.0,1.3,11.89728322,86.58127651,0.466803835,5.398901252,250.7703333,1.054636434,11.34,87.14,0.48,7.4,26.245000003,1.04,11.07,69.37,1.1,85.63666667,18.46,803.1193333,2.35,2.083011583,10.79,4.977777778,80.24444444,55.31,9.88,33.18,66.87,0.061,1.85,0.02,0.053,0.055,5.18,0.17,5.89,0.12,54.08,0.02,8.1,0.11,0.22,175.3313369,0.048,0.202,7.06,0.558,3.8,1.0,0.34,0.0,0.81,1.31,0.0,0.0,96.28,0.1,97.0,26.69230769,13.0,60.0,28.5,8.0,124.9775,147.0,41.3500118,569.0,422.0,81.56462585
2025-01-27 20:00:00,2.44,1215.0,93894.0,3.371079604,3930.0,1215.0,2360.0,0.0,1.2,231.0,1.24,6.0,1.3,11.93975226,86.49674995,0.532263279,5.437035481,250.7703333,1.031234516,11.34,87.14,0.48,7.4,26.245000003,1.04,11.08,69.85,1.01,85.63666667,18.06,803.1193333,2.36,2.136538462,11.11,4.977777778,80.24444444,55.02,10.14,33.18,66.87,0.066,1.93,0.03,0.052,0.054,5.2,0.18,5.89,0.12,54.08,0.02,8.1,0.11,0.22,175.3313369,0.048,0.202,7.06,0.558,3.8,1.0,0.34,0.0,0.81,1.31,0.0,0.0,96.28,0.1,97.0,26.69230769,13.0,60.0,28.5,8.0,125.035,138.0,41.2054409,565.0,427.0,77.39130435
2025-01-27 22:00:00,2.42,1222.0,94162.0,3.356364603,3924.0,1290.0,2355.0,0.0,1.2,235.0,1.22,6.0,1.3,11.93975226,86.49674995,0.532263279,5.437035481,250.7703333,1.031234516,11.34,87.14,0.48,7.4,26.245000003,1.04,11.08,69.85,1.01,85.63666667,18.06,803.1193333,2.36,2.136538462,11.11,4.977777778,80.24444444,55.02,10.14,33.18,66.87,0.066,1.93,0.03,0.052,0.054,5.2,0.18,5.89,0.12,54.08,0.02,8.1,0.11,0.22,175.3313369,0.048,0.202,7.06,0.558,3.8,1.0,0.34,0.0,0.81,1.31,0.0,0.0,96.28,0.1,97.0,26.69230769,13.0,60.0,28.5,8.0,124.505,134.0,38.66382374,561.0,427.0,80.29850746
2025-01-28 00:00:00,2.45,1221.0,95722.0,3.301707898,3924.0,1269.0,2381.0,0.0,1.19,236.0,1.26,6.0,1.3,11.78270941,86.61490382,0.549985523,5.199855225,257.4113333,1.052401241,11.3,87.24,0.43,7.8,25.790333337,1.03,10.8,70.06,1.1,81.28666667,18.04,792.4646667,2.39,2.034026465,10.76,5.111111111,80.57777778,55.05,9.88,30.165,66.87,0.067,1.95,0.03,0.051,0.056,5.29,0.18,5.331627041,0.227249677,46.88335647,0.042827824,7.202066692,0.122365211,0.166067072,173.0669963,0.035835526,0.159948811,6.345510216,0.483342583,3.758360045,1.0,0.41,0.0,0.71,1.35,0.0,15.39333333,96.56,0.1,97.0,26.69230769,13.0,60.0,28.5,8.0,125.41499999999999,122.0,41.59753496,559.0,437.0,81.06557377
2025-01-28 01:00:00,2.36,1191.0,93551.0,3.372246528,3917.0,1340.0,2326.0,0.0,1.2,233.0,1.16,6.0,1.3,11.78270941,86.61490382,0.549985523,5.199855225,257.4113333,1.052401241,11.3,87.24,0.43,7.8,25.790333337,1.03,10.8,70.06,1.1,81.28666667,18.04,792.4646667,2.39,2.034026465,10.76,5.111111111,80.57777778,55.05,9.88,30.165,66.87,0.067,1.95,0.03,0.051,0.056,5.29,0.18,5.331627041,0.227249677,46.88335647,0.042827824,7.202066692,0.122365211,0.166067072,173.0669963,0.035835526,0.159948811,6.345510216,0.483342583,3.758360045,1.0,0.41,0.0,0.71,1.35,0.0,15.39333333,96.56,0.1,97.0,26.69230769,13.0,60.0,28.5,8.0,124.505,134.0,39.03755869,561.0,427.0,77.08955224
2025-01-28 02:00:00,2.37,1175.0,93615.0,3.36736396,3914.0,1335.0,2301.0,0.0,1.2,230.0,1.17,7.0,1.3,11.78270941,86.61490382,0.549985523,5.199855225,257.4113333,1.052401241,11.3,87.24,0.43,7.8,25.790333337,1.03,10.8,70.06,1.1,81.28666667,18.04,792.4646667,2.39,2.034026465,10.76,5.111111111,80.57777778,55.05,9.88,30.165,66.87,0.067,1.95,0.03,0.051,0.056,5.29,0.18,5.331627041,0.227249677,46.88335647,0.042827824,7.202066692,0.122365211,0.166067072,173.0669963,0.035835526,0.159948811,6.345510216,0.483342583,3.758360045,1.0,0.41,0.0,0.71,1.35,0.0,15.39333333,96.56,0.1,97.0,26.69230769,13.0,60.0,28.5,8.0,125.3875,135.0,39.73788907,565.0,430.0,79.62962963
2025-01-28 03:00:00,2.38,1171.0,93480.0,3.373083993,3915.0,1325.0,2297.0,0.0,1.2,229.0,1.18,6.0,1.3,11.78270941,86.61490382,0.549985523,5.199855225,257.4113333,1.052401241,11.3,87.24,0.43,7.8,25.790333337,1.03,10.8,70.06,1.1,81.28666667,18.04,792.4646667,2.39,2.034026465,10.76,5.111111111,80.57777778,55.05,9.88,30.165,66.87,0.067,1.95,0.03,0.051,0.056,5.29,0.18,5.331627041,0.227249677,46.88335647,0.042827824,7.202066692,0.122365211,0.166067072,173.0669963,0.035835526,0.159948811,6.345510216,0.483342583,3.758360045,1.0,0.41,0.0,0.71,1.35,0.0,15.39333333,96.56,0.1,97.0,26.69230769,13.0,60.0,28.5,8.0,125.035,138.0,39.99065639,565.0,427.0,77.17391304
2025-01-28 04:00:00,2.39,1192.0,91155.0,3.454633582,3910.0,1279.0,2310.0,0.0,1.2,225.0,1.19,6.0,1.3,11.78270941,86.61490382,0.549985523,5.199855225,257.4113333,1.052401241,11.3,87.24,0.43,7.8,25.790333337,1.03,10.8,70.06,1.1,81.28666667,18.04,792.4646667,2.39,2.034026465,10.76,5.111111111,80.57777778,55.05,9.88,30.165,66.87,0.067,1.95,0.03,0.051,0.056,5.29,0.18,5.331627041,0.227249677,46.88335647,0.042827824,7.202066692,0.122365211,0.166067072,173.0669963,0.035835526,0.159948811,6.345510216,0.483342583,3.758360045,1.0,0.41,0.0,0.71,1.35,0.0,15.39333333,96.56,0.1,97.0,26.69230769,13.0,60.0,28.5,8.0,125.3,140.0,40.57835821,567.0,427.0,78.21428571
2025-01-28 06:00:00,2.42,1175.0,90328.0,3.480891205,3904.0,1231.0,2270.0,0.0,1.2,218.0,1.22,7.0,1.3,11.78270941,86.61490382,0.549985523,5.199855225,257.4113333,1.052401241,11.3,87.24,0.43,7.8,25.790333337,1.03,10.8,70.06,1.1,81.28666667,18.04,792.4646667,2.39,2.034026465,10.76,5.111111111,80.57777778,55.05,9.88,30.165,66.87,0.067,1.95,0.03,0.051,0.056,5.29,0.18,5.331627041,0.227249677,46.88335647,0.042827824,7.202066692,0.122365211,0.166067072,173.0669963,0.035835526,0.159948811,6.345510216,0.483342583,3.758360045,1.0,0.41,0.0,0.71,1.35,0.0,15.39333333,96.56,0.1,97.0,26.69230769,13.0,60.0,28.5,8.0,125.035,138.0,38.87162324,565.0,427.0,84.7826087
2025-01-28 07:00:00,2.44,1175.0,92255.0,3.418709376,3916.0,1240.0,2272.0,0.0,1.2,221.0,1.24,7.0,1.3,11.78270941,86.61490382,0.549985523,5.199855225,257.4113333,1.052401241,11.3,87.24,0.43,7.8,25.790333337,1.03,10.8,70.06,1.1,81.28666667,18.04,792.4646667,2.39,2.034026465,10.76,5.111111111,80.57777778,55.05,9.88,30.165,66.87,0.067,1.95,0.03,0.051,0.056,5.29,0.18,5.331627041,0.227249677,46.88335647,0.042827824,7.202066692,0.122365211,0.166067072,173.0669963,0.035835526,0.159948811,6.345510216,0.483342583,3.758360045,1.0,0.41,0.0,0.71,1.35,0.0,15.39333333,96.56,0.1,97.0,26.69230769,13.0,60.0,28.5,8.0,124.9025,137.0,38.47614526,564.0,427.0,84.89051095
2025-01-28 08:00:00,2.44,1170.0,91348.0,3.452626298,3916.0,1230.0,2268.0,0.0,1.2,218.0,1.24,6.0,1.3,12.05789245,86.33119958,0.545358842,5.205418824,257.4113333,1.065549121,11.34,87.14,0.48,7.4,25.790333337,1.04,10.86,69.84,0.98,81.28666667,18.32,792.4646667,2.36,2.02745098,10.34,5.111111111,80.57777778,55.68,9.52,32.175,66.87,0.065,1.79,0.02,0.052,0.056,5.1,0.17,5.89,0.12,54.08,0.02,8.1,0.11,0.22,173.0669963,0.048,0.202,7.06,0.558,3.8,1.0,0.41,0.0,0.71,1.35,0.0,15.39333333,96.56,0.1,97.0,26.69230769,13.0,60.0,28.5,8.0,125.1675,139.0,40.08001883,566.0,427.0,85.10791367
2025-01-28 09:00:00,2.44,1160.0,91657.0,3.430460148,3904.0,1236.0,2332.0,0.0,1.2,218.0,1.24,6.0,1.3,12.05789245,86.33119958,0.545358842,5.205418824,257.4113333,1.065549121,11.34,87.14,0.48,7.4,25.790333337,1.04,10.86,69.84,0.98,81.28666667,18.32,792.4646667,2.36,2.02745098,10.34,5.111111111,80.57777778,55.68,9.52,32.175,66.87,0.065,1.79,0.02,0.052,0.056,5.1,0.17,5.89,0.12,54.08,0.02,8.1,0.11,0.22,173.0669963,0.048,0.202,7.06,0.558,3.8,1.0,0.41,0.0,0.71,1.35,0.0,15.39333333,96.56,0.1,97.0,26.69230769,13.0,60.0,28.5,8.0,125.035,138.0,40.15453055,565.0,427.0,72.68115942
2025-01-28 10:00:00,2.43,1190.0,91111.0,3.452767582,3906.0,1238.0,2348.0,0.0,1.2,222.0,1.23,7.0,1.3,12.05789245,86.33119958,0.545358842,5.205418824,257.4113333,1.065549121,11.34,87.14,0.48,7.4,25.790333337,1.04,10.86,69.84,0.98,81.28666667,18.32,792.4646667,2.36,2.02745098,10.34,5.111111111,80.57777778,55.68,9.52,32.175,66.87,0.065,1.79,0.02,0.052,0.056,5.1,0.17,5.89,0.12,54.08,0.02,8.1,0.11,0.22,173.0669963,0.048,0.202,7.06,0.558,3.8,1.0,0.41,0.0,0.71,1.35,0.0,15.39333333,96.56,0.1,97.0,26.69230769,13.0,60.0,28.5,8.0,124.6375,135.0,39.57446809,562.0,427.0,76.14814815
2025-01-28 15:00:00,2.41,1178.0,90234.0,3.507701478,3930.0,1178.0,2363.0,0.0,1.2,219.0,1.21,6.0,1.3,12.05789245,86.33119958,0.545358842,5.205418824,257.4113333,1.065549121,11.34,87.14,0.48,7.4,25.790333337,1.04,10.86,69.84,0.98,81.28666667,18.32,792.4646667,2.36,2.02745098,10.34,5.111111111,80.57777778,55.68,9.52,32.175,66.87,0.065,1.79,0.02,0.052,0.056,5.1,0.17,5.89,0.12,54.08,0.02,8.1,0.11,0.22,173.0669963,0.048,0.202,7.06,0.558,3.8,1.0,0.41,0.0,0.71,1.35,0.0,15.39333333,96.56,0.1,97.0,26.69230769,13.0,60.0,28.5,8.0,125.7975,123.0,40.1119403,561.0,438.0,76.82926829
2025-01-28 16:00:00,2.43,1181.0,91826.0,3.44956655,3933.0,1245.0,2368.0,0.0,1.2,222.0,1.23,6.0,1.3,11.79676526,86.64695346,0.488140641,5.173940023,257.4113333,1.068140641,11.63,86.94,0.41,7.6,25.790333337,1.02,10.86,70.09,1.02,81.28666667,18.03,792.4646667,2.39,2.050290135,10.6,5.111111111,80.57777778,55.4,9.91,31.17,66.87,0.067,1.83,0.02,0.052,0.056,5.17,0.17,5.89,0.12,54.08,0.02,8.1,0.11,0.22,173.0669963,0.048,0.202,7.06,0.558,3.8,1.0,0.41,0.0,0.71,1.35,0.0,15.39333333,96.56,0.1,97.0,26.69230769,13.0,60.0,28.5,8.0,125.66499999999999,122.0,39.33962264,560.0,438.0,77.04918033
2025-01-28 17:00:00,2.42,1177.0,92721.0,3.417163984,3934.0,1269.0,2373.0,0.0,1.2,224.0,1.22,6.0,1.3,11.79676526,86.64695346,0.488140641,5.173940023,257.4113333,1.068140641,11.63,86.94,0.41,7.6,25.790333337,1.02,10.86,70.09,1.02,81.28666667,18.03,792.4646667,2.39,2.050290135,10.6,5.111111111,80.57777778,55.4,9.91,31.17,66.87,0.067,1.83,0.02,0.052,0.056,5.17,0.17,5.89,0.12,54.08,0.02,8.1,0.11,0.22,173.0669963,0.048,0.202,7.06,0.558,3.8,1.0,0.41,0.0,0.71,1.35,0.0,15.39333333,96.56,0.1,97.0,26.69230769,13.0,60.0,28.5,8.0,125.15,120.0,39.77809254,557.0,437.0,73.33333333
2025-01-28 18:00:00,2.42,1166.0,94040.0,3.367561596,3932.0,1291.0,2374.0,0.0,1.2,226.0,1.22,6.0,1.3,11.79676526,86.64695346,0.488140641,5.173940023,257.4113333,1.068140641,11.63,86.94,0.41,7.6,25.790333337,1.02,10.86,70.09,1.02,81.28666667,18.03,792.4646667,2.39,2.050290135,10.6,5.111111111,80.57777778,55.4,9.91,31.17,66.87,0.067,1.83,0.02,0.052,0.056,5.17,0.17,5.89,0.12,54.08,0.02,8.1,0.11,0.22,173.0669963,0.048,0.202,7.06,0.558,3.8,1.0,0.41,0.0,0.71,1.35,0.0,15.39333333,96.56,0.1,97.0,26.69230769,13.0,60.0,28.5,8.0,124.885,118.0,40.13142455,555.0,437.0,72.79661017
2025-01-28 19:00:00,2.44,1163.0,95264.0,3.324327407,3932.0,1279.0,2377.0,0.0,1.2,227.0,1.24,6.0,1.3,11.79676526,86.64695346,0.488140641,5.173940023,257.4113333,1.068140641,11.63,86.94,0.41,7.6,25.790333337,1.02,10.86,70.09,1.02,81.28666667,18.03,792.4646667,2.39,2.050290135,10.6,5.111111111,80.57777778,55.4,9.91,31.17,66.87,0.067,1.83,0.02,0.052,0.056,5.17,0.17,5.89,0.12,54.08,0.02,8.1,0.11,0.22,173.0669963,0.048,0.202,7.06,0.558,3.8,1.0,0.41,0.0,0.71,1.35,0.0,15.39333333,96.56,0.1,97.0,26.69230769,13.0,60.0,28.5,8.0,124.7525,117.0,40.0234192,554.0,437.0,73.93162393
2025-01-28 20:00:00,2.43,1172.0,95991.0,3.301685002,3935.0,1306.0,2339.0,0.0,1.2,231.0,1.23,7.0,1.3,11.79676526,86.64695346,0.488140641,5.173940023,257.4113333,1.068140641,11.63,86.94,0.41,7.6,25.790333337,1.02,10.86,70.09,1.02,81.28666667,18.03,792.4646667,2.39,2.050290135,10.6,5.111111111,80.57777778,55.4,9.91,31.17,66.87,0.067,1.83,0.02,0.052,0.056,5.17,0.17,5.89,0.12,54.08,0.02,8.1,0.11,0.22,173.0669963,0.048,0.202,7.06,0.558,3.8,1.0,0.41,0.0,0.71,1.35,0.0,15.39333333,96.56,0.1,97.0,26.69230769,13.0,60.0,28.5,8.0,125.5475,123.0,40.56847545,560.0,437.0,77.64227642
2025-01-28 21:00:00,2.45,1186.0,96129.0,3.292762881,3930.0,1280.0,2365.0,0.0,1.2,232.0,1.25,6.0,1.3,11.79676526,86.64695346,0.488140641,5.173940023,257.4113333,1.068140641,11.63,86.94,0.41,7.6,25.790333337,1.02,10.86,70.09,1.02,81.28666667,18.03,792.4646667,2.39,2.050290135,10.6,5.111111111,80.57777778,55.4,9.91,31.17,66.87,0.067,1.83,0.02,0.052,0.056,5.17,0.17,5.89,0.12,54.08,0.02,8.1,0.11,0.22,173.0669963,0.048,0.202,7.06,0.558,3.8,1.0,0.41,0.0,0.71,1.35,0.0,15.39333333,96.56,0.1,97.0,26.69230769,13.0,60.0,28.5,8.0,125.8125,125.0,41.41580433,562.0,437.0,78.72
2025-01-28 22:00:00,2.42,1214.0,95809.0,3.305432051,3932.0,1315.0,2377.0,0.0,1.2,238.0,1.22,7.0,1.3,11.79676526,86.64695346,0.488140641,5.173940023,257.4113333,1.068140641,11.63,86.94,0.41,7.6,25.790333337,1.02,10.86,70.09,1.02,81.28666667,18.03,792.4646667,2.39,2.050290135,10.6,5.111111111,80.57777778,55.4,9.91,31.17,66.87,0.067,1.83,0.02,0.052,0.056,5.17,0.17,5.89,0.12,54.08,0.02,8.1,0.11,0.22,173.0669963,0.048,0.202,7.06,0.558,3.8,1.0,0.41,0.0,0.71,1.35,0.0,15.39333333,96.56,0.1,97.0,26.69230769,13.0,60.0,28.5,8.0,125.15,120.0,40.57492931,557.0,437.0,82.0
2025-01-29 01:00:00,2.45,1184.0,95738.0,3.296953443,3919.0,1278.0,2350.0,0.0,1.2,230.0,1.25,6.0,1.3,11.80623945,86.66937662,0.442531315,5.498776608,261.4043333,1.081852609,11.47,87.04,0.45,7.6,27.54866667,1.04,10.62,70.28,0.92,81.33,18.18,807.1303333,2.32,2.079207921,10.5,5.02,80.51222222,55.57,10.03,29.16,66.02,0.065,1.89,0.03,0.05,0.054,5.05,0.17,0.131006861,0.004175517,3.320580277,0.000730716,0.120568067,0.003653578,0.003131638,313.062993,0.000574134,0.002870668,0.187898287,0.010230018,0.109607334,1.0,0.46,0.0,0.73,1.21,0.0,18.23333333,96.56,0.1,97.0,26.69230769,13.0,60.0,28.5,8.0,125.15,120.0,41.26908397,557.0,437.0,82.66666667
2025-01-29 02:00:00,2.45,1185.0,96140.0,3.283178236,3919.0,1281.0,2388.0,0.0,1.2,232.0,1.25,7.0,1.3,11.80623945,86.66937662,0.442531315,5.498776608,261.4043333,1.081852609,11.47,87.04,0.45,7.6,27.54866667,1.04,10.62,70.28,0.92,81.33,18.18,807.1303333,2.32,2.079207921,10.5,5.02,80.51222222,55.57,10.03,29.16,66.02,0.065,1.89,0.03,0.05,0.054,5.05,0.17,0.131006861,0.004175517,3.320580277,0.000730716,0.120568067,0.003653578,0.003131638,313.062993,0.000574134,0.002870668,0.187898287,0.010230018,0.109607334,1.0,0.46,0.0,0.73,1.21,0.0,18.23333333,96.56,0.1,97.0,26.69230769,13.0,60.0,28.5,8.0,124.4875,115.0,40.55266887,552.0,437.0,74.7826087
2025-01-29 03:00:00,2.44,1187.0,96604.0,3.264921629,3916.0,1287.0,2374.0,0.0,1.19,234.0,1.25,6.0,1.3,11.80623945,86.66937662,0.442531315,5.498776608,261.4043333,1.081852609,11.47,87.04,0.45,7.6,27.54866667,1.04,10.62,70.28,0.92,81.33,18.18,807.1303333,2.32,2.079207921,10.5,5.02,80.51222222,55.57,10.03,29.16,66.02,0.065,1.89,0.03,0.05,0.054,5.05,0.17,0.131006861,0.004175517,3.320580277,0.000730716,0.120568067,0.003653578,0.003131638,313.062993,0.000574134,0.002870668,0.187898287,0.010230018,0.109607334,1.0,0.46,0.0,0.73,1.21,0.0,18.23333333,96.56,0.1,97.0,26.69230769,13.0,60.0,28.5,8.0,124.885,118.0,40.0142315,555.0,437.0,77.11864407
2025-01-29 04:00:00,2.43,1173.0,97646.0,3.229283335,3915.0,1319.0,2356.0,0.0,1.19,235.0,1.24,7.0,1.3,11.80623945,86.66937662,0.442531315,5.498776608,261.4043333,1.081852609,11.47,87.04,0.45,7.6,27.54866667,1.04,10.62,70.28,0.92,81.33,18.18,807.1303333,2.32,2.079207921,10.5,5.02,80.51222222,55.57,10.03,29.16,66.02,0.065,1.89,0.03,0.05,0.054,5.05,0.17,0.131006861,0.004175517,3.320580277,0.000730716,0.120568067,0.003653578,0.003131638,313.062993,0.000574134,0.002870668,0.187898287,0.010230018,0.109607334,1.0,0.46,0.0,0.73,1.21,0.0,18.23333333,96.56,0.1,97.0,26.69230769,13.0,60.0,28.5,8.0,125.5475,123.0,39.84944719,560.0,437.0,79.10569106
2025-01-29 05:00:00,2.41,1193.0,97506.0,3.232265626,3913.0,1345.0,2360.0,0.0,1.2,239.0,1.21,6.0,1.3,11.80623945,86.66937662,0.442531315,5.498776608,261.4043333,1.081852609,11.47,87.04,0.45,7.6,27.54866667,1.04,10.62,70.28,0.92,81.33,18.18,807.1303333,2.32,2.079207921,10.5,5.02,80.51222222,55.57,10.03,29.16,66.02,0.065,1.89,0.03,0.05,0.054,5.05,0.17,0.131006861,0.004175517,3.320580277,0.000730716,0.120568067,0.003653578,0.003131638,313.062993,0.000574134,0.002870668,0.187898287,0.010230018,0.109607334,1.0,0.46,0.0,0.73,1.21,0.0,18.23333333,96.56,0.1,97.0,26.69230769,13.0,60.0,28.5,8.0,125.8125,125.0,39.50991832,562.0,437.0,77.68
2025-01-29 06:00:00,2.42,1178.0,97272.0,3.237553145,3910.0,1313.0,2337.0,0.0,1.18,235.0,1.24,7.0,1.3,11.80623945,86.66937662,0.442531315,5.498776608,261.4043333,1.081852609,11.47,87.04,0.45,7.6,27.54866667,1.04,10.62,70.28,0.92,81.33,18.18,807.1303333,2.32,2.079207921,10.5,5.02,80.51222222,55.57,10.03,29.16,66.02,0.065,1.89,0.03,0.05,0.054,5.05,0.17,0.131006861,0.004175517,3.320580277,0.000730716,0.120568067,0.003653578,0.003131638,313.062993,0.000574134,0.002870668,0.187898287,0.010230018,0.109607334,1.0,0.46,0.0,0.73,1.21,0.0,18.23333333,96.56,0.1,97.0,26.69230769,13.0,60.0,28.5,8.0,126.21000000000001,128.0,40.84507042,565.0,437.0,79.296875
2025-01-29 07:00:00,2.44,1185.0,97440.0,3.231975414,3910.0,1308.0,2349.0,0.0,1.2,236.0,1.24,7.0,1.3,11.80623945,86.66937662,0.442531315,5.498776608,261.4043333,1.081852609,11.47,87.04,0.45,7.6,27.54866667,1.04,10.62,70.28,0.92,81.33,18.18,807.1303333,2.32,2.079207921,10.5,5.02,80.51222222,55.57,10.03,29.16,66.02,0.065,1.89,0.03,0.05,0.054,5.05,0.17,0.131006861,0.004175517,3.320580277,0.000730716,0.120568067,0.003653578,0.003131638,313.062993,0.000574134,0.002870668,0.187898287,0.010230018,0.109607334,1.0,0.46,0.0,0.73,1.21,0.0,18.23333333,96.56,0.1,97.0,26.69230769,13.0,60.0,28.5,8.0,125.5475,123.0,41.01229896,560.0,437.0,79.83739837
2025-01-29 08:00:00,2.46,1173.0,97480.0,3.229824591,3909.0,1288.0,2340.0,0.0,1.2,233.0,1.26,6.0,1.3,11.83296826,86.57264781,0.51993883,5.514826712,261.4043333,1.074445093,11.47,87.04,0.45,7.6,27.54866667,1.04,10.39,70.22,1.04,81.33,18.35,807.1303333,2.42,2.056530214,10.55,5.02,80.51222222,55.46,9.9,29.16,66.02,0.065,1.8,0.02,0.058,0.056,5.13,0.17,3.002371982,0.083245064,29.86832903,0.014429144,4.550730176,0.066596051,0.099894077,313.062993,0.040512598,0.107663616,4.334293009,0.308561705,2.552848635,1.0,0.41,0.0,0.71,1.35,0.0,18.23333333,96.56,0.1,97.0,26.69230769,13.0,60.0,28.5,8.0,125.945,126.0,40.60707457,563.0,437.0,79.36507937
2025-01-29 09:00:00,2.46,1154.0,97381.0,3.233932069,3910.0,1285.0,2332.0,0.0,1.2,229.0,1.26,6.0,1.3,11.83296826,86.57264781,0.51993883,5.514826712,261.4043333,1.074445093,11.47,87.04,0.45,7.6,27.54866667,1.04,10.39,70.22,1.04,81.33,18.35,807.1303333,2.42,2.056530214,10.55,5.02,80.51222222,55.46,9.9,29.16,66.02,0.065,1.8,0.02,0.058,0.056,5.13,0.17,3.002371982,0.083245064,29.86832903,0.014429144,4.550730176,0.066596051,0.099894077,313.062993,0.040512598,0.107663616,4.334293009,0.308561705,2.552848635,1.0,0.41,0.0,0.71,1.35,0.0,18.23333333,96.56,0.1,97.0,26.69230769,13.0,60.0,28.5,8.0,125.8125,125.0,39.78162829,562.0,437.0,79.2
2025-01-29 10:00:00,2.42,1192.0,97032.0,3.24555481,3910.0,1326.0,2352.0,0.0,1.2,237.0,1.22,7.0,1.5,11.83296826,86.57264781,0.51993883,5.514826712,261.4043333,1.074445093,11.47,87.04,0.45,7.6,27.54866667,1.04,10.39,70.22,1.04,81.33,18.35,807.1303333,2.42,2.056530214,10.55,5.02,80.51222222,55.46,9.9,29.16,66.02,0.065,1.8,0.02,0.058,0.056,5.13,0.17,3.002371982,0.083245064,29.86832903,0.014429144,4.550730176,0.066596051,0.099894077,313.062993,0.040512598,0.107663616,4.334293009,0.308561705,2.552848635,1.0,0.41,0.0,0.71,1.35,0.0,18.23333333,96.56,0.1,97.0,26.69230769,13.0,60.0,28.5,8.0,125.8125,125.0,39.63328632,562.0,437.0,85.12
2025-01-29 11:00:00,2.42,1207.0,95522.0,3.30271786,3917.0,1303.0,2344.0,0.0,1.2,236.0,1.22,6.0,1.5,11.83296826,86.57264781,0.51993883,5.514826712,261.4043333,1.074445093,11.47,87.04,0.45,7.6,27.54866667,1.04,10.39,70.22,1.04,81.33,18.35,807.1303333,2.42,2.056530214,10.55,5.02,80.51222222,55.46,9.9,29.16,66.02,0.065,1.8,0.02,0.058,0.056,5.13,0.17,3.002371982,0.083245064,29.86832903,0.014429144,4.550730176,0.066596051,0.099894077,313.062993,0.040512598,0.107663616,4.334293009,0.308561705,2.552848635,1.0,0.41,0.0,0.71,1.35,0.0,18.23333333,96.56,0.1,97.0,26.69230769,13.0,60.0,28.5,8.0,124.6375,135.0,41.00238663,562.0,427.0,79.7037037
2025-02-01 00:00:00,2.37,1148.0,96241.0,3.554002017,4247.0,1434.0,2287.0,0.0,1.25,219.0,1.12,6.0,1.3,11.0767272,87.55124518,0.403986192,3.160368205,232.914,0.968041423,11.12,87.42,0.43,6.1,30.822,1.03,9.62,70.84,0.94,87.36666667,18.6,753.5313333,2.38,1.96969697,10.4,5.244444444,78.91111111,55.45,9.51,32.63025,69.83,0.063,1.83,0.06,0.054,0.055,5.28,0.17,2.231936967,0.069386641,20.65409028,0.005396739,2.972061143,0.030838507,0.073241455,292.7765727,0.001541925,0.077867231,3.157092187,0.259043461,1.387732829,1.0,0.45,0.0,0.73,1.26,0.0,13.31,96.53,0.1,97.0,26.69230769,13.0,60.0,28.5,8.0,119.3,140.0,42.08816705,543.0,403.0,82.14285714
2025-02-01 01:00:00,2.38,1145.0,96715.0,3.53160619,4241.0,1424.0,2268.0,0.0,1.24,219.0,1.14,6.0,1.3,11.0767272,87.55124518,0.403986192,3.160368205,232.914,0.968041423,11.12,87.42,0.43,6.1,30.822,1.03,9.62,70.84,0.94,87.36666667,18.6,753.5313333,2.38,1.96969697,10.4,5.244444444,78.91111111,55.45,9.51,32.63025,69.83,0.063,1.83,0.06,0.054,0.055,5.28,0.17,2.231936967,0.069386641,20.65409028,0.005396739,2.972061143,0.030838507,0.073241455,292.7765727,0.001541925,0.077867231,3.157092187,0.259043461,1.387732829,1.0,0.45,0.0,0.73,1.26,0.0,13.31,96.53,0.1,97.0,26.69230769,13.0,60.0,28.5,8.0,119.035,138.0,42.32209738,541.0,403.0,86.44927536
2025-02-01 02:00:00,2.4,1145.0,97515.0,3.540617138,4287.0,1452.0,2297.0,0.0,1.25,218.0,1.15,7.0,1.3,11.0767272,87.55124518,0.403986192,3.160368205,232.914,0.968041423,11.12,87.42,0.43,6.1,30.822,1.03,9.62,70.84,0.94,87.36666667,18.6,753.5313333,2.38,1.96969697,10.4,5.244444444,78.91111111,55.45,9.51,32.63025,69.83,0.063,1.83,0.06,0.054,0.055,5.28,0.17,2.231936967,0.069386641,20.65409028,0.005396739,2.972061143,0.030838507,0.073241455,292.7765727,0.001541925,0.077867231,3.157092187,0.259043461,1.387732829,1.0,0.45,0.0,0.73,1.26,0.0,13.31,96.53,0.1,97.0,26.69230769,13.0,60.0,28.5,8.0,118.6375,135.0,41.13341204,538.0,403.0,83.85185185
2025-02-01 03:00:00,2.39,1149.0,98060.0,3.301836507,4020.0,1483.0,2292.0,0.0,1.25,221.0,1.14,6.0,1.3,11.0767272,87.55124518,0.403986192,3.160368205,232.914,0.968041423,11.12,87.42,0.43,6.1,30.822,1.03,9.62,70.84,0.94,87.36666667,18.6,753.5313333,2.38,1.96969697,10.4,5.244444444,78.91111111,55.45,9.51,32.63025,69.83,0.063,1.83,0.06,0.054,0.055,5.28,0.17,2.231936967,0.069386641,20.65409028,0.005396739,2.972061143,0.030838507,0.073241455,292.7765727,0.001541925,0.077867231,3.157092187,0.259043461,1.387732829,1.0,0.45,0.0,0.73,1.26,0.0,13.31,96.53,0.1,97.0,26.69230769,13.0,60.0,28.5,8.0,118.6375,135.0,41.91176471,538.0,403.0,82.22222222
2025-02-01 04:00:00,2.37,1140.0,97357.0,3.319046806,4012.0,1453.0,2282.0,0.0,1.25,220.0,1.12,7.0,1.3,11.0767272,87.55124518,0.403986192,3.160368205,232.914,0.968041423,11.12,87.42,0.43,6.1,30.822,1.03,9.62,70.84,0.94,87.36666667,18.6,753.5313333,2.38,1.96969697,10.4,5.244444444,78.91111111,55.45,9.51,32.63025,69.83,0.063,1.83,0.06,0.054,0.055,5.28,0.17,2.231936967,0.069386641,20.65409028,0.005396739,2.972061143,0.030838507,0.073241455,292.7765727,0.001541925,0.077867231,3.157092187,0.259043461,1.387732829,1.0,0.45,0.0,0.73,1.26,0.0,13.31,96.53,0.1,97.0,26.69230769,13.0,60.0,28.5,8.0,118.6375,135.0,40.86481349,538.0,403.0,82.96296296
2025-02-01 05:00:00,2.39,1148.0,97416.0,3.314559802,4009.0,1433.0,2287.0,0.0,1.26,220.0,1.13,6.0,1.3,11.0767272,87.55124518,0.403986192,3.160368205,232.914,0.968041423,11.12,87.42,0.43,6.1,30.822,1.03,9.62,70.84,0.94,87.36666667,18.6,753.5313333,2.38,1.96969697,10.4,5.244444444,78.91111111,55.45,9.51,32.63025,69.83,0.063,1.83,0.06,0.054,0.055,5.28,0.17,2.231936967,0.069386641,20.65409028,0.005396739,2.972061143,0.030838507,0.073241455,292.7765727,0.001541925,0.077867231,3.157092187,0.259043461,1.387732829,1.0,0.45,0.0,0.73,1.26,0.0,13.31,96.53,0.1,97.0,26.69230769,13.0,60.0,28.5,8.0,118.6375,135.0,41.85771685,538.0,403.0,83.92592593
2025-02-01 06:00:00,2.39,1142.0,98333.0,3.282855533,4008.0,1411.0,2292.0,0.0,1.23,222.0,1.16,6.0,1.3,11.0767272,87.55124518,0.403986192,3.160368205,232.914,0.968041423,11.12,87.42,0.43,6.1,30.822,1.03,9.62,70.84,0.94,87.36666667,18.6,753.5313333,2.38,1.96969697,10.4,5.244444444,78.91111111,55.45,9.51,32.63025,69.83,0.063,1.83,0.06,0.054,0.055,5.28,0.17,2.231936967,0.069386641,20.65409028,0.005396739,2.972061143,0.030838507,0.073241455,292.7765727,0.001541925,0.077867231,3.157092187,0.259043461,1.387732829,1.0,0.45,0.0,0.73,1.26,0.0,13.31,96.53,0.1,97.0,26.69230769,13.0,60.0,28.5,8.0,117.71000000000001,128.0,42.90788539,531.0,403.0,84.765625
2025-02-01 07:00:00,2.44,1128.0,100727.0,3.200096103,4002.0,1392.0,2311.0,0.0,1.23,222.0,1.21,7.0,1.3,11.0767272,87.55124518,0.403986192,3.160368205,232.914,0.968041423,11.12,87.42,0.43,6.1,30.822,1.03,9.62,70.84,0.94,87.36666667,18.6,753.5313333,2.38,1.96969697,10.4,5.244444444,78.91111111,55.45,9.51,32.63025,69.83,0.063,1.83,0.06,0.054,0.055,5.28,0.17,2.231936967,0.069386641,20.65409028,0.005396739,2.972061143,0.030838507,0.073241455,292.7765727,0.001541925,0.077867231,3.157092187,0.259043461,1.387732829,1.0,0.45,0.0,0.73,1.26,0.0,13.31,96.53,0.1,97.0,26.69230769,13.0,60.0,28.5,8.0,117.71000000000001,128.0,42.61512765,531.0,403.0,77.890625
2025-02-01 08:00:00,2.46,1131.0,100805.0,3.198420233,4003.0,1410.0,2307.0,0.0,1.26,221.0,1.2,7.0,1.3,11.14861674,87.43926359,0.444078243,2.959907949,232.914,0.968041423,11.25,87.27,0.44,6.2,30.822,1.04,9.45,71.01,1.0,87.36666667,18.54,753.5313333,2.4,1.94,10.27,5.244444444,78.91111111,55.56,8.84,32.59675,69.83,0.057,1.75,0.07,0.061,0.058,5.29,0.17,2.000923165,0.136609212,21.57621967,0.026920051,3.025492256,0.032143344,0.104465868,292.7765727,0.000803584,0.069911773,3.567911186,0.241878664,1.848242281,1.0,0.47,0.0,0.73,1.19,0.0,13.31,96.74,0.1,97.0,26.69230769,13.0,60.0,28.5,8.0,117.5775,127.0,41.32349441,530.0,403.0,81.1023622
2025-02-01 09:00:00,2.45,1140.0,99599.0,3.240351115,4007.0,1410.0,2305.0,0.0,1.27,220.0,1.18,6.0,1.3,11.14861674,87.43926359,0.444078243,2.959907949,232.914,0.968041423,11.25,87.27,0.44,6.2,30.822,1.04,9.45,71.01,1.0,87.36666667,18.54,753.5313333,2.4,1.94,10.27,5.244444444,78.91111111,55.56,8.84,32.59675,69.83,0.057,1.75,0.07,0.061,0.058,5.29,0.17,2.000923165,0.136609212,21.57621967,0.026920051,3.025492256,0.032143344,0.104465868,292.7765727,0.000803584,0.069911773,3.567911186,0.241878664,1.848242281,1.0,0.47,0.0,0.73,1.19,0.0,13.31,96.74,0.1,97.0,26.69230769,13.0,60.0,28.5,8.0,117.8425,129.0,42.11511465,532.0,403.0,81.9379845
2025-02-01 10:00:00,2.39,1140.0,97750.0,3.304066492,4010.0,1473.0,2305.0,0.0,1.27,222.0,1.12,7.0,1.3,11.14861674,87.43926359,0.444078243,2.959907949,232.914,0.968041423,11.25,87.27,0.44,6.2,30.822,1.04,9.45,71.01,1.0,87.36666667,18.54,753.5313333,2.4,1.94,10.27,5.244444444,78.91111111,55.56,8.84,32.59675,69.83,0.057,1.75,0.07,0.061,0.058,5.29,0.17,2.000923165,0.136609212,21.57621967,0.026920051,3.025492256,0.032143344,0.104465868,292.7765727,0.000803584,0.069911773,3.567911186,0.241878664,1.848242281,1.0,0.47,0.0,0.73,1.19,0.0,13.31,96.74,0.1,97.0,26.69230769,13.0,60.0,28.5,8.0,117.71000000000001,128.0,41.97355996,531.0,403.0,81.09375
2025-02-01 11:00:00,2.42,1138.0,96842.0,3.334190337,4009.0,1414.0,2301.0,0.0,1.28,216.0,1.14,6.0,1.3,11.14861674,87.43926359,0.444078243,2.959907949,232.914,0.968041423,11.25,87.27,0.44,6.2,30.822,1.04,9.45,71.01,1.0,87.36666667,18.54,753.5313333,2.4,1.94,10.27,5.244444444,78.91111111,55.56,8.84,32.59675,69.83,0.057,1.75,0.07,0.061,0.058,5.29,0.17,2.000923165,0.136609212,21.57621967,0.026920051,3.025492256,0.032143344,0.104465868,292.7765727,0.000803584,0.069911773,3.567911186,0.241878664,1.848242281,1.0,0.47,0.0,0.73,1.19,0.0,13.31,96.74,0.1,97.0,26.69230769,13.0,60.0,28.5,8.0,117.71000000000001,128.0,42.36194119,531.0,403.0,81.328125
