Repository: saikumar-voptimai/evonith_bf_webapp

# Evonith BF2 — Blast Furnace Intelligence Platform

Monitoring, modelling and optimisation of **Blast Furnace 2 (BF2)** at Evonith Steel: live telemetry from InfluxDB,
manual plant reports from Neon PostgreSQL, a two-zone energy model of the furnace, blend and fuel optimisers, a
conversational assistant (FurnaceMind) and a live digital twin evaluated every hour.

The platform has three deployable parts that share one Python service layer, plus the shared data library:

| Part | Path | What it is |
|---|---|---|
| **Streamlit app** (legacy) | `src/app.py`, `src/custom_pages/` | The original 11-page dashboard; still the home of the model pages. Served under `/legacy` in production |

File: src/assets/data/furnace_dataset_20260525_002530_771382.csv (part 113 of 209)
GO%,ORE_NA2O%,ORE_P%,ORE_TIO2%,ORE_AL2O3%,ORE_SIO2%,ORE_MNO%,ORE_CAO%,ORE_K2O%,ORE_CALC_MT,PELLET_PCT_SIO2,PELLET_PCT_AL2O3,PELLET_PCT_FE2O3,PELLET_PCT_MGO,PELLET_PCT_TIO2,PELLET_PCT_NA2O,TOTAL_PELLET_CALC_MT,PELLET_PCT_K2O,PELLET_PCT_TM,PELLET_PCT_LOI,PELLET_PCT_MNO,PELLET_PCT_CAO,PELLET_PCT_P,CHARGES/HRS.,STOCKRODLEVEL,CHEM_PCT_C,CHEM_PCT_CR,CHEM_PCT_FE,CHEM_PCT_MN,CHEM_PCT_P,CHEM_PCT_S,CHEM_PCT_SI,CHEM_PCT_TI,SLAG_BASICITY,SLAG_PCT_AL2O3,SLAG_PCT_CAO,SLAG_PCT_FEO,SLAG_PCT_K2O,SLAG_PCT_MGO,SLAG_PCT_MNO,SLAG_PCT_NA2O,SLAG_PCT_S,SLAG_PCT_SIO2,SLAG_PCT_TIO2,SLAG_T_BASICITY,HMT_GT_1480C,COKE_DISCHARGE_TIME,WEIGHTED_COKE_ANGLE,TOTAL_COKE_PORTIONS,NON_COKE_DISCHARGE_TIME,WEIGHTED_NON_COKE_ANGLE,TOTAL_NON_COKE_PORTIONS,TOTAL HEAT LOAD,FTG_UPTAKE_TEMP_A,FTG_UPTAKE_TEMP_B,FTG_UPTAKE_TEMP_C,FTG_UPTAKE_TEMP_D,FTG_UPTAKE_TEMP_AVG,HEARTH_TEMP_A,HEARTH_TEMP_B,HEARTH_TEMP_C,HEARTH_TEMP_D,HEARTH_TEMP_AVG,BOSH_TEMP_A,BOSH_TEMP_C,BOSH_TEMP_D,BELLY_TEMP_A,BELLY_TEMP_C,BELLY_TEMP_D,LOWER_STACK_TEMP_A,LOWER_STACK_TEMP_B,LOWER_STACK_TEMP_C,LOWER_STACK_TEMP_D,PCI_KG/THM,ACT. FUEL RATEKG/THM.,FURNACETOPGASANALYSISCO2ETACO,COKE RATE KG/THM,PRODUCTIONTONNESPERHR,HOT BLAST PRESSUREBAR,TOPPRESSUREBAR,DIFFERENTIAL PRESSURETOTALBAR,HOT BLAST TEMP.OC,OXYGENFLOWNM3/HR.,STEAMKGS/HR.,RAFTOC,PERMEABILITYKGS/HR.,TUYEREVELOCITYM/S,HOT BLAST VOLUMENM3/HR.,O2 ENRICHMENT %,BOTTOMBAR,FURNACE TOP GAS ANALYSISH2%,UNITCOST LAKHS/THM,BOSH_TEMP_B,FURNACE TOP GAS ANALYSISCO2%,FURNACE TOP GAS ANALYSISONLINE (ANALYZER)CO%
2026-02-11 16:00:00,0.9254726991274052,11.899254292146646,0.459192027,87.17527300872595,0.38905460174518985,4.203714285714286,0.41,0.96,0.49,87.17999999999999,11.86,1.1222857142857143,69.98,9.0,19.55,1.69,12.33952387,5.066666667,79.04444444,71.63,38.89,0.047,4.8412,2.23938,8.28,2.4598,0.026,0.14,55.52,10.122,0.058,2.090803933,0.2,16.65657142857143,0.1,97.11,0.78,0.51,1.1,0.0,0.0,0.11071428571428572,59.58133499704528,4.48378222968578,3.567216163554748,0.03612026939257913,0.02022405387851583,0.07733898328291385,0.44535732795795263,4.497060613330306,4.730455095580434,0.08896215514063308,0.03612026939257913,0.03230601346962896,8.602,0.0,0.0,0.0,0.0,0.0,0.0,0.0,0.0,0.0,0.0,0.0,0.0,0.0,7.0,0.254488152,4.413282051282051,0.012,94.92796923076924,0.14186666666666667,0.0983948717948718,0.04546153846153846,0.3109230769230769,0.0501025641025641,1.1100995294820513,20.102205128205128,35.936461538461536,0.3121025641025641,0.393025641025641,8.349076923076924,0.21907692307692306,0.19605128205128206,0.4348974358974359,32.37292307692308,1.4142051282051282,1.3680143778923077,1484.3282051282051,97.5,26.46153846153846,13.0,60.0,27.333333333333332,9.0,0.9618739379639862,178.9358333,167.05875,175.3394444,188.5638889,178.7632639,61.81727279277736,328.31927450990446,449.9256766926874,580.709732572272,356.5399270168673,56.431111111111065,57.05694444444464,62.221111111110865,82.67500000000003,53.206944444444446,50.942222222222156,70.80388888888903,44.529722222222226,36.72666666666656,33.50527777777786,193.2072497222223,545.0,43.537431611111074,275.0,95.47533333333344,2.8350814250000025,1.3985545861111102,1.436477325,1198.322874999999,3998.296547,0.0,2199.5041388888903,1265.7362416666658,208.50582694444444,108870.21249999988,4.452996080555553,1.1749894652777786,4.041465719444447,94.34996058819445,59.714999999999804,18.11581286111111,23.492911305555552
2026-02-11 17:00:00,0.9255794055070328,11.900214649563294,0.459192027,87.17420594492967,0.3888411889859345,4.183833333333333,0.41,0.96,0.49,87.18,11.86,1.0858333333333334,69.98,9.0,19.55,1.69,12.33952387,5.066666667,79.04444444,71.63,38.89,0.04700000000000001,4.8412,2.23938,8.28,2.4598,0.026,0.14,55.52,10.122,0.058,2.090803933,0.19999999999999998,15.635666666666667,0.10000000000000002,97.11,0.7799999999999999,0.51,1.1,0.0,0.0,0.1125,59.570131479298,4.488007556379041,3.568313651007544,0.03613856085012572,0.020227712170025145,0.07740574710295889,0.4461264837477865,4.5011761912782875,4.736911980094379,0.08910848680100576,0.03613856085012572,0.03230692804250629,8.710833333333333,0.0,0.0,0.0,0.0,0.0,0.0,0.0,0.0,0.0,0.0,0.0,0.0,0.0,7.0,0.254488152,4.3808849557522125,0.012008849557522124,94.95033185840708,0.1343008849557522,0.0991504424778761,0.04978761061946903,0.3233628318584071,0.05017256637168141,1.1080707513362833,19.965752212389383,36.00486725663717,0.30017699115044244,0.3897345132743363,8.340088495575221,0.2097345132743363,0.18991150442477878,0.44642477876106196,32.49353982300885,1.388495575221239,1.3647411015486726,1481.212389380531,97.5,26.46153846153846,13.0,60.0,27.333333333333332,9.0,0.9618739379639862,178.9358333,167.05875,175.3394444,188.5638889,178.7632639,61.81727279277736,328.31927450990446,449.9256766926874,580.709732572272,356.5399270168673,56.98194444444461,58.14333333333335,62.008888888889054,86.09638888888892,52.87194444444417,51.293888888888674,73.55666666666673,44.25888888888855,37.35027777777792,33.728055555555784,199.63938083333338,545.0,42.82147213888891,275.0,91.64966666666656,2.837766011111116,1.3986492416666663,1.4392743999999997,1198.829244444441,3998.296547,0.0,2163.424313888888,1250.4615611111117,206.37719027777771,107833.64111111114,4.511678280555555,1.1625859111111116,4.410550080555554,95.20221796041668,60.061388888888935,17.729842138888902,23.67532350000002
2026-02-11 18:00:00,0.9252225545533782,11.897002990980404,0.459192027,87.17777445446622,0.38955489089324374,4.243833333333333,0.41,0.96,0.49,87.18,11.86,1.0848333333333333,69.98,9.0,19.55,1.69,12.33952387,5.066666667,79.04444444,71.63,38.89,0.04700000000000001,4.8412,2.23938,8.28,2.4598,0.026,0.14,55.52,10.122,0.058,2.090803933,0.20000000000000004,16.709833333333332,0.10000000000000002,97.11,0.7799999999999999,0.51,1.1,0.0,0.0,0.10766666666666667,59.549987851526645,4.495604581709952,3.570286904340248,0.03617144840567079,0.02023428968113416,0.07752578668069837,0.4475094054584566,4.508575891275927,4.748521287201788,0.0893715872453663,0.03617144840567079,0.032308572420283545,8.75,0.0,0.0,0.0,0.0,0.0,0.0,0.0,0.0,0.0,0.0,0.0,0.0,0.0,7.0,0.254488152,4.433982300884956,0.012539823008849557,94.65824336283187,0.15235398230088495,0.10817699115044248,0.03704424778761062,0.5251327433628319,0.07252654867256636,1.1307773515132744,20.31088495575221,36.29690265486725,0.31079646017699114,0.37380530973451326,8.345398230088495,0.19380530973451326,0.18460176991150443,0.41191150442477875,32.10592920353982,1.298230088495575,1.3907456744690265,1493.9557522123894,97.5,26.46153846153846,13.0,60.0,27.333333333333332,9.0,0.9618739379639862,178.9358333,167.05875,175.3394444,188.5638889,178.7632639,61.81727279277736,328.31927450990446,449.9256766926874,580.709732572272,356.5399270168673,58.480833333333216,58.9983333333335,60.02999999999994,84.69,52.45472222222206,51.195277777777875,72.04166666666657,44.40555555555537,37.971944444444595,33.50111111111113,187.79551444444442,545.0,42.37116222222223,275.0,97.30500000000025,2.8158998027777784,1.3986191194444435,1.41719141111111,1206.7693527777762,3998.296547,0.0,2191.9009250000013,1294.0585999999996,213.07353194444445,109818.22861111102,4.409327097222221,1.1483353472222233,4.3941775944444466,93.63290566388889,59.96277777777761,17.78940005555557,24.19307044444444
2026-02-11 19:00:00,0.9253354341663794,11.898018907497415,0.459192027,87.1766456583362,0.3893291316672409,4.2026666666666666,0.41,0.96,0.49,87.18,11.86,1.0741666666666667,69.98,9.0,19.55,1.69,12.33952387,5.066666667,79.04444444,71.63,38.89,0.04700000000000001,4.8412,2.23938,8.28,2.4598,0.026,0.14,55.52,10.122,0.058,2.090803933,0.20000000000000004,16.683666666666667,0.10000000000000002,97.11,0.7799999999999999,0.51,1.1,0.0,0.0,0.10033333333333333,59.4720264773417,4.5250071571168435,3.577923936913466,0.0362987322818911,0.02025974645637822,0.0779903728289025,0.45286169245352065,4.537214763425497,4.793452495507557,0.09038985825512878,0.0362987322818911,0.032314936614094555,8.726166666666666,0.0,0.0,0.0,0.0,0.0,0.0,0.0,0.0,0.0,0.0,0.0,0.0,0.0,7.0,0.254488152,4.470588235294118,0.01292156862745098,94.43513921568628,0.16619607843137255,0.11537254901960785,0.027019607843137255,0.6827450980392157,0.09001764705882352,1.149853337627451,20.590392156862745,36.533529411764704,0.31607843137254904,0.36313725490196075,8.360980392156863,0.1807843137254902,0.18156862745098037,0.3839607843137255,31.77235294117647,1.224705882352941,1.4130057519411765,1504.921568627451,97.5,26.46153846153846,13.0,60.0,27.333333333333332,9.0,0.9618739379639862,178.9358333,167.05875,175.3394444,188.5638889,178.7632639,61.81727279277736,328.31927450990446,449.9256766926874,580.709732572272,356.5399270168673,60.22527777777759,58.43944444444455,58.04249999999997,80.63388888888882,52.19861111111119,51.080555555555755,69.19027777777765,44.345277777777646,38.111666666666686,34.91999999999997,189.939845,545.0,43.86114941666666,275.0,95.47533333333344,2.8155462000000018,1.3985720527777774,1.417153241666667,1167.748302777779,3998.296547,0.0,2141.2027916666666,1292.0354416666667,206.33434999999992,109489.57444444452,4.411510111111109,1.1590261263888881,4.2726498472222225,93.9170294625,59.16472222222224,18.536916666666627,23.725670444444443
2026-02-11 20:00:00,0.9254325664592594,11.898893098133334,0.459192027,87.17567433540741,0.3891348670814813,4.1971428571428575,0.41,0.96,0.49,87.17999999999999,11.86,0.9928571428571429,69.98,9.0,19.55,1.69,12.33952387,5.066666667,79.04444444,71.63,38.89,0.047,4.8412,2.23938,8.28,2.4598,0.026,0.14,55.52,10.122,0.058,2.090803933,0.2,16.670142857142856,0.1,97.11,0.78,0.51,1.1,0.0,0.0,0.1325714285714286,59.45176109925433,4.532650099709796,3.5799091168077397,0.03633181861346232,0.020266363722692464,0.07811113793913747,0.4542529726960906,4.544659188029022,4.805131970552199,0.09065454890769857,0.03633181861346232,0.032316590930673114,8.727714285714287,0.0,0.0,0.0,0.0,0.0,0.0,0.0,0.0,0.0,0.0,0.0,0.0,0.0,7.0,0.254488152,4.4,0.012333333333333333,94.66043333333333,0.15266666666666667,0.11066666666666666,0.034666666666666665,0.5533333333333333,0.0759,1.1453303323333333,20.44333333333333,36.410000000000004,0.2866666666666667,0.38666666666666666,8.443333333333333,0.18666666666666668,0.19333333333333333,0.39866666666666667,31.79,1.26,1.410926609,1504.3333333333333,97.5,26.46153846153846,13.0,60.0,27.333333333333332,9.0,0.9618739379639862,178.9358333,167.05875,175.3394444,188.5638889,178.7632639,61.81727279277736,328.31927450990446,449.9256766926874,580.709732572272,356.5399270168673,60.74583333333351,57.12555555555565,57.91333333333342,83.3200000000001,51.87722222222227,50.75277777777789,69.78888888888883,44.56027777777797,38.91305555555551,35.790000000000006,196.19475750000004,545.0,43.882689972222195,275.0,91.64966666666656,2.8015970111111104,1.3988192361111098,1.4026217388888889,1180.0571694444436,3998.296547,0.0,2163.260713888889,1294.7992749999996,207.47681138888908,108753.19499999999,4.430577930555553,1.1382891888888889,4.249991972222223,94.74580536875001,58.36694444444443,18.467520777777775,23.61791094444443
2026-02-11 21:00:00,0.9254715255126701,11.89924372961403,0.459192027,87.17528474487328,0.3890569489746598,4.193428571428571,0.41,0.96,0.49,87.17999999999999,11.86,1.0902857142857143,69.98,9.0,19.55,1.69,12.33952387,5.066666667,79.04444444,71.63,38.89,0.047,4.8412,2.23938,8.28,2.4598,0.026,0.14,55.52,10.122,0.058,2.090803933,0.2,16.675285714285714,0.1,97.11,0.78,0.51,1.1,0.0,0.0,0.1345714285714286,59.48634174917087,4.519608254598415,3.576521624571017,0.03627536040951695,0.02025507208190339,0.07790506549473686,0.4518789052201876,4.531956092141313,4.785202224559482,0.09020288327613558,0.03627536040951695,0.03231376802047585,8.66,0.0,0.0,0.0,0.0,0.0,0.0,0.0,0.0,0.0,0.0,0.0,0.0,0.0,7.0,0.254488152,4.358266666666667,0.012,94.81409133333334,0.14456666666666665,0.10739333333333333,0.04047333333333333,0.4583333333333333,0.06487533333333334,1.13748310124,20.3678,36.23946666666667,0.28126666666666666,0.41040000000000004,8.4666,0.19693333333333335,0.2026,0.40639333333333333,31.8624,1.3016666666666667,1.4032323875600001,1502.3533333333332,97.5,26.46153846153846,13.0,60.0,27.333333333333332,9.0,0.9618739379639862,178.9358333,167.05875,175.3394444,188.5638889,178.7632639,61.81727279277736,328.31927450990446,449.9256766926874,580.709732572272,356.5399270168673,59.93666666666672,55.695833333333276,59.104166666666494,83.76305555555544,51.56027777777797,50.193611111111295,69.95222222222218,44.57111111111123,39.079444444444626,35.42500000000007,178.50368888888886,545.0,43.87170127777779,275.0,98.98966666666614,2.8214618249999983,1.3988373138888868,1.4229844805555565,1187.0899694444443,3998.296547,0.0,2197.535208333334,1285.931691666667,209.2513227777778,109527.23361111122,4.354056074999999,1.1554919602777773,3.9434076249999976,92.40173877777778,57.648055555555864,18.42947105555557,23.578510888888893
2026-02-11 22:00:00,0.9255079682920188,11.899571714628168,0.459192027,87.1749203170798,0.3889840634159623,4.155,0.41,0.96,0.49,87.18,11.86,1.1123333333333332,69.98,9.0,19.55,1.69,12.33952387,5.066666667,79.04444444,71.63,38.89,0.04700000000000001,4.8412,2.23938,8.28,2.4598,0.026,0.14,55.52,10.122,0.058,2.090803933,0.20000000000000004,16.724166666666665,0.10000000000000002,97.11,0.7800000000000001,0.51,1.1,0.0,0.0,0.10683333333333334,59.507729958781674,4.511541844116624,3.574426453017305,0.03624044088362175,0.02024808817672435,0.07777760922521938,0.45041053915629453,4.524099198814894,4.772875631918478,0.089923527068974,0.03624044088362175,0.03231202204418109,8.620833333333334,0.0,0.0,0.0,0.0,0.0,0.0,0.0,0.0,0.0,0.0,0.0,0.0,0.0,7.0,0.254488152,4.354266666666667,0.012,94.87407133333333,0.14356666666666668,0.10599333333333333,0.043873333333333334,0.4083333333333333,0.05789533333333333,1.12528880564,20.3858,36.007466666666666,0.3072666666666667,0.4344,8.412600000000001,0.21293333333333334,0.2086,0.4049933333333333,32.0064,1.3516666666666668,1.3881953711600001,1498.5533333333333,97.5,26.46153846153846,13.0,60.0,27.333333333333332,9.0,0.9618739379639862,178.9358333,167.05875,175.3394444,188.5638889,178.7632639,61.81727279277736,328.31927450990446,449.9256766926874,580.709732572272,356.5399270168673,58.06277777777771,54.88166666666659,58.92805555555556,76.92527777777785,50.96694444444439,49.661944444444565,65.82111111111115,44.47527777777767,38.92722222222221,35.32833333333329,180.77025888888878,545.0,43.90253025000004,275.0,94.4809622654438,2.8360781333333387,1.398788508333331,1.4370391583333344,1186.0280333333337,3998.296547,0.0,2187.2024472222192,1259.3225416666673,205.66955416666653,108431.2191666666,4.41771244444444,1.1555377666666669,3.817258249999995,92.70205930277777,57.14555555555542,18.44097236111111,23.56505644444446
2026-02-11 23:00:00,0.9324922590852525,11.742492259085253,0.459192027,87.32501548182948,0.3787383886278787,4.096,0.41,1.01,0.49,87.075,11.915000000000001,1.1157142857142859,69.98,9.0,19.55,1.69,12.33952387,5.066666667,79.04444444,71.63,38.89,0.047,4.7299999999999995,2.2,8.82,2.4199999999999995,0.029,0.14,55.85,9.98,0.051,2.109936575,0.2,16.710285714285714,0.1,96.35000000000001,0.54,0.9400000000000001,1.09,0.0,0.0,0.1002857142857143,59.55959620626856,4.310501394351042,3.0276388083788084,0.04,0.02137924846073081,0.07372630387442154,0.415849802597638,5.030483447962978,4.641279853202325,0.08241503078538373,0.03689624230365406,0.027654739225115695,8.615,0.0,0.0,0.0,0.0,0.0,0.0,0.0,0.0,0.0,0.0,0.0,0.0,0.0,7.0,0.254488152,4.350266666666667,0.012,94.93405133333333,0.14256666666666667,0.10459333333333333,0.047273333333333334,0.35833333333333334,0.05091533333333333,1.11309451004,20.4038,35.77546666666667,0.3332666666666667,0.45840000000000003,8.358600000000001,0.22893333333333335,0.2146,0.4035933333333333,32.150400000000005,1.4016666666666666,1.37315835476,1494.7533333333333,97.5,26.46153846153846,13.0,60.0,27.333333333333332,9.0,0.9618739379639862,178.9358333,167.05875,175.3394444,188.5638889,178.7632639,61.81727279277736,328.31927450990446,449.9256766926874,580.709732572272,356.5399270168673,57.09527777777784,54.43777777777768,57.93361111111122,70.31777777777766,50.460277777777534,49.31694444444455,61.73444444444445,44.61055555555587,38.859166666666546,35.853611111111036,195.1208213888886,541.0277777777778,43.80002230555557,271.02777777777777,93.27102777777786,2.8347117444444443,1.3987601611111087,1.4359136750000014,1198.9797444444432,3998.296547,0.0,2188.5168388888897,1278.0610916666658,211.16234194444436,109920.46694444434,4.37009317222222,1.1608715063888893,4.1633230527777805,93.61045327847219,57.14500000000017,18.727840499999996,24.029417444444444
2026-02-12 00:00:00,0.9319328479135293,11.74193284791353,0.459192027,87.32613430417292,0.37789927187029376,4.0953333333333335,0.41,1.01,0.49,87.075,11.915,1.0911666666666668,69.98,9.0,19.55,1.69,12.33952387,5.133333333,79.02222222,71.63,38.89,0.04700000000000001,4.73,2.2,8.82,2.42,0.029,0.14,55.85,9.98,0.051,2.109936575,0.20000000000000004,16.640833333333333,0.10000000000000002,96.35000000000001,0.54,0.94,1.09,0.0,0.0,0.09916666666666667,59.55778501280105,4.311203665534617,3.027874749290286,0.04,0.0213789708831879,0.07373601908842355,0.4159494529355445,5.031105221659107,4.642380448159982,0.08242058233624204,0.036894854415939496,0.02765279618231529,8.6515,0.0,0.0,0.0,0.0,0.0,0.0,0.0,0.0,0.0,0.0,0.0,0.0,0.0,7.0,0.254488152,4.346266666666667,0.012,94.99403133333333,0.14156666666666667,0.10319333333333333,0.050673333333333334,0.30833333333333335,0.04393533333333333,1.10090021444,20.4218,35.54346666666667,0.3592666666666667,0.48240000000000005,8.3046,0.24493333333333334,0.22060000000000002,0.40219333333333335,32.2944,1.4516666666666667,1.35812133836,1490.9533333333334,97.5,26.46153846153846,13.0,60.0,27.333333333333332,9.0,0.9618739379639862,178.9358333,167.05875,175.3394444,188.5638889,178.7632639,61.81727279277736,328.31927450990446,449.9256766926874,580.709732572272,356.5399270168673,56.441944444444296,53.96499999999988,56.35555555555558,65.34888888888891,49.9655555555553,48.998055555555496,57.9002777777778,44.595277777777895,38.51083333333339,36.8583333333334,182.148376388889,540.0,43.75116186111109,270.0,94.66373113980845,2.8326339805555563,1.3988349138888871,1.433843822222222,1197.5309916666645,3998.296547,0.0,2171.7665472222234,1282.2024749999996,211.66905500000004,110047.57361111103,4.348686383333331,1.1596401749999996,4.203727824999995,91.63465987152779,57.026666666666806,18.531563694444426,23.823664222222245
2026-02-12 01:00:00,0.9321445922110517,11.742144592211051,0.459192027,87.32571081557788,0.37821688831657746,4.1160000000000005,0.41,1.01,0.49,87.075,11.915000000000001,1.0712857142857144,69.98,9.0,19.55,1.69,12.33952387,5.133333333,79.02222222,71.63,38.89,0.047,4.7299999999999995,2.2,8.82,2.4199999999999995,0.029,0.14,55.85,9.98,0.051,2.109936575,0.2,16.643,0.1,96.35,0.54,0.9400000000000001,1.09,0.0,0.0,0.09585714285714286,59.55897916783532,4.310740644502168,3.027719188864365,0.04,0.02137915389545369,0.0737296136591209,0.4158837515321258,5.030695274183737,4.641654804526125,0.08241692209092623,0.03689576947726845,0.02765407726817582,8.637142857142857,0.0,0.0,0.0,0.0,0.0,0.0,0.0,0.0,0.0,0.0,0.0,0.0,0.0,7.0,0.254488152,4.342266666666666,0.012,95.05401133333332,0.14056666666666667,0.10179333333333333,0.054073333333333334,0.2583333333333333,0.03695533333333333,1.0887059188400001,20.439799999999998,35.31146666666667,0.3852666666666667,0.5064,8.2506,0.26093333333333335,0.22660000000000002,0.40079333333333333,32.4384,1.5016666666666667,1.34308432196,1487.1533333333334,97.5,26.46153846153846,13.0,60.0,27.333333333333332,9.0,0.9618739379639862,178.9358333,167.05875,175.3394444,188.5638889,178.7632639,61.81727279277736,328.31927450990446,449.9256766926874,580.709732572272,356.5399270168673,56.24750000000013,53.60222222222232,55.47805555555548,64.9916666666666,49.79333333333309,48.84666666666645,55.9747222222222,44.62555555555592,38.62694444444438,37.00805555555553,199.1038322222222,544.1944444444445,44.0748141388889,270.0,97.0449999999991,2.797063786111113,1.398807777777775,1.3981162611111122,1195.0695972222236,3998.296547,0.0,2177.7318555555557,1303.6953722222222,211.63040805555542,109250.83277777779,4.364671475,1.1240868525,3.9466467444444446,93.88125776944445,56.61833333333356,18.8040370277778,23.85925491666665
2026-02-12 02:00:00,0.9324959571873953,11.742495957187396,0.459192027,87.3250080856252,0.37874393578109283,4.091833333333334,0.41,1.01,0.49,87.075,11.915,1.069,69.98,9.0,19.55,1.69,12.33952387,5.133333333,79.02222222,71.63,38.89,0.04700000000000001,4.73,2.2,8.82,2.42,0.029,0.14,55.85,9.98,0.051,2.109936575,0.20000000000000004,16.710166666666666,0.10000000000000002,96.34999999999998,0.54,0.94,1.09,0.0,0.0,0.15266666666666664,59.559160682589415,4.310670264068776,3.027695543264213,0.04,0.021379181713806806,0.07372864001676172,0.4158737647433559,5.03063296107275,4.641544504756006,0.08241636572386385,0.03689590856903404,0.027654271996647658,8.572833333333334,0.0,0.0,0.0,0.0,0.0,0.0,0.0,0.0,0.0,0.0,0.0,0.0,0.0,7.0,0.254488152,4.2828,0.01226,95.14,0.14,0.10152,0.05366,0.23520000000000002,0.03456,1.08228221196,20.473399999999998,35.193,0.39480000000000004,0.507,8.2148,0.2726,0.2222,0.4026,32.5174,1.5274,1.33491000426,1484.22,97.5,26.46153846153846,13.0,60.0,27.333333333333332,9.0,0.9618739379639862,178.9358333,167.05875,175.3394444,188.5638889,178.7632639,61.81727279277736,328.31927450990446,449.9256766926874,580.709732572272,356.5399270168673,57.276666666666834,53.33444444444431,54.928055555555474,61.07388888888882,49.8077777777776,48.64805555555557,45.783611111111114,44.85583333333329,39.34166666666663,41.53833333333333,195.97612444444445,545.0,44.059834555555554,270.0,97.0449999999991,2.8059050888888906,1.3985057583333311,1.4074712222222234,1196.6153444444458,3998.296547,0.0,2192.7871972222206,1302.3700750000005,213.1071852777777,109741.37194444446,4.327721969444443,1.1339578324999997,3.8398276833333385,93.46683648888889,55.979444444444454,18.604576750000028,23.622275527777756
2026-02-12 03:00:00,0.9327669583412691,11.742766958341269,0.459192027,87.32446608331746,0.3791504375119035,4.05,0.41,1.01,0.49,87.075,11.915000000000001,1.0537142857142856,69.98,9.0,19.55,1.69,12.33952387,5.133333333,79.02222222,71.63,38.89,0.047,4.7299999999999995,2.2,8.82,2.4199999999999995,0.029,0.14,55.85,9.98,0.051,2.109936575,0.2,16.72114285714286,0.1,96.35,0.54,0.9399999999999998,1.09,0.0,0.0,0.15157142857142855,59.564536330912304,4.3085859130715525,3.026995267237478,0.04,0.02138000556795591,0.0736998051215432,0.4155780011038289,5.028787527778766,4.638277923054823,0.08239988864088185,0.03690002783977954,0.02766003897569136,8.569285714285714,0.0,0.0,0.0,0.0,0.0,0.0,0.0,0.0,0.0,0.0,0.0,0.0,0.0,7.0,0.254488152,4.1508,0.01286,95.25999999999999,0.14,0.10271999999999999,0.04826,0.2472,0.03816,1.08340465956,20.5274,35.223,0.38280000000000003,0.477,8.2028,0.2786,0.20420000000000002,0.40859999999999996,32.5114,1.5214,1.33570998486,1482.42,97.5,26.46153846153846,13.0,60.0,27.333333333333332,9.0,0.9618739379639862,178.9358333,167.05875,175.3394444,188.5638889,178.7632639,61.81727279277736,328.31927450990446,449.9256766926874,580.709732572272,356.5399270168673,57.54500000000008,53.137777777777856,54.628055555555655,57.332222222222136,49.81944444444415,48.443055555555375,27.589444444444478,45.09638888888901,40.236111111111185,48.624444444444435,196.951808888889,542.7222222222222,44.33730258333334,267.3833333333333,97.0449999999991,2.8268550249999986,1.3986202638888896,1.428536036111111,1189.0662805555519,3998.296547,0.0,2180.084097222224,1288.945666666666,210.93199888888873,110152.01777777771,4.306169202777776,1.1484542627777787,3.7866030333333325,92.94194801111112,55.546944444444634,19.00501608333332,23.857784472222225
2026-02-12 04:00:00,0.932785217394695,11.742785217394696,0.459192027,87.32442956521061,0.3791778260920425,4.030571428571428,0.41,1.01,0.49,87.075,11.914999999999997,0.713,69.98,9.0,19.55,1.69,12.33952387,5.133333333,79.02222222,71.63,38.89,0.047,4.7299999999999995,2.2,8.82,2.4199999999999995,0.029,0.14,55.85,9.98,0.051,2.109936575,0.2,16.672142857142855,0.1,96.35,0.54,0.9399999999999998,1.09,0.0,0.0,0.15314285714285716,59.63447561173438,4.281467693840923,3.017884403069085,0.04,0.02139072423168343,0.07332465189107995,0.4117300008256487,5.004777721029116,4.595778421375201,0.08218551536633142,0.03695362115841715,0.02773506962178401,8.662142857142857,0.0,0.0,0.0,0.0,0.0,0.0,0.0,0.0,0.0,0.0,0.0,0.0,0.0,7.0,0.254488152,4.327,0.01185,95.016025,0.14,0.098975,0.05735,0.3075,0.041299999999999996,1.09520782255,20.58025,35.345,0.39725,0.4815,8.222999999999999,0.2685,0.2115,0.41,32.27425,1.52575,1.35000685375,1480.275,97.5,26.46153846153846,13.0,60.0,27.333333333333332,9.0,0.9618739379639862,178.9358333,167.05875,175.3394444,188.5638889,178.7632639,61.81727279277736,328.31927450990446,449.9256766926874,580.709732572272,356.5399270168673,56.21972222222224,52.90138888888869,53.85305555555544,60.23111111111108,49.391666666666644,48.05916666666678,32.315833333333394,44.94111111111092,39.9269444444442,46.278888888888844,201.28194111111122,545.7111111111111,44.49030922222224,267.0,98.78518055555547,2.8103980944444444,1.3987215472222225,1.4115761750000002,1192.0721055555523,3998.296547,0.0,2160.198497222221,1302.0683722222223,212.0327372222222,109952.31666666667,4.312794969444447,1.142668844999999,3.8888647916666654,93.41985719722224,55.19527777777782,18.886212694444406,23.56353688888891
2026-02-12 05:00:00,0.9318654947239691,11.74186549472397,0.459192027,87.32626901055205,0.3777982420859536,4.041833333333334,0.41,1.01,0.49,87.075,11.915,1.1058333333333332,69.98,9.0,19.55,1.69,12.33952387,5.133333333,79.02222222,71.63,38.89,0.04700000000000001,4.73,2.2,8.82,2.42,0.029,0.14,55.85,9.98,0.051,2.109936575,0.20000000000000004,16.583666666666666,0.10000000000000002,96.34999999999998,0.54,0.94,1.09,0.0,0.0,0.15666666666666665,59.62199576733801,4.286306622013001,3.0195101299253166,0.04,0.021388811611852566,0.07339159358516008,0.4124166313449278,5.009061989450245,4.603361959004564,0.08222376776294864,0.036944058059262846,0.02772168128296798,8.728666666666667,0.0,0.0,0.0,0.0,0.0,0.0,0.0,0.0,0.0,0.0,0.0,0.0,0.0,7.0,0.254488152,4.45848275862069,0.011179310344827586,94.867,0.13641379310344828,0.09689655172413793,0.0662551724137931,0.32310344827586207,0.040668965517241376,1.0973416186896552,20.55262068965517,35.37979310344828,0.38668965517241377,0.48282758620689653,8.25255172413793,0.25282758620689655,0.21820689655172415,0.41179310344827585,32.24524137931034,1.5210344827586206,1.353287951262069,1479.7172413793103,97.5,26.46153846153846,13.0,60.0,27.333333333333332,9.0,0.9618739379639862,178.9358333,167.05875,175.3394444,188.5638889,178.7632639,61.81727279277736,328.31927450990446,449.9256766926874,580.709732572272,356.5399270168673,55.60819672131147,52.83114754098365,53.96147540983605,57.345901639344255,49.09426229508198,47.784426229508206,39.30163934426231,44.727868852458975,39.945081967213106,43.389344262295054,200.53094180327872,546.5081967213115,44.683085819672144,267.0,95.26818457814343,2.82027919672131,1.3988306967213116,1.421414819672132,1194.4420409836055,3998.296547,0.0,2149.1283770491787,1299.748885245902,213.497668852459,110483.9975409836,4.316926721311474,1.1440994885245899,4.014424893442621,93.32034978893444,55.06311475409834,19.098645163934425,23.644481803278694
2026-02-12 06:00:00,0.9324961542789884,11.742496154278987,0.459192027,87.32500769144201,0.3787442314184825,4.050285714285715,0.41,1.01,0.49,87.075,11.915000000000001,1.1929999999999998,69.98,9.0,19.55,1.69,12.33952387,5.133333333,79.02222222,71.63,38.89,0.047,4.7299999999999995,2.2,8.82,2.4199999999999995,0.029,0.14,55.85,9.98,0.051,2.109936575,0.2,16.658571428571427,0.1,96.35,0.54,0.9400000000000001,1.09,0.0,0.0,0.15642857142857142,59.60807790406616,4.291703126852508,3.0213231849109214,0.04,0.02138667860598715,0.0734662487904497,0.41318238045061273,5.01383992258878,4.611819327260946,0.08226642788025697,0.03693339302993576,0.027706750241910057,8.688142857142857,0.0,0.0,0.0,0.0,0.0,0.0,0.0,0.0,0.0,0.0,0.0,0.0,0.0,7.0,0.254488152,4.408827586206897,0.011593103448275861,94.987,0.12813793103448276,0.09896551724137931,0.06915172413793103,0.2610344827586207,0.035289655172413795,1.0825800048965517,20.420206896551722,35.26393103448276,0.33289655172413796,0.46627586206896554,8.28151724137931,0.23627586206896553,0.21406896551724136,0.4159310344827586,32.580413793103446,1.5003448275862068,1.3367921380206895,1481.3724137931035,97.5,26.46153846153846,13.0,60.0,27.333333333333332,9.0,0.9618739379639862,178.9358333,167.05875,175.3394444,188.5638889,178.7632639,61.81727279277736,328.31927450990446,449.9256766926874,580.709732572272,356.5399270168673,54.992777777777825,52.7533333333332,55.5658333333332,57.460833333333284,49.11277777777799,47.7261111111111,48.28999999999992,44.668055555555725,39.61194444444452,39.50444444444435,198.3335147222224,543.9444444444445,43.85627711111108,267.0,98.97195833333369,2.8132112638888893,1.3984502583333343,1.414784769444445,1178.644930555556,3998.296547,0.0,2153.5009333333323,1279.0804027777783,206.69765611111117,108469.65638888883,4.414441852777777,1.1416167527777779,3.9320183777777755,93.02919070069447,54.985000000000035,18.94511936111111,24.249614472222206
2026-02-12 07:00:00,0.9452273054973992,11.888863712827265,0.459192027,87.16590898167533,0.34636359267013433,4.098,0.41000000000000003,1.01,0.49,87.075,11.915000000000001,1.232,69.98,9.0,19.55,1.69,12.33952387,5.133333333,79.02222222,71.63,38.89,0.048,4.89,2.3,8.8,2.44,0.03,0.15,55.32,10.4,0.049,2.126789366,0.2,16.680714285714284,0.1,96.35,0.54,0.9400000000000001,1.09,0.0,0.0,0.11914285714285713,59.585093896594564,4.300614933580959,3.0243172701754206,0.04,0.0213831561527348,0.07358953465428204,0.4144469411682072,5.02173021787405,4.625785854406522,0.08233687694530402,0.036915780763674,0.027682093069143595,8.546285714285714,0.0,0.0,0.0,0.0,0.0,0.0,0.0,0.0,0.0,0.0,0.0,0.0,0.0,7.0,0.254488152,4.360880000000001,0.012,95.102472,0.12015999999999999,0.101,0.07184,0.20152,0.030128,1.0676818074160002,20.289279999999998,35.14304,0.28096000000000004,0.45056,8.309040000000001,0.22064,0.21,0.41975999999999997,32.915519999999994,1.48136,1.3201185897199998,1482.904,97.5,26.46153846153846,13.0,60.0,27.333333333333332,9.0,0.9618739379639862,178.9358333,167.05875,175.3394444,188.5638889,178.7632639,61.81727279277736,328.31927450990446,449.9256766926874,580.709732572272,356.5399270168673,54.36444444444441,52.39805555555526,56.203055555555714,58.565555555555605,48.979166666666536,47.33250000000001,39.39749999999996,44.56944444444458,39.56583333333341,43.44527777777779,198.64338361111112,547.0,44.424957333333346,267.0,94.49828654276675,2.7727903999999985,1.3983254611111116,1.3745721000000004,1188.4558055555547,3998.296547,0.0,2154.9558555555545,1320.1861166666677,211.4187130555555,108679.09555555548,4.4188660083333335,1.1094094738888896,4.015930444444449,93.07024832847222,54.74638888888926,18.967785416666686,23.72434499999999
2026-02-12 08:00:00,0.945198324169917,11.888796089729807,0.459192027,87.1660055861003,0.3464022344401107,4.141333333333333,0.41,1.01,0.49,87.075,11.915,1.2181666666666666,69.98,9.0,19.55,1.69,12.33952387,5.133333333,79.02222222,71.63,38.89,0.04800000000000001,4.89,2.3,8.8,2.44,0.03,0.15,55.32,10.4,0.04900000000000001,2.126789366,0.20000000000000004,16.6115,0.10000000000000002,96.34999999999998,0.54,0.94,1.09,0.0,0.0,0.11433333333333334,59.68301855652393,4.262645678466582,3.0115608010658477,0.04,0.021398163763451942,0.07306426827918196,0.4090592089207521,4.9881131698676455,4.566280677913042,0.08203672473096112,0.03699081881725972,0.027787146344163603,8.708166666666667,0.0,0.0,0.0,0.0,0.0,0.0,0.0,0.0,0.0,0.0,0.0,0.0,0.0,7.0,0.254488152,4.41368,0.012,94.950792,0.12976000000000001,0.101,0.06224,0.29272,0.037808,1.044725172376,20.24608,34.72544,0.33856,0.48416000000000003,8.25144,0.25904,0.21,0.40536,33.246719999999996,1.56296,1.29295867292,1477.144,97.5,26.46153846153846,13.0,60.0,27.333333333333332,9.0,0.9618739379639862,178.9358333,167.05875,175.3394444,188.5638889,178.7632639,61.81727279277736,328.31927450990446,449.9256766926874,580.709732572272,356.5399270168673,53.86083333333305,52.273055555555636,55.69250000000015,60.22277777777782,49.23916666666656,47.22388888888861,46.407222222222124,44.76472222222201,39.58861111111124,40.59388888888881,211.90752277777784,545.3916666666667,43.61097200000001,267.0,93.60422222222205,2.795138797222219,1.3986437444444444,1.3964381050000003,1193.7346361111147,3998.296547,0.0,2169.635875,1310.0720416666666,212.4581522222221,109553.23666666674,4.404006227777779,1.1344577069444446,4.1168659888888905,94.82774676805556,54.844444444444306,18.41881299999998,23.81312755555553
2026-02-12 09:00:00,0.9454336648392675,11.889345217958292,0.459192027,87.16522111720245,0.34608844688097673,4.086428571428571,0.41,1.01,0.49,87.075,11.915000000000001,1.126,69.98,9.0,19.55,1.69,12.33952387,5.133333333,79.02222222,71.63,38.89,0.048,4.89,2.3,8.8,2.44,0.03,0.15,55.32,10.4,0.049,2.126789366,0.2,16.618428571428574,0.1,96.35,0.54,0.9399999999999998,1.09,0.0,0.0,0.0972857142857143,59.66383148579251,4.270085262980073,3.014060266218602,0.04,0.02139522321621341,0.07316718743253066,0.4101148653793859,4.994699995681962,4.57793994771383,0.08209553567573181,0.03697611608106705,0.02776656251349387,8.682857142857143,0.0,0.0,0.0,0.0,0.0,0.0,0.0,0.0,0.0,0.0,0.0,0.0,0.0,7.0,0.254488152,4.46648,0.012,94.79911200000001,0.13936,0.101,0.05264,0.38392000000000004,0.045488,1.0217685373360001,20.20288,34.30784,0.39616,0.51776,8.19384,0.29744,0.21,0.39096000000000003,33.57792,1.6445599999999998,1.26579875612,1471.384,97.5,26.46153846153846,13.0,60.0,27.333333333333332,9.0,0.9618739379639862,178.9358333,167.05875,175.3394444,188.5638889,178.7632639,61.81727279277736,328.31927450990446,449.9256766926874,580.709732572272,356.5399270168673,54.24916666666673,52.16999999999998,55.24083333333321,65.13444444444451,49.65833333333331,47.51388888888899,53.638611111111025,45.04055555555558,38.99722222222197,38.08194444444445,197.09635499999993,537.1583333333333,44.011504638888866,267.0,94.35993371800171,2.8075728972222223,1.3983748916666667,1.4091558833333335,1193.143938888894,3998.296547,0.0,2164.1149138888886,1302.1225611111117,212.03500805555572,109977.54694444445,4.394527786111115,1.137564226111112,4.097222175000004,92.86526703749999,55.19305555555564,18.566960777777773,23.619333888888878
2026-02-12 10:00:00,0.9454601752152568,11.889407075502266,0.459192027,87.16513274928249,0.34605309971299086,4.142428571428572,0.41,1.01,0.49,87.075,11.915000000000001,1.169,69.98,9.0,19.55,1.69,12.33952387,5.133333333,79.02222222,71.63,38.89,0.048,4.89,2.3,8.8,2.44,0.03,0.15,55.32,10.4,0.049,2.126789366,0.2,16.764285714285712,0.1,96.35,0.54,0.9400000000000001,1.09,0.0,0.0,0.076,59.675631034968816,4.26551011211171,3.012523160195634,0.04,0.02139703157624043,0.07310389483158493,0.4094656641296853,4.990649269221435,4.570769800206691,0.0820593684751914,0.03698515788120216,0.027779221033683018,8.710285714285714,0.0,0.0,0.0,0.0,0.0,0.0,0.0,0.0,0.0,0.0,0.0,0.0,0.0,7.0,0.254488152,4.34076923076923,0.013292307692307692,94.96001538461539,0.1443076923076923,0.10573846153846155,0.05415384615384616,0.334,0.047723076923076924,1.029345079923077,20.18276923076923,34.473846153846154,0.39569230769230773,0.48123076923076924,8.241692307692308,0.27415384615384614,0.2056923076923077,0.3986153846153846,33.49230769230769,1.5896923076923077,1.2754321809076923,1474.876923076923,97.5,26.46153846153846,13.0,60.0,27.333333333333332,9.0,0.9618739379639862,178.9358333,167.05875,175.3394444,188.5638889,178.7632639,61.81727279277736,328.31927450990446,449.9256766926874,580.709732572272,356.5399270168673,55.53666666666675,52.65333333333327,55.111388888888975,70.3372222222222,50.23888888888871,48.11638888888891,58.054166666666596,45.4077777777777,38.692499999999924,37.75722222222216,201.63740527777787,532.0,44.546795972222256,267.0,93.60422222222205,2.794061780555555,1.3986974611111096,1.3953943888888896,1192.894886111109,3998.296547,0.0,2196.715733333334,1305.5648916666662,211.39166388888904,109162.1022222222,4.4347971555555565,1.1252241833333336,3.919029683333334,93.46695619930557,55.955000000000055,18.865740527777763,23.48497813888887
2026-02-12 11:00:00,0.945544035836711,11.88960275028566,0.459192027,87.16485321387763,0.34594128555105197,4.136,0.41,1.01,0.49,87.075,11.915,1.1878333333333335,69.98,9.0,19.55,1.69,12.33952387,5.133333333,79.02222222,71.63,38.89,0.04800000000000001,4.89,2.3,8.8,2.44,0.03,0.15,55.32,10.4,0.04900000000000001,2.126789366,0.20000000000000004,16.7165,0.10000000000000002,96.34999999999998,0.54,0.94,1.09,0.0,0.0,0.07666666666666666,59.677353051030934,4.2648424185274685,3.012298836264169,0.04,0.021397295486748038,0.07309465796381873,0.409370920257455,4.990058109684399,4.5697233950440355,0.08205409026503928,0.03698647743374018,0.027781068407236254,8.741166666666667,0.0,0.0,0.0,0.0,0.0,0.0,0.0,0.0,0.0,0.0,0.0,0.0,0.0,7.0,0.254488152,4.202307692307692,0.014676923076923077,95.14324615384616,0.1489230769230769,0.11081538461538462,0.056461538461538466,0.274,0.049569230769230775,1.0391025637692308,20.16430769230769,34.68153846153846,0.3910769230769231,0.4396923076923077,8.297076923076924,0.24646153846153845,0.2010769230769231,0.4078461538461538,33.37692307692308,1.525076923076923,1.287693701523077,1479.0307692307692,97.5,26.46153846153846,13.0,60.0,27.333333333333332,9.0,0.9618739379639862,178.9358333,167.05875,175.3394444,188.5638889,178.7632639,61.81727279277736,328.31927450990446,449.9256766926874,580.709732572272,356.5399270168673,55.97055555555538,53.58083333333328,55.43777777777778,75.04944444444456,50.891111111111016,48.77749999999979,62.947777777777716,45.59777777777779,38.4347222222222,36.424722222222165,179.36667525000018,534.1833333333333,43.6295915,267.0,93.55060111288678,2.7902479638888864,1.3986872083333322,1.3916742250000003,1198.370697222224,3998.296547,0.0,2208.010547222221,1313.830588888889,212.31405194444415,109435.27111111117,4.422064972222222,1.1326693705555562,3.89727203888889,90.51608447062503,56.65777777777794,18.385224222222213,23.75742705555555
2026-02-12 12:00:00,0.9455243223891816,11.889556752241424,0.459192027,87.1649189253694,0.345967570147758,4.140428571428571,0.41,1.01,0.49,87.075,11.915000000000001,1.199142857142857,69.98,9.0,19.55,1.69,12.33952387,5.133333333,79.02222222,71.63,38.89,0.048,4.89,2.3,8.8,2.44,0.03,0.15,55.32,10.4,0.049,2.126789366,0.2,16.736285714285714,0.1,96.35,0.54,0.9400000000000001,1.09,0.0,0.0,0.07728571428571429,59.691962770714156,4.259177653654128,3.010395654389727,0.04,0.021399534524247383,0.0730162916513417,0.40856710579519057,4.985042665685869,4.560845611359139,0.0820093095150524,0.0369976726212369,0.027796741669731662,8.747,0.0,0.0,0.0,0.0,0.0,0.0,0.0,0.0,0.0,0.0,0.0,0.0,0.0,7.0,0.254488152,4.176571428571429,0.014671428571428571,95.1975,0.15,0.11134285714285715,0.0616,0.24357142857142858,0.04474285714285715,1.0451394830714285,20.255285714285716,34.71357142857143,0.39,0.43985714285714284,8.365857142857143,0.2662857142857143,0.2032857142857143,0.4198571428571428,33.21528571428571,1.5165714285714287,1.2970296692,1479.6714285714286,97.5,26.46153846153846,13.0,60.0,27.333333333333332,9.0,0.9618739379639862,178.9358333,167.05875,175.3394444,188.5638889,178.7632639,61.81727279277736,328.31927450990446,449.9256766926874,580.709732572272,356.5399270168673,56.35777777777771,54.86083333333339,55.837222222221904,81.87583333333343,51.448055555555555,49.34638888888872,67.99222222222203,44.41611111111111,37.72666666666667,35.30027777777798,186.9999621111112,538.7055555555555,44.1633594166667,267.0,97.43500000000039,2.7776772583333296,1.3985347138888875,1.3794679583333334,1219.3103583333325,3998.296547,0.0,2227.9366638888896,1315.5532666666672,214.10321250000013,108618.48361111103,4.452631555555555,1.1179180675000007,3.75463763611111,91.52749497972223,57.00444444444431,18.59350888888886,23.5093073611111
