Repository: saikumar-voptimai/evonith_bf_webapp

# Evonith BF2 — Blast Furnace Intelligence Platform

Monitoring, modelling and optimisation of **Blast Furnace 2 (BF2)** at Evonith Steel: live telemetry from InfluxDB,
manual plant reports from Neon PostgreSQL, a two-zone energy model of the furnace, blend and fuel optimisers, a
conversational assistant (FurnaceMind) and a live digital twin evaluated every hour.

The platform has three deployable parts that share one Python service layer, plus the shared data library:

| Part | Path | What it is |
|---|---|---|
| **Streamlit app** (legacy) | `src/app.py`, `src/custom_pages/` | The original 11-page dashboard; still the home of the model pages. Served under `/legacy` in production |

File: src/assets/data/V10_df_filtered.csv (part 114 of 166)
datetime,Hot Blast PressureBar,Hot Blast Temp.oC,Hot Blast VolumeNm3/Hr.,O2 Enrichment %,OxygenFlowNm3/Hr.,PermeabilityKgs/Hr.,RAFToC,SteamKgs/Hr.,TopPressureBar,TuyereVelocitym/s,Differential PressureTotalBar,Charges/Hrs.,StockRodLevel,COKE_ASH%,COKE_FC%,COKE_IM%,COKE_MOIST%,COKE_MT,COKE_VM%,NUTCOKE_ASH%,NUTCOKE_FC%,NUTCOKE_IM%,NUTCOKE_MOIST%,NUTCOKE_MT,NUTCOKE_VM%,PCI_2_%Ash,PCI_2_%FC,PCI_2_%IM,PCI_2_MT,PCI_2_%VM,Sinter_SP_MT,Sinter_SP_02_Al2O3%,Sinter_SP_02_Basicity,Sinter_SP_02_CaO%,Sinter_SP_02_Cold_Strength_AI,Sinter_SP_02_Cold_strength_TI,Sinter_SP_02_Fe(T)%,Sinter_SP_02_FeO%,Sinter_SP_02_Hot_strength_RDI,Sinter_SP_02_Hot_strength_RI,Sinter_SP_02_K2O%,Sinter_SP_02_MgO%,Sinter_SP_02_MnO%,Sinter_SP_02_Na2O%,Sinter_SP_02_P%,Sinter_SP_02_SiO2%,Sinter_SP_02_TiO2%,ORE_%Al2O3,ORE_%CaO,ORE_%Fe(T),ORE_%K2O,ORE_%LOI,ORE_%MgO,ORE_%MnO,ORE_MT,ORE_%Na2O,ORE_%P,ORE_%SiO2,ORE_%TiO2,ORE_%TM,Geomin Type,FLUX_Al2O3%,FLUX_CaO%,FLUX_Fe2O3%,FLUX_LOI%,FLUX_MgO%,FLUX_MT,FLUX_SiO2%,FLUX_TM%,COKE_DISCHARGE_TIME,WEIGHTED_COKE_ANGLE,TOTAL_COKE_PORTIONS,NON_COKE_DISCHARGE_TIME,WEIGHTED_NON_COKE_ANGLE,TOTAL_NON_COKE_PORTIONS,UnitCost Lakhs/Thm,ActualKg/Thm.,FurnaceTopGasAnalysisCO2ETACO,Act. Fuel RateKg/Thm.,Coke Rate Kg/Thm,ProductionTonnesPerHr
2025-02-01 12:00:00,2.44,1139.0,96713.0,3.343626887,4015.0,1417.0,2301.0,0.0,1.3,215.0,1.14,7.0,1.3,11.14861674,87.43926359,0.444078243,2.959907949,232.914,0.968041423,11.25,87.27,0.44,6.2,30.822,1.04,9.45,71.01,1.0,87.36666667,18.54,753.5313333,2.4,1.94,10.27,5.244444444,78.91111111,55.56,8.84,32.59675,69.83,0.057,1.75,0.07,0.061,0.058,5.29,0.17,2.000923165,0.136609212,21.57621967,0.026920051,3.025492256,0.032143344,0.104465868,292.7765727,0.000803584,0.069911773,3.567911186,0.241878664,1.848242281,1.0,0.47,0.0,0.73,1.19,0.0,13.31,96.74,0.1,97.0,26.69230769,13.0,60.0,28.5,8.0,117.71000000000001,128.0,42.43223795,531.0,403.0,81.40625
2025-02-01 13:00:00,2.4,1139.0,96061.0,3.374680877,4025.0,1452.0,2286.0,0.0,1.3,215.0,1.1,6.0,1.3,11.14861674,87.43926359,0.444078243,2.959907949,232.914,0.968041423,11.25,87.27,0.44,6.2,30.822,1.04,9.45,71.01,1.0,87.36666667,18.54,753.5313333,2.4,1.94,10.27,5.244444444,78.91111111,55.56,8.84,32.59675,69.83,0.057,1.75,0.07,0.061,0.058,5.29,0.17,2.000923165,0.136609212,21.57621967,0.026920051,3.025492256,0.032143344,0.104465868,292.7765727,0.000803584,0.069911773,3.567911186,0.241878664,1.848242281,1.0,0.47,0.0,0.73,1.19,0.0,13.31,96.74,0.1,97.0,26.69230769,13.0,60.0,28.5,8.0,117.975,130.0,42.56373938,533.0,403.0,80.76923077
2025-02-01 14:00:00,2.4,1139.0,94978.0,3.41736665,4030.0,1440.0,2287.0,0.0,1.3,212.0,1.1,6.0,1.3,11.14861674,87.43926359,0.444078243,2.959907949,232.914,0.968041423,11.25,87.27,0.44,6.2,30.822,1.04,9.45,71.01,1.0,87.36666667,18.54,753.5313333,2.4,1.94,10.27,5.244444444,78.91111111,55.56,8.84,32.59675,69.83,0.057,1.75,0.07,0.061,0.058,5.29,0.17,2.000923165,0.136609212,21.57621967,0.026920051,3.025492256,0.032143344,0.104465868,292.7765727,0.000803584,0.069911773,3.567911186,0.241878664,1.848242281,1.0,0.47,0.0,0.73,1.19,0.0,13.31,96.74,0.1,97.0,26.69230769,13.0,60.0,28.5,8.0,117.975,130.0,42.69075351,533.0,403.0,81.38461538
2025-02-01 15:00:00,2.35,1145.0,93500.0,3.471342375,4030.0,1434.0,2270.0,0.0,1.26,214.0,1.09,6.0,1.3,11.14861674,87.43926359,0.444078243,2.959907949,232.914,0.968041423,11.25,87.27,0.44,6.2,30.822,1.04,9.45,71.01,1.0,87.36666667,18.54,753.5313333,2.4,1.94,10.27,5.244444444,78.91111111,55.56,8.84,32.59675,69.83,0.057,1.75,0.07,0.061,0.058,5.29,0.17,2.000923165,0.136609212,21.57621967,0.026920051,3.025492256,0.032143344,0.104465868,292.7765727,0.000803584,0.069911773,3.567911186,0.241878664,1.848242281,1.0,0.47,0.0,0.73,1.19,0.0,13.31,96.74,0.1,97.0,26.69230769,13.0,60.0,28.5,8.0,118.55,140.0,42.52368847,540.0,400.0,82.28571429
2025-02-01 16:00:00,2.36,1149.0,92635.0,3.508073469,4035.0,1462.0,2267.0,0.0,1.3,211.0,1.06,6.0,1.3,11.2567272,87.33320376,0.43603682,3.239861923,232.914,0.974032218,11.1,87.44,0.42,6.0,30.822,1.04,9.5,70.77,0.98,87.36666667,18.75,753.5313333,2.4,1.916356877,10.31,5.244444444,78.91111111,55.36,9.24,32.6135,69.83,0.066,1.89,0.08,0.055,0.059,5.38,0.17,2.120147378,0.046257761,20.84683095,0.021972436,2.752336778,0.038548134,0.119499216,292.7765727,0.00578222,0.076325306,3.207204761,0.222422734,1.387732829,1.0,0.63,0.0,0.79,1.32,0.0,13.31,94.53,0.1,97.0,26.69230769,13.0,60.0,28.5,8.0,118.6825,141.0,42.26755218,541.0,400.0,82.55319149
2025-02-01 17:00:00,2.35,1135.0,93041.0,3.490183298,4032.0,1457.0,2277.0,0.0,1.28,211.0,1.07,6.0,1.3,11.2567272,87.33320376,0.43603682,3.239861923,232.914,0.974032218,11.1,87.44,0.42,6.0,30.822,1.04,9.5,70.77,0.98,87.36666667,18.75,753.5313333,2.4,1.916356877,10.31,5.244444444,78.91111111,55.36,9.24,32.6135,69.83,0.066,1.89,0.08,0.055,0.059,5.38,0.17,2.120147378,0.046257761,20.84683095,0.021972436,2.752336778,0.038548134,0.119499216,292.7765727,0.00578222,0.076325306,3.207204761,0.222422734,1.387732829,1.0,0.63,0.0,0.79,1.32,0.0,13.31,94.53,0.1,97.0,26.69230769,13.0,60.0,28.5,8.0,117.8875,135.0,42.58779166,535.0,400.0,81.18518519
2025-02-01 18:00:00,2.35,1135.0,93770.0,3.456206026,4024.0,1470.0,2290.0,0.0,1.3,212.0,1.05,6.0,1.3,11.2567272,87.33320376,0.43603682,3.239861923,232.914,0.974032218,11.1,87.44,0.42,6.0,30.822,1.04,9.5,70.77,0.98,87.36666667,18.75,753.5313333,2.4,1.916356877,10.31,5.244444444,78.91111111,55.36,9.24,32.6135,69.83,0.066,1.89,0.08,0.055,0.059,5.38,0.17,2.120147378,0.046257761,20.84683095,0.021972436,2.752336778,0.038548134,0.119499216,292.7765727,0.00578222,0.076325306,3.207204761,0.222422734,1.387732829,1.0,0.63,0.0,0.79,1.32,0.0,13.31,94.53,0.1,97.0,26.69230769,13.0,60.0,28.5,8.0,117.77,136.0,41.80657366,535.0,399.0,77.79411765
2025-02-01 20:00:00,2.38,1135.0,94800.0,3.42377804,4030.0,1467.0,2285.0,0.0,1.3,213.0,1.08,7.0,1.3,11.2567272,87.33320376,0.43603682,3.239861923,232.914,0.974032218,11.1,87.44,0.42,6.0,30.822,1.04,9.5,70.77,0.98,87.36666667,18.75,753.5313333,2.4,1.916356877,10.31,5.244444444,78.91111111,55.36,9.24,32.6135,69.83,0.066,1.89,0.08,0.055,0.059,5.38,0.17,2.120147378,0.046257761,20.84683095,0.021972436,2.752336778,0.038548134,0.119499216,292.7765727,0.00578222,0.076325306,3.207204761,0.222422734,1.387732829,1.0,0.63,0.0,0.79,1.32,0.0,13.31,94.53,0.1,97.0,26.69230769,13.0,60.0,28.5,8.0,118.02,136.0,42.72706047,536.0,400.0,78.52941176
2025-02-01 21:00:00,2.39,1135.0,94900.0,3.420173178,4030.0,1438.0,2274.0,0.0,1.3,214.0,1.09,6.0,1.3,11.2567272,87.33320376,0.43603682,3.239861923,232.914,0.974032218,11.1,87.44,0.42,6.0,30.822,1.04,9.5,70.77,0.98,87.36666667,18.75,753.5313333,2.4,1.916356877,10.31,5.244444444,78.91111111,55.36,9.24,32.6135,69.83,0.066,1.89,0.08,0.055,0.059,5.38,0.17,2.120147378,0.046257761,20.84683095,0.021972436,2.752336778,0.038548134,0.119499216,292.7765727,0.00578222,0.076325306,3.207204761,0.222422734,1.387732829,1.0,0.63,0.0,0.79,1.32,0.0,13.31,94.53,0.1,97.0,26.69230769,13.0,60.0,28.5,8.0,118.285,138.0,43.05915626,538.0,400.0,81.66666667
2025-02-01 22:00:00,2.39,1136.0,96376.0,3.361989604,4023.0,1473.0,2256.0,0.0,1.3,216.0,1.09,6.0,1.3,11.2567272,87.33320376,0.43603682,3.239861923,232.914,0.974032218,11.1,87.44,0.42,6.0,30.822,1.04,9.5,70.77,0.98,87.36666667,18.75,753.5313333,2.4,1.916356877,10.31,5.244444444,78.91111111,55.36,9.24,32.6135,69.83,0.066,1.89,0.08,0.055,0.059,5.38,0.17,2.120147378,0.046257761,20.84683095,0.021972436,2.752336778,0.038548134,0.119499216,292.7765727,0.00578222,0.076325306,3.207204761,0.222422734,1.387732829,1.0,0.63,0.0,0.79,1.32,0.0,13.31,94.53,0.1,97.0,26.69230769,13.0,60.0,28.5,8.0,117.8875,135.0,43.38549075,535.0,400.0,81.55555556
2025-02-01 23:00:00,2.39,1134.0,96356.0,3.362686877,4023.0,1478.0,2255.0,0.0,1.3,216.0,1.09,7.0,1.3,11.26118905,87.28447856,0.463901241,3.026077878,232.5866667,0.990431151,11.22,87.32,0.44,7.6,31.119666663,1.02,9.56,70.74,1.02,89.58666667,18.68,754.1653333,2.36,1.977099237,10.36,5.244444444,78.89,55.57,9.19,32.6805,69.83,0.058,1.78,0.05,0.054,0.057,5.24,0.17,2.428337928,0.02842536,21.86316289,0.012182297,3.321706397,0.024364595,0.081215315,285.8000319,0.002030383,0.084870005,2.99278437,0.185170919,1.705521622,1.0,0.35,0.0,0.74,1.2,0.0,15.19,96.98,0.1,97.0,26.69230769,13.0,60.0,28.5,8.0,118.1975,143.0,43.34916865,540.0,397.0,81.81818182
2025-02-03 00:00:00,2.53,1150.0,92992.0,3.812180912,4402.0,1259.0,2239.0,0.0,1.3,186.0,1.23,6.0,1.3,11.65,86.96,0.42,3.5,223.894,0.97,11.84,86.65,0.49,4.8,31.18,1.02,9.47,70.23,1.05,80.63666667,19.25,717.5213333,2.54,1.878731343,10.07,5.466666667,77.89,55.4,9.0,33.78,68.57,0.064,1.9,0.07,0.061,0.072,5.36,0.18,4.101187606,0.03209067,34.349853,0.010910828,5.35272373,0.051345072,0.141198947,334.7603333,0.013478081,0.139273507,4.537620716,0.452478445,2.246346889,1.0,0.39,0.0,1.17,1.16,0.0,18.05666667,96.32,0.1,97.0,26.69230769,13.0,60.0,28.5,8.0,119.7425,149.0,44.39534884,549.0,400.0,80.46979866
2025-02-03 01:00:00,2.39,1186.0,93838.0,3.777842693,4402.0,1377.0,2277.0,0.0,1.25,203.0,1.14,6.0,1.3,11.65,86.96,0.42,3.5,223.894,0.97,11.84,86.65,0.49,4.8,31.18,1.02,9.47,70.23,1.05,80.63666667,19.25,717.5213333,2.54,1.878731343,10.07,5.466666667,77.89,55.4,9.0,33.78,68.57,0.064,1.9,0.07,0.061,0.072,5.36,0.18,4.101187606,0.03209067,34.349853,0.010910828,5.35272373,0.051345072,0.141198947,334.7603333,0.013478081,0.139273507,4.537620716,0.452478445,2.246346889,1.0,0.39,0.0,1.17,1.16,0.0,18.05666667,96.32,0.1,97.0,26.69230769,13.0,60.0,28.5,8.0,120.405,154.0,42.95660246,554.0,400.0,80.51948052
2025-02-03 02:00:00,2.32,1199.0,96490.0,3.674099797,4402.0,1510.0,2273.0,0.0,1.26,215.0,1.06,7.0,1.3,11.65,86.96,0.42,3.5,223.894,0.97,11.84,86.65,0.49,4.8,31.18,1.02,9.47,70.23,1.05,80.63666667,19.25,717.5213333,2.54,1.878731343,10.07,5.466666667,77.89,55.4,9.0,33.78,68.57,0.064,1.9,0.07,0.061,0.072,5.36,0.18,4.101187606,0.03209067,34.349853,0.010910828,5.35272373,0.051345072,0.141198947,334.7603333,0.013478081,0.139273507,4.537620716,0.452478445,2.246346889,1.0,0.39,0.0,1.17,1.16,0.0,18.05666667,96.32,0.1,97.0,26.69230769,13.0,60.0,28.5,8.0,120.80250000000001,157.0,43.07621881,557.0,400.0,87.51592357
2025-02-03 03:00:00,2.41,1199.0,95795.0,3.699892431,4401.0,1439.0,2248.0,0.0,1.3,208.0,1.11,6.0,1.3,11.65,86.96,0.42,3.5,223.894,0.97,11.84,86.65,0.49,4.8,31.18,1.02,9.47,70.23,1.05,80.63666667,19.25,717.5213333,2.54,1.878731343,10.07,5.466666667,77.89,55.4,9.0,33.78,68.57,0.064,1.9,0.07,0.061,0.072,5.36,0.18,4.101187606,0.03209067,34.349853,0.010910828,5.35272373,0.051345072,0.141198947,334.7603333,0.013478081,0.139273507,4.537620716,0.452478445,2.246346889,1.0,0.39,0.0,1.17,1.16,0.0,18.05666667,96.32,0.1,97.0,26.69230769,13.0,60.0,28.5,8.0,121.3325,161.0,44.46494465,561.0,400.0,87.57763975
2025-02-03 04:00:00,2.42,1200.0,96003.0,3.691883232,4401.0,1410.0,2275.0,0.0,1.28,208.0,1.14,6.0,1.3,11.65,86.96,0.42,3.5,223.894,0.97,11.84,86.65,0.49,4.8,31.18,1.02,9.47,70.23,1.05,80.63666667,19.25,717.5213333,2.54,1.878731343,10.07,5.466666667,77.89,55.4,9.0,33.78,68.57,0.064,1.9,0.07,0.061,0.072,5.36,0.18,4.101187606,0.03209067,34.349853,0.010910828,5.35272373,0.051345072,0.141198947,334.7603333,0.013478081,0.139273507,4.537620716,0.452478445,2.246346889,1.0,0.39,0.0,1.17,1.16,0.0,18.05666667,96.32,0.1,97.0,26.69230769,13.0,60.0,28.5,8.0,121.995,166.0,43.81944444,566.0,400.0,80.60240964
2025-02-03 05:00:00,2.3,1222.0,92430.0,3.834468565,4401.0,1405.0,2295.0,0.0,1.21,210.0,1.09,5.0,1.3,11.65,86.96,0.42,3.5,223.894,0.97,11.84,86.65,0.49,4.8,31.18,1.02,9.47,70.23,1.05,80.63666667,19.25,717.5213333,2.54,1.878731343,10.07,5.466666667,77.89,55.4,9.0,33.78,68.57,0.064,1.9,0.07,0.061,0.072,5.36,0.18,4.101187606,0.03209067,34.349853,0.010910828,5.35272373,0.051345072,0.141198947,334.7603333,0.013478081,0.139273507,4.537620716,0.452478445,2.246346889,1.0,0.39,0.0,1.17,1.16,0.0,18.05666667,96.32,0.1,97.0,26.69230769,13.0,60.0,28.5,8.0,121.5975,163.0,44.06585868,563.0,400.0,80.98159509
2025-02-03 14:00:00,2.3,1094.0,92052.0,3.884194696,4404.0,1418.0,2232.0,598.0,1.21,192.0,1.09,5.0,1.3,11.54,87.1,0.38,2.9,223.894,0.98,11.75,86.71,0.5,4.9,31.18,1.04,9.39,69.99,0.98,80.63666667,19.64,717.5213333,2.38,1.967676768,9.74,5.466666667,77.89,56.13,9.65,32.58,68.57,0.052,1.79,0.08,0.063,0.064,4.95,0.18,3.731766969,0.058953665,31.66990862,0.009432586,5.199713218,0.053058298,0.141488795,334.7603333,0.012969806,0.119086402,4.132651888,0.433898971,1.768609938,1.0,0.39,0.0,1.17,1.16,0.0,18.05666667,96.32,0.1,97.0,26.69230769,13.0,60.0,28.5,8.0,122.375,150.0,41.51029748,560.0,410.0,71.33333333
2025-02-03 19:00:00,2.27,1099.0,92174.0,3.845108585,4401.0,1288.0,2373.0,0.0,1.08,195.0,1.19,5.0,1.3,11.45,87.2,0.4,2.5,223.894,0.95,11.79,86.71,0.47,4.5,31.18,1.03,9.34,70.06,1.02,80.63666667,19.58,717.5213333,2.44,1.969171484,10.22,5.466666667,77.89,55.59,9.68,33.18,68.57,0.059,1.85,0.07,0.063,0.069,5.19,0.19,3.889389185,0.03209067,34.15730898,0.006418134,5.570940285,0.044926938,0.147617081,334.7603333,0.013478081,0.129646306,4.961217558,0.327324832,2.05380287,1.0,0.39,0.0,1.17,1.16,0.0,18.05666667,96.32,0.1,97.0,26.69230769,13.0,60.0,28.5,8.0,122.6225,133.0,42.19693451,553.0,420.0,68.42105263
2025-02-04 00:00:00,2.56,1188.0,108848.0,2.960029203,4000.0,1445.0,2297.0,0.0,1.3,255.0,1.26,7.0,1.4,13.13942467,85.80931341,0.5796281,2.876732359,270.3683333,1.05126192,11.92,87.06,0.47,4.5,35.40133333,1.02,10.14,68.5,1.24,94.83,20.12,866.36633337,2.39170765,2.101538324,11.30298771,5.29,78.64555556,54.22,8.78,30.43,65.9,0.070304668,1.920412987,0.176,0.058,0.064755361,5.378435208,0.18,1.36,0.05,58.68,0.02,2.76,0.05,0.04,116.194,0.06,0.02,11.55,0.06,1.6,1.0,0.51,0.0,0.69,1.15,0.0,12.48333333,96.16,0.1,97.0,26.69230769,13.0,60.0,28.5,8.0,125.3875,135.0,42.9245283,565.0,430.0,93.03703704
2025-02-04 01:00:00,2.58,1169.0,110632.0,2.910874794,3998.0,1436.0,2319.0,0.0,1.3,254.0,1.28,8.0,1.4,13.13942467,85.80931341,0.5796281,2.876732359,270.3683333,1.05126192,11.92,87.06,0.47,4.5,35.40133333,1.02,10.14,68.5,1.24,94.83,20.12,866.36633337,2.39170765,2.101538324,11.30298771,5.29,78.64555556,54.22,8.78,30.43,65.9,0.070304668,1.920412987,0.176,0.058,0.064755361,5.378435208,0.18,1.36,0.05,58.68,0.02,2.76,0.05,0.04,116.194,0.06,0.02,11.55,0.06,1.6,1.0,0.51,0.0,0.69,1.15,0.0,12.48333333,96.16,0.1,97.0,26.69230769,13.0,60.0,28.5,8.0,124.725,130.0,42.27547697,560.0,430.0,89.76923077
2025-02-04 02:00:00,2.61,1166.0,110294.0,2.921978556,4001.0,1408.0,2299.0,0.0,1.3,251.0,1.31,6.0,1.4,13.13942467,85.80931341,0.5796281,2.876732359,270.3683333,1.05126192,11.92,87.06,0.47,4.5,35.40133333,1.02,10.14,68.5,1.24,94.83,20.12,866.36633337,2.39170765,2.101538324,11.30298771,5.29,78.64555556,54.22,8.78,30.43,65.9,0.070304668,1.920412987,0.176,0.058,0.064755361,5.378435208,0.18,1.36,0.05,58.68,0.02,2.76,0.05,0.04,116.194,0.06,0.02,11.55,0.06,1.6,1.0,0.51,0.0,0.69,1.15,0.0,12.48333333,96.16,0.1,97.0,26.69230769,13.0,60.0,28.5,8.0,125.3875,135.0,43.34106729,565.0,430.0,86.37037037
2025-02-04 04:00:00,2.57,1178.0,109327.0,2.947069294,4000.0,1431.0,2289.0,0.0,1.3,252.0,1.27,8.0,1.4,13.13942467,85.80931341,0.5796281,2.876732359,270.3683333,1.05126192,11.92,87.06,0.47,4.5,35.40133333,1.02,10.14,68.5,1.24,94.83,20.12,866.36633337,2.39170765,2.101538324,11.30298771,5.29,78.64555556,54.22,8.78,30.43,65.9,0.070304668,1.920412987,0.176,0.058,0.064755361,5.378435208,0.18,1.36,0.05,58.68,0.02,2.76,0.05,0.04,116.194,0.06,0.02,11.55,0.06,1.6,1.0,0.51,0.0,0.69,1.15,0.0,12.48333333,96.16,0.1,97.0,26.69230769,13.0,60.0,28.5,8.0,125.3875,135.0,43.23880947,565.0,430.0,93.48148148
2025-02-04 05:00:00,2.57,1207.0,108281.0,2.976261501,4001.0,1425.0,2304.0,0.0,1.3,256.0,1.27,6.0,1.4,13.13942467,85.80931341,0.5796281,2.876732359,270.3683333,1.05126192,11.92,87.06,0.47,4.5,35.40133333,1.02,10.14,68.5,1.24,94.83,20.12,866.36633337,2.39170765,2.101538324,11.30298771,5.29,78.64555556,54.22,8.78,30.43,65.9,0.070304668,1.920412987,0.176,0.058,0.064755361,5.378435208,0.18,1.36,0.05,58.68,0.02,2.76,0.05,0.04,116.194,0.06,0.02,11.55,0.06,1.6,1.0,0.51,0.0,0.69,1.15,0.0,12.48333333,96.16,0.1,97.0,26.69230769,13.0,60.0,28.5,8.0,125.52,136.0,43.48848143,566.0,430.0,94.70588235
2025-02-04 06:00:00,2.59,1182.0,108162.0,2.977301164,3998.0,1395.0,2301.0,0.0,1.3,250.0,1.29,7.0,1.4,13.13942467,85.80931341,0.5796281,2.876732359,270.3683333,1.05126192,11.92,87.06,0.47,4.5,35.40133333,1.02,10.14,68.5,1.24,94.83,20.12,866.36633337,2.39170765,2.101538324,11.30298771,5.29,78.64555556,54.22,8.78,30.43,65.9,0.070304668,1.920412987,0.176,0.058,0.064755361,5.378435208,0.18,1.36,0.05,58.68,0.02,2.76,0.05,0.04,116.194,0.06,0.02,11.55,0.06,1.6,1.0,0.51,0.0,0.69,1.15,0.0,12.48333333,96.16,0.1,97.0,26.69230769,13.0,60.0,28.5,8.0,126.1825,141.0,43.26123128,571.0,430.0,87.09219858
2025-02-04 07:00:00,2.59,1174.0,108024.0,2.983337342,4001.0,1397.0,2311.0,0.0,1.3,249.0,1.29,7.0,1.4,13.13942467,85.80931341,0.5796281,2.876732359,270.3683333,1.05126192,11.92,87.06,0.47,4.5,35.40133333,1.02,10.14,68.5,1.24,94.83,20.12,866.36633337,2.39170765,2.101538324,11.30298771,5.29,78.64555556,54.22,8.78,30.43,65.9,0.070304668,1.920412987,0.176,0.058,0.064755361,5.378435208,0.18,1.36,0.05,58.68,0.02,2.76,0.05,0.04,116.194,0.06,0.02,11.55,0.06,1.6,1.0,0.51,0.0,0.69,1.15,0.0,12.48333333,96.16,0.1,97.0,26.69230769,13.0,60.0,28.5,8.0,124.8575,131.0,43.18128655,561.0,430.0,87.2519084
2025-02-04 08:00:00,2.57,1177.0,108661.0,2.962156649,3996.0,1422.0,2316.0,0.0,1.3,252.0,1.27,7.0,1.4,13.34722188,85.46258105,0.433712651,3.676732359,270.3683333,1.190197077,11.92,87.06,0.47,4.5,35.40133333,1.02,10.08,68.54,1.09,94.83,20.29,866.36633337,2.405453097,2.079186322,11.2934894,5.29,78.64555556,54.72,9.54,30.43,65.9,0.065210127,1.933566501,0.165,0.058504493,0.062522417,5.431687042,0.18,2.27,0.06,58.52,0.027,2.7,0.05,0.17,116.194,0.01,0.039,10.4,0.157,2.0,1.0,0.44,0.0,1.19,1.08,0.0,12.48333333,96.0,0.1,97.0,26.69230769,13.0,60.0,28.5,8.0,124.725,130.0,43.09780066,560.0,430.0,87.30769231
2025-02-04 09:00:00,2.6,1177.0,107939.0,2.984939302,4000.0,1385.0,2300.0,0.0,1.3,248.0,1.3,8.0,1.4,13.34722188,85.46258105,0.433712651,3.676732359,270.3683333,1.190197077,11.92,87.06,0.47,4.5,35.40133333,1.02,10.08,68.54,1.09,94.83,20.29,866.36633337,2.405453097,2.079186322,11.2934894,5.29,78.64555556,54.72,9.54,30.43,65.9,0.065210127,1.933566501,0.165,0.058504493,0.062522417,5.431687042,0.18,2.27,0.06,58.52,0.027,2.7,0.05,0.17,116.194,0.01,0.039,10.4,0.157,2.0,1.0,0.44,0.0,1.19,1.08,0.0,12.48333333,96.0,0.1,97.0,26.69230769,13.0,60.0,28.5,8.0,124.3275,127.0,43.38080784,557.0,430.0,93.30708661
2025-02-04 10:00:00,2.58,1178.0,107381.0,3.00343772,4004.0,1402.0,2291.0,0.0,1.3,249.0,1.28,7.0,1.4,13.34722188,85.46258105,0.433712651,3.676732359,270.3683333,1.190197077,11.92,87.06,0.47,4.5,35.40133333,1.02,10.08,68.54,1.09,94.83,20.29,866.36633337,2.405453097,2.079186322,11.2934894,5.29,78.64555556,54.72,9.54,30.43,65.9,0.065210127,1.933566501,0.165,0.058504493,0.062522417,5.431687042,0.18,2.27,0.06,58.52,0.027,2.7,0.05,0.17,116.194,0.01,0.039,10.4,0.157,2.0,1.0,0.44,0.0,1.19,1.08,0.0,12.48333333,96.0,0.1,97.0,26.69230769,13.0,60.0,28.5,8.0,124.99000000000001,132.0,42.49231497,562.0,430.0,93.25757576
2025-02-04 11:00:00,2.55,1179.0,107919.0,2.985492094,4000.0,1441.0,2313.0,0.0,1.3,252.0,1.25,7.0,1.4,13.34722188,85.46258105,0.433712651,3.676732359,270.3683333,1.190197077,11.92,87.06,0.47,4.5,35.40133333,1.02,10.08,68.54,1.09,94.83,20.29,866.36633337,2.405453097,2.079186322,11.2934894,5.29,78.64555556,54.72,9.54,30.43,65.9,0.065210127,1.933566501,0.165,0.058504493,0.062522417,5.431687042,0.18,2.27,0.06,58.52,0.027,2.7,0.05,0.17,116.194,0.01,0.039,10.4,0.157,2.0,1.0,0.44,0.0,1.19,1.08,0.0,12.48333333,96.0,0.1,97.0,26.69230769,13.0,60.0,28.5,8.0,125.1225,133.0,42.42995055,563.0,430.0,87.51879699
2025-02-04 12:00:00,2.54,1179.0,106479.0,3.026594361,4001.0,1429.0,2298.0,0.0,1.3,249.0,1.24,7.0,1.4,13.34722188,85.46258105,0.433712651,3.676732359,270.3683333,1.190197077,11.92,87.06,0.47,4.5,35.40133333,1.02,10.08,68.54,1.09,94.83,20.29,866.36633337,2.405453097,2.079186322,11.2934894,5.29,78.64555556,54.72,9.54,30.43,65.9,0.065210127,1.933566501,0.165,0.058504493,0.062522417,5.431687042,0.18,2.27,0.06,58.52,0.027,2.7,0.05,0.17,116.194,0.01,0.039,10.4,0.157,2.0,1.0,0.44,0.0,1.19,1.08,0.0,12.48333333,96.0,0.1,97.0,26.69230769,13.0,60.0,28.5,8.0,126.315,142.0,43.356974,572.0,430.0,86.97183099
2025-02-04 13:00:00,2.54,1191.0,105470.0,3.056291148,4002.0,1419.0,2301.0,0.0,1.3,249.0,1.24,7.0,1.4,13.34722188,85.46258105,0.433712651,3.676732359,270.3683333,1.190197077,11.92,87.06,0.47,4.5,35.40133333,1.02,10.08,68.54,1.09,94.83,20.29,866.36633337,2.405453097,2.079186322,11.2934894,5.29,78.64555556,54.72,9.54,30.43,65.9,0.065210127,1.933566501,0.165,0.058504493,0.062522417,5.431687042,0.18,2.27,0.06,58.52,0.027,2.7,0.05,0.17,116.194,0.01,0.039,10.4,0.157,2.0,1.0,0.44,0.0,1.19,1.08,0.0,12.48333333,96.0,0.1,97.0,26.69230769,13.0,60.0,28.5,8.0,125.9175,139.0,42.95475966,569.0,430.0,87.12230216
2025-02-04 14:00:00,2.57,1199.0,104714.0,3.079109158,4003.0,1375.0,2299.0,0.0,1.3,246.0,1.27,6.0,1.4,13.34722188,85.46258105,0.433712651,3.676732359,270.3683333,1.190197077,11.92,87.06,0.47,4.5,35.40133333,1.02,10.08,68.54,1.09,94.83,20.29,866.36633337,2.405453097,2.079186322,11.2934894,5.29,78.64555556,54.72,9.54,30.43,65.9,0.065210127,1.933566501,0.165,0.058504493,0.062522417,5.431687042,0.18,2.27,0.06,58.52,0.027,2.7,0.05,0.17,116.194,0.01,0.039,10.4,0.157,2.0,1.0,0.44,0.0,1.19,1.08,0.0,12.48333333,96.0,0.1,97.0,26.69230769,13.0,60.0,28.5,8.0,126.2125,145.0,43.43410487,573.0,428.0,86.62068966
2025-02-04 15:00:00,2.56,1181.0,103996.0,3.097256354,3999.0,1380.0,2305.0,0.0,1.3,243.0,1.26,7.0,1.4,13.34722188,85.46258105,0.433712651,3.676732359,270.3683333,1.190197077,11.92,87.06,0.47,4.5,35.40133333,1.02,10.08,68.54,1.09,94.83,20.29,866.36633337,2.405453097,2.079186322,11.2934894,5.29,78.64555556,54.72,9.54,30.43,65.9,0.065210127,1.933566501,0.165,0.058504493,0.062522417,5.431687042,0.18,2.27,0.06,58.52,0.027,2.7,0.05,0.17,116.194,0.01,0.039,10.4,0.157,2.0,1.0,0.44,0.0,1.19,1.08,0.0,12.48333333,96.0,0.1,97.0,26.69230769,13.0,60.0,28.5,8.0,125.3875,135.0,43.98940014,565.0,430.0,86.0
2025-02-04 16:00:00,2.57,1179.0,104888.0,3.070168047,3998.0,1374.0,2309.0,0.0,1.3,243.0,1.27,6.0,1.4,12.96989829,85.93732994,0.625543549,5.656675153,270.3683333,1.092771774,11.92,87.06,0.47,4.5,35.40133333,1.02,10.86,67.12,1.12,94.83,20.9,866.36633337,2.377962204,2.023076923,10.52,5.29,78.64555556,55.35,9.4,30.43,65.9,0.061134494,1.828338392,0.165,0.059608351,0.064755361,5.2,0.17,2.27,0.06,58.52,0.027,2.7,0.05,0.17,116.194,0.01,0.039,10.4,0.157,2.0,1.0,0.51,0.0,0.69,1.15,0.0,12.48333333,96.16,0.1,97.0,26.69230769,13.0,60.0,28.5,8.0,126.05,140.0,43.35680751,570.0,430.0,84.78571429
2025-02-04 17:00:00,2.58,1174.0,106989.0,3.013681951,4003.0,1377.0,2319.0,0.0,1.3,246.0,1.28,7.0,1.4,12.96989829,85.93732994,0.625543549,5.656675153,270.3683333,1.092771774,11.92,87.06,0.47,4.5,35.40133333,1.02,10.86,67.12,1.12,94.83,20.9,866.36633337,2.377962204,2.023076923,10.52,5.29,78.64555556,55.35,9.4,30.43,65.9,0.061134494,1.828338392,0.165,0.059608351,0.064755361,5.2,0.17,2.27,0.06,58.52,0.027,2.7,0.05,0.17,116.194,0.01,0.039,10.4,0.157,2.0,1.0,0.51,0.0,0.69,1.15,0.0,12.48333333,96.16,0.1,97.0,26.69230769,13.0,60.0,28.5,8.0,125.785,138.0,42.93059126,568.0,430.0,81.88405797
2025-02-04 18:00:00,2.57,1174.0,107078.0,3.00892376,4000.0,1409.0,2318.0,0.0,1.3,248.0,1.27,7.0,1.4,12.96989829,85.93732994,0.625543549,5.656675153,270.3683333,1.092771774,11.92,87.06,0.47,4.5,35.40133333,1.02,10.86,67.12,1.12,94.83,20.9,866.36633337,2.377962204,2.023076923,10.52,5.29,78.64555556,55.35,9.4,30.43,65.9,0.061134494,1.828338392,0.165,0.059608351,0.064755361,5.2,0.17,2.27,0.06,58.52,0.027,2.7,0.05,0.17,116.194,0.01,0.039,10.4,0.157,2.0,1.0,0.51,0.0,0.69,1.15,0.0,12.48333333,96.16,0.1,97.0,26.69230769,13.0,60.0,28.5,8.0,125.3875,135.0,43.32232185,565.0,430.0,86.44444444
2025-02-04 19:00:00,2.56,1174.0,107265.0,3.004432272,4001.0,1419.0,2305.0,0.0,1.3,250.0,1.26,7.0,1.4,12.96989829,85.93732994,0.625543549,5.656675153,270.3683333,1.092771774,11.92,87.06,0.47,4.5,35.40133333,1.02,10.86,67.12,1.12,94.83,20.9,866.36633337,2.377962204,2.023076923,10.52,5.29,78.64555556,55.35,9.4,30.43,65.9,0.061134494,1.828338392,0.165,0.059608351,0.064755361,5.2,0.17,2.27,0.06,58.52,0.027,2.7,0.05,0.17,116.194,0.01,0.039,10.4,0.157,2.0,1.0,0.51,0.0,0.69,1.15,0.0,12.48333333,96.16,0.1,97.0,26.69230769,13.0,60.0,28.5,8.0,125.6525,137.0,43.78001921,567.0,430.0,87.00729927
2025-02-04 20:00:00,2.57,1179.0,106939.0,3.012831998,4000.0,1406.0,2304.0,0.0,1.3,248.0,1.27,7.0,1.4,12.96989829,85.93732994,0.625543549,5.656675153,270.3683333,1.092771774,11.92,87.06,0.47,4.5,35.40133333,1.02,10.86,67.12,1.12,94.83,20.9,866.36633337,2.377962204,2.023076923,10.52,5.29,78.64555556,55.35,9.4,30.43,65.9,0.061134494,1.828338392,0.165,0.059608351,0.064755361,5.2,0.17,2.27,0.06,58.52,0.027,2.7,0.05,0.17,116.194,0.01,0.039,10.4,0.157,2.0,1.0,0.51,0.0,0.69,1.15,0.0,12.48333333,96.16,0.1,97.0,26.69230769,13.0,60.0,28.5,8.0,125.6525,137.0,43.43601896,567.0,430.0,87.08029197
2025-02-04 21:00:00,2.55,1171.0,106191.0,3.034038925,4000.0,1411.0,2327.0,0.0,1.3,246.0,1.25,6.0,1.4,12.96989829,85.93732994,0.625543549,5.656675153,270.3683333,1.092771774,11.92,87.06,0.47,4.5,35.40133333,1.02,10.86,67.12,1.12,94.83,20.9,866.36633337,2.377962204,2.023076923,10.52,5.29,78.64555556,55.35,9.4,30.43,65.9,0.061134494,1.828338392,0.165,0.059608351,0.064755361,5.2,0.17,2.27,0.06,58.52,0.027,2.7,0.05,0.17,116.194,0.01,0.039,10.4,0.157,2.0,1.0,0.51,0.0,0.69,1.15,0.0,12.48333333,96.16,0.1,97.0,26.69230769,13.0,60.0,28.5,8.0,125.3875,135.0,43.4945984,565.0,430.0,80.74074074
2025-02-04 22:00:00,2.56,1174.0,107972.0,2.984027643,4000.0,1425.0,2329.0,0.0,1.3,249.0,1.26,7.0,1.4,12.96989829,85.93732994,0.625543549,5.656675153,270.3683333,1.092771774,11.92,87.06,0.47,4.5,35.40133333,1.02,10.86,67.12,1.12,94.83,20.9,866.36633337,2.377962204,2.023076923,10.52,5.29,78.64555556,55.35,9.4,30.43,65.9,0.061134494,1.828338392,0.165,0.059608351,0.064755361,5.2,0.17,2.27,0.06,58.52,0.027,2.7,0.05,0.17,116.194,0.01,0.039,10.4,0.157,2.0,1.0,0.51,0.0,0.69,1.15,0.0,12.48333333,96.16,0.1,97.0,26.69230769,13.0,60.0,28.5,8.0,125.6525,137.0,43.44166472,567.0,430.0,81.53284672
2025-02-04 23:00:00,2.56,1174.0,108853.0,2.956935505,3996.0,1443.0,2313.0,0.0,1.3,253.0,1.26,8.0,1.4,14.57792909,84.23947517,0.529308238,4.294118933,268.4546667,1.182595746,12.94,86.0,0.5,6.1,35.132333329999994,1.06,10.0,69.65,1.85,92.53333333,18.5,825.1,2.39170765,2.019403975,10.78058072,5.134444444,78.60111111,54.98,8.48,31.55846154,65.9,0.06317231,1.907259474,0.176,0.056296776,0.063638889,5.338496333,0.18,1.36,0.05,58.68,0.02,2.76,0.05,0.04,150.625,0.06,0.02,11.55,0.06,1.6,1.0,0.35,0.0,0.77,1.1,0.0,16.57666667,96.36,0.2,97.0,26.69230769,13.0,60.0,28.5,8.0,124.725,130.0,43.36387127,560.0,430.0,87.46153846
2025-02-05 01:00:00,2.63,1194.0,108640.0,2.96569245,4000.0,1411.0,2305.0,0.0,1.35,242.0,1.28,7.0,1.2,12.27866529,86.70489608,0.426130115,3.122602296,264.013,1.016438622,12.4,86.57,0.45,4.7,36.79533334,1.03,9.23,70.75,1.26,92.91,18.76,908.5606667,2.38,1.983018868,10.51,5.267777778,78.97888889,55.21,9.16,34.81,68.71,0.058,1.75,0.23,0.031,0.056,5.3,0.17,3.8184419,0.048954383,24.95694462,0.005874526,4.219867843,0.039163507,0.048954383,195.3233333,0.014196771,0.089096978,4.415685376,0.34610749,1.223859583,1.0,0.43,0.0,0.27,45.82,0.0,1.646666667,2.42,0.2,97.0,26.69230769,13.0,60.0,28.5,8.0,121.6375,135.0,44.15827675,550.0,415.0,91.55555556
2025-02-05 02:00:00,2.6,1192.0,109364.0,2.945336929,3999.0,1459.0,2324.0,0.0,1.35,245.0,1.25,8.0,1.2,12.27866529,86.70489608,0.426130115,3.122602296,264.013,1.016438622,12.4,86.57,0.45,4.7,36.79533334,1.03,9.23,70.75,1.26,92.91,18.76,908.5606667,2.38,1.983018868,10.51,5.267777778,78.97888889,55.21,9.16,34.81,68.71,0.058,1.75,0.23,0.031,0.056,5.3,0.17,3.8184419,0.048954383,24.95694462,0.005874526,4.219867843,0.039163507,0.048954383,195.3233333,0.014196771,0.089096978,4.415685376,0.34610749,1.223859583,1.0,0.43,0.0,0.27,45.82,0.0,1.646666667,2.42,0.2,97.0,26.69230769,13.0,60.0,28.5,8.0,121.505,134.0,43.20056564,549.0,415.0,87.8358209
2025-02-05 03:00:00,2.61,1192.0,108858.0,2.959018053,3999.0,1444.0,2309.0,0.0,1.35,244.0,1.26,7.0,1.2,12.27866529,86.70489608,0.426130115,3.122602296,264.013,1.016438622,12.4,86.57,0.45,4.7,36.79533334,1.03,9.23,70.75,1.26,92.91,18.76,908.5606667,2.38,1.983018868,10.51,5.267777778,78.97888889,55.21,9.16,34.81,68.71,0.058,1.75,0.23,0.031,0.056,5.3,0.17,3.8184419,0.048954383,24.95694462,0.005874526,4.219867843,0.039163507,0.048954383,195.3233333,0.014196771,0.089096978,4.415685376,0.34610749,1.223859583,1.0,0.43,0.0,0.27,45.82,0.0,1.646666667,2.42,0.2,97.0,26.69230769,13.0,60.0,28.5,8.0,122.6975,143.0,44.42370509,558.0,415.0,86.36363636
2025-02-05 04:00:00,2.62,1192.0,107403.0,2.999075819,3999.0,1411.0,2316.0,0.0,1.35,240.0,1.27,7.0,1.2,12.27866529,86.70489608,0.426130115,3.122602296,264.013,1.016438622,12.4,86.57,0.45,4.7,36.79533334,1.03,9.23,70.75,1.26,92.91,18.76,908.5606667,2.38,1.983018868,10.51,5.267777778,78.97888889,55.21,9.16,34.81,68.71,0.058,1.75,0.23,0.031,0.056,5.3,0.17,3.8184419,0.048954383,24.95694462,0.005874526,4.219867843,0.039163507,0.048954383,195.3233333,0.014196771,0.089096978,4.415685376,0.34610749,1.223859583,1.0,0.43,0.0,0.27,45.82,0.0,1.646666667,2.42,0.2,97.0,26.69230769,13.0,60.0,28.5,8.0,122.3,140.0,44.31095406,555.0,415.0,86.42857143
2025-02-05 05:00:00,2.62,1188.0,108385.0,2.971922366,3999.0,1421.0,2319.0,0.0,1.35,241.0,1.27,7.0,1.2,12.27866529,86.70489608,0.426130115,3.122602296,264.013,1.016438622,12.4,86.57,0.45,4.7,36.79533334,1.03,9.23,70.75,1.26,92.91,18.76,908.5606667,2.38,1.983018868,10.51,5.267777778,78.97888889,55.21,9.16,34.81,68.71,0.058,1.75,0.23,0.031,0.056,5.3,0.17,3.8184419,0.048954383,24.95694462,0.005874526,4.219867843,0.039163507,0.048954383,195.3233333,0.014196771,0.089096978,4.415685376,0.34610749,1.223859583,1.0,0.43,0.0,0.27,45.82,0.0,1.646666667,2.42,0.2,97.0,26.69230769,13.0,60.0,28.5,8.0,121.9025,137.0,43.92065344,552.0,415.0,86.05839416
2025-02-05 06:00:00,2.63,1195.0,109183.0,2.950953438,4000.0,1423.0,2319.0,0.0,1.35,243.0,1.28,7.0,1.2,12.27866529,86.70489608,0.426130115,3.122602296,264.013,1.016438622,12.4,86.57,0.45,4.7,36.79533334,1.03,9.23,70.75,1.26,92.91,18.76,908.5606667,2.38,1.983018868,10.51,5.267777778,78.97888889,55.21,9.16,34.81,68.71,0.058,1.75,0.23,0.031,0.056,5.3,0.17,3.8184419,0.048954383,24.95694462,0.005874526,4.219867843,0.039163507,0.048954383,195.3233333,0.014196771,0.089096978,4.415685376,0.34610749,1.223859583,1.0,0.43,0.0,0.27,45.82,0.0,1.646666667,2.42,0.2,97.0,26.69230769,13.0,60.0,28.5,8.0,121.9025,137.0,43.76744186,552.0,415.0,85.91240876
2025-02-05 07:00:00,2.62,1194.0,109643.0,2.937847356,3999.0,1438.0,2324.0,0.0,1.35,245.0,1.27,7.0,1.2,12.27866529,86.70489608,0.426130115,3.122602296,264.013,1.016438622,12.4,86.57,0.45,4.7,36.79533334,1.03,9.23,70.75,1.26,92.91,18.76,908.5606667,2.38,1.983018868,10.51,5.267777778,78.97888889,55.21,9.16,34.81,68.71,0.058,1.75,0.23,0.031,0.056,5.3,0.17,3.8184419,0.048954383,24.95694462,0.005874526,4.219867843,0.039163507,0.048954383,195.3233333,0.014196771,0.089096978,4.415685376,0.34610749,1.223859583,1.0,0.43,0.0,0.27,45.82,0.0,1.646666667,2.42,0.2,97.0,26.69230769,13.0,60.0,28.5,8.0,121.3725,133.0,43.65229749,548.0,415.0,90.30075188
2025-02-05 08:00:00,2.59,1193.0,107539.0,2.996034175,4000.0,1449.0,2322.0,0.0,1.35,242.0,1.24,7.0,1.2,12.26383633,86.7184239,0.45,2.945204592,264.013,1.01773977,12.6,86.36,0.46,5.0,36.79533334,1.04,9.02,71.34,1.12,92.91,18.52,908.5606667,2.46,1.954887218,10.4,5.267777778,78.97888889,55.35,9.19,34.81,68.71,0.068,1.71,0.23,0.033,0.055,5.32,0.17,1.77638746,0.010209123,32.5058487,0.016845054,1.265931293,0.015313685,0.015313685,195.3233333,0.005615018,0.023480984,1.291454102,0.101580777,1.123003567,1.0,0.43,30.02,0.27,45.82,20.6,1.646666667,2.42,0.2,97.0,26.69230769,13.0,60.0,28.5,8.0,121.6375,135.0,44.38452521,550.0,415.0,87.25925926
2025-02-05 09:00:00,2.59,1185.0,106033.0,3.038556711,4000.0,1426.0,2332.0,0.0,1.35,238.0,1.24,7.0,1.2,12.26383633,86.7184239,0.45,2.945204592,264.013,1.01773977,12.6,86.36,0.46,5.0,36.79533334,1.04,9.02,71.34,1.12,92.91,18.52,908.5606667,2.46,1.954887218,10.4,5.267777778,78.97888889,55.35,9.19,34.81,68.71,0.068,1.71,0.23,0.033,0.055,5.32,0.17,1.77638746,0.010209123,32.5058487,0.016845054,1.265931293,0.015313685,0.015313685,195.3233333,0.005615018,0.023480984,1.291454102,0.101580777,1.123003567,1.0,0.43,30.02,0.27,45.82,20.6,1.646666667,2.42,0.2,97.0,26.69230769,13.0,60.0,28.5,8.0,120.5775,127.0,42.84700875,542.0,415.0,85.90551181
2025-02-05 10:00:00,2.59,1192.0,106033.0,3.038556711,4000.0,1416.0,2342.0,0.0,1.35,237.0,1.24,7.0,1.2,12.26383633,86.7184239,0.45,2.945204592,264.013,1.01773977,12.6,86.36,0.46,5.0,36.79533334,1.04,9.02,71.34,1.12,92.91,18.52,908.5606667,2.46,1.954887218,10.4,5.267777778,78.97888889,55.35,9.19,34.81,68.71,0.068,1.71,0.23,0.033,0.055,5.32,0.17,1.77638746,0.010209123,32.5058487,0.016845054,1.265931293,0.015313685,0.015313685,195.3233333,0.005615018,0.023480984,1.291454102,0.101580777,1.123003567,1.0,0.43,30.02,0.27,45.82,20.6,1.646666667,2.42,0.2,97.0,26.69230769,13.0,60.0,28.5,8.0,120.3125,125.0,42.78595159,540.0,415.0,86.96
2025-02-05 11:00:00,2.58,1194.0,105143.0,3.064258469,4000.0,1470.0,2345.0,0.0,1.35,240.0,1.23,7.0,1.2,12.26383633,86.7184239,0.45,2.945204592,264.013,1.01773977,12.6,86.36,0.46,5.0,36.79533334,1.04,9.02,71.34,1.12,92.91,18.52,908.5606667,2.46,1.954887218,10.4,5.267777778,78.97888889,55.35,9.19,34.81,68.71,0.068,1.71,0.23,0.033,0.055,5.32,0.17,1.77638746,0.010209123,32.5058487,0.016845054,1.265931293,0.015313685,0.015313685,195.3233333,0.005615018,0.023480984,1.291454102,0.101580777,1.123003567,1.0,0.43,30.02,0.27,45.82,20.6,1.646666667,2.42,0.2,97.0,26.69230769,13.0,60.0,28.5,8.0,120.3125,125.0,43.30504479,540.0,415.0,86.8
2025-02-05 12:00:00,2.56,1198.0,106349.0,3.029534553,4000.0,1425.0,2350.0,0.0,1.35,244.0,1.21,7.0,1.2,12.26383633,86.7184239,0.45,2.945204592,264.013,1.01773977,12.6,86.36,0.46,5.0,36.79533334,1.04,9.02,71.34,1.12,92.91,18.52,908.5606667,2.46,1.954887218,10.4,5.267777778,78.97888889,55.35,9.19,34.81,68.71,0.068,1.71,0.23,0.033,0.055,5.32,0.17,1.77638746,0.010209123,32.5058487,0.016845054,1.265931293,0.015313685,0.015313685,195.3233333,0.005615018,0.023480984,1.291454102,0.101580777,1.123003567,1.0,0.43,30.02,0.27,45.82,20.6,1.646666667,2.42,0.2,97.0,26.69230769,13.0,60.0,28.5,8.0,120.5775,127.0,43.75,542.0,415.0,86.22047244
2025-02-05 13:00:00,2.6,1197.0,107178.0,3.006118344,4000.0,1409.0,2343.0,0.0,1.35,241.0,1.25,7.0,1.2,12.26383633,86.7184239,0.45,2.945204592,264.013,1.01773977,12.6,86.36,0.46,5.0,36.79533334,1.04,9.02,71.34,1.12,92.91,18.52,908.5606667,2.46,1.954887218,10.4,5.267777778,78.97888889,55.35,9.19,34.81,68.71,0.068,1.71,0.23,0.033,0.055,5.32,0.17,1.77638746,0.010209123,32.5058487,0.016845054,1.265931293,0.015313685,0.015313685,195.3233333,0.005615018,0.023480984,1.291454102,0.101580777,1.123003567,1.0,0.43,30.02,0.27,45.82,20.6,1.646666667,2.42,0.2,97.0,26.69230769,13.0,60.0,28.5,8.0,120.445,126.0,43.75586854,541.0,415.0,87.77777778
2025-02-05 14:00:00,2.63,1190.0,107181.0,3.006034262,4000.0,1402.0,2344.0,0.0,1.35,240.0,1.28,7.0,1.2,12.26383633,86.7184239,0.45,2.945204592,264.013,1.01773977,12.6,86.36,0.46,5.0,36.79533334,1.04,9.02,71.34,1.12,92.91,18.52,908.5606667,2.46,1.954887218,10.4,5.267777778,78.97888889,55.35,9.19,34.81,68.71,0.068,1.71,0.23,0.033,0.055,5.32,0.17,1.77638746,0.010209123,32.5058487,0.016845054,1.265931293,0.015313685,0.015313685,195.3233333,0.005615018,0.023480984,1.291454102,0.101580777,1.123003567,1.0,0.43,30.02,0.27,45.82,20.6,1.646666667,2.42,0.2,97.0,26.69230769,13.0,60.0,28.5,8.0,119.65,120.0,43.36554325,535.0,415.0,92.5
2025-02-05 15:00:00,2.65,1197.0,107978.0,2.983861947,4000.0,1399.0,2343.0,0.0,1.35,243.0,1.3,8.0,1.2,12.26383633,86.7184239,0.45,2.945204592,264.013,1.01773977,12.6,86.36,0.46,5.0,36.79533334,1.04,9.02,71.34,1.12,92.91,18.52,908.5606667,2.46,1.954887218,10.4,5.267777778,78.97888889,55.35,9.19,34.81,68.71,0.068,1.71,0.23,0.033,0.055,5.32,0.17,1.77638746,0.010209123,32.5058487,0.016845054,1.265931293,0.015313685,0.015313685,195.3233333,0.005615018,0.023480984,1.291454102,0.101580777,1.123003567,1.0,0.43,30.02,0.27,45.82,20.6,1.646666667,2.42,0.2,97.0,26.69230769,13.0,60.0,28.5,8.0,119.2975,123.0,43.86582219,535.0,412.0,88.37398374
2025-02-05 16:00:00,2.67,1197.0,109322.0,2.944995122,3997.0,1335.0,2325.0,0.0,1.31,241.0,1.36,7.0,1.2,12.2318846,86.763937,0.459349426,3.229108036,264.013,1.004178393,12.17,86.8,0.43,5.0,36.79533334,1.03,9.07,71.23,1.02,92.91,18.68,908.5606667,2.47,1.962825279,10.56,5.267777778,78.97888889,55.12,9.23,34.81,68.71,0.072,1.81,0.23,0.036,0.052,5.38,0.17,3.55408823,0.097908767,24.76602253,0.011259508,4.161122583,0.068536137,0.083222452,195.3233333,0.01664449,0.102804205,4.900333771,0.367157875,1.272813967,1.0,0.43,0.0,0.27,45.82,0.0,1.646666667,2.42,0.2,97.0,26.69230769,13.0,60.0,28.5,8.0,120.0925,129.0,44.02826855,541.0,412.0,91.5503876
2025-02-05 17:00:00,2.66,1195.0,109774.0,2.935077133,4000.0,1366.0,2333.0,0.0,1.33,243.0,1.33,7.0,1.2,12.2318846,86.763937,0.459349426,3.229108036,264.013,1.004178393,12.17,86.8,0.43,5.0,36.79533334,1.03,9.07,71.23,1.02,92.91,18.68,908.5606667,2.47,1.962825279,10.56,5.267777778,78.97888889,55.12,9.23,34.81,68.71,0.072,1.81,0.23,0.036,0.052,5.38,0.17,3.55408823,0.097908767,24.76602253,0.011259508,4.161122583,0.068536137,0.083222452,195.3233333,0.01664449,0.102804205,4.900333771,0.367157875,1.272813967,1.0,0.43,0.0,0.27,45.82,0.0,1.646666667,2.42,0.2,97.0,26.69230769,13.0,60.0,28.5,8.0,121.1525,137.0,44.17945691,549.0,412.0,87.37226277
2025-02-05 18:00:00,2.63,1197.0,110400.0,2.919904074,4002.0,1402.0,2331.0,0.0,1.33,207.0,1.3,7.0,1.2,12.2318846,86.763937,0.459349426,3.229108036,264.013,1.004178393,12.17,86.8,0.43,5.0,36.79533334,1.03,9.07,71.23,1.02,92.91,18.68,908.5606667,2.47,1.962825279,10.56,5.267777778,78.97888889,55.12,9.23,34.81,68.71,0.072,1.81,0.23,0.036,0.052,5.38,0.17,3.55408823,0.097908767,24.76602253,0.011259508,4.161122583,0.068536137,0.083222452,195.3233333,0.01664449,0.102804205,4.900333771,0.367157875,1.272813967,1.0,0.43,0.0,0.27,45.82,0.0,1.646666667,2.42,0.2,97.0,26.69230769,13.0,60.0,28.5,8.0,121.1525,137.0,43.69846879,549.0,412.0,83.79562044
2025-02-05 19:00:00,2.7,1195.0,109939.0,2.930675121,4000.0,1350.0,2332.0,0.0,1.34,241.0,1.36,7.0,1.2,12.2318846,86.763937,0.459349426,3.229108036,264.013,1.004178393,12.17,86.8,0.43,5.0,36.79533334,1.03,9.07,71.23,1.02,92.91,18.68,908.5606667,2.47,1.962825279,10.56,5.267777778,78.97888889,55.12,9.23,34.81,68.71,0.072,1.81,0.23,0.036,0.052,5.38,0.17,3.55408823,0.097908767,24.76602253,0.011259508,4.161122583,0.068536137,0.083222452,195.3233333,0.01664449,0.102804205,4.900333771,0.367157875,1.272813967,1.0,0.43,0.0,0.27,45.82,0.0,1.646666667,2.42,0.2,97.0,26.69230769,13.0,60.0,28.5,8.0,120.8875,135.0,44.24904943,547.0,412.0,85.92592593
2025-02-05 20:00:00,2.68,1194.0,110737.0,2.908843511,3999.0,1392.0,2332.0,0.0,1.345,244.0,1.335,7.0,1.2,12.2318846,86.763937,0.459349426,3.229108036,264.013,1.004178393,12.17,86.8,0.43,5.0,36.79533334,1.03,9.07,71.23,1.02,92.91,18.68,908.5606667,2.47,1.962825279,10.56,5.267777778,78.97888889,55.12,9.23,34.81,68.71,0.072,1.81,0.23,0.036,0.052,5.38,0.17,3.55408823,0.097908767,24.76602253,0.011259508,4.161122583,0.068536137,0.083222452,195.3233333,0.01664449,0.102804205,4.900333771,0.367157875,1.272813967,1.0,0.43,0.0,0.27,45.82,0.0,1.646666667,2.42,0.2,97.0,26.69230769,13.0,60.0,28.5,8.0,120.755,134.0,44.63397299,546.0,412.0,86.04477612
2025-02-05 21:00:00,2.66,1194.0,111195.0,2.897594398,4000.0,1409.0,2332.0,0.0,1.35,246.0,1.31,8.0,1.2,12.2318846,86.763937,0.459349426,3.229108036,264.013,1.004178393,12.17,86.8,0.43,5.0,36.79533334,1.03,9.07,71.23,1.02,92.91,18.68,908.5606667,2.47,1.962825279,10.56,5.267777778,78.97888889,55.12,9.23,34.81,68.71,0.072,1.81,0.23,0.036,0.052,5.38,0.17,3.55408823,0.097908767,24.76602253,0.011259508,4.161122583,0.068536137,0.083222452,195.3233333,0.01664449,0.102804205,4.900333771,0.367157875,1.272813967,1.0,0.43,0.0,0.27,45.82,0.0,1.646666667,2.42,0.2,97.0,26.69230769,13.0,60.0,28.5,8.0,121.02,136.0,44.58793144,548.0,412.0,85.80882353
2025-02-05 22:00:00,2.67,1195.0,111389.0,2.891828621,3999.0,1410.0,2329.0,0.0,1.35,246.0,1.32,7.0,1.2,12.2318846,86.763937,0.459349426,3.229108036,264.013,1.004178393,12.17,86.8,0.43,5.0,36.79533334,1.03,9.07,71.23,1.02,92.91,18.68,908.5606667,2.47,1.962825279,10.56,5.267777778,78.97888889,55.12,9.23,34.81,68.71,0.072,1.81,0.23,0.036,0.052,5.38,0.17,3.55408823,0.097908767,24.76602253,0.011259508,4.161122583,0.068536137,0.083222452,195.3233333,0.01664449,0.102804205,4.900333771,0.367157875,1.272813967,1.0,0.43,0.0,0.27,45.82,0.0,1.646666667,2.42,0.2,97.0,26.69230769,13.0,60.0,28.5,8.0,120.6525,137.0,44.43658652,547.0,410.0,86.49635036
