Repository: saikumar-voptimai/evonith_bf_webapp

# Evonith BF2 — Blast Furnace Intelligence Platform

Monitoring, modelling and optimisation of **Blast Furnace 2 (BF2)** at Evonith Steel: live telemetry from InfluxDB,
manual plant reports from Neon PostgreSQL, a two-zone energy model of the furnace, blend and fuel optimisers, a
conversational assistant (FurnaceMind) and a live digital twin evaluated every hour.

The platform has three deployable parts that share one Python service layer, plus the shared data library:

| Part | Path | What it is |
|---|---|---|
| **Streamlit app** (legacy) | `src/app.py`, `src/custom_pages/` | The original 11-page dashboard; still the home of the model pages. Served under `/legacy` in production |

File: src/assets/data/V10_df_filtered.csv (part 115 of 166)
datetime,Hot Blast PressureBar,Hot Blast Temp.oC,Hot Blast VolumeNm3/Hr.,O2 Enrichment %,OxygenFlowNm3/Hr.,PermeabilityKgs/Hr.,RAFToC,SteamKgs/Hr.,TopPressureBar,TuyereVelocitym/s,Differential PressureTotalBar,Charges/Hrs.,StockRodLevel,COKE_ASH%,COKE_FC%,COKE_IM%,COKE_MOIST%,COKE_MT,COKE_VM%,NUTCOKE_ASH%,NUTCOKE_FC%,NUTCOKE_IM%,NUTCOKE_MOIST%,NUTCOKE_MT,NUTCOKE_VM%,PCI_2_%Ash,PCI_2_%FC,PCI_2_%IM,PCI_2_MT,PCI_2_%VM,Sinter_SP_MT,Sinter_SP_02_Al2O3%,Sinter_SP_02_Basicity,Sinter_SP_02_CaO%,Sinter_SP_02_Cold_Strength_AI,Sinter_SP_02_Cold_strength_TI,Sinter_SP_02_Fe(T)%,Sinter_SP_02_FeO%,Sinter_SP_02_Hot_strength_RDI,Sinter_SP_02_Hot_strength_RI,Sinter_SP_02_K2O%,Sinter_SP_02_MgO%,Sinter_SP_02_MnO%,Sinter_SP_02_Na2O%,Sinter_SP_02_P%,Sinter_SP_02_SiO2%,Sinter_SP_02_TiO2%,ORE_%Al2O3,ORE_%CaO,ORE_%Fe(T),ORE_%K2O,ORE_%LOI,ORE_%MgO,ORE_%MnO,ORE_MT,ORE_%Na2O,ORE_%P,ORE_%SiO2,ORE_%TiO2,ORE_%TM,Geomin Type,FLUX_Al2O3%,FLUX_CaO%,FLUX_Fe2O3%,FLUX_LOI%,FLUX_MgO%,FLUX_MT,FLUX_SiO2%,FLUX_TM%,COKE_DISCHARGE_TIME,WEIGHTED_COKE_ANGLE,TOTAL_COKE_PORTIONS,NON_COKE_DISCHARGE_TIME,WEIGHTED_NON_COKE_ANGLE,TOTAL_NON_COKE_PORTIONS,UnitCost Lakhs/Thm,ActualKg/Thm.,FurnaceTopGasAnalysisCO2ETACO,Act. Fuel RateKg/Thm.,Coke Rate Kg/Thm,ProductionTonnesPerHr
2025-02-05 23:00:00,2.67,1195.0,112553.0,2.861942122,3999.0,1415.0,2313.0,0.0,1.35,248.0,1.32,8.0,1.2,12.24950687,86.76531123,0.447194826,3.192077606,262.1976667,0.985181892,12.6,86.37,0.45,5.2,36.677333340000004,1.03,9.09,71.26,1.1,95.52774,18.55,907.4163334,2.48,2.018975332,10.64,5.11,79.06666667,55.02,9.54,34.225,68.71,0.063,1.82,0.21,0.023,0.053,5.27,0.17,1.632015321,0.09266964,32.82564569,0.017504265,1.122332303,0.041186507,0.01544494,196.5096667,0.003088988,0.019563591,1.503307488,0.072591218,1.390044595,1.0,0.031905594,0.0,0.049772727,0.072744755,0.0,3.813333333,6.102902098,0.006381119,97.0,26.69230769,13.0,60.0,28.5,8.0,120.3875,135.0,43.96914446,545.0,410.0,85.25925926
2025-02-06 00:00:00,2.65,1173.0,111080.0,2.900592195,4000.0,1399.0,2396.0,0.0,1.32,258.0,1.33,7.0,1.4,12.46,86.56,0.44,3.7,270.314,0.98,12.52,86.45,0.46,5.9,29.640666666999998,1.03,8.71,70.28,1.56,72.97333333,19.45,883.588,2.37,2.023575639,10.3,5.2,78.2,55.59,8.32,34.4,66.62,0.064,1.87,0.17,0.036,0.049,5.09,0.15,3.75696747,0.056353962,28.05195484,0.009320739,3.855104234,0.040559634,0.03815836,324.2634353,0.010660045,0.055974329,4.241780728,0.302627992,2.204047165,1.0,0.432648618,29.45,0.519894557,35.88792306,22.05,11.69666667,21.73677629,0.231855229,97.0,26.69230769,13.0,60.0,28.5,8.0,129.575,110.0,41.75644028,570.0,460.0,89.09090909
2025-02-06 01:00:00,2.61,1184.0,109445.0,2.942423143,3998.0,1398.0,2384.0,0.0,1.3,259.0,1.31,7.0,1.4,12.46,86.56,0.44,3.7,270.314,0.98,12.52,86.45,0.46,5.9,29.640666666999998,1.03,8.71,70.28,1.56,72.97333333,19.45,883.588,2.37,2.023575639,10.3,5.2,78.2,55.59,8.32,34.4,66.62,0.064,1.87,0.17,0.036,0.049,5.09,0.15,3.75696747,0.056353962,28.05195484,0.009320739,3.855104234,0.040559634,0.03815836,324.2634353,0.010660045,0.055974329,4.241780728,0.302627992,2.204047165,1.0,0.432648618,29.45,0.519894557,35.88792306,22.05,11.69666667,21.73677629,0.231855229,97.0,26.69230769,13.0,60.0,28.5,8.0,129.1775,107.0,43.12327507,567.0,460.0,87.47663551
2025-02-06 02:00:00,2.58,1181.0,110086.0,2.92603325,3999.0,1431.0,2379.0,0.0,1.3,282.0,1.28,7.0,1.4,12.46,86.56,0.44,3.7,270.314,0.98,12.52,86.45,0.46,5.9,29.640666666999998,1.03,8.71,70.28,1.56,72.97333333,19.45,883.588,2.37,2.023575639,10.3,5.2,78.2,55.59,8.32,34.4,66.62,0.064,1.87,0.17,0.036,0.049,5.09,0.15,3.75696747,0.056353962,28.05195484,0.009320739,3.855104234,0.040559634,0.03815836,324.2634353,0.010660045,0.055974329,4.241780728,0.302627992,2.204047165,1.0,0.432648618,29.45,0.519894557,35.88792306,22.05,11.69666667,21.73677629,0.231855229,97.0,26.69230769,13.0,60.0,28.5,8.0,129.1775,107.0,41.22868489,567.0,460.0,91.30841121
2025-02-06 03:00:00,2.59,1181.0,109735.0,2.93538602,3999.0,1415.0,2378.0,0.0,1.3,260.0,1.29,7.0,1.4,12.46,86.56,0.44,3.7,270.314,0.98,12.52,86.45,0.46,5.9,29.640666666999998,1.03,8.71,70.28,1.56,72.97333333,19.45,883.588,2.37,2.023575639,10.3,5.2,78.2,55.59,8.32,34.4,66.62,0.064,1.87,0.17,0.036,0.049,5.09,0.15,3.75696747,0.056353962,28.05195484,0.009320739,3.855104234,0.040559634,0.03815836,324.2634353,0.010660045,0.055974329,4.241780728,0.302627992,2.204047165,1.0,0.432648618,29.45,0.519894557,35.88792306,22.05,11.69666667,21.73677629,0.231855229,97.0,26.69230769,13.0,60.0,28.5,8.0,129.045,106.0,40.8512607,566.0,460.0,87.54716981
2025-02-06 04:00:00,2.61,1184.0,109851.0,2.933021216,4000.0,1398.0,2387.0,0.0,1.3,260.0,1.31,7.0,1.4,12.46,86.56,0.44,3.7,270.314,0.98,12.52,86.45,0.46,5.9,29.640666666999998,1.03,8.71,70.28,1.56,72.97333333,19.45,883.588,2.37,2.023575639,10.3,5.2,78.2,55.59,8.32,34.4,66.62,0.064,1.87,0.17,0.036,0.049,5.09,0.15,3.75696747,0.056353962,28.05195484,0.009320739,3.855104234,0.040559634,0.03815836,324.2634353,0.010660045,0.055974329,4.241780728,0.302627992,2.204047165,1.0,0.432648618,29.45,0.519894557,35.88792306,22.05,11.69666667,21.73677629,0.231855229,97.0,26.69230769,13.0,60.0,28.5,8.0,128.9125,105.0,42.49652617,565.0,460.0,87.52380952
2025-02-06 05:00:00,2.64,1178.0,110208.0,2.922796372,3999.0,1370.0,2394.0,0.0,1.3,257.0,1.34,7.0,1.4,12.46,86.56,0.44,3.7,270.314,0.98,12.52,86.45,0.46,5.9,29.640666666999998,1.03,8.71,70.28,1.56,72.97333333,19.45,883.588,2.37,2.023575639,10.3,5.2,78.2,55.59,8.32,34.4,66.62,0.064,1.87,0.17,0.036,0.049,5.09,0.15,3.75696747,0.056353962,28.05195484,0.009320739,3.855104234,0.040559634,0.03815836,324.2634353,0.010660045,0.055974329,4.241780728,0.302627992,2.204047165,1.0,0.432648618,29.45,0.519894557,35.88792306,22.05,11.69666667,21.73677629,0.231855229,97.0,26.69230769,13.0,60.0,28.5,8.0,128.515,102.0,42.53383108,562.0,460.0,87.05882353
2025-02-06 06:00:00,2.62,1178.0,110691.0,2.910051513,3999.0,1399.0,2397.0,0.0,1.3,260.0,1.32,7.0,1.4,12.46,86.56,0.44,3.7,270.314,0.98,12.52,86.45,0.46,5.9,29.640666666999998,1.03,8.71,70.28,1.56,72.97333333,19.45,883.588,2.37,2.023575639,10.3,5.2,78.2,55.59,8.32,34.4,66.62,0.064,1.87,0.17,0.036,0.049,5.09,0.15,3.75696747,0.056353962,28.05195484,0.009320739,3.855104234,0.040559634,0.03815836,324.2634353,0.010660045,0.055974329,4.241780728,0.302627992,2.204047165,1.0,0.432648618,29.45,0.519894557,35.88792306,22.05,11.69666667,21.73677629,0.231855229,97.0,26.69230769,13.0,60.0,28.5,8.0,128.3825,101.0,41.58921933,561.0,460.0,86.33663366
2025-02-06 07:00:00,2.63,1152.0,110873.0,2.90600389,4000.0,1394.0,2376.0,0.0,1.3,255.0,1.33,7.0,1.4,12.46,86.56,0.44,3.7,270.314,0.98,12.52,86.45,0.46,5.9,29.640666666999998,1.03,8.71,70.28,1.56,72.97333333,19.45,883.588,2.37,2.023575639,10.3,5.2,78.2,55.59,8.32,34.4,66.62,0.064,1.87,0.17,0.036,0.049,5.09,0.15,3.75696747,0.056353962,28.05195484,0.009320739,3.855104234,0.040559634,0.03815836,324.2634353,0.010660045,0.055974329,4.241780728,0.302627992,2.204047165,1.0,0.432648618,29.45,0.519894557,35.88792306,22.05,11.69666667,21.73677629,0.231855229,97.0,26.69230769,13.0,60.0,28.5,8.0,128.6475,103.0,42.10890632,563.0,460.0,85.9223301
2025-02-06 08:00:00,2.62,1154.0,110644.0,2.912014316,4000.0,1392.0,2370.0,0.0,1.3,255.0,1.32,7.0,1.4,12.64,86.37,0.43,3.3,270.314,0.99,12.58,86.38,0.48,5.6,29.640666666999998,1.04,8.79,70.18,1.54,72.97333333,19.49,883.588,2.44,2.0,10.22,5.2,78.2,55.56,8.72,34.4,66.62,0.066,1.91,0.16,0.034,0.051,5.11,0.16,3.712277499,0.055169977,28.34698792,0.012611858,3.808290749,0.052868989,0.037816325,324.2634353,0.008697344,0.05777366,4.132900088,0.279036876,2.546202166,1.0,0.428277377,0.0,0.488751177,29.551754,0.0,11.69666667,34.3371572,0.430404769,97.0,26.69230769,13.0,60.0,28.5,8.0,129.1775,107.0,42.86710037,567.0,460.0,86.44859813
2025-02-06 09:00:00,2.62,1177.0,109905.0,2.931581122,4000.0,1391.0,2374.0,0.0,1.3,258.0,1.32,7.0,1.4,12.64,86.37,0.43,3.3,270.314,0.99,12.58,86.38,0.48,5.6,29.640666666999998,1.04,8.79,70.18,1.54,72.97333333,19.49,883.588,2.44,2.0,10.22,5.2,78.2,55.56,8.72,34.4,66.62,0.066,1.91,0.16,0.034,0.051,5.11,0.16,3.712277499,0.055169977,28.34698792,0.012611858,3.808290749,0.052868989,0.037816325,324.2634353,0.008697344,0.05777366,4.132900088,0.279036876,2.546202166,1.0,0.428277377,0.0,0.488751177,29.551754,0.0,11.69666667,34.3371572,0.430404769,97.0,26.69230769,13.0,60.0,28.5,8.0,129.7075,111.0,42.74156264,571.0,460.0,86.30630631
2025-02-06 10:00:00,2.61,1177.0,109148.0,2.951899048,4000.0,1387.0,2371.0,0.0,1.3,257.0,1.31,6.0,1.4,12.64,86.37,0.43,3.3,270.314,0.99,12.58,86.38,0.48,5.6,29.640666666999998,1.04,8.79,70.18,1.54,72.97333333,19.49,883.588,2.44,2.0,10.22,5.2,78.2,55.56,8.72,34.4,66.62,0.066,1.91,0.16,0.034,0.051,5.11,0.16,3.712277499,0.055169977,28.34698792,0.012611858,3.808290749,0.052868989,0.037816325,324.2634353,0.008697344,0.05777366,4.132900088,0.279036876,2.546202166,1.0,0.428277377,0.0,0.488751177,29.551754,0.0,11.69666667,34.3371572,0.430404769,97.0,26.69230769,13.0,60.0,28.5,8.0,129.7075,111.0,41.79278231,571.0,460.0,86.03603604
2025-02-06 11:00:00,2.61,1175.0,108974.0,2.956609089,4000.0,1385.0,2377.0,0.0,1.3,256.0,1.31,7.0,1.4,12.64,86.37,0.43,3.3,270.314,0.99,12.58,86.38,0.48,5.6,29.640666666999998,1.04,8.79,70.18,1.54,72.97333333,19.49,883.588,2.44,2.0,10.22,5.2,78.2,55.56,8.72,34.4,66.62,0.066,1.91,0.16,0.034,0.051,5.11,0.16,3.712277499,0.055169977,28.34698792,0.012611858,3.808290749,0.052868989,0.037816325,324.2634353,0.008697344,0.05777366,4.132900088,0.279036876,2.546202166,1.0,0.428277377,0.0,0.488751177,29.551754,0.0,11.69666667,34.3371572,0.430404769,97.0,26.69230769,13.0,60.0,28.5,8.0,129.31,108.0,41.20272492,568.0,460.0,86.66666667
2025-02-06 12:00:00,2.61,1176.0,108475.0,2.970200366,4000.0,1403.0,2381.0,0.0,1.3,256.0,1.31,7.0,1.4,12.64,86.37,0.43,3.3,270.314,0.99,12.58,86.38,0.48,5.6,29.640666666999998,1.04,8.79,70.18,1.54,72.97333333,19.49,883.588,2.44,2.0,10.22,5.2,78.2,55.56,8.72,34.4,66.62,0.066,1.91,0.16,0.034,0.051,5.11,0.16,3.712277499,0.055169977,28.34698792,0.012611858,3.808290749,0.052868989,0.037816325,324.2634353,0.008697344,0.05777366,4.132900088,0.279036876,2.546202166,1.0,0.428277377,0.0,0.488751177,29.551754,0.0,11.69666667,34.3371572,0.430404769,97.0,26.69230769,13.0,60.0,28.5,8.0,129.045,106.0,42.05367561,566.0,460.0,86.03773585
2025-02-06 13:00:00,2.58,1179.0,108020.0,2.982702587,4000.0,1364.0,2384.0,0.0,1.3,256.0,1.28,7.0,1.4,12.64,86.37,0.43,3.3,270.314,0.99,12.58,86.38,0.48,5.6,29.640666666999998,1.04,8.79,70.18,1.54,72.97333333,19.49,883.588,2.44,2.0,10.22,5.2,78.2,55.56,8.72,34.4,66.62,0.066,1.91,0.16,0.034,0.051,5.11,0.16,3.712277499,0.055169977,28.34698792,0.012611858,3.808290749,0.052868989,0.037816325,324.2634353,0.008697344,0.05777366,4.132900088,0.279036876,2.546202166,1.0,0.428277377,0.0,0.488751177,29.551754,0.0,11.69666667,34.3371572,0.430404769,97.0,26.69230769,13.0,60.0,28.5,8.0,129.1775,107.0,41.78447277,567.0,460.0,87.38317757
2025-02-06 14:00:00,2.62,1174.0,108255.0,2.974001675,3997.0,1357.0,2383.0,0.0,1.3,253.0,1.32,6.0,1.4,12.64,86.37,0.43,3.3,270.314,0.99,12.58,86.38,0.48,5.6,29.640666666999998,1.04,8.79,70.18,1.54,72.97333333,19.49,883.588,2.44,2.0,10.22,5.2,78.2,55.56,8.72,34.4,66.62,0.066,1.91,0.16,0.034,0.051,5.11,0.16,3.712277499,0.055169977,28.34698792,0.012611858,3.808290749,0.052868989,0.037816325,324.2634353,0.008697344,0.05777366,4.132900088,0.279036876,2.546202166,1.0,0.428277377,0.0,0.488751177,29.551754,0.0,11.69666667,34.3371572,0.430404769,97.0,26.69230769,13.0,60.0,28.5,8.0,129.31,108.0,41.38744691,568.0,460.0,83.88888889
2025-02-06 15:00:00,2.65,1172.0,109464.0,2.943383443,4000.0,1357.0,2394.0,0.0,1.3,254.0,1.35,7.0,1.4,12.64,86.37,0.43,3.3,270.314,0.99,12.58,86.38,0.48,5.6,29.640666666999998,1.04,8.79,70.18,1.54,72.97333333,19.49,883.588,2.44,2.0,10.22,5.2,78.2,55.56,8.72,34.4,66.62,0.066,1.91,0.16,0.034,0.051,5.11,0.16,3.712277499,0.055169977,28.34698792,0.012611858,3.808290749,0.052868989,0.037816325,324.2634353,0.008697344,0.05777366,4.132900088,0.279036876,2.546202166,1.0,0.428277377,0.0,0.488751177,29.551754,0.0,11.69666667,34.3371572,0.430404769,97.0,26.69230769,13.0,60.0,28.5,8.0,128.9125,105.0,42.34991824,565.0,460.0,81.42857143
2025-02-06 23:00:00,2.64,1170.0,111294.0,2.895018645,4000.0,1407.0,2379.0,0.0,1.32,259.0,1.32,7.0,1.4,12.54,86.48,0.44,3.6,221.822,0.98,12.59,86.38,0.48,4.9,28.757333337000002,1.03,8.82,70.12,1.6,68.04,19.46,814.1286667,2.44,1.963809524,10.31,5.1,77.6,55.44,9.02,33.65,66.62,0.062,1.85,0.16,0.042,0.049,5.25,0.16,3.567287793,0.078762554,28.17940975,0.013701053,3.937011066,0.055715088,0.049213811,319.3560759,0.020546466,0.070327018,4.274203884,0.323093606,2.194189967,1.0,0.65,0.0,1.06,1.25,0.0,2.481666667,94.96,0.2,97.0,26.69230769,13.0,60.0,28.5,8.0,129.575,110.0,42.0313597,570.0,460.0,92.27272727
2025-02-07 00:00:00,2.614703858,1179.672222,111490.0522,2.89000459,4000.102833,1469.648975,2383.946364,0.0,1.348490025,239.2616683,1.266141309,7.0,1.129771958,11.52,87.49,0.48,5.0,278.7036667,0.99,11.46,87.51,0.48,7.8,36.90066667,1.03,8.99,69.59,1.85,84.32,19.57,839.1123333,2.43,2.111111111,11.21,4.977777778,81.02222222,54.61,9.24,33.64,68.85,0.066,1.96,0.16,0.035,0.048,5.31,0.15,5.707538669,0.071301013,57.58352754,0.043471376,5.339539099,0.069955024,0.071321561,358.3413333,0.015307348,0.083524095,5.707547506,0.343639568,4.797584519,1.0,0.53567797,0.0,0.836996828,0.843692803,0.0,14.29266667,63.38409581,0.401758478,97.0,26.69230769,13.0,60.0,28.5,8.0,124.165277775,110.0,43.70012767,548.3611111,438.3611111,85.18181818
2025-02-07 01:00:00,2.633592072,1170.572222,111400.7997,2.892610465,4000.514053,1445.803589,2368.957222,0.0,1.34821995,236.3519828,1.285318522,7.0,1.047149929,11.52,87.49,0.48,5.0,278.7036667,0.99,11.46,87.51,0.48,7.8,36.90066667,1.03,8.99,69.59,1.85,84.32,19.57,839.1123333,2.43,2.111111111,11.21,4.977777778,81.02222222,54.61,9.24,33.64,68.85,0.066,1.96,0.16,0.035,0.048,5.31,0.15,5.707538669,0.071301013,57.58352754,0.043471376,5.339539099,0.069955024,0.071321561,358.3413333,0.015307348,0.083524095,5.707547506,0.343639568,4.797584519,1.0,0.53567797,0.0,0.836996828,0.843692803,0.0,14.29266667,63.38409581,0.401758478,97.0,26.69230769,13.0,60.0,28.5,8.0,124.81,108.0,43.28676919,550.0,442.0,91.11111111
2025-02-07 02:00:00,2.619952394,1170.893056,111651.1375,2.884901351,3998.827247,1464.756275,2368.050306,0.0,1.348474961,237.7686133,1.271363747,7.0,1.294796545,11.52,87.49,0.48,5.0,278.7036667,0.99,11.46,87.51,0.48,7.8,36.90066667,1.03,8.99,69.59,1.85,84.32,19.57,839.1123333,2.43,2.111111111,11.21,4.977777778,81.02222222,54.61,9.24,33.64,68.85,0.066,1.96,0.16,0.035,0.048,5.31,0.15,5.707538669,0.071301013,57.58352754,0.043471376,5.339539099,0.069955024,0.071321561,358.3413333,0.015307348,0.083524095,5.707547506,0.343639568,4.797584519,1.0,0.53567797,0.0,0.836996828,0.843692803,0.0,14.29266667,63.38409581,0.401758478,97.0,26.69230769,13.0,60.0,28.5,8.0,125.32444445,109.0,42.57559264,552.5277778,443.5277778,91.00917431
2025-02-07 03:00:00,2.648353042,1183.366111,111487.2278,2.890204578,4000.270983,1432.451675,2371.042622,0.0,1.348428525,237.7788294,1.299958094,7.0,1.134633029,11.52,87.49,0.48,5.0,278.7036667,0.99,11.46,87.51,0.48,7.8,36.90066667,1.03,8.99,69.59,1.85,84.32,19.57,839.1123333,2.43,2.111111111,11.21,4.977777778,81.02222222,54.61,9.24,33.64,68.85,0.066,1.96,0.16,0.035,0.048,5.31,0.15,5.707538669,0.071301013,57.58352754,0.043471376,5.339539099,0.069955024,0.071321561,358.3413333,0.015307348,0.083524095,5.707547506,0.343639568,4.797584519,1.0,0.53567797,0.0,0.836996828,0.843692803,0.0,14.29266667,63.38409581,0.401758478,97.0,26.69230769,13.0,60.0,28.5,8.0,125.69875,114.0,42.12053911,556.375,442.375,90.52631579
2025-02-07 04:00:00,2.646090503,1148.606111,111507.3092,2.890420404,4001.290544,1435.83425,2334.134944,0.0,1.348242256,232.3252442,1.297939236,7.0,0.970148543,11.52,87.49,0.48,5.0,278.7036667,0.99,11.46,87.51,0.48,7.8,36.90066667,1.03,8.99,69.59,1.85,84.32,19.57,839.1123333,2.43,2.111111111,11.21,4.977777778,81.02222222,54.61,9.24,33.64,68.85,0.066,1.96,0.16,0.035,0.048,5.31,0.15,5.707538669,0.071301013,57.58352754,0.043471376,5.339539099,0.069955024,0.071321561,358.3413333,0.015307348,0.083524095,5.707547506,0.343639568,4.797584519,1.0,0.53567797,0.0,0.836996828,0.843692803,0.0,14.29266667,63.38409581,0.401758478,97.0,26.69230769,13.0,60.0,28.5,8.0,125.7825,121.0,42.26720867,560.0,439.0,87.76859504
2025-02-07 05:00:00,2.620390411,1167.273056,111417.8669,2.891086785,3998.977372,1462.860197,2337.588972,0.0,1.348312783,236.8287831,1.271899425,7.0,1.057732971,11.52,87.49,0.48,5.0,278.7036667,0.99,11.46,87.51,0.48,7.8,36.90066667,1.03,8.99,69.59,1.85,84.32,19.57,839.1123333,2.43,2.111111111,11.21,4.977777778,81.02222222,54.61,9.24,33.64,68.85,0.066,1.96,0.16,0.035,0.048,5.31,0.15,5.707538669,0.071301013,57.58352754,0.043471376,5.339539099,0.069955024,0.071321561,358.3413333,0.015307348,0.083524095,5.707547506,0.343639568,4.797584519,1.0,0.53567797,0.0,0.836996828,0.843692803,0.0,14.29266667,63.38409581,0.401758478,97.0,26.69230769,13.0,60.0,28.5,8.0,125.7825,121.0,42.77973178,560.0,439.0,87.85123967
2025-02-07 06:00:00,2.65163951,1178.816598,111489.8647,2.889562857,3999.451162,1426.990373,2362.783278,0.0,1.348539643,236.684732,1.303261054,7.0,0.98695039,11.52,87.49,0.48,5.0,278.7036667,0.99,11.46,87.51,0.48,7.8,36.90066667,1.03,8.99,69.59,1.85,84.32,19.57,839.1123333,2.43,2.111111111,11.21,4.977777778,81.02222222,54.61,9.24,33.64,68.85,0.066,1.96,0.16,0.035,0.048,5.31,0.15,5.707538669,0.071301013,57.58352754,0.043471376,5.339539099,0.069955024,0.071321561,358.3413333,0.015307348,0.083524095,5.707547506,0.343639568,4.797584519,1.0,0.53567797,0.0,0.836996828,0.843692803,0.0,14.29266667,63.38409581,0.401758478,97.0,26.69230769,13.0,60.0,28.5,8.0,125.195,126.0,43.08053813,560.0,434.0,84.04761905
2025-02-07 07:00:00,2.596474704,1170.78375,111172.2292,2.896886514,3998.140321,1487.558008,2339.551921,0.0,1.348490921,238.4409325,1.247897879,7.0,1.059074855,11.52,87.49,0.48,5.0,278.7036667,0.99,11.46,87.51,0.48,7.8,36.90066667,1.03,8.99,69.59,1.85,84.32,19.57,839.1123333,2.43,2.111111111,11.21,4.977777778,81.02222222,54.61,9.24,33.64,68.85,0.066,1.96,0.16,0.035,0.048,5.31,0.15,5.707538669,0.071301013,57.58352754,0.043471376,5.339539099,0.069955024,0.071321561,358.3413333,0.015307348,0.083524095,5.707547506,0.343639568,4.797584519,1.0,0.53567797,0.0,0.836996828,0.843692803,0.0,14.29266667,63.38409581,0.401758478,97.0,26.69230769,13.0,60.0,28.5,8.0,125.66499999999999,122.0,43.60739279,560.0,438.0,86.63934426
2025-02-07 08:00:00,2.597776758,1175.4475,110691.3442,2.912317809,4001.442497,1479.151525,2344.110439,0.0,1.348293481,237.9928686,1.249538558,7.0,1.134599285,11.73,87.29,0.49,4.5,278.7036667,0.98,11.47,87.51,0.46,6.9,36.90066667,1.02,9.48,69.01,2.22,84.32,19.29,839.1123333,2.36,2.156424581,11.58,4.977777778,81.02222222,54.26,9.07,33.64,68.85,0.068,2.06,0.19,0.039,0.048,5.37,0.15,5.46384064,0.142198264,57.65850212,0.032308036,5.5265719,0.075073196,0.093787889,358.3413333,0.014854778,0.080447622,5.527734223,0.341327464,4.411363686,1.0,0.579712606,0.0,0.79602328,1.10751065,0.0,14.29266667,83.4699628,0.08652427,97.0,26.69230769,13.0,60.0,28.5,8.0,125.66499999999999,122.0,43.53650167,560.0,438.0,84.26229508
2025-02-07 09:00:00,2.603306592,1171.816667,109948.3664,2.930191907,3999.698508,1461.054386,2349.605869,0.0,1.348102997,235.3952714,1.255186331,7.0,1.115205479,11.73,87.29,0.49,4.5,278.7036667,0.98,11.47,87.51,0.46,6.9,36.90066667,1.02,9.48,69.01,2.22,84.32,19.29,839.1123333,2.36,2.156424581,11.58,4.977777778,81.02222222,54.26,9.07,33.64,68.85,0.068,2.06,0.19,0.039,0.048,5.37,0.15,5.46384064,0.142198264,57.65850212,0.032308036,5.5265719,0.075073196,0.093787889,358.3413333,0.014854778,0.080447622,5.527734223,0.341327464,4.411363686,1.0,0.579712606,0.0,0.79602328,1.10751065,0.0,14.29266667,83.4699628,0.08652427,97.0,26.69230769,13.0,60.0,28.5,8.0,126.135,118.0,43.854585,560.0,442.0,89.57627119
2025-02-07 10:00:00,2.624738711,1167.603611,108458.1872,2.970994851,4000.470003,1417.434856,2346.6018,0.0,1.348325436,230.1282217,1.276260003,7.0,1.014134901,11.73,87.29,0.49,4.5,278.7036667,0.98,11.47,87.51,0.46,6.9,36.90066667,1.02,9.48,69.01,2.22,84.32,19.29,839.1123333,2.36,2.156424581,11.58,4.977777778,81.02222222,54.26,9.07,33.64,68.85,0.068,2.06,0.19,0.039,0.048,5.37,0.15,5.46384064,0.142198264,57.65850212,0.032308036,5.5265719,0.075073196,0.093787889,358.3413333,0.014854778,0.080447622,5.527734223,0.341327464,4.411363686,1.0,0.579712606,0.0,0.79602328,1.10751065,0.0,14.29266667,83.4699628,0.08652427,97.0,26.69230769,13.0,60.0,28.5,8.0,126.73541667500001,120.0,44.21359881,563.3416667,443.3416667,84.75
2025-02-07 11:00:00,2.614848506,1164.2675,107580.3478,2.995783513,4001.206578,1408.114942,2340.259531,0.0,1.338712922,228.4023958,1.276020273,7.0,1.024633503,11.73,87.29,0.49,4.5,278.7036667,0.98,11.47,87.51,0.46,6.9,36.90066667,1.02,9.48,69.01,2.22,84.32,19.29,839.1123333,2.36,2.156424581,11.58,4.977777778,81.02222222,54.26,9.07,33.64,68.85,0.068,2.06,0.19,0.039,0.048,5.37,0.15,5.46384064,0.142198264,57.65850212,0.032308036,5.5265719,0.075073196,0.093787889,358.3413333,0.014854778,0.080447622,5.527734223,0.341327464,4.411363686,1.0,0.579712606,0.0,0.79602328,1.10751065,0.0,14.29266667,83.4699628,0.08652427,97.0,26.69230769,13.0,60.0,28.5,8.0,125.062777775,123.0,43.09308753,558.0611111,435.0611111,83.17073171
2025-02-07 12:00:00,2.614539056,1168.444722,108175.8878,2.979050543,4000.867231,1425.905356,2348.200914,0.0,1.347574894,230.4940483,1.266928836,7.0,1.061226911,11.73,87.29,0.49,4.5,278.7036667,0.98,11.47,87.51,0.46,6.9,36.90066667,1.02,9.48,69.01,2.22,84.32,19.29,839.1123333,2.36,2.156424581,11.58,4.977777778,81.02222222,54.26,9.07,33.64,68.85,0.068,2.06,0.19,0.039,0.048,5.37,0.15,5.46384064,0.142198264,57.65850212,0.032308036,5.5265719,0.075073196,0.093787889,358.3413333,0.014854778,0.080447622,5.527734223,0.341327464,4.411363686,1.0,0.579712606,0.0,0.79602328,1.10751065,0.0,14.29266667,83.4699628,0.08652427,97.0,26.69230769,13.0,60.0,28.5,8.0,124.20527777500001,122.0,42.87703131,554.1611111,432.1611111,83.1147541
2025-02-07 13:00:00,2.616456042,1166.716111,109096.7639,2.953356964,4000.106469,1435.93665,2356.531222,0.0,1.348101178,232.0400856,1.26850075,7.0,1.158786681,11.73,87.29,0.49,4.5,278.7036667,0.98,11.47,87.51,0.46,6.9,36.90066667,1.02,9.48,69.01,2.22,84.32,19.29,839.1123333,2.36,2.156424581,11.58,4.977777778,81.02222222,54.26,9.07,33.64,68.85,0.068,2.06,0.19,0.039,0.048,5.37,0.15,5.46384064,0.142198264,57.65850212,0.032308036,5.5265719,0.075073196,0.093787889,358.3413333,0.014854778,0.080447622,5.527734223,0.341327464,4.411363686,1.0,0.579712606,0.0,0.79602328,1.10751065,0.0,14.29266667,83.4699628,0.08652427,97.0,26.69230769,13.0,60.0,28.5,8.0,124.625277775,123.0,42.54383503,556.3111111,433.3111111,87.15447154
2025-02-07 14:00:00,2.612855253,1170.116667,109189.0297,2.950371894,3999.401117,1443.756783,2341.465575,0.0,1.348491828,233.2112244,1.264447229,7.0,1.119644621,11.73,87.29,0.49,4.5,278.7036667,0.98,11.47,87.51,0.46,6.9,36.90066667,1.02,9.48,69.01,2.22,84.32,19.29,839.1123333,2.36,2.156424581,11.58,4.977777778,81.02222222,54.26,9.07,33.64,68.85,0.068,2.06,0.19,0.039,0.048,5.37,0.15,5.46384064,0.142198264,57.65850212,0.032308036,5.5265719,0.075073196,0.093787889,358.3413333,0.014854778,0.080447622,5.527734223,0.341327464,4.411363686,1.0,0.579712606,0.0,0.79602328,1.10751065,0.0,14.29266667,83.4699628,0.08652427,97.0,26.69230769,13.0,60.0,28.5,8.0,124.1561111,131.0,42.26462172,558.1944444,427.1944444,84.35114504
2025-02-07 15:00:00,2.637815822,1169.171111,108488.9319,2.969687739,3999.800456,1404.485853,2354.620164,0.0,1.348128364,229.815765,1.289664008,7.0,0.953809832,11.73,87.29,0.49,4.5,278.7036667,0.98,11.47,87.51,0.46,6.9,36.90066667,1.02,9.48,69.01,2.22,84.32,19.29,839.1123333,2.36,2.156424581,11.58,4.977777778,81.02222222,54.26,9.07,33.64,68.85,0.068,2.06,0.19,0.039,0.048,5.37,0.15,5.46384064,0.142198264,57.65850212,0.032308036,5.5265719,0.075073196,0.093787889,358.3413333,0.014854778,0.080447622,5.527734223,0.341327464,4.411363686,1.0,0.579712606,0.0,0.79602328,1.10751065,0.0,14.29266667,83.4699628,0.08652427,97.0,26.69230769,13.0,60.0,28.5,8.0,124.2975,123.0,43.18705944,555.0,432.0,84.71544715
2025-02-07 16:00:00,2.630730744,1168.875556,108612.6308,2.966668186,4000.317547,1413.371578,2360.892892,0.0,1.348330856,230.3659533,1.282331811,7.0,0.845312517,11.55,87.47,0.48,4.4,278.7036667,0.98,11.33,87.65,0.49,7.2,36.90066667,1.02,9.1,69.31,2.15,84.32,19.44,839.1123333,2.24,2.178988327,11.2,4.977777778,81.02222222,54.91,9.61,33.64,68.85,0.069,1.94,0.19,0.032,0.045,5.14,0.14,4.563410054,0.122880791,58.22197778,0.026842627,5.633069541,0.091301013,0.071407634,358.3413333,0.020917649,0.080960266,5.683619026,0.303261307,4.421266874,1.0,0.674798731,29.9,1.036733057,15.67841504,22.42,14.29266667,64.40163394,0.2,97.0,26.69230769,13.0,60.0,28.5,8.0,123.8275,127.0,42.63182886,555.0,428.0,84.80314961
2025-02-07 17:00:00,2.594750617,1168.535278,109102.6161,2.953817066,4000.95585,1461.444494,2345.463039,0.0,1.348289878,233.6891569,1.246517828,7.0,0.707682287,11.55,87.47,0.48,4.4,278.7036667,0.98,11.33,87.65,0.49,7.2,36.90066667,1.02,9.1,69.31,2.15,84.32,19.44,839.1123333,2.24,2.178988327,11.2,4.977777778,81.02222222,54.91,9.61,33.64,68.85,0.069,1.94,0.19,0.032,0.045,5.14,0.14,4.563410054,0.122880791,58.22197778,0.026842627,5.633069541,0.091301013,0.071407634,358.3413333,0.020917649,0.080960266,5.683619026,0.303261307,4.421266874,1.0,0.674798731,29.9,1.036733057,15.67841504,22.42,14.29266667,64.40163394,0.2,97.0,26.69230769,13.0,60.0,28.5,8.0,124.65,120.0,43.54466586,555.0,435.0,90.08333333
2025-02-07 18:00:00,2.614169325,1169.089444,110754.0783,2.905953167,3995.643564,1460.936758,2348.866639,0.0,1.348451403,235.9876247,1.265667322,7.0,0.673705149,11.55,87.47,0.48,4.4,278.7036667,0.98,11.33,87.65,0.49,7.2,36.90066667,1.02,9.1,69.31,2.15,84.32,19.44,839.1123333,2.24,2.178988327,11.2,4.977777778,81.02222222,54.91,9.61,33.64,68.85,0.069,1.94,0.19,0.032,0.045,5.14,0.14,4.563410054,0.122880791,58.22197778,0.026842627,5.633069541,0.091301013,0.071407634,358.3413333,0.020917649,0.080960266,5.683619026,0.303261307,4.421266874,1.0,0.674798731,29.9,1.036733057,15.67841504,22.42,14.29266667,64.40163394,0.2,97.0,26.69230769,13.0,60.0,28.5,8.0,124.41499999999999,122.0,42.83705806,555.0,433.0,84.50819672
2025-02-07 19:00:00,2.646974617,1172.512222,110017.9903,2.928722112,4000.226567,1413.235667,2346.096206,0.0,1.348167503,232.8880442,1.298711128,7.0,0.929808074,11.55,87.47,0.48,4.4,278.7036667,0.98,11.33,87.65,0.49,7.2,36.90066667,1.02,9.1,69.31,2.15,84.32,19.44,839.1123333,2.24,2.178988327,11.2,4.977777778,81.02222222,54.91,9.61,33.64,68.85,0.069,1.94,0.19,0.032,0.045,5.14,0.14,4.563410054,0.122880791,58.22197778,0.026842627,5.633069541,0.091301013,0.071407634,358.3413333,0.020917649,0.080960266,5.683619026,0.303261307,4.421266874,1.0,0.674798731,29.9,1.036733057,15.67841504,22.42,14.29266667,64.40163394,0.2,97.0,26.69230769,13.0,60.0,28.5,8.0,124.41499999999999,122.0,43.29762747,555.0,433.0,89.91803279
2025-02-07 20:00:00,2.657551981,1175.890833,109764.1175,2.93571428,4000.532025,1398.950439,2349.923761,0.0,1.348118069,232.1784797,1.309359436,7.0,0.865077679,11.55,87.47,0.48,4.4,278.7036667,0.98,11.33,87.65,0.49,7.2,36.90066667,1.02,9.1,69.31,2.15,84.32,19.44,839.1123333,2.24,2.178988327,11.2,4.977777778,81.02222222,54.91,9.61,33.64,68.85,0.069,1.94,0.19,0.032,0.045,5.14,0.14,4.563410054,0.122880791,58.22197778,0.026842627,5.633069541,0.091301013,0.071407634,358.3413333,0.020917649,0.080960266,5.683619026,0.303261307,4.421266874,1.0,0.674798731,29.9,1.036733057,15.67841504,22.42,14.29266667,64.40163394,0.2,97.0,26.69230769,13.0,60.0,28.5,8.0,124.823333325,122.0,42.72935122,556.6333333,434.6333333,88.93442623
2025-02-07 21:00:00,2.614141194,1175.033333,109830.2097,2.934629971,4001.415047,1448.280792,2353.327747,0.0,1.348276614,235.1100725,1.265873675,7.0,0.983786677,11.55,87.47,0.48,4.4,278.7036667,0.98,11.33,87.65,0.49,7.2,36.90066667,1.02,9.1,69.31,2.15,84.32,19.44,839.1123333,2.24,2.178988327,11.2,4.977777778,81.02222222,54.91,9.61,33.64,68.85,0.069,1.94,0.19,0.032,0.045,5.14,0.14,4.563410054,0.122880791,58.22197778,0.026842627,5.633069541,0.091301013,0.071407634,358.3413333,0.020917649,0.080960266,5.683619026,0.303261307,4.421266874,1.0,0.674798731,29.9,1.036733057,15.67841504,22.42,14.29266667,64.40163394,0.2,97.0,26.69230769,13.0,60.0,28.5,8.0,124.934722225,120.0,42.45704228,556.1388889,436.1388889,87.58333333
2025-02-07 22:00:00,2.642710667,1164.4125,109885.6117,2.934393504,4003.14165,1416.897414,2334.351511,0.0,1.348302503,231.5976519,1.294476925,7.0,0.717522671,11.55,87.47,0.48,4.4,278.7036667,0.98,11.33,87.65,0.49,7.2,36.90066667,1.02,9.1,69.31,2.15,84.32,19.44,839.1123333,2.24,2.178988327,11.2,4.977777778,81.02222222,54.91,9.61,33.64,68.85,0.069,1.94,0.19,0.032,0.045,5.14,0.14,4.563410054,0.122880791,58.22197778,0.026842627,5.633069541,0.091301013,0.071407634,358.3413333,0.020917649,0.080960266,5.683619026,0.303261307,4.421266874,1.0,0.674798731,29.9,1.036733057,15.67841504,22.42,14.29266667,64.40163394,0.2,97.0,26.69230769,13.0,60.0,28.5,8.0,124.48083332499999,128.0,43.01220647,558.0833333,430.0833333,84.84375
2025-02-07 23:00:00,2.639033497,1166.480278,109990.4956,2.928480515,3998.891094,1423.124522,2348.455097,0.0,1.348246472,232.4313842,1.290818819,7.0,0.998690715,11.57,87.47,0.47,4.7,94.13933333,0.96,11.71,87.26,0.48,7.8,37.303,1.03,9.3,69.46,1.45,84.86,19.79,824.93,2.23,2.176587302,10.97,4.933333333,80.17777778,55.08,9.11,32.14,68.85,0.067,2.0,0.19,0.035,0.045,5.04,0.14,5.136470648,0.147823018,58.21350053,0.026938328,5.080247681,0.096262334,0.076878632,352.416,0.020689917,0.085884835,5.46513783,0.369968088,3.578225071,1.0,0.767146402,0.0,2.042850531,0.999876209,0.0,11.95566667,81.01583182,0.51717735,97.0,26.69230769,13.0,60.0,28.5,8.0,123.8275,127.0,43.24002797,555.0,428.0,84.09448819
2025-02-08 00:00:00,2.592692967,1199.916667,107600.0808,2.776764976,3709.167683,1389.380425,2331.791036,0.0,1.299293558,235.6987003,1.293492075,7.0,1.492464825,11.9434986,86.98523396,0.679175831,4.728336876,267.8253333,1.071267443,12.05,86.91,0.53,5.9,34.86933334,1.04,8.78,68.95,1.71,90.55,20.56,796.3666667,2.13,2.024482109,10.75,5.133333333,80.02222222,55.07,9.85,31.4,66.02,0.066,2.03,0.25,0.036,0.051,5.31,0.12,3.550109863,0.097462085,59.99685648,0.022546807,4.193832011,0.05200847,0.074811858,337.6616667,0.015301857,0.08213102,5.614220734,0.287037371,4.496264308,1.0,1.32,0.0,1.6,1.22,0.0,13.02433333,95.17,0.2,97.0,26.69230769,13.0,60.0,28.5,8.0,126.88375,137.0,41.21778689,571.925,434.925,83.21167883
2025-02-08 01:00:00,2.54919375,1198.821389,106713.1506,2.79840115,3707.275647,1440.939992,2320.880439,0.0,1.312862897,236.3610778,1.236413458,7.0,1.511926158,11.9434986,86.98523396,0.679175831,4.728336876,267.8253333,1.071267443,12.05,86.91,0.53,5.9,34.86933334,1.04,8.78,68.95,1.71,90.55,20.56,796.3666667,2.13,2.024482109,10.75,5.133333333,80.02222222,55.07,9.85,31.4,66.02,0.066,2.03,0.25,0.036,0.051,5.31,0.12,3.550109863,0.097462085,59.99685648,0.022546807,4.193832011,0.05200847,0.074811858,337.6616667,0.015301857,0.08213102,5.614220734,0.287037371,4.496264308,1.0,1.32,0.0,1.6,1.22,0.0,13.02433333,95.17,0.2,97.0,26.69230769,13.0,60.0,28.5,8.0,127.1525,137.0,40.98897136,573.0,436.0,83.21167883
2025-02-08 02:00:00,2.588690281,1202.945278,106552.1094,2.8013474,3705.580819,1413.071969,2317.476836,0.0,1.329282339,234.0651925,1.259363439,7.0,1.563710469,11.9434986,86.98523396,0.679175831,4.728336876,267.8253333,1.071267443,12.05,86.91,0.53,5.9,34.86933334,1.04,8.78,68.95,1.71,90.55,20.56,796.3666667,2.13,2.024482109,10.75,5.133333333,80.02222222,55.07,9.85,31.4,66.02,0.066,2.03,0.25,0.036,0.051,5.31,0.12,3.550109863,0.097462085,59.99685648,0.022546807,4.193832011,0.05200847,0.074811858,337.6616667,0.015301857,0.08213102,5.614220734,0.287037371,4.496264308,1.0,1.32,0.0,1.6,1.22,0.0,13.02433333,95.17,0.2,97.0,26.69230769,13.0,60.0,28.5,8.0,127.645833325,135.0,40.89225086,574.0333333,439.0333333,83.7037037
2025-02-08 03:00:00,2.620221644,1201.94,107706.49,2.770036678,3703.83345,1404.852256,2329.939881,0.0,1.339667719,234.5665142,1.280484775,7.0,1.539084236,11.9434986,86.98523396,0.679175831,4.728336876,267.8253333,1.071267443,12.05,86.91,0.53,5.9,34.86933334,1.04,8.78,68.95,1.71,90.55,20.56,796.3666667,2.13,2.024482109,10.75,5.133333333,80.02222222,55.07,9.85,31.4,66.02,0.066,2.03,0.25,0.036,0.051,5.31,0.12,3.550109863,0.097462085,59.99685648,0.022546807,4.193832011,0.05200847,0.074811858,337.6616667,0.015301857,0.08213102,5.614220734,0.287037371,4.496264308,1.0,1.32,0.0,1.6,1.22,0.0,13.02433333,95.17,0.2,97.0,26.69230769,13.0,60.0,28.5,8.0,127.652777775,140.0,40.43618403,576.4111111,436.4111111,82.85714286
2025-02-08 04:00:00,2.639648381,1199.415833,108992.6436,2.739943415,3707.317242,1408.015589,2303.079083,0.0,1.348450794,235.3908683,1.291103731,7.0,1.472919125,11.9434986,86.98523396,0.679175831,4.728336876,267.8253333,1.071267443,12.05,86.91,0.53,5.9,34.86933334,1.04,8.78,68.95,1.71,90.55,20.56,796.3666667,2.13,2.024482109,10.75,5.133333333,80.02222222,55.07,9.85,31.4,66.02,0.066,2.03,0.25,0.036,0.051,5.31,0.12,3.550109863,0.097462085,59.99685648,0.022546807,4.193832011,0.05200847,0.074811858,337.6616667,0.015301857,0.08213102,5.614220734,0.287037371,4.496264308,1.0,1.32,0.0,1.6,1.22,0.0,13.02433333,95.17,0.2,97.0,26.69230769,13.0,60.0,28.5,8.0,127.85166667499999,138.0,41.11870811,576.2666667,438.2666667,83.33333333
2025-02-08 05:00:00,2.609684436,1203.134444,107870.9192,2.768537567,3707.479031,1390.391358,2321.829742,0.0,1.313563969,235.6585511,1.296117189,7.0,1.420240181,11.9434986,86.98523396,0.679175831,4.728336876,267.8253333,1.071267443,12.05,86.91,0.53,5.9,34.86933334,1.04,8.78,68.95,1.71,90.55,20.56,796.3666667,2.13,2.024482109,10.75,5.133333333,80.02222222,55.07,9.85,31.4,66.02,0.066,2.03,0.25,0.036,0.051,5.31,0.12,3.550109863,0.097462085,59.99685648,0.022546807,4.193832011,0.05200847,0.074811858,337.6616667,0.015301857,0.08213102,5.614220734,0.287037371,4.496264308,1.0,1.32,0.0,1.6,1.22,0.0,13.02433333,95.17,0.2,97.0,26.69230769,13.0,60.0,28.5,8.0,127.77,136.0,41.51272436,575.0,439.0,83.82352941
2025-02-08 06:00:00,2.643372008,1155.93251,107031.3671,2.788690525,3705.419337,1337.849959,2285.384267,0.0,1.308603588,224.2384358,1.334792774,7.0,1.389206798,11.9434986,86.98523396,0.679175831,4.728336876,267.8253333,1.071267443,12.05,86.91,0.53,5.9,34.86933334,1.04,8.78,68.95,1.71,90.55,20.56,796.3666667,2.13,2.024482109,10.75,5.133333333,80.02222222,55.07,9.85,31.4,66.02,0.066,2.03,0.25,0.036,0.051,5.31,0.12,3.550109863,0.097462085,59.99685648,0.022546807,4.193832011,0.05200847,0.074811858,337.6616667,0.015301857,0.08213102,5.614220734,0.287037371,4.496264308,1.0,1.32,0.0,1.6,1.22,0.0,13.02433333,95.17,0.2,97.0,26.69230769,13.0,60.0,28.5,8.0,126.39139917499999,136.0,40.95726218,569.4855967,433.4855967,84.92647059
2025-02-08 07:00:00,2.627560876,1197.221577,107994.9863,2.763163441,3704.533444,1356.001087,2318.053929,0.0,1.299504448,233.732961,1.328015365,7.0,1.42092049,11.9434986,86.98523396,0.679175831,4.728336876,267.8253333,1.071267443,12.05,86.91,0.53,5.9,34.86933334,1.04,8.78,68.95,1.71,90.55,20.56,796.3666667,2.13,2.024482109,10.75,5.133333333,80.02222222,55.07,9.85,31.4,66.02,0.066,2.03,0.25,0.036,0.051,5.31,0.12,3.550109863,0.097462085,59.99685648,0.022546807,4.193832011,0.05200847,0.074811858,337.6616667,0.015301857,0.08213102,5.614220734,0.287037371,4.496264308,1.0,1.32,0.0,1.6,1.22,0.0,13.02433333,95.17,0.2,97.0,26.69230769,13.0,60.0,28.5,8.0,127.3,140.0,40.02360029,575.0,435.0,85.0
2025-02-08 08:00:00,2.632547208,1199.110278,109212.3836,2.735359124,3708.572206,1341.886086,2312.927689,0.0,1.273564108,236.3406164,1.359043606,7.0,1.435886889,12.05065505,86.87576425,0.701638481,4.880577889,267.8253333,1.073580692,12.05,86.91,0.53,5.9,34.86933334,1.04,9.09,68.32,1.55,90.55,21.04,796.3666667,2.16,2.0511883,11.22,5.133333333,80.02222222,54.56,9.88,31.4,66.02,0.068,2.05,0.24,0.034,0.053,5.47,0.13,3.550109863,0.097462085,59.99685648,0.022546807,4.193832011,0.05200847,0.074811858,337.6616667,0.015301857,0.08213102,5.614220734,0.287037371,4.496264308,1.0,1.32,0.0,1.6,1.22,0.0,13.02433333,95.17,0.2,97.0,26.69230769,13.0,60.0,28.5,8.0,127.065,142.0,39.88402886,575.0,433.0,85.56338028
2025-02-08 09:00:00,2.607675028,1198.896944,109613.8653,2.725532735,3708.825392,1390.582528,2318.920761,0.0,1.291452092,238.9038417,1.316455986,7.0,1.543270203,12.05065505,86.87576425,0.701638481,4.880577889,267.8253333,1.073580692,12.05,86.91,0.53,5.9,34.86933334,1.04,9.09,68.32,1.55,90.55,21.04,796.3666667,2.16,2.0511883,11.22,5.133333333,80.02222222,54.56,9.88,31.4,66.02,0.068,2.05,0.24,0.034,0.053,5.47,0.13,3.550109863,0.097462085,59.99685648,0.022546807,4.193832011,0.05200847,0.074811858,337.6616667,0.015301857,0.08213102,5.614220734,0.287037371,4.496264308,1.0,1.32,0.0,1.6,1.22,0.0,13.02433333,95.17,0.2,97.0,26.69230769,13.0,60.0,28.5,8.0,126.675,140.0,40.18661239,572.5,432.5,84.14285714
2025-02-08 10:00:00,2.61266635,1198.044167,109220.1861,2.79991716,3796.428419,1388.693269,2334.864036,0.0,1.299352622,237.502955,1.313145925,7.0,1.320654925,12.05065505,86.87576425,0.701638481,4.880577889,267.8253333,1.073580692,12.05,86.91,0.53,5.9,34.86933334,1.04,9.09,68.32,1.55,90.55,21.04,796.3666667,2.16,2.0511883,11.22,5.133333333,80.02222222,54.56,9.88,31.4,66.02,0.068,2.05,0.24,0.034,0.053,5.47,0.13,3.550109863,0.097462085,59.99685648,0.022546807,4.193832011,0.05200847,0.074811858,337.6616667,0.015301857,0.08213102,5.614220734,0.287037371,4.496264308,1.0,1.32,0.0,1.6,1.22,0.0,13.02433333,95.17,0.2,97.0,26.69230769,13.0,60.0,28.5,8.0,127.491666675,135.0,40.10080914,573.4166667,438.4166667,84.14814815
2025-02-08 11:00:00,2.591081442,1195.850278,107884.7719,2.836668057,3799.264733,1393.240369,2336.751908,0.0,1.299351975,235.6404811,1.291805211,7.0,1.152879134,12.05065505,86.87576425,0.701638481,4.880577889,267.8253333,1.073580692,12.05,86.91,0.53,5.9,34.86933334,1.04,9.09,68.32,1.55,90.55,21.04,796.3666667,2.16,2.0511883,11.22,5.133333333,80.02222222,54.56,9.88,31.4,66.02,0.068,2.05,0.24,0.034,0.053,5.47,0.13,3.550109863,0.097462085,59.99685648,0.022546807,4.193832011,0.05200847,0.074811858,337.6616667,0.015301857,0.08213102,5.614220734,0.287037371,4.496264308,1.0,1.32,0.0,1.6,1.22,0.0,13.02433333,95.17,0.2,97.0,26.69230769,13.0,60.0,28.5,8.0,126.89680555,133.0,40.39204456,570.0972222,437.0972222,84.21052632
2025-02-08 12:00:00,2.640886172,1190.228889,108655.1522,2.817981219,3801.170872,1351.890239,2333.102953,0.0,1.299179575,233.3364497,1.341666389,7.0,1.475180878,12.05065505,86.87576425,0.701638481,4.880577889,267.8253333,1.073580692,12.05,86.91,0.53,5.9,34.86933334,1.04,9.09,68.32,1.55,90.55,21.04,796.3666667,2.16,2.0511883,11.22,5.133333333,80.02222222,54.56,9.88,31.4,66.02,0.068,2.05,0.24,0.034,0.053,5.47,0.13,3.550109863,0.097462085,59.99685648,0.022546807,4.193832011,0.05200847,0.074811858,337.6616667,0.015301857,0.08213102,5.614220734,0.287037371,4.496264308,1.0,1.32,0.0,1.6,1.22,0.0,13.02433333,95.17,0.2,97.0,26.69230769,13.0,60.0,28.5,8.0,128.183333325,130.0,40.57026925,573.8333333,443.8333333,83.07692308
2025-02-08 13:00:00,2.591431083,1187.635556,108079.2014,2.907426189,3901.116969,1397.05005,2345.257844,0.0,1.299090367,234.7830661,1.292287488,7.0,1.521614606,12.05065505,86.87576425,0.701638481,4.880577889,267.8253333,1.073580692,12.05,86.91,0.53,5.9,34.86933334,1.04,9.09,68.32,1.55,90.55,21.04,796.3666667,2.16,2.0511883,11.22,5.133333333,80.02222222,54.56,9.88,31.4,66.02,0.068,2.05,0.24,0.034,0.053,5.47,0.13,3.550109863,0.097462085,59.99685648,0.022546807,4.193832011,0.05200847,0.074811858,337.6616667,0.015301857,0.08213102,5.614220734,0.287037371,4.496264308,1.0,1.32,0.0,1.6,1.22,0.0,13.02433333,95.17,0.2,97.0,26.69230769,13.0,60.0,28.5,8.0,125.975,130.0,39.88456039,565.0,435.0,83.84615385
2025-02-08 14:00:00,2.570838886,1186.951944,107502.3531,2.99669555,3999.520211,1410.749069,2357.184036,0.0,1.298951694,234.76848,1.271698883,7.0,1.621790658,12.05065505,86.87576425,0.701638481,4.880577889,267.8253333,1.073580692,12.05,86.91,0.53,5.9,34.86933334,1.04,9.09,68.32,1.55,90.55,21.04,796.3666667,2.16,2.0511883,11.22,5.133333333,80.02222222,54.56,9.88,31.4,66.02,0.068,2.05,0.24,0.034,0.053,5.47,0.13,3.550109863,0.097462085,59.99685648,0.022546807,4.193832011,0.05200847,0.074811858,337.6616667,0.015301857,0.08213102,5.614220734,0.287037371,4.496264308,1.0,1.32,0.0,1.6,1.22,0.0,13.02433333,95.17,0.2,97.0,26.69230769,13.0,60.0,28.5,8.0,126.5625,125.0,40.418949,565.0,440.0,84.0
2025-02-08 15:00:00,2.570019064,1192.0925,106901.3228,3.012442428,3998.073303,1403.506836,2348.925692,0.0,1.298935422,234.2510494,1.270957019,7.0,1.819155136,12.05065505,86.87576425,0.701638481,4.880577889,267.8253333,1.073580692,12.05,86.91,0.53,5.9,34.86933334,1.04,9.09,68.32,1.55,90.55,21.04,796.3666667,2.16,2.0511883,11.22,5.133333333,80.02222222,54.56,9.88,31.4,66.02,0.068,2.05,0.24,0.034,0.053,5.47,0.13,3.550109863,0.097462085,59.99685648,0.022546807,4.193832011,0.05200847,0.074811858,337.6616667,0.015301857,0.08213102,5.614220734,0.287037371,4.496264308,1.0,1.32,0.0,1.6,1.22,0.0,13.02433333,95.17,0.2,97.0,26.69230769,13.0,60.0,28.5,8.0,126.42402777500001,132.0,39.82011325,567.7361111,435.7361111,83.71212121
