Repository: saikumar-voptimai/evonith_bf_webapp

# Evonith BF2 — Blast Furnace Intelligence Platform

Monitoring, modelling and optimisation of **Blast Furnace 2 (BF2)** at Evonith Steel: live telemetry from InfluxDB,
manual plant reports from Neon PostgreSQL, a two-zone energy model of the furnace, blend and fuel optimisers, a
conversational assistant (FurnaceMind) and a live digital twin evaluated every hour.

The platform has three deployable parts that share one Python service layer, plus the shared data library:

| Part | Path | What it is |
|---|---|---|
| **Streamlit app** (legacy) | `src/app.py`, `src/custom_pages/` | The original 11-page dashboard; still the home of the model pages. Served under `/legacy` in production |

File: src/assets/data/furnace_dataset_20260525_002530_771382.csv (part 115 of 209)
GO%,ORE_NA2O%,ORE_P%,ORE_TIO2%,ORE_AL2O3%,ORE_SIO2%,ORE_MNO%,ORE_CAO%,ORE_K2O%,ORE_CALC_MT,PELLET_PCT_SIO2,PELLET_PCT_AL2O3,PELLET_PCT_FE2O3,PELLET_PCT_MGO,PELLET_PCT_TIO2,PELLET_PCT_NA2O,TOTAL_PELLET_CALC_MT,PELLET_PCT_K2O,PELLET_PCT_TM,PELLET_PCT_LOI,PELLET_PCT_MNO,PELLET_PCT_CAO,PELLET_PCT_P,CHARGES/HRS.,STOCKRODLEVEL,CHEM_PCT_C,CHEM_PCT_CR,CHEM_PCT_FE,CHEM_PCT_MN,CHEM_PCT_P,CHEM_PCT_S,CHEM_PCT_SI,CHEM_PCT_TI,SLAG_BASICITY,SLAG_PCT_AL2O3,SLAG_PCT_CAO,SLAG_PCT_FEO,SLAG_PCT_K2O,SLAG_PCT_MGO,SLAG_PCT_MNO,SLAG_PCT_NA2O,SLAG_PCT_S,SLAG_PCT_SIO2,SLAG_PCT_TIO2,SLAG_T_BASICITY,HMT_GT_1480C,COKE_DISCHARGE_TIME,WEIGHTED_COKE_ANGLE,TOTAL_COKE_PORTIONS,NON_COKE_DISCHARGE_TIME,WEIGHTED_NON_COKE_ANGLE,TOTAL_NON_COKE_PORTIONS,TOTAL HEAT LOAD,FTG_UPTAKE_TEMP_A,FTG_UPTAKE_TEMP_B,FTG_UPTAKE_TEMP_C,FTG_UPTAKE_TEMP_D,FTG_UPTAKE_TEMP_AVG,HEARTH_TEMP_A,HEARTH_TEMP_B,HEARTH_TEMP_C,HEARTH_TEMP_D,HEARTH_TEMP_AVG,BOSH_TEMP_A,BOSH_TEMP_C,BOSH_TEMP_D,BELLY_TEMP_A,BELLY_TEMP_C,BELLY_TEMP_D,LOWER_STACK_TEMP_A,LOWER_STACK_TEMP_B,LOWER_STACK_TEMP_C,LOWER_STACK_TEMP_D,PCI_KG/THM,ACT. FUEL RATEKG/THM.,FURNACETOPGASANALYSISCO2ETACO,COKE RATE KG/THM,PRODUCTIONTONNESPERHR,HOT BLAST PRESSUREBAR,TOPPRESSUREBAR,DIFFERENTIAL PRESSURETOTALBAR,HOT BLAST TEMP.OC,OXYGENFLOWNM3/HR.,STEAMKGS/HR.,RAFTOC,PERMEABILITYKGS/HR.,TUYEREVELOCITYM/S,HOT BLAST VOLUMENM3/HR.,O2 ENRICHMENT %,BOTTOMBAR,FURNACE TOP GAS ANALYSISH2%,UNITCOST LAKHS/THM,BOSH_TEMP_B,FURNACE TOP GAS ANALYSISCO2%,FURNACE TOP GAS ANALYSISONLINE (ANALYZER)CO%
2026-02-13 10:00:00,0.9468807540231837,11.64935773793045,0.459192027,87.40376150804637,0.3831192459768162,4.1611666666666665,0.42,1.01,0.49,87.07,11.92,1.1241666666666668,69.98,9.0,19.55,1.69,12.33952387,5.222222222,79.73333333,71.63,38.89,0.045000000000000005,4.69,2.21,8.58,2.36,0.013,0.15,55.88,9.92,0.041,2.115138593,0.19000000000000003,16.785166666666665,0.10000000000000002,96.02,0.88,0.54,1.08,0.0,0.0,0.09416666666666666,59.35818342524225,5.142032374967246,3.6845384577114366,0.04230607279392498,0.018461214558784998,0.07169024281225435,0.45235416852578963,5.044406872217841,5.100491484158134,0.05461214558784996,0.03845910919088747,0.01976886637863312,8.805333333333333,0.0,0.0,0.0,0.0,0.0,0.0,0.0,0.0,0.0,0.0,0.0,0.0,0.0,7.0,0.254488152,4.1844,0.01372,94.91588,0.1672,0.11268,0.03932,0.4868,0.08,1.11024277276,20.312,36.1508,0.2484,0.3744,8.4072,0.18,0.1708,0.4836,32.5648,1.0052,1.36849754136,1494.92,97.5,26.46153846153846,13.0,60.0,27.333333333333332,9.0,0.9618739379639862,178.9358333,167.05875,175.3394444,188.5638889,178.7632639,61.81727279277736,328.31927450990446,449.9256766926874,580.709732572272,356.5399270168673,55.990084985835665,55.59178470254975,54.19773371104848,64.62464589235117,50.15864022662903,47.85155807365414,55.903682719546765,46.25609065155804,40.8645892351273,40.06033994334276,205.21759915014164,546.1869688385269,44.0744459773371,267.0,94.85995653803504,2.80313901133144,1.3866266118980186,1.4165667450424921,1220.568022662891,3998.296547,0.0,2155.6989178470253,1279.1924532577902,213.44323314447595,108639.54617563752,4.439987090651558,1.1404347263456094,4.205528356940509,93.94133188739377,59.840793201133174,18.70844172804532,23.73758164305949
2026-02-13 11:00:00,0.9469861330360494,11.649041600891852,0.459192027,87.40397226607209,0.38301386696395057,4.175,0.42,1.01,0.49,87.07000000000001,11.92,1.0251428571428571,69.98,9.0,19.55,1.69,12.33952387,5.222222222,79.73333333,71.63,38.89,0.045,4.69,2.21,8.58,2.36,0.013,0.15,55.88,9.92,0.041,2.115138593,0.19,16.78385714285714,0.1,96.02,0.88,0.54,1.08,0.0,0.0,0.10028571428571428,59.31875225000255,5.164137238250842,3.6907148165700883,0.04243610140147554,0.01848722028029511,0.07185602928688131,0.45479870634774017,5.061148055439976,5.122791390353056,0.05487220280295108,0.03865415210221331,0.019798122815331998,8.809857142857142,0.0,0.0,0.0,0.0,0.0,0.0,0.0,0.0,0.0,0.0,0.0,0.0,0.0,7.0,0.254488152,4.2084,0.01492,94.78568,0.1792,0.12048,0.03152,0.5648,0.095,1.12305356236,20.732000000000003,36.0188,0.21239999999999998,0.39840000000000003,8.5692,0.18,0.1888,0.4896,32.0728,1.0472000000000001,1.39024785696,1493.12,97.5,26.46153846153846,13.0,60.0,27.333333333333332,9.0,0.9618739379639862,178.9358333,167.05875,175.3394444,188.5638889,178.7632639,61.81727279277736,328.31927450990446,449.9256766926874,580.709732572272,356.5399270168673,55.990084985835665,55.59178470254975,54.19773371104848,64.62464589235117,50.15864022662903,47.85155807365414,55.903682719546765,46.25609065155804,40.8645892351273,40.06033994334276,205.21759915014164,546.1869688385269,44.0744459773371,267.0,94.85995653803504,2.80313901133144,1.3866266118980186,1.4165667450424921,1220.568022662891,3998.296547,0.0,2155.6989178470253,1279.1924532577902,213.44323314447595,108639.54617563752,4.439987090651558,1.1404347263456094,4.205528356940509,93.94133188739377,59.840793201133174,18.70844172804532,23.73758164305949
2026-02-13 12:00:00,0.9470544506292752,11.648836648112175,0.459192027,87.40410890125855,0.3829455493707248,4.144833333333334,0.42,1.01,0.49,87.07,11.92,1.0598333333333334,69.98,9.0,19.55,1.69,12.33952387,5.222222222,79.73333333,71.63,38.89,0.045000000000000005,4.69,2.21,8.58,2.36,0.013,0.15,55.88,9.92,0.041,2.115138593,0.19000000000000003,16.843166666666665,0.10000000000000002,96.02,0.88,0.54,1.08,0.0,0.0,0.10533333333333333,59.29976817575737,5.174779588198675,3.6936884143496296,0.04249870345999221,0.018499740691998442,0.07193584691149006,0.45597562504785344,5.069208070473996,5.133527643388663,0.054997406919984414,0.038748055189988306,0.019812208278498247,8.824833333333332,0.0,0.0,0.0,0.0,0.0,0.0,0.0,0.0,0.0,0.0,0.0,0.0,0.0,7.0,0.254488152,4.205333333333334,0.015466666666666667,94.81666666666666,0.18,0.12053333333333333,0.03286666666666667,0.5373333333333333,0.09179999999999999,1.1364343222,21.054000000000002,36.019333333333336,0.21933333333333332,0.4093333333333333,8.538,0.18933333333333333,0.19466666666666668,0.504,31.699333333333332,1.078,1.405796837,1501.8666666666666,97.5,26.46153846153846,13.0,60.0,27.333333333333332,9.0,0.9618739379639862,178.9358333,167.05875,175.3394444,188.5638889,178.7632639,61.81727279277736,328.31927450990446,449.9256766926874,580.709732572272,356.5399270168673,55.990084985835665,55.59178470254975,54.19773371104848,64.62464589235117,50.15864022662903,47.85155807365414,55.903682719546765,46.25609065155804,40.8645892351273,40.06033994334276,205.21759915014164,546.1869688385269,44.0744459773371,267.0,94.85995653803504,2.80313901133144,1.3866266118980186,1.4165667450424921,1220.568022662891,3998.296547,0.0,2155.6989178470253,1279.1924532577902,213.44323314447595,108639.54617563752,4.439987090651558,1.1404347263456094,4.205528356940509,93.94133188739377,59.840793201133174,18.70844172804532,23.73758164305949
2026-02-13 13:00:00,0.9471016376404817,11.648695087078556,0.459192027,87.40420327528098,0.3828983623595183,4.103428571428571,0.42,1.01,0.49,87.07000000000001,11.92,1.1594285714285715,69.98,9.0,19.55,1.69,12.33952387,5.222222222,79.73333333,71.63,38.89,0.045,4.69,2.21,8.58,2.36,0.013,0.15,55.88,9.92,0.041,2.115138593,0.19,16.893571428571427,0.1,96.02,0.88,0.54,1.08,0.0,0.0,0.10328571428571429,59.343261555864494,5.150397478987756,3.686875766187756,0.04235527928816328,0.018471055857632656,0.07175298109240817,0.4532792506174696,5.050742208351022,5.108930397920001,0.05471055857632655,0.03853291893224491,0.019779937839836736,8.759285714285713,0.0,0.0,0.0,0.0,0.0,0.0,0.0,0.0,0.0,0.0,0.0,0.0,0.0,7.0,0.254488152,4.200333333333334,0.015966666666666667,94.85916666666667,0.18,0.12003333333333333,0.03486666666666667,0.5023333333333333,0.08729999999999999,1.1498557942,21.369,36.029333333333334,0.22933333333333333,0.41933333333333334,8.493,0.19933333333333333,0.1996666666666667,0.519,31.334333333333333,1.108,1.4209028645,1511.3666666666666,97.5,26.46153846153846,13.0,60.0,27.333333333333332,9.0,0.9618739379639862,178.9358333,167.05875,175.3394444,188.5638889,178.7632639,61.81727279277736,328.31927450990446,449.9256766926874,580.709732572272,356.5399270168673,55.990084985835665,55.59178470254975,54.19773371104848,64.62464589235117,50.15864022662903,47.85155807365414,55.903682719546765,46.25609065155804,40.8645892351273,40.06033994334276,205.21759915014164,546.1869688385269,44.0744459773371,267.0,94.85995653803504,2.80313901133144,1.3866266118980186,1.4165667450424921,1220.568022662891,3998.296547,0.0,2155.6989178470253,1279.1924532577902,213.44323314447595,108639.54617563752,4.439987090651558,1.1404347263456094,4.205528356940509,93.94133188739377,59.840793201133174,18.70844172804532,23.73758164305949
2026-02-13 14:00:00,0.9468862489919952,11.649341253024014,0.459192027,87.40377249798398,0.38311375100800465,4.179571428571429,0.42,1.01,0.49,87.07000000000001,11.92,1.112142857142857,69.98,9.0,19.55,1.69,12.33952387,5.222222222,79.73333333,71.63,38.89,0.045,4.69,2.21,8.58,2.36,0.013,0.15,55.88,9.92,0.041,2.115138593,0.19,16.837857142857143,0.1,96.02,0.88,0.54,1.08,0.0,0.0,0.09985714285714285,59.368482819752224,5.136258600633545,3.6829251972358437,0.04227210941549144,0.018454421883098288,0.07164693950475158,0.4517156570112391,5.040034087244523,5.0946667647567825,0.05454421883098288,0.038408164123237165,0.019761224618485573,8.768,0.0,0.0,0.0,0.0,0.0,0.0,0.0,0.0,0.0,0.0,0.0,0.0,0.0,7.0,0.254488152,4.18208,0.014655999999999999,94.951152,0.16655999999999999,0.114624,0.045304000000000004,0.45072,0.074904,1.133524468888,21.3452,35.72984,0.26584,0.48272000000000004,8.41384,0.22240000000000001,0.22240000000000001,0.50656,31.52504,1.18616,1.400453892744,1507.072,97.5,26.46153846153846,13.0,60.0,27.333333333333332,9.0,0.9618739379639862,178.9358333,167.05875,175.3394444,188.5638889,178.7632639,61.81727279277736,328.31927450990446,449.9256766926874,580.709732572272,356.5399270168673,55.990084985835665,55.59178470254975,54.19773371104848,64.62464589235117,50.15864022662903,47.85155807365414,55.903682719546765,46.25609065155804,40.8645892351273,40.06033994334276,205.21759915014164,546.1869688385269,44.0744459773371,267.0,94.85995653803504,2.80313901133144,1.3866266118980186,1.4165667450424921,1220.568022662891,3998.296547,0.0,2155.6989178470253,1279.1924532577902,213.44323314447595,108639.54617563752,4.439987090651558,1.1404347263456094,4.205528356940509,93.94133188739377,59.840793201133174,18.70844172804532,23.73758164305949
2026-02-13 15:00:00,0.8930713713566827,12.001643944223028,0.459192027,87.10528468442028,0.39228548542673075,4.163166666666666,0.42,1.01,0.49,87.07,11.92,1.0881666666666667,69.98,9.0,19.55,1.69,12.33952387,5.222222222,79.73333333,71.63,38.89,0.04700000000000001,4.87,2.38,8.72,2.37,0.028,0.15,55.27,10.26,0.051,2.106776181,0.19000000000000003,16.873500000000003,0.10000000000000002,96.02,0.88,0.54,1.08,0.0,0.0,0.07666666666666666,59.370086306333064,5.1353596963672885,3.682674032808507,0.04226682174333699,0.018453364348667397,0.07164019772275466,0.45161624877473544,5.039353299454638,5.093759928982294,0.05453364348667398,0.03840023261500549,0.019760034892250825,8.740666666666666,0.0,0.0,0.0,0.0,0.0,0.0,0.0,0.0,0.0,0.0,0.0,0.0,0.0,7.0,0.254488152,4.16288,0.013215999999999999,95.046672,0.15216,0.108864,0.056344000000000005,0.39792,0.061944,1.115067943768,21.2972,35.40824,0.30424,0.5499200000000001,8.33224,0.2464,0.2464,0.49216,31.75544,1.26776,1.377465278184,1501.792,97.5,26.46153846153846,13.0,60.0,27.333333333333332,9.0,0.9618739379639862,178.9358333,167.05875,175.3394444,188.5638889,178.7632639,61.81727279277736,328.31927450990446,449.9256766926874,580.709732572272,356.5399270168673,55.79999999999997,54.90000000000002,107.93333333333334,77.16000000000003,51.160000000000004,48.90000000000001,61.44333333333331,45.9,36.640000000000015,36.443333333333314,191.53896666666665,535.0,45.17928266666665,267.0,97.56500000000004,2.7085262,1.3475837999999998,1.3604984666666666,1206.4668666666664,3998.296547,0.0,2201.9946666666665,1311.5882666666666,213.74946000000003,107239.36333333334,4.488415,1.1204089000000002,3.6598185666666656,92.12891308333333,58.26333333333332,19.484954666666663,23.640913666666666
2026-02-13 16:00:00,0.8930657611150209,12.001750538814601,0.459192027,87.10518370007037,0.3922630444600838,4.134142857142857,0.42,1.01,0.49,87.07000000000001,11.92,1.1025714285714285,69.98,9.0,19.55,1.69,12.33952387,5.222222222,79.73333333,71.63,38.89,0.047,4.87,2.38,8.72,2.37,0.028,0.15,55.27,10.26,0.051,2.106776181,0.19,16.855428571428572,0.1,96.02,0.88,0.54,1.08,0.0,0.0,0.07657142857142858,59.40507841873191,5.115743343167606,3.6771929929438896,0.04215143143039768,0.018430286286079536,0.07149307507375703,0.4494469108914763,5.0244967966637,5.073970490313202,0.05430286286079535,0.03822714714559652,0.019734072071839477,8.741714285714286,0.0,0.0,0.0,0.0,0.0,0.0,0.0,0.0,0.0,0.0,0.0,0.0,0.0,7.0,0.254488152,4.1328000000000005,0.01232,95.19496,0.1432,0.108,0.059359999999999996,0.3016,0.047760000000000004,1.06873922668,20.8956,34.8092,0.3644,0.6144000000000001,8.2724,0.2636,0.27040000000000003,0.456,32.5856,1.3548,1.3226951440399999,1490.8,97.5,26.46153846153846,13.0,60.0,27.333333333333332,9.0,0.9618739379639862,178.9358333,167.05875,175.3394444,188.5638889,178.7632639,61.81727279277736,328.31927450990446,449.9256766926874,580.709732572272,356.5399270168673,55.99777777777762,54.80472222222208,107.5055555555556,78.46916666666674,51.25361111111111,49.04611111111137,62.802777777777735,46.19611111111102,37.08138888888893,36.146111111111225,189.93354055555542,538.1611111111112,44.6711955277778,267.0,99.39955555555518,2.696855661111111,1.3480763361111134,1.3491067525,1228.2575805555566,3998.296547,0.0,2215.4919194444446,1330.5229722222214,218.3205580555555,107260.15999999999,4.480398188888891,1.0974061949999998,3.7222543527777776,91.91619412361109,58.403888888888794,19.081862638888886,23.635392722222186
2026-02-13 17:00:00,0.8930448025604516,12.002148751351417,0.459192027,87.10480644608812,0.3921792102418067,4.155142857142858,0.42,1.01,0.49,87.07000000000001,11.92,1.0977142857142856,69.98,9.0,19.55,1.69,12.33952387,5.222222222,79.73333333,71.63,38.89,0.047,4.87,2.38,8.72,2.37,0.028,0.15,55.27,10.26,0.051,2.106776181,0.19,16.864857142857144,0.1,96.02,0.88,0.54,1.08,0.0,0.0,0.07485714285714286,59.36381369882381,5.138876079801989,3.6836565517093796,0.04228750635177641,0.01845750127035528,0.07166657059851492,0.4520051194133964,5.042016442791213,5.097307339329654,0.05457501270355281,0.038431259527664616,0.019764688929149694,8.606285714285715,0.0,0.0,0.0,0.0,0.0,0.0,0.0,0.0,0.0,0.0,0.0,0.0,0.0,7.0,0.254488152,4.1237894736842104,0.012378947368421052,95.24587368421052,0.14378947368421052,0.10610526315789473,0.05772631578947368,0.2713684210526316,0.03896842105263158,1.049758954031579,20.600105263157896,34.584105263157895,0.37863157894736843,0.6210526315789474,8.306842105263158,0.2927368421052632,0.26863157894736844,0.4362105263157895,32.944842105263156,1.446842105263158,1.3019042772526315,1482.2105263157894,97.5,26.46153846153846,13.0,60.0,27.333333333333332,9.0,0.9618739379639862,178.9358333,167.05875,175.3394444,188.5638889,178.7632639,61.81727279277736,328.31927450990446,449.9256766926874,580.709732572272,356.5399270168673,56.10861111111124,54.52361111111113,91.28138888888891,86.85527777777806,51.226666666666866,49.23527777777781,71.9911111111111,45.316388888888866,38.17472222222235,34.01222222222212,185.58415111111123,541.8833333333333,44.98303505555559,267.0,93.35195591196151,2.7413676027777805,1.3482246222222252,1.3929341249999998,1251.2001777777812,3998.296547,0.0,2210.338711111113,1287.6717027777775,218.1949647222222,107500.79055555543,4.488001833333333,1.1258623386111113,3.7960712361111146,91.33990002222224,58.49555555555543,19.089699361111116,23.349633722222208
2026-02-13 18:00:00,0.8929030305043707,12.00484242041696,0.459192027,87.10225454907867,0.39161212201748236,4.123,0.42,1.01,0.49,87.07000000000001,11.92,1.1194285714285714,69.98,9.0,19.55,1.69,12.33952387,5.222222222,79.73333333,71.63,38.89,0.047,4.87,2.38,8.72,2.37,0.028,0.15,55.27,10.26,0.051,2.106776181,0.19,16.774285714285714,0.1,96.02,0.88,0.54,1.08,0.0,0.0,0.07671428571428572,59.366364626447286,5.137446046179597,3.6832569834913578,0.04227909438929175,0.01845581887785835,0.07165584534634697,0.4518469745186848,5.040933402621312,5.095864687763535,0.05455818877858349,0.03841864158393761,0.01976279623759064,8.74942857142857,0.0,0.0,0.0,0.0,0.0,0.0,0.0,0.0,0.0,0.0,0.0,0.0,0.0,7.0,0.254488152,4.130083333333333,0.013,95.22695833333333,0.14983333333333332,0.10303333333333332,0.054108333333333335,0.289,0.03398333333333334,1.0523538634333334,20.41975,34.64366666666667,0.35991666666666666,0.5895833333333333,8.399416666666667,0.3295,0.24983333333333332,0.43033333333333335,32.92016666666667,1.5380833333333335,1.3074988974166666,1475.9666666666667,97.5,26.46153846153846,13.0,60.0,27.333333333333332,9.0,0.9618739379639862,178.9358333,167.05875,175.3394444,188.5638889,178.7632639,61.81727279277736,328.31927450990446,449.9256766926874,580.709732572272,356.5399270168673,56.0233333333334,54.19944444444465,73.94250000000001,79.94361111111115,51.10722222222242,49.37722222222206,68.95083333333338,45.54277777777765,38.4888888888889,32.816944444444474,185.1635683333333,547.0,44.503990527777795,267.0,93.6471666284445,2.7424687027777788,1.3480907777777793,1.3944632111111108,1246.3305722222215,3998.296547,0.0,2221.01511111111,1291.5433972222233,218.53306361111115,107839.33888888889,4.460405938888891,1.1300234052777771,3.8301504527777808,91.28417280416666,60.95055555555556,18.814453777777757,23.462866749999982
2026-02-13 19:00:00,0.8930490245450179,12.00206853364466,0.459192027,87.10488244181032,0.39219609818007145,4.184,0.42,1.01,0.49,87.07000000000001,11.92,1.106,69.98,9.0,19.55,1.69,12.33952387,5.222222222,79.73333333,71.63,38.89,0.047,4.87,2.38,8.72,2.37,0.028,0.15,55.269999999999996,10.26,0.051,2.106776181,0.19,15.765428571428572,0.1,96.02,0.88,0.54,1.08,0.0,0.0,0.07728571428571429,59.35839830647643,5.141911913929127,3.6845047994801976,0.042305364199583105,0.01846107283991662,0.07168933935446845,0.4523408469521623,5.0443156406963245,5.100369960228503,0.054610728399166204,0.03845804629937465,0.0197687069449062,8.694571428571427,0.0,0.0,0.0,0.0,0.0,0.0,0.0,0.0,0.0,0.0,0.0,0.0,0.0,7.0,0.254488152,4.135083333333333,0.013,95.28445833333333,0.13983333333333334,0.10503333333333333,0.060608333333333334,0.229,0.03298333333333334,1.0587132294333335,20.40475,34.86366666666667,0.35491666666666666,0.5645833333333333,8.364416666666667,0.2995,0.23983333333333334,0.4503333333333333,32.930166666666665,1.4230833333333335,1.3127182624166667,1473.9666666666667,97.5,26.46153846153846,13.0,60.0,27.333333333333332,9.0,0.9618739379639862,178.9358333,167.05875,175.3394444,188.5638889,178.7632639,61.81727279277736,328.31927450990446,449.9256766926874,580.709732572272,356.5399270168673,55.60888888888886,53.77611111111084,65.3780555555556,77.93361111111113,50.83722222222195,49.25416666666677,67.26805555555552,45.65472222222209,38.38083333333328,35.304166666666646,210.10048666666682,547.0,44.38928938888888,267.0,97.56499999999961,2.760898877777778,1.349099297222224,1.411739169444444,1222.2304000000001,3998.296547,0.0,2165.4241138888888,1288.4998444444432,216.66252111111126,108901.59777777774,4.4273880083333355,1.1348234202777763,3.947820236111111,94.58831448333336,67.88388888888873,18.929832305555557,23.715808833333334
2026-02-13 20:00:00,0.8930685505890362,12.00169753880831,0.459192027,87.10523391060265,0.39227420235614513,4.155166666666667,0.42,1.01,0.49,87.07,11.92,1.0688333333333333,69.98,9.0,19.55,1.69,12.33952387,5.222222222,79.73333333,71.63,38.89,0.04700000000000001,4.87,2.38,8.72,2.37,0.028,0.15,55.27,10.26,0.051,2.106776181,0.19000000000000003,16.850666666666665,0.10000000000000002,96.02,0.88,0.54,1.08,0.0,0.0,0.07933333333333333,59.349349636613,5.1469845400685585,3.685922150901509,0.04233520317687387,0.018467040635374774,0.0717273840505142,0.45290181972522886,5.048157409022512,5.105487344833869,0.05467040635374776,0.038502804765310816,0.019775420714796623,8.669166666666667,0.0,0.0,0.0,0.0,0.0,0.0,0.0,0.0,0.0,0.0,0.0,0.0,0.0,7.0,0.254488152,4.139679999999999,0.012992,95.342368,0.12992,0.10692,0.067208,0.16904000000000002,0.031872,1.064695009152,20.38504,35.075919999999996,0.35119999999999996,0.53984,8.33024,0.27048,0.22984000000000002,0.46975999999999996,32.94472,1.3114400000000002,1.317550600568,1471.976,97.5,26.46153846153846,13.0,60.0,27.333333333333332,9.0,0.9618739379639862,178.9358333,167.05875,175.3394444,188.5638889,178.7632639,61.81727279277736,328.31927450990446,449.9256766926874,580.709732572272,356.5399270168673,55.055555555555586,53.53083333333353,62.953611111110966,84.2519444444444,50.47305555555535,48.99888888888881,70.43472222222206,45.20138888888891,38.94194444444445,34.71472222222224,208.46845750000023,547.6527777777778,43.99769975,267.0,99.39955555555518,2.7363963527777813,1.3482330750000022,1.3883195194444449,1252.9794777777768,3998.296547,0.0,2174.3060138888886,1290.1567472222223,218.42879583333334,107330.30249999996,4.481348269444444,1.1199523374999991,4.080383558333328,94.37207061875003,77.03527777777774,19.00397883333331,24.189404861111104
2026-02-13 21:00:00,0.8930909905659382,12.001271179247174,0.459192027,87.10563783018688,0.3923639622637528,4.108714285714286,0.42,1.01,0.49,87.07000000000001,11.92,1.0497142857142856,69.98,9.0,19.55,1.69,12.33952387,5.222222222,79.73333333,71.63,38.89,0.047,4.87,2.38,8.72,2.37,0.028,0.15,55.27,10.26,0.051,2.106776181,0.19,16.783142857142856,0.1,96.02,0.88,0.54,1.08,0.0,0.0,0.08742857142857142,59.337622783466905,5.1535585385346305,3.687759003414088,0.04237387375608607,0.01847477475121721,0.07177668903900972,0.4536288266144179,5.05313624609608,5.112119349168759,0.05474774751217212,0.03856081063412909,0.019784121595119362,8.602,0.0,0.0,0.0,0.0,0.0,0.0,0.0,0.0,0.0,0.0,0.0,0.0,0.0,7.0,0.254488152,4.12048,0.012512,95.424448,0.12512,0.10212,0.07968800000000001,0.11144000000000001,0.024191999999999998,1.048399198272,20.08744,34.83112,0.4232,0.53024,8.34464,0.29928,0.22024,0.45536,33.22792,1.39784,1.299548354648,1470.536,97.5,26.46153846153846,13.0,60.0,27.333333333333332,9.0,0.9618739379639862,178.9358333,167.05875,175.3394444,188.5638889,178.7632639,61.81727279277736,328.31927450990446,449.9256766926874,580.709732572272,356.5399270168673,54.72250000000035,53.4774999999998,60.26611111111098,84.9716666666668,50.052777777777735,48.63888888888905,65.76555555555544,45.826944444444365,40.866111111111174,37.099166666666555,192.87559361111119,551.0416666666666,45.03346327777775,267.0,93.94510222786471,2.6848033055555516,1.3482553666666677,1.3365840555555553,1249.3701444444478,3998.296547,0.0,2190.1876333333307,1303.4337194444443,215.10504055555543,104348.57194444459,4.569850161111115,1.0909833983333332,4.030414116666663,92.30601615347223,81.50555555555553,19.351538916666666,23.623360555555543
2026-02-13 22:00:00,0.8930841634092932,12.001400895223428,0.459192027,87.10551494136726,0.39233665363717296,4.014,0.42,1.01,0.49,87.07000000000001,11.92,1.049,69.98,9.0,19.55,1.69,12.33952387,5.222222222,79.73333333,71.63,38.89,0.047,4.87,2.38,8.72,2.37,0.028,0.15,55.27,10.26,0.051,2.106776181,0.19,16.803285714285714,0.1,96.02,0.88,0.54,1.08,0.0,0.0,0.07371428571428572,59.42024080778229,5.107243405365248,3.674818010322643,0.042101431796266166,0.01842028635925323,0.07142932554023937,0.4485069177698038,5.018059343769268,5.065395553059647,0.054202863592532326,0.038152147694399244,0.019722822154159887,8.674142857142858,0.0,0.0,0.0,0.0,0.0,0.0,0.0,0.0,0.0,0.0,0.0,0.0,0.0,7.0,0.254488152,4.10128,0.012032000000000001,95.506528,0.12032,0.09732,0.092168,0.05384,0.016512,1.032103387392,19.789839999999998,34.58632,0.4952,0.52064,8.35904,0.32808000000000004,0.21064,0.44096,33.51112,1.48424,1.281546108728,1469.096,97.5,26.46153846153846,13.0,60.0,27.333333333333332,9.0,0.9618739379639862,178.9358333,167.05875,175.3394444,188.5638889,178.7632639,61.81727279277736,328.31927450990446,449.9256766926874,580.709732572272,356.5399270168673,54.656388888888834,53.39277777777759,59.21111111111105,74.60722222222216,49.74361111111126,48.2619444444445,62.42944444444437,46.08138888888915,39.574166666666585,37.90861111111124,188.1078769444444,542.0,44.977155861111065,267.0,96.87870833333264,2.723893958333331,1.348306019444444,1.3756708208333337,1241.8380166666675,3998.296547,0.0,2237.0102750000033,1268.987052777778,212.63328166666676,104414.39222222225,4.589833841666665,1.1121261633333321,3.7255899722222225,91.67429369513889,81.89111111111117,19.178674861111137,23.463421388888875
2026-02-13 23:00:00,0.9294095923873259,11.91215867301056,0.459192027,87.15843173460212,0.4294095923873258,4.023666666666666,0.46,1.02,0.49,87.15000000000002,11.83,1.0501666666666667,69.98,9.0,19.55,1.69,12.33952387,5.222222222,79.73333333,71.63,38.89,0.046000000000000006,4.7,2.25,9.05,2.27,0.029,0.14,55.76,10.0,0.052,2.127659574,0.19000000000000003,16.8475,0.10000000000000002,96.49,0.49,0.57,1.21,0.0,0.0,0.0735,59.61391900194448,4.652448377083202,2.7948851940538493,0.06892327791080774,0.042025574029730756,0.07211842438891165,0.4054924386661358,4.627105463334699,4.379271971715586,0.09974425970269248,0.0659488519405385,0.04191790182081153,8.799833333333334,0.0,0.0,0.0,0.0,0.0,0.0,0.0,0.0,0.0,0.0,0.0,0.0,0.0,7.0,0.254488152,4.118666666666666,0.015600000000000001,95.1684,0.14800000000000002,0.10793333333333333,0.06386666666666667,0.33066666666666666,0.04686666666666667,1.05667123784,20.694,34.754799999999996,0.3992,0.46399999999999997,8.2592,0.30200000000000005,0.1988,0.46799999999999997,32.9028,1.3780000000000001,1.30771507308,1481.8666666666666,97.5,26.46153846153846,13.0,60.0,27.333333333333332,9.0,0.9618739379639862,178.9358333,167.05875,175.3394444,188.5638889,178.7632639,61.81727279277736,328.31927450990446,449.9256766926874,580.709732572272,356.5399270168673,54.52249999999997,52.825555555555475,58.25972222222228,82.2330555555557,49.4580555555553,47.863888888888866,68.14361111111108,46.405833333333135,40.62055555555551,37.9694444444444,199.46894833333334,542.0,44.9313766388889,267.0,97.0449999999991,2.7682773083333325,1.3485073916666674,1.4196428583333331,1244.1251083333348,3998.296547,0.0,2209.867713888886,1268.9293083333337,216.62576333333337,107951.82333333319,4.4574963083333365,1.1387232563888874,3.8891219638888876,93.17963565416667,70.86027777777768,19.43173738888891,23.814863250000002
2026-02-14 00:00:00,0.9291323553963371,11.912389703836386,0.459192027,87.15847794076727,0.42913235539633693,4.043714285714286,0.46,1.02,0.49,87.15,11.83,1.0948571428571428,69.98,9.0,19.55,1.69,12.33952387,5.244444444,79.48888889,71.63,38.89,0.046,4.7,2.25,9.05,2.27,0.029,0.14,55.76,10.0,0.052,2.127659574,0.19,16.820857142857143,0.1,96.49,0.49000000000000005,0.57,1.2099999999999997,0.0,0.0,0.07271428571428572,59.55975865872369,4.67793823257752,2.803844721468373,0.06905767082202559,0.04198077639265813,0.07243648761212725,0.40900905317633635,4.6461892567276335,4.406822518515246,0.10019223607341865,0.06603844721468373,0.0418865434748607,8.742714285714285,0.0,0.0,0.0,0.0,0.0,0.0,0.0,0.0,0.0,0.0,0.0,0.0,0.0,7.0,0.254488152,4.1668,0.01808,94.86608000000001,0.1668,0.10564,0.04444,0.5651999999999999,0.06695999999999999,1.07679081164,21.1448,35.0056,0.32,0.42319999999999997,8.2408,0.2832,0.19,0.4868,32.5092,1.2996,1.3302750442,1486.36,97.5,26.46153846153846,13.0,60.0,27.333333333333332,9.0,0.9618739379639862,178.9358333,167.05875,175.3394444,188.5638889,178.7632639,61.81727279277736,328.31927450990446,449.9256766926874,580.709732572272,356.5399270168673,54.53638888888892,52.33555555555528,57.801666666666684,74.75138888888885,49.27750000000014,47.6455555555557,57.62833333333332,46.20027777777798,41.58361111111114,38.33333333333349,192.46137694444445,537.2222222222222,44.74564047222222,267.0,97.0449999999991,2.7703067750000003,1.348305497222223,1.4220639638888894,1233.2776777777772,3998.296547,0.0,2228.8549722222233,1286.7229333333332,218.72355749999997,109574.19583333336,4.394261530555553,1.1438238699999999,3.7765641111111083,92.2511324451389,65.72194444444438,19.15752802777779,23.658806638888883
2026-02-14 01:00:00,0.9287664937123986,11.912694588573002,0.459192027,87.15853891771461,0.42876649371239856,3.9911666666666665,0.46,1.02,0.49,87.15000000000002,11.83,1.0945,69.98,9.0,19.55,1.69,12.33952387,5.244444444,79.48888889,71.63,38.89,0.046000000000000006,4.7,2.25,9.05,2.27,0.029,0.14,55.76,10.0,0.052,2.127659574,0.19000000000000003,16.847166666666666,0.1,96.49,0.49,0.57,1.21,0.0,0.0,0.073,59.5503809468775,4.682351729716049,2.8053960385645165,0.06908094057846774,0.041973019807177415,0.07249155936904032,0.4096179451365726,4.649493562142419,4.411592818585887,0.10026980192822582,0.06605396038564516,0.04188111386502419,8.757333333333333,0.0,0.0,0.0,0.0,0.0,0.0,0.0,0.0,0.0,0.0,0.0,0.0,0.0,7.0,0.254488152,4.152909090909091,0.013527272727272728,95.21030909090909,0.15527272727272728,0.10581818181818181,0.043018181818181817,0.2716363636363636,0.04750909090909091,1.0807045471272727,20.59072727272727,35.27018181818182,0.31527272727272726,0.44181818181818183,8.353454545454545,0.29,0.19472727272727272,0.48,32.63727272727272,1.3294545454545454,1.3366540173090908,1482.1636363636364,97.5,26.46153846153846,13.0,60.0,27.333333333333332,9.0,0.9618739379639862,178.9358333,167.05875,175.3394444,188.5638889,178.7632639,61.81727279277736,328.31927450990446,449.9256766926874,580.709732572272,356.5399270168673,54.52777777777786,52.27805555555549,57.738611111111055,69.7427777777777,49.240277777777926,47.56944444444458,37.215555555555554,46.07361111111129,43.77222222222227,39.13666666666661,191.8000441666667,541.1833333333333,44.5821653611111,267.0,98.8697777777772,2.753528441666668,1.3480974694444439,1.405603875555556,1235.4620527777759,3998.296547,0.0,2219.925049999998,1301.026530555556,219.4834686111111,109456.2183333334,4.395228691666665,1.134173206111111,3.8015770166666627,92.16350585208335,63.63027777777791,19.24565991666666,23.920283666666652
2026-02-14 02:00:00,0.9291468563540093,11.912377619704992,0.459192027,87.158475523941,0.42914685635400923,4.093,0.46,1.02,0.49,87.15,11.83,1.0755714285714286,69.98,9.0,19.55,1.69,12.33952387,5.244444444,79.48888889,71.63,38.89,0.046,4.7,2.25,9.05,2.27,0.029,0.14,55.76,10.0,0.052,2.127659574,0.19,16.866000000000003,0.1,96.49,0.49,0.57,1.21,0.0,0.0,0.073,59.402658458233766,4.751875382353172,2.829833174816581,0.06944749762224871,0.0418508341259171,0.07335907770598861,0.4192095211155079,4.701544662359317,4.486737012560985,0.10149165874082904,0.06629833174816581,0.04179558388814197,8.52142857142857,0.0,0.0,0.0,0.0,0.0,0.0,0.0,0.0,0.0,0.0,0.0,0.0,0.0,7.0,0.254488152,4.1365454545454545,0.012436363636363636,95.30794545454545,0.14436363636363636,0.10309090909090908,0.05229090909090909,0.2061818181818182,0.037145454545454544,1.0899192920363636,20.661636363636365,35.36290909090909,0.30436363636363634,0.46909090909090906,8.315272727272728,0.29,0.20563636363636362,0.48,32.446363636363635,1.3512727272727274,1.3461978949454545,1475.6181818181817,97.5,26.46153846153846,13.0,60.0,27.333333333333332,9.0,0.9618739379639862,178.9358333,167.05875,175.3394444,188.5638889,178.7632639,61.81727279277736,328.31927450990446,449.9256766926874,580.709732572272,356.5399270168673,54.4330555555555,52.06083333333342,58.99777777777784,67.18111111111119,49.17361111111134,47.37499999999964,50.31638888888887,46.067777777778005,40.82027777777781,39.15333333333343,188.35567474999988,540.0,44.91729519444441,267.0,93.71868673542569,2.6920933833333347,1.3482771305555548,1.3437501083333343,1250.0102583333319,3998.296547,0.0,2202.986066666666,1327.5505000000003,220.20059333333333,106710.20805555547,4.4724572277777765,1.0901724127777774,3.9951292333333326,91.70712690437499,61.03722222222213,19.37897833333331,23.76200827777776
2026-02-14 03:00:00,0.9293028555027376,11.912247620414385,0.459192027,87.15844952408288,0.42930285550273756,4.103857142857143,0.46,1.02,0.49,87.15,11.83,1.135,69.98,9.0,19.55,1.69,12.33952387,5.244444444,79.48888889,71.63,38.89,0.046,4.7,2.25,9.05,2.27,0.029,0.14,55.76,10.0,0.052,2.127659574,0.19,16.773857142857143,0.1,96.49,0.49,0.57,1.21,0.0,0.0,0.073,59.40730597384847,4.74968809005808,2.8290643550292023,0.06943596532543803,0.04185467822485399,0.07333178460353666,0.41890775934896185,4.699907076212201,4.484372891714797,0.10145321775146011,0.06629064355029203,0.04179827475739779,8.516571428571428,0.0,0.0,0.0,0.0,0.0,0.0,0.0,0.0,0.0,0.0,0.0,0.0,0.0,7.0,0.254488152,4.1209999999999996,0.0117,95.36949999999999,0.134,0.1002,0.0668,0.168,0.0288,1.0818239991999998,20.63,35.141999999999996,0.381,0.495,8.273000000000001,0.32,0.21,0.46199999999999997,32.486999999999995,1.456,1.3364943287,1467.6,97.5,26.46153846153846,13.0,60.0,27.333333333333332,9.0,0.9618739379639862,178.9358333,167.05875,175.3394444,188.5638889,178.7632639,61.81727279277736,328.31927450990446,449.9256766926874,580.709732572272,356.5399270168673,54.18083333333337,51.8994444444443,59.3941666666667,62.35166666666656,48.966666666666605,47.05805555555558,49.54861111111108,46.08250000000013,39.717500000000065,40.42861111111117,205.82214805555603,540.0,44.08359222222221,267.0,93.9562369469295,2.7011637361111105,1.3480004194444444,1.3531331311111099,1239.3019527777788,3998.296547,0.0,2152.198377777779,1312.332852777777,217.82787833333353,106316.79944444449,4.496205094444447,1.0923433233333333,4.274184974999998,94.02143461736118,57.91027777777772,19.0366273888889,24.14621955555555
2026-02-14 04:00:00,0.9287427054333027,11.912714412138914,0.459192027,87.15854288242778,0.4287427054333027,4.096,0.46,1.02,0.49,87.15,11.83,1.199142857142857,69.98,9.0,19.55,1.69,12.33952387,5.244444444,79.48888889,71.63,38.89,0.046,4.7,2.25,9.05,2.27,0.029,0.14,55.76,10.0,0.052,2.127659574,0.19,16.871285714285715,0.1,96.49,0.49,0.57,1.21,0.0,0.0,0.073,59.41536787208837,4.745893863343029,2.827730707677691,0.06941596061516535,0.04186134646161155,0.073284440122558,0.4183843027634935,4.697066407353481,4.480271926108898,0.10138653538388454,0.06627730707677691,0.041802942523128085,8.541,0.0,0.0,0.0,0.0,0.0,0.0,0.0,0.0,0.0,0.0,0.0,0.0,0.0,7.0,0.254488152,4.106,0.0112,95.407,0.124,0.0972,0.0848,0.14800000000000002,0.0218,1.0621886811999999,20.529999999999998,34.711999999999996,0.5159999999999999,0.52,8.228000000000002,0.37,0.21,0.432,32.681999999999995,1.616,1.3139591332,1458.6,97.5,26.46153846153846,13.0,60.0,27.333333333333332,9.0,0.9618739379639862,178.9358333,167.05875,175.3394444,188.5638889,178.7632639,61.81727279277736,328.31927450990446,449.9256766926874,580.709732572272,356.5399270168673,54.01833333333345,51.90666666666658,57.82555555555566,62.94000000000005,48.96750000000008,47.03166666666677,52.63499999999998,46.19999999999992,39.5808333333334,39.13222222222228,225.7606380555554,540.0,44.2972197222222,267.0,97.0449999999991,2.738634844444445,1.348117377777778,1.3904971138888886,1267.9059555555566,3998.296547,0.0,2150.175230555555,1271.557452777778,218.5606397222222,105965.92138888898,4.531880061111111,1.1155646091666673,4.357759450000003,96.6632845423611,58.56694444444441,18.970679916666676,23.856891611111116
2026-02-14 05:00:00,0.9290087463270463,11.912492711394128,0.459192027,87.15849854227883,0.4290087463270463,4.229833333333333,0.46,1.02,0.49,87.15000000000002,11.83,1.2308333333333334,69.98,9.0,19.55,1.69,12.33952387,5.244444444,79.48888889,71.63,38.89,0.046000000000000006,4.7,2.25,9.05,2.27,0.029,0.14,55.76,10.0,0.052,2.127659574,0.19000000000000003,16.885499999999997,0.1,96.49,0.49,0.57,1.21,0.0,0.0,0.073,59.37609870485132,4.764375382084033,2.8342268478327006,0.0695134027174905,0.0418288657608365,0.07351505309806086,0.4209340377743349,4.7109031858836525,4.500247557085554,0.10171134239163504,0.06634226847832701,0.04178020603258555,8.3675,0.0,0.0,0.0,0.0,0.0,0.0,0.0,0.0,0.0,0.0,0.0,0.0,0.0,7.0,0.254488152,4.10375,0.011,95.422375,0.11624999999999999,0.097125,0.090875,0.14,0.018625,1.049938244125,20.49375,34.525,0.495,0.51875,8.225000000000001,0.37125,0.21,0.4275,32.88375,1.66125,1.3000648207499998,1453.875,97.5,26.46153846153846,13.0,60.0,27.333333333333332,9.0,0.9618739379639862,178.9358333,167.05875,175.3394444,188.5638889,178.7632639,61.81727279277736,328.31927450990446,449.9256766926874,580.709732572272,356.5399270168673,53.645161290322655,51.659677419354864,57.070967741935505,63.950806451612934,48.80967741935484,46.94596774193544,54.18870967741933,46.08870967741936,39.79838709677418,40.143548387096736,213.52213129032242,540.0,44.29807024193549,267.0,97.04500000000006,2.7244226129032274,1.3483808064516138,1.37585925,1251.2706451612898,3998.296547,0.0,2175.7284435483866,1291.5836532258065,218.31994677419354,106409.20403225809,4.497857661290324,1.1054756508064512,4.269176596774195,95.04168239596773,66.63709677419357,19.139644596774197,24.067120725806447
2026-02-14 06:00:00,0.9304046002390003,11.911329499800834,0.459192027,87.15826589996017,0.43040460023900023,4.314857142857143,0.46,1.02,0.49,87.15,11.83,1.215142857142857,69.98,9.0,19.55,1.69,12.33952387,5.244444444,79.48888889,71.63,38.89,0.046,4.7,2.25,9.05,2.27,0.029,0.14,55.76,10.0,0.052,2.127659574,0.19,16.864857142857144,0.1,96.49,0.49,0.57,1.21,0.0,0.0,0.075,59.384968229151774,4.760201056751563,2.832759598155207,0.06949139397232809,0.041836202009223965,0.07346296573450983,0.42035814227591856,4.707777944070591,4.49573576432726,0.10163797990776034,0.06632759598155206,0.041785341406456775,8.257857142857143,0.0,0.0,0.0,0.0,0.0,0.0,0.0,0.0,0.0,0.0,0.0,0.0,0.0,7.0,0.254488152,4.11,0.011,95.423,0.11,0.099,0.089,0.14,0.018,1.042611061,20.5,34.5,0.37,0.5,8.25,0.34,0.21,0.44,33.09,1.63,1.291931097,1452.0,97.5,26.46153846153846,13.0,60.0,27.333333333333332,9.0,0.9618739379639862,178.9358333,167.05875,175.3394444,188.5638889,178.7632639,61.81727279277736,328.31927450990446,449.9256766926874,580.709732572272,356.5399270168673,53.747206703910855,51.336312849161985,57.12486033519582,62.23547486033527,48.688547486033784,46.86256983240208,52.02039106145249,46.04664804469277,40.10167597765365,41.11201117318437,204.38686340782093,542.0251396648044,43.5884445251397,267.0,97.25743016759758,2.7394870893854746,1.348304217877096,1.39121309329609,1241.240935754191,3998.296547,0.0,2189.790237430166,1257.9467905027927,212.88789441340776,104777.61899441341,4.57917283519553,1.1205804628491614,4.13798205027933,93.83125940153627,69.18435754189935,18.736567486033525,24.250538491620105
2026-02-14 07:00:00,1.0130368312396494,11.855667129710788,0.459192027,87.13129603904956,0.3869631687603505,4.2746666666666675,0.46,1.02,0.49,87.15000000000002,11.83,1.272,69.98,9.0,19.55,1.69,12.33952387,5.244444444,79.48888889,71.63,38.89,0.04800000000000001,4.98,2.16,8.9,2.48,0.028,0.15,55.34,10.18,0.04800000000000001,2.044176707,0.20000000000000004,16.8135,0.10000000000000002,96.49,0.49,0.57,1.21,0.0,0.0,0.08116666666666666,59.420319454502135,4.7435634659952735,2.82691158734456,0.06940367381016839,0.0418654420632772,0.07325536135073188,0.4180627980327398,4.695321681043913,4.477753131084522,0.101345579367228,0.0662691158734456,0.04180580944429404,8.538666666666666,0.0,0.0,0.0,0.0,0.0,0.0,0.0,0.0,0.0,0.0,0.0,0.0,0.0,7.0,0.254488152,4.122121212121212,0.012818181818181819,95.35936363636364,0.12818181818181817,0.10566666666666667,0.07203030303030303,0.17030303030303032,0.029515151515151515,1.0699197416060606,20.74848484848485,34.86969696969697,0.42454545454545456,0.47575757575757577,8.231818181818182,0.3278787878787879,0.19787878787878788,0.4703030303030303,32.59909090909091,1.5451515151515152,1.3224681436666668,1465.3333333333333,97.5,26.46153846153846,13.0,60.0,27.333333333333332,9.0,0.9618739379639862,178.9358333,167.05875,175.3394444,188.5638889,178.7632639,61.81727279277736,328.31927450990446,449.9256766926874,580.709732572272,356.5399270168673,53.67777777777791,51.241388888889055,57.22861111111127,61.03944444444447,48.56361111111109,46.756666666666995,41.62416666666666,46.04472222222224,40.37166666666667,42.409722222222264,205.75369750000024,544.25,44.27112644444446,267.0,97.36999999999988,2.704141688888886,1.3479497805555554,1.3562577611111106,1259.785877777777,3998.296547,0.0,2195.923683333333,1289.3439083333328,216.94033888888904,104775.98083333333,4.554949491666667,1.1021338725000007,4.174736352777773,94.01236491875004,66.32722222222228,19.20382438888889,24.17474494444443
