Repository: saikumar-voptimai/evonith_bf_webapp

# Evonith BF2 — Blast Furnace Intelligence Platform

Monitoring, modelling and optimisation of **Blast Furnace 2 (BF2)** at Evonith Steel: live telemetry from InfluxDB,
manual plant reports from Neon PostgreSQL, a two-zone energy model of the furnace, blend and fuel optimisers, a
conversational assistant (FurnaceMind) and a live digital twin evaluated every hour.

The platform has three deployable parts that share one Python service layer, plus the shared data library:

| Part | Path | What it is |
|---|---|---|
| **Streamlit app** (legacy) | `src/app.py`, `src/custom_pages/` | The original 11-page dashboard; still the home of the model pages. Served under `/legacy` in production |

File: src/assets/data/V10_df_filtered.csv (part 116 of 166)
datetime,Hot Blast PressureBar,Hot Blast Temp.oC,Hot Blast VolumeNm3/Hr.,O2 Enrichment %,OxygenFlowNm3/Hr.,PermeabilityKgs/Hr.,RAFToC,SteamKgs/Hr.,TopPressureBar,TuyereVelocitym/s,Differential PressureTotalBar,Charges/Hrs.,StockRodLevel,COKE_ASH%,COKE_FC%,COKE_IM%,COKE_MOIST%,COKE_MT,COKE_VM%,NUTCOKE_ASH%,NUTCOKE_FC%,NUTCOKE_IM%,NUTCOKE_MOIST%,NUTCOKE_MT,NUTCOKE_VM%,PCI_2_%Ash,PCI_2_%FC,PCI_2_%IM,PCI_2_MT,PCI_2_%VM,Sinter_SP_MT,Sinter_SP_02_Al2O3%,Sinter_SP_02_Basicity,Sinter_SP_02_CaO%,Sinter_SP_02_Cold_Strength_AI,Sinter_SP_02_Cold_strength_TI,Sinter_SP_02_Fe(T)%,Sinter_SP_02_FeO%,Sinter_SP_02_Hot_strength_RDI,Sinter_SP_02_Hot_strength_RI,Sinter_SP_02_K2O%,Sinter_SP_02_MgO%,Sinter_SP_02_MnO%,Sinter_SP_02_Na2O%,Sinter_SP_02_P%,Sinter_SP_02_SiO2%,Sinter_SP_02_TiO2%,ORE_%Al2O3,ORE_%CaO,ORE_%Fe(T),ORE_%K2O,ORE_%LOI,ORE_%MgO,ORE_%MnO,ORE_MT,ORE_%Na2O,ORE_%P,ORE_%SiO2,ORE_%TiO2,ORE_%TM,Geomin Type,FLUX_Al2O3%,FLUX_CaO%,FLUX_Fe2O3%,FLUX_LOI%,FLUX_MgO%,FLUX_MT,FLUX_SiO2%,FLUX_TM%,COKE_DISCHARGE_TIME,WEIGHTED_COKE_ANGLE,TOTAL_COKE_PORTIONS,NON_COKE_DISCHARGE_TIME,WEIGHTED_NON_COKE_ANGLE,TOTAL_NON_COKE_PORTIONS,UnitCost Lakhs/Thm,ActualKg/Thm.,FurnaceTopGasAnalysisCO2ETACO,Act. Fuel RateKg/Thm.,Coke Rate Kg/Thm,ProductionTonnesPerHr
2025-02-08 16:00:00,2.515721383,1200.091944,102836.4956,2.913892487,3720.142728,1411.200247,2350.6643,0.0,1.299071053,230.0521531,1.216629782,7.0,1.928580739,12.04550812,86.87120999,0.69148908,4.631324893,267.8253333,1.08328189,12.05,86.91,0.53,5.9,34.86933334,1.04,9.218,68.202,1.52,90.55,21.06,796.3666667,2.18,2.047528517,10.77,5.133333333,80.02222222,55.03,9.5,31.4,66.02,0.065,2.16,0.25,0.036,0.053,5.26,0.13,3.550109863,0.097462085,59.99685648,0.022546807,4.193832011,0.05200847,0.074811858,337.6616667,0.015301857,0.08213102,5.614220734,0.287037371,4.496264308,1.0,1.32,0.0,1.6,1.22,0.0,13.02433333,95.17,0.2,97.0,26.69230769,13.0,60.0,28.5,8.0,128.4351389,127.0,40.76589225,573.4305556,446.4305556,83.54330709
2025-02-08 17:00:00,2.557597003,1196.941667,105048.2497,3.066869598,3999.803267,1392.988528,2343.036394,0.0,1.299037281,231.8452339,1.258585647,7.0,1.767860297,12.04550812,86.87120999,0.69148908,4.631324893,267.8253333,1.08328189,12.05,86.91,0.53,5.9,34.86933334,1.04,9.218,68.202,1.52,90.55,21.06,796.3666667,2.18,2.047528517,10.77,5.133333333,80.02222222,55.03,9.5,31.4,66.02,0.065,2.16,0.25,0.036,0.053,5.26,0.13,3.550109863,0.097462085,59.99685648,0.022546807,4.193832011,0.05200847,0.074811858,337.6616667,0.015301857,0.08213102,5.614220734,0.287037371,4.496264308,1.0,1.32,0.0,1.6,1.22,0.0,13.02433333,95.17,0.2,97.0,26.69230769,13.0,60.0,28.5,8.0,127.472083325,131.0,39.47190328,571.4583333,440.4583333,83.89312977
2025-02-08 18:00:00,2.583128286,1199.176944,106895.0864,3.011335428,3996.369908,1389.919017,2351.016208,0.0,1.298925731,234.6839142,1.284007194,7.0,1.62896415,12.04550812,86.87120999,0.69148908,4.631324893,267.8253333,1.08328189,12.05,86.91,0.53,5.9,34.86933334,1.04,9.218,68.202,1.52,90.55,21.06,796.3666667,2.18,2.047528517,10.77,5.133333333,80.02222222,55.03,9.5,31.4,66.02,0.065,2.16,0.25,0.036,0.053,5.26,0.13,3.550109863,0.097462085,59.99685648,0.022546807,4.193832011,0.05200847,0.074811858,337.6616667,0.015301857,0.08213102,5.614220734,0.287037371,4.496264308,1.0,1.32,0.0,1.6,1.22,0.0,13.02433333,95.17,0.2,97.0,26.69230769,13.0,60.0,28.5,8.0,126.683472225,144.0,39.91361831,574.4138889,430.4138889,77.77777778
2025-02-08 19:00:00,2.658801831,1160.058889,108839.8819,2.95972328,3999.288011,1336.592831,2333.626403,0.0,1.299248264,227.7302611,1.359454261,7.0,1.522289789,12.04550812,86.87120999,0.69148908,4.631324893,267.8253333,1.08328189,12.05,86.91,0.53,5.9,34.86933334,1.04,9.218,68.202,1.52,90.55,21.06,796.3666667,2.18,2.047528517,10.77,5.133333333,80.02222222,55.03,9.5,31.4,66.02,0.065,2.16,0.25,0.036,0.053,5.26,0.13,3.550109863,0.097462085,59.99685648,0.022546807,4.193832011,0.05200847,0.074811858,337.6616667,0.015301857,0.08213102,5.614220734,0.287037371,4.496264308,1.0,1.32,0.0,1.6,1.22,0.0,13.02433333,95.17,0.2,97.0,26.69230769,13.0,60.0,28.5,8.0,125.257222225,143.0,39.76581075,568.2388889,425.2388889,77.62237762
2025-02-08 20:00:00,2.609214228,1192.294444,106979.6886,2.973555677,3949.320081,1362.257233,2322.759517,0.0,1.298875711,231.9333447,1.310349844,7.0,1.596269824,12.04550812,86.87120999,0.69148908,4.631324893,267.8253333,1.08328189,12.05,86.91,0.53,5.9,34.86933334,1.04,9.218,68.202,1.52,90.55,21.06,796.3666667,2.18,2.047528517,10.77,5.133333333,80.02222222,55.03,9.5,31.4,66.02,0.065,2.16,0.25,0.036,0.053,5.26,0.13,3.550109863,0.097462085,59.99685648,0.022546807,4.193832011,0.05200847,0.074811858,337.6616667,0.015301857,0.08213102,5.614220734,0.287037371,4.496264308,1.0,1.32,0.0,1.6,1.22,0.0,13.02433333,95.17,0.2,97.0,26.69230769,13.0,60.0,28.5,8.0,127.844583325,139.0,40.63452044,576.7083333,437.7083333,83.5971223
2025-02-08 21:00:00,2.618750686,1199.611111,106521.3878,2.912956651,3852.206431,1348.384458,2329.436125,0.0,1.299019806,231.6634892,1.319691903,7.0,1.614178311,12.04550812,86.87120999,0.69148908,4.631324893,267.8253333,1.08328189,12.05,86.91,0.53,5.9,34.86933334,1.04,9.218,68.202,1.52,90.55,21.06,796.3666667,2.18,2.047528517,10.77,5.133333333,80.02222222,55.03,9.5,31.4,66.02,0.065,2.16,0.25,0.036,0.053,5.26,0.13,3.550109863,0.097462085,59.99685648,0.022546807,4.193832011,0.05200847,0.074811858,337.6616667,0.015301857,0.08213102,5.614220734,0.287037371,4.496264308,1.0,1.32,0.0,1.6,1.22,0.0,13.02433333,95.17,0.2,97.0,26.69230769,13.0,60.0,28.5,8.0,128.44875,139.0,39.86210442,579.125,440.125,83.81294964
2025-02-08 22:00:00,2.567358597,1183.624722,107021.8878,2.899319702,3852.175189,1408.796561,2330.260403,0.0,1.298995117,233.4165067,1.268653283,7.0,1.661540377,12.04550812,86.87120999,0.69148908,4.631324893,267.8253333,1.08328189,12.05,86.91,0.53,5.9,34.86933334,1.04,9.218,68.202,1.52,90.55,21.06,796.3666667,2.18,2.047528517,10.77,5.133333333,80.02222222,55.03,9.5,31.4,66.02,0.065,2.16,0.25,0.036,0.053,5.26,0.13,3.550109863,0.097462085,59.99685648,0.022546807,4.193832011,0.05200847,0.074811858,337.6616667,0.015301857,0.08213102,5.614220734,0.287037371,4.496264308,1.0,1.32,0.0,1.6,1.22,0.0,13.02433333,95.17,0.2,97.0,26.69230769,13.0,60.0,28.5,8.0,126.55472222499999,136.0,40.298254,570.1388889,434.1388889,81.17647059
2025-02-08 23:00:00,2.574477816,1193.209471,107353.9733,2.888030362,3849.072003,1406.04027,2334.017969,0.0,1.299293641,235.2536276,1.275214022,7.0,1.535742631,11.97478368,86.91313642,0.732025141,4.926983883,285.883,1.112079895,11.865,87.11,0.5,7.9,31.254333340000002,1.025,8.8,67.94,1.38,81.72666667,21.88,770.843,2.1,2.02504817,10.51,5.133333333,80.02222222,55.29,8.88,31.4,66.02,0.066,2.1,0.24,0.037,0.053,5.19,0.13,4.014798696,0.127170866,59.72394737,0.014389902,4.582408836,0.061325184,0.085774672,334.2706667,0.022792556,0.09821027,4.997077119,0.341133327,4.408457218,1.0,0.81,0.0,1.04,1.21,0.0,14.12733333,96.07,0.2,97.0,26.69230769,13.0,60.0,28.5,8.0,127.69010445,137.0,41.02884841,575.1504178,438.1504178,83.50364964
2025-02-23 00:00:00,2.33,1148.0,100717.0,3.078946977,3850.0,1486.0,2332.0,0.0,1.2,217.0,1.13,7.0,1.3,11.95,86.64,0.42,2.7,261.0536667,0.99,12.32,86.21,0.45,5.4,24.167999997,1.02,9.51,71.23,1.08,70.68,18.18,266.6066667,2.31,2.142276423,10.54,4.933333333,80.4,55.55,9.86,11.20040916,68.12,0.05,1.94,0.09,0.053,0.065,4.92,0.17,3.058270612,0.087970559,27.65380398,0.027426115,4.388178475,0.062096865,0.103494775,302.2979682,0.026391168,0.096767615,3.834481427,0.340497811,1.448926855,1.0,0.504332776,0.0,0.765194557,0.799976128,0.0,27.92666667,82.12798401,0.086953927,97.0,26.69230769,13.0,60.0,28.5,8.0,121.0325,121.0,44.52469711,541.0,420.0,74.79338843
2025-02-23 05:00:00,2.27,1110.0,98935.0,2.709664329,3328.0,1528.0,2257.0,0.0,1.2,209.0,1.07,6.0,1.3,11.95,86.64,0.42,2.7,261.0536667,0.99,12.32,86.21,0.45,5.4,24.167999997,1.02,9.51,71.23,1.08,70.68,18.18,266.6066667,2.31,2.142276423,10.54,4.933333333,80.4,55.55,9.86,11.20040916,68.12,0.05,1.94,0.09,0.053,0.065,4.92,0.17,3.058270612,0.087970559,27.65380398,0.027426115,4.388178475,0.062096865,0.103494775,302.2979682,0.026391168,0.096767615,3.834481427,0.340497811,1.448926855,1.0,0.504332776,0.0,0.765194557,0.799976128,0.0,27.92666667,82.12798401,0.086953927,97.0,26.69230769,13.0,60.0,28.5,8.0,129.195,126.0,42.78301887,576.0,450.0,73.80952381
2025-02-23 06:00:00,2.27,1131.0,93387.0,2.868808996,3326.0,1452.0,2272.0,0.0,1.2,202.0,1.07,6.0,1.3,11.95,86.64,0.42,2.7,261.0536667,0.99,12.32,86.21,0.45,5.4,24.167999997,1.02,9.51,71.23,1.08,70.68,18.18,266.6066667,2.31,2.142276423,10.54,4.933333333,80.4,55.55,9.86,11.20040916,68.12,0.05,1.94,0.09,0.053,0.065,4.92,0.17,3.058270612,0.087970559,27.65380398,0.027426115,4.388178475,0.062096865,0.103494775,302.2979682,0.026391168,0.096767615,3.834481427,0.340497811,1.448926855,1.0,0.504332776,0.0,0.765194557,0.799976128,0.0,27.92666667,82.12798401,0.086953927,97.0,26.69230769,13.0,60.0,28.5,8.0,129.85750000000002,131.0,43.92048081,581.0,450.0,73.81679389
2025-02-23 07:00:00,2.24,1133.0,91814.0,2.917048214,3325.0,1471.0,2265.0,0.0,1.2,200.0,1.04,6.0,1.3,11.95,86.64,0.42,2.7,261.0536667,0.99,12.32,86.21,0.45,5.4,24.167999997,1.02,9.51,71.23,1.08,70.68,18.18,266.6066667,2.31,2.142276423,10.54,4.933333333,80.4,55.55,9.86,11.20040916,68.12,0.05,1.94,0.09,0.053,0.065,4.92,0.17,3.058270612,0.087970559,27.65380398,0.027426115,4.388178475,0.062096865,0.103494775,302.2979682,0.026391168,0.096767615,3.834481427,0.340497811,1.448926855,1.0,0.504332776,0.0,0.765194557,0.799976128,0.0,27.92666667,82.12798401,0.086953927,97.0,26.69230769,13.0,60.0,28.5,8.0,128.02,136.0,43.87127307,576.0,440.0,74.26470588
2025-02-23 08:00:00,2.26,1138.0,91111.0,2.939540145,3325.0,1427.0,2270.0,0.0,1.2,198.0,1.06,5.0,1.3,11.54,87.09,0.4,2.8,261.0536667,0.97,12.32,86.21,0.45,5.4,24.167999997,1.02,10.66,68.37,0.92,70.68,20.05,266.6066667,2.32,2.193939394,10.86,4.933333333,80.4,55.3,10.1,12.26038818,68.12,0.055,1.84,0.08,0.051,0.064,4.95,0.17,3.058270612,0.087970559,27.65380398,0.027426115,4.388178475,0.062096865,0.103494775,302.2979682,0.026391168,0.096767615,3.834481427,0.340497811,1.448926855,1.0,0.504332776,0.0,0.765194557,0.799976128,0.0,27.92666667,82.12798401,0.086953927,97.0,26.69230769,13.0,60.0,28.5,8.0,128.1525,137.0,42.66921789,577.0,440.0,73.35766423
2025-02-23 09:00:00,2.25,1129.0,91835.0,2.918134635,3327.0,1462.0,2322.0,0.0,1.2,199.0,1.05,6.0,1.3,11.54,87.09,0.4,2.8,261.0536667,0.97,12.32,86.21,0.45,5.4,24.167999997,1.02,10.66,68.37,0.92,70.68,20.05,266.6066667,2.32,2.193939394,10.86,4.933333333,80.4,55.3,10.1,12.26038818,68.12,0.055,1.84,0.08,0.051,0.064,4.95,0.17,3.058270612,0.087970559,27.65380398,0.027426115,4.388178475,0.062096865,0.103494775,302.2979682,0.026391168,0.096767615,3.834481427,0.340497811,1.448926855,1.0,0.504332776,0.0,0.765194557,0.799976128,0.0,27.92666667,82.12798401,0.086953927,97.0,26.69230769,13.0,60.0,28.5,8.0,126.43,124.0,43.38686821,564.0,440.0,67.74193548
2025-02-23 10:00:00,2.26,1137.0,95132.0,2.820452423,3331.0,1499.0,2332.0,0.0,1.2,207.0,1.06,5.0,1.3,11.54,87.09,0.4,2.8,261.0536667,0.97,12.32,86.21,0.45,5.4,24.167999997,1.02,10.66,68.37,0.92,70.68,20.05,266.6066667,2.32,2.193939394,10.86,4.933333333,80.4,55.3,10.1,12.26038818,68.12,0.055,1.84,0.08,0.051,0.064,4.95,0.17,3.058270612,0.087970559,27.65380398,0.027426115,4.388178475,0.062096865,0.103494775,302.2979682,0.026391168,0.096767615,3.834481427,0.340497811,1.448926855,1.0,0.504332776,0.0,0.765194557,0.799976128,0.0,27.92666667,82.12798401,0.086953927,97.0,26.69230769,13.0,60.0,28.5,8.0,126.2975,123.0,43.73365042,563.0,440.0,67.4796748
2025-02-23 11:00:00,2.28,1137.0,98064.0,2.869159944,3493.0,1515.0,2258.0,0.0,1.2,212.0,1.08,6.0,1.3,11.54,87.09,0.4,2.8,261.0536667,0.97,12.32,86.21,0.45,5.4,24.167999997,1.02,10.66,68.37,0.92,70.68,20.05,266.6066667,2.32,2.193939394,10.86,4.933333333,80.4,55.3,10.1,12.26038818,68.12,0.055,1.84,0.08,0.051,0.064,4.95,0.17,3.058270612,0.087970559,27.65380398,0.027426115,4.388178475,0.062096865,0.103494775,302.2979682,0.026391168,0.096767615,3.834481427,0.340497811,1.448926855,1.0,0.504332776,0.0,0.765194557,0.799976128,0.0,27.92666667,82.12798401,0.086953927,97.0,26.69230769,13.0,60.0,28.5,8.0,126.9425,109.0,44.2951438,559.0,450.0,73.39449541
2025-02-23 12:00:00,2.26,1131.0,97955.0,3.034230748,3690.0,1537.0,2358.0,0.0,1.2,212.0,1.06,7.0,1.3,11.54,87.09,0.4,2.8,261.0536667,0.97,12.32,86.21,0.45,5.4,24.167999997,1.02,10.66,68.37,0.92,70.68,20.05,266.6066667,2.32,2.193939394,10.86,4.933333333,80.4,55.3,10.1,12.26038818,68.12,0.055,1.84,0.08,0.051,0.064,4.95,0.17,3.058270612,0.087970559,27.65380398,0.027426115,4.388178475,0.062096865,0.103494775,302.2979682,0.026391168,0.096767615,3.834481427,0.340497811,1.448926855,1.0,0.504332776,0.0,0.765194557,0.799976128,0.0,27.92666667,82.12798401,0.086953927,97.0,26.69230769,13.0,60.0,28.5,8.0,127.265,102.0,43.59698682,557.0,455.0,83.33333333
2025-02-23 13:00:00,2.32,1137.0,99637.0,3.130067652,3872.0,1487.0,2359.0,0.0,1.2,213.0,1.12,6.0,1.3,11.54,87.09,0.4,2.8,261.0536667,0.97,12.32,86.21,0.45,5.4,24.167999997,1.02,10.66,68.37,0.92,70.68,20.05,266.6066667,2.32,2.193939394,10.86,4.933333333,80.4,55.3,10.1,12.26038818,68.12,0.055,1.84,0.08,0.051,0.064,4.95,0.17,3.058270612,0.087970559,27.65380398,0.027426115,4.388178475,0.062096865,0.103494775,302.2979682,0.026391168,0.096767615,3.834481427,0.340497811,1.448926855,1.0,0.504332776,0.0,0.765194557,0.799976128,0.0,27.92666667,82.12798401,0.086953927,97.0,26.69230769,13.0,60.0,28.5,8.0,127.9275,107.0,42.93439925,562.0,455.0,79.90654206
2025-02-23 14:00:00,2.31,1125.0,101780.0,3.046813283,3850.0,1504.0,2393.0,0.0,1.2,212.0,1.11,7.0,1.3,11.54,87.09,0.4,2.8,261.0536667,0.97,12.32,86.21,0.45,5.4,24.167999997,1.02,10.66,68.37,0.92,70.68,20.05,266.6066667,2.32,2.193939394,10.86,4.933333333,80.4,55.3,10.1,12.26038818,68.12,0.055,1.84,0.08,0.051,0.064,4.95,0.17,3.058270612,0.087970559,27.65380398,0.027426115,4.388178475,0.062096865,0.103494775,302.2979682,0.026391168,0.096767615,3.834481427,0.340497811,1.448926855,1.0,0.504332776,0.0,0.765194557,0.799976128,0.0,27.92666667,82.12798401,0.086953927,97.0,26.69230769,13.0,60.0,28.5,8.0,122.5875,95.0,43.11883513,535.0,440.0,81.78947368
2025-02-23 15:00:00,2.3,1134.0,100157.0,3.087309778,3839.0,1522.0,2385.0,0.0,1.2,215.0,1.1,7.0,1.3,11.54,87.09,0.4,2.8,261.0536667,0.97,12.32,86.21,0.45,5.4,24.167999997,1.02,10.66,68.37,0.92,70.68,20.05,266.6066667,2.32,2.193939394,10.86,4.933333333,80.4,55.3,10.1,12.26038818,68.12,0.055,1.84,0.08,0.051,0.064,4.95,0.17,3.058270612,0.087970559,27.65380398,0.027426115,4.388178475,0.062096865,0.103494775,302.2979682,0.026391168,0.096767615,3.834481427,0.340497811,1.448926855,1.0,0.504332776,0.0,0.765194557,0.799976128,0.0,27.92666667,82.12798401,0.086953927,97.0,26.69230769,13.0,60.0,28.5,8.0,122.5875,95.0,43.70335821,535.0,440.0,79.05263158
2025-02-23 16:00:00,2.45,1123.0,98418.0,3.126282606,3820.0,1320.0,2375.0,0.0,1.2,201.0,1.25,7.0,1.3,11.62,86.99,0.42,2.8,261.0536667,0.97,12.32,86.21,0.45,5.4,24.167999997,1.02,10.42,68.4,0.92,70.68,20.26,266.6066667,2.35,2.147177419,10.65,4.933333333,80.4,55.4,11.02,11.73039867,68.12,0.058,1.95,0.09,0.056,0.069,4.96,0.18,3.058270612,0.087970559,27.65380398,0.027426115,4.388178475,0.062096865,0.103494775,302.2979682,0.026391168,0.096767615,3.834481427,0.340497811,1.448926855,1.0,0.504332776,0.0,0.765194557,0.799976128,0.0,27.92666667,82.12798401,0.086953927,97.0,26.69230769,13.0,60.0,28.5,8.0,122.5875,95.0,44.42379182,535.0,440.0,77.68421053
2025-02-23 17:00:00,2.36,1127.0,99931.0,3.066096747,3804.0,1437.0,2324.0,0.0,1.2,209.0,1.16,7.0,1.3,11.62,86.99,0.42,2.8,261.0536667,0.97,12.32,86.21,0.45,5.4,24.167999997,1.02,10.42,68.4,0.92,70.68,20.26,266.6066667,2.35,2.147177419,10.65,4.933333333,80.4,55.4,11.02,11.73039867,68.12,0.058,1.95,0.09,0.056,0.069,4.96,0.18,3.058270612,0.087970559,27.65380398,0.027426115,4.388178475,0.062096865,0.103494775,302.2979682,0.026391168,0.096767615,3.834481427,0.340497811,1.448926855,1.0,0.504332776,0.0,0.765194557,0.799976128,0.0,27.92666667,82.12798401,0.086953927,97.0,26.69230769,13.0,60.0,28.5,8.0,124.4425,109.0,44.62179042,549.0,440.0,87.70642202
2025-02-23 18:00:00,2.36,1138.0,101082.0,3.05668944,3836.0,1454.0,2322.0,0.0,1.2,214.0,1.16,7.0,1.3,11.62,86.99,0.42,2.8,261.0536667,0.97,12.32,86.21,0.45,5.4,24.167999997,1.02,10.42,68.4,0.92,70.68,20.26,266.6066667,2.35,2.147177419,10.65,4.933333333,80.4,55.4,11.02,11.73039867,68.12,0.058,1.95,0.09,0.056,0.069,4.96,0.18,3.058270612,0.087970559,27.65380398,0.027426115,4.388178475,0.062096865,0.103494775,302.2979682,0.026391168,0.096767615,3.834481427,0.340497811,1.448926855,1.0,0.504332776,0.0,0.765194557,0.799976128,0.0,27.92666667,82.12798401,0.086953927,97.0,26.69230769,13.0,60.0,28.5,8.0,124.31,108.0,44.67203682,548.0,440.0,87.31481481
2025-02-23 19:00:00,2.34,1131.0,101873.0,3.059045501,3869.0,1483.0,2311.0,0.0,1.2,215.0,1.14,7.0,1.3,11.62,86.99,0.42,2.8,261.0536667,0.97,12.32,86.21,0.45,5.4,24.167999997,1.02,10.42,68.4,0.92,70.68,20.26,266.6066667,2.35,2.147177419,10.65,4.933333333,80.4,55.4,11.02,11.73039867,68.12,0.058,1.95,0.09,0.056,0.069,4.96,0.18,3.058270612,0.087970559,27.65380398,0.027426115,4.388178475,0.062096865,0.103494775,302.2979682,0.026391168,0.096767615,3.834481427,0.340497811,1.448926855,1.0,0.504332776,0.0,0.765194557,0.799976128,0.0,27.92666667,82.12798401,0.086953927,97.0,26.69230769,13.0,60.0,28.5,8.0,125.2375,115.0,44.46231618,555.0,440.0,85.47826087
2025-02-23 20:00:00,2.38,1125.0,102149.0,3.068121001,3891.0,1450.0,2305.0,0.0,1.2,213.0,1.18,6.0,1.3,11.62,86.99,0.42,2.8,261.0536667,0.97,12.32,86.21,0.45,5.4,24.167999997,1.02,10.42,68.4,0.92,70.68,20.26,266.6066667,2.35,2.147177419,10.65,4.933333333,80.4,55.4,11.02,11.73039867,68.12,0.058,1.95,0.09,0.056,0.069,4.96,0.18,3.058270612,0.087970559,27.65380398,0.027426115,4.388178475,0.062096865,0.103494775,302.2979682,0.026391168,0.096767615,3.834481427,0.340497811,1.448926855,1.0,0.504332776,0.0,0.765194557,0.799976128,0.0,27.92666667,82.12798401,0.086953927,97.0,26.69230769,13.0,60.0,28.5,8.0,122.7375,115.0,43.91705069,545.0,430.0,85.2173913
2025-02-23 21:00:00,2.4,1133.0,102168.0,3.114030537,3950.0,1424.0,2324.0,0.0,1.2,213.0,1.2,7.0,1.3,11.62,86.99,0.42,2.8,261.0536667,0.97,12.32,86.21,0.45,5.4,24.167999997,1.02,10.42,68.4,0.92,70.68,20.26,266.6066667,2.35,2.147177419,10.65,4.933333333,80.4,55.4,11.02,11.73039867,68.12,0.058,1.95,0.09,0.056,0.069,4.96,0.18,3.058270612,0.087970559,27.65380398,0.027426115,4.388178475,0.062096865,0.103494775,302.2979682,0.026391168,0.096767615,3.834481427,0.340497811,1.448926855,1.0,0.504332776,0.0,0.765194557,0.799976128,0.0,27.92666667,82.12798401,0.086953927,97.0,26.69230769,13.0,60.0,28.5,8.0,122.7375,115.0,43.64730386,545.0,430.0,84.52173913
2025-02-23 22:00:00,2.34,1139.0,101903.0,3.122122645,3950.0,1491.0,2302.0,0.0,1.2,217.0,1.14,7.0,1.3,11.62,86.99,0.42,2.8,261.0536667,0.97,12.32,86.21,0.45,5.4,24.167999997,1.02,10.42,68.4,0.92,70.68,20.26,266.6066667,2.35,2.147177419,10.65,4.933333333,80.4,55.4,11.02,11.73039867,68.12,0.058,1.95,0.09,0.056,0.069,4.96,0.18,3.058270612,0.087970559,27.65380398,0.027426115,4.388178475,0.062096865,0.103494775,302.2979682,0.026391168,0.096767615,3.834481427,0.340497811,1.448926855,1.0,0.504332776,0.0,0.765194557,0.799976128,0.0,27.92666667,82.12798401,0.086953927,97.0,26.69230769,13.0,60.0,28.5,8.0,121.96000000000001,128.0,45.12927054,548.0,420.0,85.859375
2025-02-23 23:00:00,2.33,1142.0,100022.0,3.130903303,3888.0,1479.0,2275.0,0.0,1.2,214.0,1.13,6.0,1.3,11.79,86.82,0.42,2.9,251.0386667,0.97,12.0,86.5,0.48,4.5,31.03833333,1.02,10.27,68.64,0.98,90.92666667,20.11,848.3853333,2.33,2.178423237,10.5,4.911111111,78.68777778,55.57,9.66,10.67041965,68.12,0.059,2.02,0.09,0.053,0.066,4.82,0.18,3.178848782,0.123450438,27.33398451,0.00977316,4.403065626,0.092587829,0.185175657,345.4255799,0.02108945,0.115734786,3.610925315,0.273134094,1.543130477,1.0,0.29281454,0.0,0.533345697,13.46695846,0.0,22.46666667,69.5334911,0.1,97.0,26.69230769,13.0,60.0,28.5,8.0,121.96000000000001,128.0,43.76608187,548.0,420.0,86.25
2025-02-24 00:00:00,2.29,1158.0,94719.0,3.303506368,3885.0,1509.0,2230.0,0.0,1.24,209.0,1.05,6.0,1.3,11.79,86.82,0.42,2.9,251.0386667,0.97,12.0,86.5,0.48,4.5,31.03833333,1.02,10.27,68.64,0.98,90.92666667,20.11,848.3853333,2.33,2.178423237,10.5,4.911111111,78.68777778,55.57,9.66,10.67041965,68.12,0.059,2.02,0.09,0.053,0.066,4.82,0.18,3.178848782,0.123450438,27.33398451,0.00977316,4.403065626,0.092587829,0.185175657,345.4255799,0.02108945,0.115734786,3.610925315,0.273134094,1.543130477,1.0,0.29281454,0.0,0.533345697,13.46695846,0.0,22.46666667,69.5334911,0.1,97.0,26.69230769,13.0,60.0,28.5,8.0,120.935,158.0,43.84015134,558.0,400.0,78.67088608
2025-02-24 01:00:00,2.37,1148.0,101684.0,3.059186371,3862.0,1448.0,2320.0,0.0,1.2,216.0,1.17,7.0,1.3,11.79,86.82,0.42,2.9,251.0386667,0.97,12.0,86.5,0.48,4.5,31.03833333,1.02,10.27,68.64,0.98,90.92666667,20.11,848.3853333,2.33,2.178423237,10.5,4.911111111,78.68777778,55.57,9.66,10.67041965,68.12,0.059,2.02,0.09,0.053,0.066,4.82,0.18,3.178848782,0.123450438,27.33398451,0.00977316,4.403065626,0.092587829,0.185175657,345.4255799,0.02108945,0.115734786,3.610925315,0.273134094,1.543130477,1.0,0.29281454,0.0,0.533345697,13.46695846,0.0,22.46666667,69.5334911,0.1,97.0,26.69230769,13.0,60.0,28.5,8.0,121.695,126.0,43.93763091,546.0,420.0,80.0
2025-02-24 02:00:00,2.33,1147.0,101405.0,3.079503033,3877.0,1495.0,2294.0,0.0,1.2,218.0,1.13,6.0,1.3,11.79,86.82,0.42,2.9,251.0386667,0.97,12.0,86.5,0.48,4.5,31.03833333,1.02,10.27,68.64,0.98,90.92666667,20.11,848.3853333,2.33,2.178423237,10.5,4.911111111,78.68777778,55.57,9.66,10.67041965,68.12,0.059,2.02,0.09,0.053,0.066,4.82,0.18,3.178848782,0.123450438,27.33398451,0.00977316,4.403065626,0.092587829,0.185175657,345.4255799,0.02108945,0.115734786,3.610925315,0.273134094,1.543130477,1.0,0.29281454,0.0,0.533345697,13.46695846,0.0,22.46666667,69.5334911,0.1,97.0,26.69230769,13.0,60.0,28.5,8.0,121.96000000000001,128.0,44.64953271,548.0,420.0,84.84375
2025-02-24 03:00:00,2.34,1153.0,100634.0,2.931116147,3662.0,1476.0,2312.0,0.0,1.2,217.0,1.14,7.0,1.3,11.79,86.82,0.42,2.9,251.0386667,0.97,12.0,86.5,0.48,4.5,31.03833333,1.02,10.27,68.64,0.98,90.92666667,20.11,848.3853333,2.33,2.178423237,10.5,4.911111111,78.68777778,55.57,9.66,10.67041965,68.12,0.059,2.02,0.09,0.053,0.066,4.82,0.18,3.178848782,0.123450438,27.33398451,0.00977316,4.403065626,0.092587829,0.185175657,345.4255799,0.02108945,0.115734786,3.610925315,0.273134094,1.543130477,1.0,0.29281454,0.0,0.533345697,13.46695846,0.0,22.46666667,69.5334911,0.1,97.0,26.69230769,13.0,60.0,28.5,8.0,121.695,126.0,43.59749012,546.0,420.0,81.42857143
2025-02-24 04:00:00,2.33,1150.0,100350.0,3.107042362,3871.0,1476.0,2320.0,0.0,1.2,216.0,1.13,6.0,1.3,11.79,86.82,0.42,2.9,251.0386667,0.97,12.0,86.5,0.48,4.5,31.03833333,1.02,10.27,68.64,0.98,90.92666667,20.11,848.3853333,2.33,2.178423237,10.5,4.911111111,78.68777778,55.57,9.66,10.67041965,68.12,0.059,2.02,0.09,0.053,0.066,4.82,0.18,3.178848782,0.123450438,27.33398451,0.00977316,4.403065626,0.092587829,0.185175657,345.4255799,0.02108945,0.115734786,3.610925315,0.273134094,1.543130477,1.0,0.29281454,0.0,0.533345697,13.46695846,0.0,22.46666667,69.5334911,0.1,97.0,26.69230769,13.0,60.0,28.5,8.0,121.8275,127.0,45.2452222,547.0,420.0,79.76377953
2025-02-24 05:00:00,2.32,1154.0,100655.0,3.08164176,3851.0,1495.0,2321.0,0.0,1.2,218.0,1.12,7.0,1.3,11.79,86.82,0.42,2.9,251.0386667,0.97,12.0,86.5,0.48,4.5,31.03833333,1.02,10.27,68.64,0.98,90.92666667,20.11,848.3853333,2.33,2.178423237,10.5,4.911111111,78.68777778,55.57,9.66,10.67041965,68.12,0.059,2.02,0.09,0.053,0.066,4.82,0.18,3.178848782,0.123450438,27.33398451,0.00977316,4.403065626,0.092587829,0.185175657,345.4255799,0.02108945,0.115734786,3.610925315,0.273134094,1.543130477,1.0,0.29281454,0.0,0.533345697,13.46695846,0.0,22.46666667,69.5334911,0.1,97.0,26.69230769,13.0,60.0,28.5,8.0,121.8275,127.0,43.83529412,547.0,420.0,79.92125984
2025-02-24 06:00:00,2.35,1152.0,100750.0,3.091520206,3867.0,1459.0,2309.0,0.0,1.2,216.0,1.15,7.0,1.3,11.79,86.82,0.42,2.9,251.0386667,0.97,12.0,86.5,0.48,4.5,31.03833333,1.02,10.27,68.64,0.98,90.92666667,20.11,848.3853333,2.33,2.178423237,10.5,4.911111111,78.68777778,55.57,9.66,10.67041965,68.12,0.059,2.02,0.09,0.053,0.066,4.82,0.18,3.178848782,0.123450438,27.33398451,0.00977316,4.403065626,0.092587829,0.185175657,345.4255799,0.02108945,0.115734786,3.610925315,0.273134094,1.543130477,1.0,0.29281454,0.0,0.533345697,13.46695846,0.0,22.46666667,69.5334911,0.1,97.0,26.69230769,13.0,60.0,28.5,8.0,121.5625,125.0,43.98617512,545.0,420.0,82.96
2025-02-24 07:00:00,2.33,1151.0,99475.0,3.082569089,3807.0,1467.0,2275.0,0.0,1.2,214.0,1.13,7.0,1.3,11.79,86.82,0.42,2.9,251.0386667,0.97,12.0,86.5,0.48,4.5,31.03833333,1.02,10.27,68.64,0.98,90.92666667,20.11,848.3853333,2.33,2.178423237,10.5,4.911111111,78.68777778,55.57,9.66,10.67041965,68.12,0.059,2.02,0.09,0.053,0.066,4.82,0.18,3.178848782,0.123450438,27.33398451,0.00977316,4.403065626,0.092587829,0.185175657,345.4255799,0.02108945,0.115734786,3.610925315,0.273134094,1.543130477,1.0,0.29281454,0.0,0.533345697,13.46695846,0.0,22.46666667,69.5334911,0.1,97.0,26.69230769,13.0,60.0,28.5,8.0,122.225,130.0,44.29073857,550.0,420.0,86.53846154
2025-02-24 16:00:00,2.38,1143.0,98928.0,3.425011623,4207.0,1455.0,2279.0,0.0,1.25,208.0,1.13,6.0,1.3,11.38,87.24,0.44,3.0,251.0386667,0.94,12.0,86.5,0.48,4.5,31.03833333,1.02,10.48,68.34,1.08,90.92666667,20.1,848.3853333,2.29,2.13963039,10.42,4.911111111,78.68777778,55.59,11.28,10.67041965,68.12,0.053,2.04,0.11,0.057,0.067,4.87,0.17,3.091404721,0.03086261,27.37513465,0.004115015,4.619103893,0.036006378,0.108019133,345.4255799,0.017488812,0.105961626,3.811532277,0.284450385,1.748881207,1.0,0.29281454,0.0,0.533345697,13.46695846,0.0,22.46666667,69.5334911,0.1,97.0,26.69230769,13.0,60.0,28.5,8.0,121.315,142.0,44.93235224,552.0,410.0,81.4084507
2025-02-24 17:00:00,2.41,1145.0,98526.0,3.439791591,4208.0,1415.0,2288.0,0.0,1.25,206.0,1.16,7.0,1.3,11.38,87.24,0.44,3.0,251.0386667,0.94,12.0,86.5,0.48,4.5,31.03833333,1.02,10.48,68.34,1.08,90.92666667,20.1,848.3853333,2.29,2.13963039,10.42,4.911111111,78.68777778,55.59,11.28,10.67041965,68.12,0.053,2.04,0.11,0.057,0.067,4.87,0.17,3.091404721,0.03086261,27.37513465,0.004115015,4.619103893,0.036006378,0.108019133,345.4255799,0.017488812,0.105961626,3.811532277,0.284450385,1.748881207,1.0,0.29281454,0.0,0.533345697,13.46695846,0.0,22.46666667,69.5334911,0.1,97.0,26.69230769,13.0,60.0,28.5,8.0,118.55,140.0,44.48902525,540.0,400.0,80.57142857
2025-02-24 19:00:00,2.38,1144.0,99538.0,3.405655915,4209.0,1468.0,2301.0,0.0,1.25,210.0,1.13,6.0,1.3,11.38,87.24,0.44,3.0,251.0386667,0.94,12.0,86.5,0.48,4.5,31.03833333,1.02,10.48,68.34,1.08,90.92666667,20.1,848.3853333,2.29,2.13963039,10.42,4.911111111,78.68777778,55.59,11.28,10.67041965,68.12,0.053,2.04,0.11,0.057,0.067,4.87,0.17,3.091404721,0.03086261,27.37513465,0.004115015,4.619103893,0.036006378,0.108019133,345.4255799,0.017488812,0.105961626,3.811532277,0.284450385,1.748881207,1.0,0.29281454,0.0,0.533345697,13.46695846,0.0,22.46666667,69.5334911,0.1,97.0,26.69230769,13.0,60.0,28.5,8.0,118.55,140.0,44.8537877,540.0,400.0,79.71428571
2025-02-24 20:00:00,2.4,1144.0,99944.0,3.388611446,4205.0,1447.0,2301.0,0.0,1.25,210.0,1.15,6.0,1.3,11.38,87.24,0.44,3.0,251.0386667,0.94,12.0,86.5,0.48,4.5,31.03833333,1.02,10.48,68.34,1.08,90.92666667,20.1,848.3853333,2.29,2.13963039,10.42,4.911111111,78.68777778,55.59,11.28,10.67041965,68.12,0.053,2.04,0.11,0.057,0.067,4.87,0.17,3.091404721,0.03086261,27.37513465,0.004115015,4.619103893,0.036006378,0.108019133,345.4255799,0.017488812,0.105961626,3.811532277,0.284450385,1.748881207,1.0,0.29281454,0.0,0.533345697,13.46695846,0.0,22.46666667,69.5334911,0.1,97.0,26.69230769,13.0,60.0,28.5,8.0,118.55,140.0,45.41433892,540.0,400.0,78.5
2025-02-24 21:00:00,2.36,1144.0,101257.0,3.347090338,4208.0,1520.0,2298.0,0.0,1.25,215.0,1.11,7.0,1.3,11.38,87.24,0.44,3.0,251.0386667,0.94,12.0,86.5,0.48,4.5,31.03833333,1.02,10.48,68.34,1.08,90.92666667,20.1,848.3853333,2.29,2.13963039,10.42,4.911111111,78.68777778,55.59,11.28,10.67041965,68.12,0.053,2.04,0.11,0.057,0.067,4.87,0.17,3.091404721,0.03086261,27.37513465,0.004115015,4.619103893,0.036006378,0.108019133,345.4255799,0.017488812,0.105961626,3.811532277,0.284450385,1.748881207,1.0,0.29281454,0.0,0.533345697,13.46695846,0.0,22.46666667,69.5334911,0.1,97.0,26.69230769,13.0,60.0,28.5,8.0,119.2125,145.0,45.19614752,545.0,400.0,79.10344828
2025-02-24 22:00:00,2.35,1151.0,99320.0,3.407453241,4202.0,1505.0,2249.0,0.0,1.25,212.0,1.1,6.0,1.3,11.38,87.24,0.44,3.0,251.0386667,0.94,12.0,86.5,0.48,4.5,31.03833333,1.02,10.48,68.34,1.08,90.92666667,20.1,848.3853333,2.29,2.13963039,10.42,4.911111111,78.68777778,55.59,11.28,10.67041965,68.12,0.053,2.04,0.11,0.057,0.067,4.87,0.17,3.091404721,0.03086261,27.37513465,0.004115015,4.619103893,0.036006378,0.108019133,345.4255799,0.017488812,0.105961626,3.811532277,0.284450385,1.748881207,1.0,0.29281454,0.0,0.533345697,13.46695846,0.0,22.46666667,69.5334911,0.1,97.0,26.69230769,13.0,60.0,28.5,8.0,120.80250000000001,157.0,44.30762082,557.0,400.0,85.03184713
2025-02-25 01:00:00,2.35,1159.0,94607.0,3.20703333,3767.0,1418.0,2225.0,0.0,1.24,204.0,1.11,6.0,1.3,11.8,86.82,0.4,3.1,237.331,0.98,11.68,86.84,0.44,3.6,33.477000000000004,1.04,10.35,68.48,1.04,98.79,20.13,851.4133333,2.28,2.131147541,10.4,5.243333333,77.82222222,55.63,9.51,15.58801512,68.12,0.048,2.02,0.11,0.056,0.066,4.88,0.17,3.684157093,0.035424587,31.76995083,0.014760245,4.717374227,0.053136881,0.183027035,309.2603219,0.022435572,0.130480564,4.191909513,0.358378743,2.184516225,1.0,0.47,0.0,0.96,1.18,0.0,12.65666667,96.11,0.1,97.0,26.69230769,13.0,60.0,28.5,8.0,120.80250000000001,157.0,45.64961094,557.0,400.0,80.25477707
2025-02-25 02:00:00,2.41,1159.0,99528.0,3.298455625,4076.0,1493.0,2270.0,0.0,1.3,210.0,1.11,6.0,1.3,11.8,86.82,0.4,3.1,237.331,0.98,11.68,86.84,0.44,3.6,33.477000000000004,1.04,10.35,68.48,1.04,98.79,20.13,851.4133333,2.28,2.131147541,10.4,5.243333333,77.82222222,55.63,9.51,15.58801512,68.12,0.048,2.02,0.11,0.056,0.066,4.88,0.17,3.684157093,0.035424587,31.76995083,0.014760245,4.717374227,0.053136881,0.183027035,309.2603219,0.022435572,0.130480564,4.191909513,0.358378743,2.184516225,1.0,0.47,0.0,0.96,1.18,0.0,12.65666667,96.11,0.1,97.0,26.69230769,13.0,60.0,28.5,8.0,119.02250000000001,153.0,44.77751756,548.0,395.0,79.86928105
2025-02-25 03:00:00,2.42,1160.0,99591.0,3.397380496,4201.0,1488.0,2277.0,0.0,1.3,210.0,1.12,6.0,1.3,11.8,86.82,0.4,3.1,237.331,0.98,11.68,86.84,0.44,3.6,33.477000000000004,1.04,10.35,68.48,1.04,98.79,20.13,851.4133333,2.28,2.131147541,10.4,5.243333333,77.82222222,55.63,9.51,15.58801512,68.12,0.048,2.02,0.11,0.056,0.066,4.88,0.17,3.684157093,0.035424587,31.76995083,0.014760245,4.717374227,0.053136881,0.183027035,309.2603219,0.022435572,0.130480564,4.191909513,0.358378743,2.184516225,1.0,0.47,0.0,0.96,1.18,0.0,12.65666667,96.11,0.1,97.0,26.69230769,13.0,60.0,28.5,8.0,117.9625,145.0,45.61073194,540.0,395.0,83.86206897
2025-02-25 04:00:00,2.46,1160.0,99242.0,3.409318303,4201.0,1426.0,2277.0,0.0,1.3,207.0,1.16,6.0,1.3,11.8,86.82,0.4,3.1,237.331,0.98,11.68,86.84,0.44,3.6,33.477000000000004,1.04,10.35,68.48,1.04,98.79,20.13,851.4133333,2.28,2.131147541,10.4,5.243333333,77.82222222,55.63,9.51,15.58801512,68.12,0.048,2.02,0.11,0.056,0.066,4.88,0.17,3.684157093,0.035424587,31.76995083,0.014760245,4.717374227,0.053136881,0.183027035,309.2603219,0.022435572,0.130480564,4.191909513,0.358378743,2.184516225,1.0,0.47,0.0,0.96,1.18,0.0,12.65666667,96.11,0.1,97.0,26.69230769,13.0,60.0,28.5,8.0,117.9625,145.0,44.36090226,540.0,395.0,83.79310345
2025-02-25 05:00:00,2.46,1159.0,98811.0,3.424177264,4201.0,1424.0,2283.0,0.0,1.3,206.0,1.16,7.0,1.3,11.8,86.82,0.4,3.1,237.331,0.98,11.68,86.84,0.44,3.6,33.477000000000004,1.04,10.35,68.48,1.04,98.79,20.13,851.4133333,2.28,2.131147541,10.4,5.243333333,77.82222222,55.63,9.51,15.58801512,68.12,0.048,2.02,0.11,0.056,0.066,4.88,0.17,3.684157093,0.035424587,31.76995083,0.014760245,4.717374227,0.053136881,0.183027035,309.2603219,0.022435572,0.130480564,4.191909513,0.358378743,2.184516225,1.0,0.47,0.0,0.96,1.18,0.0,12.65666667,96.11,0.1,97.0,26.69230769,13.0,60.0,28.5,8.0,117.6975,143.0,45.33209475,538.0,395.0,82.86713287
2025-02-25 07:00:00,2.43,1159.0,100856.0,3.354004188,4200.0,1487.0,2284.0,0.0,1.3,211.0,1.13,6.0,1.3,11.8,86.82,0.4,3.1,237.331,0.98,11.68,86.84,0.44,3.6,33.477000000000004,1.04,10.35,68.48,1.04,98.79,20.13,851.4133333,2.28,2.131147541,10.4,5.243333333,77.82222222,55.63,9.51,15.58801512,68.12,0.048,2.02,0.11,0.056,0.066,4.88,0.17,3.684157093,0.035424587,31.76995083,0.014760245,4.717374227,0.053136881,0.183027035,309.2603219,0.022435572,0.130480564,4.191909513,0.358378743,2.184516225,1.0,0.47,0.0,0.96,1.18,0.0,12.65666667,96.11,0.1,97.0,26.69230769,13.0,60.0,28.5,8.0,117.9625,145.0,44.85242854,540.0,395.0,80.34482759
2025-02-25 09:00:00,2.41,1149.0,100888.0,3.352941195,4200.0,1518.0,2280.0,0.0,1.3,212.0,1.11,7.0,1.3,11.55,87.08,0.4,3.2,237.331,0.97,11.68,86.84,0.44,3.6,33.477000000000004,1.04,10.24,68.42,1.09,98.79,20.25,851.4133333,2.29,2.174636175,10.46,5.243333333,77.82222222,55.56,9.05,12.30961814,68.12,0.061,2.12,0.11,0.055,0.062,4.81,0.17,3.684157093,0.035424587,31.76995083,0.014760245,4.717374227,0.053136881,0.183027035,309.2603219,0.022435572,0.130480564,4.191909513,0.358378743,2.184516225,1.0,0.29281454,0.0,0.533345697,13.46695846,0.0,12.65666667,69.5334911,0.1,97.0,26.69230769,13.0,60.0,28.5,8.0,117.9625,145.0,44.62616822,540.0,395.0,82.68965517
2025-02-25 11:00:00,2.41,1159.0,98669.0,3.549806229,4349.0,1477.0,2281.0,0.0,1.3,208.0,1.11,6.0,1.3,11.55,87.08,0.4,3.2,237.331,0.97,11.68,86.84,0.44,3.6,33.477000000000004,1.04,10.24,68.42,1.09,98.79,20.25,851.4133333,2.29,2.174636175,10.46,5.243333333,77.82222222,55.56,9.05,12.30961814,68.12,0.061,2.12,0.11,0.055,0.062,4.81,0.17,3.684157093,0.035424587,31.76995083,0.014760245,4.717374227,0.053136881,0.183027035,309.2603219,0.022435572,0.130480564,4.191909513,0.358378743,2.184516225,1.0,0.29281454,0.0,0.533345697,13.46695846,0.0,12.65666667,69.5334911,0.1,97.0,26.69230769,13.0,60.0,28.5,8.0,118.095,146.0,45.55867228,541.0,395.0,83.21917808
2025-02-25 12:00:00,2.38,1162.0,98565.0,3.678455735,4502.0,1524.0,2295.0,0.0,1.3,211.0,1.08,6.0,1.3,11.55,87.08,0.4,3.2,237.331,0.97,11.68,86.84,0.44,3.6,33.477000000000004,1.04,10.24,68.42,1.09,98.79,20.25,851.4133333,2.29,2.174636175,10.46,5.243333333,77.82222222,55.56,9.05,12.30961814,68.12,0.061,2.12,0.11,0.055,0.062,4.81,0.17,3.684157093,0.035424587,31.76995083,0.014760245,4.717374227,0.053136881,0.183027035,309.2603219,0.022435572,0.130480564,4.191909513,0.358378743,2.184516225,1.0,0.29281454,0.0,0.533345697,13.46695846,0.0,12.65666667,69.5334911,0.1,97.0,26.69230769,13.0,60.0,28.5,8.0,118.095,146.0,44.48800738,541.0,395.0,84.17808219
2025-02-25 13:00:00,2.37,1168.0,99068.0,3.661419615,4504.0,1546.0,2296.0,0.0,1.3,213.0,1.07,6.0,1.3,11.55,87.08,0.4,3.2,237.331,0.97,11.68,86.84,0.44,3.6,33.477000000000004,1.04,10.24,68.42,1.09,98.79,20.25,851.4133333,2.29,2.174636175,10.46,5.243333333,77.82222222,55.56,9.05,12.30961814,68.12,0.061,2.12,0.11,0.055,0.062,4.81,0.17,3.684157093,0.035424587,31.76995083,0.014760245,4.717374227,0.053136881,0.183027035,309.2603219,0.022435572,0.130480564,4.191909513,0.358378743,2.184516225,1.0,0.29281454,0.0,0.533345697,13.46695846,0.0,12.65666667,69.5334911,0.1,97.0,26.69230769,13.0,60.0,28.5,8.0,118.095,146.0,44.15947773,541.0,395.0,83.49315068
2025-02-25 14:00:00,2.4,1168.0,97957.0,3.704552929,4506.0,1477.0,2299.0,0.0,1.3,209.0,1.1,6.0,1.3,11.55,87.08,0.4,3.2,237.331,0.97,11.68,86.84,0.44,3.6,33.477000000000004,1.04,10.24,68.42,1.09,98.79,20.25,851.4133333,2.29,2.174636175,10.46,5.243333333,77.82222222,55.56,9.05,12.30961814,68.12,0.061,2.12,0.11,0.055,0.062,4.81,0.17,3.684157093,0.035424587,31.76995083,0.014760245,4.717374227,0.053136881,0.183027035,309.2603219,0.022435572,0.130480564,4.191909513,0.358378743,2.184516225,1.0,0.29281454,0.0,0.533345697,13.46695846,0.0,12.65666667,69.5334911,0.1,97.0,26.69230769,13.0,60.0,28.5,8.0,117.3,140.0,44.25422139,535.0,395.0,87.5
2025-02-25 15:00:00,2.42,1150.0,98894.0,3.664601554,4500.0,1478.0,2292.0,0.0,1.3,208.0,1.12,7.0,1.3,11.55,87.08,0.4,3.2,237.331,0.97,11.68,86.84,0.44,3.6,33.477000000000004,1.04,10.24,68.42,1.09,98.79,20.25,851.4133333,2.29,2.174636175,10.46,5.243333333,77.82222222,55.56,9.05,12.30961814,68.12,0.061,2.12,0.11,0.055,0.062,4.81,0.17,3.684157093,0.035424587,31.76995083,0.014760245,4.717374227,0.053136881,0.183027035,309.2603219,0.022435572,0.130480564,4.191909513,0.358378743,2.184516225,1.0,0.29281454,0.0,0.533345697,13.46695846,0.0,12.65666667,69.5334911,0.1,97.0,26.69230769,13.0,60.0,28.5,8.0,117.3,140.0,44.95091164,535.0,395.0,84.64285714
2025-02-25 16:00:00,2.38,1149.0,99505.0,3.605728597,4455.0,1538.0,2268.0,0.0,1.3,211.0,1.08,6.0,1.3,11.54,87.11,0.42,3.2,237.331,0.93,11.68,86.84,0.44,3.6,33.477000000000004,1.04,10.49,68.34,0.97,98.79,20.2,851.4133333,2.24,2.077235772,10.22,5.243333333,77.82222222,55.73,9.68,13.94881663,68.12,0.056,2.07,0.1,0.052,0.063,4.92,0.16,3.684157093,0.035424587,31.76995083,0.014760245,4.717374227,0.053136881,0.183027035,309.2603219,0.022435572,0.130480564,4.191909513,0.358378743,2.184516225,1.0,0.3,0.0,1.0,0.98,0.0,12.65666667,94.04,0.1,97.0,26.69230769,13.0,60.0,28.5,8.0,117.875,150.0,45.55607259,542.0,392.0,80.53333333
2025-02-25 17:00:00,2.46,1149.0,98273.0,3.602583224,4396.0,1404.0,2250.0,0.0,1.3,202.0,1.16,6.0,1.3,11.54,87.11,0.42,3.2,237.331,0.93,11.68,86.84,0.44,3.6,33.477000000000004,1.04,10.49,68.34,0.97,98.79,20.2,851.4133333,2.24,2.077235772,10.22,5.243333333,77.82222222,55.73,9.68,13.94881663,68.12,0.056,2.07,0.1,0.052,0.063,4.92,0.16,3.684157093,0.035424587,31.76995083,0.014760245,4.717374227,0.053136881,0.183027035,309.2603219,0.022435572,0.130480564,4.191909513,0.358378743,2.184516225,1.0,0.3,0.0,1.0,0.98,0.0,12.65666667,94.04,0.1,97.0,26.69230769,13.0,60.0,28.5,8.0,117.61,148.0,45.45876887,540.0,392.0,80.81081081
2025-02-25 18:00:00,2.45,1150.0,98668.0,3.573493271,4378.0,1415.0,2280.0,0.0,1.3,203.0,1.15,6.0,1.3,11.54,87.11,0.42,3.2,237.331,0.93,11.68,86.84,0.44,3.6,33.477000000000004,1.04,10.49,68.34,0.97,98.79,20.2,851.4133333,2.24,2.077235772,10.22,5.243333333,77.82222222,55.73,9.68,13.94881663,68.12,0.056,2.07,0.1,0.052,0.063,4.92,0.16,3.684157093,0.035424587,31.76995083,0.014760245,4.717374227,0.053136881,0.183027035,309.2603219,0.022435572,0.130480564,4.191909513,0.358378743,2.184516225,1.0,0.3,0.0,1.0,0.98,0.0,12.65666667,94.04,0.1,97.0,26.69230769,13.0,60.0,28.5,8.0,117.61,148.0,44.36389149,540.0,392.0,81.28378378
2025-02-25 19:00:00,2.46,1149.0,100354.0,3.5006765,4362.0,1461.0,2288.0,0.0,1.3,210.0,1.16,6.0,1.3,11.54,87.11,0.42,3.2,237.331,0.93,11.68,86.84,0.44,3.6,33.477000000000004,1.04,10.49,68.34,0.97,98.79,20.2,851.4133333,2.24,2.077235772,10.22,5.243333333,77.82222222,55.73,9.68,13.94881663,68.12,0.056,2.07,0.1,0.052,0.063,4.92,0.16,3.684157093,0.035424587,31.76995083,0.014760245,4.717374227,0.053136881,0.183027035,309.2603219,0.022435572,0.130480564,4.191909513,0.358378743,2.184516225,1.0,0.3,0.0,1.0,0.98,0.0,12.65666667,94.04,0.1,97.0,26.69230769,13.0,60.0,28.5,8.0,117.345,146.0,45.25581395,538.0,392.0,80.95890411
2025-02-25 20:00:00,2.44,1152.0,101850.0,3.465101771,4382.0,1486.0,2279.0,0.0,1.3,213.0,1.14,7.0,1.3,11.54,87.11,0.42,3.2,237.331,0.93,11.68,86.84,0.44,3.6,33.477000000000004,1.04,10.49,68.34,0.97,98.79,20.2,851.4133333,2.24,2.077235772,10.22,5.243333333,77.82222222,55.73,9.68,13.94881663,68.12,0.056,2.07,0.1,0.052,0.063,4.92,0.16,3.684157093,0.035424587,31.76995083,0.014760245,4.717374227,0.053136881,0.183027035,309.2603219,0.022435572,0.130480564,4.191909513,0.358378743,2.184516225,1.0,0.3,0.0,1.0,0.98,0.0,12.65666667,94.04,0.1,97.0,26.69230769,13.0,60.0,28.5,8.0,117.345,146.0,44.73991136,538.0,392.0,80.89041096
2025-02-25 21:00:00,2.4,1160.0,101575.0,3.469721866,4376.0,1554.0,2253.0,0.0,1.3,216.0,1.1,7.0,1.3,11.54,87.11,0.42,3.2,237.331,0.93,11.68,86.84,0.44,3.6,33.477000000000004,1.04,10.49,68.34,0.97,98.79,20.2,851.4133333,2.24,2.077235772,10.22,5.243333333,77.82222222,55.73,9.68,13.94881663,68.12,0.056,2.07,0.1,0.052,0.063,4.92,0.16,3.684157093,0.035424587,31.76995083,0.014760245,4.717374227,0.053136881,0.183027035,309.2603219,0.022435572,0.130480564,4.191909513,0.358378743,2.184516225,1.0,0.3,0.0,1.0,0.98,0.0,12.65666667,94.04,0.1,97.0,26.69230769,13.0,60.0,28.5,8.0,118.0075,151.0,45.1843318,543.0,392.0,87.74834437
2025-02-25 22:00:00,2.39,1160.0,101651.0,3.444963305,4348.0,1556.0,2246.0,0.0,1.3,216.0,1.09,6.0,1.3,11.54,87.11,0.42,3.2,237.331,0.93,11.68,86.84,0.44,3.6,33.477000000000004,1.04,10.49,68.34,0.97,98.79,20.2,851.4133333,2.24,2.077235772,10.22,5.243333333,77.82222222,55.73,9.68,13.94881663,68.12,0.056,2.07,0.1,0.052,0.063,4.92,0.16,3.684157093,0.035424587,31.76995083,0.014760245,4.717374227,0.053136881,0.183027035,309.2603219,0.022435572,0.130480564,4.191909513,0.358378743,2.184516225,1.0,0.3,0.0,1.0,0.98,0.0,12.65666667,94.04,0.1,97.0,26.69230769,13.0,60.0,28.5,8.0,118.935,158.0,44.65203176,550.0,392.0,88.10126582
