Repository: saikumar-voptimai/evonith_bf_webapp

# Evonith BF2 — Blast Furnace Intelligence Platform

Monitoring, modelling and optimisation of **Blast Furnace 2 (BF2)** at Evonith Steel: live telemetry from InfluxDB,
manual plant reports from Neon PostgreSQL, a two-zone energy model of the furnace, blend and fuel optimisers, a
conversational assistant (FurnaceMind) and a live digital twin evaluated every hour.

The platform has three deployable parts that share one Python service layer, plus the shared data library:

| Part | Path | What it is |
|---|---|---|
| **Streamlit app** (legacy) | `src/app.py`, `src/custom_pages/` | The original 11-page dashboard; still the home of the model pages. Served under `/legacy` in production |

File: src/assets/data/V10_df_filtered.csv (part 117 of 166)
datetime,Hot Blast PressureBar,Hot Blast Temp.oC,Hot Blast VolumeNm3/Hr.,O2 Enrichment %,OxygenFlowNm3/Hr.,PermeabilityKgs/Hr.,RAFToC,SteamKgs/Hr.,TopPressureBar,TuyereVelocitym/s,Differential PressureTotalBar,Charges/Hrs.,StockRodLevel,COKE_ASH%,COKE_FC%,COKE_IM%,COKE_MOIST%,COKE_MT,COKE_VM%,NUTCOKE_ASH%,NUTCOKE_FC%,NUTCOKE_IM%,NUTCOKE_MOIST%,NUTCOKE_MT,NUTCOKE_VM%,PCI_2_%Ash,PCI_2_%FC,PCI_2_%IM,PCI_2_MT,PCI_2_%VM,Sinter_SP_MT,Sinter_SP_02_Al2O3%,Sinter_SP_02_Basicity,Sinter_SP_02_CaO%,Sinter_SP_02_Cold_Strength_AI,Sinter_SP_02_Cold_strength_TI,Sinter_SP_02_Fe(T)%,Sinter_SP_02_FeO%,Sinter_SP_02_Hot_strength_RDI,Sinter_SP_02_Hot_strength_RI,Sinter_SP_02_K2O%,Sinter_SP_02_MgO%,Sinter_SP_02_MnO%,Sinter_SP_02_Na2O%,Sinter_SP_02_P%,Sinter_SP_02_SiO2%,Sinter_SP_02_TiO2%,ORE_%Al2O3,ORE_%CaO,ORE_%Fe(T),ORE_%K2O,ORE_%LOI,ORE_%MgO,ORE_%MnO,ORE_MT,ORE_%Na2O,ORE_%P,ORE_%SiO2,ORE_%TiO2,ORE_%TM,Geomin Type,FLUX_Al2O3%,FLUX_CaO%,FLUX_Fe2O3%,FLUX_LOI%,FLUX_MgO%,FLUX_MT,FLUX_SiO2%,FLUX_TM%,COKE_DISCHARGE_TIME,WEIGHTED_COKE_ANGLE,TOTAL_COKE_PORTIONS,NON_COKE_DISCHARGE_TIME,WEIGHTED_NON_COKE_ANGLE,TOTAL_NON_COKE_PORTIONS,UnitCost Lakhs/Thm,ActualKg/Thm.,FurnaceTopGasAnalysisCO2ETACO,Act. Fuel RateKg/Thm.,Coke Rate Kg/Thm,ProductionTonnesPerHr
2025-02-25 23:00:00,2.43,1163.0,100551.0,3.475416452,4339.0,1488.0,2237.0,0.0,1.3,212.0,1.13,6.0,1.3,11.51,87.14,0.39,3.0,233.2273333,0.96,11.66,86.85,0.46,5.2,34.19833333,1.03,10.34,68.54,1.02,105.53,20.1,851.194,2.31,2.047904192,10.26,5.264444444,77.71,55.54,9.78,20.50561058,68.12,0.056,2.16,0.1,0.053,0.067,5.01,0.17,3.74639082,0.029545669,31.3420456,0.041363937,5.389130013,0.041363937,0.112273542,307.0009955,0.029545669,0.113455369,4.171848453,0.449685081,1.890922812,1.0,0.4,0.0,0.79,1.16,0.0,12.02333333,96.75,0.1,97.0,26.69230769,13.0,60.0,28.5,8.0,119.245,166.0,45.65722248,555.0,389.0,81.3253012
2025-02-26 00:00:00,2.37,1159.0,98890.0,3.567105264,4380.0,1547.0,2263.0,0.0,1.3,212.0,1.07,6.0,1.3,11.51,87.14,0.39,3.0,233.2273333,0.96,11.66,86.85,0.46,5.2,34.19833333,1.03,10.34,68.54,1.02,105.53,20.1,851.194,2.31,2.047904192,10.26,5.264444444,77.71,55.54,9.78,20.50561058,68.12,0.056,2.16,0.1,0.053,0.067,5.01,0.17,3.74639082,0.029545669,31.3420456,0.041363937,5.389130013,0.041363937,0.112273542,307.0009955,0.029545669,0.113455369,4.171848453,0.449685081,1.890922812,1.0,0.4,0.0,0.79,1.16,0.0,12.02333333,96.75,0.1,97.0,26.69230769,13.0,60.0,28.5,8.0,117.52250000000001,153.0,45.0255695,542.0,389.0,84.18300654
2025-02-26 01:00:00,2.46,1164.0,100918.0,3.483520562,4365.0,1450.0,2247.0,0.0,1.3,211.0,1.16,6.0,1.3,11.51,87.14,0.39,3.0,233.2273333,0.96,11.66,86.85,0.46,5.2,34.19833333,1.03,10.34,68.54,1.02,105.53,20.1,851.194,2.31,2.047904192,10.26,5.264444444,77.71,55.54,9.78,20.50561058,68.12,0.056,2.16,0.1,0.053,0.067,5.01,0.17,3.74639082,0.029545669,31.3420456,0.041363937,5.389130013,0.041363937,0.112273542,307.0009955,0.029545669,0.113455369,4.171848453,0.449685081,1.890922812,1.0,0.4,0.0,0.79,1.16,0.0,12.02333333,96.75,0.1,97.0,26.69230769,13.0,60.0,28.5,8.0,119.245,166.0,45.53280596,555.0,389.0,81.3253012
2025-02-26 02:00:00,2.46,1164.0,101203.0,3.449863667,4335.0,1450.0,2272.0,0.0,1.3,211.0,1.16,6.0,1.3,11.51,87.14,0.39,3.0,233.2273333,0.96,11.66,86.85,0.46,5.2,34.19833333,1.03,10.34,68.54,1.02,105.53,20.1,851.194,2.31,2.047904192,10.26,5.264444444,77.71,55.54,9.78,20.50561058,68.12,0.056,2.16,0.1,0.053,0.067,5.01,0.17,3.74639082,0.029545669,31.3420456,0.041363937,5.389130013,0.041363937,0.112273542,307.0009955,0.029545669,0.113455369,4.171848453,0.449685081,1.890922812,1.0,0.4,0.0,0.79,1.16,0.0,12.02333333,96.75,0.1,97.0,26.69230769,13.0,60.0,28.5,8.0,117.92,156.0,44.75768872,545.0,389.0,81.41025641
2025-02-26 03:00:00,2.42,1164.0,102334.0,3.423562198,4350.0,1527.0,2257.0,0.0,1.3,217.0,1.12,6.0,1.3,11.51,87.14,0.39,3.0,233.2273333,0.96,11.66,86.85,0.46,5.2,34.19833333,1.03,10.34,68.54,1.02,105.53,20.1,851.194,2.31,2.047904192,10.26,5.264444444,77.71,55.54,9.78,20.50561058,68.12,0.056,2.16,0.1,0.053,0.067,5.01,0.17,3.74639082,0.029545669,31.3420456,0.041363937,5.389130013,0.041363937,0.112273542,307.0009955,0.029545669,0.113455369,4.171848453,0.449685081,1.890922812,1.0,0.4,0.0,0.79,1.16,0.0,12.02333333,96.75,0.1,97.0,26.69230769,13.0,60.0,28.5,8.0,118.05250000000001,157.0,44.6943078,546.0,389.0,88.08917197
2025-02-26 04:00:00,2.48,1164.0,102079.0,3.432107553,4350.0,1443.0,2240.0,0.0,1.3,212.0,1.18,7.0,1.3,11.51,87.14,0.39,3.0,233.2273333,0.96,11.66,86.85,0.46,5.2,34.19833333,1.03,10.34,68.54,1.02,105.53,20.1,851.194,2.31,2.047904192,10.26,5.264444444,77.71,55.54,9.78,20.50561058,68.12,0.056,2.16,0.1,0.053,0.067,5.01,0.17,3.74639082,0.029545669,31.3420456,0.041363937,5.389130013,0.041363937,0.112273542,307.0009955,0.029545669,0.113455369,4.171848453,0.449685081,1.890922812,1.0,0.4,0.0,0.79,1.16,0.0,12.02333333,96.75,0.1,97.0,26.69230769,13.0,60.0,28.5,8.0,117.92,156.0,43.43339587,545.0,389.0,87.56410256
2025-02-26 05:00:00,2.5,1165.0,101792.0,3.435451862,4342.0,1411.0,2241.0,0.0,1.3,210.0,1.2,6.0,1.3,11.51,87.14,0.39,3.0,233.2273333,0.96,11.66,86.85,0.46,5.2,34.19833333,1.03,10.34,68.54,1.02,105.53,20.1,851.194,2.31,2.047904192,10.26,5.264444444,77.71,55.54,9.78,20.50561058,68.12,0.056,2.16,0.1,0.053,0.067,5.01,0.17,3.74639082,0.029545669,31.3420456,0.041363937,5.389130013,0.041363937,0.112273542,307.0009955,0.029545669,0.113455369,4.171848453,0.449685081,1.890922812,1.0,0.4,0.0,0.79,1.16,0.0,12.02333333,96.75,0.1,97.0,26.69230769,13.0,60.0,28.5,8.0,118.185,158.0,45.38106236,547.0,389.0,87.97468354
2025-02-26 06:00:00,2.47,1165.0,103100.0,3.401268849,4354.0,1455.0,2251.0,0.0,1.3,215.0,1.17,6.0,1.3,11.51,87.14,0.39,3.0,233.2273333,0.96,11.66,86.85,0.46,5.2,34.19833333,1.03,10.34,68.54,1.02,105.53,20.1,851.194,2.31,2.047904192,10.26,5.264444444,77.71,55.54,9.78,20.50561058,68.12,0.056,2.16,0.1,0.053,0.067,5.01,0.17,3.74639082,0.029545669,31.3420456,0.041363937,5.389130013,0.041363937,0.112273542,307.0009955,0.029545669,0.113455369,4.171848453,0.449685081,1.890922812,1.0,0.4,0.0,0.79,1.16,0.0,12.02333333,96.75,0.1,97.0,26.69230769,13.0,60.0,28.5,8.0,119.1125,165.0,44.39219375,554.0,389.0,82.3030303
2025-02-26 07:00:00,2.43,1163.0,100700.0,3.470278289,4339.0,1492.0,2254.0,0.0,1.3,212.0,1.13,6.0,1.3,11.51,87.14,0.39,3.0,233.2273333,0.96,11.66,86.85,0.46,5.2,34.19833333,1.03,10.34,68.54,1.02,105.53,20.1,851.194,2.31,2.047904192,10.26,5.264444444,77.71,55.54,9.78,20.50561058,68.12,0.056,2.16,0.1,0.053,0.067,5.01,0.17,3.74639082,0.029545669,31.3420456,0.041363937,5.389130013,0.041363937,0.112273542,307.0009955,0.029545669,0.113455369,4.171848453,0.449685081,1.890922812,1.0,0.4,0.0,0.79,1.16,0.0,12.02333333,96.75,0.1,97.0,26.69230769,13.0,60.0,28.5,8.0,117.7875,155.0,44.8180562,544.0,389.0,86.77419355
2025-02-26 08:00:00,2.43,1164.0,102344.0,3.401997389,4323.0,1508.0,2253.0,0.0,1.3,216.0,1.13,7.0,1.3,11.58,87.08,0.4,2.8,233.2273333,0.94,11.68,86.84,0.44,3.6,34.19833333,1.04,10.68,67.98,0.96,105.53,20.38,851.194,2.27,2.065173116,10.14,5.264444444,77.71,55.83,10.0,17.22721361,68.12,0.054,2.08,0.09,0.054,0.062,4.91,0.16,3.684157093,0.035424587,31.76995083,0.014760245,4.717374227,0.053136881,0.183027035,307.0009955,0.022435572,0.130480564,4.191909513,0.358378743,2.184516225,1.0,0.4,0.0,0.79,1.16,0.0,12.02333333,96.75,0.1,97.0,26.69230769,13.0,60.0,28.5,8.0,116.595,146.0,45.21597771,535.0,389.0,81.36986301
2025-02-26 09:00:00,2.41,1168.0,100356.0,3.518247648,4384.0,1513.0,2239.0,0.0,1.3,214.0,1.11,6.0,1.3,11.58,87.08,0.4,2.8,233.2273333,0.94,11.68,86.84,0.44,3.6,34.19833333,1.04,10.68,67.98,0.96,105.53,20.38,851.194,2.27,2.065173116,10.14,5.264444444,77.71,55.83,10.0,17.22721361,68.12,0.054,2.08,0.09,0.054,0.062,4.91,0.16,3.684157093,0.035424587,31.76995083,0.014760245,4.717374227,0.053136881,0.183027035,307.0009955,0.022435572,0.130480564,4.191909513,0.358378743,2.184516225,1.0,0.4,0.0,0.79,1.16,0.0,12.02333333,96.75,0.1,97.0,26.69230769,13.0,60.0,28.5,8.0,118.45,160.0,45.12081784,549.0,389.0,81.125
2025-02-26 10:00:00,2.42,1172.0,98340.0,3.645952914,4452.0,1464.0,2219.0,0.0,1.3,209.0,1.12,6.0,1.3,11.58,87.08,0.4,2.8,233.2273333,0.94,11.68,86.84,0.44,3.6,34.19833333,1.04,10.68,67.98,0.96,105.53,20.38,851.194,2.27,2.065173116,10.14,5.264444444,77.71,55.83,10.0,17.22721361,68.12,0.054,2.08,0.09,0.054,0.062,4.91,0.16,3.684157093,0.035424587,31.76995083,0.014760245,4.717374227,0.053136881,0.183027035,307.0009955,0.022435572,0.130480564,4.191909513,0.358378743,2.184516225,1.0,0.4,0.0,0.79,1.16,0.0,12.02333333,96.75,0.1,97.0,26.69230769,13.0,60.0,28.5,8.0,119.1125,165.0,44.98237368,554.0,389.0,89.39393939
2025-02-26 12:00:00,2.43,1160.0,98909.0,3.66485981,4501.0,1454.0,2246.0,0.0,1.3,208.0,1.13,6.0,1.3,11.58,87.08,0.4,2.8,233.2273333,0.94,11.68,86.84,0.44,3.6,34.19833333,1.04,10.68,67.98,0.96,105.53,20.38,851.194,2.27,2.065173116,10.14,5.264444444,77.71,55.83,10.0,17.22721361,68.12,0.054,2.08,0.09,0.054,0.062,4.91,0.16,3.684157093,0.035424587,31.76995083,0.014760245,4.717374227,0.053136881,0.183027035,307.0009955,0.022435572,0.130480564,4.191909513,0.358378743,2.184516225,1.0,0.4,0.0,0.79,1.16,0.0,12.02333333,96.75,0.1,97.0,26.69230769,13.0,60.0,28.5,8.0,118.45,160.0,45.40719697,549.0,389.0,89.875
2025-02-26 13:00:00,2.48,1152.0,101430.0,3.575434767,4503.0,1434.0,2285.0,0.0,1.3,209.0,1.18,6.0,1.3,11.58,87.08,0.4,2.8,233.2273333,0.94,11.68,86.84,0.44,3.6,34.19833333,1.04,10.68,67.98,0.96,105.53,20.38,851.194,2.27,2.065173116,10.14,5.264444444,77.71,55.83,10.0,17.22721361,68.12,0.054,2.08,0.09,0.054,0.062,4.91,0.16,3.684157093,0.035424587,31.76995083,0.014760245,4.717374227,0.053136881,0.183027035,307.0009955,0.022435572,0.130480564,4.191909513,0.358378743,2.184516225,1.0,0.4,0.0,0.79,1.16,0.0,12.02333333,96.75,0.1,97.0,26.69230769,13.0,60.0,28.5,8.0,117.2575,151.0,45.24372929,540.0,389.0,81.45695364
2025-02-26 14:00:00,2.46,1153.0,101062.0,3.588443077,4503.0,1457.0,2266.0,0.0,1.3,210.0,1.16,6.0,1.3,11.58,87.08,0.4,2.8,233.2273333,0.94,11.68,86.84,0.44,3.6,34.19833333,1.04,10.68,67.98,0.96,105.53,20.38,851.194,2.27,2.065173116,10.14,5.264444444,77.71,55.83,10.0,17.22721361,68.12,0.054,2.08,0.09,0.054,0.062,4.91,0.16,3.684157093,0.035424587,31.76995083,0.014760245,4.717374227,0.053136881,0.183027035,307.0009955,0.022435572,0.130480564,4.191909513,0.358378743,2.184516225,1.0,0.4,0.0,0.79,1.16,0.0,12.02333333,96.75,0.1,97.0,26.69230769,13.0,60.0,28.5,8.0,117.655,154.0,45.07337526,543.0,389.0,81.36363636
2025-02-26 15:00:00,2.44,1158.0,100901.0,3.597353998,4507.0,1482.0,2285.0,0.0,1.3,212.0,1.14,6.0,1.3,11.58,87.08,0.4,2.8,233.2273333,0.94,11.68,86.84,0.44,3.6,34.19833333,1.04,10.68,67.98,0.96,105.53,20.38,851.194,2.27,2.065173116,10.14,5.264444444,77.71,55.83,10.0,17.22721361,68.12,0.054,2.08,0.09,0.054,0.062,4.91,0.16,3.684157093,0.035424587,31.76995083,0.014760245,4.717374227,0.053136881,0.183027035,307.0009955,0.022435572,0.130480564,4.191909513,0.358378743,2.184516225,1.0,0.4,0.0,0.79,1.16,0.0,12.02333333,96.75,0.1,97.0,26.69230769,13.0,60.0,28.5,8.0,117.125,150.0,44.93361286,539.0,389.0,82.26666667
2025-02-26 16:00:00,2.42,1159.0,100580.0,3.592024363,4486.0,1498.0,2271.0,0.0,1.3,212.0,1.12,7.0,1.3,11.82,86.84,0.4,3.9,233.2273333,0.94,12.12,86.36,0.48,5.1,34.19833333,1.04,10.28,68.5,0.98,105.53,20.24,851.194,2.31,2.05,10.47,5.264444444,77.71,55.38,9.22,18.86641209,68.12,0.052,2.13,0.1,0.053,0.065,5.1,0.17,3.468661532,0.135910077,32.07477819,0.018909228,4.668215691,0.065000472,0.17136488,307.0009955,0.044318503,0.111091715,3.982756172,0.369320862,2.127288163,1.0,0.4,0.0,0.79,1.16,0.0,12.02333333,96.75,0.1,97.0,26.69230769,13.0,60.0,28.5,8.0,117.2575,151.0,44.83638895,540.0,389.0,87.41721854
2025-02-26 17:00:00,2.39,1158.0,100687.0,3.568230479,4461.0,1536.0,2252.0,0.0,1.3,214.0,1.09,6.0,1.3,11.82,86.84,0.4,3.9,233.2273333,0.94,12.12,86.36,0.48,5.1,34.19833333,1.04,10.28,68.5,0.98,105.53,20.24,851.194,2.31,2.05,10.47,5.264444444,77.71,55.38,9.22,18.86641209,68.12,0.052,2.13,0.1,0.053,0.065,5.1,0.17,3.468661532,0.135910077,32.07477819,0.018909228,4.668215691,0.065000472,0.17136488,307.0009955,0.044318503,0.111091715,3.982756172,0.369320862,2.127288163,1.0,0.4,0.0,0.79,1.16,0.0,12.02333333,96.75,0.1,97.0,26.69230769,13.0,60.0,28.5,8.0,117.655,154.0,44.98366776,543.0,389.0,86.2987013
2025-02-26 18:00:00,2.39,1159.0,100178.0,3.559034391,4427.0,1535.0,2213.0,0.0,1.3,216.0,1.09,6.0,1.3,11.82,86.84,0.4,3.9,233.2273333,0.94,12.12,86.36,0.48,5.1,34.19833333,1.04,10.28,68.5,0.98,105.53,20.24,851.194,2.31,2.05,10.47,5.264444444,77.71,55.38,9.22,18.86641209,68.12,0.052,2.13,0.1,0.053,0.065,5.1,0.17,3.468661532,0.135910077,32.07477819,0.018909228,4.668215691,0.065000472,0.17136488,307.0009955,0.044318503,0.111091715,3.982756172,0.369320862,2.127288163,1.0,0.4,0.0,0.79,1.16,0.0,12.02333333,96.75,0.1,97.0,26.69230769,13.0,60.0,28.5,8.0,117.125,150.0,44.9448745,539.0,389.0,84.73333333
2025-02-26 19:00:00,2.41,1156.0,98997.0,3.568942933,4387.0,1486.0,2251.0,0.0,1.3,209.0,1.11,7.0,1.3,11.82,86.84,0.4,3.9,233.2273333,0.94,12.12,86.36,0.48,5.1,34.19833333,1.04,10.28,68.5,0.98,105.53,20.24,851.194,2.31,2.05,10.47,5.264444444,77.71,55.38,9.22,18.86641209,68.12,0.052,2.13,0.1,0.053,0.065,5.1,0.17,3.468661532,0.135910077,32.07477819,0.018909228,4.668215691,0.065000472,0.17136488,307.0009955,0.044318503,0.111091715,3.982756172,0.369320862,2.127288163,1.0,0.4,0.0,0.79,1.16,0.0,12.02333333,96.75,0.1,97.0,26.69230769,13.0,60.0,28.5,8.0,117.125,150.0,44.65702287,539.0,389.0,86.86666667
2025-02-26 21:00:00,2.38,1159.0,97924.0,3.618698753,4400.0,1513.0,2255.0,0.0,1.3,209.0,1.08,6.0,1.3,11.82,86.84,0.4,3.9,233.2273333,0.94,12.12,86.36,0.48,5.1,34.19833333,1.04,10.28,68.5,0.98,105.53,20.24,851.194,2.31,2.05,10.47,5.264444444,77.71,55.38,9.22,18.86641209,68.12,0.052,2.13,0.1,0.053,0.065,5.1,0.17,3.468661532,0.135910077,32.07477819,0.018909228,4.668215691,0.065000472,0.17136488,307.0009955,0.044318503,0.111091715,3.982756172,0.369320862,2.127288163,1.0,0.4,0.0,0.79,1.16,0.0,12.02333333,96.75,0.1,97.0,26.69230769,13.0,60.0,28.5,8.0,117.125,150.0,45.46087764,539.0,389.0,85.66666667
2025-02-26 22:00:00,2.4,1159.0,97525.0,3.648342575,4418.0,1477.0,2276.0,0.0,1.3,207.0,1.1,6.0,1.3,11.82,86.84,0.4,3.9,233.2273333,0.94,12.12,86.36,0.48,5.1,34.19833333,1.04,10.28,68.5,0.98,105.53,20.24,851.194,2.31,2.05,10.47,5.264444444,77.71,55.38,9.22,18.86641209,68.12,0.052,2.13,0.1,0.053,0.065,5.1,0.17,3.468661532,0.135910077,32.07477819,0.018909228,4.668215691,0.065000472,0.17136488,307.0009955,0.044318503,0.111091715,3.982756172,0.369320862,2.127288163,1.0,0.4,0.0,0.79,1.16,0.0,12.02333333,96.75,0.1,97.0,26.69230769,13.0,60.0,28.5,8.0,117.92,156.0,45.40995095,545.0,389.0,81.47435897
2025-02-26 23:00:00,2.38,1159.0,97287.0,3.635755501,4392.0,1494.0,2260.0,0.0,1.3,207.0,1.08,6.0,1.3,12.03,86.59,0.39,3.0,233.992,0.99,11.79,86.73,0.45,5.4,34.182,1.03,10.53,68.6,0.96,107.1533333,19.91,769.61,2.33,1.976284585,10.0,5.355555556,77.77666667,55.78,9.06,25.42320605,68.12,0.055,2.04,0.1,0.051,0.063,5.06,0.16,3.555144016,0.212599974,31.25219623,0.015944998,5.167360488,0.159449981,0.159449981,305.3405168,0.014763887,0.128741096,4.269716152,0.305907741,2.362221937,1.0,0.54,0.0,0.73,1.18,0.0,12.71333333,96.28,0.1,97.0,26.69230769,13.0,60.0,28.5,8.0,118.05250000000001,157.0,45.09803922,546.0,389.0,81.71974522
2025-02-27 00:00:00,2.44,1159.0,101501.0,3.571350281,4501.0,1486.0,2267.0,0.0,1.3,213.0,1.14,6.0,1.3,12.03,86.59,0.39,3.0,233.992,0.99,11.79,86.73,0.45,5.4,34.182,1.03,10.53,68.6,0.96,107.1533333,19.91,769.61,2.33,1.976284585,10.0,5.355555556,77.77666667,55.78,9.06,25.42320605,68.12,0.055,2.04,0.1,0.051,0.063,5.06,0.16,3.555144016,0.212599974,31.25219623,0.015944998,5.167360488,0.159449981,0.159449981,305.3405168,0.014763887,0.128741096,4.269716152,0.305907741,2.362221937,1.0,0.54,0.0,0.73,1.18,0.0,12.71333333,96.28,0.1,97.0,26.69230769,13.0,60.0,28.5,8.0,119.17,156.0,44.34579439,550.0,394.0,82.24358974
2025-02-27 01:00:00,2.4,1159.0,99516.0,3.537407832,4371.0,1511.0,2263.0,0.0,1.3,211.0,1.1,6.0,1.3,12.03,86.59,0.39,3.0,233.992,0.99,11.79,86.73,0.45,5.4,34.182,1.03,10.53,68.6,0.96,107.1533333,19.91,769.61,2.33,1.976284585,10.0,5.355555556,77.77666667,55.78,9.06,25.42320605,68.12,0.055,2.04,0.1,0.051,0.063,5.06,0.16,3.555144016,0.212599974,31.25219623,0.015944998,5.167360488,0.159449981,0.159449981,305.3405168,0.014763887,0.128741096,4.269716152,0.305907741,2.362221937,1.0,0.54,0.0,0.73,1.18,0.0,12.71333333,96.28,0.1,97.0,26.69230769,13.0,60.0,28.5,8.0,117.2575,151.0,44.96519722,540.0,389.0,83.8410596
2025-02-27 02:00:00,2.41,1159.0,100223.0,3.538970883,4404.0,1505.0,2258.0,0.0,1.3,212.0,1.11,7.0,1.3,12.03,86.59,0.39,3.0,233.992,0.99,11.79,86.73,0.45,5.4,34.182,1.03,10.53,68.6,0.96,107.1533333,19.91,769.61,2.33,1.976284585,10.0,5.355555556,77.77666667,55.78,9.06,25.42320605,68.12,0.055,2.04,0.1,0.051,0.063,5.06,0.16,3.555144016,0.212599974,31.25219623,0.015944998,5.167360488,0.159449981,0.159449981,305.3405168,0.014763887,0.128741096,4.269716152,0.305907741,2.362221937,1.0,0.54,0.0,0.73,1.18,0.0,12.71333333,96.28,0.1,97.0,26.69230769,13.0,60.0,28.5,8.0,117.7875,155.0,44.20187793,544.0,389.0,85.48387097
2025-02-27 03:00:00,2.39,1159.0,101111.0,3.49120252,4383.0,1549.0,2253.0,0.0,1.3,215.0,1.09,6.0,1.3,12.03,86.59,0.39,3.0,233.992,0.99,11.79,86.73,0.45,5.4,34.182,1.03,10.53,68.6,0.96,107.1533333,19.91,769.61,2.33,1.976284585,10.0,5.355555556,77.77666667,55.78,9.06,25.42320605,68.12,0.055,2.04,0.1,0.051,0.063,5.06,0.16,3.555144016,0.212599974,31.25219623,0.015944998,5.167360488,0.159449981,0.159449981,305.3405168,0.014763887,0.128741096,4.269716152,0.305907741,2.362221937,1.0,0.54,0.0,0.73,1.18,0.0,12.71333333,96.28,0.1,97.0,26.69230769,13.0,60.0,28.5,8.0,117.92,156.0,44.77749596,545.0,389.0,85.25641026
2025-02-27 04:00:00,2.45,1159.0,101023.0,3.495834296,4385.0,1471.0,2246.0,0.0,1.3,211.0,1.15,6.0,1.3,12.03,86.59,0.39,3.0,233.992,0.99,11.79,86.73,0.45,5.4,34.182,1.03,10.53,68.6,0.96,107.1533333,19.91,769.61,2.33,1.976284585,10.0,5.355555556,77.77666667,55.78,9.06,25.42320605,68.12,0.055,2.04,0.1,0.051,0.063,5.06,0.16,3.555144016,0.212599974,31.25219623,0.015944998,5.167360488,0.159449981,0.159449981,305.3405168,0.014763887,0.128741096,4.269716152,0.305907741,2.362221937,1.0,0.54,0.0,0.73,1.18,0.0,12.71333333,96.28,0.1,97.0,26.69230769,13.0,60.0,28.5,8.0,118.05250000000001,157.0,44.21992481,546.0,389.0,87.89808917
2025-02-27 05:00:00,2.43,1159.0,101200.0,3.481773291,4375.0,1487.0,2233.0,0.0,1.3,212.0,1.13,6.0,1.3,12.03,86.59,0.39,3.0,233.992,0.99,11.79,86.73,0.45,5.4,34.182,1.03,10.53,68.6,0.96,107.1533333,19.91,769.61,2.33,1.976284585,10.0,5.355555556,77.77666667,55.78,9.06,25.42320605,68.12,0.055,2.04,0.1,0.051,0.063,5.06,0.16,3.555144016,0.212599974,31.25219623,0.015944998,5.167360488,0.159449981,0.159449981,305.3405168,0.014763887,0.128741096,4.269716152,0.305907741,2.362221937,1.0,0.54,0.0,0.73,1.18,0.0,12.71333333,96.28,0.1,97.0,26.69230769,13.0,60.0,28.5,8.0,118.185,158.0,44.15041783,547.0,389.0,88.60759494
2025-02-27 06:00:00,2.43,1160.0,100843.0,3.49408915,4375.0,1494.0,2232.0,0.0,1.3,212.0,1.13,6.0,1.3,12.03,86.59,0.39,3.0,233.992,0.99,11.79,86.73,0.45,5.4,34.182,1.03,10.53,68.6,0.96,107.1533333,19.91,769.61,2.33,1.976284585,10.0,5.355555556,77.77666667,55.78,9.06,25.42320605,68.12,0.055,2.04,0.1,0.051,0.063,5.06,0.16,3.555144016,0.212599974,31.25219623,0.015944998,5.167360488,0.159449981,0.159449981,305.3405168,0.014763887,0.128741096,4.269716152,0.305907741,2.362221937,1.0,0.54,0.0,0.73,1.18,0.0,12.71333333,96.28,0.1,97.0,26.69230769,13.0,60.0,28.5,8.0,118.185,158.0,45.60795192,547.0,389.0,88.79746835
2025-02-27 07:00:00,2.4,1159.0,100568.0,3.499634877,4370.0,1518.0,2234.0,0.0,1.3,213.0,1.1,7.0,1.3,12.03,86.59,0.39,3.0,233.992,0.99,11.79,86.73,0.45,5.4,34.182,1.03,10.53,68.6,0.96,107.1533333,19.91,769.61,2.33,1.976284585,10.0,5.355555556,77.77666667,55.78,9.06,25.42320605,68.12,0.055,2.04,0.1,0.051,0.063,5.06,0.16,3.555144016,0.212599974,31.25219623,0.015944998,5.167360488,0.159449981,0.159449981,305.3405168,0.014763887,0.128741096,4.269716152,0.305907741,2.362221937,1.0,0.54,0.0,0.73,1.18,0.0,12.71333333,96.28,0.1,97.0,26.69230769,13.0,60.0,28.5,8.0,118.3175,159.0,44.16977612,548.0,389.0,88.17610063
2025-02-27 09:00:00,2.44,1159.0,100258.0,3.528907513,4393.0,1472.0,2229.0,0.0,1.3,210.0,1.14,6.0,1.3,11.72,86.9,0.4,3.1,233.992,0.98,11.79,86.73,0.45,5.4,34.182,1.03,12.26,68.18,0.97,107.1533333,18.59,769.61,2.39,1.901620439,9.5642,5.355555556,77.77666667,55.95,9.17,22.14480907,68.12,0.059,2.22,0.06,0.049,0.059,5.0295,0.15,3.555144016,0.212599974,31.25219623,0.015944998,5.167360488,0.159449981,0.159449981,305.3405168,0.014763887,0.128741096,4.269716152,0.305907741,2.362221937,1.0,0.4,0.0,0.79,1.16,0.0,12.71333333,96.75,0.1,97.0,26.69230769,13.0,60.0,28.5,8.0,118.8475,163.0,45.2931558,552.0,389.0,86.3803681
2025-02-27 10:00:00,2.4,1155.0,100839.0,3.597967956,4505.0,1526.0,2261.0,0.0,1.3,214.0,1.1,6.0,1.3,11.72,86.9,0.4,3.1,233.992,0.98,11.79,86.73,0.45,5.4,34.182,1.03,12.26,68.18,0.97,107.1533333,18.59,769.61,2.39,1.901620439,9.5642,5.355555556,77.77666667,55.95,9.17,22.14480907,68.12,0.059,2.22,0.06,0.049,0.059,5.0295,0.15,3.555144016,0.212599974,31.25219623,0.015944998,5.167360488,0.159449981,0.159449981,305.3405168,0.014763887,0.128741096,4.269716152,0.305907741,2.362221937,1.0,0.4,0.0,0.79,1.16,0.0,12.71333333,96.75,0.1,97.0,26.69230769,13.0,60.0,28.5,8.0,118.5975,163.0,44.58226071,551.0,388.0,82.57668712
2025-02-27 11:00:00,2.43,1158.0,98885.0,3.674699483,4512.0,1464.0,2259.0,0.0,1.3,208.0,1.13,6.0,1.3,11.72,86.9,0.4,3.1,233.992,0.98,11.79,86.73,0.45,5.4,34.182,1.03,12.26,68.18,0.97,107.1533333,18.59,769.61,2.39,1.901620439,9.5642,5.355555556,77.77666667,55.95,9.17,22.14480907,68.12,0.059,2.22,0.06,0.049,0.059,5.0295,0.15,3.555144016,0.212599974,31.25219623,0.015944998,5.167360488,0.159449981,0.159449981,305.3405168,0.014763887,0.128741096,4.269716152,0.305907741,2.362221937,1.0,0.4,0.0,0.79,1.16,0.0,12.71333333,96.75,0.1,97.0,26.69230769,13.0,60.0,28.5,8.0,118.715,162.0,43.73389553,551.0,389.0,81.79012346
2025-02-27 12:00:00,2.378,1159.0,98029.0,3.698551129,4502.0,1508.0,2258.0,0.0,1.3,209.0,1.078,6.0,1.3,11.72,86.9,0.4,3.1,233.992,0.98,11.79,86.73,0.45,5.4,34.182,1.03,12.26,68.18,0.97,107.1533333,18.59,769.61,2.39,1.901620439,9.5642,5.355555556,77.77666667,55.95,9.17,22.14480907,68.12,0.059,2.22,0.06,0.049,0.059,5.0295,0.15,3.555144016,0.212599974,31.25219623,0.015944998,5.167360488,0.159449981,0.159449981,305.3405168,0.014763887,0.128741096,4.269716152,0.305907741,2.362221937,1.0,0.4,0.0,0.79,1.16,0.0,12.71333333,96.75,0.1,97.0,26.69230769,13.0,60.0,28.5,8.0,118.715,162.0,44.8018648,551.0,389.0,81.72839506
2025-02-27 13:00:00,2.39,1159.0,98034.0,3.702466535,4507.0,1500.0,2264.0,0.0,1.3,208.0,1.09,6.0,1.3,11.72,86.9,0.4,3.1,233.992,0.98,11.79,86.73,0.45,5.4,34.182,1.03,12.26,68.18,0.97,107.1533333,18.59,769.61,2.39,1.901620439,9.5642,5.355555556,77.77666667,55.95,9.17,22.14480907,68.12,0.059,2.22,0.06,0.049,0.059,5.0295,0.15,3.555144016,0.212599974,31.25219623,0.015944998,5.167360488,0.159449981,0.159449981,305.3405168,0.014763887,0.128741096,4.269716152,0.305907741,2.362221937,1.0,0.4,0.0,0.79,1.16,0.0,12.71333333,96.75,0.1,97.0,26.69230769,13.0,60.0,28.5,8.0,118.185,158.0,43.52559648,547.0,389.0,81.70886076
2025-02-27 14:00:00,2.4,1159.0,98860.0,3.668302588,4503.0,1504.0,2261.0,0.0,1.3,210.0,1.1,6.0,1.3,11.72,86.9,0.4,3.1,233.992,0.98,11.79,86.73,0.45,5.4,34.182,1.03,12.26,68.18,0.97,107.1533333,18.59,769.61,2.39,1.901620439,9.5642,5.355555556,77.77666667,55.95,9.17,22.14480907,68.12,0.059,2.22,0.06,0.049,0.059,5.0295,0.15,3.555144016,0.212599974,31.25219623,0.015944998,5.167360488,0.159449981,0.159449981,305.3405168,0.014763887,0.128741096,4.269716152,0.305907741,2.362221937,1.0,0.4,0.0,0.79,1.16,0.0,12.71333333,96.75,0.1,97.0,26.69230769,13.0,60.0,28.5,8.0,118.45,160.0,43.49660183,549.0,389.0,82.125
2025-02-27 15:00:00,2.41,1159.0,99993.0,3.629992275,4507.0,1507.0,2240.0,0.0,1.3,212.0,1.11,6.0,1.3,11.72,86.9,0.4,3.1,233.992,0.98,11.79,86.73,0.45,5.4,34.182,1.03,12.26,68.18,0.97,107.1533333,18.59,769.61,2.39,1.901620439,9.5642,5.355555556,77.77666667,55.95,9.17,22.14480907,68.12,0.059,2.22,0.06,0.049,0.059,5.0295,0.15,3.555144016,0.212599974,31.25219623,0.015944998,5.167360488,0.159449981,0.159449981,305.3405168,0.014763887,0.128741096,4.269716152,0.305907741,2.362221937,1.0,0.4,0.0,0.79,1.16,0.0,12.71333333,96.75,0.1,97.0,26.69230769,13.0,60.0,28.5,8.0,118.05250000000001,157.0,44.63619403,546.0,389.0,88.53503185
2025-02-27 23:00:00,2.46,1160.0,100981.0,3.591319039,4503.0,1450.0,2252.0,0.0,1.3,211.0,1.16,6.0,1.3,11.7,86.93,0.38,3.4,237.183,0.99,11.8,86.65,0.53,5.3,35.316,1.02,12.14,67.89,0.89,91.6981636449664,19.08,849.0823333,2.51,1.87,10.26,5.177777778,77.84444444,54.91,8.92,30.34080151,68.12,0.059,2.2,0.06,0.056,0.066,5.49,0.16,3.481296389,0.017641705,31.9608883,0.00176417,4.433948442,0.041163978,0.129372501,310.6739157,0.01117308,0.172300649,4.157561735,0.359302719,1.881781832,1.0,0.47,0.0,1.05,1.16,0.0,5.93,96.13,0.1,97.0,26.69230769,13.0,60.0,28.5,8.0,119.435,158.0,44.25422139,552.0,394.0,85.82278481
2025-02-28 00:00:00,2.45,1149.0,101029.0,3.56333003,4470.0,1468.0,2278.0,0.0,1.3,210.0,1.15,6.0,1.3,11.7,86.93,0.38,3.4,237.183,0.99,11.8,86.65,0.53,5.3,35.316,1.02,12.14,67.89,0.89,88.67334415011828,19.08,849.0823333,2.51,1.87,10.26,5.177777778,77.84444444,54.91,8.92,30.34080151,68.12,0.059,2.2,0.06,0.056,0.066,5.49,0.16,3.481296389,0.017641705,31.9608883,0.00176417,4.433948442,0.041163978,0.129372501,310.6739157,0.01117308,0.172300649,4.157561735,0.359302719,1.881781832,1.0,0.47,0.0,1.05,1.16,0.0,5.93,96.13,0.1,97.0,26.69230769,13.0,60.0,28.5,8.0,119.4775,147.0,43.2672112,547.0,400.0,84.42176871
2025-02-28 01:00:00,2.47,1159.0,101130.0,3.582849475,4499.0,1437.0,2279.0,0.0,1.3,210.0,1.17,6.0,1.3,11.7,86.93,0.38,3.4,237.183,0.99,11.8,86.65,0.53,5.3,35.316,1.02,12.14,67.89,0.89,88.55700493877796,19.08,849.0823333,2.51,1.87,10.26,5.177777778,77.84444444,54.91,8.92,30.34080151,68.12,0.059,2.2,0.06,0.056,0.066,5.49,0.16,3.481296389,0.017641705,31.9608883,0.00176417,4.433948442,0.041163978,0.129372501,310.6739157,0.01117308,0.172300649,4.157561735,0.359302719,1.881781832,1.0,0.47,0.0,1.05,1.16,0.0,5.93,96.13,0.1,97.0,26.69230769,13.0,60.0,28.5,8.0,118.77250000000001,153.0,43.7751004,547.0,394.0,83.00653595
2025-02-28 02:00:00,2.46,1158.0,102713.0,3.527677013,4499.0,1473.0,2281.0,0.0,1.3,214.0,1.16,6.0,1.3,11.7,86.93,0.38,3.4,237.183,0.99,11.8,86.65,0.53,5.3,35.316,1.02,12.14,67.89,0.89,88.32432651609736,19.08,849.0823333,2.51,1.87,10.26,5.177777778,77.84444444,54.91,8.92,30.34080151,68.12,0.059,2.2,0.06,0.056,0.066,5.49,0.16,3.481296389,0.017641705,31.9608883,0.00176417,4.433948442,0.041163978,0.129372501,310.6739157,0.01117308,0.172300649,4.157561735,0.359302719,1.881781832,1.0,0.47,0.0,1.05,1.16,0.0,5.93,96.13,0.1,97.0,26.69230769,13.0,60.0,28.5,8.0,118.64,152.0,44.27071179,546.0,394.0,82.89473684
2025-02-28 03:00:00,2.46,1159.0,102919.0,3.520621973,4499.0,1451.0,2284.0,0.0,1.3,213.0,1.16,7.0,1.3,11.7,86.93,0.38,3.4,237.183,0.99,11.8,86.65,0.53,5.3,35.316,1.02,12.14,67.89,0.89,87.9753088820764,19.08,849.0823333,2.51,1.87,10.26,5.177777778,77.84444444,54.91,8.92,30.34080151,68.12,0.059,2.2,0.06,0.056,0.066,5.49,0.16,3.481296389,0.017641705,31.9608883,0.00176417,4.433948442,0.041163978,0.129372501,310.6739157,0.01117308,0.172300649,4.157561735,0.359302719,1.881781832,1.0,0.47,0.0,1.05,1.16,0.0,5.93,96.13,0.1,97.0,26.69230769,13.0,60.0,28.5,8.0,117.845,146.0,44.349631,540.0,394.0,86.84931507
2025-02-28 04:00:00,2.47,1159.0,102592.0,3.534187306,4502.0,1459.0,2294.0,0.0,1.3,214.0,1.17,6.0,1.3,11.7,86.93,0.38,3.4,237.183,0.99,11.8,86.65,0.53,5.3,35.316,1.02,12.14,67.89,0.89,86.81191676867329,19.08,849.0823333,2.51,1.87,10.26,5.177777778,77.84444444,54.91,8.92,30.34080151,68.12,0.059,2.2,0.06,0.056,0.066,5.49,0.16,3.481296389,0.017641705,31.9608883,0.00176417,4.433948442,0.041163978,0.129372501,310.6739157,0.01117308,0.172300649,4.157561735,0.359302719,1.881781832,1.0,0.47,0.0,1.05,1.16,0.0,5.93,96.13,0.1,97.0,26.69230769,13.0,60.0,28.5,8.0,118.11,148.0,43.13903379,542.0,394.0,85.2027027
2025-02-28 05:00:00,2.47,1159.0,102888.0,3.523246087,4501.0,1463.0,2296.0,0.0,1.3,214.0,1.17,6.0,1.3,11.7,86.93,0.38,3.4,237.183,0.99,11.8,86.65,0.53,5.3,35.316,1.02,12.14,67.89,0.89,86.57923834599265,19.08,849.0823333,2.51,1.87,10.26,5.177777778,77.84444444,54.91,8.92,30.34080151,68.12,0.059,2.2,0.06,0.056,0.066,5.49,0.16,3.481296389,0.017641705,31.9608883,0.00176417,4.433948442,0.041163978,0.129372501,310.6739157,0.01117308,0.172300649,4.157561735,0.359302719,1.881781832,1.0,0.47,0.0,1.05,1.16,0.0,5.93,96.13,0.1,97.0,26.69230769,13.0,60.0,28.5,8.0,118.375,150.0,44.57775727,544.0,394.0,80.6
2025-02-28 06:00:00,2.46,1159.0,102158.0,3.547613697,4500.0,1466.0,2288.0,0.0,1.3,213.0,1.16,7.0,1.3,11.7,86.93,0.38,3.4,237.183,0.99,11.8,86.65,0.53,5.3,35.316,1.02,12.14,67.89,0.89,87.50995203671516,19.08,849.0823333,2.51,1.87,10.26,5.177777778,77.84444444,54.91,8.92,30.34080151,68.12,0.059,2.2,0.06,0.056,0.066,5.49,0.16,3.481296389,0.017641705,31.9608883,0.00176417,4.433948442,0.041163978,0.129372501,310.6739157,0.01117308,0.172300649,4.157561735,0.359302719,1.881781832,1.0,0.47,0.0,1.05,1.16,0.0,5.93,96.13,0.1,97.0,26.69230769,13.0,60.0,28.5,8.0,118.375,150.0,43.49942063,544.0,394.0,81.66666667
2025-02-28 07:00:00,2.45,1159.0,101691.0,3.561517924,4497.0,1479.0,2281.0,0.0,1.3,213.0,1.15,6.0,1.3,11.7,86.93,0.38,3.4,237.183,0.99,11.8,86.65,0.53,5.3,35.316,1.02,12.14,67.89,0.89,88.32432651609736,19.08,849.0823333,2.51,1.87,10.26,5.177777778,77.84444444,54.91,8.92,30.34080151,68.12,0.059,2.2,0.06,0.056,0.066,5.49,0.16,3.481296389,0.017641705,31.9608883,0.00176417,4.433948442,0.041163978,0.129372501,310.6739157,0.01117308,0.172300649,4.157561735,0.359302719,1.881781832,1.0,0.47,0.0,1.05,1.16,0.0,5.93,96.13,0.1,97.0,26.69230769,13.0,60.0,28.5,8.0,118.905,154.0,44.33789954,548.0,394.0,80.64935065
2025-02-28 08:00:00,2.45,1159.0,107354.0,3.375294165,4499.0,1488.0,2275.0,0.0,1.3,214.0,1.15,6.0,1.3,11.62,87.03,0.36,3.1,237.183,0.99,11.79,86.73,0.45,5.4,35.316,1.03,9.32,70.56,0.88,89.0223617841392,19.24,849.0823333,2.4,2.004528375,10.4025,5.177777778,77.84444444,55.22,9.18,27.06240454,68.12,0.063,2.25,0.06,0.051,0.063,5.1895,0.16,3.555144016,0.212599974,31.25219623,0.015944998,5.167360488,0.159449981,0.159449981,310.6739157,0.014763887,0.128741096,4.269716152,0.305907741,2.362221937,1.0,0.47,0.0,1.05,1.16,0.0,5.93,96.13,0.1,97.0,26.69230769,13.0,60.0,28.5,8.0,120.67,156.0,44.95518272,556.0,400.0,87.94871795
2025-02-28 09:00:00,2.45,1167.0,101267.0,3.582774178,4505.0,1464.0,2233.0,0.0,1.3,213.0,1.15,7.0,1.3,11.62,87.03,0.36,3.1,237.183,0.99,11.79,86.73,0.45,5.4,35.316,1.03,9.32,70.56,0.88,93.90860866043232,19.24,849.0823333,2.4,2.004528375,10.4025,5.177777778,77.84444444,55.22,9.18,27.06240454,68.12,0.063,2.25,0.06,0.051,0.063,5.1895,0.16,3.555144016,0.212599974,31.25219623,0.015944998,5.167360488,0.159449981,0.159449981,310.6739157,0.014763887,0.128741096,4.269716152,0.305907741,2.362221937,1.0,0.47,0.0,1.05,1.16,0.0,5.93,96.13,0.1,97.0,26.69230769,13.0,60.0,28.5,8.0,119.0375,155.0,43.94608413,549.0,394.0,94.06451613
2025-02-28 10:00:00,2.51,1169.0,100059.0,3.625991558,4505.0,1378.0,2237.0,0.0,1.3,207.0,1.21,6.0,1.3,11.62,87.03,0.36,3.1,237.183,0.99,11.79,86.73,0.45,5.4,35.316,1.03,9.32,70.56,0.88,93.44325181507108,19.24,849.0823333,2.4,2.004528375,10.4025,5.177777778,77.84444444,55.22,9.18,27.06240454,68.12,0.063,2.25,0.06,0.051,0.063,5.1895,0.16,3.555144016,0.212599974,31.25219623,0.015944998,5.167360488,0.159449981,0.159449981,310.6739157,0.014763887,0.128741096,4.269716152,0.305907741,2.362221937,1.0,0.47,0.0,1.05,1.16,0.0,5.93,96.13,0.1,97.0,26.69230769,13.0,60.0,28.5,8.0,121.0675,159.0,43.95294118,559.0,400.0,89.05660377
2025-02-28 11:00:00,2.46,1156.0,98078.0,3.696704936,4502.0,1406.0,2238.0,0.0,1.3,204.0,1.16,6.0,1.3,11.62,87.03,0.36,3.1,237.183,0.99,11.79,86.73,0.45,5.4,35.316,1.03,9.32,70.56,0.88,93.32691260373076,19.24,849.0823333,2.4,2.004528375,10.4025,5.177777778,77.84444444,55.22,9.18,27.06240454,68.12,0.063,2.25,0.06,0.051,0.063,5.1895,0.16,3.555144016,0.212599974,31.25219623,0.015944998,5.167360488,0.159449981,0.159449981,310.6739157,0.014763887,0.128741096,4.269716152,0.305907741,2.362221937,1.0,0.47,0.0,1.05,1.16,0.0,5.93,96.13,0.1,97.0,26.69230769,13.0,60.0,28.5,8.0,120.80250000000001,157.0,45.37735849,557.0,400.0,87.6433121
2025-02-28 12:00:00,2.47,1149.0,97518.0,3.714614299,4498.0,1404.0,2280.0,0.0,1.3,202.0,1.17,6.0,1.3,11.62,87.03,0.36,3.1,237.183,0.99,11.79,86.73,0.45,5.4,35.316,1.03,9.32,70.56,0.88,88.44066572743765,19.24,849.0823333,2.4,2.004528375,10.4025,5.177777778,77.84444444,55.22,9.18,27.06240454,68.12,0.063,2.25,0.06,0.051,0.063,5.1895,0.16,3.555144016,0.212599974,31.25219623,0.015944998,5.167360488,0.159449981,0.159449981,310.6739157,0.014763887,0.128741096,4.269716152,0.305907741,2.362221937,1.0,0.47,0.0,1.05,1.16,0.0,5.93,96.13,0.1,97.0,26.69230769,13.0,60.0,28.5,8.0,119.2125,145.0,44.85381507,545.0,400.0,80.82758621
2025-02-28 13:00:00,2.47,1149.0,99647.0,3.62401286,4484.0,1418.0,2297.0,0.0,1.3,205.0,1.17,5.0,1.3,11.62,87.03,0.36,3.1,237.183,0.99,11.79,86.73,0.45,5.4,35.316,1.03,9.32,70.56,0.88,86.46289913465236,19.24,849.0823333,2.4,2.004528375,10.4025,5.177777778,77.84444444,55.22,9.18,27.06240454,68.12,0.063,2.25,0.06,0.051,0.063,5.1895,0.16,3.555144016,0.212599974,31.25219623,0.015944998,5.167360488,0.159449981,0.159449981,310.6739157,0.014763887,0.128741096,4.269716152,0.305907741,2.362221937,1.0,0.47,0.0,1.05,1.16,0.0,5.93,96.13,0.1,97.0,26.69230769,13.0,60.0,28.5,8.0,119.4775,147.0,43.0158355,547.0,400.0,80.27210884
2025-02-28 14:00:00,2.47,1150.0,100666.0,3.580165306,4475.0,1435.0,2322.0,0.0,1.3,208.0,1.17,6.0,1.3,11.62,87.03,0.36,3.1,237.183,0.99,11.79,86.73,0.45,5.4,35.316,1.03,9.32,70.56,0.88,83.55441885114453,19.24,849.0823333,2.4,2.004528375,10.4025,5.177777778,77.84444444,55.22,9.18,27.06240454,68.12,0.063,2.25,0.06,0.051,0.063,5.1895,0.16,3.555144016,0.212599974,31.25219623,0.015944998,5.167360488,0.159449981,0.159449981,310.6739157,0.014763887,0.128741096,4.269716152,0.305907741,2.362221937,1.0,0.47,0.0,1.05,1.16,0.0,5.93,96.13,0.1,97.0,26.69230769,13.0,60.0,28.5,8.0,118.55,140.0,44.44703143,540.0,400.0,84.78571429
2025-02-28 15:00:00,2.44,1149.0,100897.0,3.607864283,4520.0,1484.0,2296.0,0.0,1.3,210.0,1.14,7.0,1.3,11.62,87.03,0.36,3.1,237.183,0.99,11.79,86.73,0.45,5.4,35.316,1.03,9.32,70.56,0.88,86.57923834599265,19.24,849.0823333,2.4,2.004528375,10.4025,5.177777778,77.84444444,55.22,9.18,27.06240454,68.12,0.063,2.25,0.06,0.051,0.063,5.1895,0.16,3.555144016,0.212599974,31.25219623,0.015944998,5.167360488,0.159449981,0.159449981,310.6739157,0.014763887,0.128741096,4.269716152,0.305907741,2.362221937,1.0,0.47,0.0,1.05,1.16,0.0,5.93,96.13,0.1,97.0,26.69230769,13.0,60.0,28.5,8.0,118.55,140.0,44.1627907,540.0,400.0,84.5
2025-02-28 16:00:00,2.47,1150.0,99838.0,3.633205149,4504.0,1422.0,2282.0,0.0,1.3,206.0,1.17,6.0,1.3,11.5,87.14,0.41,2.9,237.183,0.95,11.88,86.61,0.47,5.1,35.316,1.04,9.27,70.42,1.01,88.20798730475704,19.3,849.0823333,2.53,1.928301887,10.22,5.177777778,77.84444444,55.26,8.88,28.70160302,68.12,0.068,2.18,0.05,0.054,0.064,5.3,0.16,3.6459523,0.029402841,31.23169784,0.007644739,5.380719926,0.041163978,0.141133637,310.6739157,0.015877534,0.15171866,4.104636621,0.385177219,1.940587514,1.0,0.47,0.0,1.05,1.16,0.0,5.93,96.13,0.1,97.0,26.69230769,13.0,60.0,28.5,8.0,118.55,140.0,43.77340824,540.0,400.0,87.42857143
2025-02-28 17:00:00,2.49,1149.0,99900.0,3.6398124,4515.0,1397.0,2280.0,0.0,1.3,205.0,1.19,6.0,1.3,11.5,87.14,0.41,2.9,237.183,0.95,11.88,86.61,0.47,5.1,35.316,1.04,9.27,70.42,1.01,88.44066572743765,19.3,849.0823333,2.53,1.928301887,10.22,5.177777778,77.84444444,55.26,8.88,28.70160302,68.12,0.068,2.18,0.05,0.054,0.064,5.3,0.16,3.6459523,0.029402841,31.23169784,0.007644739,5.380719926,0.041163978,0.141133637,310.6739157,0.015877534,0.15171866,4.104636621,0.385177219,1.940587514,1.0,0.47,0.0,1.05,1.16,0.0,5.93,96.13,0.1,97.0,26.69230769,13.0,60.0,28.5,8.0,118.4625,145.0,44.42095372,542.0,397.0,83.79310345
2025-02-28 18:00:00,2.49,1149.0,101369.0,3.568852491,4492.0,1419.0,2306.0,0.0,1.3,208.0,1.19,6.0,1.3,11.5,87.14,0.41,2.9,237.183,0.95,11.88,86.61,0.47,5.1,35.316,1.04,9.27,70.42,1.01,85.41584623258953,19.3,849.0823333,2.53,1.928301887,10.22,5.177777778,77.84444444,55.26,8.88,28.70160302,68.12,0.068,2.18,0.05,0.054,0.064,5.3,0.16,3.6459523,0.029402841,31.23169784,0.007644739,5.380719926,0.041163978,0.141133637,310.6739157,0.015877534,0.15171866,4.104636621,0.385177219,1.940587514,1.0,0.47,0.0,1.05,1.16,0.0,5.93,96.13,0.1,97.0,26.69230769,13.0,60.0,28.5,8.0,118.55,140.0,44.35615798,540.0,400.0,80.71428571
2025-02-28 19:00:00,2.5,1150.0,100558.0,3.57520476,4464.0,1402.0,2306.0,0.0,1.3,206.0,1.2,6.0,1.3,11.5,87.14,0.41,2.9,237.183,0.95,11.88,86.61,0.47,5.1,35.316,1.04,9.27,70.42,1.01,85.41584623258953,19.3,849.0823333,2.53,1.928301887,10.22,5.177777778,77.84444444,55.26,8.88,28.70160302,68.12,0.068,2.18,0.05,0.054,0.064,5.3,0.16,3.6459523,0.029402841,31.23169784,0.007644739,5.380719926,0.041163978,0.141133637,310.6739157,0.015877534,0.15171866,4.104636621,0.385177219,1.940587514,1.0,0.47,0.0,1.05,1.16,0.0,5.93,96.13,0.1,97.0,26.69230769,13.0,60.0,28.5,8.0,118.55,140.0,44.02722366,540.0,400.0,81.42857143
2025-02-28 20:00:00,2.47,1149.0,100512.0,3.581643112,4470.0,1440.0,2320.0,0.0,1.3,208.0,1.17,6.0,1.3,11.5,87.14,0.41,2.9,237.183,0.95,11.88,86.61,0.47,5.1,35.316,1.04,9.27,70.42,1.01,83.78709727382517,19.3,849.0823333,2.53,1.928301887,10.22,5.177777778,77.84444444,55.26,8.88,28.70160302,68.12,0.068,2.18,0.05,0.054,0.064,5.3,0.16,3.6459523,0.029402841,31.23169784,0.007644739,5.380719926,0.041163978,0.141133637,310.6739157,0.015877534,0.15171866,4.104636621,0.385177219,1.940587514,1.0,0.47,0.0,1.05,1.16,0.0,5.93,96.13,0.1,97.0,26.69230769,13.0,60.0,28.5,8.0,118.02,136.0,44.13953488,536.0,400.0,80.88235294
2025-02-28 21:00:00,2.51,1149.0,100169.0,3.596306984,4473.0,1380.0,2332.0,0.0,1.3,205.0,1.21,6.0,1.3,11.5,87.14,0.41,2.9,237.183,0.95,11.88,86.61,0.47,5.1,35.316,1.04,9.27,70.42,1.01,82.39102673774141,19.3,849.0823333,2.53,1.928301887,10.22,5.177777778,77.84444444,55.26,8.88,28.70160302,68.12,0.068,2.18,0.05,0.054,0.064,5.3,0.16,3.6459523,0.029402841,31.23169784,0.007644739,5.380719926,0.041163978,0.141133637,310.6739157,0.015877534,0.15171866,4.104636621,0.385177219,1.940587514,1.0,0.47,0.0,1.05,1.16,0.0,5.93,96.13,0.1,97.0,26.69230769,13.0,60.0,28.5,8.0,117.49000000000001,132.0,43.96851123,532.0,400.0,81.36363636
2025-02-28 22:00:00,2.45,1149.0,101287.0,3.578095026,4500.0,1474.0,2323.0,0.0,1.3,210.0,1.15,6.0,1.3,11.5,87.14,0.41,2.9,237.183,0.95,11.88,86.61,0.47,5.1,35.316,1.04,9.27,70.42,1.01,83.43807963980424,19.3,849.0823333,2.53,1.928301887,10.22,5.177777778,77.84444444,55.26,8.88,28.70160302,68.12,0.068,2.18,0.05,0.054,0.064,5.3,0.16,3.6459523,0.029402841,31.23169784,0.007644739,5.380719926,0.041163978,0.141133637,310.6739157,0.015877534,0.15171866,4.104636621,0.385177219,1.940587514,1.0,0.47,0.0,1.05,1.16,0.0,5.93,96.13,0.1,97.0,26.69230769,13.0,60.0,28.5,8.0,118.02,136.0,43.45923538,536.0,400.0,81.54411765
2025-02-28 23:00:00,2.43,1149.0,100714.0,3.588847174,4488.0,1490.0,2281.0,0.0,1.3,210.0,1.13,6.0,1.3,11.68,86.88,0.45,3.0,229.2926667,0.99,11.75,86.71,0.5,4.9,33.44833334,1.04,9.47,69.7,1.05,91.79666667,19.78,819.6366667,2.54,1.960377358,10.39,5.311111111,77.91111111,55.18,9.08,31.98,68.57,0.065,2.09,0.05,0.054,0.063,5.3,0.16,3.731766969,0.058953665,31.66990862,0.009432586,5.199713218,0.053058298,0.141488795,292.7423333,0.012969806,0.119086402,4.132651888,0.433898971,1.768609938,1.0,0.37,0.0,0.86,1.18,0.0,8.043333333,95.83,0.1,97.0,26.69230769,13.0,60.0,28.5,8.0,118.815,142.0,43.92956441,542.0,400.0,87.46478873
2025-03-01 00:00:00,2.46,1149.0,97429.0,3.325682174,4023.0,1403.0,2326.0,0.0,1.3,216.0,1.16,6.0,1.3,11.26118905,87.28447856,0.463901241,3.026077878,232.5866667,0.990431151,11.22,87.32,0.44,7.6,31.119666663,1.02,9.56,70.74,1.02,89.58666667,18.68,754.1653333,2.36,1.977099237,10.36,5.244444444,78.89,55.57,9.19,32.6805,69.83,0.058,1.78,0.05,0.054,0.057,5.24,0.17,2.428337928,0.02842536,21.86316289,0.012182297,3.321706397,0.024364595,0.081215315,285.8000319,0.002030383,0.084870005,2.99278437,0.185170919,1.705521622,1.0,0.35,0.0,0.74,1.2,0.0,15.19,96.98,0.1,97.0,26.69230769,13.0,60.0,28.5,8.0,116.8725,133.0,42.7259887,530.0,397.0,75.56390977
2025-03-01 01:00:00,2.43,1148.0,97909.0,3.091556082,3758.0,1401.0,2248.0,0.0,1.27,218.0,1.16,7.0,1.3,11.26118905,87.28447856,0.463901241,3.026077878,232.5866667,0.990431151,11.22,87.32,0.44,7.6,31.119666663,1.02,9.56,70.74,1.02,89.58666667,18.68,754.1653333,2.36,1.977099237,10.36,5.244444444,78.89,55.57,9.19,32.6805,69.83,0.058,1.78,0.05,0.054,0.057,5.24,0.17,2.428337928,0.02842536,21.86316289,0.012182297,3.321706397,0.024364595,0.081215315,285.8000319,0.002030383,0.084870005,2.99278437,0.185170919,1.705521622,1.0,0.35,0.0,0.74,1.2,0.0,15.19,96.98,0.1,97.0,26.69230769,13.0,60.0,28.5,8.0,117.6675,139.0,41.88342967,536.0,397.0,81.65467626
