Repository: saikumar-voptimai/evonith_bf_webapp

# Evonith BF2 — Blast Furnace Intelligence Platform

Monitoring, modelling and optimisation of **Blast Furnace 2 (BF2)** at Evonith Steel: live telemetry from InfluxDB,
manual plant reports from Neon PostgreSQL, a two-zone energy model of the furnace, blend and fuel optimisers, a
conversational assistant (FurnaceMind) and a live digital twin evaluated every hour.

The platform has three deployable parts that share one Python service layer, plus the shared data library:

| Part | Path | What it is |
|---|---|---|
| **Streamlit app** (legacy) | `src/app.py`, `src/custom_pages/` | The original 11-page dashboard; still the home of the model pages. Served under `/legacy` in production |

File: src/assets/data/furnace_dataset_20260525_002530_771382.csv (part 117 of 209)
GO%,ORE_NA2O%,ORE_P%,ORE_TIO2%,ORE_AL2O3%,ORE_SIO2%,ORE_MNO%,ORE_CAO%,ORE_K2O%,ORE_CALC_MT,PELLET_PCT_SIO2,PELLET_PCT_AL2O3,PELLET_PCT_FE2O3,PELLET_PCT_MGO,PELLET_PCT_TIO2,PELLET_PCT_NA2O,TOTAL_PELLET_CALC_MT,PELLET_PCT_K2O,PELLET_PCT_TM,PELLET_PCT_LOI,PELLET_PCT_MNO,PELLET_PCT_CAO,PELLET_PCT_P,CHARGES/HRS.,STOCKRODLEVEL,CHEM_PCT_C,CHEM_PCT_CR,CHEM_PCT_FE,CHEM_PCT_MN,CHEM_PCT_P,CHEM_PCT_S,CHEM_PCT_SI,CHEM_PCT_TI,SLAG_BASICITY,SLAG_PCT_AL2O3,SLAG_PCT_CAO,SLAG_PCT_FEO,SLAG_PCT_K2O,SLAG_PCT_MGO,SLAG_PCT_MNO,SLAG_PCT_NA2O,SLAG_PCT_S,SLAG_PCT_SIO2,SLAG_PCT_TIO2,SLAG_T_BASICITY,HMT_GT_1480C,COKE_DISCHARGE_TIME,WEIGHTED_COKE_ANGLE,TOTAL_COKE_PORTIONS,NON_COKE_DISCHARGE_TIME,WEIGHTED_NON_COKE_ANGLE,TOTAL_NON_COKE_PORTIONS,TOTAL HEAT LOAD,FTG_UPTAKE_TEMP_A,FTG_UPTAKE_TEMP_B,FTG_UPTAKE_TEMP_C,FTG_UPTAKE_TEMP_D,FTG_UPTAKE_TEMP_AVG,HEARTH_TEMP_A,HEARTH_TEMP_B,HEARTH_TEMP_C,HEARTH_TEMP_D,HEARTH_TEMP_AVG,BOSH_TEMP_A,BOSH_TEMP_C,BOSH_TEMP_D,BELLY_TEMP_A,BELLY_TEMP_C,BELLY_TEMP_D,LOWER_STACK_TEMP_A,LOWER_STACK_TEMP_B,LOWER_STACK_TEMP_C,LOWER_STACK_TEMP_D,PCI_KG/THM,ACT. FUEL RATEKG/THM.,FURNACETOPGASANALYSISCO2ETACO,COKE RATE KG/THM,PRODUCTIONTONNESPERHR,HOT BLAST PRESSUREBAR,TOPPRESSUREBAR,DIFFERENTIAL PRESSURETOTALBAR,HOT BLAST TEMP.OC,OXYGENFLOWNM3/HR.,STEAMKGS/HR.,RAFTOC,PERMEABILITYKGS/HR.,TUYEREVELOCITYM/S,HOT BLAST VOLUMENM3/HR.,O2 ENRICHMENT %,BOTTOMBAR,FURNACE TOP GAS ANALYSISH2%,UNITCOST LAKHS/THM,BOSH_TEMP_B,FURNACE TOP GAS ANALYSISCO2%,FURNACE TOP GAS ANALYSISONLINE (ANALYZER)CO%
2026-02-15 05:00:00,0.9129485282562166,11.79,0.459192027,87.29705147174379,0.33852573587189166,4.206,0.46,1.03,0.49,87.02,11.949999999999998,1.1783333333333332,69.98,9.0,19.55,1.69,12.33952387,5.155555556,79.53333333,71.63,38.89,0.046000000000000006,4.93,2.18,8.95,2.42,0.028,0.15,55.6,10.1,0.053,2.048681542,0.19000000000000003,16.840500000000002,0.1,96.21,0.64,0.66,1.12,0.0,0.0,0.057999999999999996,59.057348998329225,4.351506434862249,3.170740796097658,0.0550411553387588,0.02360987728130211,0.062244447765859495,0.4683012869724499,5.127370696976183,5.123412001778621,0.06105761747426231,0.06406584854201407,0.026796707572899297,8.602333333333334,0.0,0.0,0.0,0.0,0.0,0.0,0.0,0.0,0.0,0.0,0.0,0.0,0.0,7.0,0.254488152,4.114848484848485,0.013212121212121212,95.28939393939393,0.13363636363636364,0.1036060606060606,0.06554545454545455,0.24454545454545454,0.035212121212121215,1.0669142473030304,21.30151515151515,34.772424242424236,0.4481818181818182,0.5127272727272727,7.899090909090909,0.28757575757575754,0.2175757575757576,0.4812121212121212,32.591818181818184,1.389090909090909,1.3092826483030302,1470.3333333333333,97.5,26.46153846153846,13.0,60.0,27.333333333333332,9.0,0.9618739379639862,178.9358333,167.05875,175.3394444,188.5638889,178.7632639,61.81727279277736,328.31927450990446,449.9256766926874,580.709732572272,356.5399270168673,56.75166666666658,52.859166666666766,54.28499999999998,58.07416666666667,49.45499999999996,46.30583333333338,27.15916666666668,45.40333333333342,40.18999999999998,48.851666666666645,197.42517500000005,542.5416666666666,44.36408175,272.0,96.25329609177874,2.7834441416666675,1.347951025,1.4357601916666665,1220.8308583333333,3998.296547,0.0,2180.4886250000004,1258.0640499999997,213.88239000000002,108167.92083333325,4.458966991666667,1.1486761133333334,4.126398533333334,94.15883568750002,60.63916666666667,19.16305033333334,24.03255283333331
2026-02-15 06:00:00,0.9129485282562166,11.79,0.459192027,87.29705147174379,0.33852573587189166,4.206,0.46,1.03,0.49,87.02,11.949999999999998,1.1783333333333332,69.98,9.0,19.55,1.69,12.33952387,5.155555556,79.53333333,71.63,38.89,0.046000000000000006,4.93,2.18,8.95,2.42,0.028,0.15,55.6,10.1,0.053,2.048681542,0.19000000000000003,16.840500000000002,0.1,96.21,0.64,0.66,1.12,0.0,0.0,0.057999999999999996,59.057348998329225,4.351506434862249,3.170740796097658,0.0550411553387588,0.02360987728130211,0.062244447765859495,0.4683012869724499,5.127370696976183,5.123412001778621,0.06105761747426231,0.06406584854201407,0.026796707572899297,8.602333333333334,0.0,0.0,0.0,0.0,0.0,0.0,0.0,0.0,0.0,0.0,0.0,0.0,0.0,7.0,0.254488152,4.133030303030304,0.017757575757575757,95.19712121212122,0.14727272727272728,0.10587878787878788,0.06009090909090909,0.2990909090909091,0.039757575757575755,1.074052425939394,21.26969696969697,34.93151515151515,0.36636363636363634,0.48545454545454547,8.008181818181818,0.2784848484848485,0.2084848484848485,0.4857575757575757,32.52363636363636,1.3481818181818181,1.320288531939394,1475.3333333333333,97.5,26.46153846153846,13.0,60.0,27.333333333333332,9.0,0.9618739379639862,178.9358333,167.05875,175.3394444,188.5638889,178.7632639,61.81727279277736,328.31927450990446,449.9256766926874,580.709732572272,356.5399270168673,57.129444444444914,52.88111111111094,54.70472222222205,59.105277777777694,49.43777777777769,46.27722222222199,33.815555555555505,45.33027777777745,39.79527777777776,45.85777777777778,200.44624416666682,538.1722222222222,42.94256400000001,272.0,91.69008333333319,2.686993566666667,1.3482084444444444,1.3388329388888895,1215.1497416666668,3998.296547,0.0,2217.8800833333344,1332.1895222222233,216.1138444444443,106780.6430555556,4.4720721305555555,1.119110039722222,3.9907487833333315,94.55912735208335,58.50305555555551,18.59461816666667,24.714362138888873
2026-02-15 07:00:00,0.9129485282562166,11.79,0.459192027,87.29705147174379,0.33852573587189166,4.206,0.46,1.03,0.49,87.02,11.949999999999998,1.1783333333333332,69.98,9.0,19.55,1.69,12.33952387,5.155555556,79.53333333,71.63,38.89,0.046000000000000006,4.93,2.18,8.95,2.42,0.028,0.15,55.6,10.1,0.053,2.048681542,0.19000000000000003,16.840500000000002,0.1,96.21,0.64,0.66,1.12,0.0,0.0,0.057999999999999996,59.057348998329225,4.351506434862249,3.170740796097658,0.0550411553387588,0.02360987728130211,0.062244447765859495,0.4683012869724499,5.127370696976183,5.123412001778621,0.06105761747426231,0.06406584854201407,0.026796707572899297,8.602333333333334,0.0,0.0,0.0,0.0,0.0,0.0,0.0,0.0,0.0,0.0,0.0,0.0,0.0,7.0,0.254488152,4.1503125,0.021756249999999998,95.1144,0.16,0.10825,0.05475,0.3465625,0.04396875,1.0806519698125001,21.21125,35.08875,0.2921875,0.4596875,8.118437499999999,0.27,0.2,0.49,32.47,1.30875,1.330679112625,1479.78125,97.5,26.46153846153846,13.0,60.0,27.333333333333332,9.0,0.9618739379639862,178.9358333,167.05875,175.3394444,188.5638889,178.7632639,61.81727279277736,328.31927450990446,449.9256766926874,580.709732572272,356.5399270168673,56.89472222222216,53.251111111111065,53.99611111111088,57.509444444444426,49.263055555555596,46.07833333333345,30.430555555555557,45.18555555555577,39.81999999999998,47.369722222222215,186.5064119444444,542.0,43.85471738888893,272.0,99.18008333333334,2.6713484861111123,1.3479383249999999,1.3233895955555552,1225.421944444445,3998.296547,0.0,2215.3834388888895,1325.364313888889,214.09544388888904,104751.16416666665,4.5606523249999995,1.0981255402777776,3.9531973722222187,92.71209958263888,58.01611111111111,19.082441361111115,24.42927791666665
2026-02-15 08:00:00,0.9129485282562166,11.79,0.459192027,87.29705147174379,0.33852573587189166,4.206,0.46,1.03,0.49,87.02,11.949999999999998,1.1783333333333332,69.98,9.0,19.55,1.69,12.33952387,5.155555556,79.53333333,71.63,38.89,0.046000000000000006,4.93,2.18,8.95,2.42,0.028,0.15,55.6,10.1,0.053,2.048681542,0.19000000000000003,16.840500000000002,0.1,96.21,0.64,0.66,1.12,0.0,0.0,0.057999999999999996,59.057348998329225,4.351506434862249,3.170740796097658,0.0550411553387588,0.02360987728130211,0.062244447765859495,0.4683012869724499,5.127370696976183,5.123412001778621,0.06105761747426231,0.06406584854201407,0.026796707572899297,8.602333333333334,0.0,0.0,0.0,0.0,0.0,0.0,0.0,0.0,0.0,0.0,0.0,0.0,0.0,7.0,0.254488152,4.155,0.018099999999999998,95.1654,0.16,0.112,0.051000000000000004,0.295,0.0435,1.079710627,20.78,35.22,0.32499999999999996,0.455,8.245000000000001,0.27,0.2,0.49,32.620000000000005,1.29,1.332455452,1476.5,97.5,26.46153846153846,13.0,60.0,27.333333333333332,9.0,0.9618739379639862,178.9358333,167.05875,175.3394444,188.5638889,178.7632639,61.81727279277736,328.31927450990446,449.9256766926874,580.709732572272,356.5399270168673,55.938888888888755,53.532777777777795,53.22472222222246,58.371944444444516,49.19000000000017,45.86694444444423,30.865833333333317,44.943611111111,39.80694444444446,47.39333333333332,184.20298416666665,547.4805555555556,44.03216569444449,272.0,95.40149307120319,2.7642906916666674,1.3482229166666657,1.4160424611111118,1237.5015666666673,3998.296547,0.0,2215.165433333333,1281.6167222222225,218.21047500000012,108682.76638888882,4.476920241666663,1.1553521280555545,4.030189072222222,92.40689540208334,59.28694444444435,18.871793166666674,23.989776194444435
2026-02-15 09:00:00,0.9129485282562166,11.79,0.459192027,87.29705147174379,0.33852573587189166,4.206,0.46,1.03,0.49,87.02,11.949999999999998,1.1783333333333332,69.98,9.0,19.55,1.69,12.33952387,5.155555556,79.53333333,71.63,38.89,0.046000000000000006,4.93,2.18,8.95,2.42,0.028,0.15,55.6,10.1,0.053,2.048681542,0.19000000000000003,16.840500000000002,0.1,96.21,0.64,0.66,1.12,0.0,0.0,0.057999999999999996,59.057348998329225,4.351506434862249,3.170740796097658,0.0550411553387588,0.02360987728130211,0.062244447765859495,0.4683012869724499,5.127370696976183,5.123412001778621,0.06105761747426231,0.06406584854201407,0.026796707572899297,8.602333333333334,0.0,0.0,0.0,0.0,0.0,0.0,0.0,0.0,0.0,0.0,0.0,0.0,0.0,7.0,0.254488152,4.1596875,0.01444375,95.21640000000001,0.16,0.11575,0.04725,0.24343749999999997,0.04303124999999999,1.0787692841875,20.34875,35.35125,0.3578125,0.4503125,8.371562500000001,0.27,0.2,0.49,32.77,1.27125,1.3342317913750001,1473.21875,97.5,26.46153846153846,13.0,60.0,27.333333333333332,9.0,0.9618739379639862,178.9358333,167.05875,175.3394444,188.5638889,178.7632639,61.81727279277736,328.31927450990446,449.9256766926874,580.709732572272,356.5399270168673,55.304999999999666,54.78444444444458,53.541666666666714,64.04527777777761,49.726388888888735,46.16333333333322,42.557777777777744,45.29277777777779,37.27666666666679,42.56000000000001,196.5047633333333,550.0,44.22835322222225,272.0,94.75052547949738,2.747235013888889,1.3480203361111105,1.3992324744444444,1238.7520194444437,3998.296547,0.0,2191.1630277777795,1285.1894527777772,217.95294,107656.48222222214,4.537118252777777,1.1234904675000017,4.163636527777776,94.03688114166667,63.45138888888886,18.84203783333333,23.75937972222225
2026-02-15 10:00:00,0.9129485282562166,11.79,0.459192027,87.29705147174379,0.33852573587189166,4.206,0.46,1.03,0.49,87.02,11.949999999999998,1.1783333333333332,69.98,9.0,19.55,1.69,12.33952387,5.155555556,79.53333333,71.63,38.89,0.046000000000000006,4.93,2.18,8.95,2.42,0.028,0.15,55.6,10.1,0.053,2.048681542,0.19000000000000003,16.840500000000002,0.1,96.21,0.64,0.66,1.12,0.0,0.0,0.057999999999999996,59.057348998329225,4.351506434862249,3.170740796097658,0.0550411553387588,0.02360987728130211,0.062244447765859495,0.4683012869724499,5.127370696976183,5.123412001778621,0.06105761747426231,0.06406584854201407,0.026796707572899297,8.602333333333334,0.0,0.0,0.0,0.0,0.0,0.0,0.0,0.0,0.0,0.0,0.0,0.0,0.0,7.0,0.254488152,4.144299065420561,0.015456074766355141,95.17248785046729,0.16,0.1097196261682243,0.052757009345794394,0.302803738317757,0.042476635514018694,1.0688971754766357,20.262429906542057,35.17158878504673,0.38093457943925235,0.46046728971962614,8.385233644859813,0.2909345794392523,0.20523364485981307,0.4742990654205608,32.90560747663552,1.3432710280373832,1.3237268967663551,1470.3831775700935,97.5,26.46153846153846,13.0,60.0,27.333333333333332,9.0,0.9618739379639862,178.9358333,167.05875,175.3394444,188.5638889,178.7632639,61.81727279277736,328.31927450990446,449.9256766926874,580.709732572272,356.5399270168673,55.995833333333344,55.707222222221986,54.29444444444452,71.75305555555558,50.44388888888898,46.8691666666667,57.59777777777781,45.52388888888897,36.62833333333346,37.19361111111111,205.52465000000018,547.4388888888889,44.538696555555546,272.0,97.36999999999988,2.7398444916666684,1.3485586361111108,1.3912857527777773,1240.4525583333332,3998.296547,0.0,2191.124519444444,1276.7376027777784,215.50438305555545,106476.7066666666,4.5853872388888925,1.1212656638888887,4.111030761111111,95.23201612500003,81.8797222222223,19.104770083333342,23.790316305555542
2026-02-15 11:00:00,0.9129485282562166,11.79,0.459192027,87.29705147174379,0.33852573587189166,4.206,0.46,1.03,0.49,87.02,11.949999999999998,1.1783333333333332,69.98,9.0,19.55,1.69,12.33952387,5.155555556,79.53333333,71.63,38.89,0.046000000000000006,4.93,2.18,8.95,2.42,0.028,0.15,55.6,10.1,0.053,2.048681542,0.19000000000000003,16.840500000000002,0.1,96.21,0.64,0.66,1.12,0.0,0.0,0.057999999999999996,59.057348998329225,4.351506434862249,3.170740796097658,0.0550411553387588,0.02360987728130211,0.062244447765859495,0.4683012869724499,5.127370696976183,5.123412001778621,0.06105761747426231,0.06406584854201407,0.026796707572899297,8.602333333333334,0.0,0.0,0.0,0.0,0.0,0.0,0.0,0.0,0.0,0.0,0.0,0.0,0.0,7.0,0.254488152,4.133658536585366,0.017185365853658537,95.10883902439025,0.16073170731707317,0.10429268292682926,0.05734146341463415,0.3746341463414634,0.04331707317073171,1.060636937390244,20.24439024390244,35.00658536585366,0.3934146341463415,0.4692682926829268,8.387804878048781,0.30560975609756097,0.20926829268292682,0.46219512195121953,33.00536585365854,1.3946341463414633,1.3147717814390243,1469.3902439024391,97.5,26.46153846153846,13.0,60.0,27.333333333333332,9.0,0.9618739379639862,178.9358333,167.05875,175.3394444,188.5638889,178.7632639,61.81727279277736,328.31927450990446,449.9256766926874,580.709732572272,356.5399270168673,57.16750000000004,55.25083333333344,55.668611111111105,74.74777777777784,50.91472222222207,47.4908333333334,58.75888888888888,45.62944444444431,36.52055555555556,37.212777777777745,204.50729277777754,541.7444444444444,44.64073025000003,272.0,95.55991666666661,2.762868066666668,1.3482831750000008,1.414623605555556,1185.3965277777772,3998.296547,0.0,2166.2394249999993,1272.8682361111112,209.21843527777776,107843.15888888888,4.535226238888888,1.1298610266666653,4.047413480555561,95.09721629305552,72.88416666666656,18.908299888888866,23.448158083333333
2026-02-15 12:00:00,0.9129485282562166,11.79,0.459192027,87.29705147174379,0.33852573587189166,4.206,0.46,1.03,0.49,87.02,11.949999999999998,1.1783333333333332,69.98,9.0,19.55,1.69,12.33952387,5.155555556,79.53333333,71.63,38.89,0.046000000000000006,4.93,2.18,8.95,2.42,0.028,0.15,55.6,10.1,0.053,2.048681542,0.19000000000000003,16.840500000000002,0.1,96.21,0.64,0.66,1.12,0.0,0.0,0.057999999999999996,59.057348998329225,4.351506434862249,3.170740796097658,0.0550411553387588,0.02360987728130211,0.062244447765859495,0.4683012869724499,5.127370696976183,5.123412001778621,0.06105761747426231,0.06406584854201407,0.026796707572899297,8.602333333333334,0.0,0.0,0.0,0.0,0.0,0.0,0.0,0.0,0.0,0.0,0.0,0.0,0.0,7.0,0.254488152,4.158048780487805,0.02108780487804878,94.97176585365854,0.16560975609756098,0.10624390243902439,0.05295121951219513,0.47219512195121954,0.05209756097560976,1.0651254666585366,20.473658536585365,35.05048780487805,0.34951219512195125,0.46439024390243905,8.373170731707317,0.27634146341463417,0.20439024390243904,0.4768292682926829,32.90780487804878,1.2921951219512193,1.3195697243658537,1478.658536585366,97.5,26.46153846153846,13.0,60.0,27.333333333333332,9.0,0.9618739379639862,178.9358333,167.05875,175.3394444,188.5638889,178.7632639,61.81727279277736,328.31927450990446,449.9256766926874,580.709732572272,356.5399270168673,57.38277777777775,54.82166666666665,56.42055555555567,74.13527777777784,51.12527777777809,47.73722222222195,57.779999999999944,45.80166666666651,36.386666666666514,37.484166666666546,212.9781863888888,543.6,43.90816099999997,272.0,91.69008333333319,2.7687474777777785,1.3482265000000018,1.420600597222223,1217.536697222223,3998.296547,0.0,2195.337005555555,1274.2964444444433,214.64320888888895,108414.2363888889,4.5245953083333355,1.1394675297222212,4.075480658333332,96.21960969652777,67.64722222222223,18.66179677777778,23.84133908333333
2026-02-15 13:00:00,0.9129485282562166,11.79,0.459192027,87.29705147174379,0.33852573587189166,4.206,0.46,1.03,0.49,87.02,11.949999999999998,1.1783333333333332,69.98,9.0,19.55,1.69,12.33952387,5.155555556,79.53333333,71.63,38.89,0.046000000000000006,4.93,2.18,8.95,2.42,0.028,0.15,55.6,10.1,0.053,2.048681542,0.19000000000000003,16.840500000000002,0.1,96.21,0.64,0.66,1.12,0.0,0.0,0.057999999999999996,59.057348998329225,4.351506434862249,3.170740796097658,0.0550411553387588,0.02360987728130211,0.062244447765859495,0.4683012869724499,5.127370696976183,5.123412001778621,0.06105761747426231,0.06406584854201407,0.026796707572899297,8.602333333333334,0.0,0.0,0.0,0.0,0.0,0.0,0.0,0.0,0.0,0.0,0.0,0.0,0.0,7.0,0.254488152,4.193846153846153,0.023972307692307692,94.85345846153847,0.16815384615384615,0.10763076923076922,0.04941538461538462,0.5447692307692308,0.05875384615384615,1.0699622106923077,20.669846153846155,35.10061538461539,0.31553846153846155,0.46,8.358615384615383,0.2523076923076923,0.2,0.48815384615384616,32.80569230769231,1.2101538461538461,1.3247544540615386,1487.1384615384616,97.5,26.46153846153846,13.0,60.0,27.333333333333332,9.0,0.9618739379639862,178.9358333,167.05875,175.3394444,188.5638889,178.7632639,61.81727279277736,328.31927450990446,449.9256766926874,580.709732572272,356.5399270168673,57.80611111111102,54.96361111111095,56.128888888889136,71.96750000000009,51.28166666666655,48.001944444444526,52.06388888888886,46.10944444444466,36.56583333333339,38.7575,201.49611333333354,542.0,44.280900138888896,272.0,98.37208333333393,2.7696557916666693,1.3481685916666672,1.421437252777777,1207.5233194444443,3998.296547,0.0,2176.5442749999993,1280.4677638888886,213.85604805555562,109031.38111111106,4.494858222222218,1.136588435555556,3.9173337805555586,94.6982350166667,64.85749999999997,18.632667749999992,23.443648888888855
2026-02-15 14:00:00,0.9129485282562166,11.79,0.459192027,87.29705147174379,0.33852573587189166,4.206,0.46,1.03,0.49,87.02,11.949999999999998,1.1783333333333332,69.98,9.0,19.55,1.69,12.33952387,5.155555556,79.53333333,71.63,38.89,0.046000000000000006,4.93,2.18,8.95,2.42,0.028,0.15,55.6,10.1,0.053,2.048681542,0.19000000000000003,16.840500000000002,0.1,96.21,0.64,0.66,1.12,0.0,0.0,0.057999999999999996,59.057348998329225,4.351506434862249,3.170740796097658,0.0550411553387588,0.02360987728130211,0.062244447765859495,0.4683012869724499,5.127370696976183,5.123412001778621,0.06105761747426231,0.06406584854201407,0.026796707572899297,8.602333333333334,0.0,0.0,0.0,0.0,0.0,0.0,0.0,0.0,0.0,0.0,0.0,0.0,0.0,7.0,0.254488152,4.332307692307692,0.017695384615384616,94.90404307692307,0.1496923076923077,0.10393846153846154,0.05356923076923077,0.3924615384615385,0.04629230769230769,1.0779328876153846,20.56830769230769,35.20676923076923,0.3709230769230769,0.46,8.34476923076923,0.2753846153846154,0.2,0.4696923076923077,32.662615384615385,1.3116923076923077,1.333420264676923,1488.5230769230768,97.5,26.46153846153846,13.0,60.0,27.333333333333332,9.0,0.9618739379639862,178.9358333,167.05875,175.3394444,188.5638889,178.7632639,61.81727279277736,328.31927450990446,449.9256766926874,580.709732572272,356.5399270168673,57.77833333333346,55.08055555555549,55.96250000000009,75.90638888888893,51.390277777777634,48.24749999999962,59.781111111111116,45.93000000000014,36.16472222222227,36.70527777777784,197.03029305555546,544.2083333333334,44.2842874444445,272.0,94.30042364386267,2.753978536111112,1.345059841666669,1.4089750361111117,1218.7041166666663,3998.296547,0.0,2178.753850000002,1287.8299333333334,216.0511233333331,108666.5013888888,4.50516159722222,1.1172541011111108,3.97360469722222,94.1065138298611,63.28000000000013,18.751591583333347,23.591073916666623
2026-02-15 15:00:00,0.9129485282562166,11.79,0.459192027,87.29705147174379,0.33852573587189166,4.206,0.46,1.03,0.49,87.02,11.949999999999998,1.1783333333333332,69.98,9.0,19.55,1.69,12.33952387,5.155555556,79.53333333,71.63,38.89,0.046000000000000006,4.93,2.18,8.95,2.42,0.028,0.15,55.6,10.1,0.053,2.048681542,0.19000000000000003,16.840500000000002,0.1,96.21,0.64,0.66,1.12,0.0,0.0,0.057999999999999996,59.057348998329225,4.351506434862249,3.170740796097658,0.0550411553387588,0.02360987728130211,0.062244447765859495,0.4683012869724499,5.127370696976183,5.123412001778621,0.06105761747426231,0.06406584854201407,0.026796707572899297,8.602333333333334,0.0,0.0,0.0,0.0,0.0,0.0,0.0,0.0,0.0,0.0,0.0,0.0,0.0,7.0,0.254488152,4.470769230769231,0.011418461538461537,94.9546276923077,0.13123076923076923,0.10024615384615385,0.057723076923076926,0.24015384615384616,0.033830769230769234,1.0859035645384616,20.46676923076923,35.31292307692308,0.4263076923076923,0.46,8.330923076923076,0.29846153846153844,0.2,0.4512307692307692,32.51953846153846,1.413230769230769,1.3420860752923078,1489.9076923076923,97.5,26.46153846153846,13.0,60.0,27.333333333333332,9.0,0.9618739379639862,178.9358333,167.05875,175.3394444,188.5638889,178.7632639,61.81727279277736,328.31927450990446,449.9256766926874,580.709732572272,356.5399270168673,57.00861111111113,55.04250000000005,55.9938888888887,81.22750000000003,51.19638888888899,48.285833333332974,68.30611111111101,44.77611111111113,36.327777777777705,35.150000000000155,204.65182808333313,545.0,43.87555833333332,272.0,96.33000000000088,2.780241183333334,1.3480293277777768,1.4320614916666667,1224.8128861111106,3998.296547,0.0,2190.924902777776,1261.5747111111114,213.88806638888886,108185.6963888889,4.542325991666669,1.1555827986111105,4.026837347222224,95.11636722104164,62.838611111111064,18.569926861111085,23.752580138888884
2026-02-15 16:00:00,0.9129485282562166,11.79,0.459192027,87.29705147174379,0.33852573587189166,4.206,0.46,1.03,0.49,87.02,11.949999999999998,1.1783333333333332,69.98,9.0,19.55,1.69,12.33952387,5.155555556,79.53333333,71.63,38.89,0.046000000000000006,4.93,2.18,8.95,2.42,0.028,0.15,55.6,10.1,0.053,2.048681542,0.19000000000000003,16.840500000000002,0.1,96.21,0.64,0.66,1.12,0.0,0.0,0.057999999999999996,59.057348998329225,4.351506434862249,3.170740796097658,0.0550411553387588,0.02360987728130211,0.062244447765859495,0.4683012869724499,5.127370696976183,5.123412001778621,0.06105761747426231,0.06406584854201407,0.026796707572899297,8.602333333333334,0.0,0.0,0.0,0.0,0.0,0.0,0.0,0.0,0.0,0.0,0.0,0.0,0.0,7.0,0.254488152,4.380444444444445,0.012306666666666667,95.05873777777778,0.13622222222222224,0.1024888888888889,0.05302222222222223,0.22377777777777777,0.033,1.0841223819333334,20.397777777777776,35.251555555555555,0.374,0.47244444444444444,8.479333333333333,0.30622222222222223,0.20622222222222222,0.45,32.516222222222225,1.4324444444444444,1.3448942548444445,1485.0222222222221,97.5,26.46153846153846,13.0,60.0,27.333333333333332,9.0,0.9618739379639862,178.9358333,167.05875,175.3394444,188.5638889,178.7632639,61.81727279277736,328.31927450990446,449.9256766926874,580.709732572272,356.5399270168673,56.9702777777777,54.976944444444385,56.15916666666681,80.86722222222224,50.96333333333334,48.21888888888905,68.8294444444443,44.70861111111107,36.18638888888877,34.68972222222226,185.1176269722224,543.875,43.81786119444443,272.0,98.12075000000061,2.749296658333335,1.348201127777779,1.4015790722222226,1239.4510611111132,3998.296547,0.0,2246.6880638888897,1286.6180972222226,217.12863166666668,107882.39833333335,4.529128330555559,1.1330069147222224,3.7968991055555574,92.52808557381947,62.83749999999992,18.47403108333331,23.691623472222197
2026-02-15 17:00:00,0.9129485282562166,11.79,0.459192027,87.29705147174379,0.33852573587189166,4.206,0.46,1.03,0.49,87.02,11.949999999999998,1.1783333333333332,69.98,9.0,19.55,1.69,12.33952387,5.155555556,79.53333333,71.63,38.89,0.046000000000000006,4.93,2.18,8.95,2.42,0.028,0.15,55.6,10.1,0.053,2.048681542,0.19000000000000003,16.840500000000002,0.1,96.21,0.64,0.66,1.12,0.0,0.0,0.057999999999999996,59.057348998329225,4.351506434862249,3.170740796097658,0.0550411553387588,0.02360987728130211,0.062244447765859495,0.4683012869724499,5.127370696976183,5.123412001778621,0.06105761747426231,0.06406584854201407,0.026796707572899297,8.602333333333334,0.0,0.0,0.0,0.0,0.0,0.0,0.0,0.0,0.0,0.0,0.0,0.0,0.0,7.0,0.254488152,4.282181818181819,0.013312727272727273,95.08257818181818,0.1470909090909091,0.10612727272727272,0.04527272727272728,0.28145454545454546,0.04198181818181818,1.0880317089818181,20.381272727272727,35.33054545454546,0.31163636363636366,0.46345454545454545,8.591272727272727,0.2958181818181818,0.2029090909090909,0.4570909090909091,32.472727272727276,1.3856363636363636,1.3526054861090908,1481.7636363636364,97.5,26.46153846153846,13.0,60.0,27.333333333333332,9.0,0.9618739379639862,178.9358333,167.05875,175.3394444,188.5638889,178.7632639,61.81727279277736,328.31927450990446,449.9256766926874,580.709732572272,356.5399270168673,57.79916666666678,54.78805555555559,55.9586111111111,82.18138888888886,50.904166666666505,48.253055555555484,70.96972222222234,44.53194444444451,36.99722222222234,34.0861111111112,169.67786533333341,528.8611111111111,44.04649511111112,272.0,91.73751233319487,2.6123970361111097,1.3256991833333345,1.2865653411111109,1234.9669750000012,3998.296547,0.0,2262.4352194444446,1302.9273777777778,209.36131861111113,100326.7568055555,4.787715000000003,1.0453188222222232,3.922365308333332,90.48231715666668,62.244444444444355,18.65969855555554,23.716411888888867
2026-02-15 18:00:00,0.9129485282562166,11.79,0.459192027,87.29705147174379,0.33852573587189166,4.206,0.46,1.03,0.49,87.02,11.949999999999998,1.1783333333333332,69.98,9.0,19.55,1.69,12.33952387,5.155555556,79.53333333,71.63,38.89,0.046000000000000006,4.93,2.18,8.95,2.42,0.028,0.15,55.6,10.1,0.053,2.048681542,0.19000000000000003,16.840500000000002,0.1,96.21,0.64,0.66,1.12,0.0,0.0,0.057999999999999996,59.057348998329225,4.351506434862249,3.170740796097658,0.0550411553387588,0.02360987728130211,0.062244447765859495,0.4683012869724499,5.127370696976183,5.123412001778621,0.06105761747426231,0.06406584854201407,0.026796707572899297,8.602333333333334,0.0,0.0,0.0,0.0,0.0,0.0,0.0,0.0,0.0,0.0,0.0,0.0,0.0,7.0,0.254488152,4.194909090909091,0.013803636363636363,94.99645090909091,0.16345454545454546,0.11103636363636364,0.03436363636363636,0.4232727272727273,0.06270909090909091,1.100293359709091,20.430363636363637,35.60872727272727,0.2461818181818182,0.42527272727272725,8.640363636363636,0.2630909090909091,0.18654545454545454,0.47345454545454546,32.36363636363637,1.260181818181818,1.3672755417454545,1481.2181818181818,97.5,26.46153846153846,13.0,60.0,27.333333333333332,9.0,0.9618739379639862,178.9358333,167.05875,175.3394444,188.5638889,178.7632639,61.81727279277736,328.31927450990446,449.9256766926874,580.709732572272,356.5399270168673,58.76583333333321,54.15222222222234,55.36833333333341,86.74388888888907,50.45388888888886,47.97722222222209,72.64388888888844,44.078055555555544,37.62222222222234,34.73916666666667,185.0132783333334,522.4305555555555,40.97115869444445,272.0,88.91999999999918,2.5575648361111094,1.2991649999999986,1.2585154999999995,1228.866575000001,3998.296547,0.0,2266.678244444443,1336.6659583333326,211.8743633333333,100786.7325277778,4.74250451388889,1.0353836727777779,4.19461323333333,92.51425937916667,61.523333333333326,17.562645000000007,25.308135833333345
2026-02-15 19:00:00,0.9129485282562166,11.79,0.459192027,87.29705147174379,0.33852573587189166,4.206,0.46,1.03,0.49,87.02,11.949999999999998,1.1783333333333332,69.98,9.0,19.55,1.69,12.33952387,5.155555556,79.53333333,71.63,38.89,0.046000000000000006,4.93,2.18,8.95,2.42,0.028,0.15,55.6,10.1,0.053,2.048681542,0.19000000000000003,16.840500000000002,0.1,96.21,0.64,0.66,1.12,0.0,0.0,0.057999999999999996,59.057348998329225,4.351506434862249,3.170740796097658,0.0550411553387588,0.02360987728130211,0.062244447765859495,0.4683012869724499,5.127370696976183,5.123412001778621,0.06105761747426231,0.06406584854201407,0.026796707572899297,8.602333333333334,0.0,0.0,0.0,0.0,0.0,0.0,0.0,0.0,0.0,0.0,0.0,0.0,0.0,7.0,0.254488152,4.144,0.0132,94.996,0.158,0.1094,0.032,0.48,0.0674,1.1153632012,20.514,35.94,0.224,0.38999999999999996,8.644,0.218,0.176,0.504,32.224,1.0619999999999998,1.383611824,1485.0,97.5,26.46153846153846,13.0,60.0,27.333333333333332,9.0,0.9618739379639862,178.9358333,167.05875,175.3394444,188.5638889,178.7632639,61.81727279277736,328.31927450990446,449.9256766926874,580.709732572272,356.5399270168673,58.22250000000014,53.538611111111365,54.64777777777786,82.0522222222223,49.844444444444285,47.40722222222192,68.5358333333333,43.73583333333353,37.36361111111108,35.239166666666655,176.00821416666648,516.9166666666666,39.788758777777744,272.0,92.50149999999994,2.588284413888889,1.312099025000001,1.2760588508333335,1225.7805611111107,3998.296547,0.0,2283.7690916666675,1382.1546194444443,220.0098427777777,105573.01222222224,4.505900863888888,1.0579249422222219,4.149345741666671,91.32108837708331,61.5641666666665,16.920307861111112,25.605806499999975
2026-02-15 20:00:00,0.9129485282562166,11.79,0.459192027,87.29705147174379,0.33852573587189166,4.206,0.46,1.03,0.49,87.02,11.949999999999998,1.1783333333333332,69.98,9.0,19.55,1.69,12.33952387,5.155555556,79.53333333,71.63,38.89,0.046000000000000006,4.93,2.18,8.95,2.42,0.028,0.15,55.6,10.1,0.053,2.048681542,0.19000000000000003,16.840500000000002,0.1,96.21,0.64,0.66,1.12,0.0,0.0,0.057999999999999996,59.057348998329225,4.351506434862249,3.170740796097658,0.0550411553387588,0.02360987728130211,0.062244447765859495,0.4683012869724499,5.127370696976183,5.123412001778621,0.06105761747426231,0.06406584854201407,0.026796707572899297,8.602333333333334,0.0,0.0,0.0,0.0,0.0,0.0,0.0,0.0,0.0,0.0,0.0,0.0,0.0,7.0,0.254488152,4.1365,0.012150000000000001,95.00507499999999,0.14300000000000002,0.10535,0.034175000000000004,0.49874999999999997,0.065,1.132380902125,20.5965,36.29475,0.22775,0.36,8.629,0.17075,0.17,0.5355000000000001,32.05225,0.8534999999999999,1.40160311245,1492.2,97.5,26.46153846153846,13.0,60.0,27.333333333333332,9.0,0.9618739379639862,178.9358333,167.05875,175.3394444,188.5638889,178.7632639,61.81727279277736,328.31927450990446,449.9256766926874,580.709732572272,356.5399270168673,57.290833333333275,53.4880555555554,54.546944444444385,73.30722222222246,49.64138888888919,47.08472222222235,58.598333333333294,44.437500000000064,36.99027777777787,37.51138888888888,91.2179529166667,488.3222222222222,39.50553055555555,330.85,94.58066666666672,2.619815691666667,1.343123625000001,1.2765821074999997,1198.851827777778,3998.296547,0.0,2377.0104361111134,1392.8761138888885,216.86103888888857,106399.13944444442,3.052495919444449,1.0493866383333321,3.2799077111111123,94.79887876145834,61.28388888888887,16.17756597222223,24.7772958333333
2026-02-16 01:00:00,0.9424297214939859,11.69,0.459192027,87.37080320556797,0.3953087403052946,4.457202380952381,0.435,1.03,0.49,86.93500000000002,12.035000000000002,1.0892261904761904,69.98,9.0,19.55,1.69,12.33952387,5.198888889,79.30888889,71.63,38.89,0.05,5.44,2.22024,9.1,2.63,0.028,0.16,54.61,10.62,0.051,1.9669581805,0.21,0.0,0.0,0.0,0.0,0.0,0.0,0.0,0.0,0.0,59.907089390678536,3.8878765859699116,3.056101656801502,0.053605154467899305,0.022413753101965417,0.06530288640519555,0.3651441988706421,4.163293238046422,5.171106869589707,0.07160941614174551,0.07282850238565408,0.02529748080038259,8.62070238095238,0.0,0.0,0.0,0.0,0.0,0.0,0.0,0.0,0.0,0.0,0.0,0.0,0.0,7.0,0.254488152,4.398,0.011327272727272727,94.28850909090909,0.17,0.11901818181818181,0.021636363636363638,0.8792727272727273,0.11223636363636363,1.1920868179636364,21.12890909090909,36.827999999999996,0.1932727272727273,0.37236363636363634,8.854181818181818,0.13618181818181818,0.18963636363636366,0.6041818181818182,30.92927272727273,0.6672727272727272,1.4786172416727272,1503.6909090909091,97.5,26.46153846153846,13.0,60.0,27.333333333333332,9.0,0.9618739379639862,178.9358333,167.05875,175.3394444,188.5638889,178.7632639,61.81727279277736,328.31927450990446,449.9256766926874,580.709732572272,356.5399270168673,55.82388888888849,54.59944444444438,55.05638888888911,59.571666666666715,48.8980555555554,46.33861111111099,35.878611111111105,45.119722222222286,39.47944444444437,45.393888888888895,133.97551680555557,549.0,43.24538152777778,348.3333333333333,89.60583333333352,2.617207527777778,1.312574205555556,1.3045710438888887,1214.151069444445,3998.296547,0.0,2310.056152777778,1433.6163250000002,230.22557111111087,111792.7822222222,2.7092767611111133,1.0633462663888893,2.9330230888888904,104.83508931006943,59.799444444444404,18.01111616666665,23.642916027777776
2026-02-16 02:00:00,0.9424297214939859,11.69,0.459192027,87.37080320556797,0.3953087403052946,4.457202380952381,0.435,1.03,0.49,86.93500000000002,12.035000000000002,1.0892261904761904,69.98,9.0,19.55,1.69,12.33952387,5.198888889,79.30888889,71.63,38.89,0.05,5.44,2.22024,9.1,2.63,0.028,0.16,54.61,10.62,0.051,1.9669581805,0.21,0.0,0.0,0.0,0.0,0.0,0.0,0.0,0.0,0.0,59.907089390678536,3.8878765859699116,3.056101656801502,0.053605154467899305,0.022413753101965417,0.06530288640519555,0.3651441988706421,4.163293238046422,5.171106869589707,0.07160941614174551,0.07282850238565408,0.02529748080038259,8.62070238095238,0.0,0.0,0.0,0.0,0.0,0.0,0.0,0.0,0.0,0.0,0.0,0.0,0.0,7.0,0.254488152,4.278,0.011872727272727273,94.66269090909091,0.17,0.11738181818181818,0.024363636363636365,0.6447272727272727,0.09096363636363636,1.1327696812363637,20.62709090909091,36.108,0.19872727272727272,0.4596363636363636,8.777818181818182,0.17981818181818182,0.22236363636363637,0.5278181818181819,31.89472727272727,0.9127272727272726,1.4081083611272727,1501.509090909091,97.5,26.46153846153846,13.0,60.0,27.333333333333332,9.0,0.9618739379639862,178.9358333,167.05875,175.3394444,188.5638889,178.7632639,61.81727279277736,328.31927450990446,449.9256766926874,580.709732572272,356.5399270168673,55.38611111111078,56.59555555555572,54.76055555555601,57.626944444444305,48.84277777777766,46.32027777777751,26.48583333333334,45.17027777777797,40.73888888888895,49.42888888888865,150.24024430555556,545.0277777777778,42.974265055555534,320.0,95.9817083333335,2.7022689499999997,1.3479721555555562,1.3543439999999998,1219.8448638888901,3998.296547,0.0,2301.9832583333314,1352.814919444445,221.5641272222223,109827.51305555552,3.7033948916666666,1.1006469691666667,3.3699845472222236,99.90683237048611,60.619166666666814,18.471740333333315,24.51316608333333
2026-02-16 03:00:00,0.9424297214939859,11.69,0.459192027,87.37080320556797,0.3953087403052946,4.457202380952381,0.435,1.03,0.49,86.93500000000002,12.035000000000002,1.0892261904761904,69.98,9.0,19.55,1.69,12.33952387,5.198888889,79.30888889,71.63,38.89,0.05,5.44,2.22024,9.1,2.63,0.028,0.16,54.61,10.62,0.051,1.9669581805,0.21,0.0,0.0,0.0,0.0,0.0,0.0,0.0,0.0,0.0,59.907089390678536,3.8878765859699116,3.056101656801502,0.053605154467899305,0.022413753101965417,0.06530288640519555,0.3651441988706421,4.163293238046422,5.171106869589707,0.07160941614174551,0.07282850238565408,0.02529748080038259,8.62070238095238,0.0,0.0,0.0,0.0,0.0,0.0,0.0,0.0,0.0,0.0,0.0,0.0,0.0,7.0,0.254488152,4.2290909090909095,0.012209090909090909,94.73661818181819,0.17,0.11846363636363637,0.024790909090909093,0.6192727272727272,0.08955454545454544,1.1218232509000001,20.466090909090912,36.00690909090909,0.2041818181818182,0.4758181818181818,8.793454545454546,0.18163636363636365,0.22790909090909092,0.5079090909090909,32.096999999999994,0.9449090909090909,1.3957916133090909,1503.509090909091,97.5,26.46153846153846,13.0,60.0,27.333333333333332,9.0,0.9618739379639862,178.9358333,167.05875,175.3394444,188.5638889,178.7632639,61.81727279277736,328.31927450990446,449.9256766926874,580.709732572272,356.5399270168673,54.79805555555557,55.44388888888883,54.96583333333332,60.30777777777764,48.798611111110866,46.29444444444415,37.06027777777777,44.98638888888879,39.38638888888906,44.3708333333333,158.76533888888875,540.0,42.32961616666669,320.0,93.1450000000003,2.7228812055555554,1.3481903444444452,1.3746247277777768,1219.4496138888912,3998.296547,0.0,2325.705086111112,1339.9634472222222,221.4818736111111,110320.38277777775,4.20025266111111,1.1225709472222223,3.395126019444445,101.03640740277777,59.385833333333366,18.159263916666667,24.742308472222213
2026-02-16 04:00:00,0.9424297214939859,11.69,0.459192027,87.37080320556797,0.3953087403052946,4.457202380952381,0.435,1.03,0.49,86.93500000000002,12.035000000000002,1.0892261904761904,69.98,9.0,19.55,1.69,12.33952387,5.198888889,79.30888889,71.63,38.89,0.05,5.44,2.22024,9.1,2.63,0.028,0.16,54.61,10.62,0.051,1.9669581805,0.21,0.0,0.0,0.0,0.0,0.0,0.0,0.0,0.0,0.0,59.907089390678536,3.8878765859699116,3.056101656801502,0.053605154467899305,0.022413753101965417,0.06530288640519555,0.3651441988706421,4.163293238046422,5.171106869589707,0.07160941614174551,0.07282850238565408,0.02529748080038259,8.62070238095238,0.0,0.0,0.0,0.0,0.0,0.0,0.0,0.0,0.0,0.0,0.0,0.0,0.0,7.0,0.254488152,4.201818181818182,0.012481818181818182,94.71916363636365,0.17,0.12037272727272727,0.024518181818181817,0.6574545454545454,0.09419090909090909,1.1255983399,20.408818181818184,36.094181818181816,0.20963636363636365,0.4703636363636364,8.837090909090909,0.17072727272727273,0.22518181818181818,0.5051818181818182,32.067,0.9121818181818182,1.4011855145818182,1506.7818181818182,97.5,26.46153846153846,13.0,60.0,27.333333333333332,9.0,0.9618739379639862,178.9358333,167.05875,175.3394444,188.5638889,178.7632639,61.81727279277736,328.31927450990446,449.9256766926874,580.709732572272,356.5399270168673,54.239722222222554,54.53611111111105,55.730833333333095,58.46916666666666,48.59916666666678,46.10388888888893,28.972500000000007,44.69361111111132,40.8441666666666,47.66222222222237,159.6566988888888,540.0,43.30669908333334,320.0,93.1450000000003,2.7371438638888894,1.3480010166666678,1.389106219444445,1217.0049805555561,3998.296547,0.0,2338.437525,1334.0708805555553,222.01161638888888,110982.20861111111,4.389497261111113,1.1322039538888882,3.3400205916666676,101.15451260277777,58.28166666666678,18.78563805555554,24.593750222222212
2026-02-16 05:00:00,0.9424297214939859,11.69,0.459192027,87.37080320556797,0.3953087403052946,4.457202380952381,0.435,1.03,0.49,86.93500000000002,12.035000000000002,1.0892261904761904,69.98,9.0,19.55,1.69,12.33952387,5.198888889,79.30888889,71.63,38.89,0.05,5.44,2.22024,9.1,2.63,0.028,0.16,54.61,10.62,0.051,1.9669581805,0.21,0.0,0.0,0.0,0.0,0.0,0.0,0.0,0.0,0.0,59.907089390678536,3.8878765859699116,3.056101656801502,0.053605154467899305,0.022413753101965417,0.06530288640519555,0.3651441988706421,4.163293238046422,5.171106869589707,0.07160941614174551,0.07282850238565408,0.02529748080038259,8.62070238095238,0.0,0.0,0.0,0.0,0.0,0.0,0.0,0.0,0.0,0.0,0.0,0.0,0.0,7.0,0.254488152,4.174545454545455,0.012754545454545454,94.70170909090909,0.17,0.12228181818181819,0.024245454545454546,0.6956363636363636,0.09882727272727272,1.1293734289000001,20.351545454545455,36.18145454545454,0.21509090909090908,0.46490909090909094,8.880727272727272,0.1598181818181818,0.22245454545454546,0.5024545454545455,32.037,0.8794545454545455,1.4065794158545455,1510.0545454545454,97.5,26.46153846153846,13.0,60.0,27.333333333333332,9.0,0.9618739379639862,178.9358333,167.05875,175.3394444,188.5638889,178.7632639,61.81727279277736,328.31927450990446,449.9256766926874,580.709732572272,356.5399270168673,53.930000000000014,53.99583333333327,57.208333333333336,55.574166666666684,48.4025,45.829166666666765,24.056666666666686,44.45166666666664,41.13916666666668,50.12916666666665,162.19249333333335,543.8333333333334,42.73144525000002,320.0,94.87654166666671,2.74143995,1.348486316666667,1.3929240250000003,1222.0757000000006,3998.296547,0.0,2323.5208083333337,1334.4648249999998,222.55103333333327,111309.17499999999,4.367917524999999,1.1495393433333332,3.357084308333336,101.49050536666667,57.51499999999999,18.44943583333334,24.725911750000005
