Repository: saikumar-voptimai/evonith_bf_webapp

# Evonith BF2 — Blast Furnace Intelligence Platform

Monitoring, modelling and optimisation of **Blast Furnace 2 (BF2)** at Evonith Steel: live telemetry from InfluxDB,
manual plant reports from Neon PostgreSQL, a two-zone energy model of the furnace, blend and fuel optimisers, a
conversational assistant (FurnaceMind) and a live digital twin evaluated every hour.

The platform has three deployable parts that share one Python service layer, plus the shared data library:

| Part | Path | What it is |
|---|---|---|
| **Streamlit app** (legacy) | `src/app.py`, `src/custom_pages/` | The original 11-page dashboard; still the home of the model pages. Served under `/legacy` in production |

File: src/assets/data/V10_df_filtered.csv (part 118 of 166)
datetime,Hot Blast PressureBar,Hot Blast Temp.oC,Hot Blast VolumeNm3/Hr.,O2 Enrichment %,OxygenFlowNm3/Hr.,PermeabilityKgs/Hr.,RAFToC,SteamKgs/Hr.,TopPressureBar,TuyereVelocitym/s,Differential PressureTotalBar,Charges/Hrs.,StockRodLevel,COKE_ASH%,COKE_FC%,COKE_IM%,COKE_MOIST%,COKE_MT,COKE_VM%,NUTCOKE_ASH%,NUTCOKE_FC%,NUTCOKE_IM%,NUTCOKE_MOIST%,NUTCOKE_MT,NUTCOKE_VM%,PCI_2_%Ash,PCI_2_%FC,PCI_2_%IM,PCI_2_MT,PCI_2_%VM,Sinter_SP_MT,Sinter_SP_02_Al2O3%,Sinter_SP_02_Basicity,Sinter_SP_02_CaO%,Sinter_SP_02_Cold_Strength_AI,Sinter_SP_02_Cold_strength_TI,Sinter_SP_02_Fe(T)%,Sinter_SP_02_FeO%,Sinter_SP_02_Hot_strength_RDI,Sinter_SP_02_Hot_strength_RI,Sinter_SP_02_K2O%,Sinter_SP_02_MgO%,Sinter_SP_02_MnO%,Sinter_SP_02_Na2O%,Sinter_SP_02_P%,Sinter_SP_02_SiO2%,Sinter_SP_02_TiO2%,ORE_%Al2O3,ORE_%CaO,ORE_%Fe(T),ORE_%K2O,ORE_%LOI,ORE_%MgO,ORE_%MnO,ORE_MT,ORE_%Na2O,ORE_%P,ORE_%SiO2,ORE_%TiO2,ORE_%TM,Geomin Type,FLUX_Al2O3%,FLUX_CaO%,FLUX_Fe2O3%,FLUX_LOI%,FLUX_MgO%,FLUX_MT,FLUX_SiO2%,FLUX_TM%,COKE_DISCHARGE_TIME,WEIGHTED_COKE_ANGLE,TOTAL_COKE_PORTIONS,NON_COKE_DISCHARGE_TIME,WEIGHTED_NON_COKE_ANGLE,TOTAL_NON_COKE_PORTIONS,UnitCost Lakhs/Thm,ActualKg/Thm.,FurnaceTopGasAnalysisCO2ETACO,Act. Fuel RateKg/Thm.,Coke Rate Kg/Thm,ProductionTonnesPerHr
2025-03-01 02:00:00,2.42,1152.0,97902.0,3.258660436,3961.0,1402.0,2266.0,0.0,1.25,220.0,1.17,6.0,1.3,11.26118905,87.28447856,0.463901241,3.026077878,232.5866667,0.990431151,11.22,87.32,0.44,7.6,31.119666663,1.02,9.56,70.74,1.02,89.58666667,18.68,754.1653333,2.36,1.977099237,10.36,5.244444444,78.89,55.57,9.19,32.6805,69.83,0.058,1.78,0.05,0.054,0.057,5.24,0.17,2.428337928,0.02842536,21.86316289,0.012182297,3.321706397,0.024364595,0.081215315,285.8000319,0.002030383,0.084870005,2.99278437,0.185170919,1.705521622,1.0,0.35,0.0,0.74,1.2,0.0,15.19,96.98,0.1,97.0,26.69230769,13.0,60.0,28.5,8.0,117.6675,139.0,41.09785203,536.0,397.0,81.65467626
2025-03-01 03:00:00,2.41,1149.0,97965.0,3.307500432,4023.0,1376.0,2277.0,0.0,1.22,220.0,1.19,7.0,1.3,11.26118905,87.28447856,0.463901241,3.026077878,232.5866667,0.990431151,11.22,87.32,0.44,7.6,31.119666663,1.02,9.56,70.74,1.02,89.58666667,18.68,754.1653333,2.36,1.977099237,10.36,5.244444444,78.89,55.57,9.19,32.6805,69.83,0.058,1.78,0.05,0.054,0.057,5.24,0.17,2.428337928,0.02842536,21.86316289,0.012182297,3.321706397,0.024364595,0.081215315,285.8000319,0.002030383,0.084870005,2.99278437,0.185170919,1.705521622,1.0,0.35,0.0,0.74,1.2,0.0,15.19,96.98,0.1,97.0,26.69230769,13.0,60.0,28.5,8.0,117.8,140.0,41.66863069,537.0,397.0,82.07142857
2025-03-01 04:00:00,2.46,1120.0,97440.0,3.319525547,4016.0,1325.0,2250.0,0.0,1.23,210.0,1.23,6.0,1.3,11.26118905,87.28447856,0.463901241,3.026077878,232.5866667,0.990431151,11.22,87.32,0.44,7.6,31.119666663,1.02,9.56,70.74,1.02,89.58666667,18.68,754.1653333,2.36,1.977099237,10.36,5.244444444,78.89,55.57,9.19,32.6805,69.83,0.058,1.78,0.05,0.054,0.057,5.24,0.17,2.428337928,0.02842536,21.86316289,0.012182297,3.321706397,0.024364595,0.081215315,285.8000319,0.002030383,0.084870005,2.99278437,0.185170919,1.705521622,1.0,0.35,0.0,0.74,1.2,0.0,15.19,96.98,0.1,97.0,26.69230769,13.0,60.0,28.5,8.0,117.1375,135.0,42.78326281,532.0,397.0,81.48148148
2025-03-01 05:00:00,2.46,1111.0,97445.0,3.353590774,4016.0,1292.0,2211.0,800.0,1.23,210.0,1.23,6.0,1.3,11.26118905,87.28447856,0.463901241,3.026077878,232.5866667,0.990431151,11.22,87.32,0.44,7.6,31.119666663,1.02,9.56,70.74,1.02,89.58666667,18.68,754.1653333,2.36,1.977099237,10.36,5.244444444,78.89,55.57,9.19,32.6805,69.83,0.058,1.78,0.05,0.054,0.057,5.24,0.17,2.428337928,0.02842536,21.86316289,0.012182297,3.321706397,0.024364595,0.081215315,285.8000319,0.002030383,0.084870005,2.99278437,0.185170919,1.705521622,1.0,0.35,0.0,0.74,1.2,0.0,15.19,96.98,0.1,97.0,26.69230769,13.0,60.0,28.5,8.0,117.225,130.0,41.50011756,530.0,400.0,77.30769231
2025-03-01 06:00:00,2.42,1136.0,99245.0,3.255955008,4012.0,1419.0,2286.0,0.0,1.26,220.0,1.16,7.0,1.3,11.26118905,87.28447856,0.463901241,3.026077878,232.5866667,0.990431151,11.22,87.32,0.44,7.6,31.119666663,1.02,9.56,70.74,1.02,89.58666667,18.68,754.1653333,2.36,1.977099237,10.36,5.244444444,78.89,55.57,9.19,32.6805,69.83,0.058,1.78,0.05,0.054,0.057,5.24,0.17,2.428337928,0.02842536,21.86316289,0.012182297,3.321706397,0.024364595,0.081215315,285.8000319,0.002030383,0.084870005,2.99278437,0.185170919,1.705521622,1.0,0.35,0.0,0.74,1.2,0.0,15.19,96.98,0.1,97.0,26.69230769,13.0,60.0,28.5,8.0,117.1375,135.0,41.17786749,532.0,397.0,81.55555556
2025-03-01 07:00:00,2.4,1131.0,99164.0,3.259424112,4013.0,1438.0,2266.0,0.0,1.25,220.0,1.15,7.0,1.3,11.26118905,87.28447856,0.463901241,3.026077878,232.5866667,0.990431151,11.22,87.32,0.44,7.6,31.119666663,1.02,9.56,70.74,1.02,89.58666667,18.68,754.1653333,2.36,1.977099237,10.36,5.244444444,78.89,55.57,9.19,32.6805,69.83,0.058,1.78,0.05,0.054,0.057,5.24,0.17,2.428337928,0.02842536,21.86316289,0.012182297,3.321706397,0.024364595,0.081215315,285.8000319,0.002030383,0.084870005,2.99278437,0.185170919,1.705521622,1.0,0.35,0.0,0.74,1.2,0.0,15.19,96.98,0.1,97.0,26.69230769,13.0,60.0,28.5,8.0,117.535,138.0,40.8886788,535.0,397.0,82.53623188
2025-03-01 08:00:00,2.43,1130.0,100732.0,3.203133302,4006.0,1415.0,2263.0,0.0,1.24,222.0,1.19,7.0,1.3,10.91392212,87.70564673,0.407823363,3.091376978,232.5866667,0.972607788,11.22,87.32,0.44,7.6,31.119666663,1.02,9.42,70.77,0.99,89.58666667,18.82,754.1653333,2.48,2.009345794,10.75,5.244444444,78.89,55.08,9.28,32.647,69.83,0.061,1.83,0.05,0.057,0.06,5.35,0.18,2.428337928,0.02842536,21.86316289,0.012182297,3.321706397,0.024364595,0.081215315,285.8000319,0.002030383,0.084870005,2.99278437,0.185170919,1.705521622,1.0,0.35,0.0,0.74,1.2,0.0,15.19,96.98,0.1,97.0,26.69230769,13.0,60.0,28.5,8.0,116.475,130.0,41.94385468,527.0,397.0,85.38461538
2025-03-01 09:00:00,2.43,1134.0,99487.0,3.244805192,4008.0,1373.0,2270.0,0.0,1.24,220.0,1.19,6.0,1.3,10.91392212,87.70564673,0.407823363,3.091376978,232.5866667,0.972607788,11.22,87.32,0.44,7.6,31.119666663,1.02,9.42,70.77,0.99,89.58666667,18.82,754.1653333,2.48,2.009345794,10.75,5.244444444,78.89,55.08,9.28,32.647,69.83,0.061,1.83,0.05,0.057,0.06,5.35,0.18,2.428337928,0.02842536,21.86316289,0.012182297,3.321706397,0.024364595,0.081215315,285.8000319,0.002030383,0.084870005,2.99278437,0.185170919,1.705521622,1.0,0.35,0.0,0.74,1.2,0.0,15.19,96.98,0.1,97.0,26.69230769,13.0,60.0,28.5,8.0,117.8,140.0,42.30589336,537.0,397.0,80.71428571
2025-03-01 10:00:00,2.43,1148.0,97930.0,3.299641793,4012.0,1410.0,2273.0,0.0,1.27,219.0,1.16,7.0,1.3,10.91392212,87.70564673,0.407823363,3.091376978,232.5866667,0.972607788,11.22,87.32,0.44,7.6,31.119666663,1.02,9.42,70.77,0.99,89.58666667,18.82,754.1653333,2.48,2.009345794,10.75,5.244444444,78.89,55.08,9.28,32.647,69.83,0.061,1.83,0.05,0.057,0.06,5.35,0.18,2.428337928,0.02842536,21.86316289,0.012182297,3.321706397,0.024364595,0.081215315,285.8000319,0.002030383,0.084870005,2.99278437,0.185170919,1.705521622,1.0,0.35,0.0,0.74,1.2,0.0,15.19,96.98,0.1,97.0,26.69230769,13.0,60.0,28.5,8.0,118.1975,143.0,42.22169363,540.0,397.0,80.48951049
2025-03-01 11:00:00,2.38,1148.0,95864.0,3.372375981,4014.0,1360.0,2271.0,0.0,1.2,217.0,1.18,7.0,1.3,10.91392212,87.70564673,0.407823363,3.091376978,232.5866667,0.972607788,11.22,87.32,0.44,7.6,31.119666663,1.02,9.42,70.77,0.99,89.58666667,18.82,754.1653333,2.48,2.009345794,10.75,5.244444444,78.89,55.08,9.28,32.647,69.83,0.061,1.83,0.05,0.057,0.06,5.35,0.18,2.428337928,0.02842536,21.86316289,0.012182297,3.321706397,0.024364595,0.081215315,285.8000319,0.002030383,0.084870005,2.99278437,0.185170919,1.705521622,1.0,0.35,0.0,0.74,1.2,0.0,15.19,96.98,0.1,97.0,26.69230769,13.0,60.0,28.5,8.0,118.4625,145.0,41.91530318,542.0,397.0,80.0
2025-03-01 12:00:00,2.39,1145.0,94981.0,3.410480618,4022.0,1361.0,2249.0,0.0,1.22,214.0,1.17,6.0,1.3,10.91392212,87.70564673,0.407823363,3.091376978,232.5866667,0.972607788,11.22,87.32,0.44,7.6,31.119666663,1.02,9.42,70.77,0.99,89.58666667,18.82,754.1653333,2.48,2.009345794,10.75,5.244444444,78.89,55.08,9.28,32.647,69.83,0.061,1.83,0.05,0.057,0.06,5.35,0.18,2.428337928,0.02842536,21.86316289,0.012182297,3.321706397,0.024364595,0.081215315,285.8000319,0.002030383,0.084870005,2.99278437,0.185170919,1.705521622,1.0,0.35,0.0,0.74,1.2,0.0,15.19,96.98,0.1,97.0,26.69230769,13.0,60.0,28.5,8.0,118.4625,145.0,42.41559677,542.0,397.0,82.75862069
2025-03-01 13:00:00,2.43,1149.0,94872.0,3.421181774,4030.0,1332.0,2239.0,0.0,1.24,212.0,1.19,6.0,1.3,10.91392212,87.70564673,0.407823363,3.091376978,232.5866667,0.972607788,11.22,87.32,0.44,7.6,31.119666663,1.02,9.42,70.77,0.99,89.58666667,18.82,754.1653333,2.48,2.009345794,10.75,5.244444444,78.89,55.08,9.28,32.647,69.83,0.061,1.83,0.05,0.057,0.06,5.35,0.18,2.428337928,0.02842536,21.86316289,0.012182297,3.321706397,0.024364595,0.081215315,285.8000319,0.002030383,0.084870005,2.99278437,0.185170919,1.705521622,1.0,0.35,0.0,0.74,1.2,0.0,15.19,96.98,0.1,97.0,26.69230769,13.0,60.0,28.5,8.0,118.4625,145.0,42.55268766,542.0,397.0,85.37931034
2025-03-01 14:00:00,2.44,1148.0,94671.0,3.428439552,4030.0,1338.0,2230.0,0.0,1.26,212.0,1.18,6.0,1.3,10.91392212,87.70564673,0.407823363,3.091376978,232.5866667,0.972607788,11.22,87.32,0.44,7.6,31.119666663,1.02,9.42,70.77,0.99,89.58666667,18.82,754.1653333,2.48,2.009345794,10.75,5.244444444,78.89,55.08,9.28,32.647,69.83,0.061,1.83,0.05,0.057,0.06,5.35,0.18,2.428337928,0.02842536,21.86316289,0.012182297,3.321706397,0.024364595,0.081215315,285.8000319,0.002030383,0.084870005,2.99278437,0.185170919,1.705521622,1.0,0.35,0.0,0.74,1.2,0.0,15.19,96.98,0.1,97.0,26.69230769,13.0,60.0,28.5,8.0,118.7275,147.0,42.30769231,544.0,397.0,85.37414966
2025-03-01 15:00:00,2.45,1147.0,94590.0,3.431373042,4030.0,1354.0,2249.0,0.0,1.29,210.0,1.16,7.0,1.3,10.91392212,87.70564673,0.407823363,3.091376978,232.5866667,0.972607788,11.22,87.32,0.44,7.6,31.119666663,1.02,9.42,70.77,0.99,89.58666667,18.82,754.1653333,2.48,2.009345794,10.75,5.244444444,78.89,55.08,9.28,32.647,69.83,0.061,1.83,0.05,0.057,0.06,5.35,0.18,2.428337928,0.02842536,21.86316289,0.012182297,3.321706397,0.024364595,0.081215315,285.8000319,0.002030383,0.084870005,2.99278437,0.185170919,1.705521622,1.0,0.35,0.0,0.74,1.2,0.0,15.19,96.98,0.1,97.0,26.69230769,13.0,60.0,28.5,8.0,118.4625,145.0,42.21428571,542.0,397.0,85.03448276
2025-03-01 16:00:00,2.4,1150.0,94560.0,3.436715976,4035.0,1336.0,2284.0,0.0,1.22,213.0,1.18,6.0,1.3,10.86652991,87.75347009,0.42,3.391376978,232.5866667,0.96,11.22,87.32,0.44,7.6,31.119666663,1.02,9.43,70.83,0.98,89.58666667,18.76,754.1653333,2.4,2.081132075,11.03,5.244444444,78.89,55.0,9.19,32.66375,69.83,0.059,1.84,0.05,0.057,0.057,5.3,0.18,2.428337928,0.02842536,21.86316289,0.012182297,3.321706397,0.024364595,0.081215315,285.8000319,0.002030383,0.084870005,2.99278437,0.185170919,1.705521622,1.0,0.35,0.0,0.74,1.2,0.0,15.19,96.98,0.1,97.0,26.69230769,13.0,60.0,28.5,8.0,118.4625,145.0,41.5358609,542.0,397.0,76.89655172
2025-03-01 17:00:00,2.36,1150.0,94605.0,3.435933217,4036.0,1360.0,2288.0,0.0,1.2,216.0,1.16,6.0,1.3,10.86652991,87.75347009,0.42,3.391376978,232.5866667,0.96,11.22,87.32,0.44,7.6,31.119666663,1.02,9.43,70.83,0.98,89.58666667,18.76,754.1653333,2.4,2.081132075,11.03,5.244444444,78.89,55.0,9.19,32.66375,69.83,0.059,1.84,0.05,0.057,0.057,5.3,0.18,2.428337928,0.02842536,21.86316289,0.012182297,3.321706397,0.024364595,0.081215315,285.8000319,0.002030383,0.084870005,2.99278437,0.185170919,1.705521622,1.0,0.35,0.0,0.74,1.2,0.0,15.19,96.98,0.1,97.0,26.69230769,13.0,60.0,28.5,8.0,118.33,144.0,41.5358609,541.0,397.0,77.01388889
2025-03-01 18:00:00,2.34,1148.0,94305.0,3.445147939,4034.0,1380.0,2292.0,0.0,1.2,216.0,1.14,6.0,1.3,10.86652991,87.75347009,0.42,3.391376978,232.5866667,0.96,11.22,87.32,0.44,7.6,31.119666663,1.02,9.43,70.83,0.98,89.58666667,18.76,754.1653333,2.4,2.081132075,11.03,5.244444444,78.89,55.0,9.19,32.66375,69.83,0.059,1.84,0.05,0.057,0.057,5.3,0.18,2.428337928,0.02842536,21.86316289,0.012182297,3.321706397,0.024364595,0.081215315,285.8000319,0.002030383,0.084870005,2.99278437,0.185170919,1.705521622,1.0,0.35,0.0,0.74,1.2,0.0,15.19,96.98,0.1,97.0,26.69230769,13.0,60.0,28.5,8.0,118.065,142.0,41.03481164,539.0,397.0,76.76056338
2025-03-01 19:00:00,2.38,1148.0,95181.0,3.413466001,4034.0,1348.0,2297.0,0.0,1.2,216.0,1.18,6.0,1.3,10.86652991,87.75347009,0.42,3.391376978,232.5866667,0.96,11.22,87.32,0.44,7.6,31.119666663,1.02,9.43,70.83,0.98,89.58666667,18.76,754.1653333,2.4,2.081132075,11.03,5.244444444,78.89,55.0,9.19,32.66375,69.83,0.059,1.84,0.05,0.057,0.057,5.3,0.18,2.428337928,0.02842536,21.86316289,0.012182297,3.321706397,0.024364595,0.081215315,285.8000319,0.002030383,0.084870005,2.99278437,0.185170919,1.705521622,1.0,0.35,0.0,0.74,1.2,0.0,15.19,96.98,0.1,97.0,26.69230769,13.0,60.0,28.5,8.0,118.1975,143.0,41.22848948,540.0,397.0,75.94405594
2025-03-01 20:00:00,2.35,1148.0,95088.0,3.41680182,4034.0,1375.0,2303.0,0.0,1.2,217.0,1.15,7.0,1.3,10.86652991,87.75347009,0.42,3.391376978,232.5866667,0.96,11.22,87.32,0.44,7.6,31.119666663,1.02,9.43,70.83,0.98,89.58666667,18.76,754.1653333,2.4,2.081132075,11.03,5.244444444,78.89,55.0,9.19,32.66375,69.83,0.059,1.84,0.05,0.057,0.057,5.3,0.18,2.428337928,0.02842536,21.86316289,0.012182297,3.321706397,0.024364595,0.081215315,285.8000319,0.002030383,0.084870005,2.99278437,0.185170919,1.705521622,1.0,0.35,0.0,0.74,1.2,0.0,15.19,96.98,0.1,97.0,26.69230769,13.0,60.0,28.5,8.0,117.6675,139.0,40.68160153,536.0,397.0,75.89928058
2025-03-01 21:00:00,2.37,1148.0,95916.0,3.383973576,4030.0,1367.0,2311.0,0.0,1.21,218.0,1.16,6.0,1.3,10.86652991,87.75347009,0.42,3.391376978,232.5866667,0.96,11.22,87.32,0.44,7.6,31.119666663,1.02,9.43,70.83,0.98,89.58666667,18.76,754.1653333,2.4,2.081132075,11.03,5.244444444,78.89,55.0,9.19,32.66375,69.83,0.059,1.84,0.05,0.057,0.057,5.3,0.18,2.428337928,0.02842536,21.86316289,0.012182297,3.321706397,0.024364595,0.081215315,285.8000319,0.002030383,0.084870005,2.99278437,0.185170919,1.705521622,1.0,0.35,0.0,0.74,1.2,0.0,15.19,96.98,0.1,97.0,26.69230769,13.0,60.0,28.5,8.0,117.6675,139.0,41.37529138,536.0,397.0,76.04316547
2025-03-01 22:00:00,2.4,1148.0,95596.0,3.391082932,4025.0,1385.0,2301.0,0.0,1.25,216.0,1.15,7.0,1.3,10.86652991,87.75347009,0.42,3.391376978,232.5866667,0.96,11.22,87.32,0.44,7.6,31.119666663,1.02,9.43,70.83,0.98,89.58666667,18.76,754.1653333,2.4,2.081132075,11.03,5.244444444,78.89,55.0,9.19,32.66375,69.83,0.059,1.84,0.05,0.057,0.057,5.3,0.18,2.428337928,0.02842536,21.86316289,0.012182297,3.321706397,0.024364595,0.081215315,285.8000319,0.002030383,0.084870005,2.99278437,0.185170919,1.705521622,1.0,0.35,0.0,0.74,1.2,0.0,15.19,96.98,0.1,97.0,26.69230769,13.0,60.0,28.5,8.0,117.1375,135.0,41.66666667,532.0,397.0,79.55555556
2025-03-01 23:00:00,2.44,1149.0,95989.0,3.37553338,4023.0,1393.0,2319.0,0.0,1.29,213.0,1.15,6.0,1.3,11.34890037,87.2205739,0.431821546,3.38826363,233.1243333,0.998704182,11.16,87.36,0.45,7.0,31.030333329999998,1.03,9.53,70.65,0.96,94.87,18.86,750.249,2.35,2.104448743,10.88,5.198888889,80.28888889,55.27,9.15,32.73075,69.83,0.055,1.88,0.04,0.056,0.056,5.17,0.17,2.268887449,0.031732692,21.3085024,0.015866346,3.030472047,0.023799519,0.166596631,291.3331431,0.003966586,0.06743197,3.256567475,0.21379901,1.58663458,1.0,0.44,0.0,0.79,1.3,0.0,19.59666667,95.04,0.1,97.0,26.69230769,13.0,60.0,28.5,8.0,116.8725,133.0,42.21069998,530.0,397.0,74.81203008
2025-03-03 23:00:00,2.36,1145.0,95898.0,3.697600116,4403.0,1375.0,2414.0,0.0,1.2,204.0,1.16,6.0,1.1,11.75,86.87,0.42,2.6,262.826,0.96,11.93,86.58,0.46,5.9,32.82366667,1.03,10.22,68.74,1.1,74.47666667,19.94,786.4003333,2.45,1.943962918,10.317,5.402222222,77.53222222,55.19,9.33,32.8125,68.57,0.058,2.14,0.08,0.062,0.068,5.3072,0.19,4.326295556,0.071865375,38.13176781,0.013654421,6.209168373,0.071865375,0.222782662,344.0363333,0.016529036,0.168164977,5.303664652,0.508806853,2.443422739,1.0,0.47,0.0,1.09,1.1,0.0,9.17,96.42,0.1,97.0,26.69230769,13.0,60.0,28.5,8.0,125.9,120.0,40.21286441,560.0,440.0,72.75
2025-03-04 00:00:00,2.54,1159.0,106669.0,3.018188901,3997.0,1365.0,2338.0,0.0,1.24,237.0,1.3,6.0,1.4,14.57792909,84.23947517,0.529308238,4.294118933,268.4546667,1.182595746,12.94,86.0,0.5,6.1,35.132333329999994,1.06,10.0,69.65,1.85,92.53333333,18.5,825.1,2.39170765,2.019403975,10.78058072,5.134444444,78.60111111,54.98,8.48,31.55846154,65.9,0.06317231,1.907259474,0.176,0.056296776,0.063638889,5.338496333,0.18,1.36,0.05,58.68,0.02,2.76,0.05,0.04,150.625,0.06,0.02,11.55,0.06,1.6,1.0,0.35,0.0,0.77,1.1,0.0,16.57666667,96.36,0.2,97.0,26.69230769,13.0,60.0,28.5,8.0,125.3875,135.0,42.75911027,565.0,430.0,74.88888889
2025-03-04 02:00:00,2.5,1194.0,107903.0,2.988172346,4003.0,1385.0,2294.0,0.0,1.3,251.0,1.2,7.0,1.4,14.57792909,84.23947517,0.529308238,4.294118933,268.4546667,1.182595746,12.94,86.0,0.5,6.1,35.132333329999994,1.06,10.0,69.65,1.85,92.53333333,18.5,825.1,2.39170765,2.019403975,10.78058072,5.134444444,78.60111111,54.98,8.48,31.55846154,65.9,0.06317231,1.907259474,0.176,0.056296776,0.063638889,5.338496333,0.18,1.36,0.05,58.68,0.02,2.76,0.05,0.04,150.625,0.06,0.02,11.55,0.06,1.6,1.0,0.35,0.0,0.77,1.1,0.0,16.57666667,96.36,0.2,97.0,26.69230769,13.0,60.0,28.5,8.0,126.7125,145.0,44.20631182,575.0,430.0,88.68965517
2025-03-04 03:00:00,2.61,1177.0,107260.0,3.003821803,4000.0,1368.0,2300.0,0.0,1.3,246.0,1.31,7.0,1.4,14.57792909,84.23947517,0.529308238,4.294118933,268.4546667,1.182595746,12.94,86.0,0.5,6.1,35.132333329999994,1.06,10.0,69.65,1.85,92.53333333,18.5,825.1,2.39170765,2.019403975,10.78058072,5.134444444,78.60111111,54.98,8.48,31.55846154,65.9,0.06317231,1.907259474,0.176,0.056296776,0.063638889,5.338496333,0.18,1.36,0.05,58.68,0.02,2.76,0.05,0.04,150.625,0.06,0.02,11.55,0.06,1.6,1.0,0.35,0.0,0.77,1.1,0.0,16.57666667,96.36,0.2,97.0,26.69230769,13.0,60.0,28.5,8.0,125.3875,135.0,44.65290807,565.0,430.0,88.14814815
2025-03-04 04:00:00,2.58,1179.0,108136.0,2.979505223,4000.0,1406.0,2306.0,0.0,1.3,250.0,1.28,7.0,1.4,14.57792909,84.23947517,0.529308238,4.294118933,268.4546667,1.182595746,12.94,86.0,0.5,6.1,35.132333329999994,1.06,10.0,69.65,1.85,92.53333333,18.5,825.1,2.39170765,2.019403975,10.78058072,5.134444444,78.60111111,54.98,8.48,31.55846154,65.9,0.06317231,1.907259474,0.176,0.056296776,0.063638889,5.338496333,0.18,1.36,0.05,58.68,0.02,2.76,0.05,0.04,150.625,0.06,0.02,11.55,0.06,1.6,1.0,0.35,0.0,0.77,1.1,0.0,16.57666667,96.36,0.2,97.0,26.69230769,13.0,60.0,28.5,8.0,125.1225,133.0,44.30172816,563.0,430.0,87.66917293
2025-03-04 05:00:00,2.64,1175.0,108749.0,2.961981828,3999.0,1355.0,2337.0,0.0,1.3,247.0,1.34,6.0,1.4,14.57792909,84.23947517,0.529308238,4.294118933,268.4546667,1.182595746,12.94,86.0,0.5,6.1,35.132333329999994,1.06,10.0,69.65,1.85,92.53333333,18.5,825.1,2.39170765,2.019403975,10.78058072,5.134444444,78.60111111,54.98,8.48,31.55846154,65.9,0.06317231,1.907259474,0.176,0.056296776,0.063638889,5.338496333,0.18,1.36,0.05,58.68,0.02,2.76,0.05,0.04,150.625,0.06,0.02,11.55,0.06,1.6,1.0,0.35,0.0,0.77,1.1,0.0,16.57666667,96.36,0.2,97.0,26.69230769,13.0,60.0,28.5,8.0,124.725,130.0,44.09005629,560.0,430.0,83.61538462
2025-03-04 06:00:00,2.64,1162.0,110806.0,2.907759829,4000.0,1375.0,2340.0,0.0,1.3,249.0,1.34,8.0,1.4,14.57792909,84.23947517,0.529308238,4.294118933,268.4546667,1.182595746,12.94,86.0,0.5,6.1,35.132333329999994,1.06,10.0,69.65,1.85,92.53333333,18.5,825.1,2.39170765,2.019403975,10.78058072,5.134444444,78.60111111,54.98,8.48,31.55846154,65.9,0.06317231,1.907259474,0.176,0.056296776,0.063638889,5.338496333,0.18,1.36,0.05,58.68,0.02,2.76,0.05,0.04,150.625,0.06,0.02,11.55,0.06,1.6,1.0,0.35,0.0,0.77,1.1,0.0,16.57666667,96.36,0.2,97.0,26.69230769,13.0,60.0,28.5,8.0,123.4,120.0,44.03369209,550.0,430.0,85.83333333
2025-03-04 07:00:00,2.62,1163.0,110403.0,2.918366608,4000.0,1396.0,2301.0,0.0,1.3,250.0,1.32,7.0,1.4,14.57792909,84.23947517,0.529308238,4.294118933,268.4546667,1.182595746,12.94,86.0,0.5,6.1,35.132333329999994,1.06,10.0,69.65,1.85,92.53333333,18.5,825.1,2.39170765,2.019403975,10.78058072,5.134444444,78.60111111,54.98,8.48,31.55846154,65.9,0.06317231,1.907259474,0.176,0.056296776,0.063638889,5.338496333,0.18,1.36,0.05,58.68,0.02,2.76,0.05,0.04,150.625,0.06,0.02,11.55,0.06,1.6,1.0,0.35,0.0,0.77,1.1,0.0,16.57666667,96.36,0.2,97.0,26.69230769,13.0,60.0,28.5,8.0,124.99000000000001,132.0,43.16580554,562.0,430.0,87.65151515
2025-03-04 16:00:00,2.54,1185.0,102838.0,3.132889654,4000.0,1387.0,2314.0,0.0,1.3,234.0,1.24,7.0,1.4,12.16429023,86.89221495,0.443494817,4.643600658,268.4546667,0.943494817,12.56,86.41,0.47,6.4,35.132333329999994,1.03,9.18,70.5,1.73,92.53333333,18.59,825.1,2.419198543,2.004492497,10.64760439,5.134444444,78.60111111,55.32,9.24,31.18230769,65.9,0.062153402,1.815184879,0.176,0.057400634,0.065871832,5.311870416,0.18,1.36,0.05,58.68,0.02,2.76,0.05,0.04,150.625,0.06,0.02,11.55,0.06,1.6,1.0,0.35,0.0,0.77,1.1,0.0,16.57666667,96.36,0.2,97.0,26.69230769,13.0,60.0,28.5,8.0,126.05,140.0,44.17350528,570.0,430.0,82.57142857
2025-03-04 17:00:00,2.54,1176.0,103309.0,3.118616889,4000.0,1389.0,2322.0,0.0,1.3,233.0,1.24,7.0,1.4,12.16429023,86.89221495,0.443494817,4.643600658,268.4546667,0.943494817,12.56,86.41,0.47,6.4,35.132333329999994,1.03,9.18,70.5,1.73,92.53333333,18.59,825.1,2.419198543,2.004492497,10.64760439,5.134444444,78.60111111,55.32,9.24,31.18230769,65.9,0.062153402,1.815184879,0.176,0.057400634,0.065871832,5.311870416,0.18,1.36,0.05,58.68,0.02,2.76,0.05,0.04,150.625,0.06,0.02,11.55,0.06,1.6,1.0,0.35,0.0,0.77,1.1,0.0,16.57666667,96.36,0.2,97.0,26.69230769,13.0,60.0,28.5,8.0,126.05,140.0,42.75700935,570.0,430.0,78.0
2025-03-04 18:00:00,2.54,1174.0,105248.0,3.062733135,4002.0,1418.0,2339.0,0.0,1.3,237.0,1.24,7.0,1.4,12.16429023,86.89221495,0.443494817,4.643600658,268.4546667,0.943494817,12.56,86.41,0.47,6.4,35.132333329999994,1.03,9.18,70.5,1.73,92.53333333,18.59,825.1,2.419198543,2.004492497,10.64760439,5.134444444,78.60111111,55.32,9.24,31.18230769,65.9,0.062153402,1.815184879,0.176,0.057400634,0.065871832,5.311870416,0.18,1.36,0.05,58.68,0.02,2.76,0.05,0.04,150.625,0.06,0.02,11.55,0.06,1.6,1.0,0.35,0.0,0.77,1.1,0.0,16.57666667,96.36,0.2,97.0,26.69230769,13.0,60.0,28.5,8.0,124.725,130.0,42.12616822,560.0,430.0,80.15384615
2025-03-04 19:00:00,2.56,1105.0,107660.0,2.991921645,3999.0,1426.0,2316.0,0.0,1.3,241.0,1.26,6.0,1.4,12.16429023,86.89221495,0.443494817,4.643600658,268.4546667,0.943494817,12.56,86.41,0.47,6.4,35.132333329999994,1.03,9.18,70.5,1.73,92.53333333,18.59,825.1,2.419198543,2.004492497,10.64760439,5.134444444,78.60111111,55.32,9.24,31.18230769,65.9,0.062153402,1.815184879,0.176,0.057400634,0.065871832,5.311870416,0.18,1.36,0.05,58.68,0.02,2.76,0.05,0.04,150.625,0.06,0.02,11.55,0.06,1.6,1.0,0.35,0.0,0.77,1.1,0.0,16.57666667,96.36,0.2,97.0,26.69230769,13.0,60.0,28.5,8.0,125.3875,135.0,43.22132097,565.0,430.0,83.33333333
2025-03-04 20:00:00,2.57,1175.0,107781.0,2.990058744,4001.0,1416.0,2316.0,0.0,1.3,241.0,1.27,7.0,1.4,12.16429023,86.89221495,0.443494817,4.643600658,268.4546667,0.943494817,12.56,86.41,0.47,6.4,35.132333329999994,1.03,9.18,70.5,1.73,92.53333333,18.59,825.1,2.419198543,2.004492497,10.64760439,5.134444444,78.60111111,55.32,9.24,31.18230769,65.9,0.062153402,1.815184879,0.176,0.057400634,0.065871832,5.311870416,0.18,1.36,0.05,58.68,0.02,2.76,0.05,0.04,150.625,0.06,0.02,11.55,0.06,1.6,1.0,0.35,0.0,0.77,1.1,0.0,16.57666667,96.36,0.2,97.0,26.69230769,13.0,60.0,28.5,8.0,126.05,140.0,43.42043864,570.0,430.0,83.0
2025-03-04 21:00:00,2.35,1163.0,101422.0,2.980579735,3753.0,1361.0,2283.0,0.0,1.11,240.0,1.24,6.0,1.4,12.16429023,86.89221495,0.443494817,4.643600658,268.4546667,0.943494817,12.56,86.41,0.47,6.4,35.132333329999994,1.03,9.18,70.5,1.73,92.53333333,18.59,825.1,2.419198543,2.004492497,10.64760439,5.134444444,78.60111111,55.32,9.24,31.18230769,65.9,0.062153402,1.815184879,0.176,0.057400634,0.065871832,5.311870416,0.18,1.36,0.05,58.68,0.02,2.76,0.05,0.04,150.625,0.06,0.02,11.55,0.06,1.6,1.0,0.35,0.0,0.77,1.1,0.0,16.57666667,96.36,0.2,97.0,26.69230769,13.0,60.0,28.5,8.0,126.05,140.0,43.53281853,570.0,430.0,82.71428571
2025-03-04 23:00:00,2.28,1133.0,93669.0,3.040636912,3536.0,1330.0,2280.0,0.0,1.11,221.0,1.17,6.0,1.4,12.3923898,86.63395823,0.412696053,5.436148144,227.8503333,0.973651973,12.5,86.46,0.45,6.4,22.349333332999997,1.04,9.32,71.13,1.4,46.81333333,18.15,632.8333333,2.405453097,2.014906775,10.67609932,5.065555556,78.37666667,55.06,9.22,32.68692308,65.9,0.062153402,1.920412987,0.187,0.055192918,0.068104776,5.298557457,0.18,1.36,0.05,58.68,0.02,2.76,0.05,0.04,167.5366667,0.06,0.02,11.55,0.06,1.6,1.0,0.83,0.0,1.15,1.1,0.0,12.83666667,95.64,0.3,97.0,26.69230769,13.0,60.0,28.5,8.0,124.8575,131.0,43.19159102,561.0,430.0,74.80916031
2025-03-05 00:00:00,2.67,1196.0,111679.0,2.884324439,3999.0,1414.0,2318.0,0.0,1.35,247.0,1.32,7.0,1.2,12.24950687,86.76531123,0.447194826,3.192077606,262.1976667,0.985181892,12.6,86.37,0.45,5.2,36.677333340000004,1.03,9.09,71.26,1.1,95.52774,18.55,907.4163334,2.48,2.018975332,10.64,5.11,79.06666667,55.02,9.54,34.225,68.71,0.063,1.82,0.21,0.023,0.053,5.27,0.17,1.632015321,0.09266964,32.82564569,0.017504265,1.122332303,0.041186507,0.01544494,196.5096667,0.003088988,0.019563591,1.503307488,0.072591218,1.390044595,1.0,0.031905594,0.0,0.049772727,0.072744755,0.0,3.813333333,6.102902098,0.006381119,75.0,27.6,10.0,60.0,28.5,8.0,120.3875,135.0,43.24514165,545.0,410.0,91.18518519
2025-03-05 01:00:00,2.65,1194.0,109258.0,2.94892917,4000.0,1339.0,2281.0,0.0,1.35,241.0,1.3,7.0,1.2,12.24950687,86.76531123,0.447194826,3.192077606,262.1976667,0.985181892,12.6,86.37,0.45,5.2,36.677333340000004,1.03,9.09,71.26,1.1,95.52774,18.55,907.4163334,2.48,2.018975332,10.64,5.11,79.06666667,55.02,9.54,34.225,68.71,0.063,1.82,0.21,0.023,0.053,5.27,0.17,1.632015321,0.09266964,32.82564569,0.017504265,1.122332303,0.041186507,0.01544494,196.5096667,0.003088988,0.019563591,1.503307488,0.072591218,1.390044595,1.0,0.031905594,0.0,0.049772727,0.072744755,0.0,3.813333333,6.102902098,0.006381119,75.0,27.6,10.0,60.0,28.5,8.0,121.315,142.0,43.68471035,552.0,410.0,92.95774648
2025-03-05 02:00:00,2.68,1194.0,108765.0,2.962286461,4000.0,1364.0,2282.0,0.0,1.35,239.0,1.33,8.0,1.2,12.24950687,86.76531123,0.447194826,3.192077606,262.1976667,0.985181892,12.6,86.37,0.45,5.2,36.677333340000004,1.03,9.09,71.26,1.1,95.52774,18.55,907.4163334,2.48,2.018975332,10.64,5.11,79.06666667,55.02,9.54,34.225,68.71,0.063,1.82,0.21,0.023,0.053,5.27,0.17,1.632015321,0.09266964,32.82564569,0.017504265,1.122332303,0.041186507,0.01544494,196.5096667,0.003088988,0.019563591,1.503307488,0.072591218,1.390044595,1.0,0.031905594,0.0,0.049772727,0.072744755,0.0,3.813333333,6.102902098,0.006381119,75.0,27.6,10.0,60.0,28.5,8.0,121.05,140.0,42.62985494,550.0,410.0,93.28571429
2025-03-05 03:00:00,2.64,1194.0,108616.0,2.966347296,4000.0,1401.0,2293.0,0.0,1.35,241.0,1.29,7.0,1.2,12.24950687,86.76531123,0.447194826,3.192077606,262.1976667,0.985181892,12.6,86.37,0.45,5.2,36.677333340000004,1.03,9.09,71.26,1.1,95.52774,18.55,907.4163334,2.48,2.018975332,10.64,5.11,79.06666667,55.02,9.54,34.225,68.71,0.063,1.82,0.21,0.023,0.053,5.27,0.17,1.632015321,0.09266964,32.82564569,0.017504265,1.122332303,0.041186507,0.01544494,196.5096667,0.003088988,0.019563591,1.503307488,0.072591218,1.390044595,1.0,0.031905594,0.0,0.049772727,0.072744755,0.0,3.813333333,6.102902098,0.006381119,75.0,27.6,10.0,60.0,28.5,8.0,121.05,140.0,43.37601863,550.0,410.0,91.85714286
2025-03-05 04:00:00,2.6,1196.0,106236.0,3.031997024,3999.0,1420.0,2283.0,0.0,1.35,239.0,1.25,7.0,1.2,12.24950687,86.76531123,0.447194826,3.192077606,262.1976667,0.985181892,12.6,86.37,0.45,5.2,36.677333340000004,1.03,9.09,71.26,1.1,95.52774,18.55,907.4163334,2.48,2.018975332,10.64,5.11,79.06666667,55.02,9.54,34.225,68.71,0.063,1.82,0.21,0.023,0.053,5.27,0.17,1.632015321,0.09266964,32.82564569,0.017504265,1.122332303,0.041186507,0.01544494,196.5096667,0.003088988,0.019563591,1.503307488,0.072591218,1.390044595,1.0,0.031905594,0.0,0.049772727,0.072744755,0.0,3.813333333,6.102902098,0.006381119,75.0,27.6,10.0,60.0,28.5,8.0,121.315,142.0,43.35301063,552.0,410.0,91.47887324
2025-03-05 05:00:00,2.61,1195.0,106387.0,3.027696645,3999.0,1402.0,2287.0,0.0,1.35,238.0,1.26,7.0,1.2,12.24950687,86.76531123,0.447194826,3.192077606,262.1976667,0.985181892,12.6,86.37,0.45,5.2,36.677333340000004,1.03,9.09,71.26,1.1,95.52774,18.55,907.4163334,2.48,2.018975332,10.64,5.11,79.06666667,55.02,9.54,34.225,68.71,0.063,1.82,0.21,0.023,0.053,5.27,0.17,1.632015321,0.09266964,32.82564569,0.017504265,1.122332303,0.041186507,0.01544494,196.5096667,0.003088988,0.019563591,1.503307488,0.072591218,1.390044595,1.0,0.031905594,0.0,0.049772727,0.072744755,0.0,3.813333333,6.102902098,0.006381119,75.0,27.6,10.0,60.0,28.5,8.0,121.315,142.0,43.01024053,552.0,410.0,91.54929577
2025-03-05 06:00:00,2.61,1197.0,106529.0,3.025174826,4001.0,1407.0,2306.0,0.0,1.35,239.0,1.26,6.0,1.2,12.24950687,86.76531123,0.447194826,3.192077606,262.1976667,0.985181892,12.6,86.37,0.45,5.2,36.677333340000004,1.03,9.09,71.26,1.1,95.52774,18.55,907.4163334,2.48,2.018975332,10.64,5.11,79.06666667,55.02,9.54,34.225,68.71,0.063,1.82,0.21,0.023,0.053,5.27,0.17,1.632015321,0.09266964,32.82564569,0.017504265,1.122332303,0.041186507,0.01544494,196.5096667,0.003088988,0.019563591,1.503307488,0.072591218,1.390044595,1.0,0.031905594,0.0,0.049772727,0.072744755,0.0,3.813333333,6.102902098,0.006381119,75.0,27.6,10.0,60.0,28.5,8.0,121.4475,143.0,42.5,553.0,410.0,88.81118881
2025-03-05 07:00:00,2.61,1194.0,108802.0,2.960539985,3999.0,1440.0,2331.0,0.0,1.35,244.0,1.26,8.0,1.2,12.24950687,86.76531123,0.447194826,3.192077606,262.1976667,0.985181892,12.6,86.37,0.45,5.2,36.677333340000004,1.03,9.09,71.26,1.1,95.52774,18.55,907.4163334,2.48,2.018975332,10.64,5.11,79.06666667,55.02,9.54,34.225,68.71,0.063,1.82,0.21,0.023,0.053,5.27,0.17,1.632015321,0.09266964,32.82564569,0.017504265,1.122332303,0.041186507,0.01544494,196.5096667,0.003088988,0.019563591,1.503307488,0.072591218,1.390044595,1.0,0.031905594,0.0,0.049772727,0.072744755,0.0,3.813333333,6.102902098,0.006381119,75.0,27.6,10.0,60.0,28.5,8.0,121.035,138.0,43.21619735,549.0,411.0,84.42028986
2025-03-05 08:00:00,2.64,1188.0,108649.0,2.963965271,3998.0,1405.0,2321.0,0.0,1.35,241.0,1.29,6.0,1.2,12.29554568,86.71286985,0.437194826,3.328051737,262.1976667,0.991584479,12.6,86.37,0.45,5.2,36.677333340000004,1.03,9.0,71.34,1.12,95.52774,18.54,907.4163334,2.49,1.98,10.43,5.11,79.06666667,55.36,9.27,34.615,68.71,0.057,1.74,0.2,0.042,0.052,5.26,0.17,3.672726821,0.048516867,24.72419535,0.008247867,4.128785369,0.053368554,0.048516867,196.5096667,0.013584723,0.101400252,4.298594403,0.353202791,1.212921671,1.0,0.43,0.0,0.27,45.82,0.0,3.813333333,2.42,0.2,75.0,27.6,10.0,60.0,28.5,8.0,120.9175,139.0,44.48097698,549.0,410.0,81.00719424
2025-03-05 09:00:00,2.64,1149.0,108167.0,2.978651915,4000.0,1393.0,2310.0,0.0,1.35,233.0,1.29,7.0,1.2,12.29554568,86.71286985,0.437194826,3.328051737,262.1976667,0.991584479,12.6,86.37,0.45,5.2,36.677333340000004,1.03,9.0,71.34,1.12,95.52774,18.54,907.4163334,2.49,1.98,10.43,5.11,79.06666667,55.36,9.27,34.615,68.71,0.057,1.74,0.2,0.042,0.052,5.26,0.17,3.672726821,0.048516867,24.72419535,0.008247867,4.128785369,0.053368554,0.048516867,196.5096667,0.013584723,0.101400252,4.298594403,0.353202791,1.212921671,1.0,0.43,0.0,0.27,45.82,0.0,3.813333333,2.42,0.2,75.0,27.6,10.0,60.0,28.5,8.0,120.9175,139.0,43.60601787,549.0,410.0,77.41007194
2025-03-05 10:00:00,2.64,1194.0,110172.0,2.924481387,4000.0,1428.0,2316.0,0.0,1.35,245.0,1.29,8.0,1.2,12.29554568,86.71286985,0.437194826,3.328051737,262.1976667,0.991584479,12.6,86.37,0.45,5.2,36.677333340000004,1.03,9.0,71.34,1.12,95.52774,18.54,907.4163334,2.49,1.98,10.43,5.11,79.06666667,55.36,9.27,34.615,68.71,0.057,1.74,0.2,0.042,0.052,5.26,0.17,3.672726821,0.048516867,24.72419535,0.008247867,4.128785369,0.053368554,0.048516867,196.5096667,0.013584723,0.101400252,4.298594403,0.353202791,1.212921671,1.0,0.43,0.0,0.27,45.82,0.0,3.813333333,2.42,0.2,75.0,27.6,10.0,60.0,28.5,8.0,120.3875,135.0,43.28638498,545.0,410.0,83.40740741
2025-03-05 11:00:00,2.62,1196.0,109006.0,2.955741747,4000.0,1426.0,2301.0,0.0,1.35,244.0,1.27,7.0,1.2,12.29554568,86.71286985,0.437194826,3.328051737,262.1976667,0.991584479,12.6,86.37,0.45,5.2,36.677333340000004,1.03,9.0,71.34,1.12,95.52774,18.54,907.4163334,2.49,1.98,10.43,5.11,79.06666667,55.36,9.27,34.615,68.71,0.057,1.74,0.2,0.042,0.052,5.26,0.17,3.672726821,0.048516867,24.72419535,0.008247867,4.128785369,0.053368554,0.048516867,196.5096667,0.013584723,0.101400252,4.298594403,0.353202791,1.212921671,1.0,0.43,0.0,0.27,45.82,0.0,3.813333333,2.42,0.2,75.0,27.6,10.0,60.0,28.5,8.0,120.3875,135.0,43.11797753,545.0,410.0,92.2962963
2025-03-05 12:00:00,2.64,1195.0,108027.0,2.981764346,3999.0,1396.0,2311.0,0.0,1.35,240.0,1.29,7.0,1.2,12.29554568,86.71286985,0.437194826,3.328051737,262.1976667,0.991584479,12.6,86.37,0.45,5.2,36.677333340000004,1.03,9.0,71.34,1.12,95.52774,18.54,907.4163334,2.49,1.98,10.43,5.11,79.06666667,55.36,9.27,34.615,68.71,0.057,1.74,0.2,0.042,0.052,5.26,0.17,3.672726821,0.048516867,24.72419535,0.008247867,4.128785369,0.053368554,0.048516867,196.5096667,0.013584723,0.101400252,4.298594403,0.353202791,1.212921671,1.0,0.43,0.0,0.27,45.82,0.0,3.813333333,2.42,0.2,75.0,27.6,10.0,60.0,28.5,8.0,120.255,134.0,43.59156598,544.0,410.0,88.50746269
2025-03-05 13:00:00,2.66,1164.0,107061.0,3.010153018,4001.0,1368.0,2314.0,0.0,1.35,232.0,1.31,7.0,1.2,12.29554568,86.71286985,0.437194826,3.328051737,262.1976667,0.991584479,12.6,86.37,0.45,5.2,36.677333340000004,1.03,9.0,71.34,1.12,95.52774,18.54,907.4163334,2.49,1.98,10.43,5.11,79.06666667,55.36,9.27,34.615,68.71,0.057,1.74,0.2,0.042,0.052,5.26,0.17,3.672726821,0.048516867,24.72419535,0.008247867,4.128785369,0.053368554,0.048516867,196.5096667,0.013584723,0.101400252,4.298594403,0.353202791,1.212921671,1.0,0.43,0.0,0.27,45.82,0.0,3.813333333,2.42,0.2,75.0,27.6,10.0,60.0,28.5,8.0,120.255,134.0,42.85714286,544.0,410.0,76.04477612
2025-03-05 14:00:00,2.58,1197.0,106875.0,3.013881767,3999.0,1451.0,2312.0,0.0,1.35,242.0,1.23,7.0,1.2,12.29554568,86.71286985,0.437194826,3.328051737,262.1976667,0.991584479,12.6,86.37,0.45,5.2,36.677333340000004,1.03,9.0,71.34,1.12,95.52774,18.54,907.4163334,2.49,1.98,10.43,5.11,79.06666667,55.36,9.27,34.615,68.71,0.057,1.74,0.2,0.042,0.052,5.26,0.17,3.672726821,0.048516867,24.72419535,0.008247867,4.128785369,0.053368554,0.048516867,196.5096667,0.013584723,0.101400252,4.298594403,0.353202791,1.212921671,1.0,0.43,0.0,0.27,45.82,0.0,3.813333333,2.42,0.2,75.0,27.6,10.0,60.0,28.5,8.0,120.6525,137.0,42.91366069,547.0,410.0,84.45255474
2025-03-05 15:00:00,2.68,1197.0,111107.0,2.898438855,3998.0,1395.0,2335.0,0.0,1.35,245.0,1.33,7.0,1.2,12.29554568,86.71286985,0.437194826,3.328051737,262.1976667,0.991584479,12.6,86.37,0.45,5.2,36.677333340000004,1.03,9.0,71.34,1.12,95.52774,18.54,907.4163334,2.49,1.98,10.43,5.11,79.06666667,55.36,9.27,34.615,68.71,0.057,1.74,0.2,0.042,0.052,5.26,0.17,3.672726821,0.048516867,24.72419535,0.008247867,4.128785369,0.053368554,0.048516867,196.5096667,0.013584723,0.101400252,4.298594403,0.353202791,1.212921671,1.0,0.43,0.0,0.27,45.82,0.0,3.813333333,2.42,0.2,75.0,27.6,10.0,60.0,28.5,8.0,119.725,130.0,43.17055909,540.0,410.0,89.38461538
2025-03-05 16:00:00,2.62,1198.0,107681.0,2.990591078,3998.0,1410.0,2344.0,0.0,1.35,241.0,1.27,7.0,1.2,12.35,86.67402587,0.423597413,3.24818108,262.1976667,0.975974131,12.6,86.37,0.45,5.2,36.677333340000004,1.03,8.88,71.38,1.1,95.52774,18.64,907.4163334,2.54,2.0,10.6,5.11,79.06666667,55.18,8.56,34.42,68.71,0.054,1.76,0.18,0.038,0.05,5.3,0.17,1.843096167,0.020593253,32.60941653,0.012355952,1.338561462,0.01544494,0.020593253,196.5096667,0.006177976,0.024711904,1.410637848,0.127163339,1.544493994,1.0,0.031905594,0.0,0.049772727,0.072744755,0.0,3.813333333,6.102902098,0.006381119,75.0,27.6,10.0,60.0,28.5,8.0,121.1825,141.0,44.20580599,551.0,410.0,85.88652482
2025-03-05 17:00:00,2.6,1198.0,107957.0,2.982950794,3998.0,1392.0,2302.0,0.0,1.35,240.0,1.25,7.0,1.2,12.35,86.67402587,0.423597413,3.24818108,262.1976667,0.975974131,12.6,86.37,0.45,5.2,36.677333340000004,1.03,8.88,71.38,1.1,95.52774,18.64,907.4163334,2.54,2.0,10.6,5.11,79.06666667,55.18,8.56,34.42,68.71,0.054,1.76,0.18,0.038,0.05,5.3,0.17,1.843096167,0.020593253,32.60941653,0.012355952,1.338561462,0.01544494,0.020593253,196.5096667,0.006177976,0.024711904,1.410637848,0.127163339,1.544493994,1.0,0.031905594,0.0,0.049772727,0.072744755,0.0,3.813333333,6.102902098,0.006381119,75.0,27.6,10.0,60.0,28.5,8.0,121.845,146.0,44.06462187,556.0,410.0,85.61643836
2025-03-05 18:00:00,2.65,1196.0,108747.0,2.965737144,4004.0,1395.0,2305.0,0.0,1.35,241.0,1.3,7.0,1.2,12.35,86.67402587,0.423597413,3.24818108,262.1976667,0.975974131,12.6,86.37,0.45,5.2,36.677333340000004,1.03,8.88,71.38,1.1,95.52774,18.64,907.4163334,2.54,2.0,10.6,5.11,79.06666667,55.18,8.56,34.42,68.71,0.054,1.76,0.18,0.038,0.05,5.3,0.17,1.843096167,0.020593253,32.60941653,0.012355952,1.338561462,0.01544494,0.020593253,196.5096667,0.006177976,0.024711904,1.410637848,0.127163339,1.544493994,1.0,0.031905594,0.0,0.049772727,0.072744755,0.0,3.813333333,6.102902098,0.006381119,75.0,27.6,10.0,60.0,28.5,8.0,121.7125,145.0,43.14649081,555.0,410.0,85.5862069
2025-03-05 19:00:00,2.79,1168.0,108697.0,2.964138348,4000.0,1338.0,2311.0,0.0,1.35,240.0,1.44,7.0,1.2,12.35,86.67402587,0.423597413,3.24818108,262.1976667,0.975974131,12.6,86.37,0.45,5.2,36.677333340000004,1.03,8.88,71.38,1.1,95.52774,18.64,907.4163334,2.54,2.0,10.6,5.11,79.06666667,55.18,8.56,34.42,68.71,0.054,1.76,0.18,0.038,0.05,5.3,0.17,1.843096167,0.020593253,32.60941653,0.012355952,1.338561462,0.01544494,0.020593253,196.5096667,0.006177976,0.024711904,1.410637848,0.127163339,1.544493994,1.0,0.031905594,0.0,0.049772727,0.072744755,0.0,3.813333333,6.102902098,0.006381119,75.0,27.6,10.0,60.0,28.5,8.0,120.1225,133.0,44.10244361,543.0,410.0,86.54135338
2025-03-05 20:00:00,2.66,1191.0,108390.0,2.972527979,4000.0,1379.0,2353.0,0.0,1.35,239.0,1.31,8.0,1.2,12.35,86.67402587,0.423597413,3.24818108,262.1976667,0.975974131,12.6,86.37,0.45,5.2,36.677333340000004,1.03,8.88,71.38,1.1,95.52774,18.64,907.4163334,2.54,2.0,10.6,5.11,79.06666667,55.18,8.56,34.42,68.71,0.054,1.76,0.18,0.038,0.05,5.3,0.17,1.843096167,0.020593253,32.60941653,0.012355952,1.338561462,0.01544494,0.020593253,196.5096667,0.006177976,0.024711904,1.410637848,0.127163339,1.544493994,1.0,0.031905594,0.0,0.049772727,0.072744755,0.0,3.813333333,6.102902098,0.006381119,75.0,27.6,10.0,60.0,28.5,8.0,119.99000000000001,132.0,43.5707457,542.0,410.0,80.45454545
2025-03-05 21:00:00,2.68,1193.0,111074.0,2.900024081,3999.0,1393.0,2357.0,0.0,1.35,249.0,1.33,7.0,1.2,12.35,86.67402587,0.423597413,3.24818108,262.1976667,0.975974131,12.6,86.37,0.45,5.2,36.677333340000004,1.03,8.88,71.38,1.1,95.52774,18.64,907.4163334,2.54,2.0,10.6,5.11,79.06666667,55.18,8.56,34.42,68.71,0.054,1.76,0.18,0.038,0.05,5.3,0.17,1.843096167,0.020593253,32.60941653,0.012355952,1.338561462,0.01544494,0.020593253,196.5096667,0.006177976,0.024711904,1.410637848,0.127163339,1.544493994,1.0,0.031905594,0.0,0.049772727,0.072744755,0.0,3.813333333,6.102902098,0.006381119,75.0,27.6,10.0,60.0,28.5,8.0,119.725,130.0,42.68235294,540.0,410.0,86.53846154
2025-03-05 22:00:00,2.67,1195.0,111420.0,2.892469473,4001.0,1407.0,2340.0,0.0,1.35,246.0,1.32,8.0,1.2,12.35,86.67402587,0.423597413,3.24818108,262.1976667,0.975974131,12.6,86.37,0.45,5.2,36.677333340000004,1.03,8.88,71.38,1.1,95.52774,18.64,907.4163334,2.54,2.0,10.6,5.11,79.06666667,55.18,8.56,34.42,68.71,0.054,1.76,0.18,0.038,0.05,5.3,0.17,1.843096167,0.020593253,32.60941653,0.012355952,1.338561462,0.01544494,0.020593253,196.5096667,0.006177976,0.024711904,1.410637848,0.127163339,1.544493994,1.0,0.031905594,0.0,0.049772727,0.072744755,0.0,3.813333333,6.102902098,0.006381119,75.0,27.6,10.0,60.0,28.5,8.0,117.7375,115.0,43.05844306,525.0,410.0,98.7826087
2025-03-05 23:00:00,2.67,1195.0,111632.0,2.886259062,4000.0,1414.0,2314.0,0.0,1.35,247.0,1.32,7.0,1.2,12.34936483,86.65890063,0.401156357,3.094218216,261.4533333,0.991734535,12.52,86.01,0.42,5.5,37.0,1.05,8.92,71.37,1.09,84.96047488304455,18.62,905.3153333,2.49,2.071563089,11.0,5.223333333,79.04555556,54.96,9.01,34.03,68.71,0.057,1.84,0.18,0.032,0.052,5.31,0.16,3.798355821,0.047959038,24.49747668,0.005275494,3.846314859,0.047959038,0.057550846,198.6563333,0.013428531,0.099275209,4.431415124,0.419161993,1.29489403,1.0,0.259151786,0.0,0.4434375,0.754419643,0.0,0.746666667,55.68308036,0.057589286,75.0,27.6,10.0,60.0,28.5,8.0,121.7125,145.0,43.1988743,555.0,410.0,86.13793103
2025-03-06 00:00:00,2.622737364,1156.456944,111433.8228,20.9,4000.0,1426.577631,2380.589589,0.0,1.318770503,258.0213433,1.304381187,6.568055556,1.644172029,12.54,86.48,0.44,3.6,221.822,0.98,12.59,86.38,0.48,4.9,28.757333337000002,1.03,8.82,70.12,1.6,68.04,19.46,814.1286667,2.44,1.963809524,10.31,5.1,77.6,55.44,9.02,33.65,66.62,0.062,1.85,0.16,0.042,0.049,5.25,0.16,3.567287793,0.078762554,28.17940975,0.013701053,3.937011066,0.055715088,0.049213811,319.3560759,0.020546466,0.070327018,4.274203884,0.323093606,2.194189967,1.0,0.65,0.0,1.06,1.25,0.0,2.481666667,94.96,0.2,82.0,26.36363636,11.0,60.0,28.5,8.0,128.015,102.0,41.653866,560.0,458.0,87.94117647
