Repository: saikumar-voptimai/evonith_bf_webapp

# Evonith BF2 — Blast Furnace Intelligence Platform

Monitoring, modelling and optimisation of **Blast Furnace 2 (BF2)** at Evonith Steel: live telemetry from InfluxDB,
manual plant reports from Neon PostgreSQL, a two-zone energy model of the furnace, blend and fuel optimisers, a
conversational assistant (FurnaceMind) and a live digital twin evaluated every hour.

The platform has three deployable parts that share one Python service layer, plus the shared data library:

| Part | Path | What it is |
|---|---|---|
| **Streamlit app** (legacy) | `src/app.py`, `src/custom_pages/` | The original 11-page dashboard; still the home of the model pages. Served under `/legacy` in production |

File: src/assets/data/V10_df_filtered.csv (part 119 of 166)
datetime,Hot Blast PressureBar,Hot Blast Temp.oC,Hot Blast VolumeNm3/Hr.,O2 Enrichment %,OxygenFlowNm3/Hr.,PermeabilityKgs/Hr.,RAFToC,SteamKgs/Hr.,TopPressureBar,TuyereVelocitym/s,Differential PressureTotalBar,Charges/Hrs.,StockRodLevel,COKE_ASH%,COKE_FC%,COKE_IM%,COKE_MOIST%,COKE_MT,COKE_VM%,NUTCOKE_ASH%,NUTCOKE_FC%,NUTCOKE_IM%,NUTCOKE_MOIST%,NUTCOKE_MT,NUTCOKE_VM%,PCI_2_%Ash,PCI_2_%FC,PCI_2_%IM,PCI_2_MT,PCI_2_%VM,Sinter_SP_MT,Sinter_SP_02_Al2O3%,Sinter_SP_02_Basicity,Sinter_SP_02_CaO%,Sinter_SP_02_Cold_Strength_AI,Sinter_SP_02_Cold_strength_TI,Sinter_SP_02_Fe(T)%,Sinter_SP_02_FeO%,Sinter_SP_02_Hot_strength_RDI,Sinter_SP_02_Hot_strength_RI,Sinter_SP_02_K2O%,Sinter_SP_02_MgO%,Sinter_SP_02_MnO%,Sinter_SP_02_Na2O%,Sinter_SP_02_P%,Sinter_SP_02_SiO2%,Sinter_SP_02_TiO2%,ORE_%Al2O3,ORE_%CaO,ORE_%Fe(T),ORE_%K2O,ORE_%LOI,ORE_%MgO,ORE_%MnO,ORE_MT,ORE_%Na2O,ORE_%P,ORE_%SiO2,ORE_%TiO2,ORE_%TM,Geomin Type,FLUX_Al2O3%,FLUX_CaO%,FLUX_Fe2O3%,FLUX_LOI%,FLUX_MgO%,FLUX_MT,FLUX_SiO2%,FLUX_TM%,COKE_DISCHARGE_TIME,WEIGHTED_COKE_ANGLE,TOTAL_COKE_PORTIONS,NON_COKE_DISCHARGE_TIME,WEIGHTED_NON_COKE_ANGLE,TOTAL_NON_COKE_PORTIONS,UnitCost Lakhs/Thm,ActualKg/Thm.,FurnaceTopGasAnalysisCO2ETACO,Act. Fuel RateKg/Thm.,Coke Rate Kg/Thm,ProductionTonnesPerHr
2025-03-06 01:00:00,2.644125292,1171.9775,111500.7169,20.9,3998.0,1404.353853,2386.890019,0.0,1.318730075,259.4854292,1.325386694,6.901388889,1.471197468,12.54,86.48,0.44,3.6,221.822,0.98,12.59,86.38,0.48,4.9,28.757333337000002,1.03,8.82,70.12,1.6,68.04,19.46,814.1286667,2.44,1.963809524,10.31,5.1,77.6,55.44,9.02,33.65,66.62,0.062,1.85,0.16,0.042,0.049,5.25,0.16,3.567287793,0.078762554,28.17940975,0.013701053,3.937011066,0.055715088,0.049213811,319.3560759,0.020546466,0.070327018,4.274203884,0.323093606,2.194189967,1.0,0.65,0.0,1.06,1.25,0.0,2.481666667,94.96,0.2,82.0,26.36363636,11.0,60.0,28.5,8.0,128.440277775,105.0,42.16849797,563.1111111,458.1111111,85.71428571
2025-03-06 02:00:00,2.601683033,1170.437778,109495.1683,20.9,4002.0,1424.122244,2355.963778,0.0,1.319105664,257.5224325,1.282593594,7.195138889,1.642534748,12.54,86.48,0.44,3.6,221.822,0.98,12.59,86.38,0.48,4.9,28.757333337000002,1.03,8.82,70.12,1.6,68.04,19.46,814.1286667,2.44,1.963809524,10.31,5.1,77.6,55.44,9.02,33.65,66.62,0.062,1.85,0.16,0.042,0.049,5.25,0.16,3.567287793,0.078762554,28.17940975,0.013701053,3.937011066,0.055715088,0.049213811,319.3560759,0.020546466,0.070327018,4.274203884,0.323093606,2.194189967,1.0,0.65,0.0,1.06,1.25,0.0,2.481666667,94.96,0.2,82.0,26.36363636,11.0,60.0,28.5,8.0,129.575,110.0,42.79621744,570.0,460.0,90.0
2025-03-06 03:00:00,2.607389703,1173.024444,109018.4231,20.9,3998.0,1411.898486,2361.466228,0.0,1.318607122,256.491885,1.288659739,7.073611111,1.559440181,12.54,86.48,0.44,3.6,221.822,0.98,12.59,86.38,0.48,4.9,28.757333337000002,1.03,8.82,70.12,1.6,68.04,19.46,814.1286667,2.44,1.963809524,10.31,5.1,77.6,55.44,9.02,33.65,66.62,0.062,1.85,0.16,0.042,0.049,5.25,0.16,3.567287793,0.078762554,28.17940975,0.013701053,3.937011066,0.055715088,0.049213811,319.3560759,0.020546466,0.070327018,4.274203884,0.323093606,2.194189967,1.0,0.65,0.0,1.06,1.25,0.0,2.481666667,94.96,0.2,82.0,26.36363636,11.0,60.0,28.5,8.0,128.9875,115.0,42.07914125,570.0,455.0,90.43478261
2025-03-06 04:00:00,2.628102469,1171.838611,109443.6322,20.9,3999.0,1397.141303,2381.369256,0.0,1.319478175,255.9727347,1.308659789,6.405555556,1.441456908,12.54,86.48,0.44,3.6,221.822,0.98,12.59,86.38,0.48,4.9,28.757333337000002,1.03,8.82,70.12,1.6,68.04,19.46,814.1286667,2.44,1.963809524,10.31,5.1,77.6,55.44,9.02,33.65,66.62,0.062,1.85,0.16,0.042,0.049,5.25,0.16,3.567287793,0.078762554,28.17940975,0.013701053,3.937011066,0.055715088,0.049213811,319.3560759,0.020546466,0.070327018,4.274203884,0.323093606,2.194189967,1.0,0.65,0.0,1.06,1.25,0.0,2.481666667,94.96,0.2,82.0,26.36363636,11.0,60.0,28.5,8.0,129.602083325,115.0,41.07108853,572.4583333,457.4583333,90.60869565
2025-03-06 05:00:00,2.657949875,1171.093889,110178.9969,20.9,4000.0,1374.153906,2401.347256,0.0,1.318476931,255.4084322,1.339361189,6.159722222,1.392322545,12.54,86.48,0.44,3.6,221.822,0.98,12.59,86.38,0.48,4.9,28.757333337000002,1.03,8.82,70.12,1.6,68.04,19.46,814.1286667,2.44,1.963809524,10.31,5.1,77.6,55.44,9.02,33.65,66.62,0.062,1.85,0.16,0.042,0.049,5.25,0.16,3.567287793,0.078762554,28.17940975,0.013701053,3.937011066,0.055715088,0.049213811,319.3560759,0.020546466,0.070327018,4.274203884,0.323093606,2.194189967,1.0,0.65,0.0,1.06,1.25,0.0,2.481666667,94.96,0.2,82.0,26.36363636,11.0,60.0,28.5,8.0,128.60847222499999,114.0,42.20583739,568.0138889,454.0138889,88.68421053
2025-03-06 06:00:00,2.670431716,1168.173251,109081.3942,20.9,4007.0,1349.224551,2414.013214,0.0,1.319404243,251.5299469,1.350913453,6.405027933,1.367401844,12.54,86.48,0.44,3.6,221.822,0.98,12.59,86.38,0.48,4.9,28.757333337000002,1.03,8.82,70.12,1.6,68.04,19.46,814.1286667,2.44,1.963809524,10.31,5.1,77.6,55.44,9.02,33.65,66.62,0.062,1.85,0.16,0.042,0.049,5.25,0.16,3.567287793,0.078762554,28.17940975,0.013701053,3.937011066,0.055715088,0.049213811,319.3560759,0.020546466,0.070327018,4.274203884,0.323093606,2.194189967,1.0,0.65,0.0,1.06,1.25,0.0,2.481666667,94.96,0.2,82.0,26.36363636,11.0,60.0,28.5,8.0,128.72,96.0,42.65580897,560.0,464.0,81.14583333
2025-03-06 07:00:00,2.678991545,1165.579339,111309.305,20.9,4001.0,1365.200079,2414.300376,0.0,1.319019372,255.3502298,1.35989207,6.732044199,1.757177616,12.54,86.48,0.44,3.6,221.822,0.98,12.59,86.38,0.48,4.9,28.757333337000002,1.03,8.82,70.12,1.6,68.04,19.46,814.1286667,2.44,1.963809524,10.31,5.1,77.6,55.44,9.02,33.65,66.62,0.062,1.85,0.16,0.042,0.049,5.25,0.16,3.567287793,0.078762554,28.17940975,0.013701053,3.937011066,0.055715088,0.049213811,319.3560759,0.020546466,0.070327018,4.274203884,0.323093606,2.194189967,1.0,0.65,0.0,1.06,1.25,0.0,2.481666667,94.96,0.2,82.0,26.36363636,11.0,60.0,28.5,8.0,127.76715469999999,94.0,40.99353872,555.2486188,461.2486188,74.57446809
2025-03-06 08:00:00,2.657021544,1166.933889,111954.5653,20.9,4000.0,1397.061083,2389.785136,0.0,1.318890444,258.8425125,1.338129636,7.0,1.718371453,12.5,86.53,0.48,3.9,221.822,0.97,12.65,86.31,0.49,5.6,28.757333337000002,1.04,8.98,70.1,1.07,68.04,19.85,814.1286667,2.445,1.94156451,10.3,5.1,77.6,55.415,9.235,34.15,66.62,0.065,1.83,0.16,0.0425,0.049,5.305,0.16,3.744654849,0.072261277,28.10285761,0.019600574,3.932881438,0.066975305,0.043239568,319.3560759,0.015398147,0.059167876,4.275053394,0.304093224,2.302544582,1.0,0.65,0.0,1.06,1.25,0.0,2.481666667,94.96,0.2,82.0,26.36363636,11.0,60.0,28.5,8.0,128.5938889,94.0,41.21442817,558.5555556,464.5555556,94.14893617
2025-03-06 09:00:00,2.659381212,1159.793036,111741.5877,20.9,3999.0,1392.316549,2394.034749,0.0,1.318968696,256.8629763,1.340447992,6.95097493,1.531172664,12.5,86.53,0.48,3.9,221.822,0.97,12.65,86.31,0.49,5.6,28.757333337000002,1.04,8.98,70.1,1.07,68.04,19.85,814.1286667,2.445,1.94156451,10.3,5.1,77.6,55.415,9.235,34.15,66.62,0.065,1.83,0.16,0.0425,0.049,5.305,0.16,3.744654849,0.072261277,28.10285761,0.019600574,3.932881438,0.066975305,0.043239568,319.3560759,0.015398147,0.059167876,4.275053394,0.304093224,2.302544582,1.0,0.65,0.0,1.06,1.25,0.0,2.481666667,94.96,0.2,82.0,26.36363636,11.0,60.0,28.5,8.0,127.47,96.0,41.01983362,555.0,459.0,87.29166667
2025-03-06 10:00:00,2.617762108,1151.510278,111825.3536,20.9,3999.0,1438.049497,2385.439586,0.0,1.318768053,258.5239533,1.298985378,7.0,1.623056566,12.5,86.53,0.48,3.9,221.822,0.97,12.65,86.31,0.49,5.6,28.757333337000002,1.04,8.98,70.1,1.07,68.04,19.85,814.1286667,2.445,1.94156451,10.3,5.1,77.6,55.415,9.235,34.15,66.62,0.065,1.83,0.16,0.0425,0.049,5.305,0.16,3.744654849,0.072261277,28.10285761,0.019600574,3.932881438,0.066975305,0.043239568,319.3560759,0.015398147,0.059167876,4.275053394,0.304093224,2.302544582,1.0,0.65,0.0,1.06,1.25,0.0,2.481666667,94.96,0.2,82.0,26.36363636,11.0,60.0,28.5,8.0,127.235,98.0,41.05125878,555.0,457.0,87.24489796
2025-03-06 11:00:00,2.61348615,1174.268889,111038.3947,20.9,4000.0,1431.440033,2398.198858,0.0,1.318701142,261.0629158,1.294659956,7.179166667,1.384777699,12.5,86.53,0.48,3.9,221.822,0.97,12.65,86.31,0.49,5.6,28.757333337000002,1.04,8.98,70.1,1.07,68.04,19.85,814.1286667,2.445,1.94156451,10.3,5.1,77.6,55.415,9.235,34.15,66.62,0.065,1.83,0.16,0.0425,0.049,5.305,0.16,3.744654849,0.072261277,28.10285761,0.019600574,3.932881438,0.066975305,0.043239568,319.3560759,0.015398147,0.059167876,4.275053394,0.304093224,2.302544582,1.0,0.65,0.0,1.06,1.25,0.0,2.481666667,94.96,0.2,82.0,26.36363636,11.0,60.0,28.5,8.0,127.0,100.0,42.12981347,555.0,455.0,87.5
2025-03-06 12:00:00,2.637900189,1173.176667,110175.31,20.9,3999.0,1393.805019,2396.430222,0.0,1.318915142,256.9924569,1.318989061,7.056388889,1.507200051,12.5,86.53,0.48,3.9,221.822,0.97,12.65,86.31,0.49,5.6,28.757333337000002,1.04,8.98,70.1,1.07,68.04,19.85,814.1286667,2.445,1.94156451,10.3,5.1,77.6,55.415,9.235,34.15,66.62,0.065,1.83,0.16,0.0425,0.049,5.305,0.16,3.744654849,0.072261277,28.10285761,0.019600574,3.932881438,0.066975305,0.043239568,319.3560759,0.015398147,0.059167876,4.275053394,0.304093224,2.302544582,1.0,0.65,0.0,1.06,1.25,0.0,2.481666667,94.96,0.2,82.0,26.36363636,11.0,60.0,28.5,8.0,127.385416675,100.0,42.1264955,556.5416667,456.5416667,87.3
2025-03-06 13:00:00,2.638229744,1175.364444,109570.8864,20.9,4000.0,1386.454217,2391.1118,0.0,1.318795772,256.0149853,1.319528189,7.0,1.549734797,12.5,86.53,0.48,3.9,221.822,0.97,12.65,86.31,0.49,5.6,28.757333337000002,1.04,8.98,70.1,1.07,68.04,19.85,814.1286667,2.445,1.94156451,10.3,5.1,77.6,55.415,9.235,34.15,66.62,0.065,1.83,0.16,0.0425,0.049,5.305,0.16,3.744654849,0.072261277,28.10285761,0.019600574,3.932881438,0.066975305,0.043239568,319.3560759,0.015398147,0.059167876,4.275053394,0.304093224,2.302544582,1.0,0.65,0.0,1.06,1.25,0.0,2.481666667,94.96,0.2,82.0,26.36363636,11.0,60.0,28.5,8.0,127.075,110.0,41.55087778,560.0,450.0,81.63636364
2025-03-06 14:00:00,2.617894728,1177.010278,109518.9922,20.9,4000.0,1407.369353,2392.470894,0.0,1.319085778,257.6677367,1.298763711,7.0,1.697391052,12.5,86.53,0.48,3.9,221.822,0.97,12.65,86.31,0.49,5.6,28.757333337000002,1.04,8.98,70.1,1.07,68.04,19.85,814.1286667,2.445,1.94156451,10.3,5.1,77.6,55.415,9.235,34.15,66.62,0.065,1.83,0.16,0.0425,0.049,5.305,0.16,3.744654849,0.072261277,28.10285761,0.019600574,3.932881438,0.066975305,0.043239568,319.3560759,0.015398147,0.059167876,4.275053394,0.304093224,2.302544582,1.0,0.65,0.0,1.06,1.25,0.0,2.481666667,94.96,0.2,82.0,26.36363636,11.0,60.0,28.5,8.0,127.6625,105.0,42.50622653,560.0,455.0,85.61904762
2025-03-06 15:00:00,2.626527103,1173.276667,109154.4881,20.9,4000.0,1386.478161,2396.336928,0.0,1.311203364,255.5514136,1.315280094,6.739166667,1.478235953,12.5,86.53,0.48,3.9,221.822,0.97,12.65,86.31,0.49,5.6,28.757333337000002,1.04,8.98,70.1,1.07,68.04,19.85,814.1286667,2.445,1.94156451,10.3,5.1,77.6,55.415,9.235,34.15,66.62,0.065,1.83,0.16,0.0425,0.049,5.305,0.16,3.744654849,0.072261277,28.10285761,0.019600574,3.932881438,0.066975305,0.043239568,319.3560759,0.015398147,0.059167876,4.275053394,0.304093224,2.302544582,1.0,0.65,0.0,1.06,1.25,0.0,2.481666667,94.96,0.2,82.0,26.36363636,11.0,60.0,28.5,8.0,128.510416675,100.0,41.64023817,561.0416667,461.0416667,81.0
2025-03-06 16:00:00,2.650523139,1125.54,109705.0717,20.9,4000.0,1377.4298,2394.504972,0.0,1.319166547,246.7870075,1.331325686,6.058611111,1.515335659,12.58,86.43,0.46,3.3,221.822,0.99,12.59,86.38,0.48,4.9,28.757333337000002,1.03,8.64,70.16,1.46,68.04,19.74,814.1286667,2.515,2.001716959,10.895,5.1,77.6,54.785,9.09,33.9,66.62,0.0675,1.925,0.17,0.0375,0.049,5.44,0.16,3.567287793,0.078762554,28.17940975,0.013701053,3.937011066,0.055715088,0.049213811,319.3560759,0.020546466,0.070327018,4.274203884,0.323093606,2.194189967,1.0,0.65,0.0,1.06,1.25,0.0,2.481666667,94.96,0.2,82.0,26.36363636,11.0,60.0,28.5,8.0,127.5875,95.0,41.83563886,555.0,460.0,78.63157895
2025-03-06 17:00:00,2.651547944,1110.738333,110478.6631,20.9,4000.0,1383.676372,2381.623008,0.0,1.319084553,245.7295906,1.332556228,6.088333333,1.364961922,12.58,86.43,0.46,3.3,221.822,0.99,12.59,86.38,0.48,4.9,28.757333337000002,1.03,8.64,70.16,1.46,68.04,19.74,814.1286667,2.515,2.001716959,10.895,5.1,77.6,54.785,9.09,33.9,66.62,0.0675,1.925,0.17,0.0375,0.049,5.44,0.16,3.567287793,0.078762554,28.17940975,0.013701053,3.937011066,0.055715088,0.049213811,319.3560759,0.020546466,0.070327018,4.274203884,0.323093606,2.194189967,1.0,0.65,0.0,1.06,1.25,0.0,2.481666667,94.96,0.2,82.0,26.36363636,11.0,60.0,28.5,8.0,127.5875,95.0,42.11294972,555.0,460.0,78.94736842
2025-03-06 18:00:00,2.609507597,1156.985,111014.6789,20.9,4000.0,1435.317064,2402.651597,0.0,1.3187295,258.0902028,1.290814386,6.64,1.579492243,12.58,86.43,0.46,3.3,221.822,0.99,12.59,86.38,0.48,4.9,28.757333337000002,1.03,8.64,70.16,1.46,68.04,19.74,814.1286667,2.515,2.001716959,10.895,5.1,77.6,54.785,9.09,33.9,66.62,0.0675,1.925,0.17,0.0375,0.049,5.44,0.16,3.567287793,0.078762554,28.17940975,0.013701053,3.937011066,0.055715088,0.049213811,319.3560759,0.020546466,0.070327018,4.274203884,0.323093606,2.194189967,1.0,0.65,0.0,1.06,1.25,0.0,2.481666667,94.96,0.2,82.0,26.36363636,11.0,60.0,28.5,8.0,127.5875,95.0,41.38153953,555.0,460.0,87.15789474
2025-03-06 19:00:00,2.642172142,1156.46,110824.1047,20.9,4000.0,1399.466608,2395.513394,0.0,1.319201533,255.3861772,1.323067886,6.840555556,1.410467296,12.58,86.43,0.46,3.3,221.822,0.99,12.59,86.38,0.48,4.9,28.757333337000002,1.03,8.64,70.16,1.46,68.04,19.74,814.1286667,2.515,2.001716959,10.895,5.1,77.6,54.785,9.09,33.9,66.62,0.0675,1.925,0.17,0.0375,0.049,5.44,0.16,3.567287793,0.078762554,28.17940975,0.013701053,3.937011066,0.055715088,0.049213811,319.3560759,0.020546466,0.070327018,4.274203884,0.323093606,2.194189967,1.0,0.65,0.0,1.06,1.25,0.0,2.481666667,94.96,0.2,82.0,26.36363636,11.0,60.0,28.5,8.0,127.5875,95.0,42.14118772,555.0,460.0,78.94736842
2025-03-06 20:00:00,2.664637122,1096.463333,111033.9872,20.9,4000.0,1377.886322,2371.219161,0.0,1.3191979,243.6240231,1.345594917,6.332777778,1.420037653,12.58,86.43,0.46,3.3,221.822,0.99,12.59,86.38,0.48,4.9,28.757333337000002,1.03,8.64,70.16,1.46,68.04,19.74,814.1286667,2.515,2.001716959,10.895,5.1,77.6,54.785,9.09,33.9,66.62,0.0675,1.925,0.17,0.0375,0.049,5.44,0.16,3.567287793,0.078762554,28.17940975,0.013701053,3.937011066,0.055715088,0.049213811,319.3560759,0.020546466,0.070327018,4.274203884,0.323093606,2.194189967,1.0,0.65,0.0,1.06,1.25,0.0,2.481666667,94.96,0.2,82.0,26.36363636,11.0,60.0,28.5,8.0,127.1125,90.0,41.98728592,550.75,460.75,80.0
2025-03-06 21:00:00,2.665766372,1102.119444,111333.8656,20.9,4000.0,1379.125589,2388.227211,0.0,1.31912135,245.0101325,1.346623969,6.0,1.502997247,12.58,86.43,0.46,3.3,221.822,0.99,12.59,86.38,0.48,4.9,28.757333337000002,1.03,8.64,70.16,1.46,68.04,19.74,814.1286667,2.515,2.001716959,10.895,5.1,77.6,54.785,9.09,33.9,66.62,0.0675,1.925,0.17,0.0375,0.049,5.44,0.16,3.567287793,0.078762554,28.17940975,0.013701053,3.937011066,0.055715088,0.049213811,319.3560759,0.020546466,0.070327018,4.274203884,0.323093606,2.194189967,1.0,0.65,0.0,1.06,1.25,0.0,2.481666667,94.96,0.2,82.0,26.36363636,11.0,60.0,28.5,8.0,126.925,90.0,41.89564175,550.0,460.0,76.11111111
2025-03-06 22:00:00,2.604323319,1106.351111,109701.9308,20.9,4000.0,1365.351608,2358.939842,0.0,1.26507885,246.3203961,1.339213936,6.557777778,1.557380909,12.58,86.43,0.46,3.3,221.822,0.99,12.59,86.38,0.48,4.9,28.757333337000002,1.03,8.64,70.16,1.46,68.04,19.74,814.1286667,2.515,2.001716959,10.895,5.1,77.6,54.785,9.09,33.9,66.62,0.0675,1.925,0.17,0.0375,0.049,5.44,0.16,3.567287793,0.078762554,28.17940975,0.013701053,3.937011066,0.055715088,0.049213811,319.3560759,0.020546466,0.070327018,4.274203884,0.323093606,2.194189967,1.0,0.65,0.0,1.06,1.25,0.0,2.481666667,94.96,0.2,82.0,26.36363636,11.0,60.0,28.5,8.0,126.5725,93.0,41.76507914,550.0,457.0,85.48387097
2025-03-06 23:00:00,2.615202175,1148.326389,110412.4381,20.9,4000.0,1406.808997,2370.197022,0.0,1.305406019,254.7422306,1.309945189,7.0,1.647041413,12.74,86.27,0.46,4.2,284.179,0.99,12.58,86.38,0.49,6.1,30.314666663,1.04,8.7,70.1,1.54,78.55666667,19.66,829.3456667,2.47,1.955223881,10.48,5.3,77.2,55.17,8.68,33.4,67.5,0.066,1.92,0.17,0.035,0.049,5.36,0.16,3.74796444,0.054285004,28.18490728,0.011774054,4.087646785,0.041089144,0.048978663,330.8655173,0.011143316,0.058674291,4.275255993,0.308563462,2.402868996,1.0,1.03,0.0,1.3,1.28,0.0,0.574333333,95.26,0.6,82.0,26.36363636,11.0,60.0,28.5,8.0,127.443333325,98.0,41.56346517,555.8333333,457.8333333,85.91836735
2025-03-07 00:00:00,2.639841233,1177.876944,109887.1578,2.932034442,3999.996608,1419.248603,2351.982417,0.0,1.348210336,233.8954214,1.291612119,7.0,0.848198791,11.57,87.47,0.47,4.7,94.13933333,0.96,11.71,87.26,0.48,7.8,37.303,1.03,9.3,69.46,1.45,84.86,19.79,824.93,2.23,2.176587302,10.97,4.933333333,80.17777778,55.08,9.11,32.14,68.85,0.067,2.0,0.19,0.035,0.045,5.04,0.14,5.136470648,0.147823018,58.21350053,0.026938328,5.080247681,0.096262334,0.076878632,352.416,0.020689917,0.085884835,5.46513783,0.369968088,3.578225071,1.0,0.767146402,0.0,2.042850531,0.999876209,0.0,11.95566667,81.01583182,0.51717735,82.0,26.36363636,11.0,60.0,28.5,8.0,123.71000000000001,128.0,43.03703858,555.0,427.0,84.296875
2025-03-07 01:00:00,2.648811192,1174.329444,109696.6433,2.93621403,3998.730614,1408.431825,2349.949992,0.0,1.348474333,232.4786436,1.300330647,7.0,0.602155668,11.57,87.47,0.47,4.7,94.13933333,0.96,11.71,87.26,0.48,7.8,37.303,1.03,9.3,69.46,1.45,84.86,19.79,824.93,2.23,2.176587302,10.97,4.933333333,80.17777778,55.08,9.11,32.14,68.85,0.067,2.0,0.19,0.035,0.045,5.04,0.14,5.136470648,0.147823018,58.21350053,0.026938328,5.080247681,0.096262334,0.076878632,352.416,0.020689917,0.085884835,5.46513783,0.369968088,3.578225071,1.0,0.767146402,0.0,2.042850531,0.999876209,0.0,11.95566667,81.01583182,0.51717735,82.0,26.36363636,11.0,60.0,28.5,8.0,124.56902777500001,118.0,42.76358925,553.7361111,435.7361111,90.59322034
2025-03-07 02:00:00,2.630095758,1168.733056,109885.5,2.937590288,4007.493744,1432.250039,2370.8567,0.0,1.348263364,233.1877125,1.281832819,7.0,0.901485364,11.57,87.47,0.47,4.7,94.13933333,0.96,11.71,87.26,0.48,7.8,37.303,1.03,9.3,69.46,1.45,84.86,19.79,824.93,2.23,2.176587302,10.97,4.933333333,80.17777778,55.08,9.11,32.14,68.85,0.067,2.0,0.19,0.035,0.045,5.04,0.14,5.136470648,0.147823018,58.21350053,0.026938328,5.080247681,0.096262334,0.076878632,352.416,0.020689917,0.085884835,5.46513783,0.369968088,3.578225071,1.0,0.767146402,0.0,2.042850531,0.999876209,0.0,11.95566667,81.01583182,0.51717735,82.0,26.36363636,11.0,60.0,28.5,8.0,122.817916675,116.0,42.67014803,545.7916667,429.7916667,84.39655172
2025-03-07 03:00:00,2.604311261,1175.058056,109807.9469,2.929052862,3993.018722,1458.975347,2374.479422,0.0,1.348110231,235.6502239,1.256411039,7.0,1.126210485,11.57,87.47,0.47,4.7,94.13933333,0.96,11.71,87.26,0.48,7.8,37.303,1.03,9.3,69.46,1.45,84.86,19.79,824.93,2.23,2.176587302,10.97,4.933333333,80.17777778,55.08,9.11,32.14,68.85,0.067,2.0,0.19,0.035,0.045,5.04,0.14,5.136470648,0.147823018,58.21350053,0.026938328,5.080247681,0.096262334,0.076878632,352.416,0.020689917,0.085884835,5.46513783,0.369968088,3.578225071,1.0,0.767146402,0.0,2.042850531,0.999876209,0.0,11.95566667,81.01583182,0.51717735,82.0,26.36363636,11.0,60.0,28.5,8.0,124.4713889,111.0,43.19638481,550.0555556,439.0555556,89.81981982
2025-03-07 04:00:00,2.612654272,1181.716667,109811.0994,2.933640134,3999.39145,1449.197475,2350.791153,0.0,1.348267575,236.1927317,1.264233814,7.0,0.905266229,11.57,87.47,0.47,4.7,94.13933333,0.96,11.71,87.26,0.48,7.8,37.303,1.03,9.3,69.46,1.45,84.86,19.79,824.93,2.23,2.176587302,10.97,4.933333333,80.17777778,55.08,9.11,32.14,68.85,0.067,2.0,0.19,0.035,0.045,5.04,0.14,5.136470648,0.147823018,58.21350053,0.026938328,5.080247681,0.096262334,0.076878632,352.416,0.020689917,0.085884835,5.46513783,0.369968088,3.578225071,1.0,0.767146402,0.0,2.042850531,0.999876209,0.0,11.95566667,81.01583182,0.51717735,82.0,26.36363636,11.0,60.0,28.5,8.0,124.2975,123.0,42.75298603,555.0,432.0,87.72357724
2025-03-07 05:00:00,2.606071506,1186.466667,109581.8736,2.945944188,4007.793475,1456.210144,2356.428956,0.0,1.348506911,236.9316506,1.257372733,7.0,0.927208751,11.57,87.47,0.47,4.7,94.13933333,0.96,11.71,87.26,0.48,7.8,37.303,1.03,9.3,69.46,1.45,84.86,19.79,824.93,2.23,2.176587302,10.97,4.933333333,80.17777778,55.08,9.11,32.14,68.85,0.067,2.0,0.19,0.035,0.045,5.04,0.14,5.136470648,0.147823018,58.21350053,0.026938328,5.080247681,0.096262334,0.076878632,352.416,0.020689917,0.085884835,5.46513783,0.369968088,3.578225071,1.0,0.767146402,0.0,2.042850531,0.999876209,0.0,11.95566667,81.01583182,0.51717735,82.0,26.36363636,11.0,60.0,28.5,8.0,124.5325,121.0,42.36615442,555.0,434.0,87.60330579
2025-03-07 06:00:00,2.611821385,1179.458607,109370.5594,2.936892476,3987.765844,1446.094844,2350.813672,0.0,1.348081443,234.9451922,1.263815832,7.0,0.807818207,11.57,87.47,0.47,4.7,94.13933333,0.96,11.71,87.26,0.48,7.8,37.303,1.03,9.3,69.46,1.45,84.86,19.79,824.93,2.23,2.176587302,10.97,4.933333333,80.17777778,55.08,9.11,32.14,68.85,0.067,2.0,0.19,0.035,0.045,5.04,0.14,5.136470648,0.147823018,58.21350053,0.026938328,5.080247681,0.096262334,0.076878632,352.416,0.020689917,0.085884835,5.46513783,0.369968088,3.578225071,1.0,0.767146402,0.0,2.042850531,0.999876209,0.0,11.95566667,81.01583182,0.51717735,82.0,26.36363636,11.0,60.0,28.5,8.0,124.65,120.0,42.38260889,555.0,435.0,88.33333333
2025-03-07 07:00:00,2.591680046,1174.492116,110089.7149,2.928189811,4002.084452,1476.495444,2346.917863,0.0,1.348155141,236.8343104,1.243615245,7.0,0.956442361,11.57,87.47,0.47,4.7,94.13933333,0.96,11.71,87.26,0.48,7.8,37.303,1.03,9.3,69.46,1.45,84.86,19.79,824.93,2.23,2.176587302,10.97,4.933333333,80.17777778,55.08,9.11,32.14,68.85,0.067,2.0,0.19,0.035,0.045,5.04,0.14,5.136470648,0.147823018,58.21350053,0.026938328,5.080247681,0.096262334,0.076878632,352.416,0.020689917,0.085884835,5.46513783,0.369968088,3.578225071,1.0,0.767146402,0.0,2.042850531,0.999876209,0.0,11.95566667,81.01583182,0.51717735,82.0,26.36363636,11.0,60.0,28.5,8.0,124.5325,121.0,42.90829925,555.0,434.0,87.60330579
2025-03-07 08:00:00,2.629062942,1167.4675,110290.8058,2.919017334,3996.826717,1437.929578,2358.710669,0.0,1.348387522,233.8130125,1.280455014,7.0,0.993998384,11.61,87.41,0.48,4.3,94.13933333,0.98,11.45,87.5,0.46,8.5,37.303,1.05,9.27,69.85,1.52,84.86,19.36,824.93,2.3,2.145651226,10.975,4.933333333,80.17777778,54.95,9.235,33.14,68.85,0.0675,2.01,0.205,0.0345,0.045,5.115,0.145,5.311947197,0.106878547,57.90860143,0.025624223,5.505624423,0.104373818,0.086262334,352.416,0.015032817,0.089071786,5.302634803,0.411955042,3.903271512,1.0,0.48239245,29.81,0.776839992,7.202587058,22.49,11.95566667,83.29779407,0.2,82.0,26.36363636,11.0,60.0,28.5,8.0,124.095833325,115.0,43.4048935,550.4333333,435.4333333,86.95652174
2025-03-07 09:00:00,2.553244706,1168.497778,95861.45581,3.362921815,4002.631928,1326.361422,2381.901428,0.0,1.348374856,207.5788139,1.204925114,7.0,0.997880551,11.61,87.41,0.48,4.3,94.13933333,0.98,11.45,87.5,0.46,8.5,37.303,1.05,9.27,69.85,1.52,84.86,19.36,824.93,2.3,2.145651226,10.975,4.933333333,80.17777778,54.95,9.235,33.14,68.85,0.0675,2.01,0.205,0.0345,0.045,5.115,0.145,5.311947197,0.106878547,57.90860143,0.025624223,5.505624423,0.104373818,0.086262334,352.416,0.015032817,0.089071786,5.302634803,0.411955042,3.903271512,1.0,0.48239245,29.81,0.776839992,7.202587058,22.49,11.95566667,83.29779407,0.2,82.0,26.36363636,11.0,60.0,28.5,8.0,123.571527775,110.0,43.54541503,545.9861111,435.9861111,83.81818182
2025-03-07 10:00:00,2.571502017,1162.928611,106016.8464,3.037828363,3998.431272,1445.878314,2378.480236,0.0,1.348446617,227.5483867,1.222910956,7.0,0.927326916,11.61,87.41,0.48,4.3,94.13933333,0.98,11.45,87.5,0.46,8.5,37.303,1.05,9.27,69.85,1.52,84.86,19.36,824.93,2.3,2.145651226,10.975,4.933333333,80.17777778,54.95,9.235,33.14,68.85,0.0675,2.01,0.205,0.0345,0.045,5.115,0.145,5.311947197,0.106878547,57.90860143,0.025624223,5.505624423,0.104373818,0.086262334,352.416,0.015032817,0.089071786,5.302634803,0.411955042,3.903271512,1.0,0.48239245,29.81,0.776839992,7.202587058,22.49,11.95566667,83.29779407,0.2,82.0,26.36363636,11.0,60.0,28.5,8.0,123.58125,115.0,42.85963183,548.375,433.375,84.60869565
2025-03-07 11:00:00,2.600618,1167.248333,109097.9664,2.9538048,4000.749419,1455.521147,2363.074811,0.0,1.348497233,233.1157317,1.252147132,7.0,0.955717147,11.61,87.41,0.48,4.3,94.13933333,0.98,11.45,87.5,0.46,8.5,37.303,1.05,9.27,69.85,1.52,84.86,19.36,824.93,2.3,2.145651226,10.975,4.933333333,80.17777778,54.95,9.235,33.14,68.85,0.0675,2.01,0.205,0.0345,0.045,5.115,0.145,5.311947197,0.106878547,57.90860143,0.025624223,5.505624423,0.104373818,0.086262334,352.416,0.015032817,0.089071786,5.302634803,0.411955042,3.903271512,1.0,0.48239245,29.81,0.776839992,7.202587058,22.49,11.95566667,83.29779407,0.2,82.0,26.36363636,11.0,60.0,28.5,8.0,123.7525,117.0,42.68537158,550.0,433.0,85.2991453
2025-03-07 12:00:00,2.606184017,1170.896111,109387.2744,2.944893703,3999.248719,1452.331994,2360.856686,0.0,1.348314017,233.9619525,1.257797739,7.0,1.222774439,11.61,87.41,0.48,4.3,94.13933333,0.98,11.45,87.5,0.46,8.5,37.303,1.05,9.27,69.85,1.52,84.86,19.36,824.93,2.3,2.145651226,10.975,4.933333333,80.17777778,54.95,9.235,33.14,68.85,0.0675,2.01,0.205,0.0345,0.045,5.115,0.145,5.311947197,0.106878547,57.90860143,0.025624223,5.505624423,0.104373818,0.086262334,352.416,0.015032817,0.089071786,5.302634803,0.411955042,3.903271512,1.0,0.48239245,29.81,0.776839992,7.202587058,22.49,11.95566667,83.29779407,0.2,82.0,26.36363636,11.0,60.0,28.5,8.0,123.244027775,118.0,43.66111403,548.4361111,430.4361111,85.33898305
2025-03-07 13:00:00,2.624405164,1161.236667,109197.7997,2.950293298,3999.646639,1428.847272,2366.41075,0.0,1.34835975,230.8172058,1.276036967,7.0,0.880521811,11.61,87.41,0.48,4.3,94.13933333,0.98,11.45,87.5,0.46,8.5,37.303,1.05,9.27,69.85,1.52,84.86,19.36,824.93,2.3,2.145651226,10.975,4.933333333,80.17777778,54.95,9.235,33.14,68.85,0.0675,2.01,0.205,0.0345,0.045,5.115,0.145,5.311947197,0.106878547,57.90860143,0.025624223,5.505624423,0.104373818,0.086262334,352.416,0.015032817,0.089071786,5.302634803,0.411955042,3.903271512,1.0,0.48239245,29.81,0.776839992,7.202587058,22.49,11.95566667,83.29779407,0.2,82.0,26.36363636,11.0,60.0,28.5,8.0,122.2375,115.0,43.53463803,543.0,428.0,84.69565217
2025-03-07 14:00:00,2.614386386,1177.676389,110827.9589,2.908109742,4001.274472,1461.803447,2360.914186,0.0,1.348366447,237.485805,1.266159189,7.0,1.211803192,11.61,87.41,0.48,4.3,94.13933333,0.98,11.45,87.5,0.46,8.5,37.303,1.05,9.27,69.85,1.52,84.86,19.36,824.93,2.3,2.145651226,10.975,4.933333333,80.17777778,54.95,9.235,33.14,68.85,0.0675,2.01,0.205,0.0345,0.045,5.115,0.145,5.311947197,0.106878547,57.90860143,0.025624223,5.505624423,0.104373818,0.086262334,352.416,0.015032817,0.089071786,5.302634803,0.411955042,3.903271512,1.0,0.48239245,29.81,0.776839992,7.202587058,22.49,11.95566667,83.29779407,0.2,82.0,26.36363636,11.0,60.0,28.5,8.0,121.79805555,119.0,43.97136019,543.1222222,424.1222222,85.29411765
2025-03-07 15:00:00,2.597776747,1188.427778,109013.335,2.954812667,3999.010875,1455.486872,2356.302533,0.0,1.348236842,236.4717639,1.249507419,7.0,1.034136336,11.61,87.41,0.48,4.3,94.13933333,0.98,11.45,87.5,0.46,8.5,37.303,1.05,9.27,69.85,1.52,84.86,19.36,824.93,2.3,2.145651226,10.975,4.933333333,80.17777778,54.95,9.235,33.14,68.85,0.0675,2.01,0.205,0.0345,0.045,5.115,0.145,5.311947197,0.106878547,57.90860143,0.025624223,5.505624423,0.104373818,0.086262334,352.416,0.015032817,0.089071786,5.302634803,0.411955042,3.903271512,1.0,0.48239245,29.81,0.776839992,7.202587058,22.49,11.95566667,83.29779407,0.2,82.0,26.36363636,11.0,60.0,28.5,8.0,124.554583325,117.0,43.35207792,553.2083333,436.2083333,88.11965812
2025-03-07 16:00:00,2.570561583,1175.915833,106990.0361,3.012372569,4001.298292,1459.914258,2309.833489,0.0,1.348093944,231.7901689,1.2225205,7.0,0.854663397,11.68,87.34,0.49,4.5,94.13933333,0.98,11.71,87.26,0.48,7.8,37.303,1.03,9.46,69.0,1.96,84.86,19.58,824.93,2.42,2.070663656,10.85,4.933333333,80.17777778,54.945,9.38,32.64,68.85,0.063,1.93,0.19,0.04,0.048,5.24,0.155,5.136470648,0.147823018,58.21350053,0.026938328,5.080247681,0.096262334,0.076878632,352.416,0.020689917,0.085884835,5.46513783,0.369968088,3.578225071,1.0,0.767146402,0.0,2.042850531,0.999876209,0.0,11.95566667,81.01583182,0.51717735,82.0,26.36363636,11.0,60.0,28.5,8.0,127.453333325,116.0,44.23584942,564.3333333,448.3333333,101.5517241
2025-03-07 17:00:00,2.59450273,1170.654596,108226.6242,2.976618907,3999.471365,1450.109861,2309.611822,0.0,1.348468142,232.0026421,1.246007848,7.0,0.876479822,11.68,87.34,0.49,4.5,94.13933333,0.98,11.71,87.26,0.48,7.8,37.303,1.03,9.46,69.0,1.96,84.86,19.58,824.93,2.42,2.070663656,10.85,4.933333333,80.17777778,54.945,9.38,32.64,68.85,0.063,1.93,0.19,0.04,0.048,5.24,0.155,5.136470648,0.147823018,58.21350053,0.026938328,5.080247681,0.096262334,0.076878632,352.416,0.020689917,0.085884835,5.46513783,0.369968088,3.578225071,1.0,0.767146402,0.0,2.042850531,0.999876209,0.0,11.95566667,81.01583182,0.51717735,82.0,26.36363636,11.0,60.0,28.5,8.0,124.147117,138.0,43.36047109,561.448468,423.448468,86.5942029
2025-03-07 18:00:00,2.596796156,1163.439444,109357.6947,2.946383957,4000.191939,1461.716225,2307.802561,0.0,1.348134328,233.2778678,1.248592906,7.0,1.054188389,11.68,87.34,0.49,4.5,94.13933333,0.98,11.71,87.26,0.48,7.8,37.303,1.03,9.46,69.0,1.96,84.86,19.58,824.93,2.42,2.070663656,10.85,4.933333333,80.17777778,54.945,9.38,32.64,68.85,0.063,1.93,0.19,0.04,0.048,5.24,0.155,5.136470648,0.147823018,58.21350053,0.026938328,5.080247681,0.096262334,0.076878632,352.416,0.020689917,0.085884835,5.46513783,0.369968088,3.578225071,1.0,0.767146402,0.0,2.042850531,0.999876209,0.0,11.95566667,81.01583182,0.51717735,82.0,26.36363636,11.0,60.0,28.5,8.0,124.3736111,135.0,43.33604575,560.9444444,425.9444444,87.25925926
2025-03-07 19:00:00,2.611504922,1135.360556,109973.6558,2.930869131,4001.525978,1455.438131,2285.174853,0.0,1.348127114,229.2179581,1.263511219,7.0,0.866124135,11.68,87.34,0.49,4.5,94.13933333,0.98,11.71,87.26,0.48,7.8,37.303,1.03,9.46,69.0,1.96,84.86,19.58,824.93,2.42,2.070663656,10.85,4.933333333,80.17777778,54.945,9.38,32.64,68.85,0.063,1.93,0.19,0.04,0.048,5.24,0.155,5.136470648,0.147823018,58.21350053,0.026938328,5.080247681,0.096262334,0.076878632,352.416,0.020689917,0.085884835,5.46513783,0.369968088,3.578225071,1.0,0.767146402,0.0,2.042850531,0.999876209,0.0,11.95566667,81.01583182,0.51717735,82.0,26.36363636,11.0,60.0,28.5,8.0,125.5113889,133.0,43.39997158,564.5555556,431.5555556,86.31578947
2025-03-07 20:00:00,2.640484308,1151.005,109291.5767,2.946853025,3998.410303,1411.254969,2289.118803,0.0,1.348406208,228.3819208,1.292180406,7.0,0.954923836,11.68,87.34,0.49,4.5,94.13933333,0.98,11.71,87.26,0.48,7.8,37.303,1.03,9.46,69.0,1.96,84.86,19.58,824.93,2.42,2.070663656,10.85,4.933333333,80.17777778,54.945,9.38,32.64,68.85,0.063,1.93,0.19,0.04,0.048,5.24,0.155,5.136470648,0.147823018,58.21350053,0.026938328,5.080247681,0.096262334,0.076878632,352.416,0.020689917,0.085884835,5.46513783,0.369968088,3.578225071,1.0,0.767146402,0.0,2.042850531,0.999876209,0.0,11.95566667,81.01583182,0.51717735,82.0,26.36363636,11.0,60.0,28.5,8.0,125.54763890000001,132.0,42.66180883,564.2305556,432.2305556,86.51515152
2025-03-07 21:00:00,2.639214342,1120.381111,108784.0631,2.961881802,4000.154181,1408.343308,2279.837583,0.0,1.348339889,222.6314544,1.290827661,7.0,1.086156948,11.68,87.34,0.49,4.5,94.13933333,0.98,11.71,87.26,0.48,7.8,37.303,1.03,9.46,69.0,1.96,84.86,19.58,824.93,2.42,2.070663656,10.85,4.933333333,80.17777778,54.945,9.38,32.64,68.85,0.063,1.93,0.19,0.04,0.048,5.24,0.155,5.136470648,0.147823018,58.21350053,0.026938328,5.080247681,0.096262334,0.076878632,352.416,0.020689917,0.085884835,5.46513783,0.369968088,3.578225071,1.0,0.767146402,0.0,2.042850531,0.999876209,0.0,11.95566667,81.01583182,0.51717735,82.0,26.36363636,11.0,60.0,28.5,8.0,123.52069445000001,131.0,42.07757417,555.6527778,424.6527778,86.5648855
2025-03-07 22:00:00,2.657081786,1115.886944,108934.0056,2.958107399,4000.5597,1390.814914,2301.833144,0.0,1.348179553,221.0130817,1.308971614,7.0,0.777965867,11.68,87.34,0.49,4.5,94.13933333,0.98,11.71,87.26,0.48,7.8,37.303,1.03,9.46,69.0,1.96,84.86,19.58,824.93,2.42,2.070663656,10.85,4.933333333,80.17777778,54.945,9.38,32.64,68.85,0.063,1.93,0.19,0.04,0.048,5.24,0.155,5.136470648,0.147823018,58.21350053,0.026938328,5.080247681,0.096262334,0.076878632,352.416,0.020689917,0.085884835,5.46513783,0.369968088,3.578225071,1.0,0.767146402,0.0,2.042850531,0.999876209,0.0,11.95566667,81.01583182,0.51717735,82.0,26.36363636,11.0,60.0,28.5,8.0,122.8125,125.0,42.96605281,550.0,425.0,85.12
2025-03-07 23:00:00,2.656185647,1126.415,109462.0186,2.94279339,3999.125183,1397.715772,2301.902869,0.0,1.348422481,223.9138217,1.307734456,7.0,0.908743262,11.62,87.39,0.48,4.8,192.1173333,0.99,11.39,87.58,0.47,7.7,37.27166667,1.03,9.24,69.2,2.18,79.37333333,19.38,832.7483333,2.28,2.046992481,10.89,5.026666667,80.6,54.945,8.915,30.64,68.85,0.0645,2.005,0.195,0.037,0.046,5.32,0.14,5.226731044,0.09837129,58.10595871,0.021543092,5.390797827,0.065607563,0.08412586,348.1916667,0.011136213,0.071102866,5.303806227,0.327307102,3.696302803,1.0,1.03,0.0,1.3,1.28,0.0,12.77266667,95.26,0.6,82.0,26.36363636,11.0,60.0,28.5,8.0,122.8125,125.0,43.63718422,550.0,425.0,85.68
2025-03-08 00:00:00,2.574262872,1197.698056,107131.2706,2.894301305,3849.433283,1403.097828,2317.507847,0.0,1.299221167,235.3867181,1.274889976,7.0,1.663700861,11.97478368,86.91313642,0.732025141,4.926983883,285.883,1.112079895,11.865,87.11,0.5,7.9,31.254333340000002,1.025,8.8,67.94,1.38,81.72666667,21.88,770.843,2.1,2.02504817,10.51,5.133333333,80.02222222,55.29,8.88,31.4,66.02,0.066,2.1,0.24,0.037,0.053,5.19,0.13,4.014798696,0.127170866,59.72394737,0.014389902,4.582408836,0.061325184,0.085774672,334.2706667,0.022792556,0.09821027,4.997077119,0.341133327,4.408457218,1.0,0.81,0.0,1.04,1.21,0.0,14.12733333,96.07,0.2,82.0,24.54545455,11.0,60.0,28.5,8.0,128.39361110000002,136.0,41.13198669,577.4944444,441.4944444,83.97058824
2025-03-08 01:00:00,2.581906589,1190.882222,107198.5472,2.892418722,3849.343536,1394.291772,2330.784694,0.0,1.299218778,233.9508242,1.282899194,7.0,1.587948561,11.97478368,86.91313642,0.732025141,4.926983883,285.883,1.112079895,11.865,87.11,0.5,7.9,31.254333340000002,1.025,8.8,67.94,1.38,81.72666667,21.88,770.843,2.1,2.02504817,10.51,5.133333333,80.02222222,55.29,8.88,31.4,66.02,0.066,2.1,0.24,0.037,0.053,5.19,0.13,4.014798696,0.127170866,59.72394737,0.014389902,4.582408836,0.061325184,0.085774672,334.2706667,0.022792556,0.09821027,4.997077119,0.341133327,4.408457218,1.0,0.81,0.0,1.04,1.21,0.0,14.12733333,96.07,0.2,82.0,24.54545455,11.0,60.0,28.5,8.0,127.94305555,135.0,42.11911369,575.2222222,440.2222222,82.96296296
2025-03-08 02:00:00,2.593770006,1115.580833,108377.2086,2.863247885,3852.392475,1397.22205,2308.424417,0.0,1.299083147,223.6732156,1.29450765,7.0,1.5530262,11.97478368,86.91313642,0.732025141,4.926983883,285.883,1.112079895,11.865,87.11,0.5,7.9,31.254333340000002,1.025,8.8,67.94,1.38,81.72666667,21.88,770.843,2.1,2.02504817,10.51,5.133333333,80.02222222,55.29,8.88,31.4,66.02,0.066,2.1,0.24,0.037,0.053,5.19,0.13,4.014798696,0.127170866,59.72394737,0.014389902,4.582408836,0.061325184,0.085774672,334.2706667,0.022792556,0.09821027,4.997077119,0.341133327,4.408457218,1.0,0.81,0.0,1.04,1.21,0.0,14.12733333,96.07,0.2,82.0,24.54545455,11.0,60.0,28.5,8.0,125.097222225,130.0,42.16667711,561.4888889,431.4888889,79.76923077
2025-03-08 03:00:00,2.59410355,1195.098333,109092.4544,2.842368861,3849.520392,1394.2104,2360.256344,0.0,1.286817042,238.1291914,1.307487887,7.0,1.555861816,11.97478368,86.91313642,0.732025141,4.926983883,285.883,1.112079895,11.865,87.11,0.5,7.9,31.254333340000002,1.025,8.8,67.94,1.38,81.72666667,21.88,770.843,2.1,2.02504817,10.51,5.133333333,80.02222222,55.29,8.88,31.4,66.02,0.066,2.1,0.24,0.037,0.053,5.19,0.13,4.014798696,0.127170866,59.72394737,0.014389902,4.582408836,0.061325184,0.085774672,334.2706667,0.022792556,0.09821027,4.997077119,0.341133327,4.408457218,1.0,0.81,0.0,1.04,1.21,0.0,14.12733333,96.07,0.2,82.0,24.54545455,11.0,60.0,28.5,8.0,125.89722222500001,130.0,42.00081619,564.6888889,434.6888889,83.38461538
2025-03-08 04:00:00,2.528272025,1197.376389,106590.3183,2.908129658,3848.307294,1394.577653,2354.558544,0.0,1.251612556,237.2814122,1.276519017,7.0,1.656156028,11.97478368,86.91313642,0.732025141,4.926983883,285.883,1.112079895,11.865,87.11,0.5,7.9,31.254333340000002,1.025,8.8,67.94,1.38,81.72666667,21.88,770.843,2.1,2.02504817,10.51,5.133333333,80.02222222,55.29,8.88,31.4,66.02,0.066,2.1,0.24,0.037,0.053,5.19,0.13,4.014798696,0.127170866,59.72394737,0.014389902,4.582408836,0.061325184,0.085774672,334.2706667,0.022792556,0.09821027,4.997077119,0.341133327,4.408457218,1.0,0.81,0.0,1.04,1.21,0.0,14.12733333,96.07,0.2,82.0,24.54545455,11.0,60.0,28.5,8.0,127.25444445,128.0,41.88528278,569.1777778,441.1777778,83.984375
2025-03-08 05:00:00,2.580564342,1140.464722,107301.1392,2.891020375,3851.163436,1398.457897,2328.766544,0.0,1.299148875,226.1431853,1.281294931,7.0,1.589484475,11.97478368,86.91313642,0.732025141,4.926983883,285.883,1.112079895,11.865,87.11,0.5,7.9,31.254333340000002,1.025,8.8,67.94,1.38,81.72666667,21.88,770.843,2.1,2.02504817,10.51,5.133333333,80.02222222,55.29,8.88,31.4,66.02,0.066,2.1,0.24,0.037,0.053,5.19,0.13,4.014798696,0.127170866,59.72394737,0.014389902,4.582408836,0.061325184,0.085774672,334.2706667,0.022792556,0.09821027,4.997077119,0.341133327,4.408457218,1.0,0.81,0.0,1.04,1.21,0.0,14.12733333,96.07,0.2,82.0,24.54545455,11.0,60.0,28.5,8.0,126.22597222499999,123.0,42.28087914,562.7138889,439.7138889,84.14634146
2025-03-08 06:00:00,2.542262054,1201.056432,107640.966,2.882766041,3852.322187,1446.689934,2348.512224,0.0,1.299101934,239.1971315,1.243150892,7.0,1.685029174,11.97478368,86.91313642,0.732025141,4.926983883,285.883,1.112079895,11.865,87.11,0.5,7.9,31.254333340000002,1.025,8.8,67.94,1.38,81.72666667,21.88,770.843,2.1,2.02504817,10.51,5.133333333,80.02222222,55.29,8.88,31.4,66.02,0.066,2.1,0.24,0.037,0.053,5.19,0.13,4.014798696,0.127170866,59.72394737,0.014389902,4.582408836,0.061325184,0.085774672,334.2706667,0.022792556,0.09821027,4.997077119,0.341133327,4.408457218,1.0,0.81,0.0,1.04,1.21,0.0,14.12733333,96.07,0.2,82.0,24.54545455,11.0,60.0,28.5,8.0,126.86044605000001,139.0,41.68798622,572.7717842,433.7717842,83.66906475
2025-03-08 07:00:00,2.586589365,1195.690871,108649.0029,2.861522115,3859.724361,1407.475311,2334.210925,0.0,1.298875876,237.6263635,1.28775071,7.0,1.575654158,11.97478368,86.91313642,0.732025141,4.926983883,285.883,1.112079895,11.865,87.11,0.5,7.9,31.254333340000002,1.025,8.8,67.94,1.38,81.72666667,21.88,770.843,2.1,2.02504817,10.51,5.133333333,80.02222222,55.29,8.88,31.4,66.02,0.066,2.1,0.24,0.037,0.053,5.19,0.13,4.014798696,0.127170866,59.72394737,0.014389902,4.582408836,0.061325184,0.085774672,334.2706667,0.022792556,0.09821027,4.997077119,0.341133327,4.408457218,1.0,0.81,0.0,1.04,1.21,0.0,14.12733333,96.07,0.2,82.0,24.54545455,11.0,60.0,28.5,8.0,127.8875,135.0,40.7570071,575.0,440.0,83.7037037
2025-03-08 08:00:00,2.596973014,1194.191389,108680.2683,2.855449144,3852.635731,1398.222,2327.660822,0.0,1.299291117,236.8739419,1.297529169,7.0,1.611038856,11.92472893,86.98510141,0.712249557,4.846086219,285.883,1.090169661,12.05,86.91,0.53,5.9,31.254333340000002,1.04,8.85,68.07,1.5,81.72666667,21.58,770.843,2.07,2.040152964,10.67,5.133333333,80.02222222,55.12,9.01,31.4,66.02,0.066,2.14,0.24,0.035,0.055,5.23,0.12,3.550109863,0.097462085,59.99685648,0.022546807,4.193832011,0.05200847,0.074811858,334.2706667,0.015301857,0.08213102,5.614220734,0.287037371,4.496264308,1.0,1.32,0.0,1.6,1.22,0.0,14.12733333,95.17,0.2,82.0,24.54545455,11.0,60.0,28.5,8.0,127.77,136.0,40.72007086,575.0,439.0,83.82352941
2025-03-08 09:00:00,2.589281064,1197.409167,108107.4719,2.869526212,3851.236314,1398.882122,2337.057861,0.0,1.299203731,236.4700781,1.290044583,7.0,1.56391305,11.92472893,86.98510141,0.712249557,4.846086219,285.883,1.090169661,12.05,86.91,0.53,5.9,31.254333340000002,1.04,8.85,68.07,1.5,81.72666667,21.58,770.843,2.07,2.040152964,10.67,5.133333333,80.02222222,55.12,9.01,31.4,66.02,0.066,2.14,0.24,0.035,0.055,5.23,0.12,3.550109863,0.097462085,59.99685648,0.022546807,4.193832011,0.05200847,0.074811858,334.2706667,0.015301857,0.08213102,5.614220734,0.287037371,4.496264308,1.0,1.32,0.0,1.6,1.22,0.0,14.12733333,95.17,0.2,82.0,24.54545455,11.0,60.0,28.5,8.0,127.6525,137.0,41.0762085,575.0,438.0,83.79562044
