Repository: saikumar-voptimai/evonith_bf_webapp

# Evonith BF2 — Blast Furnace Intelligence Platform

Monitoring, modelling and optimisation of **Blast Furnace 2 (BF2)** at Evonith Steel: live telemetry from InfluxDB,
manual plant reports from Neon PostgreSQL, a two-zone energy model of the furnace, blend and fuel optimisers, a
conversational assistant (FurnaceMind) and a live digital twin evaluated every hour.

The platform has three deployable parts that share one Python service layer, plus the shared data library:

| Part | Path | What it is |
|---|---|---|
| **Streamlit app** (legacy) | `src/app.py`, `src/custom_pages/` | The original 11-page dashboard; still the home of the model pages. Served under `/legacy` in production |

File: src/assets/data/furnace_dataset_20260525_002530_771382.csv (part 119 of 209)
GO%,ORE_NA2O%,ORE_P%,ORE_TIO2%,ORE_AL2O3%,ORE_SIO2%,ORE_MNO%,ORE_CAO%,ORE_K2O%,ORE_CALC_MT,PELLET_PCT_SIO2,PELLET_PCT_AL2O3,PELLET_PCT_FE2O3,PELLET_PCT_MGO,PELLET_PCT_TIO2,PELLET_PCT_NA2O,TOTAL_PELLET_CALC_MT,PELLET_PCT_K2O,PELLET_PCT_TM,PELLET_PCT_LOI,PELLET_PCT_MNO,PELLET_PCT_CAO,PELLET_PCT_P,CHARGES/HRS.,STOCKRODLEVEL,CHEM_PCT_C,CHEM_PCT_CR,CHEM_PCT_FE,CHEM_PCT_MN,CHEM_PCT_P,CHEM_PCT_S,CHEM_PCT_SI,CHEM_PCT_TI,SLAG_BASICITY,SLAG_PCT_AL2O3,SLAG_PCT_CAO,SLAG_PCT_FEO,SLAG_PCT_K2O,SLAG_PCT_MGO,SLAG_PCT_MNO,SLAG_PCT_NA2O,SLAG_PCT_S,SLAG_PCT_SIO2,SLAG_PCT_TIO2,SLAG_T_BASICITY,HMT_GT_1480C,COKE_DISCHARGE_TIME,WEIGHTED_COKE_ANGLE,TOTAL_COKE_PORTIONS,NON_COKE_DISCHARGE_TIME,WEIGHTED_NON_COKE_ANGLE,TOTAL_NON_COKE_PORTIONS,TOTAL HEAT LOAD,FTG_UPTAKE_TEMP_A,FTG_UPTAKE_TEMP_B,FTG_UPTAKE_TEMP_C,FTG_UPTAKE_TEMP_D,FTG_UPTAKE_TEMP_AVG,HEARTH_TEMP_A,HEARTH_TEMP_B,HEARTH_TEMP_C,HEARTH_TEMP_D,HEARTH_TEMP_AVG,BOSH_TEMP_A,BOSH_TEMP_C,BOSH_TEMP_D,BELLY_TEMP_A,BELLY_TEMP_C,BELLY_TEMP_D,LOWER_STACK_TEMP_A,LOWER_STACK_TEMP_B,LOWER_STACK_TEMP_C,LOWER_STACK_TEMP_D,PCI_KG/THM,ACT. FUEL RATEKG/THM.,FURNACETOPGASANALYSISCO2ETACO,COKE RATE KG/THM,PRODUCTIONTONNESPERHR,HOT BLAST PRESSUREBAR,TOPPRESSUREBAR,DIFFERENTIAL PRESSURETOTALBAR,HOT BLAST TEMP.OC,OXYGENFLOWNM3/HR.,STEAMKGS/HR.,RAFTOC,PERMEABILITYKGS/HR.,TUYEREVELOCITYM/S,HOT BLAST VOLUMENM3/HR.,O2 ENRICHMENT %,BOTTOMBAR,FURNACE TOP GAS ANALYSISH2%,UNITCOST LAKHS/THM,BOSH_TEMP_B,FURNACE TOP GAS ANALYSISCO2%,FURNACE TOP GAS ANALYSISONLINE (ANALYZER)CO%
2026-02-17 04:00:00,0.9424297214939859,11.69,0.459192027,87.37080320556797,0.3953087403052946,4.457202380952381,0.435,1.03,0.49,86.93500000000002,12.035000000000002,1.0892261904761904,69.98,9.0,19.55,1.69,12.33952387,5.377777778,77.93444444,71.63,38.89,0.05,5.44,2.22024,9.1,2.63,0.028,0.16,54.61,10.62,0.051,1.9669581805,0.21,0.0,0.0,0.0,0.0,0.0,0.0,0.0,0.0,0.0,59.907089390678536,3.8878765859699116,3.056101656801502,0.053605154467899305,0.022413753101965417,0.06530288640519555,0.3651441988706421,4.163293238046422,5.171106869589707,0.07160941614174551,0.07282850238565408,0.02529748080038259,8.62070238095238,0.0,0.0,0.0,0.0,0.0,0.0,0.0,0.0,0.0,0.0,0.0,0.0,0.0,7.0,0.254488152,4.2703999999999995,0.0102,94.47059999999999,0.1612,0.11416,0.02128,0.848,0.10416,1.092710098,20.0744,36.0332,0.2616,0.312,8.625200000000001,0.1532,0.1508,0.45880000000000004,32.976800000000004,0.8535999999999999,1.35427053212,1490.48,97.5,26.46153846153846,13.0,60.0,27.333333333333332,9.0,0.9618739379639862,178.9358333,167.05875,175.3394444,188.5638889,178.7632639,61.81727279277736,328.31927450990446,449.9256766926874,580.709732572272,356.5399270168673,64.02444444444444,52.38861111111071,59.72833333333332,59.865277777777735,50.02888888888883,45.68527777777791,36.86527777777777,43.33749999999999,39.057222222222265,43.14277777777773,158.74529388888902,518.0277777777778,44.45042025000004,280.0,92.46555555555528,2.768707325,1.3479998555555566,1.420526811111111,1129.3319388888897,3998.296547,0.0,2200.4029111111095,1309.6480444444442,207.6833811111111,111418.84194444437,4.335807066666664,1.1504813983333328,3.6740772888888893,91.0337514402778,63.41388888888892,19.008126166666674,23.754750472222224
2026-02-17 05:00:00,0.9424297214939859,11.69,0.459192027,87.37080320556797,0.3953087403052946,4.457202380952381,0.435,1.03,0.49,86.93500000000002,12.035000000000002,1.0892261904761904,69.98,9.0,19.55,1.69,12.33952387,5.377777778,77.93444444,71.63,38.89,0.05,5.44,2.22024,9.1,2.63,0.028,0.16,54.61,10.62,0.051,1.9669581805,0.21,0.0,0.0,0.0,0.0,0.0,0.0,0.0,0.0,0.0,59.907089390678536,3.8878765859699116,3.056101656801502,0.053605154467899305,0.022413753101965417,0.06530288640519555,0.3651441988706421,4.163293238046422,5.171106869589707,0.07160941614174551,0.07282850238565408,0.02529748080038259,8.62070238095238,0.0,0.0,0.0,0.0,0.0,0.0,0.0,0.0,0.0,0.0,0.0,0.0,0.0,7.0,0.254488152,4.228518518518518,0.011244444444444444,94.65371851851852,0.16,0.1110962962962963,0.023903703703703705,0.718962962962963,0.09255555555555556,1.101811205525926,20.021185185185185,36.12466666666666,0.24755555555555556,0.3348888888888889,8.683925925925926,0.16244444444444445,0.16244444444444445,0.4682962962962963,32.788222222222224,0.9022222222222221,1.366680732311111,1488.9259259259259,97.5,26.46153846153846,13.0,60.0,27.333333333333332,9.0,0.9618739379639862,178.9358333,167.05875,175.3394444,188.5638889,178.7632639,61.81727279277736,328.31927450990446,449.9256766926874,580.709732572272,356.5399270168673,64.88790322580644,52.320161290322645,58.38387096774191,54.69919354838713,50.06774193548389,45.302419354838726,24.490322580645167,43.17096774193543,40.10887096774189,48.774193548387096,157.90674596774195,525.4677419354839,43.5948651612903,280.0,95.44976076075844,2.761256669354838,1.3482460564516128,1.41299829032258,1174.6745161290312,3998.296547,0.0,2238.6705000000015,1311.560516129032,213.59608306451616,111034.66854838707,4.350165322580643,1.1449301685483868,3.615988072580645,90.92264384072581,63.68951612903227,18.659973790322585,24.14692588709677
2026-02-17 06:00:00,0.9424297214939859,11.69,0.459192027,87.37080320556797,0.3953087403052946,4.457202380952381,0.435,1.03,0.49,86.93500000000002,12.035000000000002,1.0892261904761904,69.98,9.0,19.55,1.69,12.33952387,5.377777778,77.93444444,71.63,38.89,0.05,5.44,2.22024,9.1,2.63,0.028,0.16,54.61,10.62,0.051,1.9669581805,0.21,0.0,0.0,0.0,0.0,0.0,0.0,0.0,0.0,0.0,59.907089390678536,3.8878765859699116,3.056101656801502,0.053605154467899305,0.022413753101965417,0.06530288640519555,0.3651441988706421,4.163293238046422,5.171106869589707,0.07160941614174551,0.07282850238565408,0.02529748080038259,8.62070238095238,0.0,0.0,0.0,0.0,0.0,0.0,0.0,0.0,0.0,0.0,0.0,0.0,0.0,7.0,0.254488152,4.184074074074074,0.012577777777777778,94.86127407407407,0.16,0.10798518518518518,0.027014814814814818,0.5678518518518518,0.07922222222222222,1.1100925593037037,19.936740740740742,36.20466666666666,0.23422222222222222,0.3615555555555555,8.741703703703704,0.17577777777777776,0.17577777777777776,0.47718518518518516,32.61488888888889,0.9688888888888889,1.3781308776444445,1486.7037037037037,97.5,26.46153846153846,13.0,60.0,27.333333333333332,9.0,0.9618739379639862,178.9358333,167.05875,175.3394444,188.5638889,178.7632639,61.81727279277736,328.31927450990446,449.9256766926874,580.709732572272,356.5399270168673,59.68969359331464,53.12924791086356,58.52701949860727,53.345403899721425,50.068523676880226,45.127298050139416,23.791364902506995,43.16852367688047,40.21086350974932,49.111699164345275,180.14431086350984,525.4679665738162,44.660589610027884,280.0,96.55451253481952,2.774920473537606,1.3482450445682461,1.4265901754874657,1214.288955431755,3998.296547,0.0,2255.9147242339827,1293.3473259052935,217.5022334261839,110543.35710306402,4.352697158774376,1.1740929860724227,3.4088791392757667,93.86912118941505,65.50584958217264,19.240753844011163,23.842125431754887
2026-02-17 07:00:00,0.9424297214939859,11.69,0.459192027,87.37080320556797,0.3953087403052946,4.457202380952381,0.435,1.03,0.49,86.93500000000002,12.035000000000002,1.0892261904761904,69.98,9.0,19.55,1.69,12.33952387,5.377777778,77.93444444,71.63,38.89,0.05,5.44,2.22024,9.1,2.63,0.028,0.16,54.61,10.62,0.051,1.9669581805,0.21,0.0,0.0,0.0,0.0,0.0,0.0,0.0,0.0,0.0,59.907089390678536,3.8878765859699116,3.056101656801502,0.053605154467899305,0.022413753101965417,0.06530288640519555,0.3651441988706421,4.163293238046422,5.171106869589707,0.07160941614174551,0.07282850238565408,0.02529748080038259,8.62070238095238,0.0,0.0,0.0,0.0,0.0,0.0,0.0,0.0,0.0,0.0,0.0,0.0,0.0,7.0,0.254488152,4.155739130434783,0.013356521739130435,95.00365217391304,0.16356521739130436,0.10664347826086956,0.029069565217391305,0.4593913043478261,0.06858260869565218,1.1092191711304349,19.828,36.1515652173913,0.28347826086956524,0.39495652173913043,8.72791304347826,0.19782608695652174,0.19069565217391304,0.47643478260869565,32.59208695652174,1.0506086956521739,1.3770137825217392,1488.495652173913,97.5,26.46153846153846,13.0,60.0,27.333333333333332,9.0,0.9618739379639862,178.9358333,167.05875,175.3394444,188.5638889,178.7632639,61.81727279277736,328.31927450990446,449.9256766926874,580.709732572272,356.5399270168673,57.16888888888898,55.64277777777778,58.257777777777875,53.0513888888889,50.17499999999992,44.99305555555552,21.000833333333375,43.099722222222425,41.099166666666655,50.51472222222241,171.38114388888874,527.1527777777778,44.3759387222222,280.0,98.69591666666715,2.7407326527777762,1.3482699305555557,1.3925063,1206.984569444444,3998.296547,0.0,2268.9171472222215,1337.391586111113,220.85156138888897,111358.4622222222,4.304200619444446,1.156201679722221,3.3175877777777765,92.70800156527775,69.30222222222204,19.253713166666653,24.13370475
2026-02-17 08:00:00,0.9424297214939859,11.69,0.459192027,87.37080320556797,0.3953087403052946,4.457202380952381,0.435,1.03,0.49,86.93500000000002,12.035000000000002,1.0892261904761904,69.98,9.0,19.55,1.69,12.33952387,5.377777778,77.93444444,71.63,38.89,0.05,5.44,2.22024,9.1,2.63,0.028,0.16,54.61,10.62,0.051,1.9669581805,0.21,0.0,0.0,0.0,0.0,0.0,0.0,0.0,0.0,0.0,59.907089390678536,3.8878765859699116,3.056101656801502,0.053605154467899305,0.022413753101965417,0.06530288640519555,0.3651441988706421,4.163293238046422,5.171106869589707,0.07160941614174551,0.07282850238565408,0.02529748080038259,8.62070238095238,0.0,0.0,0.0,0.0,0.0,0.0,0.0,0.0,0.0,0.0,0.0,0.0,0.0,7.0,0.254488152,4.134869565217391,0.013878260869565218,95.11582608695652,0.16878260869565218,0.10612173913043478,0.030634782608695652,0.37069565217391304,0.05919130434782609,1.1041033415652175,19.708,36.03678260869565,0.3617391304347826,0.4314782608695652,8.68095652173913,0.22391304347826088,0.2063478260869565,0.4712173913043478,32.63904347826087,1.139304347826087,1.3700728442608696,1492.1478260869565,97.5,26.46153846153846,13.0,60.0,27.333333333333332,9.0,0.9618739379639862,178.9358333,167.05875,175.3394444,188.5638889,178.7632639,61.81727279277736,328.31927450990446,449.9256766926874,580.709732572272,356.5399270168673,55.50472222222204,73.69333333333336,57.972500000000075,59.23833333333335,50.47722222222222,45.219166666666396,33.40361111111112,43.32777777777772,38.35583333333334,45.42805555555556,170.7399450000001,533.8861111111111,44.01902736111109,276.0138888888889,94.57812859337929,2.7574749000000023,1.348304283333333,1.4091223027777777,1225.8733916666715,3998.296547,0.0,2256.672383333334,1311.3823277777778,220.74190000000013,110767.31833333336,4.379254666666667,1.167973508333333,3.5399546916666633,91.62651493472224,72.74638888888887,19.009404277777787,24.175395333333327
2026-02-17 09:00:00,0.9424297214939859,11.69,0.459192027,87.37080320556797,0.3953087403052946,4.457202380952381,0.435,1.03,0.49,86.93500000000002,12.035000000000002,1.0892261904761904,69.98,9.0,19.55,1.69,12.33952387,5.377777778,77.93444444,71.63,38.89,0.05,5.44,2.22024,9.1,2.63,0.028,0.16,54.61,10.62,0.051,1.9669581805,0.21,0.0,0.0,0.0,0.0,0.0,0.0,0.0,0.0,0.0,59.907089390678536,3.8878765859699116,3.056101656801502,0.053605154467899305,0.022413753101965417,0.06530288640519555,0.3651441988706421,4.163293238046422,5.171106869589707,0.07160941614174551,0.07282850238565408,0.02529748080038259,8.62070238095238,0.0,0.0,0.0,0.0,0.0,0.0,0.0,0.0,0.0,0.0,0.0,0.0,0.0,7.0,0.254488152,4.168333333333333,0.013616666666666666,95.17266666666666,0.1585,0.10408333333333333,0.03751666666666667,0.29633333333333334,0.04895,1.0898064878166667,19.564999999999998,35.85666666666666,0.3685,0.44766666666666666,8.627833333333333,0.24533333333333335,0.21383333333333332,0.4623333333333333,32.90683333333333,1.2098333333333333,1.3520377933333334,1485.3333333333333,97.5,26.46153846153846,13.0,60.0,27.333333333333332,9.0,0.9618739379639862,178.9358333,167.05875,175.3394444,188.5638889,178.7632639,61.81727279277736,328.31927450990446,449.9256766926874,580.709732572272,356.5399270168673,56.47472222222223,67.36444444444442,58.0505555555557,66.91638888888883,50.653611111111324,45.74916666666654,50.63444444444447,43.69166666666681,37.644722222222214,38.79111111111113,185.19444249999995,537.4861111111111,44.4007939722222,275.0,95.02011723828333,2.721735894444445,1.3479769305555553,1.3738056972222223,1233.2888722222224,3998.296547,0.0,2219.191441666667,1331.8819527777791,221.98589527777756,109532.37083333329,4.432990102777774,1.1240402361111113,3.774827988888892,93.28826363124999,108.14861111111101,18.98741355555558,23.78084047222221
2026-02-17 10:00:00,0.9424297214939859,11.69,0.459192027,87.37080320556797,0.3953087403052946,4.457202380952381,0.435,1.03,0.49,86.93500000000002,12.035000000000002,1.0892261904761904,69.98,9.0,19.55,1.69,12.33952387,5.377777778,77.93444444,71.63,38.89,0.05,5.44,2.22024,9.1,2.63,0.028,0.16,54.61,10.62,0.051,1.9669581805,0.21,0.0,0.0,0.0,0.0,0.0,0.0,0.0,0.0,0.0,59.907089390678536,3.8878765859699116,3.056101656801502,0.053605154467899305,0.022413753101965417,0.06530288640519555,0.3651441988706421,4.163293238046422,5.171106869589707,0.07160941614174551,0.07282850238565408,0.02529748080038259,8.62070238095238,0.0,0.0,0.0,0.0,0.0,0.0,0.0,0.0,0.0,0.0,0.0,0.0,0.0,7.0,0.254488152,4.218333333333334,0.013116666666666665,95.21266666666666,0.14350000000000002,0.10158333333333334,0.046016666666666664,0.22633333333333333,0.03845,1.0727154093166666,19.415,35.656666666666666,0.3535,0.45766666666666667,8.572833333333334,0.26533333333333337,0.21883333333333332,0.45233333333333337,33.24183333333333,1.2748333333333333,1.3306262733333334,1475.3333333333333,97.5,26.46153846153846,13.0,60.0,27.333333333333332,9.0,0.9618739379639862,178.9358333,167.05875,175.3394444,188.5638889,178.7632639,61.81727279277736,328.31927450990446,449.9256766926874,580.709732572272,356.5399270168673,58.04000000000027,63.25527777777791,58.69111111111126,73.76250000000002,50.814166666666544,46.28277777777755,60.25555555555555,43.763055555555596,36.79777777777784,35.98861111111111,199.5452299999996,540.0,44.5098596666667,275.0,94.8159180072231,2.732859863888889,1.3483132555555555,1.3845643805555559,1229.8624333333346,3998.296547,0.0,2179.504688888887,1300.4698555555537,217.4448352777779,107874.10722222232,4.514516216666666,1.130127045000001,3.993023399999996,95.18974297499994,98.498611111111,18.909288277777762,23.572579416666642
2026-02-17 11:00:00,0.9424297214939859,11.69,0.459192027,87.37080320556797,0.3953087403052946,4.457202380952381,0.435,1.03,0.49,86.93500000000002,12.035000000000002,1.0892261904761904,69.98,9.0,19.55,1.69,12.33952387,5.377777778,77.93444444,71.63,38.89,0.05,5.44,2.22024,9.1,2.63,0.028,0.16,54.61,10.62,0.051,1.9669581805,0.21,0.0,0.0,0.0,0.0,0.0,0.0,0.0,0.0,0.0,59.907089390678536,3.8878765859699116,3.056101656801502,0.053605154467899305,0.022413753101965417,0.06530288640519555,0.3651441988706421,4.163293238046422,5.171106869589707,0.07160941614174551,0.07282850238565408,0.02529748080038259,8.62070238095238,0.0,0.0,0.0,0.0,0.0,0.0,0.0,0.0,0.0,0.0,0.0,0.0,0.0,7.0,0.254488152,4.2806,0.013,95.19854,0.1446,0.10192,0.05122,0.1778,0.03232,1.0607903221,19.191399999999998,35.485800000000005,0.3822,0.4416,8.629000000000001,0.29760000000000003,0.2062,0.4362,33.4534,1.3774,1.31872638202,1473.46,97.5,26.46153846153846,13.0,60.0,27.333333333333332,9.0,0.9618739379639862,178.9358333,167.05875,175.3394444,188.5638889,178.7632639,61.81727279277736,328.31927450990446,449.9256766926874,580.709732572272,356.5399270168673,58.16555555555578,62.18138888888915,59.10083333333361,81.6083333333334,50.95999999999989,46.65249999999989,67.1061111111111,43.02083333333326,35.96611111111101,33.560833333333335,210.56009222222184,542.6083333333333,43.7655054444444,272.9,96.78500000000008,2.753580655555555,1.3483669388888906,1.4052010111111106,1241.4174750000038,3998.296547,0.0,2186.0410055555567,1283.3652194444446,217.20357472222204,108080.42444444443,4.52325526388889,1.1516178472222212,3.9971145083333366,96.12421221944439,86.07916666666672,18.58371911111112,23.87659177777778
2026-02-17 12:00:00,0.9424297214939859,11.69,0.459192027,87.37080320556797,0.3953087403052946,4.457202380952381,0.435,1.03,0.49,86.93500000000002,12.035000000000002,1.0892261904761904,69.98,9.0,19.55,1.69,12.33952387,5.377777778,77.93444444,71.63,38.89,0.05,5.44,2.22024,9.1,2.63,0.028,0.16,54.61,10.62,0.051,1.9669581805,0.21,0.0,0.0,0.0,0.0,0.0,0.0,0.0,0.0,0.0,59.907089390678536,3.8878765859699116,3.056101656801502,0.053605154467899305,0.022413753101965417,0.06530288640519555,0.3651441988706421,4.163293238046422,5.171106869589707,0.07160941614174551,0.07282850238565408,0.02529748080038259,8.62070238095238,0.0,0.0,0.0,0.0,0.0,0.0,0.0,0.0,0.0,0.0,0.0,0.0,0.0,7.0,0.254488152,4.333333333333333,0.012966666666666666,95.17856666666667,0.14933333333333332,0.10289999999999999,0.0552,0.1396666666666667,0.028033333333333334,1.0518440244333334,18.977333333333334,35.367000000000004,0.41866666666666663,0.419,8.701,0.329,0.19,0.42066666666666663,33.623666666666665,1.4763333333333333,1.3106244306333332,1473.8333333333333,97.5,26.46153846153846,13.0,60.0,27.333333333333332,9.0,0.9618739379639862,178.9358333,167.05875,175.3394444,188.5638889,178.7632639,61.81727279277736,328.31927450990446,449.9256766926874,580.709732572272,356.5399270168673,57.17111111111114,62.65861111111103,58.91388888888865,81.45194444444452,51.37333333333335,47.11694444444442,64.89638888888882,43.16861111111129,35.40777777777787,34.36555555555549,218.45872666666676,547.0,43.74687788888885,272.0,95.00647222222199,2.721406349999999,1.348303616666668,1.373050802777779,1244.8734666666678,3998.296547,0.0,2173.975383333333,1291.6779305555544,216.13337333333345,106178.71333333336,4.5866733805555535,1.1290186883333329,4.188054561111113,96.94578128333335,72.5869444444443,18.605251694444433,23.923900388888867
2026-02-17 13:00:00,0.9424297214939859,11.69,0.459192027,87.37080320556797,0.3953087403052946,4.457202380952381,0.435,1.03,0.49,86.93500000000002,12.035000000000002,1.0892261904761904,69.98,9.0,19.55,1.69,12.33952387,5.377777778,77.93444444,71.63,38.89,0.05,5.44,2.22024,9.1,2.63,0.028,0.16,54.61,10.62,0.051,1.9669581805,0.21,0.0,0.0,0.0,0.0,0.0,0.0,0.0,0.0,0.0,59.907089390678536,3.8878765859699116,3.056101656801502,0.053605154467899305,0.022413753101965417,0.06530288640519555,0.3651441988706421,4.163293238046422,5.171106869589707,0.07160941614174551,0.07282850238565408,0.02529748080038259,8.62070238095238,0.0,0.0,0.0,0.0,0.0,0.0,0.0,0.0,0.0,0.0,0.0,0.0,0.0,7.0,0.254488152,4.266666666666667,0.012633333333333333,95.25423333333333,0.14266666666666666,0.1019,0.0572,0.13633333333333333,0.02836666666666667,1.0555565087666667,19.050666666666665,35.637,0.4053333333333333,0.409,8.611,0.319,0.19,0.42733333333333334,33.760333333333335,1.4396666666666667,1.3106503469666666,1472.1666666666667,97.5,26.46153846153846,13.0,60.0,27.333333333333332,9.0,0.9618739379639862,178.9358333,167.05875,175.3394444,188.5638889,178.7632639,61.81727279277736,328.31927450990446,449.9256766926874,580.709732572272,356.5399270168673,56.088611111111064,61.68472222222238,58.884166666666495,81.99305555555569,52.11444444444435,47.36083333333317,66.06611111111111,42.88416666666669,34.89361111111123,34.380277777777806,219.3920163888883,543.0972222222222,43.91150961111111,272.0,91.11852777777783,2.738683049999997,1.3482873166666693,1.390309831666666,1234.7305944444454,3998.296547,0.0,2189.4814416666663,1275.9739499999987,213.73527333333328,106224.84250000007,4.597454558333334,1.1352775338888892,4.012313511111111,97.0694421715277,73.77055555555557,18.44815822222224,23.564164305555554
2026-02-17 14:00:00,0.9424297214939859,11.69,0.459192027,87.37080320556797,0.3953087403052946,4.457202380952381,0.435,1.03,0.49,86.93500000000002,12.035000000000002,1.0892261904761904,69.98,9.0,19.55,1.69,12.33952387,5.377777778,77.93444444,71.63,38.89,0.05,5.44,2.22024,9.1,2.63,0.028,0.16,54.61,10.62,0.051,1.9669581805,0.21,0.0,0.0,0.0,0.0,0.0,0.0,0.0,0.0,0.0,59.907089390678536,3.8878765859699116,3.056101656801502,0.053605154467899305,0.022413753101965417,0.06530288640519555,0.3651441988706421,4.163293238046422,5.171106869589707,0.07160941614174551,0.07282850238565408,0.02529748080038259,8.62070238095238,0.0,0.0,0.0,0.0,0.0,0.0,0.0,0.0,0.0,0.0,0.0,0.0,0.0,7.0,0.254488152,4.199999999999999,0.0123,95.3299,0.136,0.1009,0.0592,0.133,0.0287,1.0592689931,19.124000000000002,35.907,0.392,0.399,8.521,0.309,0.19,0.434,33.897000000000006,1.403,1.3106762633,1470.5,97.5,26.46153846153846,13.0,60.0,27.333333333333332,9.0,0.9618739379639862,178.9358333,167.05875,175.3394444,188.5638889,178.7632639,61.81727279277736,328.31927450990446,449.9256766926874,580.709732572272,356.5399270168673,55.877499999999664,63.079444444444434,59.9961111111111,78.81833333333324,53.25361111111114,47.51000000000002,60.84888888888894,43.439722222222265,34.79777777777797,35.88333333333337,196.07539972222244,536.7555555555556,44.23850652777778,272.0,97.1527916666672,2.752644272222223,1.3481294000000024,1.4044646,1244.959269444445,3998.296547,0.0,2226.1831944444457,1266.3769972222226,214.94192916666674,106511.0391666667,4.594007327777784,1.1421833811111117,3.8183432944444435,93.97999046319447,79.51555555555554,18.687114472222202,23.5549288888889
2026-02-17 15:00:00,0.9424297214939859,11.69,0.459192027,87.37080320556797,0.3953087403052946,4.457202380952381,0.435,1.03,0.49,86.93500000000002,12.035000000000002,1.0892261904761904,69.98,9.0,19.55,1.69,12.33952387,5.377777778,77.93444444,71.63,38.89,0.05,5.44,2.22024,9.1,2.63,0.028,0.16,54.61,10.62,0.051,1.9669581805,0.21,0.0,0.0,0.0,0.0,0.0,0.0,0.0,0.0,0.0,59.907089390678536,3.8878765859699116,3.056101656801502,0.053605154467899305,0.022413753101965417,0.06530288640519555,0.3651441988706421,4.163293238046422,5.171106869589707,0.07160941614174551,0.07282850238565408,0.02529748080038259,8.62070238095238,0.0,0.0,0.0,0.0,0.0,0.0,0.0,0.0,0.0,0.0,0.0,0.0,0.0,7.0,0.254488152,4.141,0.0121,95.3684,0.133,0.1009,0.0586,0.154,0.032,1.0611731185,19.234,36.077,0.375,0.391,8.405999999999999,0.298,0.19,0.439,33.997,1.367,1.3084251308000001,1470.7,97.5,26.46153846153846,13.0,60.0,27.333333333333332,9.0,0.9618739379639862,178.9358333,167.05875,175.3394444,188.5638889,178.7632639,61.81727279277736,328.31927450990446,449.9256766926874,580.709732572272,356.5399270168673,57.29944444444455,63.936388888888814,60.41722222222191,76.77000000000024,54.2422222222222,47.59333333333351,61.29472222222218,44.00611111111124,34.693888888889006,34.992777777777775,198.8479447222221,534.05,43.686501722222225,272.0,95.45311111111128,2.7674052361111126,1.3481324055555577,1.41921065,1225.9198027777777,3998.296547,0.0,2221.9559555555566,1272.935075,215.2707102777778,108169.01499999996,4.533429094444442,1.1477485961111118,3.8612638277777793,94.34735267569442,73.32527777777783,18.355275777777784,23.66251936111109
2026-02-17 16:00:00,0.9424297214939859,11.69,0.459192027,87.37080320556797,0.3953087403052946,4.457202380952381,0.435,1.03,0.49,86.93500000000002,12.035000000000002,1.0892261904761904,69.98,9.0,19.55,1.69,12.33952387,5.377777778,77.93444444,71.63,38.89,0.05,5.44,2.22024,9.1,2.63,0.028,0.16,54.61,10.62,0.051,1.9669581805,0.21,0.0,0.0,0.0,0.0,0.0,0.0,0.0,0.0,0.0,59.907089390678536,3.8878765859699116,3.056101656801502,0.053605154467899305,0.022413753101965417,0.06530288640519555,0.3651441988706421,4.163293238046422,5.171106869589707,0.07160941614174551,0.07282850238565408,0.02529748080038259,8.62070238095238,0.0,0.0,0.0,0.0,0.0,0.0,0.0,0.0,0.0,0.0,0.0,0.0,0.0,7.0,0.254488152,4.158727272727273,0.01289090909090909,95.08154545454546,0.16054545454545455,0.10921818181818181,0.036399999999999995,0.38036363636363635,0.06030909090909091,1.0515020049454544,19.637090909090908,35.468,0.3305454545454546,0.39672727272727276,8.119636363636364,0.27672727272727277,0.18836363636363637,0.43272727272727274,33.73381818181818,1.3252727272727274,1.2922283987272727,1487.2545454545455,97.5,26.46153846153846,13.0,60.0,27.333333333333332,9.0,0.9618739379639862,178.9358333,167.05875,175.3394444,188.5638889,178.7632639,61.81727279277736,328.31927450990446,449.9256766926874,580.709732572272,356.5399270168673,58.341666666666605,62.62611111111107,61.357222222222134,82.0841666666668,54.489166666666534,47.38999999999995,71.47972222222225,43.444166666666725,35.364999999999945,33.43694444444446,207.90593111111104,532.0,42.60465288888891,272.0,91.58658333333335,2.7723242138888904,1.3481673500000004,1.4240751722222222,1220.8716638888882,3998.296547,0.0,2214.049155555554,1283.8398472222216,215.86610000000007,109501.46666666663,4.480279261111108,1.1688246727777778,3.987630191666666,95.54753587222221,71.18694444444434,17.83772258333335,24.03129855555556
2026-02-17 17:00:00,0.9424297214939859,11.69,0.459192027,87.37080320556797,0.3953087403052946,4.457202380952381,0.435,1.03,0.49,86.93500000000002,12.035000000000002,1.0892261904761904,69.98,9.0,19.55,1.69,12.33952387,5.377777778,77.93444444,71.63,38.89,0.05,5.44,2.22024,9.1,2.63,0.028,0.16,54.61,10.62,0.051,1.9669581805,0.21,0.0,0.0,0.0,0.0,0.0,0.0,0.0,0.0,0.0,59.907089390678536,3.8878765859699116,3.056101656801502,0.053605154467899305,0.022413753101965417,0.06530288640519555,0.3651441988706421,4.163293238046422,5.171106869589707,0.07160941614174551,0.07282850238565408,0.02529748080038259,8.62070238095238,0.0,0.0,0.0,0.0,0.0,0.0,0.0,0.0,0.0,0.0,0.0,0.0,0.0,7.0,0.254488152,4.2459999999999996,0.0118,94.87700000000001,0.166,0.1114,0.030399999999999996,0.48400000000000004,0.0734,1.0841308144,19.708000000000002,35.948,0.336,0.36400000000000005,8.316,0.244,0.17200000000000001,0.45999999999999996,33.172,1.1780000000000002,1.334962226,1499.8,97.5,26.46153846153846,13.0,60.0,27.333333333333332,9.0,0.9618739379639862,178.9358333,167.05875,175.3394444,188.5638889,178.7632639,61.81727279277736,328.31927450990446,449.9256766926874,580.709732572272,356.5399270168673,58.70972222222224,60.10055555555554,63.39111111111093,85.18111111111124,54.64277777777811,47.032500000000034,72.73138888888887,44.592777777777854,37.099999999999945,33.00111111111113,196.95832527777776,532.0,43.43768227777773,272.0,95.51691666666677,2.7688238638888887,1.3481119277777796,1.4207430194444444,1206.174330555554,3998.296547,0.0,2211.8384305555546,1321.0060472222212,219.3550122222222,112306.80138888895,4.333966491666665,1.1648540949999995,3.859158005555562,94.09697809930556,68.80388888888855,18.005305527777807,23.44408288888887
2026-02-17 18:00:00,0.9424297214939859,11.69,0.459192027,87.37080320556797,0.3953087403052946,4.457202380952381,0.435,1.03,0.49,86.93500000000002,12.035000000000002,1.0892261904761904,69.98,9.0,19.55,1.69,12.33952387,5.377777778,77.93444444,71.63,38.89,0.05,5.44,2.22024,9.1,2.63,0.028,0.16,54.61,10.62,0.051,1.9669581805,0.21,0.0,0.0,0.0,0.0,0.0,0.0,0.0,0.0,0.0,59.907089390678536,3.8878765859699116,3.056101656801502,0.053605154467899305,0.022413753101965417,0.06530288640519555,0.3651441988706421,4.163293238046422,5.171106869589707,0.07160941614174551,0.07282850238565408,0.02529748080038259,8.62070238095238,0.0,0.0,0.0,0.0,0.0,0.0,0.0,0.0,0.0,0.0,0.0,0.0,0.0,7.0,0.254488152,4.319846153846154,0.011196923076923077,94.70231076923078,0.17246153846153847,0.11263076923076923,0.025507692307692308,0.5710769230769231,0.08496923076923077,1.110489583753846,19.76123076923077,36.33938461538461,0.3350769230769231,0.33753846153846156,8.49323076923077,0.21261538461538462,0.16,0.48123076923076924,32.72430769230769,1.0478461538461539,1.370038641323077,1508.753846153846,97.5,26.46153846153846,13.0,60.0,27.333333333333332,9.0,0.9618739379639862,178.9358333,167.05875,175.3394444,188.5638889,178.7632639,61.81727279277736,328.31927450990446,449.9256766926874,580.709732572272,356.5399270168673,57.69805555555554,58.73861111111113,62.5336111111111,81.81638888888882,54.56527777777786,46.948333333333245,69.94472222222211,46.11305555555547,38.374722222221976,33.9030555555556,201.96528722222186,532.0,43.65972744444448,272.0,91.60808333333323,2.790702052777775,1.3483675277777796,1.4423634416666675,1203.6312833333338,3998.296547,0.0,2217.8406138888895,1283.0932249999994,215.5108997222222,110719.35111111113,4.364281052777779,1.1647303361111119,3.806463797222222,94.7604005569444,69.5583333333333,18.082851194444448,23.338276444444464
2026-02-17 19:00:00,0.9424297214939859,11.69,0.459192027,87.37080320556797,0.3953087403052946,4.457202380952381,0.435,1.03,0.49,86.93500000000002,12.035000000000002,1.0892261904761904,69.98,9.0,19.55,1.69,12.33952387,5.377777778,77.93444444,71.63,38.89,0.05,5.44,2.22024,9.1,2.63,0.028,0.16,54.61,10.62,0.051,1.9669581805,0.21,0.0,0.0,0.0,0.0,0.0,0.0,0.0,0.0,0.0,59.907089390678536,3.8878765859699116,3.056101656801502,0.053605154467899305,0.022413753101965417,0.06530288640519555,0.3651441988706421,4.163293238046422,5.171106869589707,0.07160941614174551,0.07282850238565408,0.02529748080038259,8.62070238095238,0.0,0.0,0.0,0.0,0.0,0.0,0.0,0.0,0.0,0.0,0.0,0.0,0.0,7.0,0.254488152,4.35676923076923,0.011935384615384615,94.60972615384615,0.1816923076923077,0.11124615384615384,0.02366153846153846,0.6126153846153847,0.09235384615384616,1.1196057428307693,19.765846153846155,36.48707692307692,0.31661538461538463,0.3283076923076923,8.617846153846154,0.1849230769230769,0.16,0.4858461538461538,32.59046153846154,0.9647692307692308,1.3840571737846155,1507.8307692307692,97.5,26.46153846153846,13.0,60.0,27.333333333333332,9.0,0.9618739379639862,178.9358333,167.05875,175.3394444,188.5638889,178.7632639,61.81727279277736,328.31927450990446,449.9256766926874,580.709732572272,356.5399270168673,56.860833333333396,57.75305555555571,60.77472222222233,80.57916666666682,54.1569444444448,47.09500000000013,68.9008333333333,47.4469444444444,39.530000000000015,32.58749999999999,189.94767277777777,532.0,43.231377027777775,272.0,97.30500000000025,2.8013558388888895,1.3482186750000005,1.4530732722222224,1199.3595555555528,3998.296547,0.0,2207.538383333335,1262.524716666667,211.8694077777777,109970.6252777778,4.395708233333333,1.1707423750000001,3.801376016666663,93.16806664305555,67.9947222222222,18.262297722222215,23.979480250000005
2026-02-17 20:00:00,0.9424297214939859,11.69,0.459192027,87.37080320556797,0.3953087403052946,4.457202380952381,0.435,1.03,0.49,86.93500000000002,12.035000000000002,1.0892261904761904,69.98,9.0,19.55,1.69,12.33952387,5.377777778,77.93444444,71.63,38.89,0.05,5.44,2.22024,9.1,2.63,0.028,0.16,54.61,10.62,0.051,1.9669581805,0.21,0.0,0.0,0.0,0.0,0.0,0.0,0.0,0.0,0.0,59.907089390678536,3.8878765859699116,3.056101656801502,0.053605154467899305,0.022413753101965417,0.06530288640519555,0.3651441988706421,4.163293238046422,5.171106869589707,0.07160941614174551,0.07282850238565408,0.02529748080038259,8.62070238095238,0.0,0.0,0.0,0.0,0.0,0.0,0.0,0.0,0.0,0.0,0.0,0.0,0.0,7.0,0.254488152,4.390923076923077,0.0126,94.52224615384615,0.19,0.11027692307692308,0.021907692307692305,0.6527692307692308,0.09927692307692308,1.1269353960000001,19.753384615384615,36.60707692307692,0.29630769230769227,0.32276923076923075,8.734615384615385,0.16184615384615386,0.16184615384615386,0.4890769230769231,32.48384615384615,0.8973846153846154,1.3958263283538461,1505.8923076923077,97.5,26.46153846153846,13.0,60.0,27.333333333333332,9.0,0.9618739379639862,178.9358333,167.05875,175.3394444,188.5638889,178.7632639,61.81727279277736,328.31927450990446,449.9256766926874,580.709732572272,356.5399270168673,58.159166666666714,57.26944444444443,60.48750000000013,84.40055555555547,53.54361111111109,47.289722222222025,70.35916666666667,48.32472222222223,41.297500000000106,35.26888888888887,191.7402161111112,532.0,43.864802527777755,272.0,95.51691666666677,2.794343072222219,1.3482518083333335,1.4461120055555543,1194.158013888887,3998.296547,0.0,2205.8990027777777,1268.268355555555,211.501402222222,109828.03750000002,4.394812572222223,1.1800089344444453,3.773308888888887,93.40557863472223,64.93111111111102,18.521532777777775,23.703896972222218
2026-02-17 21:00:00,0.9424297214939859,11.69,0.459192027,87.37080320556797,0.3953087403052946,4.457202380952381,0.435,1.03,0.49,86.93500000000002,12.035000000000002,1.0892261904761904,69.98,9.0,19.55,1.69,12.33952387,5.377777778,77.93444444,71.63,38.89,0.05,5.44,2.22024,9.1,2.63,0.028,0.16,54.61,10.62,0.051,1.9669581805,0.21,0.0,0.0,0.0,0.0,0.0,0.0,0.0,0.0,0.0,59.907089390678536,3.8878765859699116,3.056101656801502,0.053605154467899305,0.022413753101965417,0.06530288640519555,0.3651441988706421,4.163293238046422,5.171106869589707,0.07160941614174551,0.07282850238565408,0.02529748080038259,8.62070238095238,0.0,0.0,0.0,0.0,0.0,0.0,0.0,0.0,0.0,0.0,0.0,0.0,0.0,7.0,0.254488152,4.4007272727272735,0.012585454545454546,94.47734181818181,0.18981818181818183,0.11301818181818182,0.020954545454545455,0.6833636363636364,0.10219090909090908,1.1190290586727274,19.595454545454544,36.48990909090909,0.25927272727272727,0.3493636363636363,8.780727272727272,0.17936363636363636,0.17963636363636362,0.4804545454545454,32.609272727272725,0.9668181818181818,1.3883040526727273,1495.0454545454545,97.5,26.46153846153846,13.0,60.0,27.333333333333332,9.0,0.9618739379639862,178.9358333,167.05875,175.3394444,188.5638889,178.7632639,61.81727279277736,328.31927450990446,449.9256766926874,580.709732572272,356.5399270168673,60.819166666666376,59.084999999999994,59.54916666666642,86.1852777777774,52.800277777777694,47.044722222222134,68.09666666666656,49.05250000000017,42.17611111111113,36.90444444444445,195.06695499999978,532.0,43.68397594444448,272.0,89.81999999999977,2.7952996027777783,1.3483325611111112,1.4469327749999987,1182.169852777775,3998.296547,0.0,2217.3158472222217,1251.4795222222224,207.36062388888874,108395.62611111112,4.470199299999998,1.1816164055555562,3.7127459583333304,93.84637153749998,62.536111111111104,18.20816463888887,23.475501777777772
2026-02-17 22:00:00,0.9424297214939859,11.69,0.459192027,87.37080320556797,0.3953087403052946,4.457202380952381,0.435,1.03,0.49,86.93500000000002,12.035000000000002,1.0892261904761904,69.98,9.0,19.55,1.69,12.33952387,5.377777778,77.93444444,71.63,38.89,0.05,5.44,2.22024,9.1,2.63,0.028,0.16,54.61,10.62,0.051,1.9669581805,0.21,0.0,0.0,0.0,0.0,0.0,0.0,0.0,0.0,0.0,59.907089390678536,3.8878765859699116,3.056101656801502,0.053605154467899305,0.022413753101965417,0.06530288640519555,0.3651441988706421,4.163293238046422,5.171106869589707,0.07160941614174551,0.07282850238565408,0.02529748080038259,8.62070238095238,0.0,0.0,0.0,0.0,0.0,0.0,0.0,0.0,0.0,0.0,0.0,0.0,0.0,7.0,0.254488152,4.4443636363636365,0.011712727272727272,94.2338509090909,0.1789090909090909,0.11410909090909091,0.018227272727272727,0.8851818181818182,0.11364545454545454,1.1608339190363637,19.922727272727272,37.08445454545454,0.21563636363636363,0.31118181818181817,8.824363636363636,0.14118181818181819,0.15781818181818183,0.5077272727272727,31.965636363636364,0.7759090909090909,1.4370070530363637,1497.7727272727273,97.5,26.46153846153846,13.0,60.0,27.333333333333332,9.0,0.9618739379639862,178.9358333,167.05875,175.3394444,188.5638889,178.7632639,61.81727279277736,328.31927450990446,449.9256766926874,580.709732572272,356.5399270168673,61.880555555555354,70.97722222222232,58.92,84.84916666666663,52.85666666666666,46.850277777777656,67.49083333333326,49.60999999999987,42.90638888888899,37.135555555555555,185.70629777777773,526.3555555555556,42.44150655555556,272.0,91.60808333333323,2.806455691666664,1.3487238472222225,1.457676797222222,1146.4542944444472,3998.296547,0.0,2176.785430555556,1261.7026638888888,204.403433611111,110224.7155555556,4.551514936111105,1.1819058027777776,3.942266233333331,92.60608445555555,61.6880555555557,18.177324666666678,24.653935416666663
2026-02-17 23:00:00,0.9424297214939859,11.69,0.459192027,87.37080320556797,0.3953087403052946,4.457202380952381,0.435,1.03,0.49,86.93500000000002,12.035000000000002,1.0892261904761904,69.98,9.0,19.55,1.69,12.33952387,5.377777778,77.93444444,71.63,38.89,0.05,5.44,2.22024,9.1,2.63,0.028,0.16,54.61,10.62,0.051,1.9669581805,0.21,0.0,0.0,0.0,0.0,0.0,0.0,0.0,0.0,0.0,59.907089390678536,3.8878765859699116,3.056101656801502,0.053605154467899305,0.022413753101965417,0.06530288640519555,0.3651441988706421,4.163293238046422,5.171106869589707,0.07160941614174551,0.07282850238565408,0.02529748080038259,8.62070238095238,0.0,0.0,0.0,0.0,0.0,0.0,0.0,0.0,0.0,0.0,0.0,0.0,0.0,7.0,0.254488152,4.481466666666667,0.011,94.17550666666666,0.16413333333333335,0.11104,0.022600000000000002,0.9253333333333333,0.10892,1.1761116202133333,20.126933333333334,37.220933333333335,0.22546666666666665,0.3064,8.811599999999999,0.13493333333333335,0.15173333333333333,0.5065333333333334,31.6688,0.7388,1.4544977095333333,1496.7733333333333,97.5,26.46153846153846,13.0,60.0,27.333333333333332,9.0,0.9618739379639862,178.9358333,167.05875,175.3394444,188.5638889,178.7632639,61.81727279277736,328.31927450990446,449.9256766926874,580.709732572272,356.5399270168673,60.91805555555555,74.48583333333355,60.81944444444434,77.89305555555555,53.81916666666676,46.71055555555571,65.13027777777778,49.945277777777704,43.249166666667016,39.46722222222228,165.38105444444446,517.9972222222223,43.198038722222215,272.0,95.4961250000001,2.8037430361111118,1.3483977000000005,1.4553633888888875,1129.9705472222252,3998.296547,0.0,2179.2900083333348,1248.1390805555561,200.23832444444443,108811.82638888885,4.690554708333332,1.1776434530555548,3.9420010361111086,89.91298971388889,62.07416666666686,18.865789611111126,24.806447805555525
2026-02-18 00:00:00,0.9424297214939859,11.69,0.459192027,87.37080320556797,0.3953087403052946,4.457202380952381,0.435,1.03,0.49,86.93500000000002,12.035000000000002,1.0892261904761904,69.98,9.0,19.55,1.69,12.33952387,5.356666667,78.86777778,71.63,38.89,0.05,5.44,2.22024,9.1,2.63,0.028,0.16,54.61,10.62,0.051,1.9669581805,0.21,0.0,0.0,0.0,0.0,0.0,0.0,0.0,0.0,0.0,59.907089390678536,3.8878765859699116,3.056101656801502,0.053605154467899305,0.022413753101965417,0.06530288640519555,0.3651441988706421,4.163293238046422,5.171106869589707,0.07160941614174551,0.07282850238565408,0.02529748080038259,8.62070238095238,0.0,0.0,0.0,0.0,0.0,0.0,0.0,0.0,0.0,0.0,0.0,0.0,0.0,7.0,0.254488152,4.489466666666667,0.011,94.94190666666667,0.13213333333333332,0.08943999999999999,0.0586,0.2453333333333333,0.032119999999999996,1.0732228850133332,19.782933333333336,35.31693333333333,0.4734666666666667,0.4504,8.5476,0.27093333333333336,0.21573333333333333,0.37853333333333333,32.9168,1.3868,1.3329515615333332,1479.1733333333334,97.5,26.46153846153846,13.0,60.0,27.333333333333332,9.0,0.9618739379639862,178.9358333,167.05875,175.3394444,188.5638889,178.7632639,61.81727279277736,328.31927450990446,449.9256766926874,580.709732572272,356.5399270168673,61.01361111111103,74.83944444444447,62.86972222222232,74.57361111111118,54.92638888888888,46.52861111111099,63.00861111111108,49.79999999999995,42.984444444444485,38.4755555555555,175.46537527777755,524.3472222222222,42.93366997222222,270.98333333333335,93.43775000000004,2.7596731638888907,1.3486250027777786,1.4110515311111105,1172.3083972222228,3998.296547,0.0,2199.209391666666,1295.4045944444435,209.51222638888896,109433.89999999988,4.702698277777776,1.1591803983333329,3.9157101999999973,90.99499555763886,62.89416666666684,18.71050369444443,24.871118250000013
2026-02-18 01:00:00,0.9424297214939859,11.69,0.459192027,87.37080320556797,0.3953087403052946,4.457202380952381,0.435,1.03,0.49,86.93500000000002,12.035000000000002,1.0892261904761904,69.98,9.0,19.55,1.69,12.33952387,5.356666667,78.86777778,71.63,38.89,0.05,5.44,2.22024,9.1,2.63,0.028,0.16,54.61,10.62,0.051,1.9669581805,0.21,0.0,0.0,0.0,0.0,0.0,0.0,0.0,0.0,0.0,59.907089390678536,3.8878765859699116,3.056101656801502,0.053605154467899305,0.022413753101965417,0.06530288640519555,0.3651441988706421,4.163293238046422,5.171106869589707,0.07160941614174551,0.07282850238565408,0.02529748080038259,8.62070238095238,0.0,0.0,0.0,0.0,0.0,0.0,0.0,0.0,0.0,0.0,0.0,0.0,0.0,7.0,0.254488152,4.411066666666667,0.011693333333333333,94.30002666666667,0.17346666666666669,0.11230666666666667,0.020386666666666668,0.8648,0.10625333333333334,1.1719613096,20.3568,36.931333333333335,0.17733333333333334,0.372,8.938,0.14079999999999998,0.19426666666666667,0.5430666666666667,31.5136,0.7262666666666667,1.45559880344,1500.6133333333332,97.5,26.46153846153846,13.0,60.0,27.333333333333332,9.0,0.9618739379639862,178.9358333,167.05875,175.3394444,188.5638889,178.7632639,61.81727279277736,328.31927450990446,449.9256766926874,580.709732572272,356.5399270168673,60.683055555555356,72.45194444444448,70.35638888888894,73.53777777777773,54.892222222222166,45.9899999999999,61.80277777777772,49.4911111111113,43.80750000000002,40.3427777777778,160.63053833333316,528.2861111111112,43.828889916666604,270.0,94.77717509323375,2.7702545888888928,1.3484224222222223,1.4218449444444443,1169.8328638888895,3998.296547,0.0,2213.916436111111,1290.0175638888882,209.17443361111108,109946.63472222217,4.668727174999999,1.1710558833333327,3.698366774999997,88.78354632916664,62.00722222222207,19.36969536111112,24.820795722222208
