Repository: saikumar-voptimai/evonith_bf_webapp

# Evonith BF2 — Blast Furnace Intelligence Platform

Monitoring, modelling and optimisation of **Blast Furnace 2 (BF2)** at Evonith Steel: live telemetry from InfluxDB,
manual plant reports from Neon PostgreSQL, a two-zone energy model of the furnace, blend and fuel optimisers, a
conversational assistant (FurnaceMind) and a live digital twin evaluated every hour.

The platform has three deployable parts that share one Python service layer, plus the shared data library:

| Part | Path | What it is |
|---|---|---|
| **Streamlit app** (legacy) | `src/app.py`, `src/custom_pages/` | The original 11-page dashboard; still the home of the model pages. Served under `/legacy` in production |

File: src/assets/data/V10_df_filtered.csv (part 120 of 166)
datetime,Hot Blast PressureBar,Hot Blast Temp.oC,Hot Blast VolumeNm3/Hr.,O2 Enrichment %,OxygenFlowNm3/Hr.,PermeabilityKgs/Hr.,RAFToC,SteamKgs/Hr.,TopPressureBar,TuyereVelocitym/s,Differential PressureTotalBar,Charges/Hrs.,StockRodLevel,COKE_ASH%,COKE_FC%,COKE_IM%,COKE_MOIST%,COKE_MT,COKE_VM%,NUTCOKE_ASH%,NUTCOKE_FC%,NUTCOKE_IM%,NUTCOKE_MOIST%,NUTCOKE_MT,NUTCOKE_VM%,PCI_2_%Ash,PCI_2_%FC,PCI_2_%IM,PCI_2_MT,PCI_2_%VM,Sinter_SP_MT,Sinter_SP_02_Al2O3%,Sinter_SP_02_Basicity,Sinter_SP_02_CaO%,Sinter_SP_02_Cold_Strength_AI,Sinter_SP_02_Cold_strength_TI,Sinter_SP_02_Fe(T)%,Sinter_SP_02_FeO%,Sinter_SP_02_Hot_strength_RDI,Sinter_SP_02_Hot_strength_RI,Sinter_SP_02_K2O%,Sinter_SP_02_MgO%,Sinter_SP_02_MnO%,Sinter_SP_02_Na2O%,Sinter_SP_02_P%,Sinter_SP_02_SiO2%,Sinter_SP_02_TiO2%,ORE_%Al2O3,ORE_%CaO,ORE_%Fe(T),ORE_%K2O,ORE_%LOI,ORE_%MgO,ORE_%MnO,ORE_MT,ORE_%Na2O,ORE_%P,ORE_%SiO2,ORE_%TiO2,ORE_%TM,Geomin Type,FLUX_Al2O3%,FLUX_CaO%,FLUX_Fe2O3%,FLUX_LOI%,FLUX_MgO%,FLUX_MT,FLUX_SiO2%,FLUX_TM%,COKE_DISCHARGE_TIME,WEIGHTED_COKE_ANGLE,TOTAL_COKE_PORTIONS,NON_COKE_DISCHARGE_TIME,WEIGHTED_NON_COKE_ANGLE,TOTAL_NON_COKE_PORTIONS,UnitCost Lakhs/Thm,ActualKg/Thm.,FurnaceTopGasAnalysisCO2ETACO,Act. Fuel RateKg/Thm.,Coke Rate Kg/Thm,ProductionTonnesPerHr
2025-03-08 10:00:00,2.555981428,1195.310278,107597.2353,2.882985147,3851.050003,1428.955006,2344.765019,0.0,1.299429164,237.2498497,1.256467111,7.0,1.55111889,11.92472893,86.98510141,0.712249557,4.846086219,285.883,1.090169661,12.05,86.91,0.53,5.9,31.254333340000002,1.04,8.85,68.07,1.5,81.72666667,21.58,770.843,2.07,2.040152964,10.67,5.133333333,80.02222222,55.12,9.01,31.4,66.02,0.066,2.14,0.24,0.035,0.055,5.23,0.12,3.550109863,0.097462085,59.99685648,0.022546807,4.193832011,0.05200847,0.074811858,334.2706667,0.015301857,0.08213102,5.614220734,0.287037371,4.496264308,1.0,1.32,0.0,1.6,1.22,0.0,14.12733333,95.17,0.2,82.0,24.54545455,11.0,60.0,28.5,8.0,127.790416675,129.0,41.86097525,571.7916667,442.7916667,83.72093023
2025-03-08 11:00:00,2.563528711,1193.833889,107392.9161,2.887339237,3849.546189,1417.398628,2350.386214,0.0,1.299024044,236.1616125,1.264494986,7.0,1.538949198,11.92472893,86.98510141,0.712249557,4.846086219,285.883,1.090169661,12.05,86.91,0.53,5.9,31.254333340000002,1.04,8.85,68.07,1.5,81.72666667,21.58,770.843,2.07,2.040152964,10.67,5.133333333,80.02222222,55.12,9.01,31.4,66.02,0.066,2.14,0.24,0.035,0.055,5.23,0.12,3.550109863,0.097462085,59.99685648,0.022546807,4.193832011,0.05200847,0.074811858,334.2706667,0.015301857,0.08213102,5.614220734,0.287037371,4.496264308,1.0,1.32,0.0,1.6,1.22,0.0,14.12733333,95.17,0.2,82.0,24.54545455,11.0,60.0,28.5,8.0,127.46000000000001,128.0,41.28894956,570.0,442.0,83.59375
2025-03-08 12:00:00,2.579812806,1197.043889,106995.0736,2.898378163,3849.958517,1395.390914,2342.631006,0.0,1.299068664,234.7141586,1.280926392,7.0,1.419413113,11.92472893,86.98510141,0.712249557,4.846086219,285.883,1.090169661,12.05,86.91,0.53,5.9,31.254333340000002,1.04,8.85,68.07,1.5,81.72666667,21.58,770.843,2.07,2.040152964,10.67,5.133333333,80.02222222,55.12,9.01,31.4,66.02,0.066,2.14,0.24,0.035,0.055,5.23,0.12,3.550109863,0.097462085,59.99685648,0.022546807,4.193832011,0.05200847,0.074811858,334.2706667,0.015301857,0.08213102,5.614220734,0.287037371,4.496264308,1.0,1.32,0.0,1.6,1.22,0.0,14.12733333,95.17,0.2,82.0,24.54545455,11.0,60.0,28.5,8.0,128.5161111,129.0,41.16697422,574.6944444,445.6944444,84.49612403
2025-03-08 13:00:00,2.556909764,1193.169722,106728.7561,2.905122031,3849.317539,1415.975222,2332.551608,0.0,1.299034258,234.9625669,1.257814408,7.0,1.479265539,11.92472893,86.98510141,0.712249557,4.846086219,285.883,1.090169661,12.05,86.91,0.53,5.9,31.254333340000002,1.04,8.85,68.07,1.5,81.72666667,21.58,770.843,2.07,2.040152964,10.67,5.133333333,80.02222222,55.12,9.01,31.4,66.02,0.066,2.14,0.24,0.035,0.055,5.23,0.12,3.550109863,0.097462085,59.99685648,0.022546807,4.193832011,0.05200847,0.074811858,334.2706667,0.015301857,0.08213102,5.614220734,0.287037371,4.496264308,1.0,1.32,0.0,1.6,1.22,0.0,14.12733333,95.17,0.2,82.0,24.54545455,11.0,60.0,28.5,8.0,127.8875,135.0,41.92240708,575.0,440.0,84.07407407
2025-03-08 14:00:00,2.550708822,1195.733333,106123.2033,2.922562212,3850.470628,1415.33785,2337.255603,0.0,1.298922714,234.466215,1.251637569,7.0,1.436612651,11.92472893,86.98510141,0.712249557,4.846086219,285.883,1.090169661,12.05,86.91,0.53,5.9,31.254333340000002,1.04,8.85,68.07,1.5,81.72666667,21.58,770.843,2.07,2.040152964,10.67,5.133333333,80.02222222,55.12,9.01,31.4,66.02,0.066,2.14,0.24,0.035,0.055,5.23,0.12,3.550109863,0.097462085,59.99685648,0.022546807,4.193832011,0.05200847,0.074811858,334.2706667,0.015301857,0.08213102,5.614220734,0.287037371,4.496264308,1.0,1.32,0.0,1.6,1.22,0.0,14.12733333,95.17,0.2,82.0,24.54545455,11.0,60.0,28.5,8.0,128.24,132.0,41.29001894,575.0,443.0,84.09090909
2025-03-08 15:00:00,2.552087267,1195.670556,106208.7786,2.919343479,3849.328536,1415.134822,2340.515361,0.0,1.298807,234.4971603,1.253517522,7.0,1.38501397,11.92472893,86.98510141,0.712249557,4.846086219,285.883,1.090169661,12.05,86.91,0.53,5.9,31.254333340000002,1.04,8.85,68.07,1.5,81.72666667,21.58,770.843,2.07,2.040152964,10.67,5.133333333,80.02222222,55.12,9.01,31.4,66.02,0.066,2.14,0.24,0.035,0.055,5.23,0.12,3.550109863,0.097462085,59.99685648,0.022546807,4.193832011,0.05200847,0.074811858,334.2706667,0.015301857,0.08213102,5.614220734,0.287037371,4.496264308,1.0,1.32,0.0,1.6,1.22,0.0,14.12733333,95.17,0.2,82.0,24.54545455,11.0,60.0,28.5,8.0,128.35750000000002,131.0,41.46116783,575.0,444.0,84.19847328
2025-03-08 16:00:00,2.546119397,1188.786667,106029.7417,2.925718552,3851.237236,1419.734486,2330.007275,0.0,1.2992097,233.4371858,1.246832719,7.0,1.260802479,12.3322056,86.55189404,0.687980258,5.00339323,285.883,1.115900363,11.985,86.98,0.435,8.05,31.254333340000002,1.035,8.96,68.15,1.46,81.72666667,21.43,770.843,2.21,1.946236559,10.86,5.133333333,80.02222222,54.74,9.5,31.4,66.02,0.069,2.16,0.23,0.032,0.057,5.58,0.13,3.68690964,0.179755986,59.67230708,0.020681333,4.425499276,0.082985245,0.105436991,334.2706667,0.017466508,0.091091377,5.191719784,0.268980682,4.060556715,1.0,0.54,0.0,0.95,1.28,0.0,14.12733333,97.11,0.2,82.0,24.54545455,11.0,60.0,28.5,8.0,127.44180555,134.0,41.51283439,572.7472222,438.7472222,83.73134328
2025-03-08 17:00:00,2.552661925,1198.579722,106071.4244,2.922120424,3848.009761,1413.323386,2345.832008,0.0,1.29920065,234.6773486,1.253463861,7.0,1.355172149,12.3322056,86.55189404,0.687980258,5.00339323,285.883,1.115900363,11.985,86.98,0.435,8.05,31.254333340000002,1.035,8.96,68.15,1.46,81.72666667,21.43,770.843,2.21,1.946236559,10.86,5.133333333,80.02222222,54.74,9.5,31.4,66.02,0.069,2.16,0.23,0.032,0.057,5.58,0.13,3.68690964,0.179755986,59.67230708,0.020681333,4.425499276,0.082985245,0.105436991,334.2706667,0.017466508,0.091091377,5.191719784,0.268980682,4.060556715,1.0,0.54,0.0,0.95,1.28,0.0,14.12733333,97.11,0.2,82.0,24.54545455,11.0,60.0,28.5,8.0,127.1075,131.0,41.00948078,570.0,439.0,83.96946565
2025-03-08 18:00:00,2.575066572,1197.333056,106213.9994,2.918628647,3848.574511,1390.153075,2348.422264,0.0,1.299004139,233.4862178,1.276036556,7.0,1.421978694,12.3322056,86.55189404,0.687980258,5.00339323,285.883,1.115900363,11.985,86.98,0.435,8.05,31.254333340000002,1.035,8.96,68.15,1.46,81.72666667,21.43,770.843,2.21,1.946236559,10.86,5.133333333,80.02222222,54.74,9.5,31.4,66.02,0.069,2.16,0.23,0.032,0.057,5.58,0.13,3.68690964,0.179755986,59.67230708,0.020681333,4.425499276,0.082985245,0.105436991,334.2706667,0.017466508,0.091091377,5.191719784,0.268980682,4.060556715,1.0,0.54,0.0,0.95,1.28,0.0,14.12733333,97.11,0.2,82.0,24.54545455,11.0,60.0,28.5,8.0,126.05,140.0,41.60258725,570.0,430.0,78.0
2025-03-08 19:00:00,2.592873856,1192.856944,106691.7089,2.90649331,3849.798956,1375.424058,2353.049367,0.0,1.299041522,232.3542628,1.294012944,7.0,1.397926272,12.3322056,86.55189404,0.687980258,5.00339323,285.883,1.115900363,11.985,86.98,0.435,8.05,31.254333340000002,1.035,8.96,68.15,1.46,81.72666667,21.43,770.843,2.21,1.946236559,10.86,5.133333333,80.02222222,54.74,9.5,31.4,66.02,0.069,2.16,0.23,0.032,0.057,5.58,0.13,3.68690964,0.179755986,59.67230708,0.020681333,4.425499276,0.082985245,0.105436991,334.2706667,0.017466508,0.091091377,5.191719784,0.268980682,4.060556715,1.0,0.54,0.0,0.95,1.28,0.0,14.12733333,97.11,0.2,82.0,24.54545455,11.0,60.0,28.5,8.0,125.3613889,138.0,41.54070225,566.3055556,428.3055556,77.89855072
2025-03-08 20:00:00,2.546320336,1199.130833,107271.5006,2.892591232,3852.193081,1436.14695,2353.807233,0.0,1.299110853,237.8174664,1.247258491,7.0,1.34987221,12.3322056,86.55189404,0.687980258,5.00339323,285.883,1.115900363,11.985,86.98,0.435,8.05,31.254333340000002,1.035,8.96,68.15,1.46,81.72666667,21.43,770.843,2.21,1.946236559,10.86,5.133333333,80.02222222,54.74,9.5,31.4,66.02,0.069,2.16,0.23,0.032,0.057,5.58,0.13,3.68690964,0.179755986,59.67230708,0.020681333,4.425499276,0.082985245,0.105436991,334.2706667,0.017466508,0.091091377,5.191719784,0.268980682,4.060556715,1.0,0.54,0.0,0.95,1.28,0.0,14.12733333,97.11,0.2,82.0,24.54545455,11.0,60.0,28.5,8.0,126.0925,129.0,40.98330997,565.0,436.0,84.10852713
2025-03-08 21:00:00,2.552529325,1198.3525,107496.9653,2.885284235,3850.531522,1430.315967,2356.693581,0.0,1.299015003,237.6839683,1.253440569,7.0,1.428493936,12.3322056,86.55189404,0.687980258,5.00339323,285.883,1.115900363,11.985,86.98,0.435,8.05,31.254333340000002,1.035,8.96,68.15,1.46,81.72666667,21.43,770.843,2.21,1.946236559,10.86,5.133333333,80.02222222,54.74,9.5,31.4,66.02,0.069,2.16,0.23,0.032,0.057,5.58,0.13,3.68690964,0.179755986,59.67230708,0.020681333,4.425499276,0.082985245,0.105436991,334.2706667,0.017466508,0.091091377,5.191719784,0.268980682,4.060556715,1.0,0.54,0.0,0.95,1.28,0.0,14.12733333,97.11,0.2,82.0,24.54545455,11.0,60.0,28.5,8.0,126.410833325,127.0,39.59497567,565.3333333,438.3333333,84.2519685
2025-03-13 00:00:00,2.57,1169.0,107992.0,3.283082364,4402.0,1417.0,2377.0,0.0,1.3,220.0,1.27,8.0,1.0,11.46,87.14,0.44,2.5,254.4986667,0.96,11.66,86.9,0.42,4.1,31.979999999999997,1.02,9.67,69.77,0.92,64.95333333,19.64,731.6826667,2.38,1.994444444,10.77,5.377777778,77.64444444,54.92,9.56,32.74142857,67.49,0.063,2.0,0.12,0.061,0.067,5.4,0.17,3.668939151,0.036480929,27.57958237,0.010423123,1.824046453,0.036480929,0.125077471,382.3793333,0.020846245,0.107358163,3.710631642,0.317384083,1.407121549,1.0,0.54,0.0,0.98,1.04,0.0,0.0,96.44,0.1,75.0,23.4,10.0,60.0,26.5,8.0,123.325,110.0,41.21979287,545.0,435.0,87.72727273
2025-03-13 01:00:00,2.55,1189.0,106713.0,3.320892317,4400.0,1426.0,2347.0,0.0,1.3,218.0,1.25,7.0,1.0,11.46,87.14,0.44,2.5,254.4986667,0.96,11.66,86.9,0.42,4.1,31.979999999999997,1.02,9.67,69.77,0.92,64.95333333,19.64,731.6826667,2.38,1.994444444,10.77,5.377777778,77.64444444,54.92,9.56,32.74142857,67.49,0.063,2.0,0.12,0.061,0.067,5.4,0.17,3.668939151,0.036480929,27.57958237,0.010423123,1.824046453,0.036480929,0.125077471,382.3793333,0.020846245,0.107358163,3.710631642,0.317384083,1.407121549,1.0,0.54,0.0,0.98,1.04,0.0,0.0,96.44,0.1,75.0,23.4,10.0,60.0,26.5,8.0,125.5775,127.0,41.04443426,562.0,435.0,85.66929134
2025-03-13 10:00:00,2.21,1135.0,96332.0,2.112545815,2526.0,1331.0,2317.0,0.0,1.0,213.0,1.21,6.0,1.0,11.49,87.11,0.45,2.4,254.4986667,0.95,11.66,86.9,0.42,4.1,31.979999999999997,1.02,9.42,70.27,0.85,64.95333333,19.46,731.6826667,2.38,2.007380074,10.88,5.377777778,77.64444444,54.75,9.92,32.24714286,67.49,0.067,2.1,0.11,0.066,0.064,5.42,0.17,3.668939151,0.036480929,27.57958237,0.010423123,1.824046453,0.036480929,0.125077471,382.3793333,0.020846245,0.107358163,3.710631642,0.317384083,1.407121549,1.0,0.54,0.0,0.98,1.04,0.0,0.0,96.44,0.1,75.0,23.4,10.0,60.0,26.5,8.0,127.1325,101.0,42.45419479,556.0,455.0,73.26732673
2025-03-13 11:00:00,2.21,1120.0,94043.0,2.167363686,2530.0,1309.0,2286.0,0.0,1.01,205.0,1.2,6.0,1.0,11.49,87.11,0.45,2.4,254.4986667,0.95,11.66,86.9,0.42,4.1,31.979999999999997,1.02,9.42,70.27,0.85,64.95333333,19.46,731.6826667,2.38,2.007380074,10.88,5.377777778,77.64444444,54.75,9.92,32.24714286,67.49,0.067,2.1,0.11,0.066,0.064,5.42,0.17,3.668939151,0.036480929,27.57958237,0.010423123,1.824046453,0.036480929,0.125077471,382.3793333,0.020846245,0.107358163,3.710631642,0.317384083,1.407121549,1.0,0.54,0.0,0.98,1.04,0.0,0.0,96.44,0.1,75.0,23.4,10.0,60.0,26.5,8.0,127.6625,105.0,43.00682261,560.0,455.0,73.33333333
2025-03-13 12:00:00,2.46,1161.0,102789.0,2.147552054,2740.0,1369.0,2325.0,0.0,1.2,215.0,1.26,7.0,1.0,11.49,87.11,0.45,2.4,254.4986667,0.95,11.66,86.9,0.42,4.1,31.979999999999997,1.02,9.42,70.27,0.85,64.95333333,19.46,731.6826667,2.38,2.007380074,10.88,5.377777778,77.64444444,54.75,9.92,32.24714286,67.49,0.067,2.1,0.11,0.066,0.064,5.42,0.17,3.668939151,0.036480929,27.57958237,0.010423123,1.824046453,0.036480929,0.125077471,382.3793333,0.020846245,0.107358163,3.710631642,0.317384083,1.407121549,1.0,0.54,0.0,0.98,1.04,0.0,0.0,96.44,0.1,75.0,23.4,10.0,60.0,26.5,8.0,128.325,110.0,42.97924298,565.0,455.0,79.09090909
2025-03-13 13:00:00,2.62,1142.0,107224.0,2.275798966,3029.0,1373.0,2313.0,0.0,1.32,211.0,1.3,7.0,1.0,11.49,87.11,0.45,2.4,254.4986667,0.95,11.66,86.9,0.42,4.1,31.979999999999997,1.02,9.42,70.27,0.85,64.95333333,19.46,731.6826667,2.38,2.007380074,10.88,5.377777778,77.64444444,54.75,9.92,32.24714286,67.49,0.067,2.1,0.11,0.066,0.064,5.42,0.17,3.668939151,0.036480929,27.57958237,0.010423123,1.824046453,0.036480929,0.125077471,382.3793333,0.020846245,0.107358163,3.710631642,0.317384083,1.407121549,1.0,0.54,0.0,0.98,1.04,0.0,0.0,96.44,0.1,75.0,23.4,10.0,60.0,26.5,8.0,128.9875,115.0,42.82587549,570.0,455.0,78.95652174
2025-03-13 14:00:00,2.67,1135.0,107852.0,2.617143388,3504.0,1357.0,2320.0,0.0,1.35,201.0,1.32,6.0,1.0,11.49,87.11,0.45,2.4,254.4986667,0.95,11.66,86.9,0.42,4.1,31.979999999999997,1.02,9.42,70.27,0.85,64.95333333,19.46,731.6826667,2.38,2.007380074,10.88,5.377777778,77.64444444,54.75,9.92,32.24714286,67.49,0.067,2.1,0.11,0.066,0.064,5.42,0.17,3.668939151,0.036480929,27.57958237,0.010423123,1.824046453,0.036480929,0.125077471,382.3793333,0.020846245,0.107358163,3.710631642,0.317384083,1.407121549,1.0,0.54,0.0,0.98,1.04,0.0,0.0,96.44,0.1,75.0,23.4,10.0,60.0,26.5,8.0,129.2525,117.0,42.92292778,572.0,455.0,79.4017094
2025-03-13 15:00:00,2.65,1119.0,108810.0,2.61113237,3527.0,1393.0,2327.0,0.0,1.35,209.0,1.3,7.0,1.0,11.49,87.11,0.45,2.4,254.4986667,0.95,11.66,86.9,0.42,4.1,31.979999999999997,1.02,9.42,70.27,0.85,64.95333333,19.46,731.6826667,2.38,2.007380074,10.88,5.377777778,77.64444444,54.75,9.92,32.24714286,67.49,0.067,2.1,0.11,0.066,0.064,5.42,0.17,3.668939151,0.036480929,27.57958237,0.010423123,1.824046453,0.036480929,0.125077471,382.3793333,0.020846245,0.107358163,3.710631642,0.317384083,1.407121549,1.0,0.54,0.0,0.98,1.04,0.0,0.0,96.44,0.1,75.0,23.4,10.0,60.0,26.5,8.0,127.1325,101.0,42.0912823,556.0,455.0,85.34653465
2025-03-13 16:00:00,2.66,1131.0,109638.0,2.595096274,3532.0,1396.0,2344.0,0.0,1.35,212.0,1.31,7.0,1.0,11.52,87.07,0.43,2.7,254.4986667,0.98,11.66,86.9,0.42,4.1,31.979999999999997,1.02,9.57,69.83,0.96,64.95333333,19.64,731.6826667,2.34,2.031716418,10.89,5.377777778,77.64444444,54.85,9.91,32.49428571,67.49,0.063,2.14,0.12,0.064,0.064,5.36,0.17,3.668939151,0.036480929,27.57958237,0.010423123,1.824046453,0.036480929,0.125077471,382.3793333,0.020846245,0.107358163,3.710631642,0.317384083,1.407121549,1.0,0.54,0.0,0.98,1.04,0.0,0.0,96.44,0.1,75.0,23.4,10.0,60.0,26.5,8.0,127.1325,101.0,42.2920163,556.0,455.0,85.84158416
2025-03-13 17:00:00,2.68,1128.0,110662.0,2.691859277,3698.0,1419.0,2350.0,0.0,1.35,218.0,1.33,7.0,1.0,11.52,87.07,0.43,2.7,254.4986667,0.98,11.66,86.9,0.42,4.1,31.979999999999997,1.02,9.57,69.83,0.96,64.95333333,19.64,731.6826667,2.34,2.031716418,10.89,5.377777778,77.64444444,54.85,9.91,32.49428571,67.49,0.063,2.14,0.12,0.064,0.064,5.36,0.17,3.668939151,0.036480929,27.57958237,0.010423123,1.824046453,0.036480929,0.125077471,382.3793333,0.020846245,0.107358163,3.710631642,0.317384083,1.407121549,1.0,0.54,0.0,0.98,1.04,0.0,0.0,96.44,0.1,75.0,23.4,10.0,60.0,26.5,8.0,127.0,100.0,41.96152933,555.0,455.0,84.5
2025-03-13 18:00:00,2.64,1138.0,111965.0,2.752582943,3826.0,1446.0,2373.0,0.0,1.35,219.0,1.29,7.0,1.0,11.52,87.07,0.43,2.7,254.4986667,0.98,11.66,86.9,0.42,4.1,31.979999999999997,1.02,9.57,69.83,0.96,64.95333333,19.64,731.6826667,2.34,2.031716418,10.89,5.377777778,77.64444444,54.85,9.91,32.49428571,67.49,0.063,2.14,0.12,0.064,0.064,5.36,0.17,3.668939151,0.036480929,27.57958237,0.010423123,1.824046453,0.036480929,0.125077471,382.3793333,0.020846245,0.107358163,3.710631642,0.317384083,1.407121549,1.0,0.54,0.0,0.98,1.04,0.0,0.0,96.44,0.1,75.0,23.4,10.0,60.0,26.5,8.0,126.735,98.0,41.43778362,553.0,455.0,84.08163265
2025-03-13 19:00:00,2.57,1151.0,108875.0,2.826216168,3820.0,1489.0,2370.0,0.0,1.35,219.0,1.22,7.0,1.0,11.52,87.07,0.43,2.7,254.4986667,0.98,11.66,86.9,0.42,4.1,31.979999999999997,1.02,9.57,69.83,0.96,64.95333333,19.64,731.6826667,2.34,2.031716418,10.89,5.377777778,77.64444444,54.85,9.91,32.49428571,67.49,0.063,2.14,0.12,0.064,0.064,5.36,0.17,3.668939151,0.036480929,27.57958237,0.010423123,1.824046453,0.036480929,0.125077471,382.3793333,0.020846245,0.107358163,3.710631642,0.317384083,1.407121549,1.0,0.54,0.0,0.98,1.04,0.0,0.0,96.44,0.1,75.0,23.4,10.0,60.0,26.5,8.0,127.6625,105.0,40.90909091,560.0,455.0,85.52380952
2025-03-13 20:00:00,2.64,1163.0,105307.0,2.92267205,3821.0,1368.0,2367.0,0.0,1.35,209.0,1.29,6.0,1.0,11.52,87.07,0.43,2.7,254.4986667,0.98,11.66,86.9,0.42,4.1,31.979999999999997,1.02,9.57,69.83,0.96,64.95333333,19.64,731.6826667,2.34,2.031716418,10.89,5.377777778,77.64444444,54.85,9.91,32.49428571,67.49,0.063,2.14,0.12,0.064,0.064,5.36,0.17,3.668939151,0.036480929,27.57958237,0.010423123,1.824046453,0.036480929,0.125077471,382.3793333,0.020846245,0.107358163,3.710631642,0.317384083,1.407121549,1.0,0.54,0.0,0.98,1.04,0.0,0.0,96.44,0.1,75.0,23.4,10.0,60.0,26.5,8.0,128.325,110.0,41.6726233,565.0,455.0,80.09090909
2025-03-13 21:00:00,2.67,1134.0,105395.0,2.917942236,3818.0,1327.0,2368.0,0.0,1.35,203.0,1.32,7.0,1.0,11.52,87.07,0.43,2.7,254.4986667,0.98,11.66,86.9,0.42,4.1,31.979999999999997,1.02,9.57,69.83,0.96,64.95333333,19.64,731.6826667,2.34,2.031716418,10.89,5.377777778,77.64444444,54.85,9.91,32.49428571,67.49,0.063,2.14,0.12,0.064,0.064,5.36,0.17,3.668939151,0.036480929,27.57958237,0.010423123,1.824046453,0.036480929,0.125077471,382.3793333,0.020846245,0.107358163,3.710631642,0.317384083,1.407121549,1.0,0.54,0.0,0.98,1.04,0.0,0.0,96.44,0.1,75.0,23.4,10.0,60.0,26.5,8.0,127.9275,107.0,41.69068204,562.0,455.0,78.97196262
2025-03-13 22:00:00,2.51,1164.0,106701.0,2.881497071,3817.0,1457.0,2393.0,0.0,1.35,217.0,1.16,7.0,1.0,11.52,87.07,0.43,2.7,254.4986667,0.98,11.66,86.9,0.42,4.1,31.979999999999997,1.02,9.57,69.83,0.96,64.95333333,19.64,731.6826667,2.34,2.031716418,10.89,5.377777778,77.64444444,54.85,9.91,32.49428571,67.49,0.063,2.14,0.12,0.064,0.064,5.36,0.17,3.668939151,0.036480929,27.57958237,0.010423123,1.824046453,0.036480929,0.125077471,382.3793333,0.020846245,0.107358163,3.710631642,0.317384083,1.407121549,1.0,0.54,0.0,0.98,1.04,0.0,0.0,96.44,0.1,75.0,23.4,10.0,60.0,26.5,8.0,127.6625,105.0,41.02380952,560.0,455.0,86.28571429
2025-03-13 23:00:00,2.6,1169.0,107440.0,2.856446257,3810.0,1437.0,2371.0,0.0,1.35,217.0,1.25,6.0,1.0,11.67,86.96,0.39,2.6,265.7083333,0.98,11.96,86.55,0.45,4.2,34.073,1.04,9.7,69.55,1.02,66.41666667,19.73,762.041,2.47,1.974637681,10.9,5.311111111,77.6,54.6,9.12,33.48285714,67.49,0.065,2.11,0.12,0.063,0.067,5.52,0.18,3.279173549,0.020953186,28.00393258,0.010476593,4.169683938,0.036668075,0.104765928,378.744,0.003666807,0.121528477,4.096347788,0.266629287,1.361957065,1.0,0.54,0.0,0.98,1.04,0.0,3.25,96.44,0.1,75.0,23.4,10.0,60.0,26.5,8.0,128.1925,109.0,41.69467115,564.0,455.0,77.98165138
2025-03-14 00:00:00,2.69,1168.0,104386.0,2.940729851,3811.0,1400.0,2350.0,0.0,1.35,210.0,1.34,7.0,1.0,11.67,86.96,0.39,2.6,265.7083333,0.98,11.96,86.55,0.45,4.2,34.073,1.04,9.7,69.55,1.02,66.41666667,19.73,762.041,2.47,1.974637681,10.9,5.311111111,77.6,54.6,9.12,33.48285714,67.49,0.065,2.11,0.12,0.063,0.067,5.52,0.18,3.279173549,0.020953186,28.00393258,0.010476593,4.169683938,0.036668075,0.104765928,378.744,0.003666807,0.121528477,4.096347788,0.266629287,1.361957065,1.0,0.54,0.0,0.98,1.04,0.0,3.25,96.44,0.1,75.0,23.4,10.0,60.0,26.5,8.0,126.3375,95.0,42.03069658,550.0,455.0,85.05263158
2025-03-14 01:00:00,2.63,1168.0,106133.0,2.890840206,3809.0,1384.0,2387.0,0.0,1.35,212.0,1.28,7.0,1.0,11.67,86.96,0.39,2.6,265.7083333,0.98,11.96,86.55,0.45,4.2,34.073,1.04,9.7,69.55,1.02,66.41666667,19.73,762.041,2.47,1.974637681,10.9,5.311111111,77.6,54.6,9.12,33.48285714,67.49,0.065,2.11,0.12,0.063,0.067,5.52,0.18,3.279173549,0.020953186,28.00393258,0.010476593,4.169683938,0.036668075,0.104765928,378.744,0.003666807,0.121528477,4.096347788,0.266629287,1.361957065,1.0,0.54,0.0,0.98,1.04,0.0,3.25,96.44,0.1,75.0,23.4,10.0,60.0,26.5,8.0,127.0,100.0,41.80347371,555.0,455.0,86.4
2025-03-14 02:00:00,2.57,1169.0,106299.0,2.887843348,3811.0,1446.0,2380.0,0.0,1.35,216.0,1.22,7.0,1.0,11.67,86.96,0.39,2.6,265.7083333,0.98,11.96,86.55,0.45,4.2,34.073,1.04,9.7,69.55,1.02,66.41666667,19.73,762.041,2.47,1.974637681,10.9,5.311111111,77.6,54.6,9.12,33.48285714,67.49,0.065,2.11,0.12,0.063,0.067,5.52,0.18,3.279173549,0.020953186,28.00393258,0.010476593,4.169683938,0.036668075,0.104765928,378.744,0.003666807,0.121528477,4.096347788,0.266629287,1.361957065,1.0,0.54,0.0,0.98,1.04,0.0,3.25,96.44,0.1,75.0,23.4,10.0,60.0,26.5,8.0,127.0,100.0,41.85557373,555.0,455.0,87.0
2025-03-14 03:00:00,2.6,1169.0,107116.0,2.862074547,3806.0,1427.0,2387.0,0.0,1.35,216.0,1.25,7.0,1.0,11.67,86.96,0.39,2.6,265.7083333,0.98,11.96,86.55,0.45,4.2,34.073,1.04,9.7,69.55,1.02,66.41666667,19.73,762.041,2.47,1.974637681,10.9,5.311111111,77.6,54.6,9.12,33.48285714,67.49,0.065,2.11,0.12,0.063,0.067,5.52,0.18,3.279173549,0.020953186,28.00393258,0.010476593,4.169683938,0.036668075,0.104765928,378.744,0.003666807,0.121528477,4.096347788,0.266629287,1.361957065,1.0,0.54,0.0,0.98,1.04,0.0,3.25,96.44,0.1,75.0,23.4,10.0,60.0,26.5,8.0,127.6625,105.0,41.71135463,560.0,455.0,82.38095238
2025-03-14 04:00:00,2.59,1168.0,108027.0,2.837954617,3806.0,1453.0,2397.0,0.0,1.35,218.0,1.24,7.0,1.0,11.67,86.96,0.39,2.6,265.7083333,0.98,11.96,86.55,0.45,4.2,34.073,1.04,9.7,69.55,1.02,66.41666667,19.73,762.041,2.47,1.974637681,10.9,5.311111111,77.6,54.6,9.12,33.48285714,67.49,0.065,2.11,0.12,0.063,0.067,5.52,0.18,3.279173549,0.020953186,28.00393258,0.010476593,4.169683938,0.036668075,0.104765928,378.744,0.003666807,0.121528477,4.096347788,0.266629287,1.361957065,1.0,0.54,0.0,0.98,1.04,0.0,3.25,96.44,0.1,75.0,23.4,10.0,60.0,26.5,8.0,126.3375,95.0,41.4656989,550.0,455.0,85.26315789
2025-03-14 05:00:00,2.52,1169.0,107457.0,2.850001857,3802.0,1530.0,2396.0,0.0,1.35,221.0,1.17,7.0,1.0,11.67,86.96,0.39,2.6,265.7083333,0.98,11.96,86.55,0.45,4.2,34.073,1.04,9.7,69.55,1.02,66.41666667,19.73,762.041,2.47,1.974637681,10.9,5.311111111,77.6,54.6,9.12,33.48285714,67.49,0.065,2.11,0.12,0.063,0.067,5.52,0.18,3.279173549,0.020953186,28.00393258,0.010476593,4.169683938,0.036668075,0.104765928,378.744,0.003666807,0.121528477,4.096347788,0.266629287,1.361957065,1.0,0.54,0.0,0.98,1.04,0.0,3.25,96.44,0.1,75.0,23.4,10.0,60.0,26.5,8.0,126.47,96.0,41.03817505,551.0,455.0,86.875
2025-03-14 06:00:00,2.53,1174.0,106408.0,2.878835371,3803.0,1503.0,2388.0,0.0,1.35,220.0,1.18,7.0,1.0,11.67,86.96,0.39,2.6,265.7083333,0.98,11.96,86.55,0.45,4.2,34.073,1.04,9.7,69.55,1.02,66.41666667,19.73,762.041,2.47,1.974637681,10.9,5.311111111,77.6,54.6,9.12,33.48285714,67.49,0.065,2.11,0.12,0.063,0.067,5.52,0.18,3.279173549,0.020953186,28.00393258,0.010476593,4.169683938,0.036668075,0.104765928,378.744,0.003666807,0.121528477,4.096347788,0.266629287,1.361957065,1.0,0.54,0.0,0.98,1.04,0.0,3.25,96.44,0.1,75.0,23.4,10.0,60.0,26.5,8.0,127.0,100.0,41.6053194,555.0,455.0,85.3
2025-03-14 07:00:00,2.58,1178.0,105650.0,2.897952033,3801.0,1435.0,2380.0,0.0,1.35,216.0,1.23,5.0,1.0,11.67,86.96,0.39,2.6,265.7083333,0.98,11.96,86.55,0.45,4.2,34.073,1.04,9.7,69.55,1.02,66.41666667,19.73,762.041,2.47,1.974637681,10.9,5.311111111,77.6,54.6,9.12,33.48285714,67.49,0.065,2.11,0.12,0.063,0.067,5.52,0.18,3.279173549,0.020953186,28.00393258,0.010476593,4.169683938,0.036668075,0.104765928,378.744,0.003666807,0.121528477,4.096347788,0.266629287,1.361957065,1.0,0.54,0.0,0.98,1.04,0.0,3.25,96.44,0.1,75.0,23.4,10.0,60.0,26.5,8.0,130.975,130.0,41.52403283,585.0,455.0,67.61538462
2025-03-14 08:00:00,2.68,1142.0,101989.0,3.004270928,3804.0,1277.0,2398.0,0.0,1.35,197.0,1.33,6.0,1.0,11.6,87.06,0.38,2.3,265.7083333,0.96,11.66,86.9,0.42,4.1,34.073,1.02,9.68,69.72,0.98,66.41666667,19.62,762.041,2.43,1.964419476,10.49,5.311111111,77.6,55.09,9.38,32.98857143,67.49,0.064,1.98,0.11,0.066,0.066,5.34,0.19,3.668939151,0.036480929,27.57958237,0.010423123,1.824046453,0.036480929,0.125077471,378.744,0.020846245,0.107358163,3.710631642,0.317384083,1.407121549,1.0,0.54,0.0,0.98,1.04,0.0,3.25,96.44,0.1,75.0,23.4,10.0,60.0,26.5,8.0,128.06,108.0,40.20764512,563.0,455.0,67.22222222
2025-03-14 09:00:00,2.69,1154.0,100341.0,3.05277535,3803.0,1244.0,2417.0,0.0,1.35,195.0,1.34,6.0,1.0,11.6,87.06,0.38,2.3,265.7083333,0.96,11.66,86.9,0.42,4.1,34.073,1.02,9.68,69.72,0.98,66.41666667,19.62,762.041,2.43,1.964419476,10.49,5.311111111,77.6,55.09,9.38,32.98857143,67.49,0.064,1.98,0.11,0.066,0.066,5.34,0.19,3.668939151,0.036480929,27.57958237,0.010423123,1.824046453,0.036480929,0.125077471,378.744,0.020846245,0.107358163,3.710631642,0.317384083,1.407121549,1.0,0.54,0.0,0.98,1.04,0.0,3.25,96.44,0.1,75.0,23.4,10.0,60.0,26.5,8.0,126.6025,97.0,40.06552773,552.0,455.0,73.09278351
2025-03-14 10:00:00,2.69,1146.0,100196.0,3.058796646,3805.0,1250.0,2391.0,0.0,1.35,194.0,1.34,6.0,1.0,11.6,87.06,0.38,2.3,265.7083333,0.96,11.66,86.9,0.42,4.1,34.073,1.02,9.68,69.72,0.98,66.41666667,19.62,762.041,2.43,1.964419476,10.49,5.311111111,77.6,55.09,9.38,32.98857143,67.49,0.064,1.98,0.11,0.066,0.066,5.34,0.19,3.668939151,0.036480929,27.57958237,0.010423123,1.824046453,0.036480929,0.125077471,378.744,0.020846245,0.107358163,3.710631642,0.317384083,1.407121549,1.0,0.54,0.0,0.98,1.04,0.0,3.25,96.44,0.1,75.0,23.4,10.0,60.0,26.5,8.0,127.39750000000001,103.0,40.10367578,558.0,455.0,73.68932039
2025-03-14 11:00:00,2.62,1157.0,103017.0,2.660971229,3403.0,1351.0,2381.0,0.0,1.35,205.0,1.27,6.0,1.0,11.6,87.06,0.38,2.3,265.7083333,0.96,11.66,86.9,0.42,4.1,34.073,1.02,9.68,69.72,0.98,66.41666667,19.62,762.041,2.43,1.964419476,10.49,5.311111111,77.6,55.09,9.38,32.98857143,67.49,0.064,1.98,0.11,0.066,0.066,5.34,0.19,3.668939151,0.036480929,27.57958237,0.010423123,1.824046453,0.036480929,0.125077471,378.744,0.020846245,0.107358163,3.710631642,0.317384083,1.407121549,1.0,0.54,0.0,0.98,1.04,0.0,3.25,96.44,0.1,75.0,23.4,10.0,60.0,26.5,8.0,126.735,98.0,39.36320755,553.0,455.0,79.28571429
2025-03-14 12:00:00,2.55,1172.0,110701.0,2.77599277,3815.0,1540.0,2382.0,0.0,1.35,227.0,1.2,8.0,1.0,11.6,87.06,0.38,2.3,265.7083333,0.96,11.66,86.9,0.42,4.1,34.073,1.02,9.68,69.72,0.98,66.41666667,19.62,762.041,2.43,1.964419476,10.49,5.311111111,77.6,55.09,9.38,32.98857143,67.49,0.064,1.98,0.11,0.066,0.066,5.34,0.19,3.668939151,0.036480929,27.57958237,0.010423123,1.824046453,0.036480929,0.125077471,378.744,0.020846245,0.107358163,3.710631642,0.317384083,1.407121549,1.0,0.54,0.0,0.98,1.04,0.0,3.25,96.44,0.1,75.0,23.4,10.0,60.0,26.5,8.0,126.735,98.0,38.86909005,553.0,455.0,89.89795918
2025-03-14 13:00:00,2.51,1200.0,107309.0,2.754909972,3670.0,1547.0,2372.0,0.0,1.35,227.0,1.16,8.0,1.0,11.6,87.06,0.38,2.3,265.7083333,0.96,11.66,86.9,0.42,4.1,34.073,1.02,9.68,69.72,0.98,66.41666667,19.62,762.041,2.43,1.964419476,10.49,5.311111111,77.6,55.09,9.38,32.98857143,67.49,0.064,1.98,0.11,0.066,0.066,5.34,0.19,3.668939151,0.036480929,27.57958237,0.010423123,1.824046453,0.036480929,0.125077471,378.744,0.020846245,0.107358163,3.710631642,0.317384083,1.407121549,1.0,0.54,0.0,0.98,1.04,0.0,3.25,96.44,0.1,75.0,23.4,10.0,60.0,26.5,8.0,127.1325,101.0,41.11747851,556.0,455.0,98.11881188
2025-03-14 14:00:00,2.58,1188.0,106967.0,2.875841422,3819.0,1412.0,2374.0,0.0,1.32,220.0,1.26,7.0,1.0,11.6,87.06,0.38,2.3,265.7083333,0.96,11.66,86.9,0.42,4.1,34.073,1.02,9.68,69.72,0.98,66.41666667,19.62,762.041,2.43,1.964419476,10.49,5.311111111,77.6,55.09,9.38,32.98857143,67.49,0.064,1.98,0.11,0.066,0.066,5.34,0.19,3.668939151,0.036480929,27.57958237,0.010423123,1.824046453,0.036480929,0.125077471,378.744,0.020846245,0.107358163,3.710631642,0.317384083,1.407121549,1.0,0.54,0.0,0.98,1.04,0.0,3.25,96.44,0.1,75.0,23.4,10.0,60.0,26.5,8.0,128.325,110.0,42.63398222,565.0,455.0,87.63636364
2025-03-14 15:00:00,2.52,1214.0,105582.0,2.753433827,3609.0,1483.0,2372.0,0.0,1.33,225.0,1.19,6.0,1.0,11.6,87.06,0.38,2.3,265.7083333,0.96,11.66,86.9,0.42,4.1,34.073,1.02,9.68,69.72,0.98,66.41666667,19.62,762.041,2.43,1.964419476,10.49,5.311111111,77.6,55.09,9.38,32.98857143,67.49,0.064,1.98,0.11,0.066,0.066,5.34,0.19,3.668939151,0.036480929,27.57958237,0.010423123,1.824046453,0.036480929,0.125077471,378.744,0.020846245,0.107358163,3.710631642,0.317384083,1.407121549,1.0,0.54,0.0,0.98,1.04,0.0,3.25,96.44,0.1,75.0,23.4,10.0,60.0,26.5,8.0,128.9875,115.0,42.51758428,570.0,455.0,83.30434783
2025-03-14 16:00:00,2.65,1128.0,104199.0,2.95527359,3823.0,1307.0,2381.0,0.0,1.32,201.0,1.33,6.0,1.0,11.55,87.05,0.4,2.8,265.7083333,1.0,11.82,86.7,0.45,4.6,34.073,1.03,9.62,69.65,0.97,66.41666667,19.76,762.041,2.38,1.94582797,10.431,5.311111111,77.6,55.18,9.33,33.23571429,67.49,0.063,2.05,0.12,0.06,0.064,5.3607,0.17,3.535850073,0.026191482,27.60582205,0.010476593,5.013049659,0.026191482,0.183340374,378.744,0.005762126,0.110528054,3.504420294,0.255628865,1.466722993,1.0,0.54,0.0,0.98,1.04,0.0,3.25,96.44,0.1,75.0,23.4,10.0,60.0,26.5,8.0,127.6625,105.0,42.63510282,560.0,455.0,72.0
2025-03-14 17:00:00,2.57,1171.0,105264.0,2.92539449,3823.0,1385.0,2392.0,0.0,1.31,215.0,1.26,6.0,1.0,11.55,87.05,0.4,2.8,265.7083333,1.0,11.82,86.7,0.45,4.6,34.073,1.03,9.62,69.65,0.97,66.41666667,19.76,762.041,2.38,1.94582797,10.431,5.311111111,77.6,55.18,9.33,33.23571429,67.49,0.063,2.05,0.12,0.06,0.064,5.3607,0.17,3.535850073,0.026191482,27.60582205,0.010476593,5.013049659,0.026191482,0.183340374,378.744,0.005762126,0.110528054,3.504420294,0.255628865,1.466722993,1.0,0.54,0.0,0.98,1.04,0.0,3.25,96.44,0.1,75.0,23.4,10.0,60.0,26.5,8.0,128.9875,115.0,41.56797726,570.0,455.0,78.86956522
2025-03-14 21:00:00,2.38,1166.0,98374.0,3.121952747,3813.0,1517.0,2385.0,0.0,1.3,211.0,1.08,8.0,1.0,11.55,87.05,0.4,2.8,265.7083333,1.0,11.82,86.7,0.45,4.6,34.073,1.03,9.62,69.65,0.97,66.41666667,19.76,762.041,2.38,1.94582797,10.431,5.311111111,77.6,55.18,9.33,33.23571429,67.49,0.063,2.05,0.12,0.06,0.064,5.3607,0.17,3.535850073,0.026191482,27.60582205,0.010476593,5.013049659,0.026191482,0.183340374,378.744,0.005762126,0.110528054,3.504420294,0.255628865,1.466722993,1.0,0.54,0.0,0.98,1.04,0.0,3.25,96.44,0.1,75.0,23.4,10.0,60.0,26.5,8.0,125.94,92.0,40.44241404,547.0,455.0,98.58695652
2025-03-14 22:00:00,2.43,1184.0,99651.0,3.08116719,3812.0,1508.0,2355.0,0.0,1.33,213.0,1.1,7.0,1.0,11.55,87.05,0.4,2.8,265.7083333,1.0,11.82,86.7,0.45,4.6,34.073,1.03,9.62,69.65,0.97,66.41666667,19.76,762.041,2.38,1.94582797,10.431,5.311111111,77.6,55.18,9.33,33.23571429,67.49,0.063,2.05,0.12,0.06,0.064,5.3607,0.17,3.535850073,0.026191482,27.60582205,0.010476593,5.013049659,0.026191482,0.183340374,378.744,0.005762126,0.110528054,3.504420294,0.255628865,1.466722993,1.0,0.54,0.0,0.98,1.04,0.0,3.25,96.44,0.1,75.0,23.4,10.0,60.0,26.5,8.0,128.4575,111.0,42.01414289,566.0,455.0,85.58558559
2025-03-14 23:00:00,2.44,1189.0,99888.0,3.073861939,3812.0,1523.0,2372.0,0.0,1.34,214.0,1.1,7.0,1.0,11.69,86.93,0.4,2.8,282.6486667,0.98,11.7,86.84,0.43,3.9,35.15633333,1.03,9.73,69.64,1.01,69.27,19.62,810.3673333,2.43,1.928571429,10.26,5.177777778,77.33333333,55.39,9.24,33.73,68.75,0.065,1.95,0.11,0.061,0.065,5.32,0.18,3.076206957,0.030710885,27.26614719,0.005118481,4.652699041,0.035829366,0.117725058,361.9433333,0.000511848,0.093668199,3.598291998,0.308132544,1.48435943,1.0,0.54,0.0,0.74,1.02,0.0,5.943333333,96.6,0.1,75.0,23.4,10.0,60.0,26.5,8.0,128.1925,109.0,43.60097324,564.0,455.0,85.2293578
2025-03-15 00:00:00,2.48,1189.0,98400.0,3.11785666,3809.0,1451.0,2390.0,0.0,1.35,208.0,1.13,6.0,1.0,11.69,86.93,0.4,2.8,282.6486667,0.98,11.7,86.84,0.43,3.9,35.15633333,1.03,9.73,69.64,1.01,69.27,19.62,810.3673333,2.43,1.928571429,10.26,5.177777778,77.33333333,55.39,9.24,33.73,68.75,0.065,1.95,0.11,0.061,0.065,5.32,0.18,3.076206957,0.030710885,27.26614719,0.005118481,4.652699041,0.035829366,0.117725058,361.9433333,0.000511848,0.093668199,3.598291998,0.308132544,1.48435943,1.0,0.54,0.0,0.74,1.02,0.0,5.943333333,96.6,0.1,75.0,23.4,10.0,60.0,26.5,8.0,128.7225,113.0,42.85369969,568.0,455.0,73.98230088
2025-03-15 02:00:00,2.53,1185.0,106505.0,2.879994174,3808.0,1503.0,2386.0,0.0,1.35,221.0,1.18,7.0,1.0,11.69,86.93,0.4,2.8,282.6486667,0.98,11.7,86.84,0.43,3.9,35.15633333,1.03,9.73,69.64,1.01,69.27,19.62,810.3673333,2.43,1.928571429,10.26,5.177777778,77.33333333,55.39,9.24,33.73,68.75,0.065,1.95,0.11,0.061,0.065,5.32,0.18,3.076206957,0.030710885,27.26614719,0.005118481,4.652699041,0.035829366,0.117725058,361.9433333,0.000511848,0.093668199,3.598291998,0.308132544,1.48435943,1.0,0.54,0.0,0.74,1.02,0.0,5.943333333,96.6,0.1,75.0,23.4,10.0,60.0,26.5,8.0,127.795,106.0,42.1386604,561.0,455.0,85.8490566
2025-03-15 03:00:00,2.51,1189.0,104442.0,2.936842092,3808.0,1496.0,2386.0,0.0,1.35,219.0,1.16,7.0,1.0,11.69,86.93,0.4,2.8,282.6486667,0.98,11.7,86.84,0.43,3.9,35.15633333,1.03,9.73,69.64,1.01,69.27,19.62,810.3673333,2.43,1.928571429,10.26,5.177777778,77.33333333,55.39,9.24,33.73,68.75,0.065,1.95,0.11,0.061,0.065,5.32,0.18,3.076206957,0.030710885,27.26614719,0.005118481,4.652699041,0.035829366,0.117725058,361.9433333,0.000511848,0.093668199,3.598291998,0.308132544,1.48435943,1.0,0.54,0.0,0.74,1.02,0.0,5.943333333,96.6,0.1,75.0,23.4,10.0,60.0,26.5,8.0,127.9275,107.0,42.04731787,562.0,455.0,85.51401869
2025-03-15 04:00:00,2.58,1190.0,105464.0,2.905349176,3804.0,1429.0,2360.0,0.0,1.35,217.0,1.23,7.0,1.0,11.69,86.93,0.4,2.8,282.6486667,0.98,11.7,86.84,0.43,3.9,35.15633333,1.03,9.73,69.64,1.01,69.27,19.62,810.3673333,2.43,1.928571429,10.26,5.177777778,77.33333333,55.39,9.24,33.73,68.75,0.065,1.95,0.11,0.061,0.065,5.32,0.18,3.076206957,0.030710885,27.26614719,0.005118481,4.652699041,0.035829366,0.117725058,361.9433333,0.000511848,0.093668199,3.598291998,0.308132544,1.48435943,1.0,0.54,0.0,0.74,1.02,0.0,5.943333333,96.6,0.1,75.0,23.4,10.0,60.0,26.5,8.0,129.12,116.0,43.05260675,571.0,455.0,86.03448276
2025-03-15 05:00:00,2.6,1187.0,105795.0,2.895504592,3803.0,1407.0,2344.0,0.0,1.35,216.0,1.25,7.0,1.0,11.69,86.93,0.4,2.8,282.6486667,0.98,11.7,86.84,0.43,3.9,35.15633333,1.03,9.73,69.64,1.01,69.27,19.62,810.3673333,2.43,1.928571429,10.26,5.177777778,77.33333333,55.39,9.24,33.73,68.75,0.065,1.95,0.11,0.061,0.065,5.32,0.18,3.076206957,0.030710885,27.26614719,0.005118481,4.652699041,0.035829366,0.117725058,361.9433333,0.000511848,0.093668199,3.598291998,0.308132544,1.48435943,1.0,0.54,0.0,0.74,1.02,0.0,5.943333333,96.6,0.1,75.0,23.4,10.0,60.0,26.5,8.0,129.65,120.0,43.06517069,575.0,455.0,86.08333333
2025-03-15 06:00:00,2.53,1188.0,101366.0,3.021134041,3802.0,1437.0,2362.0,0.0,1.35,211.0,1.18,6.0,1.3,11.69,86.93,0.4,2.8,282.6486667,0.98,11.7,86.84,0.43,3.9,35.15633333,1.03,9.73,69.64,1.01,69.27,19.62,810.3673333,2.43,1.928571429,10.26,5.177777778,77.33333333,55.39,9.24,33.73,68.75,0.065,1.95,0.11,0.061,0.065,5.32,0.18,3.076206957,0.030710885,27.26614719,0.005118481,4.652699041,0.035829366,0.117725058,361.9433333,0.000511848,0.093668199,3.598291998,0.308132544,1.48435943,1.0,0.54,0.0,0.74,1.02,0.0,5.943333333,96.6,0.1,75.0,23.4,10.0,60.0,26.5,8.0,129.12,116.0,43.19047619,571.0,455.0,79.9137931
2025-03-15 07:00:00,2.58,1186.0,102374.0,2.990621956,3801.0,1392.0,2383.0,0.0,1.35,210.0,1.23,7.0,1.3,11.69,86.93,0.4,2.8,282.6486667,0.98,11.7,86.84,0.43,3.9,35.15633333,1.03,9.73,69.64,1.01,69.27,19.62,810.3673333,2.43,1.928571429,10.26,5.177777778,77.33333333,55.39,9.24,33.73,68.75,0.065,1.95,0.11,0.061,0.065,5.32,0.18,3.076206957,0.030710885,27.26614719,0.005118481,4.652699041,0.035829366,0.117725058,361.9433333,0.000511848,0.093668199,3.598291998,0.308132544,1.48435943,1.0,0.54,0.0,0.74,1.02,0.0,5.943333333,96.6,0.1,75.0,23.4,10.0,60.0,26.5,8.0,128.7225,113.0,43.27471483,568.0,455.0,79.38053097
2025-03-15 08:00:00,2.56,1186.0,101581.0,3.017121362,3805.0,1402.0,2384.0,0.0,1.35,210.0,1.21,6.0,1.3,11.54,87.08,0.42,2.3,282.6486667,0.96,11.7,86.84,0.43,3.9,35.15633333,1.03,9.67,69.62,1.03,69.27,19.68,810.3673333,2.45,1.887867647,10.27,5.177777778,77.33333333,55.24,9.0,33.73,68.75,0.067,1.93,0.12,0.067,0.066,5.44,0.18,3.076206957,0.030710885,27.26614719,0.005118481,4.652699041,0.035829366,0.117725058,361.9433333,0.000511848,0.093668199,3.598291998,0.308132544,1.48435943,1.0,0.54,0.0,0.98,1.04,0.0,5.943333333,96.44,0.1,75.0,23.4,10.0,60.0,26.5,8.0,128.59,112.0,43.25592306,567.0,455.0,79.91071429
2025-03-15 09:00:00,2.55,1188.0,104196.0,2.939908405,3803.0,1453.0,2390.0,0.0,1.35,216.0,1.2,7.0,1.3,11.54,87.08,0.42,2.3,282.6486667,0.96,11.7,86.84,0.43,3.9,35.15633333,1.03,9.67,69.62,1.03,69.27,19.68,810.3673333,2.45,1.887867647,10.27,5.177777778,77.33333333,55.24,9.0,33.73,68.75,0.067,1.93,0.12,0.067,0.066,5.44,0.18,3.076206957,0.030710885,27.26614719,0.005118481,4.652699041,0.035829366,0.117725058,361.9433333,0.000511848,0.093668199,3.598291998,0.308132544,1.48435943,1.0,0.54,0.0,0.98,1.04,0.0,5.943333333,96.44,0.1,75.0,23.4,10.0,60.0,26.5,8.0,128.59,112.0,42.84366895,567.0,455.0,79.375
2025-03-15 10:00:00,2.61,1183.0,106490.0,2.878131889,3805.0,1409.0,2395.0,0.0,1.35,216.0,1.26,7.0,1.3,11.54,87.08,0.42,2.3,282.6486667,0.96,11.7,86.84,0.43,3.9,35.15633333,1.03,9.67,69.62,1.03,69.27,19.68,810.3673333,2.45,1.887867647,10.27,5.177777778,77.33333333,55.24,9.0,33.73,68.75,0.067,1.93,0.12,0.067,0.066,5.44,0.18,3.076206957,0.030710885,27.26614719,0.005118481,4.652699041,0.035829366,0.117725058,361.9433333,0.000511848,0.093668199,3.598291998,0.308132544,1.48435943,1.0,0.54,0.0,0.98,1.04,0.0,5.943333333,96.44,0.1,75.0,23.4,10.0,60.0,26.5,8.0,127.265,102.0,42.26977639,557.0,455.0,85.88235294
2025-03-15 11:00:00,2.65,1189.0,106859.0,2.869706573,3807.0,1371.0,2412.0,0.0,1.35,216.0,1.3,6.0,1.3,11.54,87.08,0.42,2.3,282.6486667,0.96,11.7,86.84,0.43,3.9,35.15633333,1.03,9.67,69.62,1.03,69.27,19.68,810.3673333,2.45,1.887867647,10.27,5.177777778,77.33333333,55.24,9.0,33.73,68.75,0.067,1.93,0.12,0.067,0.066,5.44,0.18,3.076206957,0.030710885,27.26614719,0.005118481,4.652699041,0.035829366,0.117725058,361.9433333,0.000511848,0.093668199,3.598291998,0.308132544,1.48435943,1.0,0.54,0.0,0.98,1.04,0.0,5.943333333,96.44,0.1,75.0,23.4,10.0,60.0,26.5,8.0,127.39750000000001,103.0,42.63435701,558.0,455.0,80.67961165
2025-03-15 12:00:00,2.67,1179.0,109682.0,2.80103214,3814.0,1360.0,2396.0,0.0,1.35,218.0,1.32,7.0,1.5,11.54,87.08,0.42,2.3,282.6486667,0.96,11.7,86.84,0.43,3.9,35.15633333,1.03,9.67,69.62,1.03,69.27,19.68,810.3673333,2.45,1.887867647,10.27,5.177777778,77.33333333,55.24,9.0,33.73,68.75,0.067,1.93,0.12,0.067,0.066,5.44,0.18,3.076206957,0.030710885,27.26614719,0.005118481,4.652699041,0.035829366,0.117725058,361.9433333,0.000511848,0.093668199,3.598291998,0.308132544,1.48435943,1.0,0.54,0.0,0.98,1.04,0.0,5.943333333,96.44,0.1,75.0,23.4,10.0,60.0,26.5,8.0,127.0,100.0,42.87445468,555.0,455.0,85.9
2025-03-15 13:00:00,2.68,1174.0,108331.0,2.836683603,3815.0,1346.0,2394.0,0.0,1.35,215.0,1.33,7.0,1.5,11.54,87.08,0.42,2.3,282.6486667,0.96,11.7,86.84,0.43,3.9,35.15633333,1.03,9.67,69.62,1.03,69.27,19.68,810.3673333,2.45,1.887867647,10.27,5.177777778,77.33333333,55.24,9.0,33.73,68.75,0.067,1.93,0.12,0.067,0.066,5.44,0.18,3.076206957,0.030710885,27.26614719,0.005118481,4.652699041,0.035829366,0.117725058,361.9433333,0.000511848,0.093668199,3.598291998,0.308132544,1.48435943,1.0,0.54,0.0,0.98,1.04,0.0,5.943333333,96.44,0.1,75.0,23.4,10.0,60.0,26.5,8.0,126.3375,95.0,43.01204819,550.0,455.0,86.21052632
2025-03-15 14:00:00,2.63,1179.0,106855.0,2.880360309,3821.0,1388.0,2406.0,0.0,1.35,215.0,1.28,7.0,1.5,11.54,87.08,0.42,2.3,282.6486667,0.96,11.7,86.84,0.43,3.9,35.15633333,1.03,9.67,69.62,1.03,69.27,19.68,810.3673333,2.45,1.887867647,10.27,5.177777778,77.33333333,55.24,9.0,33.73,68.75,0.067,1.93,0.12,0.067,0.066,5.44,0.18,3.076206957,0.030710885,27.26614719,0.005118481,4.652699041,0.035829366,0.117725058,361.9433333,0.000511848,0.093668199,3.598291998,0.308132544,1.48435943,1.0,0.54,0.0,0.98,1.04,0.0,5.943333333,96.44,0.1,75.0,23.4,10.0,60.0,26.5,8.0,126.205,94.0,42.38299904,549.0,455.0,86.70212766
2025-03-15 15:00:00,2.64,1178.0,109887.0,2.801670548,3822.0,1417.0,2407.0,0.0,1.35,221.0,1.29,7.0,1.5,11.54,87.08,0.42,2.3,282.6486667,0.96,11.7,86.84,0.43,3.9,35.15633333,1.03,9.67,69.62,1.03,69.27,19.68,810.3673333,2.45,1.887867647,10.27,5.177777778,77.33333333,55.24,9.0,33.73,68.75,0.067,1.93,0.12,0.067,0.066,5.44,0.18,3.076206957,0.030710885,27.26614719,0.005118481,4.652699041,0.035829366,0.117725058,361.9433333,0.000511848,0.093668199,3.598291998,0.308132544,1.48435943,1.0,0.54,0.0,0.98,1.04,0.0,5.943333333,96.44,0.1,75.0,23.4,10.0,60.0,26.5,8.0,126.6025,97.0,42.35181644,552.0,455.0,86.08247423
