Repository: saikumar-voptimai/evonith_bf_webapp

# Evonith BF2 — Blast Furnace Intelligence Platform

Monitoring, modelling and optimisation of **Blast Furnace 2 (BF2)** at Evonith Steel: live telemetry from InfluxDB,
manual plant reports from Neon PostgreSQL, a two-zone energy model of the furnace, blend and fuel optimisers, a
conversational assistant (FurnaceMind) and a live digital twin evaluated every hour.

The platform has three deployable parts that share one Python service layer, plus the shared data library:

| Part | Path | What it is |
|---|---|---|
| **Streamlit app** (legacy) | `src/app.py`, `src/custom_pages/` | The original 11-page dashboard; still the home of the model pages. Served under `/legacy` in production |

File: src/assets/data/V10_df_filtered.csv (part 121 of 166)
datetime,Hot Blast PressureBar,Hot Blast Temp.oC,Hot Blast VolumeNm3/Hr.,O2 Enrichment %,OxygenFlowNm3/Hr.,PermeabilityKgs/Hr.,RAFToC,SteamKgs/Hr.,TopPressureBar,TuyereVelocitym/s,Differential PressureTotalBar,Charges/Hrs.,StockRodLevel,COKE_ASH%,COKE_FC%,COKE_IM%,COKE_MOIST%,COKE_MT,COKE_VM%,NUTCOKE_ASH%,NUTCOKE_FC%,NUTCOKE_IM%,NUTCOKE_MOIST%,NUTCOKE_MT,NUTCOKE_VM%,PCI_2_%Ash,PCI_2_%FC,PCI_2_%IM,PCI_2_MT,PCI_2_%VM,Sinter_SP_MT,Sinter_SP_02_Al2O3%,Sinter_SP_02_Basicity,Sinter_SP_02_CaO%,Sinter_SP_02_Cold_Strength_AI,Sinter_SP_02_Cold_strength_TI,Sinter_SP_02_Fe(T)%,Sinter_SP_02_FeO%,Sinter_SP_02_Hot_strength_RDI,Sinter_SP_02_Hot_strength_RI,Sinter_SP_02_K2O%,Sinter_SP_02_MgO%,Sinter_SP_02_MnO%,Sinter_SP_02_Na2O%,Sinter_SP_02_P%,Sinter_SP_02_SiO2%,Sinter_SP_02_TiO2%,ORE_%Al2O3,ORE_%CaO,ORE_%Fe(T),ORE_%K2O,ORE_%LOI,ORE_%MgO,ORE_%MnO,ORE_MT,ORE_%Na2O,ORE_%P,ORE_%SiO2,ORE_%TiO2,ORE_%TM,Geomin Type,FLUX_Al2O3%,FLUX_CaO%,FLUX_Fe2O3%,FLUX_LOI%,FLUX_MgO%,FLUX_MT,FLUX_SiO2%,FLUX_TM%,COKE_DISCHARGE_TIME,WEIGHTED_COKE_ANGLE,TOTAL_COKE_PORTIONS,NON_COKE_DISCHARGE_TIME,WEIGHTED_NON_COKE_ANGLE,TOTAL_NON_COKE_PORTIONS,UnitCost Lakhs/Thm,ActualKg/Thm.,FurnaceTopGasAnalysisCO2ETACO,Act. Fuel RateKg/Thm.,Coke Rate Kg/Thm,ProductionTonnesPerHr
2025-03-15 16:00:00,2.69,1163.0,110655.0,2.782238346,3822.0,1375.0,2401.0,0.0,1.35,217.0,1.34,7.0,1.5,11.86,86.76,0.41,2.2,282.6486667,0.97,11.7,86.84,0.43,3.9,35.15633333,1.03,9.91,69.81,0.86,69.27,19.42,810.3673333,2.35,1.922077922,10.36,5.177777778,77.33333333,55.19,9.01,33.73,68.75,0.068,2.14,0.12,0.062,0.065,5.39,0.17,3.076206957,0.030710885,27.26614719,0.005118481,4.652699041,0.035829366,0.117725058,361.9433333,0.000511848,0.093668199,3.598291998,0.308132544,1.48435943,1.0,0.36,0.0,0.87,1.09,0.0,5.943333333,94.77,0.1,75.0,23.4,10.0,60.0,26.5,8.0,126.0725,93.0,43.03249097,548.0,455.0,86.02150538
2025-03-15 17:00:00,2.66,1153.0,111540.0,2.761620829,3824.0,1416.0,2394.0,0.0,1.35,219.0,1.31,7.0,1.5,11.86,86.76,0.41,2.2,282.6486667,0.97,11.7,86.84,0.43,3.9,35.15633333,1.03,9.91,69.81,0.86,69.27,19.42,810.3673333,2.35,1.922077922,10.36,5.177777778,77.33333333,55.19,9.01,33.73,68.75,0.068,2.14,0.12,0.062,0.065,5.39,0.17,3.076206957,0.030710885,27.26614719,0.005118481,4.652699041,0.035829366,0.117725058,361.9433333,0.000511848,0.093668199,3.598291998,0.308132544,1.48435943,1.0,0.36,0.0,0.87,1.09,0.0,5.943333333,94.77,0.1,75.0,23.4,10.0,60.0,26.5,8.0,125.94,92.0,43.13539192,547.0,455.0,85.86956522
2025-03-15 18:00:00,2.64,1172.0,111830.0,2.749425093,3817.0,1442.0,2401.0,0.0,1.35,223.0,1.29,7.0,1.5,11.86,86.76,0.41,2.2,282.6486667,0.97,11.7,86.84,0.43,3.9,35.15633333,1.03,9.91,69.81,0.86,69.27,19.42,810.3673333,2.35,1.922077922,10.36,5.177777778,77.33333333,55.19,9.01,33.73,68.75,0.068,2.14,0.12,0.062,0.065,5.39,0.17,3.076206957,0.030710885,27.26614719,0.005118481,4.652699041,0.035829366,0.117725058,361.9433333,0.000511848,0.093668199,3.598291998,0.308132544,1.48435943,1.0,0.36,0.0,0.87,1.09,0.0,5.943333333,94.77,0.1,75.0,23.4,10.0,60.0,26.5,8.0,126.735,98.0,42.49880554,553.0,455.0,86.12244898
2025-03-15 19:00:00,2.65,1172.0,111108.0,2.768728719,3819.0,1426.0,2383.0,0.0,1.35,222.0,1.3,7.0,1.5,11.86,86.76,0.41,2.2,282.6486667,0.97,11.7,86.84,0.43,3.9,35.15633333,1.03,9.91,69.81,0.86,69.27,19.42,810.3673333,2.35,1.922077922,10.36,5.177777778,77.33333333,55.19,9.01,33.73,68.75,0.068,2.14,0.12,0.062,0.065,5.39,0.17,3.076206957,0.030710885,27.26614719,0.005118481,4.652699041,0.035829366,0.117725058,361.9433333,0.000511848,0.093668199,3.598291998,0.308132544,1.48435943,1.0,0.36,0.0,0.87,1.09,0.0,5.943333333,94.77,0.1,75.0,23.4,10.0,60.0,26.5,8.0,127.0,100.0,42.81616065,555.0,455.0,87.1
2025-03-15 20:00:00,2.68,1178.0,111193.0,2.766613583,3819.0,1396.0,2386.0,0.0,1.35,221.0,1.33,8.0,1.5,11.86,86.76,0.41,2.2,282.6486667,0.97,11.7,86.84,0.43,3.9,35.15633333,1.03,9.91,69.81,0.86,69.27,19.42,810.3673333,2.35,1.922077922,10.36,5.177777778,77.33333333,55.19,9.01,33.73,68.75,0.068,2.14,0.12,0.062,0.065,5.39,0.17,3.076206957,0.030710885,27.26614719,0.005118481,4.652699041,0.035829366,0.117725058,361.9433333,0.000511848,0.093668199,3.598291998,0.308132544,1.48435943,1.0,0.36,0.0,0.87,1.09,0.0,5.943333333,94.77,0.1,75.0,23.4,10.0,60.0,26.5,8.0,126.6025,97.0,44.40518257,552.0,455.0,92.16494845
2025-03-15 21:00:00,2.69,1174.0,110702.0,2.77596771,3815.0,1380.0,2388.0,0.0,1.35,219.0,1.34,7.0,1.5,11.86,86.76,0.41,2.2,282.6486667,0.97,11.7,86.84,0.43,3.9,35.15633333,1.03,9.91,69.81,0.86,69.27,19.42,810.3673333,2.35,1.922077922,10.36,5.177777778,77.33333333,55.19,9.01,33.73,68.75,0.068,2.14,0.12,0.062,0.065,5.39,0.17,3.076206957,0.030710885,27.26614719,0.005118481,4.652699041,0.035829366,0.117725058,361.9433333,0.000511848,0.093668199,3.598291998,0.308132544,1.48435943,1.0,0.36,0.0,0.87,1.09,0.0,5.943333333,94.77,0.1,75.0,23.4,10.0,60.0,26.5,8.0,126.735,98.0,44.30532145,553.0,455.0,87.65306122
2025-03-15 22:00:00,2.68,1165.0,110936.0,2.767939209,3812.0,1392.0,2391.0,0.0,1.35,218.0,1.33,7.0,1.5,11.86,86.76,0.41,2.2,282.6486667,0.97,11.7,86.84,0.43,3.9,35.15633333,1.03,9.91,69.81,0.86,69.27,19.42,810.3673333,2.35,1.922077922,10.36,5.177777778,77.33333333,55.19,9.01,33.73,68.75,0.068,2.14,0.12,0.062,0.065,5.39,0.17,3.076206957,0.030710885,27.26614719,0.005118481,4.652699041,0.035829366,0.117725058,361.9433333,0.000511848,0.093668199,3.598291998,0.308132544,1.48435943,1.0,0.36,0.0,0.87,1.09,0.0,5.943333333,94.77,0.1,75.0,23.4,10.0,60.0,26.5,8.0,126.735,98.0,43.06358382,553.0,455.0,87.95918367
2025-03-15 23:00:00,2.7,1169.0,110182.0,2.78613778,3811.0,1356.0,2390.0,0.0,1.35,216.0,1.35,7.0,1.5,11.65,86.98,0.39,2.7,238.0923333,0.98,11.92,86.99,0.44,3.9,28.61133333,1.05,9.91,69.39,0.98,53.49,19.72,664.315,2.3,1.933962264,10.25,5.355555556,77.46666667,55.29,8.54,35.5,68.75,0.062,2.18,0.13,0.062,0.063,5.3,0.16,3.666606546,0.106369132,33.3123093,0.009385512,5.074433292,0.062570078,0.193967241,275.7063333,0.001251402,0.147039682,5.068176284,0.354146639,1.939672405,1.0,0.4,0.0,0.92,1.2,0.0,8.526666667,96.82,0.1,75.0,23.4,10.0,60.0,26.5,8.0,126.3375,95.0,42.93975904,550.0,455.0,86.52631579
2025-03-16 00:00:00,2.69,1167.0,110180.0,2.786188321,3811.0,1355.0,2413.0,0.0,1.35,214.0,1.34,7.0,1.5,11.65,86.98,0.39,2.7,238.0923333,0.98,11.92,86.99,0.44,3.9,28.61133333,1.05,9.91,69.39,0.98,53.49,19.72,664.315,2.3,1.933962264,10.25,5.355555556,77.46666667,55.29,8.54,35.5,68.75,0.062,2.18,0.13,0.062,0.063,5.3,0.16,3.666606546,0.106369132,33.3123093,0.009385512,5.074433292,0.062570078,0.193967241,275.7063333,0.001251402,0.147039682,5.068176284,0.354146639,1.939672405,1.0,0.4,0.0,0.92,1.2,0.0,8.526666667,96.82,0.1,75.0,23.4,10.0,60.0,26.5,8.0,126.735,98.0,42.78903456,553.0,455.0,85.71428571
2025-03-16 01:00:00,2.63,1171.0,109473.0,2.802699567,3809.0,1429.0,2392.0,0.0,1.35,219.0,1.28,7.0,1.5,11.65,86.98,0.39,2.7,238.0923333,0.98,11.92,86.99,0.44,3.9,28.61133333,1.05,9.91,69.39,0.98,53.49,19.72,664.315,2.3,1.933962264,10.25,5.355555556,77.46666667,55.29,8.54,35.5,68.75,0.062,2.18,0.13,0.062,0.063,5.3,0.16,3.666606546,0.106369132,33.3123093,0.009385512,5.074433292,0.062570078,0.193967241,275.7063333,0.001251402,0.147039682,5.068176284,0.354146639,1.939672405,1.0,0.4,0.0,0.92,1.2,0.0,8.526666667,96.82,0.1,75.0,23.4,10.0,60.0,26.5,8.0,127.0,100.0,43.03278689,555.0,455.0,86.6
2025-03-16 02:00:00,2.62,1191.0,109809.0,2.646775929,3608.0,1437.0,2401.0,0.0,1.35,223.0,1.27,7.0,1.5,11.65,86.98,0.39,2.7,238.0923333,0.98,11.92,86.99,0.44,3.9,28.61133333,1.05,9.91,69.39,0.98,53.49,19.72,664.315,2.3,1.933962264,10.25,5.355555556,77.46666667,55.29,8.54,35.5,68.75,0.062,2.18,0.13,0.062,0.063,5.3,0.16,3.666606546,0.106369132,33.3123093,0.009385512,5.074433292,0.062570078,0.193967241,275.7063333,0.001251402,0.147039682,5.068176284,0.354146639,1.939672405,1.0,0.4,0.0,0.92,1.2,0.0,8.526666667,96.82,0.1,75.0,23.4,10.0,60.0,26.5,8.0,127.0,100.0,42.89467399,555.0,455.0,85.0
2025-03-16 03:00:00,2.65,1165.0,109682.0,2.7966286,3808.0,1407.0,2110.0,0.0,1.35,218.0,1.3,7.0,1.5,11.65,86.98,0.39,2.7,238.0923333,0.98,11.92,86.99,0.44,3.9,28.61133333,1.05,9.91,69.39,0.98,53.49,19.72,664.315,2.3,1.933962264,10.25,5.355555556,77.46666667,55.29,8.54,35.5,68.75,0.062,2.18,0.13,0.062,0.063,5.3,0.16,3.666606546,0.106369132,33.3123093,0.009385512,5.074433292,0.062570078,0.193967241,275.7063333,0.001251402,0.147039682,5.068176284,0.354146639,1.939672405,1.0,0.4,0.0,0.92,1.2,0.0,8.526666667,96.82,0.1,75.0,23.4,10.0,60.0,26.5,8.0,126.3375,95.0,42.83317354,550.0,455.0,77.89473684
2025-03-16 04:00:00,2.59,1166.0,108997.0,2.811976962,3805.0,1463.0,2393.0,0.0,1.35,220.0,1.24,7.0,1.5,11.65,86.98,0.39,2.7,238.0923333,0.98,11.92,86.99,0.44,3.9,28.61133333,1.05,9.91,69.39,0.98,53.49,19.72,664.315,2.3,1.933962264,10.25,5.355555556,77.46666667,55.29,8.54,35.5,68.75,0.062,2.18,0.13,0.062,0.063,5.3,0.16,3.666606546,0.106369132,33.3123093,0.009385512,5.074433292,0.062570078,0.193967241,275.7063333,0.001251402,0.147039682,5.068176284,0.354146639,1.939672405,1.0,0.4,0.0,0.92,1.2,0.0,8.526666667,96.82,0.1,75.0,23.4,10.0,60.0,26.5,8.0,126.735,98.0,41.86924711,553.0,455.0,85.81632653
2025-03-16 05:00:00,2.6,1168.0,109678.0,2.79306077,3803.0,1458.0,2385.0,0.0,1.35,221.0,1.25,7.0,1.5,11.65,86.98,0.39,2.7,238.0923333,0.98,11.92,86.99,0.44,3.9,28.61133333,1.05,9.91,69.39,0.98,53.49,19.72,664.315,2.3,1.933962264,10.25,5.355555556,77.46666667,55.29,8.54,35.5,68.75,0.062,2.18,0.13,0.062,0.063,5.3,0.16,3.666606546,0.106369132,33.3123093,0.009385512,5.074433292,0.062570078,0.193967241,275.7063333,0.001251402,0.147039682,5.068176284,0.354146639,1.939672405,1.0,0.4,0.0,0.92,1.2,0.0,8.526666667,96.82,0.1,75.0,23.4,10.0,60.0,26.5,8.0,126.735,98.0,41.86540732,553.0,455.0,85.91836735
2025-03-16 06:00:00,2.58,1163.0,109687.0,2.793565637,3804.0,1488.0,2394.0,0.0,1.35,222.0,1.23,7.0,1.5,11.65,86.98,0.39,2.7,238.0923333,0.98,11.92,86.99,0.44,3.9,28.61133333,1.05,9.91,69.39,0.98,53.49,19.72,664.315,2.3,1.933962264,10.25,5.355555556,77.46666667,55.29,8.54,35.5,68.75,0.062,2.18,0.13,0.062,0.063,5.3,0.16,3.666606546,0.106369132,33.3123093,0.009385512,5.074433292,0.062570078,0.193967241,275.7063333,0.001251402,0.147039682,5.068176284,0.354146639,1.939672405,1.0,0.4,0.0,0.92,1.2,0.0,8.526666667,96.82,0.1,75.0,23.4,10.0,60.0,26.5,8.0,125.675,90.0,42.37408371,545.0,455.0,85.66666667
2025-03-16 07:00:00,2.62,1156.0,108804.0,2.815481941,3803.0,1414.0,2403.0,0.0,1.35,216.0,1.27,7.0,1.5,11.65,86.98,0.39,2.7,238.0923333,0.98,11.92,86.99,0.44,3.9,28.61133333,1.05,9.91,69.39,0.98,53.49,19.72,664.315,2.3,1.933962264,10.25,5.355555556,77.46666667,55.29,8.54,35.5,68.75,0.062,2.18,0.13,0.062,0.063,5.3,0.16,3.666606546,0.106369132,33.3123093,0.009385512,5.074433292,0.062570078,0.193967241,275.7063333,0.001251402,0.147039682,5.068176284,0.354146639,1.939672405,1.0,0.4,0.0,0.92,1.2,0.0,8.526666667,96.82,0.1,75.0,23.4,10.0,60.0,26.5,8.0,125.8075,91.0,42.78606965,546.0,455.0,85.38461538
2025-03-16 08:00:00,2.61,1158.0,108703.0,2.818096171,3803.0,1433.0,2394.0,0.0,1.35,216.0,1.26,7.0,1.5,11.6,87.03,0.4,2.6,238.0923333,0.97,11.7,86.84,0.43,3.9,28.61133333,1.03,10.04,69.6,0.96,53.49,19.4,664.315,2.43,1.868613139,10.24,5.355555556,77.46666667,55.19,8.51,34.32,68.75,0.074,2.08,0.13,0.068,0.063,5.48,0.17,3.076206957,0.030710885,27.26614719,0.005118481,4.652699041,0.035829366,0.117725058,275.7063333,0.000511848,0.093668199,3.598291998,0.308132544,1.48435943,1.0,0.4,0.0,0.92,1.2,0.0,8.526666667,96.82,0.1,75.0,23.4,10.0,60.0,26.5,8.0,126.47,96.0,44.00948992,551.0,455.0,85.3125
2025-03-16 09:00:00,2.59,1167.0,109762.0,2.791658061,3804.0,1476.0,2377.0,0.0,1.35,222.0,1.24,7.0,1.5,11.6,87.03,0.4,2.6,238.0923333,0.97,11.7,86.84,0.43,3.9,28.61133333,1.03,10.04,69.6,0.96,53.49,19.4,664.315,2.43,1.868613139,10.24,5.355555556,77.46666667,55.19,8.51,34.32,68.75,0.074,2.08,0.13,0.068,0.063,5.48,0.17,3.076206957,0.030710885,27.26614719,0.005118481,4.652699041,0.035829366,0.117725058,275.7063333,0.000511848,0.093668199,3.598291998,0.308132544,1.48435943,1.0,0.4,0.0,0.92,1.2,0.0,8.526666667,96.82,0.1,75.0,23.4,10.0,60.0,26.5,8.0,127.795,106.0,43.03131724,561.0,455.0,86.79245283
2025-03-16 10:00:00,2.5,1179.0,108903.0,2.815141686,3806.0,1495.0,2377.0,0.0,1.35,223.0,1.15,7.0,1.5,11.6,87.03,0.4,2.6,238.0923333,0.97,11.7,86.84,0.43,3.9,28.61133333,1.03,10.04,69.6,0.96,53.49,19.4,664.315,2.43,1.868613139,10.24,5.355555556,77.46666667,55.19,8.51,34.32,68.75,0.074,2.08,0.13,0.068,0.063,5.48,0.17,3.076206957,0.030710885,27.26614719,0.005118481,4.652699041,0.035829366,0.117725058,275.7063333,0.000511848,0.093668199,3.598291998,0.308132544,1.48435943,1.0,0.4,0.0,0.92,1.2,0.0,8.526666667,96.82,0.1,75.0,23.4,10.0,60.0,26.5,8.0,127.795,106.0,42.69581932,561.0,455.0,86.60377358
2025-03-16 11:00:00,2.59,1177.0,107586.0,2.852572515,3810.0,1450.0,2358.0,0.0,1.35,219.0,1.24,7.0,1.5,11.6,87.03,0.4,2.6,238.0923333,0.97,11.7,86.84,0.43,3.9,28.61133333,1.03,10.04,69.6,0.96,53.49,19.4,664.315,2.43,1.868613139,10.24,5.355555556,77.46666667,55.19,8.51,34.32,68.75,0.074,2.08,0.13,0.068,0.063,5.48,0.17,3.076206957,0.030710885,27.26614719,0.005118481,4.652699041,0.035829366,0.117725058,275.7063333,0.000511848,0.093668199,3.598291998,0.308132544,1.48435943,1.0,0.4,0.0,0.92,1.2,0.0,8.526666667,96.82,0.1,75.0,23.4,10.0,60.0,26.5,8.0,128.59,112.0,42.98839458,567.0,455.0,86.875
2025-03-16 12:00:00,2.62,1171.0,105473.0,2.911969978,3813.0,1381.0,2364.0,0.0,1.35,212.0,1.27,7.0,1.5,11.6,87.03,0.4,2.6,238.0923333,0.97,11.7,86.84,0.43,3.9,28.61133333,1.03,10.04,69.6,0.96,53.49,19.4,664.315,2.43,1.868613139,10.24,5.355555556,77.46666667,55.19,8.51,34.32,68.75,0.074,2.08,0.13,0.068,0.063,5.48,0.17,3.076206957,0.030710885,27.26614719,0.005118481,4.652699041,0.035829366,0.117725058,275.7063333,0.000511848,0.093668199,3.598291998,0.308132544,1.48435943,1.0,0.4,0.0,0.92,1.2,0.0,8.526666667,96.82,0.1,75.0,23.4,10.0,60.0,26.5,8.0,127.795,106.0,44.33188616,561.0,455.0,86.50943396
2025-03-16 13:00:00,2.62,1167.0,109203.0,2.814784499,3816.0,1431.0,2394.0,0.0,1.35,219.0,1.27,7.0,1.5,11.6,87.03,0.4,2.6,238.0923333,0.97,11.7,86.84,0.43,3.9,28.61133333,1.03,10.04,69.6,0.96,53.49,19.4,664.315,2.43,1.868613139,10.24,5.355555556,77.46666667,55.19,8.51,34.32,68.75,0.074,2.08,0.13,0.068,0.063,5.48,0.17,3.076206957,0.030710885,27.26614719,0.005118481,4.652699041,0.035829366,0.117725058,275.7063333,0.000511848,0.093668199,3.598291998,0.308132544,1.48435943,1.0,0.4,0.0,0.92,1.2,0.0,8.526666667,96.82,0.1,75.0,23.4,10.0,60.0,26.5,8.0,126.735,98.0,43.31270823,553.0,455.0,85.6122449
2025-03-16 14:00:00,2.63,1166.0,109351.0,2.813921945,3820.0,1427.0,2385.0,0.0,1.35,218.0,1.28,7.0,1.5,11.6,87.03,0.4,2.6,238.0923333,0.97,11.7,86.84,0.43,3.9,28.61133333,1.03,10.04,69.6,0.96,53.49,19.4,664.315,2.43,1.868613139,10.24,5.355555556,77.46666667,55.19,8.51,34.32,68.75,0.074,2.08,0.13,0.068,0.063,5.48,0.17,3.076206957,0.030710885,27.26614719,0.005118481,4.652699041,0.035829366,0.117725058,275.7063333,0.000511848,0.093668199,3.598291998,0.308132544,1.48435943,1.0,0.4,0.0,0.92,1.2,0.0,8.526666667,96.82,0.1,75.0,23.4,10.0,60.0,26.5,8.0,126.8675,99.0,42.58235153,554.0,455.0,86.26262626
2025-03-16 15:00:00,2.63,1174.0,108849.0,2.827630326,3821.0,1421.0,2395.0,0.0,1.35,219.0,1.28,7.0,1.5,11.6,87.03,0.4,2.6,238.0923333,0.97,11.7,86.84,0.43,3.9,28.61133333,1.03,10.04,69.6,0.96,53.49,19.4,664.315,2.43,1.868613139,10.24,5.355555556,77.46666667,55.19,8.51,34.32,68.75,0.074,2.08,0.13,0.068,0.063,5.48,0.17,3.076206957,0.030710885,27.26614719,0.005118481,4.652699041,0.035829366,0.117725058,275.7063333,0.000511848,0.093668199,3.598291998,0.308132544,1.48435943,1.0,0.4,0.0,0.92,1.2,0.0,8.526666667,96.82,0.1,75.0,23.4,10.0,60.0,26.5,8.0,126.735,98.0,43.32855093,553.0,455.0,85.71428571
2025-03-16 16:00:00,2.62,1171.0,109222.0,2.817243204,3820.0,1432.0,2395.0,0.0,1.35,219.0,1.27,7.0,1.5,11.49,87.15,0.39,2.3,238.0923333,0.97,11.86,86.65,0.46,3.8,28.61133333,1.03,9.85,69.53,0.98,53.49,19.64,664.315,2.34,1.914761851,10.203,5.355555556,77.46666667,55.42,8.44,34.91,68.75,0.069,1.99,0.13,0.062,0.062,5.3286,0.16,3.566494422,0.100112124,33.4687345,0.011888315,5.355998641,0.062570078,0.150168186,275.7063333,0.006257008,0.133899966,4.792867943,0.337878419,2.252522793,1.0,0.4,0.0,0.92,1.2,0.0,8.526666667,96.82,0.1,75.0,23.4,10.0,60.0,26.5,8.0,126.735,98.0,43.3404813,553.0,455.0,85.6122449
2025-03-16 17:00:00,2.65,1165.0,108706.0,2.755074503,3718.0,1399.0,2387.0,0.0,1.35,216.0,1.3,6.0,1.5,11.49,87.15,0.39,2.3,238.0923333,0.97,11.86,86.65,0.46,3.8,28.61133333,1.03,9.85,69.53,0.98,53.49,19.64,664.315,2.34,1.914761851,10.203,5.355555556,77.46666667,55.42,8.44,34.91,68.75,0.069,1.99,0.13,0.062,0.062,5.3286,0.16,3.566494422,0.100112124,33.4687345,0.011888315,5.355998641,0.062570078,0.150168186,275.7063333,0.006257008,0.133899966,4.792867943,0.337878419,2.252522793,1.0,0.4,0.0,0.92,1.2,0.0,8.526666667,96.82,0.1,75.0,23.4,10.0,60.0,26.5,8.0,127.6625,105.0,44.33207902,560.0,455.0,80.47619048
2025-03-16 18:00:00,2.6,1174.0,108699.0,2.825605328,3813.0,1448.0,2386.0,0.0,1.34,220.0,1.26,7.0,1.5,11.49,87.15,0.39,2.3,238.0923333,0.97,11.86,86.65,0.46,3.8,28.61133333,1.03,9.85,69.53,0.98,53.49,19.64,664.315,2.34,1.914761851,10.203,5.355555556,77.46666667,55.42,8.44,34.91,68.75,0.069,1.99,0.13,0.062,0.062,5.3286,0.16,3.566494422,0.100112124,33.4687345,0.011888315,5.355998641,0.062570078,0.150168186,275.7063333,0.006257008,0.133899966,4.792867943,0.337878419,2.252522793,1.0,0.4,0.0,0.92,1.2,0.0,8.526666667,96.82,0.1,75.0,23.4,10.0,60.0,26.5,8.0,128.06,108.0,42.13671128,563.0,455.0,80.18518519
2025-03-18 08:00:00,2.49,1170.0,103074.0,3.36074585,4301.0,1448.0,2391.0,0.0,1.3,248.0,1.19,7.0,1.5,11.6,87.02,0.41,2.5,282.6766667,0.97,11.78,86.76,0.45,3.9,36.16266667,1.01,9.61,69.98,0.92,70.56,19.49,843.298,2.27,2.021123015,10.64,5.155555556,78.04444444,55.2,8.44,36.2975,68.75,0.069,2.03,0.11,0.059,0.059,5.2644,0.16,5.2,0.07,53.43,0.011,8.2,0.08,0.17,126.9126667,0.007,0.209,8.0,0.524,2.8,1.0,0.45,0.0,1.11,1.12,0.0,3.486666667,96.42,0.1,75.0,23.4,10.0,60.0,26.5,8.0,128.325,110.0,41.38572425,565.0,455.0,83.45454545
2025-03-18 09:00:00,2.47,1179.0,102040.0,3.394773949,4301.0,1456.0,2398.0,0.0,1.3,248.0,1.17,7.0,1.5,11.6,87.02,0.41,2.5,282.6766667,0.97,11.78,86.76,0.45,3.9,36.16266667,1.01,9.61,69.98,0.92,70.56,19.49,843.298,2.27,2.021123015,10.64,5.155555556,78.04444444,55.2,8.44,36.2975,68.75,0.069,2.03,0.11,0.059,0.059,5.2644,0.16,5.2,0.07,53.43,0.011,8.2,0.08,0.17,126.9126667,0.007,0.209,8.0,0.524,2.8,1.0,0.45,0.0,1.11,1.12,0.0,3.486666667,96.42,0.1,75.0,23.4,10.0,60.0,26.5,8.0,128.325,110.0,41.49184149,565.0,455.0,83.09090909
2025-03-18 10:00:00,2.44,1179.0,101098.0,3.427971836,4303.0,1486.0,2388.0,0.0,1.3,248.0,1.14,7.0,1.5,11.6,87.02,0.41,2.5,282.6766667,0.97,11.78,86.76,0.45,3.9,36.16266667,1.01,9.61,69.98,0.92,70.56,19.49,843.298,2.27,2.021123015,10.64,5.155555556,78.04444444,55.2,8.44,36.2975,68.75,0.069,2.03,0.11,0.059,0.059,5.2644,0.16,5.2,0.07,53.43,0.011,8.2,0.08,0.17,126.9126667,0.007,0.209,8.0,0.524,2.8,1.0,0.45,0.0,1.11,1.12,0.0,3.486666667,96.42,0.1,75.0,23.4,10.0,60.0,26.5,8.0,128.1925,109.0,41.8138987,564.0,455.0,85.13761468
2025-03-18 11:00:00,2.47,1180.0,100871.0,3.434084303,4301.0,1439.0,2383.0,0.0,1.3,242.0,1.17,6.0,1.5,11.6,87.02,0.41,2.5,282.6766667,0.97,11.78,86.76,0.45,3.9,36.16266667,1.01,9.61,69.98,0.92,70.56,19.49,843.298,2.27,2.021123015,10.64,5.155555556,78.04444444,55.2,8.44,36.2975,68.75,0.069,2.03,0.11,0.059,0.059,5.2644,0.16,5.2,0.07,53.43,0.011,8.2,0.08,0.17,126.9126667,0.007,0.209,8.0,0.524,2.8,1.0,0.45,0.0,1.11,1.12,0.0,3.486666667,96.42,0.1,75.0,23.4,10.0,60.0,26.5,8.0,128.325,110.0,41.92936715,565.0,455.0,87.72727273
2025-03-18 12:00:00,2.53,1169.0,104467.0,3.316737914,4302.0,1422.0,2392.0,0.0,1.3,244.0,1.23,7.0,1.5,11.6,87.02,0.41,2.5,282.6766667,0.97,11.78,86.76,0.45,3.9,36.16266667,1.01,9.61,69.98,0.92,70.56,19.49,843.298,2.27,2.021123015,10.64,5.155555556,78.04444444,55.2,8.44,36.2975,68.75,0.069,2.03,0.11,0.059,0.059,5.2644,0.16,5.2,0.07,53.43,0.011,8.2,0.08,0.17,126.9126667,0.007,0.209,8.0,0.524,2.8,1.0,0.45,0.0,1.11,1.12,0.0,3.486666667,96.42,0.1,75.0,23.4,10.0,60.0,26.5,8.0,128.1925,109.0,41.48732664,564.0,455.0,83.30275229
2025-03-18 13:00:00,2.56,1159.0,106971.0,3.238405985,4301.0,1418.0,2412.0,0.0,1.3,246.0,1.26,7.0,1.5,11.6,87.02,0.41,2.5,282.6766667,0.97,11.78,86.76,0.45,3.9,36.16266667,1.01,9.61,69.98,0.92,70.56,19.49,843.298,2.27,2.021123015,10.64,5.155555556,78.04444444,55.2,8.44,36.2975,68.75,0.069,2.03,0.11,0.059,0.059,5.2644,0.16,5.2,0.07,53.43,0.011,8.2,0.08,0.17,126.9126667,0.007,0.209,8.0,0.524,2.8,1.0,0.45,0.0,1.11,1.12,0.0,3.486666667,96.42,0.1,75.0,23.4,10.0,60.0,26.5,8.0,127.6625,105.0,40.96613782,560.0,455.0,77.52380952
2025-03-18 14:00:00,2.55,1160.0,107010.0,3.23873083,4303.0,1480.0,2415.0,0.0,1.3,247.0,1.25,7.0,1.5,11.6,87.02,0.41,2.5,282.6766667,0.97,11.78,86.76,0.45,3.9,36.16266667,1.01,9.61,69.98,0.92,70.56,19.49,843.298,2.27,2.021123015,10.64,5.155555556,78.04444444,55.2,8.44,36.2975,68.75,0.069,2.03,0.11,0.059,0.059,5.2644,0.16,5.2,0.07,53.43,0.011,8.2,0.08,0.17,126.9126667,0.007,0.209,8.0,0.524,2.8,1.0,0.45,0.0,1.11,1.12,0.0,3.486666667,96.42,0.1,75.0,23.4,10.0,60.0,26.5,8.0,126.47,96.0,41.84413761,551.0,455.0,86.04166667
2025-03-18 15:00:00,2.59,1166.0,105792.0,3.279793711,4308.0,1382.0,2410.0,0.0,1.3,243.0,1.29,7.0,1.5,11.6,87.02,0.41,2.5,282.6766667,0.97,11.78,86.76,0.45,3.9,36.16266667,1.01,9.61,69.98,0.92,70.56,19.49,843.298,2.27,2.021123015,10.64,5.155555556,78.04444444,55.2,8.44,36.2975,68.75,0.069,2.03,0.11,0.059,0.059,5.2644,0.16,5.2,0.07,53.43,0.011,8.2,0.08,0.17,126.9126667,0.007,0.209,8.0,0.524,2.8,1.0,0.45,0.0,1.11,1.12,0.0,3.486666667,96.42,0.1,75.0,23.4,10.0,60.0,26.5,8.0,127.0,100.0,42.32121923,555.0,455.0,85.7
2025-03-18 16:00:00,2.6,1165.0,106458.0,3.255511212,4303.0,1395.0,2417.0,0.0,1.3,245.0,1.3,7.0,1.5,11.6,87.02,0.41,2.5,282.6766667,0.97,11.78,86.76,0.45,3.9,36.16266667,1.01,9.84,69.68,1.02,70.56,19.46,843.298,2.29,1.990566038,10.55,5.155555556,78.04444444,55.2,9.0,36.505,68.75,0.062,2.03,0.12,0.052,0.058,5.3,0.16,5.2,0.07,53.43,0.011,8.2,0.08,0.17,126.9126667,0.007,0.209,8.0,0.524,2.8,1.0,0.45,0.0,1.11,1.12,0.0,3.486666667,96.42,0.1,75.0,23.4,10.0,60.0,26.5,8.0,126.3375,95.0,40.96874254,550.0,455.0,87.36842105
2025-03-18 17:00:00,2.6,1149.0,108549.0,3.195812714,4307.0,1394.0,2413.0,0.0,1.3,248.0,1.3,7.0,1.5,11.6,87.02,0.41,2.5,282.6766667,0.97,11.78,86.76,0.45,3.9,36.16266667,1.01,9.84,69.68,1.02,70.56,19.46,843.298,2.29,1.990566038,10.55,5.155555556,78.04444444,55.2,9.0,36.505,68.75,0.062,2.03,0.12,0.052,0.058,5.3,0.16,5.2,0.07,53.43,0.011,8.2,0.08,0.17,126.9126667,0.007,0.209,8.0,0.524,2.8,1.0,0.45,0.0,1.11,1.12,0.0,3.486666667,96.42,0.1,75.0,23.4,10.0,60.0,26.5,8.0,126.47,96.0,41.42523364,551.0,455.0,87.70833333
2025-03-18 18:00:00,2.58,1150.0,110007.0,3.15202462,4305.0,1411.0,2405.0,0.0,1.3,248.0,1.28,7.0,1.5,11.6,87.02,0.41,2.5,282.6766667,0.97,11.78,86.76,0.45,3.9,36.16266667,1.01,9.84,69.68,1.02,70.56,19.46,843.298,2.29,1.990566038,10.55,5.155555556,78.04444444,55.2,9.0,36.505,68.75,0.062,2.03,0.12,0.052,0.058,5.3,0.16,5.2,0.07,53.43,0.011,8.2,0.08,0.17,126.9126667,0.007,0.209,8.0,0.524,2.8,1.0,0.45,0.0,1.11,1.12,0.0,3.486666667,96.42,0.1,75.0,23.4,10.0,60.0,26.5,8.0,126.3375,95.0,42.2459893,550.0,455.0,85.26315789
2025-03-18 19:00:00,2.61,1153.0,110400.0,3.137896283,4301.0,1436.0,2411.0,0.0,1.3,250.0,1.31,7.0,1.5,11.6,87.02,0.41,2.5,282.6766667,0.97,11.78,86.76,0.45,3.9,36.16266667,1.01,9.84,69.68,1.02,70.56,19.46,843.298,2.29,1.990566038,10.55,5.155555556,78.04444444,55.2,9.0,36.505,68.75,0.062,2.03,0.12,0.052,0.058,5.3,0.16,5.2,0.07,53.43,0.011,8.2,0.08,0.17,126.9126667,0.007,0.209,8.0,0.524,2.8,1.0,0.45,0.0,1.11,1.12,0.0,3.486666667,96.42,0.1,75.0,23.4,10.0,60.0,26.5,8.0,126.3375,95.0,42.41164241,550.0,455.0,77.26315789
2025-03-18 20:00:00,2.62,1169.0,110835.0,3.127042251,4303.0,1410.0,2383.0,0.0,1.3,250.0,1.32,7.0,1.5,11.6,87.02,0.41,2.5,282.6766667,0.97,11.78,86.76,0.45,3.9,36.16266667,1.01,9.84,69.68,1.02,70.56,19.46,843.298,2.29,1.990566038,10.55,5.155555556,78.04444444,55.2,9.0,36.505,68.75,0.062,2.03,0.12,0.052,0.058,5.3,0.16,5.2,0.07,53.43,0.011,8.2,0.08,0.17,126.9126667,0.007,0.209,8.0,0.524,2.8,1.0,0.45,0.0,1.11,1.12,0.0,3.486666667,96.42,0.1,75.0,23.4,10.0,60.0,26.5,8.0,127.0,100.0,42.46289425,555.0,455.0,90.9
2025-03-18 21:00:00,2.58,1169.0,111436.0,3.107300708,4299.0,1406.0,2379.0,0.0,1.3,253.0,1.28,7.0,1.5,11.6,87.02,0.41,2.5,282.6766667,0.97,11.78,86.76,0.45,3.9,36.16266667,1.01,9.84,69.68,1.02,70.56,19.46,843.298,2.29,1.990566038,10.55,5.155555556,78.04444444,55.2,9.0,36.505,68.75,0.062,2.03,0.12,0.052,0.058,5.3,0.16,5.2,0.07,53.43,0.011,8.2,0.08,0.17,126.9126667,0.007,0.209,8.0,0.524,2.8,1.0,0.45,0.0,1.11,1.12,0.0,3.486666667,96.42,0.1,75.0,23.4,10.0,60.0,26.5,8.0,128.325,110.0,42.47211896,565.0,455.0,88.27272727
2025-03-18 22:00:00,2.61,1169.0,109401.0,3.168000068,4303.0,1414.0,2379.0,0.0,1.3,250.0,1.31,7.0,1.5,11.6,87.02,0.41,2.5,282.6766667,0.97,11.78,86.76,0.45,3.9,36.16266667,1.01,9.84,69.68,1.02,70.56,19.46,843.298,2.29,1.990566038,10.55,5.155555556,78.04444444,55.2,9.0,36.505,68.75,0.062,2.03,0.12,0.052,0.058,5.3,0.16,5.2,0.07,53.43,0.011,8.2,0.08,0.17,126.9126667,0.007,0.209,8.0,0.524,2.8,1.0,0.45,0.0,1.11,1.12,0.0,3.486666667,96.42,0.1,75.0,23.4,10.0,60.0,26.5,8.0,128.4575,111.0,43.13031161,566.0,455.0,86.75675676
2025-03-18 23:00:00,2.59,1169.0,107401.0,3.22470093,4300.0,1384.0,2374.0,0.0,1.3,246.0,1.29,7.0,1.5,11.75,86.93,0.42,2.8,283.6226667,0.93,11.98,86.57,0.44,3.8,35.226,1.01,9.62,70.06,0.92,73.42,19.4,875.4963333,2.35,1.956124314,10.7,5.022222222,78.37777778,54.87,8.66,36.92,68.75,0.073,2.13,0.12,0.05,0.061,5.47,0.16,5.45,0.05,53.12,0.011,8.36,0.06,0.19,97.888,0.01,0.208,8.74,0.613,2.7,1.0,0.43,0.0,0.98,1.11,0.0,12.96666667,96.45,0.1,75.0,23.4,10.0,60.0,26.5,8.0,128.4575,111.0,43.13031161,566.0,455.0,86.93693694
2025-03-19 00:00:00,2.63,1177.0,108980.0,3.178013611,4300.0,1370.0,2348.0,0.0,1.3,249.0,1.33,7.0,1.5,11.75,86.93,0.42,2.8,283.6226667,0.93,11.98,86.57,0.44,3.8,35.226,1.01,9.62,70.06,0.92,73.42,19.4,875.4963333,2.35,1.956124314,10.7,5.022222222,78.37777778,54.87,8.66,36.92,68.75,0.073,2.13,0.12,0.05,0.061,5.47,0.16,5.45,0.05,53.12,0.011,8.36,0.06,0.19,97.888,0.01,0.208,8.74,0.613,2.7,1.0,0.43,0.0,0.98,1.11,0.0,12.96666667,96.45,0.1,75.0,23.4,10.0,60.0,26.5,8.0,127.9275,107.0,43.08263695,562.0,455.0,90.65420561
2025-03-19 01:00:00,2.66,1172.0,108397.0,3.195093281,4300.0,1329.0,2399.0,0.0,1.3,244.0,1.36,7.0,1.45,11.75,86.93,0.42,2.8,283.6226667,0.93,11.98,86.57,0.44,3.8,35.226,1.01,9.62,70.06,0.92,73.42,19.4,875.4963333,2.35,1.956124314,10.7,5.022222222,78.37777778,54.87,8.66,36.92,68.75,0.073,2.13,0.12,0.05,0.061,5.47,0.16,5.45,0.05,53.12,0.011,8.36,0.06,0.19,97.888,0.01,0.208,8.74,0.613,2.7,1.0,0.43,0.0,0.98,1.11,0.0,12.96666667,96.45,0.1,75.0,23.4,10.0,60.0,26.5,8.0,127.39750000000001,103.0,43.27238631,558.0,455.0,86.89320388
2025-03-19 02:00:00,2.65,1169.0,109122.0,3.174618732,4301.0,1343.0,2401.0,0.0,1.3,246.0,1.35,7.0,1.45,11.75,86.93,0.42,2.8,283.6226667,0.93,11.98,86.57,0.44,3.8,35.226,1.01,9.62,70.06,0.92,73.42,19.4,875.4963333,2.35,1.956124314,10.7,5.022222222,78.37777778,54.87,8.66,36.92,68.75,0.073,2.13,0.12,0.05,0.061,5.47,0.16,5.45,0.05,53.12,0.011,8.36,0.06,0.19,97.888,0.01,0.208,8.74,0.613,2.7,1.0,0.43,0.0,0.98,1.11,0.0,12.96666667,96.45,0.1,75.0,23.4,10.0,60.0,26.5,8.0,127.265,102.0,42.62678196,557.0,455.0,87.05882353
2025-03-19 03:00:00,2.64,1169.0,108903.0,3.180997983,4301.0,1355.0,2401.0,0.0,1.3,246.0,1.34,7.0,1.45,11.75,86.93,0.42,2.8,283.6226667,0.93,11.98,86.57,0.44,3.8,35.226,1.01,9.62,70.06,0.92,73.42,19.4,875.4963333,2.35,1.956124314,10.7,5.022222222,78.37777778,54.87,8.66,36.92,68.75,0.073,2.13,0.12,0.05,0.061,5.47,0.16,5.45,0.05,53.12,0.011,8.36,0.06,0.19,97.888,0.01,0.208,8.74,0.613,2.7,1.0,0.43,0.0,0.98,1.11,0.0,12.96666667,96.45,0.1,75.0,23.4,10.0,60.0,26.5,8.0,126.47,96.0,43.02945952,551.0,455.0,92.60416667
2025-03-19 04:00:00,2.62,1169.0,109424.0,3.165128101,4300.0,1380.0,2389.0,0.0,1.3,249.0,1.32,8.0,1.45,11.75,86.93,0.42,2.8,283.6226667,0.93,11.98,86.57,0.44,3.8,35.226,1.01,9.62,70.06,0.92,73.42,19.4,875.4963333,2.35,1.956124314,10.7,5.022222222,78.37777778,54.87,8.66,36.92,68.75,0.073,2.13,0.12,0.05,0.061,5.47,0.16,5.45,0.05,53.12,0.011,8.36,0.06,0.19,97.888,0.01,0.208,8.74,0.613,2.7,1.0,0.43,0.0,0.98,1.11,0.0,12.96666667,96.45,0.1,75.0,23.4,10.0,60.0,26.5,8.0,126.8675,99.0,42.72663387,554.0,455.0,93.43434343
2025-03-19 05:00:00,2.62,1174.0,108990.0,3.185106739,4310.0,1373.0,2391.0,0.0,1.3,248.0,1.32,7.0,1.45,11.75,86.93,0.42,2.8,283.6226667,0.93,11.98,86.57,0.44,3.8,35.226,1.01,9.62,70.06,0.92,73.42,19.4,875.4963333,2.35,1.956124314,10.7,5.022222222,78.37777778,54.87,8.66,36.92,68.75,0.073,2.13,0.12,0.05,0.061,5.47,0.16,5.45,0.05,53.12,0.011,8.36,0.06,0.19,97.888,0.01,0.208,8.74,0.613,2.7,1.0,0.43,0.0,0.98,1.11,0.0,12.96666667,96.45,0.1,75.0,23.4,10.0,60.0,26.5,8.0,128.1925,109.0,42.86710037,564.0,455.0,86.97247706
2025-03-19 06:00:00,2.59,1177.0,107503.0,3.221643626,4300.0,1387.0,2388.0,0.0,1.3,248.0,1.29,7.0,1.45,11.75,86.93,0.42,2.8,283.6226667,0.93,11.98,86.57,0.44,3.8,35.226,1.01,9.62,70.06,0.92,73.42,19.4,875.4963333,2.35,1.956124314,10.7,5.022222222,78.37777778,54.87,8.66,36.92,68.75,0.073,2.13,0.12,0.05,0.061,5.47,0.16,5.45,0.05,53.12,0.011,8.36,0.06,0.19,97.888,0.01,0.208,8.74,0.613,2.7,1.0,0.43,0.0,0.98,1.11,0.0,12.96666667,96.45,0.1,75.0,23.4,10.0,60.0,26.5,8.0,128.7225,113.0,43.03944316,568.0,455.0,85.66371681
2025-03-19 07:00:00,2.65,1166.0,103662.0,3.33936875,4298.0,1291.0,2377.0,0.0,1.31,233.0,1.34,7.0,1.45,11.75,86.93,0.42,2.8,283.6226667,0.93,11.98,86.57,0.44,3.8,35.226,1.01,9.62,70.06,0.92,73.42,19.4,875.4963333,2.35,1.956124314,10.7,5.022222222,78.37777778,54.87,8.66,36.92,68.75,0.073,2.13,0.12,0.05,0.061,5.47,0.16,5.45,0.05,53.12,0.011,8.36,0.06,0.19,97.888,0.01,0.208,8.74,0.613,2.7,1.0,0.43,0.0,0.98,1.11,0.0,12.96666667,96.45,0.1,75.0,23.4,10.0,60.0,26.5,8.0,128.06,108.0,42.92441724,563.0,455.0,85.83333333
2025-03-19 08:00:00,2.64,1159.0,102756.0,3.382102597,4315.0,1253.0,2384.0,0.0,1.31,224.0,1.33,7.0,1.45,11.6,87.03,0.39,2.9,283.6226667,0.98,11.9,86.64,0.44,5.0,35.226,1.02,9.72,69.86,0.96,73.42,19.46,875.4963333,2.315,1.974849879,10.62825,5.022222222,78.37777778,55.07,8.62,36.92,68.75,0.0755,2.075,0.115,0.054,0.058,5.3878,0.165,5.45,0.05,53.12,0.011,8.36,0.06,0.19,97.888,0.01,0.208,8.74,0.613,2.7,1.0,0.43,0.0,0.98,1.11,0.0,12.96666667,96.45,0.1,75.0,23.4,10.0,60.0,26.5,8.0,128.325,110.0,42.54324451,565.0,455.0,85.90909091
2025-03-19 09:00:00,2.62,1180.0,106200.0,3.26265617,4302.0,1380.0,2376.0,0.0,1.31,249.0,1.31,7.0,1.45,11.6,87.03,0.39,2.9,283.6226667,0.98,11.9,86.64,0.44,5.0,35.226,1.02,9.72,69.86,0.96,73.42,19.46,875.4963333,2.315,1.974849879,10.62825,5.022222222,78.37777778,55.07,8.62,36.92,68.75,0.0755,2.075,0.115,0.054,0.058,5.3878,0.165,5.45,0.05,53.12,0.011,8.36,0.06,0.19,97.888,0.01,0.208,8.74,0.613,2.7,1.0,0.43,0.0,0.98,1.11,0.0,12.96666667,96.45,0.1,75.0,23.4,10.0,60.0,26.5,8.0,128.325,110.0,42.96365331,565.0,455.0,91.45454545
2025-03-19 10:00:00,2.55,1170.0,104800.0,3.306207265,4302.0,1402.0,2351.0,0.0,1.3,243.0,1.25,7.0,1.45,11.6,87.03,0.39,2.9,283.6226667,0.98,11.9,86.64,0.44,5.0,35.226,1.02,9.72,69.86,0.96,73.42,19.46,875.4963333,2.315,1.974849879,10.62825,5.022222222,78.37777778,55.07,8.62,36.92,68.75,0.0755,2.075,0.115,0.054,0.058,5.3878,0.165,5.45,0.05,53.12,0.011,8.36,0.06,0.19,97.888,0.01,0.208,8.74,0.613,2.7,1.0,0.43,0.0,0.98,1.11,0.0,12.96666667,96.45,0.1,75.0,23.4,10.0,60.0,26.5,8.0,128.59,112.0,43.19259962,567.0,455.0,93.75
2025-03-19 11:00:00,2.5,1172.0,102022.0,3.385117924,4288.0,1408.0,2357.0,0.0,1.3,240.0,1.2,6.0,1.45,11.6,87.03,0.39,2.9,283.6226667,0.98,11.9,86.64,0.44,5.0,35.226,1.02,9.72,69.86,0.96,73.42,19.46,875.4963333,2.315,1.974849879,10.62825,5.022222222,78.37777778,55.07,8.62,36.92,68.75,0.0755,2.075,0.115,0.054,0.058,5.3878,0.165,5.45,0.05,53.12,0.011,8.36,0.06,0.19,97.888,0.01,0.208,8.74,0.613,2.7,1.0,0.43,0.0,0.98,1.11,0.0,12.96666667,96.45,0.1,75.0,23.4,10.0,60.0,26.5,8.0,128.59,112.0,42.88060052,567.0,455.0,89.91071429
2025-03-19 12:00:00,2.55,1172.0,104200.0,3.322140613,4298.0,1390.0,2363.0,0.0,1.3,241.0,1.25,7.0,1.45,11.6,87.03,0.39,2.9,283.6226667,0.98,11.9,86.64,0.44,5.0,35.226,1.02,9.72,69.86,0.96,73.42,19.46,875.4963333,2.315,1.974849879,10.62825,5.022222222,78.37777778,55.07,8.62,36.92,68.75,0.0755,2.075,0.115,0.054,0.058,5.3878,0.165,5.45,0.05,53.12,0.011,8.36,0.06,0.19,97.888,0.01,0.208,8.74,0.613,2.7,1.0,0.43,0.0,0.98,1.11,0.0,12.96666667,96.45,0.1,75.0,23.4,10.0,60.0,26.5,8.0,128.06,108.0,42.06782073,563.0,455.0,83.42592593
2025-03-19 13:00:00,2.57,1160.0,106550.0,3.253457752,4304.0,1394.0,2396.0,0.0,1.3,244.0,1.27,7.0,1.45,11.6,87.03,0.39,2.9,283.6226667,0.98,11.9,86.64,0.44,5.0,35.226,1.02,9.72,69.86,0.96,73.42,19.46,875.4963333,2.315,1.974849879,10.62825,5.022222222,78.37777778,55.07,8.62,36.92,68.75,0.0755,2.075,0.115,0.054,0.058,5.3878,0.165,5.45,0.05,53.12,0.011,8.36,0.06,0.19,97.888,0.01,0.208,8.74,0.613,2.7,1.0,0.43,0.0,0.98,1.11,0.0,12.96666667,96.45,0.1,75.0,23.4,10.0,60.0,26.5,8.0,127.265,102.0,42.50764526,557.0,455.0,84.31372549
2025-03-19 14:00:00,2.58,1151.0,106968.0,3.240001515,4303.0,1384.0,2403.0,0.0,1.3,243.0,1.28,6.0,1.45,11.6,87.03,0.39,2.9,283.6226667,0.98,11.9,86.64,0.44,5.0,35.226,1.02,9.72,69.86,0.96,73.42,19.46,875.4963333,2.315,1.974849879,10.62825,5.022222222,78.37777778,55.07,8.62,36.92,68.75,0.0755,2.075,0.115,0.054,0.058,5.3878,0.165,5.45,0.05,53.12,0.011,8.36,0.06,0.19,97.888,0.01,0.208,8.74,0.613,2.7,1.0,0.43,0.0,0.98,1.11,0.0,12.96666667,96.45,0.1,75.0,23.4,10.0,60.0,26.5,8.0,127.39750000000001,103.0,42.92441724,558.0,455.0,80.19417476
2025-03-19 15:00:00,2.62,1149.0,109548.0,3.165221562,4305.0,1382.0,2404.0,0.0,1.3,245.0,1.32,7.0,1.45,11.6,87.03,0.39,2.9,283.6226667,0.98,11.9,86.64,0.44,5.0,35.226,1.02,9.72,69.86,0.96,73.42,19.46,875.4963333,2.315,1.974849879,10.62825,5.022222222,78.37777778,55.07,8.62,36.92,68.75,0.0755,2.075,0.115,0.054,0.058,5.3878,0.165,5.45,0.05,53.12,0.011,8.36,0.06,0.19,97.888,0.01,0.208,8.74,0.613,2.7,1.0,0.43,0.0,0.98,1.11,0.0,12.96666667,96.45,0.1,75.0,23.4,10.0,60.0,26.5,8.0,127.265,102.0,42.57216616,557.0,455.0,79.90196078
2025-03-19 16:00:00,2.62,1149.0,110016.0,3.15249853,4306.0,1388.0,2398.0,0.0,1.3,246.0,1.32,7.0,1.45,11.6,87.03,0.39,2.9,283.6226667,0.98,11.92,86.6,0.45,5.1,35.226,1.03,9.48,69.99,1.01,73.42,19.52,875.4963333,2.345,1.975960156,10.68,5.022222222,78.37777778,54.985,8.855,36.92,68.75,0.0775,2.055,0.115,0.0515,0.058,5.405,0.16,5.45,0.05,53.12,0.011,8.36,0.06,0.19,97.888,0.01,0.208,8.74,0.613,2.7,1.0,0.43,0.0,0.98,1.11,0.0,12.96666667,96.45,0.1,75.0,23.4,10.0,60.0,26.5,8.0,127.0,100.0,43.05522914,555.0,455.0,85.0
2025-03-19 17:00:00,2.61,1149.0,110267.0,3.142408203,4302.0,1403.0,2383.0,0.0,1.3,248.0,1.31,7.0,1.45,11.6,87.03,0.39,2.9,283.6226667,0.98,11.92,86.6,0.45,5.1,35.226,1.03,9.48,69.99,1.01,73.42,19.52,875.4963333,2.345,1.975960156,10.68,5.022222222,78.37777778,54.985,8.855,36.92,68.75,0.0775,2.055,0.115,0.0515,0.058,5.405,0.16,5.45,0.05,53.12,0.011,8.36,0.06,0.19,97.888,0.01,0.208,8.74,0.613,2.7,1.0,0.43,0.0,0.98,1.11,0.0,12.96666667,96.45,0.1,75.0,23.4,10.0,60.0,26.5,8.0,127.6625,105.0,42.621405,560.0,455.0,84.76190476
2025-03-19 18:00:00,2.63,1147.0,110775.0,3.128734727,4303.0,1390.0,2377.0,0.0,1.3,247.0,1.33,7.0,1.45,11.6,87.03,0.39,2.9,283.6226667,0.98,11.92,86.6,0.45,5.1,35.226,1.03,9.48,69.99,1.01,73.42,19.52,875.4963333,2.345,1.975960156,10.68,5.022222222,78.37777778,54.985,8.855,36.92,68.75,0.0775,2.055,0.115,0.0515,0.058,5.405,0.16,5.45,0.05,53.12,0.011,8.36,0.06,0.19,97.888,0.01,0.208,8.74,0.613,2.7,1.0,0.43,0.0,0.98,1.11,0.0,12.96666667,96.45,0.1,75.0,23.4,10.0,60.0,26.5,8.0,126.9425,109.0,43.17813296,559.0,450.0,85.41284404
2025-03-19 19:00:00,2.65,1144.0,111571.0,3.106429225,4303.0,1384.0,2377.0,0.0,1.3,247.0,1.35,7.0,1.4,11.6,87.03,0.39,2.9,283.6226667,0.98,11.92,86.6,0.45,5.1,35.226,1.03,9.48,69.99,1.01,73.42,19.52,875.4963333,2.345,1.975960156,10.68,5.022222222,78.37777778,54.985,8.855,36.92,68.75,0.0775,2.055,0.115,0.0515,0.058,5.405,0.16,5.45,0.05,53.12,0.011,8.36,0.06,0.19,97.888,0.01,0.208,8.74,0.613,2.7,1.0,0.43,0.0,0.98,1.11,0.0,12.96666667,96.45,0.1,75.0,23.4,10.0,60.0,26.5,8.0,126.545,106.0,42.60668973,556.0,450.0,86.22641509
2025-03-19 20:00:00,2.65,1145.0,112198.0,3.088364746,4302.0,1353.0,2383.0,0.0,1.3,249.0,1.35,7.0,1.4,11.6,87.03,0.39,2.9,283.6226667,0.98,11.92,86.6,0.45,5.1,35.226,1.03,9.48,69.99,1.01,73.42,19.52,875.4963333,2.345,1.975960156,10.68,5.022222222,78.37777778,54.985,8.855,36.92,68.75,0.0775,2.055,0.115,0.0515,0.058,5.405,0.16,5.45,0.05,53.12,0.011,8.36,0.06,0.19,97.888,0.01,0.208,8.74,0.613,2.7,1.0,0.43,0.0,0.98,1.11,0.0,12.96666667,96.45,0.1,75.0,23.4,10.0,60.0,26.5,8.0,125.75,100.0,43.24197704,550.0,450.0,88.7
2025-03-19 21:00:00,2.66,1148.0,110282.0,3.141981105,4302.0,1353.0,2367.0,0.0,1.3,244.0,1.36,7.0,1.4,11.6,87.03,0.39,2.9,283.6226667,0.98,11.92,86.6,0.45,5.1,35.226,1.03,9.48,69.99,1.01,73.42,19.52,875.4963333,2.345,1.975960156,10.68,5.022222222,78.37777778,54.985,8.855,36.92,68.75,0.0775,2.055,0.115,0.0515,0.058,5.405,0.16,5.45,0.05,53.12,0.011,8.36,0.06,0.19,97.888,0.01,0.208,8.74,0.613,2.7,1.0,0.43,0.0,0.98,1.11,0.0,12.96666667,96.45,0.1,75.0,23.4,10.0,60.0,26.5,8.0,127.075,110.0,43.67163473,560.0,450.0,85.27272727
2025-03-19 22:00:00,2.64,1145.0,110468.0,3.136694725,4302.0,1377.0,2370.0,0.0,1.3,246.0,1.34,7.0,1.4,11.6,87.03,0.39,2.9,283.6226667,0.98,11.92,86.6,0.45,5.1,35.226,1.03,9.48,69.99,1.01,73.42,19.52,875.4963333,2.345,1.975960156,10.68,5.022222222,78.37777778,54.985,8.855,36.92,68.75,0.0775,2.055,0.115,0.0515,0.058,5.405,0.16,5.45,0.05,53.12,0.011,8.36,0.06,0.19,97.888,0.01,0.208,8.74,0.613,2.7,1.0,0.43,0.0,0.98,1.11,0.0,12.96666667,96.45,0.1,75.0,23.4,10.0,60.0,26.5,8.0,126.545,106.0,43.32788035,556.0,450.0,86.13207547
2025-03-19 23:00:00,2.7,1148.0,110616.0,3.131773437,4301.0,1314.0,2374.0,0.0,1.3,242.0,1.4,7.0,1.4,11.68,87.0,0.4,2.8,286.8806667,0.92,11.83,86.69,0.46,5.2,37.919,1.02,9.68,69.52,1.02,77.28333333,19.78,894.0556667,2.3,1.943820225,10.38,5.201111111,78.53333333,55.24,8.66,17.39798196,68.75,0.074,2.09,0.12,0.049,0.059,5.34,0.16,6.67,0.06,53.1,0.016,8.45,0.12,0.27,71.66666667,0.014,0.203,7.43,0.56,2.6,1.0,0.54,0.0,1.13,0.98,0.0,9.49,96.28,0.1,75.0,23.4,10.0,60.0,26.5,8.0,126.545,106.0,43.07036247,556.0,450.0,86.32075472
2025-03-20 00:00:00,2.65,1147.0,110055.0,3.147725641,4301.0,1358.0,2374.0,0.0,1.3,244.0,1.35,7.0,1.4,11.68,87.0,0.4,2.8,286.8806667,0.92,11.83,86.69,0.46,5.2,37.919,1.02,9.68,69.52,1.02,77.28333333,19.78,894.0556667,2.3,1.943820225,10.38,5.201111111,78.53333333,55.24,8.66,17.39798196,68.75,0.074,2.09,0.12,0.049,0.059,5.34,0.16,6.67,0.06,53.1,0.016,8.45,0.12,0.27,71.66666667,0.014,0.203,7.43,0.56,2.6,1.0,0.54,0.0,1.13,0.98,0.0,9.49,96.28,0.1,75.0,23.4,10.0,60.0,26.5,8.0,126.6775,107.0,43.26357865,557.0,450.0,85.79439252
2025-03-20 01:00:00,2.66,1147.0,110436.0,3.136874146,4301.0,1352.0,2373.0,0.0,1.3,244.0,1.36,7.0,1.4,11.68,87.0,0.4,2.8,286.8806667,0.92,11.83,86.69,0.46,5.2,37.919,1.02,9.68,69.52,1.02,77.28333333,19.78,894.0556667,2.3,1.943820225,10.38,5.201111111,78.53333333,55.24,8.66,17.39798196,68.75,0.074,2.09,0.12,0.049,0.059,5.34,0.16,6.67,0.06,53.1,0.016,8.45,0.12,0.27,71.66666667,0.014,0.203,7.43,0.56,2.6,1.0,0.54,0.0,1.13,0.98,0.0,9.49,96.28,0.1,75.0,23.4,10.0,60.0,26.5,8.0,126.6775,107.0,43.03977273,557.0,450.0,85.98130841
2025-03-20 02:00:00,2.6,1152.0,109169.0,3.173990244,4302.0,1403.0,2381.0,0.0,1.3,247.0,1.3,7.0,1.4,11.68,87.0,0.4,2.8,286.8806667,0.92,11.83,86.69,0.46,5.2,37.919,1.02,9.68,69.52,1.02,77.28333333,19.78,894.0556667,2.3,1.943820225,10.38,5.201111111,78.53333333,55.24,8.66,17.39798196,68.75,0.074,2.09,0.12,0.049,0.059,5.34,0.16,6.67,0.06,53.1,0.016,8.45,0.12,0.27,71.66666667,0.014,0.203,7.43,0.56,2.6,1.0,0.54,0.0,1.13,0.98,0.0,9.49,96.28,0.1,75.0,23.4,10.0,60.0,26.5,8.0,126.545,106.0,43.28811974,556.0,450.0,86.32075472
2025-03-20 03:00:00,2.65,1155.0,109874.0,3.149244567,4296.0,1355.0,2392.0,0.0,1.3,245.0,1.35,7.0,1.4,11.68,87.0,0.4,2.8,286.8806667,0.92,11.83,86.69,0.46,5.2,37.919,1.02,9.68,69.52,1.02,77.28333333,19.78,894.0556667,2.3,1.943820225,10.38,5.201111111,78.53333333,55.24,8.66,17.39798196,68.75,0.074,2.09,0.12,0.049,0.059,5.34,0.16,6.67,0.06,53.1,0.016,8.45,0.12,0.27,71.66666667,0.014,0.203,7.43,0.56,2.6,1.0,0.54,0.0,1.13,0.98,0.0,9.49,96.28,0.1,75.0,23.4,10.0,60.0,26.5,8.0,126.015,102.0,43.13956225,552.0,450.0,86.17647059
2025-03-20 04:00:00,2.66,1156.0,109951.0,3.14411272,4292.0,1347.0,2393.0,0.0,1.3,245.0,1.36,7.0,1.4,11.68,87.0,0.4,2.8,286.8806667,0.92,11.83,86.69,0.46,5.2,37.919,1.02,9.68,69.52,1.02,77.28333333,19.78,894.0556667,2.3,1.943820225,10.38,5.201111111,78.53333333,55.24,8.66,17.39798196,68.75,0.074,2.09,0.12,0.049,0.059,5.34,0.16,6.67,0.06,53.1,0.016,8.45,0.12,0.27,71.66666667,0.014,0.203,7.43,0.56,2.6,1.0,0.54,0.0,1.13,0.98,0.0,9.49,96.28,0.1,75.0,23.4,10.0,60.0,26.5,8.0,126.015,102.0,43.2363213,552.0,450.0,85.98039216
