Repository: saikumar-voptimai/evonith_bf_webapp

# Evonith BF2 — Blast Furnace Intelligence Platform

Monitoring, modelling and optimisation of **Blast Furnace 2 (BF2)** at Evonith Steel: live telemetry from InfluxDB,
manual plant reports from Neon PostgreSQL, a two-zone energy model of the furnace, blend and fuel optimisers, a
conversational assistant (FurnaceMind) and a live digital twin evaluated every hour.

The platform has three deployable parts that share one Python service layer, plus the shared data library:

| Part | Path | What it is |
|---|---|---|
| **Streamlit app** (legacy) | `src/app.py`, `src/custom_pages/` | The original 11-page dashboard; still the home of the model pages. Served under `/legacy` in production |

File: src/assets/data/furnace_dataset_20260525_002530_771382.csv (part 121 of 209)
GO%,ORE_NA2O%,ORE_P%,ORE_TIO2%,ORE_AL2O3%,ORE_SIO2%,ORE_MNO%,ORE_CAO%,ORE_K2O%,ORE_CALC_MT,PELLET_PCT_SIO2,PELLET_PCT_AL2O3,PELLET_PCT_FE2O3,PELLET_PCT_MGO,PELLET_PCT_TIO2,PELLET_PCT_NA2O,TOTAL_PELLET_CALC_MT,PELLET_PCT_K2O,PELLET_PCT_TM,PELLET_PCT_LOI,PELLET_PCT_MNO,PELLET_PCT_CAO,PELLET_PCT_P,CHARGES/HRS.,STOCKRODLEVEL,CHEM_PCT_C,CHEM_PCT_CR,CHEM_PCT_FE,CHEM_PCT_MN,CHEM_PCT_P,CHEM_PCT_S,CHEM_PCT_SI,CHEM_PCT_TI,SLAG_BASICITY,SLAG_PCT_AL2O3,SLAG_PCT_CAO,SLAG_PCT_FEO,SLAG_PCT_K2O,SLAG_PCT_MGO,SLAG_PCT_MNO,SLAG_PCT_NA2O,SLAG_PCT_S,SLAG_PCT_SIO2,SLAG_PCT_TIO2,SLAG_T_BASICITY,HMT_GT_1480C,COKE_DISCHARGE_TIME,WEIGHTED_COKE_ANGLE,TOTAL_COKE_PORTIONS,NON_COKE_DISCHARGE_TIME,WEIGHTED_NON_COKE_ANGLE,TOTAL_NON_COKE_PORTIONS,TOTAL HEAT LOAD,FTG_UPTAKE_TEMP_A,FTG_UPTAKE_TEMP_B,FTG_UPTAKE_TEMP_C,FTG_UPTAKE_TEMP_D,FTG_UPTAKE_TEMP_AVG,HEARTH_TEMP_A,HEARTH_TEMP_B,HEARTH_TEMP_C,HEARTH_TEMP_D,HEARTH_TEMP_AVG,BOSH_TEMP_A,BOSH_TEMP_C,BOSH_TEMP_D,BELLY_TEMP_A,BELLY_TEMP_C,BELLY_TEMP_D,LOWER_STACK_TEMP_A,LOWER_STACK_TEMP_B,LOWER_STACK_TEMP_C,LOWER_STACK_TEMP_D,PCI_KG/THM,ACT. FUEL RATEKG/THM.,FURNACETOPGASANALYSISCO2ETACO,COKE RATE KG/THM,PRODUCTIONTONNESPERHR,HOT BLAST PRESSUREBAR,TOPPRESSUREBAR,DIFFERENTIAL PRESSURETOTALBAR,HOT BLAST TEMP.OC,OXYGENFLOWNM3/HR.,STEAMKGS/HR.,RAFTOC,PERMEABILITYKGS/HR.,TUYEREVELOCITYM/S,HOT BLAST VOLUMENM3/HR.,O2 ENRICHMENT %,BOTTOMBAR,FURNACE TOP GAS ANALYSISH2%,UNITCOST LAKHS/THM,BOSH_TEMP_B,FURNACE TOP GAS ANALYSISCO2%,FURNACE TOP GAS ANALYSISONLINE (ANALYZER)CO%
2026-02-19 00:00:00,0.9424297214939859,11.69,0.459192027,87.37080320556797,0.3953087403052946,4.457202380952381,0.435,1.03,0.49,86.93500000000002,12.035000000000002,1.0892261904761904,69.98,9.0,19.55,1.69,12.33952387,5.312222222,78.75555556,71.63,38.89,0.05,5.44,2.22024,9.1,2.63,0.028,0.16,54.61,10.62,0.051,1.9669581805,0.21,0.0,0.0,0.0,0.0,0.0,0.0,0.0,0.0,0.0,59.907089390678536,3.8878765859699116,3.056101656801502,0.053605154467899305,0.022413753101965417,0.06530288640519555,0.3651441988706421,4.163293238046422,5.171106869589707,0.07160941614174551,0.07282850238565408,0.02529748080038259,8.62070238095238,0.0,0.0,0.0,0.0,0.0,0.0,0.0,0.0,0.0,0.0,0.0,0.0,0.0,7.0,0.254488152,4.327384615384616,0.01,95.15249743589743,0.13,0.08944102564102564,0.06985128205128205,0.1955897435897436,0.025235897435897436,1.0600817961076923,19.54179487179487,35.21291794871795,0.3985128205128205,0.5011794871794871,8.564410256410257,0.27441025641025646,0.23558974358974358,0.37558974358974356,33.21733333333333,1.4255897435897436,1.317912033728205,1470.676923076923,97.5,26.46153846153846,13.0,60.0,27.333333333333332,9.0,0.9618739379639862,178.9358333,167.05875,175.3394444,188.5638889,178.7632639,61.81727279277736,328.31927450990446,449.9256766926874,580.709732572272,356.5399270168673,57.146388888889156,58.355555555555576,62.463055555555464,76.33055555555562,54.725000000000094,46.83777777777749,65.5105555555556,50.49444444444429,44.090277777777665,37.95805555555558,198.18532638888877,544.3472222222222,43.51835958333333,270.0,96.23074453968037,2.7815875194444435,1.348580986111112,1.4329667194444449,1244.926852777779,3998.296547,0.0,2213.617283333334,1280.540763888889,220.2747724999998,109863.8241666667,4.905292402777778,1.176613043888889,4.0283243388888925,93.75955574652777,71.72194444444472,19.241681499999963,24.97646616666665
2026-02-19 01:00:00,0.9424297214939859,11.69,0.459192027,87.37080320556797,0.3953087403052946,4.457202380952381,0.435,1.03,0.49,86.93500000000002,12.035000000000002,1.0892261904761904,69.98,9.0,19.55,1.69,12.33952387,5.312222222,78.75555556,71.63,38.89,0.05,5.44,2.22024,9.1,2.63,0.028,0.16,54.61,10.62,0.051,1.9669581805,0.21,0.0,0.0,0.0,0.0,0.0,0.0,0.0,0.0,0.0,59.907089390678536,3.8878765859699116,3.056101656801502,0.053605154467899305,0.022413753101965417,0.06530288640519555,0.3651441988706421,4.163293238046422,5.171106869589707,0.07160941614174551,0.07282850238565408,0.02529748080038259,8.62070238095238,0.0,0.0,0.0,0.0,0.0,0.0,0.0,0.0,0.0,0.0,0.0,0.0,0.0,7.0,0.254488152,4.262769230769231,0.01,95.21772820512821,0.13,0.08974871794871794,0.07323589743589744,0.1925128205128205,0.024005128205128203,1.0584262364153847,19.48025641025641,35.200302564102564,0.43235897435897436,0.495025641025641,8.56748717948718,0.2774871794871795,0.23251282051282052,0.37251282051282053,33.257333333333335,1.4225128205128204,1.3160387281897437,1469.753846153846,97.5,26.46153846153846,13.0,60.0,27.333333333333332,9.0,0.9618739379639862,178.9358333,167.05875,175.3394444,188.5638889,178.7632639,61.81727279277736,328.31927450990446,449.9256766926874,580.709732572272,356.5399270168673,56.43777777777743,58.3066666666666,58.954722222222294,69.3363888888888,55.145277777777764,46.534166666666586,58.5686111111111,50.22777777777806,43.23305555555563,39.97833333333334,200.89104777777771,549.4722222222222,43.32962888888891,270.0,95.65662874946022,2.7186253,1.3482584305555558,1.3704655333333322,1252.301483333333,3998.296547,0.0,2200.887791666666,1295.7308305555555,218.04041694444447,106402.05055555556,5.044803419444442,1.1275317797222222,4.042856205555551,94.11806383055554,69.68722222222209,19.044270722222223,24.908516694444437
2026-02-19 02:00:00,0.9424297214939859,11.69,0.459192027,87.37080320556797,0.3953087403052946,4.457202380952381,0.435,1.03,0.49,86.93500000000002,12.035000000000002,1.0892261904761904,69.98,9.0,19.55,1.69,12.33952387,5.312222222,78.75555556,71.63,38.89,0.05,5.44,2.22024,9.1,2.63,0.028,0.16,54.61,10.62,0.051,1.9669581805,0.21,0.0,0.0,0.0,0.0,0.0,0.0,0.0,0.0,0.0,59.907089390678536,3.8878765859699116,3.056101656801502,0.053605154467899305,0.022413753101965417,0.06530288640519555,0.3651441988706421,4.163293238046422,5.171106869589707,0.07160941614174551,0.07282850238565408,0.02529748080038259,8.62070238095238,0.0,0.0,0.0,0.0,0.0,0.0,0.0,0.0,0.0,0.0,0.0,0.0,0.0,7.0,0.254488152,4.198421052631579,0.010231578947368421,95.2593052631579,0.1311578947368421,0.09034736842105263,0.07183157894736841,0.2131578947368421,0.02554736842105263,1.0572623982421054,19.48442105263158,35.187684210526314,0.44263157894736843,0.4865263157894737,8.563052631578948,0.27652631578947373,0.2288421052631579,0.37,33.281894736842105,1.4130526315789473,1.3145507428210528,1469.2315789473685,97.5,26.46153846153846,13.0,60.0,27.333333333333332,9.0,0.9618739379639862,178.9358333,167.05875,175.3394444,188.5638889,178.7632639,61.81727279277736,328.31927450990446,449.9256766926874,580.709732572272,356.5399270168673,55.96555555555536,58.95305555555529,58.34722222222241,63.02027777777773,55.344722222222074,46.11583333333335,42.47638888888888,50.16888888888908,43.5391666666666,46.501111111111115,203.03989777777755,546.3333333333334,43.77807441666667,270.0,96.11421128619813,2.705741138888891,1.3481222527777779,1.3575164166666662,1248.1577500000005,3998.296547,0.0,2218.7113861111097,1300.102275000001,217.42787527777776,105687.51722222228,5.120989113888888,1.1209176519444435,4.1085712166666655,94.40278645555553,67.26222222222216,19.38153483333332,24.893085083333336
2026-02-19 03:00:00,0.9424297214939859,11.69,0.459192027,87.37080320556797,0.3953087403052946,4.457202380952381,0.435,1.03,0.49,86.93500000000002,12.035000000000002,1.0892261904761904,69.98,9.0,19.55,1.69,12.33952387,5.312222222,78.75555556,71.63,38.89,0.05,5.44,2.22024,9.1,2.63,0.028,0.16,54.61,10.62,0.051,1.9669581805,0.21,0.0,0.0,0.0,0.0,0.0,0.0,0.0,0.0,0.0,59.907089390678536,3.8878765859699116,3.056101656801502,0.053605154467899305,0.022413753101965417,0.06530288640519555,0.3651441988706421,4.163293238046422,5.171106869589707,0.07160941614174551,0.07282850238565408,0.02529748080038259,8.62070238095238,0.0,0.0,0.0,0.0,0.0,0.0,0.0,0.0,0.0,0.0,0.0,0.0,0.0,7.0,0.254488152,4.135263157894737,0.011494736842105262,95.19551578947369,0.13747368421052633,0.09224210526315789,0.04909473684210526,0.3394736842105263,0.039442105263157896,1.0582889559263158,19.781263157894735,35.17505263157895,0.34789473684210526,0.46757894736842104,8.525157894736841,0.2575789473684211,0.22252631578947368,0.37,33.23768421052632,1.3751578947368421,1.314779183663158,1470.4947368421053,97.5,26.46153846153846,13.0,60.0,27.333333333333332,9.0,0.9618739379639862,178.9358333,167.05875,175.3394444,188.5638889,178.7632639,61.81727279277736,328.31927450990446,449.9256766926874,580.709732572272,356.5399270168673,56.055277777777924,58.740000000000116,61.01805555555549,57.53583333333338,55.283611111110886,45.83305555555549,28.48944444444442,50.25833333333343,45.321388888888876,51.86583333333331,214.97385305555548,540.2083333333334,43.32067141666664,270.0,92.73097222222235,2.7703349138888878,1.347957725,1.4222365694444439,1246.002869444444,3998.296547,0.0,2242.9781250000005,1274.2279972222216,219.28704750000009,108466.27027777783,5.025895797222217,1.172547679722223,3.9518711722222153,95.9840355298611,64.96305555555551,19.085359000000018,24.96976297222222
2026-02-19 04:00:00,0.9424297214939859,11.69,0.459192027,87.37080320556797,0.3953087403052946,4.457202380952381,0.435,1.03,0.49,86.93500000000002,12.035000000000002,1.0892261904761904,69.98,9.0,19.55,1.69,12.33952387,5.312222222,78.75555556,71.63,38.89,0.05,5.44,2.22024,9.1,2.63,0.028,0.16,54.61,10.62,0.051,1.9669581805,0.21,0.0,0.0,0.0,0.0,0.0,0.0,0.0,0.0,0.0,59.907089390678536,3.8878765859699116,3.056101656801502,0.053605154467899305,0.022413753101965417,0.06530288640519555,0.3651441988706421,4.163293238046422,5.171106869589707,0.07160941614174551,0.07282850238565408,0.02529748080038259,8.62070238095238,0.0,0.0,0.0,0.0,0.0,0.0,0.0,0.0,0.0,0.0,0.0,0.0,0.0,7.0,0.254488152,4.094,0.0116,95.2048,0.14,0.0926,0.0404,0.37,0.0466,1.0622402542,19.904,35.262,0.306,0.444,8.478,0.242,0.216,0.37,33.196,1.34,1.3176316244,1471.8,97.5,26.46153846153846,13.0,60.0,27.333333333333332,9.0,0.9618739379639862,178.9358333,167.05875,175.3394444,188.5638889,178.7632639,61.81727279277736,328.31927450990446,449.9256766926874,580.709732572272,356.5399270168673,56.02527777777759,58.2586111111112,67.89361111111103,56.75972222222211,54.83527777777787,45.62944444444467,24.158888888888928,50.21194444444441,45.120277777777794,53.91611111111117,189.98087611111123,540.0,44.11745925000001,270.0,98.40102704908884,2.8071308305555545,1.3485207388888898,1.4586920944444437,1229.3519000000001,3998.296547,0.0,2233.223422222223,1254.937258333334,216.63302972222206,109694.49749999988,4.9894128111111105,1.1899192194444435,3.8206741749999997,92.67246608472223,64.5150000000003,19.506607277777757,24.707875638888897
2026-02-19 05:00:00,0.9424297214939859,11.69,0.459192027,87.37080320556797,0.3953087403052946,4.457202380952381,0.435,1.03,0.49,86.93500000000002,12.035000000000002,1.0892261904761904,69.98,9.0,19.55,1.69,12.33952387,5.312222222,78.75555556,71.63,38.89,0.05,5.44,2.22024,9.1,2.63,0.028,0.16,54.61,10.62,0.051,1.9669581805,0.21,0.0,0.0,0.0,0.0,0.0,0.0,0.0,0.0,0.0,59.907089390678536,3.8878765859699116,3.056101656801502,0.053605154467899305,0.022413753101965417,0.06530288640519555,0.3651441988706421,4.163293238046422,5.171106869589707,0.07160941614174551,0.07282850238565408,0.02529748080038259,8.62070238095238,0.0,0.0,0.0,0.0,0.0,0.0,0.0,0.0,0.0,0.0,0.0,0.0,0.0,7.0,0.254488152,4.073428571428572,0.011,95.25726571428572,0.13991428571428574,0.092,0.04138571428571429,0.3365714285714286,0.048434285714285714,1.0671938914428571,19.902714285714286,35.393142857142855,0.30257142857142855,0.42128571428571426,8.433,0.23042857142857143,0.2104285714285714,0.3697,33.16471428571428,1.3121428571428573,1.3214699940714285,1473.4285714285713,97.5,26.46153846153846,13.0,60.0,27.333333333333332,9.0,0.9618739379639862,178.9358333,167.05875,175.3394444,188.5638889,178.7632639,61.81727279277736,328.31927450990446,449.9256766926874,580.709732572272,356.5399270168673,55.844000000000094,57.59599999999997,68.3032,56.68239999999998,54.40719999999998,45.489599999999975,23.5,50.14720000000003,45.448800000000006,54.22239999999999,188.03005600000012,538.256,42.55227112000002,270.0,98.01663682875297,2.7593517840000006,1.3235555759999997,1.435511456,1200.8402320000005,3998.296547,0.0,2216.0780159999995,1277.8520160000005,215.8542616,109925.5112,4.956437320000001,1.1857268047999994,3.8985417040000017,92.41398242000002,63.95999999999998,18.872847280000002,25.47840344
2026-02-19 06:00:00,0.9424297214939859,11.69,0.459192027,87.37080320556797,0.3953087403052946,4.457202380952381,0.435,1.03,0.49,86.93500000000002,12.035000000000002,1.0892261904761904,69.98,9.0,19.55,1.69,12.33952387,5.312222222,78.75555556,71.63,38.89,0.05,5.44,2.22024,9.1,2.63,0.028,0.16,54.61,10.62,0.051,1.9669581805,0.21,0.0,0.0,0.0,0.0,0.0,0.0,0.0,0.0,0.0,59.907089390678536,3.8878765859699116,3.056101656801502,0.053605154467899305,0.022413753101965417,0.06530288640519555,0.3651441988706421,4.163293238046422,5.171106869589707,0.07160941614174551,0.07282850238565408,0.02529748080038259,8.62070238095238,0.0,0.0,0.0,0.0,0.0,0.0,0.0,0.0,0.0,0.0,0.0,0.0,0.0,7.0,0.254488152,4.107714285714286,0.011,95.25992285714285,0.13905714285714288,0.092,0.04524285714285715,0.3022857142857143,0.04277714285714286,1.0636201358714286,19.829857142857144,35.32457142857143,0.3282857142857143,0.43414285714285716,8.463,0.2347142857142857,0.21471428571428572,0.36669999999999997,33.21185714285714,1.3335714285714286,1.3184377247857142,1477.7142857142858,97.5,26.46153846153846,13.0,60.0,27.333333333333332,9.0,0.9618739379639862,178.9358333,167.05875,175.3394444,188.5638889,178.7632639,61.81727279277736,328.31927450990446,449.9256766926874,580.709732572272,356.5399270168673,55.013333333333364,56.91944444444428,63.5372222222222,58.475277777777734,53.49555555555558,45.28972222222201,35.45583333333335,50.01222222222225,44.61861111111118,49.27805555555548,204.6467369444445,545.0,43.866030888888915,270.0,96.81746594951605,2.7434895194444473,1.344770605555555,1.3986847611111104,1238.0008722222244,3998.296547,0.0,2201.367519444444,1300.8074833333342,220.01038638888906,108937.27416666667,4.998775580555554,1.1544591533333322,3.914030361111109,94.61569264513889,63.02777777777787,19.269265777777786,24.659408916666653
2026-02-19 07:00:00,0.9424297214939859,11.69,0.459192027,87.37080320556797,0.3953087403052946,4.457202380952381,0.435,1.03,0.49,86.93500000000002,12.035000000000002,1.0892261904761904,69.98,9.0,19.55,1.69,12.33952387,5.312222222,78.75555556,71.63,38.89,0.05,5.44,2.22024,9.1,2.63,0.028,0.16,54.61,10.62,0.051,1.9669581805,0.21,0.0,0.0,0.0,0.0,0.0,0.0,0.0,0.0,0.0,59.907089390678536,3.8878765859699116,3.056101656801502,0.053605154467899305,0.022413753101965417,0.06530288640519555,0.3651441988706421,4.163293238046422,5.171106869589707,0.07160941614174551,0.07282850238565408,0.02529748080038259,8.62070238095238,0.0,0.0,0.0,0.0,0.0,0.0,0.0,0.0,0.0,0.0,0.0,0.0,0.0,7.0,0.254488152,4.142,0.011,95.26258,0.13820000000000002,0.092,0.049100000000000005,0.268,0.03712,1.0600463803,19.756999999999998,35.256,0.354,0.447,8.493,0.239,0.219,0.36369999999999997,33.259,1.355,1.3154054555,1482.0,97.5,26.46153846153846,13.0,60.0,27.333333333333332,9.0,0.9618739379639862,178.9358333,167.05875,175.3394444,188.5638889,178.7632639,61.81727279277736,328.31927450990446,449.9256766926874,580.709732572272,356.5399270168673,54.667777777778014,56.66444444444471,63.36611111111113,62.44722222222227,52.84166666666658,45.16777777777801,48.879444444444474,49.813055555555586,43.557777777777936,44.34416666666677,215.00481861111135,549.0833333333334,42.973944194444435,270.0,97.14484722222286,2.7643992388888887,1.3480866861111116,1.4163281833333334,1241.33445277778,3998.296547,0.0,2205.706816666667,1284.1202138888887,219.18407138888898,108934.4952777777,5.006443225,1.1582866416666657,4.022561369444443,95.98813846597226,64.82222222222238,18.960528194444443,25.160807611111114
2026-02-19 08:00:00,0.9424297214939859,11.69,0.459192027,87.37080320556797,0.3953087403052946,4.457202380952381,0.435,1.03,0.49,86.93500000000002,12.035000000000002,1.0892261904761904,69.98,9.0,19.55,1.69,12.33952387,5.312222222,78.75555556,71.63,38.89,0.05,5.44,2.22024,9.1,2.63,0.028,0.16,54.61,10.62,0.051,1.9669581805,0.21,0.0,0.0,0.0,0.0,0.0,0.0,0.0,0.0,0.0,59.907089390678536,3.8878765859699116,3.056101656801502,0.053605154467899305,0.022413753101965417,0.06530288640519555,0.3651441988706421,4.163293238046422,5.171106869589707,0.07160941614174551,0.07282850238565408,0.02529748080038259,8.62070238095238,0.0,0.0,0.0,0.0,0.0,0.0,0.0,0.0,0.0,0.0,0.0,0.0,0.0,7.0,0.254488152,4.200181818181818,0.012254545454545454,95.14477090909091,0.1513818181818182,0.0945090909090909,0.04163636363636364,0.31018181818181817,0.04508363636363637,1.0645286608545454,19.80690909090909,35.33618181818182,0.4143636363636364,0.4249090909090909,8.437272727272727,0.23163636363636364,0.21163636363636365,0.3533818181818182,33.19472727272728,1.314,1.3186996014909091,1486.7636363636364,97.5,26.46153846153846,13.0,60.0,27.333333333333332,9.0,0.9618739379639862,178.9358333,167.05875,175.3394444,188.5638889,178.7632639,61.81727279277736,328.31927450990446,449.9256766926874,580.709732572272,356.5399270168673,54.73388888888907,56.667222222222385,69.52333333333324,67.27083333333316,52.95027777777777,45.17194444444432,55.98305555555556,49.829166666666474,43.36555555555544,40.40472222222223,212.46055472222207,546.7916666666666,43.34004491666667,270.0,98.67520833333381,2.7719504888888875,1.3480487388888898,1.424120175,1234.8768916666656,3998.296547,0.0,2203.158749999999,1285.4330444444445,219.1265652777777,109426.01972222219,5.003280733333335,1.1567699477777782,4.0487718555555565,95.65102350069442,65.46305555555557,18.87803827777778,24.67896430555556
2026-02-19 09:00:00,0.9424297214939859,11.69,0.459192027,87.37080320556797,0.3953087403052946,4.457202380952381,0.435,1.03,0.49,86.93500000000002,12.035000000000002,1.0892261904761904,69.98,9.0,19.55,1.69,12.33952387,5.312222222,78.75555556,71.63,38.89,0.05,5.44,2.22024,9.1,2.63,0.028,0.16,54.61,10.62,0.051,1.9669581805,0.21,0.0,0.0,0.0,0.0,0.0,0.0,0.0,0.0,0.0,59.907089390678536,3.8878765859699116,3.056101656801502,0.053605154467899305,0.022413753101965417,0.06530288640519555,0.3651441988706421,4.163293238046422,5.171106869589707,0.07160941614174551,0.07282850238565408,0.02529748080038259,8.62070238095238,0.0,0.0,0.0,0.0,0.0,0.0,0.0,0.0,0.0,0.0,0.0,0.0,0.0,7.0,0.254488152,4.2656363636363634,0.013890909090909091,94.99029818181819,0.16883636363636365,0.09778181818181819,0.030727272727272728,0.37563636363636366,0.05719272727272727,1.071462778490909,19.894181818181817,35.461636363636366,0.4852727272727273,0.3921818181818182,8.355454545454545,0.22072727272727272,0.20072727272727273,0.34083636363636366,33.096545454545456,1.254,1.3239191782181818,1491.6727272727273,97.5,26.46153846153846,13.0,60.0,27.333333333333332,9.0,0.9618739379639862,178.9358333,167.05875,175.3394444,188.5638889,178.7632639,61.81727279277736,328.31927450990446,449.9256766926874,580.709732572272,356.5399270168673,54.73472222222242,56.23027777777783,68.71583333333324,69.46277777777762,53.47249999999981,45.51694444444453,57.485555555555614,50.241111111110826,43.00305555555552,41.053055555555396,202.21699777777755,544.0,42.81425069444443,270.0,96.55616300994261,2.7888172555555566,1.3480065250000004,1.4406482555555564,1219.360955555557,3998.296547,0.0,2204.7464833333343,1257.8958555555555,213.70219833333343,108507.57777777786,5.059501261111112,1.1697980086111106,4.048426236111111,94.29375220555553,63.76333333333315,18.633704888888886,24.887876555555543
2026-02-19 10:00:00,0.9424297214939859,11.69,0.459192027,87.37080320556797,0.3953087403052946,4.457202380952381,0.435,1.03,0.49,86.93500000000002,12.035000000000002,1.0892261904761904,69.98,9.0,19.55,1.69,12.33952387,5.312222222,78.75555556,71.63,38.89,0.05,5.44,2.22024,9.1,2.63,0.028,0.16,54.61,10.62,0.051,1.9669581805,0.21,0.0,0.0,0.0,0.0,0.0,0.0,0.0,0.0,0.0,59.907089390678536,3.8878765859699116,3.056101656801502,0.053605154467899305,0.022413753101965417,0.06530288640519555,0.3651441988706421,4.163293238046422,5.171106869589707,0.07160941614174551,0.07282850238565408,0.02529748080038259,8.62070238095238,0.0,0.0,0.0,0.0,0.0,0.0,0.0,0.0,0.0,0.0,0.0,0.0,0.0,7.0,0.254488152,4.3148,0.01232,94.89656000000001,0.1588,0.09632,0.025519999999999998,0.436,0.05968,1.1184901002,19.2672,36.6292,0.4004,0.33399999999999996,8.5908,0.1808,0.1832,0.32880000000000004,32.7596,1.0596,1.38080677664,1498.16,97.5,26.46153846153846,13.0,60.0,27.333333333333332,9.0,0.9618739379639862,178.9358333,167.05875,175.3394444,188.5638889,178.7632639,61.81727279277736,328.31927450990446,449.9256766926874,580.709732572272,356.5399270168673,54.63138888888908,55.8244444444442,67.31083333333346,71.09416666666667,53.50583333333337,45.93583333333333,58.00499999999997,50.634722222222386,41.96500000000011,40.02250000000007,219.11645055555596,540.0,42.1346986388889,270.0,92.91804791666695,2.7629364305555564,1.3481770916666673,1.414586038888889,1225.5555027777777,3998.296547,0.0,2227.2888555555573,1305.045877777779,220.29792777777757,110560.73916666665,5.115401438888888,1.1631356597222222,4.138093102777778,96.53292969861117,63.70333333333325,18.21576011111109,25.014154694444453
2026-02-19 11:00:00,0.9424297214939859,11.69,0.459192027,87.37080320556797,0.3953087403052946,4.457202380952381,0.435,1.03,0.49,86.93500000000002,12.035000000000002,1.0892261904761904,69.98,9.0,19.55,1.69,12.33952387,5.312222222,78.75555556,71.63,38.89,0.05,5.44,2.22024,9.1,2.63,0.028,0.16,54.61,10.62,0.051,1.9669581805,0.21,0.0,0.0,0.0,0.0,0.0,0.0,0.0,0.0,0.0,59.907089390678536,3.8878765859699116,3.056101656801502,0.053605154467899305,0.022413753101965417,0.06530288640519555,0.3651441988706421,4.163293238046422,5.171106869589707,0.07160941614174551,0.07282850238565408,0.02529748080038259,8.62070238095238,0.0,0.0,0.0,0.0,0.0,0.0,0.0,0.0,0.0,0.0,0.0,0.0,0.0,7.0,0.254488152,4.346307692307692,0.011,94.8385076923077,0.15,0.09512307692307692,0.023353846153846152,0.47507692307692306,0.06063076923076923,1.1526737876153845,18.852461538461537,37.45630769230769,0.3324615384615385,0.29615384615384616,8.760307692307691,0.15,0.17123076923076924,0.32246153846153847,32.49507692307692,0.9223076923076924,1.4222619429076921,1502.3846153846155,97.5,26.46153846153846,13.0,60.0,27.333333333333332,9.0,0.9618739379639862,178.9358333,167.05875,175.3394444,188.5638889,178.7632639,61.81727279277736,328.31927450990446,449.9256766926874,580.709732572272,356.5399270168673,55.20888888888859,56.40027777777754,73.9516666666667,73.56916666666679,53.404999999999895,46.53194444444443,58.60083333333336,51.04944444444449,41.79194444444426,40.61666666666677,191.34342222222213,540.0,43.95608580555557,270.0,96.72149511430176,2.763949155555557,1.3446849888888894,1.4191250694444453,1191.8667722222215,3998.296547,0.0,2214.9615861111115,1288.8681333333334,213.35475277777778,109470.79722222226,5.287101672222224,1.146077595555555,3.9900334000000006,92.85300344444443,66.83888888888885,19.02982744444442,24.263696361111123
2026-02-19 12:00:00,0.9424297214939859,11.69,0.459192027,87.37080320556797,0.3953087403052946,4.457202380952381,0.435,1.03,0.49,86.93500000000002,12.035000000000002,1.0892261904761904,69.98,9.0,19.55,1.69,12.33952387,5.312222222,78.75555556,71.63,38.89,0.05,5.44,2.22024,9.1,2.63,0.028,0.16,54.61,10.62,0.051,1.9669581805,0.21,0.0,0.0,0.0,0.0,0.0,0.0,0.0,0.0,0.0,59.907089390678536,3.8878765859699116,3.056101656801502,0.053605154467899305,0.022413753101965417,0.06530288640519555,0.3651441988706421,4.163293238046422,5.171106869589707,0.07160941614174551,0.07282850238565408,0.02529748080038259,8.62070238095238,0.0,0.0,0.0,0.0,0.0,0.0,0.0,0.0,0.0,0.0,0.0,0.0,0.0,7.0,0.254488152,4.332461538461539,0.011,94.86666153846154,0.15,0.09558461538461539,0.02843076923076923,0.4566153846153846,0.059246153846153844,1.1436620299230769,19.16169230769231,37.14246153846154,0.3416923076923077,0.31923076923076926,8.686461538461538,0.15,0.17584615384615385,0.33169230769230773,32.476615384615386,0.9684615384615385,1.4111288450615385,1500.076923076923,97.5,26.46153846153846,13.0,60.0,27.333333333333332,9.0,0.9618739379639862,178.9358333,167.05875,175.3394444,188.5638889,178.7632639,61.81727279277736,328.31927450990446,449.9256766926874,580.709732572272,356.5399270168673,55.971944444444325,56.51000000000025,114.33305555555555,77.01888888888897,53.60500000000021,46.99777777777786,62.557777777777765,51.141388888888926,41.4394444444444,38.35833333333334,182.17770277777754,532.1388888888889,43.89986511111111,270.0,97.01970321799104,2.7267472888888875,1.310974222222222,1.4157390472222222,1169.3588111111126,3998.296547,0.0,2231.3930305555546,1239.315322222223,202.96972972222218,105193.03888888884,5.4804191888888925,1.1306454777777781,3.8465550999999993,91.63854561805553,68.5361111111112,19.066623472222236,24.366705361111098
2026-02-19 13:00:00,0.9424297214939859,11.69,0.459192027,87.37080320556797,0.3953087403052946,4.457202380952381,0.435,1.03,0.49,86.93500000000002,12.035000000000002,1.0892261904761904,69.98,9.0,19.55,1.69,12.33952387,5.312222222,78.75555556,71.63,38.89,0.05,5.44,2.22024,9.1,2.63,0.028,0.16,54.61,10.62,0.051,1.9669581805,0.21,0.0,0.0,0.0,0.0,0.0,0.0,0.0,0.0,0.0,59.907089390678536,3.8878765859699116,3.056101656801502,0.053605154467899305,0.022413753101965417,0.06530288640519555,0.3651441988706421,4.163293238046422,5.171106869589707,0.07160941614174551,0.07282850238565408,0.02529748080038259,8.62070238095238,0.0,0.0,0.0,0.0,0.0,0.0,0.0,0.0,0.0,0.0,0.0,0.0,0.0,7.0,0.254488152,4.318736842105263,0.01106315789473684,94.87046315789473,0.15189473684210525,0.09713684210526316,0.03230526315789474,0.45831578947368423,0.060084210526315796,1.1374868001052632,19.438736842105264,36.872,0.3449473684210526,0.34063157894736845,8.655999999999999,0.15,0.18063157894736842,0.3393684210526316,32.41642105263158,1.0106315789473683,1.4045418193157895,1498.1263157894737,97.5,26.46153846153846,13.0,60.0,27.333333333333332,9.0,0.9618739379639862,178.9358333,167.05875,175.3394444,188.5638889,178.7632639,61.81727279277736,328.31927450990446,449.9256766926874,580.709732572272,356.5399270168673,56.606944444444636,56.32972222222199,84.46861111111133,80.30222222222233,54.161388888888986,47.37944444444442,66.75749999999991,50.94777777777777,41.35861111111099,38.03777777777781,208.19319527777753,532.5833333333334,42.393568305555576,270.0,89.39999000000078,2.803980075000002,1.3480185000000011,1.4561428222222215,1188.1758305555556,3998.296547,0.0,2249.0230388888885,1265.4576027777766,211.13577888888875,110376.86666666657,5.269912755555563,1.180852872777777,3.9046425027777762,95.08559837430553,68.31444444444448,18.40424897222223,25.008270611111094
2026-02-19 14:00:00,0.9424297214939859,11.69,0.459192027,87.37080320556797,0.3953087403052946,4.457202380952381,0.435,1.03,0.49,86.93500000000002,12.035000000000002,1.0892261904761904,69.98,9.0,19.55,1.69,12.33952387,5.312222222,78.75555556,71.63,38.89,0.05,5.44,2.22024,9.1,2.63,0.028,0.16,54.61,10.62,0.051,1.9669581805,0.21,0.0,0.0,0.0,0.0,0.0,0.0,0.0,0.0,0.0,59.907089390678536,3.8878765859699116,3.056101656801502,0.053605154467899305,0.022413753101965417,0.06530288640519555,0.3651441988706421,4.163293238046422,5.171106869589707,0.07160941614174551,0.07282850238565408,0.02529748080038259,8.62070238095238,0.0,0.0,0.0,0.0,0.0,0.0,0.0,0.0,0.0,0.0,0.0,0.0,0.0,7.0,0.254488152,4.306105263157895,0.011694736842105263,94.6550947368421,0.17084210526315788,0.10850526315789474,0.025357894736842107,0.6414736842105263,0.08092631578947368,1.1568403211578946,19.426105263157897,36.992,0.29442105263157897,0.3469473684210526,9.016,0.15,0.18694736842105264,0.3330526315789474,31.980631578947367,1.0169473684210526,1.438869442473684,1499.3894736842105,97.5,26.46153846153846,13.0,60.0,27.333333333333332,9.0,0.9618739379639862,178.9358333,167.05875,175.3394444,188.5638889,178.7632639,61.81727279277736,328.31927450990446,449.9256766926874,580.709732572272,356.5399270168673,57.48944444444475,56.21416666666672,76.75694444444458,80.90222222222204,54.703888888888955,47.90944444444446,67.91805555555534,50.9483333333336,41.19916666666674,37.68861111111106,201.4681758333336,533.9444444444445,42.95207841666672,270.0,92.87102522222223,2.8007048222222197,1.3483566944444456,1.452319719444444,1199.4312555555518,3998.296547,0.0,2261.077930555556,1277.8103222222219,214.72624944444442,111154.96111111113,5.231922100000001,1.1755215880555556,3.8712785888888863,94.1945332979167,66.09250000000003,18.46836419444445,24.52823605555556
2026-02-19 15:00:00,0.9424297214939859,11.69,0.459192027,87.37080320556797,0.3953087403052946,4.457202380952381,0.435,1.03,0.49,86.93500000000002,12.035000000000002,1.0892261904761904,69.98,9.0,19.55,1.69,12.33952387,5.312222222,78.75555556,71.63,38.89,0.05,5.44,2.22024,9.1,2.63,0.028,0.16,54.61,10.62,0.051,1.9669581805,0.21,0.0,0.0,0.0,0.0,0.0,0.0,0.0,0.0,0.0,59.907089390678536,3.8878765859699116,3.056101656801502,0.053605154467899305,0.022413753101965417,0.06530288640519555,0.3651441988706421,4.163293238046422,5.171106869589707,0.07160941614174551,0.07282850238565408,0.02529748080038259,8.62070238095238,0.0,0.0,0.0,0.0,0.0,0.0,0.0,0.0,0.0,0.0,0.0,0.0,0.0,7.0,0.254488152,4.318235294117647,0.011270588235294117,94.50796470588236,0.17270588235294118,0.11181176470588236,0.021635294117647058,0.7628235294117647,0.09355294117647059,1.1619293467882352,19.708117647058824,36.91870588235294,0.2736470588235294,0.3572941176470588,9.014941176470588,0.1463529411764706,0.19729411764705881,0.3227058823529412,31.773647058823528,1.027294117647059,1.4456542959647058,1508.0235294117647,97.5,26.46153846153846,13.0,60.0,27.333333333333332,9.0,0.9618739379639862,178.9358333,167.05875,175.3394444,188.5638889,178.7632639,61.81727279277736,328.31927450990446,449.9256766926874,580.709732572272,356.5399270168673,57.67388888888912,55.59611111111118,71.18583333333318,80.29583333333345,54.28138888888919,47.91805555555541,67.40388888888886,50.55222222222224,40.081944444444204,35.75361111111109,177.2905713888887,530.0,43.09901138888885,270.0,96.44703832926643,2.8141476222222224,1.3481143916666678,1.4660054638888889,1187.0674722222218,3998.296547,0.0,2259.720108333331,1301.5725694444438,218.08520305555535,114408.04888888894,5.086387661111115,1.1998874305555556,3.758423322222225,90.99100070902776,64.50750000000008,18.537495416666665,24.47258425000001
2026-02-19 16:00:00,0.9424297214939859,11.69,0.459192027,87.37080320556797,0.3953087403052946,4.457202380952381,0.435,1.03,0.49,86.93500000000002,12.035000000000002,1.0892261904761904,69.98,9.0,19.55,1.69,12.33952387,5.312222222,78.75555556,71.63,38.89,0.05,5.44,2.22024,9.1,2.63,0.028,0.16,54.61,10.62,0.051,1.9669581805,0.21,0.0,0.0,0.0,0.0,0.0,0.0,0.0,0.0,0.0,59.907089390678536,3.8878765859699116,3.056101656801502,0.053605154467899305,0.022413753101965417,0.06530288640519555,0.3651441988706421,4.163293238046422,5.171106869589707,0.07160941614174551,0.07282850238565408,0.02529748080038259,8.62070238095238,0.0,0.0,0.0,0.0,0.0,0.0,0.0,0.0,0.0,0.0,0.0,0.0,0.0,7.0,0.254488152,4.3575,0.010075,94.45557500000001,0.15925,0.10695,0.022125000000000002,0.7929999999999999,0.095525,1.15091066305,20.20325,36.62325,0.28975,0.38275,8.69575,0.14300000000000002,0.21375,0.31375,31.822750000000003,1.052,1.424179731025,1521.25,97.5,26.46153846153846,13.0,60.0,27.333333333333332,9.0,0.9618739379639862,178.9358333,167.05875,175.3394444,188.5638889,178.7632639,61.81727279277736,328.31927450990446,449.9256766926874,580.709732572272,356.5399270168673,56.96277777777797,55.07750000000002,66.33749999999995,78.26222222222226,53.65388888888921,47.82805555555536,65.32694444444442,50.77694444444413,39.67083333333324,38.1874999999999,178.64586194444442,531.2777777777778,43.11744447222221,270.0,96.27692134808342,2.809883736111113,1.3479817277777781,1.4618984722222212,1181.4609722222206,3998.296547,0.0,2256.864855555555,1312.127752777778,219.43467166666656,114853.71805555561,5.056760686111113,1.201471583611111,3.76496592777778,91.17057670763889,63.71555555555563,18.532383555555548,24.4497256111111
2026-02-19 17:00:00,0.9424297214939859,11.69,0.459192027,87.37080320556797,0.3953087403052946,4.457202380952381,0.435,1.03,0.49,86.93500000000002,12.035000000000002,1.0892261904761904,69.98,9.0,19.55,1.69,12.33952387,5.312222222,78.75555556,71.63,38.89,0.05,5.44,2.22024,9.1,2.63,0.028,0.16,54.61,10.62,0.051,1.9669581805,0.21,0.0,0.0,0.0,0.0,0.0,0.0,0.0,0.0,0.0,59.907089390678536,3.8878765859699116,3.056101656801502,0.053605154467899305,0.022413753101965417,0.06530288640519555,0.3651441988706421,4.163293238046422,5.171106869589707,0.07160941614174551,0.07282850238565408,0.02529748080038259,8.62070238095238,0.0,0.0,0.0,0.0,0.0,0.0,0.0,0.0,0.0,0.0,0.0,0.0,0.0,7.0,0.254488152,4.4325,0.010825,94.681325,0.15175,0.09645000000000001,0.033375,0.523,0.070775,1.11502044355,20.13575,35.955749999999995,0.38725,0.5102500000000001,8.55325,0.173,0.25125000000000003,0.35125,32.25025,1.172,1.3802627512749999,1513.75,97.5,26.46153846153846,13.0,60.0,27.333333333333332,9.0,0.9618739379639862,178.9358333,167.05875,175.3394444,188.5638889,178.7632639,61.81727279277736,328.31927450990446,449.9256766926874,580.709732572272,356.5399270168673,56.09249999999999,55.16361111111112,64.67444444444443,77.5080555555557,53.06416666666665,47.613333333333536,64.57722222222218,50.690000000000225,38.9883333333334,37.16888888888895,179.7607050000001,530.9861111111111,44.13143586111112,270.0,96.89735020694857,2.8351417138888895,1.3481089333333338,1.4871225527777776,1180.1597972222212,3998.296547,0.0,2248.0266805555566,1272.5070500000006,214.62036194444465,113302.56722222216,5.139929552777779,1.2201026297222213,3.7423321611111104,91.31829341250001,63.39805555555543,19.14783477777777,24.2438757222222
2026-02-19 18:00:00,0.9424297214939859,11.69,0.459192027,87.37080320556797,0.3953087403052946,4.457202380952381,0.435,1.03,0.49,86.93500000000002,12.035000000000002,1.0892261904761904,69.98,9.0,19.55,1.69,12.33952387,5.312222222,78.75555556,71.63,38.89,0.05,5.44,2.22024,9.1,2.63,0.028,0.16,54.61,10.62,0.051,1.9669581805,0.21,0.0,0.0,0.0,0.0,0.0,0.0,0.0,0.0,0.0,59.907089390678536,3.8878765859699116,3.056101656801502,0.053605154467899305,0.022413753101965417,0.06530288640519555,0.3651441988706421,4.163293238046422,5.171106869589707,0.07160941614174551,0.07282850238565408,0.02529748080038259,8.62070238095238,0.0,0.0,0.0,0.0,0.0,0.0,0.0,0.0,0.0,0.0,0.0,0.0,0.0,7.0,0.254488152,4.463142857142857,0.011,94.77671428571429,0.14342857142857143,0.094,0.04125714285714285,0.41400000000000003,0.05645714285714286,1.0760484900285714,19.85057142857143,35.34657142857143,0.5282857142857142,0.5465714285714286,8.474,0.2062857142857143,0.26,0.37314285714285716,32.856,1.2985714285714287,1.334005299,1500.8285714285714,97.5,26.46153846153846,13.0,60.0,27.333333333333332,9.0,0.9618739379639862,178.9358333,167.05875,175.3394444,188.5638889,178.7632639,61.81727279277736,328.31927450990446,449.9256766926874,580.709732572272,356.5399270168673,56.30277777777751,55.53472222222232,62.01972222222222,76.73055555555557,52.707777777777956,47.46638888888876,63.726666666666645,50.68694444444457,39.26777777777784,37.08833333333333,187.59320222222215,536.9,43.198842194444424,270.0,96.48783210648783,2.807886394444446,1.3483742055555559,1.4596178277777783,1233.4548500000021,3998.296547,0.0,2267.521388888891,1299.233875,224.69316638888915,113686.45527777773,5.086699413888889,1.2078268694444443,3.980862580555556,92.35609929444443,70.1588888888888,18.833936361111082,24.765721555555537
2026-02-19 19:00:00,0.9424297214939859,11.69,0.459192027,87.37080320556797,0.3953087403052946,4.457202380952381,0.435,1.03,0.49,86.93500000000002,12.035000000000002,1.0892261904761904,69.98,9.0,19.55,1.69,12.33952387,5.312222222,78.75555556,71.63,38.89,0.05,5.44,2.22024,9.1,2.63,0.028,0.16,54.61,10.62,0.051,1.9669581805,0.21,0.0,0.0,0.0,0.0,0.0,0.0,0.0,0.0,0.0,59.907089390678536,3.8878765859699116,3.056101656801502,0.053605154467899305,0.022413753101965417,0.06530288640519555,0.3651441988706421,4.163293238046422,5.171106869589707,0.07160941614174551,0.07282850238565408,0.02529748080038259,8.62070238095238,0.0,0.0,0.0,0.0,0.0,0.0,0.0,0.0,0.0,0.0,0.0,0.0,0.0,7.0,0.254488152,4.473272727272727,0.011,94.84318181818182,0.13672727272727273,0.09465454545454545,0.0512,0.3441818181818182,0.04578181818181818,1.0573196113999999,19.621636363636366,35.08381818181818,0.5801818181818181,0.5598181818181819,8.440181818181818,0.2330909090909091,0.25672727272727275,0.3865454545454546,33.18218181818182,1.3958181818181818,1.3116814376181818,1492.3818181818183,97.5,26.46153846153846,13.0,60.0,27.333333333333332,9.0,0.9618739379639862,178.9358333,167.05875,175.3394444,188.5638889,178.7632639,61.81727279277736,328.31927450990446,449.9256766926874,580.709732572272,356.5399270168673,56.38194444444453,55.11055555555573,58.899444444444505,72.10666666666651,52.43222222222221,47.11388888888901,59.2066666666667,50.66333333333356,40.00805555555562,39.286666666666626,189.4281408333333,534.7333333333333,42.2678181388889,270.0,96.36180890218887,2.7871213527777776,1.3482644666666663,1.4389557083333333,1219.292052777779,3998.296547,0.0,2255.7637833333324,1328.9686972222216,226.17723833333358,114427.17944444431,5.03626865555555,1.1885656902777773,4.1080648527777734,92.59922866041666,71.61333333333336,18.301263194444417,24.996190861111103
2026-02-19 20:00:00,0.9424297214939859,11.69,0.459192027,87.37080320556797,0.3953087403052946,4.457202380952381,0.435,1.03,0.49,86.93500000000002,12.035000000000002,1.0892261904761904,69.98,9.0,19.55,1.69,12.33952387,5.312222222,78.75555556,71.63,38.89,0.05,5.44,2.22024,9.1,2.63,0.028,0.16,54.61,10.62,0.051,1.9669581805,0.21,0.0,0.0,0.0,0.0,0.0,0.0,0.0,0.0,0.0,59.907089390678536,3.8878765859699116,3.056101656801502,0.053605154467899305,0.022413753101965417,0.06530288640519555,0.3651441988706421,4.163293238046422,5.171106869589707,0.07160941614174551,0.07282850238565408,0.02529748080038259,8.62070238095238,0.0,0.0,0.0,0.0,0.0,0.0,0.0,0.0,0.0,0.0,0.0,0.0,0.0,7.0,0.254488152,4.478727272727273,0.011,94.91681818181819,0.1312727272727273,0.09574545454545455,0.0632,0.26781818181818184,0.03541818181818182,1.0527113954,19.474363636363638,35.04018181818182,0.5638181818181819,0.5761818181818181,8.423818181818183,0.2549090909090909,0.25127272727272726,0.39745454545454545,33.285818181818186,1.4721818181818183,1.3057881819818182,1488.0181818181818,97.5,26.46153846153846,13.0,60.0,27.333333333333332,9.0,0.9618739379639862,178.9358333,167.05875,175.3394444,188.5638889,178.7632639,61.81727279277736,328.31927450990446,449.9256766926874,580.709732572272,356.5399270168673,56.40055555555557,54.56833333333331,56.97583333333348,70.5797222222222,52.23555555555564,47.02305555555553,55.18833333333336,50.73305555555568,40.70888888888873,41.586111111111116,197.58569888888883,539.4222222222222,42.318041250000014,270.0,97.36976167064225,2.796702127777777,1.3485116416666676,1.4482171777777793,1245.073186111112,3998.296547,0.0,2241.282622222223,1272.7603194444434,221.01274083333323,110431.7916666666,5.231791691666671,1.1926616083333332,4.207738524999997,93.68010510277777,73.83666666666669,18.392433888888878,25.071880249999992
2026-02-19 21:00:00,0.9424297214939859,11.69,0.459192027,87.37080320556797,0.3953087403052946,4.457202380952381,0.435,1.03,0.49,86.93500000000002,12.035000000000002,1.0892261904761904,69.98,9.0,19.55,1.69,12.33952387,5.312222222,78.75555556,71.63,38.89,0.05,5.44,2.22024,9.1,2.63,0.028,0.16,54.61,10.62,0.051,1.9669581805,0.21,0.0,0.0,0.0,0.0,0.0,0.0,0.0,0.0,0.0,59.907089390678536,3.8878765859699116,3.056101656801502,0.053605154467899305,0.022413753101965417,0.06530288640519555,0.3651441988706421,4.163293238046422,5.171106869589707,0.07160941614174551,0.07282850238565408,0.02529748080038259,8.62070238095238,0.0,0.0,0.0,0.0,0.0,0.0,0.0,0.0,0.0,0.0,0.0,0.0,0.0,7.0,0.254488152,4.3512,0.011,95.06717,0.13,0.09416,0.0637,0.25,0.03277,1.03945156564,19.4906,34.855199999999996,0.4818,0.5432,8.4338,0.2554,0.24080000000000001,0.40046000000000004,33.5354,1.4946,1.2909511154000002,1476.88,97.5,26.46153846153846,13.0,60.0,27.333333333333332,9.0,0.9618739379639862,178.9358333,167.05875,175.3394444,188.5638889,178.7632639,61.81727279277736,328.31927450990446,449.9256766926874,580.709732572272,356.5399270168673,56.48722222222247,54.01777777777782,55.87611111111078,68.63138888888885,51.856944444444274,46.950555555555425,50.3861111111111,50.59527777777793,41.059166666666854,42.57305555555559,196.19978416666683,542.4166666666666,42.182859222222206,270.0,96.882983208854,2.714827583333334,1.3484332361111118,1.3664178277777768,1262.9239611111104,3998.296547,0.0,2238.585886111111,1300.0800722222234,220.4060427777778,106367.32944444445,5.383311602777779,1.1354294916666658,4.3573415083333344,93.49647140208336,82.65222222222229,18.437764833333325,25.272666444444454
