Repository: saikumar-voptimai/evonith_bf_webapp

# Evonith BF2 — Blast Furnace Intelligence Platform

Monitoring, modelling and optimisation of **Blast Furnace 2 (BF2)** at Evonith Steel: live telemetry from InfluxDB,
manual plant reports from Neon PostgreSQL, a two-zone energy model of the furnace, blend and fuel optimisers, a
conversational assistant (FurnaceMind) and a live digital twin evaluated every hour.

The platform has three deployable parts that share one Python service layer, plus the shared data library:

| Part | Path | What it is |
|---|---|---|
| **Streamlit app** (legacy) | `src/app.py`, `src/custom_pages/` | The original 11-page dashboard; still the home of the model pages. Served under `/legacy` in production |

File: src/assets/data/V10_df_filtered.csv (part 122 of 166)
datetime,Hot Blast PressureBar,Hot Blast Temp.oC,Hot Blast VolumeNm3/Hr.,O2 Enrichment %,OxygenFlowNm3/Hr.,PermeabilityKgs/Hr.,RAFToC,SteamKgs/Hr.,TopPressureBar,TuyereVelocitym/s,Differential PressureTotalBar,Charges/Hrs.,StockRodLevel,COKE_ASH%,COKE_FC%,COKE_IM%,COKE_MOIST%,COKE_MT,COKE_VM%,NUTCOKE_ASH%,NUTCOKE_FC%,NUTCOKE_IM%,NUTCOKE_MOIST%,NUTCOKE_MT,NUTCOKE_VM%,PCI_2_%Ash,PCI_2_%FC,PCI_2_%IM,PCI_2_MT,PCI_2_%VM,Sinter_SP_MT,Sinter_SP_02_Al2O3%,Sinter_SP_02_Basicity,Sinter_SP_02_CaO%,Sinter_SP_02_Cold_Strength_AI,Sinter_SP_02_Cold_strength_TI,Sinter_SP_02_Fe(T)%,Sinter_SP_02_FeO%,Sinter_SP_02_Hot_strength_RDI,Sinter_SP_02_Hot_strength_RI,Sinter_SP_02_K2O%,Sinter_SP_02_MgO%,Sinter_SP_02_MnO%,Sinter_SP_02_Na2O%,Sinter_SP_02_P%,Sinter_SP_02_SiO2%,Sinter_SP_02_TiO2%,ORE_%Al2O3,ORE_%CaO,ORE_%Fe(T),ORE_%K2O,ORE_%LOI,ORE_%MgO,ORE_%MnO,ORE_MT,ORE_%Na2O,ORE_%P,ORE_%SiO2,ORE_%TiO2,ORE_%TM,Geomin Type,FLUX_Al2O3%,FLUX_CaO%,FLUX_Fe2O3%,FLUX_LOI%,FLUX_MgO%,FLUX_MT,FLUX_SiO2%,FLUX_TM%,COKE_DISCHARGE_TIME,WEIGHTED_COKE_ANGLE,TOTAL_COKE_PORTIONS,NON_COKE_DISCHARGE_TIME,WEIGHTED_NON_COKE_ANGLE,TOTAL_NON_COKE_PORTIONS,UnitCost Lakhs/Thm,ActualKg/Thm.,FurnaceTopGasAnalysisCO2ETACO,Act. Fuel RateKg/Thm.,Coke Rate Kg/Thm,ProductionTonnesPerHr
2025-03-20 05:00:00,2.62,1155.0,110016.0,3.153961675,4308.0,1389.0,2397.0,0.0,1.3,248.0,1.32,7.0,1.4,11.68,87.0,0.4,2.8,286.8806667,0.92,11.83,86.69,0.46,5.2,37.919,1.02,9.68,69.52,1.02,77.28333333,19.78,894.0556667,2.3,1.943820225,10.38,5.201111111,78.53333333,55.24,8.66,17.39798196,68.75,0.074,2.09,0.12,0.049,0.059,5.34,0.16,6.67,0.06,53.1,0.016,8.45,0.12,0.27,71.66666667,0.014,0.203,7.43,0.56,2.6,1.0,0.54,0.0,1.13,0.98,0.0,9.49,96.28,0.1,75.0,23.4,10.0,60.0,26.5,8.0,125.22,96.0,42.76315789,546.0,450.0,91.5625
2025-03-20 06:00:00,2.62,1160.0,110181.0,3.145589619,4303.0,1400.0,2401.0,0.0,1.3,250.0,1.32,8.0,1.4,11.68,87.0,0.4,2.8,286.8806667,0.92,11.83,86.69,0.46,5.2,37.919,1.02,9.68,69.52,1.02,77.28333333,19.78,894.0556667,2.3,1.943820225,10.38,5.201111111,78.53333333,55.24,8.66,17.39798196,68.75,0.074,2.09,0.12,0.049,0.059,5.34,0.16,6.67,0.06,53.1,0.016,8.45,0.12,0.27,71.66666667,0.014,0.203,7.43,0.56,2.6,1.0,0.54,0.0,1.13,0.98,0.0,9.49,96.28,0.1,75.0,23.4,10.0,60.0,26.5,8.0,125.22,96.0,43.22014322,546.0,450.0,91.77083333
2025-03-20 07:00:00,2.68,1154.0,110730.0,3.125644101,4297.0,1343.0,2384.0,0.0,1.3,245.0,1.38,7.0,1.4,11.68,87.0,0.4,2.8,286.8806667,0.92,11.83,86.69,0.46,5.2,37.919,1.02,9.68,69.52,1.02,77.28333333,19.78,894.0556667,2.3,1.943820225,10.38,5.201111111,78.53333333,55.24,8.66,17.39798196,68.75,0.074,2.09,0.12,0.049,0.059,5.34,0.16,6.67,0.06,53.1,0.016,8.45,0.12,0.27,71.66666667,0.014,0.203,7.43,0.56,2.6,1.0,0.54,0.0,1.13,0.98,0.0,9.49,96.28,0.1,75.0,23.4,10.0,60.0,26.5,8.0,126.28,104.0,43.06108121,554.0,450.0,82.21153846
2025-03-20 08:00:00,2.62,1168.0,110230.0,3.144192363,4303.0,1400.0,2382.0,0.0,1.3,250.0,1.32,8.0,1.4,11.63,86.98,0.42,2.9,286.8806667,0.97,11.83,86.69,0.46,5.2,37.919,1.02,9.64,69.73,0.94,77.28333333,19.69,894.0556667,2.28,1.904779392,10.374,5.201111111,78.53333333,55.28,9.3,30.41266065,68.75,0.078,1.99,0.12,0.056,0.058,5.4463,0.15,5.45,0.05,53.12,0.011,8.36,0.06,0.19,71.66666667,0.01,0.208,8.74,0.613,2.7,1.0,0.54,0.0,1.06,1.22,0.0,9.49,96.06,0.1,75.0,23.4,10.0,60.0,26.5,8.0,127.075,110.0,43.40148699,560.0,450.0,87.36363636
2025-03-20 09:00:00,2.53,1176.0,106200.0,3.26341399,4303.0,1441.0,2369.0,0.0,1.3,249.0,1.23,7.0,1.4,11.63,86.98,0.42,2.9,286.8806667,0.97,11.83,86.69,0.46,5.2,37.919,1.02,9.64,69.73,0.94,77.28333333,19.69,894.0556667,2.28,1.904779392,10.374,5.201111111,78.53333333,55.28,9.3,30.41266065,68.75,0.078,1.99,0.12,0.056,0.058,5.4463,0.15,5.45,0.05,53.12,0.011,8.36,0.06,0.19,71.66666667,0.01,0.208,8.74,0.613,2.7,1.0,0.54,0.0,1.06,1.22,0.0,9.49,96.06,0.1,75.0,23.4,10.0,60.0,26.5,8.0,127.075,110.0,43.44811648,560.0,450.0,94.54545455
2025-03-20 10:00:00,2.54,1170.0,106206.0,3.253378638,4290.0,1410.0,2359.0,0.0,1.3,244.0,1.24,7.0,1.4,11.63,86.98,0.42,2.9,286.8806667,0.97,11.83,86.69,0.46,5.2,37.919,1.02,9.64,69.73,0.94,77.28333333,19.69,894.0556667,2.28,1.904779392,10.374,5.201111111,78.53333333,55.28,9.3,30.41266065,68.75,0.078,1.99,0.12,0.056,0.058,5.4463,0.15,5.45,0.05,53.12,0.011,8.36,0.06,0.19,71.66666667,0.01,0.208,8.74,0.613,2.7,1.0,0.54,0.0,1.06,1.22,0.0,9.49,96.06,0.1,75.0,23.4,10.0,60.0,26.5,8.0,124.575,110.0,43.01409123,550.0,440.0,93.81818182
2025-03-20 11:00:00,2.61,1166.0,108221.0,3.209953495,4313.0,1373.0,2377.0,0.0,1.3,246.0,1.31,7.0,1.4,11.63,86.98,0.42,2.9,286.8806667,0.97,11.83,86.69,0.46,5.2,37.919,1.02,9.64,69.73,0.94,77.28333333,19.69,894.0556667,2.28,1.904779392,10.374,5.201111111,78.53333333,55.28,9.3,30.41266065,68.75,0.078,1.99,0.12,0.056,0.058,5.4463,0.15,5.45,0.05,53.12,0.011,8.36,0.06,0.19,71.66666667,0.01,0.208,8.74,0.613,2.7,1.0,0.54,0.0,1.06,1.22,0.0,9.49,96.06,0.1,75.0,23.4,10.0,60.0,26.5,8.0,125.825,110.0,42.73829332,555.0,445.0,84.09090909
2025-03-20 13:00:00,2.62,1160.0,109630.0,3.161387546,4303.0,1386.0,2376.0,0.0,1.3,247.0,1.32,7.0,1.4,11.63,86.98,0.42,2.9,286.8806667,0.97,11.83,86.69,0.46,5.2,37.919,1.02,9.64,69.73,0.94,77.28333333,19.69,894.0556667,2.28,1.904779392,10.374,5.201111111,78.53333333,55.28,9.3,30.41266065,68.75,0.078,1.99,0.12,0.056,0.058,5.4463,0.15,5.45,0.05,53.12,0.011,8.36,0.06,0.19,71.66666667,0.01,0.208,8.74,0.613,2.7,1.0,0.54,0.0,1.06,1.22,0.0,9.49,96.06,0.1,75.0,23.4,10.0,60.0,26.5,8.0,125.6775,107.0,43.63339552,553.0,446.0,86.26168224
2025-03-20 14:00:00,2.65,1160.0,108660.0,3.188106403,4301.0,1339.0,2364.0,0.0,1.3,243.0,1.35,7.0,1.4,11.63,86.98,0.42,2.9,286.8806667,0.97,11.83,86.69,0.46,5.2,37.919,1.02,9.64,69.73,0.94,77.28333333,19.69,894.0556667,2.28,1.904779392,10.374,5.201111111,78.53333333,55.28,9.3,30.41266065,68.75,0.078,1.99,0.12,0.056,0.058,5.4463,0.15,5.45,0.05,53.12,0.011,8.36,0.06,0.19,71.66666667,0.01,0.208,8.74,0.613,2.7,1.0,0.54,0.0,1.06,1.22,0.0,9.49,96.06,0.1,75.0,23.4,10.0,60.0,26.5,8.0,125.9575,111.0,43.48952202,556.0,445.0,86.66666667
2025-03-20 15:00:00,2.64,1168.0,108479.0,3.19490568,4303.0,1347.0,2363.0,0.0,1.3,245.0,1.34,7.0,1.4,11.63,86.98,0.42,2.9,286.8806667,0.97,11.83,86.69,0.46,5.2,37.919,1.02,9.64,69.73,0.94,77.28333333,19.69,894.0556667,2.28,1.904779392,10.374,5.201111111,78.53333333,55.28,9.3,30.41266065,68.75,0.078,1.99,0.12,0.056,0.058,5.4463,0.15,5.45,0.05,53.12,0.011,8.36,0.06,0.19,71.66666667,0.01,0.208,8.74,0.613,2.7,1.0,0.54,0.0,1.06,1.22,0.0,9.49,96.06,0.1,75.0,23.4,10.0,60.0,26.5,8.0,126.7525,117.0,43.62652869,562.0,445.0,86.58119658
2025-03-20 16:00:00,2.65,1167.0,108320.0,3.200334865,4304.0,1336.0,2365.0,0.0,1.3,244.0,1.35,7.0,1.4,11.69,86.9,0.43,3.2,286.8806667,0.98,11.83,86.69,0.46,5.2,37.919,1.02,9.52,69.94,0.87,77.28333333,19.67,894.0556667,2.28,1.919694073,10.04,5.201111111,78.53333333,55.61,9.18,23.90532131,68.75,0.067,2.04,0.11,0.047,0.058,5.23,0.15,6.67,0.06,53.1,0.016,8.45,0.12,0.27,71.66666667,0.014,0.203,7.43,0.56,2.6,1.0,0.38,0.0,1.05,1.04,0.0,9.49,96.04,0.1,75.0,23.4,10.0,60.0,26.5,8.0,126.62,116.0,43.76039933,561.0,445.0,87.06896552
2025-03-20 17:00:00,2.64,1170.0,109442.0,3.16607873,4302.0,1366.0,2363.0,0.0,1.3,248.0,1.34,7.0,1.4,11.69,86.9,0.43,3.2,286.8806667,0.98,11.83,86.69,0.46,5.2,37.919,1.02,9.52,69.94,0.87,77.28333333,19.67,894.0556667,2.28,1.919694073,10.04,5.201111111,78.53333333,55.61,9.18,23.90532131,68.75,0.067,2.04,0.11,0.047,0.058,5.23,0.15,6.67,0.06,53.1,0.016,8.45,0.12,0.27,71.66666667,0.014,0.203,7.43,0.56,2.6,1.0,0.38,0.0,1.05,1.04,0.0,9.49,96.04,0.1,75.0,23.4,10.0,60.0,26.5,8.0,126.4875,115.0,44.1279477,560.0,445.0,86.95652174
2025-03-20 18:00:00,2.65,1166.0,109484.0,3.163394825,4300.0,1349.0,2365.0,0.0,1.3,246.0,1.35,7.0,1.4,11.69,86.9,0.43,3.2,286.8806667,0.98,11.83,86.69,0.46,5.2,37.919,1.02,9.52,69.94,0.87,77.28333333,19.67,894.0556667,2.28,1.919694073,10.04,5.201111111,78.53333333,55.61,9.18,23.90532131,68.75,0.067,2.04,0.11,0.047,0.058,5.23,0.15,6.67,0.06,53.1,0.016,8.45,0.12,0.27,71.66666667,0.014,0.203,7.43,0.56,2.6,1.0,0.38,0.0,1.05,1.04,0.0,9.49,96.04,0.1,75.0,23.4,10.0,60.0,26.5,8.0,126.62,116.0,43.93008975,561.0,445.0,87.5862069
2025-03-20 19:00:00,2.67,1176.0,109071.0,3.169460886,4292.0,1332.0,2381.0,0.0,1.3,246.0,1.37,7.0,1.4,11.69,86.9,0.43,3.2,286.8806667,0.98,11.83,86.69,0.46,5.2,37.919,1.02,9.52,69.94,0.87,77.28333333,19.67,894.0556667,2.28,1.919694073,10.04,5.201111111,78.53333333,55.61,9.18,23.90532131,68.75,0.067,2.04,0.11,0.047,0.058,5.23,0.15,6.67,0.06,53.1,0.016,8.45,0.12,0.27,71.66666667,0.014,0.203,7.43,0.56,2.6,1.0,0.38,0.0,1.05,1.04,0.0,9.49,96.04,0.1,75.0,23.4,10.0,60.0,26.5,8.0,126.28,104.0,44.05069233,554.0,450.0,89.42307692
2025-03-20 20:00:00,2.68,1168.0,109216.0,3.164519185,4291.0,1319.0,2379.0,0.0,1.3,244.0,1.38,7.0,1.4,11.69,86.9,0.43,3.2,286.8806667,0.98,11.83,86.69,0.46,5.2,37.919,1.02,9.52,69.94,0.87,77.28333333,19.67,894.0556667,2.28,1.919694073,10.04,5.201111111,78.53333333,55.61,9.18,23.90532131,68.75,0.067,2.04,0.11,0.047,0.058,5.23,0.15,6.67,0.06,53.1,0.016,8.45,0.12,0.27,71.66666667,0.014,0.203,7.43,0.56,2.6,1.0,0.38,0.0,1.05,1.04,0.0,9.49,96.04,0.1,75.0,23.4,10.0,60.0,26.5,8.0,125.6925,109.0,43.9811543,554.0,445.0,86.69724771
2025-03-20 21:00:00,2.64,1160.0,109151.0,3.175987997,4304.0,1360.0,2380.0,0.0,1.3,245.0,1.34,7.0,1.4,11.69,86.9,0.43,3.2,286.8806667,0.98,11.83,86.69,0.46,5.2,37.919,1.02,9.52,69.94,0.87,77.28333333,19.67,894.0556667,2.28,1.919694073,10.04,5.201111111,78.53333333,55.61,9.18,23.90532131,68.75,0.067,2.04,0.11,0.047,0.058,5.23,0.15,6.67,0.06,53.1,0.016,8.45,0.12,0.27,71.66666667,0.014,0.203,7.43,0.56,2.6,1.0,0.38,0.0,1.05,1.04,0.0,9.49,96.04,0.1,75.0,23.4,10.0,60.0,26.5,8.0,125.4275,107.0,43.21893491,552.0,445.0,86.54205607
2025-03-20 22:00:00,2.64,1171.0,109441.0,3.164636813,4300.0,1360.0,2383.0,0.0,1.3,248.0,1.34,7.0,1.4,11.69,86.9,0.43,3.2,286.8806667,0.98,11.83,86.69,0.46,5.2,37.919,1.02,9.52,69.94,0.87,77.28333333,19.67,894.0556667,2.28,1.919694073,10.04,5.201111111,78.53333333,55.61,9.18,23.90532131,68.75,0.067,2.04,0.11,0.047,0.058,5.23,0.15,6.67,0.06,53.1,0.016,8.45,0.12,0.27,71.66666667,0.014,0.203,7.43,0.56,2.6,1.0,0.38,0.0,1.05,1.04,0.0,9.49,96.04,0.1,75.0,23.4,10.0,60.0,26.5,8.0,126.2075,111.0,43.90988031,557.0,446.0,86.03603604
2025-03-20 23:00:00,2.66,1165.0,110090.0,3.146725654,4301.0,1355.0,2375.0,0.0,1.3,248.0,1.36,7.0,1.4,11.79,86.9,0.38,2.9,275.489,0.93,11.94,86.58,0.45,4.2,32.90766667,1.03,9.86,69.59,1.02,73.03666667,19.63,861.621,2.21,2.0,10.46,5.222222222,78.17666667,55.35,8.96,10.89064262,68.75,0.08,2.09,0.11,0.043,0.054,5.23,0.15,5.64,0.03,52.97,0.013,8.48,0.05,0.25,93.10533333,0.013,0.205,8.69,0.608,3.0,1.0,0.42,0.0,1.27,1.16,0.0,7.313333333,96.24,0.1,75.0,23.4,10.0,60.0,26.5,8.0,126.34,112.0,43.86213409,558.0,446.0,86.33928571
2025-03-21 01:00:00,2.58,1173.0,103350.0,3.28870348,4220.0,1346.0,2333.0,0.0,1.3,238.0,1.28,7.0,1.4,11.79,86.9,0.38,2.9,275.489,0.93,11.94,86.58,0.45,4.2,32.90766667,1.03,9.86,69.59,1.02,73.03666667,19.63,861.621,2.21,2.0,10.46,5.222222222,78.17666667,55.35,8.96,10.89064262,68.75,0.08,2.09,0.11,0.043,0.054,5.23,0.15,5.64,0.03,52.97,0.013,8.48,0.05,0.25,93.10533333,0.013,0.205,8.69,0.608,3.0,1.0,0.42,0.0,1.27,1.16,0.0,7.313333333,96.24,0.1,75.0,23.4,10.0,60.0,26.5,8.0,126.885,118.0,44.47064372,563.0,445.0,85.84745763
2025-03-21 02:00:00,2.64,1165.0,110585.0,3.130467262,4298.0,1377.0,2348.0,0.0,1.3,250.0,1.34,7.0,1.4,11.79,86.9,0.38,2.9,275.489,0.93,11.94,86.58,0.45,4.2,32.90766667,1.03,9.86,69.59,1.02,73.03666667,19.63,861.621,2.21,2.0,10.46,5.222222222,78.17666667,55.35,8.96,10.89064262,68.75,0.08,2.09,0.11,0.043,0.054,5.23,0.15,5.64,0.03,52.97,0.013,8.48,0.05,0.25,93.10533333,0.013,0.205,8.69,0.608,3.0,1.0,0.42,0.0,1.27,1.16,0.0,7.313333333,96.24,0.1,75.0,23.4,10.0,60.0,26.5,8.0,127.41499999999999,122.0,43.78238342,567.0,445.0,85.73770492
2025-03-21 03:00:00,2.67,1173.0,110381.0,3.137706853,4300.0,1346.0,2365.0,0.0,1.3,248.0,1.37,7.0,1.4,11.79,86.9,0.38,2.9,275.489,0.93,11.94,86.58,0.45,4.2,32.90766667,1.03,9.86,69.59,1.02,73.03666667,19.63,861.621,2.21,2.0,10.46,5.222222222,78.17666667,55.35,8.96,10.89064262,68.75,0.08,2.09,0.11,0.043,0.054,5.23,0.15,5.64,0.03,52.97,0.013,8.48,0.05,0.25,93.10533333,0.013,0.205,8.69,0.608,3.0,1.0,0.42,0.0,1.27,1.16,0.0,7.313333333,96.24,0.1,75.0,23.4,10.0,60.0,26.5,8.0,127.41499999999999,122.0,43.99618047,567.0,445.0,85.81967213
2025-03-21 04:00:00,2.64,1172.0,109950.0,3.146337339,4295.0,1371.0,2366.0,0.0,1.3,249.0,1.34,7.0,1.4,11.79,86.9,0.38,2.9,275.489,0.93,11.94,86.58,0.45,4.2,32.90766667,1.03,9.86,69.59,1.02,73.03666667,19.63,861.621,2.21,2.0,10.46,5.222222222,78.17666667,55.35,8.96,10.89064262,68.75,0.08,2.09,0.11,0.043,0.054,5.23,0.15,5.64,0.03,52.97,0.013,8.48,0.05,0.25,93.10533333,0.013,0.205,8.69,0.608,3.0,1.0,0.42,0.0,1.27,1.16,0.0,7.313333333,96.24,0.1,75.0,23.4,10.0,60.0,26.5,8.0,126.885,118.0,43.8563327,563.0,445.0,86.52542373
2025-03-21 05:00:00,2.63,1165.0,108000.0,3.208319738,4302.0,1362.0,2351.0,0.0,1.3,241.0,1.33,7.0,1.4,11.79,86.9,0.38,2.9,275.489,0.93,11.94,86.58,0.45,4.2,32.90766667,1.03,9.86,69.59,1.02,73.03666667,19.63,861.621,2.21,2.0,10.46,5.222222222,78.17666667,55.35,8.96,10.89064262,68.75,0.08,2.09,0.11,0.043,0.054,5.23,0.15,5.64,0.03,52.97,0.013,8.48,0.05,0.25,93.10533333,0.013,0.205,8.69,0.608,3.0,1.0,0.42,0.0,1.27,1.16,0.0,7.313333333,96.24,0.1,75.0,23.4,10.0,60.0,26.5,8.0,127.15,120.0,43.66627497,565.0,445.0,87.83333333
2025-03-21 06:00:00,2.58,1166.0,106916.0,3.237812359,4298.0,1346.0,2360.0,0.0,1.26,245.0,1.32,7.0,1.4,11.79,86.9,0.38,2.9,275.489,0.93,11.94,86.58,0.45,4.2,32.90766667,1.03,9.86,69.59,1.02,73.03666667,19.63,861.621,2.21,2.0,10.46,5.222222222,78.17666667,55.35,8.96,10.89064262,68.75,0.08,2.09,0.11,0.043,0.054,5.23,0.15,5.64,0.03,52.97,0.013,8.48,0.05,0.25,93.10533333,0.013,0.205,8.69,0.608,3.0,1.0,0.42,0.0,1.27,1.16,0.0,7.313333333,96.24,0.1,75.0,23.4,10.0,60.0,26.5,8.0,126.4875,115.0,43.79699248,560.0,445.0,87.39130435
2025-03-21 07:00:00,2.6,1164.0,108988.0,3.178518976,4301.0,1300.0,2374.0,0.0,1.2,248.0,1.4,7.0,1.4,11.79,86.9,0.38,2.9,275.489,0.93,11.94,86.58,0.45,4.2,32.90766667,1.03,9.86,69.59,1.02,73.03666667,19.63,861.621,2.21,2.0,10.46,5.222222222,78.17666667,55.35,8.96,10.89064262,68.75,0.08,2.09,0.11,0.043,0.054,5.23,0.15,5.64,0.03,52.97,0.013,8.48,0.05,0.25,93.10533333,0.013,0.205,8.69,0.608,3.0,1.0,0.42,0.0,1.27,1.16,0.0,7.313333333,96.24,0.1,75.0,23.4,10.0,60.0,26.5,8.0,125.825,110.0,44.02914904,555.0,445.0,87.54545455
2025-03-21 08:00:00,2.57,1152.0,103361.0,3.352978733,4303.0,1257.0,2375.0,0.0,1.2,235.0,1.37,6.0,1.4,11.65,86.98,0.4,2.7,275.489,0.97,11.83,86.69,0.46,5.2,32.90766667,1.02,9.53,69.9,1.02,73.03666667,19.6,861.621,2.32,1.979906542,10.5925,5.222222222,78.17666667,55.11,8.76,10.89064262,68.75,0.075,2.07,0.11,0.053,0.057,5.35,0.16,6.67,0.06,53.1,0.016,8.45,0.12,0.27,93.10533333,0.014,0.203,7.43,0.56,2.6,1.0,0.42,0.0,1.27,1.16,0.0,7.313333333,96.24,0.1,75.0,23.4,10.0,60.0,26.5,8.0,126.09,112.0,45.07638073,557.0,445.0,85.26785714
2025-03-21 09:00:00,2.45,1150.0,97992.0,3.53407217,4300.0,1238.0,2353.0,0.0,1.13,231.0,1.32,7.0,1.4,11.65,86.98,0.4,2.7,275.489,0.97,11.83,86.69,0.46,5.2,32.90766667,1.02,9.53,69.9,1.02,73.03666667,19.6,861.621,2.32,1.979906542,10.5925,5.222222222,78.17666667,55.11,8.76,10.89064262,68.75,0.075,2.07,0.11,0.053,0.057,5.35,0.16,6.67,0.06,53.1,0.016,8.45,0.12,0.27,93.10533333,0.014,0.203,7.43,0.56,2.6,1.0,0.42,0.0,1.27,1.16,0.0,7.313333333,96.24,0.1,75.0,23.4,10.0,60.0,26.5,8.0,126.62,116.0,43.13359758,561.0,445.0,86.72413793
2025-03-21 10:00:00,2.4,1157.0,100400.0,3.449379755,4300.0,1291.0,2333.0,0.0,1.1,241.0,1.3,6.0,1.4,11.65,86.98,0.4,2.7,275.489,0.97,11.83,86.69,0.46,5.2,32.90766667,1.02,9.53,69.9,1.02,73.03666667,19.6,861.621,2.32,1.979906542,10.5925,5.222222222,78.17666667,55.11,8.76,10.89064262,68.75,0.075,2.07,0.11,0.053,0.057,5.35,0.16,6.67,0.06,53.1,0.016,8.45,0.12,0.27,93.10533333,0.014,0.203,7.43,0.56,2.6,1.0,0.42,0.0,1.27,1.16,0.0,7.313333333,96.24,0.1,75.0,23.4,10.0,60.0,26.5,8.0,126.4875,115.0,43.43912838,560.0,445.0,90.86956522
2025-03-21 11:00:00,2.4,1150.0,97253.0,3.560904089,4300.0,1246.0,2336.0,0.0,1.1,232.0,1.3,6.0,1.4,11.65,86.98,0.4,2.7,275.489,0.97,11.83,86.69,0.46,5.2,32.90766667,1.02,9.53,69.9,1.02,73.03666667,19.6,861.621,2.32,1.979906542,10.5925,5.222222222,78.17666667,55.11,8.76,10.89064262,68.75,0.075,2.07,0.11,0.053,0.057,5.35,0.16,6.67,0.06,53.1,0.016,8.45,0.12,0.27,93.10533333,0.014,0.203,7.43,0.56,2.6,1.0,0.42,0.0,1.27,1.16,0.0,7.313333333,96.24,0.1,75.0,23.4,10.0,60.0,26.5,8.0,126.4875,115.0,43.82451121,560.0,445.0,78.34782609
2025-03-21 12:00:00,2.47,1127.0,98025.0,3.534525252,4302.0,1191.0,2377.0,0.0,1.1,226.0,1.37,6.0,1.4,11.65,86.98,0.4,2.7,275.489,0.97,11.83,86.69,0.46,5.2,32.90766667,1.02,9.53,69.9,1.02,73.03666667,19.6,861.621,2.32,1.979906542,10.5925,5.222222222,78.17666667,55.11,8.76,10.89064262,68.75,0.075,2.07,0.11,0.053,0.057,5.35,0.16,6.67,0.06,53.1,0.016,8.45,0.12,0.27,93.10533333,0.014,0.203,7.43,0.56,2.6,1.0,0.42,0.0,1.27,1.16,0.0,7.313333333,96.24,0.1,75.0,23.4,10.0,60.0,26.5,8.0,126.2225,113.0,42.54818994,558.0,445.0,73.98230088
2025-03-21 13:00:00,2.41,1130.0,100243.0,3.454777748,4300.0,1271.0,2394.0,0.0,1.1,235.0,1.31,6.0,1.4,11.65,86.98,0.4,2.7,275.489,0.97,11.83,86.69,0.46,5.2,32.90766667,1.02,9.53,69.9,1.02,73.03666667,19.6,861.621,2.32,1.979906542,10.5925,5.222222222,78.17666667,55.11,8.76,10.89064262,68.75,0.075,2.07,0.11,0.053,0.057,5.35,0.16,6.67,0.06,53.1,0.016,8.45,0.12,0.27,93.10533333,0.014,0.203,7.43,0.56,2.6,1.0,0.42,0.0,1.27,1.16,0.0,7.313333333,96.24,0.1,75.0,23.4,10.0,60.0,26.5,8.0,125.03,104.0,43.20319849,549.0,445.0,70.76923077
2025-03-21 14:00:00,2.53,1141.0,99247.0,2.839038512,3498.0,1172.0,2370.0,0.0,1.12,226.0,1.41,6.0,1.4,11.65,86.98,0.4,2.7,275.489,0.97,11.83,86.69,0.46,5.2,32.90766667,1.02,9.53,69.9,1.02,73.03666667,19.6,861.621,2.32,1.979906542,10.5925,5.222222222,78.17666667,55.11,8.76,10.89064262,68.75,0.075,2.07,0.11,0.053,0.057,5.35,0.16,6.67,0.06,53.1,0.016,8.45,0.12,0.27,93.10533333,0.014,0.203,7.43,0.56,2.6,1.0,0.42,0.0,1.27,1.16,0.0,7.313333333,96.24,0.1,75.0,23.4,10.0,60.0,26.5,8.0,124.235,98.0,43.43482398,543.0,445.0,78.06122449
2025-03-21 17:00:00,2.55,1139.0,102214.0,3.467730749,4401.0,1210.0,2405.0,0.0,1.14,232.0,1.41,7.0,1.4,11.59,87.04,0.4,2.6,275.489,0.97,11.94,86.58,0.45,4.2,32.90766667,1.03,9.56,69.81,1.02,73.03666667,19.62,861.621,2.29,2.012955339,10.317,5.222222222,78.17666667,55.45,8.6,10.89064262,68.75,0.076,2.16,0.1,0.042,0.048,5.1253,0.15,6.67,0.06,53.1,0.016,8.45,0.12,0.27,93.10533333,0.014,0.203,7.43,0.56,2.6,1.0,0.42,0.0,1.27,1.16,0.0,7.313333333,96.24,0.1,75.0,23.4,10.0,60.0,26.5,8.0,123.175,90.0,44.7200567,535.0,445.0,88.88888889
2025-03-21 20:00:00,2.5,1155.0,107388.0,3.280549602,4374.0,1321.0,2367.0,0.0,1.14,250.0,1.36,7.0,1.4,11.59,87.04,0.4,2.6,275.489,0.97,11.94,86.58,0.45,4.2,32.90766667,1.03,9.56,69.81,1.02,73.03666667,19.62,861.621,2.29,2.012955339,10.317,5.222222222,78.17666667,55.45,8.6,10.89064262,68.75,0.076,2.16,0.1,0.042,0.048,5.1253,0.15,6.67,0.06,53.1,0.016,8.45,0.12,0.27,93.10533333,0.014,0.203,7.43,0.56,2.6,1.0,0.42,0.0,1.27,1.16,0.0,7.313333333,96.24,0.1,75.0,23.4,10.0,60.0,26.5,8.0,124.3675,99.0,45.64451749,544.0,445.0,97.07070707
2025-03-21 21:00:00,2.57,1161.0,107095.0,3.203096134,4259.0,1319.0,2369.0,0.0,1.21,246.0,1.36,8.0,1.4,11.59,87.04,0.4,2.6,275.489,0.97,11.94,86.58,0.45,4.2,32.90766667,1.03,9.56,69.81,1.02,73.03666667,19.62,861.621,2.29,2.012955339,10.317,5.222222222,78.17666667,55.45,8.6,10.89064262,68.75,0.076,2.16,0.1,0.042,0.048,5.1253,0.15,6.67,0.06,53.1,0.016,8.45,0.12,0.27,93.10533333,0.014,0.203,7.43,0.56,2.6,1.0,0.42,0.0,1.27,1.16,0.0,7.313333333,96.24,0.1,75.0,23.4,10.0,60.0,26.5,8.0,125.03,104.0,45.41176471,549.0,445.0,92.21153846
2025-03-21 23:00:00,2.62,1147.0,107306.0,3.214053202,4282.0,1351.0,2371.0,0.0,1.3,240.0,1.32,7.0,1.4,11.62,87.05,0.38,2.9,284.3216667,0.95,11.97,86.57,0.43,4.9,36.84166667,1.03,9.57,69.79,0.96,74.15,19.68,904.4416667,2.3,2.0,10.18,5.332222222,77.68888889,55.65,9.0,37.42,68.75,0.067,1.95,0.08,0.045,0.055,5.09,0.15,6.04,0.1,53.06,0.013,9.23,0.06,0.27,102.0,0.015,0.21,7.3,0.526,2.4,1.0,0.48,0.0,1.12,1.24,0.0,8.993333333,96.38,0.1,75.0,23.4,10.0,60.0,26.5,8.0,125.4275,107.0,45.39040452,552.0,445.0,86.44859813
2025-03-22 01:00:00,2.61,1147.0,109693.0,3.10234192,4225.0,1363.0,2362.0,0.0,1.26,246.0,1.35,7.0,1.4,11.62,87.05,0.38,2.9,284.3216667,0.95,11.97,86.57,0.43,4.9,36.84166667,1.03,9.57,69.79,0.96,74.15,19.68,904.4416667,2.3,2.0,10.18,5.332222222,77.68888889,55.65,9.0,37.42,68.75,0.067,1.95,0.08,0.045,0.055,5.09,0.15,6.04,0.1,53.06,0.013,9.23,0.06,0.27,102.0,0.015,0.21,7.3,0.526,2.4,1.0,0.48,0.0,1.12,1.24,0.0,8.993333333,96.38,0.1,75.0,23.4,10.0,60.0,26.5,8.0,125.6925,109.0,45.24643775,554.0,445.0,86.88073394
2025-03-22 02:00:00,2.64,1139.0,107676.0,3.16938163,4237.0,1335.0,2343.0,0.0,1.3,238.0,1.34,8.0,1.4,11.62,87.05,0.38,2.9,284.3216667,0.95,11.97,86.57,0.43,4.9,36.84166667,1.03,9.57,69.79,0.96,74.15,19.68,904.4416667,2.3,2.0,10.18,5.332222222,77.68888889,55.65,9.0,37.42,68.75,0.067,1.95,0.08,0.045,0.055,5.09,0.15,6.04,0.1,53.06,0.013,9.23,0.06,0.27,102.0,0.015,0.21,7.3,0.526,2.4,1.0,0.48,0.0,1.12,1.24,0.0,8.993333333,96.38,0.1,75.0,23.4,10.0,60.0,26.5,8.0,125.03,104.0,45.57728119,549.0,445.0,91.34615385
2025-03-22 03:00:00,2.63,1138.0,108008.0,3.172314576,4254.0,1349.0,2351.0,0.0,1.3,239.0,1.33,7.0,1.4,11.62,87.05,0.38,2.9,284.3216667,0.95,11.97,86.57,0.43,4.9,36.84166667,1.03,9.57,69.79,0.96,74.15,19.68,904.4416667,2.3,2.0,10.18,5.332222222,77.68888889,55.65,9.0,37.42,68.75,0.067,1.95,0.08,0.045,0.055,5.09,0.15,6.04,0.1,53.06,0.013,9.23,0.06,0.27,102.0,0.015,0.21,7.3,0.526,2.4,1.0,0.48,0.0,1.12,1.24,0.0,8.993333333,96.38,0.1,75.0,23.4,10.0,60.0,26.5,8.0,125.1625,105.0,45.63399907,550.0,445.0,91.71428571
2025-03-22 04:00:00,2.6,1147.0,108493.0,3.141823281,4232.0,1389.0,2349.0,0.0,1.3,244.0,1.3,8.0,1.4,11.62,87.05,0.38,2.9,284.3216667,0.95,11.97,86.57,0.43,4.9,36.84166667,1.03,9.57,69.79,0.96,74.15,19.68,904.4416667,2.3,2.0,10.18,5.332222222,77.68888889,55.65,9.0,37.42,68.75,0.067,1.95,0.08,0.045,0.055,5.09,0.15,6.04,0.1,53.06,0.013,9.23,0.06,0.27,102.0,0.015,0.21,7.3,0.526,2.4,1.0,0.48,0.0,1.12,1.24,0.0,8.993333333,96.38,0.1,75.0,23.4,10.0,60.0,26.5,8.0,125.03,104.0,45.04984929,549.0,445.0,92.30769231
2025-03-22 05:00:00,2.59,1138.0,105407.0,3.23602682,4235.0,1365.0,2340.0,0.0,1.3,237.0,1.29,7.0,1.4,11.62,87.05,0.38,2.9,284.3216667,0.95,11.97,86.57,0.43,4.9,36.84166667,1.03,9.57,69.79,0.96,74.15,19.68,904.4416667,2.3,2.0,10.18,5.332222222,77.68888889,55.65,9.0,37.42,68.75,0.067,1.95,0.08,0.045,0.055,5.09,0.15,6.04,0.1,53.06,0.013,9.23,0.06,0.27,102.0,0.015,0.21,7.3,0.526,2.4,1.0,0.48,0.0,1.12,1.24,0.0,8.993333333,96.38,0.1,75.0,23.4,10.0,60.0,26.5,8.0,125.03,104.0,45.23474178,549.0,445.0,92.11538462
2025-03-22 06:00:00,2.59,1123.0,106396.0,3.202943432,4231.0,1380.0,2328.0,0.0,1.3,236.0,1.29,6.0,1.4,11.62,87.05,0.38,2.9,284.3216667,0.95,11.97,86.57,0.43,4.9,36.84166667,1.03,9.57,69.79,0.96,74.15,19.68,904.4416667,2.3,2.0,10.18,5.332222222,77.68888889,55.65,9.0,37.42,68.75,0.067,1.95,0.08,0.045,0.055,5.09,0.15,6.04,0.1,53.06,0.013,9.23,0.06,0.27,102.0,0.015,0.21,7.3,0.526,2.4,1.0,0.48,0.0,1.12,1.24,0.0,8.993333333,96.38,0.1,75.0,23.4,10.0,60.0,26.5,8.0,126.4875,115.0,45.1469902,560.0,445.0,85.56521739
2025-03-22 07:00:00,2.6,1156.0,106909.0,3.222215262,4277.0,1372.0,2359.0,0.0,1.3,242.0,1.3,7.0,1.4,11.62,87.05,0.38,2.9,284.3216667,0.95,11.97,86.57,0.43,4.9,36.84166667,1.03,9.57,69.79,0.96,74.15,19.68,904.4416667,2.3,2.0,10.18,5.332222222,77.68888889,55.65,9.0,37.42,68.75,0.067,1.95,0.08,0.045,0.055,5.09,0.15,6.04,0.1,53.06,0.013,9.23,0.06,0.27,102.0,0.015,0.21,7.3,0.526,2.4,1.0,0.48,0.0,1.12,1.24,0.0,8.993333333,96.38,0.1,75.0,23.4,10.0,60.0,26.5,8.0,125.825,110.0,44.88317757,555.0,445.0,89.54545455
2025-03-22 08:00:00,2.58,1139.0,107278.0,3.195385574,4256.0,1397.0,2357.0,0.0,1.3,242.0,1.28,7.0,1.4,11.85,86.8,0.4,3.1,284.3216667,0.95,11.97,86.57,0.43,4.9,36.84166667,1.03,9.77,69.67,0.93,74.15,19.63,904.4416667,2.22,1.990770302,10.2885,5.332222222,77.68888889,55.68,8.82,37.42,68.75,0.077,1.88,0.09,0.053,0.05,5.1681,0.15,6.04,0.1,53.06,0.013,9.23,0.06,0.27,102.0,0.015,0.21,7.3,0.526,2.4,1.0,0.42,0.0,1.27,1.16,0.0,8.993333333,96.24,0.1,75.0,23.4,10.0,60.0,26.5,8.0,125.825,110.0,45.24536276,555.0,445.0,86.54545455
2025-03-22 09:00:00,2.59,1143.0,108437.0,3.196884413,4304.0,1401.0,2363.0,0.0,1.3,244.0,1.29,7.0,1.4,11.85,86.8,0.4,3.1,284.3216667,0.95,11.97,86.57,0.43,4.9,36.84166667,1.03,9.77,69.67,0.93,74.15,19.63,904.4416667,2.22,1.990770302,10.2885,5.332222222,77.68888889,55.68,8.82,37.42,68.75,0.077,1.88,0.09,0.053,0.05,5.1681,0.15,6.04,0.1,53.06,0.013,9.23,0.06,0.27,102.0,0.015,0.21,7.3,0.526,2.4,1.0,0.42,0.0,1.27,1.16,0.0,8.993333333,96.24,0.1,75.0,23.4,10.0,60.0,26.5,8.0,125.56,108.0,44.6953658,553.0,445.0,86.94444444
2025-03-22 10:00:00,2.57,1157.0,108733.0,3.242221574,4377.0,1427.0,2396.0,0.0,1.3,248.0,1.27,7.0,1.4,11.85,86.8,0.4,3.1,284.3216667,0.95,11.97,86.57,0.43,4.9,36.84166667,1.03,9.77,69.67,0.93,74.15,19.63,904.4416667,2.22,1.990770302,10.2885,5.332222222,77.68888889,55.68,8.82,37.42,68.75,0.077,1.88,0.09,0.053,0.05,5.1681,0.15,6.04,0.1,53.06,0.013,9.23,0.06,0.27,102.0,0.015,0.21,7.3,0.526,2.4,1.0,0.42,0.0,1.27,1.16,0.0,8.993333333,96.24,0.1,75.0,23.4,10.0,60.0,26.5,8.0,126.09,112.0,44.53308306,557.0,445.0,88.57142857
2025-03-22 11:00:00,2.57,1150.0,106369.0,3.333893496,4403.0,1399.0,2368.0,0.0,1.3,242.0,1.27,7.0,1.4,11.85,86.8,0.4,3.1,284.3216667,0.95,11.97,86.57,0.43,4.9,36.84166667,1.03,9.77,69.67,0.93,74.15,19.63,904.4416667,2.22,1.990770302,10.2885,5.332222222,77.68888889,55.68,8.82,37.42,68.75,0.077,1.88,0.09,0.053,0.05,5.1681,0.15,6.04,0.1,53.06,0.013,9.23,0.06,0.27,102.0,0.015,0.21,7.3,0.526,2.4,1.0,0.42,0.0,1.27,1.16,0.0,8.993333333,96.24,0.1,75.0,23.4,10.0,60.0,26.5,8.0,125.825,110.0,44.9929145,555.0,445.0,87.18181818
2025-03-22 13:00:00,2.61,1151.0,106912.0,3.000793633,3983.0,1367.0,2371.0,0.0,1.3,242.0,1.31,7.0,1.4,11.85,86.8,0.4,3.1,284.3216667,0.95,11.97,86.57,0.43,4.9,36.84166667,1.03,9.77,69.67,0.93,74.15,19.63,904.4416667,2.22,1.990770302,10.2885,5.332222222,77.68888889,55.68,8.82,37.42,68.75,0.077,1.88,0.09,0.053,0.05,5.1681,0.15,6.04,0.1,53.06,0.013,9.23,0.06,0.27,102.0,0.015,0.21,7.3,0.526,2.4,1.0,0.42,0.0,1.27,1.16,0.0,8.993333333,96.24,0.1,75.0,23.4,10.0,60.0,26.5,8.0,124.89750000000001,103.0,45.45241992,548.0,445.0,86.01941748
2025-03-22 14:00:00,2.61,1148.0,108346.0,3.238937217,4357.0,1381.0,2378.0,0.0,1.3,243.0,1.31,7.0,1.4,11.85,86.8,0.4,3.1,284.3216667,0.95,11.97,86.57,0.43,4.9,36.84166667,1.03,9.77,69.67,0.93,74.15,19.63,904.4416667,2.22,1.990770302,10.2885,5.332222222,77.68888889,55.68,8.82,37.42,68.75,0.077,1.88,0.09,0.053,0.05,5.1681,0.15,6.04,0.1,53.06,0.013,9.23,0.06,0.27,102.0,0.015,0.21,7.3,0.526,2.4,1.0,0.42,0.0,1.27,1.16,0.0,8.993333333,96.24,0.1,75.0,23.4,10.0,60.0,26.5,8.0,124.4425,109.0,44.54734892,549.0,440.0,85.77981651
2025-03-22 15:00:00,2.61,1162.0,108912.0,3.265716173,4416.0,1387.0,2381.0,0.0,1.3,248.0,1.31,7.0,1.4,11.85,86.8,0.4,3.1,284.3216667,0.95,11.97,86.57,0.43,4.9,36.84166667,1.03,9.77,69.67,0.93,74.15,19.63,904.4416667,2.22,1.990770302,10.2885,5.332222222,77.68888889,55.68,8.82,37.42,68.75,0.077,1.88,0.09,0.053,0.05,5.1681,0.15,6.04,0.1,53.06,0.013,9.23,0.06,0.27,102.0,0.015,0.21,7.3,0.526,2.4,1.0,0.42,0.0,1.27,1.16,0.0,8.993333333,96.24,0.1,75.0,23.4,10.0,60.0,26.5,8.0,124.7075,111.0,43.74263493,551.0,440.0,86.03603604
2025-03-22 16:00:00,2.63,1160.0,108970.0,3.247731009,4394.0,1363.0,2392.0,0.0,1.3,245.0,1.33,7.0,1.4,11.86,86.78,0.4,2.6,284.3216667,0.96,11.97,86.57,0.43,4.9,36.84166667,1.03,9.69,69.86,0.96,74.15,19.49,904.4416667,2.19,2.072257546,10.8205,5.332222222,77.68888889,55.09,8.56,37.42,68.75,0.076,2.18,0.1,0.04,0.05,5.2216,0.15,6.04,0.1,53.06,0.013,9.23,0.06,0.27,102.0,0.015,0.21,7.3,0.526,2.4,1.0,0.48,0.0,1.12,1.24,0.0,8.993333333,96.38,0.1,75.0,23.4,10.0,60.0,26.5,8.0,124.31,108.0,45.18272425,548.0,440.0,85.92592593
2025-03-22 17:00:00,2.66,1146.0,109320.0,3.190223589,4330.0,1341.0,2373.0,0.0,1.3,243.0,1.36,7.0,1.4,11.86,86.78,0.4,2.6,284.3216667,0.96,11.97,86.57,0.43,4.9,36.84166667,1.03,9.69,69.86,0.96,74.15,19.49,904.4416667,2.19,2.072257546,10.8205,5.332222222,77.68888889,55.09,8.56,37.42,68.75,0.076,2.18,0.1,0.04,0.05,5.2216,0.15,6.04,0.1,53.06,0.013,9.23,0.06,0.27,102.0,0.015,0.21,7.3,0.526,2.4,1.0,0.48,0.0,1.12,1.24,0.0,8.993333333,96.38,0.1,75.0,23.4,10.0,60.0,26.5,8.0,124.1775,107.0,44.94461466,547.0,440.0,86.82242991
2025-03-22 18:00:00,2.66,1148.0,109426.0,3.219497563,4374.0,1342.0,2393.0,0.0,1.3,243.0,1.36,7.0,1.4,11.86,86.78,0.4,2.6,284.3216667,0.96,11.97,86.57,0.43,4.9,36.84166667,1.03,9.69,69.86,0.96,74.15,19.49,904.4416667,2.19,2.072257546,10.8205,5.332222222,77.68888889,55.09,8.56,37.42,68.75,0.076,2.18,0.1,0.04,0.05,5.2216,0.15,6.04,0.1,53.06,0.013,9.23,0.06,0.27,102.0,0.015,0.21,7.3,0.526,2.4,1.0,0.48,0.0,1.12,1.24,0.0,8.993333333,96.38,0.1,75.0,23.4,10.0,60.0,26.5,8.0,123.64750000000001,103.0,45.16129032,543.0,440.0,85.24271845
2025-03-22 19:00:00,2.69,1137.0,109002.0,3.217244264,4354.0,1310.0,2404.0,0.0,1.3,238.0,1.39,7.0,1.4,11.86,86.78,0.4,2.6,284.3216667,0.96,11.97,86.57,0.43,4.9,36.84166667,1.03,9.69,69.86,0.96,74.15,19.49,904.4416667,2.19,2.072257546,10.8205,5.332222222,77.68888889,55.09,8.56,37.42,68.75,0.076,2.18,0.1,0.04,0.05,5.2216,0.15,6.04,0.1,53.06,0.013,9.23,0.06,0.27,102.0,0.015,0.21,7.3,0.526,2.4,1.0,0.48,0.0,1.12,1.24,0.0,8.993333333,96.38,0.1,75.0,23.4,10.0,60.0,26.5,8.0,122.19,92.0,44.58362329,532.0,440.0,88.58695652
2025-03-22 20:00:00,2.68,1140.0,110654.0,3.167793899,4352.0,1338.0,2394.0,0.0,1.3,243.0,1.38,8.0,1.4,11.86,86.78,0.4,2.6,284.3216667,0.96,11.97,86.57,0.43,4.9,36.84166667,1.03,9.69,69.86,0.96,74.15,19.49,904.4416667,2.19,2.072257546,10.8205,5.332222222,77.68888889,55.09,8.56,37.42,68.75,0.076,2.18,0.1,0.04,0.05,5.2216,0.15,6.04,0.1,53.06,0.013,9.23,0.06,0.27,102.0,0.015,0.21,7.3,0.526,2.4,1.0,0.48,0.0,1.12,1.24,0.0,8.993333333,96.38,0.1,75.0,23.4,10.0,60.0,26.5,8.0,122.19,92.0,44.93524514,532.0,440.0,92.5
2025-03-22 21:00:00,2.69,1143.0,110449.0,3.164196021,4339.0,1326.0,2388.0,0.0,1.3,242.0,1.39,7.0,1.4,11.86,86.78,0.4,2.6,284.3216667,0.96,11.97,86.57,0.43,4.9,36.84166667,1.03,9.69,69.86,0.96,74.15,19.49,904.4416667,2.19,2.072257546,10.8205,5.332222222,77.68888889,55.09,8.56,37.42,68.75,0.076,2.18,0.1,0.04,0.05,5.2216,0.15,6.04,0.1,53.06,0.013,9.23,0.06,0.27,102.0,0.015,0.21,7.3,0.526,2.4,1.0,0.48,0.0,1.12,1.24,0.0,8.993333333,96.38,0.1,75.0,23.4,10.0,60.0,26.5,8.0,122.8525,97.0,44.97663551,537.0,440.0,91.44329897
2025-03-22 22:00:00,2.68,1140.0,110624.0,3.151191136,4328.0,1333.0,2383.0,0.0,1.3,242.0,1.38,7.0,1.4,11.86,86.78,0.4,2.6,284.3216667,0.96,11.97,86.57,0.43,4.9,36.84166667,1.03,9.69,69.86,0.96,74.15,19.49,904.4416667,2.19,2.072257546,10.8205,5.332222222,77.68888889,55.09,8.56,37.42,68.75,0.076,2.18,0.1,0.04,0.05,5.2216,0.15,6.04,0.1,53.06,0.013,9.23,0.06,0.27,102.0,0.015,0.21,7.3,0.526,2.4,1.0,0.48,0.0,1.12,1.24,0.0,8.993333333,96.38,0.1,75.0,23.4,10.0,60.0,26.5,8.0,121.6025,97.0,45.05111524,532.0,435.0,91.54639175
2025-03-22 23:00:00,2.64,1144.0,110704.0,3.135829089,4310.0,1377.0,2383.0,0.0,1.3,246.0,1.34,8.0,1.4,11.73,86.91,0.39,3.2,285.9976667,0.97,11.82,86.72,0.44,4.6,37.879000000000005,1.02,9.6,69.89,0.93,77.57666667,19.58,928.187,2.31,2.033457249,10.94,4.957777778,78.4,54.8,8.34,34.435,68.75,0.071,2.18,0.09,0.043,0.049,5.38,0.15,5.86,0.03,53.17,0.019,8.58,0.05,0.15,90.66666667,0.012,0.186,8.22,0.555,2.5,1.0,0.39,0.0,0.8,1.19,0.0,15.69,95.52,0.1,75.0,23.4,10.0,60.0,26.5,8.0,121.3375,95.0,45.16658846,530.0,435.0,92.94736842
2025-03-23 00:00:00,2.67,1144.0,109758.0,3.184101782,4339.0,1339.0,2382.0,0.0,1.3,242.0,1.37,7.0,1.4,11.73,86.91,0.39,3.2,285.9976667,0.97,11.82,86.72,0.44,4.6,37.879000000000005,1.02,9.6,69.89,0.93,77.57666667,19.58,928.187,2.31,2.033457249,10.94,4.957777778,78.4,54.8,8.34,34.435,68.75,0.071,2.18,0.09,0.043,0.049,5.38,0.15,5.86,0.03,53.17,0.019,8.58,0.05,0.15,90.66666667,0.012,0.186,8.22,0.555,2.5,1.0,0.39,0.0,0.8,1.19,0.0,15.69,95.52,0.1,75.0,23.4,10.0,60.0,26.5,8.0,121.6025,97.0,45.45665815,532.0,435.0,91.54639175
2025-03-23 01:00:00,2.64,1141.0,109756.0,3.181959874,4336.0,1370.0,2384.0,0.0,1.3,244.0,1.34,8.0,1.4,11.73,86.91,0.39,3.2,285.9976667,0.97,11.82,86.72,0.44,4.6,37.879000000000005,1.02,9.6,69.89,0.93,77.57666667,19.58,928.187,2.31,2.033457249,10.94,4.957777778,78.4,54.8,8.34,34.435,68.75,0.071,2.18,0.09,0.043,0.049,5.38,0.15,5.86,0.03,53.17,0.019,8.58,0.05,0.15,90.66666667,0.012,0.186,8.22,0.555,2.5,1.0,0.39,0.0,0.8,1.19,0.0,15.69,95.52,0.1,75.0,23.4,10.0,60.0,26.5,8.0,121.735,98.0,44.78700871,533.0,435.0,90.0
2025-03-23 02:00:00,2.65,1144.0,110958.0,3.125754509,4306.0,1368.0,2370.0,0.0,1.3,246.0,1.35,7.0,1.4,11.73,86.91,0.39,3.2,285.9976667,0.97,11.82,86.72,0.44,4.6,37.879000000000005,1.02,9.6,69.89,0.93,77.57666667,19.58,928.187,2.31,2.033457249,10.94,4.957777778,78.4,54.8,8.34,34.435,68.75,0.071,2.18,0.09,0.043,0.049,5.38,0.15,5.86,0.03,53.17,0.019,8.58,0.05,0.15,90.66666667,0.012,0.186,8.22,0.555,2.5,1.0,0.39,0.0,0.8,1.19,0.0,15.69,95.52,0.1,75.0,23.4,10.0,60.0,26.5,8.0,122.1325,101.0,44.77818854,536.0,435.0,91.18811881
2025-03-23 03:00:00,2.59,1146.0,108386.0,2.998629777,4035.0,1400.0,2352.0,0.0,1.3,244.0,1.29,8.0,1.4,11.73,86.91,0.39,3.2,285.9976667,0.97,11.82,86.72,0.44,4.6,37.879000000000005,1.02,9.6,69.89,0.93,77.57666667,19.58,928.187,2.31,2.033457249,10.94,4.957777778,78.4,54.8,8.34,34.435,68.75,0.071,2.18,0.09,0.043,0.049,5.38,0.15,5.86,0.03,53.17,0.019,8.58,0.05,0.15,90.66666667,0.012,0.186,8.22,0.555,2.5,1.0,0.39,0.0,0.8,1.19,0.0,15.69,95.52,0.1,75.0,23.4,10.0,60.0,26.5,8.0,121.8675,99.0,45.10357815,534.0,435.0,96.86868687
2025-03-23 04:00:00,2.57,1156.0,108731.0,3.063148231,4135.0,1426.0,2363.0,0.0,1.3,248.0,1.27,8.0,1.4,11.73,86.91,0.39,3.2,285.9976667,0.97,11.82,86.72,0.44,4.6,37.879000000000005,1.02,9.6,69.89,0.93,77.57666667,19.58,928.187,2.31,2.033457249,10.94,4.957777778,78.4,54.8,8.34,34.435,68.75,0.071,2.18,0.09,0.043,0.049,5.38,0.15,5.86,0.03,53.17,0.019,8.58,0.05,0.15,90.66666667,0.012,0.186,8.22,0.555,2.5,1.0,0.39,0.0,0.8,1.19,0.0,15.69,95.52,0.1,75.0,23.4,10.0,60.0,26.5,8.0,121.8675,99.0,44.85549133,534.0,435.0,97.87878788
2025-03-23 05:00:00,2.65,1157.0,110493.0,3.200085574,4390.0,1369.0,2375.0,0.0,1.3,247.0,1.35,8.0,1.4,11.73,86.91,0.39,3.2,285.9976667,0.97,11.82,86.72,0.44,4.6,37.879000000000005,1.02,9.6,69.89,0.93,77.57666667,19.58,928.187,2.31,2.033457249,10.94,4.957777778,78.4,54.8,8.34,34.435,68.75,0.071,2.18,0.09,0.043,0.049,5.38,0.15,5.86,0.03,53.17,0.019,8.58,0.05,0.15,90.66666667,0.012,0.186,8.22,0.555,2.5,1.0,0.39,0.0,0.8,1.19,0.0,15.69,95.52,0.1,75.0,23.4,10.0,60.0,26.5,8.0,122.0,100.0,44.21737111,535.0,435.0,98.0
2025-03-23 06:00:00,2.67,1160.0,109029.0,3.223091699,4363.0,1342.0,2342.0,0.0,1.3,246.0,1.37,7.0,1.4,11.73,86.91,0.39,3.2,285.9976667,0.97,11.82,86.72,0.44,4.6,37.879000000000005,1.02,9.6,69.89,0.93,77.57666667,19.58,928.187,2.31,2.033457249,10.94,4.957777778,78.4,54.8,8.34,34.435,68.75,0.071,2.18,0.09,0.043,0.049,5.38,0.15,5.86,0.03,53.17,0.019,8.58,0.05,0.15,90.66666667,0.012,0.186,8.22,0.555,2.5,1.0,0.39,0.0,0.8,1.19,0.0,15.69,95.52,0.1,75.0,23.4,10.0,60.0,26.5,8.0,123.9875,115.0,45.01510574,550.0,435.0,93.30434783
2025-03-23 07:00:00,2.7,1169.0,109452.0,3.101078937,4214.0,1300.0,2338.0,0.0,1.3,243.0,1.4,7.0,1.4,11.73,86.91,0.39,3.2,285.9976667,0.97,11.82,86.72,0.44,4.6,37.879000000000005,1.02,9.6,69.89,0.93,77.57666667,19.58,928.187,2.31,2.033457249,10.94,4.957777778,78.4,54.8,8.34,34.435,68.75,0.071,2.18,0.09,0.043,0.049,5.38,0.15,5.86,0.03,53.17,0.019,8.58,0.05,0.15,90.66666667,0.012,0.186,8.22,0.555,2.5,1.0,0.39,0.0,0.8,1.19,0.0,15.69,95.52,0.1,75.0,23.4,10.0,60.0,26.5,8.0,123.9875,115.0,44.66087773,550.0,435.0,93.91304348
2025-03-23 09:00:00,2.68,1154.0,109355.0,3.157555827,4287.0,1321.0,2368.0,0.0,1.3,242.0,1.38,8.0,1.4,11.83,86.79,0.41,3.4,285.9976667,0.97,11.97,86.57,0.43,4.9,37.879000000000005,1.03,9.68,69.81,0.97,77.57666667,19.54,928.187,2.18,2.147509579,11.21,4.957777778,78.4,54.88,8.6,36.425,68.75,0.077,2.08,0.09,0.045,0.05,5.22,0.15,6.04,0.1,53.06,0.013,9.23,0.06,0.27,90.66666667,0.015,0.21,7.3,0.526,2.4,1.0,0.39,0.0,0.8,1.19,0.0,15.69,95.52,0.1,75.0,23.4,10.0,60.0,26.5,8.0,123.325,110.0,45.37934294,545.0,435.0,91.54545455
2025-03-23 10:00:00,2.63,1164.0,109155.0,3.190618356,4324.0,1373.0,2368.0,0.0,1.3,244.0,1.33,7.0,1.4,11.83,86.79,0.41,3.4,285.9976667,0.97,11.97,86.57,0.43,4.9,37.879000000000005,1.03,9.68,69.81,0.97,77.57666667,19.54,928.187,2.18,2.147509579,11.21,4.957777778,78.4,54.88,8.6,36.425,68.75,0.077,2.08,0.09,0.045,0.05,5.22,0.15,6.04,0.1,53.06,0.013,9.23,0.06,0.27,90.66666667,0.015,0.21,7.3,0.526,2.4,1.0,0.39,0.0,0.8,1.19,0.0,15.69,95.52,0.1,75.0,23.4,10.0,60.0,26.5,8.0,123.325,110.0,44.52979516,545.0,435.0,92.0
2025-03-23 11:00:00,2.61,1163.0,108220.0,3.202546182,4303.0,1381.0,2351.0,0.0,1.3,246.0,1.31,8.0,1.4,11.83,86.79,0.41,3.4,285.9976667,0.97,11.97,86.57,0.43,4.9,37.879000000000005,1.03,9.68,69.81,0.97,77.57666667,19.54,928.187,2.18,2.147509579,11.21,4.957777778,78.4,54.88,8.6,36.425,68.75,0.077,2.08,0.09,0.045,0.05,5.22,0.15,6.04,0.1,53.06,0.013,9.23,0.06,0.27,90.66666667,0.015,0.21,7.3,0.526,2.4,1.0,0.39,0.0,0.8,1.19,0.0,15.69,95.52,0.1,75.0,23.4,10.0,60.0,26.5,8.0,123.4575,111.0,44.76168004,546.0,435.0,91.71171171
2025-03-23 12:00:00,2.64,1165.0,107984.0,3.208049435,4301.0,1342.0,2359.0,0.0,1.3,243.0,1.34,7.0,1.4,11.83,86.79,0.41,3.4,285.9976667,0.97,11.97,86.57,0.43,4.9,37.879000000000005,1.03,9.68,69.81,0.97,77.57666667,19.54,928.187,2.18,2.147509579,11.21,4.957777778,78.4,54.88,8.6,36.425,68.75,0.077,2.08,0.09,0.045,0.05,5.22,0.15,6.04,0.1,53.06,0.013,9.23,0.06,0.27,90.66666667,0.015,0.21,7.3,0.526,2.4,1.0,0.39,0.0,0.8,1.19,0.0,15.69,95.52,0.1,75.0,23.4,10.0,60.0,26.5,8.0,123.325,110.0,44.62967373,545.0,435.0,91.81818182
2025-03-23 13:00:00,2.65,1152.0,109372.0,3.167367685,4301.0,1349.0,2367.0,0.0,1.3,245.0,1.35,7.0,1.4,11.83,86.79,0.41,3.4,285.9976667,0.97,11.97,86.57,0.43,4.9,37.879000000000005,1.03,9.68,69.81,0.97,77.57666667,19.54,928.187,2.18,2.147509579,11.21,4.957777778,78.4,54.88,8.6,36.425,68.75,0.077,2.08,0.09,0.045,0.05,5.22,0.15,6.04,0.1,53.06,0.013,9.23,0.06,0.27,90.66666667,0.015,0.21,7.3,0.526,2.4,1.0,0.39,0.0,0.8,1.19,0.0,15.69,95.52,0.1,75.0,23.4,10.0,60.0,26.5,8.0,123.325,110.0,44.83164587,545.0,435.0,89.72727273
2025-03-23 14:00:00,2.65,1163.0,109265.0,3.171940264,4303.0,1347.0,2376.0,0.0,1.3,245.0,1.35,7.0,1.4,11.83,86.79,0.41,3.4,285.9976667,0.97,11.97,86.57,0.43,4.9,37.879000000000005,1.03,9.68,69.81,0.97,77.57666667,19.54,928.187,2.18,2.147509579,11.21,4.957777778,78.4,54.88,8.6,36.425,68.75,0.077,2.08,0.09,0.045,0.05,5.22,0.15,6.04,0.1,53.06,0.013,9.23,0.06,0.27,90.66666667,0.015,0.21,7.3,0.526,2.4,1.0,0.39,0.0,0.8,1.19,0.0,15.69,95.52,0.1,75.0,23.4,10.0,60.0,26.5,8.0,123.7225,113.0,44.24570487,548.0,435.0,85.48672566
2025-03-23 15:00:00,2.64,1164.0,108073.0,3.203175427,4298.0,1345.0,2399.0,0.0,1.3,244.0,1.34,7.0,1.4,11.83,86.79,0.41,3.4,285.9976667,0.97,11.97,86.57,0.43,4.9,37.879000000000005,1.03,9.68,69.81,0.97,77.57666667,19.54,928.187,2.18,2.147509579,11.21,4.957777778,78.4,54.88,8.6,36.425,68.75,0.077,2.08,0.09,0.045,0.05,5.22,0.15,6.04,0.1,53.06,0.013,9.23,0.06,0.27,90.66666667,0.015,0.21,7.3,0.526,2.4,1.0,0.39,0.0,0.8,1.19,0.0,15.69,95.52,0.1,75.0,23.4,10.0,60.0,26.5,8.0,123.325,110.0,44.30379747,545.0,435.0,87.90909091
2025-03-23 16:00:00,2.64,1163.0,108504.0,3.195653613,4305.0,1353.0,2403.0,0.0,1.3,245.0,1.34,7.0,1.4,11.81,86.82,0.4,3.2,285.9976667,0.97,11.8,86.71,0.45,3.7,37.879000000000005,1.04,9.69,69.83,0.92,77.57666667,19.56,928.187,2.32,2.054277498,10.8585,4.957777778,78.4,55.13,8.5,35.43,68.75,0.08,1.88,0.09,0.044,0.051,5.2858,0.16,5.5,0.04,53.36,0.012,8.62,0.04,0.23,90.66666667,0.016,0.182,8.21,0.533,3.2,1.0,0.39,0.0,0.8,1.19,0.0,15.69,95.52,0.1,75.0,23.4,10.0,60.0,26.5,8.0,122.0,100.0,44.55399061,535.0,435.0,87.0
2025-03-23 17:00:00,2.68,1163.0,110116.0,3.140866836,4294.0,1329.0,2400.0,0.0,1.3,245.0,1.38,8.0,1.4,11.81,86.82,0.4,3.2,285.9976667,0.97,11.8,86.71,0.45,3.7,37.879000000000005,1.04,9.69,69.83,0.92,77.57666667,19.56,928.187,2.32,2.054277498,10.8585,4.957777778,78.4,55.13,8.5,35.43,68.75,0.08,1.88,0.09,0.044,0.051,5.2858,0.16,5.5,0.04,53.36,0.012,8.62,0.04,0.23,90.66666667,0.016,0.182,8.21,0.533,3.2,1.0,0.39,0.0,0.8,1.19,0.0,15.69,95.52,0.1,75.0,23.4,10.0,60.0,26.5,8.0,122.0,100.0,44.65586093,535.0,435.0,86.4
2025-03-23 18:00:00,2.67,1163.0,111253.0,3.097939052,4279.0,1349.0,2390.0,0.0,1.3,248.0,1.37,7.0,1.4,11.81,86.82,0.4,3.2,285.9976667,0.97,11.8,86.71,0.45,3.7,37.879000000000005,1.04,9.69,69.83,0.92,77.57666667,19.56,928.187,2.32,2.054277498,10.8585,4.957777778,78.4,55.13,8.5,35.43,68.75,0.08,1.88,0.09,0.044,0.051,5.2858,0.16,5.5,0.04,53.36,0.012,8.62,0.04,0.23,90.66666667,0.016,0.182,8.21,0.533,3.2,1.0,0.39,0.0,0.8,1.19,0.0,15.69,95.52,0.1,75.0,23.4,10.0,60.0,26.5,8.0,122.1325,101.0,44.50975782,536.0,435.0,91.48514851
