Repository: saikumar-voptimai/evonith_bf_webapp

# Evonith BF2 — Blast Furnace Intelligence Platform

Monitoring, modelling and optimisation of **Blast Furnace 2 (BF2)** at Evonith Steel: live telemetry from InfluxDB,
manual plant reports from Neon PostgreSQL, a two-zone energy model of the furnace, blend and fuel optimisers, a
conversational assistant (FurnaceMind) and a live digital twin evaluated every hour.

The platform has three deployable parts that share one Python service layer, plus the shared data library:

| Part | Path | What it is |
|---|---|---|
| **Streamlit app** (legacy) | `src/app.py`, `src/custom_pages/` | The original 11-page dashboard; still the home of the model pages. Served under `/legacy` in production |

File: src/assets/data/V10_df_filtered.csv (part 123 of 166)
datetime,Hot Blast PressureBar,Hot Blast Temp.oC,Hot Blast VolumeNm3/Hr.,O2 Enrichment %,OxygenFlowNm3/Hr.,PermeabilityKgs/Hr.,RAFToC,SteamKgs/Hr.,TopPressureBar,TuyereVelocitym/s,Differential PressureTotalBar,Charges/Hrs.,StockRodLevel,COKE_ASH%,COKE_FC%,COKE_IM%,COKE_MOIST%,COKE_MT,COKE_VM%,NUTCOKE_ASH%,NUTCOKE_FC%,NUTCOKE_IM%,NUTCOKE_MOIST%,NUTCOKE_MT,NUTCOKE_VM%,PCI_2_%Ash,PCI_2_%FC,PCI_2_%IM,PCI_2_MT,PCI_2_%VM,Sinter_SP_MT,Sinter_SP_02_Al2O3%,Sinter_SP_02_Basicity,Sinter_SP_02_CaO%,Sinter_SP_02_Cold_Strength_AI,Sinter_SP_02_Cold_strength_TI,Sinter_SP_02_Fe(T)%,Sinter_SP_02_FeO%,Sinter_SP_02_Hot_strength_RDI,Sinter_SP_02_Hot_strength_RI,Sinter_SP_02_K2O%,Sinter_SP_02_MgO%,Sinter_SP_02_MnO%,Sinter_SP_02_Na2O%,Sinter_SP_02_P%,Sinter_SP_02_SiO2%,Sinter_SP_02_TiO2%,ORE_%Al2O3,ORE_%CaO,ORE_%Fe(T),ORE_%K2O,ORE_%LOI,ORE_%MgO,ORE_%MnO,ORE_MT,ORE_%Na2O,ORE_%P,ORE_%SiO2,ORE_%TiO2,ORE_%TM,Geomin Type,FLUX_Al2O3%,FLUX_CaO%,FLUX_Fe2O3%,FLUX_LOI%,FLUX_MgO%,FLUX_MT,FLUX_SiO2%,FLUX_TM%,COKE_DISCHARGE_TIME,WEIGHTED_COKE_ANGLE,TOTAL_COKE_PORTIONS,NON_COKE_DISCHARGE_TIME,WEIGHTED_NON_COKE_ANGLE,TOTAL_NON_COKE_PORTIONS,UnitCost Lakhs/Thm,ActualKg/Thm.,FurnaceTopGasAnalysisCO2ETACO,Act. Fuel RateKg/Thm.,Coke Rate Kg/Thm,ProductionTonnesPerHr
2025-03-23 19:00:00,2.69,1162.0,110881.0,2.617572426,3603.0,1325.0,2357.0,0.0,1.3,246.0,1.39,7.0,1.4,11.81,86.82,0.4,3.2,285.9976667,0.97,11.8,86.71,0.45,3.7,37.879000000000005,1.04,9.69,69.83,0.92,77.57666667,19.56,928.187,2.32,2.054277498,10.8585,4.957777778,78.4,55.13,8.5,35.43,68.75,0.08,1.88,0.09,0.044,0.051,5.2858,0.16,5.5,0.04,53.36,0.012,8.62,0.04,0.23,90.66666667,0.016,0.182,8.21,0.533,3.2,1.0,0.39,0.0,0.8,1.19,0.0,15.69,95.52,0.1,75.0,23.4,10.0,60.0,26.5,8.0,122.1325,101.0,45.3320728,536.0,435.0,90.0990099
2025-03-23 20:00:00,2.7,1163.0,110216.0,3.021175914,4134.0,1313.0,2373.0,0.0,1.3,244.0,1.4,7.0,1.4,11.81,86.82,0.4,3.2,285.9976667,0.97,11.8,86.71,0.45,3.7,37.879000000000005,1.04,9.69,69.83,0.92,77.57666667,19.56,928.187,2.32,2.054277498,10.8585,4.957777778,78.4,55.13,8.5,35.43,68.75,0.08,1.88,0.09,0.044,0.051,5.2858,0.16,5.5,0.04,53.36,0.012,8.62,0.04,0.23,90.66666667,0.016,0.182,8.21,0.533,3.2,1.0,0.39,0.0,0.8,1.19,0.0,15.69,95.52,0.1,75.0,23.4,10.0,60.0,26.5,8.0,122.6625,105.0,44.94089835,540.0,435.0,87.71428571
2025-03-23 21:00:00,2.68,1163.0,109965.0,3.15103187,4302.0,1329.0,2381.0,0.0,1.3,245.0,1.38,7.0,1.4,11.81,86.82,0.4,3.2,285.9976667,0.97,11.8,86.71,0.45,3.7,37.879000000000005,1.04,9.69,69.83,0.92,77.57666667,19.56,928.187,2.32,2.054277498,10.8585,4.957777778,78.4,55.13,8.5,35.43,68.75,0.08,1.88,0.09,0.044,0.051,5.2858,0.16,5.5,0.04,53.36,0.012,8.62,0.04,0.23,90.66666667,0.016,0.182,8.21,0.533,3.2,1.0,0.39,0.0,0.8,1.19,0.0,15.69,95.52,0.1,75.0,23.4,10.0,60.0,26.5,8.0,123.325,110.0,44.63529412,545.0,435.0,85.54545455
2025-03-23 22:00:00,2.66,1163.0,109032.0,3.174284574,4297.0,1336.0,2376.0,0.0,1.3,244.0,1.36,8.0,1.4,11.81,86.82,0.4,3.2,285.9976667,0.97,11.8,86.71,0.45,3.7,37.879000000000005,1.04,9.69,69.83,0.92,77.57666667,19.56,928.187,2.32,2.054277498,10.8585,4.957777778,78.4,55.13,8.5,35.43,68.75,0.08,1.88,0.09,0.044,0.051,5.2858,0.16,5.5,0.04,53.36,0.012,8.62,0.04,0.23,90.66666667,0.016,0.182,8.21,0.533,3.2,1.0,0.39,0.0,0.8,1.19,0.0,15.69,95.52,0.1,75.0,23.4,10.0,60.0,26.5,8.0,120.6175,99.0,44.53507341,529.0,430.0,97.17171717
2025-03-23 23:00:00,2.66,1161.0,109292.0,3.162320268,4291.0,1338.0,2351.0,0.0,1.3,244.0,1.36,7.0,1.4,11.68,86.98,0.39,2.9,276.9013333,0.95,11.98,86.54,0.44,3.8,37.26766666,1.04,9.65,69.81,0.98,81.59666667,19.56,905.631,2.35,1.981412639,10.66,5.266666667,78.33333333,55.02,9.24,33.44,68.75,0.07,2.06,0.09,0.042,0.052,5.38,0.16,6.07,0.04,53.11,0.014,8.84,0.05,0.29,175.0976667,0.014,0.196,7.67,0.542,2.9,1.0,0.42,0.0,0.65,1.12,0.0,18.77,96.54,0.1,75.0,23.4,10.0,60.0,26.5,8.0,121.9425,109.0,44.94330016,539.0,430.0,92.11009174
2025-03-24 00:00:00,2.63,1163.0,110751.0,3.026214651,4161.0,1386.0,2339.0,0.0,1.3,250.0,1.33,8.0,1.4,11.68,86.98,0.39,2.9,276.9013333,0.95,11.98,86.54,0.44,3.8,37.26766666,1.04,9.65,69.81,0.98,81.59666667,19.56,905.631,2.35,1.981412639,10.66,5.266666667,78.33333333,55.02,9.24,33.44,68.75,0.07,2.06,0.09,0.042,0.052,5.38,0.16,6.07,0.04,53.11,0.014,8.84,0.05,0.29,175.0976667,0.014,0.196,7.67,0.542,2.9,1.0,0.42,0.0,0.65,1.12,0.0,18.77,96.54,0.1,75.0,23.4,10.0,60.0,26.5,8.0,122.7375,115.0,45.13987672,545.0,430.0,92.95652174
2025-03-24 01:00:00,2.64,1162.0,111276.0,3.106702182,4292.0,1387.0,2349.0,0.0,1.3,251.0,1.34,7.0,1.4,11.68,86.98,0.39,2.9,276.9013333,0.95,11.98,86.54,0.44,3.8,37.26766666,1.04,9.65,69.81,0.98,81.59666667,19.56,905.631,2.35,1.981412639,10.66,5.266666667,78.33333333,55.02,9.24,33.44,68.75,0.07,2.06,0.09,0.042,0.052,5.38,0.16,6.07,0.04,53.11,0.014,8.84,0.05,0.29,175.0976667,0.014,0.196,7.67,0.542,2.9,1.0,0.42,0.0,0.65,1.12,0.0,18.77,96.54,0.1,75.0,23.4,10.0,60.0,26.5,8.0,122.87,116.0,43.95294118,546.0,430.0,91.89655172
2025-03-24 02:00:00,2.67,1177.0,111231.0,3.099998535,4281.0,1356.0,2355.0,0.0,1.3,251.0,1.37,8.0,1.4,11.68,86.98,0.39,2.9,276.9013333,0.95,11.98,86.54,0.44,3.8,37.26766666,1.04,9.65,69.81,0.98,81.59666667,19.56,905.631,2.35,1.981412639,10.66,5.266666667,78.33333333,55.02,9.24,33.44,68.75,0.07,2.06,0.09,0.042,0.052,5.38,0.16,6.07,0.04,53.11,0.014,8.84,0.05,0.29,175.0976667,0.014,0.196,7.67,0.542,2.9,1.0,0.42,0.0,0.65,1.12,0.0,18.77,96.54,0.1,75.0,23.4,10.0,60.0,26.5,8.0,123.0025,117.0,44.36915888,547.0,430.0,91.45299145
2025-03-24 03:00:00,2.64,1170.0,108762.0,3.131838343,4229.0,1353.0,2343.0,0.0,1.3,246.0,1.34,7.0,1.4,11.68,86.98,0.39,2.9,276.9013333,0.95,11.98,86.54,0.44,3.8,37.26766666,1.04,9.65,69.81,0.98,81.59666667,19.56,905.631,2.35,1.981412639,10.66,5.266666667,78.33333333,55.02,9.24,33.44,68.75,0.07,2.06,0.09,0.042,0.052,5.38,0.16,6.07,0.04,53.11,0.014,8.84,0.05,0.29,175.0976667,0.014,0.196,7.67,0.542,2.9,1.0,0.42,0.0,0.65,1.12,0.0,18.77,96.54,0.1,75.0,23.4,10.0,60.0,26.5,8.0,123.0025,117.0,44.74544605,547.0,430.0,91.70940171
2025-03-24 04:00:00,2.67,1163.0,109452.0,3.142258729,4270.0,1332.0,2335.0,0.0,1.3,244.0,1.37,7.0,1.4,11.68,86.98,0.39,2.9,276.9013333,0.95,11.98,86.54,0.44,3.8,37.26766666,1.04,9.65,69.81,0.98,81.59666667,19.56,905.631,2.35,1.981412639,10.66,5.266666667,78.33333333,55.02,9.24,33.44,68.75,0.07,2.06,0.09,0.042,0.052,5.38,0.16,6.07,0.04,53.11,0.014,8.84,0.05,0.29,175.0976667,0.014,0.196,7.67,0.542,2.9,1.0,0.42,0.0,0.65,1.12,0.0,18.77,96.54,0.1,75.0,23.4,10.0,60.0,26.5,8.0,124.195,126.0,44.6843464,556.0,430.0,86.42857143
2025-03-24 05:00:00,2.68,1175.0,110208.0,2.989259699,4090.0,1336.0,2328.0,0.0,1.3,248.0,1.38,8.0,1.4,11.68,86.98,0.39,2.9,276.9013333,0.95,11.98,86.54,0.44,3.8,37.26766666,1.04,9.65,69.81,0.98,81.59666667,19.56,905.631,2.35,1.981412639,10.66,5.266666667,78.33333333,55.02,9.24,33.44,68.75,0.07,2.06,0.09,0.042,0.052,5.38,0.16,6.07,0.04,53.11,0.014,8.84,0.05,0.29,175.0976667,0.014,0.196,7.67,0.542,2.9,1.0,0.42,0.0,0.65,1.12,0.0,18.77,96.54,0.1,75.0,23.4,10.0,60.0,26.5,8.0,123.4,120.0,44.38228438,550.0,430.0,93.58333333
2025-03-24 06:00:00,2.68,1162.0,109916.0,2.18053193,2975.0,1328.0,2316.0,0.0,1.3,245.0,1.38,7.0,1.4,11.68,86.98,0.39,2.9,276.9013333,0.95,11.98,86.54,0.44,3.8,37.26766666,1.04,9.65,69.81,0.98,81.59666667,19.56,905.631,2.35,1.981412639,10.66,5.266666667,78.33333333,55.02,9.24,33.44,68.75,0.07,2.06,0.09,0.042,0.052,5.38,0.16,6.07,0.04,53.11,0.014,8.84,0.05,0.29,175.0976667,0.014,0.196,7.67,0.542,2.9,1.0,0.42,0.0,0.65,1.12,0.0,18.77,96.54,0.1,75.0,23.4,10.0,60.0,26.5,8.0,123.4,120.0,43.64912281,550.0,430.0,90.5
2025-03-24 07:00:00,2.71,1181.0,108922.0,3.168620907,4285.0,1288.0,2383.0,0.0,1.3,244.0,1.41,7.0,1.4,11.68,86.98,0.39,2.9,276.9013333,0.95,11.98,86.54,0.44,3.8,37.26766666,1.04,9.65,69.81,0.98,81.59666667,19.56,905.631,2.35,1.981412639,10.66,5.266666667,78.33333333,55.02,9.24,33.44,68.75,0.07,2.06,0.09,0.042,0.052,5.38,0.16,6.07,0.04,53.11,0.014,8.84,0.05,0.29,175.0976667,0.014,0.196,7.67,0.542,2.9,1.0,0.42,0.0,0.65,1.12,0.0,18.77,96.54,0.1,75.0,23.4,10.0,60.0,26.5,8.0,122.7375,115.0,43.82918817,545.0,430.0,86.60869565
2025-03-24 08:00:00,2.71,1165.0,109001.0,3.167064501,4286.0,1293.0,2362.0,0.0,1.3,241.0,1.41,7.0,1.4,11.9,86.74,0.4,3.2,276.9013333,0.96,11.98,86.54,0.44,3.8,37.26766666,1.04,9.73,69.77,0.99,81.59666667,19.51,905.631,2.34,1.95,10.4,5.266666667,78.33333333,55.47,9.24,33.44,68.75,0.077,1.83,0.09,0.053,0.053,5.32,0.16,6.07,0.04,53.11,0.014,8.84,0.05,0.29,175.0976667,0.014,0.196,7.67,0.542,2.9,1.0,0.39,0.0,0.8,1.19,0.0,18.77,95.52,0.1,75.0,23.4,10.0,60.0,26.5,8.0,122.7375,115.0,44.49349442,545.0,430.0,86.60869565
2025-03-24 09:00:00,2.69,1155.0,109221.0,3.170269568,4299.0,1308.0,2363.0,0.0,1.3,241.0,1.39,7.0,1.4,11.9,86.74,0.4,3.2,276.9013333,0.96,11.98,86.54,0.44,3.8,37.26766666,1.04,9.73,69.77,0.99,81.59666667,19.51,905.631,2.34,1.95,10.4,5.266666667,78.33333333,55.47,9.24,33.44,68.75,0.077,1.83,0.09,0.053,0.053,5.32,0.16,6.07,0.04,53.11,0.014,8.84,0.05,0.29,175.0976667,0.014,0.196,7.67,0.542,2.9,1.0,0.39,0.0,0.8,1.19,0.0,18.77,95.52,0.1,75.0,23.4,10.0,60.0,26.5,8.0,122.7375,115.0,45.14165301,545.0,430.0,85.82608696
2025-03-24 10:00:00,2.69,1159.0,109007.0,3.183133717,4308.0,1307.0,2359.0,0.0,1.3,241.0,1.39,7.0,1.4,11.9,86.74,0.4,3.2,276.9013333,0.96,11.98,86.54,0.44,3.8,37.26766666,1.04,9.73,69.77,0.99,81.59666667,19.51,905.631,2.34,1.95,10.4,5.266666667,78.33333333,55.47,9.24,33.44,68.75,0.077,1.83,0.09,0.053,0.053,5.32,0.16,6.07,0.04,53.11,0.014,8.84,0.05,0.29,175.0976667,0.014,0.196,7.67,0.542,2.9,1.0,0.39,0.0,0.8,1.19,0.0,18.77,95.52,0.1,75.0,23.4,10.0,60.0,26.5,8.0,122.87,116.0,44.45488722,546.0,430.0,85.77586207
2025-03-24 11:00:00,2.65,1158.0,107046.0,3.245160853,4313.0,1324.0,2356.0,0.0,1.3,240.0,1.35,7.0,1.4,11.9,86.74,0.4,3.2,276.9013333,0.96,11.98,86.54,0.44,3.8,37.26766666,1.04,9.73,69.77,0.99,81.59666667,19.51,905.631,2.34,1.95,10.4,5.266666667,78.33333333,55.47,9.24,33.44,68.75,0.077,1.83,0.09,0.053,0.053,5.32,0.16,6.07,0.04,53.11,0.014,8.84,0.05,0.29,175.0976667,0.014,0.196,7.67,0.542,2.9,1.0,0.39,0.0,0.8,1.19,0.0,18.77,95.52,0.1,75.0,23.4,10.0,60.0,26.5,8.0,122.605,114.0,44.26152399,544.0,430.0,86.75438596
2025-03-24 12:00:00,2.64,1154.0,106020.0,3.268191212,4302.0,1323.0,2357.0,0.0,1.3,238.0,1.34,7.0,1.4,11.9,86.74,0.4,3.2,276.9013333,0.96,11.98,86.54,0.44,3.8,37.26766666,1.04,9.73,69.77,0.99,81.59666667,19.51,905.631,2.34,1.95,10.4,5.266666667,78.33333333,55.47,9.24,33.44,68.75,0.077,1.83,0.09,0.053,0.053,5.32,0.16,6.07,0.04,53.11,0.014,8.84,0.05,0.29,175.0976667,0.014,0.196,7.67,0.542,2.9,1.0,0.39,0.0,0.8,1.19,0.0,18.77,95.52,0.1,75.0,23.4,10.0,60.0,26.5,8.0,122.4725,113.0,45.03061705,543.0,430.0,85.75221239
2025-03-24 13:00:00,2.63,1159.0,107155.0,3.233600513,4302.0,1345.0,2378.0,0.0,1.3,244.0,1.33,7.0,1.4,11.9,86.74,0.4,3.2,276.9013333,0.96,11.98,86.54,0.44,3.8,37.26766666,1.04,9.73,69.77,0.99,81.59666667,19.51,905.631,2.34,1.95,10.4,5.266666667,78.33333333,55.47,9.24,33.44,68.75,0.077,1.83,0.09,0.053,0.053,5.32,0.16,6.07,0.04,53.11,0.014,8.84,0.05,0.29,175.0976667,0.014,0.196,7.67,0.542,2.9,1.0,0.39,0.0,0.8,1.19,0.0,18.77,95.52,0.1,75.0,23.4,10.0,60.0,26.5,8.0,122.075,110.0,45.06976744,540.0,430.0,84.09090909
2025-03-24 14:00:00,2.65,1155.0,107554.0,3.221613736,4302.0,1334.0,2374.0,0.0,1.3,240.0,1.35,7.0,1.4,11.9,86.74,0.4,3.2,276.9013333,0.96,11.98,86.54,0.44,3.8,37.26766666,1.04,9.73,69.77,0.99,81.59666667,19.51,905.631,2.34,1.95,10.4,5.266666667,78.33333333,55.47,9.24,33.44,68.75,0.077,1.83,0.09,0.053,0.053,5.32,0.16,6.07,0.04,53.11,0.014,8.84,0.05,0.29,175.0976667,0.014,0.196,7.67,0.542,2.9,1.0,0.39,0.0,0.8,1.19,0.0,18.77,95.52,0.1,75.0,23.4,10.0,60.0,26.5,8.0,121.81,108.0,44.33740602,538.0,430.0,85.46296296
2025-03-24 15:00:00,2.65,1159.0,109442.0,3.164607919,4300.0,1354.0,2378.0,0.0,1.3,245.0,1.35,8.0,1.4,11.9,86.74,0.4,3.2,276.9013333,0.96,11.98,86.54,0.44,3.8,37.26766666,1.04,9.73,69.77,0.99,81.59666667,19.51,905.631,2.34,1.95,10.4,5.266666667,78.33333333,55.47,9.24,33.44,68.75,0.077,1.83,0.09,0.053,0.053,5.32,0.16,6.07,0.04,53.11,0.014,8.84,0.05,0.29,175.0976667,0.014,0.196,7.67,0.542,2.9,1.0,0.39,0.0,0.8,1.19,0.0,18.77,95.52,0.1,75.0,23.4,10.0,60.0,26.5,8.0,121.015,102.0,44.31445952,532.0,430.0,92.84313725
2025-03-24 16:00:00,2.66,1159.0,109453.0,3.164290114,4300.0,1343.0,2377.0,0.0,1.3,244.0,1.36,7.0,1.4,11.58,87.07,0.42,3.1,276.9013333,0.93,11.98,86.54,0.44,3.8,37.26766666,1.04,9.82,69.44,0.92,81.59666667,19.82,905.631,2.46,1.87377744,10.3455,5.266666667,78.33333333,55.17,8.64,33.44,68.75,0.08,1.92,0.1,0.055,0.055,5.5212,0.17,6.07,0.04,53.11,0.014,8.84,0.05,0.29,175.0976667,0.014,0.196,7.67,0.542,2.9,1.0,0.46,0.0,0.88,1.34,0.0,18.77,93.74,0.1,75.0,23.4,10.0,60.0,26.5,8.0,121.015,102.0,44.44444444,532.0,430.0,92.54901961
2025-03-24 17:00:00,2.68,1146.0,109377.0,3.161336259,4293.0,1320.0,2370.0,0.0,1.3,241.0,1.38,8.0,1.4,11.58,87.07,0.42,3.1,276.9013333,0.93,11.98,86.54,0.44,3.8,37.26766666,1.04,9.82,69.44,0.92,81.59666667,19.82,905.631,2.46,1.87377744,10.3455,5.266666667,78.33333333,55.17,8.64,33.44,68.75,0.08,1.92,0.1,0.055,0.055,5.5212,0.17,6.07,0.04,53.11,0.014,8.84,0.05,0.29,175.0976667,0.014,0.196,7.67,0.542,2.9,1.0,0.46,0.0,0.88,1.34,0.0,18.77,93.74,0.1,75.0,23.4,10.0,60.0,26.5,8.0,121.14750000000001,103.0,44.58762887,533.0,430.0,92.7184466
2025-03-24 18:00:00,2.63,1160.0,110449.0,3.138691335,4304.0,1383.0,2373.0,0.0,1.3,249.0,1.33,7.0,1.4,11.58,87.07,0.42,3.1,276.9013333,0.93,11.98,86.54,0.44,3.8,37.26766666,1.04,9.82,69.44,0.92,81.59666667,19.82,905.631,2.46,1.87377744,10.3455,5.266666667,78.33333333,55.17,8.64,33.44,68.75,0.08,1.92,0.1,0.055,0.055,5.5212,0.17,6.07,0.04,53.11,0.014,8.84,0.05,0.29,175.0976667,0.014,0.196,7.67,0.542,2.9,1.0,0.46,0.0,0.88,1.34,0.0,18.77,93.74,0.1,75.0,23.4,10.0,60.0,26.5,8.0,120.03,104.0,44.46511628,529.0,425.0,92.11538462
2025-03-24 19:00:00,2.65,1168.0,110032.0,3.15716072,4313.0,1362.0,2371.0,0.0,1.3,248.0,1.35,7.0,1.4,11.58,87.07,0.42,3.1,276.9013333,0.93,11.98,86.54,0.44,3.8,37.26766666,1.04,9.82,69.44,0.92,81.59666667,19.82,905.631,2.46,1.87377744,10.3455,5.266666667,78.33333333,55.17,8.64,33.44,68.75,0.08,1.92,0.1,0.055,0.055,5.5212,0.17,6.07,0.04,53.11,0.014,8.84,0.05,0.29,175.0976667,0.014,0.196,7.67,0.542,2.9,1.0,0.46,0.0,0.88,1.34,0.0,18.77,93.74,0.1,75.0,23.4,10.0,60.0,26.5,8.0,120.825,110.0,43.6682243,535.0,425.0,92.72727273
2025-03-24 20:00:00,2.58,1167.0,104358.0,2.735567554,3544.0,1361.0,2308.0,0.0,1.3,240.0,1.28,8.0,1.4,11.58,87.07,0.42,3.1,276.9013333,0.93,11.98,86.54,0.44,3.8,37.26766666,1.04,9.82,69.44,0.92,81.59666667,19.82,905.631,2.46,1.87377744,10.3455,5.266666667,78.33333333,55.17,8.64,33.44,68.75,0.08,1.92,0.1,0.055,0.055,5.5212,0.17,6.07,0.04,53.11,0.014,8.84,0.05,0.29,175.0976667,0.014,0.196,7.67,0.542,2.9,1.0,0.46,0.0,0.88,1.34,0.0,18.77,93.74,0.1,75.0,23.4,10.0,60.0,26.5,8.0,121.2225,113.0,44.04451812,538.0,425.0,93.18584071
2025-03-24 21:00:00,2.68,1178.0,111237.0,3.045563691,4206.0,1340.0,2358.0,0.0,1.3,250.0,1.38,7.0,1.4,11.58,87.07,0.42,3.1,276.9013333,0.93,11.98,86.54,0.44,3.8,37.26766666,1.04,9.82,69.44,0.92,81.59666667,19.82,905.631,2.46,1.87377744,10.3455,5.266666667,78.33333333,55.17,8.64,33.44,68.75,0.08,1.92,0.1,0.055,0.055,5.5212,0.17,6.07,0.04,53.11,0.014,8.84,0.05,0.29,175.0976667,0.014,0.196,7.67,0.542,2.9,1.0,0.46,0.0,0.88,1.34,0.0,18.77,93.74,0.1,75.0,23.4,10.0,60.0,26.5,8.0,121.4875,115.0,44.53252506,540.0,425.0,93.2173913
2025-03-24 22:00:00,2.69,1156.0,110545.0,3.129414925,4295.0,1325.0,2321.0,0.0,1.3,244.0,1.39,7.0,1.4,11.58,87.07,0.42,3.1,276.9013333,0.93,11.98,86.54,0.44,3.8,37.26766666,1.04,9.82,69.44,0.92,81.59666667,19.82,905.631,2.46,1.87377744,10.3455,5.266666667,78.33333333,55.17,8.64,33.44,68.75,0.08,1.92,0.1,0.055,0.055,5.5212,0.17,6.07,0.04,53.11,0.014,8.84,0.05,0.29,175.0976667,0.014,0.196,7.67,0.542,2.9,1.0,0.46,0.0,0.88,1.34,0.0,18.77,93.74,0.1,75.0,23.4,10.0,60.0,26.5,8.0,122.8125,125.0,45.15899383,550.0,425.0,92.0
2025-03-24 23:00:00,2.71,1176.0,109268.0,3.160068021,4287.0,1293.0,2346.0,0.0,1.3,244.0,1.41,7.0,1.4,11.84,86.8,0.4,3.1,274.6806667,0.96,12.46,86.05,0.45,3.9,36.972666669999995,1.04,9.71,69.66,0.96,87.03666667,19.67,911.414,2.45,1.951875585,10.6305,4.955555556,78.42222222,55.05,8.58,35.4425,68.75,0.081,1.88,0.1,0.046,0.059,5.4463,0.18,6.04,0.03,53.39,0.014,9.27,0.06,0.19,46.77233333,0.014,0.208,6.81,0.663,2.6,1.0,0.41,0.0,1.0,0.98,0.0,9.5,96.09,0.1,75.0,23.4,10.0,60.0,26.5,8.0,122.15,120.0,44.25410421,545.0,425.0,92.66666667
2025-03-25 00:00:00,2.72,1161.0,109880.0,3.127098228,4266.0,1285.0,2362.0,0.0,1.3,241.0,1.42,7.0,1.4,11.84,86.8,0.4,3.1,274.6806667,0.96,12.46,86.05,0.45,3.9,36.972666669999995,1.04,9.71,69.66,0.96,87.03666667,19.67,911.414,2.45,1.951875585,10.6305,4.955555556,78.42222222,55.05,8.58,35.4425,68.75,0.081,1.88,0.1,0.046,0.059,5.4463,0.18,6.04,0.03,53.39,0.014,9.27,0.06,0.19,46.77233333,0.014,0.208,6.81,0.663,2.6,1.0,0.41,0.0,1.0,0.98,0.0,9.5,96.09,0.1,75.0,23.4,10.0,60.0,26.5,8.0,121.2225,113.0,44.21672556,538.0,425.0,86.81415929
2025-03-25 01:00:00,2.71,1150.0,110371.0,3.096424702,4243.0,1300.0,2360.0,0.0,1.3,242.0,1.41,7.0,1.4,11.84,86.8,0.4,3.1,274.6806667,0.96,12.46,86.05,0.45,3.9,36.972666669999995,1.04,9.71,69.66,0.96,87.03666667,19.67,911.414,2.45,1.951875585,10.6305,4.955555556,78.42222222,55.05,8.58,35.4425,68.75,0.081,1.88,0.1,0.046,0.059,5.4463,0.18,6.04,0.03,53.39,0.014,9.27,0.06,0.19,46.77233333,0.014,0.208,6.81,0.663,2.6,1.0,0.41,0.0,1.0,0.98,0.0,9.5,96.09,0.1,75.0,23.4,10.0,60.0,26.5,8.0,121.09,112.0,44.68384075,537.0,425.0,86.25
2025-03-25 02:00:00,2.69,1158.0,108583.0,3.139221082,4232.0,1300.0,2369.0,0.0,1.3,240.0,1.39,7.0,1.4,11.84,86.8,0.4,3.1,274.6806667,0.96,12.46,86.05,0.45,3.9,36.972666669999995,1.04,9.71,69.66,0.96,87.03666667,19.67,911.414,2.45,1.951875585,10.6305,4.955555556,78.42222222,55.05,8.58,35.4425,68.75,0.081,1.88,0.1,0.046,0.059,5.4463,0.18,6.04,0.03,53.39,0.014,9.27,0.06,0.19,46.77233333,0.014,0.208,6.81,0.663,2.6,1.0,0.41,0.0,1.0,0.98,0.0,9.5,96.09,0.1,75.0,23.4,10.0,60.0,26.5,8.0,120.9575,111.0,43.70335821,536.0,425.0,86.21621622
2025-03-25 03:00:00,2.64,1157.0,109837.0,3.130519869,4269.0,1367.0,2362.0,0.0,1.3,246.0,1.34,8.0,1.4,11.84,86.8,0.4,3.1,274.6806667,0.96,12.46,86.05,0.45,3.9,36.972666669999995,1.04,9.71,69.66,0.96,87.03666667,19.67,911.414,2.45,1.951875585,10.6305,4.955555556,78.42222222,55.05,8.58,35.4425,68.75,0.081,1.88,0.1,0.046,0.059,5.4463,0.18,6.04,0.03,53.39,0.014,9.27,0.06,0.19,46.77233333,0.014,0.208,6.81,0.663,2.6,1.0,0.41,0.0,1.0,0.98,0.0,9.5,96.09,0.1,75.0,23.4,10.0,60.0,26.5,8.0,120.9575,111.0,43.20872997,536.0,425.0,91.89189189
2025-03-25 04:00:00,2.67,1167.0,109324.0,3.132683305,4252.0,1330.0,2359.0,0.0,1.3,245.0,1.37,7.0,1.4,11.84,86.8,0.4,3.1,274.6806667,0.96,12.46,86.05,0.45,3.9,36.972666669999995,1.04,9.71,69.66,0.96,87.03666667,19.67,911.414,2.45,1.951875585,10.6305,4.955555556,78.42222222,55.05,8.58,35.4425,68.75,0.081,1.88,0.1,0.046,0.059,5.4463,0.18,6.04,0.03,53.39,0.014,9.27,0.06,0.19,46.77233333,0.014,0.208,6.81,0.663,2.6,1.0,0.41,0.0,1.0,0.98,0.0,9.5,96.09,0.1,75.0,23.4,10.0,60.0,26.5,8.0,120.825,110.0,44.07771536,535.0,425.0,91.90909091
2025-03-25 05:00:00,2.68,1166.0,110220.0,3.11307765,4260.0,1329.0,2358.0,0.0,1.3,246.0,1.38,8.0,1.4,11.84,86.8,0.4,3.1,274.6806667,0.96,12.46,86.05,0.45,3.9,36.972666669999995,1.04,9.71,69.66,0.96,87.03666667,19.67,911.414,2.45,1.951875585,10.6305,4.955555556,78.42222222,55.05,8.58,35.4425,68.75,0.081,1.88,0.1,0.046,0.059,5.4463,0.18,6.04,0.03,53.39,0.014,9.27,0.06,0.19,46.77233333,0.014,0.208,6.81,0.663,2.6,1.0,0.41,0.0,1.0,0.98,0.0,9.5,96.09,0.1,75.0,23.4,10.0,60.0,26.5,8.0,120.9575,111.0,44.27570093,536.0,425.0,92.61261261
2025-03-25 06:00:00,2.67,1168.0,110119.0,3.116661734,4261.0,1335.0,2356.0,0.0,1.3,246.0,1.37,7.0,1.4,11.84,86.8,0.4,3.1,274.6806667,0.96,12.46,86.05,0.45,3.9,36.972666669999995,1.04,9.71,69.66,0.96,87.03666667,19.67,911.414,2.45,1.951875585,10.6305,4.955555556,78.42222222,55.05,8.58,35.4425,68.75,0.081,1.88,0.1,0.046,0.059,5.4463,0.18,6.04,0.03,53.39,0.014,9.27,0.06,0.19,46.77233333,0.014,0.208,6.81,0.663,2.6,1.0,0.41,0.0,1.0,0.98,0.0,9.5,96.09,0.1,75.0,23.4,10.0,60.0,26.5,8.0,121.4875,115.0,44.4496052,540.0,425.0,90.52173913
2025-03-25 07:00:00,2.65,1167.0,110821.0,3.074418811,4230.0,1372.0,2374.0,0.0,1.3,250.0,1.35,8.0,1.4,11.84,86.8,0.4,3.1,274.6806667,0.96,12.46,86.05,0.45,3.9,36.972666669999995,1.04,9.71,69.66,0.96,87.03666667,19.67,911.414,2.45,1.951875585,10.6305,4.955555556,78.42222222,55.05,8.58,35.4425,68.75,0.081,1.88,0.1,0.046,0.059,5.4463,0.18,6.04,0.03,53.39,0.014,9.27,0.06,0.19,46.77233333,0.014,0.208,6.81,0.663,2.6,1.0,0.41,0.0,1.0,0.98,0.0,9.5,96.09,0.1,75.0,23.4,10.0,60.0,26.5,8.0,120.825,110.0,43.87306,535.0,425.0,87.81818182
2025-03-25 08:00:00,2.64,1166.0,110097.0,0.94788807,1295.0,1386.0,2363.0,0.0,1.3,251.0,1.34,8.0,1.4,11.69,86.98,0.35,2.9,274.6806667,0.98,12.46,86.05,0.45,3.9,36.972666669999995,1.04,9.8,69.9,0.91,87.03666667,19.39,911.414,2.39,1.928571429,10.26,4.955555556,78.42222222,55.44,10.16,34.1075,68.75,0.071,1.87,0.1,0.05,0.063,5.32,0.17,6.07,0.04,53.11,0.014,8.84,0.05,0.29,46.77233333,0.014,0.196,7.67,0.542,2.9,1.0,0.41,0.0,1.0,0.98,0.0,9.5,96.09,0.1,75.0,23.4,10.0,60.0,26.5,8.0,121.4875,115.0,44.67099166,540.0,425.0,91.73913043
2025-03-25 09:00:00,2.59,1169.0,110452.0,0.952866057,1306.0,1426.0,2323.0,0.0,1.3,253.0,1.29,7.0,1.4,11.69,86.98,0.35,2.9,274.6806667,0.98,12.46,86.05,0.45,3.9,36.972666669999995,1.04,9.8,69.9,0.91,87.03666667,19.39,911.414,2.39,1.928571429,10.26,4.955555556,78.42222222,55.44,10.16,34.1075,68.75,0.071,1.87,0.1,0.05,0.063,5.32,0.17,6.07,0.04,53.11,0.014,8.84,0.05,0.29,46.77233333,0.014,0.196,7.67,0.542,2.9,1.0,0.41,0.0,1.0,0.98,0.0,9.5,96.09,0.1,75.0,23.4,10.0,60.0,26.5,8.0,122.0175,119.0,43.94755327,544.0,425.0,98.65546218
2025-03-25 10:00:00,2.56,1163.0,110994.0,0.904660743,1246.0,1455.0,2289.0,0.0,1.3,253.0,1.26,8.0,1.4,11.69,86.98,0.35,2.9,274.6806667,0.98,12.46,86.05,0.45,3.9,36.972666669999995,1.04,9.8,69.9,0.91,87.03666667,19.39,911.414,2.39,1.928571429,10.26,4.955555556,78.42222222,55.44,10.16,34.1075,68.75,0.071,1.87,0.1,0.05,0.063,5.32,0.17,6.07,0.04,53.11,0.014,8.84,0.05,0.29,46.77233333,0.014,0.196,7.67,0.542,2.9,1.0,0.41,0.0,1.0,0.98,0.0,9.5,96.09,0.1,75.0,23.4,10.0,60.0,26.5,8.0,122.945,126.0,44.12869892,551.0,425.0,98.25396825
2025-03-25 11:00:00,2.58,1180.0,106305.0,3.033059055,4003.0,1388.0,2277.0,0.0,1.3,246.0,1.28,7.0,1.4,11.69,86.98,0.35,2.9,274.6806667,0.98,12.46,86.05,0.45,3.9,36.972666669999995,1.04,9.8,69.9,0.91,87.03666667,19.39,911.414,2.39,1.928571429,10.26,4.955555556,78.42222222,55.44,10.16,34.1075,68.75,0.071,1.87,0.1,0.05,0.063,5.32,0.17,6.07,0.04,53.11,0.014,8.84,0.05,0.29,46.77233333,0.014,0.196,7.67,0.542,2.9,1.0,0.41,0.0,1.0,0.98,0.0,9.5,96.09,0.1,75.0,23.4,10.0,60.0,26.5,8.0,123.8725,133.0,44.57318515,558.0,425.0,95.63909774
2025-03-25 12:00:00,2.63,1188.0,104858.0,3.074116142,4002.0,1313.0,2303.0,0.0,1.3,241.0,1.33,7.0,1.4,11.69,86.98,0.35,2.9,274.6806667,0.98,12.46,86.05,0.45,3.9,36.972666669999995,1.04,9.8,69.9,0.91,87.03666667,19.39,911.414,2.39,1.928571429,10.26,4.955555556,78.42222222,55.44,10.16,34.1075,68.75,0.071,1.87,0.1,0.05,0.063,5.32,0.17,6.07,0.04,53.11,0.014,8.84,0.05,0.29,46.77233333,0.014,0.196,7.67,0.542,2.9,1.0,0.41,0.0,1.0,0.98,0.0,9.5,96.09,0.1,75.0,23.4,10.0,60.0,26.5,8.0,123.8725,133.0,44.76279944,558.0,425.0,91.87969925
2025-03-25 13:00:00,2.69,1167.0,105009.0,3.069698851,4002.0,1264.0,2322.0,0.0,1.3,234.0,1.39,6.0,1.4,11.69,86.98,0.35,2.9,274.6806667,0.98,12.46,86.05,0.45,3.9,36.972666669999995,1.04,9.8,69.9,0.91,87.03666667,19.39,911.414,2.39,1.928571429,10.26,4.955555556,78.42222222,55.44,10.16,34.1075,68.75,0.071,1.87,0.1,0.05,0.063,5.32,0.17,6.07,0.04,53.11,0.014,8.84,0.05,0.29,46.77233333,0.014,0.196,7.67,0.542,2.9,1.0,0.41,0.0,1.0,0.98,0.0,9.5,96.09,0.1,75.0,23.4,10.0,60.0,26.5,8.0,122.2825,121.0,45.09988249,546.0,425.0,85.78512397
2025-03-25 14:00:00,2.66,1168.0,107733.0,2.99363141,4004.0,1319.0,2363.0,0.0,1.3,241.0,1.36,7.0,1.4,11.69,86.98,0.35,2.9,274.6806667,0.98,12.46,86.05,0.45,3.9,36.972666669999995,1.04,9.8,69.9,0.91,87.03666667,19.39,911.414,2.39,1.928571429,10.26,4.955555556,78.42222222,55.44,10.16,34.1075,68.75,0.071,1.87,0.1,0.05,0.063,5.32,0.17,6.07,0.04,53.11,0.014,8.84,0.05,0.29,46.77233333,0.014,0.196,7.67,0.542,2.9,1.0,0.41,0.0,1.0,0.98,0.0,9.5,96.09,0.1,75.0,23.4,10.0,60.0,26.5,8.0,120.825,110.0,44.27534535,535.0,425.0,84.45454545
2025-03-25 15:00:00,2.66,1154.0,107039.0,3.016035046,4008.0,1311.0,2331.0,0.0,1.3,238.0,1.36,7.0,1.4,11.69,86.98,0.35,2.9,274.6806667,0.98,12.46,86.05,0.45,3.9,36.972666669999995,1.04,9.8,69.9,0.91,87.03666667,19.39,911.414,2.39,1.928571429,10.26,4.955555556,78.42222222,55.44,10.16,34.1075,68.75,0.071,1.87,0.1,0.05,0.063,5.32,0.17,6.07,0.04,53.11,0.014,8.84,0.05,0.29,46.77233333,0.014,0.196,7.67,0.542,2.9,1.0,0.41,0.0,1.0,0.98,0.0,9.5,96.09,0.1,75.0,23.4,10.0,60.0,26.5,8.0,121.885,118.0,45.34911243,543.0,425.0,86.61016949
2025-03-25 16:00:00,2.64,1156.0,109348.0,2.950184276,4005.0,1358.0,2332.0,0.0,1.3,245.0,1.34,8.0,1.4,11.89,86.73,0.4,2.7,274.6806667,0.98,12.46,86.05,0.45,3.9,36.972666669999995,1.04,9.57,69.86,0.96,87.03666667,19.61,911.414,2.39,1.969811321,10.44,4.955555556,78.42222222,55.27,9.34,34.775,68.75,0.076,1.9,0.1,0.046,0.06,5.3,0.17,6.31,0.22,53.24,0.015,8.78,0.18,0.28,46.77233333,0.012,0.187,7.05,0.513,2.1,1.0,0.41,0.0,1.0,0.98,0.0,9.5,96.09,0.1,75.0,23.4,10.0,60.0,26.5,8.0,120.825,110.0,44.06504065,535.0,425.0,92.09090909
2025-03-25 17:00:00,2.65,1159.0,110968.0,2.908595425,4007.0,1373.0,2321.0,0.0,1.3,249.0,1.35,7.0,1.4,11.89,86.73,0.4,2.7,274.6806667,0.98,12.46,86.05,0.45,3.9,36.972666669999995,1.04,9.57,69.86,0.96,87.03666667,19.61,911.414,2.39,1.969811321,10.44,4.955555556,78.42222222,55.27,9.34,34.775,68.75,0.076,1.9,0.1,0.046,0.06,5.3,0.17,6.31,0.22,53.24,0.015,8.78,0.18,0.28,46.77233333,0.012,0.187,7.05,0.513,2.1,1.0,0.41,0.0,1.0,0.98,0.0,9.5,96.09,0.1,75.0,23.4,10.0,60.0,26.5,8.0,122.15,120.0,44.27767355,545.0,425.0,92.83333333
2025-03-25 18:00:00,2.65,1154.0,109353.0,2.949313398,4004.0,1357.0,2305.0,0.0,1.3,244.0,1.35,7.0,1.4,11.89,86.73,0.4,2.7,274.6806667,0.98,12.46,86.05,0.45,3.9,36.972666669999995,1.04,9.57,69.86,0.96,87.03666667,19.61,911.414,2.39,1.969811321,10.44,4.955555556,78.42222222,55.27,9.34,34.775,68.75,0.076,1.9,0.1,0.046,0.06,5.3,0.17,6.31,0.22,53.24,0.015,8.78,0.18,0.28,46.77233333,0.012,0.187,7.05,0.513,2.1,1.0,0.41,0.0,1.0,0.98,0.0,9.5,96.09,0.1,75.0,23.4,10.0,60.0,26.5,8.0,122.2825,121.0,44.38202247,546.0,425.0,92.97520661
2025-03-25 19:00:00,2.7,1177.0,109594.0,2.942097824,4003.0,1301.0,2318.0,0.0,1.3,245.0,1.4,8.0,1.4,11.89,86.73,0.4,2.7,274.6806667,0.98,12.46,86.05,0.45,3.9,36.972666669999995,1.04,9.57,69.86,0.96,87.03666667,19.61,911.414,2.39,1.969811321,10.44,4.955555556,78.42222222,55.27,9.34,34.775,68.75,0.076,1.9,0.1,0.046,0.06,5.3,0.17,6.31,0.22,53.24,0.015,8.78,0.18,0.28,46.77233333,0.012,0.187,7.05,0.513,2.1,1.0,0.41,0.0,1.0,0.98,0.0,9.5,96.09,0.1,75.0,23.4,10.0,60.0,26.5,8.0,122.2825,121.0,44.82519102,546.0,425.0,92.47933884
2025-03-25 20:00:00,2.64,1160.0,111046.0,2.90437918,4004.0,1379.0,2299.0,0.0,1.3,249.0,1.34,7.0,1.4,11.89,86.73,0.4,2.7,274.6806667,0.98,12.46,86.05,0.45,3.9,36.972666669999995,1.04,9.57,69.86,0.96,87.03666667,19.61,911.414,2.39,1.969811321,10.44,4.955555556,78.42222222,55.27,9.34,34.775,68.75,0.076,1.9,0.1,0.046,0.06,5.3,0.17,6.31,0.22,53.24,0.015,8.78,0.18,0.28,46.77233333,0.012,0.187,7.05,0.513,2.1,1.0,0.41,0.0,1.0,0.98,0.0,9.5,96.09,0.1,75.0,23.4,10.0,60.0,26.5,8.0,123.3425,129.0,44.73193473,554.0,425.0,86.82170543
2025-03-25 21:00:00,2.65,1172.0,111813.0,2.883029852,4002.0,1382.0,2315.0,0.0,1.3,253.0,1.35,7.0,1.4,11.89,86.73,0.4,2.7,274.6806667,0.98,12.46,86.05,0.45,3.9,36.972666669999995,1.04,9.57,69.86,0.96,87.03666667,19.61,911.414,2.39,1.969811321,10.44,4.955555556,78.42222222,55.27,9.34,34.775,68.75,0.076,1.9,0.1,0.046,0.06,5.3,0.17,6.31,0.22,53.24,0.015,8.78,0.18,0.28,46.77233333,0.012,0.187,7.05,0.513,2.1,1.0,0.41,0.0,1.0,0.98,0.0,9.5,96.09,0.1,75.0,23.4,10.0,60.0,26.5,8.0,124.005,134.0,44.44957304,559.0,425.0,84.32835821
2025-03-25 22:00:00,2.64,1178.0,109125.0,2.95399601,4002.0,1356.0,2307.0,0.0,1.3,248.0,1.34,7.0,1.4,11.89,86.73,0.4,2.7,274.6806667,0.98,12.46,86.05,0.45,3.9,36.972666669999995,1.04,9.57,69.86,0.96,87.03666667,19.61,911.414,2.39,1.969811321,10.44,4.955555556,78.42222222,55.27,9.34,34.775,68.75,0.076,1.9,0.1,0.046,0.06,5.3,0.17,6.31,0.22,53.24,0.015,8.78,0.18,0.28,46.77233333,0.012,0.187,7.05,0.513,2.1,1.0,0.41,0.0,1.0,0.98,0.0,9.5,96.09,0.1,75.0,23.4,10.0,60.0,26.5,8.0,124.1375,135.0,43.2274638,560.0,425.0,90.81481481
2025-03-25 23:00:00,2.67,1174.0,107810.0,2.98776181,3999.0,1316.0,2289.0,0.0,1.3,243.0,1.37,7.0,1.4,11.77,86.88,0.39,3.0,272.1816667,0.96,11.88,86.6,0.5,3.8,36.528000000000006,1.02,9.84,69.46,0.98,87.11666667,19.72,902.3203333,2.56,1.939927611,10.773,5.286666667,78.4,54.71,8.72,36.11,68.75,0.082,1.99,0.11,0.049,0.063,5.5533,0.18,6.04,0.03,53.39,0.014,9.27,0.06,0.19,87.00666667,0.014,0.208,6.81,0.663,2.6,1.0,0.26,0.0,0.75,1.18,0.0,10.22333333,95.16,0.1,75.0,23.4,10.0,60.0,26.5,8.0,123.8725,133.0,44.1443539,558.0,425.0,92.2556391
2025-03-26 00:00:00,2.69,1171.0,108440.0,2.973385159,4003.0,1302.0,2331.0,0.0,1.3,242.0,1.39,7.0,1.4,11.77,86.88,0.39,3.0,272.1816667,0.96,11.88,86.6,0.5,3.8,36.528000000000006,1.02,9.84,69.46,0.98,87.11666667,19.72,902.3203333,2.56,1.939927611,10.773,5.286666667,78.4,54.71,8.72,36.11,68.75,0.082,1.99,0.11,0.049,0.063,5.5533,0.18,6.04,0.03,53.39,0.014,9.27,0.06,0.19,87.00666667,0.014,0.208,6.81,0.663,2.6,1.0,0.26,0.0,0.75,1.18,0.0,10.22333333,95.16,0.1,75.0,23.4,10.0,60.0,26.5,8.0,122.8125,125.0,44.13277232,550.0,425.0,85.44
2025-03-26 01:00:00,2.7,1140.0,109387.0,2.946189769,4001.0,1301.0,2346.0,0.0,1.3,238.0,1.4,7.0,1.4,11.77,86.88,0.39,3.0,272.1816667,0.96,11.88,86.6,0.5,3.8,36.528000000000006,1.02,9.84,69.46,0.98,87.11666667,19.72,902.3203333,2.56,1.939927611,10.773,5.286666667,78.4,54.71,8.72,36.11,68.75,0.082,1.99,0.11,0.049,0.063,5.5533,0.18,6.04,0.03,53.39,0.014,9.27,0.06,0.19,87.00666667,0.014,0.208,6.81,0.663,2.6,1.0,0.26,0.0,0.75,1.18,0.0,10.22333333,95.16,0.1,75.0,23.4,10.0,60.0,26.5,8.0,120.4275,107.0,45.32677442,532.0,425.0,86.1682243
2025-03-26 02:00:00,2.72,1139.0,110199.0,2.924495787,4001.0,1289.0,2361.0,0.0,1.3,238.0,1.42,7.0,1.4,11.77,86.88,0.39,3.0,272.1816667,0.96,11.88,86.6,0.5,3.8,36.528000000000006,1.02,9.84,69.46,0.98,87.11666667,19.72,902.3203333,2.56,1.939927611,10.773,5.286666667,78.4,54.71,8.72,36.11,68.75,0.082,1.99,0.11,0.049,0.063,5.5533,0.18,6.04,0.03,53.39,0.014,9.27,0.06,0.19,87.00666667,0.014,0.208,6.81,0.663,2.6,1.0,0.26,0.0,0.75,1.18,0.0,10.22333333,95.16,0.1,75.0,23.4,10.0,60.0,26.5,8.0,120.1625,105.0,45.4587474,530.0,425.0,85.61904762
2025-03-26 03:00:00,2.64,1145.0,112039.0,2.877218283,4002.0,1396.0,2343.0,0.0,1.3,249.0,1.34,8.0,1.4,11.77,86.88,0.39,3.0,272.1816667,0.96,11.88,86.6,0.5,3.8,36.528000000000006,1.02,9.84,69.46,0.98,87.11666667,19.72,902.3203333,2.56,1.939927611,10.773,5.286666667,78.4,54.71,8.72,36.11,68.75,0.082,1.99,0.11,0.049,0.063,5.5533,0.18,6.04,0.03,53.39,0.014,9.27,0.06,0.19,87.00666667,0.014,0.208,6.81,0.663,2.6,1.0,0.26,0.0,0.75,1.18,0.0,10.22333333,95.16,0.1,75.0,23.4,10.0,60.0,26.5,8.0,121.4875,115.0,44.12304867,540.0,425.0,89.65217391
2025-03-26 04:00:00,2.58,1159.0,108868.0,2.960964508,4002.0,1413.0,2321.0,0.0,1.3,248.0,1.28,7.0,1.4,11.77,86.88,0.39,3.0,272.1816667,0.96,11.88,86.6,0.5,3.8,36.528000000000006,1.02,9.84,69.46,0.98,87.11666667,19.72,902.3203333,2.56,1.939927611,10.773,5.286666667,78.4,54.71,8.72,36.11,68.75,0.082,1.99,0.11,0.049,0.063,5.5533,0.18,6.04,0.03,53.39,0.014,9.27,0.06,0.19,87.00666667,0.014,0.208,6.81,0.663,2.6,1.0,0.26,0.0,0.75,1.18,0.0,10.22333333,95.16,0.1,75.0,23.4,10.0,60.0,26.5,8.0,121.7525,117.0,45.02545118,542.0,425.0,91.88034188
2025-03-26 05:00:00,2.57,1158.0,109653.0,2.938313689,4000.0,1443.0,2325.0,0.0,1.3,251.0,1.27,8.0,1.4,11.77,86.88,0.39,3.0,272.1816667,0.96,11.88,86.6,0.5,3.8,36.528000000000006,1.02,9.84,69.46,0.98,87.11666667,19.72,902.3203333,2.56,1.939927611,10.773,5.286666667,78.4,54.71,8.72,36.11,68.75,0.082,1.99,0.11,0.049,0.063,5.5533,0.18,6.04,0.03,53.39,0.014,9.27,0.06,0.19,87.00666667,0.014,0.208,6.81,0.663,2.6,1.0,0.26,0.0,0.75,1.18,0.0,10.22333333,95.16,0.1,75.0,23.4,10.0,60.0,26.5,8.0,121.7525,117.0,44.79262673,542.0,425.0,91.28205128
2025-03-26 06:00:00,2.61,1169.0,108263.0,2.976012511,4000.0,1374.0,2316.0,0.0,1.3,245.0,1.31,7.0,1.4,11.77,86.88,0.39,3.0,272.1816667,0.96,11.88,86.6,0.5,3.8,36.528000000000006,1.02,9.84,69.46,0.98,87.11666667,19.72,902.3203333,2.56,1.939927611,10.773,5.286666667,78.4,54.71,8.72,36.11,68.75,0.082,1.99,0.11,0.049,0.063,5.5533,0.18,6.04,0.03,53.39,0.014,9.27,0.06,0.19,87.00666667,0.014,0.208,6.81,0.663,2.6,1.0,0.26,0.0,0.75,1.18,0.0,10.22333333,95.16,0.1,75.0,23.4,10.0,60.0,26.5,8.0,122.2825,121.0,44.74236419,546.0,425.0,93.30578512
2025-03-26 07:00:00,2.65,1166.0,110070.0,2.927189582,4000.0,1364.0,2334.0,0.0,1.3,248.0,1.35,7.0,1.4,11.77,86.88,0.39,3.0,272.1816667,0.96,11.88,86.6,0.5,3.8,36.528000000000006,1.02,9.84,69.46,0.98,87.11666667,19.72,902.3203333,2.56,1.939927611,10.773,5.286666667,78.4,54.71,8.72,36.11,68.75,0.082,1.99,0.11,0.049,0.063,5.5533,0.18,6.04,0.03,53.39,0.014,9.27,0.06,0.19,87.00666667,0.014,0.208,6.81,0.663,2.6,1.0,0.26,0.0,0.75,1.18,0.0,10.22333333,95.16,0.1,75.0,23.4,10.0,60.0,26.5,8.0,121.7525,117.0,44.51612903,542.0,425.0,89.48717949
2025-03-26 08:00:00,2.68,1134.0,109628.0,2.940451761,4002.0,1328.0,2324.0,0.0,1.3,239.0,1.38,8.0,1.4,11.79,86.82,0.46,3.1,272.1816667,0.93,11.88,86.6,0.5,3.8,36.528000000000006,1.02,9.77,69.55,1.09,87.11666667,19.59,902.3203333,2.419198543,1.968663363,10.56211961,5.286666667,78.4,55.18,9.31,36.11,68.75,0.075,1.854645419,0.11,0.049,0.059,5.365122249,0.17,6.04,0.03,53.39,0.014,9.27,0.06,0.19,87.00666667,0.014,0.208,6.81,0.663,2.6,1.0,0.41,0.0,1.0,0.98,0.0,10.22333333,96.09,0.1,75.0,23.4,10.0,60.0,26.5,8.0,121.4875,115.0,45.57759627,540.0,425.0,89.39130435
2025-03-26 09:00:00,2.65,1153.0,108083.0,2.980965237,4000.0,1337.0,2308.0,0.0,1.3,241.0,1.35,7.0,1.4,11.79,86.82,0.46,3.1,272.1816667,0.93,11.88,86.6,0.5,3.8,36.528000000000006,1.02,9.77,69.55,1.09,87.11666667,19.59,902.3203333,2.419198543,1.968663363,10.56211961,5.286666667,78.4,55.18,9.31,36.11,68.75,0.075,1.854645419,0.11,0.049,0.059,5.365122249,0.17,6.04,0.03,53.39,0.014,9.27,0.06,0.19,87.00666667,0.014,0.208,6.81,0.663,2.6,1.0,0.41,0.0,1.0,0.98,0.0,10.22333333,96.09,0.1,75.0,23.4,10.0,60.0,26.5,8.0,122.15,120.0,44.71658502,545.0,425.0,92.75
2025-03-26 10:00:00,2.66,1151.0,107918.0,2.987011446,4002.0,1313.0,2322.0,0.0,1.3,238.0,1.36,7.0,1.4,11.79,86.82,0.46,3.1,272.1816667,0.93,11.88,86.6,0.5,3.8,36.528000000000006,1.02,9.77,69.55,1.09,87.11666667,19.59,902.3203333,2.419198543,1.968663363,10.56211961,5.286666667,78.4,55.18,9.31,36.11,68.75,0.075,1.854645419,0.11,0.049,0.059,5.365122249,0.17,6.04,0.03,53.39,0.014,9.27,0.06,0.19,87.00666667,0.014,0.208,6.81,0.663,2.6,1.0,0.41,0.0,1.0,0.98,0.0,10.22333333,96.09,0.1,75.0,23.4,10.0,60.0,26.5,8.0,122.0175,119.0,45.23754345,544.0,425.0,91.00840336
2025-03-26 11:00:00,2.63,1151.0,107926.0,2.989027584,4005.0,1355.0,2330.0,0.0,1.3,242.0,1.33,7.0,1.4,11.79,86.82,0.46,3.1,272.1816667,0.93,11.88,86.6,0.5,3.8,36.528000000000006,1.02,9.77,69.55,1.09,87.11666667,19.59,902.3203333,2.419198543,1.968663363,10.56211961,5.286666667,78.4,55.18,9.31,36.11,68.75,0.075,1.854645419,0.11,0.049,0.059,5.365122249,0.17,6.04,0.03,53.39,0.014,9.27,0.06,0.19,87.00666667,0.014,0.208,6.81,0.663,2.6,1.0,0.41,0.0,1.0,0.98,0.0,10.22333333,96.09,0.1,75.0,23.4,10.0,60.0,26.5,8.0,122.15,120.0,45.22144522,545.0,425.0,91.0
2025-03-26 12:00:00,2.62,1152.0,107908.0,2.988779907,4004.0,1368.0,2315.0,0.0,1.3,243.0,1.32,7.0,1.4,11.79,86.82,0.46,3.1,272.1816667,0.93,11.88,86.6,0.5,3.8,36.528000000000006,1.02,9.77,69.55,1.09,87.11666667,19.59,902.3203333,2.419198543,1.968663363,10.56211961,5.286666667,78.4,55.18,9.31,36.11,68.75,0.075,1.854645419,0.11,0.049,0.059,5.365122249,0.17,6.04,0.03,53.39,0.014,9.27,0.06,0.19,87.00666667,0.014,0.208,6.81,0.663,2.6,1.0,0.41,0.0,1.0,0.98,0.0,10.22333333,96.09,0.1,75.0,23.4,10.0,60.0,26.5,8.0,122.15,120.0,45.18295507,545.0,425.0,91.16666667
2025-03-26 13:00:00,2.66,1148.0,106175.0,3.037528131,4004.0,1299.0,2319.0,0.0,1.3,235.0,1.36,7.0,1.4,11.79,86.82,0.46,3.1,272.1816667,0.93,11.88,86.6,0.5,3.8,36.528000000000006,1.02,9.77,69.55,1.09,87.11666667,19.59,902.3203333,2.419198543,1.968663363,10.56211961,5.286666667,78.4,55.18,9.31,36.11,68.75,0.075,1.854645419,0.11,0.049,0.059,5.365122249,0.17,6.04,0.03,53.39,0.014,9.27,0.06,0.19,87.00666667,0.014,0.208,6.81,0.663,2.6,1.0,0.41,0.0,1.0,0.98,0.0,10.22333333,96.09,0.1,75.0,23.4,10.0,60.0,26.5,8.0,122.8125,125.0,44.44967074,550.0,425.0,87.52
2025-03-26 14:00:00,2.67,1147.0,107702.0,2.995239808,4005.0,1310.0,2344.0,0.0,1.3,238.0,1.37,7.0,1.4,11.79,86.82,0.46,3.1,272.1816667,0.93,11.88,86.6,0.5,3.8,36.528000000000006,1.02,9.77,69.55,1.09,87.11666667,19.59,902.3203333,2.419198543,1.968663363,10.56211961,5.286666667,78.4,55.18,9.31,36.11,68.75,0.075,1.854645419,0.11,0.049,0.059,5.365122249,0.17,6.04,0.03,53.39,0.014,9.27,0.06,0.19,87.00666667,0.014,0.208,6.81,0.663,2.6,1.0,0.41,0.0,1.0,0.98,0.0,10.22333333,96.09,0.1,75.0,23.4,10.0,60.0,26.5,8.0,122.41499999999999,122.0,45.3993461,547.0,425.0,85.6557377
2025-03-26 15:00:00,2.7,1147.0,108806.0,2.964869873,4005.0,1292.0,2344.0,0.0,1.3,238.0,1.4,7.0,1.4,11.79,86.82,0.46,3.1,272.1816667,0.93,11.88,86.6,0.5,3.8,36.528000000000006,1.02,9.77,69.55,1.09,87.11666667,19.59,902.3203333,2.419198543,1.968663363,10.56211961,5.286666667,78.4,55.18,9.31,36.11,68.75,0.075,1.854645419,0.11,0.049,0.059,5.365122249,0.17,6.04,0.03,53.39,0.014,9.27,0.06,0.19,87.00666667,0.014,0.208,6.81,0.663,2.6,1.0,0.41,0.0,1.0,0.98,0.0,10.22333333,96.09,0.1,75.0,23.4,10.0,60.0,26.5,8.0,121.4875,115.0,44.40298507,540.0,425.0,86.0
2025-03-26 16:00:00,2.67,1146.0,110502.0,2.920852861,4007.0,1342.0,2330.0,0.0,1.3,244.0,1.37,7.0,1.4,11.92,86.79,0.35,3.3,272.1816667,0.94,11.88,86.6,0.5,3.8,36.528000000000006,1.02,9.85,69.43,1.04,87.11666667,19.68,902.3203333,2.50167122,1.931061169,10.51462806,5.286666667,78.4,55.18,9.12,36.11,68.75,0.076,1.920412987,0.11,0.056,0.049673626,5.445,0.18,6.04,0.03,53.39,0.014,9.27,0.06,0.19,87.00666667,0.014,0.208,6.81,0.663,2.6,1.0,0.34,0.0,1.11,1.26,0.0,10.22333333,94.45,0.1,75.0,23.4,10.0,60.0,26.5,8.0,122.0175,119.0,45.48819991,544.0,425.0,85.96638655
2025-03-26 17:00:00,2.65,1149.0,111031.0,2.905496255,4005.0,1376.0,2319.0,0.0,1.3,247.0,1.35,8.0,1.4,11.92,86.79,0.35,3.3,272.1816667,0.94,11.88,86.6,0.5,3.8,36.528000000000006,1.02,9.85,69.43,1.04,87.11666667,19.68,902.3203333,2.50167122,1.931061169,10.51462806,5.286666667,78.4,55.18,9.12,36.11,68.75,0.076,1.920412987,0.11,0.056,0.049673626,5.445,0.18,6.04,0.03,53.39,0.014,9.27,0.06,0.19,87.00666667,0.014,0.208,6.81,0.663,2.6,1.0,0.34,0.0,1.11,1.26,0.0,10.22333333,94.45,0.1,75.0,23.4,10.0,60.0,26.5,8.0,121.7525,117.0,44.90697674,542.0,425.0,91.62393162
2025-04-01 00:00:00,2.48,1143.0,97549.0,3.2415674,3926.0,1319.0,2280.0,0.0,1.24,214.0,1.24,7.0,1.3,11.34890037,87.2205739,0.431821546,3.38826363,233.1243333,0.998704182,11.16,87.36,0.45,7.0,31.030333329999998,1.03,9.53,70.65,0.96,94.87,18.86,750.249,2.35,2.104448743,10.88,5.198888889,80.28888889,55.27,9.15,32.73075,69.83,0.055,1.88,0.04,0.056,0.056,5.17,0.17,2.268887449,0.031732692,21.3085024,0.015866346,3.030472047,0.023799519,0.166596631,291.3331431,0.003966586,0.06743197,3.256567475,0.21379901,1.58663458,1.0,0.44,0.0,0.79,1.3,0.0,19.59666667,95.04,0.1,75.0,23.4,10.0,60.0,26.5,8.0,117.535,138.0,41.91631003,535.0,397.0,80.79710145
2025-04-01 01:00:00,2.44,1157.0,97338.0,3.320520957,4013.0,1430.0,2312.0,0.0,1.3,218.0,1.14,7.0,1.3,11.34890037,87.2205739,0.431821546,3.38826363,233.1243333,0.998704182,11.16,87.36,0.45,7.0,31.030333329999998,1.03,9.53,70.65,0.96,94.87,18.86,750.249,2.35,2.104448743,10.88,5.198888889,80.28888889,55.27,9.15,32.73075,69.83,0.055,1.88,0.04,0.056,0.056,5.17,0.17,2.268887449,0.031732692,21.3085024,0.015866346,3.030472047,0.023799519,0.166596631,291.3331431,0.003966586,0.06743197,3.256567475,0.21379901,1.58663458,1.0,0.44,0.0,0.79,1.3,0.0,19.59666667,95.04,0.1,75.0,23.4,10.0,60.0,26.5,8.0,116.74000000000001,132.0,42.01561391,529.0,397.0,79.46969697
2025-04-01 02:00:00,2.44,1155.0,97455.0,0.862485319,1043.0,1421.0,2286.0,0.0,1.3,218.0,1.14,7.0,1.3,11.34890037,87.2205739,0.431821546,3.38826363,233.1243333,0.998704182,11.16,87.36,0.45,7.0,31.030333329999998,1.03,9.53,70.65,0.96,94.87,18.86,750.249,2.35,2.104448743,10.88,5.198888889,80.28888889,55.27,9.15,32.73075,69.83,0.055,1.88,0.04,0.056,0.056,5.17,0.17,2.268887449,0.031732692,21.3085024,0.015866346,3.030472047,0.023799519,0.166596631,291.3331431,0.003966586,0.06743197,3.256567475,0.21379901,1.58663458,1.0,0.44,0.0,0.79,1.3,0.0,19.59666667,95.04,0.1,75.0,23.4,10.0,60.0,26.5,8.0,117.1375,135.0,42.31870229,532.0,397.0,86.2962963
