Repository: saikumar-voptimai/evonith_bf_webapp

# Evonith BF2 — Blast Furnace Intelligence Platform

Monitoring, modelling and optimisation of **Blast Furnace 2 (BF2)** at Evonith Steel: live telemetry from InfluxDB,
manual plant reports from Neon PostgreSQL, a two-zone energy model of the furnace, blend and fuel optimisers, a
conversational assistant (FurnaceMind) and a live digital twin evaluated every hour.

The platform has three deployable parts that share one Python service layer, plus the shared data library:

| Part | Path | What it is |
|---|---|---|
| **Streamlit app** (legacy) | `src/app.py`, `src/custom_pages/` | The original 11-page dashboard; still the home of the model pages. Served under `/legacy` in production |

File: src/assets/data/furnace_dataset_20260525_002530_771382.csv (part 123 of 209)
GO%,ORE_NA2O%,ORE_P%,ORE_TIO2%,ORE_AL2O3%,ORE_SIO2%,ORE_MNO%,ORE_CAO%,ORE_K2O%,ORE_CALC_MT,PELLET_PCT_SIO2,PELLET_PCT_AL2O3,PELLET_PCT_FE2O3,PELLET_PCT_MGO,PELLET_PCT_TIO2,PELLET_PCT_NA2O,TOTAL_PELLET_CALC_MT,PELLET_PCT_K2O,PELLET_PCT_TM,PELLET_PCT_LOI,PELLET_PCT_MNO,PELLET_PCT_CAO,PELLET_PCT_P,CHARGES/HRS.,STOCKRODLEVEL,CHEM_PCT_C,CHEM_PCT_CR,CHEM_PCT_FE,CHEM_PCT_MN,CHEM_PCT_P,CHEM_PCT_S,CHEM_PCT_SI,CHEM_PCT_TI,SLAG_BASICITY,SLAG_PCT_AL2O3,SLAG_PCT_CAO,SLAG_PCT_FEO,SLAG_PCT_K2O,SLAG_PCT_MGO,SLAG_PCT_MNO,SLAG_PCT_NA2O,SLAG_PCT_S,SLAG_PCT_SIO2,SLAG_PCT_TIO2,SLAG_T_BASICITY,HMT_GT_1480C,COKE_DISCHARGE_TIME,WEIGHTED_COKE_ANGLE,TOTAL_COKE_PORTIONS,NON_COKE_DISCHARGE_TIME,WEIGHTED_NON_COKE_ANGLE,TOTAL_NON_COKE_PORTIONS,TOTAL HEAT LOAD,FTG_UPTAKE_TEMP_A,FTG_UPTAKE_TEMP_B,FTG_UPTAKE_TEMP_C,FTG_UPTAKE_TEMP_D,FTG_UPTAKE_TEMP_AVG,HEARTH_TEMP_A,HEARTH_TEMP_B,HEARTH_TEMP_C,HEARTH_TEMP_D,HEARTH_TEMP_AVG,BOSH_TEMP_A,BOSH_TEMP_C,BOSH_TEMP_D,BELLY_TEMP_A,BELLY_TEMP_C,BELLY_TEMP_D,LOWER_STACK_TEMP_A,LOWER_STACK_TEMP_B,LOWER_STACK_TEMP_C,LOWER_STACK_TEMP_D,PCI_KG/THM,ACT. FUEL RATEKG/THM.,FURNACETOPGASANALYSISCO2ETACO,COKE RATE KG/THM,PRODUCTIONTONNESPERHR,HOT BLAST PRESSUREBAR,TOPPRESSUREBAR,DIFFERENTIAL PRESSURETOTALBAR,HOT BLAST TEMP.OC,OXYGENFLOWNM3/HR.,STEAMKGS/HR.,RAFTOC,PERMEABILITYKGS/HR.,TUYEREVELOCITYM/S,HOT BLAST VOLUMENM3/HR.,O2 ENRICHMENT %,BOTTOMBAR,FURNACE TOP GAS ANALYSISH2%,UNITCOST LAKHS/THM,BOSH_TEMP_B,FURNACE TOP GAS ANALYSISCO2%,FURNACE TOP GAS ANALYSISONLINE (ANALYZER)CO%
2026-02-20 20:00:00,0.9424297214939859,11.69,0.459192027,87.37080320556797,0.3953087403052946,4.457202380952381,0.435,1.03,0.49,86.93500000000002,12.035000000000002,1.0892261904761904,69.98,9.0,19.55,1.69,12.33952387,5.287777778,78.33111111,71.63,38.89,0.05,5.44,2.22024,9.1,2.63,0.028,0.16,54.61,10.62,0.051,1.9669581805,0.21,0.0,0.0,0.0,0.0,0.0,0.0,0.0,0.0,0.0,59.907089390678536,3.8878765859699116,3.056101656801502,0.053605154467899305,0.022413753101965417,0.06530288640519555,0.3651441988706421,4.163293238046422,5.171106869589707,0.07160941614174551,0.07282850238565408,0.02529748080038259,8.62070238095238,0.0,0.0,0.0,0.0,0.0,0.0,0.0,0.0,0.0,0.0,0.0,0.0,0.0,7.0,0.254488152,4.4750000000000005,0.013486666666666668,94.08644666666667,0.18033333333333332,0.0926,0.023133333333333332,1.0483333333333333,0.08066666666666666,1.0742734744666667,18.100333333333335,36.921,0.24366666666666664,0.391,8.260666666666665,0.151,0.19033333333333333,0.2917666666666667,34.368,0.832,1.3146308040333332,1507.3333333333333,97.5,26.46153846153846,13.0,60.0,27.333333333333332,9.0,0.9618739379639862,178.9358333,167.05875,175.3394444,188.5638889,178.7632639,61.81727279277736,328.31927450990446,449.9256766926874,580.709732572272,356.5399270168673,55.85472222222198,57.58944444444447,58.58750000000004,65.62361111111107,55.287222222222226,48.366111111110904,50.321111111111065,51.0922222222223,40.0383333333333,42.44055555555555,174.3453338888887,526.4722222222222,42.32252638888891,270.0,97.53081854902248,2.763981216666666,1.312673577777777,1.4513026055555551,1181.686002777777,3998.296547,0.0,2250.476405555556,1260.1635333333334,212.07258444444454,109515.92666666667,5.27202128333333,1.1819274844444447,3.9136365111111098,90.60075674027775,64.02250000000005,18.53243161111111,25.25776466666664
2026-02-20 21:00:00,0.9424297214939859,11.69,0.459192027,87.37080320556797,0.3953087403052946,4.457202380952381,0.435,1.03,0.49,86.93500000000002,12.035000000000002,1.0892261904761904,69.98,9.0,19.55,1.69,12.33952387,5.287777778,78.33111111,71.63,38.89,0.05,5.44,2.22024,9.1,2.63,0.028,0.16,54.61,10.62,0.051,1.9669581805,0.21,0.0,0.0,0.0,0.0,0.0,0.0,0.0,0.0,0.0,59.907089390678536,3.8878765859699116,3.056101656801502,0.053605154467899305,0.022413753101965417,0.06530288640519555,0.3651441988706421,4.163293238046422,5.171106869589707,0.07160941614174551,0.07282850238565408,0.02529748080038259,8.62070238095238,0.0,0.0,0.0,0.0,0.0,0.0,0.0,0.0,0.0,0.0,0.0,0.0,0.0,7.0,0.254488152,4.444,0.013640000000000001,94.22776,0.176,0.0952,0.0262,0.9440000000000001,0.0732,1.0778609266,18.11,36.966,0.276,0.39,8.266,0.15,0.198,0.286,34.296,0.8119999999999999,1.3188820296,1502.4,97.5,26.46153846153846,13.0,60.0,27.333333333333332,9.0,0.9618739379639862,178.9358333,167.05875,175.3394444,188.5638889,178.7632639,61.81727279277736,328.31927450990446,449.9256766926874,580.709732572272,356.5399270168673,55.43527777777762,56.40249999999983,58.617777777778166,66.47916666666671,53.96611111111122,48.08388888888887,50.272499999999994,50.94944444444428,40.068888888889205,42.715833333333286,177.92659333333336,528.3888888888889,42.58045552777775,270.0,97.1749999999997,2.685329775,1.3101978638888876,1.3752098833333335,1206.2194277777764,3998.296547,0.0,2274.787077777778,1301.2224361111114,215.29506361111098,107231.50194444439,5.3342692388888935,1.1509555688888886,4.004356397222218,91.07527361666666,62.96805555555561,18.641204083333328,25.13756283333331
2026-02-20 22:00:00,0.9424297214939859,11.69,0.459192027,87.37080320556797,0.3953087403052946,4.457202380952381,0.435,1.03,0.49,86.93500000000002,12.035000000000002,1.0892261904761904,69.98,9.0,19.55,1.69,12.33952387,5.287777778,78.33111111,71.63,38.89,0.05,5.44,2.22024,9.1,2.63,0.028,0.16,54.61,10.62,0.051,1.9669581805,0.21,0.0,0.0,0.0,0.0,0.0,0.0,0.0,0.0,0.0,59.907089390678536,3.8878765859699116,3.056101656801502,0.053605154467899305,0.022413753101965417,0.06530288640519555,0.3651441988706421,4.163293238046422,5.171106869589707,0.07160941614174551,0.07282850238565408,0.02529748080038259,8.62070238095238,0.0,0.0,0.0,0.0,0.0,0.0,0.0,0.0,0.0,0.0,0.0,0.0,0.0,7.0,0.254488152,4.405428571428571,0.013897142857142858,94.39507428571429,0.17171428571428574,0.09862857142857143,0.029628571428571428,0.8197142857142857,0.06591428571428572,1.0805678154571428,18.174285714285713,36.96171428571429,0.31457142857142856,0.39,8.261714285714286,0.15,0.20657142857142857,0.28171428571428575,34.206,0.8034285714285715,1.3220970691714284,1496.4,97.5,26.46153846153846,13.0,60.0,27.333333333333332,9.0,0.9618739379639862,178.9358333,167.05875,175.3394444,188.5638889,178.7632639,61.81727279277736,328.31927450990446,449.9256766926874,580.709732572272,356.5399270168673,54.710277777777975,56.0505555555557,58.145000000000074,65.18916666666668,52.63749999999996,47.63305555555572,56.00111111111109,50.76472222222217,40.708055555555525,41.41000000000001,185.84241499999993,526.4972222222223,43.281083361111136,270.0,99.11409722222223,2.733836458333336,1.3293185833333345,1.4048451416666665,1195.4703999999995,3998.296547,0.0,2263.697669444445,1307.8866694444441,216.79638916666687,109872.64527777779,5.207197838888888,1.1535870747222208,3.808489274999997,92.1241199875,61.77583333333324,18.77671761111108,24.607976722222197
2026-02-20 23:00:00,0.9424297214939859,11.69,0.459192027,87.37080320556797,0.3953087403052946,4.457202380952381,0.435,1.03,0.49,86.93500000000002,12.035000000000002,1.0892261904761904,69.98,9.0,19.55,1.69,12.33952387,5.287777778,78.33111111,71.63,38.89,0.05,5.44,2.22024,9.1,2.63,0.028,0.16,54.61,10.62,0.051,1.9669581805,0.21,0.0,0.0,0.0,0.0,0.0,0.0,0.0,0.0,0.0,59.907089390678536,3.8878765859699116,3.056101656801502,0.053605154467899305,0.022413753101965417,0.06530288640519555,0.3651441988706421,4.163293238046422,5.171106869589707,0.07160941614174551,0.07282850238565408,0.02529748080038259,8.62070238095238,0.0,0.0,0.0,0.0,0.0,0.0,0.0,0.0,0.0,0.0,0.0,0.0,0.0,7.0,0.254488152,4.348,0.014,94.516,0.17300000000000001,0.0985,0.034,0.752,0.0645,1.0975330975,18.227,37.227000000000004,0.3,0.387,8.269,0.147,0.207,0.28,33.927,0.779,1.341296217,1490.7,97.5,26.46153846153846,13.0,60.0,27.333333333333332,9.0,0.9618739379639862,178.9358333,167.05875,175.3394444,188.5638889,178.7632639,61.81727279277736,328.31927450990446,449.9256766926874,580.709732572272,356.5399270168673,54.28055555555564,55.40166666666634,56.78111111111145,65.02777777777777,52.04666666666663,47.41499999999971,52.38249999999995,50.75472222222221,41.26555555555535,42.88444444444458,175.51778944444422,521.375,42.38707408333334,270.0,96.42923135330628,2.7691413666666693,1.3486437138888896,1.4200819111111094,1194.0230083333336,3998.296547,0.0,2271.645186111111,1298.8375361111105,215.05447333333342,110413.3805555556,5.206646908333332,1.176122724722222,3.779626433333334,90.75610710138886,62.06722222222243,18.383294833333355,24.990789305555573
2026-02-21 00:00:00,0.9424297214939859,11.69,0.459192027,87.37080320556797,0.3953087403052946,4.457202380952381,0.435,1.03,0.49,86.93500000000002,12.035000000000002,1.0892261904761904,69.98,9.0,19.55,1.69,12.33952387,5.111111111,78.68777778,71.63,38.89,0.05,5.44,2.22024,9.1,2.63,0.028,0.16,54.61,10.62,0.051,1.9669581805,0.21,0.0,0.0,0.0,0.0,0.0,0.0,0.0,0.0,0.0,59.907089390678536,3.8878765859699116,3.056101656801502,0.053605154467899305,0.022413753101965417,0.06530288640519555,0.3651441988706421,4.163293238046422,5.171106869589707,0.07160941614174551,0.07282850238565408,0.02529748080038259,8.62070238095238,0.0,0.0,0.0,0.0,0.0,0.0,0.0,0.0,0.0,0.0,0.0,0.0,0.0,7.0,0.254488152,4.278,0.014,94.606,0.178,0.096,0.039,0.722,0.067,1.124003975,18.272,37.672000000000004,0.25,0.382,8.283999999999999,0.14200000000000002,0.202,0.28,33.522,0.744,1.371151437,1485.2,97.5,26.46153846153846,13.0,60.0,27.333333333333332,9.0,0.9618739379639862,178.9358333,167.05875,175.3394444,188.5638889,178.7632639,61.81727279277736,328.31927450990446,449.9256766926874,580.709732572272,356.5399270168673,54.13722222222263,54.809166666666734,57.05527777777779,60.30472222222228,52.04166666666684,47.175277777777715,38.51305555555559,50.80888888888891,42.88305555555582,47.022499999999944,181.91699416666677,529.6055555555556,42.17655199999997,270.0,96.11696784516676,2.7038482944444433,1.348183750000001,1.3557559916666677,1238.2076499999998,3998.296547,0.0,2296.3839805555567,1339.2551361111107,222.08417388888878,108754.91333333336,5.253295105555556,1.1450463866666674,3.853925547222226,91.60400172708334,62.925277777777914,18.66994608333331,25.594039444444423
2026-02-21 01:00:00,0.9424297214939859,11.69,0.459192027,87.37080320556797,0.3953087403052946,4.457202380952381,0.435,1.03,0.49,86.93500000000002,12.035000000000002,1.0892261904761904,69.98,9.0,19.55,1.69,12.33952387,5.111111111,78.68777778,71.63,38.89,0.05,5.44,2.22024,9.1,2.63,0.028,0.16,54.61,10.62,0.051,1.9669581805,0.21,0.0,0.0,0.0,0.0,0.0,0.0,0.0,0.0,0.0,59.907089390678536,3.8878765859699116,3.056101656801502,0.053605154467899305,0.022413753101965417,0.06530288640519555,0.3651441988706421,4.163293238046422,5.171106869589707,0.07160941614174551,0.07282850238565408,0.02529748080038259,8.62070238095238,0.0,0.0,0.0,0.0,0.0,0.0,0.0,0.0,0.0,0.0,0.0,0.0,0.0,7.0,0.254488152,4.283,0.014,94.69,0.177,0.0938,0.038900000000000004,0.641,0.0623,1.1239768824,18.113,37.730000000000004,0.23900000000000002,0.395,8.286999999999999,0.15800000000000003,0.20900000000000002,0.28600000000000003,33.573,0.76,1.3708364391,1483.9,97.5,26.46153846153846,13.0,60.0,27.333333333333332,9.0,0.9618739379639862,178.9358333,167.05875,175.3394444,188.5638889,178.7632639,61.81727279277736,328.31927450990446,449.9256766926874,580.709732572272,356.5399270168673,53.915277777777625,53.94694444444433,57.37333333333323,55.46888888888869,51.592777777778004,46.287222222222304,28.323888888888987,50.434166666666364,44.35972222222217,51.64527777777798,179.9576230555557,529.2361111111111,42.38256766666664,270.0,97.58051834478162,2.742508938888892,1.3481638416666666,1.3943563194444433,1202.8506527777777,3998.296547,0.0,2248.722183333334,1316.7462472222228,217.38578944444453,109916.50388888891,5.215420791666664,1.1593339394444444,3.9646106500000005,91.34438505486114,66.08305555555553,18.627749000000012,25.323977333333353
2026-02-21 02:00:00,0.9424297214939859,11.69,0.459192027,87.37080320556797,0.3953087403052946,4.457202380952381,0.435,1.03,0.49,86.93500000000002,12.035000000000002,1.0892261904761904,69.98,9.0,19.55,1.69,12.33952387,5.111111111,78.68777778,71.63,38.89,0.05,5.44,2.22024,9.1,2.63,0.028,0.16,54.61,10.62,0.051,1.9669581805,0.21,0.0,0.0,0.0,0.0,0.0,0.0,0.0,0.0,0.0,59.907089390678536,3.8878765859699116,3.056101656801502,0.053605154467899305,0.022413753101965417,0.06530288640519555,0.3651441988706421,4.163293238046422,5.171106869589707,0.07160941614174551,0.07282850238565408,0.02529748080038259,8.62070238095238,0.0,0.0,0.0,0.0,0.0,0.0,0.0,0.0,0.0,0.0,0.0,0.0,0.0,7.0,0.254488152,4.338,0.014,94.77000000000001,0.17200000000000001,0.09179999999999999,0.0354,0.526,0.0528,1.1062844764,17.817999999999998,37.53,0.254,0.42,8.282,0.188,0.224,0.296,33.928,0.8099999999999999,1.3504079626,1485.4,97.5,26.46153846153846,13.0,60.0,27.333333333333332,9.0,0.9618739379639862,178.9358333,167.05875,175.3394444,188.5638889,178.7632639,61.81727279277736,328.31927450990446,449.9256766926874,580.709732572272,356.5399270168673,55.31472222222206,53.983333333333405,56.43222222222224,54.769999999999904,51.3938888888887,45.74555555555574,27.543055555555586,50.22361111111109,44.420555555555566,51.98722222222248,208.17240722222215,531.875,42.86826575000001,270.0,93.41694444444467,2.750912166666667,1.3479920972222241,1.4029410249999992,1229.780880555556,3998.296547,0.0,2262.3218722222227,1331.658636111112,224.038906111111,111960.79499999994,5.125068975000001,1.154808005555555,3.826412952777778,95.08284395694443,70.07527777777773,19.064308805555555,25.40393525
2026-02-21 03:00:00,0.9424297214939859,11.69,0.459192027,87.37080320556797,0.3953087403052946,4.457202380952381,0.435,1.03,0.49,86.93500000000002,12.035000000000002,1.0892261904761904,69.98,9.0,19.55,1.69,12.33952387,5.111111111,78.68777778,71.63,38.89,0.05,5.44,2.22024,9.1,2.63,0.028,0.16,54.61,10.62,0.051,1.9669581805,0.21,0.0,0.0,0.0,0.0,0.0,0.0,0.0,0.0,0.0,59.907089390678536,3.8878765859699116,3.056101656801502,0.053605154467899305,0.022413753101965417,0.06530288640519555,0.3651441988706421,4.163293238046422,5.171106869589707,0.07160941614174551,0.07282850238565408,0.02529748080038259,8.62070238095238,0.0,0.0,0.0,0.0,0.0,0.0,0.0,0.0,0.0,0.0,0.0,0.0,0.0,7.0,0.254488152,4.2412,0.01364,95.02412,0.15560000000000002,0.0928,0.04624,0.38639999999999997,0.04,1.08525105056,17.6352,37.169200000000004,0.3788,0.4552,8.2044,0.2252,0.2336,0.3144,34.2536,0.8732,1.3248035288,1475.2,97.5,26.46153846153846,13.0,60.0,27.333333333333332,9.0,0.9618739379639862,178.9358333,167.05875,175.3394444,188.5638889,178.7632639,61.81727279277736,328.31927450990446,449.9256766926874,580.709732572272,356.5399270168673,56.49999999999991,55.04027777777781,55.20416666666681,56.73666666666667,51.69000000000017,45.66527777777803,30.516666666666676,50.2791666666665,42.76166666666658,50.79277777777771,196.64478472222254,547.1888888888889,42.34548966666667,270.0,96.70374931739724,2.688199183333334,1.348065613888888,1.3402975638888892,1242.0208777777777,3998.296547,0.0,2225.4524305555556,1341.1767694444438,220.8788927777781,107517.73222222218,5.303103713888893,1.1135077983333335,4.130787033333334,93.55543397569448,70.21222222222221,18.61301669444445,25.34362947222223
2026-02-21 04:00:00,0.9424297214939859,11.69,0.459192027,87.37080320556797,0.3953087403052946,4.457202380952381,0.435,1.03,0.49,86.93500000000002,12.035000000000002,1.0892261904761904,69.98,9.0,19.55,1.69,12.33952387,5.111111111,78.68777778,71.63,38.89,0.05,5.44,2.22024,9.1,2.63,0.028,0.16,54.61,10.62,0.051,1.9669581805,0.21,0.0,0.0,0.0,0.0,0.0,0.0,0.0,0.0,0.0,59.907089390678536,3.8878765859699116,3.056101656801502,0.053605154467899305,0.022413753101965417,0.06530288640519555,0.3651441988706421,4.163293238046422,5.171106869589707,0.07160941614174551,0.07282850238565408,0.02529748080038259,8.62070238095238,0.0,0.0,0.0,0.0,0.0,0.0,0.0,0.0,0.0,0.0,0.0,0.0,0.0,7.0,0.254488152,4.043200000000001,0.01304,95.39432,0.1316,0.0958,0.06664,0.23039999999999997,0.025,1.0619902781600001,17.5272,36.7012,0.5768,0.4972,8.0784,0.2672,0.23959999999999998,0.33840000000000003,34.559599999999996,0.9451999999999999,1.2957484568,1457.2,97.5,26.46153846153846,13.0,60.0,27.333333333333332,9.0,0.9618739379639862,178.9358333,167.05875,175.3394444,188.5638889,178.7632639,61.81727279277736,328.31927450990446,449.9256766926874,580.709732572272,356.5399270168673,56.43833333333341,55.00833333333338,55.16055555555553,64.51138888888886,51.73888888888892,45.93972222222221,55.85111111111116,49.59777777777781,43.65861111111128,41.70972222222223,206.77052833333352,554.9444444444445,42.75842116666664,270.0,95.9496526526344,2.690011686111113,1.3481294305555562,1.3418321352777776,1255.238372222222,3998.296547,0.0,2205.4915972222234,1308.7313027777761,217.09829305555556,104987.93194444447,5.420039480555553,1.1203598252777773,4.33442641944444,94.89709500416669,68.06527777777784,19.03886997222223,25.48611130555554
2026-02-21 05:00:00,0.9424297214939859,11.69,0.459192027,87.37080320556797,0.3953087403052946,4.457202380952381,0.435,1.03,0.49,86.93500000000002,12.035000000000002,1.0892261904761904,69.98,9.0,19.55,1.69,12.33952387,5.111111111,78.68777778,71.63,38.89,0.05,5.44,2.22024,9.1,2.63,0.028,0.16,54.61,10.62,0.051,1.9669581805,0.21,0.0,0.0,0.0,0.0,0.0,0.0,0.0,0.0,0.0,59.907089390678536,3.8878765859699116,3.056101656801502,0.053605154467899305,0.022413753101965417,0.06530288640519555,0.3651441988706421,4.163293238046422,5.171106869589707,0.07160941614174551,0.07282850238565408,0.02529748080038259,8.62070238095238,0.0,0.0,0.0,0.0,0.0,0.0,0.0,0.0,0.0,0.0,0.0,0.0,0.0,7.0,0.254488152,4.142,0.013861538461538462,95.11918461538461,0.15153846153846154,0.09427692307692308,0.0512,0.39230769230769236,0.03563076923076923,1.0574897513846155,17.39076923076923,36.79492307692308,0.4736923076923077,0.47415384615384615,8.082923076923077,0.2527692307692308,0.22707692307692307,0.3270769230769231,34.79538461538461,0.9198461538461539,1.2897971721230768,1462.0307692307692,97.5,26.46153846153846,13.0,60.0,27.333333333333332,9.0,0.9618739379639862,178.9358333,167.05875,175.3394444,188.5638889,178.7632639,61.81727279277736,328.31927450990446,449.9256766926874,580.709732572272,356.5399270168673,56.86984126984128,54.263492063491974,54.99047619047618,60.591269841269806,51.18571428571433,46.01190476190477,50.82539682539688,47.78968253968253,41.05317460317458,41.85158730158729,210.1759460317461,545.5952380952381,42.44961301587299,270.0,98.95476190476184,2.7686493650793653,1.3481023253968258,1.4203891111111113,1223.2268095238117,3998.296547,0.0,2215.3411746031734,1297.5336666666667,219.42660952380936,110481.24047619046,5.19309265873016,1.1810882619047618,4.1684119682539675,95.34831284920637,65.22142857142856,18.797468174603175,25.48108190476191
2026-02-21 06:00:00,0.9424297214939859,11.69,0.459192027,87.37080320556797,0.3953087403052946,4.457202380952381,0.435,1.03,0.49,86.93500000000002,12.035000000000002,1.0892261904761904,69.98,9.0,19.55,1.69,12.33952387,5.111111111,78.68777778,71.63,38.89,0.05,5.44,2.22024,9.1,2.63,0.028,0.16,54.61,10.62,0.051,1.9669581805,0.21,0.0,0.0,0.0,0.0,0.0,0.0,0.0,0.0,0.0,59.907089390678536,3.8878765859699116,3.056101656801502,0.053605154467899305,0.022413753101965417,0.06530288640519555,0.3651441988706421,4.163293238046422,5.171106869589707,0.07160941614174551,0.07282850238565408,0.02529748080038259,8.62070238095238,0.0,0.0,0.0,0.0,0.0,0.0,0.0,0.0,0.0,0.0,0.0,0.0,0.0,7.0,0.254488152,4.2620000000000005,0.014784615384615384,94.79795384615385,0.17461538461538462,0.09243076923076923,0.0332,0.576923076923077,0.04809230769230769,1.0543292421538462,17.252307692307692,36.928769230769234,0.34907692307692306,0.44646153846153847,8.09676923076923,0.23430769230769233,0.21323076923076922,0.31323076923076926,35.026153846153846,0.8875384615384615,1.2854961579692308,1468.4923076923078,97.5,26.46153846153846,13.0,60.0,27.333333333333332,9.0,0.9618739379639862,178.9358333,167.05875,175.3394444,188.5638889,178.7632639,61.81727279277736,328.31927450990446,449.9256766926874,580.709732572272,356.5399270168673,57.08777777777794,54.60611111111139,54.40944444444451,54.320555555555465,50.716388888888986,45.8641666666665,30.687222222222218,46.774444444444434,39.591388888888915,48.44388888888872,198.10298638888887,542.9,42.721529444444464,270.0,97.20415633789938,2.7650984555555564,1.3478781138888882,1.4171373583333329,1225.1912472222234,3998.296547,0.0,2230.883633333334,1302.5478361111113,220.50177749999992,110461.68333333333,5.195228111111111,1.1700134436111111,4.045283561111113,93.74864569652777,63.23055555555569,18.80365099999998,25.21609780555557
2026-02-21 07:00:00,0.9424297214939859,11.69,0.459192027,87.37080320556797,0.3953087403052946,4.457202380952381,0.435,1.03,0.49,86.93500000000002,12.035000000000002,1.0892261904761904,69.98,9.0,19.55,1.69,12.33952387,5.111111111,78.68777778,71.63,38.89,0.05,5.44,2.22024,9.1,2.63,0.028,0.16,54.61,10.62,0.051,1.9669581805,0.21,0.0,0.0,0.0,0.0,0.0,0.0,0.0,0.0,0.0,59.907089390678536,3.8878765859699116,3.056101656801502,0.053605154467899305,0.022413753101965417,0.06530288640519555,0.3651441988706421,4.163293238046422,5.171106869589707,0.07160941614174551,0.07282850238565408,0.02529748080038259,8.62070238095238,0.0,0.0,0.0,0.0,0.0,0.0,0.0,0.0,0.0,0.0,0.0,0.0,0.0,7.0,0.254488152,4.316833333333333,0.015,94.7552,0.17233333333333334,0.09161666666666667,0.04241666666666667,0.5663333333333334,0.040266666666666666,1.04029935285,17.308166666666665,36.6265,0.4158333333333333,0.4515,8.050166666666666,0.253,0.21,0.30616666666666664,35.21033333333333,0.9145,1.2689435894166665,1467.7,97.5,26.46153846153846,13.0,60.0,27.333333333333332,9.0,0.9618739379639862,178.9358333,167.05875,175.3394444,188.5638889,178.7632639,61.81727279277736,328.31927450990446,449.9256766926874,580.709732572272,356.5399270168673,55.69388888888896,56.55916666666671,53.647777777777954,52.53388888888873,50.42194444444424,45.59138888888882,26.14638888888882,46.23888888888899,39.650833333333324,50.371111111111006,208.2119800000004,544.8055555555555,42.424961361111095,270.0,99.31616666666628,2.7669189694444483,1.3480529583333343,1.4188895555555565,1230.9047222222248,3998.296547,0.0,2223.810580555556,1299.5704277777786,220.20676138888896,110423.77527777772,5.209253988888887,1.1684862922222217,4.066181175000001,95.08808735000005,63.137777777778176,18.84973027777778,25.581042750000016
2026-02-21 08:00:00,0.9424297214939859,11.69,0.459192027,87.37080320556797,0.3953087403052946,4.457202380952381,0.435,1.03,0.49,86.93500000000002,12.035000000000002,1.0892261904761904,69.98,9.0,19.55,1.69,12.33952387,5.111111111,78.68777778,71.63,38.89,0.05,5.44,2.22024,9.1,2.63,0.028,0.16,54.61,10.62,0.051,1.9669581805,0.21,0.0,0.0,0.0,0.0,0.0,0.0,0.0,0.0,0.0,59.907089390678536,3.8878765859699116,3.056101656801502,0.053605154467899305,0.022413753101965417,0.06530288640519555,0.3651441988706421,4.163293238046422,5.171106869589707,0.07160941614174551,0.07282850238565408,0.02529748080038259,8.62070238095238,0.0,0.0,0.0,0.0,0.0,0.0,0.0,0.0,0.0,0.0,0.0,0.0,0.0,7.0,0.254488152,4.351833333333333,0.015,94.7972,0.16233333333333333,0.09111666666666667,0.059916666666666674,0.4963333333333333,0.026266666666666664,1.02296139135,17.423166666666667,36.191500000000005,0.5408333333333333,0.46649999999999997,7.985166666666666,0.283,0.21,0.30116666666666664,35.38033333333333,0.9595,1.2486622869166666,1464.7,97.5,26.46153846153846,13.0,60.0,27.333333333333332,9.0,0.9618739379639862,178.9358333,167.05875,175.3394444,188.5638889,178.7632639,61.81727279277736,328.31927450990446,449.9256766926874,580.709732572272,356.5399270168673,53.9899999999998,75.46638888888903,53.305555555555394,52.77444444444449,50.54055555555564,45.318333333333115,26.263055555555557,45.985555555555514,39.2027777777778,50.0605555555556,202.47079722222253,545.0,42.60691958333334,270.0,96.99686502769791,2.7706202361111125,1.3483236416666655,1.4222191361111105,1227.7835361111136,3998.296547,0.0,2212.3799138888908,1293.275219444445,218.71036138888886,110010.89972222218,5.227483066666669,1.1717447055555563,4.137803777777776,94.3273806319445,62.50500000000015,18.60238247222218,25.05871436111108
2026-02-21 09:00:00,0.9424297214939859,11.69,0.459192027,87.37080320556797,0.3953087403052946,4.457202380952381,0.435,1.03,0.49,86.93500000000002,12.035000000000002,1.0892261904761904,69.98,9.0,19.55,1.69,12.33952387,5.111111111,78.68777778,71.63,38.89,0.05,5.44,2.22024,9.1,2.63,0.028,0.16,54.61,10.62,0.051,1.9669581805,0.21,0.0,0.0,0.0,0.0,0.0,0.0,0.0,0.0,0.0,59.907089390678536,3.8878765859699116,3.056101656801502,0.053605154467899305,0.022413753101965417,0.06530288640519555,0.3651441988706421,4.163293238046422,5.171106869589707,0.07160941614174551,0.07282850238565408,0.02529748080038259,8.62070238095238,0.0,0.0,0.0,0.0,0.0,0.0,0.0,0.0,0.0,0.0,0.0,0.0,0.0,7.0,0.254488152,4.342476190476191,0.015,94.81400952380952,0.16438095238095238,0.09143809523809523,0.05918095238095238,0.48,0.03351428571428571,1.0103845795142858,17.45,35.980476190476196,0.5218095238095238,0.4612380952380952,7.943714285714286,0.2856190476190476,0.20561904761904762,0.30876190476190474,35.6127619047619,0.97,1.2334561448666665,1470.1333333333334,97.5,26.46153846153846,13.0,60.0,27.333333333333332,9.0,0.9618739379639862,178.9358333,167.05875,175.3394444,188.5638889,178.7632639,61.81727279277736,328.31927450990446,449.9256766926874,580.709732572272,356.5399270168673,53.609444444444456,68.00305555555563,53.61416666666688,58.38472222222218,51.54944444444443,45.55111111111127,35.9763888888889,46.14277777777776,38.15805555555562,45.41805555555556,210.6296463888894,545.0,42.636836111111094,270.0,99.11713888888967,2.7738111555555562,1.3481446000000017,1.4256744694444443,1221.0883138888926,3998.296547,0.0,2217.037558333334,1298.509447222222,220.13924694444452,110825.54611111115,5.20848570277778,1.1584683049999995,4.144418708333327,95.40842814652785,61.70027777777767,18.682364666666643,25.13939541666666
2026-02-21 10:00:00,0.9424297214939859,11.69,0.459192027,87.37080320556797,0.3953087403052946,4.457202380952381,0.435,1.03,0.49,86.93500000000002,12.035000000000002,1.0892261904761904,69.98,9.0,19.55,1.69,12.33952387,5.111111111,78.68777778,71.63,38.89,0.05,5.44,2.22024,9.1,2.63,0.028,0.16,54.61,10.62,0.051,1.9669581805,0.21,0.0,0.0,0.0,0.0,0.0,0.0,0.0,0.0,0.0,59.907089390678536,3.8878765859699116,3.056101656801502,0.053605154467899305,0.022413753101965417,0.06530288640519555,0.3651441988706421,4.163293238046422,5.171106869589707,0.07160941614174551,0.07282850238565408,0.02529748080038259,8.62070238095238,0.0,0.0,0.0,0.0,0.0,0.0,0.0,0.0,0.0,0.0,0.0,0.0,0.0,7.0,0.254488152,4.3193,0.01499,94.82415999999999,0.16990000000000002,0.09197999999999999,0.05289,0.4798,0.04698,0.99978879435,17.449199999999998,35.848600000000005,0.4586,0.44880000000000003,7.9107,0.27930000000000005,0.1998,0.3199,35.8563,0.969,1.22041154773,1478.12,97.5,26.46153846153846,13.0,60.0,27.333333333333332,9.0,0.9618739379639862,178.9358333,167.05875,175.3394444,188.5638889,178.7632639,61.81727279277736,328.31927450990446,449.9256766926874,580.709732572272,356.5399270168673,53.88694444444422,63.306111111111186,53.94722222222216,67.06861111111104,52.49055555555563,46.16999999999984,56.058888888888944,46.798888888888655,38.19499999999998,38.89444444444452,207.99945666666665,545.0,41.470347527777825,270.0,96.10457398470865,2.7801969888888873,1.3484869527777792,1.4317882333333327,1219.8167000000021,3998.296547,0.0,2208.242424999999,1290.822586111111,218.28572944444443,110772.45805555556,5.228416791666666,1.1789664583333326,4.2895769194444435,95.05992800833333,61.16583333333351,18.128665111111122,25.58846983333334
2026-02-21 11:00:00,0.9424297214939859,11.69,0.459192027,87.37080320556797,0.3953087403052946,4.457202380952381,0.435,1.03,0.49,86.93500000000002,12.035000000000002,1.0892261904761904,69.98,9.0,19.55,1.69,12.33952387,5.111111111,78.68777778,71.63,38.89,0.05,5.44,2.22024,9.1,2.63,0.028,0.16,54.61,10.62,0.051,1.9669581805,0.21,0.0,0.0,0.0,0.0,0.0,0.0,0.0,0.0,0.0,59.907089390678536,3.8878765859699116,3.056101656801502,0.053605154467899305,0.022413753101965417,0.06530288640519555,0.3651441988706421,4.163293238046422,5.171106869589707,0.07160941614174551,0.07282850238565408,0.02529748080038259,8.62070238095238,0.0,0.0,0.0,0.0,0.0,0.0,0.0,0.0,0.0,0.0,0.0,0.0,0.0,7.0,0.254488152,4.2773,0.01439,94.89375999999999,0.16390000000000002,0.09078,0.04629,0.4678,0.04578,1.02057989535,17.4012,36.3646,0.37460000000000004,0.3768,7.9527,0.2373,0.1878,0.3139,35.6343,0.909,1.24376587153,1485.32,97.5,26.46153846153846,13.0,60.0,27.333333333333332,9.0,0.9618739379639862,178.9358333,167.05875,175.3394444,188.5638889,178.7632639,61.81727279277736,328.31927450990446,449.9256766926874,580.709732572272,356.5399270168673,54.36333333333322,62.6366666666667,54.629722222222185,73.460277777778,52.771111111111026,46.84666666666666,66.56916666666665,46.8108333333333,38.28666666666671,35.88277777777764,218.5115950000001,545.0,41.57337738888887,270.0,94.99599999999973,2.7658137999999997,1.3483386500000014,1.417474552777778,1228.8201694444474,3998.296547,0.0,2226.6096722222233,1306.365491666668,220.69455416666662,110866.6727777778,5.220351705555554,1.1736190413888885,4.256020177777779,96.45278633750002,62.136944444444644,18.071445694444456,25.399257361111104
2026-02-21 12:00:00,0.9424297214939859,11.69,0.459192027,87.37080320556797,0.3953087403052946,4.457202380952381,0.435,1.03,0.49,86.93500000000002,12.035000000000002,1.0892261904761904,69.98,9.0,19.55,1.69,12.33952387,5.111111111,78.68777778,71.63,38.89,0.05,5.44,2.22024,9.1,2.63,0.028,0.16,54.61,10.62,0.051,1.9669581805,0.21,0.0,0.0,0.0,0.0,0.0,0.0,0.0,0.0,0.0,59.907089390678536,3.8878765859699116,3.056101656801502,0.053605154467899305,0.022413753101965417,0.06530288640519555,0.3651441988706421,4.163293238046422,5.171106869589707,0.07160941614174551,0.07282850238565408,0.02529748080038259,8.62070238095238,0.0,0.0,0.0,0.0,0.0,0.0,0.0,0.0,0.0,0.0,0.0,0.0,0.0,7.0,0.254488152,4.217333333333333,0.013766666666666667,95.00736666666666,0.15533333333333335,0.09,0.044333333333333336,0.4296666666666667,0.0422,1.0363785316,17.356,36.739666666666665,0.31766666666666665,0.33233333333333337,7.984666666666667,0.21233333333333332,0.18,0.3151333333333333,35.45033333333333,0.8723333333333333,1.2616152514333334,1489.0666666666666,97.5,26.46153846153846,13.0,60.0,27.333333333333332,9.0,0.9618739379639862,178.9358333,167.05875,175.3394444,188.5638889,178.7632639,61.81727279277736,328.31927450990446,449.9256766926874,580.709732572272,356.5399270168673,54.50055555555556,60.631944444444365,55.568888888888935,72.71027777777776,52.67916666666683,47.21805555555537,62.84388888888887,46.92750000000007,37.2905555555554,36.641944444444434,188.31098861111096,544.3555555555556,42.03818455555557,270.0,96.03130815063082,2.788853424999997,1.348183691666668,1.440549127777778,1216.3832749999997,3998.296547,0.0,2215.6110333333318,1294.4907972222234,219.46692833333353,111640.2944444444,5.2003397999999965,1.1720782777777774,4.176882380555554,92.4512059909722,63.4058333333333,18.141011694444444,25.015721916666664
2026-02-21 13:00:00,0.9424297214939859,11.69,0.459192027,87.37080320556797,0.3953087403052946,4.457202380952381,0.435,1.03,0.49,86.93500000000002,12.035000000000002,1.0892261904761904,69.98,9.0,19.55,1.69,12.33952387,5.111111111,78.68777778,71.63,38.89,0.05,5.44,2.22024,9.1,2.63,0.028,0.16,54.61,10.62,0.051,1.9669581805,0.21,0.0,0.0,0.0,0.0,0.0,0.0,0.0,0.0,0.0,59.907089390678536,3.8878765859699116,3.056101656801502,0.053605154467899305,0.022413753101965417,0.06530288640519555,0.3651441988706421,4.163293238046422,5.171106869589707,0.07160941614174551,0.07282850238565408,0.02529748080038259,8.62070238095238,0.0,0.0,0.0,0.0,0.0,0.0,0.0,0.0,0.0,0.0,0.0,0.0,0.0,7.0,0.254488152,4.1240000000000006,0.013099999999999999,95.2027,0.14200000000000002,0.09,0.051,0.343,0.0342,1.0429054476,17.316,36.852999999999994,0.311,0.339,7.998,0.219,0.18,0.32980000000000004,35.337,0.879,1.2692411641,1486.4,97.5,26.46153846153846,13.0,60.0,27.333333333333332,9.0,0.9618739379639862,178.9358333,167.05875,175.3394444,188.5638889,178.7632639,61.81727279277736,328.31927450990446,449.9256766926874,580.709732572272,356.5399270168673,54.32166666666679,59.36111111111119,56.733333333333434,65.88249999999996,52.686944444444606,47.41277777777759,51.02027777777773,47.33888888888863,36.08666666666649,37.92694444444449,197.15406500000003,541.5972222222222,42.82778719444446,270.0,96.96143951969627,2.802758394444441,1.3480588472222232,1.454907827777777,1211.7499277777765,3998.296547,0.0,2220.655363888889,1276.310338888889,216.35580499999998,111292.25333333325,5.218067930555556,1.1836194055555558,4.141493038888887,93.62291361250001,64.63305555555577,18.472825194444436,24.66143430555554
2026-02-21 14:00:00,0.9424297214939859,11.69,0.459192027,87.37080320556797,0.3953087403052946,4.457202380952381,0.435,1.03,0.49,86.93500000000002,12.035000000000002,1.0892261904761904,69.98,9.0,19.55,1.69,12.33952387,5.111111111,78.68777778,71.63,38.89,0.05,5.44,2.22024,9.1,2.63,0.028,0.16,54.61,10.62,0.051,1.9669581805,0.21,0.0,0.0,0.0,0.0,0.0,0.0,0.0,0.0,0.0,59.907089390678536,3.8878765859699116,3.056101656801502,0.053605154467899305,0.022413753101965417,0.06530288640519555,0.3651441988706421,4.163293238046422,5.171106869589707,0.07160941614174551,0.07282850238565408,0.02529748080038259,8.62070238095238,0.0,0.0,0.0,0.0,0.0,0.0,0.0,0.0,0.0,0.0,0.0,0.0,0.0,7.0,0.254488152,4.388571428571429,0.011952380952380952,94.50017142857143,0.17,0.09419047619047619,0.026590476190476192,0.7433333333333334,0.06519047619047619,1.0754582850380952,18.397809523809524,36.81580952380953,0.30952380952380953,0.3382857142857143,7.8351428571428565,0.21171428571428572,0.1821904761904762,0.3343809523809524,34.27666666666667,1.0384761904761903,1.3042735685904763,1485.904761904762,97.5,26.46153846153846,13.0,60.0,27.333333333333332,9.0,0.9618739379639862,178.9358333,167.05875,175.3394444,188.5638889,178.7632639,61.81727279277736,328.31927450990446,449.9256766926874,580.709732572272,356.5399270168673,54.32444444444435,60.11194444444446,57.66222222222227,66.95305555555554,52.65638888888906,47.60861111111143,52.447500000000026,47.57972222222239,35.673333333333396,38.13166666666665,207.1798563888889,534.5,42.51913924999999,270.0,97.24000000000053,2.8168241722222214,1.3482204305555567,1.4685336861111122,1196.924780555555,3998.296547,0.0,2215.576080555557,1260.776083333333,213.3413847222221,110911.92638888881,5.24795969166667,1.196395893888887,4.115089674999999,94.95133097152778,64.25916666666662,18.316695722222217,24.760971777777765
2026-02-21 15:00:00,0.9424297214939859,11.69,0.459192027,87.37080320556797,0.3953087403052946,4.457202380952381,0.435,1.03,0.49,86.93500000000002,12.035000000000002,1.0892261904761904,69.98,9.0,19.55,1.69,12.33952387,5.111111111,78.68777778,71.63,38.89,0.05,5.44,2.22024,9.1,2.63,0.028,0.16,54.61,10.62,0.051,1.9669581805,0.21,0.0,0.0,0.0,0.0,0.0,0.0,0.0,0.0,0.0,59.907089390678536,3.8878765859699116,3.056101656801502,0.053605154467899305,0.022413753101965417,0.06530288640519555,0.3651441988706421,4.163293238046422,5.171106869589707,0.07160941614174551,0.07282850238565408,0.02529748080038259,8.62070238095238,0.0,0.0,0.0,0.0,0.0,0.0,0.0,0.0,0.0,0.0,0.0,0.0,0.0,7.0,0.254488152,4.474285714285715,0.014809523809523809,94.62188571428571,0.17,0.08276190476190476,0.03916190476190476,0.5433333333333333,0.05376190476190476,1.029090618752381,17.209238095238096,36.7072380952381,0.3380952380952381,0.3211428571428572,7.886571428571428,0.22885714285714287,0.17076190476190478,0.31152380952380954,35.67666666666667,0.889904761904762,1.2501814811619048,1491.6190476190477,97.5,26.46153846153846,13.0,60.0,27.333333333333332,9.0,0.9618739379639862,178.9358333,167.05875,175.3394444,188.5638889,178.7632639,61.81727279277736,328.31927450990446,449.9256766926874,580.709732572272,356.5399270168673,54.5516666666668,60.53638888888917,57.0002777777778,69.84916666666658,52.934999999999874,47.850277777777684,56.52416666666668,47.74083333333303,35.7588888888887,37.98638888888888,173.04513611111125,530.0,39.97834702777778,270.0,98.98533333333398,2.511047544444443,1.207837155555556,1.3036431472222212,1216.17655,3998.296547,0.0,2295.1365222222225,1236.009061111111,203.8305086111113,96775.36119444443,5.975581313888896,1.1095766436111114,4.190329205555557,90.42848053472224,62.986944444444354,17.373456638888864,26.095968555555537
2026-02-21 16:00:00,0.9424297214939859,11.69,0.459192027,87.37080320556797,0.3953087403052946,4.457202380952381,0.435,1.03,0.49,86.93500000000002,12.035000000000002,1.0892261904761904,69.98,9.0,19.55,1.69,12.33952387,5.111111111,78.68777778,71.63,38.89,0.05,5.44,2.22024,9.1,2.63,0.028,0.16,54.61,10.62,0.051,1.9669581805,0.21,0.0,0.0,0.0,0.0,0.0,0.0,0.0,0.0,0.0,59.907089390678536,3.8878765859699116,3.056101656801502,0.053605154467899305,0.022413753101965417,0.06530288640519555,0.3651441988706421,4.163293238046422,5.171106869589707,0.07160941614174551,0.07282850238565408,0.02529748080038259,8.62070238095238,0.0,0.0,0.0,0.0,0.0,0.0,0.0,0.0,0.0,0.0,0.0,0.0,0.0,7.0,0.254488152,4.4835,0.0143,94.50505,0.17,0.08235,0.0337,0.6525000000000001,0.0586,1.05259109525,17.2805,37.130500000000005,0.2945,0.334,7.9565,0.20550000000000002,0.163,0.303,35.2975,0.8275,1.2781269649,1497.95,97.5,26.46153846153846,13.0,60.0,27.333333333333332,9.0,0.9618739379639862,178.9358333,167.05875,175.3394444,188.5638889,178.7632639,61.81727279277736,328.31927450990446,449.9256766926874,580.709732572272,356.5399270168673,54.16277777777805,60.47055555555536,55.93805555555539,70.92305555555541,52.915555555555336,47.526111111110886,53.65083333333334,47.482777777777535,35.59777777777773,38.992499999999986,156.14552083333305,529.375,40.77930672222221,270.0,94.79062402431197,2.562978197222223,1.2500125925000003,1.3127500555555556,1223.3754166666674,3998.296547,0.0,2297.3922777777775,1263.5386249999997,208.51181194444442,99686.96202777779,5.716146986111117,1.1390238219444442,4.097664297222222,88.18928151041663,62.23166666666644,17.752147027777735,25.777489027777776
2026-02-21 17:00:00,0.9424297214939859,11.69,0.459192027,87.37080320556797,0.3953087403052946,4.457202380952381,0.435,1.03,0.49,86.93500000000002,12.035000000000002,1.0892261904761904,69.98,9.0,19.55,1.69,12.33952387,5.111111111,78.68777778,71.63,38.89,0.05,5.44,2.22024,9.1,2.63,0.028,0.16,54.61,10.62,0.051,1.9669581805,0.21,0.0,0.0,0.0,0.0,0.0,0.0,0.0,0.0,0.0,59.907089390678536,3.8878765859699116,3.056101656801502,0.053605154467899305,0.022413753101965417,0.06530288640519555,0.3651441988706421,4.163293238046422,5.171106869589707,0.07160941614174551,0.07282850238565408,0.02529748080038259,8.62070238095238,0.0,0.0,0.0,0.0,0.0,0.0,0.0,0.0,0.0,0.0,0.0,0.0,0.0,7.0,0.254488152,4.48725,0.01355,94.371175,0.17,0.082725,0.026949999999999998,0.78375,0.0646,1.081082153375,17.44175,37.59175,0.24575000000000002,0.349,8.02775,0.17925,0.1555,0.2955,34.791250000000005,0.77125,1.31193227515,1504.325,97.5,26.46153846153846,13.0,60.0,27.333333333333332,9.0,0.9618739379639862,178.9358333,167.05875,175.3394444,188.5638889,178.7632639,61.81727279277736,328.31927450990446,449.9256766926874,580.709732572272,356.5399270168673,53.85777777777757,60.46777777777764,55.68916666666663,66.6419444444444,52.88999999999971,47.186388888889034,47.019722222222136,47.28472222222207,35.45972222222204,40.951666666666696,169.81405333333356,528.8333333333334,42.14752997222223,270.0,95.37126640724827,2.723588555555557,1.348103375000001,1.3753802500000005,1212.79648333333,3998.296547,0.0,2266.434825,1318.244752777778,216.69296833333328,108433.23361111108,5.2929788250000005,1.1522712908333335,3.964136461111112,90.0003620666667,62.10361111111102,18.207706777777773,24.99160924999999
2026-02-21 18:00:00,0.9424297214939859,11.69,0.459192027,87.37080320556797,0.3953087403052946,4.457202380952381,0.435,1.03,0.49,86.93500000000002,12.035000000000002,1.0892261904761904,69.98,9.0,19.55,1.69,12.33952387,5.111111111,78.68777778,71.63,38.89,0.05,5.44,2.22024,9.1,2.63,0.028,0.16,54.61,10.62,0.051,1.9669581805,0.21,0.0,0.0,0.0,0.0,0.0,0.0,0.0,0.0,0.0,59.907089390678536,3.8878765859699116,3.056101656801502,0.053605154467899305,0.022413753101965417,0.06530288640519555,0.3651441988706421,4.163293238046422,5.171106869589707,0.07160941614174551,0.07282850238565408,0.02529748080038259,8.62070238095238,0.0,0.0,0.0,0.0,0.0,0.0,0.0,0.0,0.0,0.0,0.0,0.0,0.0,7.0,0.254488152,4.485636363636364,0.013,94.25452727272727,0.17145454545454547,0.08358181818181819,0.021418181818181815,0.9003636363636364,0.07001818181818183,1.1086932031272727,17.577454545454543,38.037636363636366,0.20563636363636362,0.3614545454545454,8.074181818181819,0.1570909090909091,0.15145454545454545,0.29,34.312363636363635,0.7227272727272728,1.344017912218182,1511.6181818181817,97.5,26.46153846153846,13.0,60.0,27.333333333333332,9.0,0.9618739379639862,178.9358333,167.05875,175.3394444,188.5638889,178.7632639,61.81727279277736,328.31927450990446,449.9256766926874,580.709732572272,356.5399270168673,54.04333333333347,59.21638888888882,55.665000000000234,63.40722222222219,52.829999999999814,47.059722222222334,46.757499999999965,47.3330555555552,35.622777777777785,38.35027777777768,182.40892722222222,522.5972222222222,41.58370588888888,270.0,95.30316666666658,2.789142841666668,1.3481390277777785,1.4408839083333354,1209.2843583333347,3998.296547,0.0,2293.1008138888883,1262.1974944444444,212.76679000000004,109082.1408333333,5.301632016666668,1.1844151055555554,3.8678787222222195,91.66918285694445,60.84777777777778,18.216266694444467,25.593364638888882
